Repository: saikumar-voptimai/evonith_bf_webapp

# Evonith BF2 — Blast Furnace Intelligence Platform

Monitoring, modelling and optimisation of **Blast Furnace 2 (BF2)** at Evonith Steel: live telemetry from InfluxDB,
manual plant reports from Neon PostgreSQL, a two-zone energy model of the furnace, blend and fuel optimisers, a
conversational assistant (FurnaceMind) and a live digital twin evaluated every hour.

The platform has three deployable parts that share one Python service layer, plus the shared data library:

| Part | Path | What it is |
|---|---|---|
| **Streamlit app** (legacy) | `src/app.py`, `src/custom_pages/` | The original 11-page dashboard; still the home of the model pages. Served under `/legacy` in production |

File: src/assets/data/V10_df_filtered.csv (part 124 of 166)
datetime,Hot Blast PressureBar,Hot Blast Temp.oC,Hot Blast VolumeNm3/Hr.,O2 Enrichment %,OxygenFlowNm3/Hr.,PermeabilityKgs/Hr.,RAFToC,SteamKgs/Hr.,TopPressureBar,TuyereVelocitym/s,Differential PressureTotalBar,Charges/Hrs.,StockRodLevel,COKE_ASH%,COKE_FC%,COKE_IM%,COKE_MOIST%,COKE_MT,COKE_VM%,NUTCOKE_ASH%,NUTCOKE_FC%,NUTCOKE_IM%,NUTCOKE_MOIST%,NUTCOKE_MT,NUTCOKE_VM%,PCI_2_%Ash,PCI_2_%FC,PCI_2_%IM,PCI_2_MT,PCI_2_%VM,Sinter_SP_MT,Sinter_SP_02_Al2O3%,Sinter_SP_02_Basicity,Sinter_SP_02_CaO%,Sinter_SP_02_Cold_Strength_AI,Sinter_SP_02_Cold_strength_TI,Sinter_SP_02_Fe(T)%,Sinter_SP_02_FeO%,Sinter_SP_02_Hot_strength_RDI,Sinter_SP_02_Hot_strength_RI,Sinter_SP_02_K2O%,Sinter_SP_02_MgO%,Sinter_SP_02_MnO%,Sinter_SP_02_Na2O%,Sinter_SP_02_P%,Sinter_SP_02_SiO2%,Sinter_SP_02_TiO2%,ORE_%Al2O3,ORE_%CaO,ORE_%Fe(T),ORE_%K2O,ORE_%LOI,ORE_%MgO,ORE_%MnO,ORE_MT,ORE_%Na2O,ORE_%P,ORE_%SiO2,ORE_%TiO2,ORE_%TM,Geomin Type,FLUX_Al2O3%,FLUX_CaO%,FLUX_Fe2O3%,FLUX_LOI%,FLUX_MgO%,FLUX_MT,FLUX_SiO2%,FLUX_TM%,COKE_DISCHARGE_TIME,WEIGHTED_COKE_ANGLE,TOTAL_COKE_PORTIONS,NON_COKE_DISCHARGE_TIME,WEIGHTED_NON_COKE_ANGLE,TOTAL_NON_COKE_PORTIONS,UnitCost Lakhs/Thm,ActualKg/Thm.,FurnaceTopGasAnalysisCO2ETACO,Act. Fuel RateKg/Thm.,Coke Rate Kg/Thm,ProductionTonnesPerHr
2025-04-01 03:00:00,2.47,1159.0,97499.0,3.217639149,3895.0,1382.0,2268.0,0.0,1.29,219.0,1.18,7.0,1.3,11.34890037,87.2205739,0.431821546,3.38826363,233.1243333,0.998704182,11.16,87.36,0.45,7.0,31.030333329999998,1.03,9.53,70.65,0.96,94.87,18.86,750.249,2.35,2.104448743,10.88,5.198888889,80.28888889,55.27,9.15,32.73075,69.83,0.055,1.88,0.04,0.056,0.056,5.17,0.17,2.268887449,0.031732692,21.3085024,0.015866346,3.030472047,0.023799519,0.166596631,291.3331431,0.003966586,0.06743197,3.256567475,0.21379901,1.58663458,1.0,0.44,0.0,0.79,1.3,0.0,19.59666667,95.04,0.1,75.0,23.4,10.0,60.0,26.5,8.0,117.6675,139.0,41.43672693,536.0,397.0,86.97841727
2025-04-01 04:00:00,2.46,1154.0,98789.0,2.902710642,3560.0,1363.0,2265.0,0.0,1.25,219.0,1.21,6.0,1.3,11.34890037,87.2205739,0.431821546,3.38826363,233.1243333,0.998704182,11.16,87.36,0.45,7.0,31.030333329999998,1.03,9.53,70.65,0.96,94.87,18.86,750.249,2.35,2.104448743,10.88,5.198888889,80.28888889,55.27,9.15,32.73075,69.83,0.055,1.88,0.04,0.056,0.056,5.17,0.17,2.268887449,0.031732692,21.3085024,0.015866346,3.030472047,0.023799519,0.166596631,291.3331431,0.003966586,0.06743197,3.256567475,0.21379901,1.58663458,1.0,0.44,0.0,0.79,1.3,0.0,19.59666667,95.04,0.1,75.0,23.4,10.0,60.0,26.5,8.0,118.1975,143.0,41.17647059,540.0,397.0,81.04895105
2025-04-01 05:00:00,2.45,1150.0,98893.0,2.860589972,3512.0,1401.0,2271.0,0.0,1.27,220.0,1.18,7.0,1.3,11.34890037,87.2205739,0.431821546,3.38826363,233.1243333,0.998704182,11.16,87.36,0.45,7.0,31.030333329999998,1.03,9.53,70.65,0.96,94.87,18.86,750.249,2.35,2.104448743,10.88,5.198888889,80.28888889,55.27,9.15,32.73075,69.83,0.055,1.88,0.04,0.056,0.056,5.17,0.17,2.268887449,0.031732692,21.3085024,0.015866346,3.030472047,0.023799519,0.166596631,291.3331431,0.003966586,0.06743197,3.256567475,0.21379901,1.58663458,1.0,0.44,0.0,0.79,1.3,0.0,19.59666667,95.04,0.1,75.0,23.4,10.0,60.0,26.5,8.0,117.8,140.0,41.80231187,537.0,397.0,80.64285714
2025-04-01 06:00:00,2.47,1158.0,98893.0,2.858148063,3509.0,1373.0,2271.0,0.0,1.27,220.0,1.2,7.0,1.3,11.34890037,87.2205739,0.431821546,3.38826363,233.1243333,0.998704182,11.16,87.36,0.45,7.0,31.030333329999998,1.03,9.53,70.65,0.96,94.87,18.86,750.249,2.35,2.104448743,10.88,5.198888889,80.28888889,55.27,9.15,32.73075,69.83,0.055,1.88,0.04,0.056,0.056,5.17,0.17,2.268887449,0.031732692,21.3085024,0.015866346,3.030472047,0.023799519,0.166596631,291.3331431,0.003966586,0.06743197,3.256567475,0.21379901,1.58663458,1.0,0.44,0.0,0.79,1.3,0.0,19.59666667,95.04,0.1,75.0,23.4,10.0,60.0,26.5,8.0,117.535,138.0,42.53855279,535.0,397.0,79.71014493
2025-04-01 07:00:00,2.45,1141.0,99704.0,2.834107863,3508.0,1382.0,2241.0,0.0,1.24,220.0,1.21,6.0,1.3,11.34890037,87.2205739,0.431821546,3.38826363,233.1243333,0.998704182,11.16,87.36,0.45,7.0,31.030333329999998,1.03,9.53,70.65,0.96,94.87,18.86,750.249,2.35,2.104448743,10.88,5.198888889,80.28888889,55.27,9.15,32.73075,69.83,0.055,1.88,0.04,0.056,0.056,5.17,0.17,2.268887449,0.031732692,21.3085024,0.015866346,3.030472047,0.023799519,0.166596631,291.3331431,0.003966586,0.06743197,3.256567475,0.21379901,1.58663458,1.0,0.44,0.0,0.79,1.3,0.0,19.59666667,95.04,0.1,75.0,23.4,10.0,60.0,26.5,8.0,118.1975,143.0,41.23290957,540.0,397.0,80.20979021
2025-04-01 08:00:00,2.48,1150.0,99765.0,2.832376143,3508.0,1361.0,2217.0,0.0,1.26,220.0,1.22,7.0,1.3,10.79,87.84,0.4,3.8,233.1243333,0.97,11.22,87.32,0.44,7.6,31.030333329999998,1.02,9.49,70.67,0.98,94.87,18.86,750.249,2.43,2.078066914,11.18,5.198888889,80.28888889,54.84,8.68,32.69725,69.83,0.061,1.76,0.04,0.062,0.059,5.38,0.18,2.428337928,0.02842536,21.86316289,0.012182297,3.321706397,0.024364595,0.081215315,291.3331431,0.002030383,0.084870005,2.99278437,0.185170919,1.705521622,1.0,0.35,0.0,0.74,1.2,0.0,19.59666667,96.98,0.1,75.0,23.4,10.0,60.0,26.5,8.0,119.125,150.0,40.51991414,547.0,397.0,86.2
2025-04-01 09:00:00,2.48,1167.0,98784.0,2.863744264,3512.0,1365.0,2230.0,0.0,1.27,220.0,1.21,6.0,1.3,10.79,87.84,0.4,3.8,233.1243333,0.97,11.22,87.32,0.44,7.6,31.030333329999998,1.02,9.49,70.67,0.98,94.87,18.86,750.249,2.43,2.078066914,11.18,5.198888889,80.28888889,54.84,8.68,32.69725,69.83,0.061,1.76,0.04,0.062,0.059,5.38,0.18,2.428337928,0.02842536,21.86316289,0.012182297,3.321706397,0.024364595,0.081215315,291.3331431,0.002030383,0.084870005,2.99278437,0.185170919,1.705521622,1.0,0.35,0.0,0.74,1.2,0.0,19.59666667,96.98,0.1,75.0,23.4,10.0,60.0,26.5,8.0,118.86,148.0,39.86647592,545.0,397.0,85.60810811
2025-04-01 10:00:00,2.49,1151.0,98052.0,2.920408945,3555.0,1377.0,2208.0,0.0,1.3,216.0,1.19,7.0,1.3,10.79,87.84,0.4,3.8,233.1243333,0.97,11.22,87.32,0.44,7.6,31.030333329999998,1.02,9.49,70.67,0.98,94.87,18.86,750.249,2.43,2.078066914,11.18,5.198888889,80.28888889,54.84,8.68,32.69725,69.83,0.061,1.76,0.04,0.062,0.059,5.38,0.18,2.428337928,0.02842536,21.86316289,0.012182297,3.321706397,0.024364595,0.081215315,291.3331431,0.002030383,0.084870005,2.99278437,0.185170919,1.705521622,1.0,0.35,0.0,0.74,1.2,0.0,19.59666667,96.98,0.1,75.0,23.4,10.0,60.0,26.5,8.0,119.125,150.0,40.57901086,547.0,397.0,86.26666667
2025-04-01 11:00:00,2.44,1165.0,95434.0,3.342022256,3960.0,1343.0,2235.0,0.0,1.24,217.0,1.2,6.0,1.3,10.79,87.84,0.4,3.8,233.1243333,0.97,11.22,87.32,0.44,7.6,31.030333329999998,1.02,9.49,70.67,0.98,94.87,18.86,750.249,2.43,2.078066914,11.18,5.198888889,80.28888889,54.84,8.68,32.69725,69.83,0.061,1.76,0.04,0.062,0.059,5.38,0.18,2.428337928,0.02842536,21.86316289,0.012182297,3.321706397,0.024364595,0.081215315,291.3331431,0.002030383,0.084870005,2.99278437,0.185170919,1.705521622,1.0,0.35,0.0,0.74,1.2,0.0,19.59666667,96.98,0.1,75.0,23.4,10.0,60.0,26.5,8.0,119.125,150.0,39.93190661,547.0,397.0,87.0
2025-04-01 12:00:00,2.38,1167.0,94640.0,3.414255854,4012.0,1335.0,2243.0,0.0,1.2,217.0,1.18,6.0,1.3,10.79,87.84,0.4,3.8,233.1243333,0.97,11.22,87.32,0.44,7.6,31.030333329999998,1.02,9.49,70.67,0.98,94.87,18.86,750.249,2.43,2.078066914,11.18,5.198888889,80.28888889,54.84,8.68,32.69725,69.83,0.061,1.76,0.04,0.062,0.059,5.38,0.18,2.428337928,0.02842536,21.86316289,0.012182297,3.321706397,0.024364595,0.081215315,291.3331431,0.002030383,0.084870005,2.99278437,0.185170919,1.705521622,1.0,0.35,0.0,0.74,1.2,0.0,19.59666667,96.98,0.1,75.0,23.4,10.0,60.0,26.5,8.0,119.125,150.0,40.22493419,547.0,397.0,85.86666667
2025-04-01 13:00:00,2.38,1148.0,93889.0,3.445829222,4017.0,1326.0,2232.0,0.0,1.2,213.0,1.18,6.0,1.3,10.79,87.84,0.4,3.8,233.1243333,0.97,11.22,87.32,0.44,7.6,31.030333329999998,1.02,9.49,70.67,0.98,94.87,18.86,750.249,2.43,2.078066914,11.18,5.198888889,80.28888889,54.84,8.68,32.69725,69.83,0.061,1.76,0.04,0.062,0.059,5.38,0.18,2.428337928,0.02842536,21.86316289,0.012182297,3.321706397,0.024364595,0.081215315,291.3331431,0.002030383,0.084870005,2.99278437,0.185170919,1.705521622,1.0,0.35,0.0,0.74,1.2,0.0,19.59666667,96.98,0.1,75.0,23.4,10.0,60.0,26.5,8.0,118.86,148.0,40.50153773,545.0,397.0,85.47297297
2025-04-01 14:00:00,2.41,1156.0,94718.0,3.417393862,4019.0,1304.0,2233.0,0.0,1.2,214.0,1.21,6.0,1.3,10.79,87.84,0.4,3.8,233.1243333,0.97,11.22,87.32,0.44,7.6,31.030333329999998,1.02,9.49,70.67,0.98,94.87,18.86,750.249,2.43,2.078066914,11.18,5.198888889,80.28888889,54.84,8.68,32.69725,69.83,0.061,1.76,0.04,0.062,0.059,5.38,0.18,2.428337928,0.02842536,21.86316289,0.012182297,3.321706397,0.024364595,0.081215315,291.3331431,0.002030383,0.084870005,2.99278437,0.185170919,1.705521622,1.0,0.35,0.0,0.74,1.2,0.0,19.59666667,96.98,0.1,75.0,23.4,10.0,60.0,26.5,8.0,119.125,150.0,41.22952765,547.0,397.0,85.46666667
2025-04-01 15:00:00,2.46,1165.0,95280.0,3.39978671,4022.0,1281.0,2245.0,0.0,1.2,217.0,1.26,6.0,1.3,10.79,87.84,0.4,3.8,233.1243333,0.97,11.22,87.32,0.44,7.6,31.030333329999998,1.02,9.49,70.67,0.98,94.87,18.86,750.249,2.43,2.078066914,11.18,5.198888889,80.28888889,54.84,8.68,32.69725,69.83,0.061,1.76,0.04,0.062,0.059,5.38,0.18,2.428337928,0.02842536,21.86316289,0.012182297,3.321706397,0.024364595,0.081215315,291.3331431,0.002030383,0.084870005,2.99278437,0.185170919,1.705521622,1.0,0.35,0.0,0.74,1.2,0.0,19.59666667,96.98,0.1,75.0,23.4,10.0,60.0,26.5,8.0,119.125,150.0,41.50083913,547.0,397.0,85.4
2025-04-01 16:00:00,2.46,1168.0,95850.0,3.381264219,4024.0,1282.0,2259.0,0.0,1.2,218.0,1.26,7.0,1.3,10.68,87.92,0.42,3.7,233.1243333,0.98,11.12,87.42,0.43,6.0,31.030333329999998,1.03,9.1,71.16,1.12,94.87,18.62,750.249,2.37,2.11,10.96,5.198888889,80.28888889,55.11,8.94,32.714,69.83,0.059,1.85,0.05,0.058,0.059,5.2,0.17,2.475149944,0.031732692,21.29263606,0.013883053,3.062204739,0.031732692,0.083298315,291.3331431,0.004363245,0.085281609,3.062204739,0.185636246,1.507302851,1.0,0.39,0.0,0.67,1.24,0.0,19.59666667,94.69,0.1,75.0,23.4,10.0,60.0,26.5,8.0,118.9925,149.0,39.82279693,546.0,397.0,84.29530201
2025-04-01 17:00:00,2.47,1170.0,96310.0,3.365127303,4024.0,1288.0,2277.0,0.0,1.2,217.0,1.27,6.0,1.3,10.68,87.92,0.42,3.7,233.1243333,0.98,11.12,87.42,0.43,6.0,31.030333329999998,1.03,9.1,71.16,1.12,94.87,18.62,750.249,2.37,2.11,10.96,5.198888889,80.28888889,55.11,8.94,32.714,69.83,0.059,1.85,0.05,0.058,0.059,5.2,0.17,2.475149944,0.031732692,21.29263606,0.013883053,3.062204739,0.031732692,0.083298315,291.3331431,0.004363245,0.085281609,3.062204739,0.185636246,1.507302851,1.0,0.39,0.0,0.67,1.24,0.0,19.59666667,94.69,0.1,75.0,23.4,10.0,60.0,26.5,8.0,118.86,148.0,40.36173251,545.0,397.0,80.87837838
2025-04-01 18:00:00,2.48,1168.0,96103.0,3.368182824,4019.0,1256.0,2294.0,0.0,1.2,215.0,1.28,7.0,1.3,10.68,87.92,0.42,3.7,233.1243333,0.98,11.12,87.42,0.43,6.0,31.030333329999998,1.03,9.1,71.16,1.12,94.87,18.62,750.249,2.37,2.11,10.96,5.198888889,80.28888889,55.11,8.94,32.714,69.83,0.059,1.85,0.05,0.058,0.059,5.2,0.17,2.475149944,0.031732692,21.29263606,0.013883053,3.062204739,0.031732692,0.083298315,291.3331431,0.004363245,0.085281609,3.062204739,0.185636246,1.507302851,1.0,0.39,0.0,0.67,1.24,0.0,19.59666667,94.69,0.1,75.0,23.4,10.0,60.0,26.5,8.0,118.33,144.0,40.337132,541.0,397.0,80.625
2025-04-01 19:00:00,2.49,1165.0,97050.0,3.335342448,4019.0,1288.0,2306.0,0.0,1.23,216.0,1.26,6.0,1.3,10.68,87.92,0.42,3.7,233.1243333,0.98,11.12,87.42,0.43,6.0,31.030333329999998,1.03,9.1,71.16,1.12,94.87,18.62,750.249,2.37,2.11,10.96,5.198888889,80.28888889,55.11,8.94,32.714,69.83,0.059,1.85,0.05,0.058,0.059,5.2,0.17,2.475149944,0.031732692,21.29263606,0.013883053,3.062204739,0.031732692,0.083298315,291.3331431,0.004363245,0.085281609,3.062204739,0.185636246,1.507302851,1.0,0.39,0.0,0.67,1.24,0.0,19.59666667,94.69,0.1,75.0,23.4,10.0,60.0,26.5,8.0,117.2425,149.0,39.5565093,539.0,390.0,74.22818792
2025-04-01 20:00:00,2.49,1148.0,96236.0,3.366040354,4022.0,1302.0,2299.0,0.0,1.25,212.0,1.24,5.0,1.3,10.68,87.92,0.42,3.7,233.1243333,0.98,11.12,87.42,0.43,6.0,31.030333329999998,1.03,9.1,71.16,1.12,94.87,18.62,750.249,2.37,2.11,10.96,5.198888889,80.28888889,55.11,8.94,32.714,69.83,0.059,1.85,0.05,0.058,0.059,5.2,0.17,2.475149944,0.031732692,21.29263606,0.013883053,3.062204739,0.031732692,0.083298315,291.3331431,0.004363245,0.085281609,3.062204739,0.185636246,1.507302851,1.0,0.39,0.0,0.67,1.24,0.0,19.59666667,94.69,0.1,75.0,23.4,10.0,60.0,26.5,8.0,118.6975,143.0,39.60466778,542.0,399.0,76.08391608
2025-04-01 21:00:00,2.54,1149.0,100198.0,3.38317546,4197.0,1308.0,2303.0,228.0,1.26,217.0,1.28,7.0,1.3,10.68,87.92,0.42,3.7,233.1243333,0.98,11.12,87.42,0.43,6.0,31.030333329999998,1.03,9.1,71.16,1.12,94.87,18.62,750.249,2.37,2.11,10.96,5.198888889,80.28888889,55.11,8.94,32.714,69.83,0.059,1.85,0.05,0.058,0.059,5.2,0.17,2.475149944,0.031732692,21.29263606,0.013883053,3.062204739,0.031732692,0.083298315,291.3331431,0.004363245,0.085281609,3.062204739,0.185636246,1.507302851,1.0,0.39,0.0,0.67,1.24,0.0,19.59666667,94.69,0.1,75.0,23.4,10.0,60.0,26.5,8.0,118.6975,143.0,39.92484735,542.0,399.0,75.45454545
2025-04-01 22:00:00,2.52,1144.0,101084.0,3.353106836,4205.0,1327.0,2314.0,65.0,1.25,219.0,1.27,7.0,1.3,10.68,87.92,0.42,3.7,233.1243333,0.98,11.12,87.42,0.43,6.0,31.030333329999998,1.03,9.1,71.16,1.12,94.87,18.62,750.249,2.37,2.11,10.96,5.198888889,80.28888889,55.11,8.94,32.714,69.83,0.059,1.85,0.05,0.058,0.059,5.2,0.17,2.475149944,0.031732692,21.29263606,0.013883053,3.062204739,0.031732692,0.083298315,291.3331431,0.004363245,0.085281609,3.062204739,0.185636246,1.507302851,1.0,0.39,0.0,0.67,1.24,0.0,19.59666667,94.69,0.1,75.0,23.4,10.0,60.0,26.5,8.0,116.8725,133.0,39.89237248,530.0,397.0,79.32330827
2025-04-02 21:00:00,2.49,1195.0,90442.0,3.483625357,3912.0,1165.0,2371.0,0.0,1.2,217.0,1.29,6.0,1.3,11.83614892,86.50101388,0.566730595,5.905492513,242.6333333,1.096106608,11.17,87.35,0.45,5.8,26.057666669999996,1.03,9.15,71.49,0.98,77.66,18.38,742.435,2.29,2.057803468,10.68,5.09,79.93111111,55.27,9.68,31.66,66.02,0.061,1.94,0.07,0.058,0.064,5.19,0.17,3.404870486,0.076580132,31.92802428,0.010603403,4.700841952,0.047126235,0.106034029,281.3023302,0.014137871,0.118404666,4.206016483,0.277455709,2.179588374,1.0,0.33,0.0,0.79,1.3,0.0,17.03,94.9,0.1,75.0,23.4,10.0,60.0,26.5,8.0,124.96000000000001,128.0,39.30921053,560.0,432.0,72.734375
2025-04-03 00:00:00,2.31,1138.0,98793.0,3.586895008,4400.0,1489.0,2381.0,0.0,1.2,212.0,1.11,7.0,1.1,11.75,86.87,0.42,2.6,262.826,0.96,11.93,86.58,0.46,5.9,32.82366667,1.03,10.22,68.74,1.1,74.47666667,19.94,786.4003333,2.45,1.943962918,10.317,5.402222222,77.53222222,55.19,9.33,32.8125,68.57,0.058,2.14,0.08,0.062,0.068,5.3072,0.19,4.326295556,0.071865375,38.13176781,0.013654421,6.209168373,0.071865375,0.222782662,344.0363333,0.016529036,0.168164977,5.303664652,0.508806853,2.443422739,1.0,0.47,0.0,1.09,1.1,0.0,9.17,96.42,0.1,75.0,23.4,10.0,60.0,26.5,8.0,125.2375,115.0,41.06568672,555.0,440.0,73.91304348
2025-04-03 01:00:00,2.32,1127.0,100022.0,3.545272178,4403.0,1485.0,2356.0,0.0,1.2,212.0,1.12,6.0,1.1,11.75,86.87,0.42,2.6,262.826,0.96,11.93,86.58,0.46,5.9,32.82366667,1.03,10.22,68.74,1.1,74.47666667,19.94,786.4003333,2.45,1.943962918,10.317,5.402222222,77.53222222,55.19,9.33,32.8125,68.57,0.058,2.14,0.08,0.062,0.068,5.3072,0.19,4.326295556,0.071865375,38.13176781,0.013654421,6.209168373,0.071865375,0.222782662,344.0363333,0.016529036,0.168164977,5.303664652,0.508806853,2.443422739,1.0,0.47,0.0,1.09,1.1,0.0,9.17,96.42,0.1,75.0,23.4,10.0,60.0,26.5,8.0,125.2375,115.0,42.37720111,555.0,440.0,80.95652174
2025-04-03 02:00:00,2.33,1129.0,100725.0,3.513358615,4394.0,1491.0,2374.0,0.0,1.2,214.0,1.13,6.0,1.1,11.75,86.87,0.42,2.6,262.826,0.96,11.93,86.58,0.46,5.9,32.82366667,1.03,10.22,68.74,1.1,74.47666667,19.94,786.4003333,2.45,1.943962918,10.317,5.402222222,77.53222222,55.19,9.33,32.8125,68.57,0.058,2.14,0.08,0.062,0.068,5.3072,0.19,4.326295556,0.071865375,38.13176781,0.013654421,6.209168373,0.071865375,0.222782662,344.0363333,0.016529036,0.168164977,5.303664652,0.508806853,2.443422739,1.0,0.47,0.0,1.09,1.1,0.0,9.17,96.42,0.1,75.0,23.4,10.0,60.0,26.5,8.0,125.105,114.0,42.46096481,554.0,440.0,75.1754386
2025-04-03 03:00:00,2.37,1119.0,100285.0,3.530365458,4396.0,1430.0,2361.0,0.0,1.2,209.0,1.17,7.0,1.1,11.75,86.87,0.42,2.6,262.826,0.96,11.93,86.58,0.46,5.9,32.82366667,1.03,10.22,68.74,1.1,74.47666667,19.94,786.4003333,2.45,1.943962918,10.317,5.402222222,77.53222222,55.19,9.33,32.8125,68.57,0.058,2.14,0.08,0.062,0.068,5.3072,0.19,4.326295556,0.071865375,38.13176781,0.013654421,6.209168373,0.071865375,0.222782662,344.0363333,0.016529036,0.168164977,5.303664652,0.508806853,2.443422739,1.0,0.47,0.0,1.09,1.1,0.0,9.17,96.42,0.1,75.0,23.4,10.0,60.0,26.5,8.0,125.5025,117.0,42.57748777,557.0,440.0,81.28205128
2025-04-03 04:00:00,2.34,1148.0,99978.0,3.54441651,4400.0,1467.0,2363.0,0.0,1.2,214.0,1.14,6.0,1.1,11.75,86.87,0.42,2.6,262.826,0.96,11.93,86.58,0.46,5.9,32.82366667,1.03,10.22,68.74,1.1,74.47666667,19.94,786.4003333,2.45,1.943962918,10.317,5.402222222,77.53222222,55.19,9.33,32.8125,68.57,0.058,2.14,0.08,0.062,0.068,5.3072,0.19,4.326295556,0.071865375,38.13176781,0.013654421,6.209168373,0.071865375,0.222782662,344.0363333,0.016529036,0.168164977,5.303664652,0.508806853,2.443422739,1.0,0.47,0.0,1.09,1.1,0.0,9.17,96.42,0.1,75.0,23.4,10.0,60.0,26.5,8.0,125.9,120.0,42.26685134,560.0,440.0,81.08333333
2025-04-03 05:00:00,2.33,1173.0,99917.0,3.557048321,4413.0,1488.0,2373.0,0.0,1.21,218.0,1.12,7.0,1.1,11.75,86.87,0.42,2.6,262.826,0.96,11.93,86.58,0.46,5.9,32.82366667,1.03,10.22,68.74,1.1,74.47666667,19.94,786.4003333,2.45,1.943962918,10.317,5.402222222,77.53222222,55.19,9.33,32.8125,68.57,0.058,2.14,0.08,0.062,0.068,5.3072,0.19,4.326295556,0.071865375,38.13176781,0.013654421,6.209168373,0.071865375,0.222782662,344.0363333,0.016529036,0.168164977,5.303664652,0.508806853,2.443422739,1.0,0.47,0.0,1.09,1.1,0.0,9.17,96.42,0.1,75.0,23.4,10.0,60.0,26.5,8.0,126.695,126.0,42.49710983,566.0,440.0,80.47619048
2025-04-03 06:00:00,2.34,1156.0,100009.0,3.543318758,4400.0,1473.0,2358.0,0.0,1.21,215.0,1.13,6.0,1.1,11.75,86.87,0.42,2.6,262.826,0.96,11.93,86.58,0.46,5.9,32.82366667,1.03,10.22,68.74,1.1,74.47666667,19.94,786.4003333,2.45,1.943962918,10.317,5.402222222,77.53222222,55.19,9.33,32.8125,68.57,0.058,2.14,0.08,0.062,0.068,5.3072,0.19,4.326295556,0.071865375,38.13176781,0.013654421,6.209168373,0.071865375,0.222782662,344.0363333,0.016529036,0.168164977,5.303664652,0.508806853,2.443422739,1.0,0.47,0.0,1.09,1.1,0.0,9.17,96.42,0.1,75.0,23.4,10.0,60.0,26.5,8.0,124.7075,111.0,42.44470314,551.0,440.0,90.27027027
2025-04-03 07:00:00,2.38,1119.0,101611.0,3.486708776,4399.0,1495.0,2384.0,0.0,1.25,210.0,1.13,7.0,1.1,11.75,86.87,0.42,2.6,262.826,0.96,11.93,86.58,0.46,5.9,32.82366667,1.03,10.22,68.74,1.1,74.47666667,19.94,786.4003333,2.45,1.943962918,10.317,5.402222222,77.53222222,55.19,9.33,32.8125,68.57,0.058,2.14,0.08,0.062,0.068,5.3072,0.19,4.326295556,0.071865375,38.13176781,0.013654421,6.209168373,0.071865375,0.222782662,344.0363333,0.016529036,0.168164977,5.303664652,0.508806853,2.443422739,1.0,0.47,0.0,1.09,1.1,0.0,9.17,96.42,0.1,75.0,23.4,10.0,60.0,26.5,8.0,124.7075,111.0,42.85053216,551.0,440.0,71.53153153
2025-04-03 08:00:00,2.39,1119.0,102152.0,3.469045951,4400.0,1496.0,2385.0,0.0,1.25,211.0,1.14,6.0,1.1,11.82,86.81,0.4,3.2,262.826,0.97,11.94,86.59,0.45,6.4,32.82366667,1.02,10.04,68.46,1.08,74.47666667,20.42,786.4003333,2.37,1.945631068,10.02,5.402222222,77.53222222,55.69,8.76,33.8575,68.57,0.054,1.93,0.09,0.061,0.069,5.15,0.19,4.433443933,0.036459243,38.58846265,0.007291849,5.855354404,0.043751091,0.182296214,344.0363333,0.011666958,0.150212081,6.380367502,0.38573879,2.041717601,1.0,0.47,0.0,1.09,1.1,0.0,9.17,96.42,0.1,75.0,23.4,10.0,60.0,26.5,8.0,124.7075,111.0,42.39332096,551.0,440.0,73.42342342
2025-04-03 09:00:00,2.37,1119.0,101247.0,3.500823337,4401.0,1507.0,2400.0,0.0,1.25,210.0,1.12,7.0,1.1,11.82,86.81,0.4,3.2,262.826,0.97,11.94,86.59,0.45,6.4,32.82366667,1.02,10.04,68.46,1.08,74.47666667,20.42,786.4003333,2.37,1.945631068,10.02,5.402222222,77.53222222,55.69,8.76,33.8575,68.57,0.054,1.93,0.09,0.061,0.069,5.15,0.19,4.433443933,0.036459243,38.58846265,0.007291849,5.855354404,0.043751091,0.182296214,344.0363333,0.011666958,0.150212081,6.380367502,0.38573879,2.041717601,1.0,0.47,0.0,1.09,1.1,0.0,9.17,96.42,0.1,75.0,23.4,10.0,60.0,26.5,8.0,122.5875,95.0,42.70833333,535.0,440.0,79.15789474
2025-04-03 10:00:00,2.33,1120.0,100237.0,3.536871415,4402.0,1551.0,2392.0,0.0,1.25,211.0,1.08,7.0,1.1,11.82,86.81,0.4,3.2,262.826,0.97,11.94,86.59,0.45,6.4,32.82366667,1.02,10.04,68.46,1.08,74.47666667,20.42,786.4003333,2.37,1.945631068,10.02,5.402222222,77.53222222,55.69,8.76,33.8575,68.57,0.054,1.93,0.09,0.061,0.069,5.15,0.19,4.433443933,0.036459243,38.58846265,0.007291849,5.855354404,0.043751091,0.182296214,344.0363333,0.011666958,0.150212081,6.380367502,0.38573879,2.041717601,1.0,0.47,0.0,1.09,1.1,0.0,9.17,96.42,0.1,75.0,23.4,10.0,60.0,26.5,8.0,122.985,98.0,43.22327407,538.0,440.0,79.59183673
2025-04-03 11:00:00,2.35,1120.0,98892.0,3.584934631,4402.0,1525.0,2381.0,0.0,1.27,207.0,1.08,6.0,1.1,11.82,86.81,0.4,3.2,262.826,0.97,11.94,86.59,0.45,6.4,32.82366667,1.02,10.04,68.46,1.08,74.47666667,20.42,786.4003333,2.37,1.945631068,10.02,5.402222222,77.53222222,55.69,8.76,33.8575,68.57,0.054,1.93,0.09,0.061,0.069,5.15,0.19,4.433443933,0.036459243,38.58846265,0.007291849,5.855354404,0.043751091,0.182296214,344.0363333,0.011666958,0.150212081,6.380367502,0.38573879,2.041717601,1.0,0.47,0.0,1.09,1.1,0.0,9.17,96.42,0.1,75.0,23.4,10.0,60.0,26.5,8.0,123.64750000000001,103.0,43.36018412,543.0,440.0,80.48543689
2025-04-03 12:00:00,2.38,1147.0,100149.0,3.540780137,4403.0,1539.0,2380.0,0.0,1.3,202.0,1.08,7.0,1.1,11.82,86.81,0.4,3.2,262.826,0.97,11.94,86.59,0.45,6.4,32.82366667,1.02,10.04,68.46,1.08,74.47666667,20.42,786.4003333,2.37,1.945631068,10.02,5.402222222,77.53222222,55.69,8.76,33.8575,68.57,0.054,1.93,0.09,0.061,0.069,5.15,0.19,4.433443933,0.036459243,38.58846265,0.007291849,5.855354404,0.043751091,0.182296214,344.0363333,0.011666958,0.150212081,6.380367502,0.38573879,2.041717601,1.0,0.47,0.0,1.09,1.1,0.0,9.17,96.42,0.1,75.0,23.4,10.0,60.0,26.5,8.0,123.25,100.0,42.7402863,540.0,440.0,80.7
2025-04-03 13:00:00,2.37,1150.0,99629.0,3.559245235,4403.0,1546.0,2392.0,0.0,1.3,211.0,1.07,7.0,1.1,11.82,86.81,0.4,3.2,262.826,0.97,11.94,86.59,0.45,6.4,32.82366667,1.02,10.04,68.46,1.08,74.47666667,20.42,786.4003333,2.37,1.945631068,10.02,5.402222222,77.53222222,55.69,8.76,33.8575,68.57,0.054,1.93,0.09,0.061,0.069,5.15,0.19,4.433443933,0.036459243,38.58846265,0.007291849,5.855354404,0.043751091,0.182296214,344.0363333,0.011666958,0.150212081,6.380367502,0.38573879,2.041717601,1.0,0.47,0.0,1.09,1.1,0.0,9.17,96.42,0.1,75.0,23.4,10.0,60.0,26.5,8.0,123.25,100.0,42.84723827,540.0,440.0,80.3
2025-04-03 14:00:00,2.38,1168.0,99108.0,3.57875193,4404.0,1498.0,2340.0,0.0,1.27,213.0,1.11,7.0,1.1,11.82,86.81,0.4,3.2,262.826,0.97,11.94,86.59,0.45,6.4,32.82366667,1.02,10.04,68.46,1.08,74.47666667,20.42,786.4003333,2.37,1.945631068,10.02,5.402222222,77.53222222,55.69,8.76,33.8575,68.57,0.054,1.93,0.09,0.061,0.069,5.15,0.19,4.433443933,0.036459243,38.58846265,0.007291849,5.855354404,0.043751091,0.182296214,344.0363333,0.011666958,0.150212081,6.380367502,0.38573879,2.041717601,1.0,0.47,0.0,1.09,1.1,0.0,9.17,96.42,0.1,75.0,23.4,10.0,60.0,26.5,8.0,126.5625,125.0,43.80819367,565.0,440.0,86.24
2025-04-03 15:00:00,2.41,1170.0,98600.0,3.59472616,4401.0,1477.0,2358.0,0.0,1.29,210.0,1.12,6.0,1.1,11.82,86.81,0.4,3.2,262.826,0.97,11.94,86.59,0.45,6.4,32.82366667,1.02,10.04,68.46,1.08,74.47666667,20.42,786.4003333,2.37,1.945631068,10.02,5.402222222,77.53222222,55.69,8.76,33.8575,68.57,0.054,1.93,0.09,0.061,0.069,5.15,0.19,4.433443933,0.036459243,38.58846265,0.007291849,5.855354404,0.043751091,0.182296214,344.0363333,0.011666958,0.150212081,6.380367502,0.38573879,2.041717601,1.0,0.47,0.0,1.09,1.1,0.0,9.17,96.42,0.1,75.0,23.4,10.0,60.0,26.5,8.0,123.4,120.0,44.19150434,550.0,430.0,79.58333333
2025-04-03 16:00:00,2.46,1169.0,97568.0,3.636014726,4405.0,1407.0,2390.0,0.0,1.3,205.0,1.16,6.0,1.1,11.82,86.81,0.4,3.2,262.826,0.97,12.1,86.44,0.43,5.3,32.82366667,1.03,9.98,68.74,1.05,74.47666667,20.23,786.4003333,2.37,2.013333333,10.57,5.402222222,77.53222222,55.11,9.08,33.335,68.57,0.057,2.19,0.09,0.061,0.067,5.25,0.19,4.434093618,0.021559612,38.23237933,0.00574923,5.777976125,0.035932687,0.201223049,344.0363333,0.007186537,0.151635941,5.713297287,0.48149801,2.730884238,1.0,0.47,0.0,1.09,1.1,0.0,9.17,96.42,0.1,75.0,23.4,10.0,60.0,26.5,8.0,123.135,118.0,43.89258555,548.0,430.0,80.0
2025-04-03 17:00:00,2.45,1168.0,101069.0,3.508576192,4403.0,1461.0,2401.0,0.0,1.3,212.0,1.15,7.0,1.1,11.82,86.81,0.4,3.2,262.826,0.97,12.1,86.44,0.43,5.3,32.82366667,1.03,9.98,68.74,1.05,74.47666667,20.23,786.4003333,2.37,2.013333333,10.57,5.402222222,77.53222222,55.11,9.08,33.335,68.57,0.057,2.19,0.09,0.061,0.067,5.25,0.19,4.434093618,0.021559612,38.23237933,0.00574923,5.777976125,0.035932687,0.201223049,344.0363333,0.007186537,0.151635941,5.713297287,0.48149801,2.730884238,1.0,0.47,0.0,1.09,1.1,0.0,9.17,96.42,0.1,75.0,23.4,10.0,60.0,26.5,8.0,122.2075,111.0,43.37121212,541.0,430.0,86.03603604
2025-04-03 18:00:00,2.46,1169.0,102597.0,3.455580444,4402.0,1470.0,2403.0,0.0,1.3,216.0,1.16,7.0,1.1,11.82,86.81,0.4,3.2,262.826,0.97,12.1,86.44,0.43,5.3,32.82366667,1.03,9.98,68.74,1.05,74.47666667,20.23,786.4003333,2.37,2.013333333,10.57,5.402222222,77.53222222,55.11,9.08,33.335,68.57,0.057,2.19,0.09,0.061,0.067,5.25,0.19,4.434093618,0.021559612,38.23237933,0.00574923,5.777976125,0.035932687,0.201223049,344.0363333,0.007186537,0.151635941,5.713297287,0.48149801,2.730884238,1.0,0.47,0.0,1.09,1.1,0.0,9.17,96.42,0.1,75.0,23.4,10.0,60.0,26.5,8.0,122.075,110.0,42.8638278,540.0,430.0,82.18181818
2025-04-03 19:00:00,2.46,1169.0,103250.0,3.425169967,4391.0,1501.0,2390.0,0.0,1.3,220.0,1.16,7.0,1.1,11.82,86.81,0.4,3.2,262.826,0.97,12.1,86.44,0.43,5.3,32.82366667,1.03,9.98,68.74,1.05,74.47666667,20.23,786.4003333,2.37,2.013333333,10.57,5.402222222,77.53222222,55.11,9.08,33.335,68.57,0.057,2.19,0.09,0.061,0.067,5.25,0.19,4.434093618,0.021559612,38.23237933,0.00574923,5.777976125,0.035932687,0.201223049,344.0363333,0.007186537,0.151635941,5.713297287,0.48149801,2.730884238,1.0,0.47,0.0,1.09,1.1,0.0,9.17,96.42,0.1,75.0,23.4,10.0,60.0,26.5,8.0,122.4725,113.0,43.20093458,543.0,430.0,81.0619469
2025-04-03 20:00:00,2.47,1178.0,103520.0,3.408469823,4381.0,1492.0,2352.0,0.0,1.3,221.0,1.17,7.0,1.1,11.82,86.81,0.4,3.2,262.826,0.97,12.1,86.44,0.43,5.3,32.82366667,1.03,9.98,68.74,1.05,74.47666667,20.23,786.4003333,2.37,2.013333333,10.57,5.402222222,77.53222222,55.11,9.08,33.335,68.57,0.057,2.19,0.09,0.061,0.067,5.25,0.19,4.434093618,0.021559612,38.23237933,0.00574923,5.777976125,0.035932687,0.201223049,344.0363333,0.007186537,0.151635941,5.713297287,0.48149801,2.730884238,1.0,0.47,0.0,1.09,1.1,0.0,9.17,96.42,0.1,75.0,23.4,10.0,60.0,26.5,8.0,122.15,120.0,42.96020479,545.0,425.0,93.33333333
2025-04-03 21:00:00,2.52,1157.0,102911.0,3.452083162,4411.0,1405.0,2351.0,0.0,1.3,210.0,1.22,7.0,1.1,11.82,86.81,0.4,3.2,262.826,0.97,12.1,86.44,0.43,5.3,32.82366667,1.03,9.98,68.74,1.05,74.47666667,20.23,786.4003333,2.37,2.013333333,10.57,5.402222222,77.53222222,55.11,9.08,33.335,68.57,0.057,2.19,0.09,0.061,0.067,5.25,0.19,4.434093618,0.021559612,38.23237933,0.00574923,5.777976125,0.035932687,0.201223049,344.0363333,0.007186537,0.151635941,5.713297287,0.48149801,2.730884238,1.0,0.47,0.0,1.09,1.1,0.0,9.17,96.42,0.1,75.0,23.4,10.0,60.0,26.5,8.0,121.62,116.0,43.36984386,541.0,425.0,86.20689655
2025-04-03 22:00:00,2.5,1170.0,104256.0,3.406040073,4409.0,1445.0,2362.0,0.0,1.3,216.0,1.2,7.0,1.1,11.82,86.81,0.4,3.2,262.826,0.97,12.1,86.44,0.43,5.3,32.82366667,1.03,9.98,68.74,1.05,74.47666667,20.23,786.4003333,2.37,2.013333333,10.57,5.402222222,77.53222222,55.11,9.08,33.335,68.57,0.057,2.19,0.09,0.061,0.067,5.25,0.19,4.434093618,0.021559612,38.23237933,0.00574923,5.777976125,0.035932687,0.201223049,344.0363333,0.007186537,0.151635941,5.713297287,0.48149801,2.730884238,1.0,0.47,0.0,1.09,1.1,0.0,9.17,96.42,0.1,75.0,23.4,10.0,60.0,26.5,8.0,122.15,120.0,43.11755083,545.0,425.0,86.66666667
2025-04-03 23:00:00,2.48,1179.0,104980.0,3.377202797,4402.0,1477.0,2364.0,0.0,1.3,220.0,1.18,7.0,1.1,11.55,87.08,0.39,2.7,265.084,0.98,11.74,86.8,0.46,6.8,36.07233334,1.0,9.94,68.83,0.9,85.19,20.33,822.7236667,2.45,1.943962918,10.317,5.401111111,77.28888889,55.19,9.33,32.29,70.25,0.058,2.14,0.08,0.062,0.068,5.3072,0.19,4.837786023,0.064029521,37.50707046,0.008537269,6.303350612,0.064029521,0.298804431,371.0366667,0.007114391,0.159362363,4.958730674,0.553499636,2.418893011,1.0,0.45,0.0,0.68,1.26,0.0,13.37666667,96.84,0.1,75.0,23.4,10.0,60.0,26.5,8.0,122.15,120.0,43.08448397,545.0,425.0,86.66666667
2025-04-04 00:00:00,2.58,1138.0,110571.0,2.914663515,4001.0,1421.0,2366.0,0.0,1.28,240.0,1.3,7.0,1.4,12.3923898,86.63395823,0.412696053,5.436148144,227.8503333,0.973651973,12.5,86.46,0.45,6.4,22.349333332999997,1.04,9.32,71.13,1.4,46.81333333,18.15,632.8333333,2.405453097,2.014906775,10.67609932,5.065555556,78.37666667,55.06,9.22,32.68692308,65.9,0.062153402,1.920412987,0.187,0.055192918,0.068104776,5.298557457,0.18,1.36,0.05,58.68,0.02,2.76,0.05,0.04,167.5366667,0.06,0.02,11.55,0.06,1.6,1.0,0.83,0.0,1.15,1.1,0.0,12.83666667,95.64,0.3,75.0,23.4,10.0,60.0,26.5,8.0,124.31,108.0,44.04240608,548.0,440.0,77.87037037
2025-04-04 01:00:00,2.58,1163.0,103885.0,3.097464245,3995.0,1291.0,2342.0,0.0,1.24,230.0,1.34,8.0,1.4,12.3923898,86.63395823,0.412696053,5.436148144,227.8503333,0.973651973,12.5,86.46,0.45,6.4,22.349333332999997,1.04,9.32,71.13,1.4,46.81333333,18.15,632.8333333,2.405453097,2.014906775,10.67609932,5.065555556,78.37666667,55.06,9.22,32.68692308,65.9,0.062153402,1.920412987,0.187,0.055192918,0.068104776,5.298557457,0.18,1.36,0.05,58.68,0.02,2.76,0.05,0.04,167.5366667,0.06,0.02,11.55,0.06,1.6,1.0,0.83,0.0,1.15,1.1,0.0,12.83666667,95.64,0.3,75.0,23.4,10.0,60.0,26.5,8.0,125.225,130.0,42.23515716,562.0,432.0,76.84615385
2025-04-04 02:00:00,2.51,1094.0,102344.0,3.149573265,4002.0,1253.0,2325.0,0.0,1.21,216.0,1.3,6.0,1.4,12.3923898,86.63395823,0.412696053,5.436148144,227.8503333,0.973651973,12.5,86.46,0.45,6.4,22.349333332999997,1.04,9.32,71.13,1.4,46.81333333,18.15,632.8333333,2.405453097,2.014906775,10.67609932,5.065555556,78.37666667,55.06,9.22,32.68692308,65.9,0.062153402,1.920412987,0.187,0.055192918,0.068104776,5.298557457,0.18,1.36,0.05,58.68,0.02,2.76,0.05,0.04,167.5366667,0.06,0.02,11.55,0.06,1.6,1.0,0.83,0.0,1.15,1.1,0.0,12.83666667,95.64,0.3,75.0,23.4,10.0,60.0,26.5,8.0,123.135,118.0,41.34681682,548.0,430.0,81.3559322
2025-04-04 03:00:00,2.5,1126.0,109805.0,2.93424908,4000.0,1350.0,2280.0,0.0,1.15,200.0,1.35,8.0,1.4,12.3923898,86.63395823,0.412696053,5.436148144,227.8503333,0.973651973,12.5,86.46,0.45,6.4,22.349333332999997,1.04,9.32,71.13,1.4,46.81333333,18.15,632.8333333,2.405453097,2.014906775,10.67609932,5.065555556,78.37666667,55.06,9.22,32.68692308,65.9,0.062153402,1.920412987,0.187,0.055192918,0.068104776,5.298557457,0.18,1.36,0.05,58.68,0.02,2.76,0.05,0.04,167.5366667,0.06,0.02,11.55,0.06,1.6,1.0,0.83,0.0,1.15,1.1,0.0,12.83666667,95.64,0.3,75.0,23.4,10.0,60.0,26.5,8.0,121.37,116.0,41.98984303,540.0,424.0,73.79310345
2025-04-04 04:00:00,2.58,1166.0,104405.0,3.085131881,3999.0,1307.0,2288.0,0.0,1.25,231.0,1.33,7.0,1.4,12.3923898,86.63395823,0.412696053,5.436148144,227.8503333,0.973651973,12.5,86.46,0.45,6.4,22.349333332999997,1.04,9.32,71.13,1.4,46.81333333,18.15,632.8333333,2.405453097,2.014906775,10.67609932,5.065555556,78.37666667,55.06,9.22,32.68692308,65.9,0.062153402,1.920412987,0.187,0.055192918,0.068104776,5.298557457,0.18,1.36,0.05,58.68,0.02,2.76,0.05,0.04,167.5366667,0.06,0.02,11.55,0.06,1.6,1.0,0.83,0.0,1.15,1.1,0.0,12.83666667,95.64,0.3,75.0,23.4,10.0,60.0,26.5,8.0,124.0625,125.0,43.66426412,555.0,430.0,93.36
2025-04-04 05:00:00,2.57,1161.0,107442.0,2.928315495,3906.0,1408.0,2299.0,0.0,1.3,238.0,1.27,6.0,1.4,12.3923898,86.63395823,0.412696053,5.436148144,227.8503333,0.973651973,12.5,86.46,0.45,6.4,22.349333332999997,1.04,9.32,71.13,1.4,46.81333333,18.15,632.8333333,2.405453097,2.014906775,10.67609932,5.065555556,78.37666667,55.06,9.22,32.68692308,65.9,0.062153402,1.920412987,0.187,0.055192918,0.068104776,5.298557457,0.18,1.36,0.05,58.68,0.02,2.76,0.05,0.04,167.5366667,0.06,0.02,11.55,0.06,1.6,1.0,0.83,0.0,1.15,1.1,0.0,12.83666667,95.64,0.3,75.0,23.4,10.0,60.0,26.5,8.0,124.46000000000001,128.0,43.96191361,558.0,430.0,87.5
2025-04-04 06:00:00,2.64,1152.0,109066.0,2.955592879,4002.0,1361.0,2328.0,0.0,1.3,236.0,1.34,7.0,1.4,12.3923898,86.63395823,0.412696053,5.436148144,227.8503333,0.973651973,12.5,86.46,0.45,6.4,22.349333332999997,1.04,9.32,71.13,1.4,46.81333333,18.15,632.8333333,2.405453097,2.014906775,10.67609932,5.065555556,78.37666667,55.06,9.22,32.68692308,65.9,0.062153402,1.920412987,0.187,0.055192918,0.068104776,5.298557457,0.18,1.36,0.05,58.68,0.02,2.76,0.05,0.04,167.5366667,0.06,0.02,11.55,0.06,1.6,1.0,0.83,0.0,1.15,1.1,0.0,12.83666667,95.64,0.3,75.0,23.4,10.0,60.0,26.5,8.0,123.4,120.0,43.36547291,550.0,430.0,87.75
2025-04-04 07:00:00,2.67,1150.0,110282.0,2.923756058,4003.0,1373.0,2365.0,0.0,1.3,238.0,1.37,7.0,1.4,12.3923898,86.63395823,0.412696053,5.436148144,227.8503333,0.973651973,12.5,86.46,0.45,6.4,22.349333332999997,1.04,9.32,71.13,1.4,46.81333333,18.15,632.8333333,2.405453097,2.014906775,10.67609932,5.065555556,78.37666667,55.06,9.22,32.68692308,65.9,0.062153402,1.920412987,0.187,0.055192918,0.068104776,5.298557457,0.18,1.36,0.05,58.68,0.02,2.76,0.05,0.04,167.5366667,0.06,0.02,11.55,0.06,1.6,1.0,0.83,0.0,1.15,1.1,0.0,12.83666667,95.64,0.3,75.0,23.4,10.0,60.0,26.5,8.0,121.9425,109.0,42.66878836,539.0,430.0,86.23853211
2025-04-04 08:00:00,2.4,1152.0,106791.0,3.014743319,3997.0,1291.0,2365.0,0.0,1.19,229.0,1.21,5.0,1.4,12.3552204,86.66795361,0.406825987,4.633085607,227.8503333,0.976825987,12.5,86.46,0.45,6.4,22.349333332999997,1.04,9.43,71.07,1.29,46.81333333,18.21,632.8333333,2.39170765,2.019403975,10.78058072,5.065555556,78.37666667,54.98,8.48,31.93461538,65.9,0.06317231,1.907259474,0.176,0.056296776,0.063638889,5.338496333,0.18,1.36,0.05,58.68,0.02,2.76,0.05,0.04,167.5366667,0.06,0.02,11.55,0.06,1.6,1.0,0.35,0.0,0.77,1.1,0.0,12.83666667,96.36,0.2,75.0,23.4,10.0,60.0,26.5,8.0,125.255,134.0,41.12612613,564.0,430.0,68.58208955
2025-04-04 09:00:00,2.4,1109.0,93717.0,2.865585439,3334.0,1294.0,2357.0,0.0,1.21,210.0,1.19,6.0,1.4,12.3552204,86.66795361,0.406825987,4.633085607,227.8503333,0.976825987,12.5,86.46,0.45,6.4,22.349333332999997,1.04,9.43,71.07,1.29,46.81333333,18.21,632.8333333,2.39170765,2.019403975,10.78058072,5.065555556,78.37666667,54.98,8.48,31.93461538,65.9,0.06317231,1.907259474,0.176,0.056296776,0.063638889,5.338496333,0.18,1.36,0.05,58.68,0.02,2.76,0.05,0.04,167.5366667,0.06,0.02,11.55,0.06,1.6,1.0,0.35,0.0,0.77,1.1,0.0,12.83666667,96.36,0.2,75.0,23.4,10.0,60.0,26.5,8.0,121.015,102.0,39.13853318,532.0,430.0,68.1372549
2025-04-04 23:00:00,2.41,1139.0,104371.0,2.573249371,3334.0,1352.0,2334.0,0.0,1.13,238.0,1.28,7.0,1.4,12.45080962,86.5865195,0.445341743,3.988222376,275.0413333,0.962670871,12.46,86.52,0.46,7.0,30.39933334,1.02,9.38,71.12,1.16,84.72333333,18.34,852.6196667,2.419198543,2.003462968,10.56211961,5.245555556,78.2,55.3,9.62,33.81538462,65.9,0.059096677,1.736263797,0.165,0.059608351,0.063638889,5.27193154,0.18,1.05,0.08,66.06,0.02,2.18,0.06,0.04,126.363,0.03,0.03,1.84,0.05,2.6,1.0,0.68,0.0,1.09,1.34,0.0,13.74333333,95.98,0.3,75.0,23.4,10.0,60.0,26.5,8.0,127.41499999999999,122.0,43.47426471,567.0,445.0,74.09836066
2025-04-05 00:00:00,2.64,1190.0,109188.0,2.9508184,4000.0,1409.0,2287.0,0.0,1.35,242.0,1.29,8.0,1.2,12.34936483,86.65890063,0.401156357,3.094218216,261.4533333,0.991734535,12.52,86.01,0.42,5.5,37.0,1.05,8.92,71.37,1.09,88.10163358923299,18.62,905.3153333,2.49,2.071563089,11.0,5.223333333,79.04555556,54.96,9.01,34.03,68.71,0.057,1.84,0.18,0.032,0.052,5.31,0.16,3.798355821,0.047959038,24.49747668,0.005275494,3.846314859,0.047959038,0.057550846,198.6563333,0.013428531,0.099275209,4.431415124,0.419161993,1.29489403,1.0,0.259151786,0.0,0.4434375,0.754419643,0.0,0.746666667,55.68308036,0.057589286,75.0,23.4,10.0,60.0,26.5,8.0,122.11,148.0,42.59390503,558.0,410.0,87.22972973
2025-04-05 01:00:00,2.65,1193.0,111960.0,2.877090205,3999.0,1430.0,2296.0,0.0,1.35,248.0,1.3,8.0,1.2,12.34936483,86.65890063,0.401156357,3.094218216,261.4533333,0.991734535,12.52,86.01,0.42,5.5,37.0,1.05,8.92,71.37,1.09,87.05458068717019,18.62,905.3153333,2.49,2.071563089,11.0,5.223333333,79.04555556,54.96,9.01,34.03,68.71,0.057,1.84,0.18,0.032,0.052,5.31,0.16,3.798355821,0.047959038,24.49747668,0.005275494,3.846314859,0.047959038,0.057550846,198.6563333,0.013428531,0.099275209,4.431415124,0.419161993,1.29489403,1.0,0.259151786,0.0,0.4434375,0.754419643,0.0,0.746666667,55.68308036,0.057589286,75.0,23.4,10.0,60.0,26.5,8.0,120.785,138.0,43.21974148,548.0,410.0,93.26086957
2025-04-05 02:00:00,2.66,1193.0,111686.0,2.885585235,4001.0,1419.0,2288.0,0.0,1.35,247.0,1.31,7.0,1.2,12.34936483,86.65890063,0.401156357,3.094218216,261.4533333,0.991734535,12.52,86.01,0.42,5.5,37.0,1.05,8.92,71.37,1.09,87.98529437789267,18.62,905.3153333,2.49,2.071563089,11.0,5.223333333,79.04555556,54.96,9.01,34.03,68.71,0.057,1.84,0.18,0.032,0.052,5.31,0.16,3.798355821,0.047959038,24.49747668,0.005275494,3.846314859,0.047959038,0.057550846,198.6563333,0.013428531,0.099275209,4.431415124,0.419161993,1.29489403,1.0,0.259151786,0.0,0.4434375,0.754419643,0.0,0.746666667,55.68308036,0.057589286,75.0,23.4,10.0,60.0,26.5,8.0,121.7125,145.0,43.20987654,555.0,410.0,90.06896552
2025-04-05 03:00:00,2.65,1198.0,111923.0,2.880198283,4002.0,1437.0,2301.0,0.0,1.35,249.0,1.3,7.0,1.2,12.34936483,86.65890063,0.401156357,3.094218216,261.4533333,0.991734535,12.52,86.01,0.42,5.5,37.0,1.05,8.92,71.37,1.09,86.47288463046863,18.62,905.3153333,2.49,2.071563089,11.0,5.223333333,79.04555556,54.96,9.01,34.03,68.71,0.057,1.84,0.18,0.032,0.052,5.31,0.16,3.798355821,0.047959038,24.49747668,0.005275494,3.846314859,0.047959038,0.057550846,198.6563333,0.013428531,0.099275209,4.431415124,0.419161993,1.29489403,1.0,0.259151786,0.0,0.4434375,0.754419643,0.0,0.746666667,55.68308036,0.057589286,75.0,23.4,10.0,60.0,26.5,8.0,121.845,146.0,43.37995338,556.0,410.0,89.5890411
2025-04-05 04:00:00,2.55,1194.0,107192.0,3.004975104,3999.0,1486.0,2258.0,0.0,1.35,244.0,1.2,8.0,1.2,12.34936483,86.65890063,0.401156357,3.094218216,261.4533333,0.991734535,12.52,86.01,0.42,5.5,37.0,1.05,8.92,71.37,1.09,91.47547071810203,18.62,905.3153333,2.49,2.071563089,11.0,5.223333333,79.04555556,54.96,9.01,34.03,68.71,0.057,1.84,0.18,0.032,0.052,5.31,0.16,3.798355821,0.047959038,24.49747668,0.005275494,3.846314859,0.047959038,0.057550846,198.6563333,0.013428531,0.099275209,4.431415124,0.419161993,1.29489403,1.0,0.259151786,0.0,0.4434375,0.754419643,0.0,0.746666667,55.68308036,0.057589286,75.0,23.4,10.0,60.0,26.5,8.0,122.77250000000001,153.0,42.95427902,563.0,410.0,90.98039216
2025-04-05 05:00:00,2.53,1196.0,105892.0,3.041839678,3999.0,1498.0,2250.0,0.0,1.35,243.0,1.18,7.0,1.2,12.34936483,86.65890063,0.401156357,3.094218216,261.4533333,0.991734535,12.52,86.01,0.42,5.5,37.0,1.05,8.92,71.37,1.09,92.40618440882454,18.62,905.3153333,2.49,2.071563089,11.0,5.223333333,79.04555556,54.96,9.01,34.03,68.71,0.057,1.84,0.18,0.032,0.052,5.31,0.16,3.798355821,0.047959038,24.49747668,0.005275494,3.846314859,0.047959038,0.057550846,198.6563333,0.013428531,0.099275209,4.431415124,0.419161993,1.29489403,1.0,0.259151786,0.0,0.4434375,0.754419643,0.0,0.746666667,55.68308036,0.057589286,75.0,23.4,10.0,60.0,26.5,8.0,123.17,156.0,42.85379569,566.0,410.0,88.3974359
2025-04-05 07:00:00,2.57,1197.0,105871.0,3.042442608,3999.0,1426.0,2292.0,0.0,1.33,240.0,1.24,7.0,1.2,12.34936483,86.65890063,0.401156357,3.094218216,261.4533333,0.991734535,12.52,86.01,0.42,5.5,37.0,1.05,8.92,71.37,1.09,87.51993753253143,18.62,905.3153333,2.49,2.071563089,11.0,5.223333333,79.04555556,54.96,9.01,34.03,68.71,0.057,1.84,0.18,0.032,0.052,5.31,0.16,3.798355821,0.047959038,24.49747668,0.005275494,3.846314859,0.047959038,0.057550846,198.6563333,0.013428531,0.099275209,4.431415124,0.419161993,1.29489403,1.0,0.259151786,0.0,0.4434375,0.754419643,0.0,0.746666667,55.68308036,0.057589286,75.0,23.4,10.0,60.0,26.5,8.0,121.05,140.0,42.39360451,550.0,410.0,89.35714286
2025-04-05 08:00:00,2.59,1198.0,108110.0,2.980221277,4000.0,1447.0,2328.0,0.0,1.35,244.0,1.24,7.0,1.2,13.05342037,85.89548026,0.477573308,2.906351675,261.4533333,1.051099368,12.6,86.37,0.45,5.2,37.0,1.03,8.87,71.43,1.08,83.33172592428019,18.62,905.3153333,2.5,1.996168582,10.42,5.223333333,79.04555556,55.45,9.48,34.03,68.71,0.053,1.7,0.17,0.031,0.048,5.22,0.16,2.008781128,0.005204096,33.05641897,0.007806144,1.488371509,0.005204096,0.010408192,198.6563333,0.004683687,0.023938842,1.072043814,0.121775851,0.936737314,1.0,0.259151786,0.0,0.4434375,0.754419643,0.0,0.746666667,55.68308036,0.057589286,75.0,23.4,10.0,60.0,26.5,8.0,121.05,140.0,42.39256678,550.0,410.0,80.71428571
