Repository: saikumar-voptimai/evonith_bf_webapp

# Evonith BF2 — Blast Furnace Intelligence Platform

Monitoring, modelling and optimisation of **Blast Furnace 2 (BF2)** at Evonith Steel: live telemetry from InfluxDB,
manual plant reports from Neon PostgreSQL, a two-zone energy model of the furnace, blend and fuel optimisers, a
conversational assistant (FurnaceMind) and a live digital twin evaluated every hour.

The platform has three deployable parts that share one Python service layer, plus the shared data library:

| Part | Path | What it is |
|---|---|---|
| **Streamlit app** (legacy) | `src/app.py`, `src/custom_pages/` | The original 11-page dashboard; still the home of the model pages. Served under `/legacy` in production |

File: src/assets/data/furnace_dataset_20260525_002530_771382.csv (part 124 of 209)
GO%,ORE_NA2O%,ORE_P%,ORE_TIO2%,ORE_AL2O3%,ORE_SIO2%,ORE_MNO%,ORE_CAO%,ORE_K2O%,ORE_CALC_MT,PELLET_PCT_SIO2,PELLET_PCT_AL2O3,PELLET_PCT_FE2O3,PELLET_PCT_MGO,PELLET_PCT_TIO2,PELLET_PCT_NA2O,TOTAL_PELLET_CALC_MT,PELLET_PCT_K2O,PELLET_PCT_TM,PELLET_PCT_LOI,PELLET_PCT_MNO,PELLET_PCT_CAO,PELLET_PCT_P,CHARGES/HRS.,STOCKRODLEVEL,CHEM_PCT_C,CHEM_PCT_CR,CHEM_PCT_FE,CHEM_PCT_MN,CHEM_PCT_P,CHEM_PCT_S,CHEM_PCT_SI,CHEM_PCT_TI,SLAG_BASICITY,SLAG_PCT_AL2O3,SLAG_PCT_CAO,SLAG_PCT_FEO,SLAG_PCT_K2O,SLAG_PCT_MGO,SLAG_PCT_MNO,SLAG_PCT_NA2O,SLAG_PCT_S,SLAG_PCT_SIO2,SLAG_PCT_TIO2,SLAG_T_BASICITY,HMT_GT_1480C,COKE_DISCHARGE_TIME,WEIGHTED_COKE_ANGLE,TOTAL_COKE_PORTIONS,NON_COKE_DISCHARGE_TIME,WEIGHTED_NON_COKE_ANGLE,TOTAL_NON_COKE_PORTIONS,TOTAL HEAT LOAD,FTG_UPTAKE_TEMP_A,FTG_UPTAKE_TEMP_B,FTG_UPTAKE_TEMP_C,FTG_UPTAKE_TEMP_D,FTG_UPTAKE_TEMP_AVG,HEARTH_TEMP_A,HEARTH_TEMP_B,HEARTH_TEMP_C,HEARTH_TEMP_D,HEARTH_TEMP_AVG,BOSH_TEMP_A,BOSH_TEMP_C,BOSH_TEMP_D,BELLY_TEMP_A,BELLY_TEMP_C,BELLY_TEMP_D,LOWER_STACK_TEMP_A,LOWER_STACK_TEMP_B,LOWER_STACK_TEMP_C,LOWER_STACK_TEMP_D,PCI_KG/THM,ACT. FUEL RATEKG/THM.,FURNACETOPGASANALYSISCO2ETACO,COKE RATE KG/THM,PRODUCTIONTONNESPERHR,HOT BLAST PRESSUREBAR,TOPPRESSUREBAR,DIFFERENTIAL PRESSURETOTALBAR,HOT BLAST TEMP.OC,OXYGENFLOWNM3/HR.,STEAMKGS/HR.,RAFTOC,PERMEABILITYKGS/HR.,TUYEREVELOCITYM/S,HOT BLAST VOLUMENM3/HR.,O2 ENRICHMENT %,BOTTOMBAR,FURNACE TOP GAS ANALYSISH2%,UNITCOST LAKHS/THM,BOSH_TEMP_B,FURNACE TOP GAS ANALYSISCO2%,FURNACE TOP GAS ANALYSISONLINE (ANALYZER)CO%
2026-02-21 19:00:00,0.9424297214939859,11.69,0.459192027,87.37080320556797,0.3953087403052946,4.457202380952381,0.435,1.03,0.49,86.93500000000002,12.035000000000002,1.0892261904761904,69.98,9.0,19.55,1.69,12.33952387,5.111111111,78.68777778,71.63,38.89,0.05,5.44,2.22024,9.1,2.63,0.028,0.16,54.61,10.62,0.051,1.9669581805,0.21,0.0,0.0,0.0,0.0,0.0,0.0,0.0,0.0,0.0,59.907089390678536,3.8878765859699116,3.056101656801502,0.053605154467899305,0.022413753101965417,0.06530288640519555,0.3651441988706421,4.163293238046422,5.171106869589707,0.07160941614174551,0.07282850238565408,0.02529748080038259,8.62070238095238,0.0,0.0,0.0,0.0,0.0,0.0,0.0,0.0,0.0,0.0,0.0,0.0,0.0,7.0,0.254488152,4.4692727272727275,0.013,94.18525454545454,0.1769090909090909,0.08576363636363636,0.019236363636363635,0.9767272727272728,0.07383636363636363,1.1338842298545453,17.64290909090909,38.441272727272725,0.18927272727272726,0.3669090909090909,8.052363636363635,0.1461818181818182,0.15690909090909091,0.29,33.908727272727276,0.6954545454545454,1.3713744480363637,1521.4363636363637,97.5,26.46153846153846,13.0,60.0,27.333333333333332,9.0,0.9618739379639862,178.9358333,167.05875,175.3394444,188.5638889,178.7632639,61.81727279277736,328.31927450990446,449.9256766926874,580.709732572272,356.5399270168673,55.19055555555542,58.20750000000017,55.849166666666605,67.03249999999991,52.720277777777774,47.021388888888914,43.01138888888885,47.36166666666655,36.72361111111119,42.511111111111106,179.71716583333338,519.3055555555555,42.05213261111109,270.0,93.06366666666678,2.8269876694444487,1.3480848250000002,1.4790042555555554,1185.5779277777797,3998.296547,0.0,2267.1254583333352,1261.826266666667,213.34411638888884,111787.32555555551,5.22132512222222,1.2145583361111092,4.087569125000003,91.31252447291668,60.04527777777783,18.605300333333307,25.639419444444435
2026-02-21 20:00:00,0.9424297214939859,11.69,0.459192027,87.37080320556797,0.3953087403052946,4.457202380952381,0.435,1.03,0.49,86.93500000000002,12.035000000000002,1.0892261904761904,69.98,9.0,19.55,1.69,12.33952387,5.111111111,78.68777778,71.63,38.89,0.05,5.44,2.22024,9.1,2.63,0.028,0.16,54.61,10.62,0.051,1.9669581805,0.21,0.0,0.0,0.0,0.0,0.0,0.0,0.0,0.0,0.0,59.907089390678536,3.8878765859699116,3.056101656801502,0.053605154467899305,0.022413753101965417,0.06530288640519555,0.3651441988706421,4.163293238046422,5.171106869589707,0.07160941614174551,0.07282850238565408,0.02529748080038259,8.62070238095238,0.0,0.0,0.0,0.0,0.0,0.0,0.0,0.0,0.0,0.0,0.0,0.0,0.0,7.0,0.254488152,4.382,0.01326,94.367,0.17479999999999998,0.08804,0.024759999999999997,0.8822,0.06794,1.13452250614,17.693,38.3788,0.21639999999999998,0.3778,8.003599999999999,0.1582,0.173,0.2978,33.8334,0.7190000000000001,1.3711091417199999,1522.84,97.5,26.46153846153846,13.0,60.0,27.333333333333332,9.0,0.9618739379639862,178.9358333,167.05875,175.3394444,188.5638889,178.7632639,61.81727279277736,328.31927450990446,449.9256766926874,580.709732572272,356.5399270168673,56.88111111111127,57.431388888888996,55.74999999999984,66.75638888888885,52.363055555555384,47.07277777777797,49.281944444444434,47.61000000000017,37.18249999999999,40.07222222222226,151.99509027777808,522.9722222222222,42.10292775,270.0,95.39713467162139,2.7027029611111106,1.3233271666666666,1.3796468391666663,1201.1248027777763,3998.296547,0.0,2311.7539500000003,1296.4719222222209,213.65046444444457,107050.64444444452,5.3594078666666665,1.146367734444444,3.8155622916666685,87.6393494618056,59.46777777777769,18.787254555555535,25.834973222222242
2026-02-21 21:00:00,0.9424297214939859,11.69,0.459192027,87.37080320556797,0.3953087403052946,4.457202380952381,0.435,1.03,0.49,86.93500000000002,12.035000000000002,1.0892261904761904,69.98,9.0,19.55,1.69,12.33952387,5.111111111,78.68777778,71.63,38.89,0.05,5.44,2.22024,9.1,2.63,0.028,0.16,54.61,10.62,0.051,1.9669581805,0.21,0.0,0.0,0.0,0.0,0.0,0.0,0.0,0.0,0.0,59.907089390678536,3.8878765859699116,3.056101656801502,0.053605154467899305,0.022413753101965417,0.06530288640519555,0.3651441988706421,4.163293238046422,5.171106869589707,0.07160941614174551,0.07282850238565408,0.02529748080038259,8.62070238095238,0.0,0.0,0.0,0.0,0.0,0.0,0.0,0.0,0.0,0.0,0.0,0.0,0.0,7.0,0.254488152,4.202,0.01386,94.877,0.1628,0.09043999999999999,0.04036,0.5642,0.049339999999999995,1.10305333954,17.723,37.7068,0.3004,0.39580000000000004,7.9196,0.2002,0.203,0.3158,34.187400000000004,0.8089999999999999,1.3347229649199999,1513.24,97.5,26.46153846153846,13.0,60.0,27.333333333333332,9.0,0.9618739379639862,178.9358333,167.05875,175.3394444,188.5638889,178.7632639,61.81727279277736,328.31927450990446,449.9256766926874,580.709732572272,356.5399270168673,56.693611111111366,56.1891666666666,55.12000000000008,65.78111111111129,51.49499999999985,46.660555555555646,48.520277777777736,47.32222222222206,37.2208333333333,40.29055555555555,166.98571666666683,534.3611111111111,42.71447722222221,270.0,94.99274322787366,2.678899749999999,1.3220769055555568,1.3569244750000005,1211.402594444442,3998.296547,0.0,2255.0699222222215,1335.0996111111122,218.86827972222213,108512.96111111116,5.2585761861111155,1.126036793055556,3.9624565833333305,89.62560745833335,58.60749999999984,18.938416111111092,25.40133127777778
2026-02-21 22:00:00,0.9424297214939859,11.69,0.459192027,87.37080320556797,0.3953087403052946,4.457202380952381,0.435,1.03,0.49,86.93500000000002,12.035000000000002,1.0892261904761904,69.98,9.0,19.55,1.69,12.33952387,5.111111111,78.68777778,71.63,38.89,0.05,5.44,2.22024,9.1,2.63,0.028,0.16,54.61,10.62,0.051,1.9669581805,0.21,0.0,0.0,0.0,0.0,0.0,0.0,0.0,0.0,0.0,59.907089390678536,3.8878765859699116,3.056101656801502,0.053605154467899305,0.022413753101965417,0.06530288640519555,0.3651441988706421,4.163293238046422,5.171106869589707,0.07160941614174551,0.07282850238565408,0.02529748080038259,8.62070238095238,0.0,0.0,0.0,0.0,0.0,0.0,0.0,0.0,0.0,0.0,0.0,0.0,0.0,7.0,0.254488152,4.126176470588236,0.014,95.20029411764706,0.15323529411764705,0.0889705882352941,0.05211764705882353,0.33441176470588235,0.030794117647058826,1.0606433330294118,17.290294117647058,37.09676470588235,0.3402941176470588,0.44735294117647056,7.872941176470588,0.25058823529411767,0.2235294117647059,0.3213529411764706,34.98705882352941,0.9179411764705883,1.2857210797941176,1488.6764705882354,97.5,26.46153846153846,13.0,60.0,27.333333333333332,9.0,0.9618739379639862,178.9358333,167.05875,175.3394444,188.5638889,178.7632639,61.81727279277736,328.31927450990446,449.9256766926874,580.709732572272,356.5399270168673,55.674722222222286,55.6069444444447,54.14833333333323,65.94666666666662,50.859999999999786,46.416666666666394,50.495555555555526,47.06361111111114,37.73861111111111,39.51805555555556,205.850730277778,544.7222222222222,42.892643694444445,270.0,98.8923611111115,2.70218455555556,1.34848388888889,1.3537303361111102,1252.215655555556,3998.296547,0.0,2248.2159500000002,1339.4828638888878,223.8974261111112,108431.69750000007,5.273311150000002,1.1247258130555564,4.165099311111112,94.7752217618056,58.62416666666685,18.77114677777774,24.993899583333324
2026-02-21 23:00:00,0.9424297214939859,11.69,0.459192027,87.37080320556797,0.3953087403052946,4.457202380952381,0.435,1.03,0.49,86.93500000000002,12.035000000000002,1.0892261904761904,69.98,9.0,19.55,1.69,12.33952387,5.111111111,78.68777778,71.63,38.89,0.05,5.44,2.22024,9.1,2.63,0.028,0.16,54.61,10.62,0.051,1.9669581805,0.21,0.0,0.0,0.0,0.0,0.0,0.0,0.0,0.0,0.0,59.907089390678536,3.8878765859699116,3.056101656801502,0.053605154467899305,0.022413753101965417,0.06530288640519555,0.3651441988706421,4.163293238046422,5.171106869589707,0.07160941614174551,0.07282850238565408,0.02529748080038259,8.62070238095238,0.0,0.0,0.0,0.0,0.0,0.0,0.0,0.0,0.0,0.0,0.0,0.0,0.0,7.0,0.254488152,4.113518518518519,0.014703703703703705,95.20405555555556,0.15703703703703703,0.09011111111111111,0.04755555555555556,0.3409259259259259,0.03209259259259259,1.0380538618888888,17.023703703703703,36.86240740740741,0.32185185185185183,0.4559259259259259,7.8318518518518525,0.25592592592592595,0.22648148148148148,0.32833333333333337,35.51296296296296,0.9388888888888889,1.2586071052962962,1476.5925925925926,97.5,26.46153846153846,13.0,60.0,27.333333333333332,9.0,0.9618739379639862,178.9358333,167.05875,175.3394444,188.5638889,178.7632639,61.81727279277736,328.31927450990446,449.9256766926874,580.709732572272,356.5399270168673,54.802777777777706,55.28666666666669,53.27722222222207,61.92138888888884,50.24555555555563,46.07583333333326,34.626111111111086,46.8677777777778,38.42166666666672,46.48833333333343,193.53568222222205,540.8472222222222,42.3047137222222,270.0,96.93635343731418,2.7746270166666664,1.3484808916666673,1.4261808277777772,1239.1036916666662,3998.296547,0.0,2243.8805888888887,1284.3477500000006,219.99680083333357,109664.63249999999,5.2534333361111125,1.1698373666666662,4.130634277777781,93.14347789444443,59.56083333333326,18.475477027777778,25.19965308333334
2026-02-22 00:00:00,0.9424297214939859,11.69,0.459192027,87.37080320556797,0.3953087403052946,4.457202380952381,0.435,1.03,0.49,86.93500000000002,12.035000000000002,1.0892261904761904,69.98,9.0,19.55,1.69,12.33952387,5.021111111,79.24555556,71.63,38.89,0.05,5.44,2.22024,9.1,2.63,0.028,0.16,54.61,10.62,0.051,1.9669581805,0.21,0.0,0.0,0.0,0.0,0.0,0.0,0.0,0.0,0.0,59.907089390678536,3.8878765859699116,3.056101656801502,0.053605154467899305,0.022413753101965417,0.06530288640519555,0.3651441988706421,4.163293238046422,5.171106869589707,0.07160941614174551,0.07282850238565408,0.02529748080038259,8.62070238095238,0.0,0.0,0.0,0.0,0.0,0.0,0.0,0.0,0.0,0.0,0.0,0.0,0.0,7.0,0.254488152,4.119074074074074,0.015814814814814816,95.05572222222223,0.16814814814814816,0.09344444444444444,0.03422222222222222,0.4687037037037037,0.044870370370370366,1.0288672285555556,16.934814814814818,36.83462962962963,0.27740740740740744,0.4337037037037037,7.787407407407407,0.23370370370370372,0.22092592592592591,0.3383333333333334,35.80185185185185,0.9055555555555556,1.2463879841851853,1474.3703703703704,97.5,26.46153846153846,13.0,60.0,27.333333333333332,9.0,0.9618739379639862,178.9358333,167.05875,175.3394444,188.5638889,178.7632639,61.81727279277736,328.31927450990446,449.9256766926874,580.709732572272,356.5399270168673,54.4394444444443,55.715833333333435,53.09916666666667,62.393333333333246,49.55500000000005,45.708888888888964,33.429444444444464,46.511666666666606,38.645277777777686,46.94194444444441,196.51943638888906,540.0,42.757120888888885,270.0,96.68562527933054,2.762413936111111,1.3482271083333335,1.4141170999999997,1232.6067555555571,3998.296547,0.0,2240.253819444444,1307.8563055555549,221.66852055555552,110803.45583333336,5.191294219444443,1.1598394797222213,4.098251038888887,93.53882532152781,62.4322222222222,18.979287166666683,25.40916788888889
2026-02-22 01:00:00,0.9424297214939859,11.69,0.459192027,87.37080320556797,0.3953087403052946,4.457202380952381,0.435,1.03,0.49,86.93500000000002,12.035000000000002,1.0892261904761904,69.98,9.0,19.55,1.69,12.33952387,5.021111111,79.24555556,71.63,38.89,0.05,5.44,2.22024,9.1,2.63,0.028,0.16,54.61,10.62,0.051,1.9669581805,0.21,0.0,0.0,0.0,0.0,0.0,0.0,0.0,0.0,0.0,59.907089390678536,3.8878765859699116,3.056101656801502,0.053605154467899305,0.022413753101965417,0.06530288640519555,0.3651441988706421,4.163293238046422,5.171106869589707,0.07160941614174551,0.07282850238565408,0.02529748080038259,8.62070238095238,0.0,0.0,0.0,0.0,0.0,0.0,0.0,0.0,0.0,0.0,0.0,0.0,0.0,7.0,0.254488152,4.196923076923077,0.01551923076923077,94.99398076923077,0.1651923076923077,0.09207692307692307,0.036326923076923076,0.45634615384615385,0.04363461538461538,1.035813508096154,16.862307692307695,36.99826923076923,0.2796153846153846,0.43,7.794423076923077,0.2251923076923077,0.22,0.34,35.72019230769231,0.885576923076923,1.254025964,1473.0384615384614,97.5,26.46153846153846,13.0,60.0,27.333333333333332,9.0,0.9618739379639862,178.9358333,167.05875,175.3394444,188.5638889,178.7632639,61.81727279277736,328.31927450990446,449.9256766926874,580.709732572272,356.5399270168673,54.259999999999955,57.69055555555569,53.296111111111074,63.20333333333335,49.04638888888902,45.38277777777745,47.13416666666664,46.292499999999755,39.23500000000003,41.976388888888906,201.6080458333339,537.4611111111111,42.29074566666665,270.0,97.30500000000025,2.7861488222222213,1.348377822222224,1.4380466500000004,1197.2370277777784,3998.296547,0.0,2232.300380555556,1286.0679277777779,215.6054455555555,110750.18444444449,5.203515619444445,1.174696086388888,4.0650881333333375,94.21306607291675,66.33055555555553,18.47106508333331,25.209949333333345
2026-02-22 02:00:00,0.9424297214939859,11.69,0.459192027,87.37080320556797,0.3953087403052946,4.457202380952381,0.435,1.03,0.49,86.93500000000002,12.035000000000002,1.0892261904761904,69.98,9.0,19.55,1.69,12.33952387,5.021111111,79.24555556,71.63,38.89,0.05,5.44,2.22024,9.1,2.63,0.028,0.16,54.61,10.62,0.051,1.9669581805,0.21,0.0,0.0,0.0,0.0,0.0,0.0,0.0,0.0,0.0,59.907089390678536,3.8878765859699116,3.056101656801502,0.053605154467899305,0.022413753101965417,0.06530288640519555,0.3651441988706421,4.163293238046422,5.171106869589707,0.07160941614174551,0.07282850238565408,0.02529748080038259,8.62070238095238,0.0,0.0,0.0,0.0,0.0,0.0,0.0,0.0,0.0,0.0,0.0,0.0,0.0,7.0,0.254488152,4.274193548387097,0.015,94.96917419354838,0.16,0.09,0.041541935483870966,0.4107096774193548,0.03938064516129032,1.0440854261419357,16.813548387096773,37.15251612903226,0.2946451612903226,0.4296129032258064,7.809612903225806,0.2230967741935484,0.21961290322580646,0.3391096774193549,35.58387096774194,0.874258064516129,1.2635561025935484,1471.7677419354839,97.5,26.46153846153846,13.0,60.0,27.333333333333332,9.0,0.9618739379639862,178.9358333,167.05875,175.3394444,188.5638889,178.7632639,61.81727279277736,328.31927450990446,449.9256766926874,580.709732572272,356.5399270168673,53.953333333333234,57.945833333333375,53.39999999999993,65.0816666666667,48.671944444444634,45.08861111111118,57.590833333333336,46.1875000000001,40.1016666666668,38.238055555555555,198.21381472222203,541.6138888888889,43.808436416666666,270.0,95.6555077343701,2.7610033222222254,1.3482307111111116,1.412695600833332,1240.6592888888922,3998.296547,0.0,2250.350327777779,1305.031077777778,221.1117375,110237.71194444451,5.221556138888889,1.1427050513888888,3.939822833333333,93.76333045069441,64.93638888888862,19.538918111111094,25.05847361111112
2026-02-22 03:00:00,0.9424297214939859,11.69,0.459192027,87.37080320556797,0.3953087403052946,4.457202380952381,0.435,1.03,0.49,86.93500000000002,12.035000000000002,1.0892261904761904,69.98,9.0,19.55,1.69,12.33952387,5.021111111,79.24555556,71.63,38.89,0.05,5.44,2.22024,9.1,2.63,0.028,0.16,54.61,10.62,0.051,1.9669581805,0.21,0.0,0.0,0.0,0.0,0.0,0.0,0.0,0.0,0.0,59.907089390678536,3.8878765859699116,3.056101656801502,0.053605154467899305,0.022413753101965417,0.06530288640519555,0.3651441988706421,4.163293238046422,5.171106869589707,0.07160941614174551,0.07282850238565408,0.02529748080038259,8.62070238095238,0.0,0.0,0.0,0.0,0.0,0.0,0.0,0.0,0.0,0.0,0.0,0.0,0.0,7.0,0.254488152,4.216129032258064,0.015,95.12091612903225,0.16,0.09,0.046961290322580646,0.3178064516129032,0.03318709677419355,1.0352488475612904,16.949032258064516,36.87767741935484,0.34109677419354834,0.42574193548387096,7.805741935483871,0.25406451612903225,0.21574193548387097,0.33020645161290324,35.62258064516129,0.9168387096774193,1.2543728885290324,1469.4451612903226,97.5,26.46153846153846,13.0,60.0,27.333333333333332,9.0,0.9618739379639862,178.9358333,167.05875,175.3394444,188.5638889,178.7632639,61.81727279277736,328.31927450990446,449.9256766926874,580.709732572272,356.5399270168673,53.977777777777774,58.30388888888896,53.48333333333309,63.17138888888895,48.94722222222228,45.31083333333325,55.80694444444459,46.43444444444453,40.53416666666673,38.92277777777787,192.31285055555568,549.9722222222222,42.643931611111114,270.0,95.67053331091793,2.7465880083333336,1.348437494444444,1.3982432611111104,1250.5714416666663,3998.296547,0.0,2228.326158333334,1312.2316333333326,223.33528444444468,109865.86972222221,5.220807475000002,1.1365112736111112,4.218741969444447,92.98145269861112,64.56750000000004,18.982663055555562,25.533878722222212
2026-02-22 04:00:00,0.9424297214939859,11.69,0.459192027,87.37080320556797,0.3953087403052946,4.457202380952381,0.435,1.03,0.49,86.93500000000002,12.035000000000002,1.0892261904761904,69.98,9.0,19.55,1.69,12.33952387,5.021111111,79.24555556,71.63,38.89,0.05,5.44,2.22024,9.1,2.63,0.028,0.16,54.61,10.62,0.051,1.9669581805,0.21,0.0,0.0,0.0,0.0,0.0,0.0,0.0,0.0,0.0,59.907089390678536,3.8878765859699116,3.056101656801502,0.053605154467899305,0.022413753101965417,0.06530288640519555,0.3651441988706421,4.163293238046422,5.171106869589707,0.07160941614174551,0.07282850238565408,0.02529748080038259,8.62070238095238,0.0,0.0,0.0,0.0,0.0,0.0,0.0,0.0,0.0,0.0,0.0,0.0,0.0,7.0,0.254488152,4.158064516129032,0.015,95.27265806451614,0.16,0.09,0.052380645161290325,0.2249032258064516,0.026993548387096774,1.0264122689806452,17.084516129032256,36.60283870967742,0.3875483870967742,0.42187096774193544,7.801870967741936,0.2850322580645161,0.21187096774193548,0.3213032258064516,35.66129032258065,0.9594193548387097,1.2451896744645161,1467.1225806451612,97.5,26.46153846153846,13.0,60.0,27.333333333333332,9.0,0.9618739379639862,178.9358333,167.05875,175.3394444,188.5638889,178.7632639,61.81727279277736,328.31927450990446,449.9256766926874,580.709732572272,356.5399270168673,54.27083333333332,59.59361111111122,53.69916666666663,63.06861111111094,49.73472222222212,45.863055555555526,54.611388888888854,46.96277777777789,40.84222222222219,39.494166666666686,202.86905472222207,549.5916666666667,43.04211777777777,270.0,96.13773255228017,2.760509047222225,1.3483633555555565,1.4122195991666653,1250.2268166666665,3998.296547,0.0,2229.431638888887,1292.1689388888883,221.48433694444418,109201.01999999999,5.237090127777781,1.1349126199999997,4.200191288888894,94.38014975069443,64.86694444444413,18.915653888888894,25.032287083333344
2026-02-22 05:00:00,0.9424297214939859,11.69,0.459192027,87.37080320556797,0.3953087403052946,4.457202380952381,0.435,1.03,0.49,86.93500000000002,12.035000000000002,1.0892261904761904,69.98,9.0,19.55,1.69,12.33952387,5.021111111,79.24555556,71.63,38.89,0.05,5.44,2.22024,9.1,2.63,0.028,0.16,54.61,10.62,0.051,1.9669581805,0.21,0.0,0.0,0.0,0.0,0.0,0.0,0.0,0.0,0.0,59.907089390678536,3.8878765859699116,3.056101656801502,0.053605154467899305,0.022413753101965417,0.06530288640519555,0.3651441988706421,4.163293238046422,5.171106869589707,0.07160941614174551,0.07282850238565408,0.02529748080038259,8.62070238095238,0.0,0.0,0.0,0.0,0.0,0.0,0.0,0.0,0.0,0.0,0.0,0.0,0.0,7.0,0.254488152,4.0866,0.015,95.36212,0.16,0.09434000000000001,0.05004,0.2048,0.027100000000000003,1.02509996854,17.081799999999998,36.5692,0.36660000000000004,0.4014,7.8062,0.3,0.2038,0.31886000000000003,35.6738,1.0172,1.24392164662,1462.28,97.5,26.46153846153846,13.0,60.0,27.333333333333332,9.0,0.9618739379639862,178.9358333,167.05875,175.3394444,188.5638889,178.7632639,61.81727279277736,328.31927450990446,449.9256766926874,580.709732572272,356.5399270168673,54.36160000000001,58.235999999999976,53.48399999999992,60.43679999999999,50.00080000000004,45.93919999999997,37.86320000000001,47.007999999999996,40.55360000000007,45.875199999999985,201.14655119999992,542.376,43.04569936,270.0,97.39160479605255,2.7908679679999997,1.3479930480000009,1.4425531920000012,1250.5005520000004,3998.296547,0.0,2248.404496,1268.7909360000003,220.47261600000007,109667.7768,5.250968687999997,1.1639004560000004,4.146712896,94.15191803399999,64.78800000000005,18.98319512,25.120416639999995
2026-02-22 06:00:00,0.9424297214939859,11.69,0.459192027,87.37080320556797,0.3953087403052946,4.457202380952381,0.435,1.03,0.49,86.93500000000002,12.035000000000002,1.0892261904761904,69.98,9.0,19.55,1.69,12.33952387,5.021111111,79.24555556,71.63,38.89,0.05,5.44,2.22024,9.1,2.63,0.028,0.16,54.61,10.62,0.051,1.9669581805,0.21,0.0,0.0,0.0,0.0,0.0,0.0,0.0,0.0,0.0,59.907089390678536,3.8878765859699116,3.056101656801502,0.053605154467899305,0.022413753101965417,0.06530288640519555,0.3651441988706421,4.163293238046422,5.171106869589707,0.07160941614174551,0.07282850238565408,0.02529748080038259,8.62070238095238,0.0,0.0,0.0,0.0,0.0,0.0,0.0,0.0,0.0,0.0,0.0,0.0,0.0,7.0,0.254488152,4.124173913043478,0.01428695652173913,95.2197652173913,0.16,0.09557391304347826,0.04593043478260869,0.3055652173913044,0.03470434782608696,1.0547799381913043,17.628260869565217,36.84391304347826,0.32573913043478264,0.35791304347826086,7.817130434782609,0.25721739130434784,0.18930434782608696,0.3271304347826087,34.96408695652174,1.0328695652173914,1.2785308187565219,1470.3391304347826,97.5,26.46153846153846,13.0,60.0,27.333333333333332,9.0,0.9618739379639862,178.9358333,167.05875,175.3394444,188.5638889,178.7632639,61.81727279277736,328.31927450990446,449.9256766926874,580.709732572272,356.5399270168673,54.71027777777798,57.09000000000002,53.56972222222239,60.73555555555559,50.24138888888879,45.94027777777767,44.02694444444444,47.06833333333343,40.99083333333327,42.81666666666669,210.41918444444414,540.5083333333333,43.30190886111109,270.0,94.09944444444443,2.8222856361111104,1.347920277777778,1.4742669027777768,1206.261641666665,3998.296547,0.0,2234.8118361111115,1245.8307416666667,213.63865861111105,109945.41250000008,5.252077633333334,1.1802661213888888,3.9947032472222217,95.38054193888885,63.99361111111088,18.87989505555555,24.722849444444428
2026-02-22 07:00:00,0.9424297214939859,11.69,0.459192027,87.37080320556797,0.3953087403052946,4.457202380952381,0.435,1.03,0.49,86.93500000000002,12.035000000000002,1.0892261904761904,69.98,9.0,19.55,1.69,12.33952387,5.021111111,79.24555556,71.63,38.89,0.05,5.44,2.22024,9.1,2.63,0.028,0.16,54.61,10.62,0.051,1.9669581805,0.21,0.0,0.0,0.0,0.0,0.0,0.0,0.0,0.0,0.0,59.907089390678536,3.8878765859699116,3.056101656801502,0.053605154467899305,0.022413753101965417,0.06530288640519555,0.3651441988706421,4.163293238046422,5.171106869589707,0.07160941614174551,0.07282850238565408,0.02529748080038259,8.62070238095238,0.0,0.0,0.0,0.0,0.0,0.0,0.0,0.0,0.0,0.0,0.0,0.0,0.0,7.0,0.254488152,4.21808695652174,0.013243478260869565,94.99698260869565,0.16,0.09348695652173913,0.04436521739130435,0.4307826086956522,0.04305217391304347,1.095560277495652,18.48913043478261,37.156956521739126,0.3048695652173913,0.3109565217391304,7.827565217391304,0.19460869565217392,0.1736521739130435,0.33756521739130435,33.93104347826087,1.0224347826086957,1.3263346432782608,1485.4695652173914,97.5,26.46153846153846,13.0,60.0,27.333333333333332,9.0,0.9618739379639862,178.9358333,167.05875,175.3394444,188.5638889,178.7632639,61.81727279277736,328.31927450990446,449.9256766926874,580.709732572272,356.5399270168673,55.1463888888887,57.45499999999986,53.605555555555746,59.5783333333333,50.33916666666637,45.945277777777584,53.3825,47.033333333333374,40.915833333333346,38.70916666666679,218.00720527777767,540.0,42.07310983333335,270.0,90.42486111111121,2.8155180333333294,1.3480233666666677,1.4674255333333333,1199.9334333333315,3998.296547,0.0,2212.14961111111,1259.764811111112,213.8074052777779,110695.89416666664,5.241416169444445,1.184056648888889,4.238506275000001,96.38595469930554,63.70694444444447,18.58625097222223,25.590880749999993
2026-02-22 08:00:00,0.9424297214939859,11.69,0.459192027,87.37080320556797,0.3953087403052946,4.457202380952381,0.435,1.03,0.49,86.93500000000002,12.035000000000002,1.0892261904761904,69.98,9.0,19.55,1.69,12.33952387,5.021111111,79.24555556,71.63,38.89,0.05,5.44,2.22024,9.1,2.63,0.028,0.16,54.61,10.62,0.051,1.9669581805,0.21,0.0,0.0,0.0,0.0,0.0,0.0,0.0,0.0,0.0,59.907089390678536,3.8878765859699116,3.056101656801502,0.053605154467899305,0.022413753101965417,0.06530288640519555,0.3651441988706421,4.163293238046422,5.171106869589707,0.07160941614174551,0.07282850238565408,0.02529748080038259,8.62070238095238,0.0,0.0,0.0,0.0,0.0,0.0,0.0,0.0,0.0,0.0,0.0,0.0,0.0,7.0,0.254488152,4.265875,0.0138625,94.8883625,0.16575,0.0973125,0.039112499999999994,0.47725,0.052474999999999994,1.1138524431375,18.87975,37.2645,0.31437499999999996,0.3,7.832875,0.177125,0.167125,0.3379875,33.46,1.01425,1.3479783016125,1492.1625,97.5,26.46153846153846,13.0,60.0,27.333333333333332,9.0,0.9618739379639862,178.9358333,167.05875,175.3394444,188.5638889,178.7632639,61.81727279277736,328.31927450990446,449.9256766926874,580.709732572272,356.5399270168673,55.67638888888876,57.28472222222248,55.55388888888891,67.88277777777768,50.42972222222211,46.00027777777788,61.86555555555548,47.24944444444428,41.558333333333415,37.91333333333344,201.53183750000005,540.0,41.83534744444443,270.0,97.81486111111073,2.800423516666666,1.3485267166666672,1.451920902777777,1219.8701527777823,3998.296547,0.0,2227.411405555554,1274.792386111112,216.98178527777773,110944.40027777774,5.218471197222224,1.1716281805555555,4.232341530555554,94.20296846875002,63.03583333333333,18.296199750000007,25.438175749999996
2026-02-22 09:00:00,0.9424297214939859,11.69,0.459192027,87.37080320556797,0.3953087403052946,4.457202380952381,0.435,1.03,0.49,86.93500000000002,12.035000000000002,1.0892261904761904,69.98,9.0,19.55,1.69,12.33952387,5.021111111,79.24555556,71.63,38.89,0.05,5.44,2.22024,9.1,2.63,0.028,0.16,54.61,10.62,0.051,1.9669581805,0.21,0.0,0.0,0.0,0.0,0.0,0.0,0.0,0.0,0.0,59.907089390678536,3.8878765859699116,3.056101656801502,0.053605154467899305,0.022413753101965417,0.06530288640519555,0.3651441988706421,4.163293238046422,5.171106869589707,0.07160941614174551,0.07282850238565408,0.02529748080038259,8.62070238095238,0.0,0.0,0.0,0.0,0.0,0.0,0.0,0.0,0.0,0.0,0.0,0.0,0.0,7.0,0.254488152,4.299625,0.0149875,94.8144875,0.17325,0.1029375,0.0327375,0.49975,0.062224999999999996,1.1253003820125,19.12725,37.3095,0.333125,0.3,7.836625,0.173375,0.163375,0.3353625,33.16,1.00675,1.3616601702375,1496.2875,97.5,26.46153846153846,13.0,60.0,27.333333333333332,9.0,0.9618739379639862,178.9358333,167.05875,175.3394444,188.5638889,178.7632639,61.81727279277736,328.31927450990446,449.9256766926874,580.709732572272,356.5399270168673,56.552222222222404,57.69916666666665,62.83027777777797,70.34888888888874,50.799166666666494,46.347499999999876,63.51055555555546,47.531111111111244,40.978888888888996,37.201666666666576,194.43020416666658,540.0,42.58323866666668,270.0,96.28690655677227,2.7971722833333343,1.3483380194444452,1.4487583361111098,1214.6166333333326,3998.296547,0.0,2240.4473694444455,1280.1929083333343,217.36297333333334,111020.07083333338,5.208054530555557,1.1750682233333325,4.010601541666668,93.26200205208332,62.21750000000021,18.353010166666664,24.74959022222223
2026-02-22 10:00:00,0.9424297214939859,11.69,0.459192027,87.37080320556797,0.3953087403052946,4.457202380952381,0.435,1.03,0.49,86.93500000000002,12.035000000000002,1.0892261904761904,69.98,9.0,19.55,1.69,12.33952387,5.021111111,79.24555556,71.63,38.89,0.05,5.44,2.22024,9.1,2.63,0.028,0.16,54.61,10.62,0.051,1.9669581805,0.21,0.0,0.0,0.0,0.0,0.0,0.0,0.0,0.0,0.0,59.907089390678536,3.8878765859699116,3.056101656801502,0.053605154467899305,0.022413753101965417,0.06530288640519555,0.3651441988706421,4.163293238046422,5.171106869589707,0.07160941614174551,0.07282850238565408,0.02529748080038259,8.62070238095238,0.0,0.0,0.0,0.0,0.0,0.0,0.0,0.0,0.0,0.0,0.0,0.0,0.0,7.0,0.254488152,4.332571428571429,0.015485714285714287,94.72922857142858,0.17828571428571427,0.108,0.026571428571428572,0.538,0.07185714285714286,1.1339141424,19.353428571428573,37.326,0.34485714285714286,0.3017142857142857,7.833142857142857,0.16914285714285715,0.16085714285714287,0.3327428571428572,32.918285714285716,1.0025714285714287,1.3718750869714285,1499.6571428571428,97.5,26.46153846153846,13.0,60.0,27.333333333333332,9.0,0.9618739379639862,178.9358333,167.05875,175.3394444,188.5638889,178.7632639,61.81727279277736,328.31927450990446,449.9256766926874,580.709732572272,356.5399270168673,57.56333333333314,57.62555555555565,62.8449999999999,73.60916666666675,51.059722222222334,46.70333333333326,65.60694444444445,47.467222222222276,40.0880555555556,36.10583333333331,197.60823333333312,536.5972222222222,42.698528416666655,270.0,96.06999999999975,2.809767158333332,1.3483223194444454,1.4615572972222235,1218.570522222225,3998.296547,0.0,2240.301794444446,1278.8301444444444,218.39692888888902,111915.96555555557,5.208332144444445,1.1921134711111103,4.160718916666665,93.68309091666664,62.23888888888902,18.51998952777777,24.85701263888889
2026-02-22 11:00:00,0.9424297214939859,11.69,0.459192027,87.37080320556797,0.3953087403052946,4.457202380952381,0.435,1.03,0.49,86.93500000000002,12.035000000000002,1.0892261904761904,69.98,9.0,19.55,1.69,12.33952387,5.021111111,79.24555556,71.63,38.89,0.05,5.44,2.22024,9.1,2.63,0.028,0.16,54.61,10.62,0.051,1.9669581805,0.21,0.0,0.0,0.0,0.0,0.0,0.0,0.0,0.0,0.0,59.907089390678536,3.8878765859699116,3.056101656801502,0.053605154467899305,0.022413753101965417,0.06530288640519555,0.3651441988706421,4.163293238046422,5.171106869589707,0.07160941614174551,0.07282850238565408,0.02529748080038259,8.62070238095238,0.0,0.0,0.0,0.0,0.0,0.0,0.0,0.0,0.0,0.0,0.0,0.0,0.0,7.0,0.254488152,4.3582857142857145,0.010342857142857143,94.54151428571429,0.16114285714285714,0.108,0.022285714285714284,0.718,0.08042857142857143,1.1170202964,19.387714285714285,37.086,0.2934285714285714,0.31885714285714284,7.764571428571428,0.1605714285714286,0.16942857142857143,0.33017142857142856,33.201142857142855,1.0282857142857142,1.3508874366857142,1496.2285714285715,97.5,26.46153846153846,13.0,60.0,27.333333333333332,9.0,0.9618739379639862,178.9358333,167.05875,175.3394444,188.5638889,178.7632639,61.81727279277736,328.31927450990446,449.9256766926874,580.709732572272,356.5399270168673,58.25583333333325,57.25416666666646,60.63388888888891,80.02555555555574,51.696944444444526,47.45361111111126,68.95749999999997,47.202500000000065,39.536666666666505,35.298611111111114,194.8495988888891,535.0,42.788319333333334,270.0,98.14125000000034,2.7616624249999986,1.347938286111113,1.4136838277777763,1239.922191666666,3998.296547,0.0,2277.0692583333334,1313.439772222223,222.60104666666655,111175.14250000006,5.213338191666666,1.1554324955555548,3.9252025500000007,93.3175718527778,63.78916666666653,18.47991452777778,24.707827305555572
2026-02-22 12:00:00,0.9424297214939859,11.69,0.459192027,87.37080320556797,0.3953087403052946,4.457202380952381,0.435,1.03,0.49,86.93500000000002,12.035000000000002,1.0892261904761904,69.98,9.0,19.55,1.69,12.33952387,5.021111111,79.24555556,71.63,38.89,0.05,5.44,2.22024,9.1,2.63,0.028,0.16,54.61,10.62,0.051,1.9669581805,0.21,0.0,0.0,0.0,0.0,0.0,0.0,0.0,0.0,0.0,59.907089390678536,3.8878765859699116,3.056101656801502,0.053605154467899305,0.022413753101965417,0.06530288640519555,0.3651441988706421,4.163293238046422,5.171106869589707,0.07160941614174551,0.07282850238565408,0.02529748080038259,8.62070238095238,0.0,0.0,0.0,0.0,0.0,0.0,0.0,0.0,0.0,0.0,0.0,0.0,0.0,7.0,0.254488152,4.342956521739131,0.011217391304347827,94.60934782608695,0.16243478260869565,0.10556521739130435,0.028330434782608695,0.666695652173913,0.07345217391304348,1.100620774573913,18.754521739130436,37.16008695652174,0.282695652173913,0.32,7.752695652173913,0.17947826086956523,0.17,0.3421739130434783,33.78730434782609,0.9934782608695653,1.3302818479652174,1498.1913043478262,97.5,26.46153846153846,13.0,60.0,27.333333333333332,9.0,0.9618739379639862,178.9358333,167.05875,175.3394444,188.5638889,178.7632639,61.81727279277736,328.31927450990446,449.9256766926874,580.709732572272,356.5399270168673,58.28111111111129,58.69555555555559,64.22027777777788,81.96777777777775,52.153333333333364,47.901666666666706,67.30250000000001,46.854444444444326,39.21361111111115,35.321388888889004,184.12588722222188,535.0,43.769654083333336,270.0,96.50033769837185,2.8048802833333326,1.3482234055555553,1.4566447472222213,1214.6081611111085,3998.296547,0.0,2250.131461111114,1266.8822833333327,215.71170638888907,110522.77861111112,5.2805643972222205,1.1838130938888891,4.025945213888886,91.8966800569444,65.92166666666661,18.841893777777756,24.20898480555557
2026-02-22 13:00:00,0.9424297214939859,11.69,0.459192027,87.37080320556797,0.3953087403052946,4.457202380952381,0.435,1.03,0.49,86.93500000000002,12.035000000000002,1.0892261904761904,69.98,9.0,19.55,1.69,12.33952387,5.021111111,79.24555556,71.63,38.89,0.05,5.44,2.22024,9.1,2.63,0.028,0.16,54.61,10.62,0.051,1.9669581805,0.21,0.0,0.0,0.0,0.0,0.0,0.0,0.0,0.0,0.0,59.907089390678536,3.8878765859699116,3.056101656801502,0.053605154467899305,0.022413753101965417,0.06530288640519555,0.3651441988706421,4.163293238046422,5.171106869589707,0.07160941614174551,0.07282850238565408,0.02529748080038259,8.62070238095238,0.0,0.0,0.0,0.0,0.0,0.0,0.0,0.0,0.0,0.0,0.0,0.0,0.0,7.0,0.254488152,4.324695652173913,0.012521739130434782,94.69543478260869,0.16504347826086957,0.10295652173913043,0.03511304347826087,0.5988695652173912,0.06536521739130435,1.0842565616173911,18.073652173913043,37.256608695652176,0.2748695652173913,0.32,7.744869565217392,0.2003478260869565,0.17,0.3552173913043478,34.39513043478261,0.9543478260869566,1.3097035493565217,1500.5391304347827,97.5,26.46153846153846,13.0,60.0,27.333333333333332,9.0,0.9618739379639862,178.9358333,167.05875,175.3394444,188.5638889,178.7632639,61.81727279277736,328.31927450990446,449.9256766926874,580.709732572272,356.5399270168673,60.35166666666648,62.713333333333516,63.98194444444445,83.80888888888893,52.51388888888895,48.31527777777762,68.78361111111104,46.37444444444429,38.9347222222222,35.16194444444443,194.14821805555556,535.0,42.818063472222256,270.0,96.39500000000018,2.8003390861111104,1.3482529638888892,1.4520832166666673,1221.8253222222224,3998.296547,0.0,2233.4263694444444,1262.8667027777772,214.92971000000006,109884.2636111111,5.322654961111111,1.1786988194444448,4.2886445416666685,93.22463889236111,67.8794444444444,18.548707861111104,24.76859113888888
2026-02-22 14:00:00,0.9424297214939859,11.69,0.459192027,87.37080320556797,0.3953087403052946,4.457202380952381,0.435,1.03,0.49,86.93500000000002,12.035000000000002,1.0892261904761904,69.98,9.0,19.55,1.69,12.33952387,5.021111111,79.24555556,71.63,38.89,0.05,5.44,2.22024,9.1,2.63,0.028,0.16,54.61,10.62,0.051,1.9669581805,0.21,0.0,0.0,0.0,0.0,0.0,0.0,0.0,0.0,0.0,59.907089390678536,3.8878765859699116,3.056101656801502,0.053605154467899305,0.022413753101965417,0.06530288640519555,0.3651441988706421,4.163293238046422,5.171106869589707,0.07160941614174551,0.07282850238565408,0.02529748080038259,8.62070238095238,0.0,0.0,0.0,0.0,0.0,0.0,0.0,0.0,0.0,0.0,0.0,0.0,0.0,7.0,0.254488152,4.3064347826086955,0.013826086956521738,94.78152173913043,0.1676521739130435,0.10034782608695653,0.04189565217391304,0.5310434782608695,0.05727826086956522,1.0678923486608696,17.392782608695654,37.35313043478261,0.26704347826086955,0.32,7.73704347826087,0.2212173913043478,0.17,0.3682608695652174,35.00295652173913,0.9152173913043479,1.2891252507478261,1502.8869565217392,97.5,26.46153846153846,13.0,60.0,27.333333333333332,9.0,0.9618739379639862,178.9358333,167.05875,175.3394444,188.5638889,178.7632639,61.81727279277736,328.31927450990446,449.9256766926874,580.709732572272,356.5399270168673,61.44777777777775,62.71138888888929,73.67916666666677,77.80277777777785,52.765277777777406,48.51333333333327,61.93944444444442,47.07972222222222,38.21222222222217,35.56833333333339,186.13575333333347,531.8472222222222,42.81554297222223,270.0,96.39500000000018,2.788873563888886,1.3481878666666671,1.4407253638888897,1212.3339472222206,3998.296547,0.0,2234.2963750000013,1283.2711916666658,216.66319361111104,110747.77361111112,5.212159311111112,1.173361849722222,4.2957336861111095,92.16298731666669,68.87277777777761,18.47205377777778,24.66905388888891
2026-02-22 15:00:00,0.9424297214939859,11.69,0.459192027,87.37080320556797,0.3953087403052946,4.457202380952381,0.435,1.03,0.49,86.93500000000002,12.035000000000002,1.0892261904761904,69.98,9.0,19.55,1.69,12.33952387,5.021111111,79.24555556,71.63,38.89,0.05,5.44,2.22024,9.1,2.63,0.028,0.16,54.61,10.62,0.051,1.9669581805,0.21,0.0,0.0,0.0,0.0,0.0,0.0,0.0,0.0,0.0,59.907089390678536,3.8878765859699116,3.056101656801502,0.053605154467899305,0.022413753101965417,0.06530288640519555,0.3651441988706421,4.163293238046422,5.171106869589707,0.07160941614174551,0.07282850238565408,0.02529748080038259,8.62070238095238,0.0,0.0,0.0,0.0,0.0,0.0,0.0,0.0,0.0,0.0,0.0,0.0,0.0,7.0,0.254488152,4.2816,0.015059999999999999,94.86782,0.1706,0.09842000000000001,0.04734,0.4688,0.05036,1.0557857353,16.9204,37.4088,0.2672,0.3242,7.7132000000000005,0.24,0.1718,0.3836,35.4366,0.8932,1.27345940416,1503.56,97.5,26.46153846153846,13.0,60.0,27.333333333333332,9.0,0.9618739379639862,178.9358333,167.05875,175.3394444,188.5638889,178.7632639,61.81727279277736,328.31927450990446,449.9256766926874,580.709732572272,356.5399270168673,59.92277777777765,62.20083333333349,67.9205555555556,64.6027777777779,52.97777777777765,48.68277777777803,49.61361111111111,47.935555555555595,36.10444444444435,38.43083333333334,184.3625455555555,530.0,42.52805733333334,270.0,96.39500000000018,2.8002989499999993,1.348314444444443,1.451992394444445,1192.720499999999,3998.296547,0.0,2221.918705555555,1264.5005361111114,211.7589988888888,109941.18888888891,5.213085772222222,1.169430734166667,4.265054325000004,91.9280372861111,68.57,18.276789805555573,24.699339499999976
2026-02-22 16:00:00,0.9424297214939859,11.69,0.459192027,87.37080320556797,0.3953087403052946,4.457202380952381,0.435,1.03,0.49,86.93500000000002,12.035000000000002,1.0892261904761904,69.98,9.0,19.55,1.69,12.33952387,5.021111111,79.24555556,71.63,38.89,0.05,5.44,2.22024,9.1,2.63,0.028,0.16,54.61,10.62,0.051,1.9669581805,0.21,0.0,0.0,0.0,0.0,0.0,0.0,0.0,0.0,0.0,59.907089390678536,3.8878765859699116,3.056101656801502,0.053605154467899305,0.022413753101965417,0.06530288640519555,0.3651441988706421,4.163293238046422,5.171106869589707,0.07160941614174551,0.07282850238565408,0.02529748080038259,8.62070238095238,0.0,0.0,0.0,0.0,0.0,0.0,0.0,0.0,0.0,0.0,0.0,0.0,0.0,7.0,0.254488152,4.1976,0.01566,94.95602,0.1766,0.10262,0.04074,0.4568,0.05396,1.0819975183,18.3244,37.0968,0.3392,0.3662,7.5452,0.24,0.18980000000000002,0.41960000000000003,34.3026,1.0252000000000001,1.30200562576,1489.16,97.5,26.46153846153846,13.0,60.0,27.333333333333332,9.0,0.9618739379639862,178.9358333,167.05875,175.3394444,188.5638889,178.7632639,61.81727279277736,328.31927450990446,449.9256766926874,580.709732572272,356.5399270168673,58.84222222222216,62.52222222222216,62.44916666666669,65.1836111111111,53.14944444444468,48.678611111111344,51.90111111111111,48.19416666666686,36.0522222222222,37.30638888888892,186.61197611111052,530.0,42.73036172222222,270.0,98.14576388888923,2.726120336111111,1.3481040638888881,1.3779418555555554,1208.0465833333326,3998.296547,0.0,2262.7208555555558,1322.1496666666671,216.27109805555557,109209.62777777776,5.157504777777779,1.1182587799999992,3.9005995972222296,92.22608683472214,67.2030555555555,18.462721333333352,24.74426158333332
