Repository: saikumar-voptimai/evonith_bf_webapp

# Evonith BF2 — Blast Furnace Intelligence Platform

Monitoring, modelling and optimisation of **Blast Furnace 2 (BF2)** at Evonith Steel: live telemetry from InfluxDB,
manual plant reports from Neon PostgreSQL, a two-zone energy model of the furnace, blend and fuel optimisers, a
conversational assistant (FurnaceMind) and a live digital twin evaluated every hour.

The platform has three deployable parts that share one Python service layer, plus the shared data library:

| Part | Path | What it is |
|---|---|---|
| **Streamlit app** (legacy) | `src/app.py`, `src/custom_pages/` | The original 11-page dashboard; still the home of the model pages. Served under `/legacy` in production |

File: src/assets/data/V10_df_filtered.csv (part 125 of 166)
datetime,Hot Blast PressureBar,Hot Blast Temp.oC,Hot Blast VolumeNm3/Hr.,O2 Enrichment %,OxygenFlowNm3/Hr.,PermeabilityKgs/Hr.,RAFToC,SteamKgs/Hr.,TopPressureBar,TuyereVelocitym/s,Differential PressureTotalBar,Charges/Hrs.,StockRodLevel,COKE_ASH%,COKE_FC%,COKE_IM%,COKE_MOIST%,COKE_MT,COKE_VM%,NUTCOKE_ASH%,NUTCOKE_FC%,NUTCOKE_IM%,NUTCOKE_MOIST%,NUTCOKE_MT,NUTCOKE_VM%,PCI_2_%Ash,PCI_2_%FC,PCI_2_%IM,PCI_2_MT,PCI_2_%VM,Sinter_SP_MT,Sinter_SP_02_Al2O3%,Sinter_SP_02_Basicity,Sinter_SP_02_CaO%,Sinter_SP_02_Cold_Strength_AI,Sinter_SP_02_Cold_strength_TI,Sinter_SP_02_Fe(T)%,Sinter_SP_02_FeO%,Sinter_SP_02_Hot_strength_RDI,Sinter_SP_02_Hot_strength_RI,Sinter_SP_02_K2O%,Sinter_SP_02_MgO%,Sinter_SP_02_MnO%,Sinter_SP_02_Na2O%,Sinter_SP_02_P%,Sinter_SP_02_SiO2%,Sinter_SP_02_TiO2%,ORE_%Al2O3,ORE_%CaO,ORE_%Fe(T),ORE_%K2O,ORE_%LOI,ORE_%MgO,ORE_%MnO,ORE_MT,ORE_%Na2O,ORE_%P,ORE_%SiO2,ORE_%TiO2,ORE_%TM,Geomin Type,FLUX_Al2O3%,FLUX_CaO%,FLUX_Fe2O3%,FLUX_LOI%,FLUX_MgO%,FLUX_MT,FLUX_SiO2%,FLUX_TM%,COKE_DISCHARGE_TIME,WEIGHTED_COKE_ANGLE,TOTAL_COKE_PORTIONS,NON_COKE_DISCHARGE_TIME,WEIGHTED_NON_COKE_ANGLE,TOTAL_NON_COKE_PORTIONS,UnitCost Lakhs/Thm,ActualKg/Thm.,FurnaceTopGasAnalysisCO2ETACO,Act. Fuel RateKg/Thm.,Coke Rate Kg/Thm,ProductionTonnesPerHr
2025-04-05 09:00:00,2.57,1199.0,107637.0,2.99330831,4000.0,1465.0,2316.0,0.0,1.35,244.0,1.22,7.0,1.2,13.05342037,85.89548026,0.477573308,2.906351675,261.4533333,1.051099368,12.6,86.37,0.45,5.2,37.0,1.03,8.87,71.43,1.08,84.72779646036395,18.62,905.3153333,2.5,1.996168582,10.42,5.223333333,79.04555556,55.45,9.48,34.03,68.71,0.053,1.7,0.17,0.031,0.048,5.22,0.16,2.008781128,0.005204096,33.05641897,0.007806144,1.488371509,0.005204096,0.010408192,198.6563333,0.004683687,0.023938842,1.072043814,0.121775851,0.936737314,1.0,0.259151786,0.0,0.4434375,0.754419643,0.0,0.746666667,55.68308036,0.057589286,75.0,23.4,10.0,60.0,26.5,8.0,121.315,142.0,42.9769392,552.0,410.0,84.57746479
2025-04-05 10:00:00,2.57,1195.0,106547.0,3.023908681,4000.0,1453.0,2311.0,0.0,1.35,242.0,1.22,7.0,1.2,13.05342037,85.89548026,0.477573308,2.906351675,261.4533333,1.051099368,12.6,86.37,0.45,5.2,37.0,1.03,8.87,71.43,1.08,85.30949251706551,18.62,905.3153333,2.5,1.996168582,10.42,5.223333333,79.04555556,55.45,9.48,34.03,68.71,0.053,1.7,0.17,0.031,0.048,5.22,0.16,2.008781128,0.005204096,33.05641897,0.007806144,1.488371509,0.005204096,0.010408192,198.6563333,0.004683687,0.023938842,1.072043814,0.121775851,0.936737314,1.0,0.259151786,0.0,0.4434375,0.754419643,0.0,0.746666667,55.68308036,0.057589286,75.0,23.4,10.0,60.0,26.5,8.0,121.05,140.0,43.03383897,550.0,410.0,85.57142857
2025-04-05 11:00:00,2.63,1199.0,108565.0,2.967739805,4000.0,1411.0,2316.0,0.0,1.35,243.0,1.28,7.0,1.2,13.05342037,85.89548026,0.477573308,2.906351675,261.4533333,1.051099368,12.6,86.37,0.45,5.2,37.0,1.03,8.87,71.43,1.08,84.72779646036395,18.62,905.3153333,2.5,1.996168582,10.42,5.223333333,79.04555556,55.45,9.48,34.03,68.71,0.053,1.7,0.17,0.031,0.048,5.22,0.16,2.008781128,0.005204096,33.05641897,0.007806144,1.488371509,0.005204096,0.010408192,198.6563333,0.004683687,0.023938842,1.072043814,0.121775851,0.936737314,1.0,0.259151786,0.0,0.4434375,0.754419643,0.0,0.746666667,55.68308036,0.057589286,75.0,23.4,10.0,60.0,26.5,8.0,121.1825,141.0,42.16923796,551.0,410.0,85.46099291
2025-04-05 12:00:00,2.63,1197.0,107037.0,3.010075495,4000.0,1371.0,2312.0,0.0,1.35,239.0,1.28,7.0,1.2,13.05342037,85.89548026,0.477573308,2.906351675,261.4533333,1.051099368,12.6,86.37,0.45,5.2,37.0,1.03,8.87,71.43,1.08,85.19315330572519,18.62,905.3153333,2.5,1.996168582,10.42,5.223333333,79.04555556,55.45,9.48,34.03,68.71,0.053,1.7,0.17,0.031,0.048,5.22,0.16,2.008781128,0.005204096,33.05641897,0.007806144,1.488371509,0.005204096,0.010408192,198.6563333,0.004683687,0.023938842,1.072043814,0.121775851,0.936737314,1.0,0.259151786,0.0,0.4434375,0.754419643,0.0,0.746666667,55.68308036,0.057589286,75.0,23.4,10.0,60.0,26.5,8.0,121.05,140.0,41.58043274,550.0,410.0,86.0
2025-04-05 13:00:00,2.61,1189.0,106634.0,3.021443309,4000.0,1402.0,2304.0,0.0,1.35,238.0,1.26,7.0,1.2,13.05342037,85.89548026,0.477573308,2.906351675,261.4533333,1.051099368,12.6,86.37,0.45,5.2,37.0,1.03,8.87,71.43,1.08,86.12386699644767,18.62,905.3153333,2.5,1.996168582,10.42,5.223333333,79.04555556,55.45,9.48,34.03,68.71,0.053,1.7,0.17,0.031,0.048,5.22,0.16,2.008781128,0.005204096,33.05641897,0.007806144,1.488371509,0.005204096,0.010408192,198.6563333,0.004683687,0.023938842,1.072043814,0.121775851,0.936737314,1.0,0.259151786,0.0,0.4434375,0.754419643,0.0,0.746666667,55.68308036,0.057589286,75.0,23.4,10.0,60.0,26.5,8.0,121.1825,141.0,42.87052213,551.0,410.0,85.81560284
2025-04-05 14:00:00,2.57,1189.0,106225.0,3.03155305,3998.0,1453.0,2303.0,0.0,1.35,240.0,1.22,7.0,1.2,13.05342037,85.89548026,0.477573308,2.906351675,261.4533333,1.051099368,12.6,86.37,0.45,5.2,37.0,1.03,8.87,71.43,1.08,86.24020620778799,18.62,905.3153333,2.5,1.996168582,10.42,5.223333333,79.04555556,55.45,9.48,34.03,68.71,0.053,1.7,0.17,0.031,0.048,5.22,0.16,2.008781128,0.005204096,33.05641897,0.007806144,1.488371509,0.005204096,0.010408192,198.6563333,0.004683687,0.023938842,1.072043814,0.121775851,0.936737314,1.0,0.259151786,0.0,0.4434375,0.754419643,0.0,0.746666667,55.68308036,0.057589286,75.0,23.4,10.0,60.0,26.5,8.0,121.315,142.0,42.49705536,552.0,410.0,90.84507042
2025-04-05 15:00:00,2.61,1189.0,109815.0,2.932516089,3998.0,1448.0,2313.0,0.0,1.35,245.0,1.26,7.0,1.2,13.05342037,85.89548026,0.477573308,2.906351675,261.4533333,1.051099368,12.6,86.37,0.45,5.2,37.0,1.03,8.87,71.43,1.08,85.07681409438487,18.62,905.3153333,2.5,1.996168582,10.42,5.223333333,79.04555556,55.45,9.48,34.03,68.71,0.053,1.7,0.17,0.031,0.048,5.22,0.16,2.008781128,0.005204096,33.05641897,0.007806144,1.488371509,0.005204096,0.010408192,198.6563333,0.004683687,0.023938842,1.072043814,0.121775851,0.936737314,1.0,0.259151786,0.0,0.4434375,0.754419643,0.0,0.746666667,55.68308036,0.057589286,75.0,23.4,10.0,60.0,26.5,8.0,121.315,142.0,42.33662435,552.0,410.0,82.67605634
2025-04-05 16:00:00,2.65,1189.0,110569.0,2.913260208,3999.0,1420.0,2309.0,0.0,1.35,244.0,1.3,7.0,1.2,13.13504093,85.78565123,0.525781784,3.2,261.4533333,1.079307843,12.48,86.04,0.45,5.3,37.0,1.03,8.92,71.46,1.2,85.54217093974611,18.42,905.3153333,2.64,1.970695971,10.76,5.223333333,79.04555556,54.3,9.42,34.03,68.71,0.057,2.12,0.18,0.038,0.052,5.46,0.18,3.851110762,0.038367231,24.32962005,0.007193856,3.96141655,0.038367231,0.071938557,198.6563333,0.015346892,0.101673161,4.460190547,0.437386428,1.055098839,1.0,0.259151786,0.0,0.4434375,0.754419643,0.0,0.746666667,55.68308036,0.057589286,75.0,23.4,10.0,60.0,26.5,8.0,121.1825,141.0,43.10829817,551.0,410.0,86.5248227
2025-04-05 17:00:00,2.67,1188.0,111196.0,2.897568358,4000.0,1403.0,2312.0,0.0,1.35,244.0,1.32,7.0,1.2,13.13504093,85.78565123,0.525781784,3.2,261.4533333,1.079307843,12.48,86.04,0.45,5.3,37.0,1.03,8.92,71.46,1.2,85.19315330572519,18.42,905.3153333,2.64,1.970695971,10.76,5.223333333,79.04555556,54.3,9.42,34.03,68.71,0.057,2.12,0.18,0.038,0.052,5.46,0.18,3.851110762,0.038367231,24.32962005,0.007193856,3.96141655,0.038367231,0.071938557,198.6563333,0.015346892,0.101673161,4.460190547,0.437386428,1.055098839,1.0,0.259151786,0.0,0.4434375,0.754419643,0.0,0.746666667,55.68308036,0.057589286,75.0,23.4,10.0,60.0,26.5,8.0,121.58,144.0,43.1196984,554.0,410.0,85.625
2025-04-05 18:00:00,2.65,1189.0,111057.0,2.900467697,3999.0,1419.0,2309.0,0.0,1.35,245.0,1.3,7.0,1.2,13.13504093,85.78565123,0.525781784,3.2,261.4533333,1.079307843,12.48,86.04,0.45,5.3,37.0,1.03,8.92,71.46,1.2,85.54217093974611,18.42,905.3153333,2.64,1.970695971,10.76,5.223333333,79.04555556,54.3,9.42,34.03,68.71,0.057,2.12,0.18,0.038,0.052,5.46,0.18,3.851110762,0.038367231,24.32962005,0.007193856,3.96141655,0.038367231,0.071938557,198.6563333,0.015346892,0.101673161,4.460190547,0.437386428,1.055098839,1.0,0.259151786,0.0,0.4434375,0.754419643,0.0,0.746666667,55.68308036,0.057589286,75.0,23.4,10.0,60.0,26.5,8.0,121.7125,145.0,42.96747016,555.0,410.0,85.72413793
2025-04-05 19:00:00,2.68,1188.0,112409.0,2.86632199,4000.0,1409.0,2305.0,0.0,1.35,246.0,1.33,8.0,1.2,13.13504093,85.78565123,0.525781784,3.2,261.4533333,1.079307843,12.48,86.04,0.45,5.3,37.0,1.03,8.92,71.46,1.2,86.00752778510736,18.42,905.3153333,2.64,1.970695971,10.76,5.223333333,79.04555556,54.3,9.42,34.03,68.71,0.057,2.12,0.18,0.038,0.052,5.46,0.18,3.851110762,0.038367231,24.32962005,0.007193856,3.96141655,0.038367231,0.071938557,198.6563333,0.015346892,0.101673161,4.460190547,0.437386428,1.055098839,1.0,0.259151786,0.0,0.4434375,0.754419643,0.0,0.746666667,55.68308036,0.057589286,75.0,23.4,10.0,60.0,26.5,8.0,120.6525,137.0,42.3915592,547.0,410.0,92.91970803
2025-04-05 20:00:00,2.68,1189.0,112610.0,2.860494465,3999.0,1415.0,2299.0,0.0,1.35,247.0,1.33,7.0,1.2,13.13504093,85.78565123,0.525781784,3.2,261.4533333,1.079307843,12.48,86.04,0.45,5.3,37.0,1.03,8.92,71.46,1.2,86.70556305314923,18.42,905.3153333,2.64,1.970695971,10.76,5.223333333,79.04555556,54.3,9.42,34.03,68.71,0.057,2.12,0.18,0.038,0.052,5.46,0.18,3.851110762,0.038367231,24.32962005,0.007193856,3.96141655,0.038367231,0.071938557,198.6563333,0.015346892,0.101673161,4.460190547,0.437386428,1.055098839,1.0,0.259151786,0.0,0.4434375,0.754419643,0.0,0.746666667,55.68308036,0.057589286,75.0,23.4,10.0,60.0,26.5,8.0,120.6525,137.0,42.30410448,547.0,410.0,91.24087591
2025-04-05 21:00:00,2.66,1189.0,111818.0,2.881461273,4000.0,1425.0,2289.0,0.0,1.35,247.0,1.31,7.0,1.2,13.13504093,85.78565123,0.525781784,3.2,261.4533333,1.079307843,12.48,86.04,0.45,5.3,37.0,1.03,8.92,71.46,1.2,87.86895516655235,18.42,905.3153333,2.64,1.970695971,10.76,5.223333333,79.04555556,54.3,9.42,34.03,68.71,0.057,2.12,0.18,0.038,0.052,5.46,0.18,3.851110762,0.038367231,24.32962005,0.007193856,3.96141655,0.038367231,0.071938557,198.6563333,0.015346892,0.101673161,4.460190547,0.437386428,1.055098839,1.0,0.259151786,0.0,0.4434375,0.754419643,0.0,0.746666667,55.68308036,0.057589286,75.0,23.4,10.0,60.0,26.5,8.0,121.7125,145.0,43.23062558,555.0,410.0,86.96551724
2025-04-05 22:00:00,2.65,1189.0,110936.0,2.904354716,4000.0,1424.0,2299.0,0.0,1.35,245.0,1.3,7.0,1.2,13.13504093,85.78565123,0.525781784,3.2,261.4533333,1.079307843,12.48,86.04,0.45,5.3,37.0,1.03,8.92,71.46,1.2,86.70556305314923,18.42,905.3153333,2.64,1.970695971,10.76,5.223333333,79.04555556,54.3,9.42,34.03,68.71,0.057,2.12,0.18,0.038,0.052,5.46,0.18,3.851110762,0.038367231,24.32962005,0.007193856,3.96141655,0.038367231,0.071938557,198.6563333,0.015346892,0.101673161,4.460190547,0.437386428,1.055098839,1.0,0.259151786,0.0,0.4434375,0.754419643,0.0,0.746666667,55.68308036,0.057589286,75.0,23.4,10.0,60.0,26.5,8.0,120.785,138.0,42.70167968,548.0,410.0,92.10144928
2025-04-05 23:00:00,2.63,1189.0,109309.0,2.946817877,3999.0,1419.0,2269.0,0.0,1.35,242.0,1.28,7.0,1.2,13.83320268,85.04175233,0.465008998,3.288988866,262.0983333,1.125044989,12.71,86.33,0.68,2.8,36.68533333,0.96,9.03,71.39,1.04,101.3966667,18.54,888.9856667,2.6,2.013307985,10.59,5.306666667,78.85333333,54.87,8.98,36.9175,68.71,0.052,1.87,0.18,0.03,0.05,5.26,0.17,1.956302725,0.020646994,32.84936819,0.006194098,1.094290706,0.005161749,0.030970492,194.9733333,0.00103235,0.024776393,1.34205464,0.103751147,1.083967209,1.0,0.26530303,0.0,0.162605083,38.7855914,0.0,6.82,0.992746823,0.171163245,75.0,23.4,10.0,60.0,26.5,8.0,121.7125,145.0,42.57402658,555.0,410.0,90.75862069
2025-04-06 00:00:00,2.635545192,1185.306944,110065.5125,20.9,4000.0,1396.555306,2359.934064,0.0,1.319045339,259.2359739,1.316585017,7.118333333,1.565280234,12.74,86.27,0.46,4.2,284.179,0.99,12.58,86.38,0.49,6.1,30.314666663,1.04,8.7,70.1,1.54,78.55666667,19.66,829.3456667,2.47,1.955223881,10.48,5.3,77.2,55.17,8.68,33.4,67.5,0.066,1.92,0.17,0.035,0.049,5.36,0.16,3.74796444,0.054285004,28.18490728,0.011774054,4.087646785,0.041089144,0.048978663,330.8655173,0.011143316,0.058674291,4.275255993,0.308563462,2.402868996,1.0,1.03,0.0,1.3,1.28,0.0,0.574333333,95.26,0.6,75.0,23.4,10.0,60.0,26.5,8.0,123.9875,115.0,42.96050972,550.0,435.0,92.95652174
2025-04-06 01:00:00,2.580921994,1158.828333,106772.5299,20.9,4000.0,1418.896381,2382.210761,0.0,1.31904115,250.3921483,1.261282646,6.501388889,1.575103738,12.74,86.27,0.46,4.2,284.179,0.99,12.58,86.38,0.49,6.1,30.314666663,1.04,8.7,70.1,1.54,78.55666667,19.66,829.3456667,2.47,1.955223881,10.48,5.3,77.2,55.17,8.68,33.4,67.5,0.066,1.92,0.17,0.035,0.049,5.36,0.16,3.74796444,0.054285004,28.18490728,0.011774054,4.087646785,0.041089144,0.048978663,330.8655173,0.011143316,0.058674291,4.275255993,0.308563462,2.402868996,1.0,1.03,0.0,1.3,1.28,0.0,0.574333333,95.26,0.6,75.0,23.4,10.0,60.0,26.5,8.0,127.69319445000001,104.0,42.56595647,559.6527778,455.6527778,85.48076923
2025-04-06 02:00:00,2.641850656,1156.816667,110563.5039,20.9,3996.0,1394.245544,2351.707808,0.0,1.318950106,254.684125,1.323064667,7.0,1.481763601,12.74,86.27,0.46,4.2,284.179,0.99,12.58,86.38,0.49,6.1,30.314666663,1.04,8.7,70.1,1.54,78.55666667,19.66,829.3456667,2.47,1.955223881,10.48,5.3,77.2,55.17,8.68,33.4,67.5,0.066,1.92,0.17,0.035,0.049,5.36,0.16,3.74796444,0.054285004,28.18490728,0.011774054,4.087646785,0.041089144,0.048978663,330.8655173,0.011143316,0.058674291,4.275255993,0.308563462,2.402868996,1.0,1.03,0.0,1.3,1.28,0.0,0.574333333,95.26,0.6,75.0,23.4,10.0,60.0,26.5,8.0,126.81569445000001,112.0,43.34359531,559.9027778,447.9027778,87.5
2025-04-06 03:00:00,2.604158558,1155.974167,108949.1757,20.9,3993.0,1415.160822,2361.858569,0.0,1.319156911,253.3852192,1.284981547,7.0,1.490540607,12.74,86.27,0.46,4.2,284.179,0.99,12.58,86.38,0.49,6.1,30.314666663,1.04,8.7,70.1,1.54,78.55666667,19.66,829.3456667,2.47,1.955223881,10.48,5.3,77.2,55.17,8.68,33.4,67.5,0.066,1.92,0.17,0.035,0.049,5.36,0.16,3.74796444,0.054285004,28.18490728,0.011774054,4.087646785,0.041089144,0.048978663,330.8655173,0.011143316,0.058674291,4.275255993,0.308563462,2.402868996,1.0,1.03,0.0,1.3,1.28,0.0,0.574333333,95.26,0.6,75.0,23.4,10.0,60.0,26.5,8.0,125.825,110.0,42.94782497,555.0,445.0,84.63636364
2025-04-06 04:00:00,2.617669672,1160.235556,109396.8872,20.9,4000.0,1406.921975,2366.093703,0.0,1.319138206,254.3487389,1.298658014,7.0,1.521327679,12.74,86.27,0.46,4.2,284.179,0.99,12.58,86.38,0.49,6.1,30.314666663,1.04,8.7,70.1,1.54,78.55666667,19.66,829.3456667,2.47,1.955223881,10.48,5.3,77.2,55.17,8.68,33.4,67.5,0.066,1.92,0.17,0.035,0.049,5.36,0.16,3.74796444,0.054285004,28.18490728,0.011774054,4.087646785,0.041089144,0.048978663,330.8655173,0.011143316,0.058674291,4.275255993,0.308563462,2.402868996,1.0,1.03,0.0,1.3,1.28,0.0,0.574333333,95.26,0.6,75.0,23.4,10.0,60.0,26.5,8.0,126.4125,105.0,43.44314619,555.0,450.0,87.61904762
2025-04-06 05:00:00,2.604809631,1160.211944,109163.03,20.9,3999.0,1415.130203,2360.833606,0.0,1.318695739,254.5706258,1.2863417,7.065277778,1.528079202,12.74,86.27,0.46,4.2,284.179,0.99,12.58,86.38,0.49,6.1,30.314666663,1.04,8.7,70.1,1.54,78.55666667,19.66,829.3456667,2.47,1.955223881,10.48,5.3,77.2,55.17,8.68,33.4,67.5,0.066,1.92,0.17,0.035,0.049,5.36,0.16,3.74796444,0.054285004,28.18490728,0.011774054,4.087646785,0.041089144,0.048978663,330.8655173,0.011143316,0.058674291,4.275255993,0.308563462,2.402868996,1.0,1.03,0.0,1.3,1.28,0.0,0.574333333,95.26,0.6,75.0,23.4,10.0,60.0,26.5,8.0,125.9713889,111.0,43.11489142,556.0555556,445.0555556,86.93693694
2025-04-06 06:00:00,2.59863558,1173.17572,109035.9745,20.9,3997.0,1422.532926,2350.42435,0.0,1.319464082,257.3633975,1.279248852,7.5,1.392182515,12.74,86.27,0.46,4.2,284.179,0.99,12.58,86.38,0.49,6.1,30.314666663,1.04,8.7,70.1,1.54,78.55666667,19.66,829.3456667,2.47,1.955223881,10.48,5.3,77.2,55.17,8.68,33.4,67.5,0.066,1.92,0.17,0.035,0.049,5.36,0.16,3.74796444,0.054285004,28.18490728,0.011774054,4.087646785,0.041089144,0.048978663,330.8655173,0.011143316,0.058674291,4.275255993,0.308563462,2.402868996,1.0,1.03,0.0,1.3,1.28,0.0,0.574333333,95.26,0.6,75.0,23.4,10.0,60.0,26.5,8.0,125.9,120.0,42.35318202,560.0,440.0,87.5
2025-04-06 07:00:00,2.619199774,1175.260494,108567.5918,20.9,3999.0,1394.902881,2371.727284,0.0,1.319137251,254.9436136,1.300229547,7.0,1.464524056,12.74,86.27,0.46,4.2,284.179,0.99,12.58,86.38,0.49,6.1,30.314666663,1.04,8.7,70.1,1.54,78.55666667,19.66,829.3456667,2.47,1.955223881,10.48,5.3,77.2,55.17,8.68,33.4,67.5,0.066,1.92,0.17,0.035,0.049,5.36,0.16,3.74796444,0.054285004,28.18490728,0.011774054,4.087646785,0.041089144,0.048978663,330.8655173,0.011143316,0.058674291,4.275255993,0.308563462,2.402868996,1.0,1.03,0.0,1.3,1.28,0.0,0.574333333,95.26,0.6,75.0,23.4,10.0,60.0,26.5,8.0,126.845277775,109.0,43.12758202,558.6111111,449.6111111,86.69724771
2025-04-06 08:00:00,2.634729394,1163.184722,109227.0128,20.9,4001.0,1384.392617,2356.546139,0.0,1.318836836,253.2505369,1.315982992,7.0,1.615815545,12.56,86.45,0.44,3.8,284.179,0.99,12.58,86.38,0.49,6.1,30.314666663,1.04,9.64,69.13,1.69,78.55666667,19.54,829.3456667,2.51,1.959633028,10.68,5.3,77.2,54.9,8.96,33.4,67.5,0.071,1.99,0.15,0.033,0.048,5.45,0.16,3.74796444,0.054285004,28.18490728,0.011774054,4.087646785,0.041089144,0.048978663,330.8655173,0.011143316,0.058674291,4.275255993,0.308563462,2.402868996,1.0,0.65,0.0,1.06,1.25,0.0,0.574333333,94.96,0.2,75.0,23.4,10.0,60.0,26.5,8.0,126.7225,113.0,42.66918675,560.0,447.0,87.16814159
2025-04-06 09:00:00,2.606750661,1176.588056,109000.9625,20.9,3999.0,1412.812817,2367.450397,0.0,1.319239461,257.0817053,1.287252747,7.0,1.450419576,12.56,86.45,0.44,3.8,284.179,0.99,12.58,86.38,0.49,6.1,30.314666663,1.04,9.64,69.13,1.69,78.55666667,19.54,829.3456667,2.51,1.959633028,10.68,5.3,77.2,54.9,8.96,33.4,67.5,0.071,1.99,0.15,0.033,0.048,5.45,0.16,3.74796444,0.054285004,28.18490728,0.011774054,4.087646785,0.041089144,0.048978663,330.8655173,0.011143316,0.058674291,4.275255993,0.308563462,2.402868996,1.0,0.65,0.0,1.06,1.25,0.0,0.574333333,94.96,0.2,75.0,23.4,10.0,60.0,26.5,8.0,126.7225,113.0,42.99378406,560.0,447.0,87.69911504
2025-04-06 10:00:00,2.593271694,1180.696667,109081.2758,20.9,3998.0,1429.466461,2358.849158,0.0,1.318889828,259.0675933,1.274292008,7.0,1.491317033,12.56,86.45,0.44,3.8,284.179,0.99,12.58,86.38,0.49,6.1,30.314666663,1.04,9.64,69.13,1.69,78.55666667,19.54,829.3456667,2.51,1.959633028,10.68,5.3,77.2,54.9,8.96,33.4,67.5,0.071,1.99,0.15,0.033,0.048,5.45,0.16,3.74796444,0.054285004,28.18490728,0.011774054,4.087646785,0.041089144,0.048978663,330.8655173,0.011143316,0.058674291,4.275255993,0.308563462,2.402868996,1.0,0.65,0.0,1.06,1.25,0.0,0.574333333,94.96,0.2,75.0,23.4,10.0,60.0,26.5,8.0,125.080972225,127.0,43.020188,560.0138889,433.0138889,80.5511811
2025-04-06 11:00:00,2.581914633,1175.656944,109686.9736,20.9,4000.0,1448.973772,2354.308636,0.0,1.319053814,260.3468444,1.263080208,7.0,1.437338459,12.56,86.45,0.44,3.8,284.179,0.99,12.58,86.38,0.49,6.1,30.314666663,1.04,9.64,69.13,1.69,78.55666667,19.54,829.3456667,2.51,1.959633028,10.68,5.3,77.2,54.9,8.96,33.4,67.5,0.071,1.99,0.15,0.033,0.048,5.45,0.16,3.74796444,0.054285004,28.18490728,0.011774054,4.087646785,0.041089144,0.048978663,330.8655173,0.011143316,0.058674291,4.275255993,0.308563462,2.402868996,1.0,0.65,0.0,1.06,1.25,0.0,0.574333333,94.96,0.2,75.0,23.4,10.0,60.0,26.5,8.0,124.96000000000001,128.0,41.83538881,560.0,432.0,81.484375
2025-04-06 12:00:00,2.594127703,1176.667778,109288.3189,20.9,4000.0,1429.916103,2354.724794,0.0,1.31893625,258.6305228,1.275130553,7.0,1.566428013,12.56,86.45,0.44,3.8,284.179,0.99,12.58,86.38,0.49,6.1,30.314666663,1.04,9.64,69.13,1.69,78.55666667,19.54,829.3456667,2.51,1.959633028,10.68,5.3,77.2,54.9,8.96,33.4,67.5,0.071,1.99,0.15,0.033,0.048,5.45,0.16,3.74796444,0.054285004,28.18490728,0.011774054,4.087646785,0.041089144,0.048978663,330.8655173,0.011143316,0.058674291,4.275255993,0.308563462,2.402868996,1.0,0.65,0.0,1.06,1.25,0.0,0.574333333,94.96,0.2,75.0,23.4,10.0,60.0,26.5,8.0,126.135,118.0,42.21462133,560.0,442.0,86.86440678
2025-04-06 14:00:00,2.620169347,1149.770278,107974.5689,20.9,4001.0,1384.677475,2347.938761,0.0,1.31910325,248.9737611,1.301079958,6.698055556,1.447094474,12.56,86.45,0.44,3.8,284.179,0.99,12.58,86.38,0.49,6.1,30.314666663,1.04,9.64,69.13,1.69,78.55666667,19.54,829.3456667,2.51,1.959633028,10.68,5.3,77.2,54.9,8.96,33.4,67.5,0.071,1.99,0.15,0.033,0.048,5.45,0.16,3.74796444,0.054285004,28.18490728,0.011774054,4.087646785,0.041089144,0.048978663,330.8655173,0.011143316,0.058674291,4.275255993,0.308563462,2.402868996,1.0,0.65,0.0,1.06,1.25,0.0,0.574333333,94.96,0.2,75.0,23.4,10.0,60.0,26.5,8.0,126.23,114.0,43.05771325,558.5,444.5,80.87719298
2025-04-06 15:00:00,2.607751383,1148.078333,109030.7253,20.9,3987.0,1411.877008,2343.468369,0.0,1.318876614,252.0634261,1.288658111,7.0,1.417910866,12.56,86.45,0.44,3.8,284.179,0.99,12.58,86.38,0.49,6.1,30.314666663,1.04,9.64,69.13,1.69,78.55666667,19.54,829.3456667,2.51,1.959633028,10.68,5.3,77.2,54.9,8.96,33.4,67.5,0.071,1.99,0.15,0.033,0.048,5.45,0.16,3.74796444,0.054285004,28.18490728,0.011774054,4.087646785,0.041089144,0.048978663,330.8655173,0.011143316,0.058674291,4.275255993,0.308563462,2.402868996,1.0,0.65,0.0,1.06,1.25,0.0,0.574333333,94.96,0.2,75.0,23.4,10.0,60.0,26.5,8.0,125.825,110.0,43.23239881,555.0,445.0,88.63636364
2025-04-06 16:00:00,2.634271264,1159.438333,110402.5536,20.9,4001.0,1401.592956,2359.035444,0.0,1.319132175,255.2777839,1.314911992,6.906666667,1.386634373,12.7,86.32,0.45,4.0,284.179,0.98,12.58,86.38,0.49,6.1,30.314666663,1.04,9.67,69.43,1.45,78.55666667,19.45,829.3456667,2.56,1.983606557,10.89,5.3,77.2,54.72,8.91,33.4,67.5,0.087,1.96,0.16,0.038,0.049,5.49,0.16,3.74796444,0.054285004,28.18490728,0.011774054,4.087646785,0.041089144,0.048978663,330.8655173,0.011143316,0.058674291,4.275255993,0.308563462,2.402868996,1.0,0.65,0.0,1.06,1.25,0.0,0.574333333,94.96,0.2,75.0,23.4,10.0,60.0,26.5,8.0,125.395,111.0,42.62340992,553.75,442.75,86.93693694
2025-04-06 17:00:00,2.634130592,1169.801944,110331.4853,20.9,3999.0,1400.042286,2361.681156,0.0,1.3189477,257.0859356,1.315055269,7.038333333,1.457998176,12.7,86.32,0.45,4.0,284.179,0.98,12.58,86.38,0.49,6.1,30.314666663,1.04,9.67,69.43,1.45,78.55666667,19.45,829.3456667,2.56,1.983606557,10.89,5.3,77.2,54.72,8.91,33.4,67.5,0.087,1.96,0.16,0.038,0.049,5.49,0.16,3.74796444,0.054285004,28.18490728,0.011774054,4.087646785,0.041089144,0.048978663,330.8655173,0.011143316,0.058674291,4.275255993,0.308563462,2.402868996,1.0,0.65,0.0,1.06,1.25,0.0,0.574333333,94.96,0.2,75.0,23.4,10.0,60.0,26.5,8.0,124.431666675,112.0,43.12034069,550.3666667,438.3666667,89.73214286
2025-04-06 18:00:00,2.638623564,1178.448333,109478.1739,20.9,4000.0,1383.930464,2358.596519,0.0,1.318904917,256.2384356,1.319792986,7.1,1.478269706,12.7,86.32,0.45,4.0,284.179,0.98,12.58,86.38,0.49,6.1,30.314666663,1.04,9.67,69.43,1.45,78.55666667,19.45,829.3456667,2.56,1.983606557,10.89,5.3,77.2,54.72,8.91,33.4,67.5,0.087,1.96,0.16,0.038,0.049,5.49,0.16,3.74796444,0.054285004,28.18490728,0.011774054,4.087646785,0.041089144,0.048978663,330.8655173,0.011143316,0.058674291,4.275255993,0.308563462,2.402868996,1.0,0.65,0.0,1.06,1.25,0.0,0.574333333,94.96,0.2,75.0,23.4,10.0,60.0,26.5,8.0,125.09,112.0,43.38823917,553.0,441.0,89.375
2025-04-06 19:00:00,2.644374436,1180.935278,110012.0186,20.9,4000.0,1385.52975,2366.806617,0.0,1.318770511,257.4958683,1.325576403,7.1,1.452782626,12.7,86.32,0.45,4.0,284.179,0.98,12.58,86.38,0.49,6.1,30.314666663,1.04,9.67,69.43,1.45,78.55666667,19.45,829.3456667,2.56,1.983606557,10.89,5.3,77.2,54.72,8.91,33.4,67.5,0.087,1.96,0.16,0.038,0.049,5.49,0.16,3.74796444,0.054285004,28.18490728,0.011774054,4.087646785,0.041089144,0.048978663,330.8655173,0.011143316,0.058674291,4.275255993,0.308563462,2.402868996,1.0,0.65,0.0,1.06,1.25,0.0,0.574333333,94.96,0.2,75.0,23.4,10.0,60.0,26.5,8.0,124.987083325,108.0,42.50193417,550.7083333,442.7083333,88.24074074
2025-04-06 20:00:00,2.661381881,1177.808889,110560.4417,20.9,4000.0,1373.8669,2379.136644,0.0,1.319228608,257.0610764,1.342235444,7.1,1.230656845,12.7,86.32,0.45,4.0,284.179,0.98,12.58,86.38,0.49,6.1,30.314666663,1.04,9.67,69.43,1.45,78.55666667,19.45,829.3456667,2.56,1.983606557,10.89,5.3,77.2,54.72,8.91,33.4,67.5,0.087,1.96,0.16,0.038,0.049,5.49,0.16,3.74796444,0.054285004,28.18490728,0.011774054,4.087646785,0.041089144,0.048978663,330.8655173,0.011143316,0.058674291,4.275255993,0.308563462,2.402868996,1.0,0.65,0.0,1.06,1.25,0.0,0.574333333,94.96,0.2,75.0,23.4,10.0,60.0,26.5,8.0,123.9125,105.0,42.73324056,545.0,440.0,89.9047619
2025-04-06 21:00:00,2.649140697,1178.196667,110840.0658,20.9,3998.0,1390.741014,2382.595367,0.0,1.3190484,258.7178533,1.329976778,7.017222222,1.642011495,12.7,86.32,0.45,4.0,284.179,0.98,12.58,86.38,0.49,6.1,30.314666663,1.04,9.67,69.43,1.45,78.55666667,19.45,829.3456667,2.56,1.983606557,10.89,5.3,77.2,54.72,8.91,33.4,67.5,0.087,1.96,0.16,0.038,0.049,5.49,0.16,3.74796444,0.054285004,28.18490728,0.011774054,4.087646785,0.041089144,0.048978663,330.8655173,0.011143316,0.058674291,4.275255993,0.308563462,2.402868996,1.0,0.65,0.0,1.06,1.25,0.0,0.574333333,94.96,0.2,75.0,23.4,10.0,60.0,26.5,8.0,123.6775,107.0,42.23621511,545.0,438.0,87.28971963
2025-04-06 22:00:00,2.620920886,1183.938611,110975.9436,20.9,3994.0,1424.360247,2379.785761,0.0,1.318665611,262.2068289,1.302282369,7.151111111,1.593991158,12.7,86.32,0.45,4.0,284.179,0.98,12.58,86.38,0.49,6.1,30.314666663,1.04,9.67,69.43,1.45,78.55666667,19.45,829.3456667,2.56,1.983606557,10.89,5.3,77.2,54.72,8.91,33.4,67.5,0.087,1.96,0.16,0.038,0.049,5.49,0.16,3.74796444,0.054285004,28.18490728,0.011774054,4.087646785,0.041089144,0.048978663,330.8655173,0.011143316,0.058674291,4.275255993,0.308563462,2.402868996,1.0,0.65,0.0,1.06,1.25,0.0,0.574333333,94.96,0.2,75.0,23.4,10.0,60.0,26.5,8.0,122.99166667499999,115.0,42.75255758,546.0166667,431.0166667,87.2173913
2025-04-06 23:00:00,2.629163356,1184.643889,110837.9486,20.9,4005.0,1411.4091,2358.149697,0.0,1.318708414,261.2453236,1.310451533,7.3,1.600843983,12.52,86.49,0.46,3.9,277.0336667,0.99,12.7,86.27,0.48,5.2,30.146666670000002,1.03,9.5,69.8,1.3,78.94666667,19.4,829.822,2.37,1.992523364,10.66,5.4,78.6,55.15,8.88,34.21428571,67.5,0.077,1.94,0.16,0.03,0.047,5.35,0.15,3.948159678,0.044891293,28.81816853,0.01025526,4.12399445,0.046364029,0.046531872,327.7354071,0.011370097,0.063244956,4.092639176,0.333994775,2.259102742,1.0,1.03,0.0,1.3,1.28,0.0,4.481666667,95.26,0.6,75.0,23.4,10.0,60.0,26.5,8.0,123.990972225,115.0,43.91191086,550.0138889,435.0138889,91.30434783
2025-04-07 00:00:00,2.6240716,1136.400278,110571.7917,2.914325267,4000.564006,1446.897461,2314.451256,0.0,1.348374858,229.6060814,1.275715267,7.0,1.011653668,11.62,87.39,0.48,4.8,192.1173333,0.99,11.39,87.58,0.47,7.7,37.27166667,1.03,9.24,69.2,2.18,79.37333333,19.38,832.7483333,2.28,2.046992481,10.89,5.026666667,80.6,54.945,8.915,30.64,68.85,0.0645,2.005,0.195,0.037,0.046,5.32,0.14,5.226731044,0.09837129,58.10595871,0.021543092,5.390797827,0.065607563,0.08412586,348.1916667,0.011136213,0.071102866,5.303806227,0.327307102,3.696302803,1.0,1.03,0.0,1.3,1.28,0.0,12.77266667,95.26,0.6,75.0,23.4,10.0,60.0,26.5,8.0,122.8125,125.0,43.37950639,550.0,425.0,85.52
2025-04-07 01:00:00,2.607940242,1164.760833,110724.0764,2.910195395,4000.392889,1468.216847,2344.90425,0.0,1.348266989,235.7314892,1.259735597,7.0,0.971971488,11.62,87.39,0.48,4.8,192.1173333,0.99,11.39,87.58,0.47,7.7,37.27166667,1.03,9.24,69.2,2.18,79.37333333,19.38,832.7483333,2.28,2.046992481,10.89,5.026666667,80.6,54.945,8.915,30.64,68.85,0.0645,2.005,0.195,0.037,0.046,5.32,0.14,5.226731044,0.09837129,58.10595871,0.021543092,5.390797827,0.065607563,0.08412586,348.1916667,0.011136213,0.071102866,5.303806227,0.327307102,3.696302803,1.0,1.03,0.0,1.3,1.28,0.0,12.77266667,95.26,0.6,75.0,23.4,10.0,60.0,26.5,8.0,123.287083325,123.0,43.34811783,550.9583333,427.9583333,85.36585366
2025-04-07 02:00:00,2.605504878,1176.530278,111019.1719,2.901272825,3998.748314,1473.956917,2349.919964,0.0,1.348307939,238.4183381,1.257161742,7.0,1.186265454,11.62,87.39,0.48,4.8,192.1173333,0.99,11.39,87.58,0.47,7.7,37.27166667,1.03,9.24,69.2,2.18,79.37333333,19.38,832.7483333,2.28,2.046992481,10.89,5.026666667,80.6,54.945,8.915,30.64,68.85,0.0645,2.005,0.195,0.037,0.046,5.32,0.14,5.226731044,0.09837129,58.10595871,0.021543092,5.390797827,0.065607563,0.08412586,348.1916667,0.011136213,0.071102866,5.303806227,0.327307102,3.696302803,1.0,1.03,0.0,1.3,1.28,0.0,12.77266667,95.26,0.6,75.0,23.4,10.0,60.0,26.5,8.0,123.317083325,127.0,43.10299642,552.9583333,425.9583333,85.11811024
2025-04-07 03:00:00,2.655767686,1174.490556,110874.2658,2.905317509,3999.100233,1416.425622,2330.569797,0.0,1.348239233,234.5752656,1.307384586,7.0,1.235332319,11.62,87.39,0.48,4.8,192.1173333,0.99,11.39,87.58,0.47,7.7,37.27166667,1.03,9.24,69.2,2.18,79.37333333,19.38,832.7483333,2.28,2.046992481,10.89,5.026666667,80.6,54.945,8.915,30.64,68.85,0.0645,2.005,0.195,0.037,0.046,5.32,0.14,5.226731044,0.09837129,58.10595871,0.021543092,5.390797827,0.065607563,0.08412586,348.1916667,0.011136213,0.071102866,5.303806227,0.327307102,3.696302803,1.0,1.03,0.0,1.3,1.28,0.0,12.77266667,95.26,0.6,75.0,23.4,10.0,60.0,26.5,8.0,123.589027775,129.0,42.28686117,554.9861111,425.9861111,85.19379845
2025-04-07 04:00:00,2.672658583,1123.584167,107929.9359,2.986333391,4001.533428,1325.366886,2312.236547,0.0,1.311204583,219.2359975,1.361413828,7.0,1.1037616,11.62,87.39,0.48,4.8,192.1173333,0.99,11.39,87.58,0.47,7.7,37.27166667,1.03,9.24,69.2,2.18,79.37333333,19.38,832.7483333,2.28,2.046992481,10.89,5.026666667,80.6,54.945,8.915,30.64,68.85,0.0645,2.005,0.195,0.037,0.046,5.32,0.14,5.226731044,0.09837129,58.10595871,0.021543092,5.390797827,0.065607563,0.08412586,348.1916667,0.011136213,0.071102866,5.303806227,0.327307102,3.696302803,1.0,1.03,0.0,1.3,1.28,0.0,12.77266667,95.26,0.6,75.0,23.4,10.0,60.0,26.5,8.0,122.72805555,123.0,41.81936831,548.7222222,425.7222222,85.12195122
2025-04-07 05:00:00,2.649522503,1144.046667,102805.1978,3.13303533,3998.910197,1227.328889,2329.977053,0.0,1.249121725,213.1713058,1.400417819,7.0,1.379427131,11.62,87.39,0.48,4.8,192.1173333,0.99,11.39,87.58,0.47,7.7,37.27166667,1.03,9.24,69.2,2.18,79.37333333,19.38,832.7483333,2.28,2.046992481,10.89,5.026666667,80.6,54.945,8.915,30.64,68.85,0.0645,2.005,0.195,0.037,0.046,5.32,0.14,5.226731044,0.09837129,58.10595871,0.021543092,5.390797827,0.065607563,0.08412586,348.1916667,0.011136213,0.071102866,5.303806227,0.327307102,3.696302803,1.0,1.03,0.0,1.3,1.28,0.0,12.77266667,95.26,0.6,75.0,23.4,10.0,60.0,26.5,8.0,124.077083325,120.0,42.47204703,552.7083333,432.7083333,85.08333333
2025-04-07 06:00:00,2.652860198,1148.961983,101064.1547,3.187426452,3999.486037,1269.333161,2334.055054,0.0,1.32277681,210.1753905,1.329968636,7.0,1.77779211,11.62,87.39,0.48,4.8,192.1173333,0.99,11.39,87.58,0.47,7.7,37.27166667,1.03,9.24,69.2,2.18,79.37333333,19.38,832.7483333,2.28,2.046992481,10.89,5.026666667,80.6,54.945,8.915,30.64,68.85,0.0645,2.005,0.195,0.037,0.046,5.32,0.14,5.226731044,0.09837129,58.10595871,0.021543092,5.390797827,0.065607563,0.08412586,348.1916667,0.011136213,0.071102866,5.303806227,0.327307102,3.696302803,1.0,1.03,0.0,1.3,1.28,0.0,12.77266667,95.26,0.6,75.0,23.4,10.0,60.0,26.5,8.0,124.723574375,117.0,42.78477913,553.8842975,436.8842975,88.54700855
2025-04-07 07:00:00,2.639178151,1155.123673,98637.13045,3.267421365,4001.479931,1277.518204,2333.285833,0.0,1.348000902,206.8471882,1.291211257,7.0,1.356250049,11.62,87.39,0.48,4.8,192.1173333,0.99,11.39,87.58,0.47,7.7,37.27166667,1.03,9.24,69.2,2.18,79.37333333,19.38,832.7483333,2.28,2.046992481,10.89,5.026666667,80.6,54.945,8.915,30.64,68.85,0.0645,2.005,0.195,0.037,0.046,5.32,0.14,5.226731044,0.09837129,58.10595871,0.021543092,5.390797827,0.065607563,0.08412586,348.1916667,0.011136213,0.071102866,5.303806227,0.327307102,3.696302803,1.0,1.03,0.0,1.3,1.28,0.0,12.77266667,95.26,0.6,75.0,23.4,10.0,60.0,26.5,8.0,125.175816325,118.0,43.26198151,556.1632653,438.1632653,87.28813559
2025-04-07 08:00:00,2.662430814,1162.328333,101006.0706,3.18984453,4000.222106,1281.742561,2339.803008,0.0,1.348385728,211.2519611,1.313929392,7.0,1.169639768,11.65,87.37,0.49,4.2,192.1173333,0.98,11.51,87.47,0.48,7.0,37.27166667,1.02,9.29,69.05,2.1,79.37333333,19.56,832.7483333,2.285,2.070432909,10.87,5.026666667,80.6,54.945,9.21,31.64,68.85,0.066,2.05,0.21,0.0355,0.0455,5.25,0.14,5.142820305,0.110988009,57.85609152,0.027861483,5.610592729,0.025381042,0.067038796,348.1916667,0.011995393,0.085954314,5.627959888,0.376052459,4.055675083,1.0,0.69,0.0,1.06,1.32,0.0,12.77266667,96.32,0.2,75.0,23.4,10.0,60.0,26.5,8.0,125.2375,115.0,42.83379519,555.0,440.0,84.86956522
2025-04-07 09:00:00,2.692804717,1128.996111,100777.7341,3.197113954,4000.281592,1251.171544,2316.942286,0.0,1.348353806,204.3840458,1.344395125,7.0,1.20670577,11.65,87.37,0.49,4.2,192.1173333,0.98,11.51,87.47,0.48,7.0,37.27166667,1.02,9.29,69.05,2.1,79.37333333,19.56,832.7483333,2.285,2.070432909,10.87,5.026666667,80.6,54.945,9.21,31.64,68.85,0.066,2.05,0.21,0.0355,0.0455,5.25,0.14,5.142820305,0.110988009,57.85609152,0.027861483,5.610592729,0.025381042,0.067038796,348.1916667,0.011995393,0.085954314,5.627959888,0.376052459,4.055675083,1.0,0.69,0.0,1.06,1.32,0.0,12.77266667,96.32,0.2,75.0,23.4,10.0,60.0,26.5,8.0,124.075972225,118.0,42.17354772,551.7638889,433.7638889,84.91525424
2025-04-07 10:00:00,2.658223156,1152.091944,98755.99972,2.799283676,3431.922386,1259.466428,2313.942419,0.0,1.348386897,205.5646181,1.309849342,7.0,1.013611617,11.65,87.37,0.49,4.2,192.1173333,0.98,11.51,87.47,0.48,7.0,37.27166667,1.02,9.29,69.05,2.1,79.37333333,19.56,832.7483333,2.285,2.070432909,10.87,5.026666667,80.6,54.945,9.21,31.64,68.85,0.066,2.05,0.21,0.0355,0.0455,5.25,0.14,5.142820305,0.110988009,57.85609152,0.027861483,5.610592729,0.025381042,0.067038796,348.1916667,0.011995393,0.085954314,5.627959888,0.376052459,4.055675083,1.0,0.69,0.0,1.06,1.32,0.0,12.77266667,96.32,0.2,75.0,23.4,10.0,60.0,26.5,8.0,124.221527775,115.0,42.07604978,550.9361111,435.9361111,85.04347826
2025-04-07 11:00:00,2.666300944,1158.333889,99742.88317,2.424168355,3001.464997,1262.652586,2296.482778,0.0,1.348541833,207.9356297,1.317717678,7.0,0.915477941,11.65,87.37,0.49,4.2,192.1173333,0.98,11.51,87.47,0.48,7.0,37.27166667,1.02,9.29,69.05,2.1,79.37333333,19.56,832.7483333,2.285,2.070432909,10.87,5.026666667,80.6,54.945,9.21,31.64,68.85,0.066,2.05,0.21,0.0355,0.0455,5.25,0.14,5.142820305,0.110988009,57.85609152,0.027861483,5.610592729,0.025381042,0.067038796,348.1916667,0.011995393,0.085954314,5.627959888,0.376052459,4.055675083,1.0,0.69,0.0,1.06,1.32,0.0,12.77266667,96.32,0.2,75.0,23.4,10.0,60.0,26.5,8.0,123.9875,115.0,41.97576681,550.0,435.0,84.69565217
2025-04-07 12:00:00,2.602904706,1162.116111,108394.4986,2.23354222,3005.179703,1443.237989,2298.331483,0.0,1.348271781,230.7764289,1.254677153,7.0,0.835202072,11.65,87.37,0.49,4.2,192.1173333,0.98,11.51,87.47,0.48,7.0,37.27166667,1.02,9.29,69.05,2.1,79.37333333,19.56,832.7483333,2.285,2.070432909,10.87,5.026666667,80.6,54.945,9.21,31.64,68.85,0.066,2.05,0.21,0.0355,0.0455,5.25,0.14,5.142820305,0.110988009,57.85609152,0.027861483,5.610592729,0.025381042,0.067038796,348.1916667,0.011995393,0.085954314,5.627959888,0.376052459,4.055675083,1.0,0.69,0.0,1.06,1.32,0.0,12.77266667,96.32,0.2,75.0,23.4,10.0,60.0,26.5,8.0,123.250277775,118.0,42.65866308,548.4611111,430.4611111,85.33898305
2025-04-07 13:00:00,2.616363575,1168.263056,108187.2403,2.240648468,3008.981636,1426.638897,2317.481156,0.0,1.348536392,230.3771961,1.267749857,7.0,0.779248654,11.65,87.37,0.49,4.2,192.1173333,0.98,11.51,87.47,0.48,7.0,37.27166667,1.02,9.29,69.05,2.1,79.37333333,19.56,832.7483333,2.285,2.070432909,10.87,5.026666667,80.6,54.945,9.21,31.64,68.85,0.066,2.05,0.21,0.0355,0.0455,5.25,0.14,5.142820305,0.110988009,57.85609152,0.027861483,5.610592729,0.025381042,0.067038796,348.1916667,0.011995393,0.085954314,5.627959888,0.376052459,4.055675083,1.0,0.69,0.0,1.06,1.32,0.0,12.77266667,96.32,0.2,75.0,23.4,10.0,60.0,26.5,8.0,122.75819445,116.0,42.84213247,545.5527778,429.5527778,84.74137931
2025-04-07 14:00:00,2.632551236,1159.07,107310.2994,2.259079155,3009.154686,1396.864528,2306.813339,0.0,1.34839715,226.2008772,1.284221575,7.0,0.945218439,11.65,87.37,0.49,4.2,192.1173333,0.98,11.51,87.47,0.48,7.0,37.27166667,1.02,9.29,69.05,2.1,79.37333333,19.56,832.7483333,2.285,2.070432909,10.87,5.026666667,80.6,54.945,9.21,31.64,68.85,0.066,2.05,0.21,0.0355,0.0455,5.25,0.14,5.142820305,0.110988009,57.85609152,0.027861483,5.610592729,0.025381042,0.067038796,348.1916667,0.011995393,0.085954314,5.627959888,0.376052459,4.055675083,1.0,0.69,0.0,1.06,1.32,0.0,12.77266667,96.32,0.2,75.0,23.4,10.0,60.0,26.5,8.0,123.444027775,113.0,43.09576711,546.8861111,433.8861111,84.33628319
2025-04-07 15:00:00,2.652307533,1157.345556,102135.5126,2.494305612,3162.439433,1307.594625,2334.591403,0.0,1.348590653,213.7105789,1.303692547,7.0,0.947986616,11.65,87.37,0.49,4.2,192.1173333,0.98,11.51,87.47,0.48,7.0,37.27166667,1.02,9.29,69.05,2.1,79.37333333,19.56,832.7483333,2.285,2.070432909,10.87,5.026666667,80.6,54.945,9.21,31.64,68.85,0.066,2.05,0.21,0.0355,0.0455,5.25,0.14,5.142820305,0.110988009,57.85609152,0.027861483,5.610592729,0.025381042,0.067038796,348.1916667,0.011995393,0.085954314,5.627959888,0.376052459,4.055675083,1.0,0.69,0.0,1.06,1.32,0.0,12.77266667,96.32,0.2,75.0,23.4,10.0,60.0,26.5,8.0,124.095833325,110.0,43.34269136,548.0833333,438.0833333,81.81818182
2025-04-07 16:00:00,2.665324328,1158.633333,110288.3625,2.556163991,3499.617058,1398.720392,2358.601511,0.0,1.348484575,230.1487669,1.316798386,7.0,0.986436679,11.35,87.67,0.48,4.3,192.1173333,0.98,11.51,87.47,0.48,7.0,37.27166667,1.02,9.31,68.99,2.18,79.37333333,19.52,832.7483333,2.25,2.187007874,11.11,5.026666667,80.6,54.94,8.94,31.14,68.85,0.066,2.11,0.24,0.039,0.045,5.08,0.14,5.142820305,0.110988009,57.85609152,0.027861483,5.610592729,0.025381042,0.067038796,348.1916667,0.011995393,0.085954314,5.627959888,0.376052459,4.055675083,1.0,0.69,0.0,1.06,1.32,0.0,12.77266667,96.32,0.2,75.0,23.4,10.0,60.0,26.5,8.0,123.82680554999999,107.0,43.40762453,545.5972222,438.5972222,85.3271028
2025-04-07 17:00:00,2.647154738,1157.388415,110412.9573,2.55266092,3498.766311,1418.840951,2320.808799,0.0,1.34849264,231.337103,1.298690872,7.0,1.023654552,11.35,87.67,0.48,4.3,192.1173333,0.98,11.51,87.47,0.48,7.0,37.27166667,1.02,9.31,68.99,2.18,79.37333333,19.52,832.7483333,2.25,2.187007874,11.11,5.026666667,80.6,54.94,8.94,31.14,68.85,0.066,2.11,0.24,0.039,0.045,5.08,0.14,5.142820305,0.110988009,57.85609152,0.027861483,5.610592729,0.025381042,0.067038796,348.1916667,0.011995393,0.085954314,5.627959888,0.376052459,4.055675083,1.0,0.69,0.0,1.06,1.32,0.0,12.77266667,96.32,0.2,75.0,23.4,10.0,60.0,26.5,8.0,121.43987805,118.0,43.24869366,541.2195122,423.2195122,84.74576271
2025-04-07 18:00:00,2.645568042,1168.630833,110452.5042,2.555488424,3503.898675,1421.483758,2348.384617,0.0,1.348575025,233.3407417,1.29703825,7.0,1.23045432,11.35,87.67,0.48,4.3,192.1173333,0.98,11.51,87.47,0.48,7.0,37.27166667,1.02,9.31,68.99,2.18,79.37333333,19.52,832.7483333,2.25,2.187007874,11.11,5.026666667,80.6,54.94,8.94,31.14,68.85,0.066,2.11,0.24,0.039,0.045,5.08,0.14,5.142820305,0.110988009,57.85609152,0.027861483,5.610592729,0.025381042,0.067038796,348.1916667,0.011995393,0.085954314,5.627959888,0.376052459,4.055675083,1.0,0.69,0.0,1.06,1.32,0.0,12.77266667,96.32,0.2,75.0,23.4,10.0,60.0,26.5,8.0,123.48541667500001,105.0,44.110342,543.2916667,438.2916667,94.47619048
2025-04-07 19:00:00,2.682737708,1172.704583,110418.915,2.554848198,3501.955029,1381.908525,2335.655408,0.0,1.348361629,231.6701238,1.33434505,7.0,0.854173926,11.35,87.67,0.48,4.3,192.1173333,0.98,11.51,87.47,0.48,7.0,37.27166667,1.02,9.31,68.99,2.18,79.37333333,19.52,832.7483333,2.25,2.187007874,11.11,5.026666667,80.6,54.94,8.94,31.14,68.85,0.066,2.11,0.24,0.039,0.045,5.08,0.14,5.142820305,0.110988009,57.85609152,0.027861483,5.610592729,0.025381042,0.067038796,348.1916667,0.011995393,0.085954314,5.627959888,0.376052459,4.055675083,1.0,0.69,0.0,1.06,1.32,0.0,12.77266667,96.32,0.2,75.0,23.4,10.0,60.0,26.5,8.0,123.971875,115.0,44.98300571,549.9375,434.9375,92.17391304
2025-04-07 20:00:00,2.660799167,1146.939167,110737.6256,2.546093505,3500.020975,1408.24625,2335.142497,0.0,1.348451406,229.4155397,1.312348392,7.0,0.931141514,11.35,87.67,0.48,4.3,192.1173333,0.98,11.51,87.47,0.48,7.0,37.27166667,1.02,9.31,68.99,2.18,79.37333333,19.52,832.7483333,2.25,2.187007874,11.11,5.026666667,80.6,54.94,8.94,31.14,68.85,0.066,2.11,0.24,0.039,0.045,5.08,0.14,5.142820305,0.110988009,57.85609152,0.027861483,5.610592729,0.025381042,0.067038796,348.1916667,0.011995393,0.085954314,5.627959888,0.376052459,4.055675083,1.0,0.69,0.0,1.06,1.32,0.0,12.77266667,96.32,0.2,75.0,23.4,10.0,60.0,26.5,8.0,123.95694445000001,110.0,44.73619728,547.5277778,437.5277778,87.27272727
