Repository: saikumar-voptimai/evonith_bf_webapp

# Evonith BF2 — Blast Furnace Intelligence Platform

Monitoring, modelling and optimisation of **Blast Furnace 2 (BF2)** at Evonith Steel: live telemetry from InfluxDB,
manual plant reports from Neon PostgreSQL, a two-zone energy model of the furnace, blend and fuel optimisers, a
conversational assistant (FurnaceMind) and a live digital twin evaluated every hour.

The platform has three deployable parts that share one Python service layer, plus the shared data library:

| Part | Path | What it is |
|---|---|---|
| **Streamlit app** (legacy) | `src/app.py`, `src/custom_pages/` | The original 11-page dashboard; still the home of the model pages. Served under `/legacy` in production |

File: src/assets/data/furnace_dataset_20260525_002530_771382.csv (part 125 of 209)
GO%,ORE_NA2O%,ORE_P%,ORE_TIO2%,ORE_AL2O3%,ORE_SIO2%,ORE_MNO%,ORE_CAO%,ORE_K2O%,ORE_CALC_MT,PELLET_PCT_SIO2,PELLET_PCT_AL2O3,PELLET_PCT_FE2O3,PELLET_PCT_MGO,PELLET_PCT_TIO2,PELLET_PCT_NA2O,TOTAL_PELLET_CALC_MT,PELLET_PCT_K2O,PELLET_PCT_TM,PELLET_PCT_LOI,PELLET_PCT_MNO,PELLET_PCT_CAO,PELLET_PCT_P,CHARGES/HRS.,STOCKRODLEVEL,CHEM_PCT_C,CHEM_PCT_CR,CHEM_PCT_FE,CHEM_PCT_MN,CHEM_PCT_P,CHEM_PCT_S,CHEM_PCT_SI,CHEM_PCT_TI,SLAG_BASICITY,SLAG_PCT_AL2O3,SLAG_PCT_CAO,SLAG_PCT_FEO,SLAG_PCT_K2O,SLAG_PCT_MGO,SLAG_PCT_MNO,SLAG_PCT_NA2O,SLAG_PCT_S,SLAG_PCT_SIO2,SLAG_PCT_TIO2,SLAG_T_BASICITY,HMT_GT_1480C,COKE_DISCHARGE_TIME,WEIGHTED_COKE_ANGLE,TOTAL_COKE_PORTIONS,NON_COKE_DISCHARGE_TIME,WEIGHTED_NON_COKE_ANGLE,TOTAL_NON_COKE_PORTIONS,TOTAL HEAT LOAD,FTG_UPTAKE_TEMP_A,FTG_UPTAKE_TEMP_B,FTG_UPTAKE_TEMP_C,FTG_UPTAKE_TEMP_D,FTG_UPTAKE_TEMP_AVG,HEARTH_TEMP_A,HEARTH_TEMP_B,HEARTH_TEMP_C,HEARTH_TEMP_D,HEARTH_TEMP_AVG,BOSH_TEMP_A,BOSH_TEMP_C,BOSH_TEMP_D,BELLY_TEMP_A,BELLY_TEMP_C,BELLY_TEMP_D,LOWER_STACK_TEMP_A,LOWER_STACK_TEMP_B,LOWER_STACK_TEMP_C,LOWER_STACK_TEMP_D,PCI_KG/THM,ACT. FUEL RATEKG/THM.,FURNACETOPGASANALYSISCO2ETACO,COKE RATE KG/THM,PRODUCTIONTONNESPERHR,HOT BLAST PRESSUREBAR,TOPPRESSUREBAR,DIFFERENTIAL PRESSURETOTALBAR,HOT BLAST TEMP.OC,OXYGENFLOWNM3/HR.,STEAMKGS/HR.,RAFTOC,PERMEABILITYKGS/HR.,TUYEREVELOCITYM/S,HOT BLAST VOLUMENM3/HR.,O2 ENRICHMENT %,BOTTOMBAR,FURNACE TOP GAS ANALYSISH2%,UNITCOST LAKHS/THM,BOSH_TEMP_B,FURNACE TOP GAS ANALYSISCO2%,FURNACE TOP GAS ANALYSISONLINE (ANALYZER)CO%
2026-02-22 17:00:00,0.9424297214939859,11.69,0.459192027,87.37080320556797,0.3953087403052946,4.457202380952381,0.435,1.03,0.49,86.93500000000002,12.035000000000002,1.0892261904761904,69.98,9.0,19.55,1.69,12.33952387,5.021111111,79.24555556,71.63,38.89,0.05,5.44,2.22024,9.1,2.63,0.028,0.16,54.61,10.62,0.051,1.9669581805,0.21,0.0,0.0,0.0,0.0,0.0,0.0,0.0,0.0,0.0,59.907089390678536,3.8878765859699116,3.056101656801502,0.053605154467899305,0.022413753101965417,0.06530288640519555,0.3651441988706421,4.163293238046422,5.171106869589707,0.07160941614174551,0.07282850238565408,0.02529748080038259,8.62070238095238,0.0,0.0,0.0,0.0,0.0,0.0,0.0,0.0,0.0,0.0,0.0,0.0,0.0,7.0,0.254488152,4.154333333333334,0.016,95.02376666666666,0.18,0.10521666666666667,0.03721666666666666,0.42833333333333334,0.05513333333333333,1.09430077745,19.061500000000002,36.87883333333333,0.3626666666666667,0.39216666666666666,7.523666666666667,0.24433333333333332,0.2,0.4465,33.701166666666666,1.0913333333333335,1.3175388297666666,1481.4333333333334,97.5,26.46153846153846,13.0,60.0,27.333333333333332,9.0,0.9618739379639862,178.9358333,167.05875,175.3394444,188.5638889,178.7632639,61.81727279277736,328.31927450990446,449.9256766926874,580.709732572272,356.5399270168673,58.55833333333335,67.06277777777777,61.51388888888897,68.4980555555556,53.58499999999999,48.71749999999996,55.7022222222222,48.21916666666649,36.79944444444425,36.98111111111095,183.33222555555574,530.0,42.425153833333326,270.0,96.11488700641272,2.78466988611111,1.3482131555555554,1.4363326250000004,1194.6461527777763,3998.296547,0.0,2239.996877777778,1271.662013888888,212.57975416666653,109486.21277777784,5.046429130555553,1.1325728999999998,3.9495402527777785,91.79151988611113,66.56805555555549,18.22101658333332,24.729360055555535
2026-02-22 18:00:00,0.9424297214939859,11.69,0.459192027,87.37080320556797,0.3953087403052946,4.457202380952381,0.435,1.03,0.49,86.93500000000002,12.035000000000002,1.0892261904761904,69.98,9.0,19.55,1.69,12.33952387,5.021111111,79.24555556,71.63,38.89,0.05,5.44,2.22024,9.1,2.63,0.028,0.16,54.61,10.62,0.051,1.9669581805,0.21,0.0,0.0,0.0,0.0,0.0,0.0,0.0,0.0,0.0,59.907089390678536,3.8878765859699116,3.056101656801502,0.053605154467899305,0.022413753101965417,0.06530288640519555,0.3651441988706421,4.163293238046422,5.171106869589707,0.07160941614174551,0.07282850238565408,0.02529748080038259,8.62070238095238,0.0,0.0,0.0,0.0,0.0,0.0,0.0,0.0,0.0,0.0,0.0,0.0,0.0,7.0,0.254488152,4.164333333333333,0.016,95.06476666666666,0.18,0.10571666666666667,0.03771666666666666,0.3783333333333333,0.05313333333333333,1.08841596695,18.9265,36.783833333333334,0.32266666666666666,0.39716666666666667,7.693666666666667,0.25433333333333336,0.2,0.46149999999999997,33.796166666666664,1.0713333333333335,1.3160550107666666,1482.4333333333334,97.5,26.46153846153846,13.0,60.0,27.333333333333332,9.0,0.9618739379639862,178.9358333,167.05875,175.3394444,188.5638889,178.7632639,61.81727279277736,328.31927450990446,449.9256766926874,580.709732572272,356.5399270168673,58.93138888888882,75.44888888888892,62.29583333333306,73.7430555555556,54.12916666666693,48.91361111111107,65.22249999999991,47.30805555555544,37.66722222222238,35.89277777777784,195.1300280555556,530.0,42.053253305555515,270.0,96.39500000000018,2.7905292583333305,1.348149308333333,1.4422663750000007,1197.4001472222194,3998.296547,0.0,2174.8751611111115,1304.7836722222228,218.44631444444454,112683.8488888889,4.600289516666664,1.1561462238888884,4.352888725,93.35472871736113,64.42194444444446,17.921393027777768,24.69343152777779
2026-02-22 19:00:00,0.9424297214939859,11.69,0.459192027,87.37080320556797,0.3953087403052946,4.457202380952381,0.435,1.03,0.49,86.93500000000002,12.035000000000002,1.0892261904761904,69.98,9.0,19.55,1.69,12.33952387,5.021111111,79.24555556,71.63,38.89,0.05,5.44,2.22024,9.1,2.63,0.028,0.16,54.61,10.62,0.051,1.9669581805,0.21,0.0,0.0,0.0,0.0,0.0,0.0,0.0,0.0,0.0,59.907089390678536,3.8878765859699116,3.056101656801502,0.053605154467899305,0.022413753101965417,0.06530288640519555,0.3651441988706421,4.163293238046422,5.171106869589707,0.07160941614174551,0.07282850238565408,0.02529748080038259,8.62070238095238,0.0,0.0,0.0,0.0,0.0,0.0,0.0,0.0,0.0,0.0,0.0,0.0,0.0,7.0,0.254488152,4.1491999999999996,0.016,95.14883999999999,0.17479999999999998,0.106,0.04112,0.3162,0.047839999999999994,1.08343195544,18.811,36.690999999999995,0.3104,0.4052,7.7822,0.2574,0.19740000000000002,0.44399999999999995,33.8656,1.1016000000000001,1.3132290033,1480.14,97.5,26.46153846153846,13.0,60.0,27.333333333333332,9.0,0.9618739379639862,178.9358333,167.05875,175.3394444,188.5638889,178.7632639,61.81727279277736,328.31927450990446,449.9256766926874,580.709732572272,356.5399270168673,58.93676880222847,66.02033426183841,60.86462395543169,76.72980501392759,54.48495821727006,48.87493036211672,68.57548746518097,46.13008356545952,37.71309192200579,34.9685236768804,188.11355849582154,531.9220055710307,42.58836749303621,270.0,98.12998607242375,2.7919470222841225,1.3481549721448463,1.4438654596100275,1211.8657548746505,3998.296547,0.0,2242.8667353760466,1303.10661281337,220.00133816156006,112831.84401114215,5.078620640668521,1.1492216406685243,4.053819465181057,92.42504650069635,62.537047353760386,18.49628116991645,24.933868245125364
2026-02-22 20:00:00,0.9424297214939859,11.69,0.459192027,87.37080320556797,0.3953087403052946,4.457202380952381,0.435,1.03,0.49,86.93500000000002,12.035000000000002,1.0892261904761904,69.98,9.0,19.55,1.69,12.33952387,5.021111111,79.24555556,71.63,38.89,0.05,5.44,2.22024,9.1,2.63,0.028,0.16,54.61,10.62,0.051,1.9669581805,0.21,0.0,0.0,0.0,0.0,0.0,0.0,0.0,0.0,0.0,59.907089390678536,3.8878765859699116,3.056101656801502,0.053605154467899305,0.022413753101965417,0.06530288640519555,0.3651441988706421,4.163293238046422,5.171106869589707,0.07160941614174551,0.07282850238565408,0.02529748080038259,8.62070238095238,0.0,0.0,0.0,0.0,0.0,0.0,0.0,0.0,0.0,0.0,0.0,0.0,0.0,7.0,0.254488152,4.1011999999999995,0.016,95.28924,0.1628,0.106,0.04832,0.23820000000000002,0.038239999999999996,1.07962591184,18.721,36.601,0.33440000000000003,0.4172,7.7642,0.2514,0.19140000000000001,0.384,33.901599999999995,1.1976,1.3086478263,1473.54,97.5,26.46153846153846,13.0,60.0,27.333333333333332,9.0,0.9618739379639862,178.9358333,167.05875,175.3394444,188.5638889,178.7632639,61.81727279277736,328.31927450990446,449.9256766926874,580.709732572272,356.5399270168673,58.76444444444465,65.84666666666655,58.79916666666701,81.8424999999999,54.46194444444431,48.564166666666594,72.43444444444455,44.65611111111117,37.334166666666746,34.03166666666671,189.06358055555583,538.9444444444445,42.8021126111111,270.0,94.15073614729877,2.7267834805555546,1.348247600000001,1.378645735555556,1215.1131805555558,3998.296547,0.0,2232.369458333334,1354.5406194444442,222.64459555555547,111639.66083333339,5.114885344444448,1.1150148819444439,3.989695852777777,92.55092442361115,61.70472222222229,18.69675994444443,24.986352499999985
2026-02-22 21:00:00,0.9424297214939859,11.69,0.459192027,87.37080320556797,0.3953087403052946,4.457202380952381,0.435,1.03,0.49,86.93500000000002,12.035000000000002,1.0892261904761904,69.98,9.0,19.55,1.69,12.33952387,5.021111111,79.24555556,71.63,38.89,0.05,5.44,2.22024,9.1,2.63,0.028,0.16,54.61,10.62,0.051,1.9669581805,0.21,0.0,0.0,0.0,0.0,0.0,0.0,0.0,0.0,0.0,59.907089390678536,3.8878765859699116,3.056101656801502,0.053605154467899305,0.022413753101965417,0.06530288640519555,0.3651441988706421,4.163293238046422,5.171106869589707,0.07160941614174551,0.07282850238565408,0.02529748080038259,8.62070238095238,0.0,0.0,0.0,0.0,0.0,0.0,0.0,0.0,0.0,0.0,0.0,0.0,0.0,7.0,0.254488152,4.114393939393939,0.015651515151515152,95.31259090909091,0.15651515151515152,0.10042424242424242,0.05243939393939394,0.21303030303030304,0.03495454545454545,1.0793048871060607,18.665151515151514,36.621818181818185,0.32257575757575757,0.4165151515151515,7.749545454545455,0.24303030303030304,0.19,0.37696969696969695,33.93090909090909,1.226969696969697,1.3076973235,1471.6515151515152,97.5,26.46153846153846,13.0,60.0,27.333333333333332,9.0,0.9618739379639862,178.9358333,167.05875,175.3394444,188.5638889,178.7632639,61.81727279277736,328.31927450990446,449.9256766926874,580.709732572272,356.5399270168673,59.90111111111099,72.7472222222223,58.24611111111151,73.68249999999995,54.052222222222454,48.17361111111124,67.66166666666656,44.318055555555574,37.08027777777789,35.02083333333318,188.75416972222226,540.25,42.98346641666665,270.0,95.16332172962325,2.758278608333333,1.348130541666668,1.4102718694444445,1243.6271527777792,3998.296547,0.0,2235.5187166666665,1286.5204472222215,218.40649305555547,108612.48555555554,5.265608966666664,1.158555056388889,4.128858000000002,92.50992748819445,63.78833333333313,18.903839111111093,25.07614780555552
2026-02-22 22:00:00,0.9424297214939859,11.69,0.459192027,87.37080320556797,0.3953087403052946,4.457202380952381,0.435,1.03,0.49,86.93500000000002,12.035000000000002,1.0892261904761904,69.98,9.0,19.55,1.69,12.33952387,5.021111111,79.24555556,71.63,38.89,0.05,5.44,2.22024,9.1,2.63,0.028,0.16,54.61,10.62,0.051,1.9669581805,0.21,0.0,0.0,0.0,0.0,0.0,0.0,0.0,0.0,0.0,59.907089390678536,3.8878765859699116,3.056101656801502,0.053605154467899305,0.022413753101965417,0.06530288640519555,0.3651441988706421,4.163293238046422,5.171106869589707,0.07160941614174551,0.07282850238565408,0.02529748080038259,8.62070238095238,0.0,0.0,0.0,0.0,0.0,0.0,0.0,0.0,0.0,0.0,0.0,0.0,0.0,7.0,0.254488152,4.1462121212121215,0.015196969696969697,95.30031818181818,0.15196969696969698,0.09315151515151515,0.05562121212121213,0.20393939393939395,0.03359090909090909,1.0800445202878788,18.61969696969697,36.67636363636364,0.2998484848484848,0.41196969696969693,7.735909090909091,0.23393939393939395,0.19,0.38606060606060605,33.958181818181814,1.236060606060606,1.3078518085,1471.1969696969697,97.5,26.46153846153846,13.0,60.0,27.333333333333332,9.0,0.9618739379639862,178.9358333,167.05875,175.3394444,188.5638889,178.7632639,61.81727279277736,328.31927450990446,449.9256766926874,580.709732572272,356.5399270168673,62.210833333333035,75.47777777777777,57.76888888888899,55.02611111111109,53.45666666666657,47.85749999999985,66.83055555555548,44.34833333333358,37.136666666666805,35.49277777777776,209.50580472222202,548.2222222222222,43.866188416666695,270.0,97.7997638888886,2.7551439944444467,1.348293891666668,1.4068734,1247.1126083333334,3998.296547,0.0,2233.0383138888888,1296.0781833333344,220.69028500000007,109206.36027777783,5.1813686694444465,1.1493858633333336,4.1166891749999985,95.25951912569442,62.664999999999964,18.989004888888886,24.30162552777775
2026-02-22 23:00:00,0.9424297214939859,11.69,0.459192027,87.37080320556797,0.3953087403052946,4.457202380952381,0.435,1.03,0.49,86.93500000000002,12.035000000000002,1.0892261904761904,69.98,9.0,19.55,1.69,12.33952387,5.021111111,79.24555556,71.63,38.89,0.05,5.44,2.22024,9.1,2.63,0.028,0.16,54.61,10.62,0.051,1.9669581805,0.21,0.0,0.0,0.0,0.0,0.0,0.0,0.0,0.0,0.0,59.907089390678536,3.8878765859699116,3.056101656801502,0.053605154467899305,0.022413753101965417,0.06530288640519555,0.3651441988706421,4.163293238046422,5.171106869589707,0.07160941614174551,0.07282850238565408,0.02529748080038259,8.62070238095238,0.0,0.0,0.0,0.0,0.0,0.0,0.0,0.0,0.0,0.0,0.0,0.0,0.0,7.0,0.254488152,4.212307692307692,0.015,95.17286153846155,0.16046153846153846,0.09156923076923076,0.050723076923076926,0.2549230769230769,0.04215384615384615,1.079812710030769,18.59476923076923,36.72353846153846,0.28215384615384614,0.40215384615384614,7.727384615384616,0.22476923076923078,0.18738461538461537,0.37953846153846155,34.00923076923077,1.2164615384615385,1.3070281429230768,1474.923076923077,97.5,26.46153846153846,13.0,60.0,27.333333333333332,9.0,0.9618739379639862,178.9358333,167.05875,175.3394444,188.5638889,178.7632639,61.81727279277736,328.31927450990446,449.9256766926874,580.709732572272,356.5399270168673,61.76083333333331,68.33361111111108,57.471388888889,42.23555555555558,52.93277777777745,47.690000000000296,67.65416666666661,44.39166666666655,37.89888888888886,35.42277777777775,197.94497166666653,540.1527777777778,42.52042677777777,270.0,99.927722222222,2.7815915305555565,1.3481528638888909,1.433426469444445,1233.8289638888887,3998.296547,0.0,2245.2855638888886,1276.2138500000005,218.09577972222215,109521.3977777778,5.13524292777778,1.1584265002777774,4.091226219444446,93.72770874583333,61.10499999999989,18.314718583333338,24.763575694444437
2026-02-23 00:00:00,0.9424297214939859,11.69,0.459192027,87.37080320556797,0.3953087403052946,4.457202380952381,0.435,1.03,0.49,86.93500000000002,12.035000000000002,1.0892261904761904,69.98,9.0,19.55,1.69,12.33952387,5.064444444,79.35333333,71.63,38.89,0.05,5.44,2.22024,9.1,2.63,0.028,0.16,54.61,10.62,0.051,1.9669581805,0.21,0.0,0.0,0.0,0.0,0.0,0.0,0.0,0.0,0.0,59.907089390678536,3.8878765859699116,3.056101656801502,0.053605154467899305,0.022413753101965417,0.06530288640519555,0.3651441988706421,4.163293238046422,5.171106869589707,0.07160941614174551,0.07282850238565408,0.02529748080038259,8.62070238095238,0.0,0.0,0.0,0.0,0.0,0.0,0.0,0.0,0.0,0.0,0.0,0.0,0.0,7.0,0.254488152,4.304615384615385,0.015,94.95732307692307,0.1789230769230769,0.09433846153846154,0.039646153846153845,0.3518461538461538,0.05830769230769231,1.0788380312615384,18.585538461538462,36.765076923076926,0.2683076923076923,0.3883076923076923,7.722769230769231,0.21553846153846154,0.18276923076923077,0.3610769230769231,34.07846153846154,1.174923076923077,1.3054564798461539,1481.8461538461538,97.5,26.46153846153846,13.0,60.0,27.333333333333332,9.0,0.9618739379639862,178.9358333,167.05875,175.3394444,188.5638889,178.7632639,61.81727279277736,328.31927450990446,449.9256766926874,580.709732572272,356.5399270168673,61.19222222222212,69.63694444444434,57.863333333333344,38.31000000000002,52.53222222222207,47.53444444444446,55.3338888888889,44.61722222222252,37.15861111111103,36.4427777777778,204.1496927777779,535.0,42.06426619444445,270.0,92.06633333333312,2.761698611111112,1.3484416527777787,1.4132841277777775,1215.6940666666674,3998.296547,0.0,2252.7747194444446,1305.4432194444446,218.18814805555553,110526.83444444447,4.979764783333332,1.1599029777777792,3.9447579194444473,94.54983429305557,60.6275000000001,18.447410972222222,25.406684277777785
2026-02-23 01:00:00,0.9424297214939859,11.69,0.459192027,87.37080320556797,0.3953087403052946,4.457202380952381,0.435,1.03,0.49,86.93500000000002,12.035000000000002,1.0892261904761904,69.98,9.0,19.55,1.69,12.33952387,5.064444444,79.35333333,71.63,38.89,0.05,5.44,2.22024,9.1,2.63,0.028,0.16,54.61,10.62,0.051,1.9669581805,0.21,0.0,0.0,0.0,0.0,0.0,0.0,0.0,0.0,0.0,59.907089390678536,3.8878765859699116,3.056101656801502,0.053605154467899305,0.022413753101965417,0.06530288640519555,0.3651441988706421,4.163293238046422,5.171106869589707,0.07160941614174551,0.07282850238565408,0.02529748080038259,8.62070238095238,0.0,0.0,0.0,0.0,0.0,0.0,0.0,0.0,0.0,0.0,0.0,0.0,0.0,7.0,0.254488152,4.319090909090909,0.015,94.90709090909091,0.18181818181818182,0.09627272727272727,0.03872727272727273,0.38,0.062000000000000006,1.0720409475454546,18.58,36.667272727272724,0.26,0.38545454545454544,7.711818181818182,0.2127272727272727,0.1827272727272727,0.35818181818181816,34.20454545454545,1.1772727272727272,1.2975079700909091,1484.909090909091,97.5,26.46153846153846,13.0,60.0,27.333333333333332,9.0,0.9618739379639862,178.9358333,167.05875,175.3394444,188.5638889,178.7632639,61.81727279277736,328.31927450990446,449.9256766926874,580.709732572272,356.5399270168673,59.82638888888911,67.49388888888895,57.88999999999994,36.48833333333334,52.21250000000009,47.22833333333352,40.406388888888884,44.642500000000325,36.89861111111112,36.74111111111106,189.51847666666646,538.5,43.23761580555554,270.0,95.06887094908619,2.7345396805555544,1.3483699111111105,1.3860686027777782,1215.8094694444405,3998.296547,0.0,2217.2896333333333,1325.0579500000001,219.16988277777816,109940.75750000004,4.665417883333332,1.128579793333333,4.005867447222219,92.61119815833331,62.952777777777726,18.585190694444453,24.40415238888887
2026-02-23 02:00:00,0.9424297214939859,11.69,0.459192027,87.37080320556797,0.3953087403052946,4.457202380952381,0.435,1.03,0.49,86.93500000000002,12.035000000000002,1.0892261904761904,69.98,9.0,19.55,1.69,12.33952387,5.064444444,79.35333333,71.63,38.89,0.05,5.44,2.22024,9.1,2.63,0.028,0.16,54.61,10.62,0.051,1.9669581805,0.21,0.0,0.0,0.0,0.0,0.0,0.0,0.0,0.0,0.0,59.907089390678536,3.8878765859699116,3.056101656801502,0.053605154467899305,0.022413753101965417,0.06530288640519555,0.3651441988706421,4.163293238046422,5.171106869589707,0.07160941614174551,0.07282850238565408,0.02529748080038259,8.62070238095238,0.0,0.0,0.0,0.0,0.0,0.0,0.0,0.0,0.0,0.0,0.0,0.0,0.0,7.0,0.254488152,4.216818181818182,0.015,95.10481818181817,0.16136363636363638,0.09695454545454546,0.05304545454545455,0.305,0.047,1.056510256409091,18.58,36.36045454545455,0.26,0.3990909090909091,7.691363636363636,0.21954545454545454,0.18954545454545454,0.37863636363636366,34.41590909090909,1.2454545454545454,1.2799941903181817,1482.1818181818182,97.5,26.46153846153846,13.0,60.0,27.333333333333332,9.0,0.9618739379639862,178.9358333,167.05875,175.3394444,188.5638889,178.7632639,61.81727279277736,328.31927450990446,449.9256766926874,580.709732572272,356.5399270168673,59.49583333333315,65.16361111111122,60.43194444444452,39.77472222222225,52.262499999999775,47.22638888888878,37.781111111111095,44.76888888888861,36.44027777777774,41.85111111111116,201.45026805555548,539.475,42.70969563888887,270.0,96.0050000000002,2.7558111388888915,1.3482819472222223,1.4075344805555554,1220.0797888888878,3998.296547,0.0,2205.567416666667,1302.0119333333334,218.01141222222225,109732.1222222223,4.493341736111111,1.1426383369444446,3.995314091666662,94.1921605173611,72.46638888888889,18.109351249999985,24.291377416666652
2026-02-23 03:00:00,0.9424297214939859,11.69,0.459192027,87.37080320556797,0.3953087403052946,4.457202380952381,0.435,1.03,0.49,86.93500000000002,12.035000000000002,1.0892261904761904,69.98,9.0,19.55,1.69,12.33952387,5.064444444,79.35333333,71.63,38.89,0.05,5.44,2.22024,9.1,2.63,0.028,0.16,54.61,10.62,0.051,1.9669581805,0.21,0.0,0.0,0.0,0.0,0.0,0.0,0.0,0.0,0.0,59.907089390678536,3.8878765859699116,3.056101656801502,0.053605154467899305,0.022413753101965417,0.06530288640519555,0.3651441988706421,4.163293238046422,5.171106869589707,0.07160941614174551,0.07282850238565408,0.02529748080038259,8.62070238095238,0.0,0.0,0.0,0.0,0.0,0.0,0.0,0.0,0.0,0.0,0.0,0.0,0.0,7.0,0.254488152,4.2555,0.015,94.97765,0.1705,0.0998,0.04595,0.3805,0.055099999999999996,1.05847095085,18.6955,36.3575,0.267,0.393,7.6865000000000006,0.22,0.1865,0.366,34.3495,1.2255,1.2822460651,1481.65,97.5,26.46153846153846,13.0,60.0,27.333333333333332,9.0,0.9618739379639862,178.9358333,167.05875,175.3394444,188.5638889,178.7632639,61.81727279277736,328.31927450990446,449.9256766926874,580.709732572272,356.5399270168673,59.80888888888863,62.967499999999944,59.58472222222229,43.64111111111109,52.50500000000013,47.304722222222026,44.66916666666659,44.91083333333317,36.913888888888906,40.489444444444445,192.89774777777777,533.0277777777778,44.17335480555555,270.0,94.28183333333337,2.7754026305555572,1.3482174583333346,1.427177075000001,1202.413138888884,3998.296547,0.0,2224.0528,1291.6357583333333,215.49005944444434,110413.05944444434,4.43779856111111,1.150734549166666,3.7111705861111166,93.05895158055556,69.46888888888877,18.996769416666663,24.009597777777763
2026-02-23 04:00:00,0.9424297214939859,11.69,0.459192027,87.37080320556797,0.3953087403052946,4.457202380952381,0.435,1.03,0.49,86.93500000000002,12.035000000000002,1.0892261904761904,69.98,9.0,19.55,1.69,12.33952387,5.064444444,79.35333333,71.63,38.89,0.05,5.44,2.22024,9.1,2.63,0.028,0.16,54.61,10.62,0.051,1.9669581805,0.21,0.0,0.0,0.0,0.0,0.0,0.0,0.0,0.0,0.0,59.907089390678536,3.8878765859699116,3.056101656801502,0.053605154467899305,0.022413753101965417,0.06530288640519555,0.3651441988706421,4.163293238046422,5.171106869589707,0.07160941614174551,0.07282850238565408,0.02529748080038259,8.62070238095238,0.0,0.0,0.0,0.0,0.0,0.0,0.0,0.0,0.0,0.0,0.0,0.0,0.0,7.0,0.254488152,4.30425,0.015,94.827275,0.18175,0.1028,0.037325,0.46675,0.06484999999999999,1.061681029975,18.81925,36.37625,0.2745,0.3855,7.6827499999999995,0.22,0.18275,0.35100000000000003,34.26325,1.19925,1.28590977235,1481.275,97.5,26.46153846153846,13.0,60.0,27.333333333333332,9.0,0.9618739379639862,178.9358333,167.05875,175.3394444,188.5638889,178.7632639,61.81727279277736,328.31927450990446,449.9256766926874,580.709732572272,356.5399270168673,60.33083333333336,61.587222222221975,58.3794444444445,46.80750000000003,52.77305555555533,47.38777777777748,53.30111111111108,44.9363888888887,38.128611111111006,38.003611111111084,196.15838944444417,529.85,43.49400427777778,270.0,92.06633333333312,2.734153922222224,1.3485164277777772,1.3857318361111113,1198.0991972222203,3998.296547,0.0,2231.35861388889,1332.6982444444436,218.25255944444433,110599.41444444437,4.451428774999998,1.1299984558333331,3.735861952777778,93.49098660138885,67.16249999999982,18.53573549999996,24.083165333333337
2026-02-23 05:00:00,0.9424297214939859,11.69,0.459192027,87.37080320556797,0.3953087403052946,4.457202380952381,0.435,1.03,0.49,86.93500000000002,12.035000000000002,1.0892261904761904,69.98,9.0,19.55,1.69,12.33952387,5.064444444,79.35333333,71.63,38.89,0.05,5.44,2.22024,9.1,2.63,0.028,0.16,54.61,10.62,0.051,1.9669581805,0.21,0.0,0.0,0.0,0.0,0.0,0.0,0.0,0.0,0.0,59.907089390678536,3.8878765859699116,3.056101656801502,0.053605154467899305,0.022413753101965417,0.06530288640519555,0.3651441988706421,4.163293238046422,5.171106869589707,0.07160941614174551,0.07282850238565408,0.02529748080038259,8.62070238095238,0.0,0.0,0.0,0.0,0.0,0.0,0.0,0.0,0.0,0.0,0.0,0.0,0.0,7.0,0.254488152,4.312,0.015,94.78446666666666,0.18733333333333332,0.10486666666666666,0.03326666666666667,0.49533333333333335,0.06773333333333333,1.0632102545333333,18.860666666666667,36.39,0.28933333333333333,0.38533333333333336,7.674666666666666,0.224,0.18266666666666667,0.3413333333333334,34.22666666666667,1.184,1.2874425402,1482.4666666666667,97.5,26.46153846153846,13.0,60.0,27.333333333333332,9.0,0.9618739379639862,178.9358333,167.05875,175.3394444,188.5638889,178.7632639,61.81727279277736,328.31927450990446,449.9256766926874,580.709732572272,356.5399270168673,60.32195121951221,60.45853658536586,57.16585365853655,48.87560975609758,52.80000000000003,47.093495934959336,61.126829268292695,44.945528455284524,39.804065040650464,37.35121951219514,180.74103577235778,530.0,42.6314869105691,270.0,93.48481693969408,2.709662373983737,1.348453772357724,1.3611350918699185,1216.743284552846,3998.296547,0.0,2227.486092682927,1348.7174552845527,219.74927723577227,109796.94634146334,4.460361105691056,1.1193234886178862,3.788862552845531,91.44818723983741,66.96422764227638,18.387887235772357,24.742053739837402
2026-02-23 06:00:00,0.9424297214939859,11.69,0.459192027,87.37080320556797,0.3953087403052946,4.457202380952381,0.435,1.03,0.49,86.93500000000002,12.035000000000002,1.0892261904761904,69.98,9.0,19.55,1.69,12.33952387,5.064444444,79.35333333,71.63,38.89,0.05,5.44,2.22024,9.1,2.63,0.028,0.16,54.61,10.62,0.051,1.9669581805,0.21,0.0,0.0,0.0,0.0,0.0,0.0,0.0,0.0,0.0,59.907089390678536,3.8878765859699116,3.056101656801502,0.053605154467899305,0.022413753101965417,0.06530288640519555,0.3651441988706421,4.163293238046422,5.171106869589707,0.07160941614174551,0.07282850238565408,0.02529748080038259,8.62070238095238,0.0,0.0,0.0,0.0,0.0,0.0,0.0,0.0,0.0,0.0,0.0,0.0,0.0,7.0,0.254488152,4.207,0.015,95.03746666666666,0.17733333333333334,0.10436666666666666,0.04176666666666667,0.36533333333333334,0.05173333333333333,1.0601171290333333,18.675666666666665,36.39,0.3243333333333333,0.4053333333333333,7.6546666666666665,0.239,0.19266666666666668,0.3463333333333333,34.32666666666667,1.1989999999999998,1.2831152247000002,1487.9666666666667,97.5,26.46153846153846,13.0,60.0,27.333333333333332,9.0,0.9618739379639862,178.9358333,167.05875,175.3394444,188.5638889,178.7632639,61.81727279277736,328.31927450990446,449.9256766926874,580.709732572272,356.5399270168673,60.74763231197784,60.6754874651811,56.221727019498545,34.69888579387189,53.71281337047356,46.8147632311976,61.143732590529325,44.5440111420613,39.39470752089148,36.58913649025066,187.29567632312,530.0,43.50623785515322,270.0,97.73296657381616,2.6983630696378835,1.3484728885793875,1.349910935933147,1213.5921587743726,3998.296547,0.0,2228.3197270194996,1356.531657381615,219.87467966573806,109646.73593314762,4.491440835654592,1.114607407799443,3.783634114206129,92.31667711281341,67.40445682451238,18.826747381615583,24.447346239554307
2026-02-23 07:00:00,0.9424297214939859,11.69,0.459192027,87.37080320556797,0.3953087403052946,4.457202380952381,0.435,1.03,0.49,86.93500000000002,12.035000000000002,1.0892261904761904,69.98,9.0,19.55,1.69,12.33952387,5.064444444,79.35333333,71.63,38.89,0.05,5.44,2.22024,9.1,2.63,0.028,0.16,54.61,10.62,0.051,1.9669581805,0.21,0.0,0.0,0.0,0.0,0.0,0.0,0.0,0.0,0.0,59.907089390678536,3.8878765859699116,3.056101656801502,0.053605154467899305,0.022413753101965417,0.06530288640519555,0.3651441988706421,4.163293238046422,5.171106869589707,0.07160941614174551,0.07282850238565408,0.02529748080038259,8.62070238095238,0.0,0.0,0.0,0.0,0.0,0.0,0.0,0.0,0.0,0.0,0.0,0.0,0.0,7.0,0.254488152,4.1171999999999995,0.015,95.25532,0.1668,0.10479999999999999,0.05232,0.2508,0.03776,1.0498223914,18.5656,36.2332,0.3596,0.4216,7.6224,0.2532,0.2,0.35159999999999997,34.5184,1.2244,1.2706662449600001,1487.84,97.5,26.46153846153846,13.0,60.0,27.333333333333332,9.0,0.9618739379639862,178.9358333,167.05875,175.3394444,188.5638889,178.7632639,61.81727279277736,328.31927450990446,449.9256766926874,580.709732572272,356.5399270168673,60.55972222222203,61.448333333333274,55.496666666666634,40.03055555555557,54.220555555555904,46.709166666666945,64.57888888888894,44.80166666666683,39.45694444444459,36.156111111110924,179.36167055555595,530.8611111111111,42.573717249999994,270.0,93.33040897638651,2.7010351694444465,1.3483241277777784,1.3526953172222227,1214.9063527777776,3998.296547,0.0,2232.4255777777785,1348.1444666666669,219.13037277777778,109198.98333333334,4.520510533333334,1.124513652222222,3.82089925277778,91.26542134861117,67.99361111111108,18.32487002777778,24.71920863888888
2026-02-23 08:00:00,0.9424297214939859,11.69,0.459192027,87.37080320556797,0.3953087403052946,4.457202380952381,0.435,1.03,0.49,86.93500000000002,12.035000000000002,1.0892261904761904,69.98,9.0,19.55,1.69,12.33952387,5.064444444,79.35333333,71.63,38.89,0.05,5.44,2.22024,9.1,2.63,0.028,0.16,54.61,10.62,0.051,1.9669581805,0.21,0.0,0.0,0.0,0.0,0.0,0.0,0.0,0.0,0.0,59.907089390678536,3.8878765859699116,3.056101656801502,0.053605154467899305,0.022413753101965417,0.06530288640519555,0.3651441988706421,4.163293238046422,5.171106869589707,0.07160941614174551,0.07282850238565408,0.02529748080038259,8.62070238095238,0.0,0.0,0.0,0.0,0.0,0.0,0.0,0.0,0.0,0.0,0.0,0.0,0.0,7.0,0.254488152,4.0691999999999995,0.015,95.37652,0.1548,0.10779999999999999,0.06852,0.17880000000000001,0.02936,1.0197232204,18.6616,35.645199999999996,0.39559999999999995,0.4276,7.5564,0.2652,0.2,0.3576,34.9624,1.2784,1.23588268856,1472.24,97.5,26.46153846153846,13.0,60.0,27.333333333333332,9.0,0.9618739379639862,178.9358333,167.05875,175.3394444,188.5638889,178.7632639,61.81727279277736,328.31927450990446,449.9256766926874,580.709732572272,356.5399270168673,66.9125,59.4138888888889,55.29138888888869,51.18583333333333,53.98888888888883,46.90027777777768,67.2558333333333,44.541666666666664,38.941111111111,35.32222222222218,202.8663147222223,544.2083333333334,43.2235179722222,270.0,97.72816666666667,2.6705527805555542,1.3485459666666668,1.321992669444446,1236.5169333333336,3998.296547,0.0,2189.381758333332,1336.2422777777772,216.6211174999999,105887.16833333329,4.661824886111114,1.0876164711111103,4.024619002777779,94.37978670069445,71.38388888888895,18.512610666666667,24.31809455555557
2026-02-23 09:00:00,0.9424297214939859,11.69,0.459192027,87.37080320556797,0.3953087403052946,4.457202380952381,0.435,1.03,0.49,86.93500000000002,12.035000000000002,1.0892261904761904,69.98,9.0,19.55,1.69,12.33952387,5.064444444,79.35333333,71.63,38.89,0.05,5.44,2.22024,9.1,2.63,0.028,0.16,54.61,10.62,0.051,1.9669581805,0.21,0.0,0.0,0.0,0.0,0.0,0.0,0.0,0.0,0.0,59.907089390678536,3.8878765859699116,3.056101656801502,0.053605154467899305,0.022413753101965417,0.06530288640519555,0.3651441988706421,4.163293238046422,5.171106869589707,0.07160941614174551,0.07282850238565408,0.02529748080038259,8.62070238095238,0.0,0.0,0.0,0.0,0.0,0.0,0.0,0.0,0.0,0.0,0.0,0.0,0.0,7.0,0.254488152,4.05,0.015,95.43382580645161,0.15,0.11039354838709678,0.07709032258064516,0.13838709677419356,0.025303225806451612,1.0052393484903226,18.693032258064516,35.34032258064516,0.44251612903225807,0.4276774193548387,7.525354838709678,0.2839354838709678,0.1976774193548387,0.35535483870967743,35.15625806451613,1.323225806451613,1.2192941896129033,1465.7677419354839,97.5,26.46153846153846,13.0,60.0,27.333333333333332,9.0,0.9618739379639862,178.9358333,167.05875,175.3394444,188.5638889,178.7632639,61.81727279277736,328.31927450990446,449.9256766926874,580.709732572272,356.5399270168673,61.458333333333215,58.35277777777752,56.05361111111113,60.700277777777785,53.73361111111132,47.10083333333336,69.81777777777769,43.87305555555563,38.15972222222225,34.66388888888905,202.0146088888888,542.3472222222222,43.55322497222224,270.0,93.77780316604236,2.720815577777777,1.348461572222223,1.372360955555555,1222.3963666666675,3998.296547,0.0,2177.408750000001,1306.65105,215.33031694444455,107386.83472222232,4.634730633333334,1.1305297305555548,4.145238525,94.26693567777777,68.05472222222215,18.67860277777775,24.208478777777792
2026-02-23 10:00:00,0.9424297214939859,11.69,0.459192027,87.37080320556797,0.3953087403052946,4.457202380952381,0.435,1.03,0.49,86.93500000000002,12.035000000000002,1.0892261904761904,69.98,9.0,19.55,1.69,12.33952387,5.064444444,79.35333333,71.63,38.89,0.05,5.44,2.22024,9.1,2.63,0.028,0.16,54.61,10.62,0.051,1.9669581805,0.21,0.0,0.0,0.0,0.0,0.0,0.0,0.0,0.0,0.0,59.907089390678536,3.8878765859699116,3.056101656801502,0.053605154467899305,0.022413753101965417,0.06530288640519555,0.3651441988706421,4.163293238046422,5.171106869589707,0.07160941614174551,0.07282850238565408,0.02529748080038259,8.62070238095238,0.0,0.0,0.0,0.0,0.0,0.0,0.0,0.0,0.0,0.0,0.0,0.0,0.0,7.0,0.254488152,4.05,0.015,95.44853548387097,0.15,0.11271612903225807,0.0805741935483871,0.11903225806451613,0.024141935483870967,1.0011656759741936,18.68141935483871,35.22419354838709,0.49670967741935484,0.4238064516129032,7.517612903225807,0.30716129032258066,0.19380645161290322,0.34761290322580646,35.183354838709676,1.3619354838709676,1.214835728967742,1465.3806451612904,97.5,26.46153846153846,13.0,60.0,27.333333333333332,9.0,0.9618739379639862,178.9358333,167.05875,175.3394444,188.5638889,178.7632639,61.81727279277736,328.31927450990446,449.9256766926874,580.709732572272,356.5399270168673,59.58888888888881,58.326388888888765,57.57083333333329,62.38666666666678,54.13500000000028,47.65194444444449,69.07611111111112,43.59277777777785,37.35333333333325,33.85750000000004,215.34581583333326,540.4027777777778,42.79139066666666,270.0,92.19100000000005,2.7323735722222224,1.3484838888888895,1.3839935377777772,1214.5280000000002,3998.296547,0.0,2183.6494666666654,1307.7692361111115,215.00695499999995,108215.66250000003,4.609449552777777,1.1323429780555565,4.111400438888888,96.03332059791666,64.2652777777777,18.14279566666666,24.25798149999997
2026-02-23 11:00:00,0.9424297214939859,11.69,0.459192027,87.37080320556797,0.3953087403052946,4.457202380952381,0.435,1.03,0.49,86.93500000000002,12.035000000000002,1.0892261904761904,69.98,9.0,19.55,1.69,12.33952387,5.064444444,79.35333333,71.63,38.89,0.05,5.44,2.22024,9.1,2.63,0.028,0.16,54.61,10.62,0.051,1.9669581805,0.21,0.0,0.0,0.0,0.0,0.0,0.0,0.0,0.0,0.0,59.907089390678536,3.8878765859699116,3.056101656801502,0.053605154467899305,0.022413753101965417,0.06530288640519555,0.3651441988706421,4.163293238046422,5.171106869589707,0.07160941614174551,0.07282850238565408,0.02529748080038259,8.62070238095238,0.0,0.0,0.0,0.0,0.0,0.0,0.0,0.0,0.0,0.0,0.0,0.0,0.0,7.0,0.254488152,4.050325203252032,0.015,95.46255284552845,0.15,0.11491869918699188,0.08407317073170732,0.10016260162601627,0.02296747967479675,0.9974305690406504,18.671626016260163,35.11341463414634,0.5498373983739838,0.4199186991869919,7.510325203252032,0.3304065040650407,0.19,0.34,35.204065040650406,1.4004065040650406,1.2107683920813008,1464.918699186992,97.5,26.46153846153846,13.0,60.0,27.333333333333332,9.0,0.9618739379639862,178.9358333,167.05875,175.3394444,188.5638889,178.7632639,61.81727279277736,328.31927450990446,449.9256766926874,580.709732572272,356.5399270168673,59.87416666666667,58.338611111111106,58.71833333333313,-18.504444444444434,54.62750000000034,48.19277777777776,68.7066666666666,43.30083333333336,36.66888888888885,33.95666666666686,207.33241083333328,548.7638888888889,43.187273944444414,270.0,93.71310638002367,2.7072964111111113,1.3717693916666647,1.3356948694444444,1235.626583333332,3998.296547,0.0,2168.412155555556,1337.7609472222223,216.8519430555557,106910.83000000003,4.6482663666666655,1.0855701205555544,4.244245149999998,94.97154443541666,62.32499999999985,18.201147916666685,23.944734222222227
2026-02-23 12:00:00,0.9424297214939859,11.69,0.459192027,87.37080320556797,0.3953087403052946,4.457202380952381,0.435,1.03,0.49,86.93500000000002,12.035000000000002,1.0892261904761904,69.98,9.0,19.55,1.69,12.33952387,5.064444444,79.35333333,71.63,38.89,0.05,5.44,2.22024,9.1,2.63,0.028,0.16,54.61,10.62,0.051,1.9669581805,0.21,0.0,0.0,0.0,0.0,0.0,0.0,0.0,0.0,0.0,59.907089390678536,3.8878765859699116,3.056101656801502,0.053605154467899305,0.022413753101965417,0.06530288640519555,0.3651441988706421,4.163293238046422,5.171106869589707,0.07160941614174551,0.07282850238565408,0.02529748080038259,8.62070238095238,0.0,0.0,0.0,0.0,0.0,0.0,0.0,0.0,0.0,0.0,0.0,0.0,0.0,7.0,0.254488152,4.069837398373983,0.015,95.43572357723578,0.15,0.11004065040650407,0.08846341463414634,0.10991869918699188,0.021016260162601625,1.0136708314796747,18.76918699186992,35.31829268292683,0.5400813008130082,0.41504065040650406,7.529837398373983,0.3547967479674797,0.19,0.34,34.84796747967479,1.4247967479674797,1.2297773569593495,1460.040650406504,97.5,26.46153846153846,13.0,60.0,27.333333333333332,9.0,0.9618739379639862,178.9358333,167.05875,175.3394444,188.5638889,178.7632639,61.81727279277736,328.31927450990446,449.9256766926874,580.709732572272,356.5399270168673,63.056111111111136,58.41388888888884,58.59666666666668,7.691388888888923,54.86222222222233,48.38277777777792,67.40583333333328,42.99666666666676,36.062222222222175,33.815555555555584,231.9517794444446,550.0,43.54080855555555,270.0,90.46549999999993,2.7151490916666674,1.3740540527777771,1.3409783655555563,1244.5105277777798,3998.296547,0.0,2166.1448222222225,1316.3968472222234,215.33195194444457,105671.93777777776,4.71438217222222,1.0967648438888877,4.330938130555557,98.23361077638891,61.88999999999999,18.45833341666667,23.936053666666652
2026-02-23 13:00:00,0.9424297214939859,11.69,0.459192027,87.37080320556797,0.3953087403052946,4.457202380952381,0.435,1.03,0.49,86.93500000000002,12.035000000000002,1.0892261904761904,69.98,9.0,19.55,1.69,12.33952387,5.064444444,79.35333333,71.63,38.89,0.05,5.44,2.22024,9.1,2.63,0.028,0.16,54.61,10.62,0.051,1.9669581805,0.21,0.0,0.0,0.0,0.0,0.0,0.0,0.0,0.0,0.0,59.907089390678536,3.8878765859699116,3.056101656801502,0.053605154467899305,0.022413753101965417,0.06530288640519555,0.3651441988706421,4.163293238046422,5.171106869589707,0.07160941614174551,0.07282850238565408,0.02529748080038259,8.62070238095238,0.0,0.0,0.0,0.0,0.0,0.0,0.0,0.0,0.0,0.0,0.0,0.0,0.0,7.0,0.254488152,4.0893495934959345,0.015,95.40889430894309,0.15,0.10516260162601626,0.09285365853658537,0.11967479674796748,0.019065040650406505,1.0299110939186993,18.866747967479675,35.52317073170732,0.5303252032520326,0.41016260162601625,7.5493495934959345,0.3791869918699187,0.19,0.34,34.49186991869919,1.4491869918699187,1.2487863218373982,1455.1626016260163,97.5,26.46153846153846,13.0,60.0,27.333333333333332,9.0,0.9618739379639862,178.9358333,167.05875,175.3394444,188.5638889,178.7632639,61.81727279277736,328.31927450990446,449.9256766926874,580.709732572272,356.5399270168673,65.11444444444443,59.19111111111105,58.04000000000001,88.79000000000005,55.09472222222238,48.57083333333364,67.56083333333329,43.2355555555556,35.4769444444445,34.295277777777855,215.23418499999994,550.0,42.73442825000002,270.0,96.13499999999945,2.7552725888888925,1.3775202583333324,1.3776854555555553,1244.0843416666653,3998.296547,0.0,2178.521627777777,1278.8409222222217,212.5731227777778,105563.20055555554,4.82084331388889,1.1211177824999996,4.357807719444442,96.0185295125,62.09888888888901,18.05121538888888,24.187114972222243
2026-02-23 14:00:00,0.9424297214939859,11.69,0.459192027,87.37080320556797,0.3953087403052946,4.457202380952381,0.435,1.03,0.49,86.93500000000002,12.035000000000002,1.0892261904761904,69.98,9.0,19.55,1.69,12.33952387,5.064444444,79.35333333,71.63,38.89,0.05,5.44,2.22024,9.1,2.63,0.028,0.16,54.61,10.62,0.051,1.9669581805,0.21,0.0,0.0,0.0,0.0,0.0,0.0,0.0,0.0,0.0,59.907089390678536,3.8878765859699116,3.056101656801502,0.053605154467899305,0.022413753101965417,0.06530288640519555,0.3651441988706421,4.163293238046422,5.171106869589707,0.07160941614174551,0.07282850238565408,0.02529748080038259,8.62070238095238,0.0,0.0,0.0,0.0,0.0,0.0,0.0,0.0,0.0,0.0,0.0,0.0,0.0,7.0,0.254488152,4.251111111111111,0.01604722222222222,95.12984166666668,0.16611111111111113,0.10741666666666666,0.05594444444444444,0.23277777777777778,0.04075,1.0420469783611113,18.99888888888889,35.81194444444445,0.4091666666666667,0.35361111111111115,7.598333333333334,0.31555555555555553,0.1738888888888889,0.3561111111111111,34.367222222222225,1.3452777777777778,1.2631411122777778,1470.3055555555557,97.5,26.46153846153846,13.0,60.0,27.333333333333332,9.0,0.9618739379639862,178.9358333,167.05875,175.3394444,188.5638889,178.7632639,61.81727279277736,328.31927450990446,449.9256766926874,580.709732572272,356.5399270168673,65.2555555555558,60.19861111111087,58.72277777777773,39.57944444444448,55.14833333333353,48.76583333333354,55.521666666666626,43.88999999999982,39.38833333333329,37.97222222222221,213.49847916666698,547.5277777777778,42.80995655555553,270.0,94.65193055555534,2.782403330555549,1.3787084111111099,1.403685741666667,1245.4149222222222,3998.296547,0.0,2203.007294444443,1283.7585222222226,215.68096694444446,107856.46888888886,4.7624701777777805,1.1379612941666666,4.332376836111113,95.78854848958338,62.20027777777776,18.186536111111135,24.298249611111103
