Repository: saikumar-voptimai/evonith_bf_webapp

# Evonith BF2 — Blast Furnace Intelligence Platform

Monitoring, modelling and optimisation of **Blast Furnace 2 (BF2)** at Evonith Steel: live telemetry from InfluxDB,
manual plant reports from Neon PostgreSQL, a two-zone energy model of the furnace, blend and fuel optimisers, a
conversational assistant (FurnaceMind) and a live digital twin evaluated every hour.

The platform has three deployable parts that share one Python service layer, plus the shared data library:

| Part | Path | What it is |
|---|---|---|
| **Streamlit app** (legacy) | `src/app.py`, `src/custom_pages/` | The original 11-page dashboard; still the home of the model pages. Served under `/legacy` in production |

File: src/assets/data/V10_df_filtered.csv (part 126 of 166)
datetime,Hot Blast PressureBar,Hot Blast Temp.oC,Hot Blast VolumeNm3/Hr.,O2 Enrichment %,OxygenFlowNm3/Hr.,PermeabilityKgs/Hr.,RAFToC,SteamKgs/Hr.,TopPressureBar,TuyereVelocitym/s,Differential PressureTotalBar,Charges/Hrs.,StockRodLevel,COKE_ASH%,COKE_FC%,COKE_IM%,COKE_MOIST%,COKE_MT,COKE_VM%,NUTCOKE_ASH%,NUTCOKE_FC%,NUTCOKE_IM%,NUTCOKE_MOIST%,NUTCOKE_MT,NUTCOKE_VM%,PCI_2_%Ash,PCI_2_%FC,PCI_2_%IM,PCI_2_MT,PCI_2_%VM,Sinter_SP_MT,Sinter_SP_02_Al2O3%,Sinter_SP_02_Basicity,Sinter_SP_02_CaO%,Sinter_SP_02_Cold_Strength_AI,Sinter_SP_02_Cold_strength_TI,Sinter_SP_02_Fe(T)%,Sinter_SP_02_FeO%,Sinter_SP_02_Hot_strength_RDI,Sinter_SP_02_Hot_strength_RI,Sinter_SP_02_K2O%,Sinter_SP_02_MgO%,Sinter_SP_02_MnO%,Sinter_SP_02_Na2O%,Sinter_SP_02_P%,Sinter_SP_02_SiO2%,Sinter_SP_02_TiO2%,ORE_%Al2O3,ORE_%CaO,ORE_%Fe(T),ORE_%K2O,ORE_%LOI,ORE_%MgO,ORE_%MnO,ORE_MT,ORE_%Na2O,ORE_%P,ORE_%SiO2,ORE_%TiO2,ORE_%TM,Geomin Type,FLUX_Al2O3%,FLUX_CaO%,FLUX_Fe2O3%,FLUX_LOI%,FLUX_MgO%,FLUX_MT,FLUX_SiO2%,FLUX_TM%,COKE_DISCHARGE_TIME,WEIGHTED_COKE_ANGLE,TOTAL_COKE_PORTIONS,NON_COKE_DISCHARGE_TIME,WEIGHTED_NON_COKE_ANGLE,TOTAL_NON_COKE_PORTIONS,UnitCost Lakhs/Thm,ActualKg/Thm.,FurnaceTopGasAnalysisCO2ETACO,Act. Fuel RateKg/Thm.,Coke Rate Kg/Thm,ProductionTonnesPerHr
2025-04-07 21:00:00,2.661739581,1148.97,110049.2719,2.562491073,3500.679144,1401.718936,2342.949736,0.0,1.348490003,228.4957475,1.313181658,7.0,0.86305221,11.35,87.67,0.48,4.3,192.1173333,0.98,11.51,87.47,0.48,7.0,37.27166667,1.02,9.31,68.99,2.18,79.37333333,19.52,832.7483333,2.25,2.187007874,11.11,5.026666667,80.6,54.94,8.94,31.14,68.85,0.066,2.11,0.24,0.039,0.045,5.08,0.14,5.142820305,0.110988009,57.85609152,0.027861483,5.610592729,0.025381042,0.067038796,348.1916667,0.011995393,0.085954314,5.627959888,0.376052459,4.055675083,1.0,0.69,0.0,1.06,1.32,0.0,12.77266667,96.32,0.2,75.0,23.4,10.0,60.0,26.5,8.0,123.3626389,109.0,43.63911775,544.6805556,435.6805556,86.51376147
2025-04-07 22:00:00,2.644466889,1166.441389,110740.4258,2.545672261,3499.53005,1426.812247,2358.677531,0.0,1.348157292,233.5604692,1.296250402,7.0,0.955885926,11.35,87.67,0.48,4.3,192.1173333,0.98,11.51,87.47,0.48,7.0,37.27166667,1.02,9.31,68.99,2.18,79.37333333,19.52,832.7483333,2.25,2.187007874,11.11,5.026666667,80.6,54.94,8.94,31.14,68.85,0.066,2.11,0.24,0.039,0.045,5.08,0.14,5.142820305,0.110988009,57.85609152,0.027861483,5.610592729,0.025381042,0.067038796,348.1916667,0.011995393,0.085954314,5.627959888,0.376052459,4.055675083,1.0,0.69,0.0,1.06,1.32,0.0,12.77266667,96.32,0.2,75.0,23.4,10.0,60.0,26.5,8.0,122.47263889999999,107.0,43.16347742,540.1805556,433.1805556,84.11214953
2025-04-07 23:00:00,2.631972483,1166.090278,111084.3731,2.539334801,3501.654803,1443.208819,2348.233331,0.0,1.348210911,235.04679,1.283775706,7.0,0.998049327,11.64,87.39,0.48,4.5,296.1496667,0.97,11.56,87.41,0.49,7.0,34.71033333,1.03,9.26,69.1,2.04,37.41333333,19.6,778.1593333,2.33,2.101503759,11.18,5.155555556,79.84444444,54.69,8.76,30.14,66.02,0.065,2.02,0.25,0.037,0.047,5.32,0.15,4.339821496,0.108832918,53.14057063,0.020326396,4.749695174,0.079339997,0.067270597,313.0086667,0.01035585,0.074907082,5.031328142,0.27840614,3.348954342,1.0,0.466904244,0.0,0.594241765,1.120570186,0.0,16.556,82.29399533,0.254675042,75.0,23.4,10.0,60.0,26.5,8.0,122.9725,113.0,44.24457917,545.0,432.0,83.89380531
2025-04-13 00:00:00,2.65,1169.0,110789.0,2.907479151,3999.0,1370.0,2286.0,0.0,1.3,242.0,1.35,7.0,1.2,12.85628959,86.01992199,0.528182243,3.832579179,273.9786667,1.123788421,12.48,86.04,0.46,4.9,29.095000003000003,1.02,9.02,71.57,1.08,94.58333333,18.33,879.525,2.336725865,1.988889416,10.72359086,5.066666667,78.66666667,55.1,8.85,37.8175,66.83,0.061134494,1.986180556,0.231,0.059608351,0.063638889,5.391748166,0.2,5.173651579,0.154861416,54.72447863,0.02600396,6.2484734,0.049960405,0.135178179,184.281,0.034430708,0.122261329,8.82296965,0.526765071,3.149802023,1.0,0.52,0.0,0.88,1.16,0.0,10.36333333,96.79,0.1,75.0,23.4,10.0,60.0,26.5,8.0,123.55,140.0,42.45170522,560.0,420.0,87.0
2025-04-13 01:00:00,2.61,1170.0,110604.0,2.914522255,4002.0,1413.0,2297.0,0.0,1.3,244.0,1.31,7.0,1.2,12.85628959,86.01992199,0.528182243,3.832579179,273.9786667,1.123788421,12.48,86.04,0.46,4.9,29.095000003000003,1.02,9.02,71.57,1.08,94.58333333,18.33,879.525,2.336725865,1.988889416,10.72359086,5.066666667,78.66666667,55.1,8.85,37.8175,66.83,0.061134494,1.986180556,0.231,0.059608351,0.063638889,5.391748166,0.2,5.173651579,0.154861416,54.72447863,0.02600396,6.2484734,0.049960405,0.135178179,184.281,0.034430708,0.122261329,8.82296965,0.526765071,3.149802023,1.0,0.52,0.0,0.88,1.16,0.0,10.36333333,96.79,0.1,75.0,23.4,10.0,60.0,26.5,8.0,123.4175,139.0,42.24238195,559.0,420.0,86.54676259
2025-04-13 02:00:00,2.58,1168.0,109945.0,2.929051052,3998.0,1428.0,2296.0,0.0,1.3,244.0,1.28,7.0,1.2,12.85628959,86.01992199,0.528182243,3.832579179,273.9786667,1.123788421,12.48,86.04,0.46,4.9,29.095000003000003,1.02,9.02,71.57,1.08,94.58333333,18.33,879.525,2.336725865,1.988889416,10.72359086,5.066666667,78.66666667,55.1,8.85,37.8175,66.83,0.061134494,1.986180556,0.231,0.059608351,0.063638889,5.391748166,0.2,5.173651579,0.154861416,54.72447863,0.02600396,6.2484734,0.049960405,0.135178179,184.281,0.034430708,0.122261329,8.82296965,0.526765071,3.149802023,1.0,0.52,0.0,0.88,1.16,0.0,10.36333333,96.79,0.1,75.0,23.4,10.0,60.0,26.5,8.0,123.1525,137.0,42.03428571,557.0,420.0,86.86131387
2025-04-13 03:00:00,2.56,1168.0,108505.0,2.969379726,4000.0,1441.0,2293.0,0.0,1.3,242.0,1.26,7.0,1.2,12.85628959,86.01992199,0.528182243,3.832579179,273.9786667,1.123788421,12.48,86.04,0.46,4.9,29.095000003000003,1.02,9.02,71.57,1.08,94.58333333,18.33,879.525,2.336725865,1.988889416,10.72359086,5.066666667,78.66666667,55.1,8.85,37.8175,66.83,0.061134494,1.986180556,0.231,0.059608351,0.063638889,5.391748166,0.2,5.173651579,0.154861416,54.72447863,0.02600396,6.2484734,0.049960405,0.135178179,184.281,0.034430708,0.122261329,8.82296965,0.526765071,3.149802023,1.0,0.52,0.0,0.88,1.16,0.0,10.36333333,96.79,0.1,75.0,23.4,10.0,60.0,26.5,8.0,123.285,138.0,41.41929499,558.0,420.0,86.95652174
2025-04-13 04:00:00,2.59,1169.0,108824.0,2.954024661,3991.0,1405.0,2298.0,0.0,1.3,241.0,1.29,7.0,1.2,12.85628959,86.01992199,0.528182243,3.832579179,273.9786667,1.123788421,12.48,86.04,0.46,4.9,29.095000003000003,1.02,9.02,71.57,1.08,94.58333333,18.33,879.525,2.336725865,1.988889416,10.72359086,5.066666667,78.66666667,55.1,8.85,37.8175,66.83,0.061134494,1.986180556,0.231,0.059608351,0.063638889,5.391748166,0.2,5.173651579,0.154861416,54.72447863,0.02600396,6.2484734,0.049960405,0.135178179,184.281,0.034430708,0.122261329,8.82296965,0.526765071,3.149802023,1.0,0.52,0.0,0.88,1.16,0.0,10.36333333,96.79,0.1,75.0,23.4,10.0,60.0,26.5,8.0,123.1525,137.0,41.33922344,557.0,420.0,86.49635036
2025-04-13 05:00:00,2.61,1160.0,110460.0,2.91977655,4004.0,1405.0,2302.0,0.0,1.3,242.0,1.31,7.0,1.2,12.85628959,86.01992199,0.528182243,3.832579179,273.9786667,1.123788421,12.48,86.04,0.46,4.9,29.095000003000003,1.02,9.02,71.57,1.08,94.58333333,18.33,879.525,2.336725865,1.988889416,10.72359086,5.066666667,78.66666667,55.1,8.85,37.8175,66.83,0.061134494,1.986180556,0.231,0.059608351,0.063638889,5.391748166,0.2,5.173651579,0.154861416,54.72447863,0.02600396,6.2484734,0.049960405,0.135178179,184.281,0.034430708,0.122261329,8.82296965,0.526765071,3.149802023,1.0,0.52,0.0,0.88,1.16,0.0,10.36333333,96.79,0.1,75.0,23.4,10.0,60.0,26.5,8.0,122.6225,133.0,42.92216659,553.0,420.0,86.76691729
2025-04-13 06:00:00,2.64,1159.0,111497.0,2.890473292,4001.0,1392.0,2303.0,0.0,1.3,242.0,1.34,7.0,1.2,12.85628959,86.01992199,0.528182243,3.832579179,273.9786667,1.123788421,12.48,86.04,0.46,4.9,29.095000003000003,1.02,9.02,71.57,1.08,94.58333333,18.33,879.525,2.336725865,1.988889416,10.72359086,5.066666667,78.66666667,55.1,8.85,37.8175,66.83,0.061134494,1.986180556,0.231,0.059608351,0.063638889,5.391748166,0.2,5.173651579,0.154861416,54.72447863,0.02600396,6.2484734,0.049960405,0.135178179,184.281,0.034430708,0.122261329,8.82296965,0.526765071,3.149802023,1.0,0.52,0.0,0.88,1.16,0.0,10.36333333,96.79,0.1,75.0,23.4,10.0,60.0,26.5,8.0,122.6225,133.0,41.60018236,553.0,420.0,85.78947368
2025-04-13 07:00:00,2.63,1161.0,111620.0,2.886569145,4000.0,1403.0,2306.0,0.0,1.3,244.0,1.33,7.0,1.2,12.85628959,86.01992199,0.528182243,3.832579179,273.9786667,1.123788421,12.48,86.04,0.46,4.9,29.095000003000003,1.02,9.02,71.57,1.08,94.58333333,18.33,879.525,2.336725865,1.988889416,10.72359086,5.066666667,78.66666667,55.1,8.85,37.8175,66.83,0.061134494,1.986180556,0.231,0.059608351,0.063638889,5.391748166,0.2,5.173651579,0.154861416,54.72447863,0.02600396,6.2484734,0.049960405,0.135178179,184.281,0.034430708,0.122261329,8.82296965,0.526765071,3.149802023,1.0,0.52,0.0,0.88,1.16,0.0,10.36333333,96.79,0.1,75.0,23.4,10.0,60.0,26.5,8.0,122.755,134.0,42.68965517,554.0,420.0,86.11940299
2025-04-13 08:00:00,2.64,1163.0,110732.0,2.895890056,3981.0,1378.0,2308.0,0.0,1.3,241.0,1.34,8.0,1.2,12.88424403,85.97552817,0.548182243,3.9984865,273.9786667,1.140227804,12.48,86.04,0.46,4.9,29.095000003000003,1.02,9.12,71.42,1.16,94.58333333,18.3,879.525,2.267998634,2.011494864,10.52412637,5.066666667,78.66666667,55.45,8.48,36.3925,66.83,0.056039953,1.762570824,0.209,0.058504493,0.061405945,5.231992665,0.19,5.173651579,0.154861416,54.72447863,0.02600396,6.2484734,0.049960405,0.135178179,184.281,0.034430708,0.122261329,8.82296965,0.526765071,3.149802023,1.0,0.56,0.0,1.11,1.07,0.0,10.36333333,96.51,0.2,75.0,23.4,10.0,60.0,26.5,8.0,122.225,130.0,42.61271676,550.0,420.0,88.46153846
2025-04-13 09:00:00,2.61,1168.0,110424.0,2.888653757,3960.0,1400.0,2290.0,0.0,1.3,243.0,1.31,7.0,1.2,12.88424403,85.97552817,0.548182243,3.9984865,273.9786667,1.140227804,12.48,86.04,0.46,4.9,29.095000003000003,1.02,9.12,71.42,1.16,94.58333333,18.3,879.525,2.267998634,2.011494864,10.52412637,5.066666667,78.66666667,55.45,8.48,36.3925,66.83,0.056039953,1.762570824,0.209,0.058504493,0.061405945,5.231992665,0.19,5.173651579,0.154861416,54.72447863,0.02600396,6.2484734,0.049960405,0.135178179,184.281,0.034430708,0.122261329,8.82296965,0.526765071,3.149802023,1.0,0.56,0.0,1.11,1.07,0.0,10.36333333,96.51,0.2,75.0,23.4,10.0,60.0,26.5,8.0,122.225,130.0,42.56990987,550.0,420.0,93.15384615
2025-04-13 10:00:00,2.62,1169.0,109936.0,2.936612488,4008.0,1389.0,2299.0,0.0,1.3,241.0,1.32,7.0,1.2,12.88424403,85.97552817,0.548182243,3.9984865,273.9786667,1.140227804,12.48,86.04,0.46,4.9,29.095000003000003,1.02,9.12,71.42,1.16,94.58333333,18.3,879.525,2.267998634,2.011494864,10.52412637,5.066666667,78.66666667,55.45,8.48,36.3925,66.83,0.056039953,1.762570824,0.209,0.058504493,0.061405945,5.231992665,0.19,5.173651579,0.154861416,54.72447863,0.02600396,6.2484734,0.049960405,0.135178179,184.281,0.034430708,0.122261329,8.82296965,0.526765071,3.149802023,1.0,0.56,0.0,1.11,1.07,0.0,10.36333333,96.51,0.2,75.0,23.4,10.0,60.0,26.5,8.0,123.1525,137.0,42.63170109,557.0,420.0,87.22627737
2025-04-13 11:00:00,2.6,1171.0,107778.0,2.991635556,4003.0,1383.0,2293.0,0.0,1.3,238.0,1.3,7.0,1.2,12.88424403,85.97552817,0.548182243,3.9984865,273.9786667,1.140227804,12.48,86.04,0.46,4.9,29.095000003000003,1.02,9.12,71.42,1.16,94.58333333,18.3,879.525,2.267998634,2.011494864,10.52412637,5.066666667,78.66666667,55.45,8.48,36.3925,66.83,0.056039953,1.762570824,0.209,0.058504493,0.061405945,5.231992665,0.19,5.173651579,0.154861416,54.72447863,0.02600396,6.2484734,0.049960405,0.135178179,184.281,0.034430708,0.122261329,8.82296965,0.526765071,3.149802023,1.0,0.56,0.0,1.11,1.07,0.0,10.36333333,96.51,0.2,75.0,23.4,10.0,60.0,26.5,8.0,123.1525,137.0,42.80055918,557.0,420.0,87.00729927
2025-04-13 12:00:00,2.6,1171.0,107253.0,3.004017712,4000.0,1373.0,2303.0,0.0,1.3,237.0,1.3,7.0,1.2,12.88424403,85.97552817,0.548182243,3.9984865,273.9786667,1.140227804,12.48,86.04,0.46,4.9,29.095000003000003,1.02,9.12,71.42,1.16,94.58333333,18.3,879.525,2.267998634,2.011494864,10.52412637,5.066666667,78.66666667,55.45,8.48,36.3925,66.83,0.056039953,1.762570824,0.209,0.058504493,0.061405945,5.231992665,0.19,5.173651579,0.154861416,54.72447863,0.02600396,6.2484734,0.049960405,0.135178179,184.281,0.034430708,0.122261329,8.82296965,0.526765071,3.149802023,1.0,0.56,0.0,1.11,1.07,0.0,10.36333333,96.51,0.2,75.0,23.4,10.0,60.0,26.5,8.0,123.285,138.0,42.67978449,558.0,420.0,86.88405797
2025-04-13 13:00:00,2.59,1168.0,107298.0,3.005009214,4003.0,1384.0,2299.0,0.0,1.3,237.0,1.29,7.0,1.2,12.88424403,85.97552817,0.548182243,3.9984865,273.9786667,1.140227804,12.48,86.04,0.46,4.9,29.095000003000003,1.02,9.12,71.42,1.16,94.58333333,18.3,879.525,2.267998634,2.011494864,10.52412637,5.066666667,78.66666667,55.45,8.48,36.3925,66.83,0.056039953,1.762570824,0.209,0.058504493,0.061405945,5.231992665,0.19,5.173651579,0.154861416,54.72447863,0.02600396,6.2484734,0.049960405,0.135178179,184.281,0.034430708,0.122261329,8.82296965,0.526765071,3.149802023,1.0,0.56,0.0,1.11,1.07,0.0,10.36333333,96.51,0.2,75.0,23.4,10.0,60.0,26.5,8.0,123.285,138.0,42.29777257,558.0,420.0,87.60869565
2025-04-13 14:00:00,2.56,1168.0,106946.0,3.014140184,4002.0,1410.0,2304.0,0.0,1.3,238.0,1.26,7.0,1.2,12.88424403,85.97552817,0.548182243,3.9984865,273.9786667,1.140227804,12.48,86.04,0.46,4.9,29.095000003000003,1.02,9.12,71.42,1.16,94.58333333,18.3,879.525,2.267998634,2.011494864,10.52412637,5.066666667,78.66666667,55.45,8.48,36.3925,66.83,0.056039953,1.762570824,0.209,0.058504493,0.061405945,5.231992665,0.19,5.173651579,0.154861416,54.72447863,0.02600396,6.2484734,0.049960405,0.135178179,184.281,0.034430708,0.122261329,8.82296965,0.526765071,3.149802023,1.0,0.56,0.0,1.11,1.07,0.0,10.36333333,96.51,0.2,75.0,23.4,10.0,60.0,26.5,8.0,122.6225,133.0,42.13209733,553.0,420.0,87.66917293
2025-04-13 15:00:00,2.64,1169.0,111028.0,2.900499776,3998.0,1382.0,2295.0,0.0,1.3,243.0,1.34,7.0,1.2,12.88424403,85.97552817,0.548182243,3.9984865,273.9786667,1.140227804,12.48,86.04,0.46,4.9,29.095000003000003,1.02,9.12,71.42,1.16,94.58333333,18.3,879.525,2.267998634,2.011494864,10.52412637,5.066666667,78.66666667,55.45,8.48,36.3925,66.83,0.056039953,1.762570824,0.209,0.058504493,0.061405945,5.231992665,0.19,5.173651579,0.154861416,54.72447863,0.02600396,6.2484734,0.049960405,0.135178179,184.281,0.034430708,0.122261329,8.82296965,0.526765071,3.149802023,1.0,0.56,0.0,1.11,1.07,0.0,10.36333333,96.51,0.2,75.0,23.4,10.0,60.0,26.5,8.0,123.55,140.0,42.05175601,560.0,420.0,88.71428571
2025-04-13 16:00:00,2.62,1168.0,109315.0,2.958437588,4015.0,1381.0,2318.0,0.0,1.3,240.0,1.32,7.0,1.2,12.83833515,86.09840693,0.513939771,4.353034786,273.9786667,1.063257918,12.48,86.04,0.46,4.9,29.095000003000003,1.02,9.01,71.61,1.06,94.58333333,18.32,879.525,2.267998634,1.994085134,10.48613314,5.066666667,78.66666667,55.33,8.94,37.105,66.83,0.058077769,1.907259474,0.253,0.060712209,0.059173002,5.258618582,0.18,5.173651579,0.154861416,54.72447863,0.02600396,6.2484734,0.049960405,0.135178179,184.281,0.034430708,0.122261329,8.82296965,0.526765071,3.149802023,1.0,0.8,0.0,1.51,1.28,0.0,10.36333333,93.97,0.1,75.0,23.4,10.0,60.0,26.5,8.0,122.755,134.0,42.07599629,554.0,420.0,81.34328358
2025-04-13 17:00:00,2.59,1168.0,109979.0,2.93034185,4001.0,1414.0,2294.0,0.0,1.3,243.0,1.29,7.0,1.2,12.83833515,86.09840693,0.513939771,4.353034786,273.9786667,1.063257918,12.48,86.04,0.46,4.9,29.095000003000003,1.02,9.01,71.61,1.06,94.58333333,18.32,879.525,2.267998634,1.994085134,10.48613314,5.066666667,78.66666667,55.33,8.94,37.105,66.83,0.058077769,1.907259474,0.253,0.060712209,0.059173002,5.258618582,0.18,5.173651579,0.154861416,54.72447863,0.02600396,6.2484734,0.049960405,0.135178179,184.281,0.034430708,0.122261329,8.82296965,0.526765071,3.149802023,1.0,0.8,0.0,1.51,1.28,0.0,10.36333333,93.97,0.1,75.0,23.4,10.0,60.0,26.5,8.0,123.4175,139.0,42.02053196,559.0,420.0,87.48201439
2025-04-13 18:00:00,2.61,1169.0,109767.0,2.935264177,4000.0,1397.0,2295.0,0.0,1.3,242.0,1.31,6.0,1.2,12.83833515,86.09840693,0.513939771,4.353034786,273.9786667,1.063257918,12.48,86.04,0.46,4.9,29.095000003000003,1.02,9.01,71.61,1.06,94.58333333,18.32,879.525,2.267998634,1.994085134,10.48613314,5.066666667,78.66666667,55.33,8.94,37.105,66.83,0.058077769,1.907259474,0.253,0.060712209,0.059173002,5.258618582,0.18,5.173651579,0.154861416,54.72447863,0.02600396,6.2484734,0.049960405,0.135178179,184.281,0.034430708,0.122261329,8.82296965,0.526765071,3.149802023,1.0,0.8,0.0,1.51,1.28,0.0,10.36333333,93.97,0.1,75.0,23.4,10.0,60.0,26.5,8.0,123.9475,143.0,42.08920188,563.0,420.0,84.33566434
2025-04-13 19:00:00,2.61,1168.0,109893.0,2.933365956,4002.0,1395.0,2319.0,0.0,1.3,242.0,1.31,7.0,1.2,12.83833515,86.09840693,0.513939771,4.353034786,273.9786667,1.063257918,12.48,86.04,0.46,4.9,29.095000003000003,1.02,9.01,71.61,1.06,94.58333333,18.32,879.525,2.267998634,1.994085134,10.48613314,5.066666667,78.66666667,55.33,8.94,37.105,66.83,0.058077769,1.907259474,0.253,0.060712209,0.059173002,5.258618582,0.18,5.173651579,0.154861416,54.72447863,0.02600396,6.2484734,0.049960405,0.135178179,184.281,0.034430708,0.122261329,8.82296965,0.526765071,3.149802023,1.0,0.8,0.0,1.51,1.28,0.0,10.36333333,93.97,0.1,75.0,23.4,10.0,60.0,26.5,8.0,123.1525,137.0,41.68031828,557.0,420.0,80.94890511
2025-04-13 20:00:00,2.59,1168.0,108838.0,2.960300979,4000.0,1409.0,2281.0,0.0,1.3,241.0,1.29,7.0,1.2,12.83833515,86.09840693,0.513939771,4.353034786,273.9786667,1.063257918,12.48,86.04,0.46,4.9,29.095000003000003,1.02,9.01,71.61,1.06,94.58333333,18.32,879.525,2.267998634,1.994085134,10.48613314,5.066666667,78.66666667,55.33,8.94,37.105,66.83,0.058077769,1.907259474,0.253,0.060712209,0.059173002,5.258618582,0.18,5.173651579,0.154861416,54.72447863,0.02600396,6.2484734,0.049960405,0.135178179,184.281,0.034430708,0.122261329,8.82296965,0.526765071,3.149802023,1.0,0.8,0.0,1.51,1.28,0.0,10.36333333,93.97,0.1,75.0,23.4,10.0,60.0,26.5,8.0,123.9475,143.0,41.95294118,563.0,420.0,87.48251748
2025-04-13 21:00:00,2.61,1169.0,109498.0,2.942470133,4000.0,1396.0,2283.0,0.0,1.3,241.0,1.31,6.0,1.2,12.83833515,86.09840693,0.513939771,4.353034786,273.9786667,1.063257918,12.48,86.04,0.46,4.9,29.095000003000003,1.02,9.01,71.61,1.06,94.58333333,18.32,879.525,2.267998634,1.994085134,10.48613314,5.066666667,78.66666667,55.33,8.94,37.105,66.83,0.058077769,1.907259474,0.253,0.060712209,0.059173002,5.258618582,0.18,5.173651579,0.154861416,54.72447863,0.02600396,6.2484734,0.049960405,0.135178179,184.281,0.034430708,0.122261329,8.82296965,0.526765071,3.149802023,1.0,0.8,0.0,1.51,1.28,0.0,10.36333333,93.97,0.1,75.0,23.4,10.0,60.0,26.5,8.0,124.2125,145.0,42.8065202,565.0,420.0,85.86206897
2025-04-13 22:00:00,2.62,1168.0,110887.0,2.906363156,4001.0,1400.0,2234.0,0.0,1.3,243.0,1.32,7.0,1.2,12.83833515,86.09840693,0.513939771,4.353034786,273.9786667,1.063257918,12.48,86.04,0.46,4.9,29.095000003000003,1.02,9.01,71.61,1.06,94.58333333,18.32,879.525,2.267998634,1.994085134,10.48613314,5.066666667,78.66666667,55.33,8.94,37.105,66.83,0.058077769,1.907259474,0.253,0.060712209,0.059173002,5.258618582,0.18,5.173651579,0.154861416,54.72447863,0.02600396,6.2484734,0.049960405,0.135178179,184.281,0.034430708,0.122261329,8.82296965,0.526765071,3.149802023,1.0,0.8,0.0,1.51,1.28,0.0,10.36333333,93.97,0.1,75.0,23.4,10.0,60.0,26.5,8.0,123.55,140.0,41.64325843,560.0,420.0,75.42857143
2025-04-13 23:00:00,2.69,1168.0,110332.0,2.919513761,3999.0,1388.0,2286.0,0.0,1.3,242.0,1.39,7.0,1.2,12.94323448,85.93000411,0.484747195,4.070497381,276.267,1.126761406,12.87,86.09,0.42,5.2,29.416666669999998,1.04,9.08,71.5,1.09,98.96,18.33,887.893,2.350471311,1.956327246,10.60011285,5.0,79.08888889,55.23,9.2,38.53,66.83,0.058077769,1.89410596,0.231,0.062919926,0.062522417,5.418374083,0.19,3.61735857,0.038792049,24.50687696,0.005333907,4.141051232,0.029094037,0.08728211,192.999,0.014062118,0.104253632,4.713233955,0.445623663,1.745642205,1.0,0.64,0.0,0.72,1.18,0.0,10.16333333,96.5,0.1,75.0,23.4,10.0,60.0,26.5,8.0,123.815,142.0,41.34980989,562.0,420.0,87.53521127
2025-04-14 00:00:00,2.64,1178.0,110012.0,2.928731774,4000.0,1372.0,2288.0,0.0,1.3,242.0,1.34,7.0,1.2,12.94323448,85.93000411,0.484747195,4.070497381,276.267,1.126761406,12.87,86.09,0.42,5.2,29.416666669999998,1.04,9.08,71.5,1.09,98.96,18.33,887.893,2.350471311,1.956327246,10.60011285,5.0,79.08888889,55.23,9.2,38.53,66.83,0.058077769,1.89410596,0.231,0.062919926,0.062522417,5.418374083,0.19,3.61735857,0.038792049,24.50687696,0.005333907,4.141051232,0.029094037,0.08728211,192.999,0.014062118,0.104253632,4.713233955,0.445623663,1.745642205,1.0,0.64,0.0,0.72,1.18,0.0,10.16333333,96.5,0.1,75.0,23.4,10.0,60.0,26.5,8.0,124.2125,145.0,41.49917238,565.0,420.0,87.5862069
2025-04-14 01:00:00,2.65,1168.0,111472.0,2.889676886,3999.0,1378.0,2290.0,0.0,1.3,243.0,1.35,7.0,1.2,12.94323448,85.93000411,0.484747195,4.070497381,276.267,1.126761406,12.87,86.09,0.42,5.2,29.416666669999998,1.04,9.08,71.5,1.09,98.96,18.33,887.893,2.350471311,1.956327246,10.60011285,5.0,79.08888889,55.23,9.2,38.53,66.83,0.058077769,1.89410596,0.231,0.062919926,0.062522417,5.418374083,0.19,3.61735857,0.038792049,24.50687696,0.005333907,4.141051232,0.029094037,0.08728211,192.999,0.014062118,0.104253632,4.713233955,0.445623663,1.745642205,1.0,0.64,0.0,0.72,1.18,0.0,10.16333333,96.5,0.1,75.0,23.4,10.0,60.0,26.5,8.0,123.6825,141.0,41.93395106,561.0,420.0,87.80141844
2025-04-14 02:00:00,2.65,1167.0,112508.0,2.863086044,3999.0,1394.0,2297.0,0.0,1.3,245.0,1.35,7.0,1.2,12.94323448,85.93000411,0.484747195,4.070497381,276.267,1.126761406,12.87,86.09,0.42,5.2,29.416666669999998,1.04,9.08,71.5,1.09,98.96,18.33,887.893,2.350471311,1.956327246,10.60011285,5.0,79.08888889,55.23,9.2,38.53,66.83,0.058077769,1.89410596,0.231,0.062919926,0.062522417,5.418374083,0.19,3.61735857,0.038792049,24.50687696,0.005333907,4.141051232,0.029094037,0.08728211,192.999,0.014062118,0.104253632,4.713233955,0.445623663,1.745642205,1.0,0.64,0.0,0.72,1.18,0.0,10.16333333,96.5,0.1,75.0,23.4,10.0,60.0,26.5,8.0,123.1525,137.0,41.46514936,557.0,420.0,87.08029197
2025-04-14 03:00:00,2.65,1169.0,110749.0,2.909982174,4001.0,1366.0,2287.0,0.0,1.3,241.0,1.35,7.0,1.2,12.94323448,85.93000411,0.484747195,4.070497381,276.267,1.126761406,12.87,86.09,0.42,5.2,29.416666669999998,1.04,9.08,71.5,1.09,98.96,18.33,887.893,2.350471311,1.956327246,10.60011285,5.0,79.08888889,55.23,9.2,38.53,66.83,0.058077769,1.89410596,0.231,0.062919926,0.062522417,5.418374083,0.19,3.61735857,0.038792049,24.50687696,0.005333907,4.141051232,0.029094037,0.08728211,192.999,0.014062118,0.104253632,4.713233955,0.445623663,1.745642205,1.0,0.64,0.0,0.72,1.18,0.0,10.16333333,96.5,0.1,75.0,23.4,10.0,60.0,26.5,8.0,123.285,138.0,41.47834275,558.0,420.0,90.65217391
2025-04-14 04:00:00,2.63,1167.0,109952.0,2.929596781,3999.0,1376.0,2282.0,0.0,1.3,240.0,1.33,7.0,1.2,12.94323448,85.93000411,0.484747195,4.070497381,276.267,1.126761406,12.87,86.09,0.42,5.2,29.416666669999998,1.04,9.08,71.5,1.09,98.96,18.33,887.893,2.350471311,1.956327246,10.60011285,5.0,79.08888889,55.23,9.2,38.53,66.83,0.058077769,1.89410596,0.231,0.062919926,0.062522417,5.418374083,0.19,3.61735857,0.038792049,24.50687696,0.005333907,4.141051232,0.029094037,0.08728211,192.999,0.014062118,0.104253632,4.713233955,0.445623663,1.745642205,1.0,0.64,0.0,0.72,1.18,0.0,10.16333333,96.5,0.1,75.0,23.4,10.0,60.0,26.5,8.0,123.1525,137.0,41.61432891,557.0,420.0,91.31386861
2025-04-14 05:00:00,2.66,1159.0,111069.0,2.900154542,3999.0,1365.0,2280.0,0.0,1.3,240.0,1.36,7.0,1.2,12.94323448,85.93000411,0.484747195,4.070497381,276.267,1.126761406,12.87,86.09,0.42,5.2,29.416666669999998,1.04,9.08,71.5,1.09,98.96,18.33,887.893,2.350471311,1.956327246,10.60011285,5.0,79.08888889,55.23,9.2,38.53,66.83,0.058077769,1.89410596,0.231,0.062919926,0.062522417,5.418374083,0.19,3.61735857,0.038792049,24.50687696,0.005333907,4.141051232,0.029094037,0.08728211,192.999,0.014062118,0.104253632,4.713233955,0.445623663,1.745642205,1.0,0.64,0.0,0.72,1.18,0.0,10.16333333,96.5,0.1,75.0,23.4,10.0,60.0,26.5,8.0,123.285,138.0,42.13574241,558.0,420.0,90.94202899
2025-04-14 06:00:00,2.59,1173.0,108974.0,2.955131815,3998.0,1398.0,2287.0,0.0,1.3,240.0,1.29,7.0,1.2,12.94323448,85.93000411,0.484747195,4.070497381,276.267,1.126761406,12.87,86.09,0.42,5.2,29.416666669999998,1.04,9.08,71.5,1.09,98.96,18.33,887.893,2.350471311,1.956327246,10.60011285,5.0,79.08888889,55.23,9.2,38.53,66.83,0.058077769,1.89410596,0.231,0.062919926,0.062522417,5.418374083,0.19,3.61735857,0.038792049,24.50687696,0.005333907,4.141051232,0.029094037,0.08728211,192.999,0.014062118,0.104253632,4.713233955,0.445623663,1.745642205,1.0,0.64,0.0,0.72,1.18,0.0,10.16333333,96.5,0.1,75.0,23.4,10.0,60.0,26.5,8.0,123.4175,139.0,42.2699673,559.0,420.0,87.3381295
2025-04-14 07:00:00,2.58,1179.0,107933.0,2.985105118,4000.0,1406.0,2291.0,0.0,1.3,241.0,1.28,7.0,1.2,12.94323448,85.93000411,0.484747195,4.070497381,276.267,1.126761406,12.87,86.09,0.42,5.2,29.416666669999998,1.04,9.08,71.5,1.09,98.96,18.33,887.893,2.350471311,1.956327246,10.60011285,5.0,79.08888889,55.23,9.2,38.53,66.83,0.058077769,1.89410596,0.231,0.062919926,0.062522417,5.418374083,0.19,3.61735857,0.038792049,24.50687696,0.005333907,4.141051232,0.029094037,0.08728211,192.999,0.014062118,0.104253632,4.713233955,0.445623663,1.745642205,1.0,0.64,0.0,0.72,1.18,0.0,10.16333333,96.5,0.1,75.0,23.4,10.0,60.0,26.5,8.0,124.08,144.0,42.34444186,564.0,420.0,87.01388889
2025-04-14 08:00:00,2.57,1176.0,106978.0,3.011734418,4000.0,1403.0,2257.0,0.0,1.3,239.0,1.27,7.0,1.2,13.0296365,85.88763052,0.52107816,4.29063949,276.267,1.082732984,12.48,86.04,0.46,4.9,29.416666669999998,1.02,9.28,71.26,1.04,98.96,18.42,887.893,2.267998634,1.937969925,10.31,5.0,79.08888889,55.23,9.2,38.53,66.83,0.060115585,1.762570824,0.26,0.059608351,0.059173002,5.32,0.19,0.695384173,0.030905963,34.07897547,0.005150994,1.014745793,0.015452982,0.020603975,192.999,0.01648318,0.013392584,0.875668959,0.03348146,0.875668959,1.0,0.64,0.0,0.72,1.18,0.0,10.16333333,96.5,0.1,75.0,23.4,10.0,60.0,26.5,8.0,123.815,142.0,42.49238698,562.0,420.0,87.18309859
2025-04-14 09:00:00,2.56,1179.0,108963.0,2.957646066,4001.0,1445.0,2301.0,0.0,1.3,245.0,1.26,7.0,1.2,13.0296365,85.88763052,0.52107816,4.29063949,276.267,1.082732984,12.48,86.04,0.46,4.9,29.416666669999998,1.02,9.28,71.26,1.04,98.96,18.42,887.893,2.267998634,1.937969925,10.31,5.0,79.08888889,55.23,9.2,38.53,66.83,0.060115585,1.762570824,0.26,0.059608351,0.059173002,5.32,0.19,0.695384173,0.030905963,34.07897547,0.005150994,1.014745793,0.015452982,0.020603975,192.999,0.01648318,0.013392584,0.875668959,0.03348146,0.875668959,1.0,0.64,0.0,0.72,1.18,0.0,10.16333333,96.5,0.1,75.0,23.4,10.0,60.0,26.5,8.0,123.55,140.0,42.10155148,560.0,420.0,86.0
2025-04-14 10:00:00,2.57,1176.0,109341.0,2.946692214,4000.0,1431.0,2303.0,0.0,1.3,244.0,1.27,6.0,1.2,13.0296365,85.88763052,0.52107816,4.29063949,276.267,1.082732984,12.48,86.04,0.46,4.9,29.416666669999998,1.02,9.28,71.26,1.04,98.96,18.42,887.893,2.267998634,1.937969925,10.31,5.0,79.08888889,55.23,9.2,38.53,66.83,0.060115585,1.762570824,0.26,0.059608351,0.059173002,5.32,0.19,0.695384173,0.030905963,34.07897547,0.005150994,1.014745793,0.015452982,0.020603975,192.999,0.01648318,0.013392584,0.875668959,0.03348146,0.875668959,1.0,0.64,0.0,0.72,1.18,0.0,10.16333333,96.5,0.1,75.0,23.4,10.0,60.0,26.5,8.0,123.4175,139.0,41.45999064,559.0,420.0,85.03597122
2025-04-14 11:00:00,2.57,1178.0,109253.0,2.949800787,4001.0,1429.0,2294.0,0.0,1.3,245.0,1.27,7.0,1.2,13.0296365,85.88763052,0.52107816,4.29063949,276.267,1.082732984,12.48,86.04,0.46,4.9,29.416666669999998,1.02,9.28,71.26,1.04,98.96,18.42,887.893,2.267998634,1.937969925,10.31,5.0,79.08888889,55.23,9.2,38.53,66.83,0.060115585,1.762570824,0.26,0.059608351,0.059173002,5.32,0.19,0.695384173,0.030905963,34.07897547,0.005150994,1.014745793,0.015452982,0.020603975,192.999,0.01648318,0.013392584,0.875668959,0.03348146,0.875668959,1.0,0.64,0.0,0.72,1.18,0.0,10.16333333,96.5,0.1,75.0,23.4,10.0,60.0,26.5,8.0,123.9475,143.0,41.81431609,563.0,420.0,86.85314685
2025-04-14 12:00:00,2.55,1179.0,110705.0,2.911865063,4002.0,1483.0,2295.0,0.0,1.3,250.0,1.25,7.0,1.2,13.0296365,85.88763052,0.52107816,4.29063949,276.267,1.082732984,12.48,86.04,0.46,4.9,29.416666669999998,1.02,9.28,71.26,1.04,98.96,18.42,887.893,2.267998634,1.937969925,10.31,5.0,79.08888889,55.23,9.2,38.53,66.83,0.060115585,1.762570824,0.26,0.059608351,0.059173002,5.32,0.19,0.695384173,0.030905963,34.07897547,0.005150994,1.014745793,0.015452982,0.020603975,192.999,0.01648318,0.013392584,0.875668959,0.03348146,0.875668959,1.0,0.64,0.0,0.72,1.18,0.0,10.16333333,96.5,0.1,75.0,23.4,10.0,60.0,26.5,8.0,123.4175,139.0,41.82248521,559.0,420.0,87.55395683
2025-04-14 13:00:00,2.55,1179.0,109588.0,2.940055283,4000.0,1462.0,2289.0,0.0,1.3,248.0,1.25,7.0,1.2,13.0296365,85.88763052,0.52107816,4.29063949,276.267,1.082732984,12.48,86.04,0.46,4.9,29.416666669999998,1.02,9.28,71.26,1.04,98.96,18.42,887.893,2.267998634,1.937969925,10.31,5.0,79.08888889,55.23,9.2,38.53,66.83,0.060115585,1.762570824,0.26,0.059608351,0.059173002,5.32,0.19,0.695384173,0.030905963,34.07897547,0.005150994,1.014745793,0.015452982,0.020603975,192.999,0.01648318,0.013392584,0.875668959,0.03348146,0.875668959,1.0,0.64,0.0,0.72,1.18,0.0,10.16333333,96.5,0.1,75.0,23.4,10.0,60.0,26.5,8.0,123.9475,143.0,42.29323308,563.0,420.0,87.41258741
2025-04-14 14:00:00,2.57,1180.0,108719.0,2.964279321,4001.0,1426.0,2276.0,0.0,1.3,244.0,1.27,7.0,1.2,13.0296365,85.88763052,0.52107816,4.29063949,276.267,1.082732984,12.48,86.04,0.46,4.9,29.416666669999998,1.02,9.28,71.26,1.04,98.96,18.42,887.893,2.267998634,1.937969925,10.31,5.0,79.08888889,55.23,9.2,38.53,66.83,0.060115585,1.762570824,0.26,0.059608351,0.059173002,5.32,0.19,0.695384173,0.030905963,34.07897547,0.005150994,1.014745793,0.015452982,0.020603975,192.999,0.01648318,0.013392584,0.875668959,0.03348146,0.875668959,1.0,0.64,0.0,0.72,1.18,0.0,10.16333333,96.5,0.1,75.0,23.4,10.0,60.0,26.5,8.0,124.2125,145.0,42.20183486,565.0,420.0,89.65517241
2025-04-14 15:00:00,2.55,1178.0,108033.0,2.982343921,4000.0,1442.0,2289.0,0.0,1.3,244.0,1.25,7.0,1.2,13.0296365,85.88763052,0.52107816,4.29063949,276.267,1.082732984,12.48,86.04,0.46,4.9,29.416666669999998,1.02,9.28,71.26,1.04,98.96,18.42,887.893,2.267998634,1.937969925,10.31,5.0,79.08888889,55.23,9.2,38.53,66.83,0.060115585,1.762570824,0.26,0.059608351,0.059173002,5.32,0.19,0.695384173,0.030905963,34.07897547,0.005150994,1.014745793,0.015452982,0.020603975,192.999,0.01648318,0.013392584,0.875668959,0.03348146,0.875668959,1.0,0.64,0.0,0.72,1.18,0.0,10.16333333,96.5,0.1,75.0,23.4,10.0,60.0,26.5,8.0,123.6825,141.0,41.94915254,561.0,420.0,87.5177305
2025-04-14 16:00:00,2.54,1175.0,107477.0,2.997761267,4000.0,1448.0,2287.0,0.0,1.3,243.0,1.24,7.0,1.2,12.7948893,86.11770157,0.550430441,6.105014955,276.267,1.087409125,12.9,85.59,0.45,6.1,29.416666669999998,1.06,9.01,71.36,1.14,98.96,18.49,887.893,2.267998634,1.937824042,10.26767203,5.0,79.08888889,55.5,9.37,38.53,66.83,0.058077769,1.762570824,0.231,0.061816068,0.061405945,5.298557457,0.19,3.743432729,0.06303708,24.66204516,0.013577217,4.364105514,0.033943043,0.082433104,192.999,0.030548739,0.094070719,4.102259183,0.426712539,1.503191899,1.0,0.64,0.0,0.72,1.18,0.0,10.16333333,96.5,0.1,75.0,23.4,10.0,60.0,26.5,8.0,123.815,142.0,41.8319169,562.0,420.0,87.81690141
2025-04-14 17:00:00,2.56,1179.0,108455.0,2.960357359,3986.0,1432.0,2291.0,0.0,1.3,244.0,1.26,7.0,1.2,12.7948893,86.11770157,0.550430441,6.105014955,276.267,1.087409125,12.9,85.59,0.45,6.1,29.416666669999998,1.06,9.01,71.36,1.14,98.96,18.49,887.893,2.267998634,1.937824042,10.26767203,5.0,79.08888889,55.5,9.37,38.53,66.83,0.058077769,1.762570824,0.231,0.061816068,0.061405945,5.298557457,0.19,3.743432729,0.06303708,24.66204516,0.013577217,4.364105514,0.033943043,0.082433104,192.999,0.030548739,0.094070719,4.102259183,0.426712539,1.503191899,1.0,0.64,0.0,0.72,1.18,0.0,10.16333333,96.5,0.1,75.0,23.4,10.0,60.0,26.5,8.0,123.6825,141.0,41.37444104,561.0,420.0,87.30496454
2025-04-14 18:00:00,2.61,1179.0,110892.0,2.912039219,4009.0,1414.0,2290.0,0.0,1.3,246.0,1.31,7.0,1.2,12.7948893,86.11770157,0.550430441,6.105014955,276.267,1.087409125,12.9,85.59,0.45,6.1,29.416666669999998,1.06,9.01,71.36,1.14,98.96,18.49,887.893,2.267998634,1.937824042,10.26767203,5.0,79.08888889,55.5,9.37,38.53,66.83,0.058077769,1.762570824,0.231,0.061816068,0.061405945,5.298557457,0.19,3.743432729,0.06303708,24.66204516,0.013577217,4.364105514,0.033943043,0.082433104,192.999,0.030548739,0.094070719,4.102259183,0.426712539,1.503191899,1.0,0.64,0.0,0.72,1.18,0.0,10.16333333,96.5,0.1,75.0,23.4,10.0,60.0,26.5,8.0,123.815,142.0,41.81258874,562.0,420.0,87.6056338
2025-04-14 19:00:00,2.63,1174.0,110344.0,2.922843871,4004.0,1383.0,2301.0,0.0,1.3,243.0,1.33,7.0,1.2,12.7948893,86.11770157,0.550430441,6.105014955,276.267,1.087409125,12.9,85.59,0.45,6.1,29.416666669999998,1.06,9.01,71.36,1.14,98.96,18.49,887.893,2.267998634,1.937824042,10.26767203,5.0,79.08888889,55.5,9.37,38.53,66.83,0.058077769,1.762570824,0.231,0.061816068,0.061405945,5.298557457,0.19,3.743432729,0.06303708,24.66204516,0.013577217,4.364105514,0.033943043,0.082433104,192.999,0.030548739,0.094070719,4.102259183,0.426712539,1.503191899,1.0,0.64,0.0,0.72,1.18,0.0,10.16333333,96.5,0.1,75.0,23.4,10.0,60.0,26.5,8.0,123.55,140.0,42.00656353,560.0,420.0,87.14285714
2025-04-14 20:00:00,2.64,1179.0,110735.0,2.912530542,4004.0,1381.0,2309.0,0.0,1.3,244.0,1.34,7.0,1.2,12.7948893,86.11770157,0.550430441,6.105014955,276.267,1.087409125,12.9,85.59,0.45,6.1,29.416666669999998,1.06,9.01,71.36,1.14,98.96,18.49,887.893,2.267998634,1.937824042,10.26767203,5.0,79.08888889,55.5,9.37,38.53,66.83,0.058077769,1.762570824,0.231,0.061816068,0.061405945,5.298557457,0.19,3.743432729,0.06303708,24.66204516,0.013577217,4.364105514,0.033943043,0.082433104,192.999,0.030548739,0.094070719,4.102259183,0.426712539,1.503191899,1.0,0.64,0.0,0.72,1.18,0.0,10.16333333,96.5,0.1,75.0,23.4,10.0,60.0,26.5,8.0,123.285,138.0,41.9408284,558.0,420.0,87.39130435
2025-04-14 21:00:00,2.64,1178.0,112203.0,2.87158087,4000.0,1400.0,2290.0,0.0,1.3,247.0,1.34,7.0,1.2,12.7948893,86.11770157,0.550430441,6.105014955,276.267,1.087409125,12.9,85.59,0.45,6.1,29.416666669999998,1.06,9.01,71.36,1.14,98.96,18.49,887.893,2.267998634,1.937824042,10.26767203,5.0,79.08888889,55.5,9.37,38.53,66.83,0.058077769,1.762570824,0.231,0.061816068,0.061405945,5.298557457,0.19,3.743432729,0.06303708,24.66204516,0.013577217,4.364105514,0.033943043,0.082433104,192.999,0.030548739,0.094070719,4.102259183,0.426712539,1.503191899,1.0,0.64,0.0,0.72,1.18,0.0,10.16333333,96.5,0.1,75.0,23.4,10.0,60.0,26.5,8.0,123.6825,141.0,42.23117006,561.0,420.0,87.87234043
2025-04-14 22:00:00,2.62,1173.0,111092.0,2.900279092,4000.0,1401.0,2289.0,0.0,1.3,244.0,1.32,7.0,1.2,12.7948893,86.11770157,0.550430441,6.105014955,276.267,1.087409125,12.9,85.59,0.45,6.1,29.416666669999998,1.06,9.01,71.36,1.14,98.96,18.49,887.893,2.267998634,1.937824042,10.26767203,5.0,79.08888889,55.5,9.37,38.53,66.83,0.058077769,1.762570824,0.231,0.061816068,0.061405945,5.298557457,0.19,3.743432729,0.06303708,24.66204516,0.013577217,4.364105514,0.033943043,0.082433104,192.999,0.030548739,0.094070719,4.102259183,0.426712539,1.503191899,1.0,0.64,0.0,0.72,1.18,0.0,10.16333333,96.5,0.1,75.0,23.4,10.0,60.0,26.5,8.0,123.9475,143.0,42.14876033,563.0,420.0,86.99300699
2025-04-14 23:00:00,2.64,1179.0,111888.0,2.880379208,4001.0,1391.0,2287.0,0.0,1.3,246.0,1.34,7.0,1.2,12.90376888,86.04469561,0.550456807,4.671953871,275.054,1.051535505,12.62,86.34,0.45,7.9,29.24033333,1.04,9.0,71.57,1.09,100.8066667,18.34,892.085,2.350471311,1.930053197,10.89456043,5.177777778,78.91111111,54.65,9.48,33.37,66.83,0.06317231,1.986180556,0.242,0.060712209,0.062522417,5.644694377,0.19,3.765126858,0.024385537,24.72693416,0.011705058,4.369888167,0.029262644,0.087787932,199.2253333,0.008778793,0.079009139,4.306485772,0.431136288,1.706987565,1.0,0.35,0.0,0.58,1.1,0.0,5.506666667,96.9,0.1,75.0,23.4,10.0,60.0,26.5,8.0,123.9475,143.0,41.48219442,563.0,420.0,88.39160839
2025-04-15 00:00:00,2.57,1177.0,110243.0,2.921869081,3999.0,1421.0,2272.0,0.0,1.3,245.0,1.27,7.0,1.2,12.90376888,86.04469561,0.550456807,4.671953871,275.054,1.051535505,12.62,86.34,0.45,7.9,29.24033333,1.04,9.0,71.57,1.09,100.8066667,18.34,892.085,2.350471311,1.930053197,10.89456043,5.177777778,78.91111111,54.65,9.48,33.37,66.83,0.06317231,1.986180556,0.242,0.060712209,0.062522417,5.644694377,0.19,3.765126858,0.024385537,24.72693416,0.011705058,4.369888167,0.029262644,0.087787932,199.2253333,0.008778793,0.079009139,4.306485772,0.431136288,1.706987565,1.0,0.35,0.0,0.58,1.1,0.0,5.506666667,96.9,0.1,75.0,23.4,10.0,60.0,26.5,8.0,125.0075,151.0,41.37768342,571.0,420.0,86.68874172
2025-04-15 01:00:00,2.6,1173.0,109683.0,2.937510572,4000.0,1409.0,2281.0,0.0,1.3,243.0,1.3,7.0,1.2,12.90376888,86.04469561,0.550456807,4.671953871,275.054,1.051535505,12.62,86.34,0.45,7.9,29.24033333,1.04,9.0,71.57,1.09,100.8066667,18.34,892.085,2.350471311,1.930053197,10.89456043,5.177777778,78.91111111,54.65,9.48,33.37,66.83,0.06317231,1.986180556,0.242,0.060712209,0.062522417,5.644694377,0.19,3.765126858,0.024385537,24.72693416,0.011705058,4.369888167,0.029262644,0.087787932,199.2253333,0.008778793,0.079009139,4.306485772,0.431136288,1.706987565,1.0,0.35,0.0,0.58,1.1,0.0,5.506666667,96.9,0.1,75.0,23.4,10.0,60.0,26.5,8.0,124.2125,145.0,41.44397562,565.0,420.0,87.10344828
2025-04-15 02:00:00,2.59,1178.0,109927.0,2.930994822,4000.0,1416.0,2286.0,0.0,1.3,244.0,1.29,7.0,1.2,12.90376888,86.04469561,0.550456807,4.671953871,275.054,1.051535505,12.62,86.34,0.45,7.9,29.24033333,1.04,9.0,71.57,1.09,100.8066667,18.34,892.085,2.350471311,1.930053197,10.89456043,5.177777778,78.91111111,54.65,9.48,33.37,66.83,0.06317231,1.986180556,0.242,0.060712209,0.062522417,5.644694377,0.19,3.765126858,0.024385537,24.72693416,0.011705058,4.369888167,0.029262644,0.087787932,199.2253333,0.008778793,0.079009139,4.306485772,0.431136288,1.706987565,1.0,0.35,0.0,0.58,1.1,0.0,5.506666667,96.9,0.1,75.0,23.4,10.0,60.0,26.5,8.0,124.08,144.0,41.19311483,564.0,420.0,87.15277778
2025-04-15 03:00:00,2.59,1178.0,109457.0,2.942836166,3999.0,1414.0,2279.0,0.0,1.3,244.0,1.29,7.0,1.2,12.90376888,86.04469561,0.550456807,4.671953871,275.054,1.051535505,12.62,86.34,0.45,7.9,29.24033333,1.04,9.0,71.57,1.09,100.8066667,18.34,892.085,2.350471311,1.930053197,10.89456043,5.177777778,78.91111111,54.65,9.48,33.37,66.83,0.06317231,1.986180556,0.242,0.060712209,0.062522417,5.644694377,0.19,3.765126858,0.024385537,24.72693416,0.011705058,4.369888167,0.029262644,0.087787932,199.2253333,0.008778793,0.079009139,4.306485772,0.431136288,1.706987565,1.0,0.35,0.0,0.58,1.1,0.0,5.506666667,96.9,0.1,75.0,23.4,10.0,60.0,26.5,8.0,124.345,146.0,40.98906324,566.0,420.0,87.39726027
2025-04-15 04:00:00,2.59,1174.0,109528.0,2.940929837,3999.0,1413.0,2275.0,0.0,1.3,243.0,1.29,7.0,1.2,12.90376888,86.04469561,0.550456807,4.671953871,275.054,1.051535505,12.62,86.34,0.45,7.9,29.24033333,1.04,9.0,71.57,1.09,100.8066667,18.34,892.085,2.350471311,1.930053197,10.89456043,5.177777778,78.91111111,54.65,9.48,33.37,66.83,0.06317231,1.986180556,0.242,0.060712209,0.062522417,5.644694377,0.19,3.765126858,0.024385537,24.72693416,0.011705058,4.369888167,0.029262644,0.087787932,199.2253333,0.008778793,0.079009139,4.306485772,0.431136288,1.706987565,1.0,0.35,0.0,0.58,1.1,0.0,5.506666667,96.9,0.1,75.0,23.4,10.0,60.0,26.5,8.0,124.345,146.0,40.2551382,566.0,420.0,87.05479452
2025-04-15 05:00:00,2.61,1179.0,109679.0,2.936883733,3999.0,1400.0,2279.0,0.0,1.3,243.0,1.31,7.0,1.2,12.90376888,86.04469561,0.550456807,4.671953871,275.054,1.051535505,12.62,86.34,0.45,7.9,29.24033333,1.04,9.0,71.57,1.09,100.8066667,18.34,892.085,2.350471311,1.930053197,10.89456043,5.177777778,78.91111111,54.65,9.48,33.37,66.83,0.06317231,1.986180556,0.242,0.060712209,0.062522417,5.644694377,0.19,3.765126858,0.024385537,24.72693416,0.011705058,4.369888167,0.029262644,0.087787932,199.2253333,0.008778793,0.079009139,4.306485772,0.431136288,1.706987565,1.0,0.35,0.0,0.58,1.1,0.0,5.506666667,96.9,0.1,75.0,23.4,10.0,60.0,26.5,8.0,124.345,146.0,41.18608452,566.0,420.0,87.53424658
2025-04-15 06:00:00,2.6,1178.0,109127.0,2.951729102,3999.0,1400.0,2280.0,0.0,1.3,243.0,1.3,7.0,1.2,12.90376888,86.04469561,0.550456807,4.671953871,275.054,1.051535505,12.62,86.34,0.45,7.9,29.24033333,1.04,9.0,71.57,1.09,100.8066667,18.34,892.085,2.350471311,1.930053197,10.89456043,5.177777778,78.91111111,54.65,9.48,33.37,66.83,0.06317231,1.986180556,0.242,0.060712209,0.062522417,5.644694377,0.19,3.765126858,0.024385537,24.72693416,0.011705058,4.369888167,0.029262644,0.087787932,199.2253333,0.008778793,0.079009139,4.306485772,0.431136288,1.706987565,1.0,0.35,0.0,0.58,1.1,0.0,5.506666667,96.9,0.1,75.0,23.4,10.0,60.0,26.5,8.0,124.345,146.0,41.65494609,566.0,420.0,86.98630137
