Repository: saikumar-voptimai/evonith_bf_webapp

# Evonith BF2 — Blast Furnace Intelligence Platform

Monitoring, modelling and optimisation of **Blast Furnace 2 (BF2)** at Evonith Steel: live telemetry from InfluxDB,
manual plant reports from Neon PostgreSQL, a two-zone energy model of the furnace, blend and fuel optimisers, a
conversational assistant (FurnaceMind) and a live digital twin evaluated every hour.

The platform has three deployable parts that share one Python service layer, plus the shared data library:

| Part | Path | What it is |
|---|---|---|
| **Streamlit app** (legacy) | `src/app.py`, `src/custom_pages/` | The original 11-page dashboard; still the home of the model pages. Served under `/legacy` in production |

File: src/assets/data/furnace_dataset_20260525_002530_771382.csv (part 126 of 209)
GO%,ORE_NA2O%,ORE_P%,ORE_TIO2%,ORE_AL2O3%,ORE_SIO2%,ORE_MNO%,ORE_CAO%,ORE_K2O%,ORE_CALC_MT,PELLET_PCT_SIO2,PELLET_PCT_AL2O3,PELLET_PCT_FE2O3,PELLET_PCT_MGO,PELLET_PCT_TIO2,PELLET_PCT_NA2O,TOTAL_PELLET_CALC_MT,PELLET_PCT_K2O,PELLET_PCT_TM,PELLET_PCT_LOI,PELLET_PCT_MNO,PELLET_PCT_CAO,PELLET_PCT_P,CHARGES/HRS.,STOCKRODLEVEL,CHEM_PCT_C,CHEM_PCT_CR,CHEM_PCT_FE,CHEM_PCT_MN,CHEM_PCT_P,CHEM_PCT_S,CHEM_PCT_SI,CHEM_PCT_TI,SLAG_BASICITY,SLAG_PCT_AL2O3,SLAG_PCT_CAO,SLAG_PCT_FEO,SLAG_PCT_K2O,SLAG_PCT_MGO,SLAG_PCT_MNO,SLAG_PCT_NA2O,SLAG_PCT_S,SLAG_PCT_SIO2,SLAG_PCT_TIO2,SLAG_T_BASICITY,HMT_GT_1480C,COKE_DISCHARGE_TIME,WEIGHTED_COKE_ANGLE,TOTAL_COKE_PORTIONS,NON_COKE_DISCHARGE_TIME,WEIGHTED_NON_COKE_ANGLE,TOTAL_NON_COKE_PORTIONS,TOTAL HEAT LOAD,FTG_UPTAKE_TEMP_A,FTG_UPTAKE_TEMP_B,FTG_UPTAKE_TEMP_C,FTG_UPTAKE_TEMP_D,FTG_UPTAKE_TEMP_AVG,HEARTH_TEMP_A,HEARTH_TEMP_B,HEARTH_TEMP_C,HEARTH_TEMP_D,HEARTH_TEMP_AVG,BOSH_TEMP_A,BOSH_TEMP_C,BOSH_TEMP_D,BELLY_TEMP_A,BELLY_TEMP_C,BELLY_TEMP_D,LOWER_STACK_TEMP_A,LOWER_STACK_TEMP_B,LOWER_STACK_TEMP_C,LOWER_STACK_TEMP_D,PCI_KG/THM,ACT. FUEL RATEKG/THM.,FURNACETOPGASANALYSISCO2ETACO,COKE RATE KG/THM,PRODUCTIONTONNESPERHR,HOT BLAST PRESSUREBAR,TOPPRESSUREBAR,DIFFERENTIAL PRESSURETOTALBAR,HOT BLAST TEMP.OC,OXYGENFLOWNM3/HR.,STEAMKGS/HR.,RAFTOC,PERMEABILITYKGS/HR.,TUYEREVELOCITYM/S,HOT BLAST VOLUMENM3/HR.,O2 ENRICHMENT %,BOTTOMBAR,FURNACE TOP GAS ANALYSISH2%,UNITCOST LAKHS/THM,BOSH_TEMP_B,FURNACE TOP GAS ANALYSISCO2%,FURNACE TOP GAS ANALYSISONLINE (ANALYZER)CO%
2026-02-23 15:00:00,0.9424297214939859,11.69,0.459192027,87.37080320556797,0.3953087403052946,4.457202380952381,0.435,1.03,0.49,86.93500000000002,12.035000000000002,1.0892261904761904,69.98,9.0,19.55,1.69,12.33952387,5.064444444,79.35333333,71.63,38.89,0.05,5.44,2.22024,9.1,2.63,0.028,0.16,54.61,10.62,0.051,1.9669581805,0.21,0.0,0.0,0.0,0.0,0.0,0.0,0.0,0.0,0.0,59.907089390678536,3.8878765859699116,3.056101656801502,0.053605154467899305,0.022413753101965417,0.06530288640519555,0.3651441988706421,4.163293238046422,5.171106869589707,0.07160941614174551,0.07282850238565408,0.02529748080038259,8.62070238095238,0.0,0.0,0.0,0.0,0.0,0.0,0.0,0.0,0.0,0.0,0.0,0.0,0.0,7.0,0.254488152,4.351333333333334,0.015035,94.93669833333334,0.16616666666666668,0.10838333333333333,0.04738333333333333,0.32516666666666666,0.049833333333333334,1.0453112553666668,18.9955,35.96816666666667,0.38,0.32466666666666666,7.61,0.26166666666666666,0.16233333333333333,0.3692,34.409000000000006,1.251,1.2664757522166668,1480.1333333333334,97.5,26.46153846153846,13.0,60.0,27.333333333333332,9.0,0.9618739379639862,178.9358333,167.05875,175.3394444,188.5638889,178.7632639,61.81727279277736,328.31927450990446,449.9256766926874,580.709732572272,356.5399270168673,64.4683333333333,59.33361111111093,59.70444444444442,23.306666666666676,54.4980555555556,48.613611111111226,56.1841666666667,43.95027777777772,41.12861111111114,38.363611111111126,210.7989433333334,535.6111111111111,42.049229722222215,270.0,89.04000000000065,2.7874951249999977,1.378649344444445,1.408815497222223,1208.1168749999988,3998.296547,0.0,2218.4945805555576,1277.3455666666666,209.9677866666667,107776.00972222218,4.815170575,1.1572433361111105,4.036056424999997,95.43085999166668,62.11472222222226,17.96843683333336,24.761550166666634
2026-02-23 16:00:00,0.9424297214939859,11.69,0.459192027,87.37080320556797,0.3953087403052946,4.457202380952381,0.435,1.03,0.49,86.93500000000002,12.035000000000002,1.0892261904761904,69.98,9.0,19.55,1.69,12.33952387,5.064444444,79.35333333,71.63,38.89,0.05,5.44,2.22024,9.1,2.63,0.028,0.16,54.61,10.62,0.051,1.9669581805,0.21,0.0,0.0,0.0,0.0,0.0,0.0,0.0,0.0,0.0,59.907089390678536,3.8878765859699116,3.056101656801502,0.053605154467899305,0.022413753101965417,0.06530288640519555,0.3651441988706421,4.163293238046422,5.171106869589707,0.07160941614174551,0.07282850238565408,0.02529748080038259,8.62070238095238,0.0,0.0,0.0,0.0,0.0,0.0,0.0,0.0,0.0,0.0,0.0,0.0,0.0,7.0,0.254488152,4.431333333333334,0.013385,94.77234833333333,0.16116666666666668,0.10888333333333333,0.04788333333333333,0.4101666666666667,0.05483333333333333,1.0459185523666668,18.9505,36.08316666666666,0.38,0.30466666666666664,7.61,0.21166666666666667,0.15233333333333332,0.3812,34.499,1.161,1.2665052777166665,1488.1333333333334,97.5,26.46153846153846,13.0,60.0,27.333333333333332,9.0,0.9618739379639862,178.9358333,167.05875,175.3394444,188.5638889,178.7632639,61.81727279277736,328.31927450990446,449.9256766926874,580.709732572272,356.5399270168673,62.57888888888879,59.875000000000114,60.83444444444439,5.380555555555559,53.534722222222236,47.96194444444436,70.97305555555559,43.16250000000005,37.83499999999996,33.363611111111084,186.30164500000052,526.7111111111111,42.51569708333334,270.09722222222223,92.46144444444508,2.7666296249999993,1.3790026194444434,1.3876429749999997,1198.3861361111112,3998.296547,0.0,2258.03043888889,1304.0536694444443,210.55850916666685,108370.55027777776,4.776688511111112,1.1356946961111107,3.7908629361111115,92.20927351805562,61.65361111111109,18.092351888888917,24.46344525
2026-02-23 17:00:00,0.9424297214939859,11.69,0.459192027,87.37080320556797,0.3953087403052946,4.457202380952381,0.435,1.03,0.49,86.93500000000002,12.035000000000002,1.0892261904761904,69.98,9.0,19.55,1.69,12.33952387,5.064444444,79.35333333,71.63,38.89,0.05,5.44,2.22024,9.1,2.63,0.028,0.16,54.61,10.62,0.051,1.9669581805,0.21,0.0,0.0,0.0,0.0,0.0,0.0,0.0,0.0,0.0,59.907089390678536,3.8878765859699116,3.056101656801502,0.053605154467899305,0.022413753101965417,0.06530288640519555,0.3651441988706421,4.163293238046422,5.171106869589707,0.07160941614174551,0.07282850238565408,0.02529748080038259,8.62070238095238,0.0,0.0,0.0,0.0,0.0,0.0,0.0,0.0,0.0,0.0,0.0,0.0,0.0,7.0,0.254488152,4.446461538461539,0.013813846153846154,94.71195538461538,0.16707692307692307,0.109,0.042692307692307696,0.44769230769230767,0.061307692307692306,1.0662507526307692,18.908153846153848,36.46738461538462,0.33753846153846156,0.29646153846153844,7.694923076923077,0.18584615384615386,0.15,0.3755076923076923,34.212153846153846,1.108153846153846,1.2912431799076922,1492.4769230769232,97.5,26.46153846153846,13.0,60.0,27.333333333333332,9.0,0.9618739379639862,178.9358333,167.05875,175.3394444,188.5638889,178.7632639,61.81727279277736,328.31927450990446,449.9256766926874,580.709732572272,356.5399270168673,59.75166666666667,58.60638888888905,61.669722222222134,3.3527777777777823,51.928333333333505,46.47138888888888,70.78277777777785,42.16583333333339,37.01972222222211,33.83250000000001,169.93472027777793,526.8333333333334,42.20964027777778,275.0,93.17160007813376,2.763712005555558,1.3877038027777762,1.3758528938888896,1191.9568138888858,3998.296547,0.0,2260.721247222223,1339.0636333333337,213.88366111111128,110180.5530555556,4.625349683333332,1.1158106091666666,3.7474440499999964,91.26635043680558,59.39111111111113,18.022063416666633,24.673707500000027
2026-02-23 18:00:00,0.9424297214939859,11.69,0.459192027,87.37080320556797,0.3953087403052946,4.457202380952381,0.435,1.03,0.49,86.93500000000002,12.035000000000002,1.0892261904761904,69.98,9.0,19.55,1.69,12.33952387,5.064444444,79.35333333,71.63,38.89,0.05,5.44,2.22024,9.1,2.63,0.028,0.16,54.61,10.62,0.051,1.9669581805,0.21,0.0,0.0,0.0,0.0,0.0,0.0,0.0,0.0,0.0,59.907089390678536,3.8878765859699116,3.056101656801502,0.053605154467899305,0.022413753101965417,0.06530288640519555,0.3651441988706421,4.163293238046422,5.171106869589707,0.07160941614174551,0.07282850238565408,0.02529748080038259,8.62070238095238,0.0,0.0,0.0,0.0,0.0,0.0,0.0,0.0,0.0,0.0,0.0,0.0,0.0,7.0,0.254488152,4.441846153846154,0.014875384615384615,94.68320153846153,0.1763076923076923,0.109,0.03576923076923077,0.4707692307692308,0.06823076923076923,1.092586184323077,18.866615384615386,36.93353846153846,0.28215384615384614,0.2918461538461538,7.805692307692308,0.16738461538461538,0.15,0.3644307692307692,33.81061538461538,1.0666153846153845,1.3235010228307693,1495.7076923076922,97.5,26.46153846153846,13.0,60.0,27.333333333333332,9.0,0.9618739379639862,178.9358333,167.05875,175.3394444,188.5638889,178.7632639,61.81727279277736,328.31927450990446,449.9256766926874,580.709732572272,356.5399270168673,58.22472222222242,57.937777777777804,110.44388888888888,4.317222222222222,51.27888888888875,45.62555555555549,65.25999999999999,42.29722222222207,38.39055555555566,33.73722222222224,182.81577083333335,525.0055555555556,43.007420861111115,275.0,92.27452777777764,2.7873383805555543,1.3987372805555531,1.3886277222222219,1170.135205555557,3998.296547,0.0,2236.770302777777,1322.2030999999993,208.30481888888878,110020.33749999994,4.553632905555558,1.1337214708333332,3.766460897222226,92.97308963541667,57.29305555555551,18.521219527777774,24.544464027777774
2026-02-23 19:00:00,0.9424297214939859,11.69,0.459192027,87.37080320556797,0.3953087403052946,4.457202380952381,0.435,1.03,0.49,86.93500000000002,12.035000000000002,1.0892261904761904,69.98,9.0,19.55,1.69,12.33952387,5.064444444,79.35333333,71.63,38.89,0.05,5.44,2.22024,9.1,2.63,0.028,0.16,54.61,10.62,0.051,1.9669581805,0.21,0.0,0.0,0.0,0.0,0.0,0.0,0.0,0.0,0.0,59.907089390678536,3.8878765859699116,3.056101656801502,0.053605154467899305,0.022413753101965417,0.06530288640519555,0.3651441988706421,4.163293238046422,5.171106869589707,0.07160941614174551,0.07282850238565408,0.02529748080038259,8.62070238095238,0.0,0.0,0.0,0.0,0.0,0.0,0.0,0.0,0.0,0.0,0.0,0.0,0.0,7.0,0.254488152,4.404,0.015529090909090909,94.69830727272728,0.18654545454545454,0.10736363636363636,0.031036363636363636,0.48654545454545456,0.07067272727272728,1.1029131629272728,18.944909090909093,37.012,0.26327272727272727,0.2998181818181818,7.876181818181818,0.17963636363636365,0.15327272727272728,0.3580363636363636,33.55836363636364,1.0925454545454545,1.3376221715636365,1497.9818181818182,97.5,26.46153846153846,13.0,60.0,27.333333333333332,9.0,0.9618739379639862,178.9358333,167.05875,175.3394444,188.5638889,178.7632639,61.81727279277736,328.31927450990446,449.9256766926874,580.709732572272,356.5399270168673,57.3480555555556,58.34000000000008,114.44750000000013,4.761944444444444,50.93611111111102,44.97388888888885,60.94694444444444,42.30611111111124,39.80166666666677,32.918888888888915,170.76211527777784,528.4166666666666,42.98679833333335,275.0,93.52494989422301,2.785775122222224,1.3984430833333332,1.3872547583333332,1242.6017277777773,3998.296547,0.0,2279.3643444444465,1332.741116666667,220.3582022222224,110645.39111111108,4.485748877777777,1.1430948441666657,3.715872519444443,91.37598027430556,56.101111111111166,18.59283366666665,24.66001144444445
2026-02-23 20:00:00,0.9424297214939859,11.69,0.459192027,87.37080320556797,0.3953087403052946,4.457202380952381,0.435,1.03,0.49,86.93500000000002,12.035000000000002,1.0892261904761904,69.98,9.0,19.55,1.69,12.33952387,5.064444444,79.35333333,71.63,38.89,0.05,5.44,2.22024,9.1,2.63,0.028,0.16,54.61,10.62,0.051,1.9669581805,0.21,0.0,0.0,0.0,0.0,0.0,0.0,0.0,0.0,0.0,59.907089390678536,3.8878765859699116,3.056101656801502,0.053605154467899305,0.022413753101965417,0.06530288640519555,0.3651441988706421,4.163293238046422,5.171106869589707,0.07160941614174551,0.07282850238565408,0.02529748080038259,8.62070238095238,0.0,0.0,0.0,0.0,0.0,0.0,0.0,0.0,0.0,0.0,0.0,0.0,0.0,7.0,0.254488152,4.344,0.01591090909090909,94.74265272727273,0.19745454545454547,0.10463636363636364,0.027763636363636365,0.4974545454545454,0.07012727272727273,1.1025678394727274,19.10309090909091,36.832,0.26872727272727276,0.3161818181818182,7.919818181818181,0.21236363636363637,0.15872727272727272,0.35476363636363634,33.40563636363636,1.1634545454545453,1.3396521908363637,1499.6181818181817,97.5,26.46153846153846,13.0,60.0,27.333333333333332,9.0,0.9618739379639862,178.9358333,167.05875,175.3394444,188.5638889,178.7632639,61.81727279277736,328.31927450990446,449.9256766926874,580.709732572272,356.5399270168673,56.250555555555444,56.254722222222185,109.12527777777784,27.980000000000004,50.726388888888756,44.47083333333349,62.41611111111105,41.50916666666663,39.742777777777846,35.070833333333276,181.89491416666667,527.3416666666667,43.737820388888856,272.3333333333333,96.2649999999996,2.794905730555556,1.3984195611111117,1.3966564888888893,1234.900825000001,3998.296547,0.0,2271.1102138888873,1324.2252944444447,219.48582055555542,110750.13500000001,4.450153349999997,1.1424229366666667,3.6654289083333325,92.18440946041666,55.45611111111104,18.94702500000002,24.37377086111112
2026-02-23 21:00:00,0.9424297214939859,11.69,0.459192027,87.37080320556797,0.3953087403052946,4.457202380952381,0.435,1.03,0.49,86.93500000000002,12.035000000000002,1.0892261904761904,69.98,9.0,19.55,1.69,12.33952387,5.064444444,79.35333333,71.63,38.89,0.05,5.44,2.22024,9.1,2.63,0.028,0.16,54.61,10.62,0.051,1.9669581805,0.21,0.0,0.0,0.0,0.0,0.0,0.0,0.0,0.0,0.0,59.907089390678536,3.8878765859699116,3.056101656801502,0.053605154467899305,0.022413753101965417,0.06530288640519555,0.3651441988706421,4.163293238046422,5.171106869589707,0.07160941614174551,0.07282850238565408,0.02529748080038259,8.62070238095238,0.0,0.0,0.0,0.0,0.0,0.0,0.0,0.0,0.0,0.0,0.0,0.0,0.0,7.0,0.254488152,4.242181818181818,0.016418181818181818,94.91441818181818,0.19163636363636363,0.10483636363636363,0.029927272727272726,0.43727272727272726,0.06330909090909091,1.1021983601636365,19.14,36.79418181818182,0.26581818181818184,0.32836363636363636,7.909090909090909,0.22,0.16836363636363635,0.3565090909090909,33.38254545454545,1.246909090909091,1.3391216774,1496.2363636363636,97.5,26.46153846153846,13.0,60.0,27.333333333333332,9.0,0.9618739379639862,178.9358333,167.05875,175.3394444,188.5638889,178.7632639,61.81727279277736,328.31927450990446,449.9256766926874,580.709732572272,356.5399270168673,55.21527777777792,55.95361111111121,84.53666666666658,73.79833333333343,50.613055555555675,44.15944444444468,63.81472222222222,40.823611111111276,38.95972222222231,34.86027777777782,179.41427055555525,529.2333333333333,42.83960272222223,272.0,96.2649999999996,2.8063391694444477,1.3984707861111116,1.407897797222223,1195.8697972222215,3998.296547,0.0,2241.7077388888897,1317.3386777777773,213.26593722222216,111032.53222222223,4.413053080555556,1.16122116611111,3.6194540749999993,91.77239084861107,55.800277777777794,18.55447083333331,24.75769205555555
2026-02-23 22:00:00,0.9424297214939859,11.69,0.459192027,87.37080320556797,0.3953087403052946,4.457202380952381,0.435,1.03,0.49,86.93500000000002,12.035000000000002,1.0892261904761904,69.98,9.0,19.55,1.69,12.33952387,5.064444444,79.35333333,71.63,38.89,0.05,5.44,2.22024,9.1,2.63,0.028,0.16,54.61,10.62,0.051,1.9669581805,0.21,0.0,0.0,0.0,0.0,0.0,0.0,0.0,0.0,0.0,59.907089390678536,3.8878765859699116,3.056101656801502,0.053605154467899305,0.022413753101965417,0.06530288640519555,0.3651441988706421,4.163293238046422,5.171106869589707,0.07160941614174551,0.07282850238565408,0.02529748080038259,8.62070238095238,0.0,0.0,0.0,0.0,0.0,0.0,0.0,0.0,0.0,0.0,0.0,0.0,0.0,7.0,0.254488152,4.1276363636363635,0.016963636363636365,95.12496363636363,0.18072727272727274,0.10592727272727273,0.03374545454545455,0.35545454545454547,0.05458181818181818,1.1018215290727271,19.14,36.79963636363636,0.26036363636363635,0.3392727272727273,7.881818181818182,0.22,0.17927272727272728,0.35978181818181815,33.398909090909086,1.3341818181818184,1.3378118714,1491.3272727272727,97.5,26.46153846153846,13.0,60.0,27.333333333333332,9.0,0.9618739379639862,178.9358333,167.05875,175.3394444,188.5638889,178.7632639,61.81727279277736,328.31927450990446,449.9256766926874,580.709732572272,356.5399270168673,54.82083333333334,56.151111111110986,76.52444444444461,68.05111111111107,50.383055555555174,43.99555555555549,62.87361111111108,40.37611111111113,38.09694444444439,34.92583333333331,190.12065833333295,533.2555555555556,43.530149472222206,272.0,95.96708333333336,2.8031603416666626,1.3983248833333342,1.404949419444446,1232.961138888891,3998.296547,0.0,2247.1922333333346,1317.850419444445,219.07175694444425,110872.28861111104,4.413897658333336,1.1612837855555556,3.816366086111109,93.19098722916661,59.9163888888889,18.83164602777778,24.431423638888894
2026-02-23 23:00:00,0.9424297214939859,11.69,0.459192027,87.37080320556797,0.3953087403052946,4.457202380952381,0.435,1.03,0.49,86.93500000000002,12.035000000000002,1.0892261904761904,69.98,9.0,19.55,1.69,12.33952387,5.064444444,79.35333333,71.63,38.89,0.05,5.44,2.22024,9.1,2.63,0.028,0.16,54.61,10.62,0.051,1.9669581805,0.21,0.0,0.0,0.0,0.0,0.0,0.0,0.0,0.0,0.0,59.907089390678536,3.8878765859699116,3.056101656801502,0.053605154467899305,0.022413753101965417,0.06530288640519555,0.3651441988706421,4.163293238046422,5.171106869589707,0.07160941614174551,0.07282850238565408,0.02529748080038259,8.62070238095238,0.0,0.0,0.0,0.0,0.0,0.0,0.0,0.0,0.0,0.0,0.0,0.0,0.0,7.0,0.254488152,4.185333333333333,0.016066666666666667,95.03446666666667,0.1706666666666667,0.1004,0.0396,0.39666666666666667,0.0568,1.0916602100666666,19.24266666666667,36.604000000000006,0.24133333333333332,0.35866666666666663,7.814666666666667,0.20133333333333334,0.18933333333333333,0.36933333333333335,33.53066666666667,1.2,1.3247212912666666,1472.3333333333333,97.5,26.46153846153846,13.0,60.0,27.333333333333332,9.0,0.9618739379639862,178.9358333,167.05875,175.3394444,188.5638889,178.7632639,61.81727279277736,328.31927450990446,449.9256766926874,580.709732572272,356.5399270168673,54.80083333333315,54.73138888888893,71.21166666666653,59.94277777777776,50.16416666666672,43.87805555555527,49.6794444444444,40.38361111111095,36.60805555555572,36.334166666666725,192.72497972222212,535.5833333333334,43.1245365,272.0,95.875,2.8218797777777804,1.3982344722222222,1.4234404374999996,1224.2530277777778,3998.296547,0.0,2236.619252777777,1300.5756194444455,217.36676055555546,110808.65083333326,4.409879644444445,1.1725765991666675,3.8434847944444406,93.53605981319443,63.580277777777674,18.40422455555559,24.277729638888896
2026-02-24 00:00:00,0.9615441193996054,11.50397062679132,0.459192027,87.53448525380907,0.42617647759842175,4.136666666666667,0.4000000000000001,1.01,0.49,86.91000000000001,12.08,1.0548333333333335,69.98,9.0,19.55,1.69,12.33952387,4.977777778,79.17777778,71.63,38.89,0.04700000000000001,5.34,2.22,9.02,2.47,0.028,0.15,54.73,10.59,0.052,1.9800000000000002,0.23,16.4615,0.10000000000000002,93.58,1.0,1.04,1.1,0.0,0.0,0.14266666666666666,60.03873374745723,3.9395060367555668,3.2060479247402847,0.06291382008289785,0.03142691902946084,0.05328215624408197,0.3644556882158136,4.106841970135379,5.245156173061934,0.055304481135157686,0.08819248000235431,0.03155019088302136,8.927666666666667,0.0,0.0,0.0,0.0,0.0,0.0,0.0,0.0,0.0,0.0,0.0,0.0,0.0,7.0,0.254488152,4.240909090909091,0.016,94.88954545454546,0.1801818181818182,0.10407272727272728,0.035927272727272724,0.4661818181818182,0.06718181818181818,1.0819286306181817,19.362,36.46272727272728,0.2298181818181818,0.3447272727272727,7.769272727272727,0.18981818181818183,0.17981818181818182,0.3598181818181818,33.70290909090909,1.1390909090909092,1.312461776890909,1481.6909090909091,97.5,26.46153846153846,13.0,60.0,27.333333333333332,9.0,0.9618739379639862,178.9358333,167.05875,175.3394444,188.5638889,178.7632639,61.81727279277736,328.31927450990446,449.9256766926874,580.709732572272,356.5399270168673,55.66305555555532,54.80611111111104,68.55444444444436,58.437500000000064,49.93749999999973,43.689722222222436,49.37083333333333,40.265277777777655,36.66694444444443,36.355277777777616,186.4975577777779,532.0,43.36839963888886,272.0,96.13138888888923,2.8029030527777787,1.3982375305555566,1.4046027777777772,1213.9119444444466,3998.296547,0.0,2245.824569444445,1319.1725194444446,217.22661500000004,111066.39138888891,4.429345991666668,1.1596345194444433,3.7623939222222247,92.71092640555557,61.90305555555527,18.898172111111126,24.67766266666666
2026-02-24 01:00:00,0.9616018935408068,11.505241657897752,0.459192027,87.53315644856143,0.4264075741632274,4.169714285714286,0.4,1.01,0.49,86.91,12.08,1.08,69.98,9.0,19.55,1.69,12.33952387,4.977777778,79.17777778,71.63,38.89,0.047,5.339999999999999,2.22,9.02,2.47,0.028,0.15,54.73,10.59,0.052,1.98,0.23,16.75014285714286,0.1,93.58,1.0,1.04,1.1,0.0,0.0,0.10528571428571429,59.52904491855477,4.160073046630351,3.2993694519288717,0.06798928336456736,0.033957503809210005,0.05656520481923364,0.40356263994359504,4.399598701685783,5.392926619158645,0.059205385108248576,0.09563135562335225,0.032404387514893426,8.161285714285714,0.0,0.0,0.0,0.0,0.0,0.0,0.0,0.0,0.0,0.0,0.0,0.0,0.0,7.0,0.254488152,4.279263157894737,0.01593684210526316,94.78883157894737,0.18873684210526315,0.10730526315789474,0.03313684210526316,0.5123157894736843,0.07447368421052632,1.0738642767789472,19.48515789473684,36.32547368421053,0.2288421052631579,0.33442105263157895,7.731894736842106,0.18442105263157893,0.17126315789473687,0.3506315789473684,33.82715789473684,1.1007368421052632,1.3024389622421053,1492.0631578947368,97.5,26.46153846153846,13.0,60.0,27.333333333333332,9.0,0.9618739379639862,178.9358333,167.05875,175.3394444,188.5638889,178.7632639,61.81727279277736,328.31927450990446,449.9256766926874,580.709732572272,356.5399270168673,56.102500000000255,55.143888888888824,65.00694444444444,57.40416666666675,49.496111111110984,43.534722222222214,39.190277777777766,40.354722222222044,36.3674999999999,40.19944444444446,186.89170111111122,532.9194444444445,43.12938858333334,272.0,97.92666666666668,2.7753825527777796,1.3986745749999998,1.3768294611111105,1218.1470888888923,3998.296547,0.0,2242.1266888888913,1352.501938888889,220.88109499999985,111613.60555555564,4.407049469444446,1.1288024461111106,3.7704314583333303,92.76315039722223,61.992777777777974,18.66830669444444,24.619888416666683
2026-02-24 02:00:00,0.961572457639533,11.50459406806973,0.459192027,87.53383347429073,0.42628983055813247,4.182714285714286,0.4,1.01,0.49,86.91,12.08,1.092,69.98,9.0,19.55,1.69,12.33952387,4.977777778,79.17777778,71.63,38.89,0.047,5.339999999999999,2.22,9.02,2.47,0.028,0.15,54.73,10.59,0.052,1.98,0.23,16.439714285714285,0.1,93.58000000000001,1.0,1.04,1.1,0.0,0.0,0.1122857142857143,60.13027226659985,3.901067676320781,3.191406308084811,0.06205507889524119,0.031020384476960688,0.052716034964019186,0.3576425301199273,4.055123126545196,5.216030135229336,0.05465445070218865,0.08687064522266609,0.03141997237091195,9.099285714285715,0.0,0.0,0.0,0.0,0.0,0.0,0.0,0.0,0.0,0.0,0.0,0.0,0.0,7.0,0.254488152,4.1718947368421055,0.015305263157894737,95.10714736842105,0.17610526315789474,0.1003578947368421,0.04450526315789474,0.3354736842105263,0.04921052631578947,1.080079404568421,19.636736842105265,36.18021052631579,0.3172631578947368,0.37863157894736843,7.750842105263158,0.2286315789473684,0.18389473684210528,0.3569473684210526,33.49873684210527,1.2081052631578948,1.311471234663158,1492.6947368421052,97.5,26.46153846153846,13.0,60.0,27.333333333333332,9.0,0.9618739379639862,178.9358333,167.05875,175.3394444,188.5638889,178.7632639,61.81727279277736,328.31927450990446,449.9256766926874,580.709732572272,356.5399270168673,55.34805555555561,58.552777777777756,60.29305555555548,56.264444444444486,48.85722222222232,43.24166666666699,36.96138888888889,40.16722222222242,35.965555555555575,41.0141666666667,185.42057611111122,537.0,43.595080666666654,272.0,93.74649790618825,2.7784046583333306,1.3983906305555556,1.380075571666666,1222.3021166666679,3998.296547,0.0,2223.6227888888893,1349.9204388888882,220.40362222222214,111405.75583333323,4.394999302777778,1.1337817502777772,3.865403141666666,92.56822633472224,68.56194444444444,18.96035905555554,24.531178000000015
2026-02-24 03:00:00,0.9615743661413602,11.504636055109925,0.459192027,87.53378957874871,0.4262974645654407,4.165857142857143,0.4,1.01,0.49,86.91,12.08,1.0825714285714285,69.98,9.0,19.55,1.69,12.33952387,4.977777778,79.17777778,71.63,38.89,0.047,5.339999999999999,2.22,9.02,2.47,0.028,0.15,54.73,10.59,0.052,1.98,0.23,16.520857142857142,0.1,93.58000000000001,1.0,1.04,1.1,0.0,0.0,0.114,60.02822883950499,3.9434283250233384,3.2068465363980265,0.06299039809400321,0.03145361851165896,0.05333734303198613,0.36515003620186814,4.112419584442663,5.249575187105046,0.05535803828676739,0.08833827877916009,0.03155548332329695,8.864142857142857,0.0,0.0,0.0,0.0,0.0,0.0,0.0,0.0,0.0,0.0,0.0,0.0,0.0,7.0,0.254488152,4.128857142857143,0.015590476190476191,95.24889523809523,0.17,0.09877142857142857,0.049704761904761904,0.25,0.03818095238095238,1.0761266585333333,19.64504761904762,36.01257142857143,0.3659047619047619,0.4147619047619048,7.724571428571428,0.2559047619047619,0.19295238095238096,0.3629523809523809,33.466952380952385,1.2954285714285714,1.3069559990571429,1487.095238095238,97.5,26.46153846153846,13.0,60.0,27.333333333333332,9.0,0.9618739379639862,178.9358333,167.05875,175.3394444,188.5638889,178.7632639,61.81727279277736,328.31927450990446,449.9256766926874,580.709732572272,356.5399270168673,54.271666666666924,65.07749999999989,57.80333333333335,53.46388888888893,48.39944444444426,43.16361111111133,47.33333333333332,39.962777777777596,35.59055555555563,36.71611111111105,198.7520125000004,537.0,43.74441669444446,272.0,96.20000000000033,2.8064717416666625,1.398323100000001,1.4082092694444444,1223.262869444445,3998.296547,0.0,2221.1283444444457,1318.2426194444454,218.24864499999995,111133.97888888886,4.492482386111109,1.1491567913888876,3.8625739694444436,94.33464165625006,117.5338888888889,19.016903166666655,24.45874355555557
2026-02-24 04:00:00,0.9615815470403518,11.50479403488774,0.459192027,87.53362441807191,0.42632618816140705,4.140333333333333,0.4000000000000001,1.01,0.49,86.91000000000001,12.08,1.08,69.98,9.0,19.55,1.69,12.33952387,4.977777778,79.17777778,71.63,38.89,0.04700000000000001,5.34,2.22,9.02,2.47,0.028,0.15,54.73,10.59,0.052,1.9800000000000002,0.23,16.534000000000002,0.10000000000000002,93.58,1.0,1.04,1.1,0.0,0.0,0.1145,59.894138595984565,3.994292942001509,3.218480367742776,0.06400376339641005,0.03182701440185382,0.05405775101742246,0.3741560128723138,4.184199280609245,5.304223638562182,0.05607603309123024,0.09020895859947202,0.03163880159411398,8.598333333333333,0.0,0.0,0.0,0.0,0.0,0.0,0.0,0.0,0.0,0.0,0.0,0.0,0.0,7.0,0.254488152,4.146,0.016733333333333336,95.22546666666666,0.17,0.1022,0.049133333333333334,0.25,0.040466666666666665,1.0626620305333334,19.519333333333332,35.824,0.37733333333333335,0.44333333333333336,7.656,0.26733333333333337,0.19866666666666669,0.36866666666666664,33.71266666666667,1.3639999999999999,1.2897672882,1475.6666666666667,97.5,26.46153846153846,13.0,60.0,27.333333333333332,9.0,0.9618739379639862,178.9358333,167.05875,175.3394444,188.5638889,178.7632639,61.81727279277736,328.31927450990446,449.9256766926874,580.709732572272,356.5399270168673,53.86222222222209,66.45805555555555,55.521666666666654,57.675277777777886,48.0308333333333,43.13888888888898,46.914999999999985,39.80305555555545,36.08194444444452,37.17055555555557,196.8213880555556,537.0,43.43623741666671,272.0,97.92666666666668,2.787965308333331,1.3986022111111116,1.3894751041666675,1215.9276000000013,3998.296547,0.0,2213.827366666666,1339.8135277777774,219.67448805555549,111417.17944444445,4.434261608333334,1.1434838638888893,3.933167799999999,94.07883391736112,92.01500000000003,18.72759919444445,24.39117969444444
2026-02-24 05:00:00,0.9615667954672977,11.504469500280551,0.459192027,87.53396370425214,0.42626718186919116,4.148571428571429,0.4,1.01,0.49,86.91,12.08,1.0638571428571428,69.98,9.0,19.55,1.69,12.33952387,4.977777778,79.17777778,71.63,38.89,0.047,5.339999999999999,2.22,9.02,2.47,0.028,0.15,54.73,10.59,0.052,1.98,0.23,16.774,0.1,93.58,1.0,1.04,1.1,0.0,0.0,0.11385714285714287,59.40490747570249,4.200069210255778,3.297347979558186,0.06860866254294491,0.03401367145110961,0.05709022986238919,0.41063024454456476,4.460862045083043,5.459138011406447,0.05956482050055938,0.09727766626844161,0.032341491010719876,8.033857142857142,0.0,0.0,0.0,0.0,0.0,0.0,0.0,0.0,0.0,0.0,0.0,0.0,0.0,7.0,0.254488152,4.2075000000000005,0.0167125,95.1846375,0.167125,0.1055875,0.053025,0.227,0.0384125,1.0527866593875,19.435375,35.725375,0.37424999999999997,0.44425,7.605499999999999,0.27287500000000003,0.2,0.367125,33.93675,1.371375,1.2769203469375,1474.725,97.5,26.46153846153846,13.0,60.0,27.333333333333332,9.0,0.9618739379639862,178.9358333,167.05875,175.3394444,188.5638889,178.7632639,61.81727279277736,328.31927450990446,449.9256766926874,580.709732572272,356.5399270168673,54.32440944881889,59.88503937007876,54.01811023622034,60.53385826771658,47.456692913385865,42.67716535433062,51.20787401574803,39.26535433070872,38.1944881889764,36.74094488188978,189.36945511811027,537.0,43.13991362204723,272.0,93.40406165331409,2.785125377952757,1.3981847086614172,1.3869225039370079,1226.1426614173238,3998.296547,0.0,2211.5373149606294,1333.7714409448813,219.04969921259837,110887.80157480318,4.424460763779528,1.1459858842519686,3.9307195275590576,93.09145280314961,69.99842519685043,18.974328031496047,25.011209763779526
2026-02-24 06:00:00,0.961486334265335,11.502699353837372,0.459192027,87.5358143118973,0.4259453370613402,4.122142857142857,0.4,1.01,0.49,86.91,12.08,1.1159999999999999,69.98,9.0,19.55,1.69,12.33952387,4.977777778,79.17777778,71.63,38.89,0.047,5.339999999999999,2.22,9.02,2.47,0.028,0.15,54.73,10.59,0.052,1.98,0.23,16.441714285714287,0.1,93.58,1.0,1.04,1.1,0.0,0.0,0.11214285714285714,59.67197048295049,4.058419548263587,3.2014192439570337,0.06477725777820961,0.03162327860601949,0.05484824670374667,0.38547028048102583,4.288389160774991,5.4391365398920835,0.0563984981602757,0.09306547758024804,0.03137907343673287,8.143714285714285,0.0,0.0,0.0,0.0,0.0,0.0,0.0,0.0,0.0,0.0,0.0,0.0,0.0,7.0,0.254488152,4.2825,0.0163375,95.13851249999999,0.163375,0.1089625,0.058275,0.197,0.0350375,1.0440036707625,19.364125,35.654125,0.36674999999999996,0.43674999999999997,7.560499999999999,0.276625,0.2,0.363375,34.154250000000005,1.360125,1.2653948138125,1476.975,97.5,26.46153846153846,13.0,60.0,27.333333333333332,9.0,0.9618739379639862,178.9358333,167.05875,175.3394444,188.5638889,178.7632639,61.81727279277736,328.31927450990446,449.9256766926874,580.709732572272,356.5399270168673,53.90779944289677,58.10473537604462,53.894428969359076,55.60724233983291,47.018384401114226,42.15515320334281,49.715320334261875,38.73509749303639,37.18300835654594,36.348746518105855,199.00780752089156,537.0,43.38926671309192,272.0,96.20000000000033,2.7789222506963758,1.3984243398328695,1.3803790919220071,1215.3750139275746,3998.296547,0.0,2211.1891532033424,1339.2385543175483,218.35215682451266,110664.25013927589,4.442647724233981,1.1354737679665736,3.8740747493036185,94.36853449651814,64.6200557103064,18.937151922005565,24.7068196935933
2026-02-24 07:00:00,0.9127820887992456,11.318290293895378,0.459192027,87.76892761730538,0.35798880549952844,4.188166666666667,0.38999999999999996,1.015,0.49,87.195,11.79,1.1616666666666666,69.98,9.0,19.55,1.69,12.33952387,4.977777778,79.17777778,71.63,38.89,0.04800000000000001,5.31,2.1,8.86,2.62,0.029,0.16,54.97,10.22,0.05000000000000001,1.924670433,0.23,16.459166666666665,0.09999999999999999,95.21,1.18,0.7400000000000001,1.05,0.0,0.0,0.09949999999999999,59.99921706952936,3.985745716735782,3.1366408577190197,0.035708652486886705,0.02203111937207909,0.057370386427956256,0.3915000849050927,4.3112130684636,5.069491165914772,0.08232599189758226,0.043308669705347774,0.03153974587660958,8.4695,0.0,0.0,0.0,0.0,0.0,0.0,0.0,0.0,0.0,0.0,0.0,0.0,0.0,7.0,0.254488152,4.333058823529411,0.016,95.1123882352941,0.16,0.11171764705882353,0.06285882352941176,0.17141176470588237,0.03256470588235294,1.033876109047059,19.319764705882353,35.53988235294118,0.3649411764705882,0.43070588235294116,7.512941176470588,0.28141176470588236,0.2,0.36,34.37611764705883,1.3549411764705883,1.252430973152941,1478.5764705882352,97.5,26.46153846153846,13.0,60.0,27.333333333333332,9.0,0.9618739379639862,178.9358333,167.05875,175.3394444,188.5638889,178.7632639,61.81727279277736,328.31927450990446,449.9256766926874,580.709732572272,356.5399270168673,52.848611111111154,56.12972222222217,53.36666666666684,59.7602777777777,46.96722222222211,41.92416666666639,50.10888888888877,38.48999999999997,38.04472222222208,35.69277777777772,199.70303694444448,539.8666666666667,43.74485886111113,272.0,96.20000000000033,2.7625304805555544,1.3985195722222228,1.364091726111111,1211.63045,3998.296547,0.0,2194.2918583333335,1315.391469444444,211.5243255555555,107459.19388888888,4.590293472222225,1.1115032302777772,3.8900302083333367,94.4606523951389,61.97277777777765,19.068673361111113,24.521943166666638
2026-02-24 08:00:00,0.913338517955727,11.321698422478828,0.459192027,87.76496305956546,0.3583365737223293,4.225714285714285,0.39,1.015,0.49,87.19500000000001,11.790000000000001,1.1489999999999998,69.98,9.0,19.55,1.69,12.33952387,4.977777778,79.17777778,71.63,38.89,0.048,5.31,2.1,8.86,2.62,0.029,0.16,54.96999999999999,10.22,0.05,1.924670433,0.23,16.483428571428572,0.09999999999999999,95.21000000000001,1.18,0.74,1.05,0.0,0.0,0.09114285714285715,59.97179866661507,4.021274410216961,3.2174837505900635,0.03660869744975575,0.02217871086582433,0.058314729081177866,0.3993733724972719,4.348133129947324,5.023343407299805,0.08366901376397694,0.043530158157110595,0.03148215887915125,8.452285714285713,0.0,0.0,0.0,0.0,0.0,0.0,0.0,0.0,0.0,0.0,0.0,0.0,0.0,7.0,0.254488152,4.163647058823529,0.016,95.26627058823529,0.16,0.10889411764705882,0.06144705882352941,0.1855294117647059,0.038211764705882355,1.011647389517647,19.51741176470588,35.03870588235294,0.4143529411764706,0.43776470588235294,7.442352941176471,0.2955294117647059,0.2,0.36,34.63729411764706,1.4043529411764706,1.2265223646823529,1474.3411764705882,97.5,26.46153846153846,13.0,60.0,27.333333333333332,9.0,0.9618739379639862,178.9358333,167.05875,175.3394444,188.5638889,178.7632639,61.81727279277736,328.31927450990446,449.9256766926874,580.709732572272,356.5399270168673,52.370277777777375,54.10888888888884,52.411388888888794,69.11472222222211,46.96694444444429,41.96055555555548,57.09361111111113,39.0777777777778,38.71444444444447,34.8730555555557,209.4021194444441,546.0,43.10353344444445,272.0,97.92666666666668,2.7090727194444435,1.3878286305555567,1.3212691055555554,1246.174505555557,3998.296547,0.0,2179.0683194444437,1346.2213,217.35414138888882,106621.74000000006,4.628094630555551,1.0874372180555547,4.209072794444445,95.74578082638885,58.586388888889,18.486183444444457,24.40137944444443
2026-02-24 09:00:00,0.9132225667880611,11.320988221576874,0.459192027,87.76578921163507,0.35826410424253813,4.1579999999999995,0.38999999999999996,1.015,0.49,87.195,11.79,1.13,69.98,9.0,19.55,1.69,12.33952387,4.977777778,79.17777778,71.63,38.89,0.04800000000000001,5.31,2.1,8.86,2.62,0.029,0.16,54.97,10.22,0.05000000000000001,1.924670433,0.23,16.712166666666665,0.10000000000000002,95.20999999999998,1.18,0.7399999999999999,1.05,0.0,0.0,0.09149999999999998,59.959208786775065,4.0111125792707005,3.169853266628905,0.03616087985842412,0.02212876255446942,0.05786293721890643,0.3963177671889207,4.339681808922728,5.065291660449227,0.08318145346324726,0.04351028680241156,0.031487325431372996,8.477500000000001,0.0,0.0,0.0,0.0,0.0,0.0,0.0,0.0,0.0,0.0,0.0,0.0,0.0,7.0,0.254488152,4.186344827586207,0.016282758620689657,95.17899310344828,0.17131034482758623,0.1054551724137931,0.05506206896551724,0.24089655172413793,0.045655172413793105,1.0145793957517242,19.497999999999998,35.12034482758621,0.40172413793103445,0.41737931034482756,7.468068965517241,0.2943448275862069,0.19151724137931037,0.3543448275862069,34.618206896551726,1.3832413793103449,1.2303211780896552,1478.655172413793,97.5,26.46153846153846,13.0,60.0,27.333333333333332,9.0,0.9618739379639862,178.9358333,167.05875,175.3394444,188.5638889,178.7632639,61.81727279277736,328.31927450990446,449.9256766926874,580.709732572272,356.5399270168673,52.50500000000002,53.92055555555549,52.32472222222201,74.38694444444445,47.0558333333335,42.28166666666658,63.01055555555573,41.16777777777784,38.69999999999988,35.0830555555556,200.25122750000003,545.5333333333333,43.9343088888889,272.0,91.35684401925627,2.6199764777777776,1.3481083111111112,1.2720774647222233,1245.1040555555574,3998.296547,0.0,2180.22035,1339.1600333333333,213.14310972222233,101756.1004444444,4.822581902777779,1.0359084955555558,4.227486838888884,94.53328764375,57.380555555555596,18.695987805555554,23.85778336111111
2026-02-24 10:00:00,0.9131528102747849,11.320560962933058,0.459192027,87.76628622679215,0.3582205064217406,4.200833333333334,0.38999999999999996,1.015,0.49,87.195,11.79,1.1065,69.98,9.0,19.55,1.69,12.33952387,4.977777778,79.17777778,71.63,38.89,0.04800000000000001,5.31,2.1,8.86,2.62,0.029,0.16,54.97,10.22,0.05000000000000001,1.924670433,0.23,16.796,0.09999999999999999,95.21,1.18,0.7399999999999999,1.05,0.0,0.0,0.09149999999999998,59.655758598097435,4.144514629702157,3.2329015916775545,0.037672045944271655,0.02260703508430528,0.05962576170571635,0.41799333586425075,4.498998596252943,5.1741345330184005,0.08720920355871865,0.04476857880722351,0.03116016951012189,8.157333333333334,0.0,0.0,0.0,0.0,0.0,0.0,0.0,0.0,0.0,0.0,0.0,0.0,0.0,7.0,0.254488152,4.298068965517241,0.01669655172413793,94.97995862068966,0.18786206896551724,0.10173103448275862,0.046372413793103445,0.3153793103448276,0.05393103448275862,1.0291712505103447,19.378,35.47206896551724,0.3603448275862069,0.3842758620689655,7.538413793103448,0.28606896551724137,0.17910344827586208,0.34606896551724137,34.46924137931035,1.329448275862069,1.247886845537931,1486.9310344827586,97.5,26.46153846153846,13.0,60.0,27.333333333333332,9.0,0.9618739379639862,178.9358333,167.05875,175.3394444,188.5638889,178.7632639,61.81727279277736,328.31927450990446,449.9256766926874,580.709732572272,356.5399270168673,53.24027777777763,54.77500000000001,53.041111111111405,77.67472222222219,47.323055555555385,42.84805555555551,63.59666666666659,42.312499999999936,38.50250000000006,34.51138888888894,202.87349055555566,532.975,44.303308166666675,272.0,88.7999999999995,2.6721080027777764,1.348269269444445,1.3236779444444444,1194.369005555553,3998.296547,0.0,2204.488577777775,1304.2173972222217,205.8831099999999,103463.04472222214,4.7776776194444475,1.0628881422222227,3.869960441666662,94.88073749861113,58.24333333333325,18.90694886111112,23.773365416666678
2026-02-24 11:00:00,0.9131786733266921,11.320719374125987,0.459192027,87.76610195254732,0.3582366708291826,4.196666666666666,0.38999999999999996,1.015,0.49,87.195,11.79,1.0985,69.98,9.0,19.55,1.69,12.33952387,4.977777778,79.17777778,71.63,38.89,0.04800000000000001,5.31,2.1,8.86,2.62,0.029,0.16,54.97,10.22,0.05000000000000001,1.924670433,0.23,16.4905,0.10000000000000002,95.21,1.18,0.7399999999999999,1.05,0.0,0.0,0.09083333333333332,60.349127829574236,3.845593952448567,3.1077149677028313,0.03441088603302129,0.021540423346493264,0.05579498968162985,0.36995141464996467,4.140625307548399,4.911371673286407,0.07825192251910691,0.041920518243042805,0.03190066525680887,9.3515,0.0,0.0,0.0,0.0,0.0,0.0,0.0,0.0,0.0,0.0,0.0,0.0,0.0,7.0,0.254488152,4.365333333333333,0.01686666666666667,94.85186666666667,0.19733333333333333,0.1002,0.04,0.36866666666666664,0.05973333333333333,1.0424977818666665,19.308666666666667,35.78066666666666,0.32333333333333336,0.356,7.588666666666667,0.2733333333333334,0.17,0.33866666666666667,34.32266666666666,1.278,1.2635970327333335,1493.2666666666667,97.5,26.46153846153846,13.0,60.0,27.333333333333332,9.0,0.9618739379639862,178.9358333,167.05875,175.3394444,188.5638889,178.7632639,61.81727279277736,328.31927450990446,449.9256766926874,580.709732572272,356.5399270168673,53.928888888889006,55.58555555555559,54.03749999999995,78.16444444444468,47.64111111111111,43.43722222222236,64.9894444444445,42.99638888888903,37.57138888888887,34.7399999999998,208.6495230555556,535.0277777777778,43.950629750000004,272.0,90.5266666666665,2.7553489027777753,1.3649052666666663,1.3903154666666668,1202.9406722222207,3998.296547,0.0,2198.780380555557,1297.8070166666664,211.40096638888912,108074.8155555555,4.608625961111111,1.1194821658333325,3.9565811166666687,95.64606180486112,58.45222222222223,18.840736166666694,24.029393611111132
