Repository: saikumar-voptimai/evonith_bf_webapp

# Evonith BF2 — Blast Furnace Intelligence Platform

Monitoring, modelling and optimisation of **Blast Furnace 2 (BF2)** at Evonith Steel: live telemetry from InfluxDB,
manual plant reports from Neon PostgreSQL, a two-zone energy model of the furnace, blend and fuel optimisers, a
conversational assistant (FurnaceMind) and a live digital twin evaluated every hour.

The platform has three deployable parts that share one Python service layer, plus the shared data library:

| Part | Path | What it is |
|---|---|---|
| **Streamlit app** (legacy) | `src/app.py`, `src/custom_pages/` | The original 11-page dashboard; still the home of the model pages. Served under `/legacy` in production |

File: src/assets/data/V10_df_filtered.csv (part 127 of 166)
datetime,Hot Blast PressureBar,Hot Blast Temp.oC,Hot Blast VolumeNm3/Hr.,O2 Enrichment %,OxygenFlowNm3/Hr.,PermeabilityKgs/Hr.,RAFToC,SteamKgs/Hr.,TopPressureBar,TuyereVelocitym/s,Differential PressureTotalBar,Charges/Hrs.,StockRodLevel,COKE_ASH%,COKE_FC%,COKE_IM%,COKE_MOIST%,COKE_MT,COKE_VM%,NUTCOKE_ASH%,NUTCOKE_FC%,NUTCOKE_IM%,NUTCOKE_MOIST%,NUTCOKE_MT,NUTCOKE_VM%,PCI_2_%Ash,PCI_2_%FC,PCI_2_%IM,PCI_2_MT,PCI_2_%VM,Sinter_SP_MT,Sinter_SP_02_Al2O3%,Sinter_SP_02_Basicity,Sinter_SP_02_CaO%,Sinter_SP_02_Cold_Strength_AI,Sinter_SP_02_Cold_strength_TI,Sinter_SP_02_Fe(T)%,Sinter_SP_02_FeO%,Sinter_SP_02_Hot_strength_RDI,Sinter_SP_02_Hot_strength_RI,Sinter_SP_02_K2O%,Sinter_SP_02_MgO%,Sinter_SP_02_MnO%,Sinter_SP_02_Na2O%,Sinter_SP_02_P%,Sinter_SP_02_SiO2%,Sinter_SP_02_TiO2%,ORE_%Al2O3,ORE_%CaO,ORE_%Fe(T),ORE_%K2O,ORE_%LOI,ORE_%MgO,ORE_%MnO,ORE_MT,ORE_%Na2O,ORE_%P,ORE_%SiO2,ORE_%TiO2,ORE_%TM,Geomin Type,FLUX_Al2O3%,FLUX_CaO%,FLUX_Fe2O3%,FLUX_LOI%,FLUX_MgO%,FLUX_MT,FLUX_SiO2%,FLUX_TM%,COKE_DISCHARGE_TIME,WEIGHTED_COKE_ANGLE,TOTAL_COKE_PORTIONS,NON_COKE_DISCHARGE_TIME,WEIGHTED_NON_COKE_ANGLE,TOTAL_NON_COKE_PORTIONS,UnitCost Lakhs/Thm,ActualKg/Thm.,FurnaceTopGasAnalysisCO2ETACO,Act. Fuel RateKg/Thm.,Coke Rate Kg/Thm,ProductionTonnesPerHr
2025-04-15 07:00:00,2.6,1175.0,110743.0,2.909412874,4000.0,1427.0,2283.0,0.0,1.3,246.0,1.3,7.0,1.2,12.90376888,86.04469561,0.550456807,4.671953871,275.054,1.051535505,12.62,86.34,0.45,7.9,29.24033333,1.04,9.0,71.57,1.09,100.8066667,18.34,892.085,2.350471311,1.930053197,10.89456043,5.177777778,78.91111111,54.65,9.48,33.37,66.83,0.06317231,1.986180556,0.242,0.060712209,0.062522417,5.644694377,0.19,3.765126858,0.024385537,24.72693416,0.011705058,4.369888167,0.029262644,0.087787932,199.2253333,0.008778793,0.079009139,4.306485772,0.431136288,1.706987565,1.0,0.35,0.0,0.58,1.1,0.0,5.506666667,96.9,0.1,75.0,23.4,10.0,60.0,26.5,8.0,124.4775,147.0,40.82249071,567.0,420.0,86.73469388
2025-04-15 08:00:00,2.6,1179.0,110416.0,2.91875225,4001.0,1446.0,2282.0,0.0,1.3,246.0,1.3,7.0,1.2,12.8507232,86.09752555,0.543933967,5.026395302,275.054,1.051751244,12.62,86.34,0.45,7.9,29.24033333,1.04,9.01,71.51,1.12,100.8066667,18.36,892.085,2.309234973,1.926182596,10.84706888,5.177777778,78.91111111,54.73,9.42,36.81,66.83,0.062153402,1.946720015,0.242,0.058504493,0.061405945,5.631381418,0.18,3.765126858,0.024385537,24.72693416,0.011705058,4.369888167,0.029262644,0.087787932,199.2253333,0.008778793,0.079009139,4.306485772,0.431136288,1.706987565,1.0,0.64,0.0,0.72,1.18,0.0,5.506666667,96.5,0.1,75.0,23.4,10.0,60.0,26.5,8.0,124.4775,147.0,40.90589064,567.0,420.0,86.73469388
2025-04-15 09:00:00,2.57,1178.0,108286.0,2.975380849,4000.0,1415.0,2254.0,0.0,1.3,242.0,1.27,7.0,1.2,12.8507232,86.09752555,0.543933967,5.026395302,275.054,1.051751244,12.62,86.34,0.45,7.9,29.24033333,1.04,9.01,71.51,1.12,100.8066667,18.36,892.085,2.309234973,1.926182596,10.84706888,5.177777778,78.91111111,54.73,9.42,36.81,66.83,0.062153402,1.946720015,0.242,0.058504493,0.061405945,5.631381418,0.18,3.765126858,0.024385537,24.72693416,0.011705058,4.369888167,0.029262644,0.087787932,199.2253333,0.008778793,0.079009139,4.306485772,0.431136288,1.706987565,1.0,0.64,0.0,0.72,1.18,0.0,5.506666667,96.5,0.1,75.0,23.4,10.0,60.0,26.5,8.0,124.2125,145.0,41.03293059,565.0,420.0,86.55172414
2025-04-15 10:00:00,2.57,1180.0,106090.0,3.035407951,3998.0,1437.0,2231.0,0.0,1.3,241.0,1.27,7.0,1.2,12.8507232,86.09752555,0.543933967,5.026395302,275.054,1.051751244,12.62,86.34,0.45,7.9,29.24033333,1.04,9.01,71.51,1.12,100.8066667,18.36,892.085,2.309234973,1.926182596,10.84706888,5.177777778,78.91111111,54.73,9.42,36.81,66.83,0.062153402,1.946720015,0.242,0.058504493,0.061405945,5.631381418,0.18,3.765126858,0.024385537,24.72693416,0.011705058,4.369888167,0.029262644,0.087787932,199.2253333,0.008778793,0.079009139,4.306485772,0.431136288,1.706987565,1.0,0.64,0.0,0.72,1.18,0.0,5.506666667,96.5,0.1,75.0,23.4,10.0,60.0,26.5,8.0,124.875,150.0,41.06118547,570.0,420.0,91.46666667
2025-04-15 11:00:00,2.53,1180.0,106300.0,3.030930047,4000.0,1410.0,2251.0,0.0,1.3,239.0,1.23,7.0,1.2,12.8507232,86.09752555,0.543933967,5.026395302,275.054,1.051751244,12.62,86.34,0.45,7.9,29.24033333,1.04,9.01,71.51,1.12,100.8066667,18.36,892.085,2.309234973,1.926182596,10.84706888,5.177777778,78.91111111,54.73,9.42,36.81,66.83,0.062153402,1.946720015,0.242,0.058504493,0.061405945,5.631381418,0.18,3.765126858,0.024385537,24.72693416,0.011705058,4.369888167,0.029262644,0.087787932,199.2253333,0.008778793,0.079009139,4.306485772,0.431136288,1.706987565,1.0,0.64,0.0,0.72,1.18,0.0,5.506666667,96.5,0.1,75.0,23.4,10.0,60.0,26.5,8.0,125.27250000000001,153.0,41.24762808,573.0,420.0,89.1503268
2025-04-15 12:00:00,2.56,1172.0,109881.0,2.933686084,4002.0,1402.0,2322.0,0.0,1.3,243.0,1.26,6.0,1.2,12.8507232,86.09752555,0.543933967,5.026395302,275.054,1.051751244,12.62,86.34,0.45,7.9,29.24033333,1.04,9.01,71.51,1.12,100.8066667,18.36,892.085,2.309234973,1.926182596,10.84706888,5.177777778,78.91111111,54.73,9.42,36.81,66.83,0.062153402,1.946720015,0.242,0.058504493,0.061405945,5.631381418,0.18,3.765126858,0.024385537,24.72693416,0.011705058,4.369888167,0.029262644,0.087787932,199.2253333,0.008778793,0.079009139,4.306485772,0.431136288,1.706987565,1.0,0.64,0.0,0.72,1.18,0.0,5.506666667,96.5,0.1,75.0,23.4,10.0,60.0,26.5,8.0,125.5375,155.0,41.02137767,575.0,420.0,88.64516129
2025-04-15 13:00:00,2.61,1160.0,110314.0,2.921449165,4001.0,1405.0,2312.0,0.0,1.3,242.0,1.31,7.0,1.2,12.8507232,86.09752555,0.543933967,5.026395302,275.054,1.051751244,12.62,86.34,0.45,7.9,29.24033333,1.04,9.01,71.51,1.12,100.8066667,18.36,892.085,2.309234973,1.926182596,10.84706888,5.177777778,78.91111111,54.73,9.42,36.81,66.83,0.062153402,1.946720015,0.242,0.058504493,0.061405945,5.631381418,0.18,3.765126858,0.024385537,24.72693416,0.011705058,4.369888167,0.029262644,0.087787932,199.2253333,0.008778793,0.079009139,4.306485772,0.431136288,1.706987565,1.0,0.64,0.0,0.72,1.18,0.0,5.506666667,96.5,0.1,75.0,23.4,10.0,60.0,26.5,8.0,124.4775,147.0,40.93154552,567.0,420.0,80.68027211
2025-04-15 14:00:00,2.61,1159.0,109695.0,2.940858386,4005.0,1415.0,2289.0,0.0,1.3,241.0,1.31,8.0,1.2,12.8507232,86.09752555,0.543933967,5.026395302,275.054,1.051751244,12.62,86.34,0.45,7.9,29.24033333,1.04,9.01,71.51,1.12,100.8066667,18.36,892.085,2.309234973,1.926182596,10.84706888,5.177777778,78.91111111,54.73,9.42,36.81,66.83,0.062153402,1.946720015,0.242,0.058504493,0.061405945,5.631381418,0.18,3.765126858,0.024385537,24.72693416,0.011705058,4.369888167,0.029262644,0.087787932,199.2253333,0.008778793,0.079009139,4.306485772,0.431136288,1.706987565,1.0,0.64,0.0,0.72,1.18,0.0,5.506666667,96.5,0.1,75.0,23.4,10.0,60.0,26.5,8.0,123.285,138.0,41.04018913,558.0,420.0,80.57971014
2025-04-15 15:00:00,2.59,1164.0,110244.0,2.92549329,4004.0,1433.0,2377.0,0.0,1.3,244.0,1.29,7.0,1.2,12.8507232,86.09752555,0.543933967,5.026395302,275.054,1.051751244,12.62,86.34,0.45,7.9,29.24033333,1.04,9.01,71.51,1.12,100.8066667,18.36,892.085,2.309234973,1.926182596,10.84706888,5.177777778,78.91111111,54.73,9.42,36.81,66.83,0.062153402,1.946720015,0.242,0.058504493,0.061405945,5.631381418,0.18,3.765126858,0.024385537,24.72693416,0.011705058,4.369888167,0.029262644,0.087787932,199.2253333,0.008778793,0.079009139,4.306485772,0.431136288,1.706987565,1.0,0.64,0.0,0.72,1.18,0.0,5.506666667,96.5,0.1,75.0,23.4,10.0,60.0,26.5,8.0,122.8875,135.0,40.88436983,555.0,420.0,95.7037037
2025-04-15 16:00:00,2.58,1190.0,109756.0,2.940691814,4007.0,1445.0,2269.0,0.0,1.3,248.0,1.28,7.0,1.2,12.81024107,86.28520308,0.446307101,2.878172771,275.054,0.999137042,12.62,86.34,0.45,7.9,29.24033333,1.04,9.18,71.18,1.14,100.8066667,18.5,892.085,2.336725865,1.948303985,10.79007903,5.177777778,78.91111111,54.78,8.94,35.09,66.83,0.059096677,2.025641096,0.253,0.062919926,0.061405945,5.538190709,0.19,3.765126858,0.024385537,24.72693416,0.011705058,4.369888167,0.029262644,0.087787932,199.2253333,0.008778793,0.079009139,4.306485772,0.431136288,1.706987565,1.0,0.67,0.0,1.21,1.18,0.0,5.506666667,94.9,0.1,75.0,23.4,10.0,60.0,26.5,8.0,124.2125,145.0,40.97815764,565.0,420.0,94.34482759
2025-04-15 17:00:00,2.6,1197.0,110276.0,2.926834732,4007.0,1411.0,2284.0,0.0,1.3,248.0,1.3,7.0,1.2,12.81024107,86.28520308,0.446307101,2.878172771,275.054,0.999137042,12.62,86.34,0.45,7.9,29.24033333,1.04,9.18,71.18,1.14,100.8066667,18.5,892.085,2.336725865,1.948303985,10.79007903,5.177777778,78.91111111,54.78,8.94,35.09,66.83,0.059096677,2.025641096,0.253,0.062919926,0.061405945,5.538190709,0.19,3.765126858,0.024385537,24.72693416,0.011705058,4.369888167,0.029262644,0.087787932,199.2253333,0.008778793,0.079009139,4.306485772,0.431136288,1.706987565,1.0,0.67,0.0,1.21,1.18,0.0,5.506666667,94.9,0.1,75.0,23.4,10.0,60.0,26.5,8.0,124.2125,145.0,40.90801046,565.0,420.0,92.34482759
2025-04-15 18:00:00,2.62,1190.0,109461.0,2.948611534,4007.0,1380.0,2292.0,0.0,1.3,244.0,1.32,6.0,1.2,12.81024107,86.28520308,0.446307101,2.878172771,275.054,0.999137042,12.62,86.34,0.45,7.9,29.24033333,1.04,9.18,71.18,1.14,100.8066667,18.5,892.085,2.336725865,1.948303985,10.79007903,5.177777778,78.91111111,54.78,8.94,35.09,66.83,0.059096677,2.025641096,0.253,0.062919926,0.061405945,5.538190709,0.19,3.765126858,0.024385537,24.72693416,0.011705058,4.369888167,0.029262644,0.087787932,199.2253333,0.008778793,0.079009139,4.306485772,0.431136288,1.706987565,1.0,0.67,0.0,1.21,1.18,0.0,5.506666667,94.9,0.1,75.0,23.4,10.0,60.0,26.5,8.0,124.2125,145.0,41.73172463,565.0,420.0,90.75862069
2025-04-15 19:00:00,2.62,1183.0,107859.0,2.991629262,4006.0,1364.0,2304.0,0.0,1.3,239.0,1.32,7.0,1.2,12.81024107,86.28520308,0.446307101,2.878172771,275.054,0.999137042,12.62,86.34,0.45,7.9,29.24033333,1.04,9.18,71.18,1.14,100.8066667,18.5,892.085,2.336725865,1.948303985,10.79007903,5.177777778,78.91111111,54.78,8.94,35.09,66.83,0.059096677,2.025641096,0.253,0.062919926,0.061405945,5.538190709,0.19,3.765126858,0.024385537,24.72693416,0.011705058,4.369888167,0.029262644,0.087787932,199.2253333,0.008778793,0.079009139,4.306485772,0.431136288,1.706987565,1.0,0.67,0.0,1.21,1.18,0.0,5.506666667,94.9,0.1,75.0,23.4,10.0,60.0,26.5,8.0,124.08,144.0,40.47788029,564.0,420.0,86.59722222
2025-04-15 20:00:00,2.59,1179.0,109282.0,2.951228219,4004.0,1413.0,2314.0,0.0,1.3,244.0,1.29,7.0,1.2,12.81024107,86.28520308,0.446307101,2.878172771,275.054,0.999137042,12.62,86.34,0.45,7.9,29.24033333,1.04,9.18,71.18,1.14,100.8066667,18.5,892.085,2.336725865,1.948303985,10.79007903,5.177777778,78.91111111,54.78,8.94,35.09,66.83,0.059096677,2.025641096,0.253,0.062919926,0.061405945,5.538190709,0.19,3.765126858,0.024385537,24.72693416,0.011705058,4.369888167,0.029262644,0.087787932,199.2253333,0.008778793,0.079009139,4.306485772,0.431136288,1.706987565,1.0,0.67,0.0,1.21,1.18,0.0,5.506666667,94.9,0.1,75.0,23.4,10.0,60.0,26.5,8.0,123.55,140.0,40.76009501,560.0,420.0,85.0
2025-04-15 21:00:00,2.61,1177.0,109667.0,2.943810642,4008.0,1397.0,2331.0,0.0,1.3,243.0,1.31,7.0,1.2,12.81024107,86.28520308,0.446307101,2.878172771,275.054,0.999137042,12.62,86.34,0.45,7.9,29.24033333,1.04,9.18,71.18,1.14,100.8066667,18.5,892.085,2.336725865,1.948303985,10.79007903,5.177777778,78.91111111,54.78,8.94,35.09,66.83,0.059096677,2.025641096,0.253,0.062919926,0.061405945,5.538190709,0.19,3.765126858,0.024385537,24.72693416,0.011705058,4.369888167,0.029262644,0.087787932,199.2253333,0.008778793,0.079009139,4.306485772,0.431136288,1.706987565,1.0,0.67,0.0,1.21,1.18,0.0,5.506666667,94.9,0.1,75.0,23.4,10.0,60.0,26.5,8.0,122.8875,135.0,40.90585724,555.0,420.0,79.85185185
2025-04-15 22:00:00,2.64,1188.0,110149.0,2.925091621,4000.0,1377.0,2305.0,0.0,1.3,244.0,1.34,7.0,1.2,12.81024107,86.28520308,0.446307101,2.878172771,275.054,0.999137042,12.62,86.34,0.45,7.9,29.24033333,1.04,9.18,71.18,1.14,100.8066667,18.5,892.085,2.336725865,1.948303985,10.79007903,5.177777778,78.91111111,54.78,8.94,35.09,66.83,0.059096677,2.025641096,0.253,0.062919926,0.061405945,5.538190709,0.19,3.765126858,0.024385537,24.72693416,0.011705058,4.369888167,0.029262644,0.087787932,199.2253333,0.008778793,0.079009139,4.306485772,0.431136288,1.706987565,1.0,0.67,0.0,1.21,1.18,0.0,5.506666667,94.9,0.1,75.0,23.4,10.0,60.0,26.5,8.0,123.285,138.0,40.64867424,558.0,420.0,86.52173913
2025-04-15 23:00:00,2.6,1181.0,110259.0,2.920715332,3998.0,1411.0,2293.0,0.0,1.3,245.0,1.3,7.0,1.2,12.94838146,85.98001539,0.565105107,6.24809428,279.763,1.071603143,12.7,86.27,0.45,6.5,31.813666667,1.03,9.1,71.4,1.15,96.44,18.35,874.3456667,2.405453097,1.909759091,10.93255366,5.045555556,79.4,54.49,9.44,31.65,67.01,0.060115585,2.03879461,0.242,0.064023784,0.064755361,5.724572127,0.19,3.69840407,0.024267743,24.65602713,0.011163162,4.377900881,0.038828389,0.097070973,195.7646667,0.009221742,0.077656778,4.242001519,0.430509765,1.892883973,1.0,0.57,0.0,0.83,1.35,0.0,5.616666667,96.08,0.1,75.0,23.4,10.0,60.0,26.5,8.0,124.345,146.0,40.4598246,566.0,420.0,86.16438356
2025-04-16 00:00:00,2.58,1159.0,108442.0,2.597716356,3497.0,1417.0,2387.0,0.0,1.3,239.0,1.28,7.0,1.2,12.94838146,85.98001539,0.565105107,6.24809428,279.763,1.071603143,12.7,86.27,0.45,6.5,31.813666667,1.03,9.1,71.4,1.15,96.44,18.35,874.3456667,2.405453097,1.909759091,10.93255366,5.045555556,79.4,54.49,9.44,31.65,67.01,0.060115585,2.03879461,0.242,0.064023784,0.064755361,5.724572127,0.19,3.69840407,0.024267743,24.65602713,0.011163162,4.377900881,0.038828389,0.097070973,195.7646667,0.009221742,0.077656778,4.242001519,0.430509765,1.892883973,1.0,0.57,0.0,0.83,1.35,0.0,5.616666667,96.08,0.1,75.0,23.4,10.0,60.0,26.5,8.0,131.3375,95.0,40.51147228,570.0,475.0,81.26315789
2025-04-16 01:00:00,2.59,1179.0,110537.0,2.918472241,4005.0,1428.0,2273.0,0.0,1.3,247.0,1.29,7.0,1.2,12.94838146,85.98001539,0.565105107,6.24809428,279.763,1.071603143,12.7,86.27,0.45,6.5,31.813666667,1.03,9.1,71.4,1.15,96.44,18.35,874.3456667,2.405453097,1.909759091,10.93255366,5.045555556,79.4,54.49,9.44,31.65,67.01,0.060115585,2.03879461,0.242,0.064023784,0.064755361,5.724572127,0.19,3.69840407,0.024267743,24.65602713,0.011163162,4.377900881,0.038828389,0.097070973,195.7646667,0.009221742,0.077656778,4.242001519,0.430509765,1.892883973,1.0,0.57,0.0,0.83,1.35,0.0,5.616666667,96.08,0.1,75.0,23.4,10.0,60.0,26.5,8.0,124.875,150.0,41.1121673,570.0,420.0,87.06666667
2025-04-16 02:00:00,2.53,1184.0,106647.0,3.021075265,4000.0,1442.0,2278.0,0.0,1.3,242.0,1.23,7.0,1.2,12.94838146,85.98001539,0.565105107,6.24809428,279.763,1.071603143,12.7,86.27,0.45,6.5,31.813666667,1.03,9.1,71.4,1.15,96.44,18.35,874.3456667,2.405453097,1.909759091,10.93255366,5.045555556,79.4,54.49,9.44,31.65,67.01,0.060115585,2.03879461,0.242,0.064023784,0.064755361,5.724572127,0.19,3.69840407,0.024267743,24.65602713,0.011163162,4.377900881,0.038828389,0.097070973,195.7646667,0.009221742,0.077656778,4.242001519,0.430509765,1.892883973,1.0,0.57,0.0,0.83,1.35,0.0,5.616666667,96.08,0.1,75.0,23.4,10.0,60.0,26.5,8.0,124.7425,149.0,41.46514936,569.0,420.0,85.97315436
2025-04-16 03:00:00,2.55,1101.0,106990.0,3.009892233,3998.0,1422.0,2301.0,0.0,1.3,241.0,1.25,6.0,1.2,12.94838146,85.98001539,0.565105107,6.24809428,279.763,1.071603143,12.7,86.27,0.45,6.5,31.813666667,1.03,9.1,71.4,1.15,96.44,18.35,874.3456667,2.405453097,1.909759091,10.93255366,5.045555556,79.4,54.49,9.44,31.65,67.01,0.060115585,2.03879461,0.242,0.064023784,0.064755361,5.724572127,0.19,3.69840407,0.024267743,24.65602713,0.011163162,4.377900881,0.038828389,0.097070973,195.7646667,0.009221742,0.077656778,4.242001519,0.430509765,1.892883973,1.0,0.57,0.0,0.83,1.35,0.0,5.616666667,96.08,0.1,75.0,23.4,10.0,60.0,26.5,8.0,124.345,146.0,40.94039421,566.0,420.0,81.36986301
2025-04-16 04:00:00,2.6,1179.0,108794.0,2.961497389,4000.0,1400.0,2310.0,0.0,1.3,242.0,1.3,7.0,1.2,12.94838146,85.98001539,0.565105107,6.24809428,279.763,1.071603143,12.7,86.27,0.45,6.5,31.813666667,1.03,9.1,71.4,1.15,96.44,18.35,874.3456667,2.405453097,1.909759091,10.93255366,5.045555556,79.4,54.49,9.44,31.65,67.01,0.060115585,2.03879461,0.242,0.064023784,0.064755361,5.724572127,0.19,3.69840407,0.024267743,24.65602713,0.011163162,4.377900881,0.038828389,0.097070973,195.7646667,0.009221742,0.077656778,4.242001519,0.430509765,1.892883973,1.0,0.57,0.0,0.83,1.35,0.0,5.616666667,96.08,0.1,75.0,23.4,10.0,60.0,26.5,8.0,124.2125,145.0,41.13189676,565.0,420.0,80.4137931
2025-04-16 05:00:00,2.62,1170.0,110032.0,2.926736712,3998.0,1393.0,2309.0,0.0,1.3,242.0,1.32,7.0,1.2,12.94838146,85.98001539,0.565105107,6.24809428,279.763,1.071603143,12.7,86.27,0.45,6.5,31.813666667,1.03,9.1,71.4,1.15,96.44,18.35,874.3456667,2.405453097,1.909759091,10.93255366,5.045555556,79.4,54.49,9.44,31.65,67.01,0.060115585,2.03879461,0.242,0.064023784,0.064755361,5.724572127,0.19,3.69840407,0.024267743,24.65602713,0.011163162,4.377900881,0.038828389,0.097070973,195.7646667,0.009221742,0.077656778,4.242001519,0.430509765,1.892883973,1.0,0.57,0.0,0.83,1.35,0.0,5.616666667,96.08,0.1,75.0,23.4,10.0,60.0,26.5,8.0,123.285,138.0,40.23178808,558.0,420.0,83.55072464
2025-04-16 06:00:00,2.63,1169.0,110186.0,2.924110065,4000.0,1384.0,2295.0,0.0,1.3,242.0,1.33,7.0,1.2,12.94838146,85.98001539,0.565105107,6.24809428,279.763,1.071603143,12.7,86.27,0.45,6.5,31.813666667,1.03,9.1,71.4,1.15,96.44,18.35,874.3456667,2.405453097,1.909759091,10.93255366,5.045555556,79.4,54.49,9.44,31.65,67.01,0.060115585,2.03879461,0.242,0.064023784,0.064755361,5.724572127,0.19,3.69840407,0.024267743,24.65602713,0.011163162,4.377900881,0.038828389,0.097070973,195.7646667,0.009221742,0.077656778,4.242001519,0.430509765,1.892883973,1.0,0.57,0.0,0.83,1.35,0.0,5.616666667,96.08,0.1,75.0,23.4,10.0,60.0,26.5,8.0,123.55,140.0,40.78357328,560.0,420.0,87.21428571
2025-04-16 07:00:00,2.62,1169.0,110913.0,2.905682319,4001.0,1405.0,2282.0,0.0,1.3,244.0,1.32,7.0,1.2,12.94838146,85.98001539,0.565105107,6.24809428,279.763,1.071603143,12.7,86.27,0.45,6.5,31.813666667,1.03,9.1,71.4,1.15,96.44,18.35,874.3456667,2.405453097,1.909759091,10.93255366,5.045555556,79.4,54.49,9.44,31.65,67.01,0.060115585,2.03879461,0.242,0.064023784,0.064755361,5.724572127,0.19,3.69840407,0.024267743,24.65602713,0.011163162,4.377900881,0.038828389,0.097070973,195.7646667,0.009221742,0.077656778,4.242001519,0.430509765,1.892883973,1.0,0.57,0.0,0.83,1.35,0.0,5.616666667,96.08,0.1,75.0,23.4,10.0,60.0,26.5,8.0,123.815,142.0,40.53358296,562.0,420.0,86.97183099
2025-04-16 08:00:00,2.59,1168.0,111153.0,2.90013688,4002.0,1436.0,2271.0,0.0,1.3,246.0,1.29,7.0,1.2,12.94078618,85.40827211,0.531237393,5.821090351,279.763,1.119704321,12.62,86.34,0.45,7.9,31.813666667,1.04,8.96,71.42,1.12,96.44,18.5,874.3456667,2.364216758,1.902005592,10.68559763,5.045555556,79.4,54.81,9.08,31.65,67.01,0.066229035,1.880952447,0.275,0.061816068,0.063638889,5.61806846,0.19,3.765126858,0.024385537,24.72693416,0.011705058,4.369888167,0.029262644,0.087787932,195.7646667,0.008778793,0.079009139,4.306485772,0.431136288,1.706987565,1.0,0.57,0.0,0.83,1.35,0.0,5.616666667,96.08,0.1,75.0,23.4,10.0,60.0,26.5,8.0,124.875,150.0,40.4628331,570.0,420.0,86.86666667
2025-04-16 09:00:00,2.53,1169.0,107357.0,3.000359944,3999.0,1450.0,2250.0,0.0,1.3,242.0,1.23,7.0,1.2,12.94078618,85.40827211,0.531237393,5.821090351,279.763,1.119704321,12.62,86.34,0.45,7.9,31.813666667,1.04,8.96,71.42,1.12,96.44,18.5,874.3456667,2.364216758,1.902005592,10.68559763,5.045555556,79.4,54.81,9.08,31.65,67.01,0.066229035,1.880952447,0.275,0.061816068,0.063638889,5.61806846,0.19,3.765126858,0.024385537,24.72693416,0.011705058,4.369888167,0.029262644,0.087787932,195.7646667,0.008778793,0.079009139,4.306485772,0.431136288,1.706987565,1.0,0.57,0.0,0.83,1.35,0.0,5.616666667,96.08,0.1,75.0,23.4,10.0,60.0,26.5,8.0,125.5375,155.0,39.91063029,575.0,420.0,86.70967742
2025-04-16 10:00:00,2.52,1183.0,104908.0,3.069583164,3998.0,1434.0,2270.0,0.0,1.3,239.0,1.22,6.0,1.2,12.94078618,85.40827211,0.531237393,5.821090351,279.763,1.119704321,12.62,86.34,0.45,7.9,31.813666667,1.04,8.96,71.42,1.12,96.44,18.5,874.3456667,2.364216758,1.902005592,10.68559763,5.045555556,79.4,54.81,9.08,31.65,67.01,0.066229035,1.880952447,0.275,0.061816068,0.063638889,5.61806846,0.19,3.765126858,0.024385537,24.72693416,0.011705058,4.369888167,0.029262644,0.087787932,195.7646667,0.008778793,0.079009139,4.306485772,0.431136288,1.706987565,1.0,0.57,0.0,0.83,1.35,0.0,5.616666667,96.08,0.1,75.0,23.4,10.0,60.0,26.5,8.0,126.0675,159.0,40.80846968,579.0,420.0,79.93710692
2025-04-16 11:00:00,2.52,1193.0,105934.0,3.041394338,4000.0,1453.0,2277.0,0.0,1.3,244.0,1.22,7.0,1.2,12.94078618,85.40827211,0.531237393,5.821090351,279.763,1.119704321,12.62,86.34,0.45,7.9,31.813666667,1.04,8.96,71.42,1.12,96.44,18.5,874.3456667,2.364216758,1.902005592,10.68559763,5.045555556,79.4,54.81,9.08,31.65,67.01,0.066229035,1.880952447,0.275,0.061816068,0.063638889,5.61806846,0.19,3.765126858,0.024385537,24.72693416,0.011705058,4.369888167,0.029262644,0.087787932,195.7646667,0.008778793,0.079009139,4.306485772,0.431136288,1.706987565,1.0,0.57,0.0,0.83,1.35,0.0,5.616666667,96.08,0.1,75.0,23.4,10.0,60.0,26.5,8.0,125.14,152.0,40.82316344,572.0,420.0,86.57894737
2025-04-16 12:00:00,2.54,1199.0,105517.0,3.053405176,4000.0,1424.0,2269.0,0.0,1.3,242.0,1.24,7.0,1.2,12.94078618,85.40827211,0.531237393,5.821090351,279.763,1.119704321,12.62,86.34,0.45,7.9,31.813666667,1.04,8.96,71.42,1.12,96.44,18.5,874.3456667,2.364216758,1.902005592,10.68559763,5.045555556,79.4,54.81,9.08,31.65,67.01,0.066229035,1.880952447,0.275,0.061816068,0.063638889,5.61806846,0.19,3.765126858,0.024385537,24.72693416,0.011705058,4.369888167,0.029262644,0.087787932,195.7646667,0.008778793,0.079009139,4.306485772,0.431136288,1.706987565,1.0,0.57,0.0,0.83,1.35,0.0,5.616666667,96.08,0.1,75.0,23.4,10.0,60.0,26.5,8.0,125.27250000000001,153.0,40.60346876,573.0,420.0,86.99346405
2025-04-16 13:00:00,2.53,1198.0,105559.0,3.052191157,4000.0,1429.0,2272.0,0.0,1.3,242.0,1.23,6.0,1.2,12.94078618,85.40827211,0.531237393,5.821090351,279.763,1.119704321,12.62,86.34,0.45,7.9,31.813666667,1.04,8.96,71.42,1.12,96.44,18.5,874.3456667,2.364216758,1.902005592,10.68559763,5.045555556,79.4,54.81,9.08,31.65,67.01,0.066229035,1.880952447,0.275,0.061816068,0.063638889,5.61806846,0.19,3.765126858,0.024385537,24.72693416,0.011705058,4.369888167,0.029262644,0.087787932,195.7646667,0.008778793,0.079009139,4.306485772,0.431136288,1.706987565,1.0,0.57,0.0,0.83,1.35,0.0,5.616666667,96.08,0.1,75.0,23.4,10.0,60.0,26.5,8.0,126.2,160.0,40.47281324,580.0,420.0,83.4375
2025-04-16 14:00:00,2.55,1195.0,105995.0,3.036607808,3996.0,1415.0,2278.0,0.0,1.3,242.0,1.25,7.0,1.2,12.94078618,85.40827211,0.531237393,5.821090351,279.763,1.119704321,12.62,86.34,0.45,7.9,31.813666667,1.04,8.96,71.42,1.12,96.44,18.5,874.3456667,2.364216758,1.902005592,10.68559763,5.045555556,79.4,54.81,9.08,31.65,67.01,0.066229035,1.880952447,0.275,0.061816068,0.063638889,5.61806846,0.19,3.765126858,0.024385537,24.72693416,0.011705058,4.369888167,0.029262644,0.087787932,195.7646667,0.008778793,0.079009139,4.306485772,0.431136288,1.706987565,1.0,0.57,0.0,0.83,1.35,0.0,5.616666667,96.08,0.1,75.0,23.4,10.0,60.0,26.5,8.0,125.27250000000001,153.0,40.60634996,573.0,420.0,86.53594771
2025-04-16 15:00:00,2.54,1199.0,105709.0,3.047863244,4000.0,1417.0,2267.0,0.0,1.3,243.0,1.24,6.0,1.2,12.94078618,85.40827211,0.531237393,5.821090351,279.763,1.119704321,12.62,86.34,0.45,7.9,31.813666667,1.04,8.96,71.42,1.12,96.44,18.5,874.3456667,2.364216758,1.902005592,10.68559763,5.045555556,79.4,54.81,9.08,31.65,67.01,0.066229035,1.880952447,0.275,0.061816068,0.063638889,5.61806846,0.19,3.765126858,0.024385537,24.72693416,0.011705058,4.369888167,0.029262644,0.087787932,195.7646667,0.008778793,0.079009139,4.306485772,0.431136288,1.706987565,1.0,0.57,0.0,0.83,1.35,0.0,5.616666667,96.08,0.1,75.0,23.4,10.0,60.0,26.5,8.0,125.80250000000001,157.0,40.26653974,577.0,420.0,84.77707006
2025-04-16 16:00:00,2.53,1199.0,107175.0,3.009957514,4005.0,1400.0,2301.0,0.0,1.3,245.0,1.23,7.0,1.2,12.98590668,85.99059136,0.476202357,2.930661429,279.763,1.023501964,12.98,86.0,0.47,6.1,31.813666667,1.02,9.22,71.5,1.08,96.44,18.2,874.3456667,2.364216758,1.894879782,10.92305535,5.045555556,79.4,54.6,9.28,31.65,67.01,0.066229035,1.959873528,0.363,0.062919926,0.064755361,5.764511002,0.2,3.426605346,0.014560646,24.81134069,0.004853549,4.290537005,0.033974841,0.063096132,195.7646667,0.004853549,0.073288585,4.639992508,0.399932409,1.795813,1.0,0.57,0.0,0.83,1.35,0.0,5.616666667,96.08,0.1,75.0,23.4,10.0,60.0,26.5,8.0,125.80250000000001,157.0,40.60418649,577.0,420.0,76.62420382
2025-04-16 17:00:00,2.55,1197.0,108731.0,2.966173253,4004.0,1401.0,2311.0,0.0,1.3,248.0,1.25,7.0,1.2,12.98590668,85.99059136,0.476202357,2.930661429,279.763,1.023501964,12.98,86.0,0.47,6.1,31.813666667,1.02,9.22,71.5,1.08,96.44,18.2,874.3456667,2.364216758,1.894879782,10.92305535,5.045555556,79.4,54.6,9.28,31.65,67.01,0.066229035,1.959873528,0.363,0.062919926,0.064755361,5.764511002,0.2,3.426605346,0.014560646,24.81134069,0.004853549,4.290537005,0.033974841,0.063096132,195.7646667,0.004853549,0.073288585,4.639992508,0.399932409,1.795813,1.0,0.57,0.0,0.83,1.35,0.0,5.616666667,96.08,0.1,75.0,23.4,10.0,60.0,26.5,8.0,124.2125,145.0,40.26829842,565.0,420.0,79.51724138
2025-04-16 18:00:00,2.63,1199.0,110788.0,2.909685054,4002.0,1385.0,2301.0,0.0,1.3,248.0,1.33,6.0,1.2,12.98590668,85.99059136,0.476202357,2.930661429,279.763,1.023501964,12.98,86.0,0.47,6.1,31.813666667,1.02,9.22,71.5,1.08,96.44,18.2,874.3456667,2.364216758,1.894879782,10.92305535,5.045555556,79.4,54.6,9.28,31.65,67.01,0.066229035,1.959873528,0.363,0.062919926,0.064755361,5.764511002,0.2,3.426605346,0.014560646,24.81134069,0.004853549,4.290537005,0.033974841,0.063096132,195.7646667,0.004853549,0.073288585,4.639992508,0.399932409,1.795813,1.0,0.57,0.0,0.83,1.35,0.0,5.616666667,96.08,0.1,75.0,23.4,10.0,60.0,26.5,8.0,125.4625,145.0,40.39735099,570.0,425.0,88.96551724
2025-04-16 19:00:00,2.67,1198.0,111470.0,2.889006578,3998.0,1360.0,2310.0,0.0,1.3,247.0,1.37,7.0,1.2,12.98590668,85.99059136,0.476202357,2.930661429,279.763,1.023501964,12.98,86.0,0.47,6.1,31.813666667,1.02,9.22,71.5,1.08,96.44,18.2,874.3456667,2.364216758,1.894879782,10.92305535,5.045555556,79.4,54.6,9.28,31.65,67.01,0.066229035,1.959873528,0.363,0.062919926,0.064755361,5.764511002,0.2,3.426605346,0.014560646,24.81134069,0.004853549,4.290537005,0.033974841,0.063096132,195.7646667,0.004853549,0.073288585,4.639992508,0.399932409,1.795813,1.0,0.57,0.0,0.83,1.35,0.0,5.616666667,96.08,0.1,75.0,23.4,10.0,60.0,26.5,8.0,125.1975,143.0,41.20956399,568.0,425.0,90.62937063
2025-04-16 20:00:00,2.64,1185.0,111732.0,2.885118479,4002.0,1385.0,2322.0,0.0,1.3,246.0,1.34,7.0,1.2,12.98590668,85.99059136,0.476202357,2.930661429,279.763,1.023501964,12.98,86.0,0.47,6.1,31.813666667,1.02,9.22,71.5,1.08,96.44,18.2,874.3456667,2.364216758,1.894879782,10.92305535,5.045555556,79.4,54.6,9.28,31.65,67.01,0.066229035,1.959873528,0.363,0.062919926,0.064755361,5.764511002,0.2,3.426605346,0.014560646,24.81134069,0.004853549,4.290537005,0.033974841,0.063096132,195.7646667,0.004853549,0.073288585,4.639992508,0.399932409,1.795813,1.0,0.57,0.0,0.83,1.35,0.0,5.616666667,96.08,0.1,75.0,23.4,10.0,60.0,26.5,8.0,125.1975,143.0,39.83208955,568.0,425.0,82.86713287
2025-04-16 21:00:00,2.63,1179.0,111034.0,2.895993431,3992.0,1394.0,2322.0,0.0,1.3,245.0,1.33,7.0,1.2,12.98590668,85.99059136,0.476202357,2.930661429,279.763,1.023501964,12.98,86.0,0.47,6.1,31.813666667,1.02,9.22,71.5,1.08,96.44,18.2,874.3456667,2.364216758,1.894879782,10.92305535,5.045555556,79.4,54.6,9.28,31.65,67.01,0.066229035,1.959873528,0.363,0.062919926,0.064755361,5.764511002,0.2,3.426605346,0.014560646,24.81134069,0.004853549,4.290537005,0.033974841,0.063096132,195.7646667,0.004853549,0.073288585,4.639992508,0.399932409,1.795813,1.0,0.57,0.0,0.83,1.35,0.0,5.616666667,96.08,0.1,75.0,23.4,10.0,60.0,26.5,8.0,123.8725,133.0,38.98740084,558.0,425.0,86.76691729
2025-04-16 22:00:00,2.64,1182.0,111551.0,2.896290962,4011.0,1391.0,2367.0,0.0,1.3,246.0,1.34,6.0,1.2,12.98590668,85.99059136,0.476202357,2.930661429,279.763,1.023501964,12.98,86.0,0.47,6.1,31.813666667,1.02,9.22,71.5,1.08,96.44,18.2,874.3456667,2.364216758,1.894879782,10.92305535,5.045555556,79.4,54.6,9.28,31.65,67.01,0.066229035,1.959873528,0.363,0.062919926,0.064755361,5.764511002,0.2,3.426605346,0.014560646,24.81134069,0.004853549,4.290537005,0.033974841,0.063096132,195.7646667,0.004853549,0.073288585,4.639992508,0.399932409,1.795813,1.0,0.57,0.0,0.83,1.35,0.0,5.616666667,96.08,0.1,75.0,23.4,10.0,60.0,26.5,8.0,132.0,100.0,39.74358974,575.0,475.0,101.7
2025-04-16 23:00:00,2.65,1172.0,109902.0,2.807880483,3831.0,1362.0,2410.0,0.0,1.3,240.0,1.35,7.0,1.2,12.6626163,86.33843852,0.437035926,2.457277776,310.5916667,0.998945185,13.08,85.87,0.44,5.0,32.14933333,1.05,9.29,71.26,1.09,18.22666667,18.36,787.89799997,2.377962204,1.875718375,10.83757057,5.27,78.73,54.46,9.5,30.13714286,67.01,0.074380301,1.867798933,0.506,0.065127643,0.064755361,5.777823961,0.2,3.6210098,0.028363001,24.06127922,0.0113452,4.065363483,0.037817335,0.122906338,183.1583333,0.012054275,0.07705282,4.15990682,0.413154382,1.512693389,1.0,0.42,0.0,0.62,1.28,0.0,1.316666667,96.93,0.1,75.0,23.4,10.0,60.0,26.5,8.0,132.0,100.0,40.56338028,575.0,475.0,75.1
2025-04-17 01:00:00,2.55,1159.0,106896.0,2.634509758,3496.0,1427.0,2392.0,0.0,1.3,238.0,1.25,6.0,1.2,12.6626163,86.33843852,0.437035926,2.457277776,310.5916667,0.998945185,13.08,85.87,0.44,5.0,32.14933333,1.05,9.29,71.26,1.09,18.22666667,18.36,787.89799997,2.377962204,1.875718375,10.83757057,5.27,78.73,54.46,9.5,30.13714286,67.01,0.074380301,1.867798933,0.506,0.065127643,0.064755361,5.777823961,0.2,3.6210098,0.028363001,24.06127922,0.0113452,4.065363483,0.037817335,0.122906338,183.1583333,0.012054275,0.07705282,4.15990682,0.413154382,1.512693389,1.0,0.42,0.0,0.62,1.28,0.0,1.316666667,96.93,0.1,75.0,23.4,10.0,60.0,26.5,8.0,131.0725,93.0,39.90967435,568.0,475.0,81.61290323
2025-04-17 02:00:00,2.57,1158.0,108086.0,2.607011951,3498.0,1424.0,2401.0,0.0,1.3,239.0,1.27,6.0,1.2,12.6626163,86.33843852,0.437035926,2.457277776,310.5916667,0.998945185,13.08,85.87,0.44,5.0,32.14933333,1.05,9.29,71.26,1.09,18.22666667,18.36,787.89799997,2.377962204,1.875718375,10.83757057,5.27,78.73,54.46,9.5,30.13714286,67.01,0.074380301,1.867798933,0.506,0.065127643,0.064755361,5.777823961,0.2,3.6210098,0.028363001,24.06127922,0.0113452,4.065363483,0.037817335,0.122906338,183.1583333,0.012054275,0.07705282,4.15990682,0.413154382,1.512693389,1.0,0.42,0.0,0.62,1.28,0.0,1.316666667,96.93,0.1,75.0,23.4,10.0,60.0,26.5,8.0,133.9525,77.0,40.29080675,572.0,495.0,93.50649351
2025-04-17 03:00:00,2.59,1159.0,108446.0,2.602817103,3504.0,1406.0,2405.0,0.0,1.3,239.0,1.29,7.0,1.2,12.6626163,86.33843852,0.437035926,2.457277776,310.5916667,0.998945185,13.08,85.87,0.44,5.0,32.14933333,1.05,9.29,71.26,1.09,18.22666667,18.36,787.89799997,2.377962204,1.875718375,10.83757057,5.27,78.73,54.46,9.5,30.13714286,67.01,0.074380301,1.867798933,0.506,0.065127643,0.064755361,5.777823961,0.2,3.6210098,0.028363001,24.06127922,0.0113452,4.065363483,0.037817335,0.122906338,183.1583333,0.012054275,0.07705282,4.15990682,0.413154382,1.512693389,1.0,0.42,0.0,0.62,1.28,0.0,1.316666667,96.93,0.1,75.0,23.4,10.0,60.0,26.5,8.0,130.675,90.0,41.27096622,565.0,475.0,80.22222222
2025-04-17 04:00:00,2.59,1158.0,110119.0,2.569877139,3513.0,1422.0,2399.0,0.0,1.3,242.0,1.29,6.0,1.2,12.6626163,86.33843852,0.437035926,2.457277776,310.5916667,0.998945185,13.08,85.87,0.44,5.0,32.14933333,1.05,9.29,71.26,1.09,18.22666667,18.36,787.89799997,2.377962204,1.875718375,10.83757057,5.27,78.73,54.46,9.5,30.13714286,67.01,0.074380301,1.867798933,0.506,0.065127643,0.064755361,5.777823961,0.2,3.6210098,0.028363001,24.06127922,0.0113452,4.065363483,0.037817335,0.122906338,183.1583333,0.012054275,0.07705282,4.15990682,0.413154382,1.512693389,1.0,0.42,0.0,0.62,1.28,0.0,1.316666667,96.93,0.1,75.0,23.4,10.0,60.0,26.5,8.0,130.675,90.0,40.33673227,565.0,475.0,80.22222222
2025-04-17 05:00:00,2.57,1159.0,109425.0,2.62074458,3560.0,1434.0,2395.0,0.0,1.3,242.0,1.27,7.0,1.2,12.6626163,86.33843852,0.437035926,2.457277776,310.5916667,0.998945185,13.08,85.87,0.44,5.0,32.14933333,1.05,9.29,71.26,1.09,18.22666667,18.36,787.89799997,2.377962204,1.875718375,10.83757057,5.27,78.73,54.46,9.5,30.13714286,67.01,0.074380301,1.867798933,0.506,0.065127643,0.064755361,5.777823961,0.2,3.6210098,0.028363001,24.06127922,0.0113452,4.065363483,0.037817335,0.122906338,183.1583333,0.012054275,0.07705282,4.15990682,0.413154382,1.512693389,1.0,0.42,0.0,0.62,1.28,0.0,1.316666667,96.93,0.1,75.0,23.4,10.0,60.0,26.5,8.0,130.2775,87.0,39.66045744,562.0,475.0,85.05747126
2025-04-17 06:00:00,2.56,1160.0,109401.0,2.577902372,3501.0,1447.0,2392.0,0.0,1.3,243.0,1.26,7.0,1.2,12.6626163,86.33843852,0.437035926,2.457277776,310.5916667,0.998945185,13.08,85.87,0.44,5.0,32.14933333,1.05,9.29,71.26,1.09,18.22666667,18.36,787.89799997,2.377962204,1.875718375,10.83757057,5.27,78.73,54.46,9.5,30.13714286,67.01,0.074380301,1.867798933,0.506,0.065127643,0.064755361,5.777823961,0.2,3.6210098,0.028363001,24.06127922,0.0113452,4.065363483,0.037817335,0.122906338,183.1583333,0.012054275,0.07705282,4.15990682,0.413154382,1.512693389,1.0,0.42,0.0,0.62,1.28,0.0,1.316666667,96.93,0.1,75.0,23.4,10.0,60.0,26.5,8.0,130.675,90.0,39.46932007,565.0,475.0,85.66666667
2025-04-17 07:00:00,2.54,1156.0,108798.0,2.306538,3115.0,1460.0,2410.0,0.0,1.3,242.0,1.24,8.0,1.2,12.6626163,86.33843852,0.437035926,2.457277776,310.5916667,0.998945185,13.08,85.87,0.44,5.0,32.14933333,1.05,9.29,71.26,1.09,18.22666667,18.36,787.89799997,2.377962204,1.875718375,10.83757057,5.27,78.73,54.46,9.5,30.13714286,67.01,0.074380301,1.867798933,0.506,0.065127643,0.064755361,5.777823961,0.2,3.6210098,0.028363001,24.06127922,0.0113452,4.065363483,0.037817335,0.122906338,183.1583333,0.012054275,0.07705282,4.15990682,0.413154382,1.512693389,1.0,0.42,0.0,0.62,1.28,0.0,1.316666667,96.93,0.1,75.0,23.4,10.0,60.0,26.5,8.0,128.6875,75.0,39.05691831,550.0,475.0,92.26666667
2025-04-18 08:00:00,2.56,1138.0,109295.0,2.945722142,3997.0,1451.0,2337.0,0.0,1.3,239.0,1.26,7.0,1.2,12.49797313,86.15872661,0.409112143,3.344216979,269.15,0.988860982,12.98,85.87,0.42,5.0,33.024,1.03,9.28,70.98,1.02,75.81333333,18.72,850.7159999999999,2.389599271,1.823295435,10.62729712,4.7,78.76666667,54.695,9.555,29.63285714,67.01,0.074180696,2.001513521,0.4125,0.063511892,0.065494152,5.795507335,0.2,5.339391049,0.130959953,56.87121113,0.025543198,6.054174324,0.075431979,0.080383981,183.5506667,0.028351207,0.099489576,6.364846291,0.452524676,2.902879859,1.0,0.66,0.0,0.67,1.12,0.0,2.453333333,96.85,0.1,75.0,23.4,10.0,60.0,26.5,8.0,127.2075,111.0,41.63542643,561.0,450.0,86.84684685
2025-04-18 09:00:00,2.53,1138.0,108480.0,2.970805557,4001.0,1469.0,2336.0,0.0,1.3,239.0,1.23,7.0,1.2,12.49797313,86.15872661,0.409112143,3.344216979,269.15,0.988860982,12.98,85.87,0.42,5.0,33.024,1.03,9.28,70.98,1.02,75.81333333,18.72,850.7159999999999,2.389599271,1.823295435,10.62729712,4.7,78.76666667,54.695,9.555,29.63285714,67.01,0.074180696,2.001513521,0.4125,0.063511892,0.065494152,5.795507335,0.2,5.339391049,0.130959953,56.87121113,0.025543198,6.054174324,0.075431979,0.080383981,183.5506667,0.028351207,0.099489576,6.364846291,0.452524676,2.902879859,1.0,0.66,0.0,0.67,1.12,0.0,2.453333333,96.85,0.1,75.0,23.4,10.0,60.0,26.5,8.0,127.34,112.0,42.21117424,562.0,450.0,87.05357143
2025-04-18 10:00:00,2.59,1156.0,111821.0,2.882103876,4001.0,1452.0,2332.0,0.0,1.3,246.0,1.29,7.0,1.1,12.49797313,86.15872661,0.409112143,3.344216979,269.15,0.988860982,12.98,85.87,0.42,5.0,33.024,1.03,9.28,70.98,1.02,75.81333333,18.72,850.7159999999999,2.389599271,1.823295435,10.62729712,4.7,78.76666667,54.695,9.555,29.63285714,67.01,0.074180696,2.001513521,0.4125,0.063511892,0.065494152,5.795507335,0.2,5.339391049,0.130959953,56.87121113,0.025543198,6.054174324,0.075431979,0.080383981,183.5506667,0.028351207,0.099489576,6.364846291,0.452524676,2.902879859,1.0,0.66,0.0,0.67,1.12,0.0,2.453333333,96.85,0.1,75.0,23.4,10.0,60.0,26.5,8.0,126.0325,121.0,41.1265614,561.0,440.0,86.7768595
2025-04-18 11:00:00,2.62,1158.0,112097.0,2.874294423,4000.0,1418.0,2322.0,0.0,1.3,245.0,1.32,7.0,1.1,12.49797313,86.15872661,0.409112143,3.344216979,269.15,0.988860982,12.98,85.87,0.42,5.0,33.024,1.03,9.28,70.98,1.02,75.81333333,18.72,850.7159999999999,2.389599271,1.823295435,10.62729712,4.7,78.76666667,54.695,9.555,29.63285714,67.01,0.074180696,2.001513521,0.4125,0.063511892,0.065494152,5.795507335,0.2,5.339391049,0.130959953,56.87121113,0.025543198,6.054174324,0.075431979,0.080383981,183.5506667,0.028351207,0.099489576,6.364846291,0.452524676,2.902879859,1.0,0.66,0.0,0.67,1.12,0.0,2.453333333,96.85,0.1,75.0,23.4,10.0,60.0,26.5,8.0,126.16499999999999,122.0,40.44308272,562.0,440.0,86.63934426
2025-04-18 12:00:00,2.59,1163.0,111373.0,2.894412024,4002.0,1440.0,2311.0,0.0,1.3,246.0,1.29,7.0,1.1,12.49797313,86.15872661,0.409112143,3.344216979,269.15,0.988860982,12.98,85.87,0.42,5.0,33.024,1.03,9.28,70.98,1.02,75.81333333,18.72,850.7159999999999,2.389599271,1.823295435,10.62729712,4.7,78.76666667,54.695,9.555,29.63285714,67.01,0.074180696,2.001513521,0.4125,0.063511892,0.065494152,5.795507335,0.2,5.339391049,0.130959953,56.87121113,0.025543198,6.054174324,0.075431979,0.080383981,183.5506667,0.028351207,0.099489576,6.364846291,0.452524676,2.902879859,1.0,0.66,0.0,0.67,1.12,0.0,2.453333333,96.85,0.1,75.0,23.4,10.0,60.0,26.5,8.0,127.49000000000001,132.0,40.76523382,572.0,440.0,86.66666667
2025-04-18 13:00:00,2.58,1167.0,110663.0,2.912969445,4002.0,1438.0,2307.0,0.0,1.3,245.0,1.28,7.0,1.1,12.49797313,86.15872661,0.409112143,3.344216979,269.15,0.988860982,12.98,85.87,0.42,5.0,33.024,1.03,9.28,70.98,1.02,75.81333333,18.72,850.7159999999999,2.389599271,1.823295435,10.62729712,4.7,78.76666667,54.695,9.555,29.63285714,67.01,0.074180696,2.001513521,0.4125,0.063511892,0.065494152,5.795507335,0.2,5.339391049,0.130959953,56.87121113,0.025543198,6.054174324,0.075431979,0.080383981,183.5506667,0.028351207,0.099489576,6.364846291,0.452524676,2.902879859,1.0,0.66,0.0,0.67,1.12,0.0,2.453333333,96.85,0.1,75.0,23.4,10.0,60.0,26.5,8.0,127.755,134.0,41.23200378,574.0,440.0,86.71641791
2025-04-18 14:00:00,2.56,1176.0,107309.0,2.996450498,3992.0,1422.0,2281.0,0.0,1.3,241.0,1.26,6.0,1.1,12.49797313,86.15872661,0.409112143,3.344216979,269.15,0.988860982,12.98,85.87,0.42,5.0,33.024,1.03,9.28,70.98,1.02,75.81333333,18.72,850.7159999999999,2.389599271,1.823295435,10.62729712,4.7,78.76666667,54.695,9.555,29.63285714,67.01,0.074180696,2.001513521,0.4125,0.063511892,0.065494152,5.795507335,0.2,5.339391049,0.130959953,56.87121113,0.025543198,6.054174324,0.075431979,0.080383981,183.5506667,0.028351207,0.099489576,6.364846291,0.452524676,2.902879859,1.0,0.66,0.0,0.67,1.12,0.0,2.453333333,96.85,0.1,75.0,23.4,10.0,60.0,26.5,8.0,128.0375,155.0,41.12083235,585.0,430.0,79.93548387
2025-04-18 15:00:00,2.53,1175.0,104594.0,3.083408751,4004.0,1415.0,2268.0,0.0,1.3,236.0,1.23,7.0,1.1,12.49797313,86.15872661,0.409112143,3.344216979,269.15,0.988860982,12.98,85.87,0.42,5.0,33.024,1.03,9.28,70.98,1.02,75.81333333,18.72,850.7159999999999,2.389599271,1.823295435,10.62729712,4.7,78.76666667,54.695,9.555,29.63285714,67.01,0.074180696,2.001513521,0.4125,0.063511892,0.065494152,5.795507335,0.2,5.339391049,0.130959953,56.87121113,0.025543198,6.054174324,0.075431979,0.080383981,183.5506667,0.028351207,0.099489576,6.364846291,0.452524676,2.902879859,1.0,0.66,0.0,0.67,1.12,0.0,2.453333333,96.85,0.1,75.0,23.4,10.0,60.0,26.5,8.0,128.8325,161.0,41.07312441,591.0,430.0,80.31055901
2025-04-18 16:00:00,2.54,1172.0,104371.0,3.089991986,4004.0,1406.0,2292.0,0.0,1.3,235.0,1.24,6.0,1.1,12.31,86.73,0.4,2.8,269.15,0.96,12.48,86.49,0.46,6.6,33.024,1.03,9.16,71.12,1.11,75.81333333,18.61,850.7159999999999,2.439816712,1.8433904,10.91355704,4.7,78.76666667,54.185,10.21,29.12857143,67.01,0.076927571,2.005910826,0.3575,0.066231501,0.06754654,5.977518337,0.21,5.37303887,0.045143993,57.263803,0.0224952,5.329758541,0.050191991,0.095623969,183.5506667,0.034428004,0.109527974,5.785286515,0.526628622,2.9581596,1.0,0.64,0.0,0.69,1.24,0.0,2.453333333,95.81,0.1,75.0,23.4,10.0,60.0,26.5,8.0,127.5075,151.0,40.82361343,581.0,430.0,80.06622517
2025-04-18 17:00:00,2.56,1154.0,107885.0,2.990162716,4005.0,1430.0,2303.0,0.0,1.3,239.0,1.26,7.0,1.1,12.31,86.73,0.4,2.8,269.15,0.96,12.48,86.49,0.46,6.6,33.024,1.03,9.16,71.12,1.11,75.81333333,18.61,850.7159999999999,2.439816712,1.8433904,10.91355704,4.7,78.76666667,54.185,10.21,29.12857143,67.01,0.076927571,2.005910826,0.3575,0.066231501,0.06754654,5.977518337,0.21,5.37303887,0.045143993,57.263803,0.0224952,5.329758541,0.050191991,0.095623969,183.5506667,0.034428004,0.109527974,5.785286515,0.526628622,2.9581596,1.0,0.64,0.0,0.69,1.24,0.0,2.453333333,95.81,0.1,75.0,23.4,10.0,60.0,26.5,8.0,126.7125,145.0,40.48803601,575.0,430.0,79.72413793
