Repository: saikumar-voptimai/evonith_bf_webapp

# Evonith BF2 — Blast Furnace Intelligence Platform

Monitoring, modelling and optimisation of **Blast Furnace 2 (BF2)** at Evonith Steel: live telemetry from InfluxDB,
manual plant reports from Neon PostgreSQL, a two-zone energy model of the furnace, blend and fuel optimisers, a
conversational assistant (FurnaceMind) and a live digital twin evaluated every hour.

The platform has three deployable parts that share one Python service layer, plus the shared data library:

| Part | Path | What it is |
|---|---|---|
| **Streamlit app** (legacy) | `src/app.py`, `src/custom_pages/` | The original 11-page dashboard; still the home of the model pages. Served under `/legacy` in production |

File: src/assets/data/V10_df_filtered.csv (part 128 of 166)
datetime,Hot Blast PressureBar,Hot Blast Temp.oC,Hot Blast VolumeNm3/Hr.,O2 Enrichment %,OxygenFlowNm3/Hr.,PermeabilityKgs/Hr.,RAFToC,SteamKgs/Hr.,TopPressureBar,TuyereVelocitym/s,Differential PressureTotalBar,Charges/Hrs.,StockRodLevel,COKE_ASH%,COKE_FC%,COKE_IM%,COKE_MOIST%,COKE_MT,COKE_VM%,NUTCOKE_ASH%,NUTCOKE_FC%,NUTCOKE_IM%,NUTCOKE_MOIST%,NUTCOKE_MT,NUTCOKE_VM%,PCI_2_%Ash,PCI_2_%FC,PCI_2_%IM,PCI_2_MT,PCI_2_%VM,Sinter_SP_MT,Sinter_SP_02_Al2O3%,Sinter_SP_02_Basicity,Sinter_SP_02_CaO%,Sinter_SP_02_Cold_Strength_AI,Sinter_SP_02_Cold_strength_TI,Sinter_SP_02_Fe(T)%,Sinter_SP_02_FeO%,Sinter_SP_02_Hot_strength_RDI,Sinter_SP_02_Hot_strength_RI,Sinter_SP_02_K2O%,Sinter_SP_02_MgO%,Sinter_SP_02_MnO%,Sinter_SP_02_Na2O%,Sinter_SP_02_P%,Sinter_SP_02_SiO2%,Sinter_SP_02_TiO2%,ORE_%Al2O3,ORE_%CaO,ORE_%Fe(T),ORE_%K2O,ORE_%LOI,ORE_%MgO,ORE_%MnO,ORE_MT,ORE_%Na2O,ORE_%P,ORE_%SiO2,ORE_%TiO2,ORE_%TM,Geomin Type,FLUX_Al2O3%,FLUX_CaO%,FLUX_Fe2O3%,FLUX_LOI%,FLUX_MgO%,FLUX_MT,FLUX_SiO2%,FLUX_TM%,COKE_DISCHARGE_TIME,WEIGHTED_COKE_ANGLE,TOTAL_COKE_PORTIONS,NON_COKE_DISCHARGE_TIME,WEIGHTED_NON_COKE_ANGLE,TOTAL_NON_COKE_PORTIONS,UnitCost Lakhs/Thm,ActualKg/Thm.,FurnaceTopGasAnalysisCO2ETACO,Act. Fuel RateKg/Thm.,Coke Rate Kg/Thm,ProductionTonnesPerHr
2025-04-18 18:00:00,2.6,1167.0,108769.0,2.965137703,4004.0,1399.0,2299.0,0.0,1.3,240.0,1.3,6.0,1.1,12.31,86.73,0.4,2.8,269.15,0.96,12.48,86.49,0.46,6.6,33.024,1.03,9.16,71.12,1.11,75.81333333,18.61,850.7159999999999,2.439816712,1.8433904,10.91355704,4.7,78.76666667,54.185,10.21,29.12857143,67.01,0.076927571,2.005910826,0.3575,0.066231501,0.06754654,5.977518337,0.21,5.37303887,0.045143993,57.263803,0.0224952,5.329758541,0.050191991,0.095623969,183.5506667,0.034428004,0.109527974,5.785286515,0.526628622,2.9581596,1.0,0.64,0.0,0.69,1.24,0.0,2.453333333,95.81,0.1,75.0,23.4,10.0,60.0,26.5,8.0,126.845,146.0,40.28368794,576.0,430.0,80.47945205
2025-04-18 19:00:00,2.63,1154.0,110072.0,2.927867711,4001.0,1385.0,2294.0,0.0,1.3,239.0,1.33,7.0,1.1,12.31,86.73,0.4,2.8,269.15,0.96,12.48,86.49,0.46,6.6,33.024,1.03,9.16,71.12,1.11,75.81333333,18.61,850.7159999999999,2.439816712,1.8433904,10.91355704,4.7,78.76666667,54.185,10.21,29.12857143,67.01,0.076927571,2.005910826,0.3575,0.066231501,0.06754654,5.977518337,0.21,5.37303887,0.045143993,57.263803,0.0224952,5.329758541,0.050191991,0.095623969,183.5506667,0.034428004,0.109527974,5.785286515,0.526628622,2.9581596,1.0,0.64,0.0,0.69,1.24,0.0,2.453333333,95.81,0.1,75.0,23.4,10.0,60.0,26.5,8.0,126.845,146.0,40.78542702,576.0,430.0,80.4109589
2025-04-18 20:00:00,2.58,1174.0,109878.0,2.933766127,4002.0,1432.0,2303.0,0.0,1.3,245.0,1.28,7.0,1.1,12.31,86.73,0.4,2.8,269.15,0.96,12.48,86.49,0.46,6.6,33.024,1.03,9.16,71.12,1.11,75.81333333,18.61,850.7159999999999,2.439816712,1.8433904,10.91355704,4.7,78.76666667,54.185,10.21,29.12857143,67.01,0.076927571,2.005910826,0.3575,0.066231501,0.06754654,5.977518337,0.21,5.37303887,0.045143993,57.263803,0.0224952,5.329758541,0.050191991,0.095623969,183.5506667,0.034428004,0.109527974,5.785286515,0.526628622,2.9581596,1.0,0.64,0.0,0.69,1.24,0.0,2.453333333,95.81,0.1,75.0,23.4,10.0,60.0,26.5,8.0,126.1825,141.0,40.57183365,571.0,430.0,86.31205674
2025-04-18 21:00:00,2.54,1172.0,108000.0,2.983254551,4000.0,1448.0,2289.0,0.0,1.3,243.0,1.24,7.0,1.1,12.31,86.73,0.4,2.8,269.15,0.96,12.48,86.49,0.46,6.6,33.024,1.03,9.16,71.12,1.11,75.81333333,18.61,850.7159999999999,2.439816712,1.8433904,10.91355704,4.7,78.76666667,54.185,10.21,29.12857143,67.01,0.076927571,2.005910826,0.3575,0.066231501,0.06754654,5.977518337,0.21,5.37303887,0.045143993,57.263803,0.0224952,5.329758541,0.050191991,0.095623969,183.5506667,0.034428004,0.109527974,5.785286515,0.526628622,2.9581596,1.0,0.64,0.0,0.69,1.24,0.0,2.453333333,95.81,0.1,75.0,23.4,10.0,60.0,26.5,8.0,126.315,142.0,40.62426105,572.0,430.0,86.26760563
2025-04-18 22:00:00,2.55,1176.0,107285.0,3.003122336,4000.0,1434.0,2299.0,0.0,1.3,243.0,1.25,6.0,1.1,12.31,86.73,0.4,2.8,269.15,0.96,12.48,86.49,0.46,6.6,33.024,1.03,9.16,71.12,1.11,75.81333333,18.61,850.7159999999999,2.439816712,1.8433904,10.91355704,4.7,78.76666667,54.185,10.21,29.12857143,67.01,0.076927571,2.005910826,0.3575,0.066231501,0.06754654,5.977518337,0.21,5.37303887,0.045143993,57.263803,0.0224952,5.329758541,0.050191991,0.095623969,183.5506667,0.034428004,0.109527974,5.785286515,0.526628622,2.9581596,1.0,0.64,0.0,0.69,1.24,0.0,2.453333333,95.81,0.1,75.0,23.4,10.0,60.0,26.5,8.0,127.77250000000001,153.0,40.60721063,583.0,430.0,81.89542484
2025-04-18 23:00:00,2.55,1183.0,107007.0,3.010918787,4000.0,1428.0,2296.0,0.0,1.3,242.0,1.25,7.0,1.1,12.30360905,86.71639095,0.4,3.423042847,261.1063333,0.98,12.59,86.38,0.44,6.6,34.87233333,1.03,9.2,71.46,1.08,90.24666667,18.26,851.977,2.350471311,1.8433904,10.77108241,5.001111111,79.39888889,54.64,9.86,28.12,64.73,0.073361392,1.89410596,0.341,0.064023784,0.065871832,5.751198044,0.2,1.301118889,0.030376316,32.41152967,0.009619167,0.997355724,0.050627194,0.015188158,187.5283333,0.010125439,0.021263422,1.680822845,0.072396888,1.164425465,1.0,0.64,0.0,0.69,1.24,0.0,0.0,95.81,0.1,75.0,23.4,10.0,60.0,26.5,8.0,127.2425,149.0,39.78110873,579.0,430.0,81.81208054
2025-04-19 00:00:00,2.61,1158.0,108617.0,2.965578944,3999.0,1378.0,2327.0,0.0,1.3,237.0,1.31,6.0,1.1,12.30360905,86.71639095,0.4,3.423042847,261.1063333,0.98,12.59,86.38,0.44,6.6,34.87233333,1.03,9.2,71.46,1.08,90.24666667,18.26,851.977,2.350471311,1.8433904,10.77108241,5.001111111,79.39888889,54.64,9.86,28.12,64.73,0.073361392,1.89410596,0.341,0.064023784,0.065871832,5.751198044,0.2,1.301118889,0.030376316,32.41152967,0.009619167,0.997355724,0.050627194,0.015188158,187.5283333,0.010125439,0.021263422,1.680822845,0.072396888,1.164425465,1.0,0.64,0.0,0.69,1.24,0.0,0.0,95.81,0.1,75.0,23.4,10.0,60.0,26.5,8.0,126.24000000000001,132.0,39.82592331,567.0,435.0,76.43939394
2025-04-19 01:00:00,2.59,1185.0,108172.0,2.978514331,4000.0,1416.0,2305.0,0.0,1.3,245.0,1.29,7.0,1.1,12.30360905,86.71639095,0.4,3.423042847,261.1063333,0.98,12.59,86.38,0.44,6.6,34.87233333,1.03,9.2,71.46,1.08,90.24666667,18.26,851.977,2.350471311,1.8433904,10.77108241,5.001111111,79.39888889,54.64,9.86,28.12,64.73,0.073361392,1.89410596,0.341,0.064023784,0.065871832,5.751198044,0.2,1.301118889,0.030376316,32.41152967,0.009619167,0.997355724,0.050627194,0.015188158,187.5283333,0.010125439,0.021263422,1.680822845,0.072396888,1.164425465,1.0,0.64,0.0,0.69,1.24,0.0,0.0,95.81,0.1,75.0,23.4,10.0,60.0,26.5,8.0,126.1825,141.0,39.8480171,571.0,430.0,85.53191489
2025-04-19 02:00:00,2.6,1179.0,108943.0,2.957449812,4000.0,1400.0,2310.0,0.0,1.3,243.0,1.3,7.0,1.1,12.30360905,86.71639095,0.4,3.423042847,261.1063333,0.98,12.59,86.38,0.44,6.6,34.87233333,1.03,9.2,71.46,1.08,90.24666667,18.26,851.977,2.350471311,1.8433904,10.77108241,5.001111111,79.39888889,54.64,9.86,28.12,64.73,0.073361392,1.89410596,0.341,0.064023784,0.065871832,5.751198044,0.2,1.301118889,0.030376316,32.41152967,0.009619167,0.997355724,0.050627194,0.015188158,187.5283333,0.010125439,0.021263422,1.680822845,0.072396888,1.164425465,1.0,0.64,0.0,0.69,1.24,0.0,0.0,95.81,0.1,75.0,23.4,10.0,60.0,26.5,8.0,125.6525,137.0,39.22120572,567.0,430.0,85.62043796
2025-04-19 03:00:00,2.56,1192.0,108943.0,2.957449812,4000.0,1431.0,2283.0,0.0,1.3,246.0,1.26,7.0,1.1,12.30360905,86.71639095,0.4,3.423042847,261.1063333,0.98,12.59,86.38,0.44,6.6,34.87233333,1.03,9.2,71.46,1.08,90.24666667,18.26,851.977,2.350471311,1.8433904,10.77108241,5.001111111,79.39888889,54.64,9.86,28.12,64.73,0.073361392,1.89410596,0.341,0.064023784,0.065871832,5.751198044,0.2,1.301118889,0.030376316,32.41152967,0.009619167,0.997355724,0.050627194,0.015188158,187.5283333,0.010125439,0.021263422,1.680822845,0.072396888,1.164425465,1.0,0.64,0.0,0.69,1.24,0.0,0.0,95.81,0.1,75.0,23.4,10.0,60.0,26.5,8.0,126.05,140.0,39.81042654,570.0,430.0,85.5
2025-04-19 04:00:00,2.56,1193.0,108210.0,2.977469104,4000.0,1430.0,2281.0,0.0,1.3,246.0,1.26,7.0,1.1,12.30360905,86.71639095,0.4,3.423042847,261.1063333,0.98,12.59,86.38,0.44,6.6,34.87233333,1.03,9.2,71.46,1.08,90.24666667,18.26,851.977,2.350471311,1.8433904,10.77108241,5.001111111,79.39888889,54.64,9.86,28.12,64.73,0.073361392,1.89410596,0.341,0.064023784,0.065871832,5.751198044,0.2,1.301118889,0.030376316,32.41152967,0.009619167,0.997355724,0.050627194,0.015188158,187.5283333,0.010125439,0.021263422,1.680822845,0.072396888,1.164425465,1.0,0.64,0.0,0.69,1.24,0.0,0.0,95.81,0.1,75.0,23.4,10.0,60.0,26.5,8.0,127.77250000000001,153.0,39.82889734,583.0,430.0,86.40522876
2025-04-19 05:00:00,2.58,1196.0,107580.0,2.993396769,3998.0,1399.0,2284.0,0.0,1.3,243.0,1.28,7.0,1.1,12.30360905,86.71639095,0.4,3.423042847,261.1063333,0.98,12.59,86.38,0.44,6.6,34.87233333,1.03,9.2,71.46,1.08,90.24666667,18.26,851.977,2.350471311,1.8433904,10.77108241,5.001111111,79.39888889,54.64,9.86,28.12,64.73,0.073361392,1.89410596,0.341,0.064023784,0.065871832,5.751198044,0.2,1.301118889,0.030376316,32.41152967,0.009619167,0.997355724,0.050627194,0.015188158,187.5283333,0.010125439,0.021263422,1.680822845,0.072396888,1.164425465,1.0,0.64,0.0,0.69,1.24,0.0,0.0,95.81,0.1,75.0,23.4,10.0,60.0,26.5,8.0,127.11,148.0,39.88151659,578.0,430.0,86.14864865
2025-04-19 06:00:00,2.6,1184.0,107854.0,2.982066003,3993.0,1404.0,2287.0,0.0,1.3,241.0,1.3,6.0,1.1,12.30360905,86.71639095,0.4,3.423042847,261.1063333,0.98,12.59,86.38,0.44,6.6,34.87233333,1.03,9.2,71.46,1.08,90.24666667,18.26,851.977,2.350471311,1.8433904,10.77108241,5.001111111,79.39888889,54.64,9.86,28.12,64.73,0.073361392,1.89410596,0.341,0.064023784,0.065871832,5.751198044,0.2,1.301118889,0.030376316,32.41152967,0.009619167,0.997355724,0.050627194,0.015188158,187.5283333,0.010125439,0.021263422,1.680822845,0.072396888,1.164425465,1.0,0.64,0.0,0.69,1.24,0.0,0.0,95.81,0.1,75.0,23.4,10.0,60.0,26.5,8.0,126.7125,145.0,39.96171333,575.0,430.0,86.4137931
2025-04-19 07:00:00,2.59,1174.0,106771.0,3.016815341,3999.0,1379.0,2334.0,0.0,1.3,237.0,1.29,6.0,1.1,12.30360905,86.71639095,0.4,3.423042847,261.1063333,0.98,12.59,86.38,0.44,6.6,34.87233333,1.03,9.2,71.46,1.08,90.24666667,18.26,851.977,2.350471311,1.8433904,10.77108241,5.001111111,79.39888889,54.64,9.86,28.12,64.73,0.073361392,1.89410596,0.341,0.064023784,0.065871832,5.751198044,0.2,1.301118889,0.030376316,32.41152967,0.009619167,0.997355724,0.050627194,0.015188158,187.5283333,0.010125439,0.021263422,1.680822845,0.072396888,1.164425465,1.0,0.64,0.0,0.69,1.24,0.0,0.0,95.81,0.1,75.0,23.4,10.0,60.0,26.5,8.0,125.55,140.0,40.01885458,568.0,428.0,78.78571429
2025-04-19 08:00:00,2.62,1174.0,108505.0,2.962703293,3991.0,1366.0,2394.0,0.0,1.3,239.0,1.32,7.0,1.1,12.34513048,86.68973905,0.394869523,2.266519004,261.1063333,0.965130477,12.59,86.38,0.44,6.6,34.87233333,1.03,8.96,71.2,1.12,90.24666667,18.72,851.977,2.432943989,1.848484848,10.98004521,5.001111111,79.39888889,54.34,10.0,28.12,64.73,0.078455934,1.920412987,0.352,0.069543076,0.068104776,5.937579462,0.31,5.39914205,0.064937281,57.60086287,0.01853136,5.350657376,0.07,0.054560964,187.5283333,0.022631711,0.098310086,6.06915211,0.386700959,2.689964894,1.0,0.64,0.0,0.69,1.24,0.0,0.0,95.81,0.1,75.0,23.4,10.0,60.0,26.5,8.0,125.52,136.0,40.12258369,566.0,430.0,74.63235294
2025-04-19 09:00:00,2.64,1173.0,110141.0,2.923842293,3998.0,1369.0,2337.0,0.0,1.3,241.0,1.34,7.0,1.1,12.34513048,86.68973905,0.394869523,2.266519004,261.1063333,0.965130477,12.59,86.38,0.44,6.6,34.87233333,1.03,8.96,71.2,1.12,90.24666667,18.72,851.977,2.432943989,1.848484848,10.98004521,5.001111111,79.39888889,54.34,10.0,28.12,64.73,0.078455934,1.920412987,0.352,0.069543076,0.068104776,5.937579462,0.31,5.39914205,0.064937281,57.60086287,0.01853136,5.350657376,0.07,0.054560964,187.5283333,0.022631711,0.098310086,6.06915211,0.386700959,2.689964894,1.0,0.64,0.0,0.69,1.24,0.0,0.0,95.81,0.1,75.0,23.4,10.0,60.0,26.5,8.0,126.6375,135.0,40.59849199,570.0,435.0,80.44444444
2025-04-19 10:00:00,2.61,1173.0,110794.0,2.911707146,4005.0,1410.0,2324.0,0.0,1.3,245.0,1.31,7.0,1.1,12.34513048,86.68973905,0.394869523,2.266519004,261.1063333,0.965130477,12.59,86.38,0.44,6.6,34.87233333,1.03,8.96,71.2,1.12,90.24666667,18.72,851.977,2.432943989,1.848484848,10.98004521,5.001111111,79.39888889,54.34,10.0,28.12,64.73,0.078455934,1.920412987,0.352,0.069543076,0.068104776,5.937579462,0.31,5.39914205,0.064937281,57.60086287,0.01853136,5.350657376,0.07,0.054560964,187.5283333,0.022631711,0.098310086,6.06915211,0.386700959,2.689964894,1.0,0.64,0.0,0.69,1.24,0.0,0.0,95.81,0.1,75.0,23.4,10.0,60.0,26.5,8.0,125.975,130.0,40.54243629,565.0,435.0,85.0
2025-04-19 11:00:00,2.6,1174.0,109378.0,2.944960199,3999.0,1406.0,2317.0,0.0,1.3,243.0,1.3,7.0,1.1,12.34513048,86.68973905,0.394869523,2.266519004,261.1063333,0.965130477,12.59,86.38,0.44,6.6,34.87233333,1.03,8.96,71.2,1.12,90.24666667,18.72,851.977,2.432943989,1.848484848,10.98004521,5.001111111,79.39888889,54.34,10.0,28.12,64.73,0.078455934,1.920412987,0.352,0.069543076,0.068104776,5.937579462,0.31,5.39914205,0.064937281,57.60086287,0.01853136,5.350657376,0.07,0.054560964,187.5283333,0.022631711,0.098310086,6.06915211,0.386700959,2.689964894,1.0,0.64,0.0,0.69,1.24,0.0,0.0,95.81,0.1,75.0,23.4,10.0,60.0,26.5,8.0,125.975,130.0,40.21713477,565.0,435.0,86.15384615
2025-04-19 12:00:00,2.63,1173.0,108303.0,2.957820324,3977.0,1356.0,2304.0,0.0,1.3,238.0,1.33,7.0,1.1,12.34513048,86.68973905,0.394869523,2.266519004,261.1063333,0.965130477,12.59,86.38,0.44,6.6,34.87233333,1.03,8.96,71.2,1.12,90.24666667,18.72,851.977,2.432943989,1.848484848,10.98004521,5.001111111,79.39888889,54.34,10.0,28.12,64.73,0.078455934,1.920412987,0.352,0.069543076,0.068104776,5.937579462,0.31,5.39914205,0.064937281,57.60086287,0.01853136,5.350657376,0.07,0.054560964,187.5283333,0.022631711,0.098310086,6.06915211,0.386700959,2.689964894,1.0,0.64,0.0,0.69,1.24,0.0,0.0,95.81,0.1,75.0,23.4,10.0,60.0,26.5,8.0,125.975,130.0,41.00804543,565.0,435.0,86.69230769
2025-04-19 13:00:00,2.65,1174.0,108404.0,2.987737113,4021.0,1336.0,2323.0,0.0,1.3,237.0,1.35,7.0,1.1,12.34513048,86.68973905,0.394869523,2.266519004,261.1063333,0.965130477,12.59,86.38,0.44,6.6,34.87233333,1.03,8.96,71.2,1.12,90.24666667,18.72,851.977,2.432943989,1.848484848,10.98004521,5.001111111,79.39888889,54.34,10.0,28.12,64.73,0.078455934,1.920412987,0.352,0.069543076,0.068104776,5.937579462,0.31,5.39914205,0.064937281,57.60086287,0.01853136,5.350657376,0.07,0.054560964,187.5283333,0.022631711,0.098310086,6.06915211,0.386700959,2.689964894,1.0,0.64,0.0,0.69,1.24,0.0,0.0,95.81,0.1,75.0,23.4,10.0,60.0,26.5,8.0,125.8425,129.0,40.33474776,564.0,435.0,86.20155039
2025-04-19 14:00:00,2.65,1174.0,107525.0,3.000915443,4006.0,1324.0,2303.0,0.0,1.29,235.0,1.36,6.0,1.1,12.34513048,86.68973905,0.394869523,2.266519004,261.1063333,0.965130477,12.59,86.38,0.44,6.6,34.87233333,1.03,8.96,71.2,1.12,90.24666667,18.72,851.977,2.432943989,1.848484848,10.98004521,5.001111111,79.39888889,54.34,10.0,28.12,64.73,0.078455934,1.920412987,0.352,0.069543076,0.068104776,5.937579462,0.31,5.39914205,0.064937281,57.60086287,0.01853136,5.350657376,0.07,0.054560964,187.5283333,0.022631711,0.098310086,6.06915211,0.386700959,2.689964894,1.0,0.64,0.0,0.69,1.24,0.0,0.0,95.81,0.1,75.0,23.4,10.0,60.0,26.5,8.0,126.77,136.0,41.03896104,571.0,435.0,86.25
2025-04-19 15:00:00,2.63,1173.0,107716.0,2.994850788,4005.0,1341.0,2336.0,0.0,1.3,236.0,1.33,6.0,1.1,12.34513048,86.68973905,0.394869523,2.266519004,261.1063333,0.965130477,12.59,86.38,0.44,6.6,34.87233333,1.03,8.96,71.2,1.12,90.24666667,18.72,851.977,2.432943989,1.848484848,10.98004521,5.001111111,79.39888889,54.34,10.0,28.12,64.73,0.078455934,1.920412987,0.352,0.069543076,0.068104776,5.937579462,0.31,5.39914205,0.064937281,57.60086287,0.01853136,5.350657376,0.07,0.054560964,187.5283333,0.022631711,0.098310086,6.06915211,0.386700959,2.689964894,1.0,0.64,0.0,0.69,1.24,0.0,0.0,95.81,0.1,75.0,23.4,10.0,60.0,26.5,8.0,126.77,136.0,40.10795588,571.0,435.0,80.36764706
2025-04-19 23:00:00,2.62,1158.0,109152.0,2.953265814,4002.0,1381.0,2332.0,0.0,1.3,238.0,1.32,7.0,1.1,12.31557705,86.71663442,0.392211474,2.166344213,264.5686667,0.967788526,12.5,86.48,0.45,5.9,29.219,1.02,8.89,71.75,1.08,73.39,18.28,793.9213333,2.39170765,1.851013517,10.57161792,5.177777778,79.02333333,54.68,9.62,29.621875,64.73,0.078455934,1.89410596,0.429,0.069543076,0.065871832,5.711259169,0.2,3.93144568,0.053258501,24.43112673,0.007262523,4.280046775,0.014525046,0.053258501,184.144,0.004841682,0.086666106,4.565706005,0.307446799,1.50092138,1.0,0.64,0.0,0.69,1.24,0.0,0.0,95.81,0.1,75.0,23.4,10.0,60.0,26.5,8.0,125.71000000000001,128.0,39.70240907,563.0,435.0,85.3125
2025-04-22 00:00:00,2.62,1167.0,111281.0,2.896079959,4001.0,1409.0,2337.0,0.0,1.3,244.0,1.32,7.0,1.3,12.32201872,86.73885277,0.481742979,2.76811915,183.7466667,0.93912851,12.67,86.29,0.39,4.6,12.145333334,1.04,9.2,71.06,0.94,27.01666667,18.8,525.8356667,2.39170765,1.851013517,10.57161792,5.2,78.8,54.68,9.62,32.625625,64.73,0.078455934,1.89410596,0.429,0.069543076,0.065871832,5.711259169,0.2,5.616538195,0.113084662,38.32816132,0.013570159,6.498598556,0.090467729,0.098006707,89.85966667,0.030909808,0.158318526,7.071560841,0.623473435,2.638642105,1.0,0.391814159,0.0,0.809181416,1.124336283,0.0,6.026666667,81.65066372,0.085176991,75.0,23.4,10.0,60.0,26.5,8.0,124.0625,125.0,43.33253531,555.0,430.0,86.64
2025-04-22 18:00:00,2.41,1117.0,108314.0,2.0650758,2772.0,1507.0,2297.0,136.0,1.21,243.0,1.2,7.0,1.3,12.54013787,86.51073362,0.389564255,2.73188085,183.7466667,0.94912851,12.67,86.29,0.39,4.6,12.145333334,1.04,9.2,71.06,0.94,27.01666667,18.8,525.8356667,2.39170765,1.851013517,10.57161792,5.2,78.8,54.68,9.62,32.125,64.73,0.078455934,1.89410596,0.429,0.069543076,0.065871832,5.711259169,0.2,2.330597175,0.04018271,51.09633392,0.042593673,1.920733534,0.032146168,0.04018271,89.85966667,0.033753476,0.044200981,2.193975961,0.113315242,1.125115878,1.0,0.391814159,0.0,0.809181416,1.124336283,0.0,6.026666667,81.65066372,0.085176991,75.0,23.4,10.0,60.0,26.5,8.0,125.22,96.0,42.05675479,546.0,450.0,86.45833333
2025-04-22 19:00:00,2.44,1144.0,109017.0,2.561868928,3467.0,1471.0,2325.0,0.0,1.21,247.0,1.23,7.0,1.3,12.54013787,86.51073362,0.389564255,2.73188085,183.7466667,0.94912851,12.67,86.29,0.39,4.6,12.145333334,1.04,9.2,71.06,0.94,27.01666667,18.8,525.8356667,2.39170765,1.851013517,10.57161792,5.2,78.8,54.68,9.62,32.125,64.73,0.078455934,1.89410596,0.429,0.069543076,0.065871832,5.711259169,0.2,2.330597175,0.04018271,51.09633392,0.042593673,1.920733534,0.032146168,0.04018271,89.85966667,0.033753476,0.044200981,2.193975961,0.113315242,1.125115878,1.0,0.391814159,0.0,0.809181416,1.124336283,0.0,6.026666667,81.65066372,0.085176991,75.0,23.4,10.0,60.0,26.5,8.0,126.4125,105.0,41.97115385,555.0,450.0,86.38095238
2025-04-22 20:00:00,2.48,1157.0,109616.0,2.57211472,3500.0,1424.0,2317.0,0.0,1.2,248.0,1.28,6.0,1.3,12.54013787,86.51073362,0.389564255,2.73188085,183.7466667,0.94912851,12.67,86.29,0.39,4.6,12.145333334,1.04,9.2,71.06,0.94,27.01666667,18.8,525.8356667,2.39170765,1.851013517,10.57161792,5.2,78.8,54.68,9.62,32.125,64.73,0.078455934,1.89410596,0.429,0.069543076,0.065871832,5.711259169,0.2,2.330597175,0.04018271,51.09633392,0.042593673,1.920733534,0.032146168,0.04018271,89.85966667,0.033753476,0.044200981,2.193975961,0.113315242,1.125115878,1.0,0.391814159,0.0,0.809181416,1.124336283,0.0,6.026666667,81.65066372,0.085176991,75.0,23.4,10.0,60.0,26.5,8.0,123.4,120.0,43.07875895,550.0,430.0,80.83333333
2025-04-22 21:00:00,2.54,1158.0,109770.0,2.568508402,3500.0,1410.0,2325.0,0.0,1.24,245.0,1.3,7.0,1.3,12.54013787,86.51073362,0.389564255,2.73188085,183.7466667,0.94912851,12.67,86.29,0.39,4.6,12.145333334,1.04,9.2,71.06,0.94,27.01666667,18.8,525.8356667,2.39170765,1.851013517,10.57161792,5.2,78.8,54.68,9.62,32.125,64.73,0.078455934,1.89410596,0.429,0.069543076,0.065871832,5.711259169,0.2,2.330597175,0.04018271,51.09633392,0.042593673,1.920733534,0.032146168,0.04018271,89.85966667,0.033753476,0.044200981,2.193975961,0.113315242,1.125115878,1.0,0.391814159,0.0,0.809181416,1.124336283,0.0,6.026666667,81.65066372,0.085176991,75.0,23.4,10.0,60.0,26.5,8.0,123.4,120.0,43.52689196,550.0,430.0,80.5
2025-04-22 22:00:00,2.53,1161.0,109799.0,2.568563642,3501.0,1430.0,2313.0,0.0,1.25,246.0,1.28,7.0,1.3,12.54013787,86.51073362,0.389564255,2.73188085,183.7466667,0.94912851,12.67,86.29,0.39,4.6,12.145333334,1.04,9.2,71.06,0.94,27.01666667,18.8,525.8356667,2.39170765,1.851013517,10.57161792,5.2,78.8,54.68,9.62,32.125,64.73,0.078455934,1.89410596,0.429,0.069543076,0.065871832,5.711259169,0.2,2.330597175,0.04018271,51.09633392,0.042593673,1.920733534,0.032146168,0.04018271,89.85966667,0.033753476,0.044200981,2.193975961,0.113315242,1.125115878,1.0,0.391814159,0.0,0.809181416,1.124336283,0.0,6.026666667,81.65066372,0.085176991,75.0,23.4,10.0,60.0,26.5,8.0,124.195,126.0,42.92497626,556.0,430.0,85.95238095
2025-04-22 23:00:00,2.57,1166.0,110987.0,2.740557002,3776.0,1435.0,2316.0,0.0,1.28,247.0,1.29,7.0,1.3,12.44321682,86.61826169,0.466173831,2.661738311,272.667,0.938521493,12.55,86.43,0.42,4.2,35.274,1.02,9.19,71.04,1.03,87.22333333,18.74,896.3793334,2.26,1.943636364,10.69,5.001111111,79.77888889,55.12,9.27,34.1275,64.73,0.072,1.75,0.28,0.027,0.055,5.5,0.15,0.888793858,0.01447547,18.44753898,0.003763622,0.66587162,0.017370564,0.011580376,240.9363333,0.002895094,0.016212526,0.85405273,0.051532673,0.4342641,1.0,0.415757018,0.0,0.858628624,1.193041878,0.0,7.243333333,86.64014726,0.09038196,75.0,23.4,10.0,60.0,26.5,8.0,124.195,126.0,43.81247025,556.0,430.0,86.26984127
2025-04-23 00:00:00,2.56,1168.0,110540.0,2.914752159,4000.0,1464.0,2318.0,0.0,1.3,247.0,1.26,8.0,1.2,12.44321682,86.61826169,0.466173831,2.661738311,272.667,0.938521493,12.55,86.43,0.42,4.2,35.274,1.02,9.19,71.04,1.03,87.22333333,18.74,896.3793334,2.26,1.943636364,10.69,5.001111111,79.77888889,55.12,9.27,34.1275,64.73,0.072,1.75,0.28,0.027,0.055,5.5,0.15,0.888793858,0.01447547,18.44753898,0.003763622,0.66587162,0.017370564,0.011580376,240.9363333,0.002895094,0.016212526,0.85405273,0.051532673,0.4342641,1.0,0.415757018,0.0,0.858628624,1.193041878,0.0,7.243333333,86.64014726,0.09038196,75.0,23.4,10.0,60.0,26.5,8.0,122.15,120.0,41.33112269,545.0,425.0,93.75
2025-04-23 02:00:00,2.54,1182.0,109383.0,2.948505066,4004.0,1468.0,2336.0,0.0,1.3,249.0,1.24,7.0,1.3,12.44321682,86.61826169,0.466173831,2.661738311,272.667,0.938521493,12.55,86.43,0.42,4.2,35.274,1.02,9.19,71.04,1.03,87.22333333,18.74,896.3793334,2.26,1.943636364,10.69,5.001111111,79.77888889,55.12,9.27,34.1275,64.73,0.072,1.75,0.28,0.027,0.055,5.5,0.15,0.888793858,0.01447547,18.44753898,0.003763622,0.66587162,0.017370564,0.011580376,240.9363333,0.002895094,0.016212526,0.85405273,0.051532673,0.4342641,1.0,0.415757018,0.0,0.858628624,1.193041878,0.0,7.243333333,86.64014726,0.09038196,75.0,23.4,10.0,60.0,26.5,8.0,124.3275,127.0,42.93414577,557.0,430.0,86.22047244
2025-04-23 03:00:00,2.52,1184.0,107576.0,2.995004439,4000.0,1465.0,2330.0,0.0,1.3,245.0,1.22,7.0,1.3,12.44321682,86.61826169,0.466173831,2.661738311,272.667,0.938521493,12.55,86.43,0.42,4.2,35.274,1.02,9.19,71.04,1.03,87.22333333,18.74,896.3793334,2.26,1.943636364,10.69,5.001111111,79.77888889,55.12,9.27,34.1275,64.73,0.072,1.75,0.28,0.027,0.055,5.5,0.15,0.888793858,0.01447547,18.44753898,0.003763622,0.66587162,0.017370564,0.011580376,240.9363333,0.002895094,0.016212526,0.85405273,0.051532673,0.4342641,1.0,0.415757018,0.0,0.858628624,1.193041878,0.0,7.243333333,86.64014726,0.09038196,75.0,23.4,10.0,60.0,26.5,8.0,124.5925,129.0,42.52491694,559.0,430.0,86.74418605
2025-04-23 04:00:00,2.53,1180.0,108409.0,2.972007373,4000.0,1468.0,2339.0,0.0,1.3,246.0,1.23,7.0,1.3,12.44321682,86.61826169,0.466173831,2.661738311,272.667,0.938521493,12.55,86.43,0.42,4.2,35.274,1.02,9.19,71.04,1.03,87.22333333,18.74,896.3793334,2.26,1.943636364,10.69,5.001111111,79.77888889,55.12,9.27,34.1275,64.73,0.072,1.75,0.28,0.027,0.055,5.5,0.15,0.888793858,0.01447547,18.44753898,0.003763622,0.66587162,0.017370564,0.011580376,240.9363333,0.002895094,0.016212526,0.85405273,0.051532673,0.4342641,1.0,0.415757018,0.0,0.858628624,1.193041878,0.0,7.243333333,86.64014726,0.09038196,75.0,23.4,10.0,60.0,26.5,8.0,124.0625,125.0,42.99220043,555.0,430.0,85.84
2025-04-23 05:00:00,2.56,1173.0,109918.0,2.931966945,4001.0,1441.0,2343.0,0.0,1.3,245.0,1.26,8.0,1.2,12.44321682,86.61826169,0.466173831,2.661738311,272.667,0.938521493,12.55,86.43,0.42,4.2,35.274,1.02,9.19,71.04,1.03,87.22333333,18.74,896.3793334,2.26,1.943636364,10.69,5.001111111,79.77888889,55.12,9.27,34.1275,64.73,0.072,1.75,0.28,0.027,0.055,5.5,0.15,0.888793858,0.01447547,18.44753898,0.003763622,0.66587162,0.017370564,0.011580376,240.9363333,0.002895094,0.016212526,0.85405273,0.051532673,0.4342641,1.0,0.415757018,0.0,0.858628624,1.193041878,0.0,7.243333333,86.64014726,0.09038196,75.0,23.4,10.0,60.0,26.5,8.0,123.7975,123.0,43.21133412,553.0,430.0,86.01626016
2025-04-23 06:00:00,2.55,1178.0,108511.0,2.968473869,3999.0,1449.0,2332.0,0.0,1.3,245.0,1.25,7.0,1.2,12.44321682,86.61826169,0.466173831,2.661738311,272.667,0.938521493,12.55,86.43,0.42,4.2,35.274,1.02,9.19,71.04,1.03,87.22333333,18.74,896.3793334,2.26,1.943636364,10.69,5.001111111,79.77888889,55.12,9.27,34.1275,64.73,0.072,1.75,0.28,0.027,0.055,5.5,0.15,0.888793858,0.01447547,18.44753898,0.003763622,0.66587162,0.017370564,0.011580376,240.9363333,0.002895094,0.016212526,0.85405273,0.051532673,0.4342641,1.0,0.415757018,0.0,0.858628624,1.193041878,0.0,7.243333333,86.64014726,0.09038196,75.0,23.4,10.0,60.0,26.5,8.0,124.8575,131.0,43.50770668,561.0,430.0,85.80152672
2025-04-23 07:00:00,2.55,1174.0,109596.0,2.941309722,4002.0,1460.0,2318.0,0.0,1.3,246.0,1.25,7.0,1.2,12.44321682,86.61826169,0.466173831,2.661738311,272.667,0.938521493,12.55,86.43,0.42,4.2,35.274,1.02,9.19,71.04,1.03,87.22333333,18.74,896.3793334,2.26,1.943636364,10.69,5.001111111,79.77888889,55.12,9.27,34.1275,64.73,0.072,1.75,0.28,0.027,0.055,5.5,0.15,0.888793858,0.01447547,18.44753898,0.003763622,0.66587162,0.017370564,0.011580376,240.9363333,0.002895094,0.016212526,0.85405273,0.051532673,0.4342641,1.0,0.415757018,0.0,0.858628624,1.193041878,0.0,7.243333333,86.64014726,0.09038196,75.0,23.4,10.0,60.0,26.5,8.0,125.1225,133.0,41.73135733,563.0,430.0,86.2406015
2025-04-23 08:00:00,2.56,1177.0,109442.0,2.944710192,4001.0,1450.0,2319.0,0.0,1.3,245.0,1.26,7.0,1.2,12.90995042,86.06670286,0.472607466,2.414785067,272.667,1.02334672,12.67,86.29,0.39,4.6,35.274,1.04,9.51,70.79,1.08,87.22333333,18.62,896.3793334,2.31,1.930018416,10.48,5.001111111,79.77888889,55.36,9.54,33.12625,64.73,0.065,1.67,0.28,0.036,0.058,5.43,0.16,3.284654106,0.050211273,21.03852337,0.008786973,3.56500038,0.041842727,0.054395546,240.9363333,0.012971246,0.079919609,4.175904202,0.360684311,1.046068187,1.0,0.391814159,0.0,0.809181416,1.124336283,0.0,7.243333333,81.65066372,0.085176991,75.0,23.4,10.0,60.0,26.5,8.0,125.255,134.0,42.57356376,564.0,430.0,86.19402985
2025-04-23 09:00:00,2.59,1179.0,108630.0,2.965965267,4000.0,1402.0,2314.0,0.0,1.3,242.0,1.29,7.0,1.2,12.90995042,86.06670286,0.472607466,2.414785067,272.667,1.02334672,12.67,86.29,0.39,4.6,35.274,1.04,9.51,70.79,1.08,87.22333333,18.62,896.3793334,2.31,1.930018416,10.48,5.001111111,79.77888889,55.36,9.54,33.12625,64.73,0.065,1.67,0.28,0.036,0.058,5.43,0.16,3.284654106,0.050211273,21.03852337,0.008786973,3.56500038,0.041842727,0.054395546,240.9363333,0.012971246,0.079919609,4.175904202,0.360684311,1.046068187,1.0,0.391814159,0.0,0.809181416,1.124336283,0.0,7.243333333,81.65066372,0.085176991,75.0,23.4,10.0,60.0,26.5,8.0,124.46000000000001,128.0,42.53521127,558.0,430.0,90.0
2025-04-23 10:00:00,2.57,1175.0,107349.0,3.000583382,3999.0,1412.0,2296.0,0.0,1.3,240.0,1.27,7.0,1.2,12.90995042,86.06670286,0.472607466,2.414785067,272.667,1.02334672,12.67,86.29,0.39,4.6,35.274,1.04,9.51,70.79,1.08,87.22333333,18.62,896.3793334,2.31,1.930018416,10.48,5.001111111,79.77888889,55.36,9.54,33.12625,64.73,0.065,1.67,0.28,0.036,0.058,5.43,0.16,3.284654106,0.050211273,21.03852337,0.008786973,3.56500038,0.041842727,0.054395546,240.9363333,0.012971246,0.079919609,4.175904202,0.360684311,1.046068187,1.0,0.391814159,0.0,0.809181416,1.124336283,0.0,7.243333333,81.65066372,0.085176991,75.0,23.4,10.0,60.0,26.5,8.0,124.725,130.0,42.07920792,560.0,430.0,92.61538462
2025-04-23 11:00:00,2.57,1138.0,106489.0,3.026310347,4001.0,1395.0,2313.0,0.0,1.3,232.0,1.27,7.0,1.2,12.90995042,86.06670286,0.472607466,2.414785067,272.667,1.02334672,12.67,86.29,0.39,4.6,35.274,1.04,9.51,70.79,1.08,87.22333333,18.62,896.3793334,2.31,1.930018416,10.48,5.001111111,79.77888889,55.36,9.54,33.12625,64.73,0.065,1.67,0.28,0.036,0.058,5.43,0.16,3.284654106,0.050211273,21.03852337,0.008786973,3.56500038,0.041842727,0.054395546,240.9363333,0.012971246,0.079919609,4.175904202,0.360684311,1.046068187,1.0,0.391814159,0.0,0.809181416,1.124336283,0.0,7.243333333,81.65066372,0.085176991,75.0,23.4,10.0,60.0,26.5,8.0,123.66499999999999,122.0,42.56643524,552.0,430.0,86.63934426
2025-04-23 12:00:00,2.55,1122.0,108754.0,2.962585874,4000.0,1452.0,2329.0,0.0,1.3,236.0,1.25,6.0,1.2,12.90995042,86.06670286,0.472607466,2.414785067,272.667,1.02334672,12.67,86.29,0.39,4.6,35.274,1.04,9.51,70.79,1.08,87.22333333,18.62,896.3793334,2.31,1.930018416,10.48,5.001111111,79.77888889,55.36,9.54,33.12625,64.73,0.065,1.67,0.28,0.036,0.058,5.43,0.16,3.284654106,0.050211273,21.03852337,0.008786973,3.56500038,0.041842727,0.054395546,240.9363333,0.012971246,0.079919609,4.175904202,0.360684311,1.046068187,1.0,0.391814159,0.0,0.809181416,1.124336283,0.0,7.243333333,81.65066372,0.085176991,75.0,23.4,10.0,60.0,26.5,8.0,123.2675,119.0,42.41208402,549.0,430.0,80.25210084
2025-04-23 13:00:00,2.54,1129.0,107956.0,2.985215182,4001.0,1447.0,2347.0,0.0,1.3,235.0,1.24,8.0,1.2,12.90995042,86.06670286,0.472607466,2.414785067,272.667,1.02334672,12.67,86.29,0.39,4.6,35.274,1.04,9.51,70.79,1.08,87.22333333,18.62,896.3793334,2.31,1.930018416,10.48,5.001111111,79.77888889,55.36,9.54,33.12625,64.73,0.065,1.67,0.28,0.036,0.058,5.43,0.16,3.284654106,0.050211273,21.03852337,0.008786973,3.56500038,0.041842727,0.054395546,240.9363333,0.012971246,0.079919609,4.175904202,0.360684311,1.046068187,1.0,0.391814159,0.0,0.809181416,1.124336283,0.0,7.243333333,81.65066372,0.085176991,75.0,23.4,10.0,60.0,26.5,8.0,122.34,112.0,41.45299145,542.0,430.0,80.17857143
2025-04-23 14:00:00,2.57,1147.0,107482.0,2.997621912,4000.0,1411.0,2333.0,0.0,1.3,236.0,1.27,7.0,1.2,12.90995042,86.06670286,0.472607466,2.414785067,272.667,1.02334672,12.67,86.29,0.39,4.6,35.274,1.04,9.51,70.79,1.08,87.22333333,18.62,896.3793334,2.31,1.930018416,10.48,5.001111111,79.77888889,55.36,9.54,33.12625,64.73,0.065,1.67,0.28,0.036,0.058,5.43,0.16,3.284654106,0.050211273,21.03852337,0.008786973,3.56500038,0.041842727,0.054395546,240.9363333,0.012971246,0.079919609,4.175904202,0.360684311,1.046068187,1.0,0.391814159,0.0,0.809181416,1.124336283,0.0,7.243333333,81.65066372,0.085176991,75.0,23.4,10.0,60.0,26.5,8.0,123.4,120.0,43.19848592,550.0,430.0,83.91666667
2025-04-23 15:00:00,2.55,1149.0,107158.0,3.008181281,4002.0,1426.0,2319.0,0.0,1.3,237.0,1.25,7.0,1.2,12.90995042,86.06670286,0.472607466,2.414785067,272.667,1.02334672,12.67,86.29,0.39,4.6,35.274,1.04,9.51,70.79,1.08,87.22333333,18.62,896.3793334,2.31,1.930018416,10.48,5.001111111,79.77888889,55.36,9.54,33.12625,64.73,0.065,1.67,0.28,0.036,0.058,5.43,0.16,3.284654106,0.050211273,21.03852337,0.008786973,3.56500038,0.041842727,0.054395546,240.9363333,0.012971246,0.079919609,4.175904202,0.360684311,1.046068187,1.0,0.391814159,0.0,0.809181416,1.124336283,0.0,7.243333333,81.65066372,0.085176991,75.0,23.4,10.0,60.0,26.5,8.0,123.4,120.0,42.99905393,550.0,430.0,89.0
2025-04-23 16:00:00,2.52,1161.0,107209.0,3.005249727,4000.0,1460.0,2398.0,0.0,1.3,241.0,1.22,7.0,1.2,12.81342704,86.20026923,0.402347662,2.29870098,272.667,0.986303733,12.67,86.29,0.39,4.6,35.274,1.04,9.18,71.08,1.02,87.22333333,18.72,896.3793334,2.12,1.964221825,10.98,5.001111111,79.77888889,54.85,8.62,33.626875,64.73,0.078,1.95,0.31,0.025,0.053,5.59,0.15,3.284654106,0.050211273,21.03852337,0.008786973,3.56500038,0.041842727,0.054395546,240.9363333,0.012971246,0.079919609,4.175904202,0.360684311,1.046068187,1.0,0.391814159,0.0,0.809181416,1.124336283,0.0,7.243333333,81.65066372,0.085176991,75.0,23.4,10.0,60.0,26.5,8.0,123.2675,119.0,42.69901083,549.0,430.0,86.47058824
2025-04-23 17:00:00,2.52,1163.0,107193.0,3.004947091,3999.0,1459.0,2339.0,0.0,1.3,241.0,1.22,7.0,1.2,12.81342704,86.20026923,0.402347662,2.29870098,272.667,0.986303733,12.67,86.29,0.39,4.6,35.274,1.04,9.18,71.08,1.02,87.22333333,18.72,896.3793334,2.12,1.964221825,10.98,5.001111111,79.77888889,54.85,8.62,33.626875,64.73,0.078,1.95,0.31,0.025,0.053,5.59,0.15,3.284654106,0.050211273,21.03852337,0.008786973,3.56500038,0.041842727,0.054395546,240.9363333,0.012971246,0.079919609,4.175904202,0.360684311,1.046068187,1.0,0.391814159,0.0,0.809181416,1.124336283,0.0,7.243333333,81.65066372,0.085176991,75.0,23.4,10.0,60.0,26.5,8.0,123.5325,121.0,42.53116914,551.0,430.0,86.69421488
2025-04-23 18:00:00,2.52,1168.0,107513.0,2.996758197,4000.0,1471.0,2324.0,0.0,1.3,243.0,1.22,7.0,1.2,12.81342704,86.20026923,0.402347662,2.29870098,272.667,0.986303733,12.67,86.29,0.39,4.6,35.274,1.04,9.18,71.08,1.02,87.22333333,18.72,896.3793334,2.12,1.964221825,10.98,5.001111111,79.77888889,54.85,8.62,33.626875,64.73,0.078,1.95,0.31,0.025,0.053,5.59,0.15,3.284654106,0.050211273,21.03852337,0.008786973,3.56500038,0.041842727,0.054395546,240.9363333,0.012971246,0.079919609,4.175904202,0.360684311,1.046068187,1.0,0.391814159,0.0,0.809181416,1.124336283,0.0,7.243333333,81.65066372,0.085176991,75.0,23.4,10.0,60.0,26.5,8.0,122.945,126.0,42.45482281,551.0,425.0,86.74603175
2025-04-23 19:00:00,2.55,1169.0,108201.0,2.977716591,4000.0,1445.0,2323.0,0.0,1.3,242.0,1.25,7.0,1.2,12.81342704,86.20026923,0.402347662,2.29870098,272.667,0.986303733,12.67,86.29,0.39,4.6,35.274,1.04,9.18,71.08,1.02,87.22333333,18.72,896.3793334,2.12,1.964221825,10.98,5.001111111,79.77888889,54.85,8.62,33.626875,64.73,0.078,1.95,0.31,0.025,0.053,5.59,0.15,3.284654106,0.050211273,21.03852337,0.008786973,3.56500038,0.041842727,0.054395546,240.9363333,0.012971246,0.079919609,4.175904202,0.360684311,1.046068187,1.0,0.391814159,0.0,0.809181416,1.124336283,0.0,7.243333333,81.65066372,0.085176991,75.0,23.4,10.0,60.0,26.5,8.0,122.945,126.0,41.32521658,551.0,425.0,85.95238095
2025-04-23 20:00:00,2.56,1168.0,109281.0,2.94830895,4000.0,1450.0,2309.0,0.0,1.3,244.0,1.26,8.0,1.2,12.81342704,86.20026923,0.402347662,2.29870098,272.667,0.986303733,12.67,86.29,0.39,4.6,35.274,1.04,9.18,71.08,1.02,87.22333333,18.72,896.3793334,2.12,1.964221825,10.98,5.001111111,79.77888889,54.85,8.62,33.626875,64.73,0.078,1.95,0.31,0.025,0.053,5.59,0.15,3.284654106,0.050211273,21.03852337,0.008786973,3.56500038,0.041842727,0.054395546,240.9363333,0.012971246,0.079919609,4.175904202,0.360684311,1.046068187,1.0,0.391814159,0.0,0.809181416,1.124336283,0.0,7.243333333,81.65066372,0.085176991,75.0,23.4,10.0,60.0,26.5,8.0,122.945,126.0,41.40865044,551.0,425.0,91.42857143
2025-04-23 21:00:00,2.56,1169.0,109389.0,2.94613594,4001.0,1441.0,2307.0,0.0,1.3,245.0,1.26,7.0,1.2,12.81342704,86.20026923,0.402347662,2.29870098,272.667,0.986303733,12.67,86.29,0.39,4.6,35.274,1.04,9.18,71.08,1.02,87.22333333,18.72,896.3793334,2.12,1.964221825,10.98,5.001111111,79.77888889,54.85,8.62,33.626875,64.73,0.078,1.95,0.31,0.025,0.053,5.59,0.15,3.284654106,0.050211273,21.03852337,0.008786973,3.56500038,0.041842727,0.054395546,240.9363333,0.012971246,0.079919609,4.175904202,0.360684311,1.046068187,1.0,0.391814159,0.0,0.809181416,1.124336283,0.0,7.243333333,81.65066372,0.085176991,75.0,23.4,10.0,60.0,26.5,8.0,122.945,126.0,42.46445498,551.0,425.0,91.42857143
2025-04-23 22:00:00,2.58,1171.0,109957.0,2.928731615,3998.0,1433.0,2316.0,0.0,1.3,245.0,1.28,7.0,1.2,12.81342704,86.20026923,0.402347662,2.29870098,272.667,0.986303733,12.67,86.29,0.39,4.6,35.274,1.04,9.18,71.08,1.02,87.22333333,18.72,896.3793334,2.12,1.964221825,10.98,5.001111111,79.77888889,54.85,8.62,33.626875,64.73,0.078,1.95,0.31,0.025,0.053,5.59,0.15,3.284654106,0.050211273,21.03852337,0.008786973,3.56500038,0.041842727,0.054395546,240.9363333,0.012971246,0.079919609,4.175904202,0.360684311,1.046068187,1.0,0.391814159,0.0,0.809181416,1.124336283,0.0,7.243333333,81.65066372,0.085176991,75.0,23.4,10.0,60.0,26.5,8.0,122.945,126.0,42.38770686,551.0,425.0,91.74603175
2025-04-23 23:00:00,2.55,1168.0,110317.0,2.922099429,4002.0,1474.0,2318.0,0.0,1.3,247.0,1.25,7.0,1.2,12.50467622,86.50322718,0.408064402,2.319355984,272.25,0.992096602,12.45,86.52,0.44,6.4,36.67533333,1.03,9.12,71.1,1.02,94.62,18.76,899.8833333,2.09,1.95706619,10.94,5.066666667,79.45166667,54.93,9.18,35.629375,64.73,0.074,1.94,0.29,0.043,0.05,5.59,0.15,2.062882726,0.017964146,15.26353576,0.002994024,2.491028198,0.02095817,0.026946218,319.6823333,0.007185658,0.047604986,3.125761344,0.224851223,0.808386555,1.0,0.415757018,0.0,0.858628624,1.193041878,0.0,1.396666667,86.64014726,0.09038196,75.0,23.4,10.0,60.0,26.5,8.0,122.68,124.0,41.93548387,549.0,425.0,90.56451613
2025-04-24 00:00:00,2.55,1179.0,110674.0,2.911225509,4000.0,1533.0,2330.0,0.0,1.35,250.0,1.2,7.0,1.2,12.50467622,86.50322718,0.408064402,2.319355984,272.25,0.992096602,12.45,86.52,0.44,6.4,36.67533333,1.03,9.12,71.1,1.02,94.62,18.76,899.8833333,2.09,1.95706619,10.94,5.066666667,79.45166667,54.93,9.18,35.629375,64.73,0.074,1.94,0.29,0.043,0.05,5.59,0.15,2.062882726,0.017964146,15.26353576,0.002994024,2.491028198,0.02095817,0.026946218,319.6823333,0.007185658,0.047604986,3.125761344,0.224851223,0.808386555,1.0,0.415757018,0.0,0.858628624,1.193041878,0.0,1.396666667,86.64014726,0.09038196,75.0,23.4,10.0,60.0,26.5,8.0,124.8575,131.0,43.3980123,561.0,430.0,85.19083969
2025-04-24 01:00:00,2.58,1169.0,111138.0,2.898355214,3999.0,1448.0,2310.0,0.0,1.3,247.0,1.28,7.0,1.2,12.50467622,86.50322718,0.408064402,2.319355984,272.25,0.992096602,12.45,86.52,0.44,6.4,36.67533333,1.03,9.12,71.1,1.02,94.62,18.76,899.8833333,2.09,1.95706619,10.94,5.066666667,79.45166667,54.93,9.18,35.629375,64.73,0.074,1.94,0.29,0.043,0.05,5.59,0.15,2.062882726,0.017964146,15.26353576,0.002994024,2.491028198,0.02095817,0.026946218,319.6823333,0.007185658,0.047604986,3.125761344,0.224851223,0.808386555,1.0,0.415757018,0.0,0.858628624,1.193041878,0.0,1.396666667,86.64014726,0.09038196,75.0,23.4,10.0,60.0,26.5,8.0,124.8,140.0,41.76317655,565.0,425.0,86.57142857
2025-04-24 02:00:00,2.6,1168.0,111458.0,2.892206197,4002.0,1478.0,2307.0,0.0,1.3,246.0,1.3,7.0,1.2,12.50467622,86.50322718,0.408064402,2.319355984,272.25,0.992096602,12.45,86.52,0.44,6.4,36.67533333,1.03,9.12,71.1,1.02,94.62,18.76,899.8833333,2.09,1.95706619,10.94,5.066666667,79.45166667,54.93,9.18,35.629375,64.73,0.074,1.94,0.29,0.043,0.05,5.59,0.15,2.062882726,0.017964146,15.26353576,0.002994024,2.491028198,0.02095817,0.026946218,319.6823333,0.007185658,0.047604986,3.125761344,0.224851223,0.808386555,1.0,0.415757018,0.0,0.858628624,1.193041878,0.0,1.396666667,86.64014726,0.09038196,75.0,23.4,10.0,60.0,26.5,8.0,124.1375,135.0,41.43843772,560.0,425.0,85.62962963
2025-04-24 03:00:00,2.55,1173.0,110458.0,2.917643202,4001.0,1475.0,2302.0,0.0,1.3,249.0,1.25,8.0,1.2,12.50467622,86.50322718,0.408064402,2.319355984,272.25,0.992096602,12.45,86.52,0.44,6.4,36.67533333,1.03,9.12,71.1,1.02,94.62,18.76,899.8833333,2.09,1.95706619,10.94,5.066666667,79.45166667,54.93,9.18,35.629375,64.73,0.074,1.94,0.29,0.043,0.05,5.59,0.15,2.062882726,0.017964146,15.26353576,0.002994024,2.491028198,0.02095817,0.026946218,319.6823333,0.007185658,0.047604986,3.125761344,0.224851223,0.808386555,1.0,0.415757018,0.0,0.858628624,1.193041878,0.0,1.396666667,86.64014726,0.09038196,75.0,23.4,10.0,60.0,26.5,8.0,123.475,130.0,41.29167638,555.0,425.0,91.69230769
2025-04-24 04:00:00,2.53,1187.0,109602.0,2.939679996,4000.0,1495.0,2299.0,0.0,1.3,250.0,1.23,7.0,1.2,12.50467622,86.50322718,0.408064402,2.319355984,272.25,0.992096602,12.45,86.52,0.44,6.4,36.67533333,1.03,9.12,71.1,1.02,94.62,18.76,899.8833333,2.09,1.95706619,10.94,5.066666667,79.45166667,54.93,9.18,35.629375,64.73,0.074,1.94,0.29,0.043,0.05,5.59,0.15,2.062882726,0.017964146,15.26353576,0.002994024,2.491028198,0.02095817,0.026946218,319.6823333,0.007185658,0.047604986,3.125761344,0.224851223,0.808386555,1.0,0.415757018,0.0,0.858628624,1.193041878,0.0,1.396666667,86.64014726,0.09038196,75.0,23.4,10.0,60.0,26.5,8.0,124.1375,135.0,41.03286385,560.0,425.0,92.2962963
2025-04-24 05:00:00,2.54,1190.0,108851.0,2.957729268,3997.0,1461.0,2299.0,0.0,1.3,248.0,1.24,7.0,1.2,12.50467622,86.50322718,0.408064402,2.319355984,272.25,0.992096602,12.45,86.52,0.44,6.4,36.67533333,1.03,9.12,71.1,1.02,94.62,18.76,899.8833333,2.09,1.95706619,10.94,5.066666667,79.45166667,54.93,9.18,35.629375,64.73,0.074,1.94,0.29,0.043,0.05,5.59,0.15,2.062882726,0.017964146,15.26353576,0.002994024,2.491028198,0.02095817,0.026946218,319.6823333,0.007185658,0.047604986,3.125761344,0.224851223,0.808386555,1.0,0.415757018,0.0,0.858628624,1.193041878,0.0,1.396666667,86.64014726,0.09038196,75.0,23.4,10.0,60.0,26.5,8.0,124.4025,137.0,41.79456907,562.0,425.0,85.98540146
