Repository: saikumar-voptimai/evonith_bf_webapp

# Evonith BF2 — Blast Furnace Intelligence Platform

Monitoring, modelling and optimisation of **Blast Furnace 2 (BF2)** at Evonith Steel: live telemetry from InfluxDB,
manual plant reports from Neon PostgreSQL, a two-zone energy model of the furnace, blend and fuel optimisers, a
conversational assistant (FurnaceMind) and a live digital twin evaluated every hour.

The platform has three deployable parts that share one Python service layer, plus the shared data library:

| Part | Path | What it is |
|---|---|---|
| **Streamlit app** (legacy) | `src/app.py`, `src/custom_pages/` | The original 11-page dashboard; still the home of the model pages. Served under `/legacy` in production |

File: src/assets/data/V10_df_filtered.csv (part 129 of 166)
datetime,Hot Blast PressureBar,Hot Blast Temp.oC,Hot Blast VolumeNm3/Hr.,O2 Enrichment %,OxygenFlowNm3/Hr.,PermeabilityKgs/Hr.,RAFToC,SteamKgs/Hr.,TopPressureBar,TuyereVelocitym/s,Differential PressureTotalBar,Charges/Hrs.,StockRodLevel,COKE_ASH%,COKE_FC%,COKE_IM%,COKE_MOIST%,COKE_MT,COKE_VM%,NUTCOKE_ASH%,NUTCOKE_FC%,NUTCOKE_IM%,NUTCOKE_MOIST%,NUTCOKE_MT,NUTCOKE_VM%,PCI_2_%Ash,PCI_2_%FC,PCI_2_%IM,PCI_2_MT,PCI_2_%VM,Sinter_SP_MT,Sinter_SP_02_Al2O3%,Sinter_SP_02_Basicity,Sinter_SP_02_CaO%,Sinter_SP_02_Cold_Strength_AI,Sinter_SP_02_Cold_strength_TI,Sinter_SP_02_Fe(T)%,Sinter_SP_02_FeO%,Sinter_SP_02_Hot_strength_RDI,Sinter_SP_02_Hot_strength_RI,Sinter_SP_02_K2O%,Sinter_SP_02_MgO%,Sinter_SP_02_MnO%,Sinter_SP_02_Na2O%,Sinter_SP_02_P%,Sinter_SP_02_SiO2%,Sinter_SP_02_TiO2%,ORE_%Al2O3,ORE_%CaO,ORE_%Fe(T),ORE_%K2O,ORE_%LOI,ORE_%MgO,ORE_%MnO,ORE_MT,ORE_%Na2O,ORE_%P,ORE_%SiO2,ORE_%TiO2,ORE_%TM,Geomin Type,FLUX_Al2O3%,FLUX_CaO%,FLUX_Fe2O3%,FLUX_LOI%,FLUX_MgO%,FLUX_MT,FLUX_SiO2%,FLUX_TM%,COKE_DISCHARGE_TIME,WEIGHTED_COKE_ANGLE,TOTAL_COKE_PORTIONS,NON_COKE_DISCHARGE_TIME,WEIGHTED_NON_COKE_ANGLE,TOTAL_NON_COKE_PORTIONS,UnitCost Lakhs/Thm,ActualKg/Thm.,FurnaceTopGasAnalysisCO2ETACO,Act. Fuel RateKg/Thm.,Coke Rate Kg/Thm,ProductionTonnesPerHr
2025-04-24 06:00:00,2.53,1196.0,107914.0,2.984884442,3999.0,1467.0,2304.0,0.0,1.3,248.0,1.23,7.0,1.2,12.50467622,86.50322718,0.408064402,2.319355984,272.25,0.992096602,12.45,86.52,0.44,6.4,36.67533333,1.03,9.12,71.1,1.02,94.62,18.76,899.8833333,2.09,1.95706619,10.94,5.066666667,79.45166667,54.93,9.18,35.629375,64.73,0.074,1.94,0.29,0.043,0.05,5.59,0.15,2.062882726,0.017964146,15.26353576,0.002994024,2.491028198,0.02095817,0.026946218,319.6823333,0.007185658,0.047604986,3.125761344,0.224851223,0.808386555,1.0,0.415757018,0.0,0.858628624,1.193041878,0.0,1.396666667,86.64014726,0.09038196,75.0,23.4,10.0,60.0,26.5,8.0,125.4625,145.0,41.16251483,570.0,425.0,87.03448276
2025-04-24 07:00:00,2.54,1197.0,108100.0,2.979007574,3998.0,1449.0,2304.0,0.0,1.3,247.0,1.24,7.0,1.2,12.50467622,86.50322718,0.408064402,2.319355984,272.25,0.992096602,12.45,86.52,0.44,6.4,36.67533333,1.03,9.12,71.1,1.02,94.62,18.76,899.8833333,2.09,1.95706619,10.94,5.066666667,79.45166667,54.93,9.18,35.629375,64.73,0.074,1.94,0.29,0.043,0.05,5.59,0.15,2.062882726,0.017964146,15.26353576,0.002994024,2.491028198,0.02095817,0.026946218,319.6823333,0.007185658,0.047604986,3.125761344,0.224851223,0.808386555,1.0,0.415757018,0.0,0.858628624,1.193041878,0.0,1.396666667,86.64014726,0.09038196,75.0,23.4,10.0,60.0,26.5,8.0,125.4625,145.0,41.51880767,570.0,425.0,87.44827586
2025-04-24 08:00:00,2.57,1188.0,107621.0,2.992257191,3998.0,1412.0,2314.0,0.0,1.3,243.0,1.27,6.0,1.2,12.9280573,86.0698461,0.442257606,2.356457912,272.25,1.002096602,12.55,86.43,0.42,4.2,36.67533333,1.02,8.81,71.41,1.07,94.62,18.71,899.8833333,2.39,1.81754386,10.36,5.066666667,79.45166667,55.04,8.74,34.628125,64.73,0.071,1.8,0.3,0.042,0.055,5.7,0.17,1.950290757,0.013381013,43.00714295,0.011339031,1.479358634,0.013381013,0.023574507,319.6823333,0.013892329,0.030049472,4.836052602,0.122794585,1.069824524,1.0,0.415757018,0.0,0.858628624,1.193041878,0.0,1.396666667,86.64014726,0.09038196,75.0,23.4,10.0,60.0,26.5,8.0,124.8,140.0,41.29139862,565.0,425.0,85.42857143
2025-04-24 09:00:00,2.53,1192.0,106830.0,3.01665728,4001.0,1453.0,2327.0,0.0,1.3,249.0,1.23,8.0,1.2,12.9280573,86.0698461,0.442257606,2.356457912,272.25,1.002096602,12.55,86.43,0.42,4.2,36.67533333,1.02,8.81,71.41,1.07,94.62,18.71,899.8833333,2.39,1.81754386,10.36,5.066666667,79.45166667,55.04,8.74,34.628125,64.73,0.071,1.8,0.3,0.042,0.055,5.7,0.17,1.950290757,0.013381013,43.00714295,0.011339031,1.479358634,0.013381013,0.023574507,319.6823333,0.013892329,0.030049472,4.836052602,0.122794585,1.069824524,1.0,0.415757018,0.0,0.858628624,1.193041878,0.0,1.396666667,86.64014726,0.09038196,75.0,23.4,10.0,60.0,26.5,8.0,125.255,134.0,41.30893737,564.0,430.0,85.89552239
2025-04-24 10:00:00,2.5,1197.0,107964.0,2.982757526,3998.0,1497.0,2315.0,0.0,1.3,250.0,1.2,7.0,1.2,12.9280573,86.0698461,0.442257606,2.356457912,272.25,1.002096602,12.55,86.43,0.42,4.2,36.67533333,1.02,8.81,71.41,1.07,94.62,18.71,899.8833333,2.39,1.81754386,10.36,5.066666667,79.45166667,55.04,8.74,34.628125,64.73,0.071,1.8,0.3,0.042,0.055,5.7,0.17,1.950290757,0.013381013,43.00714295,0.011339031,1.479358634,0.013381013,0.023574507,319.6823333,0.013892329,0.030049472,4.836052602,0.122794585,1.069824524,1.0,0.415757018,0.0,0.858628624,1.193041878,0.0,1.396666667,86.64014726,0.09038196,75.0,23.4,10.0,60.0,26.5,8.0,125.785,138.0,40.66918002,568.0,430.0,88.26086957
2025-04-24 11:00:00,2.59,1198.0,107942.0,2.985602089,4001.0,1409.0,2304.0,0.0,1.3,244.0,1.29,7.0,1.2,12.9280573,86.0698461,0.442257606,2.356457912,272.25,1.002096602,12.55,86.43,0.42,4.2,36.67533333,1.02,8.81,71.41,1.07,94.62,18.71,899.8833333,2.39,1.81754386,10.36,5.066666667,79.45166667,55.04,8.74,34.628125,64.73,0.071,1.8,0.3,0.042,0.055,5.7,0.17,1.950290757,0.013381013,43.00714295,0.011339031,1.479358634,0.013381013,0.023574507,319.6823333,0.013892329,0.030049472,4.836052602,0.122794585,1.069824524,1.0,0.415757018,0.0,0.858628624,1.193041878,0.0,1.396666667,86.64014726,0.09038196,75.0,23.4,10.0,60.0,26.5,8.0,125.785,138.0,41.91088873,568.0,430.0,89.71014493
2025-04-24 12:00:00,2.57,1198.0,107448.0,2.997820672,3999.0,1412.0,2321.0,0.0,1.3,244.0,1.27,7.0,1.2,12.9280573,86.0698461,0.442257606,2.356457912,272.25,1.002096602,12.55,86.43,0.42,4.2,36.67533333,1.02,8.81,71.41,1.07,94.62,18.71,899.8833333,2.39,1.81754386,10.36,5.066666667,79.45166667,55.04,8.74,34.628125,64.73,0.071,1.8,0.3,0.042,0.055,5.7,0.17,1.950290757,0.013381013,43.00714295,0.011339031,1.479358634,0.013381013,0.023574507,319.6823333,0.013892329,0.030049472,4.836052602,0.122794585,1.069824524,1.0,0.415757018,0.0,0.858628624,1.193041878,0.0,1.396666667,86.64014726,0.09038196,75.0,23.4,10.0,60.0,26.5,8.0,125.3875,135.0,42.23426821,565.0,430.0,88.14814815
2025-04-24 13:00:00,2.57,1198.0,107505.0,2.997729759,4001.0,1421.0,2321.0,0.0,1.3,244.0,1.27,7.0,1.2,12.9280573,86.0698461,0.442257606,2.356457912,272.25,1.002096602,12.55,86.43,0.42,4.2,36.67533333,1.02,8.81,71.41,1.07,94.62,18.71,899.8833333,2.39,1.81754386,10.36,5.066666667,79.45166667,55.04,8.74,34.628125,64.73,0.071,1.8,0.3,0.042,0.055,5.7,0.17,1.950290757,0.013381013,43.00714295,0.011339031,1.479358634,0.013381013,0.023574507,319.6823333,0.013892329,0.030049472,4.836052602,0.122794585,1.069824524,1.0,0.415757018,0.0,0.858628624,1.193041878,0.0,1.396666667,86.64014726,0.09038196,75.0,23.4,10.0,60.0,26.5,8.0,125.3875,135.0,41.99103562,565.0,430.0,87.33333333
2025-04-24 14:00:00,2.5,1198.0,107497.0,2.997952694,4001.0,1388.0,2306.0,0.0,1.3,245.0,1.2,7.0,1.2,12.9280573,86.0698461,0.442257606,2.356457912,272.25,1.002096602,12.55,86.43,0.42,4.2,36.67533333,1.02,8.81,71.41,1.07,94.62,18.71,899.8833333,2.39,1.81754386,10.36,5.066666667,79.45166667,55.04,8.74,34.628125,64.73,0.071,1.8,0.3,0.042,0.055,5.7,0.17,1.950290757,0.013381013,43.00714295,0.011339031,1.479358634,0.013381013,0.023574507,319.6823333,0.013892329,0.030049472,4.836052602,0.122794585,1.069824524,1.0,0.415757018,0.0,0.858628624,1.193041878,0.0,1.396666667,86.64014726,0.09038196,75.0,23.4,10.0,60.0,26.5,8.0,126.05,140.0,41.28895184,570.0,430.0,88.5
2025-04-24 15:00:00,2.59,1187.0,107430.0,2.999071842,4000.0,1400.0,2298.0,0.0,1.3,241.0,1.29,7.0,1.2,12.9280573,86.0698461,0.442257606,2.356457912,272.25,1.002096602,12.55,86.43,0.42,4.2,36.67533333,1.02,8.81,71.41,1.07,94.62,18.71,899.8833333,2.39,1.81754386,10.36,5.066666667,79.45166667,55.04,8.74,34.628125,64.73,0.071,1.8,0.3,0.042,0.055,5.7,0.17,1.950290757,0.013381013,43.00714295,0.011339031,1.479358634,0.013381013,0.023574507,319.6823333,0.013892329,0.030049472,4.836052602,0.122794585,1.069824524,1.0,0.415757018,0.0,0.858628624,1.193041878,0.0,1.396666667,86.64014726,0.09038196,75.0,23.4,10.0,60.0,26.5,8.0,125.785,138.0,42.12645039,568.0,430.0,87.02898551
2025-04-24 16:00:00,2.58,1183.0,107660.0,2.994164562,4002.0,1403.0,2315.0,0.0,1.3,241.0,1.28,7.0,1.2,12.69064047,86.30097313,0.472579614,2.216135904,272.25,1.00838641,12.55,86.43,0.44,5.6,36.67533333,1.02,9.04,71.26,1.02,94.62,18.68,899.8833333,2.18,1.937728938,10.58,5.066666667,79.45166667,55.19,9.06,35.12875,64.73,0.065,1.89,0.28,0.027,0.051,5.46,0.15,2.140727357,0.035928291,15.33539234,0.006287451,2.592825023,0.038922316,0.04191634,319.6823333,0.008083866,0.061976303,2.724562091,0.197006797,0.808386555,1.0,0.415757018,0.0,0.858628624,1.193041878,0.0,1.396666667,86.64014726,0.09038196,75.0,23.4,10.0,60.0,26.5,8.0,125.785,138.0,42.44006646,568.0,430.0,82.46376812
2025-04-24 17:00:00,2.56,1184.0,107787.0,2.98914566,4000.0,1464.0,2317.0,0.0,1.33,243.0,1.23,7.0,1.2,12.69064047,86.30097313,0.472579614,2.216135904,272.25,1.00838641,12.55,86.43,0.44,5.6,36.67533333,1.02,9.04,71.26,1.02,94.62,18.68,899.8833333,2.18,1.937728938,10.58,5.066666667,79.45166667,55.19,9.06,35.12875,64.73,0.065,1.89,0.28,0.027,0.051,5.46,0.15,2.140727357,0.035928291,15.33539234,0.006287451,2.592825023,0.038922316,0.04191634,319.6823333,0.008083866,0.061976303,2.724562091,0.197006797,0.808386555,1.0,0.415757018,0.0,0.858628624,1.193041878,0.0,1.396666667,86.64014726,0.09038196,75.0,23.4,10.0,60.0,26.5,8.0,125.785,138.0,41.51353965,568.0,430.0,86.95652174
2025-04-24 18:00:00,2.59,1178.0,108051.0,2.981847448,4000.0,1461.0,2339.0,0.0,1.35,241.0,1.24,6.0,1.2,12.69064047,86.30097313,0.472579614,2.216135904,272.25,1.00838641,12.55,86.43,0.44,5.6,36.67533333,1.02,9.04,71.26,1.02,94.62,18.68,899.8833333,2.18,1.937728938,10.58,5.066666667,79.45166667,55.19,9.06,35.12875,64.73,0.065,1.89,0.28,0.027,0.051,5.46,0.15,2.140727357,0.035928291,15.33539234,0.006287451,2.592825023,0.038922316,0.04191634,319.6823333,0.008083866,0.061976303,2.724562091,0.197006797,0.808386555,1.0,0.415757018,0.0,0.858628624,1.193041878,0.0,1.396666667,86.64014726,0.09038196,75.0,23.4,10.0,60.0,26.5,8.0,125.255,134.0,42.09532798,564.0,430.0,80.07462687
2025-04-24 19:00:00,2.59,1168.0,108858.0,2.960496898,4001.0,1462.0,2341.0,0.0,1.35,241.0,1.24,7.0,1.2,12.69064047,86.30097313,0.472579614,2.216135904,272.25,1.00838641,12.55,86.43,0.44,5.6,36.67533333,1.02,9.04,71.26,1.02,94.62,18.68,899.8833333,2.18,1.937728938,10.58,5.066666667,79.45166667,55.19,9.06,35.12875,64.73,0.065,1.89,0.28,0.027,0.051,5.46,0.15,2.140727357,0.035928291,15.33539234,0.006287451,2.592825023,0.038922316,0.04191634,319.6823333,0.008083866,0.061976303,2.724562091,0.197006797,0.808386555,1.0,0.415757018,0.0,0.858628624,1.193041878,0.0,1.396666667,86.64014726,0.09038196,75.0,23.4,10.0,60.0,26.5,8.0,124.8575,131.0,42.12645039,561.0,430.0,79.23664122
2025-04-24 20:00:00,2.58,1172.0,109442.0,2.943239227,3999.0,1483.0,2312.0,0.0,1.35,244.0,1.23,8.0,1.2,12.69064047,86.30097313,0.472579614,2.216135904,272.25,1.00838641,12.55,86.43,0.44,5.6,36.67533333,1.02,9.04,71.26,1.02,94.62,18.68,899.8833333,2.18,1.937728938,10.58,5.066666667,79.45166667,55.19,9.06,35.12875,64.73,0.065,1.89,0.28,0.027,0.051,5.46,0.15,2.140727357,0.035928291,15.33539234,0.006287451,2.592825023,0.038922316,0.04191634,319.6823333,0.008083866,0.061976303,2.724562091,0.197006797,0.808386555,1.0,0.415757018,0.0,0.858628624,1.193041878,0.0,1.396666667,86.64014726,0.09038196,75.0,23.4,10.0,60.0,26.5,8.0,125.1225,133.0,41.65686044,563.0,430.0,87.96992481
2025-04-24 21:00:00,2.59,1179.0,109568.0,2.940591574,4000.0,1480.0,2306.0,0.0,1.35,245.0,1.24,7.0,1.2,12.69064047,86.30097313,0.472579614,2.216135904,272.25,1.00838641,12.55,86.43,0.44,5.6,36.67533333,1.02,9.04,71.26,1.02,94.62,18.68,899.8833333,2.18,1.937728938,10.58,5.066666667,79.45166667,55.19,9.06,35.12875,64.73,0.065,1.89,0.28,0.027,0.051,5.46,0.15,2.140727357,0.035928291,15.33539234,0.006287451,2.592825023,0.038922316,0.04191634,319.6823333,0.008083866,0.061976303,2.724562091,0.197006797,0.808386555,1.0,0.415757018,0.0,0.858628624,1.193041878,0.0,1.396666667,86.64014726,0.09038196,75.0,23.4,10.0,60.0,26.5,8.0,125.1225,133.0,42.22488038,563.0,430.0,91.42857143
2025-04-24 22:00:00,2.56,1178.0,109999.0,2.929077661,4000.0,1482.0,2316.0,0.0,1.35,245.0,1.21,7.0,1.2,12.69064047,86.30097313,0.472579614,2.216135904,272.25,1.00838641,12.55,86.43,0.44,5.6,36.67533333,1.02,9.04,71.26,1.02,94.62,18.68,899.8833333,2.18,1.937728938,10.58,5.066666667,79.45166667,55.19,9.06,35.12875,64.73,0.065,1.89,0.28,0.027,0.051,5.46,0.15,2.140727357,0.035928291,15.33539234,0.006287451,2.592825023,0.038922316,0.04191634,319.6823333,0.008083866,0.061976303,2.724562091,0.197006797,0.808386555,1.0,0.415757018,0.0,0.858628624,1.193041878,0.0,1.396666667,86.64014726,0.09038196,75.0,23.4,10.0,60.0,26.5,8.0,125.3875,135.0,41.64683484,565.0,430.0,85.62962963
2025-04-24 23:00:00,2.55,1178.0,110347.0,2.922035004,4003.0,1522.0,2321.0,0.0,1.35,248.0,1.2,7.0,1.2,13.04068023,85.87826012,0.457267134,2.197880703,273.9273333,1.081059648,12.57,86.4,0.45,5.1,37.31133333,1.03,8.98,71.24,1.06,90.13333333,18.72,902.366,2.11,1.888278388,10.31,4.887777778,79.68888889,55.49,9.15,36.13,64.73,0.067,1.85,0.27,0.038,0.05,5.46,0.15,2.24394072,0.061987312,40.99583078,0.009863417,1.76480393,0.051536647,0.026673977,294.8606667,0.015536585,0.025710562,4.249894493,0.073371442,1.308419005,1.0,0.315166667,0.0,0.366833333,0.651,0.0,2.2,49.55866667,0.051666667,75.0,23.4,10.0,60.0,26.5,8.0,125.3875,135.0,42.63382283,565.0,430.0,85.85185185
2025-04-25 00:00:00,2.59,1198.0,110888.0,2.905611059,4000.0,1484.0,2349.0,0.0,1.35,250.0,1.24,8.0,1.2,13.04068023,85.87826012,0.457267134,2.197880703,273.9273333,1.081059648,12.57,86.4,0.45,5.1,37.31133333,1.03,8.98,71.24,1.06,90.13333333,18.72,902.366,2.11,1.888278388,10.31,4.887777778,79.68888889,55.49,9.15,36.13,64.73,0.067,1.85,0.27,0.038,0.05,5.46,0.15,2.24394072,0.061987312,40.99583078,0.009863417,1.76480393,0.051536647,0.026673977,294.8606667,0.015536585,0.025710562,4.249894493,0.073371442,1.308419005,1.0,0.315166667,0.0,0.366833333,0.651,0.0,2.2,49.55866667,0.051666667,75.0,23.4,10.0,60.0,26.5,8.0,123.975,130.0,42.93478261,557.0,427.0,86.30769231
2025-04-25 01:00:00,2.55,1178.0,110558.0,2.913549865,3999.0,1532.0,2330.0,0.0,1.35,249.0,1.2,8.0,1.2,13.04068023,85.87826012,0.457267134,2.197880703,273.9273333,1.081059648,12.57,86.4,0.45,5.1,37.31133333,1.03,8.98,71.24,1.06,90.13333333,18.72,902.366,2.11,1.888278388,10.31,4.887777778,79.68888889,55.49,9.15,36.13,64.73,0.067,1.85,0.27,0.038,0.05,5.46,0.15,2.24394072,0.061987312,40.99583078,0.009863417,1.76480393,0.051536647,0.026673977,294.8606667,0.015536585,0.025710562,4.249894493,0.073371442,1.308419005,1.0,0.315166667,0.0,0.366833333,0.651,0.0,2.2,49.55866667,0.051666667,75.0,23.4,10.0,60.0,26.5,8.0,124.725,130.0,42.72555503,560.0,430.0,86.84615385
2025-04-25 03:00:00,2.59,1183.0,110419.0,2.91794402,4000.0,1485.0,2321.0,0.0,1.35,247.0,1.24,7.0,1.2,13.04068023,85.87826012,0.457267134,2.197880703,273.9273333,1.081059648,12.57,86.4,0.45,5.1,37.31133333,1.03,8.98,71.24,1.06,90.13333333,18.72,902.366,2.11,1.888278388,10.31,4.887777778,79.68888889,55.49,9.15,36.13,64.73,0.067,1.85,0.27,0.038,0.05,5.46,0.15,2.24394072,0.061987312,40.99583078,0.009863417,1.76480393,0.051536647,0.026673977,294.8606667,0.015536585,0.025710562,4.249894493,0.073371442,1.308419005,1.0,0.315166667,0.0,0.366833333,0.651,0.0,2.2,49.55866667,0.051666667,75.0,23.4,10.0,60.0,26.5,8.0,125.1225,133.0,42.5749643,563.0,430.0,85.33834586
2025-04-25 04:00:00,2.57,1184.0,110663.0,2.911514688,4000.0,1507.0,2323.0,0.0,1.35,249.0,1.22,7.0,1.2,13.04068023,85.87826012,0.457267134,2.197880703,273.9273333,1.081059648,12.57,86.4,0.45,5.1,37.31133333,1.03,8.98,71.24,1.06,90.13333333,18.72,902.366,2.11,1.888278388,10.31,4.887777778,79.68888889,55.49,9.15,36.13,64.73,0.067,1.85,0.27,0.038,0.05,5.46,0.15,2.24394072,0.061987312,40.99583078,0.009863417,1.76480393,0.051536647,0.026673977,294.8606667,0.015536585,0.025710562,4.249894493,0.073371442,1.308419005,1.0,0.315166667,0.0,0.366833333,0.651,0.0,2.2,49.55866667,0.051666667,75.0,23.4,10.0,60.0,26.5,8.0,124.99000000000001,132.0,42.7163969,562.0,430.0,86.36363636
2025-04-25 05:00:00,2.6,1171.0,110028.0,2.927574609,3999.0,1459.0,2315.0,0.0,1.35,243.0,1.25,6.0,1.2,13.04068023,85.87826012,0.457267134,2.197880703,273.9273333,1.081059648,12.57,86.4,0.45,5.1,37.31133333,1.03,8.98,71.24,1.06,90.13333333,18.72,902.366,2.11,1.888278388,10.31,4.887777778,79.68888889,55.49,9.15,36.13,64.73,0.067,1.85,0.27,0.038,0.05,5.46,0.15,2.24394072,0.061987312,40.99583078,0.009863417,1.76480393,0.051536647,0.026673977,294.8606667,0.015536585,0.025710562,4.249894493,0.073371442,1.308419005,1.0,0.315166667,0.0,0.366833333,0.651,0.0,2.2,49.55866667,0.051666667,75.0,23.4,10.0,60.0,26.5,8.0,125.255,134.0,41.86376537,564.0,430.0,85.37313433
2025-04-25 06:00:00,2.6,1148.0,110632.0,2.91305754,4001.0,1463.0,2310.0,0.0,1.34,241.0,1.26,8.0,1.2,13.04068023,85.87826012,0.457267134,2.197880703,273.9273333,1.081059648,12.57,86.4,0.45,5.1,37.31133333,1.03,8.98,71.24,1.06,90.13333333,18.72,902.366,2.11,1.888278388,10.31,4.887777778,79.68888889,55.49,9.15,36.13,64.73,0.067,1.85,0.27,0.038,0.05,5.46,0.15,2.24394072,0.061987312,40.99583078,0.009863417,1.76480393,0.051536647,0.026673977,294.8606667,0.015536585,0.025710562,4.249894493,0.073371442,1.308419005,1.0,0.315166667,0.0,0.366833333,0.651,0.0,2.2,49.55866667,0.051666667,75.0,23.4,10.0,60.0,26.5,8.0,124.725,130.0,41.60133048,560.0,430.0,84.76923077
2025-04-25 07:00:00,2.56,1172.0,109771.0,2.935157292,4000.0,1506.0,2323.0,0.0,1.34,245.0,1.22,7.0,1.2,13.04068023,85.87826012,0.457267134,2.197880703,273.9273333,1.081059648,12.57,86.4,0.45,5.1,37.31133333,1.03,8.98,71.24,1.06,90.13333333,18.72,902.366,2.11,1.888278388,10.31,4.887777778,79.68888889,55.49,9.15,36.13,64.73,0.067,1.85,0.27,0.038,0.05,5.46,0.15,2.24394072,0.061987312,40.99583078,0.009863417,1.76480393,0.051536647,0.026673977,294.8606667,0.015536585,0.025710562,4.249894493,0.073371442,1.308419005,1.0,0.315166667,0.0,0.366833333,0.651,0.0,2.2,49.55866667,0.051666667,75.0,23.4,10.0,60.0,26.5,8.0,124.5925,129.0,41.78930157,559.0,430.0,87.75193798
2025-04-25 08:00:00,2.55,1179.0,109030.0,2.9528768,3997.0,1521.0,2310.0,0.0,1.35,246.0,1.2,7.0,1.2,12.82466245,86.17838831,0.460635789,2.662074857,273.9273333,0.99694924,12.57,86.4,0.45,5.1,37.31133333,1.03,8.94,71.38,1.08,90.13333333,18.6,902.366,2.13,1.836065574,10.08,4.887777778,79.68888889,55.5,9.15,36.13,64.73,0.069,1.93,0.28,0.038,0.056,5.49,0.16,2.509457258,0.045804956,16.49632789,0.005234852,2.754840953,0.035989609,0.029446043,294.8606667,0.01308713,0.054638769,3.271782605,0.311473704,0.916099129,1.0,0.315166667,0.0,0.366833333,0.651,0.0,2.2,49.55866667,0.051666667,75.0,23.4,10.0,60.0,26.5,8.0,124.5925,129.0,42.21535536,559.0,430.0,90.23255814
2025-04-25 09:00:00,2.54,1170.0,108702.0,2.964742583,4001.0,1527.0,2327.0,0.0,1.35,245.0,1.19,7.0,1.2,12.82466245,86.17838831,0.460635789,2.662074857,273.9273333,0.99694924,12.57,86.4,0.45,5.1,37.31133333,1.03,8.94,71.38,1.08,90.13333333,18.6,902.366,2.13,1.836065574,10.08,4.887777778,79.68888889,55.5,9.15,36.13,64.73,0.069,1.93,0.28,0.038,0.056,5.49,0.16,2.509457258,0.045804956,16.49632789,0.005234852,2.754840953,0.035989609,0.029446043,294.8606667,0.01308713,0.054638769,3.271782605,0.311473704,0.916099129,1.0,0.315166667,0.0,0.366833333,0.651,0.0,2.2,49.55866667,0.051666667,75.0,23.4,10.0,60.0,26.5,8.0,124.5925,129.0,41.14991684,559.0,430.0,85.96899225
2025-04-25 10:00:00,2.54,1175.0,108582.0,2.96727549,4000.0,1518.0,2332.0,0.0,1.35,245.0,1.19,7.0,1.2,12.82466245,86.17838831,0.460635789,2.662074857,273.9273333,0.99694924,12.57,86.4,0.45,5.1,37.31133333,1.03,8.94,71.38,1.08,90.13333333,18.6,902.366,2.13,1.836065574,10.08,4.887777778,79.68888889,55.5,9.15,36.13,64.73,0.069,1.93,0.28,0.038,0.056,5.49,0.16,2.509457258,0.045804956,16.49632789,0.005234852,2.754840953,0.035989609,0.029446043,294.8606667,0.01308713,0.054638769,3.271782605,0.311473704,0.916099129,1.0,0.315166667,0.0,0.366833333,0.651,0.0,2.2,49.55866667,0.051666667,75.0,23.4,10.0,60.0,26.5,8.0,123.93,124.0,41.48377863,554.0,430.0,88.38709677
2025-04-25 11:00:00,2.59,1194.0,108554.0,2.967298831,3999.0,1463.0,2347.0,0.0,1.35,245.0,1.24,8.0,1.2,12.82466245,86.17838831,0.460635789,2.662074857,273.9273333,0.99694924,12.57,86.4,0.45,5.1,37.31133333,1.03,8.94,71.38,1.08,90.13333333,18.6,902.366,2.13,1.836065574,10.08,4.887777778,79.68888889,55.5,9.15,36.13,64.73,0.069,1.93,0.28,0.038,0.056,5.49,0.16,2.509457258,0.045804956,16.49632789,0.005234852,2.754840953,0.035989609,0.029446043,294.8606667,0.01308713,0.054638769,3.271782605,0.311473704,0.916099129,1.0,0.315166667,0.0,0.366833333,0.651,0.0,2.2,49.55866667,0.051666667,75.0,23.4,10.0,60.0,26.5,8.0,124.0625,125.0,42.90429043,555.0,430.0,88.72
2025-04-25 12:00:00,2.57,1197.0,109080.0,2.953737966,4000.0,1493.0,2351.0,0.0,1.35,248.0,1.22,7.0,1.2,12.82466245,86.17838831,0.460635789,2.662074857,273.9273333,0.99694924,12.57,86.4,0.45,5.1,37.31133333,1.03,8.94,71.38,1.08,90.13333333,18.6,902.366,2.13,1.836065574,10.08,4.887777778,79.68888889,55.5,9.15,36.13,64.73,0.069,1.93,0.28,0.038,0.056,5.49,0.16,2.509457258,0.045804956,16.49632789,0.005234852,2.754840953,0.035989609,0.029446043,294.8606667,0.01308713,0.054638769,3.271782605,0.311473704,0.916099129,1.0,0.315166667,0.0,0.366833333,0.651,0.0,2.2,49.55866667,0.051666667,75.0,23.4,10.0,60.0,26.5,8.0,124.46000000000001,128.0,42.42853768,558.0,430.0,85.46875
2025-04-25 13:00:00,2.57,1198.0,108982.0,2.957130788,4001.0,1489.0,2353.0,0.0,1.35,248.0,1.22,7.0,1.2,12.82466245,86.17838831,0.460635789,2.662074857,273.9273333,0.99694924,12.57,86.4,0.45,5.1,37.31133333,1.03,8.94,71.38,1.08,90.13333333,18.6,902.366,2.13,1.836065574,10.08,4.887777778,79.68888889,55.5,9.15,36.13,64.73,0.069,1.93,0.28,0.038,0.056,5.49,0.16,2.509457258,0.045804956,16.49632789,0.005234852,2.754840953,0.035989609,0.029446043,294.8606667,0.01308713,0.054638769,3.271782605,0.311473704,0.916099129,1.0,0.315166667,0.0,0.366833333,0.651,0.0,2.2,49.55866667,0.051666667,75.0,23.4,10.0,60.0,26.5,8.0,124.3275,127.0,43.1630972,557.0,430.0,85.66929134
2025-04-25 14:00:00,2.57,1196.0,108932.0,2.957748248,4000.0,1493.0,2336.0,0.0,1.35,248.0,1.22,7.0,1.2,12.82466245,86.17838831,0.460635789,2.662074857,273.9273333,0.99694924,12.57,86.4,0.45,5.1,37.31133333,1.03,8.94,71.38,1.08,90.13333333,18.6,902.366,2.13,1.836065574,10.08,4.887777778,79.68888889,55.5,9.15,36.13,64.73,0.069,1.93,0.28,0.038,0.056,5.49,0.16,2.509457258,0.045804956,16.49632789,0.005234852,2.754840953,0.035989609,0.029446043,294.8606667,0.01308713,0.054638769,3.271782605,0.311473704,0.916099129,1.0,0.315166667,0.0,0.366833333,0.651,0.0,2.2,49.55866667,0.051666667,75.0,23.4,10.0,60.0,26.5,8.0,124.46000000000001,128.0,42.94826364,558.0,430.0,91.40625
2025-04-25 15:00:00,2.57,1199.0,108920.0,2.958812886,4001.0,1484.0,2348.0,0.0,1.35,247.0,1.22,8.0,1.2,12.82466245,86.17838831,0.460635789,2.662074857,273.9273333,0.99694924,12.57,86.4,0.45,5.1,37.31133333,1.03,8.94,71.38,1.08,90.13333333,18.6,902.366,2.13,1.836065574,10.08,4.887777778,79.68888889,55.5,9.15,36.13,64.73,0.069,1.93,0.28,0.038,0.056,5.49,0.16,2.509457258,0.045804956,16.49632789,0.005234852,2.754840953,0.035989609,0.029446043,294.8606667,0.01308713,0.054638769,3.271782605,0.311473704,0.916099129,1.0,0.315166667,0.0,0.366833333,0.651,0.0,2.2,49.55866667,0.051666667,75.0,23.4,10.0,60.0,26.5,8.0,124.0625,125.0,43.14601458,555.0,430.0,88.24
2025-04-25 16:00:00,2.57,1202.0,109678.0,2.937644394,4000.0,1502.0,2355.0,0.0,1.35,250.0,1.22,7.0,1.2,12.33,86.72,0.43,3.0,273.9273333,0.95,12.57,86.4,0.45,5.1,37.31133333,1.03,8.89,71.35,1.06,90.13333333,18.7,902.366,2.36,1.818499127,10.42,4.887777778,79.68888889,54.91,8.8,36.13,64.73,0.064,1.84,0.26,0.039,0.058,5.73,0.17,1.645885277,0.043375074,41.37916088,0.009071149,1.381295538,0.026435085,0.029679747,294.8606667,0.014768206,0.026960648,4.748260365,0.071739128,1.143796957,1.0,0.315166667,0.0,0.366833333,0.651,0.0,2.2,49.55866667,0.051666667,75.0,23.4,10.0,60.0,26.5,8.0,124.46000000000001,128.0,43.09288072,558.0,430.0,85.9375
2025-04-25 17:00:00,2.58,1198.0,110131.0,2.925569373,4000.0,1492.0,2350.0,0.0,1.35,249.0,1.23,7.0,1.2,12.33,86.72,0.43,3.0,273.9273333,0.95,12.57,86.4,0.45,5.1,37.31133333,1.03,8.89,71.35,1.06,90.13333333,18.7,902.366,2.36,1.818499127,10.42,4.887777778,79.68888889,54.91,8.8,36.13,64.73,0.064,1.84,0.26,0.039,0.058,5.73,0.17,1.645885277,0.043375074,41.37916088,0.009071149,1.381295538,0.026435085,0.029679747,294.8606667,0.014768206,0.026960648,4.748260365,0.071739128,1.143796957,1.0,0.315166667,0.0,0.366833333,0.651,0.0,2.2,49.55866667,0.051666667,75.0,23.4,10.0,60.0,26.5,8.0,124.46000000000001,128.0,42.56276646,558.0,430.0,85.234375
2025-04-25 18:00:00,2.59,1201.0,110312.0,2.920772405,4000.0,1487.0,2359.0,0.0,1.35,250.0,1.24,7.0,1.2,12.33,86.72,0.43,3.0,273.9273333,0.95,12.57,86.4,0.45,5.1,37.31133333,1.03,8.89,71.35,1.06,90.13333333,18.7,902.366,2.36,1.818499127,10.42,4.887777778,79.68888889,54.91,8.8,36.13,64.73,0.064,1.84,0.26,0.039,0.058,5.73,0.17,1.645885277,0.043375074,41.37916088,0.009071149,1.381295538,0.026435085,0.029679747,294.8606667,0.014768206,0.026960648,4.748260365,0.071739128,1.143796957,1.0,0.315166667,0.0,0.366833333,0.651,0.0,2.2,49.55866667,0.051666667,75.0,23.4,10.0,60.0,26.5,8.0,124.195,126.0,42.82039289,556.0,430.0,85.55555556
2025-04-25 19:00:00,2.58,1200.0,110417.0,2.917996837,4000.0,1489.0,2345.0,0.0,1.35,250.0,1.23,8.0,1.2,12.33,86.72,0.43,3.0,273.9273333,0.95,12.57,86.4,0.45,5.1,37.31133333,1.03,8.89,71.35,1.06,90.13333333,18.7,902.366,2.36,1.818499127,10.42,4.887777778,79.68888889,54.91,8.8,36.13,64.73,0.064,1.84,0.26,0.039,0.058,5.73,0.17,1.645885277,0.043375074,41.37916088,0.009071149,1.381295538,0.026435085,0.029679747,294.8606667,0.014768206,0.026960648,4.748260365,0.071739128,1.143796957,1.0,0.315166667,0.0,0.366833333,0.651,0.0,2.2,49.55866667,0.051666667,75.0,23.4,10.0,60.0,26.5,8.0,124.3275,127.0,42.84034799,557.0,430.0,88.8976378
2025-04-25 20:00:00,2.58,1201.0,110375.0,2.920564978,4002.0,1500.0,2329.0,0.0,1.35,251.0,1.23,7.0,1.2,12.33,86.72,0.43,3.0,273.9273333,0.95,12.57,86.4,0.45,5.1,37.31133333,1.03,8.89,71.35,1.06,90.13333333,18.7,902.366,2.36,1.818499127,10.42,4.887777778,79.68888889,54.91,8.8,36.13,64.73,0.064,1.84,0.26,0.039,0.058,5.73,0.17,1.645885277,0.043375074,41.37916088,0.009071149,1.381295538,0.026435085,0.029679747,294.8606667,0.014768206,0.026960648,4.748260365,0.071739128,1.143796957,1.0,0.315166667,0.0,0.366833333,0.651,0.0,2.2,49.55866667,0.051666667,75.0,23.4,10.0,60.0,26.5,8.0,124.725,130.0,42.20902613,560.0,430.0,92.23076923
2025-04-25 21:00:00,2.58,1202.0,109275.0,2.948470722,4000.0,1484.0,2336.0,0.0,1.35,249.0,1.23,7.0,1.2,12.33,86.72,0.43,3.0,273.9273333,0.95,12.57,86.4,0.45,5.1,37.31133333,1.03,8.89,71.35,1.06,90.13333333,18.7,902.366,2.36,1.818499127,10.42,4.887777778,79.68888889,54.91,8.8,36.13,64.73,0.064,1.84,0.26,0.039,0.058,5.73,0.17,1.645885277,0.043375074,41.37916088,0.009071149,1.381295538,0.026435085,0.029679747,294.8606667,0.014768206,0.026960648,4.748260365,0.071739128,1.143796957,1.0,0.315166667,0.0,0.366833333,0.651,0.0,2.2,49.55866667,0.051666667,75.0,23.4,10.0,60.0,26.5,8.0,124.6375,135.0,42.01239866,562.0,427.0,86.59259259
2025-04-25 22:00:00,2.6,1198.0,110074.0,2.927083284,4000.0,1464.0,2343.0,0.0,1.35,248.0,1.25,7.0,1.2,12.33,86.72,0.43,3.0,273.9273333,0.95,12.57,86.4,0.45,5.1,37.31133333,1.03,8.89,71.35,1.06,90.13333333,18.7,902.366,2.36,1.818499127,10.42,4.887777778,79.68888889,54.91,8.8,36.13,64.73,0.064,1.84,0.26,0.039,0.058,5.73,0.17,1.645885277,0.043375074,41.37916088,0.009071149,1.381295538,0.026435085,0.029679747,294.8606667,0.014768206,0.026960648,4.748260365,0.071739128,1.143796957,1.0,0.315166667,0.0,0.366833333,0.651,0.0,2.2,49.55866667,0.051666667,75.0,23.4,10.0,60.0,26.5,8.0,124.3725,133.0,42.00284765,560.0,427.0,85.56390977
2025-04-25 23:00:00,2.61,1198.0,110514.0,2.915437424,4000.0,1458.0,2343.0,0.0,1.35,248.0,1.26,7.0,1.2,12.49580785,86.52297617,0.474475981,3.075680237,268.791,0.981215988,12.35,86.63,0.44,6.2,36.137,1.02,9.29,70.97,1.02,93.92,18.72,892.7216667,2.3,1.913978495,10.68,4.916666667,79.61666667,54.93,9.48,36.835,64.73,0.078,1.9,0.26,0.037,0.054,5.58,0.16,2.273481662,0.060583663,16.19496965,0.003188614,2.94627918,0.028697524,0.044640594,298.6313333,0.008609257,0.06696089,2.908015814,0.260828611,0.860925735,1.0,0.315166667,0.0,0.366833333,0.651,0.0,0.0,49.55866667,0.051666667,75.0,23.4,10.0,60.0,26.5,8.0,124.3725,133.0,42.10526316,560.0,427.0,85.71428571
2025-04-26 00:00:00,2.6,1192.0,110705.0,2.910410857,4000.0,1451.0,2331.0,0.0,1.35,249.0,1.25,8.0,1.2,12.49580785,86.52297617,0.474475981,3.075680237,268.791,0.981215988,12.35,86.63,0.44,6.2,36.137,1.02,9.29,70.97,1.02,93.92,18.72,892.7216667,2.3,1.913978495,10.68,4.916666667,79.61666667,54.93,9.48,36.835,64.73,0.078,1.9,0.26,0.037,0.054,5.58,0.16,2.273481662,0.060583663,16.19496965,0.003188614,2.94627918,0.028697524,0.044640594,298.6313333,0.008609257,0.06696089,2.908015814,0.260828611,0.860925735,1.0,0.315166667,0.0,0.366833333,0.651,0.0,0.0,49.55866667,0.051666667,75.0,23.4,10.0,60.0,26.5,8.0,124.3725,133.0,41.92253188,560.0,427.0,84.81203008
2025-04-26 01:00:00,2.62,1197.0,111005.0,2.903275764,4001.0,1459.0,2324.0,0.0,1.35,249.0,1.27,7.0,1.2,12.49580785,86.52297617,0.474475981,3.075680237,268.791,0.981215988,12.35,86.63,0.44,6.2,36.137,1.02,9.29,70.97,1.02,93.92,18.72,892.7216667,2.3,1.913978495,10.68,4.916666667,79.61666667,54.93,9.48,36.835,64.73,0.078,1.9,0.26,0.037,0.054,5.58,0.16,2.273481662,0.060583663,16.19496965,0.003188614,2.94627918,0.028697524,0.044640594,298.6313333,0.008609257,0.06696089,2.908015814,0.260828611,0.860925735,1.0,0.315166667,0.0,0.366833333,0.651,0.0,0.0,49.55866667,0.051666667,75.0,23.4,10.0,60.0,26.5,8.0,124.9025,137.0,42.68699381,564.0,427.0,89.48905109
2025-04-26 02:00:00,2.59,1197.0,111198.0,2.897516278,4000.0,1500.0,2336.0,0.0,1.35,251.0,1.24,8.0,1.2,12.49580785,86.52297617,0.474475981,3.075680237,268.791,0.981215988,12.35,86.63,0.44,6.2,36.137,1.02,9.29,70.97,1.02,93.92,18.72,892.7216667,2.3,1.913978495,10.68,4.916666667,79.61666667,54.93,9.48,36.835,64.73,0.078,1.9,0.26,0.037,0.054,5.58,0.16,2.273481662,0.060583663,16.19496965,0.003188614,2.94627918,0.028697524,0.044640594,298.6313333,0.008609257,0.06696089,2.908015814,0.260828611,0.860925735,1.0,0.315166667,0.0,0.366833333,0.651,0.0,0.0,49.55866667,0.051666667,75.0,23.4,10.0,60.0,26.5,8.0,124.9025,137.0,41.06165199,564.0,427.0,84.08759124
2025-04-26 03:00:00,2.67,1198.0,111232.0,2.89735487,4001.0,1451.0,2322.0,0.0,1.35,249.0,1.32,7.0,1.2,12.49580785,86.52297617,0.474475981,3.075680237,268.791,0.981215988,12.35,86.63,0.44,6.2,36.137,1.02,9.29,70.97,1.02,93.92,18.72,892.7216667,2.3,1.913978495,10.68,4.916666667,79.61666667,54.93,9.48,36.835,64.73,0.078,1.9,0.26,0.037,0.054,5.58,0.16,2.273481662,0.060583663,16.19496965,0.003188614,2.94627918,0.028697524,0.044640594,298.6313333,0.008609257,0.06696089,2.908015814,0.260828611,0.860925735,1.0,0.315166667,0.0,0.366833333,0.651,0.0,0.0,49.55866667,0.051666667,75.0,23.4,10.0,60.0,26.5,8.0,125.3,140.0,42.35517569,567.0,427.0,84.14285714
2025-04-26 04:00:00,2.6,1198.0,111004.0,2.904027048,4002.0,1469.0,2330.0,0.0,1.35,250.0,1.25,8.0,1.2,12.49580785,86.52297617,0.474475981,3.075680237,268.791,0.981215988,12.35,86.63,0.44,6.2,36.137,1.02,9.29,70.97,1.02,93.92,18.72,892.7216667,2.3,1.913978495,10.68,4.916666667,79.61666667,54.93,9.48,36.835,64.73,0.078,1.9,0.26,0.037,0.054,5.58,0.16,2.273481662,0.060583663,16.19496965,0.003188614,2.94627918,0.028697524,0.044640594,298.6313333,0.008609257,0.06696089,2.908015814,0.260828611,0.860925735,1.0,0.315166667,0.0,0.366833333,0.651,0.0,0.0,49.55866667,0.051666667,75.0,23.4,10.0,60.0,26.5,8.0,125.035,138.0,42.05937795,565.0,427.0,84.34782609
2025-04-26 05:00:00,2.54,1198.0,109072.0,2.954692434,4001.0,1525.0,2299.0,0.0,1.35,250.0,1.19,7.0,1.2,12.49580785,86.52297617,0.474475981,3.075680237,268.791,0.981215988,12.35,86.63,0.44,6.2,36.137,1.02,9.29,70.97,1.02,93.92,18.72,892.7216667,2.3,1.913978495,10.68,4.916666667,79.61666667,54.93,9.48,36.835,64.73,0.078,1.9,0.26,0.037,0.054,5.58,0.16,2.273481662,0.060583663,16.19496965,0.003188614,2.94627918,0.028697524,0.044640594,298.6313333,0.008609257,0.06696089,2.908015814,0.260828611,0.860925735,1.0,0.315166667,0.0,0.366833333,0.651,0.0,0.0,49.55866667,0.051666667,75.0,23.4,10.0,60.0,26.5,8.0,124.9025,137.0,41.80830973,564.0,427.0,90.0
2025-04-26 06:00:00,2.52,1198.0,108437.0,2.970498206,3999.0,1539.0,2307.0,0.0,1.35,250.0,1.17,7.0,1.2,12.49580785,86.52297617,0.474475981,3.075680237,268.791,0.981215988,12.35,86.63,0.44,6.2,36.137,1.02,9.29,70.97,1.02,93.92,18.72,892.7216667,2.3,1.913978495,10.68,4.916666667,79.61666667,54.93,9.48,36.835,64.73,0.078,1.9,0.26,0.037,0.054,5.58,0.16,2.273481662,0.060583663,16.19496965,0.003188614,2.94627918,0.028697524,0.044640594,298.6313333,0.008609257,0.06696089,2.908015814,0.260828611,0.860925735,1.0,0.315166667,0.0,0.366833333,0.651,0.0,0.0,49.55866667,0.051666667,75.0,23.4,10.0,60.0,26.5,8.0,124.6375,135.0,42.49471459,562.0,427.0,93.85185185
2025-04-26 07:00:00,2.58,1206.0,108306.0,2.974088609,3999.0,1472.0,2316.0,0.0,1.35,247.0,1.23,7.0,1.2,12.49580785,86.52297617,0.474475981,3.075680237,268.791,0.981215988,12.35,86.63,0.44,6.2,36.137,1.02,9.29,70.97,1.02,93.92,18.72,892.7216667,2.3,1.913978495,10.68,4.916666667,79.61666667,54.93,9.48,36.835,64.73,0.078,1.9,0.26,0.037,0.054,5.58,0.16,2.273481662,0.060583663,16.19496965,0.003188614,2.94627918,0.028697524,0.044640594,298.6313333,0.008609257,0.06696089,2.908015814,0.260828611,0.860925735,1.0,0.315166667,0.0,0.366833333,0.651,0.0,0.0,49.55866667,0.051666667,75.0,23.4,10.0,60.0,26.5,8.0,125.035,138.0,42.12776063,565.0,427.0,87.0942029
2025-04-26 08:00:00,2.56,1208.0,108442.0,2.97036134,3999.0,1496.0,2304.0,0.0,1.35,249.0,1.21,7.0,1.2,12.65293582,86.29485222,0.45303997,4.203879718,268.791,1.052211954,12.57,86.4,0.45,5.1,36.137,1.03,9.15,71.28,1.07,93.92,18.5,892.7216667,2.32,1.902097902,10.88,4.916666667,79.61666667,54.66,9.2,36.365,64.73,0.086,1.88,0.29,0.042,0.055,5.72,0.16,1.89049651,0.024156161,41.68728452,0.028017377,1.607001944,0.013622772,0.027245545,298.6313333,0.014549587,0.035735518,4.721727481,0.111076167,1.44936968,1.0,0.315166667,0.0,0.366833333,0.651,0.0,0.0,49.55866667,0.051666667,75.0,23.4,10.0,60.0,26.5,8.0,125.9625,145.0,42.30134402,572.0,427.0,86.4137931
2025-04-26 09:00:00,2.58,1209.0,107219.0,3.004969635,4000.0,1451.0,2311.0,0.0,1.35,245.0,1.23,7.0,1.2,12.65293582,86.29485222,0.45303997,4.203879718,268.791,1.052211954,12.57,86.4,0.45,5.1,36.137,1.03,9.15,71.28,1.07,93.92,18.5,892.7216667,2.32,1.902097902,10.88,4.916666667,79.61666667,54.66,9.2,36.365,64.73,0.086,1.88,0.29,0.042,0.055,5.72,0.16,1.89049651,0.024156161,41.68728452,0.028017377,1.607001944,0.013622772,0.027245545,298.6313333,0.014549587,0.035735518,4.721727481,0.111076167,1.44936968,1.0,0.315166667,0.0,0.366833333,0.651,0.0,0.0,49.55866667,0.051666667,75.0,23.4,10.0,60.0,26.5,8.0,126.4925,149.0,41.92852003,576.0,427.0,85.5704698
2025-04-26 10:00:00,2.54,1207.0,106898.0,3.013986727,4000.0,1495.0,2313.0,0.0,1.35,246.0,1.19,7.0,1.2,12.65293582,86.29485222,0.45303997,4.203879718,268.791,1.052211954,12.57,86.4,0.45,5.1,36.137,1.03,9.15,71.28,1.07,93.92,18.5,892.7216667,2.32,1.902097902,10.88,4.916666667,79.61666667,54.66,9.2,36.365,64.73,0.086,1.88,0.29,0.042,0.055,5.72,0.16,1.89049651,0.024156161,41.68728452,0.028017377,1.607001944,0.013622772,0.027245545,298.6313333,0.014549587,0.035735518,4.721727481,0.111076167,1.44936968,1.0,0.315166667,0.0,0.366833333,0.651,0.0,0.0,49.55866667,0.051666667,75.0,23.4,10.0,60.0,26.5,8.0,125.83,144.0,41.92464603,571.0,427.0,85.34722222
2025-04-26 11:00:00,2.56,1208.0,106083.0,3.037125577,4000.0,1466.0,2305.0,0.0,1.35,244.0,1.21,7.0,1.2,12.65293582,86.29485222,0.45303997,4.203879718,268.791,1.052211954,12.57,86.4,0.45,5.1,36.137,1.03,9.15,71.28,1.07,93.92,18.5,892.7216667,2.32,1.902097902,10.88,4.916666667,79.61666667,54.66,9.2,36.365,64.73,0.086,1.88,0.29,0.042,0.055,5.72,0.16,1.89049651,0.024156161,41.68728452,0.028017377,1.607001944,0.013622772,0.027245545,298.6313333,0.014549587,0.035735518,4.721727481,0.111076167,1.44936968,1.0,0.315166667,0.0,0.366833333,0.651,0.0,0.0,49.55866667,0.051666667,75.0,23.4,10.0,60.0,26.5,8.0,125.4325,141.0,42.17267552,568.0,427.0,85.10638298
2025-04-26 12:00:00,2.58,1209.0,105066.0,3.066502555,4000.0,1427.0,2308.0,0.0,1.35,240.0,1.23,7.0,1.2,12.65293582,86.29485222,0.45303997,4.203879718,268.791,1.052211954,12.57,86.4,0.45,5.1,36.137,1.03,9.15,71.28,1.07,93.92,18.5,892.7216667,2.32,1.902097902,10.88,4.916666667,79.61666667,54.66,9.2,36.365,64.73,0.086,1.88,0.29,0.042,0.055,5.72,0.16,1.89049651,0.024156161,41.68728452,0.028017377,1.607001944,0.013622772,0.027245545,298.6313333,0.014549587,0.035735518,4.721727481,0.111076167,1.44936968,1.0,0.315166667,0.0,0.366833333,0.651,0.0,0.0,49.55866667,0.051666667,75.0,23.4,10.0,60.0,26.5,8.0,126.2275,147.0,42.43004066,574.0,427.0,85.37414966
2025-04-26 13:00:00,2.57,1207.0,104433.0,3.085076022,4000.0,1422.0,2327.0,0.0,1.35,239.0,1.22,6.0,1.2,12.65293582,86.29485222,0.45303997,4.203879718,268.791,1.052211954,12.57,86.4,0.45,5.1,36.137,1.03,9.15,71.28,1.07,93.92,18.5,892.7216667,2.32,1.902097902,10.88,4.916666667,79.61666667,54.66,9.2,36.365,64.73,0.086,1.88,0.29,0.042,0.055,5.72,0.16,1.89049651,0.024156161,41.68728452,0.028017377,1.607001944,0.013622772,0.027245545,298.6313333,0.014549587,0.035735518,4.721727481,0.111076167,1.44936968,1.0,0.315166667,0.0,0.366833333,0.651,0.0,0.0,49.55866667,0.051666667,75.0,23.4,10.0,60.0,26.5,8.0,125.3,140.0,43.490701,567.0,427.0,85.35714286
2025-04-26 14:00:00,2.57,1203.0,105104.0,3.066926261,4002.0,1430.0,2344.0,0.0,1.35,239.0,1.22,7.0,1.2,12.65293582,86.29485222,0.45303997,4.203879718,268.791,1.052211954,12.57,86.4,0.45,5.1,36.137,1.03,9.15,71.28,1.07,93.92,18.5,892.7216667,2.32,1.902097902,10.88,4.916666667,79.61666667,54.66,9.2,36.365,64.73,0.086,1.88,0.29,0.042,0.055,5.72,0.16,1.89049651,0.024156161,41.68728452,0.028017377,1.607001944,0.013622772,0.027245545,298.6313333,0.014549587,0.035735518,4.721727481,0.111076167,1.44936968,1.0,0.315166667,0.0,0.366833333,0.651,0.0,0.0,49.55866667,0.051666667,75.0,23.4,10.0,60.0,26.5,8.0,125.3,140.0,42.29771172,567.0,427.0,79.92857143
2025-04-26 15:00:00,2.61,1194.0,106057.0,3.035592828,3997.0,1402.0,2328.0,0.0,1.35,238.0,1.26,7.0,1.2,12.65293582,86.29485222,0.45303997,4.203879718,268.791,1.052211954,12.57,86.4,0.45,5.1,36.137,1.03,9.15,71.28,1.07,93.92,18.5,892.7216667,2.32,1.902097902,10.88,4.916666667,79.61666667,54.66,9.2,36.365,64.73,0.086,1.88,0.29,0.042,0.055,5.72,0.16,1.89049651,0.024156161,41.68728452,0.028017377,1.607001944,0.013622772,0.027245545,298.6313333,0.014549587,0.035735518,4.721727481,0.111076167,1.44936968,1.0,0.315166667,0.0,0.366833333,0.651,0.0,0.0,49.55866667,0.051666667,75.0,23.4,10.0,60.0,26.5,8.0,124.6375,135.0,43.31588963,562.0,427.0,85.03703704
2025-04-26 16:00:00,2.64,1171.0,105937.0,3.04054849,3999.0,1371.0,2332.0,0.0,1.35,232.0,1.29,6.0,1.2,12.59475981,86.37507224,0.478343967,3.730399703,268.791,1.03016795,12.41,86.57,0.4,5.1,36.137,1.02,9.02,71.28,1.04,93.92,18.66,892.7216667,2.28,1.919642857,10.75,4.916666667,79.61666667,54.92,9.34,36.6,64.73,0.081,1.84,0.26,0.031,0.053,5.6,0.17,2.330876711,0.047829207,16.24917609,0.00701495,2.888884131,0.031886138,0.044640594,298.6313333,0.008290396,0.061221386,2.876129676,0.256045691,1.052242564,1.0,0.315166667,0.0,0.366833333,0.651,0.0,0.0,49.55866667,0.051666667,75.0,23.4,10.0,60.0,26.5,8.0,124.3725,133.0,43.02492809,560.0,427.0,78.94736842
2025-04-26 17:00:00,2.59,1179.0,106575.0,3.025380507,4003.0,1430.0,2340.0,0.0,1.35,238.0,1.24,7.0,1.2,12.59475981,86.37507224,0.478343967,3.730399703,268.791,1.03016795,12.41,86.57,0.4,5.1,36.137,1.02,9.02,71.28,1.04,93.92,18.66,892.7216667,2.28,1.919642857,10.75,4.916666667,79.61666667,54.92,9.34,36.6,64.73,0.081,1.84,0.26,0.031,0.053,5.6,0.17,2.330876711,0.047829207,16.24917609,0.00701495,2.888884131,0.031886138,0.044640594,298.6313333,0.008290396,0.061221386,2.876129676,0.256045691,1.052242564,1.0,0.315166667,0.0,0.366833333,0.651,0.0,0.0,49.55866667,0.051666667,75.0,23.4,10.0,60.0,26.5,8.0,124.24000000000001,132.0,43.29065908,559.0,427.0,82.5
2025-04-26 18:00:00,2.6,1192.0,106915.0,3.012754988,3999.0,1430.0,2338.0,0.0,1.35,240.0,1.25,7.0,1.2,12.59475981,86.37507224,0.478343967,3.730399703,268.791,1.03016795,12.41,86.57,0.4,5.1,36.137,1.02,9.02,71.28,1.04,93.92,18.66,892.7216667,2.28,1.919642857,10.75,4.916666667,79.61666667,54.92,9.34,36.6,64.73,0.081,1.84,0.26,0.031,0.053,5.6,0.17,2.330876711,0.047829207,16.24917609,0.00701495,2.888884131,0.031886138,0.044640594,298.6313333,0.008290396,0.061221386,2.876129676,0.256045691,1.052242564,1.0,0.315166667,0.0,0.366833333,0.651,0.0,0.0,49.55866667,0.051666667,75.0,23.4,10.0,60.0,26.5,8.0,124.24000000000001,132.0,44.51549434,559.0,427.0,84.84848485
