Repository: saikumar-voptimai/evonith_bf_webapp

# Evonith BF2 — Blast Furnace Intelligence Platform

Monitoring, modelling and optimisation of **Blast Furnace 2 (BF2)** at Evonith Steel: live telemetry from InfluxDB,
manual plant reports from Neon PostgreSQL, a two-zone energy model of the furnace, blend and fuel optimisers, a
conversational assistant (FurnaceMind) and a live digital twin evaluated every hour.

The platform has three deployable parts that share one Python service layer, plus the shared data library:

| Part | Path | What it is |
|---|---|---|
| **Streamlit app** (legacy) | `src/app.py`, `src/custom_pages/` | The original 11-page dashboard; still the home of the model pages. Served under `/legacy` in production |

File: src/assets/data/furnace_dataset_20260525_002530_771382.csv (part 129 of 209)
GO%,ORE_NA2O%,ORE_P%,ORE_TIO2%,ORE_AL2O3%,ORE_SIO2%,ORE_MNO%,ORE_CAO%,ORE_K2O%,ORE_CALC_MT,PELLET_PCT_SIO2,PELLET_PCT_AL2O3,PELLET_PCT_FE2O3,PELLET_PCT_MGO,PELLET_PCT_TIO2,PELLET_PCT_NA2O,TOTAL_PELLET_CALC_MT,PELLET_PCT_K2O,PELLET_PCT_TM,PELLET_PCT_LOI,PELLET_PCT_MNO,PELLET_PCT_CAO,PELLET_PCT_P,CHARGES/HRS.,STOCKRODLEVEL,CHEM_PCT_C,CHEM_PCT_CR,CHEM_PCT_FE,CHEM_PCT_MN,CHEM_PCT_P,CHEM_PCT_S,CHEM_PCT_SI,CHEM_PCT_TI,SLAG_BASICITY,SLAG_PCT_AL2O3,SLAG_PCT_CAO,SLAG_PCT_FEO,SLAG_PCT_K2O,SLAG_PCT_MGO,SLAG_PCT_MNO,SLAG_PCT_NA2O,SLAG_PCT_S,SLAG_PCT_SIO2,SLAG_PCT_TIO2,SLAG_T_BASICITY,HMT_GT_1480C,COKE_DISCHARGE_TIME,WEIGHTED_COKE_ANGLE,TOTAL_COKE_PORTIONS,NON_COKE_DISCHARGE_TIME,WEIGHTED_NON_COKE_ANGLE,TOTAL_NON_COKE_PORTIONS,TOTAL HEAT LOAD,FTG_UPTAKE_TEMP_A,FTG_UPTAKE_TEMP_B,FTG_UPTAKE_TEMP_C,FTG_UPTAKE_TEMP_D,FTG_UPTAKE_TEMP_AVG,HEARTH_TEMP_A,HEARTH_TEMP_B,HEARTH_TEMP_C,HEARTH_TEMP_D,HEARTH_TEMP_AVG,BOSH_TEMP_A,BOSH_TEMP_C,BOSH_TEMP_D,BELLY_TEMP_A,BELLY_TEMP_C,BELLY_TEMP_D,LOWER_STACK_TEMP_A,LOWER_STACK_TEMP_B,LOWER_STACK_TEMP_C,LOWER_STACK_TEMP_D,PCI_KG/THM,ACT. FUEL RATEKG/THM.,FURNACETOPGASANALYSISCO2ETACO,COKE RATE KG/THM,PRODUCTIONTONNESPERHR,HOT BLAST PRESSUREBAR,TOPPRESSUREBAR,DIFFERENTIAL PRESSURETOTALBAR,HOT BLAST TEMP.OC,OXYGENFLOWNM3/HR.,STEAMKGS/HR.,RAFTOC,PERMEABILITYKGS/HR.,TUYEREVELOCITYM/S,HOT BLAST VOLUMENM3/HR.,O2 ENRICHMENT %,BOTTOMBAR,FURNACE TOP GAS ANALYSISH2%,UNITCOST LAKHS/THM,BOSH_TEMP_B,FURNACE TOP GAS ANALYSISCO2%,FURNACE TOP GAS ANALYSISONLINE (ANALYZER)CO%
2026-02-26 06:00:00,0.9544790551468584,11.524060158084028,0.459192027,87.52146078676913,0.3759720735291446,4.0409999999999995,0.38999999999999996,0.9900000000000001,0.49,87.39,11.62,1.172,69.98,9.0,19.55,1.69,12.33952387,5.2,80.20111111,71.63,38.89,0.04800000000000001,5.24,2.4,8.7,2.39,0.028,0.16,54.68,10.61,0.05000000000000001,2.02480916,0.21,16.910166666666665,0.10000000000000002,96.56,0.84,0.3499999999999999,1.1,0.0,0.0,0.079,59.49776443585862,4.184813167916051,3.16168585333658,0.0587183274838533,0.04166468864466637,0.07543023642784057,0.34470861454224205,4.309613457678677,5.411496094901037,0.06726239313111622,0.06621306973042333,0.03639265582103491,8.136666666666667,0.0,0.0,0.0,0.0,0.0,0.0,0.0,0.0,0.0,0.0,0.0,0.0,0.0,7.0,0.254488152,4.118363636363636,0.015934545454545455,95.20955636363637,0.15918181818181817,0.10808181818181818,0.038145454545454545,0.30263636363636365,0.048100000000000004,1.0730239219181819,19.13,36.12609090909091,0.3565454545454545,0.39654545454545453,7.965909090909091,0.25163636363636366,0.19245454545454546,0.3695909090909091,33.667545454545454,1.2932727272727274,1.3096288219999999,1492.1,97.5,26.46153846153846,13.0,60.0,27.333333333333332,9.0,0.9618739379639862,178.9358333,167.05875,175.3394444,188.5638889,178.7632639,61.81727279277736,328.31927450990446,449.9256766926874,580.709732572272,356.5399270168673,52.34484679665705,54.94122562674108,55.0479108635096,68.02674094707514,49.8470752089136,43.30139275766025,59.7518105849582,45.8298050139274,40.34679665738157,35.639554317548715,194.2847128133707,537.6935933147632,43.248139554317575,268.0,97.97701949860658,2.794304590529246,1.3483399136490257,1.4459763509749304,1212.472228412257,3998.296547,0.0,2214.8937270194997,1280.2335738161562,217.57792172701932,110854.4019498607,4.445432337047358,1.170052572980501,4.048072688022287,92.74272444777162,58.822841225626746,18.618002590529255,24.426770055710303
2026-02-26 07:00:00,0.9487857039445584,11.202999855223817,0.459192027,87.84821444083163,0.3687857039445584,4.030857142857143,0.41,0.985,0.49,87.075,11.94,1.201142857142857,69.98,9.0,19.55,1.69,12.33952387,5.2,80.20111111,71.63,38.89,0.052,5.4,2.48,8.48,2.45,0.025,0.16,54.51,10.820000000000002,0.048,2.003703704,0.22,16.383285714285716,0.1,96.9,0.55,0.39,1.12,0.0,0.0,0.10228571428571429,60.02112161808072,3.6225212551019452,3.346103143045556,0.03731341056015314,0.01943807863364689,0.06264993066235723,0.3925731245569919,3.96356974082565,5.751154134598174,0.06928665587211394,0.03244055465600949,0.03791017945322428,8.952142857142857,0.0,0.0,0.0,0.0,0.0,0.0,0.0,0.0,0.0,0.0,0.0,0.0,0.0,7.0,0.254488152,4.164625,0.0153625,95.140075,0.16,0.1060875,0.0401875,0.32275000000000004,0.0509125,1.066365727325,19.174625,36.006125,0.35,0.383625,7.989125,0.23725000000000002,0.19,0.376375,33.765625,1.27725,1.3029711697625,1487.9,97.5,26.46153846153846,13.0,60.0,27.333333333333332,9.0,0.9618739379639862,178.9358333,167.05875,175.3394444,188.5638889,178.7632639,61.81727279277736,328.31927450990446,449.9256766926874,580.709732572272,356.5399270168673,52.15944444444471,55.36805555555582,56.4247222222225,68.4247222222221,50.56916666666683,43.19000000000032,59.77416666666665,45.80777777777748,41.36833333333345,34.10361111111095,187.8561647222227,535.7916666666666,43.53382719444448,268.0,94.68855504130121,2.8088789944444446,1.348117386111111,1.4608731472222218,1207.7722194444461,3998.296547,0.0,2217.1788666666666,1267.1080861111118,215.54651944444458,110795.88333333333,4.4675268,1.1811518652777775,3.9662181416666633,91.89094182569451,59.31583333333327,18.872588916666658,24.4811681111111
2026-02-26 08:00:00,0.9491744543260716,11.208442360565003,0.459192027,87.84238318510893,0.3691744543260716,4.107,0.41,0.985,0.49,87.075,11.94,1.296,69.98,9.0,19.55,1.69,12.33952387,5.2,80.20111111,71.63,38.89,0.052,5.400000000000001,2.48,8.48,2.45,0.025000000000000005,0.16,54.51,10.82,0.04800000000000001,2.003703704,0.22,16.363,0.10000000000000002,96.90000000000002,0.55,0.39000000000000007,1.12,0.0,0.0,0.112,59.450460849842045,3.8588052856679282,3.372708281314024,0.03878435917154472,0.01993308456070969,0.06598576463945134,0.4358072627085921,4.151005530464354,6.078969469177211,0.07573321710955302,0.03297776809246275,0.04033533557252198,8.043166666666666,0.0,0.0,0.0,0.0,0.0,0.0,0.0,0.0,0.0,0.0,0.0,0.0,0.0,7.0,0.254488152,4.2884705882352945,0.015364705882352942,94.98382352941177,0.16,0.10718823529411764,0.04127058823529412,0.3482352941176471,0.05564705882352941,1.0555244563882353,19.043176470588236,35.93,0.3244705882352941,0.3836470588235294,7.974470588235294,0.22270588235294117,0.19,0.38,34.0424705882353,1.2590588235294118,1.2898009384,1487.9176470588236,97.5,26.46153846153846,13.0,60.0,27.333333333333332,9.0,0.9618739379639862,178.9358333,167.05875,175.3394444,188.5638889,178.7632639,61.81727279277736,328.31927450990446,449.9256766926874,580.709732572272,356.5399270168673,52.00749999999982,55.35166666666648,56.80055555555552,67.60472222222207,51.19722222222213,43.295555555555474,59.851111111110995,45.833333333333215,39.79638888888886,33.632222222222204,204.48819388888873,535.8194444444445,42.6064651111111,268.0,92.27452777777764,2.753809738888892,1.3485731277777786,1.4052063999999997,1217.7575166666668,3998.296547,0.0,2218.912361111112,1299.3641527777781,216.91533888888887,109392.91527777768,4.536390105555554,1.1463444536111125,4.039183061111114,94.09468569027776,58.51583333333311,18.18993544444446,24.502845583333322
2026-02-26 09:00:00,0.9492250861530482,11.209151206142675,0.459192027,87.84162370770427,0.3692250861530483,4.113285714285714,0.41,0.985,0.49,87.075,11.94,1.1995714285714285,69.98,9.0,19.55,1.69,12.33952387,5.2,80.20111111,71.63,38.89,0.052,5.4,2.48,8.48,2.45,0.025,0.16,54.51,10.820000000000002,0.048,2.003703704,0.22,16.371142857142857,0.1,96.9,0.55,0.39,1.12,0.0,0.0,0.1177142857142857,59.90501002004861,3.6732864842996413,3.3429540117172674,0.03737526432485964,0.01946600689958642,0.06338770711890883,0.40099212531340767,4.011071655166581,5.80775995778833,0.07041131225542363,0.0325342760212853,0.037748971695823294,8.835714285714285,0.0,0.0,0.0,0.0,0.0,0.0,0.0,0.0,0.0,0.0,0.0,0.0,0.0,7.0,0.254488152,4.460375,0.015925,94.7718625,0.1601125,0.110625,0.0398875,0.379625,0.061587499999999996,1.0439176177375,18.777124999999998,35.9255,0.284125,0.389625,7.93225,0.21225,0.19037500000000002,0.379625,34.41425,1.244125,1.2744128298625,1492.5125,97.5,26.46153846153846,13.0,60.0,27.333333333333332,9.0,0.9618739379639862,178.9358333,167.05875,175.3394444,188.5638889,178.7632639,61.81727279277736,328.31927450990446,449.9256766926874,580.709732572272,356.5399270168673,52.30166666666654,55.250555555555394,56.65250000000029,71.34388888888903,52.10361111111116,43.717499999999845,61.582777777777785,46.29388888888867,39.089444444444496,33.12055555555556,200.2197175000003,538.0111111111111,43.58024133333333,268.0,93.45320824290906,2.7248504277777794,1.3484302583333339,1.3764273583333342,1214.730502777774,3998.296547,0.0,2170.3450944444444,1318.8360194444442,217.29570277777793,108687.93361111122,4.565565224999999,1.1098185669444438,4.175186475,93.52911256875004,59.53972222222209,18.49045169444444,23.938850611111096
2026-02-26 10:00:00,0.9493264738352839,11.210570633693976,0.459192027,87.84010289247074,0.369326473835284,4.118333333333333,0.41,0.985,0.49,87.075,11.94,1.1624999999999999,69.98,9.0,19.55,1.69,12.33952387,5.2,80.20111111,71.63,38.89,0.052,5.400000000000001,2.48,8.48,2.45,0.025000000000000005,0.16,54.51,10.82,0.04800000000000001,2.003703704,0.22,16.352333333333334,0.10000000000000002,96.90000000000002,0.55,0.38999999999999996,1.12,0.0,0.0,0.12216666666666666,59.912469788442934,3.668958830390112,3.346551480133261,0.03746543853246246,0.019493074995014136,0.0633168977371633,0.4006010345394864,4.004306606016809,5.808125795955271,0.07041321223304751,0.03253443435275396,0.038018908492197724,8.743,0.0,0.0,0.0,0.0,0.0,0.0,0.0,0.0,0.0,0.0,0.0,0.0,0.0,7.0,0.254488152,4.464125,0.015175000000000001,94.78048749999999,0.1612375,0.106875,0.0387625,0.375875,0.0574625,1.0474272251124999,18.848375,35.8805,0.325375,0.385875,7.95475,0.23475000000000001,0.194125,0.375875,34.25675,1.285375,1.2796506284875,1487.6375,97.5,26.46153846153846,13.0,60.0,27.333333333333332,9.0,0.9618739379639862,178.9358333,167.05875,175.3394444,188.5638889,178.7632639,61.81727279277736,328.31927450990446,449.9256766926874,580.709732572272,356.5399270168673,52.79055555555524,55.40166666666654,56.066666666666585,75.29666666666658,52.59000000000021,44.21944444444436,66.03416666666654,46.5063888888889,38.620000000000026,33.28055555555555,201.14937777777766,534.0361111111112,43.71357833333336,268.0,94.55773611111096,2.775024866666666,1.3485031472222222,1.4264701527777788,1207.846794444445,3998.296547,0.0,2201.270488888888,1256.784913888888,210.38285694444434,107352.8219444445,4.644454616666666,1.1476175786111105,4.085624027777778,93.65229255555553,60.951666666666846,18.638189777777804,24.000410083333318
2026-02-26 11:00:00,0.9491333866018081,11.207867412425315,0.459192027,87.8429992009729,0.36913338660180817,4.093714285714285,0.41,0.985,0.49,87.075,11.94,1.1202857142857143,69.98,9.0,19.55,1.69,12.33952387,5.2,80.20111111,71.63,38.89,0.052,5.4,2.48,8.48,2.45,0.025,0.16,54.51,10.820000000000002,0.048,2.003703704,0.22,16.370142857142856,0.1,96.9,0.55,0.39,1.12,0.0,0.0,0.12128571428571429,60.01263149735022,3.625212124155271,3.349124529491817,0.03740810226661434,0.0194677632819389,0.0626814567508945,0.3933321944140994,3.9634868206244027,5.759126570566504,0.06943991223455137,0.032453326019545946,0.03814700052752302,8.977857142857143,0.0,0.0,0.0,0.0,0.0,0.0,0.0,0.0,0.0,0.0,0.0,0.0,0.0,7.0,0.254488152,4.467874999999999,0.014425,94.7891125,0.1623625,0.10312500000000001,0.0376375,0.372125,0.053337499999999996,1.0509368324875,18.919625,35.8355,0.366625,0.382125,7.97725,0.25725000000000003,0.19787500000000002,0.372125,34.09925,1.3266250000000002,1.2848884271124998,1482.7625,97.5,26.46153846153846,13.0,60.0,27.333333333333332,9.0,0.9618739379639862,178.9358333,167.05875,175.3394444,188.5638889,178.7632639,61.81727279277736,328.31927450990446,449.9256766926874,580.709732572272,356.5399270168673,53.30000000000001,55.56416666666674,55.88694444444431,80.05027777777802,52.6255555555557,44.66527777777792,69.45666666666654,46.111111111111214,37.89694444444452,33.49055555555564,203.63928444444448,532.3611111111111,43.712671694444445,268.0,90.56726388888902,2.745338172222222,1.348177675000001,1.397233569444445,1219.2865111111105,3998.296547,0.0,2230.884144444445,1317.1632361111122,218.34739277777774,110094.20527777776,4.533596466666664,1.1308520536111113,3.8370386388888926,93.9822051888889,60.70083333333329,18.41401494444446,23.71122727777778
2026-02-26 12:00:00,0.9490454241394127,11.206635937951779,0.459192027,87.84431863790881,0.3690454241394127,4.089666666666667,0.41,0.985,0.49,87.075,11.94,1.1121666666666667,69.98,9.0,19.55,1.69,12.33952387,5.2,80.20111111,71.63,38.89,0.052,5.400000000000001,2.48,8.48,2.45,0.025000000000000005,0.16,54.51,10.82,0.04800000000000001,2.003703704,0.22,16.409,0.10000000000000002,96.90000000000002,0.55,0.38999999999999996,1.12,0.0,0.0,0.12,59.991883899441056,3.634104012060295,3.349132422091666,0.037434977572639076,0.01947760440648155,0.06280935325583425,0.39486173391528406,3.97135072470177,5.769913963550678,0.06965333616277931,0.03247111134689828,0.0381618207343936,8.963166666666668,0.0,0.0,0.0,0.0,0.0,0.0,0.0,0.0,0.0,0.0,0.0,0.0,0.0,7.0,0.254488152,4.479454545454545,0.013763636363636363,94.82496363636363,0.1552,0.09792727272727272,0.040072727272727274,0.3416363636363636,0.04698181818181818,1.0600483868181818,18.97890909090909,35.94472727272728,0.40181818181818185,0.37763636363636366,7.987636363636364,0.2510909090909091,0.1952727272727273,0.3770909090909091,33.91072727272727,1.3074545454545454,1.2956032430181816,1481.418181818182,97.5,26.46153846153846,13.0,60.0,27.333333333333332,9.0,0.9618739379639862,178.9358333,167.05875,175.3394444,188.5638889,178.7632639,61.81727279277736,328.31927450990446,449.9256766926874,580.709732572272,356.5399270168673,53.54611111111113,55.244444444444404,56.91611111111117,80.39444444444439,52.875277777777555,45.089166666666934,66.96944444444436,45.85333333333325,37.63444444444443,33.0502777777777,198.02566250000035,534.9666666666667,43.84382324999997,268.0,96.15504166666643,2.7557467888888914,1.3483391833333347,1.4074806213888895,1191.790741666666,3998.296547,0.0,2195.595141666667,1311.141877777778,215.13548388888893,110405.7261111111,4.528355402777776,1.131591458055555,3.935072627777774,93.23840028125005,61.56833333333335,18.560450222222194,23.77565627777778
2026-02-26 13:00:00,0.949131517038094,11.207841238533318,0.459192027,87.8430272444286,0.369131517038094,4.103857142857143,0.41,0.985,0.49,87.075,11.94,1.153142857142857,69.98,9.0,19.55,1.69,12.33952387,5.2,80.20111111,71.63,38.89,0.052,5.4,2.48,8.48,2.45,0.025,0.16,54.51,10.820000000000002,0.048,2.003703704,0.22,16.707285714285714,0.1,96.9,0.55,0.39,1.12,0.0,0.0,0.12014285714285713,59.858532190106935,3.6830173365774397,3.375416020176792,0.03833515663217408,0.019763864064835844,0.06345050900968469,0.4058500409256145,3.993204204727524,5.870174262501905,0.07159804902203422,0.03263317075183618,0.040262738114728365,8.567571428571428,0.0,0.0,0.0,0.0,0.0,0.0,0.0,0.0,0.0,0.0,0.0,0.0,0.0,7.0,0.254488152,4.501272727272727,0.013218181818181818,94.89641818181818,0.13720000000000002,0.09083636363636363,0.047163636363636366,0.2761818181818182,0.03770909090909091,1.076485564090909,19.022545454545455,36.25563636363636,0.4290909090909091,0.37218181818181817,7.982181818181819,0.20745454545454545,0.18436363636363637,0.39345454545454545,33.681636363636365,1.2092727272727273,1.3134803122909091,1484.6909090909091,97.5,26.46153846153846,13.0,60.0,27.333333333333332,9.0,0.9618739379639862,178.9358333,167.05875,175.3394444,188.5638889,178.7632639,61.81727279277736,328.31927450990446,449.9256766926874,580.709732572272,356.5399270168673,53.57972222222239,55.13749999999988,57.9602777777778,76.70888888888877,53.56694444444462,45.36138888888876,63.595,46.32222222222205,36.38194444444454,30.396388888888865,201.3632455555554,538.4444444444445,42.993207749999996,268.0,99.47761111111059,2.789934497222224,1.3482131500000007,1.4414991805555546,1211.3688305555536,3998.296547,0.0,2182.6169444444454,1277.760730555555,215.23576694444444,110377.26861111108,4.555337686111112,1.1741808777777774,4.053248775000001,93.6806300361111,61.629999999999924,18.116657500000006,24.02324486111115
2026-02-26 14:00:00,0.9485580869725819,11.199813217616148,0.459192027,87.85162869541126,0.368558086972582,4.116499999999999,0.41,0.985,0.49,87.075,11.94,1.1703333333333334,69.98,9.0,19.55,1.69,12.33952387,5.2,80.20111111,71.63,38.89,0.052,5.400000000000001,2.48,8.48,2.45,0.025000000000000005,0.16,54.51,10.82,0.04800000000000001,2.003703704,0.22,16.402833333333334,0.10000000000000002,96.90000000000002,0.55,0.39000000000000007,1.12,0.0,0.0,0.11783333333333333,60.04430590050196,3.6139126610329133,3.341866662237557,0.03716614504427235,0.019391142079170597,0.06253616349924931,0.39067741644566906,3.9594059886364477,5.7341158017839655,0.06895582790666742,0.03241298565888895,0.03757038819492792,8.653166666666666,0.0,0.0,0.0,0.0,0.0,0.0,0.0,0.0,0.0,0.0,0.0,0.0,0.0,7.0,0.254488152,4.495,0.013,94.874,0.139,0.09369999999999999,0.046400000000000004,0.298,0.040900000000000006,1.0729365852,18.944,36.254000000000005,0.401,0.388,7.968,0.202,0.186,0.397,33.794000000000004,1.206,1.3087429359,1487.8,97.5,26.46153846153846,13.0,60.0,27.333333333333332,9.0,0.9618739379639862,178.9358333,167.05875,175.3394444,188.5638889,178.7632639,61.81727279277736,328.31927450990446,449.9256766926874,580.709732572272,356.5399270168673,53.92444444444428,55.67916666666655,57.09833333333331,71.70333333333326,54.195000000000114,45.47416666666659,57.365555555555645,46.69694444444435,35.70027777777777,31.621944444444487,179.652178333333,535.5027777777777,42.784565777777736,268.0,94.96824752729515,2.800817336111107,1.3482975888888897,1.4526587222222218,1198.127405555555,3998.296547,0.0,2205.4663916666686,1265.8395388888882,212.4212947222224,110106.72416666668,4.571710005555558,1.169595468888888,3.956685613888891,90.80391362916663,61.17805555555556,18.061873638888873,24.157913666666676
2026-02-26 15:00:00,0.9730249367003024,11.26822189831481,0.459192027,87.75875316498488,0.3845374050504534,4.133571428571428,0.41,0.985,0.49,87.075,11.94,1.205142857142857,69.98,9.0,19.55,1.69,12.33952387,5.2,80.20111111,71.63,38.89,0.05,5.58,2.3,8.84,2.5100000000000002,0.028,0.16,54.51,10.75,0.051,1.926523297,0.22,16.319142857142857,0.10000000000000002,96.90000000000002,0.55,0.39000000000000007,1.12,0.0,0.0,0.11783333333333333,60.03783628593313,3.6151196784413773,3.346854999823147,0.037312784745502946,0.019436596073645836,0.06254166680317357,0.39137435184055175,3.9564051798136566,5.743357467206117,0.0691312779993942,0.03242760649994952,0.037956210186695635,9.168999999999999,0.0,0.0,0.0,0.0,0.0,0.0,0.0,0.0,0.0,0.0,0.0,0.0,0.0,7.0,0.254488152,4.47,0.013,94.789,0.154,0.1032,0.0404,0.378,0.0524,1.0560635022,18.784,36.044000000000004,0.33599999999999997,0.418,7.948,0.222,0.196,0.392,34.134,1.266,1.2889292624,1490.8,97.5,26.46153846153846,13.0,60.0,27.333333333333332,9.0,0.9618739379639862,178.9358333,167.05875,175.3394444,188.5638889,178.7632639,61.81727279277736,328.31927450990446,449.9256766926874,580.709732572272,356.5399270168673,54.557500000000104,56.59166666666693,57.27111111111112,70.57305555555556,54.52055555555551,45.40361111111087,51.744444444444426,47.148888888888706,35.21305555555559,37.273888888888926,201.21262277777754,537.1111111111111,43.441950999999996,268.0,92.08761111111109,2.7566229027777776,1.3480979805555557,1.4085500055555555,1216.452211111114,3998.296547,0.0,2232.7174583333313,1304.0408222222206,217.675750277778,109990.01416666659,4.551416797222223,1.1531458105555554,3.7776089555555563,93.66067251805552,61.0602777777779,18.328365805555553,23.86342597222222
2026-02-26 16:00:00,0.9730098712108427,11.267483689331298,0.459192027,87.75950643945785,0.3845148068162642,4.0128571428571425,0.41,0.9850000000000001,0.49,87.075,11.94,1.157142857142857,69.98,9.0,19.55,1.69,12.33952387,5.2,80.20111111,71.63,38.89,0.05,5.58,2.3,8.84,2.5100000000000002,0.028,0.16,54.51,10.75,0.051,1.926523297,0.22,16.312142857142856,0.10000000000000002,96.90000000000002,0.55,0.39000000000000007,1.12,0.0,0.0,0.11783333333333333,59.97485557048767,3.6408131752501953,3.351013719376249,0.03750902424760133,0.019501619358493406,0.06290139567581153,0.3961998050354646,3.9757544662487487,5.780977819705107,0.06986945010556087,0.03248912084213007,0.038317325626922735,9.103571428571428,0.0,0.0,0.0,0.0,0.0,0.0,0.0,0.0,0.0,0.0,0.0,0.0,0.0,7.0,0.254488152,4.466545454545455,0.013,94.77332727272727,0.15672727272727272,0.1020909090909091,0.038654545454545455,0.3936363636363636,0.05601818181818182,1.0542987576545455,18.84763636363636,36.01236363636364,0.30672727272727274,0.4169090909090909,7.926909090909091,0.22345454545454546,0.19345454545454546,0.38345454545454544,34.158727272727276,1.267090909090909,1.2863622817272728,1491.6727272727273,97.5,26.46153846153846,13.0,60.0,27.333333333333332,9.0,0.9618739379639862,178.9358333,167.05875,175.3394444,188.5638889,178.7632639,61.81727279277736,328.31927450990446,449.9256766926874,580.709732572272,356.5399270168673,55.39277777777762,56.433055555555356,57.06055555555569,68.11944444444444,54.3291666666669,45.362499999999685,53.7088888888889,47.22694444444427,35.081388888888874,33.71611111111106,170.9647266666664,536.2777777777778,43.07707955555556,268.0,93.80446189474206,2.757985269444445,1.3482035611111098,1.409850305555554,1225.981680555554,3998.296547,0.0,2268.7437999999997,1303.6584333333337,218.89718250000004,110173.04638888892,4.520676363888887,1.1722961027777776,3.6448447194444404,89.6528262833333,60.11861111111105,18.284554111111124,24.163050305555533
2026-02-26 17:00:00,0.9729812495919775,11.266081230006899,0.459192027,87.76093752040113,0.3844718743879663,4.051571428571428,0.41,0.985,0.49,87.075,11.94,1.1261428571428571,69.98,9.0,19.55,1.69,12.33952387,5.2,80.20111111,71.63,38.89,0.05,5.58,2.3,8.84,2.5100000000000002,0.028,0.16,54.51,10.75,0.051,1.926523297,0.22,16.407,0.10000000000000002,96.90000000000002,0.55,0.39000000000000007,1.12,0.0,0.0,0.11783333333333333,59.96231630306789,3.6467630077146778,3.3491848041122094,0.03747441848268175,0.019491978770129627,0.06299133614116315,0.39704330992962644,3.9825126603770036,5.785335671905157,0.06995838703901221,0.03249653225325102,0.038186086111016496,8.834142857142856,0.0,0.0,0.0,0.0,0.0,0.0,0.0,0.0,0.0,0.0,0.0,0.0,0.0,7.0,0.254488152,4.477454545454546,0.013,94.80387272727273,0.15127272727272728,0.09390909090909091,0.03974545454545455,0.36636363636363634,0.054381818181818184,1.0626062387454547,19.060363636363636,36.099636363636364,0.30127272727272725,0.3950909090909091,7.90509090909091,0.21254545454545454,0.18254545454545454,0.37254545454545457,33.97327272727273,1.228909090909091,1.2952930962727274,1491.1272727272728,97.5,26.46153846153846,13.0,60.0,27.333333333333332,9.0,0.9618739379639862,178.9358333,167.05875,175.3394444,188.5638889,178.7632639,61.81727279277736,328.31927450990446,449.9256766926874,580.709732572272,356.5399270168673,55.33472222222207,55.98611111111104,56.12805555555543,72.87583333333345,53.401388888888846,45.36111111111094,62.33583333333342,46.841388888888744,35.25472222222228,29.25111111111113,191.1148477777776,539.1416666666667,43.30655669444445,268.0,97.77380555555517,2.748348225000001,1.348195741666666,1.4001937777777773,1219.5312555555527,3998.296547,0.0,2231.4129138888884,1319.6049277777781,220.27595611111116,110675.12611111105,4.512372430555553,1.1472767991666666,3.9039673666666626,92.32271733055553,60.19027777777784,18.520157722222216,24.24840902777776
2026-02-26 18:00:00,0.9731519574761222,11.27444591632999,0.459192027,87.75240212619389,0.3847279362141834,4.1001666666666665,0.41,0.985,0.49,87.075,11.94,1.1079999999999999,69.98,9.0,19.55,1.69,12.33952387,5.2,80.20111111,71.63,38.89,0.05000000000000001,5.580000000000001,2.3,8.84,2.51,0.028,0.16,54.51,10.75,0.051,1.926523297,0.22,16.44,0.10000000000000002,96.90000000000002,0.55,0.39000000000000007,1.12,0.0,0.0,0.11783333333333333,60.0428572820141,3.611866827744196,3.3503591107005697,0.03740350345688205,0.019464019416355803,0.06248654109495411,0.3911588904262527,3.9506676099288787,5.744880153703594,0.06915620551494249,0.032429683792911876,0.03822068033687221,8.901666666666667,0.0,0.0,0.0,0.0,0.0,0.0,0.0,0.0,0.0,0.0,0.0,0.0,0.0,7.0,0.254488152,4.496428571428572,0.012671428571428571,94.86784285714286,0.14342857142857143,0.09167142857142857,0.05051428571428571,0.29428571428571426,0.04315714285714286,1.0618674201142857,19.179,35.94585714285714,0.3722857142857143,0.4097142857142857,7.867142857142857,0.24614285714285714,0.18657142857142858,0.3732857142857143,33.851142857142854,1.298857142857143,1.2942694266142858,1482.4571428571428,97.5,26.46153846153846,13.0,60.0,27.333333333333332,9.0,0.9618739379639862,178.9358333,167.05875,175.3394444,188.5638889,178.7632639,61.81727279277736,328.31927450990446,449.9256766926874,580.709732572272,356.5399270168673,54.531944444444456,55.6741666666666,55.429166666666404,73.85638888888901,52.41805555555558,45.27555555555562,65.7552777777777,46.37388888888863,36.11555555555535,29.102222222222284,182.02184916666658,537.4694444444444,43.08437730555558,268.0,94.03243146737893,2.755963805555555,1.3480468166666661,1.4080191777777769,1219.2470861111121,3998.296547,0.0,2237.5447444444426,1319.9724638888881,221.1571355555558,111292.76750000003,4.477895394444441,1.1467278205555542,3.8737059666666678,91.11789501458333,78.90805555555559,18.582200555555584,24.54798436111108
2026-02-26 19:00:00,0.9732036545091269,11.27697907094722,0.459192027,87.74981727454364,0.3848054817636904,4.139,0.41,0.9850000000000001,0.49,87.075,11.94,1.0357142857142858,69.98,9.0,19.55,1.69,12.33952387,5.2,80.20111111,71.63,38.89,0.05,5.58,2.3,8.84,2.5100000000000002,0.028,0.16,54.51,10.75,0.051,1.9265232969999997,0.22,16.544571428571427,0.10000000000000002,96.90000000000002,0.55,0.39000000000000007,1.12,0.0,0.0,0.11783333333333333,60.04765401251176,3.6100074562451776,3.3497319101851235,0.037379948242805765,0.01945642783872024,0.06246128413955042,0.3907776764426334,3.9495334814900747,5.741648907317061,0.06909320390542147,0.03242443365878512,0.03816944019091235,8.88157142857143,0.0,0.0,0.0,0.0,0.0,0.0,0.0,0.0,0.0,0.0,0.0,0.0,0.0,7.0,0.254488152,4.517857142857143,0.012242857142857142,94.9419857142857,0.13485714285714287,0.09124285714285714,0.06422857142857143,0.20857142857142857,0.029014285714285715,1.0583753798285715,19.269,35.718714285714285,0.4665714285714286,0.43542857142857144,7.824285714285714,0.29328571428571426,0.19514285714285715,0.37757142857142856,33.748285714285714,1.4017142857142857,1.2902161313285714,1471.3142857142857,97.5,26.46153846153846,13.0,60.0,27.333333333333332,9.0,0.9618739379639862,178.9358333,167.05875,175.3394444,188.5638889,178.7632639,61.81727279277736,328.31927450990446,449.9256766926874,580.709732572272,356.5399270168673,53.665000000000326,56.24194444444455,54.8866666666666,80.82500000000002,51.59750000000017,44.99055555555548,70.10388888888914,45.729166666666586,36.88416666666663,29.70861111111111,208.6421102777774,546.6944444444445,43.73105500000001,268.0,97.77380555555517,2.7447755527777766,1.348329525,1.3964020638888905,1261.5074555555545,3998.296547,0.0,2210.409366666666,1298.4584222222231,221.66346972222237,108671.43250000002,4.6810004472222255,1.1410942944444447,4.027994775000001,94.6450796118055,99.53555555555556,19.014009555555557,24.464988916666666
2026-02-26 20:00:00,0.9732035441345027,11.276973662590636,0.459192027,87.74982279327484,0.38480531620175423,4.152571428571429,0.41,0.985,0.49,87.075,11.94,1.0737142857142856,69.98,9.0,19.55,1.69,12.33952387,5.2,80.20111111,71.63,38.89,0.05,5.58,2.3,8.84,2.5100000000000002,0.028,0.16,54.51,10.75,0.051,1.926523297,0.22,16.54285714285714,0.10000000000000002,96.90000000000002,0.55,0.39000000000000007,1.12,0.0,0.0,0.11783333333333333,60.0040871598964,3.6293104481864447,3.34773795626097,0.03738063005918998,0.01946000109460138,0.06274371040757612,0.3939007720452317,3.9682453835247706,5.76193059278075,0.06949744922132585,0.03245812076844382,0.03804684333432779,8.867428571428572,0.0,0.0,0.0,0.0,0.0,0.0,0.0,0.0,0.0,0.0,0.0,0.0,0.0,7.0,0.254488152,4.508333333333334,0.014585555555555556,94.98647,0.13866666666666666,0.09273333333333333,0.07084444444444445,0.16144444444444445,0.026922222222222222,1.0576271293444444,19.24488888888889,35.662222222222226,0.494,0.44133333333333336,7.827444444444445,0.3098888888888889,0.19711111111111113,0.38375555555555557,33.718888888888884,1.4527777777777777,1.2897622887333333,1468.1777777777777,97.5,26.46153846153846,13.0,60.0,27.333333333333332,9.0,0.9618739379639862,178.9358333,167.05875,175.3394444,188.5638889,178.7632639,61.81727279277736,328.31927450990446,449.9256766926874,580.709732572272,356.5399270168673,53.15527777777793,56.20944444444422,54.43611111111108,83.49305555555567,51.275277777777774,44.7880555555557,71.54611111111075,45.10361111111121,37.26472222222218,34.24777777777771,200.96501722222234,548.6361111111111,43.20451591666668,268.0,94.88612478637376,2.7372965833333316,1.3481800388888905,1.389088113888889,1259.1613138888893,3998.296547,0.0,2207.668880555554,1291.5481527777781,220.02069722222225,107493.61388888888,4.751088369444446,1.1449089038888898,4.170299647222218,93.62786478194445,103.91444444444444,18.712890916666648,24.602044805555547
2026-02-26 21:00:00,0.9731935539864186,11.276484145334505,0.459192027,87.75032230067906,0.3847903309796277,4.1615,0.41,0.985,0.49,87.075,11.94,1.104,69.98,9.0,19.55,1.69,12.33952387,5.2,80.20111111,71.63,38.89,0.05000000000000001,5.580000000000001,2.3,8.84,2.51,0.028,0.16,54.51,10.75,0.051,1.926523297,0.22,16.5885,0.10000000000000002,96.90000000000002,0.55,0.39000000000000007,1.12,0.0,0.0,0.11783333333333333,60.03556012784938,3.6164141330779884,3.3458401790462613,0.03728756796989177,0.01942904129054988,0.06256270118900394,0.3914973389479072,3.958378744961911,5.743343519395418,0.06913250794988192,0.032427708995823486,0.037880180625128386,8.902,0.0,0.0,0.0,0.0,0.0,0.0,0.0,0.0,0.0,0.0,0.0,0.0,0.0,7.0,0.254488152,4.458333333333333,0.02055222222222222,94.99216999999999,0.15866666666666668,0.09673333333333332,0.06817777777777778,0.16477777777777777,0.04058888888888889,1.0604669116777778,19.071555555555555,35.82888888888889,0.434,0.42133333333333334,7.890777777777778,0.28655555555555556,0.19044444444444444,0.39242222222222223,33.785555555555554,1.4361111111111111,1.2940154227333334,1475.5111111111112,97.5,26.46153846153846,13.0,60.0,27.333333333333332,9.0,0.9618739379639862,178.9358333,167.05875,175.3394444,188.5638889,178.7632639,61.81727279277736,328.31927450990446,449.9256766926874,580.709732572272,356.5399270168673,53.97576601671317,54.907242339832905,54.51587743732592,82.64679665738186,51.58022284122598,44.617827298050244,70.15515320334234,45.25766016713055,38.02172701949847,36.251253481894004,202.92093314763196,540.3760445682451,43.45321058495824,268.0,96.06999999999975,2.7364100696378837,1.348082378830084,1.3882153621169904,1237.0429916434541,3998.296547,0.0,2217.4262479108625,1308.6404428969352,218.95982061281344,108738.0754874652,4.673739520891365,1.1417154064066848,3.9136570919220053,93.88702364206124,81.61615598885803,18.702608105849528,24.338343927576588
2026-02-26 22:00:00,0.973111461426689,11.272461609907763,0.459192027,87.75442692866555,0.3846671921400336,4.1532857142857145,0.41,0.985,0.49,87.075,11.94,1.124142857142857,69.98,9.0,19.55,1.69,12.33952387,5.2,80.20111111,71.63,38.89,0.05,5.58,2.3,8.84,2.5100000000000002,0.028,0.16,54.51,10.75,0.051,1.926523297,0.22,16.611857142857144,0.10000000000000002,96.90000000000002,0.55,0.39000000000000007,1.12,0.0,0.0,0.11783333333333333,60.13382756152601,3.5750427090581978,3.3434352339059954,0.03709462471556111,0.01936230367252908,0.06197326588785392,0.38414847607474883,3.923722077901721,5.689459746468384,0.06806995094328973,0.03233916257860748,0.03762897260583565,9.01142857142857,0.0,0.0,0.0,0.0,0.0,0.0,0.0,0.0,0.0,0.0,0.0,0.0,0.0,7.0,0.254488152,4.408333333333333,0.02651888888888889,94.99786999999999,0.17866666666666667,0.10073333333333333,0.06551111111111112,0.16811111111111113,0.05425555555555556,1.063306694011111,18.898222222222223,35.99555555555556,0.374,0.4013333333333333,7.954111111111112,0.26322222222222225,0.18377777777777776,0.40108888888888894,33.852222222222224,1.4194444444444443,1.2982685567333334,1482.8444444444444,97.5,26.46153846153846,13.0,60.0,27.333333333333332,9.0,0.9618739379639862,178.9358333,167.05875,175.3394444,188.5638889,178.7632639,61.81727279277736,328.31927450990446,449.9256766926874,580.709732572272,356.5399270168673,56.408611111111135,54.75166666666662,54.29722222222218,84.39750000000012,51.70000000000035,44.331111111111156,71.66861111111123,45.365277777777706,38.463055555555655,35.31499999999999,203.60823916666624,545.0,42.62033811111109,268.0,98.1067777777773,2.7915581027777785,1.348413952777779,1.4431712027777783,1230.346322222222,3998.296547,0.0,2203.8695166666666,1280.809986111111,218.61234277777783,110808.44749999994,4.614483227777779,1.1848354416666667,3.956106911111111,93.97809168958328,68.82305555555556,18.44065869444444,24.830560666666663
2026-02-26 23:00:00,0.9672566224324933,11.263203309946899,0.459192027,87.76954006762061,0.3772566224324934,4.118285714285714,0.425,0.985,0.49,86.91,12.105,1.1334285714285715,69.98,9.0,19.55,1.69,12.33952387,5.2,80.20111111,71.63,38.89,0.044,5.1,2.22,8.33,2.31,0.027,0.15,55.38,10.02,0.052,1.964705882,0.22,16.744285714285716,0.10000000000000002,96.90000000000002,0.55,0.39000000000000007,1.12,0.0,0.0,0.11783333333333333,60.2636365138931,3.5221028560626,3.205056771842883,0.04,0.02425336484099837,0.07456757305336091,0.38723456827544667,4.313612982932814,5.076274713569071,0.08477153491805862,0.03217322093237866,0.0335339506308728,8.861285714285714,0.0,0.0,0.0,0.0,0.0,0.0,0.0,0.0,0.0,0.0,0.0,0.0,0.0,7.0,0.254488152,4.3705454545454545,0.027902727272727273,95.02342454545455,0.18373636363636364,0.10193636363636363,0.06340909090909091,0.17118181818181818,0.05786363636363636,1.0654223325909091,18.83427272727273,36.07936363636364,0.35654545454545455,0.38763636363636367,7.9710909090909094,0.25827272727272726,0.17881818181818182,0.40091818181818184,33.864,1.411181818181818,1.3008055502545455,1485.3454545454545,97.5,26.46153846153846,13.0,60.0,27.333333333333332,9.0,0.9618739379639862,178.9358333,167.05875,175.3394444,188.5638889,178.7632639,61.81727279277736,328.31927450990446,449.9256766926874,580.709732572272,356.5399270168673,57.07527777777793,55.21333333333323,54.00555555555573,83.50055555555576,51.70416666666702,44.15861111111121,70.87833333333326,45.9430555555555,39.20472222222237,35.46416666666661,202.81223111111106,546.925,42.534156750000065,268.0,93.9513594433154,2.76489755,1.3484055472222218,1.4164132091666677,1231.1254500000043,3998.296547,0.0,2185.1144333333336,1304.5480166666657,220.4801380555555,110514.72222222222,4.618541233333329,1.1675410722222224,4.159593591666673,93.87262062222221,68.2674999999999,18.61455949999999,25.150342916666673
2026-02-27 00:00:00,0.9678592081042178,11.272603646425797,0.459192027,87.75953714546998,0.37785920810421775,4.152714285714286,0.425,0.985,0.49,86.91,12.105,1.1502857142857141,69.98,9.0,19.55,1.69,12.33952387,5.221111111,79.35666667,71.63,38.89,0.044,5.1,2.22,8.33,2.31,0.027,0.15,55.38,10.02,0.052,1.964705882,0.22,16.666428571428572,0.10000000000000002,96.90000000000002,0.55,0.39000000000000007,1.12,0.0,0.0,0.11783333333333333,60.23392931967733,3.5350027579832934,3.2097386683883555,0.04,0.02422232870584378,0.07454917690685581,0.38994464302205295,4.320245988048979,5.095731207293363,0.08519241039272897,0.032199525649545556,0.03381836028221562,8.95342857142857,0.0,0.0,0.0,0.0,0.0,0.0,0.0,0.0,0.0,0.0,0.0,0.0,0.0,7.0,0.254488152,4.348727272727273,0.023293636363636364,95.07494272727273,0.1692818181818182,0.09948181818181819,0.06204545454545454,0.1739090909090909,0.048318181818181816,1.0665910139545454,18.913363636363638,36.054818181818185,0.39472727272727276,0.3821818181818182,7.9274545454545455,0.27736363636363637,0.1760909090909091,0.3891909090909091,33.804,1.4139090909090908,1.3010983600727273,1481.5272727272727,97.5,26.46153846153846,13.0,60.0,27.333333333333332,9.0,0.9618739379639862,178.9358333,167.05875,175.3394444,188.5638889,178.7632639,61.81727279277736,328.31927450990446,449.9256766926874,580.709732572272,356.5399270168673,56.23805555555538,55.425555555555526,53.59722222222225,71.13361111111112,51.761666666666656,43.80305555555575,57.09194444444443,45.78222222222247,38.607222222222255,35.918055555555476,214.68525277777772,549.6222222222223,42.415609666666704,268.0,98.15011111111063,2.715072750000002,1.348357875000001,1.3666479138888885,1230.8428222222208,3998.296547,0.0,2165.439702777778,1318.6201000000003,218.17457861111103,108013.18277777784,4.701838855555559,1.1226971527777776,4.249509708333335,95.44579599305555,67.17194444444438,18.39098713888889,24.96879861111111
2026-02-27 01:00:00,0.9678414904137372,11.272327250454302,0.459192027,87.75983125913196,0.3778414904137372,4.138166666666667,0.425,0.985,0.49,86.91000000000001,12.104999999999999,1.1513333333333333,69.98,9.0,19.55,1.69,12.33952387,5.221111111,79.35666667,71.63,38.89,0.044000000000000004,5.1,2.22,8.33,2.31,0.027,0.15,55.38,10.02,0.052,1.9647058819999998,0.22,16.712166666666665,0.10000000000000002,96.90000000000002,0.55,0.39000000000000007,1.12,0.0,0.0,0.11783333333333333,60.162287207183134,3.5639687753648164,3.2127531487517,0.04,0.024225912700827287,0.07485941313645356,0.3954798890796014,4.348869153868915,5.132650167437467,0.08609184502251425,0.03225574031390714,0.03377366672949724,8.774,0.0,0.0,0.0,0.0,0.0,0.0,0.0,0.0,0.0,0.0,0.0,0.0,0.0,7.0,0.254488152,4.326909090909091,0.018684545454545454,95.12646090909091,0.15482727272727273,0.09702727272727273,0.060681818181818184,0.17663636363636365,0.038772727272727264,1.0677596953181818,18.992454545454546,36.03027272727273,0.4329090909090909,0.37672727272727274,7.883818181818182,0.29645454545454547,0.17336363636363636,0.3774636363636364,33.744,1.4166363636363635,1.301391169890909,1477.709090909091,97.5,26.46153846153846,13.0,60.0,27.333333333333332,9.0,0.9618739379639862,178.9358333,167.05875,175.3394444,188.5638889,178.7632639,61.81727279277736,328.31927450990446,449.9256766926874,580.709732572272,356.5399270168673,54.72833333333344,55.443611111111025,53.07527777777802,65.01944444444443,52.04138888888907,43.54722222222228,54.347499999999954,45.56138888888905,38.157222222222224,33.219722222222266,204.92363500000027,550.0,42.811502499999996,268.0,94.45924745044648,2.7321525749999966,1.3484055166666673,1.3837389249999998,1228.6471972222212,3998.296547,0.0,2170.9230999999995,1310.5410750000005,218.7233352777778,108564.37472222226,4.683802849999995,1.125395349166667,4.218179352777773,94.15238163750004,67.30722222222198,18.756655027777747,25.055917416666635
2026-02-27 02:00:00,0.9676420684484613,11.269216267795997,0.459192027,87.76314166375555,0.3776420684484614,4.132571428571429,0.425,0.985,0.49,86.91,12.105,1.116857142857143,69.98,9.0,19.55,1.69,12.33952387,5.221111111,79.35666667,71.63,38.89,0.044,5.1,2.22,8.33,2.31,0.027,0.15,55.38,10.02,0.052,1.964705882,0.22,16.818285714285715,0.10000000000000002,96.90000000000002,0.55,0.39000000000000007,1.12,0.0,0.0,0.11783333333333333,60.26235402909612,3.5236548982788354,3.2091013235561117,0.04,0.02421561242564427,0.07440215119200141,0.3878160090409242,4.308037114562938,5.0817584417183195,0.08484335096547704,0.03217770943534231,0.03388540880691833,8.62657142857143,0.0,0.0,0.0,0.0,0.0,0.0,0.0,0.0,0.0,0.0,0.0,0.0,0.0,7.0,0.254488152,4.305090909090909,0.014075454545454547,95.17797909090909,0.1403727272727273,0.09457272727272728,0.05931818181818182,0.17936363636363636,0.02922727272727272,1.0689283766818183,19.071545454545454,36.00572727272727,0.4710909090909091,0.37127272727272725,7.840181818181819,0.3155454545454546,0.17063636363636364,0.36573636363636364,33.684000000000005,1.4193636363636364,1.3016839797090909,1473.8909090909092,97.5,26.46153846153846,13.0,60.0,27.333333333333332,9.0,0.9618739379639862,178.9358333,167.05875,175.3394444,188.5638889,178.7632639,61.81727279277736,328.31927450990446,449.9256766926874,580.709732572272,356.5399270168673,53.21027777777774,55.15722222222216,52.56944444444439,63.846944444444276,51.569999999999965,43.3102777777778,55.66555555555554,45.43944444444427,37.96027777777776,31.765555555555476,217.6026475000004,550.8583333333333,42.868935833333296,268.0,97.0449999999991,2.7697200722222215,1.348436302777778,1.4213717361111118,1227.8482194444462,3998.296547,0.0,2169.008680555555,1272.2215500000002,216.15724777777783,108278.15749999999,4.718939180555558,1.1548955999999997,4.197812188888894,95.83235079375005,68.76972222222221,18.631727527777777,24.83302008333333
