Repository: saikumar-voptimai/evonith_bf_webapp

# Evonith BF2 — Blast Furnace Intelligence Platform

Monitoring, modelling and optimisation of **Blast Furnace 2 (BF2)** at Evonith Steel: live telemetry from InfluxDB,
manual plant reports from Neon PostgreSQL, a two-zone energy model of the furnace, blend and fuel optimisers, a
conversational assistant (FurnaceMind) and a live digital twin evaluated every hour.

The platform has three deployable parts that share one Python service layer, plus the shared data library:

| Part | Path | What it is |
|---|---|---|
| **Streamlit app** (legacy) | `src/app.py`, `src/custom_pages/` | The original 11-page dashboard; still the home of the model pages. Served under `/legacy` in production |

File: src/assets/data/V10_df_filtered.csv (part 130 of 166)
datetime,Hot Blast PressureBar,Hot Blast Temp.oC,Hot Blast VolumeNm3/Hr.,O2 Enrichment %,OxygenFlowNm3/Hr.,PermeabilityKgs/Hr.,RAFToC,SteamKgs/Hr.,TopPressureBar,TuyereVelocitym/s,Differential PressureTotalBar,Charges/Hrs.,StockRodLevel,COKE_ASH%,COKE_FC%,COKE_IM%,COKE_MOIST%,COKE_MT,COKE_VM%,NUTCOKE_ASH%,NUTCOKE_FC%,NUTCOKE_IM%,NUTCOKE_MOIST%,NUTCOKE_MT,NUTCOKE_VM%,PCI_2_%Ash,PCI_2_%FC,PCI_2_%IM,PCI_2_MT,PCI_2_%VM,Sinter_SP_MT,Sinter_SP_02_Al2O3%,Sinter_SP_02_Basicity,Sinter_SP_02_CaO%,Sinter_SP_02_Cold_Strength_AI,Sinter_SP_02_Cold_strength_TI,Sinter_SP_02_Fe(T)%,Sinter_SP_02_FeO%,Sinter_SP_02_Hot_strength_RDI,Sinter_SP_02_Hot_strength_RI,Sinter_SP_02_K2O%,Sinter_SP_02_MgO%,Sinter_SP_02_MnO%,Sinter_SP_02_Na2O%,Sinter_SP_02_P%,Sinter_SP_02_SiO2%,Sinter_SP_02_TiO2%,ORE_%Al2O3,ORE_%CaO,ORE_%Fe(T),ORE_%K2O,ORE_%LOI,ORE_%MgO,ORE_%MnO,ORE_MT,ORE_%Na2O,ORE_%P,ORE_%SiO2,ORE_%TiO2,ORE_%TM,Geomin Type,FLUX_Al2O3%,FLUX_CaO%,FLUX_Fe2O3%,FLUX_LOI%,FLUX_MgO%,FLUX_MT,FLUX_SiO2%,FLUX_TM%,COKE_DISCHARGE_TIME,WEIGHTED_COKE_ANGLE,TOTAL_COKE_PORTIONS,NON_COKE_DISCHARGE_TIME,WEIGHTED_NON_COKE_ANGLE,TOTAL_NON_COKE_PORTIONS,UnitCost Lakhs/Thm,ActualKg/Thm.,FurnaceTopGasAnalysisCO2ETACO,Act. Fuel RateKg/Thm.,Coke Rate Kg/Thm,ProductionTonnesPerHr
2025-04-26 19:00:00,2.61,1176.0,108505.0,2.968637901,3999.0,1430.0,2329.0,0.0,1.35,240.0,1.26,7.0,1.2,12.59475981,86.37507224,0.478343967,3.730399703,268.791,1.03016795,12.41,86.57,0.4,5.1,36.137,1.02,9.02,71.28,1.04,93.92,18.66,892.7216667,2.28,1.919642857,10.75,4.916666667,79.61666667,54.92,9.34,36.6,64.73,0.081,1.84,0.26,0.031,0.053,5.6,0.17,2.330876711,0.047829207,16.24917609,0.00701495,2.888884131,0.031886138,0.044640594,298.6313333,0.008290396,0.061221386,2.876129676,0.256045691,1.052242564,1.0,0.315166667,0.0,0.366833333,0.651,0.0,0.0,49.55866667,0.051666667,75.0,23.4,10.0,60.0,26.5,8.0,123.71000000000001,128.0,42.43217515,555.0,427.0,85.15625
2025-04-26 20:00:00,2.62,1178.0,109762.0,2.934664454,3999.0,1435.0,2332.0,0.0,1.35,242.0,1.27,7.0,1.2,12.59475981,86.37507224,0.478343967,3.730399703,268.791,1.03016795,12.41,86.57,0.4,5.1,36.137,1.02,9.02,71.28,1.04,93.92,18.66,892.7216667,2.28,1.919642857,10.75,4.916666667,79.61666667,54.92,9.34,36.6,64.73,0.081,1.84,0.26,0.031,0.053,5.6,0.17,2.330876711,0.047829207,16.24917609,0.00701495,2.888884131,0.031886138,0.044640594,298.6313333,0.008290396,0.061221386,2.876129676,0.256045691,1.052242564,1.0,0.315166667,0.0,0.366833333,0.651,0.0,0.0,49.55866667,0.051666667,75.0,23.4,10.0,60.0,26.5,8.0,123.8425,129.0,43.60189573,556.0,427.0,85.19379845
2025-04-26 21:00:00,2.64,1183.0,109949.0,2.930408757,4000.0,1417.0,2330.0,0.0,1.35,242.0,1.29,7.0,1.2,12.59475981,86.37507224,0.478343967,3.730399703,268.791,1.03016795,12.41,86.57,0.4,5.1,36.137,1.02,9.02,71.28,1.04,93.92,18.66,892.7216667,2.28,1.919642857,10.75,4.916666667,79.61666667,54.92,9.34,36.6,64.73,0.081,1.84,0.26,0.031,0.053,5.6,0.17,2.330876711,0.047829207,16.24917609,0.00701495,2.888884131,0.031886138,0.044640594,298.6313333,0.008290396,0.061221386,2.876129676,0.256045691,1.052242564,1.0,0.315166667,0.0,0.366833333,0.651,0.0,0.0,49.55866667,0.051666667,75.0,23.4,10.0,60.0,26.5,8.0,124.1075,131.0,43.21993292,558.0,427.0,85.95419847
2025-04-26 22:00:00,2.62,1182.0,110259.0,2.923635492,4002.0,1443.0,2313.0,0.0,1.35,244.0,1.27,8.0,1.2,12.59475981,86.37507224,0.478343967,3.730399703,268.791,1.03016795,12.41,86.57,0.4,5.1,36.137,1.02,9.02,71.28,1.04,93.92,18.66,892.7216667,2.28,1.919642857,10.75,4.916666667,79.61666667,54.92,9.34,36.6,64.73,0.081,1.84,0.26,0.031,0.053,5.6,0.17,2.330876711,0.047829207,16.24917609,0.00701495,2.888884131,0.031886138,0.044640594,298.6313333,0.008290396,0.061221386,2.876129676,0.256045691,1.052242564,1.0,0.315166667,0.0,0.366833333,0.651,0.0,0.0,49.55866667,0.051666667,75.0,23.4,10.0,60.0,26.5,8.0,124.1075,131.0,43.13679245,558.0,427.0,91.06870229
2025-04-26 23:00:00,2.61,1197.0,110087.0,2.926737868,4000.0,1451.0,2326.0,0.0,1.35,247.0,1.26,7.0,1.2,12.64006741,86.28443132,0.483563608,3.896882918,272.862,1.075501267,12.49,86.48,0.42,4.9,37.23766666,1.03,9.0,71.27,1.02,91.88666667,18.71,906.2583333,2.33,1.875647668,10.86,5.039333333,79.46666667,54.52,9.18,37.54,64.73,0.076,1.9,0.26,0.038,0.054,5.79,0.17,2.118416804,0.074800932,41.51743208,0.008160842,1.604908149,0.051004388,0.040799557,298.1816667,0.018359394,0.037404768,4.501419783,0.060867739,1.360148008,1.0,0.315166667,0.0,0.366833333,0.651,0.0,0.0,49.55866667,0.051666667,75.0,23.4,10.0,60.0,26.5,8.0,124.9025,137.0,42.72856466,564.0,427.0,85.25547445
2025-04-27 00:00:00,2.56,1197.0,108027.0,2.981764346,3999.0,1482.0,2332.0,0.0,1.35,246.0,1.21,8.0,1.2,12.64006741,86.28443132,0.483563608,3.896882918,272.862,1.075501267,12.49,86.48,0.42,4.9,37.23766666,1.03,9.0,71.27,1.02,91.88666667,18.71,906.2583333,2.33,1.875647668,10.86,5.039333333,79.46666667,54.52,9.18,37.54,64.73,0.076,1.9,0.26,0.038,0.054,5.79,0.17,2.118416804,0.074800932,41.51743208,0.008160842,1.604908149,0.051004388,0.040799557,298.1816667,0.018359394,0.037404768,4.501419783,0.060867739,1.360148008,1.0,0.315166667,0.0,0.366833333,0.651,0.0,0.0,49.55866667,0.051666667,75.0,23.4,10.0,60.0,26.5,8.0,123.3125,125.0,43.14002829,552.0,427.0,90.72
2025-04-27 01:00:00,2.55,1193.0,110717.0,2.910822655,4001.0,1542.0,2309.0,0.0,1.35,252.0,1.2,7.0,1.2,12.64006741,86.28443132,0.483563608,3.896882918,272.862,1.075501267,12.49,86.48,0.42,4.9,37.23766666,1.03,9.0,71.27,1.02,91.88666667,18.71,906.2583333,2.33,1.875647668,10.86,5.039333333,79.46666667,54.52,9.18,37.54,64.73,0.076,1.9,0.26,0.038,0.054,5.79,0.17,2.118416804,0.074800932,41.51743208,0.008160842,1.604908149,0.051004388,0.040799557,298.1816667,0.018359394,0.037404768,4.501419783,0.060867739,1.360148008,1.0,0.315166667,0.0,0.366833333,0.651,0.0,0.0,49.55866667,0.051666667,75.0,23.4,10.0,60.0,26.5,8.0,125.1675,139.0,42.07173195,566.0,427.0,85.61151079
2025-04-27 02:00:00,2.55,1198.0,109517.0,2.941960001,4000.0,1419.0,2320.0,0.0,1.35,250.0,1.2,7.0,1.2,12.64006741,86.28443132,0.483563608,3.896882918,272.862,1.075501267,12.49,86.48,0.42,4.9,37.23766666,1.03,9.0,71.27,1.02,91.88666667,18.71,906.2583333,2.33,1.875647668,10.86,5.039333333,79.46666667,54.52,9.18,37.54,64.73,0.076,1.9,0.26,0.038,0.054,5.79,0.17,2.118416804,0.074800932,41.51743208,0.008160842,1.604908149,0.051004388,0.040799557,298.1816667,0.018359394,0.037404768,4.501419783,0.060867739,1.360148008,1.0,0.315166667,0.0,0.366833333,0.651,0.0,0.0,49.55866667,0.051666667,75.0,23.4,10.0,60.0,26.5,8.0,124.9025,137.0,41.35231317,564.0,427.0,86.13138686
2025-04-27 03:00:00,2.58,1196.0,109600.0,2.938999179,3999.0,1488.0,2325.0,0.0,1.35,247.0,1.23,7.0,1.2,12.64006741,86.28443132,0.483563608,3.896882918,272.862,1.075501267,12.49,86.48,0.42,4.9,37.23766666,1.03,9.0,71.27,1.02,91.88666667,18.71,906.2583333,2.33,1.875647668,10.86,5.039333333,79.46666667,54.52,9.18,37.54,64.73,0.076,1.9,0.26,0.038,0.054,5.79,0.17,2.118416804,0.074800932,41.51743208,0.008160842,1.604908149,0.051004388,0.040799557,298.1816667,0.018359394,0.037404768,4.501419783,0.060867739,1.360148008,1.0,0.315166667,0.0,0.366833333,0.651,0.0,0.0,49.55866667,0.051666667,75.0,23.4,10.0,60.0,26.5,8.0,124.77,136.0,42.76565465,563.0,427.0,86.17647059
2025-04-27 04:00:00,2.58,1195.0,109930.0,2.93091489,4000.0,1488.0,2330.0,0.0,1.35,249.0,1.23,7.0,1.2,12.64006741,86.28443132,0.483563608,3.896882918,272.862,1.075501267,12.49,86.48,0.42,4.9,37.23766666,1.03,9.0,71.27,1.02,91.88666667,18.71,906.2583333,2.33,1.875647668,10.86,5.039333333,79.46666667,54.52,9.18,37.54,64.73,0.076,1.9,0.26,0.038,0.054,5.79,0.17,2.118416804,0.074800932,41.51743208,0.008160842,1.604908149,0.051004388,0.040799557,298.1816667,0.018359394,0.037404768,4.501419783,0.060867739,1.360148008,1.0,0.315166667,0.0,0.366833333,0.651,0.0,0.0,49.55866667,0.051666667,75.0,23.4,10.0,60.0,26.5,8.0,125.035,138.0,42.32766761,565.0,427.0,85.72463768
2025-04-27 05:00:00,2.56,1194.0,110450.0,2.916396825,3999.0,1515.0,2340.0,0.0,1.35,251.0,1.21,7.0,1.2,12.64006741,86.28443132,0.483563608,3.896882918,272.862,1.075501267,12.49,86.48,0.42,4.9,37.23766666,1.03,9.0,71.27,1.02,91.88666667,18.71,906.2583333,2.33,1.875647668,10.86,5.039333333,79.46666667,54.52,9.18,37.54,64.73,0.076,1.9,0.26,0.038,0.054,5.79,0.17,2.118416804,0.074800932,41.51743208,0.008160842,1.604908149,0.051004388,0.040799557,298.1816667,0.018359394,0.037404768,4.501419783,0.060867739,1.360148008,1.0,0.315166667,0.0,0.366833333,0.651,0.0,0.0,49.55866667,0.051666667,75.0,23.4,10.0,60.0,26.5,8.0,124.3725,133.0,42.26682409,560.0,427.0,82.85714286
2025-04-27 06:00:00,2.61,1184.0,110409.0,2.917479074,3999.0,1465.0,2323.0,0.0,1.35,246.0,1.26,7.0,1.2,12.64006741,86.28443132,0.483563608,3.896882918,272.862,1.075501267,12.49,86.48,0.42,4.9,37.23766666,1.03,9.0,71.27,1.02,91.88666667,18.71,906.2583333,2.33,1.875647668,10.86,5.039333333,79.46666667,54.52,9.18,37.54,64.73,0.076,1.9,0.26,0.038,0.054,5.79,0.17,2.118416804,0.074800932,41.51743208,0.008160842,1.604908149,0.051004388,0.040799557,298.1816667,0.018359394,0.037404768,4.501419783,0.060867739,1.360148008,1.0,0.315166667,0.0,0.366833333,0.651,0.0,0.0,49.55866667,0.051666667,75.0,23.4,10.0,60.0,26.5,8.0,123.3125,125.0,42.28124259,552.0,427.0,91.92
2025-04-27 07:00:00,2.62,1192.0,109996.0,2.929889276,4001.0,1449.0,2323.0,0.0,1.35,246.0,1.27,7.0,1.2,12.64006741,86.28443132,0.483563608,3.896882918,272.862,1.075501267,12.49,86.48,0.42,4.9,37.23766666,1.03,9.0,71.27,1.02,91.88666667,18.71,906.2583333,2.33,1.875647668,10.86,5.039333333,79.46666667,54.52,9.18,37.54,64.73,0.076,1.9,0.26,0.038,0.054,5.79,0.17,2.118416804,0.074800932,41.51743208,0.008160842,1.604908149,0.051004388,0.040799557,298.1816667,0.018359394,0.037404768,4.501419783,0.060867739,1.360148008,1.0,0.315166667,0.0,0.366833333,0.651,0.0,0.0,49.55866667,0.051666667,75.0,23.4,10.0,60.0,26.5,8.0,123.975,130.0,42.76952111,557.0,427.0,88.92307692
2025-04-27 08:00:00,2.59,1189.0,108184.0,2.977440157,3999.0,1448.0,2324.0,0.0,1.35,243.0,1.24,8.0,1.2,12.75409858,86.17636898,0.459688292,4.035636085,272.862,1.069532438,12.49,86.48,0.42,4.9,37.23766666,1.03,9.12,71.32,1.08,91.88666667,18.48,906.2583333,2.23,1.89380531,10.7,5.039333333,79.46666667,54.91,8.62,37.07,64.73,0.086,1.88,0.28,0.032,0.054,5.65,0.16,2.34842748,0.057590865,16.36860352,0.005759086,2.927535619,0.031994925,0.054391372,298.1816667,0.00831868,0.065269647,2.789957442,0.193569295,1.119822368,1.0,0.315166667,0.0,0.366833333,0.651,0.0,0.0,49.55866667,0.051666667,75.0,23.4,10.0,60.0,26.5,8.0,123.99000000000001,132.0,42.65156877,558.0,426.0,88.33333333
2025-04-27 09:00:00,2.55,1184.0,107948.0,2.984690612,4000.0,1564.0,2319.0,0.0,1.35,245.0,1.2,7.0,1.2,12.75409858,86.17636898,0.459688292,4.035636085,272.862,1.069532438,12.49,86.48,0.42,4.9,37.23766666,1.03,9.12,71.32,1.08,91.88666667,18.48,906.2583333,2.23,1.89380531,10.7,5.039333333,79.46666667,54.91,8.62,37.07,64.73,0.086,1.88,0.28,0.032,0.054,5.65,0.16,2.34842748,0.057590865,16.36860352,0.005759086,2.927535619,0.031994925,0.054391372,298.1816667,0.00831868,0.065269647,2.789957442,0.193569295,1.119822368,1.0,0.315166667,0.0,0.366833333,0.651,0.0,0.0,49.55866667,0.051666667,75.0,23.4,10.0,60.0,26.5,8.0,124.77,136.0,42.53802281,563.0,427.0,85.29411765
2025-04-27 10:00:00,2.59,1193.0,108482.0,2.968524879,3998.0,1463.0,2326.0,0.0,1.35,245.0,1.24,6.0,1.2,12.75409858,86.17636898,0.459688292,4.035636085,272.862,1.069532438,12.49,86.48,0.42,4.9,37.23766666,1.03,9.12,71.32,1.08,91.88666667,18.48,906.2583333,2.23,1.89380531,10.7,5.039333333,79.46666667,54.91,8.62,37.07,64.73,0.086,1.88,0.28,0.032,0.054,5.65,0.16,2.34842748,0.057590865,16.36860352,0.005759086,2.927535619,0.031994925,0.054391372,298.1816667,0.00831868,0.065269647,2.789957442,0.193569295,1.119822368,1.0,0.315166667,0.0,0.366833333,0.651,0.0,0.0,49.55866667,0.051666667,75.0,23.4,10.0,60.0,26.5,8.0,125.3,140.0,42.50713606,567.0,427.0,84.21428571
2025-04-27 11:00:00,2.6,1156.0,107760.0,2.990641028,4001.0,1379.0,2327.0,0.0,1.35,236.0,1.25,7.0,1.2,12.75409858,86.17636898,0.459688292,4.035636085,272.862,1.069532438,12.49,86.48,0.42,4.9,37.23766666,1.03,9.12,71.32,1.08,91.88666667,18.48,906.2583333,2.23,1.89380531,10.7,5.039333333,79.46666667,54.91,8.62,37.07,64.73,0.086,1.88,0.28,0.032,0.054,5.65,0.16,2.34842748,0.057590865,16.36860352,0.005759086,2.927535619,0.031994925,0.054391372,298.1816667,0.00831868,0.065269647,2.789957442,0.193569295,1.119822368,1.0,0.315166667,0.0,0.366833333,0.651,0.0,0.0,49.55866667,0.051666667,75.0,23.4,10.0,60.0,26.5,8.0,125.3,140.0,42.73749701,567.0,427.0,74.5
2025-04-27 12:00:00,2.55,1167.0,107199.0,3.00703157,4002.0,1435.0,2320.0,0.0,1.35,240.0,1.2,7.0,1.2,12.75409858,86.17636898,0.459688292,4.035636085,272.862,1.069532438,12.49,86.48,0.42,4.9,37.23766666,1.03,9.12,71.32,1.08,91.88666667,18.48,906.2583333,2.23,1.89380531,10.7,5.039333333,79.46666667,54.91,8.62,37.07,64.73,0.086,1.88,0.28,0.032,0.054,5.65,0.16,2.34842748,0.057590865,16.36860352,0.005759086,2.927535619,0.031994925,0.054391372,298.1816667,0.00831868,0.065269647,2.789957442,0.193569295,1.119822368,1.0,0.315166667,0.0,0.366833333,0.651,0.0,0.0,49.55866667,0.051666667,75.0,23.4,10.0,60.0,26.5,8.0,124.1075,131.0,42.92193841,558.0,427.0,85.41984733
2025-04-27 13:00:00,2.61,1199.0,106041.0,3.036809564,3998.0,1403.0,2338.0,0.0,1.35,239.0,1.26,7.0,1.2,12.75409858,86.17636898,0.459688292,4.035636085,272.862,1.069532438,12.49,86.48,0.42,4.9,37.23766666,1.03,9.12,71.32,1.08,91.88666667,18.48,906.2583333,2.23,1.89380531,10.7,5.039333333,79.46666667,54.91,8.62,37.07,64.73,0.086,1.88,0.28,0.032,0.054,5.65,0.16,2.34842748,0.057590865,16.36860352,0.005759086,2.927535619,0.031994925,0.054391372,298.1816667,0.00831868,0.065269647,2.789957442,0.193569295,1.119822368,1.0,0.315166667,0.0,0.366833333,0.651,0.0,0.0,49.55866667,0.051666667,75.0,23.4,10.0,60.0,26.5,8.0,124.24000000000001,132.0,43.32147094,559.0,427.0,85.37878788
2025-04-27 14:00:00,2.59,1186.0,106451.0,3.025877647,3999.0,1432.0,2333.0,0.0,1.35,239.0,1.24,7.0,1.2,12.75409858,86.17636898,0.459688292,4.035636085,272.862,1.069532438,12.49,86.48,0.42,4.9,37.23766666,1.03,9.12,71.32,1.08,91.88666667,18.48,906.2583333,2.23,1.89380531,10.7,5.039333333,79.46666667,54.91,8.62,37.07,64.73,0.086,1.88,0.28,0.032,0.054,5.65,0.16,2.34842748,0.057590865,16.36860352,0.005759086,2.927535619,0.031994925,0.054391372,298.1816667,0.00831868,0.065269647,2.789957442,0.193569295,1.119822368,1.0,0.315166667,0.0,0.366833333,0.651,0.0,0.0,49.55866667,0.051666667,75.0,23.4,10.0,60.0,26.5,8.0,123.975,130.0,42.77223015,557.0,427.0,85.85384615
2025-04-27 15:00:00,2.59,1196.0,107046.0,3.0098226,4000.0,1435.0,2341.0,0.0,1.35,241.0,1.24,7.0,1.2,12.75409858,86.17636898,0.459688292,4.035636085,272.862,1.069532438,12.49,86.48,0.42,4.9,37.23766666,1.03,9.12,71.32,1.08,91.88666667,18.48,906.2583333,2.23,1.89380531,10.7,5.039333333,79.46666667,54.91,8.62,37.07,64.73,0.086,1.88,0.28,0.032,0.054,5.65,0.16,2.34842748,0.057590865,16.36860352,0.005759086,2.927535619,0.031994925,0.054391372,298.1816667,0.00831868,0.065269647,2.789957442,0.193569295,1.119822368,1.0,0.315166667,0.0,0.366833333,0.651,0.0,0.0,49.55866667,0.051666667,75.0,23.4,10.0,60.0,26.5,8.0,123.975,130.0,43.40071344,557.0,427.0,84.84615385
2025-04-27 16:00:00,2.6,1197.0,106433.0,3.027145265,4000.0,1421.0,2341.0,0.0,1.35,240.0,1.25,7.0,1.2,12.31612468,86.7108909,0.405968829,3.429844146,272.862,0.972984415,12.49,86.48,0.42,4.9,37.23766666,1.03,9.19,71.22,1.07,91.88666667,18.52,906.2583333,2.23,1.977485929,10.54,5.039333333,79.46666667,55.32,9.22,37.305,64.73,0.081,1.79,0.25,0.029,0.053,5.33,0.17,2.104758822,0.071403585,41.34062586,0.018022333,1.584519415,0.081614228,0.129222432,298.1816667,0.020398732,0.026182245,4.569431834,0.089768443,1.258157834,1.0,0.315166667,0.0,0.366833333,0.651,0.0,0.0,49.55866667,0.051666667,75.0,23.4,10.0,60.0,26.5,8.0,123.8425,129.0,43.28429046,556.0,427.0,85.34883721
2025-04-27 17:00:00,2.59,1193.0,108776.0,2.961987108,4000.0,1458.0,2336.0,0.0,1.35,245.0,1.24,7.0,1.2,12.31612468,86.7108909,0.405968829,3.429844146,272.862,0.972984415,12.49,86.48,0.42,4.9,37.23766666,1.03,9.19,71.22,1.07,91.88666667,18.52,906.2583333,2.23,1.977485929,10.54,5.039333333,79.46666667,55.32,9.22,37.305,64.73,0.081,1.79,0.25,0.029,0.053,5.33,0.17,2.104758822,0.071403585,41.34062586,0.018022333,1.584519415,0.081614228,0.129222432,298.1816667,0.020398732,0.026182245,4.569431834,0.089768443,1.258157834,1.0,0.315166667,0.0,0.366833333,0.651,0.0,0.0,49.55866667,0.051666667,75.0,23.4,10.0,60.0,26.5,8.0,124.1075,131.0,43.12056738,558.0,427.0,86.10687023
2025-04-27 18:00:00,2.61,1197.0,109886.0,2.932820175,4001.0,1459.0,2339.0,0.0,1.35,247.0,1.26,7.0,1.2,12.31612468,86.7108909,0.405968829,3.429844146,272.862,0.972984415,12.49,86.48,0.42,4.9,37.23766666,1.03,9.19,71.22,1.07,91.88666667,18.52,906.2583333,2.23,1.977485929,10.54,5.039333333,79.46666667,55.32,9.22,37.305,64.73,0.081,1.79,0.25,0.029,0.053,5.33,0.17,2.104758822,0.071403585,41.34062586,0.018022333,1.584519415,0.081614228,0.129222432,298.1816667,0.020398732,0.026182245,4.569431834,0.089768443,1.258157834,1.0,0.315166667,0.0,0.366833333,0.651,0.0,0.0,49.55866667,0.051666667,75.0,23.4,10.0,60.0,26.5,8.0,124.3725,133.0,44.46261682,560.0,427.0,86.46616541
2025-04-27 19:00:00,2.65,1193.0,110119.0,2.925887961,4000.0,1406.0,2329.0,0.0,1.35,244.0,1.3,7.0,1.2,12.31612468,86.7108909,0.405968829,3.429844146,272.862,0.972984415,12.49,86.48,0.42,4.9,37.23766666,1.03,9.19,71.22,1.07,91.88666667,18.52,906.2583333,2.23,1.977485929,10.54,5.039333333,79.46666667,55.32,9.22,37.305,64.73,0.081,1.79,0.25,0.029,0.053,5.33,0.17,2.104758822,0.071403585,41.34062586,0.018022333,1.584519415,0.081614228,0.129222432,298.1816667,0.020398732,0.026182245,4.569431834,0.089768443,1.258157834,1.0,0.315166667,0.0,0.366833333,0.651,0.0,0.0,49.55866667,0.051666667,75.0,23.4,10.0,60.0,26.5,8.0,124.3725,133.0,43.0069097,560.0,427.0,86.54135338
2025-04-27 20:00:00,2.62,1193.0,110907.0,2.905113627,4000.0,1455.0,2313.0,0.0,1.35,248.0,1.27,8.0,1.2,12.31612468,86.7108909,0.405968829,3.429844146,272.862,0.972984415,12.49,86.48,0.42,4.9,37.23766666,1.03,9.19,71.22,1.07,91.88666667,18.52,906.2583333,2.23,1.977485929,10.54,5.039333333,79.46666667,55.32,9.22,37.305,64.73,0.081,1.79,0.25,0.029,0.053,5.33,0.17,2.104758822,0.071403585,41.34062586,0.018022333,1.584519415,0.081614228,0.129222432,298.1816667,0.020398732,0.026182245,4.569431834,0.089768443,1.258157834,1.0,0.315166667,0.0,0.366833333,0.651,0.0,0.0,49.55866667,0.051666667,75.0,23.4,10.0,60.0,26.5,8.0,124.505,134.0,42.8401239,561.0,427.0,91.86567164
2025-04-27 21:00:00,2.63,1197.0,111685.0,2.884890323,4000.0,1459.0,2315.0,0.0,1.35,250.0,1.28,7.0,1.2,12.31612468,86.7108909,0.405968829,3.429844146,272.862,0.972984415,12.49,86.48,0.42,4.9,37.23766666,1.03,9.19,71.22,1.07,91.88666667,18.52,906.2583333,2.23,1.977485929,10.54,5.039333333,79.46666667,55.32,9.22,37.305,64.73,0.081,1.79,0.25,0.029,0.053,5.33,0.17,2.104758822,0.071403585,41.34062586,0.018022333,1.584519415,0.081614228,0.129222432,298.1816667,0.020398732,0.026182245,4.569431834,0.089768443,1.258157834,1.0,0.315166667,0.0,0.366833333,0.651,0.0,0.0,49.55866667,0.051666667,75.0,23.4,10.0,60.0,26.5,8.0,124.3725,133.0,42.6217765,560.0,427.0,92.10526316
2025-04-27 22:00:00,2.62,1195.0,112379.0,2.866370361,3999.0,1476.0,2333.0,0.0,1.35,250.0,1.27,7.0,1.2,12.31612468,86.7108909,0.405968829,3.429844146,272.862,0.972984415,12.49,86.48,0.42,4.9,37.23766666,1.03,9.19,71.22,1.07,91.88666667,18.52,906.2583333,2.23,1.977485929,10.54,5.039333333,79.46666667,55.32,9.22,37.305,64.73,0.081,1.79,0.25,0.029,0.053,5.33,0.17,2.104758822,0.071403585,41.34062586,0.018022333,1.584519415,0.081614228,0.129222432,298.1816667,0.020398732,0.026182245,4.569431834,0.089768443,1.258157834,1.0,0.315166667,0.0,0.366833333,0.651,0.0,0.0,49.55866667,0.051666667,75.0,23.4,10.0,60.0,26.5,8.0,124.3725,133.0,42.24509335,560.0,427.0,86.09022556
2025-04-27 23:00:00,2.61,1197.0,112891.0,2.854092169,4000.0,1483.0,2338.0,0.0,1.35,253.0,1.26,8.0,1.2,12.6158998,86.37306588,0.393435372,3.634353716,272.0113333,1.01103432,12.57,85.98,0.4,4.9,36.91333333,1.05,8.93,71.51,1.1,88.16,18.46,905.469,2.43,1.976146789,10.77,5.022222222,79.02111111,54.93,8.84,38.245,64.73,0.091,1.8,0.24,0.038,0.055,5.45,0.17,2.501375562,0.02636496,16.65606336,0.003625182,2.91332806,0.02966058,0.05272992,292.8523333,0.006920802,0.06756021,3.223116337,0.211249241,0.988685993,1.0,0.315166667,0.0,0.366833333,0.651,0.0,0.0,49.55866667,0.051666667,75.0,23.4,10.0,60.0,26.5,8.0,123.5775,127.0,42.92763158,554.0,427.0,90.70866142
2025-04-28 00:00:00,2.63,1187.0,111638.0,2.887546114,4002.0,1449.0,2349.0,0.0,1.35,247.0,1.28,7.0,1.2,12.6158998,86.37306588,0.393435372,3.634353716,272.0113333,1.01103432,12.57,85.98,0.4,4.9,36.91333333,1.05,8.93,71.51,1.1,88.16,18.46,905.469,2.43,1.976146789,10.77,5.022222222,79.02111111,54.93,8.84,38.245,64.73,0.091,1.8,0.24,0.038,0.055,5.45,0.17,2.501375562,0.02636496,16.65606336,0.003625182,2.91332806,0.02966058,0.05272992,292.8523333,0.006920802,0.06756021,3.223116337,0.211249241,0.988685993,1.0,0.315166667,0.0,0.366833333,0.651,0.0,0.0,49.55866667,0.051666667,75.0,23.4,10.0,60.0,26.5,8.0,122.2525,117.0,43.0584919,544.0,427.0,91.96581197
2025-04-28 01:00:00,2.61,1192.0,109369.0,2.938578606,3990.0,1449.0,2329.0,0.0,1.35,245.0,1.26,7.0,1.2,12.6158998,86.37306588,0.393435372,3.634353716,272.0113333,1.01103432,12.57,85.98,0.4,4.9,36.91333333,1.05,8.93,71.51,1.1,88.16,18.46,905.469,2.43,1.976146789,10.77,5.022222222,79.02111111,54.93,8.84,38.245,64.73,0.091,1.8,0.24,0.038,0.055,5.45,0.17,2.501375562,0.02636496,16.65606336,0.003625182,2.91332806,0.02966058,0.05272992,292.8523333,0.006920802,0.06756021,3.223116337,0.211249241,0.988685993,1.0,0.315166667,0.0,0.366833333,0.651,0.0,0.0,49.55866667,0.051666667,75.0,23.4,10.0,60.0,26.5,8.0,125.6975,143.0,43.08056872,570.0,427.0,79.58041958
2025-04-28 02:00:00,2.58,1198.0,110068.0,2.927242734,4000.0,1490.0,2328.0,0.0,1.35,249.0,1.23,7.0,1.2,12.6158998,86.37306588,0.393435372,3.634353716,272.0113333,1.01103432,12.57,85.98,0.4,4.9,36.91333333,1.05,8.93,71.51,1.1,88.16,18.46,905.469,2.43,1.976146789,10.77,5.022222222,79.02111111,54.93,8.84,38.245,64.73,0.091,1.8,0.24,0.038,0.055,5.45,0.17,2.501375562,0.02636496,16.65606336,0.003625182,2.91332806,0.02966058,0.05272992,292.8523333,0.006920802,0.06756021,3.223116337,0.211249241,0.988685993,1.0,0.315166667,0.0,0.366833333,0.651,0.0,0.0,49.55866667,0.051666667,75.0,23.4,10.0,60.0,26.5,8.0,125.3,140.0,42.25684608,567.0,427.0,85.64285714
2025-04-28 03:00:00,2.6,1197.0,109952.0,2.931060932,4001.0,1470.0,2317.0,0.0,1.35,248.0,1.25,7.0,1.2,12.6158998,86.37306588,0.393435372,3.634353716,272.0113333,1.01103432,12.57,85.98,0.4,4.9,36.91333333,1.05,8.93,71.51,1.1,88.16,18.46,905.469,2.43,1.976146789,10.77,5.022222222,79.02111111,54.93,8.84,38.245,64.73,0.091,1.8,0.24,0.038,0.055,5.45,0.17,2.501375562,0.02636496,16.65606336,0.003625182,2.91332806,0.02966058,0.05272992,292.8523333,0.006920802,0.06756021,3.223116337,0.211249241,0.988685993,1.0,0.315166667,0.0,0.366833333,0.651,0.0,0.0,49.55866667,0.051666667,75.0,23.4,10.0,60.0,26.5,8.0,125.3,140.0,42.93745608,567.0,427.0,85.71428571
2025-04-28 04:00:00,2.6,1195.0,109728.0,2.936306719,4000.0,1464.0,2326.0,0.0,1.35,247.0,1.25,7.0,1.2,12.6158998,86.37306588,0.393435372,3.634353716,272.0113333,1.01103432,12.57,85.98,0.4,4.9,36.91333333,1.05,8.93,71.51,1.1,88.16,18.46,905.469,2.43,1.976146789,10.77,5.022222222,79.02111111,54.93,8.84,38.245,64.73,0.091,1.8,0.24,0.038,0.055,5.45,0.17,2.501375562,0.02636496,16.65606336,0.003625182,2.91332806,0.02966058,0.05272992,292.8523333,0.006920802,0.06756021,3.223116337,0.211249241,0.988685993,1.0,0.315166667,0.0,0.366833333,0.651,0.0,0.0,49.55866667,0.051666667,75.0,23.4,10.0,60.0,26.5,8.0,124.9025,137.0,42.07188161,564.0,427.0,86.05839416
2025-04-28 05:00:00,2.6,1198.0,109916.0,2.930555627,3999.0,1470.0,2322.0,0.0,1.35,248.0,1.25,7.0,1.2,12.6158998,86.37306588,0.393435372,3.634353716,272.0113333,1.01103432,12.57,85.98,0.4,4.9,36.91333333,1.05,8.93,71.51,1.1,88.16,18.46,905.469,2.43,1.976146789,10.77,5.022222222,79.02111111,54.93,8.84,38.245,64.73,0.091,1.8,0.24,0.038,0.055,5.45,0.17,2.501375562,0.02636496,16.65606336,0.003625182,2.91332806,0.02966058,0.05272992,292.8523333,0.006920802,0.06756021,3.223116337,0.211249241,0.988685993,1.0,0.315166667,0.0,0.366833333,0.651,0.0,0.0,49.55866667,0.051666667,75.0,23.4,10.0,60.0,26.5,8.0,124.9025,137.0,42.50993223,564.0,427.0,86.20437956
2025-04-28 06:00:00,2.65,1197.0,109893.0,2.931168552,3999.0,1409.0,2324.0,0.0,1.35,244.0,1.3,7.0,1.2,12.6158998,86.37306588,0.393435372,3.634353716,272.0113333,1.01103432,12.57,85.98,0.4,4.9,36.91333333,1.05,8.93,71.51,1.1,88.16,18.46,905.469,2.43,1.976146789,10.77,5.022222222,79.02111111,54.93,8.84,38.245,64.73,0.091,1.8,0.24,0.038,0.055,5.45,0.17,2.501375562,0.02636496,16.65606336,0.003625182,2.91332806,0.02966058,0.05272992,292.8523333,0.006920802,0.06756021,3.223116337,0.211249241,0.988685993,1.0,0.315166667,0.0,0.366833333,0.651,0.0,0.0,49.55866667,0.051666667,75.0,23.4,10.0,60.0,26.5,8.0,125.035,138.0,42.85375681,565.0,427.0,86.08695652
2025-04-28 07:00:00,2.61,1196.0,110157.0,2.924879337,4000.0,1456.0,2334.0,0.0,1.35,247.0,1.26,7.0,1.2,12.6158998,86.37306588,0.393435372,3.634353716,272.0113333,1.01103432,12.57,85.98,0.4,4.9,36.91333333,1.05,8.93,71.51,1.1,88.16,18.46,905.469,2.43,1.976146789,10.77,5.022222222,79.02111111,54.93,8.84,38.245,64.73,0.091,1.8,0.24,0.038,0.055,5.45,0.17,2.501375562,0.02636496,16.65606336,0.003625182,2.91332806,0.02966058,0.05272992,292.8523333,0.006920802,0.06756021,3.223116337,0.211249241,0.988685993,1.0,0.315166667,0.0,0.366833333,0.651,0.0,0.0,49.55866667,0.051666667,75.0,23.4,10.0,60.0,26.5,8.0,124.505,134.0,42.59691733,561.0,427.0,85.29850746
2025-04-28 08:00:00,2.58,1197.0,109775.0,2.935783668,4001.0,1483.0,2320.0,0.0,1.35,248.0,1.23,8.0,1.2,12.24279684,86.79416358,0.386079158,3.245593688,272.0113333,0.963039579,12.49,86.48,0.42,4.9,36.91333333,1.03,8.9,71.54,1.12,88.16,18.44,905.469,2.33,1.924214418,10.41,5.022222222,79.02111111,55.33,8.67,37.775,64.73,0.081,1.76,0.24,0.036,0.051,5.41,0.16,2.293047144,0.039826124,40.73779969,0.012453123,1.872722885,0.033321822,0.023365291,292.8523333,0.01406428,0.031630633,4.286171688,0.079271747,1.385402199,1.0,0.315166667,0.0,0.366833333,0.651,0.0,0.0,49.55866667,0.051666667,75.0,23.4,10.0,60.0,26.5,8.0,124.3725,133.0,42.92774771,560.0,427.0,91.27819549
2025-04-28 09:00:00,2.61,1194.0,108315.0,2.976071034,4002.0,1432.0,2322.0,0.0,1.35,243.0,1.26,7.0,1.2,12.24279684,86.79416358,0.386079158,3.245593688,272.0113333,0.963039579,12.49,86.48,0.42,4.9,36.91333333,1.03,8.9,71.54,1.12,88.16,18.44,905.469,2.33,1.924214418,10.41,5.022222222,79.02111111,55.33,8.67,37.775,64.73,0.081,1.76,0.24,0.036,0.051,5.41,0.16,2.293047144,0.039826124,40.73779969,0.012453123,1.872722885,0.033321822,0.023365291,292.8523333,0.01406428,0.031630633,4.286171688,0.079271747,1.385402199,1.0,0.315166667,0.0,0.366833333,0.651,0.0,0.0,49.55866667,0.051666667,75.0,23.4,10.0,60.0,26.5,8.0,123.71000000000001,128.0,42.87079054,555.0,427.0,89.921875
2025-04-28 10:00:00,2.55,1196.0,106971.0,3.013436255,4002.0,1437.0,2327.0,0.0,1.35,241.0,1.2,7.0,1.2,12.24279684,86.79416358,0.386079158,3.245593688,272.0113333,0.963039579,12.49,86.48,0.42,4.9,36.91333333,1.03,8.9,71.54,1.12,88.16,18.44,905.469,2.33,1.924214418,10.41,5.022222222,79.02111111,55.33,8.67,37.775,64.73,0.081,1.76,0.24,0.036,0.051,5.41,0.16,2.293047144,0.039826124,40.73779969,0.012453123,1.872722885,0.033321822,0.023365291,292.8523333,0.01406428,0.031630633,4.286171688,0.079271747,1.385402199,1.0,0.315166667,0.0,0.366833333,0.651,0.0,0.0,49.55866667,0.051666667,75.0,23.4,10.0,60.0,26.5,8.0,124.6375,135.0,42.92520248,562.0,427.0,86.14814815
2025-04-28 11:00:00,2.58,1198.0,107742.0,2.99188738,4002.0,1461.0,2334.0,0.0,1.35,244.0,1.23,7.0,1.2,12.24279684,86.79416358,0.386079158,3.245593688,272.0113333,0.963039579,12.49,86.48,0.42,4.9,36.91333333,1.03,8.9,71.54,1.12,88.16,18.44,905.469,2.33,1.924214418,10.41,5.022222222,79.02111111,55.33,8.67,37.775,64.73,0.081,1.76,0.24,0.036,0.051,5.41,0.16,2.293047144,0.039826124,40.73779969,0.012453123,1.872722885,0.033321822,0.023365291,292.8523333,0.01406428,0.031630633,4.286171688,0.079271747,1.385402199,1.0,0.315166667,0.0,0.366833333,0.651,0.0,0.0,49.55866667,0.051666667,75.0,23.4,10.0,60.0,26.5,8.0,123.975,130.0,43.57700497,557.0,427.0,85.61538462
2025-04-28 12:00:00,2.59,1195.0,107741.0,2.990420975,4000.0,1444.0,2343.0,0.0,1.35,243.0,1.24,6.0,1.2,12.24279684,86.79416358,0.386079158,3.245593688,272.0113333,0.963039579,12.49,86.48,0.42,4.9,36.91333333,1.03,8.9,71.54,1.12,88.16,18.44,905.469,2.33,1.924214418,10.41,5.022222222,79.02111111,55.33,8.67,37.775,64.73,0.081,1.76,0.24,0.036,0.051,5.41,0.16,2.293047144,0.039826124,40.73779969,0.012453123,1.872722885,0.033321822,0.023365291,292.8523333,0.01406428,0.031630633,4.286171688,0.079271747,1.385402199,1.0,0.315166667,0.0,0.366833333,0.651,0.0,0.0,49.55866667,0.051666667,75.0,23.4,10.0,60.0,26.5,8.0,123.975,130.0,43.94724447,557.0,427.0,80.46153846
2025-04-28 13:00:00,2.58,1196.0,106947.0,3.012606788,4000.0,1453.0,2359.0,0.0,1.35,242.0,1.23,7.0,1.2,12.24279684,86.79416358,0.386079158,3.245593688,272.0113333,0.963039579,12.49,86.48,0.42,4.9,36.91333333,1.03,8.9,71.54,1.12,88.16,18.44,905.469,2.33,1.924214418,10.41,5.022222222,79.02111111,55.33,8.67,37.775,64.73,0.081,1.76,0.24,0.036,0.051,5.41,0.16,2.293047144,0.039826124,40.73779969,0.012453123,1.872722885,0.033321822,0.023365291,292.8523333,0.01406428,0.031630633,4.286171688,0.079271747,1.385402199,1.0,0.315166667,0.0,0.366833333,0.651,0.0,0.0,49.55866667,0.051666667,75.0,23.4,10.0,60.0,26.5,8.0,124.24000000000001,132.0,43.99521531,559.0,427.0,80.15151515
2025-04-28 14:00:00,2.62,1145.0,106292.0,3.031158005,4000.0,1394.0,2335.0,0.0,1.35,244.0,1.27,6.0,1.2,12.24279684,86.79416358,0.386079158,3.245593688,272.0113333,0.963039579,12.49,86.48,0.42,4.9,36.91333333,1.03,8.9,71.54,1.12,88.16,18.44,905.469,2.33,1.924214418,10.41,5.022222222,79.02111111,55.33,8.67,37.775,64.73,0.081,1.76,0.24,0.036,0.051,5.41,0.16,2.293047144,0.039826124,40.73779969,0.012453123,1.872722885,0.033321822,0.023365291,292.8523333,0.01406428,0.031630633,4.286171688,0.079271747,1.385402199,1.0,0.315166667,0.0,0.366833333,0.651,0.0,0.0,49.55866667,0.051666667,75.0,23.4,10.0,60.0,26.5,8.0,123.3125,125.0,44.30499645,552.0,427.0,74.08
2025-04-28 15:00:00,2.6,1141.0,107878.0,2.985879827,3999.0,1435.0,2361.0,0.0,1.35,233.0,1.25,7.0,1.2,12.24279684,86.79416358,0.386079158,3.245593688,272.0113333,0.963039579,12.49,86.48,0.42,4.9,36.91333333,1.03,8.9,71.54,1.12,88.16,18.44,905.469,2.33,1.924214418,10.41,5.022222222,79.02111111,55.33,8.67,37.775,64.73,0.081,1.76,0.24,0.036,0.051,5.41,0.16,2.293047144,0.039826124,40.73779969,0.012453123,1.872722885,0.033321822,0.023365291,292.8523333,0.01406428,0.031630633,4.286171688,0.079271747,1.385402199,1.0,0.315166667,0.0,0.366833333,0.651,0.0,0.0,49.55866667,0.051666667,75.0,23.4,10.0,60.0,26.5,8.0,122.65,120.0,43.75,547.0,427.0,73.5
2025-04-28 16:00:00,2.64,1189.0,110319.0,2.919127916,3998.0,1428.0,2385.0,0.0,1.35,244.0,1.29,7.0,1.2,12.62,86.28,0.44,3.2,272.0113333,1.1,12.41,86.56,0.44,5.0,36.91333333,1.03,8.79,71.48,1.23,88.16,18.5,905.469,2.44,1.895220588,10.31,5.022222222,79.02111111,55.33,9.88,38.01,64.73,0.08,1.7,0.24,0.032,0.053,5.44,0.17,2.574538326,0.0659124,16.80107064,0.005932116,2.929806159,0.04613868,0.04284306,292.8523333,0.008568612,0.069867144,2.85071128,0.225420406,0.889817394,1.0,0.315166667,0.0,0.366833333,0.651,0.0,0.0,49.55866667,0.051666667,75.0,23.4,10.0,60.0,26.5,8.0,122.91499999999999,122.0,43.45377757,549.0,427.0,77.37704918
2025-04-28 18:00:00,2.63,1189.0,110618.0,2.912698294,4000.0,1442.0,2360.0,0.0,1.35,246.0,1.28,7.0,1.2,12.62,86.28,0.44,3.2,272.0113333,1.1,12.41,86.56,0.44,5.0,36.91333333,1.03,8.79,71.48,1.23,88.16,18.5,905.469,2.44,1.895220588,10.31,5.022222222,79.02111111,55.33,9.88,38.01,64.73,0.08,1.7,0.24,0.032,0.053,5.44,0.17,2.574538326,0.0659124,16.80107064,0.005932116,2.929806159,0.04613868,0.04284306,292.8523333,0.008568612,0.069867144,2.85071128,0.225420406,0.889817394,1.0,0.315166667,0.0,0.366833333,0.651,0.0,0.0,49.55866667,0.051666667,75.0,23.4,10.0,60.0,26.5,8.0,122.7825,121.0,44.04169628,548.0,427.0,85.78512397
2025-04-28 19:00:00,2.67,1191.0,110826.0,2.907961756,4001.0,1395.0,2356.0,0.0,1.35,243.0,1.32,7.0,1.2,12.62,86.28,0.44,3.2,272.0113333,1.1,12.41,86.56,0.44,5.0,36.91333333,1.03,8.79,71.48,1.23,88.16,18.5,905.469,2.44,1.895220588,10.31,5.022222222,79.02111111,55.33,9.88,38.01,64.73,0.08,1.7,0.24,0.032,0.053,5.44,0.17,2.574538326,0.0659124,16.80107064,0.005932116,2.929806159,0.04613868,0.04284306,292.8523333,0.008568612,0.069867144,2.85071128,0.225420406,0.889817394,1.0,0.315166667,0.0,0.366833333,0.651,0.0,0.0,49.55866667,0.051666667,75.0,23.4,10.0,60.0,26.5,8.0,123.445,126.0,44.40766139,553.0,427.0,89.6031746
2025-04-28 20:00:00,2.64,1195.0,109891.0,2.931221862,3999.0,1418.0,2355.0,0.0,1.35,244.0,1.29,8.0,1.2,12.62,86.28,0.44,3.2,272.0113333,1.1,12.41,86.56,0.44,5.0,36.91333333,1.03,8.79,71.48,1.23,88.16,18.5,905.469,2.44,1.895220588,10.31,5.022222222,79.02111111,55.33,9.88,38.01,64.73,0.08,1.7,0.24,0.032,0.053,5.44,0.17,2.574538326,0.0659124,16.80107064,0.005932116,2.929806159,0.04613868,0.04284306,292.8523333,0.008568612,0.069867144,2.85071128,0.225420406,0.889817394,1.0,0.315166667,0.0,0.366833333,0.651,0.0,0.0,49.55866667,0.051666667,75.0,23.4,10.0,60.0,26.5,8.0,123.18,124.0,44.16647183,551.0,427.0,87.01612903
2025-04-28 21:00:00,2.64,1191.0,111152.0,2.898714588,4000.0,1433.0,2331.0,0.0,1.35,246.0,1.29,7.0,1.2,12.62,86.28,0.44,3.2,272.0113333,1.1,12.41,86.56,0.44,5.0,36.91333333,1.03,8.79,71.48,1.23,88.16,18.5,905.469,2.44,1.895220588,10.31,5.022222222,79.02111111,55.33,9.88,38.01,64.73,0.08,1.7,0.24,0.032,0.053,5.44,0.17,2.574538326,0.0659124,16.80107064,0.005932116,2.929806159,0.04613868,0.04284306,292.8523333,0.008568612,0.069867144,2.85071128,0.225420406,0.889817394,1.0,0.315166667,0.0,0.366833333,0.651,0.0,0.0,49.55866667,0.051666667,75.0,23.4,10.0,60.0,26.5,8.0,123.975,130.0,44.05905789,557.0,427.0,86.84615385
2025-04-28 22:00:00,2.69,1175.0,111576.0,2.887706688,4000.0,1386.0,2329.0,0.0,1.35,241.0,1.34,7.0,1.2,12.62,86.28,0.44,3.2,272.0113333,1.1,12.41,86.56,0.44,5.0,36.91333333,1.03,8.79,71.48,1.23,88.16,18.5,905.469,2.44,1.895220588,10.31,5.022222222,79.02111111,55.33,9.88,38.01,64.73,0.08,1.7,0.24,0.032,0.053,5.44,0.17,2.574538326,0.0659124,16.80107064,0.005932116,2.929806159,0.04613868,0.04284306,292.8523333,0.008568612,0.069867144,2.85071128,0.225420406,0.889817394,1.0,0.315166667,0.0,0.366833333,0.651,0.0,0.0,49.55866667,0.051666667,75.0,23.4,10.0,60.0,26.5,8.0,124.24000000000001,132.0,44.4261136,559.0,427.0,85.83333333
2025-04-28 23:00:00,2.67,1190.0,111333.0,2.894005212,4000.0,1404.0,2352.0,0.0,1.35,245.0,1.32,7.0,1.2,12.37314608,86.66143926,0.4,3.518780116,270.0693333,0.965414659,12.55,86.41,0.45,5.9,35.711,1.04,9.1,71.29,1.18,85.42333333,18.43,897.1806667,2.47,1.958254269,10.32,5.022222222,79.31111111,55.41,8.94,38.48,72.67,0.078,1.76,0.21,0.037,0.053,5.27,0.17,4.691899108,0.070128813,57.62678685,0.019218859,4.761753673,0.059734638,0.076113633,304.213,0.024044446,0.085107314,7.244369756,0.276124607,2.188020017,1.0,0.315166667,0.0,0.366833333,0.651,0.0,0.016666667,49.55866667,0.051666667,75.0,23.4,10.0,60.0,26.5,8.0,123.0475,123.0,43.84213029,550.0,427.0,86.17886179
2025-04-29 00:00:00,2.67,1198.0,111948.0,2.877398398,3999.0,1416.0,2308.0,0.0,1.35,248.0,1.32,8.0,1.2,12.37314608,86.66143926,0.4,3.518780116,270.0693333,0.965414659,12.55,86.41,0.45,5.9,35.711,1.04,9.1,71.29,1.18,85.42333333,18.43,897.1806667,2.47,1.958254269,10.32,5.022222222,79.31111111,55.41,8.94,38.48,72.67,0.078,1.76,0.21,0.037,0.053,5.27,0.17,4.691899108,0.070128813,57.62678685,0.019218859,4.761753673,0.059734638,0.076113633,304.213,0.024044446,0.085107314,7.244369756,0.276124607,2.188020017,1.0,0.315166667,0.0,0.366833333,0.651,0.0,0.016666667,49.55866667,0.051666667,75.0,23.4,10.0,60.0,26.5,8.0,121.695,126.0,44.07941385,546.0,420.0,92.6984127
2025-04-29 01:00:00,2.63,1197.0,110602.0,2.913847143,4001.0,1446.0,2357.0,0.0,1.35,247.0,1.28,8.0,1.2,12.37314608,86.66143926,0.4,3.518780116,270.0693333,0.965414659,12.55,86.41,0.45,5.9,35.711,1.04,9.1,71.29,1.18,85.42333333,18.43,897.1806667,2.47,1.958254269,10.32,5.022222222,79.31111111,55.41,8.94,38.48,72.67,0.078,1.76,0.21,0.037,0.053,5.27,0.17,4.691899108,0.070128813,57.62678685,0.019218859,4.761753673,0.059734638,0.076113633,304.213,0.024044446,0.085107314,7.244369756,0.276124607,2.188020017,1.0,0.315166667,0.0,0.366833333,0.651,0.0,0.016666667,49.55866667,0.051666667,75.0,23.4,10.0,60.0,26.5,8.0,122.65,120.0,43.22610942,547.0,427.0,91.83333333
2025-04-29 02:00:00,2.61,1190.0,109598.0,2.943459393,4005.0,1427.0,2333.0,0.0,1.32,245.0,1.29,7.0,1.2,12.37314608,86.66143926,0.4,3.518780116,270.0693333,0.965414659,12.55,86.41,0.45,5.9,35.711,1.04,9.1,71.29,1.18,85.42333333,18.43,897.1806667,2.47,1.958254269,10.32,5.022222222,79.31111111,55.41,8.94,38.48,72.67,0.078,1.76,0.21,0.037,0.053,5.27,0.17,4.691899108,0.070128813,57.62678685,0.019218859,4.761753673,0.059734638,0.076113633,304.213,0.024044446,0.085107314,7.244369756,0.276124607,2.188020017,1.0,0.315166667,0.0,0.366833333,0.651,0.0,0.016666667,49.55866667,0.051666667,75.0,23.4,10.0,60.0,26.5,8.0,123.475,130.0,42.66445812,555.0,425.0,86.23076923
2025-04-29 05:00:00,2.62,1173.0,109290.0,2.948066327,4000.0,1437.0,2331.0,0.0,1.35,241.0,1.27,7.0,1.2,12.37314608,86.66143926,0.4,3.518780116,270.0693333,0.965414659,12.55,86.41,0.45,5.9,35.711,1.04,9.1,71.29,1.18,85.42333333,18.43,897.1806667,2.47,1.958254269,10.32,5.022222222,79.31111111,55.41,8.94,38.48,72.67,0.078,1.76,0.21,0.037,0.053,5.27,0.17,4.691899108,0.070128813,57.62678685,0.019218859,4.761753673,0.059734638,0.076113633,304.213,0.024044446,0.085107314,7.244369756,0.276124607,2.188020017,1.0,0.315166667,0.0,0.366833333,0.651,0.0,0.016666667,49.55866667,0.051666667,75.0,23.4,10.0,60.0,26.5,8.0,122.68,124.0,43.15987756,549.0,425.0,85.88709677
2025-04-29 06:00:00,2.64,1192.0,109444.0,2.943920948,4000.0,1411.0,2341.0,0.0,1.35,243.0,1.29,7.0,1.2,12.37314608,86.66143926,0.4,3.518780116,270.0693333,0.965414659,12.55,86.41,0.45,5.9,35.711,1.04,9.1,71.29,1.18,85.42333333,18.43,897.1806667,2.47,1.958254269,10.32,5.022222222,79.31111111,55.41,8.94,38.48,72.67,0.078,1.76,0.21,0.037,0.053,5.27,0.17,4.691899108,0.070128813,57.62678685,0.019218859,4.761753673,0.059734638,0.076113633,304.213,0.024044446,0.085107314,7.244369756,0.276124607,2.188020017,1.0,0.315166667,0.0,0.366833333,0.651,0.0,0.016666667,49.55866667,0.051666667,75.0,23.4,10.0,60.0,26.5,8.0,123.3425,129.0,43.55586463,554.0,425.0,87.36434109
2025-04-29 07:00:00,2.62,1195.0,109764.0,2.934611019,3999.0,1445.0,2336.0,0.0,1.35,246.0,1.27,8.0,1.2,12.37314608,86.66143926,0.4,3.518780116,270.0693333,0.965414659,12.55,86.41,0.45,5.9,35.711,1.04,9.1,71.29,1.18,85.42333333,18.43,897.1806667,2.47,1.958254269,10.32,5.022222222,79.31111111,55.41,8.94,38.48,72.67,0.078,1.76,0.21,0.037,0.053,5.27,0.17,4.691899108,0.070128813,57.62678685,0.019218859,4.761753673,0.059734638,0.076113633,304.213,0.024044446,0.085107314,7.244369756,0.276124607,2.188020017,1.0,0.315166667,0.0,0.366833333,0.651,0.0,0.016666667,49.55866667,0.051666667,75.0,23.4,10.0,60.0,26.5,8.0,122.8125,125.0,42.63565891,550.0,425.0,92.56
2025-04-29 08:00:00,2.62,1191.0,108686.0,2.964438135,4000.0,1424.0,2323.0,0.0,1.35,242.0,1.27,7.0,1.2,12.51082932,86.31165864,0.46,2.8,270.0693333,1.177512046,12.55,86.41,0.45,5.9,35.711,1.04,8.92,71.38,1.2,85.42333333,18.5,897.1806667,2.36,2.03,10.86,5.022222222,79.31111111,54.98,9.46,38.48,72.67,0.077,1.85,0.23,0.031,0.051,5.36,0.16,2.501375562,0.02636496,16.65606336,0.003625182,2.91332806,0.02966058,0.05272992,304.213,0.006920802,0.06756021,3.223116337,0.211249241,0.988685993,1.0,0.315166667,0.0,0.366833333,0.651,0.0,0.016666667,49.55866667,0.051666667,75.0,23.4,10.0,60.0,26.5,8.0,122.8125,125.0,42.15800513,550.0,425.0,90.96
2025-04-29 09:00:00,2.58,1196.0,107801.0,2.988011074,3999.0,1401.0,2337.0,0.0,1.35,244.0,1.23,7.0,1.2,12.51082932,86.31165864,0.46,2.8,270.0693333,1.177512046,12.55,86.41,0.45,5.9,35.711,1.04,8.92,71.38,1.2,85.42333333,18.5,897.1806667,2.36,2.03,10.86,5.022222222,79.31111111,54.98,9.46,38.48,72.67,0.077,1.85,0.23,0.031,0.051,5.36,0.16,2.501375562,0.02636496,16.65606336,0.003625182,2.91332806,0.02966058,0.05272992,304.213,0.006920802,0.06756021,3.223116337,0.211249241,0.988685993,1.0,0.315166667,0.0,0.366833333,0.651,0.0,0.016666667,49.55866667,0.051666667,75.0,23.4,10.0,60.0,26.5,8.0,123.475,130.0,41.92262603,555.0,425.0,87.61538462
2025-04-29 10:00:00,2.62,1183.0,107211.0,3.00594447,4001.0,1390.0,2332.0,0.0,1.35,238.0,1.27,7.0,1.2,12.51082932,86.31165864,0.46,2.8,270.0693333,1.177512046,12.55,86.41,0.45,5.9,35.711,1.04,8.92,71.38,1.2,85.42333333,18.5,897.1806667,2.36,2.03,10.86,5.022222222,79.31111111,54.98,9.46,38.48,72.67,0.077,1.85,0.23,0.031,0.051,5.36,0.16,2.501375562,0.02636496,16.65606336,0.003625182,2.91332806,0.02966058,0.05272992,304.213,0.006920802,0.06756021,3.223116337,0.211249241,0.988685993,1.0,0.315166667,0.0,0.366833333,0.651,0.0,0.016666667,49.55866667,0.051666667,75.0,23.4,10.0,60.0,26.5,8.0,122.945,126.0,41.93319119,551.0,425.0,86.74603175
