Repository: saikumar-voptimai/evonith_bf_webapp

# Evonith BF2 — Blast Furnace Intelligence Platform

Monitoring, modelling and optimisation of **Blast Furnace 2 (BF2)** at Evonith Steel: live telemetry from InfluxDB,
manual plant reports from Neon PostgreSQL, a two-zone energy model of the furnace, blend and fuel optimisers, a
conversational assistant (FurnaceMind) and a live digital twin evaluated every hour.

The platform has three deployable parts that share one Python service layer, plus the shared data library:

| Part | Path | What it is |
|---|---|---|
| **Streamlit app** (legacy) | `src/app.py`, `src/custom_pages/` | The original 11-page dashboard; still the home of the model pages. Served under `/legacy` in production |

File: src/assets/data/furnace_dataset_20260525_002530_771382.csv (part 130 of 209)
GO%,ORE_NA2O%,ORE_P%,ORE_TIO2%,ORE_AL2O3%,ORE_SIO2%,ORE_MNO%,ORE_CAO%,ORE_K2O%,ORE_CALC_MT,PELLET_PCT_SIO2,PELLET_PCT_AL2O3,PELLET_PCT_FE2O3,PELLET_PCT_MGO,PELLET_PCT_TIO2,PELLET_PCT_NA2O,TOTAL_PELLET_CALC_MT,PELLET_PCT_K2O,PELLET_PCT_TM,PELLET_PCT_LOI,PELLET_PCT_MNO,PELLET_PCT_CAO,PELLET_PCT_P,CHARGES/HRS.,STOCKRODLEVEL,CHEM_PCT_C,CHEM_PCT_CR,CHEM_PCT_FE,CHEM_PCT_MN,CHEM_PCT_P,CHEM_PCT_S,CHEM_PCT_SI,CHEM_PCT_TI,SLAG_BASICITY,SLAG_PCT_AL2O3,SLAG_PCT_CAO,SLAG_PCT_FEO,SLAG_PCT_K2O,SLAG_PCT_MGO,SLAG_PCT_MNO,SLAG_PCT_NA2O,SLAG_PCT_S,SLAG_PCT_SIO2,SLAG_PCT_TIO2,SLAG_T_BASICITY,HMT_GT_1480C,COKE_DISCHARGE_TIME,WEIGHTED_COKE_ANGLE,TOTAL_COKE_PORTIONS,NON_COKE_DISCHARGE_TIME,WEIGHTED_NON_COKE_ANGLE,TOTAL_NON_COKE_PORTIONS,TOTAL HEAT LOAD,FTG_UPTAKE_TEMP_A,FTG_UPTAKE_TEMP_B,FTG_UPTAKE_TEMP_C,FTG_UPTAKE_TEMP_D,FTG_UPTAKE_TEMP_AVG,HEARTH_TEMP_A,HEARTH_TEMP_B,HEARTH_TEMP_C,HEARTH_TEMP_D,HEARTH_TEMP_AVG,BOSH_TEMP_A,BOSH_TEMP_C,BOSH_TEMP_D,BELLY_TEMP_A,BELLY_TEMP_C,BELLY_TEMP_D,LOWER_STACK_TEMP_A,LOWER_STACK_TEMP_B,LOWER_STACK_TEMP_C,LOWER_STACK_TEMP_D,PCI_KG/THM,ACT. FUEL RATEKG/THM.,FURNACETOPGASANALYSISCO2ETACO,COKE RATE KG/THM,PRODUCTIONTONNESPERHR,HOT BLAST PRESSUREBAR,TOPPRESSUREBAR,DIFFERENTIAL PRESSURETOTALBAR,HOT BLAST TEMP.OC,OXYGENFLOWNM3/HR.,STEAMKGS/HR.,RAFTOC,PERMEABILITYKGS/HR.,TUYEREVELOCITYM/S,HOT BLAST VOLUMENM3/HR.,O2 ENRICHMENT %,BOTTOMBAR,FURNACE TOP GAS ANALYSISH2%,UNITCOST LAKHS/THM,BOSH_TEMP_B,FURNACE TOP GAS ANALYSISCO2%,FURNACE TOP GAS ANALYSISONLINE (ANALYZER)CO%
2026-02-27 03:00:00,0.9676176222744459,11.268834907481356,0.459192027,87.76354747024419,0.37761762227444584,4.159166666666667,0.425,0.985,0.49,86.91000000000001,12.104999999999999,1.1191666666666669,69.98,9.0,19.55,1.69,12.33952387,5.221111111,79.35666667,71.63,38.89,0.044000000000000004,5.1,2.22,8.33,2.31,0.027,0.15,55.38,10.02,0.052,1.9647058819999998,0.22,16.796333333333333,0.10000000000000002,96.90000000000002,0.55,0.39000000000000007,1.12,0.0,0.0,0.11783333333333333,60.4341110244354,3.4539555412954335,3.2008884026714064,0.04,0.024216362994384472,0.07370062248810966,0.3744264706579658,4.240919222947579,4.99205626861792,0.0826732538959609,0.03204207836849756,0.03390552971204542,8.473833333333333,0.0,0.0,0.0,0.0,0.0,0.0,0.0,0.0,0.0,0.0,0.0,0.0,0.0,7.0,0.254488152,4.268,0.013,95.20656,0.139,0.0928,0.0562,0.196,0.02844,1.0815446798,19.062,36.244,0.448,0.354,7.85,0.312,0.166,0.369,33.514,1.4,1.315786958,1474.2,97.5,26.46153846153846,13.0,60.0,27.333333333333332,9.0,0.9618739379639862,178.9358333,167.05875,175.3394444,188.5638889,178.7632639,61.81727279277736,328.31927450990446,449.9256766926874,580.709732572272,356.5399270168673,52.34361111111087,54.7686111111113,52.04916666666666,66.81388888888887,50.90027777777758,43.18833333333362,56.860555555555614,45.32027777777752,37.83388888888889,30.71361111111115,215.57972111111113,549.5277777777778,43.46507791666663,268.0,97.0449999999991,2.7788145694444446,1.3483609138888903,1.4304515833333324,1222.829555555554,3998.296547,0.0,2167.5515499999988,1259.8015888888885,213.89775777777783,107931.78861111109,4.735340836111112,1.1601625638888888,4.164994861111113,95.56431304722223,70.62333333333314,18.994020611111115,24.704837555555553
2026-02-27 04:00:00,0.9678330184994061,11.272195088590735,0.459192027,87.75997189290986,0.37783301849940604,4.180000000000001,0.425,0.985,0.49,86.91,12.105,1.1811428571428573,69.98,9.0,19.55,1.69,12.33952387,5.221111111,79.35666667,71.63,38.89,0.044,5.1,2.22,8.33,2.31,0.027,0.15,55.38,10.02,0.052,1.964705882,0.22,16.779142857142855,0.10000000000000002,96.90000000000002,0.55,0.39000000000000007,1.12,0.0,0.0,0.11783333333333333,59.982236628846024,3.6359153158344726,3.2170444090595796,0.04,0.024266047389609215,0.07577982977648945,0.40899400806515634,4.425816084155375,5.221464954718567,0.08830643947213349,0.032394152467008344,0.03337139387024569,8.73542857142857,0.0,0.0,0.0,0.0,0.0,0.0,0.0,0.0,0.0,0.0,0.0,0.0,0.0,7.0,0.254488152,4.226260869565217,0.013,95.22815999999999,0.1416086956521739,0.09123478260869565,0.05254782608695652,0.2168695652173913,0.030318260869565218,1.0976450417130434,19.025478260869566,36.562260869565215,0.4062608695652174,0.33313043478260873,7.876086956521739,0.3015652173913043,0.16078260869565217,0.37682608695652176,33.31052173913044,1.373913043478261,1.3340930310434782,1475.7652173913043,97.5,26.46153846153846,13.0,60.0,27.333333333333332,9.0,0.9618739379639862,178.9358333,167.05875,175.3394444,188.5638889,178.7632639,61.81727279277736,328.31927450990446,449.9256766926874,580.709732572272,356.5399270168673,52.50972222222218,54.230555555555625,52.43361111111105,67.68888888888866,50.628611111111404,43.192500000000294,58.89638888888885,45.38138888888864,38.44777777777777,32.28083333333327,214.10795388888886,545.9611111111111,41.81854794444447,268.0,95.34463888888878,2.7656972583333332,1.3481848944444461,1.4175233722222227,1220.9054194444466,3998.296547,0.0,2186.3401749999975,1281.794952777778,216.3816030555556,108839.4483333333,4.699929397222225,1.1648806619444443,4.252780958333334,95.36930389027778,68.72972222222215,18.101659277777753,25.190225305555543
2026-02-27 05:00:00,0.9677199462866879,11.270431162072333,0.459192027,87.76184889164098,0.37771994628668787,4.156666666666666,0.425,0.985,0.49,86.91000000000001,12.104999999999999,1.2093333333333334,69.98,9.0,19.55,1.69,12.33952387,5.221111111,79.35666667,71.63,38.89,0.044000000000000004,5.1,2.22,8.33,2.31,0.027,0.15,55.38,10.02,0.052,1.9647058819999998,0.22,16.799833333333336,0.10000000000000002,96.90000000000002,0.55,0.39000000000000007,1.12,0.0,0.0,0.11783333333333333,60.05793191081974,3.6020387524143946,3.201226406630415,0.04,0.0243819762763656,0.0759932976849658,0.40161862335583276,4.414847113722547,5.167189692416797,0.08717974247119324,0.03232373390444958,0.03230347463969784,8.295166666666667,0.0,0.0,0.0,0.0,0.0,0.0,0.0,0.0,0.0,0.0,0.0,0.0,0.0,7.0,0.254488152,4.3084,0.013,94.99918,0.1556,0.09984,0.040440000000000004,0.3356,0.047939999999999997,1.11212769696,18.9928,36.9432,0.3048,0.3028,7.9208,0.2524,0.1532,0.37256,33.2188,1.2748,1.3505724328,1485.52,97.5,26.46153846153846,13.0,60.0,27.333333333333332,9.0,0.9618739379639862,178.9358333,167.05875,175.3394444,188.5638889,178.7632639,61.81727279277736,328.31927450990446,449.9256766926874,580.709732572272,356.5399270168673,53.50634920634919,54.067460317460295,52.803968253968314,67.10793650793654,50.92777777777791,43.10793650793652,59.23650793650795,45.37698412698415,38.63015873015872,32.67539682539689,312.85397499999993,541.5555555555555,42.07751841269842,271.73015873015873,93.01626984126985,2.781027142857143,1.3483916428571427,1.43241565079365,1210.4029126984135,3998.296547,0.0,1956.7485706349203,1290.8966746031751,217.4385547619047,110656.49682539683,4.5946571984127,1.181216843650794,4.142875444444443,109.38569137003968,66.14444444444443,18.39561317460317,25.32373007936506
2026-02-27 06:00:00,0.9680839764836845,11.27611003314548,0.459192027,87.75580599037083,0.3780839764836846,4.1977142857142855,0.425,0.985,0.49,86.91,12.105,1.2352857142857143,69.98,9.0,19.55,1.69,12.33952387,5.221111111,79.35666667,71.63,38.89,0.044,5.1,2.22,8.33,2.31,0.027,0.15,55.38,10.02,0.052,1.964705882,0.22,16.844714285714286,0.10000000000000002,96.90000000000002,0.55,0.39000000000000007,1.12,0.0,0.0,0.11783333333333333,60.41983740835281,3.4587344321487667,3.197658103320609,0.039999999999999994,0.024253380243766783,0.07392656561926551,0.3750662358348934,4.252466572676047,4.994781990547334,0.08279896738594339,0.03204993546162146,0.033558463965852395,8.489428571428572,0.0,0.0,0.0,0.0,0.0,0.0,0.0,0.0,0.0,0.0,0.0,0.0,0.0,7.0,0.254488152,4.340608695652174,0.013,94.93281826086957,0.16137391304347826,0.10180869565217392,0.03593913043478261,0.36182608695652174,0.052625217391304345,1.1213572627130435,18.870434782608697,37.20017391304348,0.2693913043478261,0.29939130434782607,7.930608695652174,0.23626086956521739,0.1562608695652174,0.3731304347826087,33.17434782608696,1.2331304347826086,1.360415552452174,1486.2434782608696,97.5,26.46153846153846,13.0,60.0,27.333333333333332,9.0,0.9618739379639862,178.9358333,167.05875,175.3394444,188.5638889,178.7632639,61.81727279277736,328.31927450990446,449.9256766926874,580.709732572272,356.5399270168673,54.226666666666944,53.52472222222212,52.6780555555556,63.47111111111103,51.29083333333327,43.06805555555573,54.92027777777778,45.50666666666671,39.00611111111127,33.04000000000004,182.7731824999999,538.0,42.75190397222221,273.0,94.30013505611677,2.7721273027777786,1.3481566222222234,1.4241153527777777,1223.6749888888908,3998.296547,0.0,2239.436408333333,1299.1696333333336,219.45222138888894,110678.19916666673,4.503222280555553,1.1694073972222216,3.88814137222222,92.46744668124998,63.724444444444735,18.260874749999992,24.453342638888888
2026-02-27 07:00:00,0.9749287444182989,11.334719014100171,0.459192027,87.69035224148153,0.38821457403049814,4.196833333333333,0.42500000000000004,0.985,0.49,86.91000000000001,12.104999999999999,1.2346666666666666,69.98,9.0,19.55,1.69,12.33952387,5.221111111,79.35666667,71.63,38.89,0.04900000000000001,5.55,2.15,8.26,2.6,0.029,0.16,54.68,10.59,0.052,1.9081081080000002,0.23,16.1725,0.10000000000000002,96.90000000000002,0.55,0.39000000000000007,1.12,0.0,0.0,0.11783333333333333,60.122850700947474,3.5782948697845236,3.208162426646934,0.04,0.024287114161417253,0.07529797051543671,0.39777138612881413,4.3741606937458135,5.145419223960576,0.08649969141030907,0.032281230713144315,0.033197355017476775,8.6455,0.0,0.0,0.0,0.0,0.0,0.0,0.0,0.0,0.0,0.0,0.0,0.0,0.0,7.0,0.254488152,4.32495652173913,0.013,95.00434869565217,0.1603304347826087,0.09815652173913043,0.037504347826086956,0.3148695652173913,0.04683391304347826,1.1272750872347825,18.68782608695652,37.36713043478261,0.28504347826086956,0.3150434782608696,7.91495652173913,0.24669565217391304,0.16669565217391305,0.37834782608695655,33.14826086956522,1.2383478260869565,1.3660493865391306,1479.9826086956523,97.5,26.46153846153846,13.0,60.0,27.333333333333332,9.0,0.9618739379639862,178.9358333,167.05875,175.3394444,188.5638889,178.7632639,61.81727279277736,328.31927450990446,449.9256766926874,580.709732572272,356.5399270168673,54.366111111110854,54.84333333333318,53.27333333333323,63.655555555555615,51.309444444444416,43.184166666666954,53.42499999999994,45.74111111111096,39.075000000000045,35.10555555555553,196.61533083333336,538.0,43.02600516666667,273.0,93.10527777777845,2.75399058888889,1.3483235805555571,1.4054861199999995,1192.8766472222192,3998.296547,0.0,2222.2619055555556,1301.8416250000005,214.50984611111113,109520.13833333335,4.531789169444443,1.1547549219444444,3.900406669444441,94.30153133541667,64.36861111111094,18.523148555555547,24.528308583333324
2026-02-27 08:00:00,0.9750782825784613,11.338806390477941,0.459192027,87.6861153269436,0.38846380429743554,4.226833333333333,0.425,0.985,0.49,86.91000000000001,12.104999999999999,1.2261666666666666,69.98,9.0,19.55,1.69,12.33952387,5.221111111,79.35666667,71.63,38.89,0.04900000000000001,5.55,2.15,8.26,2.6,0.029,0.16,54.68,10.59,0.052,1.9081081079999997,0.23,16.703166666666664,0.10000000000000002,96.90000000000002,0.55,0.39000000000000007,1.12,0.0,0.0,0.11783333333333333,60.24619735576025,3.529148710306709,3.2057709900172213,0.04,0.02425442269485838,0.07464392929789039,0.38857959533471864,4.320610302162689,5.085237895868145,0.08499020253414917,0.032186887658384324,0.033521343982978256,8.401000000000002,0.0,0.0,0.0,0.0,0.0,0.0,0.0,0.0,0.0,0.0,0.0,0.0,0.0,7.0,0.254488152,4.36264,0.013,94.923352,0.16655999999999999,0.097328,0.034392,0.35248,0.050248,1.126710853712,18.7776,37.328160000000004,0.28672,0.31672,7.91328,0.24016,0.16672,0.37344,33.130160000000004,1.21704,1.365565221504,1482.592,97.5,26.46153846153846,13.0,60.0,27.333333333333332,9.0,0.9618739379639862,178.9358333,167.05875,175.3394444,188.5638889,178.7632639,61.81727279277736,328.31927450990446,449.9256766926874,580.709732572272,356.5399270168673,53.9630555555555,55.379722222222206,53.70277777777775,62.513055555555404,51.40777777777751,43.232777777777876,46.20499999999998,46.32666666666652,40.05777777777783,37.04111111111111,188.48161999999968,534.6111111111111,42.35642902777772,273.0,94.53835088581495,2.7423240722222246,1.347946186111112,1.3943597583333331,1213.6657916666666,3998.296547,0.0,2209.464969444443,1307.3501305555567,216.76191500000016,109197.63555555561,4.54610875,1.1495265324999997,4.142730797222221,93.22381464999995,64.65111111111116,18.17076627777778,24.72887724999998
2026-02-27 09:00:00,0.9749649003661273,11.335707276674142,0.459192027,87.68932782295973,0.38827483394354534,4.237,0.42499999999999993,0.985,0.49,86.91,12.105,1.1667142857142856,69.98,9.0,19.55,1.69,12.33952387,5.221111111,79.35666667,71.63,38.89,0.049,5.55,2.15,8.26,2.6,0.029,0.16,54.68,10.59,0.052,1.908108108,0.23,16.668857142857142,0.1,96.88,0.73,0.35,1.18,0.0,0.0,0.088,59.99077082113282,3.632337163465258,3.2161924512964455,0.04,0.024270291061626283,0.07576399028791782,0.40827506146088,4.423158361064442,5.21647142056571,0.08819241532241968,0.03238702595765123,0.03333321156662442,8.498285714285714,0.0,0.0,0.0,0.0,0.0,0.0,0.0,0.0,0.0,0.0,0.0,0.0,0.0,7.0,0.254488152,4.42504,0.013,94.771672,0.17615999999999998,0.097808,0.029112,0.42928,0.057928,1.123142739632,18.993599999999997,37.19376,0.28192,0.31192,7.91808,0.22576000000000002,0.16192,0.36384,33.11576,1.18344,1.362245886144,1489.312,97.5,26.46153846153846,13.0,60.0,27.333333333333332,9.0,0.9618739379639862,178.9358333,167.05875,175.3394444,188.5638889,178.7632639,61.81727279277736,328.31927450990446,449.9256766926874,580.709732572272,356.5399270168673,53.63777777777769,54.499166666666696,53.689722222222414,63.411388888888915,51.82416666666643,43.43694444444434,45.74305555555556,46.71972222222231,39.078055555555544,37.58888888888892,209.78608972222233,533.0,42.92626711111109,273.0,91.12693772222231,2.7286924027777775,1.3484724722222232,1.3803247777777778,1221.3316083333339,3998.296547,0.0,2213.5475805555566,1318.1454166666674,218.16266027777775,109041.09361111114,4.545869105555555,1.1367508341666661,4.121463472222221,96.04665688819446,64.8019444444444,18.30152933333333,24.335214027777788
2026-02-27 10:00:00,0.9756663837677811,11.354881156319351,0.459192027,87.66945245991286,0.3894439729463019,4.198166666666666,0.425,0.985,0.49,86.91000000000001,12.104999999999999,1.1256666666666668,69.98,9.0,19.55,1.69,12.33952387,5.221111111,79.35666667,71.63,38.89,0.04900000000000001,5.55,2.15,8.26,2.6,0.029,0.16,54.68,10.59,0.052,1.9081081079999997,0.23,16.698,0.10000000000000002,96.88,0.73,0.3499999999999999,1.18,0.0,0.0,0.04,59.83460884296772,3.695117547943713,3.2213797063970744,0.04,0.02429121452069442,0.07649950633723686,0.4201732857682068,4.4876605776000495,5.295273461059828,0.09013364225773773,0.03250835264110861,0.033113660611963705,8.688333333333334,0.0,0.0,0.0,0.0,0.0,0.0,0.0,0.0,0.0,0.0,0.0,0.0,0.0,7.0,0.254488152,4.444,0.0127,94.70439999999999,0.174,0.1004,0.0282,0.47500000000000003,0.0613,1.1183241581,19.089,37.101,0.265,0.313,7.914,0.211,0.166,0.363,33.176,1.155,1.3568731293,1492.0,97.5,26.46153846153846,13.0,60.0,27.333333333333332,9.0,0.9618739379639862,178.9358333,167.05875,175.3394444,188.5638889,178.7632639,61.81727279277736,328.31927450990446,449.9256766926874,580.709732572272,356.5399270168673,53.56861111111104,55.14499999999976,54.42083333333332,73.81500000000005,52.10833333333348,43.70638888888869,63.86305555555542,46.64222222222229,38.98722222222228,33.57527777777763,176.5623302777778,533.0,43.45689880555557,273.0,96.84999999999935,2.739993161111111,1.3484579500000025,1.391433663888889,1222.437197222224,3998.296547,0.0,2274.104769444444,1302.729411111111,216.82645194444444,108493.24694444444,4.590925644444443,1.1399585766666667,3.744454088888891,91.64450876180555,63.986388888888975,18.55415708333332,24.14089052777778
2026-02-27 11:00:00,0.9799812762414642,11.472821550600022,0.459192027,87.54719717315852,0.39663546040244047,4.185666666666666,0.425,0.985,0.49,86.91000000000001,12.104999999999999,1.1281666666666668,69.98,9.0,19.55,1.69,12.33952387,5.221111111,79.35666667,71.63,38.89,0.04900000000000001,5.55,2.15,8.26,2.6,0.029,0.16,54.68,10.59,0.052,1.9081081079999997,0.23,16.722666666666665,0.10000000000000002,96.88,0.73,0.3499999999999999,1.18,0.0,0.0,0.03983333333333333,59.85167380916551,3.6880182861617183,3.219890851615163,0.04,0.024297665388583828,0.0764586341172931,0.41876163423750884,4.48201860822197,5.285547892477974,0.08990863745961221,0.03249428984122576,0.03305626507163912,8.705333333333334,0.0,0.0,0.0,0.0,0.0,0.0,0.0,0.0,0.0,0.0,0.0,0.0,0.0,7.0,0.254488152,4.434,0.0122,94.6934,0.164,0.10439999999999999,0.0302,0.5,0.0618,1.1126719316,19.104,37.036,0.24000000000000002,0.318,7.904,0.196,0.176,0.368,33.286,1.1300000000000001,1.3501314248,1492.0,97.5,26.46153846153846,13.0,60.0,27.333333333333332,9.0,0.9618739379639862,178.9358333,167.05875,175.3394444,188.5638889,178.7632639,61.81727279277736,328.31927450990446,449.9256766926874,580.709732572272,356.5399270168673,53.73583333333342,55.75833333333307,55.390833333333255,78.95916666666668,51.721666666666835,44.017777777777965,69.06583333333332,46.30222222222207,37.74749999999997,30.854166666666636,188.46210611111098,533.0,42.316839277777746,273.0,95.15305327777769,2.7848547722222246,1.3481469361111127,1.4366491416666665,1229.2618000000027,3998.296547,0.0,2255.9607777777783,1275.3933888888896,217.1312416666667,109842.59999999996,4.558412511111108,1.175165494444445,3.924398763888888,93.2212290597222,64.14361111111111,17.918161944444442,24.42510641666665
2026-02-27 12:00:00,0.9801478523073742,11.477374629734896,0.459192027,87.54247751795772,0.39691308717895724,4.1735,0.425,0.985,0.49,86.91000000000001,12.104999999999999,1.1933333333333334,69.98,9.0,19.55,1.69,12.33952387,5.221111111,79.35666667,71.63,38.89,0.04900000000000001,5.55,2.15,8.26,2.6,0.029,0.16,54.68,10.59,0.052,1.9081081079999997,0.23,16.7495,0.10000000000000002,96.88,0.73,0.3499999999999999,1.18,0.0,0.0,0.0405,59.8826949148284,3.6751501785215908,3.217327629620066,0.04,0.024308034393281015,0.07637819794191296,0.4162128156443723,4.471543944582931,5.268041650026913,0.08950161838617808,0.032468851149136134,0.03296457543288328,8.832666666666666,0.0,0.0,0.0,0.0,0.0,0.0,0.0,0.0,0.0,0.0,0.0,0.0,0.0,7.0,0.254488152,4.424162162162162,0.012194594594594595,94.75749729729729,0.15805405405405407,0.10327567567567568,0.034502702702702705,0.45356756756756755,0.056745945945945946,1.1120271275081082,19.2287027027027,36.996378378378374,0.22805405405405407,0.32,7.9,0.18416216216216216,0.18,0.3587135135135135,33.26967567567568,1.0927567567567569,1.3494838487945946,1497.254054054054,97.5,26.46153846153846,13.0,60.0,27.333333333333332,9.0,0.9618739379639862,178.9358333,167.05875,175.3394444,188.5638889,178.7632639,61.81727279277736,328.31927450990446,449.9256766926874,580.709732572272,356.5399270168673,54.31944444444428,56.0019444444445,56.16138888888911,73.71194444444443,51.76166666666672,44.558611111111276,63.431944444444404,46.49361111111107,37.11055555555568,29.481388888888983,212.92329277777782,533.0,42.70449566666669,273.0,89.39999000000078,2.7683175277777776,1.362366208333334,1.4059619694444434,1210.600872222223,3998.296547,0.0,2209.603649999998,1300.1047055555557,215.3018597222222,109515.33472222208,4.566642361111112,1.145009397222222,4.087215408333336,96.46233629305556,63.81694444444449,18.058473249999963,24.228588222222243
2026-02-27 13:00:00,0.9799182638974275,11.471099213196352,0.459192027,87.54898252290621,0.3965304398290459,4.788833333333333,0.425,0.985,0.49,86.91000000000001,12.104999999999999,1.2241666666666668,69.98,9.0,19.55,1.69,12.33952387,5.221111111,79.35666667,71.63,38.89,0.04900000000000001,5.55,2.15,8.26,2.6,0.029,0.16,54.68,10.59,0.052,1.9081081080000002,0.23,16.8,0.10000000000000002,96.88,0.73,0.3499999999999999,1.18,0.0,0.0,0.043666666666666666,59.825799120404916,3.6987046925680414,3.2218478377833804,0.04,0.02429073180481797,0.07653348060707182,0.42086572509521675,4.491031657321176,5.299931097566834,0.09024560487071383,0.03251535030441961,0.03311676642748173,8.651000000000002,0.0,0.0,0.0,0.0,0.0,0.0,0.0,0.0,0.0,0.0,0.0,0.0,0.0,7.0,0.254488152,4.414432432432433,0.012518918918918919,94.87165945945945,0.1548108108108108,0.09873513513513513,0.04034054054054054,0.3595135135135135,0.047989189189189194,1.1147206050216216,19.42654054054054,36.97367567567567,0.2248108108108108,0.32,7.9,0.17443243243243242,0.18,0.33990270270270273,33.169135135135136,1.0473513513513515,1.352899025118919,1506.0108108108109,97.5,26.46153846153846,13.0,60.0,27.333333333333332,9.0,0.9618739379639862,178.9358333,167.05875,175.3394444,188.5638889,178.7632639,61.81727279277736,328.31927450990446,449.9256766926874,580.709732572272,356.5399270168673,55.198333333333295,56.92111111111123,56.1522222222221,78.0911111111111,52.46694444444436,45.13999999999989,62.548333333333275,46.115277777777756,37.46416666666664,32.19694444444439,196.22043444444446,533.0,42.82569316666669,273.0,89.39999000000078,2.756719400000002,1.3695470138888906,1.387126769444444,1217.3749333333312,3998.296547,0.0,2254.4483305555577,1312.6872305555557,215.42454472222227,109018.69749999998,4.58420536388889,1.1343580491666663,3.8374083666666725,94.24920756388889,61.03444444444436,18.071446666666656,24.12504816666665
2026-02-27 14:00:00,0.9742715741851363,11.316756361060396,0.459192027,87.70897206475448,0.38711929030856074,4.0694,0.425,0.985,0.49,86.91000000000001,12.104999999999999,1.2063333333333335,69.98,9.0,19.55,1.69,12.33952387,5.221111111,79.35666667,71.63,38.89,0.04900000000000001,5.55,2.15,8.26,2.6,0.029,0.16,54.68,10.59,0.052,1.9081081079999997,0.23,16.8175,0.10000000000000002,96.88,0.73,0.3499999999999999,1.18,0.0,0.0,0.04833333333333333,59.83192816676429,3.696746177283655,3.223596037965722,0.04,0.024271414584080577,0.07642098927279707,0.42063466139323835,4.485522317399894,5.2991971127790976,0.09019666569967451,0.032512291606229655,0.03329767222733538,8.520999999999999,0.0,0.0,0.0,0.0,0.0,0.0,0.0,0.0,0.0,0.0,0.0,0.0,0.0,7.0,0.254488152,4.404702702702703,0.012843243243243242,94.98582162162162,0.15156756756756756,0.09419459459459459,0.046178378378378376,0.2654594594594595,0.039232432432432435,1.117414082535135,19.624378378378378,36.95097297297297,0.22156756756756757,0.32,7.9,0.1647027027027027,0.18,0.3210918918918919,33.0685945945946,1.0019459459459459,1.3563142014432432,1514.7675675675675,97.5,26.46153846153846,13.0,60.0,27.333333333333332,9.0,0.9618739379639862,178.9358333,167.05875,175.3394444,188.5638889,178.7632639,61.81727279277736,328.31927450990446,449.9256766926874,580.709732572272,356.5399270168673,55.75083333333321,57.131388888889,56.28861111111102,82.39666666666662,53.0475000000002,45.37694444444427,69.66944444444438,45.607777777777535,37.31749999999997,32.19222222222226,194.16127916666665,532.4361111111111,41.565440222222215,273.0,87.7030478333339,2.751426611111111,1.3693148694444433,1.3823333666666666,1183.101030555557,3998.296547,0.0,2235.2653527777784,1287.642533333333,206.21499388888867,106675.31916666677,4.676973841666661,1.119563316666667,3.9637586750000033,93.97636948958333,60.37416666666667,17.59227941666664,24.732229277777773
2026-02-27 15:00:00,0.9349703657225812,11.404313304052263,0.459192027,87.66071633022516,0.40952074399419314,4.073857142857142,0.425,0.985,0.49,86.865,12.15,1.164142857142857,69.98,9.0,19.55,1.69,12.33952387,5.221111111,79.35666667,71.63,38.89,0.051,5.68,2.23,9.13,2.6,0.028,0.16,54.2,10.81,0.052,1.903169014,0.23,16.761857142857146,0.1,95.56000000000002,0.68,0.56,1.14,0.0,0.0,0.07314285714285715,59.54659884251178,3.833069378109075,3.467268727622044,0.04489036528269007,0.027920153528876675,0.0809352594123874,0.40606791775639894,4.684869965699308,5.306823627557816,0.059839690335814814,0.03998034674318844,0.03177121229794362,8.596857142857143,0.0,0.0,0.0,0.0,0.0,0.0,0.0,0.0,0.0,0.0,0.0,0.0,0.0,7.0,0.254488152,4.429176470588236,0.013,94.73975294117648,0.15729411764705883,0.10148235294117647,0.039152941176470585,0.4643529411764706,0.05578823529411765,1.132134053517647,19.738235294117647,37.126,0.22364705882352942,0.33458823529411763,7.9,0.15635294117647058,0.19094117647058823,0.31127058823529413,32.79752941176471,0.9727058823529412,1.3730252600941177,1524.4705882352941,97.5,26.46153846153846,13.0,60.0,27.333333333333332,9.0,0.9618739379639862,178.9358333,167.05875,175.3394444,188.5638889,178.7632639,61.81727279277736,328.31927450990446,449.9256766926874,580.709732572272,356.5399270168673,56.12472222222242,56.79527777777806,56.98166666666678,84.44916666666671,53.453611111111066,45.57805555555572,69.09638888888887,44.974722222222226,37.29805555555543,30.19111111111116,203.7315333333334,531.5055555555556,42.99538258333334,269.77777777777777,88.73777777777809,2.74185391388889,1.369313116666666,1.3721439847222234,1225.8481611111108,3998.296547,0.0,2257.685433333335,1341.3824583333346,219.93669749999992,110031.81055555551,4.535215305555555,1.1248656955555547,3.827707036111111,94.43887261111112,60.620277777777545,18.073543666666644,23.959900972222215
2026-02-27 16:00:00,0.9352779183022005,11.406250885303864,0.459192027,87.65847119639393,0.4093054571884597,4.093714285714285,0.425,0.9850000000000001,0.49,86.865,12.15,1.139,69.98,9.0,19.55,1.69,12.33952387,5.221111111,79.35666667,71.63,38.89,0.051,5.68,2.23,9.13,2.6,0.028,0.16,54.2,10.81,0.052,1.903169014,0.23,16.711285714285715,0.1,95.56000000000002,0.68,0.56,1.14,0.0,0.0,0.07585714285714286,59.58895330275771,3.8146220963648565,3.464179478943062,0.04486452475502493,0.027881061761079025,0.08074768634103212,0.40407376773829495,4.670376110058605,5.283343774127066,0.059649864187992986,0.04002639510735229,0.031798376730808535,8.75657142857143,0.0,0.0,0.0,0.0,0.0,0.0,0.0,0.0,0.0,0.0,0.0,0.0,0.0,7.0,0.254488152,4.473400000000001,0.013059999999999999,94.22964,0.17144,0.11806,0.021759999999999998,0.8804,0.09224,1.15460716042,19.7502,37.443400000000004,0.23240000000000002,0.3606,7.901800000000001,0.15059999999999998,0.2094,0.31,32.4298,0.9618,1.39826665546,1533.58,97.5,26.46153846153846,13.0,60.0,27.333333333333332,9.0,0.9618739379639862,178.9358333,167.05875,175.3394444,188.5638889,178.7632639,61.81727279277736,328.31927450990446,449.9256766926874,580.709732572272,356.5399270168673,56.31888888888848,55.87111111111093,56.97555555555561,82.94611111111115,53.519166666666784,45.57555555555562,68.92138888888877,44.9972222222221,36.72222222222226,30.259722222222187,156.27970669444426,528.0416666666666,42.96655155555553,268.0,93.23860219667102,2.7678995694444444,1.354020866666667,1.414100580555556,1197.058366666667,3998.296547,0.0,2267.0821222222207,1298.6451888888882,213.99404666666672,110087.12944444442,4.533385719444444,1.1698189194444433,3.6542968444444437,87.70706113701387,60.89916666666647,18.090350611111106,24.016469361111092
2026-02-27 17:00:00,0.9350378005188148,11.404738143268533,0.459192027,87.66022405621266,0.4094735396368296,4.099666666666667,0.425,0.985,0.49,86.865,12.15,1.139,69.98,9.0,19.55,1.69,12.33952387,5.221111111,79.35666667,71.63,38.89,0.051,5.68,2.23,9.13,2.6,0.028,0.16,54.20000000000001,10.81,0.052,1.9031690140000002,0.23,16.779,0.10000000000000002,95.56,0.68,0.56,1.14,0.0,0.0,0.074,59.649487770478466,3.787074402162148,3.456631076045447,0.04476886692911714,0.027798550445080297,0.08058202398012655,0.40195544806931377,4.655675148127763,5.244474817254075,0.05941366062163369,0.04004135774553353,0.031650132865264496,8.930666666666667,0.0,0.0,0.0,0.0,0.0,0.0,0.0,0.0,0.0,0.0,0.0,0.0,0.0,7.0,0.254488152,4.4074,0.01366,94.37604,0.18584,0.11865999999999999,0.01936,0.7844,0.09464,1.14560317462,19.5522,37.3774,0.2564,0.3666,7.9197999999999995,0.1566,0.2034,0.31,32.6278,0.9798,1.3883383300599998,1529.38,97.5,26.46153846153846,13.0,60.0,27.333333333333332,9.0,0.9618739379639862,178.9358333,167.05875,175.3394444,188.5638889,178.7632639,61.81727279277736,328.31927450990446,449.9256766926874,580.709732572272,356.5399270168673,55.656944444444825,55.426944444444224,56.698888888889236,81.4850000000001,53.27083333333324,45.68638888888869,73.03722222222231,45.40833333333332,36.77277777777762,30.132777777777807,192.81923444444445,530.0,43.774630111111136,268.0,90.50611111111094,2.7612404611111097,1.3475472138888895,1.413972825000001,1190.7611583333305,3998.296547,0.0,2202.374041666669,1306.1000027777786,214.2901050000002,110547.87861111108,4.525344252777776,1.148428565833333,4.17473635555556,92.54854856388889,62.52500000000038,18.459851999999994,23.712649444444455
2026-02-27 18:00:00,0.9346574514919596,11.402341944399346,0.459192027,87.66300060410869,0.40973978395562827,4.024500000000001,0.425,0.9849999999999999,0.49,86.865,12.15,1.0975,69.98,9.0,19.55,1.69,12.33952387,5.221111111,79.35666667,71.63,38.89,0.051,5.68,2.23,9.13,2.6,0.028,0.16,54.20000000000001,10.81,0.052,1.9031690140000002,0.23,16.705166666666667,0.10000000000000002,95.56,0.68,0.56,1.14,0.0,0.0,0.08283333333333333,59.51008621222297,3.8473231524720943,3.4655612567286336,0.04483072136928384,0.0279166915599446,0.08123983859153966,0.40880784163222916,4.705754280187106,5.319656674043411,0.0600523012224492,0.039869713838706154,0.031486840606640754,8.520833333333334,0.0,0.0,0.0,0.0,0.0,0.0,0.0,0.0,0.0,0.0,0.0,0.0,0.0,7.0,0.254488152,4.336909090909091,0.013527272727272726,94.6547090909091,0.17792727272727274,0.10812727272727272,0.02130909090909091,0.6070909090909091,0.0804,1.1414083736727272,19.345454545454544,37.358909090909094,0.27945454545454546,0.39836363636363636,7.901636363636364,0.1741818181818182,0.20472727272727273,0.3241818181818182,32.73054545454546,1.0278181818181817,1.3828228645636365,1520.3818181818183,97.5,26.46153846153846,13.0,60.0,27.333333333333332,9.0,0.9618739379639862,178.9358333,167.05875,175.3394444,188.5638889,178.7632639,61.81727279277736,328.31927450990446,449.9256766926874,580.709732572272,356.5399270168673,55.23527777777793,55.634166666666644,56.69555555555592,80.93888888888904,52.96527777777756,45.89638888888876,73.302777777778,45.75888888888882,37.04722222222215,30.39388888888887,187.012702777778,531.525,43.798902972222194,268.0,96.20000000000033,2.7690007277777786,1.3619159250000008,1.406923047222223,1208.133722222222,3998.296547,0.0,2235.704749999998,1309.1605916666665,216.30949083333337,110314.1766666667,4.477123477777775,1.1434139902777773,3.885472919444446,91.77918311805558,61.91194444444437,18.666064277777785,23.951268638888894
2026-02-27 19:00:00,0.9346649329487595,11.402389077577185,0.459192027,87.66294598947404,0.40973454693586836,4.056285714285714,0.425,0.9850000000000001,0.49,86.865,12.15,1.097,69.98,9.0,19.55,1.69,12.33952387,5.221111111,79.35666667,71.63,38.89,0.051,5.68,2.23,9.13,2.6,0.028,0.16,54.2,10.81,0.052,1.903169014,0.23,17.351714285714287,0.1,95.56000000000002,0.68,0.56,1.14,0.0,0.0,0.095,59.135452561315155,4.0209908162137245,3.5207082071406757,0.0455807628842682,0.028499026160543534,0.08198945021271815,0.41994829617095875,4.780550278270731,5.574499359110149,0.06141964466700372,0.03991396036717755,0.03290770977916684,8.002571428571429,0.0,0.0,0.0,0.0,0.0,0.0,0.0,0.0,0.0,0.0,0.0,0.0,0.0,7.0,0.254488152,4.3155,0.0133875,94.914075,0.16,0.0948375,0.02965,0.41575,0.0568,1.12745144245,19.1005,37.112625,0.321,0.44937499999999997,7.9165,0.21325,0.21775,0.34775,32.9215,1.1320000000000001,1.3679179711,1510.2875,97.5,26.46153846153846,13.0,60.0,27.333333333333332,9.0,0.9618739379639862,178.9358333,167.05875,175.3394444,188.5638889,178.7632639,61.81727279277736,328.31927450990446,449.9256766926874,580.709732572272,356.5399270168673,55.46972222222218,55.69500000000002,56.665555555555905,86.20722222222209,52.53527777777777,45.84083333333302,74.12416666666692,44.913888888888785,37.18027777777797,30.40500000000001,198.25552999999996,539.7555555555556,43.052434666666656,268.0,96.20000000000033,2.7701661972222182,1.3453359805555571,1.4250638111111107,1205.7524527777784,3998.296547,0.0,2221.510597222223,1295.843008333332,215.73946638888896,110679.3005555555,4.842483955555555,1.1659913972222216,4.046955344444444,93.268857725,59.55861111111115,18.82638941666666,24.903959638888885
2026-02-27 20:00:00,0.9352820765163337,11.406277082052904,0.459192027,87.65844084143076,0.4093025464385665,4.033571428571428,0.425,0.985,0.49,86.865,12.15,1.1117142857142857,69.98,9.0,19.55,1.69,12.33952387,5.221111111,79.35666667,71.63,38.89,0.051,5.68,2.23,9.13,2.6,0.028,0.16,54.2,10.81,0.052,1.903169014,0.23,16.94814285714286,0.1,95.55999999999999,0.68,0.56,1.14,0.0,0.0,0.09642857142857143,59.57549120762898,3.8205516273606506,3.46533677203963,0.044876025498357466,0.027894978153291096,0.08080157151217252,0.4046666296307819,4.674646213383389,5.29110399384443,0.05970823415625337,0.04001460561348719,0.03180021487862294,8.639714285714286,0.0,0.0,0.0,0.0,0.0,0.0,0.0,0.0,0.0,0.0,0.0,0.0,0.0,7.0,0.254488152,4.3636923076923075,0.013830769230769232,94.95547692307693,0.1572923076923077,0.09333846153846154,0.039538461538461536,0.33169230769230773,0.04513846153846154,1.098625929876923,18.87153846153846,36.603692307692306,0.3852307692307692,0.48338461538461536,7.962923076923077,0.2533846153846154,0.22492307692307692,0.36338461538461536,33.319538461538464,1.2435384615384615,1.3376285845692308,1501.9384615384615,97.5,26.46153846153846,13.0,60.0,27.333333333333332,9.0,0.9618739379639862,178.9358333,167.05875,175.3394444,188.5638889,178.7632639,61.81727279277736,328.31927450990446,449.9256766926874,580.709732572272,356.5399270168673,56.05249999999988,55.241388888888935,56.96333333333334,85.69916666666671,52.091388888888915,45.593611111111166,73.25638888888896,44.607499999999995,37.330277777777646,33.479166666666714,200.75646500000022,543.6138888888889,43.24985105555551,268.0,99.61222222222257,2.7729069388888896,1.3482795055555565,1.4247517694444432,1224.5680833333324,3998.296547,0.0,2236.244858333334,1294.5574416666664,218.45192055555535,110484.06194444437,5.20562390277778,1.1589922913888884,4.116544475,93.60023161250004,58.30583333333331,18.96510938888888,24.887008416666657
2026-02-27 21:00:00,0.9344672978148646,11.401143976233646,0.459192027,87.6643887259515,0.4098728915295948,4.002571428571429,0.425,0.985,0.49,86.865,12.15,1.0967142857142858,69.98,9.0,19.55,1.69,12.33952387,5.221111111,79.35666667,71.63,38.89,0.051,5.68,2.23,9.13,2.6,0.028,0.16,54.2,10.81,0.052,1.903169014,0.23,16.577428571428573,0.1,95.56000000000002,0.68,0.56,1.14,0.0,0.0,0.09471428571428572,59.68199806168418,3.773852138733947,3.456744303256802,0.044795599553612876,0.027789669030663683,0.08035682926040923,0.3998445044186996,4.639781002981756,5.230663442248349,0.05924011951552614,0.040117026530566535,0.03181932164540963,8.554857142857143,0.0,0.0,0.0,0.0,0.0,0.0,0.0,0.0,0.0,0.0,0.0,0.0,0.0,7.0,0.254488152,4.478400000000001,0.013,94.84584000000001,0.14384,0.09492,0.052879999999999996,0.3356,0.035519999999999996,1.072890804,18.834799999999998,36.168,0.46040000000000003,0.4992,7.8304,0.27240000000000003,0.20040000000000002,0.3796,33.7108,1.3128,1.30517244284,1481.6,97.5,26.46153846153846,13.0,60.0,27.333333333333332,9.0,0.9618739379639862,178.9358333,167.05875,175.3394444,188.5638889,178.7632639,61.81727279277736,328.31927450990446,449.9256766926874,580.709732572272,356.5399270168673,55.75500000000009,54.62027777777798,57.489166666666726,82.78416666666661,51.929166666666546,45.44416666666641,71.17749999999994,44.84222222222239,37.915277777777774,32.92472222222217,191.27907055555536,549.2166666666667,43.21399155555553,268.0,94.36821325147281,2.727466658333332,1.3482680388888901,1.3793905874999997,1252.8950861111116,3998.296547,0.0,2225.6104027777774,1309.5347388888902,220.5630997222224,108143.96083333335,5.315700525000001,1.1093042155555546,4.29419852777778,92.3444768486111,57.636388888889066,19.136477888888894,25.147931250000006
2026-02-27 22:00:00,0.9355527117737582,11.407982084174677,0.459192027,87.65646520405157,0.40911310175836935,4.128571428571428,0.425,0.985,0.49,86.865,12.15,1.0744285714285715,69.98,9.0,19.55,1.69,12.33952387,5.221111111,79.35666667,71.63,38.89,0.051,5.68,2.23,9.13,2.6,0.028,0.16,54.2,10.81,0.052,1.903169014,0.23,16.502142857142857,0.1,95.56000000000002,0.68,0.56,1.14,0.0,0.0,0.09585714285714286,59.58414990340468,3.81535029889885,3.460915140800303,0.044799703852854034,0.027854760711663235,0.0808871244731549,0.40514418430687343,4.678958356551015,5.279879648017799,0.059711889926058116,0.03996250592654999,0.031579476417617235,8.77742857142857,0.0,0.0,0.0,0.0,0.0,0.0,0.0,0.0,0.0,0.0,0.0,0.0,0.0,7.0,0.254488152,4.462400000000001,0.013,94.90424,0.14224,0.09412,0.06168,0.2916,0.030719999999999997,1.0690785839999999,18.8828,36.048,0.4644,0.49119999999999997,7.8344,0.2964,0.2044,0.3756,33.7188,1.3408,1.30142372124,1477.6,97.5,26.46153846153846,13.0,60.0,27.333333333333332,9.0,0.9618739379639862,178.9358333,167.05875,175.3394444,188.5638889,178.7632639,61.81727279277736,328.31927450990446,449.9256766926874,580.709732572272,356.5399270168673,55.21333333333342,53.61194444444434,57.09333333333342,79.05000000000013,51.9494444444444,45.298333333333204,71.34888888888888,44.99805555555555,38.2911111111109,31.861666666666675,203.38518055555593,550.0,43.71476897222219,268.0,94.56543896841427,2.729009866666668,1.3482933083333364,1.380906486111111,1261.7326166666674,3998.296547,0.0,2224.0408166666666,1286.207466666667,218.0827158333332,106413.77611111113,5.349659177777779,1.1175957130555554,4.321711049999996,93.94853642361116,57.33861111111106,19.21240816666666,24.7400660833333
2026-02-27 23:00:00,0.9815969085465627,11.484140317911264,0.459192027,87.53426277354218,0.3779845427328134,4.1215,0.425,0.985,0.49,86.865,12.15,1.0673333333333332,69.98,9.0,19.55,1.69,12.33952387,5.221111111,79.35666667,71.63,38.89,0.04800000000000001,5.5,2.26,8.51,2.44,0.029,0.15,54.68,10.46,0.051,1.9018181820000002,0.22,16.419666666666668,0.10000000000000002,95.56,0.68,0.56,1.14,0.0,0.0,0.118,59.40733641109924,3.890488341349377,3.4688496599490786,0.044814575315244826,0.02797576443308732,0.08183237591587118,0.414627910369815,4.748989116878808,5.3694884425963,0.0605599319871756,0.03968973954777135,0.03116981884387485,8.986333333333333,0.0,0.0,0.0,0.0,0.0,0.0,0.0,0.0,0.0,0.0,0.0,0.0,0.0,7.0,0.254488152,4.446400000000001,0.013,94.96264000000001,0.14064000000000002,0.09332,0.07048,0.24760000000000001,0.02592,1.065266364,18.930799999999998,35.928000000000004,0.4684,0.48319999999999996,7.8384,0.3204,0.2084,0.3716,33.7268,1.3688,1.2976749996399999,1473.6,97.5,26.46153846153846,13.0,60.0,27.333333333333332,9.0,0.9618739379639862,178.9358333,167.05875,175.3394444,188.5638889,178.7632639,61.81727279277736,328.31927450990446,449.9256766926874,580.709732572272,356.5399270168673,54.986111111111164,52.91972222222191,56.20999999999987,84.54527777777774,51.45888888888872,45.05749999999998,72.6433333333333,45.139722222222275,38.945000000000014,31.746944444444445,204.5000427777779,550.0,43.461710888888824,268.0,93.75647461323916,2.722921399999999,1.3480726805555574,1.3747925361111106,1257.789947222224,3998.296547,0.0,2206.5918638888897,1283.5955833333344,216.5519627777778,105594.46555555552,5.041575886111109,1.1152969822222218,4.305483252777781,94.09625566805558,57.21416666666679,18.820529944444427,24.485749722222213
2026-02-28 00:00:00,0.9815046081837996,11.47638708743917,0.459192027,87.54210830437701,0.37752304091899824,4.112666666666667,0.425,0.9849999999999999,0.49,86.865,12.15,1.121,69.98,9.0,19.55,1.69,12.33952387,5.132222222,79.11222222,71.63,38.89,0.04800000000000001,5.5,2.26,8.51,2.44,0.029,0.15,54.68,10.46,0.051,1.9018181820000002,0.22,16.461833333333335,0.10000000000000002,95.56,0.68,0.56,1.14,0.0,0.0,0.11599999999999999,59.59144123693489,3.8107424405720525,3.456587735140816,0.044724113216518924,0.027815758475645488,0.08097891303048066,0.4056874039415121,4.683748987188422,5.269403986141219,0.05972173570126546,0.03990883024392413,0.031357532180012686,8.857166666666666,0.0,0.0,0.0,0.0,0.0,0.0,0.0,0.0,0.0,0.0,0.0,0.0,0.0,7.0,0.254488152,4.314,0.013,95.0985,0.131,0.0948,0.074,0.248,0.0267,1.020823689,18.347,35.483999999999995,0.596,0.426,7.8580000000000005,0.339,0.183,0.343,34.765,1.371,1.2468767258,1475.2727272727273,105.0,26.785714285714285,14.0,60.0,28.25,8.0,0.9618739379639862,178.9358333,167.05875,175.3394444,188.5638889,178.7632639,61.81727279277736,328.31927450990446,449.9256766926874,580.709732572272,356.5399270168673,54.57194444444456,53.20583333333342,55.111388888888875,85.14083333333333,50.90166666666652,44.63388888888893,71.9380555555556,45.447222222222166,39.80666666666662,35.17361111111107,213.8126044444442,547.5833333333334,42.514059277777754,268.0,93.79394444444512,2.74266972777778,1.3485356611111123,1.3943239583333333,1255.4958694444458,3998.296547,0.0,2218.656161111112,1267.252330555556,215.01553249999992,105721.28361111096,4.99851605555556,1.1380986877777777,4.229311327777782,95.33017008888885,57.04611111111116,18.393470499999996,24.872034666666675
