Repository: saikumar-voptimai/evonith_bf_webapp

# Evonith BF2 — Blast Furnace Intelligence Platform

Monitoring, modelling and optimisation of **Blast Furnace 2 (BF2)** at Evonith Steel: live telemetry from InfluxDB,
manual plant reports from Neon PostgreSQL, a two-zone energy model of the furnace, blend and fuel optimisers, a
conversational assistant (FurnaceMind) and a live digital twin evaluated every hour.

The platform has three deployable parts that share one Python service layer, plus the shared data library:

| Part | Path | What it is |
|---|---|---|
| **Streamlit app** (legacy) | `src/app.py`, `src/custom_pages/` | The original 11-page dashboard; still the home of the model pages. Served under `/legacy` in production |

File: src/assets/data/V10_df_filtered.csv (part 131 of 166)
datetime,Hot Blast PressureBar,Hot Blast Temp.oC,Hot Blast VolumeNm3/Hr.,O2 Enrichment %,OxygenFlowNm3/Hr.,PermeabilityKgs/Hr.,RAFToC,SteamKgs/Hr.,TopPressureBar,TuyereVelocitym/s,Differential PressureTotalBar,Charges/Hrs.,StockRodLevel,COKE_ASH%,COKE_FC%,COKE_IM%,COKE_MOIST%,COKE_MT,COKE_VM%,NUTCOKE_ASH%,NUTCOKE_FC%,NUTCOKE_IM%,NUTCOKE_MOIST%,NUTCOKE_MT,NUTCOKE_VM%,PCI_2_%Ash,PCI_2_%FC,PCI_2_%IM,PCI_2_MT,PCI_2_%VM,Sinter_SP_MT,Sinter_SP_02_Al2O3%,Sinter_SP_02_Basicity,Sinter_SP_02_CaO%,Sinter_SP_02_Cold_Strength_AI,Sinter_SP_02_Cold_strength_TI,Sinter_SP_02_Fe(T)%,Sinter_SP_02_FeO%,Sinter_SP_02_Hot_strength_RDI,Sinter_SP_02_Hot_strength_RI,Sinter_SP_02_K2O%,Sinter_SP_02_MgO%,Sinter_SP_02_MnO%,Sinter_SP_02_Na2O%,Sinter_SP_02_P%,Sinter_SP_02_SiO2%,Sinter_SP_02_TiO2%,ORE_%Al2O3,ORE_%CaO,ORE_%Fe(T),ORE_%K2O,ORE_%LOI,ORE_%MgO,ORE_%MnO,ORE_MT,ORE_%Na2O,ORE_%P,ORE_%SiO2,ORE_%TiO2,ORE_%TM,Geomin Type,FLUX_Al2O3%,FLUX_CaO%,FLUX_Fe2O3%,FLUX_LOI%,FLUX_MgO%,FLUX_MT,FLUX_SiO2%,FLUX_TM%,COKE_DISCHARGE_TIME,WEIGHTED_COKE_ANGLE,TOTAL_COKE_PORTIONS,NON_COKE_DISCHARGE_TIME,WEIGHTED_NON_COKE_ANGLE,TOTAL_NON_COKE_PORTIONS,UnitCost Lakhs/Thm,ActualKg/Thm.,FurnaceTopGasAnalysisCO2ETACO,Act. Fuel RateKg/Thm.,Coke Rate Kg/Thm,ProductionTonnesPerHr
2025-04-29 11:00:00,2.6,1195.0,106470.0,3.025338052,3999.0,1382.0,2332.0,0.0,1.32,239.0,1.28,6.0,1.2,12.51082932,86.31165864,0.46,2.8,270.0693333,1.177512046,12.55,86.41,0.45,5.9,35.711,1.04,8.92,71.38,1.2,85.42333333,18.5,897.1806667,2.36,2.03,10.86,5.022222222,79.31111111,54.98,9.46,38.48,72.67,0.077,1.85,0.23,0.031,0.051,5.36,0.16,2.501375562,0.02636496,16.65606336,0.003625182,2.91332806,0.02966058,0.05272992,304.213,0.006920802,0.06756021,3.223116337,0.211249241,0.988685993,1.0,0.315166667,0.0,0.366833333,0.651,0.0,0.016666667,49.55866667,0.051666667,75.0,23.4,10.0,60.0,26.5,8.0,123.0775,127.0,42.13029006,552.0,425.0,79.92125984
2025-04-29 12:00:00,2.62,1197.0,105967.0,3.04120744,4001.0,1386.0,2352.0,0.0,1.35,237.0,1.27,7.0,1.2,12.51082932,86.31165864,0.46,2.8,270.0693333,1.177512046,12.55,86.41,0.45,5.9,35.711,1.04,8.92,71.38,1.2,85.42333333,18.5,897.1806667,2.36,2.03,10.86,5.022222222,79.31111111,54.98,9.46,38.48,72.67,0.077,1.85,0.23,0.031,0.051,5.36,0.16,2.501375562,0.02636496,16.65606336,0.003625182,2.91332806,0.02966058,0.05272992,304.213,0.006920802,0.06756021,3.223116337,0.211249241,0.988685993,1.0,0.315166667,0.0,0.366833333,0.651,0.0,0.016666667,49.55866667,0.051666667,75.0,23.4,10.0,60.0,26.5,8.0,122.8125,125.0,43.82102273,550.0,425.0,80.16
2025-04-29 13:00:00,2.53,1194.0,107294.0,3.003620793,4001.0,1387.0,2370.0,0.0,1.24,246.0,1.29,7.0,1.2,12.51082932,86.31165864,0.46,2.8,270.0693333,1.177512046,12.55,86.41,0.45,5.9,35.711,1.04,8.92,71.38,1.2,85.42333333,18.5,897.1806667,2.36,2.03,10.86,5.022222222,79.31111111,54.98,9.46,38.48,72.67,0.077,1.85,0.23,0.031,0.051,5.36,0.16,2.501375562,0.02636496,16.65606336,0.003625182,2.91332806,0.02966058,0.05272992,304.213,0.006920802,0.06756021,3.223116337,0.211249241,0.988685993,1.0,0.315166667,0.0,0.366833333,0.651,0.0,0.016666667,49.55866667,0.051666667,75.0,23.4,10.0,60.0,26.5,8.0,122.2825,121.0,43.0147922,546.0,425.0,86.52892562
2025-04-29 14:00:00,2.61,1146.0,107194.0,2.998911991,3991.0,1387.0,2358.0,0.0,1.33,232.0,1.28,7.0,1.2,12.51082932,86.31165864,0.46,2.8,270.0693333,1.177512046,12.55,86.41,0.45,5.9,35.711,1.04,8.92,71.38,1.2,85.42333333,18.5,897.1806667,2.36,2.03,10.86,5.022222222,79.31111111,54.98,9.46,38.48,72.67,0.077,1.85,0.23,0.031,0.051,5.36,0.16,2.501375562,0.02636496,16.65606336,0.003625182,2.91332806,0.02966058,0.05272992,304.213,0.006920802,0.06756021,3.223116337,0.211249241,0.988685993,1.0,0.315166667,0.0,0.366833333,0.651,0.0,0.016666667,49.55866667,0.051666667,75.0,23.4,10.0,60.0,26.5,8.0,122.695,126.0,43.42167534,550.0,424.0,80.23809524
2025-04-29 15:00:00,2.66,1115.0,108291.0,2.975986855,4001.0,1381.0,2322.0,0.0,1.35,227.0,1.31,7.0,1.2,12.51082932,86.31165864,0.46,2.8,270.0693333,1.177512046,12.55,86.41,0.45,5.9,35.711,1.04,8.92,71.38,1.2,85.42333333,18.5,897.1806667,2.36,2.03,10.86,5.022222222,79.31111111,54.98,9.46,38.48,72.67,0.077,1.85,0.23,0.031,0.051,5.36,0.16,2.501375562,0.02636496,16.65606336,0.003625182,2.91332806,0.02966058,0.05272992,304.213,0.006920802,0.06756021,3.223116337,0.211249241,0.988685993,1.0,0.315166667,0.0,0.366833333,0.651,0.0,0.016666667,49.55866667,0.051666667,75.0,23.4,10.0,60.0,26.5,8.0,120.295,106.0,43.64836201,531.0,425.0,80.09433962
2025-04-29 16:00:00,2.65,1191.0,111005.0,2.901100342,3998.0,1426.0,2331.0,0.0,1.35,246.0,1.3,7.0,1.2,12.55541466,86.34458534,0.458121988,2.94585341,270.0693333,1.1,12.55,86.41,0.45,5.9,35.711,1.04,8.9,71.54,1.1,85.42333333,18.46,897.1806667,2.35,2.100189036,11.11,5.022222222,79.31111111,54.84,9.22,38.48,72.67,0.073,1.9,0.21,0.028,0.051,5.29,0.16,4.255088365,0.11936367,57.46635282,0.014997292,4.649806068,0.062598234,0.056102029,304.213,0.020275412,0.095780253,8.098319248,0.282470462,1.853020745,1.0,0.315166667,0.0,0.366833333,0.651,0.0,0.016666667,49.55866667,0.051666667,75.0,23.4,10.0,60.0,26.5,8.0,120.1625,105.0,43.70023419,530.0,425.0,78.57142857
2025-04-29 17:00:00,2.65,1189.0,110036.0,2.927361911,3999.0,1405.0,2372.0,0.0,1.35,243.0,1.3,7.0,1.2,12.55541466,86.34458534,0.458121988,2.94585341,270.0693333,1.1,12.55,86.41,0.45,5.9,35.711,1.04,8.9,71.54,1.1,85.42333333,18.46,897.1806667,2.35,2.100189036,11.11,5.022222222,79.31111111,54.84,9.22,38.48,72.67,0.073,1.9,0.21,0.028,0.051,5.29,0.16,4.255088365,0.11936367,57.46635282,0.014997292,4.649806068,0.062598234,0.056102029,304.213,0.020275412,0.095780253,8.098319248,0.282470462,1.853020745,1.0,0.315166667,0.0,0.366833333,0.651,0.0,0.016666667,49.55866667,0.051666667,75.0,23.4,10.0,60.0,26.5,8.0,122.49000000000001,132.0,43.98964949,552.0,420.0,85.98484848
2025-04-29 18:00:00,2.65,1195.0,111277.0,2.895460621,4000.0,1426.0,2345.0,0.0,1.35,247.0,1.3,7.0,1.2,12.55541466,86.34458534,0.458121988,2.94585341,270.0693333,1.1,12.55,86.41,0.45,5.9,35.711,1.04,8.9,71.54,1.1,85.42333333,18.46,897.1806667,2.35,2.100189036,11.11,5.022222222,79.31111111,54.84,9.22,38.48,72.67,0.073,1.9,0.21,0.028,0.051,5.29,0.16,4.255088365,0.11936367,57.46635282,0.014997292,4.649806068,0.062598234,0.056102029,304.213,0.020275412,0.095780253,8.098319248,0.282470462,1.853020745,1.0,0.315166667,0.0,0.366833333,0.651,0.0,0.016666667,49.55866667,0.051666667,75.0,23.4,10.0,60.0,26.5,8.0,122.49000000000001,132.0,44.21274602,552.0,420.0,85.83333333
2025-04-29 19:00:00,2.66,1187.0,102717.0,3.135793883,3999.0,1397.0,2337.0,0.0,1.35,242.0,1.31,7.0,1.2,12.55541466,86.34458534,0.458121988,2.94585341,270.0693333,1.1,12.55,86.41,0.45,5.9,35.711,1.04,8.9,71.54,1.1,85.42333333,18.46,897.1806667,2.35,2.100189036,11.11,5.022222222,79.31111111,54.84,9.22,38.48,72.67,0.073,1.9,0.21,0.028,0.051,5.29,0.16,4.255088365,0.11936367,57.46635282,0.014997292,4.649806068,0.062598234,0.056102029,304.213,0.020275412,0.095780253,8.098319248,0.282470462,1.853020745,1.0,0.315166667,0.0,0.366833333,0.651,0.0,0.016666667,49.55866667,0.051666667,75.0,23.4,10.0,60.0,26.5,8.0,122.6225,133.0,44.21077505,553.0,420.0,86.09022556
2025-04-29 20:00:00,2.66,1179.0,110572.0,2.912453244,3998.0,1406.0,2329.0,0.0,1.35,242.0,1.31,7.0,1.2,12.55541466,86.34458534,0.458121988,2.94585341,270.0693333,1.1,12.55,86.41,0.45,5.9,35.711,1.04,8.9,71.54,1.1,85.42333333,18.46,897.1806667,2.35,2.100189036,11.11,5.022222222,79.31111111,54.84,9.22,38.48,72.67,0.073,1.9,0.21,0.028,0.051,5.29,0.16,4.255088365,0.11936367,57.46635282,0.014997292,4.649806068,0.062598234,0.056102029,304.213,0.020275412,0.095780253,8.098319248,0.282470462,1.853020745,1.0,0.315166667,0.0,0.366833333,0.651,0.0,0.016666667,49.55866667,0.051666667,75.0,23.4,10.0,60.0,26.5,8.0,122.8875,135.0,44.04875717,555.0,420.0,85.55555556
2025-04-29 21:00:00,2.66,1194.0,111200.0,2.898911941,4002.0,1412.0,2323.0,0.0,1.35,246.0,1.31,7.0,1.2,12.55541466,86.34458534,0.458121988,2.94585341,270.0693333,1.1,12.55,86.41,0.45,5.9,35.711,1.04,8.9,71.54,1.1,85.42333333,18.46,897.1806667,2.35,2.100189036,11.11,5.022222222,79.31111111,54.84,9.22,38.48,72.67,0.073,1.9,0.21,0.028,0.051,5.29,0.16,4.255088365,0.11936367,57.46635282,0.014997292,4.649806068,0.062598234,0.056102029,304.213,0.020275412,0.095780253,8.098319248,0.282470462,1.853020745,1.0,0.315166667,0.0,0.366833333,0.651,0.0,0.016666667,49.55866667,0.051666667,75.0,23.4,10.0,60.0,26.5,8.0,121.8275,127.0,43.04793704,547.0,420.0,85.51181102
2025-04-29 22:00:00,2.66,1187.0,111287.0,2.895923924,4001.0,1412.0,2349.0,0.0,1.35,245.0,1.31,8.0,1.2,12.55541466,86.34458534,0.458121988,2.94585341,270.0693333,1.1,12.55,86.41,0.45,5.9,35.711,1.04,8.9,71.54,1.1,85.42333333,18.46,897.1806667,2.35,2.100189036,11.11,5.022222222,79.31111111,54.84,9.22,38.48,72.67,0.073,1.9,0.21,0.028,0.051,5.29,0.16,4.255088365,0.11936367,57.46635282,0.014997292,4.649806068,0.062598234,0.056102029,304.213,0.020275412,0.095780253,8.098319248,0.282470462,1.853020745,1.0,0.315166667,0.0,0.366833333,0.651,0.0,0.016666667,49.55866667,0.051666667,75.0,23.4,10.0,60.0,26.5,8.0,120.635,118.0,42.95891712,538.0,420.0,98.81355932
2025-04-29 23:00:00,2.68,1179.0,112204.0,2.872272698,4001.0,1405.0,2337.0,0.0,1.35,244.0,1.33,7.0,1.2,12.46014219,86.52976302,0.453364931,3.265876733,270.7683333,1.010094792,12.64,86.33,0.46,5.0,37.535000000000004,1.03,8.91,71.57,0.79,92.85,18.73,913.694,2.3,2.112621359,10.88,4.998888889,78.97777778,55.11,8.96,36.90714286,72.67,0.078,1.93,0.21,0.038,0.05,5.15,0.16,2.531204778,0.05581126,16.64488745,0.004924523,2.974411841,0.039396183,0.032830153,301.2393333,0.008207538,0.07091313,2.997392948,0.207486565,0.95207443,1.0,0.315166667,0.0,0.366833333,0.651,0.0,0.0,49.55866667,0.051666667,75.0,23.4,10.0,60.0,26.5,8.0,122.3575,131.0,43.53327085,551.0,420.0,92.7480916
2025-04-30 00:00:00,2.68,1188.0,111468.0,2.889780511,3999.0,1395.0,2307.0,0.0,1.35,244.0,1.33,8.0,1.2,12.46014219,86.52976302,0.453364931,3.265876733,270.7683333,1.010094792,12.64,86.33,0.46,5.0,37.535000000000004,1.03,8.91,71.57,0.79,92.85,18.73,913.694,2.3,2.112621359,10.88,4.998888889,78.97777778,55.11,8.96,36.90714286,72.67,0.078,1.93,0.21,0.038,0.05,5.15,0.16,2.531204778,0.05581126,16.64488745,0.004924523,2.974411841,0.039396183,0.032830153,301.2393333,0.008207538,0.07091313,2.997392948,0.207486565,0.95207443,1.0,0.315166667,0.0,0.366833333,0.651,0.0,0.0,49.55866667,0.051666667,75.0,23.4,10.0,60.0,26.5,8.0,121.99000000000001,132.0,43.42857143,550.0,418.0,92.57575758
2025-04-30 01:00:00,2.64,1184.0,112088.0,2.873088767,3998.0,1445.0,2303.0,0.0,1.35,247.0,1.29,8.0,1.2,12.46014219,86.52976302,0.453364931,3.265876733,270.7683333,1.010094792,12.64,86.33,0.46,5.0,37.535000000000004,1.03,8.91,71.57,0.79,92.85,18.73,913.694,2.3,2.112621359,10.88,4.998888889,78.97777778,55.11,8.96,36.90714286,72.67,0.078,1.93,0.21,0.038,0.05,5.15,0.16,2.531204778,0.05581126,16.64488745,0.004924523,2.974411841,0.039396183,0.032830153,301.2393333,0.008207538,0.07091313,2.997392948,0.207486565,0.95207443,1.0,0.315166667,0.0,0.366833333,0.651,0.0,0.0,49.55866667,0.051666667,75.0,23.4,10.0,60.0,26.5,8.0,121.5625,125.0,42.83032152,545.0,420.0,98.4
2025-04-30 02:00:00,2.6,1184.0,108975.0,2.956581977,4000.0,1450.0,2294.0,0.0,1.35,243.0,1.25,7.0,1.2,12.46014219,86.52976302,0.453364931,3.265876733,270.7683333,1.010094792,12.64,86.33,0.46,5.0,37.535000000000004,1.03,8.91,71.57,0.79,92.85,18.73,913.694,2.3,2.112621359,10.88,4.998888889,78.97777778,55.11,8.96,36.90714286,72.67,0.078,1.93,0.21,0.038,0.05,5.15,0.16,2.531204778,0.05581126,16.64488745,0.004924523,2.974411841,0.039396183,0.032830153,301.2393333,0.008207538,0.07091313,2.997392948,0.207486565,0.95207443,1.0,0.315166667,0.0,0.366833333,0.651,0.0,0.0,49.55866667,0.051666667,75.0,23.4,10.0,60.0,26.5,8.0,122.8875,135.0,43.21420229,555.0,420.0,92.22222222
2025-04-30 03:00:00,2.6,1198.0,107099.0,3.008334189,4000.0,1425.0,2287.0,0.0,1.35,241.0,1.25,7.0,1.2,12.46014219,86.52976302,0.453364931,3.265876733,270.7683333,1.010094792,12.64,86.33,0.46,5.0,37.535000000000004,1.03,8.91,71.57,0.79,92.85,18.73,913.694,2.3,2.112621359,10.88,4.998888889,78.97777778,55.11,8.96,36.90714286,72.67,0.078,1.93,0.21,0.038,0.05,5.15,0.16,2.531204778,0.05581126,16.64488745,0.004924523,2.974411841,0.039396183,0.032830153,301.2393333,0.008207538,0.07091313,2.997392948,0.207486565,0.95207443,1.0,0.315166667,0.0,0.366833333,0.651,0.0,0.0,49.55866667,0.051666667,75.0,23.4,10.0,60.0,26.5,8.0,123.55,140.0,42.71226415,560.0,420.0,93.07142857
2025-04-30 04:00:00,2.6,1189.0,106315.0,3.023688953,3991.0,1418.0,2312.0,0.0,1.35,238.0,1.25,8.0,1.2,12.46014219,86.52976302,0.453364931,3.265876733,270.7683333,1.010094792,12.64,86.33,0.46,5.0,37.535000000000004,1.03,8.91,71.57,0.79,92.85,18.73,913.694,2.3,2.112621359,10.88,4.998888889,78.97777778,55.11,8.96,36.90714286,72.67,0.078,1.93,0.21,0.038,0.05,5.15,0.16,2.531204778,0.05581126,16.64488745,0.004924523,2.974411841,0.039396183,0.032830153,301.2393333,0.008207538,0.07091313,2.997392948,0.207486565,0.95207443,1.0,0.315166667,0.0,0.366833333,0.651,0.0,0.0,49.55866667,0.051666667,75.0,23.4,10.0,60.0,26.5,8.0,123.1525,137.0,42.84026465,557.0,420.0,86.35036496
2025-04-30 05:00:00,2.64,1191.0,110474.0,2.915763687,3999.0,1427.0,2322.0,0.0,1.35,245.0,1.29,7.0,1.2,12.46014219,86.52976302,0.453364931,3.265876733,270.7683333,1.010094792,12.64,86.33,0.46,5.0,37.535000000000004,1.03,8.91,71.57,0.79,92.85,18.73,913.694,2.3,2.112621359,10.88,4.998888889,78.97777778,55.11,8.96,36.90714286,72.67,0.078,1.93,0.21,0.038,0.05,5.15,0.16,2.531204778,0.05581126,16.64488745,0.004924523,2.974411841,0.039396183,0.032830153,301.2393333,0.008207538,0.07091313,2.997392948,0.207486565,0.95207443,1.0,0.315166667,0.0,0.366833333,0.651,0.0,0.0,49.55866667,0.051666667,75.0,23.4,10.0,60.0,26.5,8.0,122.8875,135.0,42.53923636,555.0,420.0,85.92592593
2025-04-30 06:00:00,2.63,1193.0,110612.0,2.912856181,4000.0,1436.0,2308.0,0.0,1.35,245.0,1.28,7.0,1.2,12.46014219,86.52976302,0.453364931,3.265876733,270.7683333,1.010094792,12.64,86.33,0.46,5.0,37.535000000000004,1.03,8.91,71.57,0.79,92.85,18.73,913.694,2.3,2.112621359,10.88,4.998888889,78.97777778,55.11,8.96,36.90714286,72.67,0.078,1.93,0.21,0.038,0.05,5.15,0.16,2.531204778,0.05581126,16.64488745,0.004924523,2.974411841,0.039396183,0.032830153,301.2393333,0.008207538,0.07091313,2.997392948,0.207486565,0.95207443,1.0,0.315166667,0.0,0.366833333,0.651,0.0,0.0,49.55866667,0.051666667,75.0,23.4,10.0,60.0,26.5,8.0,123.4175,139.0,42.61831881,559.0,420.0,88.1294964
2025-04-30 07:00:00,2.57,1189.0,106594.0,3.023331419,4001.0,1451.0,2310.0,0.0,1.35,241.0,1.22,7.0,1.2,12.46014219,86.52976302,0.453364931,3.265876733,270.7683333,1.010094792,12.64,86.33,0.46,5.0,37.535000000000004,1.03,8.91,71.57,0.79,92.85,18.73,913.694,2.3,2.112621359,10.88,4.998888889,78.97777778,55.11,8.96,36.90714286,72.67,0.078,1.93,0.21,0.038,0.05,5.15,0.16,2.531204778,0.05581126,16.64488745,0.004924523,2.974411841,0.039396183,0.032830153,301.2393333,0.008207538,0.07091313,2.997392948,0.207486565,0.95207443,1.0,0.315166667,0.0,0.366833333,0.651,0.0,0.0,49.55866667,0.051666667,75.0,23.4,10.0,60.0,26.5,8.0,122.8875,135.0,43.51679104,555.0,420.0,85.55555556
2025-04-30 08:00:00,2.55,1191.0,105139.0,3.064374964,4000.0,1463.0,2316.0,0.0,1.35,239.0,1.2,7.0,1.2,12.47684835,86.49305686,0.419952604,3.29952604,270.7683333,1.030094792,12.55,86.41,0.45,5.9,37.535000000000004,1.04,9.15,71.29,1.26,92.85,18.3,913.694,2.44,2.085766423,11.43,4.998888889,78.97777778,54.39,9.41,37.95571429,72.67,0.079,1.9,0.23,0.031,0.058,5.48,0.17,1.77635176,0.010157748,40.92391498,0.012548366,1.474281247,0.016874733,0.016874733,301.2393333,0.014991272,0.026425137,5.149345858,0.072868131,1.259772849,1.0,0.315166667,0.0,0.366833333,0.651,0.0,0.0,49.55866667,0.051666667,75.0,23.4,10.0,60.0,26.5,8.0,123.02,136.0,43.4772352,556.0,420.0,85.80882353
2025-04-30 09:00:00,2.54,1191.0,104831.0,3.073371758,4000.0,1467.0,2313.0,0.0,1.35,239.0,1.19,7.0,1.2,12.47684835,86.49305686,0.419952604,3.29952604,270.7683333,1.030094792,12.55,86.41,0.45,5.9,37.535000000000004,1.04,9.15,71.29,1.26,92.85,18.3,913.694,2.44,2.085766423,11.43,4.998888889,78.97777778,54.39,9.41,37.95571429,72.67,0.079,1.9,0.23,0.031,0.058,5.48,0.17,1.77635176,0.010157748,40.92391498,0.012548366,1.474281247,0.016874733,0.016874733,301.2393333,0.014991272,0.026425137,5.149345858,0.072868131,1.259772849,1.0,0.315166667,0.0,0.366833333,0.651,0.0,0.0,49.55866667,0.051666667,75.0,23.4,10.0,60.0,26.5,8.0,123.1525,137.0,43.26674501,557.0,420.0,85.40145985
2025-04-30 10:00:00,2.58,1183.0,107260.0,3.00307138,3999.0,1457.0,2313.0,0.0,1.35,241.0,1.23,7.0,1.2,12.47684835,86.49305686,0.419952604,3.29952604,270.7683333,1.030094792,12.55,86.41,0.45,5.9,37.535000000000004,1.04,9.15,71.29,1.26,92.85,18.3,913.694,2.44,2.085766423,11.43,4.998888889,78.97777778,54.39,9.41,37.95571429,72.67,0.079,1.9,0.23,0.031,0.058,5.48,0.17,1.77635176,0.010157748,40.92391498,0.012548366,1.474281247,0.016874733,0.016874733,301.2393333,0.014991272,0.026425137,5.149345858,0.072868131,1.259772849,1.0,0.315166667,0.0,0.366833333,0.651,0.0,0.0,49.55866667,0.051666667,75.0,23.4,10.0,60.0,26.5,8.0,123.02,136.0,43.22595926,556.0,420.0,85.66176471
2025-04-30 11:00:00,2.6,1192.0,105899.0,3.042398808,4000.0,1407.0,2329.0,0.0,1.35,237.0,1.25,7.0,1.2,12.47684835,86.49305686,0.419952604,3.29952604,270.7683333,1.030094792,12.55,86.41,0.45,5.9,37.535000000000004,1.04,9.15,71.29,1.26,92.85,18.3,913.694,2.44,2.085766423,11.43,4.998888889,78.97777778,54.39,9.41,37.95571429,72.67,0.079,1.9,0.23,0.031,0.058,5.48,0.17,1.77635176,0.010157748,40.92391498,0.012548366,1.474281247,0.016874733,0.016874733,301.2393333,0.014991272,0.026425137,5.149345858,0.072868131,1.259772849,1.0,0.315166667,0.0,0.366833333,0.651,0.0,0.0,49.55866667,0.051666667,75.0,23.4,10.0,60.0,26.5,8.0,122.3575,131.0,43.30819981,551.0,420.0,87.02290076
2025-04-30 12:00:00,2.65,1190.0,106882.0,3.012931446,3998.0,1361.0,2332.0,0.0,1.35,236.0,1.3,7.0,1.2,12.47684835,86.49305686,0.419952604,3.29952604,270.7683333,1.030094792,12.55,86.41,0.45,5.9,37.535000000000004,1.04,9.15,71.29,1.26,92.85,18.3,913.694,2.44,2.085766423,11.43,4.998888889,78.97777778,54.39,9.41,37.95571429,72.67,0.079,1.9,0.23,0.031,0.058,5.48,0.17,1.77635176,0.010157748,40.92391498,0.012548366,1.474281247,0.016874733,0.016874733,301.2393333,0.014991272,0.026425137,5.149345858,0.072868131,1.259772849,1.0,0.315166667,0.0,0.366833333,0.651,0.0,0.0,49.55866667,0.051666667,75.0,23.4,10.0,60.0,26.5,8.0,122.225,130.0,42.96632434,550.0,420.0,85.76923077
2025-04-30 13:00:00,2.64,1183.0,108063.0,2.981516557,4000.0,1404.0,2328.0,0.0,1.35,238.0,1.29,7.0,1.2,12.47684835,86.49305686,0.419952604,3.29952604,270.7683333,1.030094792,12.55,86.41,0.45,5.9,37.535000000000004,1.04,9.15,71.29,1.26,92.85,18.3,913.694,2.44,2.085766423,11.43,4.998888889,78.97777778,54.39,9.41,37.95571429,72.67,0.079,1.9,0.23,0.031,0.058,5.48,0.17,1.77635176,0.010157748,40.92391498,0.012548366,1.474281247,0.016874733,0.016874733,301.2393333,0.014991272,0.026425137,5.149345858,0.072868131,1.259772849,1.0,0.315166667,0.0,0.366833333,0.651,0.0,0.0,49.55866667,0.051666667,75.0,23.4,10.0,60.0,26.5,8.0,122.225,130.0,43.37094499,550.0,420.0,85.61538462
2025-04-30 14:00:00,2.65,1199.0,108972.0,2.955924665,3999.0,1401.0,2343.0,0.0,1.35,243.0,1.3,7.0,1.2,12.47684835,86.49305686,0.419952604,3.29952604,270.7683333,1.030094792,12.55,86.41,0.45,5.9,37.535000000000004,1.04,9.15,71.29,1.26,92.85,18.3,913.694,2.44,2.085766423,11.43,4.998888889,78.97777778,54.39,9.41,37.95571429,72.67,0.079,1.9,0.23,0.031,0.058,5.48,0.17,1.77635176,0.010157748,40.92391498,0.012548366,1.474281247,0.016874733,0.016874733,301.2393333,0.014991272,0.026425137,5.149345858,0.072868131,1.259772849,1.0,0.315166667,0.0,0.366833333,0.651,0.0,0.0,49.55866667,0.051666667,75.0,23.4,10.0,60.0,26.5,8.0,120.9,120.0,43.24197704,540.0,420.0,78.91666667
2025-04-30 15:00:00,2.64,1192.0,110029.0,2.92754802,3999.0,1425.0,2344.0,0.0,1.35,244.0,1.29,7.0,1.2,12.47684835,86.49305686,0.419952604,3.29952604,270.7683333,1.030094792,12.55,86.41,0.45,5.9,37.535000000000004,1.04,9.15,71.29,1.26,92.85,18.3,913.694,2.44,2.085766423,11.43,4.998888889,78.97777778,54.39,9.41,37.95571429,72.67,0.079,1.9,0.23,0.031,0.058,5.48,0.17,1.77635176,0.010157748,40.92391498,0.012548366,1.474281247,0.016874733,0.016874733,301.2393333,0.014991272,0.026425137,5.149345858,0.072868131,1.259772849,1.0,0.315166667,0.0,0.366833333,0.651,0.0,0.0,49.55866667,0.051666667,75.0,23.4,10.0,60.0,26.5,8.0,122.225,130.0,43.88523048,550.0,420.0,86.53846154
2025-04-30 16:00:00,2.67,1182.0,110423.0,2.917109435,3999.0,1399.0,2347.0,0.0,1.35,243.0,1.32,7.0,1.2,12.40677726,86.57312795,0.423317535,3.233175347,270.7683333,1.020094792,12.54,86.41,0.45,5.0,37.535000000000004,1.05,8.83,71.41,1.22,92.85,18.54,913.694,2.41,1.99047619,10.45,4.998888889,78.97777778,55.35,9.18,37.43142857,72.67,0.068,1.78,0.22,0.031,0.054,5.25,0.16,2.465544473,0.032830153,16.77620806,0.004924523,2.935015658,0.029547137,0.045962214,301.2393333,0.008207538,0.067630115,2.912034551,0.22357334,0.95207443,1.0,0.315166667,0.0,0.366833333,0.651,0.0,0.0,49.55866667,0.051666667,75.0,23.4,10.0,60.0,26.5,8.0,121.5625,125.0,44.60482726,545.0,420.0,85.76
2025-04-30 17:00:00,2.64,1197.0,109895.0,2.931847699,4000.0,1424.0,2354.0,0.0,1.35,245.0,1.29,8.0,1.2,12.40677726,86.57312795,0.423317535,3.233175347,270.7683333,1.020094792,12.54,86.41,0.45,5.0,37.535000000000004,1.05,8.83,71.41,1.22,92.85,18.54,913.694,2.41,1.99047619,10.45,4.998888889,78.97777778,55.35,9.18,37.43142857,72.67,0.068,1.78,0.22,0.031,0.054,5.25,0.16,2.465544473,0.032830153,16.77620806,0.004924523,2.935015658,0.029547137,0.045962214,301.2393333,0.008207538,0.067630115,2.912034551,0.22357334,0.95207443,1.0,0.315166667,0.0,0.366833333,0.651,0.0,0.0,49.55866667,0.051666667,75.0,23.4,10.0,60.0,26.5,8.0,122.225,130.0,44.1745283,550.0,420.0,82.84615385
2025-04-30 18:00:00,2.62,1190.0,108726.0,2.96260797,3999.0,1427.0,2337.0,0.0,1.35,242.0,1.27,7.0,1.2,12.40677726,86.57312795,0.423317535,3.233175347,270.7683333,1.020094792,12.54,86.41,0.45,5.0,37.535000000000004,1.05,8.83,71.41,1.22,92.85,18.54,913.694,2.41,1.99047619,10.45,4.998888889,78.97777778,55.35,9.18,37.43142857,72.67,0.068,1.78,0.22,0.031,0.054,5.25,0.16,2.465544473,0.032830153,16.77620806,0.004924523,2.935015658,0.029547137,0.045962214,301.2393333,0.008207538,0.067630115,2.912034551,0.22357334,0.95207443,1.0,0.315166667,0.0,0.366833333,0.651,0.0,0.0,49.55866667,0.051666667,75.0,23.4,10.0,60.0,26.5,8.0,121.5625,125.0,44.97416628,545.0,420.0,87.6
2025-04-30 19:00:00,2.65,1185.0,110316.0,2.921396236,4001.0,1416.0,2344.0,0.0,1.35,243.0,1.3,7.0,1.2,12.40677726,86.57312795,0.423317535,3.233175347,270.7683333,1.020094792,12.54,86.41,0.45,5.0,37.535000000000004,1.05,8.83,71.41,1.22,92.85,18.54,913.694,2.41,1.99047619,10.45,4.998888889,78.97777778,55.35,9.18,37.43142857,72.67,0.068,1.78,0.22,0.031,0.054,5.25,0.16,2.465544473,0.032830153,16.77620806,0.004924523,2.935015658,0.029547137,0.045962214,301.2393333,0.008207538,0.067630115,2.912034551,0.22357334,0.95207443,1.0,0.315166667,0.0,0.366833333,0.651,0.0,0.0,49.55866667,0.051666667,75.0,23.4,10.0,60.0,26.5,8.0,121.5625,125.0,45.01750292,545.0,420.0,86.96
2025-04-30 20:00:00,2.64,1196.0,111222.0,2.896891466,4000.0,1435.0,2354.0,0.0,1.35,248.0,1.29,8.0,1.2,12.40677726,86.57312795,0.423317535,3.233175347,270.7683333,1.020094792,12.54,86.41,0.45,5.0,37.535000000000004,1.05,8.83,71.41,1.22,92.85,18.54,913.694,2.41,1.99047619,10.45,4.998888889,78.97777778,55.35,9.18,37.43142857,72.67,0.068,1.78,0.22,0.031,0.054,5.25,0.16,2.465544473,0.032830153,16.77620806,0.004924523,2.935015658,0.029547137,0.045962214,301.2393333,0.008207538,0.067630115,2.912034551,0.22357334,0.95207443,1.0,0.315166667,0.0,0.366833333,0.651,0.0,0.0,49.55866667,0.051666667,75.0,23.4,10.0,60.0,26.5,8.0,120.9,120.0,44.19684308,540.0,420.0,86.33333333
2025-04-30 21:00:00,2.64,1183.0,111106.0,2.896291475,3995.0,1438.0,2324.0,0.0,1.35,245.0,1.29,7.0,1.2,12.40677726,86.57312795,0.423317535,3.233175347,270.7683333,1.020094792,12.54,86.41,0.45,5.0,37.535000000000004,1.05,8.83,71.41,1.22,92.85,18.54,913.694,2.41,1.99047619,10.45,4.998888889,78.97777778,55.35,9.18,37.43142857,72.67,0.068,1.78,0.22,0.031,0.054,5.25,0.16,2.465544473,0.032830153,16.77620806,0.004924523,2.935015658,0.029547137,0.045962214,301.2393333,0.008207538,0.067630115,2.912034551,0.22357334,0.95207443,1.0,0.315166667,0.0,0.366833333,0.651,0.0,0.0,49.55866667,0.051666667,75.0,23.4,10.0,60.0,26.5,8.0,120.9,120.0,44.161011,540.0,420.0,95.08333333
2025-04-30 22:00:00,2.63,1184.0,111299.0,2.896335133,4002.0,1446.0,2309.0,0.0,1.35,246.0,1.28,8.0,1.2,12.40677726,86.57312795,0.423317535,3.233175347,270.7683333,1.020094792,12.54,86.41,0.45,5.0,37.535000000000004,1.05,8.83,71.41,1.22,92.85,18.54,913.694,2.41,1.99047619,10.45,4.998888889,78.97777778,55.35,9.18,37.43142857,72.67,0.068,1.78,0.22,0.031,0.054,5.25,0.16,2.465544473,0.032830153,16.77620806,0.004924523,2.935015658,0.029547137,0.045962214,301.2393333,0.008207538,0.067630115,2.912034551,0.22357334,0.95207443,1.0,0.315166667,0.0,0.366833333,0.651,0.0,0.0,49.55866667,0.051666667,75.0,23.4,10.0,60.0,26.5,8.0,122.49000000000001,132.0,44.02352941,552.0,420.0,92.27272727
2025-04-30 23:00:00,2.66,1197.0,111615.0,2.886698366,4000.0,1424.0,2317.0,0.0,1.35,248.0,1.31,7.0,1.2,12.43422894,86.55295177,0.427136549,3.150220786,285.7216667,1.012819294,12.6,86.36,0.46,5.0,36.747333330000004,1.04,9.03,71.35,1.1,93.24333333,18.52,895.8246667,2.4,2.02,10.53,5.088888889,79.37666667,55.43,8.8,35.33428571,72.67,0.061,1.86,0.23,0.021,0.055,5.2,0.17,1.561591959,0.051880132,33.08914788,0.005706814,1.390387525,0.046692118,0.015564039,200.0303333,0.005188013,0.021789655,1.343695406,0.097534647,1.660164208,1.0,0.504797048,0.0,0.487084871,0.867896679,0.0,2.71,84.66420664,0.088560886,75.0,23.4,10.0,60.0,26.5,8.0,122.3575,131.0,43.85428907,551.0,420.0,92.59541985
2025-05-03 00:00:00,2.47,1179.0,105807.0,3.350066451,4401.0,1510.0,2359.0,0.0,1.3,223.0,1.17,7.0,1.1,11.55,87.08,0.39,2.7,265.084,0.98,11.74,86.8,0.46,6.8,36.07233334,1.0,9.94,68.83,0.9,85.19,20.33,822.7236667,2.45,1.943962918,10.317,5.401111111,77.28888889,55.19,9.33,32.29,70.25,0.058,2.14,0.08,0.062,0.068,5.3072,0.19,4.837786023,0.064029521,37.50707046,0.008537269,6.303350612,0.064029521,0.298804431,371.0366667,0.007114391,0.159362363,4.958730674,0.553499636,2.418893011,1.0,0.45,0.0,0.68,1.26,0.0,13.37666667,96.84,0.1,75.0,23.4,10.0,60.0,26.5,8.0,122.945,126.0,43.17118803,551.0,425.0,85.87301587
2025-05-03 01:00:00,2.47,1178.0,105266.0,3.367269971,4401.0,1496.0,2345.0,0.0,1.3,221.0,1.17,7.0,1.1,11.55,87.08,0.39,2.7,265.084,0.98,11.74,86.8,0.46,6.8,36.07233334,1.0,9.94,68.83,0.9,85.19,20.33,822.7236667,2.45,1.943962918,10.317,5.401111111,77.28888889,55.19,9.33,32.29,70.25,0.058,2.14,0.08,0.062,0.068,5.3072,0.19,4.837786023,0.064029521,37.50707046,0.008537269,6.303350612,0.064029521,0.298804431,371.0366667,0.007114391,0.159362363,4.958730674,0.553499636,2.418893011,1.0,0.45,0.0,0.68,1.26,0.0,13.37666667,96.84,0.1,75.0,23.4,10.0,60.0,26.5,8.0,123.3425,129.0,43.72659176,554.0,425.0,86.66666667
2025-05-03 02:00:00,2.53,1165.0,104407.0,3.394180926,4400.0,1425.0,2352.0,0.0,1.3,215.0,1.23,7.0,1.1,11.55,87.08,0.39,2.7,265.084,0.98,11.74,86.8,0.46,6.8,36.07233334,1.0,9.94,68.83,0.9,85.19,20.33,822.7236667,2.45,1.943962918,10.317,5.401111111,77.28888889,55.19,9.33,32.29,70.25,0.058,2.14,0.08,0.062,0.068,5.3072,0.19,4.837786023,0.064029521,37.50707046,0.008537269,6.303350612,0.064029521,0.298804431,371.0366667,0.007114391,0.159362363,4.958730674,0.553499636,2.418893011,1.0,0.45,0.0,0.68,1.26,0.0,13.37666667,96.84,0.1,75.0,23.4,10.0,60.0,26.5,8.0,122.68,124.0,43.2759423,549.0,425.0,85.88709677
2025-05-03 03:00:00,2.5,1143.0,106973.0,3.312827133,4400.0,1490.0,2345.0,0.0,1.3,218.0,1.2,7.0,1.1,11.55,87.08,0.39,2.7,265.084,0.98,11.74,86.8,0.46,6.8,36.07233334,1.0,9.94,68.83,0.9,85.19,20.33,822.7236667,2.45,1.943962918,10.317,5.401111111,77.28888889,55.19,9.33,32.29,70.25,0.058,2.14,0.08,0.062,0.068,5.3072,0.19,4.837786023,0.064029521,37.50707046,0.008537269,6.303350612,0.064029521,0.298804431,371.0366667,0.007114391,0.159362363,4.958730674,0.553499636,2.418893011,1.0,0.45,0.0,0.68,1.26,0.0,13.37666667,96.84,0.1,75.0,23.4,10.0,60.0,26.5,8.0,121.7525,117.0,43.35273574,542.0,425.0,85.8974359
2025-05-03 04:00:00,2.48,1155.0,107641.0,3.290788987,4398.0,1518.0,2360.0,0.0,1.3,222.0,1.18,7.0,1.1,11.55,87.08,0.39,2.7,265.084,0.98,11.74,86.8,0.46,6.8,36.07233334,1.0,9.94,68.83,0.9,85.19,20.33,822.7236667,2.45,1.943962918,10.317,5.401111111,77.28888889,55.19,9.33,32.29,70.25,0.058,2.14,0.08,0.062,0.068,5.3072,0.19,4.837786023,0.064029521,37.50707046,0.008537269,6.303350612,0.064029521,0.298804431,371.0366667,0.007114391,0.159362363,4.958730674,0.553499636,2.418893011,1.0,0.45,0.0,0.68,1.26,0.0,13.37666667,96.84,0.1,75.0,23.4,10.0,60.0,26.5,8.0,121.885,118.0,43.42014289,543.0,425.0,85.84745763
2025-05-03 05:00:00,2.47,1154.0,107698.0,3.289048663,4398.0,1530.0,2346.0,0.0,1.3,223.0,1.17,7.0,1.1,11.55,87.08,0.39,2.7,265.084,0.98,11.74,86.8,0.46,6.8,36.07233334,1.0,9.94,68.83,0.9,85.19,20.33,822.7236667,2.45,1.943962918,10.317,5.401111111,77.28888889,55.19,9.33,32.29,70.25,0.058,2.14,0.08,0.062,0.068,5.3072,0.19,4.837786023,0.064029521,37.50707046,0.008537269,6.303350612,0.064029521,0.298804431,371.0366667,0.007114391,0.159362363,4.958730674,0.553499636,2.418893011,1.0,0.45,0.0,0.68,1.26,0.0,13.37666667,96.84,0.1,75.0,23.4,10.0,60.0,26.5,8.0,122.2825,121.0,42.55711978,546.0,425.0,85.53719008
2025-05-03 06:00:00,2.53,1161.0,107021.0,3.313598425,4403.0,1453.0,2318.0,0.0,1.3,219.0,1.23,8.0,1.1,11.55,87.08,0.39,2.7,265.084,0.98,11.74,86.8,0.46,6.8,36.07233334,1.0,9.94,68.83,0.9,85.19,20.33,822.7236667,2.45,1.943962918,10.317,5.401111111,77.28888889,55.19,9.33,32.29,70.25,0.058,2.14,0.08,0.062,0.068,5.3072,0.19,4.837786023,0.064029521,37.50707046,0.008537269,6.303350612,0.064029521,0.298804431,371.0366667,0.007114391,0.159362363,4.958730674,0.553499636,2.418893011,1.0,0.45,0.0,0.68,1.26,0.0,13.37666667,96.84,0.1,75.0,23.4,10.0,60.0,26.5,8.0,122.41499999999999,122.0,42.87377736,547.0,425.0,91.8852459
2025-05-03 07:00:00,2.52,1159.0,106766.0,3.319998858,4401.0,1455.0,2309.0,0.0,1.3,218.0,1.22,7.0,1.1,11.55,87.08,0.39,2.7,265.084,0.98,11.74,86.8,0.46,6.8,36.07233334,1.0,9.94,68.83,0.9,85.19,20.33,822.7236667,2.45,1.943962918,10.317,5.401111111,77.28888889,55.19,9.33,32.29,70.25,0.058,2.14,0.08,0.062,0.068,5.3072,0.19,4.837786023,0.064029521,37.50707046,0.008537269,6.303350612,0.064029521,0.298804431,371.0366667,0.007114391,0.159362363,4.958730674,0.553499636,2.418893011,1.0,0.45,0.0,0.68,1.26,0.0,13.37666667,96.84,0.1,75.0,23.4,10.0,60.0,26.5,8.0,122.945,126.0,43.2766255,551.0,425.0,91.66666667
2025-05-03 08:00:00,2.54,1159.0,106223.0,3.335441693,4399.0,1424.0,2331.0,0.0,1.3,216.0,1.24,7.0,1.1,11.85,86.77,0.41,3.3,265.084,0.97,11.74,86.8,0.46,6.8,36.07233334,1.0,9.98,68.82,0.91,85.19,20.29,822.7236667,2.37,1.945631068,10.02,5.401111111,77.28888889,55.69,8.76,32.29,70.25,0.054,1.93,0.09,0.061,0.069,5.15,0.19,4.837786023,0.064029521,37.50707046,0.008537269,6.303350612,0.064029521,0.298804431,371.0366667,0.007114391,0.159362363,4.958730674,0.553499636,2.418893011,1.0,0.47,0.0,1.09,1.1,0.0,13.37666667,96.42,0.1,75.0,23.4,10.0,60.0,26.5,8.0,123.3425,129.0,44.04651163,554.0,425.0,91.86046512
2025-05-03 09:00:00,2.51,1159.0,105004.0,3.374132275,4399.0,1451.0,2356.0,0.0,1.3,216.0,1.21,7.0,1.1,11.85,86.77,0.41,3.3,265.084,0.97,11.74,86.8,0.46,6.8,36.07233334,1.0,9.98,68.82,0.91,85.19,20.29,822.7236667,2.37,1.945631068,10.02,5.401111111,77.28888889,55.69,8.76,32.29,70.25,0.054,1.93,0.09,0.061,0.069,5.15,0.19,4.837786023,0.064029521,37.50707046,0.008537269,6.303350612,0.064029521,0.298804431,371.0366667,0.007114391,0.159362363,4.958730674,0.553499636,2.418893011,1.0,0.47,0.0,1.09,1.1,0.0,13.37666667,96.42,0.1,75.0,23.4,10.0,60.0,26.5,8.0,122.15,120.0,44.01858304,545.0,425.0,86.0
2025-05-03 10:00:00,2.45,1159.0,103950.0,3.409090909,4400.0,1511.0,2354.0,0.0,1.3,217.0,1.15,7.0,1.1,11.85,86.77,0.41,3.3,265.084,0.97,11.74,86.8,0.46,6.8,36.07233334,1.0,9.98,68.82,0.91,85.19,20.29,822.7236667,2.37,1.945631068,10.02,5.401111111,77.28888889,55.69,8.76,32.29,70.25,0.054,1.93,0.09,0.061,0.069,5.15,0.19,4.837786023,0.064029521,37.50707046,0.008537269,6.303350612,0.064029521,0.298804431,371.0366667,0.007114391,0.159362363,4.958730674,0.553499636,2.418893011,1.0,0.47,0.0,1.09,1.1,0.0,13.37666667,96.42,0.1,75.0,23.4,10.0,60.0,26.5,8.0,123.21000000000001,128.0,43.454039,553.0,425.0,86.796875
2025-05-03 11:00:00,2.43,1160.0,105004.0,3.374898687,4400.0,1485.0,2343.0,0.0,1.3,211.0,1.13,7.0,1.1,11.85,86.77,0.41,3.3,265.084,0.97,11.74,86.8,0.46,6.8,36.07233334,1.0,9.98,68.82,0.91,85.19,20.29,822.7236667,2.37,1.945631068,10.02,5.401111111,77.28888889,55.69,8.76,32.29,70.25,0.054,1.93,0.09,0.061,0.069,5.15,0.19,4.837786023,0.064029521,37.50707046,0.008537269,6.303350612,0.064029521,0.298804431,371.0366667,0.007114391,0.159362363,4.958730674,0.553499636,2.418893011,1.0,0.47,0.0,1.09,1.1,0.0,13.37666667,96.42,0.1,75.0,23.4,10.0,60.0,26.5,8.0,123.21000000000001,128.0,44.37528815,553.0,425.0,88.125
2025-05-03 12:00:00,2.39,1159.0,103950.0,3.410639249,4402.0,1522.0,2350.0,0.0,1.3,212.0,1.09,7.0,1.1,11.85,86.77,0.41,3.3,265.084,0.97,11.74,86.8,0.46,6.8,36.07233334,1.0,9.98,68.82,0.91,85.19,20.29,822.7236667,2.37,1.945631068,10.02,5.401111111,77.28888889,55.69,8.76,32.29,70.25,0.054,1.93,0.09,0.061,0.069,5.15,0.19,4.837786023,0.064029521,37.50707046,0.008537269,6.303350612,0.064029521,0.298804431,371.0366667,0.007114391,0.159362363,4.958730674,0.553499636,2.418893011,1.0,0.47,0.0,1.09,1.1,0.0,13.37666667,96.42,0.1,75.0,23.4,10.0,60.0,26.5,8.0,122.8125,125.0,43.77026401,550.0,425.0,86.08
2025-05-03 13:00:00,2.35,1175.0,100312.0,3.535031417,4403.0,1559.0,2346.0,0.0,1.3,214.0,1.05,7.0,1.1,11.85,86.77,0.41,3.3,265.084,0.97,11.74,86.8,0.46,6.8,36.07233334,1.0,9.98,68.82,0.91,85.19,20.29,822.7236667,2.37,1.945631068,10.02,5.401111111,77.28888889,55.69,8.76,32.29,70.25,0.054,1.93,0.09,0.061,0.069,5.15,0.19,4.837786023,0.064029521,37.50707046,0.008537269,6.303350612,0.064029521,0.298804431,371.0366667,0.007114391,0.159362363,4.958730674,0.553499636,2.418893011,1.0,0.47,0.0,1.09,1.1,0.0,13.37666667,96.42,0.1,75.0,23.4,10.0,60.0,26.5,8.0,122.945,126.0,43.68433341,551.0,425.0,86.42857143
2025-05-03 14:00:00,2.35,1179.0,98131.0,3.612711881,4402.0,1552.0,2357.0,0.0,1.3,214.0,1.05,6.0,1.1,11.85,86.77,0.41,3.3,265.084,0.97,11.74,86.8,0.46,6.8,36.07233334,1.0,9.98,68.82,0.91,85.19,20.29,822.7236667,2.37,1.945631068,10.02,5.401111111,77.28888889,55.69,8.76,32.29,70.25,0.054,1.93,0.09,0.061,0.069,5.15,0.19,4.837786023,0.064029521,37.50707046,0.008537269,6.303350612,0.064029521,0.298804431,371.0366667,0.007114391,0.159362363,4.958730674,0.553499636,2.418893011,1.0,0.47,0.0,1.09,1.1,0.0,13.37666667,96.42,0.1,75.0,23.4,10.0,60.0,26.5,8.0,124.27,136.0,44.09175162,561.0,425.0,79.63235294
2025-05-03 15:00:00,2.39,1179.0,97289.0,3.64477875,4403.0,1482.0,2368.0,0.0,1.3,209.0,1.09,6.0,1.1,11.85,86.77,0.41,3.3,265.084,0.97,11.74,86.8,0.46,6.8,36.07233334,1.0,9.98,68.82,0.91,85.19,20.29,822.7236667,2.37,1.945631068,10.02,5.401111111,77.28888889,55.69,8.76,32.29,70.25,0.054,1.93,0.09,0.061,0.069,5.15,0.19,4.837786023,0.064029521,37.50707046,0.008537269,6.303350612,0.064029521,0.298804431,371.0366667,0.007114391,0.159362363,4.958730674,0.553499636,2.418893011,1.0,0.47,0.0,1.09,1.1,0.0,13.37666667,96.42,0.1,75.0,23.4,10.0,60.0,26.5,8.0,123.0775,127.0,44.2244993,552.0,425.0,80.47244094
2025-05-03 16:00:00,2.44,1179.0,99430.0,3.565553438,4402.0,1448.0,2379.0,0.0,1.3,211.0,1.14,7.0,1.1,11.85,86.77,0.41,3.3,265.084,0.97,11.74,86.8,0.46,6.8,36.07233334,1.0,9.89,69.47,0.87,85.19,19.77,822.7236667,2.37,2.013333333,10.57,5.401111111,77.28888889,55.11,9.08,32.29,70.25,0.057,2.19,0.09,0.061,0.067,5.25,0.19,4.837786023,0.064029521,37.50707046,0.008537269,6.303350612,0.064029521,0.298804431,371.0366667,0.007114391,0.159362363,4.958730674,0.553499636,2.418893011,1.0,0.36,0.0,0.69,1.22,0.0,13.37666667,95.01,0.1,75.0,23.4,10.0,60.0,26.5,8.0,122.8125,125.0,44.32989691,550.0,425.0,79.2
2025-05-03 17:00:00,2.44,1179.0,102726.0,3.452811329,4404.0,1497.0,2365.0,0.0,1.3,218.0,1.14,7.0,1.1,11.85,86.77,0.41,3.3,265.084,0.97,11.74,86.8,0.46,6.8,36.07233334,1.0,9.89,69.47,0.87,85.19,19.77,822.7236667,2.37,2.013333333,10.57,5.401111111,77.28888889,55.11,9.08,32.29,70.25,0.057,2.19,0.09,0.061,0.067,5.25,0.19,4.837786023,0.064029521,37.50707046,0.008537269,6.303350612,0.064029521,0.298804431,371.0366667,0.007114391,0.159362363,4.958730674,0.553499636,2.418893011,1.0,0.36,0.0,0.69,1.22,0.0,13.37666667,95.01,0.1,75.0,23.4,10.0,60.0,26.5,8.0,122.5475,123.0,43.88136385,548.0,425.0,86.17886179
2025-05-03 18:00:00,2.46,1179.0,101513.0,3.49007205,4399.0,1454.0,2358.0,0.0,1.3,214.0,1.16,7.0,1.1,11.85,86.77,0.41,3.3,265.084,0.97,11.74,86.8,0.46,6.8,36.07233334,1.0,9.89,69.47,0.87,85.19,19.77,822.7236667,2.37,2.013333333,10.57,5.401111111,77.28888889,55.11,9.08,32.29,70.25,0.057,2.19,0.09,0.061,0.067,5.25,0.19,4.837786023,0.064029521,37.50707046,0.008537269,6.303350612,0.064029521,0.298804431,371.0366667,0.007114391,0.159362363,4.958730674,0.553499636,2.418893011,1.0,0.36,0.0,0.69,1.22,0.0,13.37666667,95.01,0.1,75.0,23.4,10.0,60.0,26.5,8.0,122.2825,121.0,43.74120956,546.0,425.0,85.95041322
2025-05-03 19:00:00,2.5,1179.0,102080.0,3.463607463,4390.0,1419.0,2378.0,0.0,1.3,213.0,1.2,7.0,1.1,11.85,86.77,0.41,3.3,265.084,0.97,11.74,86.8,0.46,6.8,36.07233334,1.0,9.89,69.47,0.87,85.19,19.77,822.7236667,2.37,2.013333333,10.57,5.401111111,77.28888889,55.11,9.08,32.29,70.25,0.057,2.19,0.09,0.061,0.067,5.25,0.19,4.837786023,0.064029521,37.50707046,0.008537269,6.303350612,0.064029521,0.298804431,371.0366667,0.007114391,0.159362363,4.958730674,0.553499636,2.418893011,1.0,0.36,0.0,0.69,1.22,0.0,13.37666667,95.01,0.1,75.0,23.4,10.0,60.0,26.5,8.0,121.7525,117.0,43.96651941,542.0,425.0,85.04273504
2025-05-03 20:00:00,2.5,1169.0,105621.0,3.364342628,4412.0,1468.0,2379.0,0.0,1.3,219.0,1.2,7.0,1.1,11.85,86.77,0.41,3.3,265.084,0.97,11.74,86.8,0.46,6.8,36.07233334,1.0,9.89,69.47,0.87,85.19,19.77,822.7236667,2.37,2.013333333,10.57,5.401111111,77.28888889,55.11,9.08,32.29,70.25,0.057,2.19,0.09,0.061,0.067,5.25,0.19,4.837786023,0.064029521,37.50707046,0.008537269,6.303350612,0.064029521,0.298804431,371.0366667,0.007114391,0.159362363,4.958730674,0.553499636,2.418893011,1.0,0.36,0.0,0.69,1.22,0.0,13.37666667,95.01,0.1,75.0,23.4,10.0,60.0,26.5,8.0,121.7525,117.0,43.493389,542.0,425.0,85.8974359
2025-05-03 21:00:00,2.47,1177.0,106625.0,3.327404862,4405.0,1517.0,2365.0,0.0,1.3,224.0,1.17,7.0,1.1,11.85,86.77,0.41,3.3,265.084,0.97,11.74,86.8,0.46,6.8,36.07233334,1.0,9.89,69.47,0.87,85.19,19.77,822.7236667,2.37,2.013333333,10.57,5.401111111,77.28888889,55.11,9.08,32.29,70.25,0.057,2.19,0.09,0.061,0.067,5.25,0.19,4.837786023,0.064029521,37.50707046,0.008537269,6.303350612,0.064029521,0.298804431,371.0366667,0.007114391,0.159362363,4.958730674,0.553499636,2.418893011,1.0,0.36,0.0,0.69,1.22,0.0,13.37666667,95.01,0.1,75.0,23.4,10.0,60.0,26.5,8.0,122.2825,121.0,42.62370541,546.0,425.0,86.03305785
2025-05-03 22:00:00,2.51,1172.0,105208.0,3.368359906,4400.0,1485.0,2356.0,0.0,1.33,218.0,1.18,7.0,1.1,11.85,86.77,0.41,3.3,265.084,0.97,11.74,86.8,0.46,6.8,36.07233334,1.0,9.89,69.47,0.87,85.19,19.77,822.7236667,2.37,2.013333333,10.57,5.401111111,77.28888889,55.11,9.08,32.29,70.25,0.057,2.19,0.09,0.061,0.067,5.25,0.19,4.837786023,0.064029521,37.50707046,0.008537269,6.303350612,0.064029521,0.298804431,371.0366667,0.007114391,0.159362363,4.958730674,0.553499636,2.418893011,1.0,0.36,0.0,0.69,1.22,0.0,13.37666667,95.01,0.1,75.0,23.4,10.0,60.0,26.5,8.0,122.41499999999999,122.0,43.52066883,547.0,425.0,85.16393443
2025-05-03 23:00:00,2.47,1179.0,104701.0,3.383889065,4399.0,1517.0,2366.0,0.0,1.32,221.0,1.15,7.0,1.1,11.9,86.73,0.39,3.2,261.263,0.98,11.97,86.54,0.45,5.6,35.78866667,1.04,9.57,69.34,0.99,84.7,20.1,816.296,2.4,2.018166122,10.754,5.378888889,78.11222222,54.91,9.02,32.24285714,70.25,0.057,2.14,0.07,0.061,0.069,5.3286,0.19,4.141050708,0.053519234,35.39628319,0.014717789,6.040983504,0.040139425,0.220766839,325.479,0.008027885,0.153867797,4.703002662,0.561951954,2.609062643,1.0,0.42,0.0,0.97,1.12,0.0,14.09333333,96.23,0.1,75.0,23.4,10.0,60.0,26.5,8.0,122.68,124.0,43.25699746,549.0,425.0,85.48387097
2025-05-04 00:00:00,2.55,1164.0,109343.0,2.945902206,3999.0,1482.0,2318.0,0.0,1.27,244.0,1.28,7.0,1.4,12.45080962,86.5865195,0.445341743,3.988222376,275.0413333,0.962670871,12.46,86.52,0.46,7.0,30.39933334,1.02,9.38,71.12,1.16,84.72333333,18.34,852.6196667,2.419198543,2.003462968,10.56211961,5.245555556,78.2,55.3,9.62,33.81538462,65.9,0.059096677,1.736263797,0.165,0.059608351,0.063638889,5.27193154,0.18,1.05,0.08,66.06,0.02,2.18,0.06,0.04,126.363,0.03,0.03,1.84,0.05,2.6,1.0,0.68,0.0,1.09,1.34,0.0,13.74333333,95.98,0.3,75.0,23.4,10.0,60.0,26.5,8.0,123.475,130.0,43.9181421,555.0,425.0,87.46153846
