Repository: saikumar-voptimai/evonith_bf_webapp

# Evonith BF2 — Blast Furnace Intelligence Platform

Monitoring, modelling and optimisation of **Blast Furnace 2 (BF2)** at Evonith Steel: live telemetry from InfluxDB,
manual plant reports from Neon PostgreSQL, a two-zone energy model of the furnace, blend and fuel optimisers, a
conversational assistant (FurnaceMind) and a live digital twin evaluated every hour.

The platform has three deployable parts that share one Python service layer, plus the shared data library:

| Part | Path | What it is |
|---|---|---|
| **Streamlit app** (legacy) | `src/app.py`, `src/custom_pages/` | The original 11-page dashboard; still the home of the model pages. Served under `/legacy` in production |

File: src/assets/data/furnace_dataset_20260525_002530_771382.csv (part 131 of 209)
GO%,ORE_NA2O%,ORE_P%,ORE_TIO2%,ORE_AL2O3%,ORE_SIO2%,ORE_MNO%,ORE_CAO%,ORE_K2O%,ORE_CALC_MT,PELLET_PCT_SIO2,PELLET_PCT_AL2O3,PELLET_PCT_FE2O3,PELLET_PCT_MGO,PELLET_PCT_TIO2,PELLET_PCT_NA2O,TOTAL_PELLET_CALC_MT,PELLET_PCT_K2O,PELLET_PCT_TM,PELLET_PCT_LOI,PELLET_PCT_MNO,PELLET_PCT_CAO,PELLET_PCT_P,CHARGES/HRS.,STOCKRODLEVEL,CHEM_PCT_C,CHEM_PCT_CR,CHEM_PCT_FE,CHEM_PCT_MN,CHEM_PCT_P,CHEM_PCT_S,CHEM_PCT_SI,CHEM_PCT_TI,SLAG_BASICITY,SLAG_PCT_AL2O3,SLAG_PCT_CAO,SLAG_PCT_FEO,SLAG_PCT_K2O,SLAG_PCT_MGO,SLAG_PCT_MNO,SLAG_PCT_NA2O,SLAG_PCT_S,SLAG_PCT_SIO2,SLAG_PCT_TIO2,SLAG_T_BASICITY,HMT_GT_1480C,COKE_DISCHARGE_TIME,WEIGHTED_COKE_ANGLE,TOTAL_COKE_PORTIONS,NON_COKE_DISCHARGE_TIME,WEIGHTED_NON_COKE_ANGLE,TOTAL_NON_COKE_PORTIONS,TOTAL HEAT LOAD,FTG_UPTAKE_TEMP_A,FTG_UPTAKE_TEMP_B,FTG_UPTAKE_TEMP_C,FTG_UPTAKE_TEMP_D,FTG_UPTAKE_TEMP_AVG,HEARTH_TEMP_A,HEARTH_TEMP_B,HEARTH_TEMP_C,HEARTH_TEMP_D,HEARTH_TEMP_AVG,BOSH_TEMP_A,BOSH_TEMP_C,BOSH_TEMP_D,BELLY_TEMP_A,BELLY_TEMP_C,BELLY_TEMP_D,LOWER_STACK_TEMP_A,LOWER_STACK_TEMP_B,LOWER_STACK_TEMP_C,LOWER_STACK_TEMP_D,PCI_KG/THM,ACT. FUEL RATEKG/THM.,FURNACETOPGASANALYSISCO2ETACO,COKE RATE KG/THM,PRODUCTIONTONNESPERHR,HOT BLAST PRESSUREBAR,TOPPRESSUREBAR,DIFFERENTIAL PRESSURETOTALBAR,HOT BLAST TEMP.OC,OXYGENFLOWNM3/HR.,STEAMKGS/HR.,RAFTOC,PERMEABILITYKGS/HR.,TUYEREVELOCITYM/S,HOT BLAST VOLUMENM3/HR.,O2 ENRICHMENT %,BOTTOMBAR,FURNACE TOP GAS ANALYSISH2%,UNITCOST LAKHS/THM,BOSH_TEMP_B,FURNACE TOP GAS ANALYSISCO2%,FURNACE TOP GAS ANALYSISONLINE (ANALYZER)CO%
2026-02-28 01:00:00,0.9815180045655415,11.477512383505495,0.459192027,87.54096961192896,0.3775900228277079,4.114142857142857,0.425,0.985,0.49,86.865,12.15,1.1354285714285715,69.98,9.0,19.55,1.69,12.33952387,5.132222222,79.11222222,71.63,38.89,0.048,5.5,2.26,8.51,2.44,0.029,0.15,54.68,10.459999999999999,0.051,1.901818182,0.22,16.332428571428572,0.1,95.56000000000002,0.68,0.56,1.14,0.0,0.0,0.10571428571428572,59.62585567970058,3.7976570446373334,3.4591227977781274,0.044797680660626046,0.027826892500199617,0.08066157455219088,0.402888716236558,4.662287852918042,5.258877484641431,0.059510971108992936,0.04002813007075306,0.031680833302331776,8.908857142857142,0.0,0.0,0.0,0.0,0.0,0.0,0.0,0.0,0.0,0.0,0.0,0.0,0.0,7.0,0.254488152,4.284,0.014599999999999998,95.0006,0.154,0.1006,0.045200000000000004,0.354,0.047,1.073074834,18.96,36.471999999999994,0.41000000000000003,0.46799999999999997,7.556,0.244,0.22,0.348,34.0,1.066,1.2952898814,1480.7272727272727,105.0,26.785714285714285,14.0,60.0,28.25,8.0,0.9618739379639862,178.9358333,167.05875,175.3394444,188.5638889,178.7632639,61.81727279277736,328.31927450990446,449.9256766926874,580.709732572272,356.5399270168673,54.22416666666703,53.94750000000012,54.308611111111105,84.47111111111111,50.92444444444443,44.42277777777759,71.75777777777775,45.52694444444451,39.744444444444454,33.843055555555594,209.2944436111112,540.8055555555555,43.392091166666646,268.0,90.44495833333328,2.7605010111111166,1.348342741666668,1.4120789472222213,1237.35528888889,3998.296547,0.0,2217.8608277777766,1259.9611388888882,213.13447277777797,106561.61777777775,4.596160402777777,1.1424204858333336,4.085519511111112,94.73151377847223,56.412222222222034,18.625506583333326,24.29923849999999
2026-02-28 02:00:00,0.9815743607718305,11.482246304833767,0.459192027,87.53617933439439,0.37787180385915287,4.2005,0.425,0.985,0.49,86.865,12.15,1.1166666666666667,69.98,9.0,19.55,1.69,12.33952387,5.132222222,79.11222222,71.63,38.89,0.04800000000000001,5.5,2.26,8.51,2.44,0.029,0.15,54.68,10.46,0.051,1.9018181820000002,0.22,16.3605,0.10000000000000002,95.56,0.68,0.56,1.14,0.0,0.0,0.09533333333333334,59.599443326866265,3.80997038180708,3.4631948229437186,0.04485400994924508,0.02786951318740148,0.08070840637714011,0.4036311475647376,4.667207788226951,5.27715635046392,0.059605309108530756,0.04003423692998647,0.031791996996619484,8.714833333333333,0.0,0.0,0.0,0.0,0.0,0.0,0.0,0.0,0.0,0.0,0.0,0.0,0.0,7.0,0.254488152,4.28,0.014079999999999999,94.88468,0.16,0.10154,0.032479999999999995,0.4674,0.05982,1.08796784654,19.194399999999998,36.6564,0.314,0.42019999999999996,7.710000000000001,0.2016,0.20240000000000002,0.3362,33.6926,1.0176,1.3168240833,1495.8,105.0,26.785714285714285,14.0,60.0,28.25,8.0,0.9618739379639862,178.9358333,167.05875,175.3394444,188.5638889,178.7632639,61.81727279277736,328.31927450990446,449.9256766926874,580.709732572272,356.5399270168673,54.025833333333445,57.45166666666668,53.737499999999855,84.49805555555568,50.7933333333334,44.20333333333361,67.46416666666656,45.82277777777757,40.72166666666661,31.36805555555551,203.15966055555555,540.0,43.59799180555558,268.0,94.43004166666651,2.778392591666667,1.3484458611111105,1.429959063888888,1226.6470611111097,3998.296547,0.0,2200.566258333334,1249.1905666666667,211.68948000000006,106982.36999999998,4.523357866666668,1.1532278322222222,4.010472919444443,93.91865502361111,56.351111111111216,18.524957027777738,23.966194694444443
2026-02-28 03:00:00,0.9815838669744708,11.48304482585554,0.459192027,87.53537130717,0.3779193348723535,4.1054,0.425,0.985,0.49,86.865,12.15,1.0816000000000001,69.98,9.0,19.55,1.69,12.33952387,5.132222222,79.11222222,71.63,38.89,0.048,5.5,2.26,8.51,2.44,0.029000000000000005,0.15,54.67999999999999,10.46,0.051000000000000004,1.901818182,0.22000000000000003,16.3628,0.1,95.56,0.68,0.56,1.14,0.0,0.0,0.0948,59.59945025739076,3.8100867606068065,3.4635107525383426,0.044859936782922126,0.027872197327444635,0.08069803129891548,0.40355691342341204,4.6665980097128,5.277688871891227,0.059601732824146256,0.04003938024723267,0.03181089460483209,8.6494,0.0,0.0,0.0,0.0,0.0,0.0,0.0,0.0,0.0,0.0,0.0,0.0,0.0,7.0,0.254488152,4.291454545454545,0.013054545454545454,94.78421818181819,0.16,0.10061818181818183,0.026545454545454546,0.5563636363636363,0.06774545454545455,1.088477216,19.264545454545456,36.56727272727273,0.26436363636363636,0.35218181818181815,7.971272727272727,0.18109090909090908,0.17,0.3205454545454546,33.59490909090909,1.0532727272727274,1.3257541711636365,1512.1090909090908,105.0,26.78571428571429,14.0,60.0,28.25,8.0,0.9618739379639862,178.9358333,167.05875,175.3394444,188.5638889,178.7632639,61.81727279277736,328.31927450990446,449.9256766926874,580.709732572272,356.5399270168673,53.52277777777762,70.75749999999995,54.06333333333343,79.94222222222238,50.728333333333346,44.02194444444447,68.89749999999991,45.6005555555557,39.656666666666574,28.596666666666653,207.87625222222235,534.5138888888889,41.991823,268.0,88.74000000000068,2.7997443388888903,1.3467832805555562,1.4529603361111123,1208.7610388888927,3998.296547,0.0,2210.919705555558,1242.5669277777781,210.0693497222224,108170.64111111117,4.5072543277777815,1.171778458333333,4.048804022222223,94.54360341944447,56.013611111111025,17.89467633333334,24.718822722222203
2026-02-28 04:00:00,0.981582670658197,11.482944335288554,0.459192027,87.53547299405325,0.3779133532909854,4.056857142857143,0.425,0.985,0.49,86.865,12.15,1.075,69.98,9.0,19.55,1.69,12.33952387,5.132222222,79.11222222,71.63,38.89,0.048,5.5,2.26,8.51,2.44,0.029,0.15,54.68,10.459999999999999,0.051,1.901818182,0.22,16.312142857142856,0.1,95.55999999999999,0.68,0.56,1.14,0.0,0.0,0.09528571428571429,59.67479240513899,3.7742857823302187,3.4501015665438812,0.0446656375418361,0.02773537004796766,0.08062307517344298,0.4018580213068978,4.656006582620096,5.222507601177632,0.059352725192413074,0.03999284996375304,0.031386707517309834,9.016,0.0,0.0,0.0,0.0,0.0,0.0,0.0,0.0,0.0,0.0,0.0,0.0,0.0,7.0,0.254488152,4.406000000000001,0.0136,94.8164,0.16,0.0968,0.032,0.42,0.0552,1.0860805759999999,19.21,36.54,0.308,0.374,7.884,0.192,0.17,0.326,33.644,1.086,1.3204200228,1513.2,105.0,26.785714285714285,14.0,60.0,28.25,8.0,0.9618739379639862,178.9358333,167.05875,175.3394444,188.5638889,178.7632639,61.81727279277736,328.31927450990446,449.9256766926874,580.709732572272,356.5399270168673,52.89916666666664,72.35416666666688,63.57138888888888,71.43416666666668,51.27638888888887,43.93861111111091,61.429999999999914,45.422777777777505,39.23194444444457,30.246666666666588,194.97350249999988,533.4861111111111,43.56254141666665,268.0,92.14991666666671,2.7944877861111097,1.346358905555557,1.4480946388888887,1192.216950000002,3998.296547,0.0,2229.1420500000013,1269.2536999999993,212.18033944444457,110031.23666666668,4.563388527777784,1.1615048758333333,3.820473258333333,92.83398908124998,55.149444444444455,18.760898972222243,24.310740027777793
2026-02-28 05:00:00,0.9815538944080134,11.480527130273131,0.459192027,87.53791897531885,0.37776947204006744,4.036666666666666,0.425,0.985,0.49,86.865,12.15,1.0543333333333333,69.98,9.0,19.55,1.69,12.33952387,5.132222222,79.11222222,71.63,38.89,0.04800000000000001,5.5,2.26,8.51,2.44,0.029,0.15,54.68,10.46,0.051,1.9018181820000002,0.22,16.3745,0.10000000000000002,95.56,0.68,0.56,1.14,0.0,0.0,0.09566666666666668,59.615217295826255,3.7993475965733854,3.452099144378044,0.04465798040168557,0.027770394149374485,0.08096366002024395,0.4052113014651047,4.6808999107943,5.251554575953542,0.05964603451356637,0.03988997542993492,0.031208325410929893,8.915333333333333,0.0,0.0,0.0,0.0,0.0,0.0,0.0,0.0,0.0,0.0,0.0,0.0,0.0,7.0,0.254488152,4.492285714285715,0.013885714285714286,94.84914285714287,0.15771428571428572,0.09377142857142858,0.037714285714285714,0.3108571428571429,0.04462857142857143,1.082926901142857,19.191714285714287,36.47542857142857,0.3502857142857143,0.3922857142857143,7.821142857142857,0.2022857142857143,0.17114285714285715,0.3311428571428572,33.68228571428571,1.1145714285714285,1.3151303397142857,1512.6285714285714,105.0,26.785714285714285,14.0,60.0,28.25,8.0,0.9618739379639862,178.9358333,167.05875,175.3394444,188.5638889,178.7632639,61.81727279277736,328.31927450990446,449.9256766926874,580.709732572272,356.5399270168673,52.57440000000007,68.95040000000003,65.4712,72.86639999999997,51.435999999999915,43.707999999999956,63.072,45.21759999999996,39.37840000000001,32.14559999999999,187.32222959999996,535.0,43.247143359999995,268.0,93.99140642474308,2.78657404,1.3392586399999997,1.4470612799999996,1195.8656640000008,3998.296547,0.0,2209.980376000001,1264.7571039999998,212.22475680000002,109504.32399999995,4.596799464,1.1549883376000007,3.9246759120000005,91.820195422,54.27279999999996,18.315416879999994,24.03756999999999
2026-02-28 06:00:00,0.9814739088339155,11.473808342048905,0.459192027,87.54471774911718,0.37736954416957774,4.047,0.425,0.985,0.49,86.865,12.15,1.0578333333333332,69.98,9.0,19.55,1.69,12.33952387,5.132222222,79.11222222,71.63,38.89,0.04800000000000001,5.5,2.26,8.51,2.44,0.029,0.15,54.68,10.46,0.051,1.9018181820000002,0.22,16.346666666666668,0.10000000000000002,95.56,0.68,0.56,1.14,0.0,0.0,0.09533333333333334,59.4252929876601,3.8750058827511342,3.4472347553628104,0.04442303219564216,0.027786543207548104,0.08241663696856284,0.4185250317903551,4.781820740111311,5.325116256963953,0.0607069452740422,0.03937970637241404,0.029968988148018336,8.482666666666667,0.0,0.0,0.0,0.0,0.0,0.0,0.0,0.0,0.0,0.0,0.0,0.0,0.0,7.0,0.254488152,4.500857142857143,0.013457142857142857,94.88342857142857,0.14914285714285716,0.09291428571428571,0.044142857142857136,0.2765714285714286,0.03948571428571429,1.0776913804285715,19.273142857142858,36.30828571428572,0.38885714285714285,0.40085714285714286,7.825428571428572,0.21085714285714285,0.17542857142857143,0.33542857142857146,33.69085714285715,1.1317142857142857,1.309962936142857,1507.4857142857143,105.0,26.785714285714285,14.0,60.0,28.25,8.0,0.9618739379639862,178.9358333,167.05875,175.3394444,188.5638889,178.7632639,61.81727279277736,328.31927450990446,449.9256766926874,580.709732572272,356.5399270168673,52.6089136490251,63.4206128133705,57.944568245125396,65.37743732590525,51.095543175487606,43.575487465181155,54.729805013927546,45.054874651810756,38.6089136490252,32.70111420612813,202.71832729805024,530.0139275766016,42.23941072423397,268.0,87.0302924791092,2.7573941281337055,1.335334161559889,1.422043175487465,1193.2712033426135,3998.296547,0.0,2235.964654596102,1279.8361002785516,212.33101643454032,109113.85208913642,4.612864999999998,1.1194707871866298,3.8732283816156023,93.86017836699166,53.488579387186505,18.201892005571015,24.88923261838439
2026-02-28 07:00:00,0.9361454006482736,11.272153561830992,0.459192027,87.79170103752074,0.37614540064827345,4.0567142857142855,0.445,0.99,0.49,86.96,12.05,1.0631428571428572,69.98,9.0,19.55,1.69,12.33952387,5.132222222,79.11222222,71.63,38.89,0.045,5.53,2.26,8.36,2.44,0.029,0.15,55.51,10.66,0.051,1.93,0.22,16.32042857142857,0.1,96.39,0.76,0.72,1.14,0.0,0.0,0.09457142857142857,60.064714158522236,3.647438122103774,3.1241840036352824,0.06608388561003507,0.030852122832417058,0.06745725535299837,0.3656722518402568,4.365735406718153,4.956213176325192,0.0680972125143217,0.0700908605306819,0.03620049925093136,8.637142857142857,0.0,0.0,0.0,0.0,0.0,0.0,0.0,0.0,0.0,0.0,0.0,0.0,0.0,7.0,0.254488152,4.509428571428571,0.013028571428571428,94.91771428571428,0.1405714285714286,0.09205714285714285,0.050571428571428566,0.24228571428571427,0.03434285714285715,1.0724558597142857,19.35457142857143,36.14114285714286,0.42742857142857144,0.4094285714285714,7.829714285714286,0.21942857142857142,0.17971428571428572,0.33971428571428575,33.69942857142858,1.1488571428571428,1.3047955325714284,1502.3428571428572,105.0,26.785714285714285,14.0,60.0,28.25,8.0,0.9618739379639862,178.9358333,167.05875,175.3394444,188.5638889,178.7632639,61.81727279277736,328.31927450990446,449.9256766926874,580.709732572272,356.5399270168673,52.55194444444446,61.647500000000306,57.52944444444453,67.13583333333328,50.47388888888865,43.499444444444435,52.19749999999998,45.120000000000246,38.36833333333329,34.74416666666675,208.51575777777745,530.0,43.25744911111108,268.0,84.75491666666639,2.7594561194444434,1.348337366666668,1.4110499472222218,1179.2610750000008,3998.296547,0.0,2229.5624499999967,1286.0111499999996,210.2145100000002,108678.65888888885,4.630482105555557,1.1264073086111115,3.792623136111108,94.62833790555551,53.07666666666675,18.660469972222216,24.477961083333337
2026-02-28 08:00:00,0.9362304317605,11.273705379629126,0.459192027,87.79006418861037,0.37623043176050003,4.0725,0.445,0.9899999999999999,0.49,86.96,12.050000000000002,1.09,69.98,9.0,19.55,1.69,12.33952387,5.132222222,79.11222222,71.63,38.89,0.045000000000000005,5.53,2.26,8.36,2.44,0.029,0.15,55.51,10.66,0.051,1.93,0.22,16.5425,0.10000000000000002,96.39,0.7600000000000001,0.7200000000000001,1.14,0.0,0.0,0.09466666666666668,59.51752888983986,3.8975965234001198,3.2051537657991447,0.07009288543501417,0.03125104840075426,0.06938390305085658,0.39827750288516417,4.531250696432978,5.260360025921306,0.07455174300424325,0.06956258735784987,0.036296281814694256,8.029333333333334,0.0,0.0,0.0,0.0,0.0,0.0,0.0,0.0,0.0,0.0,0.0,0.0,0.0,7.0,0.254488152,4.399909090909091,0.013,94.60777272727273,0.15009090909090908,0.09914545454545455,0.037927272727272726,0.6300909090909091,0.06206363636363636,1.057130410690909,18.891545454545454,36.027454545454546,0.53,0.49927272727272726,7.792909090909091,0.21954545454545454,0.21963636363636363,0.3497272727272727,34.080909090909095,1.1289090909090909,1.2857938651545455,1496.1,105.0,26.785714285714285,14.0,60.0,28.25,8.0,0.9618739379639862,178.9358333,167.05875,175.3394444,188.5638889,178.7632639,61.81727279277736,328.31927450990446,449.9256766926874,580.709732572272,356.5399270168673,52.3180555555554,60.59222222222216,101.15916666666664,69.79972222222213,50.02166666666663,43.62916666666698,57.837777777777816,45.28555555555525,38.528888888888936,32.40472222222232,178.5789224999999,530.0,42.836920750000004,268.0,97.81941666666602,2.7553288638888893,1.3484735583333343,1.4068808444444452,1200.1035888888875,3998.296547,0.0,2249.2180861111115,1289.1937055555552,212.8593680555554,108585.3663888888,4.655891838888887,1.125259497222221,3.7721354083333316,90.66170723124999,53.097222222222484,18.27510152777776,24.385561444444434
2026-02-28 09:00:00,0.9362096199649651,11.273325564360613,0.459192027,87.79046481567443,0.37620961996496505,4.073857142857142,0.445,0.99,0.49,86.96,12.05,1.1051428571428572,69.98,9.0,19.55,1.69,12.33952387,5.132222222,79.11222222,71.63,38.89,0.045,5.53,2.26,8.36,2.44,0.029,0.15,55.51,10.66,0.051,1.93,0.22,16.83957142857143,0.1,96.39,0.76,0.72,1.14,0.0,0.0,0.09957142857142856,59.849569634139705,3.755417459416894,3.17535280759493,0.07008843614013875,0.03132488340203349,0.0679116845447605,0.37755187134923,4.406249451718491,5.07976587637985,0.07052120203749071,0.07058449256775232,0.03646330042654759,8.019142857142857,0.0,0.0,0.0,0.0,0.0,0.0,0.0,0.0,0.0,0.0,0.0,0.0,0.0,7.0,0.254488152,4.394454545454545,0.013,94.59413636363637,0.15554545454545454,0.10787272727272727,0.033563636363636365,0.6355454545454545,0.06588181818181818,1.0880644721454547,18.984272727272728,36.47472727272728,0.53,0.4556363636363636,7.967454545454546,0.1922727272727273,0.1978181818181818,0.33336363636363636,33.53545454545455,1.0634545454545454,1.3257695944272727,1502.1,105.0,26.785714285714285,14.0,60.0,28.25,8.0,0.9618739379639862,178.9358333,167.05875,175.3394444,188.5638889,178.7632639,61.81727279277736,328.31927450990446,449.9256766926874,580.709732572272,356.5399270168673,52.25666666666653,59.31416666666667,127.16750000000003,74.95888888888884,49.89972222222208,43.93055555555554,58.35666666666662,45.23250000000015,38.80999999999993,32.87388888888885,172.1626936111113,532.225,43.31256647222224,268.0,92.65600200539714,2.7061791750000013,1.3480998000000013,1.3580844388888893,1217.8053388888911,3998.296547,0.0,2251.416191666667,1345.8841777777768,219.47342055555572,109443.69138888887,4.606084750000007,1.112544124444444,3.8510400694444473,89.81155690347225,53.6508333333333,18.53817080555555,24.26369622222222
2026-02-28 10:00:00,0.9363086641973791,11.275133121602169,0.459192027,87.78855821420045,0.37630866419737913,4.067857142857143,0.445,0.99,0.49,86.96,12.05,1.1025714285714285,69.98,9.0,19.55,1.69,12.33952387,5.132222222,79.11222222,71.63,38.89,0.045,5.53,2.26,8.36,2.44,0.029,0.15,55.51,10.66,0.051,1.93,0.22,16.540714285714284,0.1,96.39,0.76,0.72,1.14,0.0,0.0,0.11514285714285714,60.28684938357502,3.55599752839625,3.11163620348733,0.06700900201006137,0.03102225979279088,0.06635649652566415,0.3514474422770734,4.272721192295452,4.836911908246338,0.06535727529425686,0.07104256913578257,0.03639828413176721,8.689,0.0,0.0,0.0,0.0,0.0,0.0,0.0,0.0,0.0,0.0,0.0,0.0,0.0,7.0,0.254488152,4.393826086956522,0.013095652173913043,94.59179999999999,0.16095652173913044,0.11346956521739131,0.03,0.6285217391304347,0.0683304347826087,1.108986008626087,19.038,36.78930434782609,0.5146956521739131,0.4190434782608696,8.093739130434782,0.17478260869565218,0.18095652173913043,0.3219130434782609,33.17704347826087,1.0214782608695652,1.3529694454608696,1505.4695652173914,105.0,26.785714285714285,14.0,60.0,28.25,8.0,0.9618739379639862,178.9358333,167.05875,175.3394444,188.5638889,178.7632639,61.81727279277736,328.31927450990446,449.9256766926874,580.709732572272,356.5399270168673,52.86277777777787,56.93472222222208,94.49305555555553,79.71250000000013,50.23916666666634,44.48583333333339,60.248888888888814,45.17444444444451,39.04555555555556,34.93694444444447,179.59335194444446,531.1166666666667,43.46956725,268.0,93.78867986176948,2.759641019444447,1.348169708333336,1.4113688055555544,1197.2074944444444,3998.296547,0.0,2233.8399583333335,1288.4762722222224,212.6466027777779,108843.14805555553,4.65823806388889,1.1396210638888904,3.868722672222215,90.79611913263889,54.97305555555535,18.40663586111109,23.938006805555553
2026-02-28 11:00:00,0.9363368608318545,11.275647710181344,0.459192027,87.7880154289868,0.37633686083185447,4.082,0.445,0.9899999999999999,0.49,86.96,12.050000000000002,1.1108333333333333,69.98,9.0,19.55,1.69,12.33952387,5.132222222,79.11222222,71.63,38.89,0.045000000000000005,5.53,2.26,8.36,2.44,0.029,0.15,55.51,10.66,0.051,1.93,0.22,15.463333333333333,0.10000000000000002,96.39,0.7600000000000001,0.7200000000000001,1.14,0.0,0.0,0.1155,60.22168824360119,3.581811214208519,3.1132884678099804,0.06648283973298418,0.030939204790422673,0.0667111958686958,0.3557188034285001,4.302583367754431,4.871491497238034,0.06617295198299433,0.07068980626883552,0.036316642831854186,8.4185,0.0,0.0,0.0,0.0,0.0,0.0,0.0,0.0,0.0,0.0,0.0,0.0,0.0,7.0,0.254488152,4.414695652173913,0.013617391304347826,94.6398,0.16617391304347828,0.1051217391304348,0.03,0.5659130434782609,0.06467826086956521,1.0853062974956522,18.918,36.51278260869565,0.43121739130434783,0.41382608695652173,8.00504347826087,0.2008695652173913,0.18617391304347827,0.33234782608695657,33.651826086956525,1.084086956521739,1.3232585661565217,1497.121739130435,105.0,26.785714285714285,14.0,60.0,28.25,8.0,0.9618739379639862,178.9358333,167.05875,175.3394444,188.5638889,178.7632639,61.81727279277736,328.31927450990446,449.9256766926874,580.709732572272,356.5399270168673,53.82416666666674,56.89916666666671,76.05083333333346,75.09555555555562,50.88777777777767,45.119444444444426,50.68777777777775,45.47055555555548,38.92472222222227,35.83916666666667,191.66822750000028,530.0,42.515227972222185,268.0,90.42441666666662,2.758246472222221,1.3481558416666688,1.4101784444444438,1201.1627777777771,3998.296547,0.0,2251.9264277777775,1288.727825,212.71779305555563,108949.57694444439,4.65688486111111,1.1455776138888882,3.9032118222222216,92.39604014375004,56.364166666666726,17.984158361111092,24.318214833333307
2026-02-28 12:00:00,0.9361489466865939,11.272218277030337,0.459192027,87.79163277628307,0.37614894668659377,4.0647142857142855,0.445,0.99,0.49,86.96,12.05,1.0998571428571429,69.98,9.0,19.55,1.69,12.33952387,5.132222222,79.11222222,71.63,38.89,0.045,5.53,2.26,8.36,2.44,0.029,0.15,55.51,10.66,0.051,1.93,0.22,16.006,0.1,96.39,0.76,0.72,1.14,0.0,0.0,0.11657142857142858,60.17515519071934,3.6037588816919373,3.121528564449133,0.06699388200535215,0.03099526088967999,0.06685380580486297,0.35842570957892733,4.31493807808284,4.8976342878305195,0.06671387584646558,0.07069401422507164,0.03634056060070955,8.444142857142857,0.0,0.0,0.0,0.0,0.0,0.0,0.0,0.0,0.0,0.0,0.0,0.0,0.0,7.0,0.254488152,4.410307692307692,0.014246153846153846,94.69863076923076,0.17,0.09998461538461538,0.02926153846153846,0.5150769230769231,0.062492307692307694,1.073362270153846,18.790615384615382,36.40846153846154,0.3626153846153846,0.4223076923076923,7.962153846153846,0.21507692307692308,0.19738461538461538,0.34,33.92123076923077,1.1226153846153846,1.3080956243076922,1493.2153846153847,105.0,26.785714285714285,14.0,60.0,28.25,8.0,0.9618739379639862,178.9358333,167.05875,175.3394444,188.5638889,178.7632639,61.81727279277736,328.31927450990446,449.9256766926874,580.709732572272,356.5399270168673,54.65388888888918,56.91555555555547,74.32111111111125,78.25472222222228,51.81249999999992,45.50500000000013,55.64138888888888,45.26833333333332,38.363888888888916,34.8752777777778,180.00216138888865,530.2277777777778,42.449155583333365,268.0,97.81941666666602,2.711045941666666,1.3481836166666685,1.3628443027777772,1208.25603333333,3998.296547,0.0,2249.6364527777787,1341.05645,217.57332833333334,109371.31833333342,4.6120622861111125,1.0958147697222216,3.946486013888894,90.85028638402775,60.06333333333329,18.10079122222224,24.539641194444467
2026-02-28 13:00:00,0.9361290595649655,11.271855337060618,0.459192027,87.7920156033744,0.37612905956496545,4.052857142857143,0.445,0.99,0.49,86.96,12.05,1.1095714285714284,69.98,9.0,19.55,1.69,12.33952387,5.132222222,79.11222222,71.63,38.89,0.045,5.53,2.26,8.36,2.44,0.029,0.15,55.51,10.66,0.051,1.93,0.22,16.537,0.1,96.39,0.76,0.72,1.14,0.0,0.0,0.11842857142857142,59.752406369462896,3.7815490471437276,3.1529804393332794,0.066184349513306,0.030795201328662702,0.06882996334448373,0.38512889329743,4.482333974150685,5.126232026993419,0.07188370795724564,0.06915749399915316,0.036052333086829876,8.938142857142857,0.0,0.0,0.0,0.0,0.0,0.0,0.0,0.0,0.0,0.0,0.0,0.0,0.0,7.0,0.254488152,4.33007874015748,0.014826771653543307,94.82484803149606,0.16584251968503938,0.1018740157480315,0.030291338582677164,0.47228346456692916,0.059955118110236225,1.0875583159685038,18.66393700787402,36.63724409448819,0.38330708661417323,0.4686614173228347,8.01267716535433,0.21385826771653543,0.22,0.33982677165354336,33.68779527559055,1.1190551181102364,1.3254107422047245,1495.0629921259842,105.0,26.785714285714285,14.0,60.0,28.25,8.0,0.9618739379639862,178.9358333,167.05875,175.3394444,188.5638889,178.7632639,61.81727279277736,328.31927450990446,449.9256766926874,580.709732572272,356.5399270168673,54.77805555555552,62.42361111111115,73.36277777777775,78.16916666666673,53.56416666666667,45.81027777777756,60.7433333333333,45.28722222222194,36.92750000000012,32.188333333333375,179.08483194444435,535.0555555555555,42.449785166666665,268.0,93.1836359677834,2.7130673861111108,1.3481184805555553,1.364867147222223,1212.4688361111116,3998.296547,0.0,2225.938505555556,1338.6252361111106,218.24731277777784,109468.50083333327,4.616084099999998,1.0996840094444436,4.045613080555555,90.72874023263887,62.490277777777635,18.255642499999983,24.748746305555535
2026-02-28 14:00:00,0.9363052986136101,11.275071699698385,0.459192027,87.788623001688,0.37630529861361,4.109666666666667,0.445,0.9899999999999999,0.49,86.96,12.050000000000002,1.1308333333333334,69.98,9.0,19.55,1.69,12.33952387,5.132222222,79.11222222,71.63,38.89,0.045000000000000005,5.53,2.26,8.36,2.44,0.029,0.15,55.51,10.66,0.051,1.93,0.22,16.547666666666668,0.10000000000000002,96.39,0.7600000000000001,0.7200000000000001,1.14,0.0,0.0,0.12,59.806880918409746,3.7559762420905063,3.143576253420585,0.06561651160631485,0.030733536107395765,0.06865921797659687,0.38194823783885856,4.467563036113678,5.095677312303536,0.07124904209359999,0.0691613540672195,0.0360271539203775,8.684333333333333,0.0,0.0,0.0,0.0,0.0,0.0,0.0,0.0,0.0,0.0,0.0,0.0,0.0,7.0,0.254488152,4.221417322834646,0.013881889763779527,95.11856456692914,0.14316535433070865,0.09573228346456693,0.04824409448818898,0.32110236220472443,0.03789212598425197,1.0744343794330709,18.630866141732284,36.2403937007874,0.6195275590551181,0.5159055118110236,7.9181889763779525,0.2894488188976378,0.22,0.33888188976377953,33.730314960629926,1.222992125984252,1.3091886196850393,1468.1338582677165,105.0,26.785714285714285,14.0,60.0,28.25,8.0,0.9618739379639862,178.9358333,167.05875,175.3394444,188.5638889,178.7632639,61.81727279277736,328.31927450990446,449.9256766926874,580.709732572272,356.5399270168673,54.52277777777778,96.59555555555548,69.6961111111112,79.29472222222219,54.81333333333327,45.951111111111054,56.455000000000055,45.28277777777772,37.04749999999997,32.09722222222227,190.58829083333313,539.2083333333334,42.936311916666654,268.0,93.91438334361897,2.7613328444444436,1.331885844444444,1.4294476861111116,1239.6185166666671,3998.296547,0.0,2220.5903777777767,1269.3692222222219,217.61274666666654,108771.45027777778,4.666674122222222,1.162744236111111,4.12401940277778,92.25294853541664,60.90638888888878,18.216339361111096,24.209924861111105
2026-02-28 15:00:00,0.9266694172794403,11.453371841912164,0.459192027,87.61995874080839,0.3916714802390204,4.145333333333333,0.445,0.9900000000000001,0.49,86.96,12.050000000000002,1.1621666666666666,69.98,9.0,19.55,1.69,12.33952387,5.132222222,79.11222222,71.63,38.89,0.04800000000000001,5.669999999999999,2.19,8.86,2.67,0.028,0.15,54.49,10.54,0.052,1.86,0.22,16.53,0.10000000000000002,96.39,0.7600000000000001,0.7200000000000001,1.14,0.0,0.0,0.12566666666666668,60.02636522727812,3.66018354621024,3.120240209330186,0.06515673258156185,0.030722909363908812,0.06774308033079796,0.3684251506435586,4.389556466320546,4.975555331336113,0.06860620419253895,0.06970490488140339,0.036095199552482464,8.878666666666668,0.0,0.0,0.0,0.0,0.0,0.0,0.0,0.0,0.0,0.0,0.0,0.0,0.0,7.0,0.254488152,4.124705882352941,0.013047058823529412,95.37655411764706,0.1236,0.09032941176470588,0.06358823529411765,0.18941176470588234,0.018763529411764707,1.061415409364706,18.592000000000002,35.87894117647058,0.8207058823529412,0.5552941176470588,7.8309411764705885,0.3557647058823529,0.21858823529411764,0.3386588235294118,33.803411764705885,1.315294117647059,1.293080626447059,1444.3647058823528,105.0,26.785714285714285,14.0,60.0,28.25,8.0,0.9618739379639862,178.9358333,167.05875,175.3394444,188.5638889,178.7632639,61.81727279277736,328.31927450990446,449.9256766926874,580.709732572272,356.5399270168673,54.76805555555551,72.58305555555545,69.85138888888875,74.43833333333345,55.26944444444407,45.949444444444325,56.646944444444486,45.05694444444448,35.431944444444504,31.015833333333305,202.34651361111128,532.0722222222222,42.05411922222217,268.0,92.76616666666655,2.75429193611111,1.348228791666666,1.4061685388888896,1244.8945250000006,3998.296547,0.0,2244.8862194444428,1272.2404638888884,216.1499563888889,107161.3980555556,4.722273158333335,1.1389659849999996,4.135906933333332,93.81091305347225,59.873333333333164,17.76765049999999,24.484640361111087
2026-02-28 16:00:00,0.9265933984568869,11.452307578396415,0.459192027,87.6210990231467,0.39153844729955206,4.132857142857143,0.445,0.99,0.49,86.96,12.05,1.1575714285714285,69.98,9.0,19.55,1.69,12.33952387,5.132222222,79.11222222,71.63,38.89,0.048,5.67,2.19,8.86,2.6699999999999995,0.028,0.15,54.49,10.540000000000001,0.052,1.86,0.22,16.58657142857143,0.1,96.39,0.76,0.72,1.14,0.0,0.0,0.161,60.05954410986994,3.6550171999698016,3.1354291506521896,0.06743810837214922,0.03102714337919191,0.06731115279859239,0.36547062306246986,4.353983408809375,4.9612373654734565,0.06809649223214946,0.07046605890566492,0.03632345092875195,8.918142857142858,0.0,0.0,0.0,0.0,0.0,0.0,0.0,0.0,0.0,0.0,0.0,0.0,0.0,7.0,0.254488152,4.195294117647059,0.013752941176470588,95.13436588235294,0.1476,0.09527058823529412,0.04241176470588236,0.3305882352941176,0.04071647058823529,1.0498659698352941,18.472,36.01305882352941,0.5312941176470588,0.4847058823529412,7.845058823529412,0.29223529411764704,0.19741176470588234,0.34854117647058824,34.30458823529412,1.244705882352941,1.2785704431529412,1464.835294117647,105.0,26.785714285714285,14.0,60.0,28.25,8.0,0.9618739379639862,178.9358333,167.05875,175.3394444,188.5638889,178.7632639,61.81727279277736,328.31927450990446,449.9256766926874,580.709732572272,356.5399270168673,55.241111111110904,64.38750000000006,75.89861111111095,73.71499999999995,54.78666666666672,45.959722222222155,54.23750000000003,45.25444444444416,35.50194444444443,31.01944444444448,222.1150466666668,539.5555555555555,42.275513472222265,268.0,86.88159722222207,2.729789538888893,1.3482475055555545,1.3814500275,1250.7514694444446,3998.296547,0.0,2237.661527777778,1318.9381722222217,222.15593444444437,109121.14861111112,4.593618191666662,1.1536120152777771,4.164729630555553,96.43024368333336,59.276944444444425,17.81457344444444,24.31910697222223
2026-02-28 17:00:00,0.9262946152518133,11.448124613525385,0.459192027,87.6255807712228,0.3910155766906733,4.1532857142857145,0.445,0.99,0.49,86.96,12.05,1.1428571428571428,69.98,9.0,19.55,1.69,12.33952387,5.132222222,79.11222222,71.63,38.89,0.048,5.67,2.19,8.86,2.6699999999999995,0.028,0.15,54.49,10.540000000000001,0.052,1.86,0.22,16.629142857142856,0.1,96.39,0.76,0.72,1.14,0.0,0.0,0.1602857142857143,59.99919097548286,3.6737901671589728,3.1266390419576635,0.06565447849857106,0.0307815741698915,0.0678014835423965,0.3699287489352443,4.394755172296891,4.991147735813583,0.0689127486208745,0.06976492708815153,0.03612764618254166,8.862571428571428,0.0,0.0,0.0,0.0,0.0,0.0,0.0,0.0,0.0,0.0,0.0,0.0,0.0,7.0,0.254488152,4.278646616541353,0.013706766917293233,94.94069323308271,0.15482706766917292,0.09934586466165414,0.034120300751879704,0.4269172932330827,0.05174285714285714,1.0531237657593986,18.412406015037593,36.23007518796992,0.3918796992481203,0.442406015037594,7.888120300751879,0.25240601503759397,0.18706766917293233,0.352,34.40375939849624,1.1848120300751879,1.2824131905789473,1474.9323308270677,105.0,26.785714285714285,14.0,60.0,28.25,8.0,0.9618739379639862,178.9358333,167.05875,175.3394444,188.5638889,178.7632639,61.81727279277736,328.31927450990446,449.9256766926874,580.709732572272,356.5399270168673,55.398055555555544,61.55111111111115,77.31944444444443,75.35888888888898,54.24055555555565,45.87888888888853,57.15111111111101,45.35333333333301,34.72361111111108,27.953888888888873,188.64755250000007,537.1805555555555,42.70853955555559,268.0,94.10981230761817,2.769788430555556,1.3480311027777776,1.421875272222222,1254.4071555555568,3998.296547,0.0,2230.763399999998,1277.6973861111112,220.0280005555555,108890.9969444445,4.572757175,1.1498327444444443,4.084506802777779,91.99580070625001,58.77305555555576,18.180796583333322,24.38920269444444
2026-02-28 18:00:00,0.9260925424687265,11.44529559456217,0.459192027,87.6286118629691,0.39066194932027126,4.127166666666667,0.445,0.9900000000000001,0.49,86.96,12.050000000000002,1.1141666666666665,69.98,9.0,19.55,1.69,12.33952387,5.132222222,79.11222222,71.63,38.89,0.04800000000000001,5.669999999999999,2.19,8.86,2.67,0.028,0.15,54.49,10.54,0.052,1.86,0.22,16.702333333333332,0.09999999999999999,96.39,0.7600000000000001,0.7200000000000001,1.14,0.0,0.0,0.16083333333333336,59.966204317251815,3.6918524612304817,3.1375117138497584,0.06664871086299326,0.03090352734482459,0.06782369624801342,0.37160293859862487,4.397120472568435,5.010712428011796,0.06926657819628738,0.06995043469684827,0.03620319435325668,8.729833333333334,0.0,0.0,0.0,0.0,0.0,0.0,0.0,0.0,0.0,0.0,0.0,0.0,0.0,7.0,0.254488152,4.3688721804511275,0.01325563909774436,94.77314436090226,0.15302255639097745,0.1029548872180451,0.03276691729323308,0.49909774436090226,0.05688571428571429,1.0643546884661654,18.385338345864664,36.49172932330827,0.33323308270676694,0.4153383458646617,7.946766917293234,0.22533834586466164,0.1825563909774436,0.352,34.28646616541353,1.1306766917293234,1.2961382853157895,1479.4436090225563,105.0,26.785714285714285,14.0,60.0,28.25,8.0,0.9618739379639862,178.9358333,167.05875,175.3394444,188.5638889,178.7632639,61.81727279277736,328.31927450990446,449.9256766926874,580.709732572272,356.5399270168673,55.38138888888881,60.580555555555655,79.18472222222228,77.54111111111119,53.87972222222191,45.78944444444431,60.55777777777781,45.11083333333335,35.470833333333374,28.29777777777781,186.77015166666658,535.0,43.33298352777785,268.0,96.87365277777758,2.8038997555555523,1.3483409388888885,1.4554304805555556,1230.6290111111111,3998.296547,0.0,2252.9657972222235,1263.3730361111116,217.67736166666654,110096.39833333335,4.482184916666662,1.165768781111112,3.9231931305555556,91.74704509583333,59.406944444444385,18.52915291666667,24.231674805555556
2026-02-28 19:00:00,0.9260129239815656,11.444180935741919,0.459192027,87.62980614027651,0.39052261696773977,4.0728333333333335,0.445,0.9899999999999999,0.49,86.96,12.050000000000002,1.0713333333333332,69.98,9.0,19.55,1.69,12.33952387,5.132222222,79.11222222,71.63,38.89,0.04800000000000001,5.669999999999999,2.19,8.86,2.67,0.028,0.15,54.49,10.54,0.052,1.86,0.22,16.653166666666667,0.10000000000000002,96.39,0.7600000000000001,0.7200000000000001,1.14,0.0,0.0,0.1535,59.93092364083507,3.705371656202159,3.1374874019114554,0.06624840818990672,0.03084354272370737,0.06803015032522976,0.37396030410883224,4.414456522298958,5.029246553363216,0.0697136264618645,0.06972610016611626,0.03614828949036024,8.661333333333333,0.0,0.0,0.0,0.0,0.0,0.0,0.0,0.0,0.0,0.0,0.0,0.0,0.0,7.0,0.254488152,4.411789473684211,0.013,94.73145894736842,0.14953684210526316,0.10116842105263157,0.03446315789473684,0.5016842105263158,0.05689894736842105,1.065789643094737,18.504105263157896,36.50589473684211,0.2945263157894737,0.3917894736842105,7.958105263157895,0.21,0.17726315789473684,0.35336842105263155,34.252842105263156,1.1027368421052632,1.2981259920526316,1481.178947368421,105.0,26.785714285714285,14.0,60.0,28.25,8.0,0.9618739379639862,178.9358333,167.05875,175.3394444,188.5638889,178.7632639,61.81727279277736,328.31927450990446,449.9256766926874,580.709732572272,356.5399270168673,55.29166666666647,71.02666666666676,79.22194444444446,74.18194444444451,53.46805555555547,45.67194444444469,63.2669444444445,44.95111111111102,35.88999999999998,28.826388888888946,190.6988325,535.0,43.22437538888887,268.0,95.7449999999998,2.794945886111109,1.3479406777777776,1.4471724722222215,1237.0261722222247,3998.296547,0.0,2253.280924999999,1283.5525222222227,220.92190666666667,111086.2669444444,4.425605044444444,1.1659882208333339,3.8914448083333335,92.26759530625,59.32277777777751,18.616319444444446,24.453751805555562
2026-02-28 20:00:00,0.9257306129581694,11.44022858141437,0.459192027,87.63404080562745,0.3900285726767964,4.057285714285714,0.445,0.99,0.49,86.96,12.05,1.0327142857142857,69.98,9.0,19.55,1.69,12.33952387,5.132222222,79.11222222,71.63,38.89,0.048,5.67,2.19,8.86,2.6699999999999995,0.028,0.15,54.49,10.540000000000001,0.052,1.86,0.22,16.626142857142856,0.1,96.39,0.76,0.72,1.14,0.0,0.0,0.13514285714285715,59.970410742867635,3.6876757501529673,3.1323607294323295,0.06604908942814626,0.030826461590641115,0.06787988345085294,0.37157253377254956,4.401601981161988,5.007445095700946,0.06924362317063011,0.06979021272909594,0.03614972069331326,8.755428571428572,0.0,0.0,0.0,0.0,0.0,0.0,0.0,0.0,0.0,0.0,0.0,0.0,0.0,7.0,0.254488152,4.392842105263157,0.013,94.85436421052631,0.14385263157894734,0.09232631578947369,0.04014736842105263,0.4132631578947369,0.05020421052631579,1.0544144856210527,18.81357894736842,36.19642105263158,0.2818947368421053,0.37284210526315786,7.907578947368421,0.21,0.17094736842105265,0.3565263157894737,34.32863157894737,1.1090526315789475,1.2847648067894737,1479.2842105263157,105.0,26.785714285714285,14.0,60.0,28.25,8.0,0.9618739379639862,178.9358333,167.05875,175.3394444,188.5638889,178.7632639,61.81727279277736,328.31927450990446,449.9256766926874,580.709732572272,356.5399270168673,55.046944444444684,76.98916666666665,70.12138888888887,72.6975,52.945277777777676,45.52583333333334,65.11555555555545,44.85166666666662,35.97111111111097,28.557500000000108,196.02650416666657,538.0972222222222,43.354784277777746,268.0,97.42258333333332,2.780703402777781,1.3420288611111104,1.4384479472222214,1243.0392583333353,3998.296547,0.0,2233.4274361111125,1279.0186666666664,221.201135,110289.58444444448,4.448501388888889,1.1551206638888885,4.034464988888886,92.97351180208332,58.91277777777764,18.460214361111134,24.119382333333306
2026-02-28 21:00:00,0.9261746429253639,11.446445000955094,0.459192027,87.62738035611953,0.39080562511938677,4.083,0.445,0.99,0.49,86.96,12.05,1.0484285714285713,69.98,9.0,19.55,1.69,12.33952387,5.132222222,79.11222222,71.63,38.89,0.048,5.67,2.19,8.86,2.6699999999999995,0.028,0.15,54.49,10.540000000000001,0.052,1.86,0.22,16.690714285714286,0.1,96.39,0.76,0.72,1.14,0.0,0.0,0.1362857142857143,59.9626882344434,3.6925845453438546,3.1362730050039125,0.06645353407990333,0.03087734759947572,0.06786365392280624,0.37189800082723545,4.4004189937075235,5.012305863746311,0.06931841025438859,0.06988322837293613,0.0361833252828397,8.702571428571428,0.0,0.0,0.0,0.0,0.0,0.0,0.0,0.0,0.0,0.0,0.0,0.0,0.0,7.0,0.254488152,4.310666666666666,0.012244444444444443,95.05232,0.1343111111111111,0.08873333333333333,0.05195555555555556,0.3131111111111111,0.036657777777777775,1.047881097511111,18.334888888888887,36.07066666666667,0.37822222222222224,0.39266666666666666,8.15688888888889,0.25155555555555553,0.17755555555555558,0.35435555555555553,34.42311111111111,1.1931111111111112,1.2848134035555556,1472.9555555555555,105.0,26.785714285714285,14.0,60.0,28.25,8.0,0.9618739379639862,178.9358333,167.05875,175.3394444,188.5638889,178.7632639,61.81727279277736,328.31927450990446,449.9256766926874,580.709732572272,356.5399270168673,54.69527777777796,67.80194444444443,65.72611111111152,72.26555555555579,52.54833333333339,45.44277777777763,64.04055555555557,44.966666666666654,36.125833333333155,28.257500000000054,188.6442827777776,540.4444444444445,43.14766713888889,268.0,93.7433760214623,2.769000730555556,1.3375843388888882,1.4314739333333326,1236.1512166666676,3998.296547,0.0,2219.3304388888873,1277.3915527777776,219.58807277777777,109342.3994444444,4.524982949999999,1.134393424166666,4.103724566666666,91.99536746805553,59.42500000000001,18.435353861111103,24.291859388888877
