Repository: saikumar-voptimai/evonith_bf_webapp

# Evonith BF2 — Blast Furnace Intelligence Platform

Monitoring, modelling and optimisation of **Blast Furnace 2 (BF2)** at Evonith Steel: live telemetry from InfluxDB,
manual plant reports from Neon PostgreSQL, a two-zone energy model of the furnace, blend and fuel optimisers, a
conversational assistant (FurnaceMind) and a live digital twin evaluated every hour.

The platform has three deployable parts that share one Python service layer, plus the shared data library:

| Part | Path | What it is |
|---|---|---|
| **Streamlit app** (legacy) | `src/app.py`, `src/custom_pages/` | The original 11-page dashboard; still the home of the model pages. Served under `/legacy` in production |

File: src/assets/data/V10_df_filtered.csv (part 132 of 166)
datetime,Hot Blast PressureBar,Hot Blast Temp.oC,Hot Blast VolumeNm3/Hr.,O2 Enrichment %,OxygenFlowNm3/Hr.,PermeabilityKgs/Hr.,RAFToC,SteamKgs/Hr.,TopPressureBar,TuyereVelocitym/s,Differential PressureTotalBar,Charges/Hrs.,StockRodLevel,COKE_ASH%,COKE_FC%,COKE_IM%,COKE_MOIST%,COKE_MT,COKE_VM%,NUTCOKE_ASH%,NUTCOKE_FC%,NUTCOKE_IM%,NUTCOKE_MOIST%,NUTCOKE_MT,NUTCOKE_VM%,PCI_2_%Ash,PCI_2_%FC,PCI_2_%IM,PCI_2_MT,PCI_2_%VM,Sinter_SP_MT,Sinter_SP_02_Al2O3%,Sinter_SP_02_Basicity,Sinter_SP_02_CaO%,Sinter_SP_02_Cold_Strength_AI,Sinter_SP_02_Cold_strength_TI,Sinter_SP_02_Fe(T)%,Sinter_SP_02_FeO%,Sinter_SP_02_Hot_strength_RDI,Sinter_SP_02_Hot_strength_RI,Sinter_SP_02_K2O%,Sinter_SP_02_MgO%,Sinter_SP_02_MnO%,Sinter_SP_02_Na2O%,Sinter_SP_02_P%,Sinter_SP_02_SiO2%,Sinter_SP_02_TiO2%,ORE_%Al2O3,ORE_%CaO,ORE_%Fe(T),ORE_%K2O,ORE_%LOI,ORE_%MgO,ORE_%MnO,ORE_MT,ORE_%Na2O,ORE_%P,ORE_%SiO2,ORE_%TiO2,ORE_%TM,Geomin Type,FLUX_Al2O3%,FLUX_CaO%,FLUX_Fe2O3%,FLUX_LOI%,FLUX_MgO%,FLUX_MT,FLUX_SiO2%,FLUX_TM%,COKE_DISCHARGE_TIME,WEIGHTED_COKE_ANGLE,TOTAL_COKE_PORTIONS,NON_COKE_DISCHARGE_TIME,WEIGHTED_NON_COKE_ANGLE,TOTAL_NON_COKE_PORTIONS,UnitCost Lakhs/Thm,ActualKg/Thm.,FurnaceTopGasAnalysisCO2ETACO,Act. Fuel RateKg/Thm.,Coke Rate Kg/Thm,ProductionTonnesPerHr
2025-05-04 01:00:00,2.57,1142.0,111722.0,2.881053583,3996.0,1465.0,2362.0,0.0,1.3,244.0,1.27,7.0,1.4,12.45080962,86.5865195,0.445341743,3.988222376,275.0413333,0.962670871,12.46,86.52,0.46,7.0,30.39933334,1.02,9.38,71.12,1.16,84.72333333,18.34,852.6196667,2.419198543,2.003462968,10.56211961,5.245555556,78.2,55.3,9.62,33.81538462,65.9,0.059096677,1.736263797,0.165,0.059608351,0.063638889,5.27193154,0.18,1.05,0.08,66.06,0.02,2.18,0.06,0.04,126.363,0.03,0.03,1.84,0.05,2.6,1.0,0.68,0.0,1.09,1.34,0.0,13.74333333,95.98,0.3,75.0,23.4,10.0,60.0,26.5,8.0,123.06,108.0,42.2439246,543.0,435.0,81.2037037
2025-05-04 02:00:00,2.54,1172.0,110620.0,2.92210524,4013.0,1390.0,2331.0,0.0,1.36,239.0,1.18,6.0,1.4,12.45080962,86.5865195,0.445341743,3.988222376,275.0413333,0.962670871,12.46,86.52,0.46,7.0,30.39933334,1.02,9.38,71.12,1.16,84.72333333,18.34,852.6196667,2.419198543,2.003462968,10.56211961,5.245555556,78.2,55.3,9.62,33.81538462,65.9,0.059096677,1.736263797,0.165,0.059608351,0.063638889,5.27193154,0.18,1.05,0.08,66.06,0.02,2.18,0.06,0.04,126.363,0.03,0.03,1.84,0.05,2.6,1.0,0.68,0.0,1.09,1.34,0.0,13.74333333,95.98,0.3,75.0,23.4,10.0,60.0,26.5,8.0,124.7825,121.0,42.27304227,556.0,435.0,88.42975207
2025-05-04 03:00:00,2.55,1171.0,109959.0,2.929410412,3999.0,1379.0,2359.0,0.0,1.22,247.0,1.33,7.0,1.4,12.45080962,86.5865195,0.445341743,3.988222376,275.0413333,0.962670871,12.46,86.52,0.46,7.0,30.39933334,1.02,9.38,71.12,1.16,84.72333333,18.34,852.6196667,2.419198543,2.003462968,10.56211961,5.245555556,78.2,55.3,9.62,33.81538462,65.9,0.059096677,1.736263797,0.165,0.059608351,0.063638889,5.27193154,0.18,1.05,0.08,66.06,0.02,2.18,0.06,0.04,126.363,0.03,0.03,1.84,0.05,2.6,1.0,0.68,0.0,1.09,1.34,0.0,13.74333333,95.98,0.3,75.0,23.4,10.0,60.0,26.5,8.0,123.7225,113.0,42.05564498,548.0,435.0,87.69911504
2025-05-04 04:00:00,2.53,1173.0,109651.0,2.937633163,3999.0,1443.0,2363.0,0.0,1.26,248.0,1.27,7.0,1.4,12.45080962,86.5865195,0.445341743,3.988222376,275.0413333,0.962670871,12.46,86.52,0.46,7.0,30.39933334,1.02,9.38,71.12,1.16,84.72333333,18.34,852.6196667,2.419198543,2.003462968,10.56211961,5.245555556,78.2,55.3,9.62,33.81538462,65.9,0.059096677,1.736263797,0.165,0.059608351,0.063638889,5.27193154,0.18,1.05,0.08,66.06,0.02,2.18,0.06,0.04,126.363,0.03,0.03,1.84,0.05,2.6,1.0,0.68,0.0,1.09,1.34,0.0,13.74333333,95.98,0.3,75.0,23.4,10.0,60.0,26.5,8.0,123.25,100.0,42.66266728,540.0,440.0,95.0
2025-05-04 05:00:00,2.53,1182.0,109437.0,2.944844638,4001.0,1483.0,2310.0,0.0,1.3,249.0,1.23,7.0,1.4,12.45080962,86.5865195,0.445341743,3.988222376,275.0413333,0.962670871,12.46,86.52,0.46,7.0,30.39933334,1.02,9.38,71.12,1.16,84.72333333,18.34,852.6196667,2.419198543,2.003462968,10.56211961,5.245555556,78.2,55.3,9.62,33.81538462,65.9,0.059096677,1.736263797,0.165,0.059608351,0.063638889,5.27193154,0.18,1.05,0.08,66.06,0.02,2.18,0.06,0.04,126.363,0.03,0.03,1.84,0.05,2.6,1.0,0.68,0.0,1.09,1.34,0.0,13.74333333,95.98,0.3,75.0,23.4,10.0,60.0,26.5,8.0,124.725,130.0,42.79425394,560.0,430.0,88.84615385
2025-05-04 06:00:00,2.57,1171.0,108514.0,2.967650095,3998.0,1423.0,2316.0,0.0,1.3,242.0,1.27,7.0,1.4,12.45080962,86.5865195,0.445341743,3.988222376,275.0413333,0.962670871,12.46,86.52,0.46,7.0,30.39933334,1.02,9.38,71.12,1.16,84.72333333,18.34,852.6196667,2.419198543,2.003462968,10.56211961,5.245555556,78.2,55.3,9.62,33.81538462,65.9,0.059096677,1.736263797,0.165,0.059608351,0.063638889,5.27193154,0.18,1.05,0.08,66.06,0.02,2.18,0.06,0.04,126.363,0.03,0.03,1.84,0.05,2.6,1.0,0.68,0.0,1.09,1.34,0.0,13.74333333,95.98,0.3,75.0,23.4,10.0,60.0,26.5,8.0,123.93,124.0,42.9073857,554.0,430.0,88.9516129
2025-05-04 07:00:00,2.6,1169.0,109206.0,2.950332367,4000.0,1406.0,2331.0,0.0,1.3,242.0,1.3,7.0,1.4,12.45080962,86.5865195,0.445341743,3.988222376,275.0413333,0.962670871,12.46,86.52,0.46,7.0,30.39933334,1.02,9.38,71.12,1.16,84.72333333,18.34,852.6196667,2.419198543,2.003462968,10.56211961,5.245555556,78.2,55.3,9.62,33.81538462,65.9,0.059096677,1.736263797,0.165,0.059608351,0.063638889,5.27193154,0.18,1.05,0.08,66.06,0.02,2.18,0.06,0.04,126.363,0.03,0.03,1.84,0.05,2.6,1.0,0.68,0.0,1.09,1.34,0.0,13.74333333,95.98,0.3,75.0,23.4,10.0,60.0,26.5,8.0,122.15,120.0,42.54679917,545.0,425.0,88.08333333
2025-05-04 08:00:00,2.59,1163.0,109052.0,2.954495834,4000.0,1410.0,2312.0,0.0,1.3,240.0,1.29,7.0,1.4,12.64,86.41,0.45,3.3,275.0413333,0.95,12.91,86.06,0.46,6.9,30.39933334,1.03,9.53,71.32,1.09,84.72333333,18.06,852.6196667,2.460434882,1.966439432,10.57636707,5.245555556,78.2,55.155,9.7,33.06307692,65.9,0.059606131,1.815184879,0.176,0.06016028,0.068104776,5.378435208,0.18,1.05,0.08,66.06,0.02,2.18,0.06,0.04,126.363,0.03,0.03,1.84,0.05,2.6,1.0,0.68,0.0,1.09,1.34,0.0,13.74333333,95.98,0.3,75.0,23.4,10.0,60.0,26.5,8.0,123.0775,127.0,43.31034483,552.0,425.0,88.8976378
2025-05-04 09:00:00,2.57,1168.0,108140.0,2.979395091,4000.0,1423.0,2311.0,0.0,1.3,241.0,1.27,6.0,1.4,12.64,86.41,0.45,3.3,275.0413333,0.95,12.91,86.06,0.46,6.9,30.39933334,1.03,9.53,71.32,1.09,84.72333333,18.06,852.6196667,2.460434882,1.966439432,10.57636707,5.245555556,78.2,55.155,9.7,33.06307692,65.9,0.059606131,1.815184879,0.176,0.06016028,0.068104776,5.378435208,0.18,1.05,0.08,66.06,0.02,2.18,0.06,0.04,126.363,0.03,0.03,1.84,0.05,2.6,1.0,0.68,0.0,1.09,1.34,0.0,13.74333333,95.98,0.3,75.0,23.4,10.0,60.0,26.5,8.0,123.475,130.0,43.12441534,555.0,425.0,88.69230769
2025-05-04 10:00:00,2.55,1169.0,107005.0,3.011727232,4001.0,1424.0,2313.0,0.0,1.3,239.0,1.25,7.0,1.4,12.64,86.41,0.45,3.3,275.0413333,0.95,12.91,86.06,0.46,6.9,30.39933334,1.03,9.53,71.32,1.09,84.72333333,18.06,852.6196667,2.460434882,1.966439432,10.57636707,5.245555556,78.2,55.155,9.7,33.06307692,65.9,0.059606131,1.815184879,0.176,0.06016028,0.068104776,5.378435208,0.18,1.05,0.08,66.06,0.02,2.18,0.06,0.04,126.363,0.03,0.03,1.84,0.05,2.6,1.0,0.68,0.0,1.09,1.34,0.0,13.74333333,95.98,0.3,75.0,23.4,10.0,60.0,26.5,8.0,123.3425,129.0,43.67074014,554.0,425.0,88.68217054
2025-05-04 11:00:00,2.55,1163.0,108833.0,2.958957701,3998.0,1451.0,2310.0,0.0,1.3,243.0,1.25,7.0,1.4,12.64,86.41,0.45,3.3,275.0413333,0.95,12.91,86.06,0.46,6.9,30.39933334,1.03,9.53,71.32,1.09,84.72333333,18.06,852.6196667,2.460434882,1.966439432,10.57636707,5.245555556,78.2,55.155,9.7,33.06307692,65.9,0.059606131,1.815184879,0.176,0.06016028,0.068104776,5.378435208,0.18,1.05,0.08,66.06,0.02,2.18,0.06,0.04,126.363,0.03,0.03,1.84,0.05,2.6,1.0,0.68,0.0,1.09,1.34,0.0,13.74333333,95.98,0.3,75.0,23.4,10.0,60.0,26.5,8.0,123.0775,127.0,42.65668849,552.0,425.0,88.8976378
2025-05-04 12:00:00,2.58,1168.0,108531.0,2.967927224,3999.0,1416.0,2329.0,0.0,1.3,241.0,1.28,6.0,1.4,12.64,86.41,0.45,3.3,275.0413333,0.95,12.91,86.06,0.46,6.9,30.39933334,1.03,9.53,71.32,1.09,84.72333333,18.06,852.6196667,2.460434882,1.966439432,10.57636707,5.245555556,78.2,55.155,9.7,33.06307692,65.9,0.059606131,1.815184879,0.176,0.06016028,0.068104776,5.378435208,0.18,1.05,0.08,66.06,0.02,2.18,0.06,0.04,126.363,0.03,0.03,1.84,0.05,2.6,1.0,0.68,0.0,1.09,1.34,0.0,13.74333333,95.98,0.3,75.0,23.4,10.0,60.0,26.5,8.0,124.005,134.0,42.54579179,559.0,425.0,81.64179104
2025-05-04 13:00:00,2.57,1168.0,108520.0,2.969711298,4001.0,1425.0,2344.0,0.0,1.3,241.0,1.27,7.0,1.4,12.64,86.41,0.45,3.3,275.0413333,0.95,12.91,86.06,0.46,6.9,30.39933334,1.03,9.53,71.32,1.09,84.72333333,18.06,852.6196667,2.460434882,1.966439432,10.57636707,5.245555556,78.2,55.155,9.7,33.06307692,65.9,0.059606131,1.815184879,0.176,0.06016028,0.068104776,5.378435208,0.18,1.05,0.08,66.06,0.02,2.18,0.06,0.04,126.363,0.03,0.03,1.84,0.05,2.6,1.0,0.68,0.0,1.09,1.34,0.0,13.74333333,95.98,0.3,75.0,23.4,10.0,60.0,26.5,8.0,123.21000000000001,128.0,42.72623139,553.0,425.0,81.953125
2025-05-04 14:00:00,2.58,1164.0,108221.0,2.972704058,3994.0,1412.0,2336.0,0.0,1.3,240.0,1.28,7.0,1.4,12.64,86.41,0.45,3.3,275.0413333,0.95,12.91,86.06,0.46,6.9,30.39933334,1.03,9.53,71.32,1.09,84.72333333,18.06,852.6196667,2.460434882,1.966439432,10.57636707,5.245555556,78.2,55.155,9.7,33.06307692,65.9,0.059606131,1.815184879,0.176,0.06016028,0.068104776,5.378435208,0.18,1.05,0.08,66.06,0.02,2.18,0.06,0.04,126.363,0.03,0.03,1.84,0.05,2.6,1.0,0.68,0.0,1.09,1.34,0.0,13.74333333,95.98,0.3,75.0,23.4,10.0,60.0,26.5,8.0,120.445,126.0,42.78768233,541.0,415.0,82.46031746
2025-05-04 15:00:00,2.58,1161.0,107820.0,2.990471022,4003.0,1408.0,2335.0,0.0,1.3,238.0,1.28,6.0,1.4,12.64,86.41,0.45,3.3,275.0413333,0.95,12.91,86.06,0.46,6.9,30.39933334,1.03,9.53,71.32,1.09,84.72333333,18.06,852.6196667,2.460434882,1.966439432,10.57636707,5.245555556,78.2,55.155,9.7,33.06307692,65.9,0.059606131,1.815184879,0.176,0.06016028,0.068104776,5.378435208,0.18,1.05,0.08,66.06,0.02,2.18,0.06,0.04,126.363,0.03,0.03,1.84,0.05,2.6,1.0,0.68,0.0,1.09,1.34,0.0,13.74333333,95.98,0.3,75.0,23.4,10.0,60.0,26.5,8.0,122.945,126.0,43.23094425,551.0,425.0,80.55555556
2025-05-04 16:00:00,2.59,1157.0,107742.0,2.99338152,4004.0,1391.0,2339.0,0.0,1.3,237.0,1.29,7.0,1.4,12.58670871,86.44794954,0.436025228,3.787591683,275.0413333,0.965341743,12.91,86.06,0.46,6.9,30.39933334,1.03,9.35,71.15,1.23,84.72333333,18.27,852.6196667,2.405453097,2.013114153,10.66660101,5.245555556,78.2,55.32,9.64,33.43923077,65.9,0.054002136,1.788877851,0.176,0.059608351,0.064755361,5.298557457,0.18,1.05,0.08,66.06,0.02,2.18,0.06,0.04,126.363,0.03,0.03,1.84,0.05,2.6,1.0,0.68,0.0,1.09,1.34,0.0,13.74333333,95.98,0.3,75.0,23.4,10.0,60.0,26.5,8.0,122.41499999999999,122.0,43.08118081,547.0,425.0,82.37704918
2025-05-04 17:00:00,2.56,1159.0,108047.0,2.981957761,4000.0,1430.0,2323.0,0.0,1.3,240.0,1.26,7.0,1.4,12.58670871,86.44794954,0.436025228,3.787591683,275.0413333,0.965341743,12.91,86.06,0.46,6.9,30.39933334,1.03,9.35,71.15,1.23,84.72333333,18.27,852.6196667,2.405453097,2.013114153,10.66660101,5.245555556,78.2,55.32,9.64,33.43923077,65.9,0.054002136,1.788877851,0.176,0.059608351,0.064755361,5.298557457,0.18,1.05,0.08,66.06,0.02,2.18,0.06,0.04,126.363,0.03,0.03,1.84,0.05,2.6,1.0,0.68,0.0,1.09,1.34,0.0,13.74333333,95.98,0.3,75.0,23.4,10.0,60.0,26.5,8.0,122.5475,123.0,42.85714286,548.0,425.0,82.60162602
2025-05-04 18:00:00,2.58,1163.0,108531.0,2.970152165,4002.0,1413.0,2336.0,0.0,1.3,240.0,1.28,6.0,1.4,12.58670871,86.44794954,0.436025228,3.787591683,275.0413333,0.965341743,12.91,86.06,0.46,6.9,30.39933334,1.03,9.35,71.15,1.23,84.72333333,18.27,852.6196667,2.405453097,2.013114153,10.66660101,5.245555556,78.2,55.32,9.64,33.43923077,65.9,0.054002136,1.788877851,0.176,0.059608351,0.064755361,5.298557457,0.18,1.05,0.08,66.06,0.02,2.18,0.06,0.04,126.363,0.03,0.03,1.84,0.05,2.6,1.0,0.68,0.0,1.09,1.34,0.0,13.74333333,95.98,0.3,75.0,23.4,10.0,60.0,26.5,8.0,123.0775,127.0,43.67103147,552.0,425.0,81.96850394
2025-05-04 19:00:00,2.57,1164.0,109408.0,2.946360374,4002.0,1439.0,2343.0,0.0,1.3,243.0,1.27,7.0,1.4,12.58670871,86.44794954,0.436025228,3.787591683,275.0413333,0.965341743,12.91,86.06,0.46,6.9,30.39933334,1.03,9.35,71.15,1.23,84.72333333,18.27,852.6196667,2.405453097,2.013114153,10.66660101,5.245555556,78.2,55.32,9.64,33.43923077,65.9,0.054002136,1.788877851,0.176,0.059608351,0.064755361,5.298557457,0.18,1.05,0.08,66.06,0.02,2.18,0.06,0.04,126.363,0.03,0.03,1.84,0.05,2.6,1.0,0.68,0.0,1.09,1.34,0.0,13.74333333,95.98,0.3,75.0,23.4,10.0,60.0,26.5,8.0,122.8125,125.0,42.20225754,550.0,425.0,80.72
2025-05-04 20:00:00,2.6,1161.0,109990.0,2.929317169,4000.0,1412.0,2335.0,0.0,1.3,242.0,1.3,7.0,1.4,12.58670871,86.44794954,0.436025228,3.787591683,275.0413333,0.965341743,12.91,86.06,0.46,6.9,30.39933334,1.03,9.35,71.15,1.23,84.72333333,18.27,852.6196667,2.405453097,2.013114153,10.66660101,5.245555556,78.2,55.32,9.64,33.43923077,65.9,0.054002136,1.788877851,0.176,0.059608351,0.064755361,5.298557457,0.18,1.05,0.08,66.06,0.02,2.18,0.06,0.04,126.363,0.03,0.03,1.84,0.05,2.6,1.0,0.68,0.0,1.09,1.34,0.0,13.74333333,95.98,0.3,75.0,23.4,10.0,60.0,26.5,8.0,122.15,120.0,43.07167235,545.0,425.0,87.91666667
2025-05-04 21:00:00,2.59,1164.0,110449.0,2.917880784,4001.0,1426.0,2331.0,0.0,1.3,244.0,1.29,7.0,1.4,12.58670871,86.44794954,0.436025228,3.787591683,275.0413333,0.965341743,12.91,86.06,0.46,6.9,30.39933334,1.03,9.35,71.15,1.23,84.72333333,18.27,852.6196667,2.405453097,2.013114153,10.66660101,5.245555556,78.2,55.32,9.64,33.43923077,65.9,0.054002136,1.788877851,0.176,0.059608351,0.064755361,5.298557457,0.18,1.05,0.08,66.06,0.02,2.18,0.06,0.04,126.363,0.03,0.03,1.84,0.05,2.6,1.0,0.68,0.0,1.09,1.34,0.0,13.74333333,95.98,0.3,75.0,23.4,10.0,60.0,26.5,8.0,122.2825,121.0,43.08776717,546.0,425.0,87.60330579
2025-05-04 22:00:00,2.6,1160.0,110533.0,2.915664854,4001.0,1425.0,2329.0,0.0,1.3,243.0,1.3,7.0,1.4,12.58670871,86.44794954,0.436025228,3.787591683,275.0413333,0.965341743,12.91,86.06,0.46,6.9,30.39933334,1.03,9.35,71.15,1.23,84.72333333,18.27,852.6196667,2.405453097,2.013114153,10.66660101,5.245555556,78.2,55.32,9.64,33.43923077,65.9,0.054002136,1.788877851,0.176,0.059608351,0.064755361,5.298557457,0.18,1.05,0.08,66.06,0.02,2.18,0.06,0.04,126.363,0.03,0.03,1.84,0.05,2.6,1.0,0.68,0.0,1.09,1.34,0.0,13.74333333,95.98,0.3,75.0,23.4,10.0,60.0,26.5,8.0,122.15,120.0,41.28146453,545.0,425.0,87.75
2025-05-04 23:00:00,2.6,1162.0,110696.0,2.90992016,3999.0,1420.0,2343.0,0.0,1.3,243.0,1.3,7.0,1.4,12.62443013,86.41927453,0.447409316,4.489117879,274.3123333,0.956295342,12.58,86.4,0.47,6.8,29.15566666,1.02,9.36,71.12,1.22,88.02666667,18.3,861.585,2.460434882,1.962024435,10.6571027,5.2,77.68888889,55.05,9.98,34.94384615,65.9,0.059096677,1.802031365,0.22,0.058504493,0.064755361,5.431687042,0.18,1.05,0.08,66.06,0.02,2.18,0.06,0.04,169.9266667,0.03,0.03,1.84,0.05,2.6,1.0,0.72,0.0,1.43,1.18,0.0,16.66333333,95.41,0.1,75.0,23.4,10.0,60.0,26.5,8.0,122.15,120.0,43.26595503,545.0,425.0,84.58333333
2025-05-05 00:00:00,2.56,1197.0,108385.0,2.972665011,4000.0,1495.0,2302.0,0.0,1.35,247.0,1.21,7.0,1.2,13.83320268,85.04175233,0.465008998,3.288988866,262.0983333,1.125044989,12.71,86.33,0.68,2.8,36.68533333,0.96,9.03,71.39,1.04,101.3966667,18.54,888.9856667,2.6,2.013307985,10.59,5.306666667,78.85333333,54.87,8.98,36.9175,68.71,0.052,1.87,0.18,0.03,0.05,5.26,0.17,1.956302725,0.020646994,32.84936819,0.006194098,1.094290706,0.005161749,0.030970492,194.9733333,0.00103235,0.024776393,1.34205464,0.103751147,1.083967209,1.0,0.26530303,0.0,0.162605083,38.7855914,0.0,6.82,0.992746823,0.171163245,75.0,23.4,10.0,60.0,26.5,8.0,123.02,136.0,42.30589336,556.0,420.0,91.98529412
2025-05-05 01:00:00,2.64,1198.0,110583.0,2.913619542,4000.0,1428.0,2293.0,0.0,1.35,246.0,1.29,7.0,1.2,13.83320268,85.04175233,0.465008998,3.288988866,262.0983333,1.125044989,12.71,86.33,0.68,2.8,36.68533333,0.96,9.03,71.39,1.04,101.3966667,18.54,888.9856667,2.6,2.013307985,10.59,5.306666667,78.85333333,54.87,8.98,36.9175,68.71,0.052,1.87,0.18,0.03,0.05,5.26,0.17,1.956302725,0.020646994,32.84936819,0.006194098,1.094290706,0.005161749,0.030970492,194.9733333,0.00103235,0.024776393,1.34205464,0.103751147,1.083967209,1.0,0.26530303,0.0,0.162605083,38.7855914,0.0,6.82,0.992746823,0.171163245,75.0,23.4,10.0,60.0,26.5,8.0,121.9775,147.0,41.82116874,557.0,410.0,88.36734694
2025-05-05 02:00:00,2.62,1199.0,110661.0,2.911567273,4000.0,1449.0,2296.0,0.0,1.35,248.0,1.27,7.0,1.2,13.83320268,85.04175233,0.465008998,3.288988866,262.0983333,1.125044989,12.71,86.33,0.68,2.8,36.68533333,0.96,9.03,71.39,1.04,101.3966667,18.54,888.9856667,2.6,2.013307985,10.59,5.306666667,78.85333333,54.87,8.98,36.9175,68.71,0.052,1.87,0.18,0.03,0.05,5.26,0.17,1.956302725,0.020646994,32.84936819,0.006194098,1.094290706,0.005161749,0.030970492,194.9733333,0.00103235,0.024776393,1.34205464,0.103751147,1.083967209,1.0,0.26530303,0.0,0.162605083,38.7855914,0.0,6.82,0.992746823,0.171163245,75.0,23.4,10.0,60.0,26.5,8.0,121.9775,147.0,41.86208498,557.0,410.0,88.91156463
2025-05-05 03:00:00,2.61,1197.0,110108.0,2.9269111,4001.0,1449.0,2292.0,0.0,1.35,247.0,1.26,7.0,1.2,13.83320268,85.04175233,0.465008998,3.288988866,262.0983333,1.125044989,12.71,86.33,0.68,2.8,36.68533333,0.96,9.03,71.39,1.04,101.3966667,18.54,888.9856667,2.6,2.013307985,10.59,5.306666667,78.85333333,54.87,8.98,36.9175,68.71,0.052,1.87,0.18,0.03,0.05,5.26,0.17,1.956302725,0.020646994,32.84936819,0.006194098,1.094290706,0.005161749,0.030970492,194.9733333,0.00103235,0.024776393,1.34205464,0.103751147,1.083967209,1.0,0.26530303,0.0,0.162605083,38.7855914,0.0,6.82,0.992746823,0.171163245,75.0,23.4,10.0,60.0,26.5,8.0,121.9775,147.0,42.07966651,557.0,410.0,87.34693878
2025-05-05 04:00:00,2.6,1199.0,110421.0,2.917162235,3999.0,1467.0,2292.0,0.0,1.35,249.0,1.25,8.0,1.2,13.83320268,85.04175233,0.465008998,3.288988866,262.0983333,1.125044989,12.71,86.33,0.68,2.8,36.68533333,0.96,9.03,71.39,1.04,101.3966667,18.54,888.9856667,2.6,2.013307985,10.59,5.306666667,78.85333333,54.87,8.98,36.9175,68.71,0.052,1.87,0.18,0.03,0.05,5.26,0.17,1.956302725,0.020646994,32.84936819,0.006194098,1.094290706,0.005161749,0.030970492,194.9733333,0.00103235,0.024776393,1.34205464,0.103751147,1.083967209,1.0,0.26530303,0.0,0.162605083,38.7855914,0.0,6.82,0.992746823,0.171163245,75.0,23.4,10.0,60.0,26.5,8.0,121.845,146.0,42.05175601,556.0,410.0,87.46575342
2025-05-05 05:00:00,2.58,1197.0,107299.0,3.001980626,3999.0,1455.0,2267.0,0.0,1.35,243.0,1.23,7.0,1.2,13.83320268,85.04175233,0.465008998,3.288988866,262.0983333,1.125044989,12.71,86.33,0.68,2.8,36.68533333,0.96,9.03,71.39,1.04,101.3966667,18.54,888.9856667,2.6,2.013307985,10.59,5.306666667,78.85333333,54.87,8.98,36.9175,68.71,0.052,1.87,0.18,0.03,0.05,5.26,0.17,1.956302725,0.020646994,32.84936819,0.006194098,1.094290706,0.005161749,0.030970492,194.9733333,0.00103235,0.024776393,1.34205464,0.103751147,1.083967209,1.0,0.26530303,0.0,0.162605083,38.7855914,0.0,6.82,0.992746823,0.171163245,75.0,23.4,10.0,60.0,26.5,8.0,121.7125,145.0,42.33086191,555.0,410.0,91.79310345
2025-05-05 06:00:00,2.6,1196.0,106826.0,3.016770156,4001.0,1427.0,2272.0,0.0,1.35,241.0,1.25,7.0,1.2,13.83320268,85.04175233,0.465008998,3.288988866,262.0983333,1.125044989,12.71,86.33,0.68,2.8,36.68533333,0.96,9.03,71.39,1.04,101.3966667,18.54,888.9856667,2.6,2.013307985,10.59,5.306666667,78.85333333,54.87,8.98,36.9175,68.71,0.052,1.87,0.18,0.03,0.05,5.26,0.17,1.956302725,0.020646994,32.84936819,0.006194098,1.094290706,0.005161749,0.030970492,194.9733333,0.00103235,0.024776393,1.34205464,0.103751147,1.083967209,1.0,0.26530303,0.0,0.162605083,38.7855914,0.0,6.82,0.992746823,0.171163245,75.0,23.4,10.0,60.0,26.5,8.0,121.4475,143.0,42.12000934,553.0,410.0,90.62937063
2025-05-05 07:00:00,2.61,1198.0,109282.0,2.946808874,3998.0,1445.0,2284.0,0.0,1.35,246.0,1.26,7.0,1.2,13.83320268,85.04175233,0.465008998,3.288988866,262.0983333,1.125044989,12.71,86.33,0.68,2.8,36.68533333,0.96,9.03,71.39,1.04,101.3966667,18.54,888.9856667,2.6,2.013307985,10.59,5.306666667,78.85333333,54.87,8.98,36.9175,68.71,0.052,1.87,0.18,0.03,0.05,5.26,0.17,1.956302725,0.020646994,32.84936819,0.006194098,1.094290706,0.005161749,0.030970492,194.9733333,0.00103235,0.024776393,1.34205464,0.103751147,1.083967209,1.0,0.26530303,0.0,0.162605083,38.7855914,0.0,6.82,0.992746823,0.171163245,75.0,23.4,10.0,60.0,26.5,8.0,121.7125,145.0,42.1455051,555.0,410.0,92.06896552
2025-05-05 08:00:00,2.6,1192.0,110240.0,2.922678706,4000.0,1472.0,2293.0,0.0,1.35,247.0,1.25,7.0,1.2,12.71678664,86.23429648,0.474458441,3.572292206,262.0983333,1.048916882,12.71,86.33,0.68,2.8,36.68533333,0.96,9.02,70.93,0.97,101.3966667,19.08,888.9856667,2.39,2.049056604,10.86,5.306666667,78.85333333,55.17,9.42,34.9925,68.71,0.056,1.7,0.2,0.036,0.05,5.3,0.16,3.45934974,0.067735519,24.61702305,0.007741202,3.94801313,0.048382514,0.067735519,194.9733333,0.016450055,0.075476722,4.838251385,0.451408854,1.306327874,1.0,0.259151786,0.0,0.4434375,0.754419643,0.0,6.82,55.68308036,0.057589286,75.0,23.4,10.0,60.0,26.5,8.0,121.845,146.0,41.28482616,556.0,410.0,86.98630137
2025-05-05 09:00:00,2.54,1195.0,109852.0,2.933727276,4001.0,1536.0,2286.0,0.0,1.35,251.0,1.19,8.0,1.2,12.71678664,86.23429648,0.474458441,3.572292206,262.0983333,1.048916882,12.71,86.33,0.68,2.8,36.68533333,0.96,9.02,70.93,0.97,101.3966667,19.08,888.9856667,2.39,2.049056604,10.86,5.306666667,78.85333333,55.17,9.42,34.9925,68.71,0.056,1.7,0.2,0.036,0.05,5.3,0.16,3.45934974,0.067735519,24.61702305,0.007741202,3.94801313,0.048382514,0.067735519,194.9733333,0.016450055,0.075476722,4.838251385,0.451408854,1.306327874,1.0,0.259151786,0.0,0.4434375,0.754419643,0.0,6.82,55.68308036,0.057589286,75.0,23.4,10.0,60.0,26.5,8.0,122.4325,141.0,40.98890943,556.0,415.0,95.24822695
2025-05-05 10:00:00,2.57,1198.0,108437.0,2.970498206,3999.0,1481.0,2261.0,0.0,1.35,246.0,1.22,7.0,1.2,12.71678664,86.23429648,0.474458441,3.572292206,262.0983333,1.048916882,12.71,86.33,0.68,2.8,36.68533333,0.96,9.02,70.93,0.97,101.3966667,19.08,888.9856667,2.39,2.049056604,10.86,5.306666667,78.85333333,55.17,9.42,34.9925,68.71,0.056,1.7,0.2,0.036,0.05,5.3,0.16,3.45934974,0.067735519,24.61702305,0.007741202,3.94801313,0.048382514,0.067735519,194.9733333,0.016450055,0.075476722,4.838251385,0.451408854,1.306327874,1.0,0.259151786,0.0,0.4434375,0.754419643,0.0,6.82,55.68308036,0.057589286,75.0,23.4,10.0,60.0,26.5,8.0,124.2875,155.0,41.36724218,570.0,415.0,90.58064516
2025-05-05 11:00:00,2.62,1193.0,106124.0,3.035953053,4000.0,1392.0,2276.0,0.0,1.35,237.0,1.27,7.0,1.2,12.71678664,86.23429648,0.474458441,3.572292206,262.0983333,1.048916882,12.71,86.33,0.68,2.8,36.68533333,0.96,9.02,70.93,0.97,101.3966667,19.08,888.9856667,2.39,2.049056604,10.86,5.306666667,78.85333333,55.17,9.42,34.9925,68.71,0.056,1.7,0.2,0.036,0.05,5.3,0.16,3.45934974,0.067735519,24.61702305,0.007741202,3.94801313,0.048382514,0.067735519,194.9733333,0.016450055,0.075476722,4.838251385,0.451408854,1.306327874,1.0,0.259151786,0.0,0.4434375,0.754419643,0.0,6.82,55.68308036,0.057589286,75.0,23.4,10.0,60.0,26.5,8.0,124.2875,155.0,41.45599251,570.0,415.0,87.48387097
2025-05-05 12:00:00,2.61,1198.0,106014.0,3.038341665,3999.0,1407.0,2282.0,0.0,1.35,239.0,1.26,7.0,1.2,12.71678664,86.23429648,0.474458441,3.572292206,262.0983333,1.048916882,12.71,86.33,0.68,2.8,36.68533333,0.96,9.02,70.93,0.97,101.3966667,19.08,888.9856667,2.39,2.049056604,10.86,5.306666667,78.85333333,55.17,9.42,34.9925,68.71,0.056,1.7,0.2,0.036,0.05,5.3,0.16,3.45934974,0.067735519,24.61702305,0.007741202,3.94801313,0.048382514,0.067735519,194.9733333,0.016450055,0.075476722,4.838251385,0.451408854,1.306327874,1.0,0.259151786,0.0,0.4434375,0.754419643,0.0,6.82,55.68308036,0.057589286,75.0,23.4,10.0,60.0,26.5,8.0,124.155,154.0,41.41509434,569.0,415.0,86.75324675
2025-05-05 13:00:00,2.63,1197.0,105621.0,3.049638745,3999.0,1369.0,2281.0,0.0,1.35,235.0,1.28,6.0,1.2,12.71678664,86.23429648,0.474458441,3.572292206,262.0983333,1.048916882,12.71,86.33,0.68,2.8,36.68533333,0.96,9.02,70.93,0.97,101.3966667,19.08,888.9856667,2.39,2.049056604,10.86,5.306666667,78.85333333,55.17,9.42,34.9925,68.71,0.056,1.7,0.2,0.036,0.05,5.3,0.16,3.45934974,0.067735519,24.61702305,0.007741202,3.94801313,0.048382514,0.067735519,194.9733333,0.016450055,0.075476722,4.838251385,0.451408854,1.306327874,1.0,0.259151786,0.0,0.4434375,0.754419643,0.0,6.82,55.68308036,0.057589286,75.0,23.4,10.0,60.0,26.5,8.0,124.2875,155.0,42.02417635,570.0,415.0,86.70967742
2025-05-05 14:00:00,2.69,1185.0,106582.0,3.024426761,4002.0,1329.0,2336.0,0.0,1.35,232.0,1.34,6.0,1.2,12.71678664,86.23429648,0.474458441,3.572292206,262.0983333,1.048916882,12.71,86.33,0.68,2.8,36.68533333,0.96,9.02,70.93,0.97,101.3966667,19.08,888.9856667,2.39,2.049056604,10.86,5.306666667,78.85333333,55.17,9.42,34.9925,68.71,0.056,1.7,0.2,0.036,0.05,5.3,0.16,3.45934974,0.067735519,24.61702305,0.007741202,3.94801313,0.048382514,0.067735519,194.9733333,0.016450055,0.075476722,4.838251385,0.451408854,1.306327874,1.0,0.259151786,0.0,0.4434375,0.754419643,0.0,6.82,55.68308036,0.057589286,75.0,23.4,10.0,60.0,26.5,8.0,124.2125,145.0,41.89825718,565.0,420.0,79.93103448
2025-05-05 15:00:00,2.6,1198.0,106923.0,3.012529734,3999.0,1431.0,2341.0,0.0,1.35,241.0,1.25,8.0,1.2,12.71678664,86.23429648,0.474458441,3.572292206,262.0983333,1.048916882,12.71,86.33,0.68,2.8,36.68533333,0.96,9.02,70.93,0.97,101.3966667,19.08,888.9856667,2.39,2.049056604,10.86,5.306666667,78.85333333,55.17,9.42,34.9925,68.71,0.056,1.7,0.2,0.036,0.05,5.3,0.16,3.45934974,0.067735519,24.61702305,0.007741202,3.94801313,0.048382514,0.067735519,194.9733333,0.016450055,0.075476722,4.838251385,0.451408854,1.306327874,1.0,0.259151786,0.0,0.4434375,0.754419643,0.0,6.82,55.68308036,0.057589286,75.0,23.4,10.0,60.0,26.5,8.0,121.695,126.0,42.04438149,546.0,420.0,92.77777778
2025-05-05 16:00:00,2.57,1196.0,106842.0,3.014058639,3998.0,1462.0,2291.0,0.0,1.35,243.0,1.22,7.0,1.2,12.37,86.68,0.4,3.9,262.0983333,0.95,12.71,86.33,0.68,2.8,36.68533333,0.96,9.3,70.72,1.12,101.3966667,18.86,888.9856667,2.76,1.954710145,10.79,5.306666667,78.85333333,54.62,9.16,35.955,68.71,0.056,1.88,0.19,0.068,0.052,5.52,0.18,1.873714747,0.010323497,32.75645671,0.013420546,1.311084148,0.015485246,0.010323497,194.9733333,0.004645574,0.021163169,1.388510377,0.09446,0.929114751,1.0,0.26530303,30.97,0.162605083,38.7855914,21.7,6.82,0.992746823,0.171163245,75.0,23.4,10.0,60.0,26.5,8.0,124.2125,145.0,41.87366927,565.0,420.0,86.20689655
2025-05-05 17:00:00,2.61,1186.0,109999.0,2.928345898,3999.0,1450.0,2303.0,0.0,1.35,245.0,1.26,7.0,1.2,12.37,86.68,0.4,3.9,262.0983333,0.95,12.71,86.33,0.68,2.8,36.68533333,0.96,9.3,70.72,1.12,101.3966667,18.86,888.9856667,2.76,1.954710145,10.79,5.306666667,78.85333333,54.62,9.16,35.955,68.71,0.056,1.88,0.19,0.068,0.052,5.52,0.18,1.873714747,0.010323497,32.75645671,0.013420546,1.311084148,0.015485246,0.010323497,194.9733333,0.004645574,0.021163169,1.388510377,0.09446,0.929114751,1.0,0.26530303,30.97,0.162605083,38.7855914,21.7,6.82,0.992746823,0.171163245,75.0,23.4,10.0,60.0,26.5,8.0,123.815,142.0,41.85386616,562.0,420.0,86.47887324
2025-05-05 18:00:00,2.67,1198.0,111012.0,2.90164263,3999.0,1402.0,2315.0,0.0,1.35,245.0,1.32,6.0,1.2,12.37,86.68,0.4,3.9,262.0983333,0.95,12.71,86.33,0.68,2.8,36.68533333,0.96,9.3,70.72,1.12,101.3966667,18.86,888.9856667,2.76,1.954710145,10.79,5.306666667,78.85333333,54.62,9.16,35.955,68.71,0.056,1.88,0.19,0.068,0.052,5.52,0.18,1.873714747,0.010323497,32.75645671,0.013420546,1.311084148,0.015485246,0.010323497,194.9733333,0.004645574,0.021163169,1.388510377,0.09446,0.929114751,1.0,0.26530303,30.97,0.162605083,38.7855914,21.7,6.82,0.992746823,0.171163245,75.0,23.4,10.0,60.0,26.5,8.0,124.875,150.0,42.04787864,570.0,420.0,83.46666667
2025-05-05 19:00:00,2.7,1183.0,111231.0,2.896657231,4000.0,1375.0,2323.0,0.0,1.35,245.0,1.35,7.0,1.2,12.37,86.68,0.4,3.9,262.0983333,0.95,12.71,86.33,0.68,2.8,36.68533333,0.96,9.3,70.72,1.12,101.3966667,18.86,888.9856667,2.76,1.954710145,10.79,5.306666667,78.85333333,54.62,9.16,35.955,68.71,0.056,1.88,0.19,0.068,0.052,5.52,0.18,1.873714747,0.010323497,32.75645671,0.013420546,1.311084148,0.015485246,0.010323497,194.9733333,0.004645574,0.021163169,1.388510377,0.09446,0.929114751,1.0,0.26530303,30.97,0.162605083,38.7855914,21.7,6.82,0.992746823,0.171163245,75.0,23.4,10.0,60.0,26.5,8.0,124.875,150.0,42.82045295,570.0,420.0,77.2
2025-05-05 20:00:00,2.67,1177.0,112249.0,2.869687769,3999.0,1419.0,2319.0,0.0,1.35,245.0,1.32,7.0,1.2,12.37,86.68,0.4,3.9,262.0983333,0.95,12.71,86.33,0.68,2.8,36.68533333,0.96,9.3,70.72,1.12,101.3966667,18.86,888.9856667,2.76,1.954710145,10.79,5.306666667,78.85333333,54.62,9.16,35.955,68.71,0.056,1.88,0.19,0.068,0.052,5.52,0.18,1.873714747,0.010323497,32.75645671,0.013420546,1.311084148,0.015485246,0.010323497,194.9733333,0.004645574,0.021163169,1.388510377,0.09446,0.929114751,1.0,0.26530303,30.97,0.162605083,38.7855914,21.7,6.82,0.992746823,0.171163245,75.0,23.4,10.0,60.0,26.5,8.0,122.6225,133.0,42.11257818,553.0,420.0,86.01503759
2025-05-05 21:00:00,2.65,1197.0,111135.0,2.895536222,3995.0,1425.0,2320.0,0.0,1.35,245.0,1.3,7.0,1.2,12.37,86.68,0.4,3.9,262.0983333,0.95,12.71,86.33,0.68,2.8,36.68533333,0.96,9.3,70.72,1.12,101.3966667,18.86,888.9856667,2.76,1.954710145,10.79,5.306666667,78.85333333,54.62,9.16,35.955,68.71,0.056,1.88,0.19,0.068,0.052,5.52,0.18,1.873714747,0.010323497,32.75645671,0.013420546,1.311084148,0.015485246,0.010323497,194.9733333,0.004645574,0.021163169,1.388510377,0.09446,0.929114751,1.0,0.26530303,30.97,0.162605083,38.7855914,21.7,6.82,0.992746823,0.171163245,75.0,23.4,10.0,60.0,26.5,8.0,123.285,138.0,41.80461646,558.0,420.0,86.52173913
2025-05-05 22:00:00,2.66,1189.0,112129.0,2.877781982,4006.0,1424.0,2315.0,0.0,1.35,247.0,1.31,7.0,1.2,12.37,86.68,0.4,3.9,262.0983333,0.95,12.71,86.33,0.68,2.8,36.68533333,0.96,9.3,70.72,1.12,101.3966667,18.86,888.9856667,2.76,1.954710145,10.79,5.306666667,78.85333333,54.62,9.16,35.955,68.71,0.056,1.88,0.19,0.068,0.052,5.52,0.18,1.873714747,0.010323497,32.75645671,0.013420546,1.311084148,0.015485246,0.010323497,194.9733333,0.004645574,0.021163169,1.388510377,0.09446,0.929114751,1.0,0.26530303,30.97,0.162605083,38.7855914,21.7,6.82,0.992746823,0.171163245,75.0,23.4,10.0,60.0,26.5,8.0,123.02,136.0,41.73320808,556.0,420.0,86.25
2025-05-05 23:00:00,2.6,1171.0,110350.0,2.920496743,4001.0,1467.0,2285.0,0.0,1.35,244.0,1.25,8.0,1.2,13.09841966,85.87372344,0.47502953,3.382737085,270.1803333,1.027856901,12.45,86.52,0.48,5.2,36.76433333,1.03,9.01,71.08,1.11,99.64,18.8,891.761,2.75,1.979477612,10.61,5.16,78.12,54.92,8.59,37.88,68.71,0.058,1.83,0.18,0.042,0.05,5.36,0.19,3.756105079,0.053658644,24.83419605,0.007804894,4.039032475,0.043902527,0.078048937,199.8363333,0.010243923,0.101951424,4.526838329,0.391220295,1.804881661,1.0,0.34,0.0,0.58,1.37,0.0,0.81,96.85,0.2,75.0,23.4,10.0,60.0,26.5,8.0,123.1525,137.0,42.46861925,557.0,420.0,91.53284672
2025-05-06 00:00:00,2.669282811,1162.987222,109940.6956,20.9,3999.0,1389.10465,2364.834006,0.0,1.348347125,252.6034594,1.320996619,7.0,1.621824406,12.52,86.49,0.46,3.9,277.0336667,0.99,12.7,86.27,0.48,5.2,30.146666670000002,1.03,9.5,69.8,1.3,78.94666667,19.4,829.822,2.37,1.992523364,10.66,5.4,78.6,55.15,8.88,34.21428571,67.5,0.077,1.94,0.16,0.03,0.047,5.35,0.15,3.948159678,0.044891293,28.81816853,0.01025526,4.12399445,0.046364029,0.046531872,327.7354071,0.011370097,0.063244956,4.092639176,0.333994775,2.259102742,1.0,1.03,0.0,1.3,1.28,0.0,4.481666667,95.26,0.6,75.0,23.4,10.0,60.0,26.5,8.0,122.80527777500001,112.0,43.67783539,543.8611111,431.8611111,85.71428571
2025-05-06 01:00:00,2.648505772,1180.013611,111193.9908,20.9,3998.0,1395.380439,2368.348697,0.0,1.31869275,259.8935133,1.329771792,7.0,1.597788906,12.52,86.49,0.46,3.9,277.0336667,0.99,12.7,86.27,0.48,5.2,30.146666670000002,1.03,9.5,69.8,1.3,78.94666667,19.4,829.822,2.37,1.992523364,10.66,5.4,78.6,55.15,8.88,34.21428571,67.5,0.077,1.94,0.16,0.03,0.047,5.35,0.15,3.948159678,0.044891293,28.81816853,0.01025526,4.12399445,0.046364029,0.046531872,327.7354071,0.011370097,0.063244956,4.092639176,0.333994775,2.259102742,1.0,1.03,0.0,1.3,1.28,0.0,4.481666667,95.26,0.6,75.0,23.4,10.0,60.0,26.5,8.0,123.303472225,115.0,43.10690592,547.2638889,432.2638889,88.69565217
2025-05-06 02:00:00,2.642160072,1172.391944,111594.6183,20.9,4000.0,1407.050422,2368.271058,0.0,1.319290747,259.8231261,1.322850889,7.0,1.562748408,12.52,86.49,0.46,3.9,277.0336667,0.99,12.7,86.27,0.48,5.2,30.146666670000002,1.03,9.5,69.8,1.3,78.94666667,19.4,829.822,2.37,1.992523364,10.66,5.4,78.6,55.15,8.88,34.21428571,67.5,0.077,1.94,0.16,0.03,0.047,5.35,0.15,3.948159678,0.044891293,28.81816853,0.01025526,4.12399445,0.046364029,0.046531872,327.7354071,0.011370097,0.063244956,4.092639176,0.333994775,2.259102742,1.0,1.03,0.0,1.3,1.28,0.0,4.481666667,95.26,0.6,75.0,23.4,10.0,60.0,26.5,8.0,122.695833325,115.0,43.28245244,544.8333333,429.8333333,87.82608696
2025-05-06 03:00:00,2.642799083,1174.056111,111963.8969,20.9,4000.0,1411.889356,2381.841853,0.0,1.318601708,261.0399194,1.324196747,7.0,1.619545761,12.52,86.49,0.46,3.9,277.0336667,0.99,12.7,86.27,0.48,5.2,30.146666670000002,1.03,9.5,69.8,1.3,78.94666667,19.4,829.822,2.37,1.992523364,10.66,5.4,78.6,55.15,8.88,34.21428571,67.5,0.077,1.94,0.16,0.03,0.047,5.35,0.15,3.948159678,0.044891293,28.81816853,0.01025526,4.12399445,0.046364029,0.046531872,327.7354071,0.011370097,0.063244956,4.092639176,0.333994775,2.259102742,1.0,1.03,0.0,1.3,1.28,0.0,4.481666667,95.26,0.6,75.0,23.4,10.0,60.0,26.5,8.0,122.075,110.0,43.45642664,540.0,430.0,83.81818182
2025-05-06 04:00:00,2.645077728,1172.424444,111549.2228,20.9,4001.0,1403.2579,2356.076494,0.0,1.318542056,259.63134,1.326424172,7.083333333,1.663970931,12.52,86.49,0.46,3.9,277.0336667,0.99,12.7,86.27,0.48,5.2,30.146666670000002,1.03,9.5,69.8,1.3,78.94666667,19.4,829.822,2.37,1.992523364,10.66,5.4,78.6,55.15,8.88,34.21428571,67.5,0.077,1.94,0.16,0.03,0.047,5.35,0.15,3.948159678,0.044891293,28.81816853,0.01025526,4.12399445,0.046364029,0.046531872,327.7354071,0.011370097,0.063244956,4.092639176,0.333994775,2.259102742,1.0,1.03,0.0,1.3,1.28,0.0,4.481666667,95.26,0.6,75.0,23.4,10.0,60.0,26.5,8.0,123.7225,113.0,43.12249164,548.0,435.0,91.68141593
2025-05-06 05:00:00,2.653432814,1173.543333,110796.0461,20.9,3999.0,1386.111178,2335.749031,0.0,1.319492658,257.4736897,1.333904131,7.459027778,1.631158398,12.52,86.49,0.46,3.9,277.0336667,0.99,12.7,86.27,0.48,5.2,30.146666670000002,1.03,9.5,69.8,1.3,78.94666667,19.4,829.822,2.37,1.992523364,10.66,5.4,78.6,55.15,8.88,34.21428571,67.5,0.077,1.94,0.16,0.03,0.047,5.35,0.15,3.948159678,0.044891293,28.81816853,0.01025526,4.12399445,0.046364029,0.046531872,327.7354071,0.011370097,0.063244956,4.092639176,0.333994775,2.259102742,1.0,1.03,0.0,1.3,1.28,0.0,4.481666667,95.26,0.6,75.0,23.4,10.0,60.0,26.5,8.0,123.9875,115.0,43.05373703,550.0,435.0,93.13043478
2025-05-06 06:00:00,2.638942842,1177.514523,109741.2419,20.9,4080.0,1387.763386,2340.322622,0.0,1.3183909,256.6155394,1.320338207,7.5,1.596102087,12.52,86.49,0.46,3.9,277.0336667,0.99,12.7,86.27,0.48,5.2,30.146666670000002,1.03,9.5,69.8,1.3,78.94666667,19.4,829.822,2.37,1.992523364,10.66,5.4,78.6,55.15,8.88,34.21428571,67.5,0.077,1.94,0.16,0.03,0.047,5.35,0.15,3.948159678,0.044891293,28.81816853,0.01025526,4.12399445,0.046364029,0.046531872,327.7354071,0.011370097,0.063244956,4.092639176,0.333994775,2.259102742,1.0,1.03,0.0,1.3,1.28,0.0,4.481666667,95.26,0.6,75.0,23.4,10.0,60.0,26.5,8.0,122.8125,125.0,43.7262749,550.0,425.0,87.28
2025-05-06 07:00:00,2.635130863,1190.343983,109671.3784,20.9,4000.0,1389.572282,2347.529556,0.0,1.319060846,259.0556589,1.31603488,7.3,1.52989212,12.52,86.49,0.46,3.9,277.0336667,0.99,12.7,86.27,0.48,5.2,30.146666670000002,1.03,9.5,69.8,1.3,78.94666667,19.4,829.822,2.37,1.992523364,10.66,5.4,78.6,55.15,8.88,34.21428571,67.5,0.077,1.94,0.16,0.03,0.047,5.35,0.15,3.948159678,0.044891293,28.81816853,0.01025526,4.12399445,0.046364029,0.046531872,327.7354071,0.011370097,0.063244956,4.092639176,0.333994775,2.259102742,1.0,1.03,0.0,1.3,1.28,0.0,4.481666667,95.26,0.6,75.0,23.4,10.0,60.0,26.5,8.0,123.8275,127.0,43.67045145,555.0,428.0,87.08661417
2025-05-06 08:00:00,2.633825128,1178.918056,109084.9797,20.9,4000.0,1384.831992,2338.160944,0.0,1.31893685,255.7818964,1.314835064,7.146666667,1.483282736,12.67,86.34,0.46,4.1,277.0336667,0.99,12.58,86.38,0.49,6.1,30.146666670000002,1.04,8.64,70.14,1.45,78.94666667,19.77,829.822,2.42,1.917448405,10.22,5.4,78.6,55.41,8.6,33.67142857,67.5,0.069,1.94,0.15,0.035,0.045,5.33,0.15,3.74796444,0.054285004,28.18490728,0.011774054,4.087646785,0.041089144,0.048978663,327.7354071,0.011143316,0.058674291,4.275255993,0.308563462,2.402868996,1.0,1.03,0.0,1.3,1.28,0.0,4.481666667,95.26,0.6,75.0,23.4,10.0,60.0,26.5,8.0,124.2975,123.0,44.37482261,555.0,432.0,83.49593496
2025-05-06 09:00:00,2.637972531,1178.59,109417.0269,20.9,4000.0,1384.514019,2354.771536,0.0,1.318825319,256.1713714,1.319138528,6.958888889,1.538155897,12.67,86.34,0.46,4.1,277.0336667,0.99,12.58,86.38,0.49,6.1,30.146666670000002,1.04,8.64,70.14,1.45,78.94666667,19.77,829.822,2.42,1.917448405,10.22,5.4,78.6,55.41,8.6,33.67142857,67.5,0.069,1.94,0.15,0.035,0.045,5.33,0.15,3.74796444,0.054285004,28.18490728,0.011774054,4.087646785,0.041089144,0.048978663,327.7354071,0.011143316,0.058674291,4.275255993,0.308563462,2.402868996,1.0,1.03,0.0,1.3,1.28,0.0,4.481666667,95.26,0.6,75.0,23.4,10.0,60.0,26.5,8.0,124.161527775,117.0,44.44592822,551.6361111,434.6361111,84.61538462
2025-05-06 10:00:00,2.599822311,1176.885,108730.2961,20.9,4000.0,1415.691664,2357.060411,0.0,1.318862717,256.9306428,1.281067019,6.954444444,1.47806716,12.67,86.34,0.46,4.1,277.0336667,0.99,12.58,86.38,0.49,6.1,30.146666670000002,1.04,8.64,70.14,1.45,78.94666667,19.77,829.822,2.42,1.917448405,10.22,5.4,78.6,55.41,8.6,33.67142857,67.5,0.069,1.94,0.15,0.035,0.045,5.33,0.15,3.74796444,0.054285004,28.18490728,0.011774054,4.087646785,0.041089144,0.048978663,327.7354071,0.011143316,0.058674291,4.275255993,0.308563462,2.402868996,1.0,1.03,0.0,1.3,1.28,0.0,4.481666667,95.26,0.6,75.0,23.4,10.0,60.0,26.5,8.0,123.9875,115.0,44.83203014,550.0,435.0,93.04347826
2025-05-06 11:00:00,2.599577211,1169.342778,108017.5553,20.9,4000.0,1407.158289,2335.477269,0.0,1.318824703,253.9584333,1.280786753,7.3,1.492903667,12.67,86.34,0.46,4.1,277.0336667,0.99,12.58,86.38,0.49,6.1,30.146666670000002,1.04,8.64,70.14,1.45,78.94666667,19.77,829.822,2.42,1.917448405,10.22,5.4,78.6,55.41,8.6,33.67142857,67.5,0.069,1.94,0.15,0.035,0.045,5.33,0.15,3.74796444,0.054285004,28.18490728,0.011774054,4.087646785,0.041089144,0.048978663,327.7354071,0.011143316,0.058674291,4.275255993,0.308563462,2.402868996,1.0,1.03,0.0,1.3,1.28,0.0,4.481666667,95.26,0.6,75.0,23.4,10.0,60.0,26.5,8.0,123.4,120.0,44.29410797,550.0,430.0,86.41666667
2025-05-06 12:00:00,2.628283247,1175.273889,108155.2328,20.9,4000.0,1388.531653,2349.715756,0.0,1.328121381,253.3375369,1.300180944,7.065,1.478708526,12.67,86.34,0.46,4.1,277.0336667,0.99,12.58,86.38,0.49,6.1,30.146666670000002,1.04,8.64,70.14,1.45,78.94666667,19.77,829.822,2.42,1.917448405,10.22,5.4,78.6,55.41,8.6,33.67142857,67.5,0.069,1.94,0.15,0.035,0.045,5.33,0.15,3.74796444,0.054285004,28.18490728,0.011774054,4.087646785,0.041089144,0.048978663,327.7354071,0.011143316,0.058674291,4.275255993,0.308563462,2.402868996,1.0,1.03,0.0,1.3,1.28,0.0,4.481666667,95.26,0.6,75.0,23.4,10.0,60.0,26.5,8.0,123.7525,117.0,43.45450597,550.0,433.0,88.63247863
2025-05-06 13:00:00,2.642340942,1175.571111,109229.075,20.9,4000.0,1402.574244,2366.106461,0.0,1.343646331,254.8668131,1.298711503,6.7,1.559035062,12.67,86.34,0.46,4.1,277.0336667,0.99,12.58,86.38,0.49,6.1,30.146666670000002,1.04,8.64,70.14,1.45,78.94666667,19.77,829.822,2.42,1.917448405,10.22,5.4,78.6,55.41,8.6,33.67142857,67.5,0.069,1.94,0.15,0.035,0.045,5.33,0.15,3.74796444,0.054285004,28.18490728,0.011774054,4.087646785,0.041089144,0.048978663,327.7354071,0.011143316,0.058674291,4.275255993,0.308563462,2.402868996,1.0,1.03,0.0,1.3,1.28,0.0,4.481666667,95.26,0.6,75.0,23.4,10.0,60.0,26.5,8.0,124.105,114.0,44.11977247,550.0,436.0,87.10526316
2025-05-06 14:00:00,2.644018989,1175.753203,108629.617,20.9,4000.0,1402.487869,2373.699123,0.0,1.34844088,253.6455022,1.295592786,6.632869081,1.493123305,12.67,86.34,0.46,4.1,277.0336667,0.99,12.58,86.38,0.49,6.1,30.146666670000002,1.04,8.64,70.14,1.45,78.94666667,19.77,829.822,2.42,1.917448405,10.22,5.4,78.6,55.41,8.6,33.67142857,67.5,0.069,1.94,0.15,0.035,0.045,5.33,0.15,3.74796444,0.054285004,28.18490728,0.011774054,4.087646785,0.041089144,0.048978663,327.7354071,0.011143316,0.058674291,4.275255993,0.308563462,2.402868996,1.0,1.03,0.0,1.3,1.28,0.0,4.481666667,95.26,0.6,75.0,23.4,10.0,60.0,26.5,8.0,123.79334262500001,112.0,43.15851042,547.8133705,435.8133705,87.05357143
2025-05-06 15:00:00,2.651101867,1176.4225,109114.7956,20.9,4000.0,1398.042653,2366.593592,0.0,1.348271722,254.3176328,1.302936639,7.0,1.502119527,12.67,86.34,0.46,4.1,277.0336667,0.99,12.58,86.38,0.49,6.1,30.146666670000002,1.04,8.64,70.14,1.45,78.94666667,19.77,829.822,2.42,1.917448405,10.22,5.4,78.6,55.41,8.6,33.67142857,67.5,0.069,1.94,0.15,0.035,0.045,5.33,0.15,3.74796444,0.054285004,28.18490728,0.011774054,4.087646785,0.041089144,0.048978663,327.7354071,0.011143316,0.058674291,4.275255993,0.308563462,2.402868996,1.0,1.03,0.0,1.3,1.28,0.0,4.481666667,95.26,0.6,75.0,23.4,10.0,60.0,26.5,8.0,123.377083325,110.0,44.06539419,545.2083333,435.2083333,87.81818182
