Repository: saikumar-voptimai/evonith_bf_webapp

# Evonith BF2 — Blast Furnace Intelligence Platform

Monitoring, modelling and optimisation of **Blast Furnace 2 (BF2)** at Evonith Steel: live telemetry from InfluxDB,
manual plant reports from Neon PostgreSQL, a two-zone energy model of the furnace, blend and fuel optimisers, a
conversational assistant (FurnaceMind) and a live digital twin evaluated every hour.

The platform has three deployable parts that share one Python service layer, plus the shared data library:

| Part | Path | What it is |
|---|---|---|
| **Streamlit app** (legacy) | `src/app.py`, `src/custom_pages/` | The original 11-page dashboard; still the home of the model pages. Served under `/legacy` in production |

File: src/assets/data/furnace_dataset_20260525_002530_771382.csv (part 132 of 209)
GO%,ORE_NA2O%,ORE_P%,ORE_TIO2%,ORE_AL2O3%,ORE_SIO2%,ORE_MNO%,ORE_CAO%,ORE_K2O%,ORE_CALC_MT,PELLET_PCT_SIO2,PELLET_PCT_AL2O3,PELLET_PCT_FE2O3,PELLET_PCT_MGO,PELLET_PCT_TIO2,PELLET_PCT_NA2O,TOTAL_PELLET_CALC_MT,PELLET_PCT_K2O,PELLET_PCT_TM,PELLET_PCT_LOI,PELLET_PCT_MNO,PELLET_PCT_CAO,PELLET_PCT_P,CHARGES/HRS.,STOCKRODLEVEL,CHEM_PCT_C,CHEM_PCT_CR,CHEM_PCT_FE,CHEM_PCT_MN,CHEM_PCT_P,CHEM_PCT_S,CHEM_PCT_SI,CHEM_PCT_TI,SLAG_BASICITY,SLAG_PCT_AL2O3,SLAG_PCT_CAO,SLAG_PCT_FEO,SLAG_PCT_K2O,SLAG_PCT_MGO,SLAG_PCT_MNO,SLAG_PCT_NA2O,SLAG_PCT_S,SLAG_PCT_SIO2,SLAG_PCT_TIO2,SLAG_T_BASICITY,HMT_GT_1480C,COKE_DISCHARGE_TIME,WEIGHTED_COKE_ANGLE,TOTAL_COKE_PORTIONS,NON_COKE_DISCHARGE_TIME,WEIGHTED_NON_COKE_ANGLE,TOTAL_NON_COKE_PORTIONS,TOTAL HEAT LOAD,FTG_UPTAKE_TEMP_A,FTG_UPTAKE_TEMP_B,FTG_UPTAKE_TEMP_C,FTG_UPTAKE_TEMP_D,FTG_UPTAKE_TEMP_AVG,HEARTH_TEMP_A,HEARTH_TEMP_B,HEARTH_TEMP_C,HEARTH_TEMP_D,HEARTH_TEMP_AVG,BOSH_TEMP_A,BOSH_TEMP_C,BOSH_TEMP_D,BELLY_TEMP_A,BELLY_TEMP_C,BELLY_TEMP_D,LOWER_STACK_TEMP_A,LOWER_STACK_TEMP_B,LOWER_STACK_TEMP_C,LOWER_STACK_TEMP_D,PCI_KG/THM,ACT. FUEL RATEKG/THM.,FURNACETOPGASANALYSISCO2ETACO,COKE RATE KG/THM,PRODUCTIONTONNESPERHR,HOT BLAST PRESSUREBAR,TOPPRESSUREBAR,DIFFERENTIAL PRESSURETOTALBAR,HOT BLAST TEMP.OC,OXYGENFLOWNM3/HR.,STEAMKGS/HR.,RAFTOC,PERMEABILITYKGS/HR.,TUYEREVELOCITYM/S,HOT BLAST VOLUMENM3/HR.,O2 ENRICHMENT %,BOTTOMBAR,FURNACE TOP GAS ANALYSISH2%,UNITCOST LAKHS/THM,BOSH_TEMP_B,FURNACE TOP GAS ANALYSISCO2%,FURNACE TOP GAS ANALYSISONLINE (ANALYZER)CO%
2026-02-28 22:00:00,0.9259978106835797,11.443969349570116,0.459192027,87.6300328397463,0.3904961686962644,4.046,0.445,0.9899999999999999,0.49,86.96,12.050000000000002,1.0679999999999998,69.98,9.0,19.55,1.69,12.33952387,5.132222222,79.11222222,71.63,38.89,0.04800000000000001,5.669999999999999,2.19,8.86,2.67,0.028,0.15,54.49,10.54,0.052,1.86,0.22,16.674166666666668,0.10000000000000002,96.39,0.7600000000000001,0.7200000000000001,1.14,0.0,0.0,0.13266666666666668,60.002019883227376,3.675962605438054,3.133184584520002,0.06650847763925617,0.03089331018458842,0.0676823394795318,0.36942148236843403,4.385050931766119,4.991004333776971,0.06883837514292039,0.07002029857920654,0.03620825238747272,8.729666666666667,0.0,0.0,0.0,0.0,0.0,0.0,0.0,0.0,0.0,0.0,0.0,0.0,0.0,7.0,0.254488152,4.217333333333333,0.011355555555555555,95.26352,0.12408888888888889,0.08606666666666667,0.06484444444444445,0.2108888888888889,0.021902222222222222,1.042202139288889,17.71711111111111,35.977333333333334,0.4937777777777778,0.41933333333333334,8.459111111111111,0.30044444444444446,0.18644444444444444,0.3512444444444444,34.52088888888889,1.290888888888889,1.2872284324444443,1465.8444444444444,105.0,26.785714285714285,14.0,60.0,28.25,8.0,0.9618739379639862,178.9358333,167.05875,175.3394444,188.5638889,178.7632639,61.81727279277736,328.31927450990446,449.9256766926874,580.709732572272,356.5399270168673,54.45444444444451,60.6341666666666,65.20388888888891,79.81638888888905,52.507500000000036,45.45972222222219,69.21527777777787,44.78500000000019,37.4697222222222,32.15416666666669,202.78305249999983,545.7833333333333,42.41833727777775,268.0,99.9398333333332,2.800632494444445,1.3482861416666663,1.452284991666666,1237.421424999999,3998.296547,0.0,2187.025569444444,1244.927938888888,214.59332111111112,108305.65249999994,4.54473833611111,1.1662365527777765,4.2918193833333325,93.86875445624997,59.98333333333329,17.910976444444458,24.317274305555546
2026-02-28 23:00:00,0.9729255581638416,11.406543419406773,0.459192027,87.62053102242939,0.3773138954096041,4.087714285714285,0.425,1.005,0.49,86.835,12.16,1.098,69.98,9.0,19.55,1.69,12.33952387,5.132222222,79.11222222,71.63,38.89,0.047,5.31,2.44,9.17,2.31,0.028,0.15,54.74,10.55,0.051,1.9868173260000002,0.22,16.723428571428574,0.1,96.00000000000001,0.67,0.67,1.18,0.0,0.0,0.05771428571428572,60.46190306303328,3.8307054056821146,2.8061494994662337,0.04953963809008477,0.02229153735756063,0.05970790827420207,0.35935621518629557,3.9876331773850886,4.863853229070533,0.0519180486977184,0.11521579720458927,0.02706225099086124,8.737142857142857,0.0,0.0,0.0,0.0,0.0,0.0,0.0,0.0,0.0,0.0,0.0,0.0,0.0,7.0,0.254488152,4.18432,0.011432,95.28420799999999,0.12575999999999998,0.086872,0.064528,0.2204,0.02248,1.04128295,17.563599999999997,36.00336,0.50832,0.41559999999999997,8.50656,0.3056,0.18568,0.35,34.57584,1.29976,1.2873151536479999,1467.176,105.0,26.785714285714285,14.0,60.0,28.25,8.0,0.9618739379639862,178.9358333,167.05875,175.3394444,188.5638889,178.7632639,61.81727279277736,328.31927450990446,449.9256766926874,580.709732572272,356.5399270168673,54.11444444444463,57.1202777777779,64.61694444444429,76.85583333333328,52.03527777777782,45.36555555555517,64.21805555555557,45.288055555555395,39.05499999999986,32.91611111111116,225.81615527777802,548.0,41.639173138888864,268.0,90.36327777777788,2.785570069444447,1.3479738027777806,1.4376819722222207,1235.8108416666698,3998.296547,0.0,2181.8916055555583,1263.0760222222225,216.2237194444444,108755.93055555558,4.530326716666665,1.1719954652777775,4.423595033333332,96.9206405743056,59.84055555555518,17.69003208333332,24.795042805555546
2026-03-01 00:00:00,0.9731273520214456,11.413202616707707,0.459192027,87.61367003127084,0.3778183800536141,4.094166666666666,0.425,1.005,0.49,86.835,12.160000000000002,1.1248333333333334,69.98,9.0,19.55,1.69,12.33952387,5.111111111,79.93333333,71.63,38.89,0.04700000000000001,5.31,2.44,9.17,2.31,0.028,0.15,54.74,10.55,0.051,1.986817326,0.22,16.779,0.1,96.00000000000001,0.67,0.67,1.18,0.0,0.0,0.047,60.195650663781784,3.942321693214668,2.7940011016800903,0.04968197166904669,0.02238867396789718,0.06076992117458132,0.377908106867148,4.116205913945048,4.981722185362535,0.052261398170439226,0.11837336918993463,0.025763886377963407,8.451833333333333,0.0,0.0,0.0,0.0,0.0,0.0,0.0,0.0,0.0,0.0,0.0,0.0,0.0,7.0,0.254488152,4.19152,0.012152,95.177888,0.13536,0.089992,0.055408000000000006,0.3044,0.033280000000000004,1.04353694,17.7196,36.108959999999996,0.45552000000000004,0.3916,8.38416,0.2816,0.17848,0.35,34.60224,1.24936,1.285849669728,1474.136,105.0,26.785714285714285,14.0,60.0,28.25,8.0,0.9618739379639862,178.9358333,167.05875,175.3394444,188.5638889,178.7632639,61.81727279277736,328.31927450990446,449.9256766926874,580.709732572272,356.5399270168673,53.5880555555558,57.37444444444456,64.45722222222217,67.86361111111107,51.11472222222214,45.10500000000006,51.806111111111115,45.56500000000034,37.188055555555536,32.574999999999974,212.71541527777777,548.0,42.85752536111108,268.0,96.06999999999975,2.77217551388889,1.348273375000002,1.4236970027777796,1228.529072222226,3998.296547,0.0,2179.326111111112,1284.7054361111113,217.89719777777776,109463.74944444452,4.501282394444446,1.1604085613888893,4.3627508111111055,95.18479252430555,59.83638888888864,18.125024277777772,24.166232777777758
2026-03-01 01:00:00,0.9731289702233547,11.413256017370704,0.459192027,87.61361501240594,0.3778224255583866,4.112,0.425,1.005,0.49,86.835,12.160000000000002,1.1541666666666666,69.98,9.0,19.55,1.69,12.33952387,5.111111111,79.93333333,71.63,38.89,0.04700000000000001,5.31,2.44,9.17,2.31,0.028,0.15,54.74,10.55,0.051,1.986817326,0.22,16.573833333333333,0.1,96.00000000000001,0.67,0.67,1.18,0.0,0.0,0.047,60.34856782043601,3.8635677154966506,2.8202708516385937,0.049866526201849955,0.02243822135799617,0.06023688241214468,0.367734472577802,4.049123806276083,4.919479984137218,0.05232458058813091,0.11673734199606405,0.0272511167186781,8.988166666666666,0.0,0.0,0.0,0.0,0.0,0.0,0.0,0.0,0.0,0.0,0.0,0.0,0.0,7.0,0.254488152,4.19872,0.012872,95.071568,0.14496,0.093112,0.046288,0.38839999999999997,0.044079999999999994,1.04579093,17.8756,36.21456,0.40272,0.36760000000000004,8.26176,0.2576,0.17128000000000002,0.35,34.628640000000004,1.19896,1.2843841858079998,1481.096,105.0,26.785714285714285,14.0,60.0,28.25,8.0,0.9618739379639862,178.9358333,167.05875,175.3394444,188.5638889,178.7632639,61.81727279277736,328.31927450990446,449.9256766926874,580.709732572272,356.5399270168673,53.031476323119826,57.762952646239576,68.92980501392758,58.30584958217271,50.18857938718684,44.614763231197756,44.29387186629528,45.74401114206142,36.76100278551521,35.60529247910863,213.62741448467966,547.816155988858,42.258927103064046,268.0,94.44142061281315,2.800405986072423,1.3482286155988858,1.452104908077993,1231.9892089136526,3998.296547,0.0,2184.3355348189402,1248.4360863509746,214.59283342618406,108678.90306406688,4.512322311977718,1.1695069164345409,4.272404994428973,95.30563241922006,60.16434540389975,17.818762534818955,24.34842665738158
2026-03-01 02:00:00,0.9730672562957696,11.411219457760398,0.459192027,87.61571328594384,0.37766814073942395,4.117142857142857,0.42499999999999993,1.005,0.49,86.835,12.16,1.1644285714285714,69.98,9.0,19.55,1.69,12.33952387,5.111111111,79.93333333,71.63,38.89,0.047,5.31,2.44,9.17,2.31,0.028,0.15,54.74,10.55,0.051,1.986817326,0.22,16.467142857142857,0.1,96.00000000000001,0.67,0.67,1.18,0.0,0.0,0.047,60.28234214285832,3.8851051670979753,2.8254474901957467,0.05001509359056673,0.022507144820124735,0.06053372203367778,0.3725534636304772,4.083977244760116,4.951115374161695,0.05252063051005695,0.11759814738292,0.027243286903704676,8.75657142857143,0.0,0.0,0.0,0.0,0.0,0.0,0.0,0.0,0.0,0.0,0.0,0.0,0.0,7.0,0.254488152,4.20592,0.013592,94.965248,0.15456,0.096232,0.037168,0.47240000000000004,0.05488,1.04804492,18.0316,36.32016,0.34992,0.3436,8.13936,0.2336,0.16408,0.35,34.65504,1.14856,1.282918701888,1488.056,105.0,26.785714285714285,14.0,60.0,28.25,8.0,0.9618739379639862,178.9358333,167.05875,175.3394444,188.5638889,178.7632639,61.81727279277736,328.31927450990446,449.9256766926874,580.709732572272,356.5399270168673,52.73000000000016,57.65333333333327,71.34305555555545,61.98750000000007,49.53305555555555,44.3013888888889,54.46194444444449,45.54222222222229,38.0666666666665,30.36361111111119,218.98751722222272,545.0,42.725955194444445,268.0,90.52612500000012,2.810562869444442,1.3484001027777772,1.4621806472222216,1228.3390972222242,3998.296547,0.0,2210.372113888889,1264.4797361111107,218.11663472222227,110718.43694444446,4.5863620277777795,1.1789576205555559,4.182532819444443,96.0158460319445,58.362222222222385,18.313440583333318,24.548635500000007
2026-03-01 03:00:00,0.9730347791846805,11.410147713094455,0.459192027,87.61681750772085,0.3775869479617011,4.1145000000000005,0.425,1.005,0.49,86.835,12.160000000000002,1.1586666666666667,69.98,9.0,19.55,1.69,12.33952387,5.111111111,79.93333333,71.63,38.89,0.04700000000000001,5.31,2.44,9.17,2.31,0.028,0.15,54.74,10.55,0.051,1.9868173259999997,0.22,16.343,0.1,96.00000000000001,0.67,0.67,1.18,0.0,0.0,0.047,60.4669821895192,3.820419892274181,2.817122800268016,0.04968519202606522,0.022348332522347084,0.05973046960845105,0.3592702886396552,3.988944967494799,4.864641165917763,0.05205647058567021,0.1152543704201401,0.027499887223048136,8.826833333333333,0.0,0.0,0.0,0.0,0.0,0.0,0.0,0.0,0.0,0.0,0.0,0.0,0.0,7.0,0.254488152,4.223,0.014,94.90968,0.1574,0.09878,0.03304,0.5044000000000001,0.059699999999999996,1.05239823918,18.2188,36.3956,0.32,0.3352,8.0596,0.2122,0.1626,0.35259999999999997,34.5842,1.1096000000000001,1.28544304178,1492.78,105.0,26.785714285714285,14.0,60.0,28.25,8.0,0.9618739379639862,178.9358333,167.05875,175.3394444,188.5638889,178.7632639,61.81727279277736,328.31927450990446,449.9256766926874,580.709732572272,356.5399270168673,52.99250000000008,57.941388888888824,65.90194444444448,40.529722222222226,49.1938888888891,44.265000000000164,53.41916666666671,45.7861111111108,38.30416666666653,31.916388888888907,202.12977222222207,545.0,42.52491502777778,268.0,96.2649999999996,2.8169085138888885,1.3483536499999997,1.4685692999999993,1216.432494444447,3998.296547,0.0,2213.7794416666675,1266.6107472222216,217.39323111111105,111341.8897222222,4.581126047222221,1.1833557866666657,4.100453333333332,93.78219481944443,57.188888888889174,18.13968519444442,24.517554277777794
2026-03-01 04:00:00,0.9729943584373412,11.408813828432262,0.459192027,87.6181918131304,0.37748589609335326,4.118285714285714,0.425,1.005,0.49,86.835,12.16,1.1304285714285716,69.98,9.0,19.55,1.69,12.33952387,5.111111111,79.93333333,71.63,38.89,0.047,5.31,2.44,9.17,2.31,0.028,0.15,54.74,10.55,0.051,1.9868173260000002,0.22,16.362428571428573,0.1,96.00000000000001,0.67,0.67,1.18,0.0,0.0,0.047,60.451047250087235,3.825163947669435,2.818945468166665,0.04972890539832472,0.02236806744972273,0.059804194419151024,0.3604442106096287,3.9975334991367713,4.872416270600575,0.05211143185028894,0.11546680217778814,0.027520184484341178,9.047428571428572,0.0,0.0,0.0,0.0,0.0,0.0,0.0,0.0,0.0,0.0,0.0,0.0,0.0,7.0,0.254488152,4.253,0.014,94.92048,0.1514,0.10058,0.03544,0.46840000000000004,0.0567,1.05949683498,18.4468,36.431599999999996,0.32,0.34719999999999995,8.035599999999999,0.1942,0.1686,0.3586,34.3862,1.0856000000000001,1.29318484358,1494.58,105.0,26.785714285714285,14.0,60.0,28.25,8.0,0.9618739379639862,178.9358333,167.05875,175.3394444,188.5638889,178.7632639,61.81727279277736,328.31927450990446,449.9256766926874,580.709732572272,356.5399270168673,53.36777777777773,58.042500000000025,61.56250000000019,30.381388888888903,49.24249999999993,44.10861111111116,50.52527777777792,45.70777777777799,40.77500000000001,34.41277777777778,194.51019361111082,546.5,43.276883972222244,268.0,97.93112499999934,2.8338316000000026,1.3482481833333337,1.485661308333333,1225.3684027777797,3998.296547,0.0,2228.970569444444,1246.6058277777777,216.04985277777803,111002.99666666662,4.615605452777781,1.1996840250000003,3.9259580666666656,92.77260065347218,56.465555555555504,18.791546750000006,24.62480744444444
2026-03-01 05:00:00,0.9730134541318142,11.409443986349869,0.459192027,87.61754255951831,0.3775336353295355,4.121666666666667,0.425,1.005,0.49,86.835,12.160000000000002,1.1523333333333332,69.98,9.0,19.55,1.69,12.33952387,5.111111111,79.93333333,71.63,38.89,0.04700000000000001,5.31,2.44,9.17,2.31,0.028,0.15,54.74,10.55,0.051,1.986817326,0.22,16.392666666666667,0.1,96.00000000000001,0.67,0.67,1.18,0.0,0.0,0.047,60.356252653423205,3.8557817101179075,2.8266326927118115,0.04994539260526781,0.022468238477847003,0.060230192935604186,0.36734897511148495,4.047519504969484,4.917777197581606,0.052395799783967224,0.11670150028575899,0.027519641190491193,8.993,0.0,0.0,0.0,0.0,0.0,0.0,0.0,0.0,0.0,0.0,0.0,0.0,0.0,7.0,0.254488152,4.334307692307692,0.013646153846153846,94.88336923076923,0.15,0.09816923076923077,0.03458461538461538,0.4316923076923077,0.05423076923076923,1.0669742401076923,18.57430769230769,36.46830769230769,0.32353846153846155,0.35,8.040615384615384,0.19707692307692307,0.17,0.35646153846153844,34.180769230769236,1.1047692307692307,1.3022242392461538,1494.2923076923078,105.0,26.785714285714285,14.0,60.0,28.25,8.0,0.9618739379639862,178.9358333,167.05875,175.3394444,188.5638889,178.7632639,61.81727279277736,328.31927450990446,449.9256766926874,580.709732572272,356.5399270168673,53.55200000000009,56.15280000000005,61.13200000000004,-15.905599999999998,49.43920000000007,43.73359999999996,36.588000000000044,45.46719999999997,38.11359999999997,34.10480000000001,305.51669040000013,543.056,42.705298320000004,268.0,98.45802843497736,2.813587823999999,1.3476162560000005,1.4661526799999998,1214.8240160000007,3998.296547,0.0,1864.0119039999997,1256.143064,214.61433679999996,110189.22080000005,4.6337944639999975,1.1949721392,3.9387731679999995,107.48096147800001,55.466400000000014,18.375069679999992,24.652014480000027
2026-03-01 06:00:00,0.9729229218815928,11.406456422092562,0.459192027,87.62062065602585,0.377307304703982,4.131428571428572,0.425,1.005,0.49,86.835,12.16,1.0938571428571429,69.98,9.0,19.55,1.69,12.33952387,5.111111111,79.93333333,71.63,38.89,0.047,5.31,2.44,9.17,2.31,0.028,0.15,54.74,10.55,0.051,1.986817326,0.22,16.389142857142858,0.1,96.00000000000001,0.67,0.67,1.18,0.0,0.0,0.047,60.40175499945726,3.8410678373587666,2.822965194184476,0.04984178642189328,0.022420277942117407,0.06002579890275974,0.36403517966851806,4.023533592935736,4.896009847931152,0.052259603288693765,0.11610903942390058,0.027520764702478485,9.117,0.0,0.0,0.0,0.0,0.0,0.0,0.0,0.0,0.0,0.0,0.0,0.0,0.0,7.0,0.254488152,4.431230769230769,0.013184615384615385,94.83167692307693,0.15,0.09447692307692308,0.032738461538461536,0.39476923076923076,0.05192307692307692,1.0745669350307692,18.67123076923077,36.50523076923077,0.3281538461538462,0.35,8.054461538461538,0.2063076923076923,0.17,0.3518461538461538,33.973076923076924,1.137076923076923,1.3116585547846156,1493.3692307692309,105.0,26.785714285714285,14.0,60.0,28.25,8.0,0.9618739379639862,178.9358333,167.05875,175.3394444,188.5638889,178.7632639,61.81727279277736,328.31927450990446,449.9256766926874,580.709732572272,356.5399270168673,53.58160000000004,55.53920000000008,60.13600000000001,-143.4672,49.50879999999996,43.47040000000001,29.4176,45.27120000000007,37.51039999999995,38.73759999999998,202.85719280000006,536.0,43.47851303999999,268.0,89.12208000000011,2.805080904,1.3476423520000016,1.4574559359999997,1184.5838559999995,3998.296547,0.0,2220.8249599999995,1266.7566399999996,211.49382560000006,110584.87840000002,4.571115343999998,1.1900531992,3.7791666559999992,93.878578046,54.49759999999995,18.78090304,24.41472216000002
2026-03-01 07:00:00,0.9628752801011488,11.298013444855142,0.459192027,87.7391112750437,0.3828752801011488,4.136333333333334,0.425,1.005,0.49,86.835,12.160000000000002,1.0325,69.98,9.0,19.55,1.69,12.33952387,5.111111111,79.93333333,71.63,38.89,0.04700000000000001,5.53,2.46,8.32,2.38,0.029,0.14,54.59,10.69,0.052,1.933092224,0.21,16.391499999999997,0.09999999999999999,96.0,0.67,0.67,1.18,0.0,0.0,0.06766666666666667,60.38849286778096,3.8458477192417675,2.8233870056563646,0.04986305112649512,0.022430723310958578,0.060082791959611394,0.36498487572220073,4.030297746636543,4.902171239089243,0.05229056542829779,0.11627576565353519,0.02749556422392514,9.0135,0.0,0.0,0.0,0.0,0.0,0.0,0.0,0.0,0.0,0.0,0.0,0.0,0.0,7.0,0.254488152,4.4772,0.01336,94.82612,0.15,0.09372,0.032,0.3584,0.0492,1.08499670048,18.8432,36.5452,0.3588,0.3464,8.0672,0.21,0.17,0.35359999999999997,33.6848,1.1572,1.32450571164,1495.88,105.0,26.785714285714285,14.0,60.0,28.25,8.0,0.9618739379639862,178.9358333,167.05875,175.3394444,188.5638889,178.7632639,61.81727279277736,328.31927450990446,449.9256766926874,580.709732572272,356.5399270168673,53.43089430894302,56.63495934959343,58.26747967479676,-71.95284552845527,49.326016260162625,43.199999999999925,29.206504065040654,45.053658536585374,37.295121951219514,41.14390243902442,193.75849105691054,536.780487804878,43.060027479674794,268.0,92.54634146341456,2.7666388130081296,1.3476844471544718,1.4191619186991868,1183.2490813008123,3998.296547,0.0,2219.878796747968,1298.1653739837402,212.57512601626007,110380.73089430896,4.514802504065042,1.1672546910569108,3.8102698780487794,92.67300006504064,53.58455284552838,18.47144593495935,24.429483170731704
2026-03-01 08:00:00,0.9630165707577355,11.304795396371302,0.459192027,87.73218803287095,0.38301657075773543,4.194,0.425,1.005,0.49,86.835,12.16,1.1122857142857143,69.98,9.0,19.55,1.69,12.33952387,5.111111111,79.93333333,71.63,38.89,0.047,5.53,2.46,8.32,2.38,0.029,0.14,54.589999999999996,10.69,0.052,1.933092224,0.21,16.35814285714286,0.1,96.0,0.67,0.67,1.18,0.0,0.0,0.07428571428571429,60.44785251269776,3.825592160808528,2.8199995369231563,0.049747174973547616,0.022375784009828453,0.05982172049965432,0.3606967460428972,3.9994967264211545,4.874169741579564,0.05213174507559467,0.11551572650425346,0.02755072308423322,9.054428571428572,0.0,0.0,0.0,0.0,0.0,0.0,0.0,0.0,0.0,0.0,0.0,0.0,0.0,7.0,0.254488152,4.4892,0.01396,94.85132,0.15,0.09492,0.032,0.3224,0.0462,1.09731784628,19.065199999999997,36.5872,0.4068,0.34040000000000004,8.0792,0.21,0.17,0.3596,33.3428,1.1692,1.33962809604,1500.68,105.0,26.785714285714285,14.0,60.0,28.25,8.0,0.9618739379639862,178.9358333,167.05875,175.3394444,188.5638889,178.7632639,61.81727279277736,328.31927450990446,449.9256766926874,580.709732572272,356.5399270168673,53.582031250000014,56.341406250000055,57.42734375000002,-7.6203125000000025,49.410156250000064,43.400781250000065,32.893749999999976,45.269531250000014,36.87421874999998,38.12265625000002,181.35186250000004,537.09375,42.19632601562501,268.0,95.3705061072317,2.7626206328125007,1.3465321484374997,1.4161240156249995,1202.3614609374995,3998.296547,0.0,2225.430140625001,1285.5817109375002,213.20186171875005,108967.71718750002,4.601815445312501,1.1536864179687503,3.9653862734375007,91.02912178125001,53.31093750000002,18.038533593750014,24.709947890624996
2026-03-01 09:00:00,0.9631432129971359,11.310874223862518,0.459192027,87.72598256314035,0.3831432129971358,4.229166666666667,0.425,1.005,0.49,86.835,12.160000000000002,1.1111666666666666,69.98,9.0,19.55,1.69,12.33952387,5.111111111,79.93333333,71.63,38.89,0.04700000000000001,5.53,2.46,8.32,2.38,0.029,0.14,54.59,10.69,0.052,1.933092224,0.21,16.482166666666668,0.10000000000000002,96.0,0.67,0.67,1.18,0.0,0.0,0.06733333333333334,60.46321981944491,3.8222505576428727,2.816617369677052,0.04968259627310189,0.022347882817313622,0.05974414621106256,0.359524115854434,3.990644837353963,4.866212404237498,0.052056817813466244,0.11529591937856731,0.027468711525040695,8.998666666666667,0.0,0.0,0.0,0.0,0.0,0.0,0.0,0.0,0.0,0.0,0.0,0.0,0.0,7.0,0.254488152,4.500181818181818,0.013490909090909092,94.89423636363637,0.1398181818181818,0.09245454545454546,0.04065454545454546,0.2792727272727273,0.039890909090909095,1.094430690109091,18.947636363636363,36.48309090909091,0.4507272727272727,0.38581818181818184,8.14618181818182,0.22527272727272726,0.1801818181818182,0.37527272727272726,33.33527272727273,1.2005454545454546,1.3388010988545453,1485.7272727272727,105.0,26.785714285714285,14.0,60.0,28.25,8.0,0.9618739379639862,178.9358333,167.05875,175.3394444,188.5638889,178.7632639,61.81727279277736,328.31927450990446,449.9256766926874,580.709732572272,356.5399270168673,54.06048387096767,55.5822580645161,58.1854838709677,22.73387096774194,49.85161290322584,43.900806451612915,38.95887096774194,45.71209677419354,36.641129032258085,36.04354838709683,199.87165322580643,538.5483870967741,42.85224959677418,268.0,92.45870967741921,2.786248217741936,1.3481776612903218,1.4381795564516129,1196.4033145161277,3998.296547,0.0,2217.789975806452,1268.1047096774187,211.5734008064517,109041.42580645162,4.63146212096774,1.1647298185483874,3.9016063548387097,93.48299405241936,53.599999999999916,18.117790080645158,24.16288645161289
2026-03-01 10:00:00,0.9631381808138755,11.310632679066023,0.459192027,87.72622914012008,0.3831381808138755,4.21,0.425,1.005,0.49,86.835,12.16,1.0848571428571427,69.98,9.0,19.55,1.69,12.33952387,5.111111111,79.93333333,71.63,38.89,0.047,5.53,2.46,8.32,2.38,0.029,0.14,54.589999999999996,10.69,0.052,1.933092224,0.21,16.38585714285714,0.1,96.0,0.67,0.67,1.18,0.0,0.0,0.06857142857142857,60.37749535105227,3.8526702979445666,2.8199717124537957,0.04982871413595852,0.02241882797631668,0.06011504370271524,0.3656784739427488,4.034587356418198,4.906216202728795,0.052265425745624886,0.11637938828095402,0.027329950393261304,8.898714285714286,0.0,0.0,0.0,0.0,0.0,0.0,0.0,0.0,0.0,0.0,0.0,0.0,0.0,7.0,0.254488152,4.50775,0.013075,94.92635,0.1315,0.09067499999999999,0.047875,0.2475,0.035275,1.0919933187000002,18.83275,36.413000000000004,0.47425,0.42475,8.20025,0.237,0.1885,0.3885,33.3455,1.22475,1.337910626125,1471.525,105.0,26.785714285714285,14.0,60.0,28.25,8.0,0.9618739379639862,178.9358333,167.05875,175.3394444,188.5638889,178.7632639,61.81727279277736,328.31927450990446,449.9256766926874,580.709732572272,356.5399270168673,54.306399999999954,55.10080000000007,61.9048,42.12879999999999,50.22080000000001,44.35759999999999,48.21920000000005,46.0464,36.0424,35.75680000000003,183.59207600000002,537.376,42.44494791999999,268.0,94.51597005778177,2.769895792000001,1.3482863519999992,1.4209084880000005,1201.7071440000016,3998.296547,0.0,2212.6948799999996,1289.1606799999993,214.35918240000012,109778.74399999999,4.604457559999998,1.144974464,3.9261111119999987,91.32595007,53.98000000000007,18.089375440000005,24.531667199999987
2026-03-01 11:00:00,0.9631449819885246,11.310959135449183,0.459192027,87.72589588256228,0.38314498198852465,4.145166666666667,0.425,1.005,0.49,86.835,12.160000000000002,1.1226666666666667,69.98,9.0,19.55,1.69,12.33952387,5.111111111,79.93333333,71.63,38.89,0.04700000000000001,5.53,2.46,8.32,2.38,0.029,0.14,54.59,10.69,0.052,1.933092224,0.21,16.3605,0.10000000000000002,96.0,0.67,0.67,1.18,0.0,0.0,0.067,60.29639898077855,3.8817587372665443,2.8227353814666185,0.049961289822661493,0.02248370666746402,0.0604642843890503,0.3714903521290575,4.076013962586049,4.94394449274222,0.052457243514658636,0.1174005952026186,0.02718293789534362,9.011333333333333,0.0,0.0,0.0,0.0,0.0,0.0,0.0,0.0,0.0,0.0,0.0,0.0,0.0,7.0,0.254488152,4.485250000000001,0.013825,94.84984999999999,0.1465,0.097425,0.036625000000000005,0.3225,0.048025,1.1033807757,18.96025,36.743,0.31675000000000003,0.37224999999999997,8.10275,0.20700000000000002,0.17350000000000002,0.3735,33.3005,1.17225,1.346702047375,1476.775,105.0,26.785714285714285,14.0,60.0,28.25,8.0,0.9618739379639862,178.9358333,167.05875,175.3394444,188.5638889,178.7632639,61.81727279277736,328.31927450990446,449.9256766926874,580.709732572272,356.5399270168673,54.374999999999986,55.10000000000001,64.56250000000001,44.37500000000001,50.35624999999999,44.518750000000004,46.2,46.13750000000001,35.556250000000006,38.3875,193.26744374999996,536.0,43.01065125,268.0,96.46000000000002,2.7663844999999996,1.347818875,1.4188818124999998,1208.2520000000004,3998.296547,0.0,2223.3578125,1291.4084375,215.7129375,109727.1,4.624571062499999,1.1482384999999997,3.9281321874999997,92.607936296875,54.237500000000004,18.511826875,24.522026250000003
2026-03-01 12:00:00,0.9630801203287948,11.307845775782146,0.459192027,87.72907410388906,0.38308012032879474,4.1817142857142855,0.425,1.005,0.49,86.835,12.16,1.158,69.98,9.0,19.55,1.69,12.33952387,5.111111111,79.93333333,71.63,38.89,0.047,5.53,2.46,8.32,2.38,0.029,0.14,54.589999999999996,10.69,0.052,1.933092224,0.21,16.41342857142857,0.1,96.0,0.67,0.67,1.18,0.0,0.0,0.06857142857142857,60.27103178082614,3.8872589143563734,2.828339338426382,0.05006818038972295,0.022529878135624133,0.060592421649263,0.3734265644022062,4.090633333188151,4.95708578581475,0.05258121028839772,0.11776362886984441,0.027319120854279122,9.017285714285714,0.0,0.0,0.0,0.0,0.0,0.0,0.0,0.0,0.0,0.0,0.0,0.0,0.0,7.0,0.254488152,4.495333333333334,0.013233333333333333,94.878,0.13849999999999998,0.09785,0.049716666666666666,0.28633333333333333,0.04103333333333333,1.0898436394666666,18.859666666666666,36.513333333333335,0.395,0.4021666666666667,8.030166666666666,0.24216666666666667,0.17766666666666667,0.37038333333333334,33.5085,1.2213333333333334,1.3295211696166667,1478.3833333333334,105.0,26.785714285714285,14.0,60.0,28.25,8.0,0.9618739379639862,178.9358333,167.05875,175.3394444,188.5638889,178.7632639,61.81727279277736,328.31927450990446,449.9256766926874,580.709732572272,356.5399270168673,54.374999999999986,55.10000000000001,64.56250000000001,44.37500000000001,50.35624999999999,44.518750000000004,46.2,46.13750000000001,35.556250000000006,38.3875,193.26744374999996,536.0,43.01065125,268.0,96.46000000000002,2.7663844999999996,1.347818875,1.4188818124999998,1208.2520000000004,3998.296547,0.0,2223.3578125,1291.4084375,215.7129375,109727.1,4.624571062499999,1.1482384999999997,3.9281321874999997,92.607936296875,54.237500000000004,18.511826875,24.522026250000003
2026-03-01 13:00:00,0.9629280190677361,11.300544915251338,0.459192027,87.7365270656809,0.3829280190677362,4.1691666666666665,0.425,1.005,0.49,86.835,12.160000000000002,1.1906666666666668,69.98,9.0,19.55,1.69,12.33952387,5.111111111,79.93333333,71.63,38.89,0.04700000000000001,5.53,2.46,8.32,2.38,0.029,0.14,54.59,10.69,0.052,1.933092224,0.21,16.371833333333335,0.10000000000000002,96.0,0.67,0.67,1.18,0.0,0.0,0.06999999999999999,59.62644080761239,4.079715220144947,2.901341204359906,0.051826404590324504,0.023324211139698545,0.0635717944253484,0.42089522544203045,4.437796647943013,5.271394141026723,0.054794651108168224,0.1263501023579803,0.02811220583674083,8.209333333333333,0.0,0.0,0.0,0.0,0.0,0.0,0.0,0.0,0.0,0.0,0.0,0.0,0.0,7.0,0.254488152,4.515333333333333,0.012233333333333334,94.938,0.1235,0.09635,0.07021666666666666,0.21633333333333332,0.028033333333333334,1.0687207574666666,18.689666666666664,36.11333333333334,0.5449999999999999,0.45716666666666667,7.965166666666667,0.2971666666666667,0.18766666666666668,0.37088333333333334,33.7935,1.3013333333333335,1.3044356791166667,1478.8833333333334,105.0,26.785714285714285,14.0,60.0,28.25,8.0,0.9618739379639862,178.9358333,167.05875,175.3394444,188.5638889,178.7632639,61.81727279277736,328.31927450990446,449.9256766926874,580.709732572272,356.5399270168673,54.374999999999986,55.10000000000001,64.56250000000001,44.37500000000001,50.35624999999999,44.518750000000004,46.2,46.13750000000001,35.556250000000006,38.3875,193.26744374999996,536.0,43.01065125,268.0,96.46000000000002,2.7663844999999996,1.347818875,1.4188818124999998,1208.2520000000004,3998.296547,0.0,2223.3578125,1291.4084375,215.7129375,109727.1,4.624571062499999,1.1482384999999997,3.9281321874999997,92.607936296875,54.237500000000004,18.511826875,24.522026250000003
2026-03-01 14:00:00,0.9629613830888273,11.30214638826371,0.459192027,87.73489222864747,0.38296138308882727,4.189142857142857,0.425,1.005,0.49,86.835,12.16,1.2001428571428572,69.98,9.0,19.55,1.69,12.33952387,5.111111111,79.93333333,71.63,38.89,0.047,5.53,2.46,8.32,2.38,0.029,0.14,54.589999999999996,10.69,0.052,1.933092224,0.21,16.437285714285714,0.1,96.0,0.67,0.67,1.18,0.0,0.0,0.06999999999999999,60.18461333995415,3.9187120442580885,2.83068421142855,0.05020117226958688,0.022595737721366627,0.06096218924613165,0.3796048830867106,4.134568287921428,4.997120394988598,0.052777516337246255,0.11884633328447758,0.02713939213935303,8.878857142857143,0.0,0.0,0.0,0.0,0.0,0.0,0.0,0.0,0.0,0.0,0.0,0.0,0.0,7.0,0.254488152,4.400399999999999,0.012,95.042574,0.12322,0.096,0.06442,0.23220000000000002,0.029186,1.05995135456,18.4568,36.1764,0.4558,0.43779999999999997,7.95,0.2732,0.18080000000000002,0.37514,34.1314,1.2924,1.29289196938,1481.3,105.0,26.785714285714285,14.0,60.0,28.25,8.0,0.9618739379639862,178.9358333,167.05875,175.3394444,188.5638889,178.7632639,61.81727279277736,328.31927450990446,449.9256766926874,580.709732572272,356.5399270168673,54.374999999999986,55.10000000000001,64.56250000000001,44.37500000000001,50.35624999999999,44.518750000000004,46.2,46.13750000000001,35.556250000000006,38.3875,193.26744374999996,536.0,43.01065125,268.0,96.46000000000002,2.7663844999999996,1.347818875,1.4188818124999998,1208.2520000000004,3998.296547,0.0,2223.3578125,1291.4084375,215.7129375,109727.1,4.624571062499999,1.1482384999999997,3.9281321874999997,92.607936296875,54.237500000000004,18.511826875,24.522026250000003
2026-03-01 15:00:00,0.9730680864790594,11.371131978036734,0.459192027,87.6557999354842,0.39306808647905944,4.164666666666666,0.415,1.015,0.49,87.46499999999999,11.520000000000001,1.1935,69.98,9.0,19.55,1.69,12.33952387,5.111111111,79.93333333,71.63,38.89,0.04700000000000001,5.71,2.23,8.86,2.52,0.026,0.15,54.28,10.800000000000002,0.051,1.891418564,0.20000000000000004,16.4495,0.10000000000000002,96.82,0.65,0.53,1.12,0.0,0.0,0.07033333333333333,59.8753081482137,4.045177672602504,3.057268349310199,0.0416847289897112,0.024029657716016745,0.07106651142842095,0.3263466341935422,4.355940487515461,5.213118980517369,0.052477416564639445,0.030298061519564046,0.02405639383815374,8.981166666666667,0.0,0.0,0.0,0.0,0.0,0.0,0.0,0.0,0.0,0.0,0.0,0.0,0.0,7.0,0.254488152,4.254666666666666,0.012133333333333333,95.15498,0.12793333333333334,0.09586666666666667,0.051399999999999994,0.26866666666666666,0.03435333333333333,1.0557321058666667,18.240000000000002,36.358666666666664,0.31066666666666665,0.39733333333333337,7.956,0.22933333333333333,0.17,0.3798666666666667,34.43933333333334,1.258,1.2867480999333332,1484.5333333333333,105.0,26.785714285714285,14.0,60.0,28.25,8.0,0.9618739379639862,178.9358333,167.05875,175.3394444,188.5638889,178.7632639,61.81727279277736,328.31927450990446,449.9256766926874,580.709732572272,356.5399270168673,54.374999999999986,55.10000000000001,64.56250000000001,44.37500000000001,50.35624999999999,44.518750000000004,46.2,46.13750000000001,35.556250000000006,38.3875,193.26744374999996,536.0,43.01065125,268.0,96.46000000000002,2.7663844999999996,1.347818875,1.4188818124999998,1208.2520000000004,3998.296547,0.0,2223.3578125,1291.4084375,215.7129375,109727.1,4.624571062499999,1.1482384999999997,3.9281321874999997,92.607936296875,54.237500000000004,18.511826875,24.522026250000003
2026-03-01 16:00:00,0.9729959067378084,11.367811709939188,0.459192027,87.65919238332299,0.39299590673780843,4.139,0.415,1.015,0.49,87.46499999999999,11.520000000000001,1.1671666666666667,69.98,9.0,19.55,1.69,12.33952387,5.111111111,79.93333333,71.63,38.89,0.04700000000000001,5.71,2.23,8.86,2.52,0.026,0.15,54.28,10.800000000000002,0.051,1.891418564,0.20000000000000004,16.448,0.10000000000000002,96.82,0.65,0.53,1.12,0.0,0.0,0.07083333333333333,59.986048483946114,3.998519390856888,3.0491971899437367,0.0414400235911426,0.023893835560459094,0.07043863776216773,0.3200627006953301,4.3066939430575095,5.158871512676554,0.05211803527151885,0.030252000691170264,0.02430243711749745,9.1645,0.0,0.0,0.0,0.0,0.0,0.0,0.0,0.0,0.0,0.0,0.0,0.0,0.0,7.0,0.254488152,4.201333333333333,0.013466666666666667,95.21578,0.13726666666666665,0.09453333333333333,0.045399999999999996,0.25533333333333336,0.03688666666666667,1.0586264545333333,18.34,36.345333333333336,0.31733333333333336,0.37066666666666664,8.016,0.22266666666666668,0.17,0.37853333333333333,34.33266666666667,1.238,1.2921100892666666,1489.8666666666666,105.0,26.785714285714285,14.0,60.0,28.25,8.0,0.9618739379639862,178.9358333,167.05875,175.3394444,188.5638889,178.7632639,61.81727279277736,328.31927450990446,449.9256766926874,580.709732572272,356.5399270168673,54.374999999999986,55.10000000000001,64.56250000000001,44.37500000000001,50.35624999999999,44.518750000000004,46.2,46.13750000000001,35.556250000000006,38.3875,193.26744374999996,536.0,43.01065125,268.0,96.46000000000002,2.7663844999999996,1.347818875,1.4188818124999998,1208.2520000000004,3998.296547,0.0,2223.3578125,1291.4084375,215.7129375,109727.1,4.624571062499999,1.1482384999999997,3.9281321874999997,92.607936296875,54.237500000000004,18.511826875,24.522026250000003
2026-03-01 17:00:00,0.9729473499442329,11.365578097434717,0.459192027,87.66147455262104,0.39294734994423297,4.095571428571428,0.415,1.015,0.49,87.465,11.52,1.172857142857143,69.98,9.0,19.55,1.69,12.33952387,5.111111111,79.93333333,71.63,38.89,0.047,5.71,2.23,8.86,2.52,0.026,0.15,54.28000000000001,10.8,0.051,1.891418564,0.2,16.465285714285717,0.1,96.82000000000001,0.65,0.53,1.12,0.0,0.0,0.06957142857142858,59.96259730745141,4.011038687246351,3.047953979850284,0.04143118364052454,0.02394793071464618,0.07074585795257836,0.3211692599901827,4.32008406784781,5.164872620084099,0.052140580581672306,0.030037169274686967,0.02411528745306713,9.078285714285714,0.0,0.0,0.0,0.0,0.0,0.0,0.0,0.0,0.0,0.0,0.0,0.0,0.0,7.0,0.254488152,4.244421052631578,0.013621052631578947,95.08401157894737,0.14554736842105262,0.09854736842105263,0.038073684210526315,0.3295789473684211,0.046198947368421055,1.0606408670526315,18.364842105263158,36.38547368421053,0.32,0.36,8.024842105263158,0.21621052631578946,0.17,0.3742105263157895,34.305157894736844,1.214842105263158,1.2945664960736842,1485.5578947368422,105.0,26.785714285714285,14.0,60.0,28.25,8.0,0.9618739379639862,178.9358333,167.05875,175.3394444,188.5638889,178.7632639,61.81727279277736,328.31927450990446,449.9256766926874,580.709732572272,356.5399270168673,54.374999999999986,55.10000000000001,64.56250000000001,44.37500000000001,50.35624999999999,44.518750000000004,46.2,46.13750000000001,35.556250000000006,38.3875,193.26744374999996,536.0,43.01065125,268.0,96.46000000000002,2.7663844999999996,1.347818875,1.4188818124999998,1208.2520000000004,3998.296547,0.0,2223.3578125,1291.4084375,215.7129375,109727.1,4.624571062499999,1.1482384999999997,3.9281321874999997,92.607936296875,54.237500000000004,18.511826875,24.522026250000003
2026-03-01 18:00:00,0.9729504264968442,11.365719618854833,0.459192027,87.66132995464831,0.3929504264968442,4.153,0.415,1.015,0.49,87.46499999999999,11.520000000000001,1.1486666666666667,69.98,9.0,19.55,1.69,12.33952387,5.111111111,79.93333333,71.63,38.89,0.04700000000000001,5.71,2.23,8.86,2.52,0.026,0.15,54.28,10.800000000000002,0.051,1.891418564,0.20000000000000004,16.361833333333333,0.1,96.82,0.65,0.53,1.12,0.0,0.0,0.07,59.89837444337459,4.0358240630216935,3.055178867804932,0.04162536939451925,0.024004870621844254,0.07095983068422636,0.32500673938195584,4.346092397004877,5.201060855235253,0.05239515296715117,0.0302574067477662,0.024088965490565873,8.885333333333334,0.0,0.0,0.0,0.0,0.0,0.0,0.0,0.0,0.0,0.0,0.0,0.0,0.0,7.0,0.254488152,4.3509166666666665,0.012991666666666665,94.8247325,0.15295,0.10598333333333333,0.029925,0.4625,0.06000083333333333,1.06243912165,18.344166666666666,36.46641666666667,0.31958333333333333,0.3595833333333333,8.000083333333333,0.20941666666666667,0.16983333333333334,0.3676083333333333,34.32358333333333,1.1878333333333333,1.2955184935083333,1475.3,105.0,26.785714285714285,14.0,60.0,28.25,8.0,0.9618739379639862,178.9358333,167.05875,175.3394444,188.5638889,178.7632639,61.81727279277736,328.31927450990446,449.9256766926874,580.709732572272,356.5399270168673,54.374999999999986,55.10000000000001,64.56250000000001,44.37500000000001,50.35624999999999,44.518750000000004,46.2,46.13750000000001,35.556250000000006,38.3875,193.26744374999996,536.0,43.01065125,268.0,96.46000000000002,2.7663844999999996,1.347818875,1.4188818124999998,1208.2520000000004,3998.296547,0.0,2223.3578125,1291.4084375,215.7129375,109727.1,4.624571062499999,1.1482384999999997,3.9281321874999997,92.607936296875,54.237500000000004,18.511826875,24.522026250000003
2026-03-01 19:00:00,0.9728960067439482,11.363216310221617,0.459192027,87.66388768303443,0.39289600674394815,4.063666666666666,0.415,1.015,0.49,87.46499999999999,11.520000000000001,1.1498333333333333,69.98,9.0,19.55,1.69,12.33952387,5.111111111,79.93333333,71.63,38.89,0.04700000000000001,5.71,2.23,8.86,2.52,0.026,0.15,54.28,10.800000000000002,0.051,1.891418564,0.20000000000000004,16.360333333333333,0.1,96.82,0.65,0.53,1.12,0.0,0.0,0.07,59.723621891269765,4.104864625038868,3.073049157645391,0.04211700105147742,0.024175154959827017,0.07164764007028152,0.3353128226874846,4.418656191556544,5.296205836458916,0.05305540095356109,0.030720603741930256,0.02393551827342676,9.102833333333333,0.0,0.0,0.0,0.0,0.0,0.0,0.0,0.0,0.0,0.0,0.0,0.0,0.0,7.0,0.254488152,4.405916666666666,0.012491666666666667,94.6166825,0.14995,0.10498333333333333,0.025425,0.6125,0.07205083333333334,1.08609488065,18.594166666666666,36.851416666666665,0.29458333333333336,0.33458333333333334,8.005083333333333,0.17441666666666666,0.15983333333333333,0.34410833333333335,33.938583333333334,1.0578333333333334,1.3219965840083334,1493.3,105.0,26.785714285714285,14.0,60.0,28.25,8.0,0.9618739379639862,178.9358333,167.05875,175.3394444,188.5638889,178.7632639,61.81727279277736,328.31927450990446,449.9256766926874,580.709732572272,356.5399270168673,54.374999999999986,55.10000000000001,64.56250000000001,44.37500000000001,50.35624999999999,44.518750000000004,46.2,46.13750000000001,35.556250000000006,38.3875,193.26744374999996,536.0,43.01065125,268.0,96.46000000000002,2.7663844999999996,1.347818875,1.4188818124999998,1208.2520000000004,3998.296547,0.0,2223.3578125,1291.4084375,215.7129375,109727.1,4.624571062499999,1.1482384999999997,3.9281321874999997,92.607936296875,54.237500000000004,18.511826875,24.522026250000003
2026-03-01 20:00:00,0.9729622885475787,11.366265273188626,0.459192027,87.66077243826379,0.3929622885475788,4.078,0.415,1.015,0.49,87.46499999999999,11.520000000000001,1.1353333333333333,69.98,9.0,19.55,1.69,12.33952387,5.111111111,79.93333333,71.63,38.89,0.04700000000000001,5.71,2.23,8.86,2.52,0.026,0.15,54.28,10.800000000000002,0.051,1.891418564,0.20000000000000004,16.353166666666667,0.1,96.82,0.65,0.53,1.12,0.0,0.0,0.07,59.77767335773538,4.082827972247399,3.0682851714513055,0.04198062171514478,0.02411593582939549,0.07138984457557436,0.3321830810584803,4.395446353976446,5.268195811208723,0.052865032230042165,0.03063540205605,0.024017895940839636,9.190333333333333,0.0,0.0,0.0,0.0,0.0,0.0,0.0,0.0,0.0,0.0,0.0,0.0,0.0,7.0,0.254488152,4.4591,0.01202,94.41703799999999,0.14701999999999998,0.10393,0.021140000000000003,0.7562,0.083552,1.10921462763,18.838,37.225899999999996,0.2705,0.3109,8.0104,0.1408,0.1502,0.32129,33.5606,0.9322,1.34789926176,1510.84,105.0,26.785714285714285,14.0,60.0,28.25,8.0,0.9618739379639862,178.9358333,167.05875,175.3394444,188.5638889,178.7632639,61.81727279277736,328.31927450990446,449.9256766926874,580.709732572272,356.5399270168673,54.374999999999986,55.10000000000001,64.56250000000001,44.37500000000001,50.35624999999999,44.518750000000004,46.2,46.13750000000001,35.556250000000006,38.3875,193.26744374999996,536.0,43.01065125,268.0,96.46000000000002,2.7663844999999996,1.347818875,1.4188818124999998,1208.2520000000004,3998.296547,0.0,2223.3578125,1291.4084375,215.7129375,109727.1,4.624571062499999,1.1482384999999997,3.9281321874999997,92.607936296875,54.237500000000004,18.511826875,24.522026250000003
