Repository: saikumar-voptimai/evonith_bf_webapp

# Evonith BF2 — Blast Furnace Intelligence Platform

Monitoring, modelling and optimisation of **Blast Furnace 2 (BF2)** at Evonith Steel: live telemetry from InfluxDB,
manual plant reports from Neon PostgreSQL, a two-zone energy model of the furnace, blend and fuel optimisers, a
conversational assistant (FurnaceMind) and a live digital twin evaluated every hour.

The platform has three deployable parts that share one Python service layer, plus the shared data library:

| Part | Path | What it is |
|---|---|---|
| **Streamlit app** (legacy) | `src/app.py`, `src/custom_pages/` | The original 11-page dashboard; still the home of the model pages. Served under `/legacy` in production |

File: src/assets/data/V10_df_filtered.csv (part 133 of 166)
datetime,Hot Blast PressureBar,Hot Blast Temp.oC,Hot Blast VolumeNm3/Hr.,O2 Enrichment %,OxygenFlowNm3/Hr.,PermeabilityKgs/Hr.,RAFToC,SteamKgs/Hr.,TopPressureBar,TuyereVelocitym/s,Differential PressureTotalBar,Charges/Hrs.,StockRodLevel,COKE_ASH%,COKE_FC%,COKE_IM%,COKE_MOIST%,COKE_MT,COKE_VM%,NUTCOKE_ASH%,NUTCOKE_FC%,NUTCOKE_IM%,NUTCOKE_MOIST%,NUTCOKE_MT,NUTCOKE_VM%,PCI_2_%Ash,PCI_2_%FC,PCI_2_%IM,PCI_2_MT,PCI_2_%VM,Sinter_SP_MT,Sinter_SP_02_Al2O3%,Sinter_SP_02_Basicity,Sinter_SP_02_CaO%,Sinter_SP_02_Cold_Strength_AI,Sinter_SP_02_Cold_strength_TI,Sinter_SP_02_Fe(T)%,Sinter_SP_02_FeO%,Sinter_SP_02_Hot_strength_RDI,Sinter_SP_02_Hot_strength_RI,Sinter_SP_02_K2O%,Sinter_SP_02_MgO%,Sinter_SP_02_MnO%,Sinter_SP_02_Na2O%,Sinter_SP_02_P%,Sinter_SP_02_SiO2%,Sinter_SP_02_TiO2%,ORE_%Al2O3,ORE_%CaO,ORE_%Fe(T),ORE_%K2O,ORE_%LOI,ORE_%MgO,ORE_%MnO,ORE_MT,ORE_%Na2O,ORE_%P,ORE_%SiO2,ORE_%TiO2,ORE_%TM,Geomin Type,FLUX_Al2O3%,FLUX_CaO%,FLUX_Fe2O3%,FLUX_LOI%,FLUX_MgO%,FLUX_MT,FLUX_SiO2%,FLUX_TM%,COKE_DISCHARGE_TIME,WEIGHTED_COKE_ANGLE,TOTAL_COKE_PORTIONS,NON_COKE_DISCHARGE_TIME,WEIGHTED_NON_COKE_ANGLE,TOTAL_NON_COKE_PORTIONS,UnitCost Lakhs/Thm,ActualKg/Thm.,FurnaceTopGasAnalysisCO2ETACO,Act. Fuel RateKg/Thm.,Coke Rate Kg/Thm,ProductionTonnesPerHr
2025-05-06 16:00:00,2.659681953,1170.016111,108783.4328,20.9,4000.0,1384.332642,2367.916917,0.0,1.348152378,251.7648978,1.311535011,6.859722222,1.438503082,12.54,86.48,0.45,3.5,277.0336667,0.98,12.72,86.24,0.49,5.1,30.146666670000002,1.04,8.89,70.07,1.5,78.94666667,19.54,829.822,2.37,2.0,10.54,5.4,78.6,55.38,8.92,33.94285714,67.5,0.069,1.76,0.17,0.035,0.046,5.27,0.15,3.574226274,0.113682042,29.01749386,0.019626879,3.867137801,0.09321266,0.121251415,327.7354071,0.016267478,0.071127055,4.127502719,0.345980214,1.790616424,1.0,1.03,0.0,1.3,1.28,0.0,4.481666667,95.26,0.6,75.0,23.4,10.0,60.0,26.5,8.0,123.2075,111.0,43.59125469,545.0,434.0,84.77477477
2025-05-06 17:00:00,2.657025553,1154.690833,109024.6317,20.9,4000.0,1390.597614,2367.955531,0.0,1.348543575,249.7465822,1.308629264,6.54,1.483721572,12.54,86.48,0.45,3.5,277.0336667,0.98,12.72,86.24,0.49,5.1,30.146666670000002,1.04,8.89,70.07,1.5,78.94666667,19.54,829.822,2.37,2.0,10.54,5.4,78.6,55.38,8.92,33.94285714,67.5,0.069,1.76,0.17,0.035,0.046,5.27,0.15,3.574226274,0.113682042,29.01749386,0.019626879,3.867137801,0.09321266,0.121251415,327.7354071,0.016267478,0.071127055,4.127502719,0.345980214,1.790616424,1.0,1.03,0.0,1.3,1.28,0.0,4.481666667,95.26,0.6,75.0,23.4,10.0,60.0,26.5,8.0,123.325,110.0,42.71936875,545.0,435.0,81.18181818
2025-05-06 18:00:00,2.638499,1141.897778,109795.5197,20.9,4000.0,1419.755742,2360.748467,0.0,1.348297033,250.54507,1.290191694,6.541666667,1.53445944,12.54,86.48,0.45,3.5,277.0336667,0.98,12.72,86.24,0.49,5.1,30.146666670000002,1.04,8.89,70.07,1.5,78.94666667,19.54,829.822,2.37,2.0,10.54,5.4,78.6,55.38,8.92,33.94285714,67.5,0.069,1.76,0.17,0.035,0.046,5.27,0.15,3.574226274,0.113682042,29.01749386,0.019626879,3.867137801,0.09321266,0.121251415,327.7354071,0.016267478,0.071127055,4.127502719,0.345980214,1.790616424,1.0,1.03,0.0,1.3,1.28,0.0,4.481666667,95.26,0.6,75.0,23.4,10.0,60.0,26.5,8.0,122.9986111,110.0,42.67016525,543.6944444,433.6944444,80.81818182
2025-05-06 19:00:00,2.618019372,1143.843889,109782.0342,20.9,3997.0,1442.559331,2374.936011,0.0,1.347873258,252.2992867,1.270116933,6.5,1.634753607,12.54,86.48,0.45,3.5,277.0336667,0.98,12.72,86.24,0.49,5.1,30.146666670000002,1.04,8.89,70.07,1.5,78.94666667,19.54,829.822,2.37,2.0,10.54,5.4,78.6,55.38,8.92,33.94285714,67.5,0.069,1.76,0.17,0.035,0.046,5.27,0.15,3.574226274,0.113682042,29.01749386,0.019626879,3.867137801,0.09321266,0.121251415,327.7354071,0.016267478,0.071127055,4.127502719,0.345980214,1.790616424,1.0,1.03,0.0,1.3,1.28,0.0,4.481666667,95.26,0.6,75.0,23.4,10.0,60.0,26.5,8.0,122.6625,105.0,43.87514233,540.0,435.0,80.95238095
2025-05-06 20:00:00,2.616974472,1145.817778,110515.1386,20.9,3999.0,1456.153533,2359.095047,0.0,1.348639456,254.5874142,1.268285924,6.921666667,1.606565931,12.54,86.48,0.45,3.5,277.0336667,0.98,12.72,86.24,0.49,5.1,30.146666670000002,1.04,8.89,70.07,1.5,78.94666667,19.54,829.822,2.37,2.0,10.54,5.4,78.6,55.38,8.92,33.94285714,67.5,0.069,1.76,0.17,0.035,0.046,5.27,0.15,3.574226274,0.113682042,29.01749386,0.019626879,3.867137801,0.09321266,0.121251415,327.7354071,0.016267478,0.071127055,4.127502719,0.345980214,1.790616424,1.0,1.03,0.0,1.3,1.28,0.0,4.481666667,95.26,0.6,75.0,23.4,10.0,60.0,26.5,8.0,122.3811111,111.0,44.36092778,541.6944444,430.6944444,85.40540541
2025-05-06 21:00:00,2.633202261,1167.368333,110884.9539,20.9,3999.0,1440.158894,2368.141303,0.0,1.348223486,258.0980378,1.285034008,7.0,1.577601808,12.54,86.48,0.45,3.5,277.0336667,0.98,12.72,86.24,0.49,5.1,30.146666670000002,1.04,8.89,70.07,1.5,78.94666667,19.54,829.822,2.37,2.0,10.54,5.4,78.6,55.38,8.92,33.94285714,67.5,0.069,1.76,0.17,0.035,0.046,5.27,0.15,3.574226274,0.113682042,29.01749386,0.019626879,3.867137801,0.09321266,0.121251415,327.7354071,0.016267478,0.071127055,4.127502719,0.345980214,1.790616424,1.0,1.03,0.0,1.3,1.28,0.0,4.481666667,95.26,0.6,75.0,23.4,10.0,60.0,26.5,8.0,123.158333325,110.0,44.34532753,544.3333333,434.3333333,83.72727273
2025-05-06 22:00:00,2.619072225,1167.054722,108004.1003,20.9,3882.0,1414.512908,2362.398611,0.0,1.345443894,252.1993644,1.273841306,7.0,1.861926125,12.54,86.48,0.45,3.5,277.0336667,0.98,12.72,86.24,0.49,5.1,30.146666670000002,1.04,8.89,70.07,1.5,78.94666667,19.54,829.822,2.37,2.0,10.54,5.4,78.6,55.38,8.92,33.94285714,67.5,0.069,1.76,0.17,0.035,0.046,5.27,0.15,3.574226274,0.113682042,29.01749386,0.019626879,3.867137801,0.09321266,0.121251415,327.7354071,0.016267478,0.071127055,4.127502719,0.345980214,1.790616424,1.0,1.03,0.0,1.3,1.28,0.0,4.481666667,95.26,0.6,75.0,23.4,10.0,60.0,26.5,8.0,122.874722225,112.0,43.99799722,544.1388889,432.1388889,76.25
2025-05-06 23:00:00,2.607220886,1150.351667,103432.4084,20.9,3571.0,1331.891214,2319.744053,0.0,1.311213028,239.2690311,1.295936914,7.0,2.011607839,12.58,86.43,0.46,3.4,225.01469,0.99,12.7,86.27,0.49,5.0,32.34366667,1.03,8.85,70.05,1.48,78.37,19.62,835.716,2.52,2.016981132,10.69,5.0,79.3,55.05,8.93,35.02857143,67.5,0.075,1.97,0.15,0.03,0.049,5.3,0.15,5.745687878,0.1673341,58.09096676,0.034565871,4.901731416,0.160907974,0.053474101,326.3121517,0.019412354,0.080938508,5.213660491,0.356147463,3.156100753,1.0,0.434100872,0.0,0.175309968,37.71043703,0.0,12.65366667,1.235517867,0.334090251,75.0,23.4,10.0,60.0,26.5,8.0,122.8736111,110.0,43.42186356,543.1944444,433.1944444,85.45454545
2025-05-07 01:00:00,2.620836481,1168.858333,111162.4925,2.536701004,3500.480675,1458.932744,2339.091742,0.0,1.348342892,236.5310919,1.272524125,7.0,0.842443111,11.64,87.39,0.48,4.5,296.1496667,0.97,11.56,87.41,0.49,7.0,34.71033333,1.03,9.26,69.1,2.04,37.41333333,19.6,778.1593333,2.33,2.101503759,11.18,5.155555556,79.84444444,54.69,8.76,30.14,66.02,0.065,2.02,0.25,0.037,0.047,5.32,0.15,4.339821496,0.108832918,53.14057063,0.020326396,4.749695174,0.079339997,0.067270597,313.0086667,0.01035585,0.074907082,5.031328142,0.27840614,3.348954342,1.0,0.466904244,0.0,0.594241765,1.120570186,0.0,16.556,82.29399533,0.254675042,75.0,23.4,10.0,60.0,26.5,8.0,123.09,112.0,42.60220303,545.0,433.0,87.58928571
2025-05-07 02:00:00,2.606593961,1166.015278,111154.0058,2.536292831,3499.649886,1474.157531,2354.981061,0.0,1.348361,236.8991933,1.258320589,7.0,0.896658008,11.64,87.39,0.48,4.5,296.1496667,0.97,11.56,87.41,0.49,7.0,34.71033333,1.03,9.26,69.1,2.04,37.41333333,19.6,778.1593333,2.33,2.101503759,11.18,5.155555556,79.84444444,54.69,8.76,30.14,66.02,0.065,2.02,0.25,0.037,0.047,5.32,0.15,4.339821496,0.108832918,53.14057063,0.020326396,4.749695174,0.079339997,0.067270597,313.0086667,0.01035585,0.074907082,5.031328142,0.27840614,3.348954342,1.0,0.466904244,0.0,0.594241765,1.120570186,0.0,16.556,82.29399533,0.254675042,75.0,23.4,10.0,60.0,26.5,8.0,123.09,112.0,40.98639456,545.0,433.0,84.01785714
2025-05-07 03:00:00,2.612461364,1161.471944,111084.8778,2.537639825,3499.331989,1466.527494,2354.537831,0.0,1.348356778,235.5348094,1.264069864,7.0,0.778067127,11.64,87.39,0.48,4.5,296.1496667,0.97,11.56,87.41,0.49,7.0,34.71033333,1.03,9.26,69.1,2.04,37.41333333,19.6,778.1593333,2.33,2.101503759,11.18,5.155555556,79.84444444,54.69,8.76,30.14,66.02,0.065,2.02,0.25,0.037,0.047,5.32,0.15,4.339821496,0.108832918,53.14057063,0.020326396,4.749695174,0.079339997,0.067270597,313.0086667,0.01035585,0.074907082,5.031328142,0.27840614,3.348954342,1.0,0.466904244,0.0,0.594241765,1.120570186,0.0,16.556,82.29399533,0.254675042,75.0,23.4,10.0,60.0,26.5,8.0,122.134027775,110.0,41.24299103,540.2361111,430.2361111,84.0
2025-05-07 04:00:00,2.607052086,1158.701389,109717.3381,1.658186932,2257.973268,1456.692564,2398.45665,0.0,1.348171092,232.6653475,1.258472488,7.0,0.59339554,11.64,87.39,0.48,4.5,296.1496667,0.97,11.56,87.41,0.49,7.0,34.71033333,1.03,9.26,69.1,2.04,37.41333333,19.6,778.1593333,2.33,2.101503759,11.18,5.155555556,79.84444444,54.69,8.76,30.14,66.02,0.065,2.02,0.25,0.037,0.047,5.32,0.15,4.339821496,0.108832918,53.14057063,0.020326396,4.749695174,0.079339997,0.067270597,313.0086667,0.01035585,0.074907082,5.031328142,0.27840614,3.348954342,1.0,0.466904244,0.0,0.594241765,1.120570186,0.0,16.556,82.29399533,0.254675042,75.0,23.4,10.0,60.0,26.5,8.0,126.99361110000001,76.0,41.89112622,543.6944444,467.6944444,68.28947368
2025-05-07 19:00:00,2.607257039,1161.802222,111388.5031,2.52353828,3489.386225,1477.069167,2354.113722,0.0,1.348424317,236.5745481,1.258964382,7.0,1.220968407,11.24,87.79,0.48,3.8,296.1496667,0.97,11.38,87.58,0.47,9.1,34.71033333,1.04,9.0,69.37,2.06,37.41333333,19.57,778.1593333,2.38,2.081330869,11.26,5.155555556,79.84444444,54.33,9.81,30.14,66.02,0.039,2.09,0.26,0.037,0.048,5.41,0.15,2.910575107,0.115109252,40.32306053,0.024013133,2.879897724,0.037607819,0.024277879,313.0086667,0.003094285,0.026173859,2.768440703,0.128759346,2.705931465,1.0,0.890575823,29.7,1.856111782,7.851543046,20.05,16.556,80.08243295,0.469783362,75.0,23.4,10.0,60.0,26.5,8.0,131.56819445000002,104.0,42.38247733,575.1527778,471.1527778,95.48076923
2025-05-07 20:00:00,2.592821603,1165.879722,109953.3411,2.814739178,3842.158086,1474.346567,2326.140814,0.0,1.348262742,235.2358658,1.2445408,7.0,1.287791771,11.24,87.79,0.48,3.8,296.1496667,0.97,11.38,87.58,0.47,9.1,34.71033333,1.04,9.0,69.37,2.06,37.41333333,19.57,778.1593333,2.38,2.081330869,11.26,5.155555556,79.84444444,54.33,9.81,30.14,66.02,0.039,2.09,0.26,0.037,0.048,5.41,0.15,2.910575107,0.115109252,40.32306053,0.024013133,2.879897724,0.037607819,0.024277879,313.0086667,0.003094285,0.026173859,2.768440703,0.128759346,2.705931465,1.0,0.890575823,29.7,1.856111782,7.851543046,20.05,16.556,80.08243295,0.469783362,75.0,23.4,10.0,60.0,26.5,8.0,130.840972225,120.0,42.57482733,579.7638889,459.7638889,92.83333333
2025-05-07 21:00:00,2.569886431,1167.965278,108902.6281,2.958352627,3999.739158,1487.685619,2315.378853,0.0,1.348221153,234.7059503,1.221629769,7.0,1.351070632,11.24,87.79,0.48,3.8,296.1496667,0.97,11.38,87.58,0.47,9.1,34.71033333,1.04,9.0,69.37,2.06,37.41333333,19.57,778.1593333,2.38,2.081330869,11.26,5.155555556,79.84444444,54.33,9.81,30.14,66.02,0.039,2.09,0.26,0.037,0.048,5.41,0.15,2.910575107,0.115109252,40.32306053,0.024013133,2.879897724,0.037607819,0.024277879,313.0086667,0.003094285,0.026173859,2.768440703,0.128759346,2.705931465,1.0,0.890575823,29.7,1.856111782,7.851543046,20.05,16.556,80.08243295,0.469783362,75.0,23.4,10.0,60.0,26.5,8.0,127.845833325,135.0,43.40274411,574.8333333,439.8333333,85.55555556
2025-05-07 22:00:00,2.596599247,1168.945,109069.6139,2.95377985,3999.675892,1459.228086,2318.005583,0.0,1.348001133,233.5560417,1.248615219,7.0,1.228411944,11.24,87.79,0.48,3.8,296.1496667,0.97,11.38,87.58,0.47,9.1,34.71033333,1.04,9.0,69.37,2.06,37.41333333,19.57,778.1593333,2.38,2.081330869,11.26,5.155555556,79.84444444,54.33,9.81,30.14,66.02,0.039,2.09,0.26,0.037,0.048,5.41,0.15,2.910575107,0.115109252,40.32306053,0.024013133,2.879897724,0.037607819,0.024277879,313.0086667,0.003094285,0.026173859,2.768440703,0.128759346,2.705931465,1.0,0.890575823,29.7,1.856111782,7.851543046,20.05,16.556,80.08243295,0.469783362,75.0,23.4,10.0,60.0,26.5,8.0,126.7125,145.0,42.24344742,575.0,430.0,85.17241379
2025-05-07 23:00:00,2.603396903,1167.440947,109093.5978,2.952736986,3999.141978,1451.572421,2291.11995,0.0,1.348420379,233.0764908,1.25498537,7.0,1.060345627,11.18,87.84,0.49,4.3,268.7966667,0.98,11.66,87.32,0.48,7.7,37.65066667,1.02,9.12,69.17,2.1,92.43,19.61,845.144,2.4,2.016304348,11.13,4.973333333,79.98666667,54.55,9.62,31.085,66.02,0.066,1.98,0.26,0.036,0.048,5.52,0.15,2.91037606,0.079069783,43.53086731,0.013748476,3.191363956,0.034560018,0.049163763,354.5446667,0.009282876,0.073090988,3.968449062,0.2588476,2.568163579,1.0,0.72,0.0,1.02,1.16,0.0,2.623333333,96.48,0.1,75.0,23.4,10.0,60.0,26.5,8.0,125.660967975,145.0,41.9090678,570.7938719,425.7938719,84.82758621
2025-05-08 19:00:00,2.555623814,1101.1925,109616.3453,1.395240926,1898.049839,1454.398964,2321.729597,0.0,1.297393447,226.2759678,1.258211467,7.0,1.327727125,11.74313544,87.17231438,0.65484351,4.863298252,155.068,1.084550176,11.865,87.11,0.5,7.9,11.179666667,1.025,9.18,68.15,1.53,19.04,21.14,395.1706667,2.26,1.950819672,10.71,5.133333333,80.02222222,54.83,9.29,31.4,66.02,0.068,2.0,0.25,0.035,0.053,5.49,0.13,3.64002519,0.281390818,59.28439987,0.017896427,4.727872055,0.054086197,0.074525003,166.201,0.023542851,0.088192879,5.940874383,0.312014547,4.232038716,1.0,0.337786116,0.0,0.552150382,0.792498196,0.0,11.54833333,62.80872998,0.129917737,75.0,23.4,10.0,60.0,26.5,8.0,131.1788889,72.0,42.32005422,558.5555556,486.5555556,85.69444444
2025-05-08 20:00:00,2.563058494,1100.581111,111891.6939,2.412495977,3350.825694,1477.364475,2360.178161,0.0,1.29903185,230.4465381,1.264032236,7.0,1.304906961,11.74313544,87.17231438,0.65484351,4.863298252,155.068,1.084550176,11.865,87.11,0.5,7.9,11.179666667,1.025,9.18,68.15,1.53,19.04,21.14,395.1706667,2.26,1.950819672,10.71,5.133333333,80.02222222,54.83,9.29,31.4,66.02,0.068,2.0,0.25,0.035,0.053,5.49,0.13,3.64002519,0.281390818,59.28439987,0.017896427,4.727872055,0.054086197,0.074525003,166.201,0.023542851,0.088192879,5.940874383,0.312014547,4.232038716,1.0,0.337786116,0.0,0.552150382,0.792498196,0.0,11.54833333,62.80872998,0.129917737,75.0,23.4,10.0,60.0,26.5,8.0,129.23722222499998,77.0,42.59466981,553.1388889,476.1388889,85.84415584
2025-05-08 21:00:00,2.534838692,1101.591111,110027.1086,2.562713359,3500.277919,1485.857792,2327.160769,0.0,1.298800386,228.4332683,1.236160663,7.0,1.368135131,11.74313544,87.17231438,0.65484351,4.863298252,155.068,1.084550176,11.865,87.11,0.5,7.9,11.179666667,1.025,9.18,68.15,1.53,19.04,21.14,395.1706667,2.26,1.950819672,10.71,5.133333333,80.02222222,54.83,9.29,31.4,66.02,0.068,2.0,0.25,0.035,0.053,5.49,0.13,3.64002519,0.281390818,59.28439987,0.017896427,4.727872055,0.054086197,0.074525003,166.201,0.023542851,0.088192879,5.940874383,0.312014547,4.232038716,1.0,0.337786116,0.0,0.552150382,0.792498196,0.0,11.54833333,62.80872998,0.129917737,75.0,23.4,10.0,60.0,26.5,8.0,127.787222225,92.0,42.24018639,554.3888889,462.3888889,84.23913043
2025-05-08 22:00:00,2.541067775,1124.740278,109361.0681,2.578779011,3500.912953,1471.577994,2334.703136,0.0,1.299072833,230.7257147,1.242025858,7.0,1.409505239,11.74313544,87.17231438,0.65484351,4.863298252,155.068,1.084550176,11.865,87.11,0.5,7.9,11.179666667,1.025,9.18,68.15,1.53,19.04,21.14,395.1706667,2.26,1.950819672,10.71,5.133333333,80.02222222,54.83,9.29,31.4,66.02,0.068,2.0,0.25,0.035,0.053,5.49,0.13,3.64002519,0.281390818,59.28439987,0.017896427,4.727872055,0.054086197,0.074525003,166.201,0.023542851,0.088192879,5.940874383,0.312014547,4.232038716,1.0,0.337786116,0.0,0.552150382,0.792498196,0.0,11.54833333,62.80872998,0.129917737,75.0,23.4,10.0,60.0,26.5,8.0,124.705277775,107.0,42.34961283,549.1111111,442.1111111,85.51401869
2025-05-08 23:00:00,2.576207956,1148.958611,110232.7472,2.681325095,3669.231075,1440.869439,2353.210281,0.0,1.298917928,234.0724056,1.277439686,7.0,1.474590089,11.40827143,87.57902775,0.62797506,3.845152242,268.8046667,1.012700821,11.485,87.485,0.445,6.6,36.805,1.03,9.14,68.0,1.49,89.65333333,21.37,784.874,2.24,2.003690037,10.86,5.133333333,80.02222222,54.84,9.62,31.4,66.02,0.068,2.02,0.27,0.031,0.05,5.42,0.12,3.306151255,0.079667793,60.15783495,0.016157756,4.14267717,0.055975581,0.04926949,341.2956667,0.015948586,0.073622222,5.782025516,0.231577107,3.690127622,1.0,0.628144505,0.0,1.000378286,0.992623416,0.0,3.524666667,74.35369775,0.232646113,75.0,23.4,10.0,60.0,26.5,8.0,125.1936111,111.0,42.67312086,552.9444444,441.9444444,85.13513514
2025-05-13 00:00:00,2.73,1178.0,110370.0,2.919238582,4000.0,1317.0,2337.0,0.0,1.35,252.0,1.38,6.0,1.2,12.32,86.73,0.4,3.8,268.16,0.95,12.56,86.42,0.45,6.4,36.19266666,1.02,8.9,71.03,1.22,92.04666667,18.85,843.982,2.56,2.024163569,10.89,5.106666667,79.0,54.82,8.88,34.51714286,69.71,0.074,1.88,0.18,0.038,0.049,5.38,0.16,3.963843038,0.06314946,24.42912578,0.006314946,4.177579672,0.053434159,0.087437714,217.3176667,0.011172597,0.108811378,4.590479989,0.378410996,2.040213328,1.0,0.37,0.0,0.18,44.85,0.0,10.91,1.68,0.2,75.0,23.4,10.0,60.0,26.5,8.0,123.8725,133.0,41.87853107,558.0,425.0,84.5112782
2025-05-13 02:00:00,2.64,1167.0,110014.0,2.928678568,4000.0,1421.0,2328.0,0.0,1.35,255.0,1.29,8.0,1.2,12.32,86.73,0.4,3.8,268.16,0.95,12.56,86.42,0.45,6.4,36.19266666,1.02,8.9,71.03,1.22,92.04666667,18.85,843.982,2.56,2.024163569,10.89,5.106666667,79.0,54.82,8.88,34.51714286,69.71,0.074,1.88,0.18,0.038,0.049,5.38,0.16,3.963843038,0.06314946,24.42912578,0.006314946,4.177579672,0.053434159,0.087437714,217.3176667,0.011172597,0.108811378,4.590479989,0.378410996,2.040213328,1.0,0.37,0.0,0.18,44.85,0.0,10.91,1.68,0.2,75.0,23.4,10.0,60.0,26.5,8.0,128.4,120.0,42.88669271,570.0,450.0,95.41666667
2025-05-13 03:00:00,2.64,1174.0,109484.0,2.942846133,4000.0,1410.0,2242.0,0.0,1.35,255.0,1.29,7.0,1.2,12.32,86.73,0.4,3.8,268.16,0.95,12.56,86.42,0.45,6.4,36.19266666,1.02,8.9,71.03,1.22,92.04666667,18.85,843.982,2.56,2.024163569,10.89,5.106666667,79.0,54.82,8.88,34.51714286,69.71,0.074,1.88,0.18,0.038,0.049,5.38,0.16,3.963843038,0.06314946,24.42912578,0.006314946,4.177579672,0.053434159,0.087437714,217.3176667,0.011172597,0.108811378,4.590479989,0.378410996,2.040213328,1.0,0.37,0.0,0.18,44.85,0.0,10.91,1.68,0.2,75.0,23.4,10.0,60.0,26.5,8.0,127.375,150.0,42.39489844,580.0,430.0,90.13333333
2025-05-13 04:00:00,2.68,1176.0,109022.0,2.955308267,4000.0,1364.0,2297.0,0.0,1.35,252.0,1.33,7.0,1.2,12.32,86.73,0.4,3.8,268.16,0.95,12.56,86.42,0.45,6.4,36.19266666,1.02,8.9,71.03,1.22,92.04666667,18.85,843.982,2.56,2.024163569,10.89,5.106666667,79.0,54.82,8.88,34.51714286,69.71,0.074,1.88,0.18,0.038,0.049,5.38,0.16,3.963843038,0.06314946,24.42912578,0.006314946,4.177579672,0.053434159,0.087437714,217.3176667,0.011172597,0.108811378,4.590479989,0.378410996,2.040213328,1.0,0.37,0.0,0.18,44.85,0.0,10.91,1.68,0.2,75.0,23.4,10.0,60.0,26.5,8.0,127.375,150.0,41.61549362,580.0,430.0,87.4
2025-05-13 05:00:00,2.67,1176.0,109358.0,2.945498415,3999.0,1379.0,2343.0,0.0,1.35,253.0,1.32,7.0,1.2,12.32,86.73,0.4,3.8,268.16,0.95,12.56,86.42,0.45,6.4,36.19266666,1.02,8.9,71.03,1.22,92.04666667,18.85,843.982,2.56,2.024163569,10.89,5.106666667,79.0,54.82,8.88,34.51714286,69.71,0.074,1.88,0.18,0.038,0.049,5.38,0.16,3.963843038,0.06314946,24.42912578,0.006314946,4.177579672,0.053434159,0.087437714,217.3176667,0.011172597,0.108811378,4.590479989,0.378410996,2.040213328,1.0,0.37,0.0,0.18,44.85,0.0,10.91,1.68,0.2,75.0,23.4,10.0,60.0,26.5,8.0,124.99000000000001,132.0,41.19562689,562.0,430.0,84.39393939
2025-05-13 06:00:00,2.64,1176.0,109633.0,2.938849344,4000.0,1406.0,2337.0,0.0,1.35,256.0,1.29,7.0,1.2,12.32,86.73,0.4,3.8,268.16,0.95,12.56,86.42,0.45,6.4,36.19266666,1.02,8.9,71.03,1.22,92.04666667,18.85,843.982,2.56,2.024163569,10.89,5.106666667,79.0,54.82,8.88,34.51714286,69.71,0.074,1.88,0.18,0.038,0.049,5.38,0.16,3.963843038,0.06314946,24.42912578,0.006314946,4.177579672,0.053434159,0.087437714,217.3176667,0.011172597,0.108811378,4.590479989,0.378410996,2.040213328,1.0,0.37,0.0,0.18,44.85,0.0,10.91,1.68,0.2,75.0,23.4,10.0,60.0,26.5,8.0,124.725,130.0,40.89965398,560.0,430.0,88.38461538
2025-05-13 07:00:00,2.64,1176.0,109439.0,2.944055355,4000.0,1410.0,2324.0,0.0,1.35,255.0,1.29,7.0,1.2,12.32,86.73,0.4,3.8,268.16,0.95,12.56,86.42,0.45,6.4,36.19266666,1.02,8.9,71.03,1.22,92.04666667,18.85,843.982,2.56,2.024163569,10.89,5.106666667,79.0,54.82,8.88,34.51714286,69.71,0.074,1.88,0.18,0.038,0.049,5.38,0.16,3.963843038,0.06314946,24.42912578,0.006314946,4.177579672,0.053434159,0.087437714,217.3176667,0.011172597,0.108811378,4.590479989,0.378410996,2.040213328,1.0,0.37,0.0,0.18,44.85,0.0,10.91,1.68,0.2,75.0,23.4,10.0,60.0,26.5,8.0,124.46000000000001,128.0,41.63979733,558.0,430.0,86.328125
2025-05-13 08:00:00,2.66,1177.0,109566.0,2.940645214,4000.0,1397.0,2314.0,0.0,1.35,255.0,1.31,8.0,1.2,12.4,86.64,0.38,3.9,268.16,0.96,12.6,86.37,0.46,5.1,36.19266666,1.03,8.69,71.45,1.47,92.04666667,18.39,843.982,2.56,2.024163569,10.89,5.106666667,79.0,54.82,8.88,34.17142857,69.71,0.074,1.88,0.18,0.038,0.049,5.38,0.16,2.030190902,0.078783528,37.65852617,0.019998895,1.757478692,0.121205427,0.018180814,217.3176667,0.006060271,0.027877248,2.405927726,0.071511202,1.21205427,1.0,0.37,29.48,0.18,44.85,22.77,10.91,1.68,0.2,75.0,23.4,10.0,60.0,26.5,8.0,124.99000000000001,132.0,42.37091919,562.0,430.0,87.57575758
2025-05-13 09:00:00,2.66,1178.0,109217.0,2.950035425,4000.0,1386.0,2307.0,0.0,1.35,254.0,1.31,7.0,1.2,12.4,86.64,0.38,3.9,268.16,0.96,12.6,86.37,0.46,5.1,36.19266666,1.03,8.69,71.45,1.47,92.04666667,18.39,843.982,2.56,2.024163569,10.89,5.106666667,79.0,54.82,8.88,34.17142857,69.71,0.074,1.88,0.18,0.038,0.049,5.38,0.16,2.030190902,0.078783528,37.65852617,0.019998895,1.757478692,0.121205427,0.018180814,217.3176667,0.006060271,0.027877248,2.405927726,0.071511202,1.21205427,1.0,0.37,29.48,0.18,44.85,22.77,10.91,1.68,0.2,75.0,23.4,10.0,60.0,26.5,8.0,125.83,144.0,42.90352505,571.0,427.0,84.375
2025-05-13 10:00:00,2.63,1177.0,108897.0,2.958698219,4000.0,1415.0,2312.0,0.0,1.35,255.0,1.28,7.0,1.2,12.4,86.64,0.38,3.9,268.16,0.96,12.6,86.37,0.46,5.1,36.19266666,1.03,8.69,71.45,1.47,92.04666667,18.39,843.982,2.56,2.024163569,10.89,5.106666667,79.0,54.82,8.88,34.17142857,69.71,0.074,1.88,0.18,0.038,0.049,5.38,0.16,2.030190902,0.078783528,37.65852617,0.019998895,1.757478692,0.121205427,0.018180814,217.3176667,0.006060271,0.027877248,2.405927726,0.071511202,1.21205427,1.0,0.37,29.48,0.18,44.85,22.77,10.91,1.68,0.2,75.0,23.4,10.0,60.0,26.5,8.0,124.9325,141.0,41.85280978,566.0,425.0,84.68085106
2025-05-13 11:00:00,2.63,1175.0,108224.0,2.976340457,3999.0,1410.0,2296.0,0.0,1.35,253.0,1.28,7.0,1.2,12.4,86.64,0.38,3.9,268.16,0.96,12.6,86.37,0.46,5.1,36.19266666,1.03,8.69,71.45,1.47,92.04666667,18.39,843.982,2.56,2.024163569,10.89,5.106666667,79.0,54.82,8.88,34.17142857,69.71,0.074,1.88,0.18,0.038,0.049,5.38,0.16,2.030190902,0.078783528,37.65852617,0.019998895,1.757478692,0.121205427,0.018180814,217.3176667,0.006060271,0.027877248,2.405927726,0.071511202,1.21205427,1.0,0.37,29.48,0.18,44.85,22.77,10.91,1.68,0.2,75.0,23.4,10.0,60.0,26.5,8.0,125.1975,143.0,42.34959735,568.0,425.0,85.03496503
2025-05-13 12:00:00,2.63,1179.0,107492.0,2.99734324,4000.0,1397.0,2300.0,0.0,1.35,252.0,1.28,7.0,1.2,12.4,86.64,0.38,3.9,268.16,0.96,12.6,86.37,0.46,5.1,36.19266666,1.03,8.69,71.45,1.47,92.04666667,18.39,843.982,2.56,2.024163569,10.89,5.106666667,79.0,54.82,8.88,34.17142857,69.71,0.074,1.88,0.18,0.038,0.049,5.38,0.16,2.030190902,0.078783528,37.65852617,0.019998895,1.757478692,0.121205427,0.018180814,217.3176667,0.006060271,0.027877248,2.405927726,0.071511202,1.21205427,1.0,0.37,29.48,0.18,44.85,22.77,10.91,1.68,0.2,75.0,23.4,10.0,60.0,26.5,8.0,125.4625,145.0,42.70588235,570.0,425.0,85.31034483
2025-05-13 13:00:00,2.65,1189.0,106328.0,3.029375473,3999.0,1363.0,2289.0,0.0,1.35,250.0,1.3,7.0,1.2,12.4,86.64,0.38,3.9,268.16,0.96,12.6,86.37,0.46,5.1,36.19266666,1.03,8.69,71.45,1.47,92.04666667,18.39,843.982,2.56,2.024163569,10.89,5.106666667,79.0,54.82,8.88,34.17142857,69.71,0.074,1.88,0.18,0.038,0.049,5.38,0.16,2.030190902,0.078783528,37.65852617,0.019998895,1.757478692,0.121205427,0.018180814,217.3176667,0.006060271,0.027877248,2.405927726,0.071511202,1.21205427,1.0,0.37,29.48,0.18,44.85,22.77,10.91,1.68,0.2,75.0,23.4,10.0,60.0,26.5,8.0,126.125,150.0,42.55167498,575.0,425.0,84.86666667
2025-05-13 14:00:00,2.68,1176.0,107272.0,3.002735679,3999.0,1338.0,2326.0,0.0,1.35,247.0,1.33,7.0,1.2,12.4,86.64,0.38,3.9,268.16,0.96,12.6,86.37,0.46,5.1,36.19266666,1.03,8.69,71.45,1.47,92.04666667,18.39,843.982,2.56,2.024163569,10.89,5.106666667,79.0,54.82,8.88,34.17142857,69.71,0.074,1.88,0.18,0.038,0.049,5.38,0.16,2.030190902,0.078783528,37.65852617,0.019998895,1.757478692,0.121205427,0.018180814,217.3176667,0.006060271,0.027877248,2.405927726,0.071511202,1.21205427,1.0,0.37,29.48,0.18,44.85,22.77,10.91,1.68,0.2,75.0,23.4,10.0,60.0,26.5,8.0,124.1375,135.0,42.63731061,560.0,425.0,86.88888889
2025-05-13 15:00:00,2.67,1179.0,107781.0,2.988565143,3999.0,1363.0,2333.0,0.0,1.35,250.0,1.32,7.0,1.2,12.4,86.64,0.38,3.9,268.16,0.96,12.6,86.37,0.46,5.1,36.19266666,1.03,8.69,71.45,1.47,92.04666667,18.39,843.982,2.56,2.024163569,10.89,5.106666667,79.0,54.82,8.88,34.17142857,69.71,0.074,1.88,0.18,0.038,0.049,5.38,0.16,2.030190902,0.078783528,37.65852617,0.019998895,1.757478692,0.121205427,0.018180814,217.3176667,0.006060271,0.027877248,2.405927726,0.071511202,1.21205427,1.0,0.37,29.48,0.18,44.85,22.77,10.91,1.68,0.2,75.0,23.4,10.0,60.0,26.5,8.0,124.1375,135.0,42.6635514,560.0,425.0,80.07407407
2025-05-13 16:00:00,2.64,1176.0,108032.0,2.982371507,4000.0,1395.0,2331.0,0.0,1.35,252.0,1.29,7.0,1.2,12.29,86.72,0.41,3.8,268.16,0.99,12.47,86.55,0.5,1.4,36.19266666,0.98,8.93,71.47,1.36,92.04666667,18.24,843.982,2.56,2.024163569,10.89,5.106666667,79.0,54.82,8.88,34.34428571,69.71,0.074,1.88,0.18,0.038,0.049,5.38,0.16,4.735201311,0.110141222,35.774834,0.014033544,5.930700465,0.071280016,0.085724999,217.3176667,0.019742641,0.107574086,5.557551955,0.407273949,2.143764811,1.0,0.37,0.0,0.18,44.85,0.0,10.91,1.68,0.2,75.0,23.4,10.0,60.0,26.5,8.0,123.005,134.0,42.63947492,555.0,421.0,83.73134328
2025-05-13 17:00:00,2.66,1176.0,108414.0,2.970385508,3998.0,1378.0,2331.0,0.0,1.35,252.0,1.31,6.0,1.2,12.29,86.72,0.41,3.8,268.16,0.99,12.47,86.55,0.5,1.4,36.19266666,0.98,8.93,71.47,1.36,92.04666667,18.24,843.982,2.56,2.024163569,10.89,5.106666667,79.0,54.82,8.88,34.34428571,69.71,0.074,1.88,0.18,0.038,0.049,5.38,0.16,4.735201311,0.110141222,35.774834,0.014033544,5.930700465,0.071280016,0.085724999,217.3176667,0.019742641,0.107574086,5.557551955,0.407273949,2.143764811,1.0,0.37,0.0,0.18,44.85,0.0,10.91,1.68,0.2,75.0,23.4,10.0,60.0,26.5,8.0,124.27,136.0,42.80944431,561.0,425.0,79.85294118
2025-05-13 18:00:00,2.65,1177.0,110099.0,2.925687995,3999.0,1415.0,2341.0,0.0,1.35,257.0,1.3,7.0,1.2,12.29,86.72,0.41,3.8,268.16,0.99,12.47,86.55,0.5,1.4,36.19266666,0.98,8.93,71.47,1.36,92.04666667,18.24,843.982,2.56,2.024163569,10.89,5.106666667,79.0,54.82,8.88,34.34428571,69.71,0.074,1.88,0.18,0.038,0.049,5.38,0.16,4.735201311,0.110141222,35.774834,0.014033544,5.930700465,0.071280016,0.085724999,217.3176667,0.019742641,0.107574086,5.557551955,0.407273949,2.143764811,1.0,0.37,0.0,0.18,44.85,0.0,10.91,1.68,0.2,75.0,23.4,10.0,60.0,26.5,8.0,124.27,136.0,42.77580071,561.0,425.0,78.23529412
2025-05-13 19:00:00,2.66,1180.0,110451.0,2.916370439,3999.0,1411.0,2317.0,0.0,1.35,258.0,1.31,8.0,1.2,12.29,86.72,0.41,3.8,268.16,0.99,12.47,86.55,0.5,1.4,36.19266666,0.98,8.93,71.47,1.36,92.04666667,18.24,843.982,2.56,2.024163569,10.89,5.106666667,79.0,54.82,8.88,34.34428571,69.71,0.074,1.88,0.18,0.038,0.049,5.38,0.16,4.735201311,0.110141222,35.774834,0.014033544,5.930700465,0.071280016,0.085724999,217.3176667,0.019742641,0.107574086,5.557551955,0.407273949,2.143764811,1.0,0.37,0.0,0.18,44.85,0.0,10.91,1.68,0.2,75.0,23.4,10.0,60.0,26.5,8.0,123.74000000000001,132.0,41.96115142,557.0,425.0,88.10606061
2025-05-13 20:00:00,2.69,1177.0,110597.0,2.912523161,3999.0,1373.0,2299.0,0.0,1.35,255.0,1.34,7.0,1.2,12.29,86.72,0.41,3.8,268.16,0.99,12.47,86.55,0.5,1.4,36.19266666,0.98,8.93,71.47,1.36,92.04666667,18.24,843.982,2.56,2.024163569,10.89,5.106666667,79.0,54.82,8.88,34.34428571,69.71,0.074,1.88,0.18,0.038,0.049,5.38,0.16,4.735201311,0.110141222,35.774834,0.014033544,5.930700465,0.071280016,0.085724999,217.3176667,0.019742641,0.107574086,5.557551955,0.407273949,2.143764811,1.0,0.37,0.0,0.18,44.85,0.0,10.91,1.68,0.2,75.0,23.4,10.0,60.0,26.5,8.0,123.74000000000001,132.0,42.69427641,557.0,425.0,91.74242424
2025-05-13 21:00:00,2.67,1179.0,110317.0,2.920640116,4000.0,1393.0,2319.0,0.0,1.35,256.0,1.32,7.0,1.2,12.29,86.72,0.41,3.8,268.16,0.99,12.47,86.55,0.5,1.4,36.19266666,0.98,8.93,71.47,1.36,92.04666667,18.24,843.982,2.56,2.024163569,10.89,5.106666667,79.0,54.82,8.88,34.34428571,69.71,0.074,1.88,0.18,0.038,0.049,5.38,0.16,4.735201311,0.110141222,35.774834,0.014033544,5.930700465,0.071280016,0.085724999,217.3176667,0.019742641,0.107574086,5.557551955,0.407273949,2.143764811,1.0,0.37,0.0,0.18,44.85,0.0,10.91,1.68,0.2,75.0,23.4,10.0,60.0,26.5,8.0,124.27,136.0,42.46995051,561.0,425.0,84.41176471
2025-05-13 22:00:00,2.69,1176.0,111336.0,2.893927284,4000.0,1385.0,2312.0,0.0,1.35,256.0,1.34,7.0,1.2,12.29,86.72,0.41,3.8,268.16,0.99,12.47,86.55,0.5,1.4,36.19266666,0.98,8.93,71.47,1.36,92.04666667,18.24,843.982,2.56,2.024163569,10.89,5.106666667,79.0,54.82,8.88,34.34428571,69.71,0.074,1.88,0.18,0.038,0.049,5.38,0.16,4.735201311,0.110141222,35.774834,0.014033544,5.930700465,0.071280016,0.085724999,217.3176667,0.019742641,0.107574086,5.557551955,0.407273949,2.143764811,1.0,0.37,0.0,0.18,44.85,0.0,10.91,1.68,0.2,75.0,23.4,10.0,60.0,26.5,8.0,124.535,138.0,42.27488152,563.0,425.0,85.65217391
2025-05-13 23:00:00,2.68,1177.0,111711.0,2.884219341,4000.0,1398.0,2314.0,0.0,1.35,258.0,1.33,8.0,1.2,12.34,86.7,0.42,3.2,266.4176667,0.96,12.5,86.49,0.48,1.9,35.469666669999995,1.01,8.86,71.43,1.27,94.23666667,18.44,872.2633333,2.56,2.024163569,10.89,5.106,79.02733333,54.82,8.88,34.69,67.47,0.074,1.88,0.18,0.038,0.049,5.38,0.16,4.665736928,0.089906922,35.10478506,0.012050837,5.183353684,0.05288259,0.063465627,302.1475333,0.016408598,0.118196173,5.123005079,0.400504403,1.959002854,1.0,0.237674939,29.04,0.139326688,37.40511798,22.81,16.38666667,1.17198332,0.081956876,75.0,23.4,10.0,60.0,26.5,8.0,124.1375,135.0,42.04033215,560.0,425.0,90.2962963
2025-05-14 00:00:00,2.69,1156.0,110676.0,2.911172937,4000.0,1373.0,2332.0,0.0,1.35,251.0,1.34,7.0,1.2,12.34,86.7,0.42,3.2,266.4176667,0.96,12.5,86.49,0.48,1.9,35.469666669999995,1.01,8.86,71.43,1.27,94.23666667,18.44,872.2633333,2.56,2.024163569,10.89,5.106,79.02733333,54.82,8.88,34.69,67.47,0.074,1.88,0.18,0.038,0.049,5.38,0.16,4.665736928,0.089906922,35.10478506,0.012050837,5.183353684,0.05288259,0.063465627,302.1475333,0.016408598,0.118196173,5.123005079,0.400504403,1.959002854,1.0,0.237674939,29.04,0.139326688,37.40511798,22.81,16.38666667,1.17198332,0.081956876,75.0,23.4,10.0,60.0,26.5,8.0,123.475,130.0,43.26559546,555.0,425.0,85.15384615
2025-05-14 01:00:00,2.69,1176.0,109966.0,2.929956048,4000.0,1367.0,2364.0,0.0,1.35,253.0,1.34,7.0,1.2,12.34,86.7,0.42,3.2,266.4176667,0.96,12.5,86.49,0.48,1.9,35.469666669999995,1.01,8.86,71.43,1.27,94.23666667,18.44,872.2633333,2.56,2.024163569,10.89,5.106,79.02733333,54.82,8.88,34.69,67.47,0.074,1.88,0.18,0.038,0.049,5.38,0.16,4.665736928,0.089906922,35.10478506,0.012050837,5.183353684,0.05288259,0.063465627,302.1475333,0.016408598,0.118196173,5.123005079,0.400504403,1.959002854,1.0,0.237674939,29.04,0.139326688,37.40511798,22.81,16.38666667,1.17198332,0.081956876,75.0,23.4,10.0,60.0,26.5,8.0,122.8125,125.0,42.04281061,550.0,425.0,84.32
2025-05-14 02:00:00,2.62,1178.0,110396.0,2.918551529,4000.0,1445.0,2314.0,0.0,1.35,259.0,1.27,8.0,1.2,12.34,86.7,0.42,3.2,266.4176667,0.96,12.5,86.49,0.48,1.9,35.469666669999995,1.01,8.86,71.43,1.27,94.23666667,18.44,872.2633333,2.56,2.024163569,10.89,5.106,79.02733333,54.82,8.88,34.69,67.47,0.074,1.88,0.18,0.038,0.049,5.38,0.16,4.665736928,0.089906922,35.10478506,0.012050837,5.183353684,0.05288259,0.063465627,302.1475333,0.016408598,0.118196173,5.123005079,0.400504403,1.959002854,1.0,0.237674939,29.04,0.139326688,37.40511798,22.81,16.38666667,1.17198332,0.081956876,75.0,23.4,10.0,60.0,26.5,8.0,122.8125,125.0,42.80660377,550.0,425.0,88.4
2025-05-14 03:00:00,2.63,1178.0,110532.0,2.915691215,4001.0,1434.0,2310.0,0.0,1.35,259.0,1.28,7.0,1.2,12.34,86.7,0.42,3.2,266.4176667,0.96,12.5,86.49,0.48,1.9,35.469666669999995,1.01,8.86,71.43,1.27,94.23666667,18.44,872.2633333,2.56,2.024163569,10.89,5.106,79.02733333,54.82,8.88,34.69,67.47,0.074,1.88,0.18,0.038,0.049,5.38,0.16,4.665736928,0.089906922,35.10478506,0.012050837,5.183353684,0.05288259,0.063465627,302.1475333,0.016408598,0.118196173,5.123005079,0.400504403,1.959002854,1.0,0.237674939,29.04,0.139326688,37.40511798,22.81,16.38666667,1.17198332,0.081956876,75.0,23.4,10.0,60.0,26.5,8.0,124.1375,135.0,41.97823,560.0,425.0,88.37037037
2025-05-14 04:00:00,2.65,1177.0,110664.0,2.912215769,4001.0,1415.0,2329.0,0.0,1.35,257.0,1.3,7.0,1.2,12.34,86.7,0.42,3.2,266.4176667,0.96,12.5,86.49,0.48,1.9,35.469666669999995,1.01,8.86,71.43,1.27,94.23666667,18.44,872.2633333,2.56,2.024163569,10.89,5.106,79.02733333,54.82,8.88,34.69,67.47,0.074,1.88,0.18,0.038,0.049,5.38,0.16,4.665736928,0.089906922,35.10478506,0.012050837,5.183353684,0.05288259,0.063465627,302.1475333,0.016408598,0.118196173,5.123005079,0.400504403,1.959002854,1.0,0.237674939,29.04,0.139326688,37.40511798,22.81,16.38666667,1.17198332,0.081956876,75.0,23.4,10.0,60.0,26.5,8.0,124.535,138.0,43.22867854,563.0,425.0,84.56521739
2025-05-14 05:00:00,2.64,1177.0,111002.0,2.902629016,4000.0,1438.0,2312.0,0.0,1.35,259.0,1.29,8.0,1.2,12.34,86.7,0.42,3.2,266.4176667,0.96,12.5,86.49,0.48,1.9,35.469666669999995,1.01,8.86,71.43,1.27,94.23666667,18.44,872.2633333,2.56,2.024163569,10.89,5.106,79.02733333,54.82,8.88,34.69,67.47,0.074,1.88,0.18,0.038,0.049,5.38,0.16,4.665736928,0.089906922,35.10478506,0.012050837,5.183353684,0.05288259,0.063465627,302.1475333,0.016408598,0.118196173,5.123005079,0.400504403,1.959002854,1.0,0.237674939,29.04,0.139326688,37.40511798,22.81,16.38666667,1.17198332,0.081956876,75.0,23.4,10.0,60.0,26.5,8.0,123.8725,133.0,42.66790611,558.0,425.0,90.07518797
2025-05-14 06:00:00,2.63,1177.0,110845.0,2.905285085,3998.0,1441.0,2308.0,0.0,1.35,259.0,1.28,7.0,1.2,12.34,86.7,0.42,3.2,266.4176667,0.96,12.5,86.49,0.48,1.9,35.469666669999995,1.01,8.86,71.43,1.27,94.23666667,18.44,872.2633333,2.56,2.024163569,10.89,5.106,79.02733333,54.82,8.88,34.69,67.47,0.074,1.88,0.18,0.038,0.049,5.38,0.16,4.665736928,0.089906922,35.10478506,0.012050837,5.183353684,0.05288259,0.063465627,302.1475333,0.016408598,0.118196173,5.123005079,0.400504403,1.959002854,1.0,0.237674939,29.04,0.139326688,37.40511798,22.81,16.38666667,1.17198332,0.081956876,75.0,23.4,10.0,60.0,26.5,8.0,124.6675,139.0,42.35070188,564.0,425.0,88.05755396
2025-05-14 07:00:00,2.67,1176.0,109652.0,2.938340467,4000.0,1379.0,2294.0,0.0,1.35,253.0,1.32,7.0,1.2,12.34,86.7,0.42,3.2,266.4176667,0.96,12.5,86.49,0.48,1.9,35.469666669999995,1.01,8.86,71.43,1.27,94.23666667,18.44,872.2633333,2.56,2.024163569,10.89,5.106,79.02733333,54.82,8.88,34.69,67.47,0.074,1.88,0.18,0.038,0.049,5.38,0.16,4.665736928,0.089906922,35.10478506,0.012050837,5.183353684,0.05288259,0.063465627,302.1475333,0.016408598,0.118196173,5.123005079,0.400504403,1.959002854,1.0,0.237674939,29.04,0.139326688,37.40511798,22.81,16.38666667,1.17198332,0.081956876,75.0,23.4,10.0,60.0,26.5,8.0,124.9325,141.0,43.19831421,566.0,425.0,87.94326241
2025-05-14 08:00:00,2.64,1179.0,107109.0,3.008053521,4000.0,1387.0,2275.0,0.0,1.35,251.0,1.29,7.0,1.2,12.3,86.72,0.38,3.6,266.4176667,0.98,12.5,86.49,0.48,1.9,35.469666669999995,1.01,8.9,71.03,1.22,94.23666667,18.85,872.2633333,2.56,2.024163569,10.89,5.106,79.02733333,54.82,8.88,34.69,67.47,0.074,1.88,0.18,0.038,0.049,5.38,0.16,4.665736928,0.089906922,35.10478506,0.012050837,5.183353684,0.05288259,0.063465627,302.1475333,0.016408598,0.118196173,5.123005079,0.400504403,1.959002854,1.0,0.37,0.0,0.18,44.85,0.0,16.38666667,1.68,0.2,75.0,23.4,10.0,60.0,26.5,8.0,125.065,142.0,42.36160608,567.0,425.0,84.57746479
2025-05-14 09:00:00,2.64,1179.0,107066.0,3.008508981,3999.0,1383.0,2276.0,0.0,1.35,250.0,1.29,7.0,1.2,12.3,86.72,0.38,3.6,266.4176667,0.98,12.5,86.49,0.48,1.9,35.469666669999995,1.01,8.9,71.03,1.22,94.23666667,18.85,872.2633333,2.56,2.024163569,10.89,5.106,79.02733333,54.82,8.88,34.69,67.47,0.074,1.88,0.18,0.038,0.049,5.38,0.16,4.665736928,0.089906922,35.10478506,0.012050837,5.183353684,0.05288259,0.063465627,302.1475333,0.016408598,0.118196173,5.123005079,0.400504403,1.959002854,1.0,0.37,0.0,0.18,44.85,0.0,16.38666667,1.68,0.2,75.0,23.4,10.0,60.0,26.5,8.0,126.7875,155.0,42.36523391,580.0,425.0,84.32258065
2025-05-14 10:00:00,2.64,1175.0,106844.0,3.015508942,4000.0,1377.0,2272.0,0.0,1.35,249.0,1.29,7.0,1.2,12.3,86.72,0.38,3.6,266.4176667,0.98,12.5,86.49,0.48,1.9,35.469666669999995,1.01,8.9,71.03,1.22,94.23666667,18.85,872.2633333,2.56,2.024163569,10.89,5.106,79.02733333,54.82,8.88,34.69,67.47,0.074,1.88,0.18,0.038,0.049,5.38,0.16,4.665736928,0.089906922,35.10478506,0.012050837,5.183353684,0.05288259,0.063465627,302.1475333,0.016408598,0.118196173,5.123005079,0.400504403,1.959002854,1.0,0.37,0.0,0.18,44.85,0.0,16.38666667,1.68,0.2,75.0,23.4,10.0,60.0,26.5,8.0,126.39,152.0,42.54354569,577.0,425.0,84.34210526
2025-05-14 11:00:00,2.65,1178.0,108198.0,2.977055169,3999.0,1385.0,2277.0,0.0,1.35,252.0,1.3,7.0,1.2,12.3,86.72,0.38,3.6,266.4176667,0.98,12.5,86.49,0.48,1.9,35.469666669999995,1.01,8.9,71.03,1.22,94.23666667,18.85,872.2633333,2.56,2.024163569,10.89,5.106,79.02733333,54.82,8.88,34.69,67.47,0.074,1.88,0.18,0.038,0.049,5.38,0.16,4.665736928,0.089906922,35.10478506,0.012050837,5.183353684,0.05288259,0.063465627,302.1475333,0.016408598,0.118196173,5.123005079,0.400504403,1.959002854,1.0,0.37,0.0,0.18,44.85,0.0,16.38666667,1.68,0.2,75.0,23.4,10.0,60.0,26.5,8.0,126.52250000000001,153.0,41.94543298,578.0,425.0,84.37908497
2025-05-14 12:00:00,2.67,1179.0,108184.0,2.97818418,4000.0,1362.0,2299.0,0.0,1.35,251.0,1.32,6.0,1.2,12.3,86.72,0.38,3.6,266.4176667,0.98,12.5,86.49,0.48,1.9,35.469666669999995,1.01,8.9,71.03,1.22,94.23666667,18.85,872.2633333,2.56,2.024163569,10.89,5.106,79.02733333,54.82,8.88,34.69,67.47,0.074,1.88,0.18,0.038,0.049,5.38,0.16,4.665736928,0.089906922,35.10478506,0.012050837,5.183353684,0.05288259,0.063465627,302.1475333,0.016408598,0.118196173,5.123005079,0.400504403,1.959002854,1.0,0.37,0.0,0.18,44.85,0.0,16.38666667,1.68,0.2,75.0,23.4,10.0,60.0,26.5,8.0,126.125,150.0,42.58727881,575.0,425.0,80.73333333
2025-05-14 13:00:00,2.64,1167.0,107685.0,2.991227535,3999.0,1389.0,2316.0,0.0,1.35,250.0,1.29,7.0,1.2,12.3,86.72,0.38,3.6,266.4176667,0.98,12.5,86.49,0.48,1.9,35.469666669999995,1.01,8.9,71.03,1.22,94.23666667,18.85,872.2633333,2.56,2.024163569,10.89,5.106,79.02733333,54.82,8.88,34.69,67.47,0.074,1.88,0.18,0.038,0.049,5.38,0.16,4.665736928,0.089906922,35.10478506,0.012050837,5.183353684,0.05288259,0.063465627,302.1475333,0.016408598,0.118196173,5.123005079,0.400504403,1.959002854,1.0,0.37,0.0,0.18,44.85,0.0,16.38666667,1.68,0.2,75.0,23.4,10.0,60.0,26.5,8.0,125.7275,147.0,41.52462121,572.0,425.0,78.57142857
2025-05-14 14:00:00,2.65,1178.0,108264.0,2.976728516,4001.0,1385.0,2308.0,0.0,1.35,252.0,1.3,7.0,1.2,12.3,86.72,0.38,3.6,266.4176667,0.98,12.5,86.49,0.48,1.9,35.469666669999995,1.01,8.9,71.03,1.22,94.23666667,18.85,872.2633333,2.56,2.024163569,10.89,5.106,79.02733333,54.82,8.88,34.69,67.47,0.074,1.88,0.18,0.038,0.049,5.38,0.16,4.665736928,0.089906922,35.10478506,0.012050837,5.183353684,0.05288259,0.063465627,302.1475333,0.016408598,0.118196173,5.123005079,0.400504403,1.959002854,1.0,0.37,0.0,0.18,44.85,0.0,16.38666667,1.68,0.2,75.0,23.4,10.0,60.0,26.5,8.0,125.1975,143.0,42.29671897,568.0,425.0,84.12587413
2025-05-14 15:00:00,2.7,1178.0,109241.0,2.94938776,4000.0,1353.0,2308.0,0.0,1.35,251.0,1.35,7.0,1.2,12.3,86.72,0.38,3.6,266.4176667,0.98,12.5,86.49,0.48,1.9,35.469666669999995,1.01,8.9,71.03,1.22,94.23666667,18.85,872.2633333,2.56,2.024163569,10.89,5.106,79.02733333,54.82,8.88,34.69,67.47,0.074,1.88,0.18,0.038,0.049,5.38,0.16,4.665736928,0.089906922,35.10478506,0.012050837,5.183353684,0.05288259,0.063465627,302.1475333,0.016408598,0.118196173,5.123005079,0.400504403,1.959002854,1.0,0.37,0.0,0.18,44.85,0.0,16.38666667,1.68,0.2,75.0,23.4,10.0,60.0,26.5,8.0,124.8,140.0,42.45530393,565.0,425.0,84.78571429
2025-05-14 16:00:00,2.69,1176.0,108951.0,2.957232806,4000.0,1359.0,2315.0,0.0,1.35,251.0,1.34,7.0,1.2,12.36,86.65,0.4,3.1,266.4176667,0.99,12.5,86.49,0.48,1.9,35.469666669999995,1.01,8.89,71.55,1.1,94.23666667,18.46,872.2633333,2.56,2.024163569,10.89,5.106,79.02733333,54.82,8.88,34.69,67.47,0.074,1.88,0.18,0.038,0.049,5.38,0.16,4.665736928,0.089906922,35.10478506,0.012050837,5.183353684,0.05288259,0.063465627,302.1475333,0.016408598,0.118196173,5.123005079,0.400504403,1.959002854,1.0,0.37,0.0,0.18,44.85,0.0,16.38666667,1.68,0.2,75.0,23.4,10.0,60.0,26.5,8.0,124.27,136.0,42.60312945,561.0,425.0,83.89705882
