Repository: saikumar-voptimai/evonith_bf_webapp

# Evonith BF2 — Blast Furnace Intelligence Platform

Monitoring, modelling and optimisation of **Blast Furnace 2 (BF2)** at Evonith Steel: live telemetry from InfluxDB,
manual plant reports from Neon PostgreSQL, a two-zone energy model of the furnace, blend and fuel optimisers, a
conversational assistant (FurnaceMind) and a live digital twin evaluated every hour.

The platform has three deployable parts that share one Python service layer, plus the shared data library:

| Part | Path | What it is |
|---|---|---|
| **Streamlit app** (legacy) | `src/app.py`, `src/custom_pages/` | The original 11-page dashboard; still the home of the model pages. Served under `/legacy` in production |

File: src/assets/data/V10_df_filtered.csv (part 134 of 166)
datetime,Hot Blast PressureBar,Hot Blast Temp.oC,Hot Blast VolumeNm3/Hr.,O2 Enrichment %,OxygenFlowNm3/Hr.,PermeabilityKgs/Hr.,RAFToC,SteamKgs/Hr.,TopPressureBar,TuyereVelocitym/s,Differential PressureTotalBar,Charges/Hrs.,StockRodLevel,COKE_ASH%,COKE_FC%,COKE_IM%,COKE_MOIST%,COKE_MT,COKE_VM%,NUTCOKE_ASH%,NUTCOKE_FC%,NUTCOKE_IM%,NUTCOKE_MOIST%,NUTCOKE_MT,NUTCOKE_VM%,PCI_2_%Ash,PCI_2_%FC,PCI_2_%IM,PCI_2_MT,PCI_2_%VM,Sinter_SP_MT,Sinter_SP_02_Al2O3%,Sinter_SP_02_Basicity,Sinter_SP_02_CaO%,Sinter_SP_02_Cold_Strength_AI,Sinter_SP_02_Cold_strength_TI,Sinter_SP_02_Fe(T)%,Sinter_SP_02_FeO%,Sinter_SP_02_Hot_strength_RDI,Sinter_SP_02_Hot_strength_RI,Sinter_SP_02_K2O%,Sinter_SP_02_MgO%,Sinter_SP_02_MnO%,Sinter_SP_02_Na2O%,Sinter_SP_02_P%,Sinter_SP_02_SiO2%,Sinter_SP_02_TiO2%,ORE_%Al2O3,ORE_%CaO,ORE_%Fe(T),ORE_%K2O,ORE_%LOI,ORE_%MgO,ORE_%MnO,ORE_MT,ORE_%Na2O,ORE_%P,ORE_%SiO2,ORE_%TiO2,ORE_%TM,Geomin Type,FLUX_Al2O3%,FLUX_CaO%,FLUX_Fe2O3%,FLUX_LOI%,FLUX_MgO%,FLUX_MT,FLUX_SiO2%,FLUX_TM%,COKE_DISCHARGE_TIME,WEIGHTED_COKE_ANGLE,TOTAL_COKE_PORTIONS,NON_COKE_DISCHARGE_TIME,WEIGHTED_NON_COKE_ANGLE,TOTAL_NON_COKE_PORTIONS,UnitCost Lakhs/Thm,ActualKg/Thm.,FurnaceTopGasAnalysisCO2ETACO,Act. Fuel RateKg/Thm.,Coke Rate Kg/Thm,ProductionTonnesPerHr
2025-05-14 17:00:00,2.64,1179.0,108388.0,2.971097541,3998.0,1399.0,2317.0,0.0,1.35,253.0,1.29,7.0,1.2,12.36,86.65,0.4,3.1,266.4176667,0.99,12.5,86.49,0.48,1.9,35.469666669999995,1.01,8.89,71.55,1.1,94.23666667,18.46,872.2633333,2.56,2.024163569,10.89,5.106,79.02733333,54.82,8.88,34.69,67.47,0.074,1.88,0.18,0.038,0.049,5.38,0.16,4.665736928,0.089906922,35.10478506,0.012050837,5.183353684,0.05288259,0.063465627,302.1475333,0.016408598,0.118196173,5.123005079,0.400504403,1.959002854,1.0,0.37,0.0,0.18,44.85,0.0,16.38666667,1.68,0.2,75.0,23.4,10.0,60.0,26.5,8.0,124.27,136.0,43.15567035,561.0,425.0,84.26470588
2025-05-14 18:00:00,2.6,1177.0,106428.0,3.02804366,4001.0,1420.0,2318.0,0.0,1.35,251.0,1.25,8.0,1.2,12.36,86.65,0.4,3.1,266.4176667,0.99,12.5,86.49,0.48,1.9,35.469666669999995,1.01,8.89,71.55,1.1,94.23666667,18.46,872.2633333,2.56,2.024163569,10.89,5.106,79.02733333,54.82,8.88,34.69,67.47,0.074,1.88,0.18,0.038,0.049,5.38,0.16,4.665736928,0.089906922,35.10478506,0.012050837,5.183353684,0.05288259,0.063465627,302.1475333,0.016408598,0.118196173,5.123005079,0.400504403,1.959002854,1.0,0.37,0.0,0.18,44.85,0.0,16.38666667,1.68,0.2,75.0,23.4,10.0,60.0,26.5,8.0,124.27,136.0,41.91403467,561.0,425.0,83.97058824
2025-05-14 19:00:00,2.68,1176.0,111731.0,2.882982978,3999.0,1400.0,2319.0,0.0,1.35,258.0,1.33,7.0,1.2,12.36,86.65,0.4,3.1,266.4176667,0.99,12.5,86.49,0.48,1.9,35.469666669999995,1.01,8.89,71.55,1.1,94.23666667,18.46,872.2633333,2.56,2.024163569,10.89,5.106,79.02733333,54.82,8.88,34.69,67.47,0.074,1.88,0.18,0.038,0.049,5.38,0.16,4.665736928,0.089906922,35.10478506,0.012050837,5.183353684,0.05288259,0.063465627,302.1475333,0.016408598,0.118196173,5.123005079,0.400504403,1.959002854,1.0,0.37,0.0,0.18,44.85,0.0,16.38666667,1.68,0.2,75.0,23.4,10.0,60.0,26.5,8.0,124.1375,135.0,42.43937233,560.0,425.0,84.66666667
2025-05-14 20:00:00,2.7,1177.0,111627.0,2.884946044,3998.0,1374.0,2319.0,0.0,1.35,256.0,1.35,7.0,1.2,12.36,86.65,0.4,3.1,266.4176667,0.99,12.5,86.49,0.48,1.9,35.469666669999995,1.01,8.89,71.55,1.1,94.23666667,18.46,872.2633333,2.56,2.024163569,10.89,5.106,79.02733333,54.82,8.88,34.69,67.47,0.074,1.88,0.18,0.038,0.049,5.38,0.16,4.665736928,0.089906922,35.10478506,0.012050837,5.183353684,0.05288259,0.063465627,302.1475333,0.016408598,0.118196173,5.123005079,0.400504403,1.959002854,1.0,0.37,0.0,0.18,44.85,0.0,16.38666667,1.68,0.2,75.0,23.4,10.0,60.0,26.5,8.0,124.27,136.0,43.16939891,561.0,425.0,84.63235294
2025-05-14 21:00:00,2.7,1179.0,110819.0,2.907418959,4000.0,1369.0,2311.0,0.0,1.35,255.0,1.35,7.0,1.2,12.36,86.65,0.4,3.1,266.4176667,0.99,12.5,86.49,0.48,1.9,35.469666669999995,1.01,8.89,71.55,1.1,94.23666667,18.46,872.2633333,2.56,2.024163569,10.89,5.106,79.02733333,54.82,8.88,34.69,67.47,0.074,1.88,0.18,0.038,0.049,5.38,0.16,4.665736928,0.089906922,35.10478506,0.012050837,5.183353684,0.05288259,0.063465627,302.1475333,0.016408598,0.118196173,5.123005079,0.400504403,1.959002854,1.0,0.37,0.0,0.18,44.85,0.0,16.38666667,1.68,0.2,75.0,23.4,10.0,60.0,26.5,8.0,124.9325,141.0,43.69047619,566.0,425.0,78.5106383
2025-05-14 22:00:00,2.72,1159.0,111053.0,2.901296925,4000.0,1353.0,2301.0,0.0,1.35,251.0,1.37,7.0,1.2,12.36,86.65,0.4,3.1,266.4176667,0.99,12.5,86.49,0.48,1.9,35.469666669999995,1.01,8.89,71.55,1.1,94.23666667,18.46,872.2633333,2.56,2.024163569,10.89,5.106,79.02733333,54.82,8.88,34.69,67.47,0.074,1.88,0.18,0.038,0.049,5.38,0.16,4.665736928,0.089906922,35.10478506,0.012050837,5.183353684,0.05288259,0.063465627,302.1475333,0.016408598,0.118196173,5.123005079,0.400504403,1.959002854,1.0,0.37,0.0,0.18,44.85,0.0,16.38666667,1.68,0.2,75.0,23.4,10.0,60.0,26.5,8.0,124.27,136.0,43.1223227,561.0,425.0,84.11764706
2025-05-14 23:00:00,2.65,1107.0,111259.0,2.895928742,4000.0,1379.0,2275.0,0.0,1.35,244.0,1.3,7.0,1.2,12.4,86.62,0.38,3.4,264.8326667,0.98,12.47,86.5,0.46,1.4,34.70633334,1.03,8.9,71.12,1.22,92.54333333,18.76,868.9873333,2.56,2.024163569,10.89,4.900833333,78.3,54.82,8.88,33.60142857,67.47,0.074,1.88,0.18,0.038,0.049,5.38,0.16,4.195903781,0.169885196,36.48569292,0.01384264,5.21224006,0.06276562,0.078218144,300.2752667,0.010490982,0.10041416,4.197000779,0.321196607,2.587887425,1.0,0.433475177,0.0,0.536879433,21.92624113,0.0,12.69,51.37964539,0.14751773,75.0,23.4,10.0,60.0,26.5,8.0,123.475,130.0,42.22593743,555.0,425.0,82.46153846
2025-05-15 00:00:00,2.69,1167.0,109501.0,2.942389574,4000.0,1363.0,2329.0,0.0,1.35,251.0,1.34,7.0,1.2,12.4,86.62,0.38,3.4,264.8326667,0.98,12.47,86.5,0.46,1.4,34.70633334,1.03,8.9,71.12,1.22,92.54333333,18.76,868.9873333,2.56,2.024163569,10.89,4.900833333,78.3,54.82,8.88,33.60142857,67.47,0.074,1.88,0.18,0.038,0.049,5.38,0.16,4.195903781,0.169885196,36.48569292,0.01384264,5.21224006,0.06276562,0.078218144,300.2752667,0.010490982,0.10041416,4.197000779,0.321196607,2.587887425,1.0,0.433475177,0.0,0.536879433,21.92624113,0.0,12.69,51.37964539,0.14751773,75.0,23.4,10.0,60.0,26.5,8.0,122.225,130.0,42.46510528,550.0,420.0,81.84615385
2025-05-15 01:00:00,2.68,1170.0,110409.0,2.916020973,3997.0,1372.0,2330.0,0.0,1.35,253.0,1.33,8.0,1.2,12.4,86.62,0.38,3.4,264.8326667,0.98,12.47,86.5,0.46,1.4,34.70633334,1.03,8.9,71.12,1.22,92.54333333,18.76,868.9873333,2.56,2.024163569,10.89,4.900833333,78.3,54.82,8.88,33.60142857,67.47,0.074,1.88,0.18,0.038,0.049,5.38,0.16,4.195903781,0.169885196,36.48569292,0.01384264,5.21224006,0.06276562,0.078218144,300.2752667,0.010490982,0.10041416,4.197000779,0.321196607,2.587887425,1.0,0.433475177,0.0,0.536879433,21.92624113,0.0,12.69,51.37964539,0.14751773,75.0,23.4,10.0,60.0,26.5,8.0,123.0775,127.0,43.90532544,552.0,425.0,87.32283465
2025-05-15 02:00:00,2.67,1181.0,111053.0,2.901296925,4000.0,1398.0,2318.0,0.0,1.35,258.0,1.32,7.0,1.2,12.4,86.62,0.38,3.4,264.8326667,0.98,12.47,86.5,0.46,1.4,34.70633334,1.03,8.9,71.12,1.22,92.54333333,18.76,868.9873333,2.56,2.024163569,10.89,4.900833333,78.3,54.82,8.88,33.60142857,67.47,0.074,1.88,0.18,0.038,0.049,5.38,0.16,4.195903781,0.169885196,36.48569292,0.01384264,5.21224006,0.06276562,0.078218144,300.2752667,0.010490982,0.10041416,4.197000779,0.321196607,2.587887425,1.0,0.433475177,0.0,0.536879433,21.92624113,0.0,12.69,51.37964539,0.14751773,75.0,23.4,10.0,60.0,26.5,8.0,123.6075,131.0,43.33412266,556.0,425.0,88.47328244
2025-05-15 03:00:00,2.68,1190.0,109965.0,2.930714664,4001.0,1376.0,2326.0,0.0,1.35,256.0,1.33,7.0,1.2,12.4,86.62,0.38,3.4,264.8326667,0.98,12.47,86.5,0.46,1.4,34.70633334,1.03,8.9,71.12,1.22,92.54333333,18.76,868.9873333,2.56,2.024163569,10.89,4.900833333,78.3,54.82,8.88,33.60142857,67.47,0.074,1.88,0.18,0.038,0.049,5.38,0.16,4.195903781,0.169885196,36.48569292,0.01384264,5.21224006,0.06276562,0.078218144,300.2752667,0.010490982,0.10041416,4.197000779,0.321196607,2.587887425,1.0,0.433475177,0.0,0.536879433,21.92624113,0.0,12.69,51.37964539,0.14751773,75.0,23.4,10.0,60.0,26.5,8.0,123.475,130.0,42.64178033,555.0,425.0,87.69230769
2025-05-15 04:00:00,2.69,1144.0,109343.0,2.946638354,4000.0,1336.0,2330.0,0.0,1.35,246.0,1.34,7.0,1.2,12.4,86.62,0.38,3.4,264.8326667,0.98,12.47,86.5,0.46,1.4,34.70633334,1.03,8.9,71.12,1.22,92.54333333,18.76,868.9873333,2.56,2.024163569,10.89,4.900833333,78.3,54.82,8.88,33.60142857,67.47,0.074,1.88,0.18,0.038,0.049,5.38,0.16,4.195903781,0.169885196,36.48569292,0.01384264,5.21224006,0.06276562,0.078218144,300.2752667,0.010490982,0.10041416,4.197000779,0.321196607,2.587887425,1.0,0.433475177,0.0,0.536879433,21.92624113,0.0,12.69,51.37964539,0.14751773,75.0,23.4,10.0,60.0,26.5,8.0,122.945,126.0,42.2306959,551.0,425.0,84.6031746
2025-05-15 05:00:00,2.68,1147.0,110437.0,2.91673989,3999.0,1562.0,2339.0,0.0,1.35,250.0,1.33,7.0,1.2,12.4,86.62,0.38,3.4,264.8326667,0.98,12.47,86.5,0.46,1.4,34.70633334,1.03,8.9,71.12,1.22,92.54333333,18.76,868.9873333,2.56,2.024163569,10.89,4.900833333,78.3,54.82,8.88,33.60142857,67.47,0.074,1.88,0.18,0.038,0.049,5.38,0.16,4.195903781,0.169885196,36.48569292,0.01384264,5.21224006,0.06276562,0.078218144,300.2752667,0.010490982,0.10041416,4.197000779,0.321196607,2.587887425,1.0,0.433475177,0.0,0.536879433,21.92624113,0.0,12.69,51.37964539,0.14751773,75.0,23.4,10.0,60.0,26.5,8.0,122.68,124.0,42.61988304,549.0,425.0,82.58064516
2025-05-15 06:00:00,2.67,1192.0,110758.0,2.908292366,3999.0,1394.0,2355.0,0.0,1.35,259.0,1.32,8.0,1.2,12.4,86.62,0.38,3.4,264.8326667,0.98,12.47,86.5,0.46,1.4,34.70633334,1.03,8.9,71.12,1.22,92.54333333,18.76,868.9873333,2.56,2.024163569,10.89,4.900833333,78.3,54.82,8.88,33.60142857,67.47,0.074,1.88,0.18,0.038,0.049,5.38,0.16,4.195903781,0.169885196,36.48569292,0.01384264,5.21224006,0.06276562,0.078218144,300.2752667,0.010490982,0.10041416,4.197000779,0.321196607,2.587887425,1.0,0.433475177,0.0,0.536879433,21.92624113,0.0,12.69,51.37964539,0.14751773,75.0,23.4,10.0,60.0,26.5,8.0,122.5475,123.0,42.97038937,548.0,425.0,90.6504065
2025-05-15 07:00:00,2.67,1179.0,110793.0,2.907374254,3999.0,1402.0,2328.0,0.0,1.35,257.0,1.32,7.0,1.2,12.4,86.62,0.38,3.4,264.8326667,0.98,12.47,86.5,0.46,1.4,34.70633334,1.03,8.9,71.12,1.22,92.54333333,18.76,868.9873333,2.56,2.024163569,10.89,4.900833333,78.3,54.82,8.88,33.60142857,67.47,0.074,1.88,0.18,0.038,0.049,5.38,0.16,4.195903781,0.169885196,36.48569292,0.01384264,5.21224006,0.06276562,0.078218144,300.2752667,0.010490982,0.10041416,4.197000779,0.321196607,2.587887425,1.0,0.433475177,0.0,0.536879433,21.92624113,0.0,12.69,51.37964539,0.14751773,75.0,23.4,10.0,60.0,26.5,8.0,122.8125,125.0,42.69320843,550.0,425.0,90.64
2025-05-15 08:00:00,2.65,1192.0,106732.0,3.018671034,4000.0,1365.0,2327.0,0.0,1.35,261.0,1.3,7.0,1.2,12.58,86.26,0.48,3.5,264.8326667,1.16,12.5,86.49,0.48,1.9,34.70633334,1.01,8.86,71.46,1.28,92.54333333,18.4,868.9873333,2.56,2.024163569,10.89,4.900833333,78.3,54.82,8.88,34.32714286,67.47,0.074,1.88,0.18,0.038,0.049,5.38,0.16,4.665736928,0.089906922,35.10478506,0.012050837,5.183353684,0.05288259,0.063465627,300.2752667,0.016408598,0.118196173,5.123005079,0.400504403,1.959002854,1.0,0.433475177,29.71,0.536879433,21.92624113,22.7,12.69,51.37964539,0.14751773,75.0,23.4,10.0,60.0,26.5,8.0,122.945,126.0,42.6974144,551.0,425.0,90.55555556
2025-05-15 09:00:00,2.62,1182.0,107999.0,2.983282154,4000.0,1411.0,2312.0,0.0,1.35,259.0,1.27,7.0,1.2,12.58,86.26,0.48,3.5,264.8326667,1.16,12.5,86.49,0.48,1.9,34.70633334,1.01,8.86,71.46,1.28,92.54333333,18.4,868.9873333,2.56,2.024163569,10.89,4.900833333,78.3,54.82,8.88,34.32714286,67.47,0.074,1.88,0.18,0.038,0.049,5.38,0.16,4.665736928,0.089906922,35.10478506,0.012050837,5.183353684,0.05288259,0.063465627,300.2752667,0.016408598,0.118196173,5.123005079,0.400504403,1.959002854,1.0,0.433475177,29.71,0.536879433,21.92624113,22.7,12.69,51.37964539,0.14751773,75.0,23.4,10.0,60.0,26.5,8.0,122.8875,135.0,42.82027217,555.0,420.0,90.96296296
2025-05-15 10:00:00,2.66,1177.0,109381.0,2.944879483,3999.0,1393.0,2278.0,0.0,1.35,254.0,1.31,7.0,1.2,12.58,86.26,0.48,3.5,264.8326667,1.16,12.5,86.49,0.48,1.9,34.70633334,1.01,8.86,71.46,1.28,92.54333333,18.4,868.9873333,2.56,2.024163569,10.89,4.900833333,78.3,54.82,8.88,34.32714286,67.47,0.074,1.88,0.18,0.038,0.049,5.38,0.16,4.665736928,0.089906922,35.10478506,0.012050837,5.183353684,0.05288259,0.063465627,300.2752667,0.016408598,0.118196173,5.123005079,0.400504403,1.959002854,1.0,0.433475177,29.71,0.536879433,21.92624113,22.7,12.69,51.37964539,0.14751773,75.0,23.4,10.0,60.0,26.5,8.0,123.55,140.0,41.09947644,560.0,420.0,92.21428571
2025-05-15 11:00:00,2.69,1193.0,108877.0,2.958502039,3999.0,1378.0,2285.0,0.0,1.35,255.0,1.34,7.0,1.2,12.58,86.26,0.48,3.5,264.8326667,1.16,12.5,86.49,0.48,1.9,34.70633334,1.01,8.86,71.46,1.28,92.54333333,18.4,868.9873333,2.56,2.024163569,10.89,4.900833333,78.3,54.82,8.88,34.32714286,67.47,0.074,1.88,0.18,0.038,0.049,5.38,0.16,4.665736928,0.089906922,35.10478506,0.012050837,5.183353684,0.05288259,0.063465627,300.2752667,0.016408598,0.118196173,5.123005079,0.400504403,1.959002854,1.0,0.433475177,29.71,0.536879433,21.92624113,22.7,12.69,51.37964539,0.14751773,75.0,23.4,10.0,60.0,26.5,8.0,123.55,140.0,42.01861131,560.0,420.0,95.28571429
2025-05-15 12:00:00,2.68,1182.0,109304.0,2.947688992,4000.0,1368.0,2306.0,0.0,1.35,253.0,1.33,8.0,1.2,12.58,86.26,0.48,3.5,264.8326667,1.16,12.5,86.49,0.48,1.9,34.70633334,1.01,8.86,71.46,1.28,92.54333333,18.4,868.9873333,2.56,2.024163569,10.89,4.900833333,78.3,54.82,8.88,34.32714286,67.47,0.074,1.88,0.18,0.038,0.049,5.38,0.16,4.665736928,0.089906922,35.10478506,0.012050837,5.183353684,0.05288259,0.063465627,300.2752667,0.016408598,0.118196173,5.123005079,0.400504403,1.959002854,1.0,0.433475177,29.71,0.536879433,21.92624113,22.7,12.69,51.37964539,0.14751773,75.0,23.4,10.0,60.0,26.5,8.0,123.1525,137.0,42.40687679,557.0,420.0,86.64233577
2025-05-15 13:00:00,2.65,1182.0,108153.0,2.978292984,3999.0,1388.0,2303.0,0.0,1.35,253.0,1.3,7.0,1.2,12.58,86.26,0.48,3.5,264.8326667,1.16,12.5,86.49,0.48,1.9,34.70633334,1.01,8.86,71.46,1.28,92.54333333,18.4,868.9873333,2.56,2.024163569,10.89,4.900833333,78.3,54.82,8.88,34.32714286,67.47,0.074,1.88,0.18,0.038,0.049,5.38,0.16,4.665736928,0.089906922,35.10478506,0.012050837,5.183353684,0.05288259,0.063465627,300.2752667,0.016408598,0.118196173,5.123005079,0.400504403,1.959002854,1.0,0.433475177,29.71,0.536879433,21.92624113,22.7,12.69,51.37964539,0.14751773,75.0,23.4,10.0,60.0,26.5,8.0,122.8875,135.0,42.64285714,555.0,420.0,88.2962963
2025-05-15 14:00:00,2.62,1180.0,107235.0,3.004521596,4000.0,1411.0,2290.0,0.0,1.35,253.0,1.27,7.0,1.2,12.58,86.26,0.48,3.5,264.8326667,1.16,12.5,86.49,0.48,1.9,34.70633334,1.01,8.86,71.46,1.28,92.54333333,18.4,868.9873333,2.56,2.024163569,10.89,4.900833333,78.3,54.82,8.88,34.32714286,67.47,0.074,1.88,0.18,0.038,0.049,5.38,0.16,4.665736928,0.089906922,35.10478506,0.012050837,5.183353684,0.05288259,0.063465627,300.2752667,0.016408598,0.118196173,5.123005079,0.400504403,1.959002854,1.0,0.433475177,29.71,0.536879433,21.92624113,22.7,12.69,51.37964539,0.14751773,75.0,23.4,10.0,60.0,26.5,8.0,123.9475,143.0,42.59084474,563.0,420.0,89.02097902
2025-05-15 15:00:00,2.62,1181.0,106143.0,3.034651686,3999.0,1391.0,2299.0,0.0,1.35,250.0,1.27,7.0,1.2,12.58,86.26,0.48,3.5,264.8326667,1.16,12.5,86.49,0.48,1.9,34.70633334,1.01,8.86,71.46,1.28,92.54333333,18.4,868.9873333,2.56,2.024163569,10.89,4.900833333,78.3,54.82,8.88,34.32714286,67.47,0.074,1.88,0.18,0.038,0.049,5.38,0.16,4.665736928,0.089906922,35.10478506,0.012050837,5.183353684,0.05288259,0.063465627,300.2752667,0.016408598,0.118196173,5.123005079,0.400504403,1.959002854,1.0,0.433475177,29.71,0.536879433,21.92624113,22.7,12.69,51.37964539,0.14751773,75.0,23.4,10.0,60.0,26.5,8.0,123.1525,137.0,42.88083393,557.0,420.0,85.62043796
2025-05-15 16:00:00,2.67,1180.0,108058.0,2.98090953,3999.0,1365.0,2314.0,0.0,1.35,251.0,1.32,7.0,1.2,12.46,86.55,0.42,3.4,264.8326667,0.99,12.46,86.52,0.46,1.5,34.70633334,1.02,8.69,71.78,1.19,92.54333333,18.34,868.9873333,2.56,2.024163569,10.89,4.900833333,78.3,54.82,8.88,33.96428571,67.47,0.074,1.88,0.18,0.038,0.049,5.38,0.16,4.70535323,0.222665892,35.8751994,0.016491719,5.01185159,0.073201227,0.07300034,300.2752667,0.016391275,0.096596097,4.759882492,0.334311688,2.081147321,1.0,0.433475177,0.0,0.536879433,21.92624113,0.0,12.69,51.37964539,0.14751773,75.0,23.4,10.0,60.0,26.5,8.0,123.02,136.0,42.75517488,556.0,420.0,84.48529412
2025-05-15 17:00:00,2.66,1182.0,107254.0,3.003989724,4000.0,1363.0,2317.0,0.0,1.35,250.0,1.31,7.0,1.2,12.46,86.55,0.42,3.4,264.8326667,0.99,12.46,86.52,0.46,1.5,34.70633334,1.02,8.69,71.78,1.19,92.54333333,18.34,868.9873333,2.56,2.024163569,10.89,4.900833333,78.3,54.82,8.88,33.96428571,67.47,0.074,1.88,0.18,0.038,0.049,5.38,0.16,4.70535323,0.222665892,35.8751994,0.016491719,5.01185159,0.073201227,0.07300034,300.2752667,0.016391275,0.096596097,4.759882492,0.334311688,2.081147321,1.0,0.433475177,0.0,0.536879433,21.92624113,0.0,12.69,51.37964539,0.14751773,75.0,23.4,10.0,60.0,26.5,8.0,123.02,136.0,43.03086997,556.0,420.0,84.85294118
2025-05-15 18:00:00,2.65,1179.0,108011.0,2.982950946,4000.0,1387.0,2315.0,0.0,1.35,252.0,1.3,7.0,1.2,12.46,86.55,0.42,3.4,264.8326667,0.99,12.46,86.52,0.46,1.5,34.70633334,1.02,8.69,71.78,1.19,92.54333333,18.34,868.9873333,2.56,2.024163569,10.89,4.900833333,78.3,54.82,8.88,33.96428571,67.47,0.074,1.88,0.18,0.038,0.049,5.38,0.16,4.70535323,0.222665892,35.8751994,0.016491719,5.01185159,0.073201227,0.07300034,300.2752667,0.016391275,0.096596097,4.759882492,0.334311688,2.081147321,1.0,0.433475177,0.0,0.536879433,21.92624113,0.0,12.69,51.37964539,0.14751773,75.0,23.4,10.0,60.0,26.5,8.0,123.1525,137.0,42.65291774,557.0,420.0,85.32846715
2025-05-15 19:00:00,2.67,1180.0,108399.0,2.972281353,4000.0,1370.0,2319.0,0.0,1.35,252.0,1.32,7.0,1.2,12.46,86.55,0.42,3.4,264.8326667,0.99,12.46,86.52,0.46,1.5,34.70633334,1.02,8.69,71.78,1.19,92.54333333,18.34,868.9873333,2.56,2.024163569,10.89,4.900833333,78.3,54.82,8.88,33.96428571,67.47,0.074,1.88,0.18,0.038,0.049,5.38,0.16,4.70535323,0.222665892,35.8751994,0.016491719,5.01185159,0.073201227,0.07300034,300.2752667,0.016391275,0.096596097,4.759882492,0.334311688,2.081147321,1.0,0.433475177,0.0,0.536879433,21.92624113,0.0,12.69,51.37964539,0.14751773,75.0,23.4,10.0,60.0,26.5,8.0,123.02,136.0,42.75568182,556.0,420.0,85.0
2025-05-15 20:00:00,2.7,1182.0,108094.0,2.980662097,4000.0,1333.0,2320.0,0.0,1.35,249.0,1.35,7.0,1.2,12.46,86.55,0.42,3.4,264.8326667,0.99,12.46,86.52,0.46,1.5,34.70633334,1.02,8.69,71.78,1.19,92.54333333,18.34,868.9873333,2.56,2.024163569,10.89,4.900833333,78.3,54.82,8.88,33.96428571,67.47,0.074,1.88,0.18,0.038,0.049,5.38,0.16,4.70535323,0.222665892,35.8751994,0.016491719,5.01185159,0.073201227,0.07300034,300.2752667,0.016391275,0.096596097,4.759882492,0.334311688,2.081147321,1.0,0.433475177,0.0,0.536879433,21.92624113,0.0,12.69,51.37964539,0.14751773,75.0,23.4,10.0,60.0,26.5,8.0,123.02,136.0,42.78595159,556.0,420.0,84.70588235
2025-05-15 21:00:00,2.68,1178.0,108647.0,2.965501507,4000.0,1364.0,2325.0,0.0,1.35,251.0,1.33,7.0,1.2,12.46,86.55,0.42,3.4,264.8326667,0.99,12.46,86.52,0.46,1.5,34.70633334,1.02,8.69,71.78,1.19,92.54333333,18.34,868.9873333,2.56,2.024163569,10.89,4.900833333,78.3,54.82,8.88,33.96428571,67.47,0.074,1.88,0.18,0.038,0.049,5.38,0.16,4.70535323,0.222665892,35.8751994,0.016491719,5.01185159,0.073201227,0.07300034,300.2752667,0.016391275,0.096596097,4.759882492,0.334311688,2.081147321,1.0,0.433475177,0.0,0.536879433,21.92624113,0.0,12.69,51.37964539,0.14751773,75.0,23.4,10.0,60.0,26.5,8.0,122.49000000000001,132.0,42.06049149,552.0,420.0,85.45454545
2025-05-15 22:00:00,2.64,1179.0,108998.0,2.955958535,4000.0,1409.0,2328.0,0.0,1.35,255.0,1.29,7.0,1.2,12.46,86.55,0.42,3.4,264.8326667,0.99,12.46,86.52,0.46,1.5,34.70633334,1.02,8.69,71.78,1.19,92.54333333,18.34,868.9873333,2.56,2.024163569,10.89,4.900833333,78.3,54.82,8.88,33.96428571,67.47,0.074,1.88,0.18,0.038,0.049,5.38,0.16,4.70535323,0.222665892,35.8751994,0.016491719,5.01185159,0.073201227,0.07300034,300.2752667,0.016391275,0.096596097,4.759882492,0.334311688,2.081147321,1.0,0.433475177,0.0,0.536879433,21.92624113,0.0,12.69,51.37964539,0.14751773,75.0,23.4,10.0,60.0,26.5,8.0,122.225,130.0,43.49537037,550.0,420.0,86.15384615
2025-05-15 23:00:00,2.7,1175.0,109511.0,2.942121077,4000.0,1351.0,2344.0,0.0,1.34,252.0,1.36,7.0,1.2,12.55,86.47,0.44,3.5,258.6853333,0.98,12.56,85.98,0.42,6.0,35.189,1.04,8.89,71.47,1.2,92.50333333,18.44,860.2716667,2.56,2.024163569,10.89,4.987333333,78.986,54.82,8.88,32.51285714,67.47,0.074,1.88,0.18,0.038,0.049,5.38,0.16,4.593607748,0.204689977,34.84228913,0.018600295,4.870772721,0.090623504,0.070135128,285.7936,0.013953796,0.098524193,4.396577504,0.359028408,2.182001113,1.0,0.171658491,29.71,0.071857043,17.91635599,22.7,14.27,0.5788484,0.079841159,75.0,23.4,10.0,60.0,26.5,8.0,122.225,130.0,43.06569343,550.0,420.0,83.0
2025-05-16 00:00:00,2.71,1177.0,108857.0,3.108404725,4201.0,1332.0,2292.0,0.0,1.35,249.0,1.36,7.0,1.2,12.55,86.47,0.44,3.5,258.6853333,0.98,12.56,85.98,0.42,6.0,35.189,1.04,8.89,71.47,1.2,92.50333333,18.44,860.2716667,2.56,2.024163569,10.89,4.987333333,78.986,54.82,8.88,32.51285714,67.47,0.074,1.88,0.18,0.038,0.049,5.38,0.16,4.593607748,0.204689977,34.84228913,0.018600295,4.870772721,0.090623504,0.070135128,285.7936,0.013953796,0.098524193,4.396577504,0.359028408,2.182001113,1.0,0.171658491,29.71,0.071857043,17.91635599,22.7,14.27,0.5788484,0.079841159,75.0,23.4,10.0,60.0,26.5,8.0,122.6675,139.0,43.47205707,556.0,417.0,85.89928058
2025-05-16 02:00:00,2.66,1176.0,111534.0,2.890236773,4002.0,1413.0,2316.0,0.0,1.35,258.0,1.31,7.0,1.2,12.55,86.47,0.44,3.5,258.6853333,0.98,12.56,85.98,0.42,6.0,35.189,1.04,8.89,71.47,1.2,92.50333333,18.44,860.2716667,2.56,2.024163569,10.89,4.987333333,78.986,54.82,8.88,32.51285714,67.47,0.074,1.88,0.18,0.038,0.049,5.38,0.16,4.593607748,0.204689977,34.84228913,0.018600295,4.870772721,0.090623504,0.070135128,285.7936,0.013953796,0.098524193,4.396577504,0.359028408,2.182001113,1.0,0.171658491,29.71,0.071857043,17.91635599,22.7,14.27,0.5788484,0.079841159,75.0,23.4,10.0,60.0,26.5,8.0,122.6225,133.0,42.70931326,553.0,420.0,87.21804511
2025-05-16 03:00:00,2.66,1176.0,110611.0,2.544624134,3494.0,1411.0,2247.0,0.0,1.35,216.0,1.31,8.0,1.2,12.55,86.47,0.44,3.5,258.6853333,0.98,12.56,85.98,0.42,6.0,35.189,1.04,8.89,71.47,1.2,92.50333333,18.44,860.2716667,2.56,2.024163569,10.89,4.987333333,78.986,54.82,8.88,32.51285714,67.47,0.074,1.88,0.18,0.038,0.049,5.38,0.16,4.593607748,0.204689977,34.84228913,0.018600295,4.870772721,0.090623504,0.070135128,285.7936,0.013953796,0.098524193,4.396577504,0.359028408,2.182001113,1.0,0.171658491,29.71,0.071857043,17.91635599,22.7,14.27,0.5788484,0.079841159,75.0,23.4,10.0,60.0,26.5,8.0,121.8725,133.0,41.96365353,550.0,417.0,90.60150376
2025-05-16 04:00:00,2.58,1083.0,97079.0,3.012390602,3581.0,1214.0,2210.0,1067.0,1.23,203.0,1.35,3.0,1.2,12.55,86.47,0.44,3.5,258.6853333,0.98,12.56,85.98,0.42,6.0,35.189,1.04,8.89,71.47,1.2,92.50333333,18.44,860.2716667,2.56,2.024163569,10.89,4.987333333,78.986,54.82,8.88,32.51285714,67.47,0.074,1.88,0.18,0.038,0.049,5.38,0.16,4.593607748,0.204689977,34.84228913,0.018600295,4.870772721,0.090623504,0.070135128,285.7936,0.013953796,0.098524193,4.396577504,0.359028408,2.182001113,1.0,0.171658491,29.71,0.071857043,17.91635599,22.7,14.27,0.5788484,0.079841159,75.0,23.4,10.0,60.0,26.5,8.0,118.825,110.0,43.16087881,527.0,417.0,80.90909091
2025-05-16 06:00:00,2.53,1153.0,100677.0,2.189380853,2736.0,1347.0,2152.0,0.0,1.28,239.0,1.25,8.0,1.2,12.55,86.47,0.44,3.5,258.6853333,0.98,12.56,85.98,0.42,6.0,35.189,1.04,8.89,71.47,1.2,92.50333333,18.44,860.2716667,2.56,2.024163569,10.89,4.987333333,78.986,54.82,8.88,32.51285714,67.47,0.074,1.88,0.18,0.038,0.049,5.38,0.16,4.593607748,0.204689977,34.84228913,0.018600295,4.870772721,0.090623504,0.070135128,285.7936,0.013953796,0.098524193,4.396577504,0.359028408,2.182001113,1.0,0.171658491,29.71,0.071857043,17.91635599,22.7,14.27,0.5788484,0.079841159,75.0,23.4,10.0,60.0,26.5,8.0,121.6075,131.0,42.81602303,548.0,417.0,96.71755725
2025-05-16 07:00:00,2.62,1161.0,107952.0,2.985325716,4001.0,1374.0,2211.0,0.0,1.31,250.0,1.31,7.0,1.2,12.55,86.47,0.44,3.5,258.6853333,0.98,12.56,85.98,0.42,6.0,35.189,1.04,8.89,71.47,1.2,92.50333333,18.44,860.2716667,2.56,2.024163569,10.89,4.987333333,78.986,54.82,8.88,32.51285714,67.47,0.074,1.88,0.18,0.038,0.049,5.38,0.16,4.593607748,0.204689977,34.84228913,0.018600295,4.870772721,0.090623504,0.070135128,285.7936,0.013953796,0.098524193,4.396577504,0.359028408,2.182001113,1.0,0.171658491,29.71,0.071857043,17.91635599,22.7,14.27,0.5788484,0.079841159,75.0,23.4,10.0,60.0,26.5,8.0,124.39,152.0,44.5968314,569.0,417.0,90.72368421
2025-05-16 08:00:00,2.71,1172.0,106498.0,3.02303164,3997.0,1295.0,2271.0,0.0,1.37,243.0,1.34,7.0,1.2,12.38,86.66,0.4,3.3,258.6853333,0.96,12.56,85.98,0.42,6.0,35.189,1.04,8.92,71.29,1.29,92.50333333,18.5,860.2716667,2.56,2.024163569,10.89,4.987333333,78.986,54.82,8.88,33.23857143,67.47,0.074,1.88,0.18,0.038,0.049,5.38,0.16,4.593607748,0.204689977,34.84228913,0.018600295,4.870772721,0.090623504,0.070135128,285.7936,0.013953796,0.098524193,4.396577504,0.359028408,2.182001113,1.0,0.433475177,0.0,0.536879433,21.92624113,0.0,14.27,51.37964539,0.14751773,75.0,23.4,10.0,60.0,26.5,8.0,123.7275,147.0,44.35294118,564.0,417.0,84.82993197
2025-05-16 09:00:00,2.69,1158.0,105978.0,3.040132516,4000.0,1313.0,2286.0,0.0,1.35,240.0,1.34,7.0,1.2,12.38,86.66,0.4,3.3,258.6853333,0.96,12.56,85.98,0.42,6.0,35.189,1.04,8.92,71.29,1.29,92.50333333,18.5,860.2716667,2.56,2.024163569,10.89,4.987333333,78.986,54.82,8.88,33.23857143,67.47,0.074,1.88,0.18,0.038,0.049,5.38,0.16,4.593607748,0.204689977,34.84228913,0.018600295,4.870772721,0.090623504,0.070135128,285.7936,0.013953796,0.098524193,4.396577504,0.359028408,2.182001113,1.0,0.433475177,0.0,0.536879433,21.92624113,0.0,14.27,51.37964539,0.14751773,75.0,23.4,10.0,60.0,26.5,8.0,123.065,142.0,44.19537518,559.0,417.0,84.29577465
2025-05-16 10:00:00,2.65,1167.0,105882.0,3.044407284,4002.0,1356.0,2280.0,0.0,1.35,245.0,1.3,7.0,1.2,12.38,86.66,0.4,3.3,258.6853333,0.96,12.56,85.98,0.42,6.0,35.189,1.04,8.92,71.29,1.29,92.50333333,18.5,860.2716667,2.56,2.024163569,10.89,4.987333333,78.986,54.82,8.88,33.23857143,67.47,0.074,1.88,0.18,0.038,0.049,5.38,0.16,4.593607748,0.204689977,34.84228913,0.018600295,4.870772721,0.090623504,0.070135128,285.7936,0.013953796,0.098524193,4.396577504,0.359028408,2.182001113,1.0,0.433475177,0.0,0.536879433,21.92624113,0.0,14.27,51.37964539,0.14751773,75.0,23.4,10.0,60.0,26.5,8.0,123.7275,147.0,43.24196597,564.0,417.0,84.14965986
2025-05-16 11:00:00,2.65,1176.0,104822.0,3.072099742,3998.0,1346.0,2282.0,0.0,1.35,244.0,1.3,7.0,1.2,12.38,86.66,0.4,3.3,258.6853333,0.96,12.56,85.98,0.42,6.0,35.189,1.04,8.92,71.29,1.29,92.50333333,18.5,860.2716667,2.56,2.024163569,10.89,4.987333333,78.986,54.82,8.88,33.23857143,67.47,0.074,1.88,0.18,0.038,0.049,5.38,0.16,4.593607748,0.204689977,34.84228913,0.018600295,4.870772721,0.090623504,0.070135128,285.7936,0.013953796,0.098524193,4.396577504,0.359028408,2.182001113,1.0,0.433475177,0.0,0.536879433,21.92624113,0.0,14.27,51.37964539,0.14751773,75.0,23.4,10.0,60.0,26.5,8.0,123.9925,149.0,43.0171592,566.0,417.0,84.83221477
2025-05-16 12:00:00,2.68,1178.0,107617.0,2.992368331,3998.0,1353.0,2310.0,0.0,1.35,249.0,1.33,7.0,1.2,12.38,86.66,0.4,3.3,258.6853333,0.96,12.56,85.98,0.42,6.0,35.189,1.04,8.92,71.29,1.29,92.50333333,18.5,860.2716667,2.56,2.024163569,10.89,4.987333333,78.986,54.82,8.88,33.23857143,67.47,0.074,1.88,0.18,0.038,0.049,5.38,0.16,4.593607748,0.204689977,34.84228913,0.018600295,4.870772721,0.090623504,0.070135128,285.7936,0.013953796,0.098524193,4.396577504,0.359028408,2.182001113,1.0,0.433475177,0.0,0.536879433,21.92624113,0.0,14.27,51.37964539,0.14751773,75.0,23.4,10.0,60.0,26.5,8.0,122.535,138.0,42.36569274,555.0,417.0,84.71014493
2025-05-16 13:00:00,2.7,1118.0,106402.0,2.94557022,3891.0,1316.0,2256.0,0.0,1.35,235.0,1.35,7.0,1.2,12.38,86.66,0.4,3.3,258.6853333,0.96,12.56,85.98,0.42,6.0,35.189,1.04,8.92,71.29,1.29,92.50333333,18.5,860.2716667,2.56,2.024163569,10.89,4.987333333,78.986,54.82,8.88,33.23857143,67.47,0.074,1.88,0.18,0.038,0.049,5.38,0.16,4.593607748,0.204689977,34.84228913,0.018600295,4.870772721,0.090623504,0.070135128,285.7936,0.013953796,0.098524193,4.396577504,0.359028408,2.182001113,1.0,0.433475177,0.0,0.536879433,21.92624113,0.0,14.27,51.37964539,0.14751773,75.0,23.4,10.0,60.0,26.5,8.0,122.27,136.0,42.22859876,553.0,417.0,84.41176471
2025-05-16 14:00:00,2.68,1152.0,105531.0,3.02401759,3962.0,1324.0,2290.0,0.0,1.35,240.0,1.33,6.0,1.2,12.38,86.66,0.4,3.3,258.6853333,0.96,12.56,85.98,0.42,6.0,35.189,1.04,8.92,71.29,1.29,92.50333333,18.5,860.2716667,2.56,2.024163569,10.89,4.987333333,78.986,54.82,8.88,33.23857143,67.47,0.074,1.88,0.18,0.038,0.049,5.38,0.16,4.593607748,0.204689977,34.84228913,0.018600295,4.870772721,0.090623504,0.070135128,285.7936,0.013953796,0.098524193,4.396577504,0.359028408,2.182001113,1.0,0.433475177,0.0,0.536879433,21.92624113,0.0,14.27,51.37964539,0.14751773,75.0,23.4,10.0,60.0,26.5,8.0,122.8,140.0,42.40997882,557.0,417.0,84.28571429
2025-05-16 15:00:00,2.7,1178.0,105303.0,3.05960592,4000.0,1298.0,2301.0,0.0,1.35,242.0,1.35,7.0,1.2,12.38,86.66,0.4,3.3,258.6853333,0.96,12.56,85.98,0.42,6.0,35.189,1.04,8.92,71.29,1.29,92.50333333,18.5,860.2716667,2.56,2.024163569,10.89,4.987333333,78.986,54.82,8.88,33.23857143,67.47,0.074,1.88,0.18,0.038,0.049,5.38,0.16,4.593607748,0.204689977,34.84228913,0.018600295,4.870772721,0.090623504,0.070135128,285.7936,0.013953796,0.098524193,4.396577504,0.359028408,2.182001113,1.0,0.433475177,0.0,0.536879433,21.92624113,0.0,14.27,51.37964539,0.14751773,75.0,23.4,10.0,60.0,26.5,8.0,122.8,140.0,42.01800095,557.0,417.0,84.28571429
2025-05-16 16:00:00,2.68,1176.0,105410.0,3.056502403,4000.0,1322.0,2305.0,0.0,1.35,243.0,1.33,8.0,1.2,12.47,86.55,0.38,3.7,258.6853333,0.98,12.56,85.98,0.42,6.0,35.189,1.04,8.92,71.29,1.29,92.50333333,18.5,860.2716667,2.56,2.024163569,10.89,4.987333333,78.986,54.82,8.88,32.87571429,67.47,0.074,1.88,0.18,0.038,0.049,5.38,0.16,4.593607748,0.204689977,34.84228913,0.018600295,4.870772721,0.090623504,0.070135128,285.7936,0.013953796,0.098524193,4.396577504,0.359028408,2.182001113,1.0,0.362095305,30.36,0.41427003,18.94861014,21.89,14.27,57.8869096,0.1,75.0,23.4,10.0,60.0,26.5,8.0,122.4025,137.0,42.71546635,554.0,417.0,84.59854015
2025-05-16 17:00:00,2.69,1174.0,108156.0,2.977466215,3998.0,1343.0,2310.0,0.0,1.35,248.0,1.34,7.0,1.2,12.47,86.55,0.38,3.7,258.6853333,0.98,12.56,85.98,0.42,6.0,35.189,1.04,8.92,71.29,1.29,92.50333333,18.5,860.2716667,2.56,2.024163569,10.89,4.987333333,78.986,54.82,8.88,32.87571429,67.47,0.074,1.88,0.18,0.038,0.049,5.38,0.16,4.593607748,0.204689977,34.84228913,0.018600295,4.870772721,0.090623504,0.070135128,285.7936,0.013953796,0.098524193,4.396577504,0.359028408,2.182001113,1.0,0.362095305,30.36,0.41427003,18.94861014,21.89,14.27,57.8869096,0.1,75.0,23.4,10.0,60.0,26.5,8.0,122.1375,135.0,43.26627219,552.0,417.0,85.11111111
2025-05-16 18:00:00,2.68,1175.0,108756.0,2.962531431,4000.0,1361.0,2310.0,0.0,1.35,250.0,1.33,7.0,1.2,12.47,86.55,0.38,3.7,258.6853333,0.98,12.56,85.98,0.42,6.0,35.189,1.04,8.92,71.29,1.29,92.50333333,18.5,860.2716667,2.56,2.024163569,10.89,4.987333333,78.986,54.82,8.88,32.87571429,67.47,0.074,1.88,0.18,0.038,0.049,5.38,0.16,4.593607748,0.204689977,34.84228913,0.018600295,4.870772721,0.090623504,0.070135128,285.7936,0.013953796,0.098524193,4.396577504,0.359028408,2.182001113,1.0,0.362095305,30.36,0.41427003,18.94861014,21.89,14.27,57.8869096,0.1,75.0,23.4,10.0,60.0,26.5,8.0,122.4025,137.0,42.45994345,554.0,417.0,84.37956204
2025-05-16 19:00:00,2.7,1176.0,109464.0,2.943383443,4000.0,1353.0,2310.0,0.0,1.35,251.0,1.35,7.0,1.2,12.47,86.55,0.38,3.7,258.6853333,0.98,12.56,85.98,0.42,6.0,35.189,1.04,8.92,71.29,1.29,92.50333333,18.5,860.2716667,2.56,2.024163569,10.89,4.987333333,78.986,54.82,8.88,32.87571429,67.47,0.074,1.88,0.18,0.038,0.049,5.38,0.16,4.593607748,0.204689977,34.84228913,0.018600295,4.870772721,0.090623504,0.070135128,285.7936,0.013953796,0.098524193,4.396577504,0.359028408,2.182001113,1.0,0.362095305,30.36,0.41427003,18.94861014,21.89,14.27,57.8869096,0.1,75.0,23.4,10.0,60.0,26.5,8.0,122.1375,135.0,42.17942696,552.0,417.0,85.11111111
2025-05-16 20:00:00,2.72,1176.0,107104.0,3.008193848,4000.0,1305.0,2310.0,0.0,1.35,245.0,1.37,7.0,1.2,12.47,86.55,0.38,3.7,258.6853333,0.98,12.56,85.98,0.42,6.0,35.189,1.04,8.92,71.29,1.29,92.50333333,18.5,860.2716667,2.56,2.024163569,10.89,4.987333333,78.986,54.82,8.88,32.87571429,67.47,0.074,1.88,0.18,0.038,0.049,5.38,0.16,4.593607748,0.204689977,34.84228913,0.018600295,4.870772721,0.090623504,0.070135128,285.7936,0.013953796,0.098524193,4.396577504,0.359028408,2.182001113,1.0,0.362095305,30.36,0.41427003,18.94861014,21.89,14.27,57.8869096,0.1,75.0,23.4,10.0,60.0,26.5,8.0,122.4025,137.0,42.6563598,554.0,417.0,84.74452555
2025-05-16 21:00:00,2.71,1177.0,108210.0,2.977469104,4000.0,1325.0,2315.0,0.0,1.35,248.0,1.36,7.0,1.2,12.47,86.55,0.38,3.7,258.6853333,0.98,12.56,85.98,0.42,6.0,35.189,1.04,8.92,71.29,1.29,92.50333333,18.5,860.2716667,2.56,2.024163569,10.89,4.987333333,78.986,54.82,8.88,32.87571429,67.47,0.074,1.88,0.18,0.038,0.049,5.38,0.16,4.593607748,0.204689977,34.84228913,0.018600295,4.870772721,0.090623504,0.070135128,285.7936,0.013953796,0.098524193,4.396577504,0.359028408,2.182001113,1.0,0.362095305,30.36,0.41427003,18.94861014,21.89,14.27,57.8869096,0.1,75.0,23.4,10.0,60.0,26.5,8.0,122.27,136.0,43.10871097,553.0,417.0,85.07352941
2025-05-16 22:00:00,2.7,1177.0,107662.0,2.989623228,3996.0,1324.0,2310.0,0.0,1.35,247.0,1.35,7.0,1.2,12.47,86.55,0.38,3.7,258.6853333,0.98,12.56,85.98,0.42,6.0,35.189,1.04,8.92,71.29,1.29,92.50333333,18.5,860.2716667,2.56,2.024163569,10.89,4.987333333,78.986,54.82,8.88,32.87571429,67.47,0.074,1.88,0.18,0.038,0.049,5.38,0.16,4.593607748,0.204689977,34.84228913,0.018600295,4.870772721,0.090623504,0.070135128,285.7936,0.013953796,0.098524193,4.396577504,0.359028408,2.182001113,1.0,0.362095305,30.36,0.41427003,18.94861014,21.89,14.27,57.8869096,0.1,75.0,23.4,10.0,60.0,26.5,8.0,122.535,138.0,43.36615096,555.0,417.0,86.30434783
2025-05-16 23:00:00,2.68,1178.0,108498.0,2.969571168,4000.0,1358.0,2306.0,0.0,1.35,251.0,1.33,7.0,1.2,12.48,86.54,0.42,3.5,261.984,0.98,12.54,86.43,0.44,5.5,35.777,1.03,8.86,71.44,1.26,96.68,18.44,864.9326667,2.56,2.024163569,10.89,4.959333333,79.34666667,54.82,8.88,32.15,66.43,0.074,1.88,0.18,0.038,0.049,5.38,0.16,4.354001574,0.197062975,33.48808711,0.016607723,4.629313847,0.067382684,0.07214165,284.9005333,0.012781209,0.08678149,4.416925683,0.315734683,2.071096813,1.0,0.5,0.0,0.7,1.12,0.0,7.763333333,96.75,0.1,75.0,23.4,10.0,60.0,26.5,8.0,122.535,138.0,43.86792453,555.0,417.0,86.08695652
2025-05-17 00:00:00,2.71,1180.0,109748.0,2.93577199,4000.0,1347.0,2315.0,0.0,1.35,245.0,1.36,7.0,1.2,12.48,86.54,0.42,3.5,261.984,0.98,12.54,86.43,0.44,5.5,35.777,1.03,8.86,71.44,1.26,96.68,18.44,864.9326667,2.56,2.024163569,10.89,4.959333333,79.34666667,54.82,8.88,32.15,66.43,0.074,1.88,0.18,0.038,0.049,5.38,0.16,4.354001574,0.197062975,33.48808711,0.016607723,4.629313847,0.067382684,0.07214165,284.9005333,0.012781209,0.08678149,4.416925683,0.315734683,2.071096813,1.0,0.5,0.0,0.7,1.12,0.0,7.763333333,96.75,0.1,75.0,23.4,10.0,60.0,26.5,8.0,122.1375,135.0,42.22748815,552.0,417.0,81.7037037
2025-05-17 01:00:00,2.72,1172.0,108934.0,2.959171797,4002.0,1277.0,2328.0,0.0,1.35,249.0,1.37,8.0,1.2,12.48,86.54,0.42,3.5,261.984,0.98,12.54,86.43,0.44,5.5,35.777,1.03,8.86,71.44,1.26,96.68,18.44,864.9326667,2.56,2.024163569,10.89,4.959333333,79.34666667,54.82,8.88,32.15,66.43,0.074,1.88,0.18,0.038,0.049,5.38,0.16,4.354001574,0.197062975,33.48808711,0.016607723,4.629313847,0.067382684,0.07214165,284.9005333,0.012781209,0.08678149,4.416925683,0.315734683,2.071096813,1.0,0.5,0.0,0.7,1.12,0.0,7.763333333,96.75,0.1,75.0,23.4,10.0,60.0,26.5,8.0,122.1375,135.0,42.74307186,552.0,417.0,84.66666667
2025-05-17 02:00:00,2.67,1176.0,109214.0,2.950116403,4000.0,1351.0,2385.0,0.0,1.35,253.0,1.32,7.0,1.2,12.48,86.54,0.42,3.5,261.984,0.98,12.54,86.43,0.44,5.5,35.777,1.03,8.86,71.44,1.26,96.68,18.44,864.9326667,2.56,2.024163569,10.89,4.959333333,79.34666667,54.82,8.88,32.15,66.43,0.074,1.88,0.18,0.038,0.049,5.38,0.16,4.354001574,0.197062975,33.48808711,0.016607723,4.629313847,0.067382684,0.07214165,284.9005333,0.012781209,0.08678149,4.416925683,0.315734683,2.071096813,1.0,0.5,0.0,0.7,1.12,0.0,7.763333333,96.75,0.1,75.0,23.4,10.0,60.0,26.5,8.0,122.1375,135.0,42.51106452,552.0,417.0,88.44444444
2025-05-17 03:00:00,2.68,1177.0,107456.0,2.999095758,4001.0,1352.0,2281.0,0.0,1.35,249.0,1.33,8.0,1.2,12.48,86.54,0.42,3.5,261.984,0.98,12.54,86.43,0.44,5.5,35.777,1.03,8.86,71.44,1.26,96.68,18.44,864.9326667,2.56,2.024163569,10.89,4.959333333,79.34666667,54.82,8.88,32.15,66.43,0.074,1.88,0.18,0.038,0.049,5.38,0.16,4.354001574,0.197062975,33.48808711,0.016607723,4.629313847,0.067382684,0.07214165,284.9005333,0.012781209,0.08678149,4.416925683,0.315734683,2.071096813,1.0,0.5,0.0,0.7,1.12,0.0,7.763333333,96.75,0.1,75.0,23.4,10.0,60.0,26.5,8.0,122.8,140.0,42.07302709,557.0,417.0,89.5
2025-05-17 04:00:00,2.69,1176.0,108253.0,2.976287231,4000.0,1345.0,2282.0,0.0,1.35,249.0,1.34,7.0,1.2,12.48,86.54,0.42,3.5,261.984,0.98,12.54,86.43,0.44,5.5,35.777,1.03,8.86,71.44,1.26,96.68,18.44,864.9326667,2.56,2.024163569,10.89,4.959333333,79.34666667,54.82,8.88,32.15,66.43,0.074,1.88,0.18,0.038,0.049,5.38,0.16,4.354001574,0.197062975,33.48808711,0.016607723,4.629313847,0.067382684,0.07214165,284.9005333,0.012781209,0.08678149,4.416925683,0.315734683,2.071096813,1.0,0.5,0.0,0.7,1.12,0.0,7.763333333,96.75,0.1,75.0,23.4,10.0,60.0,26.5,8.0,122.8,140.0,42.81068525,557.0,417.0,89.57142857
2025-05-17 05:00:00,2.69,1178.0,108540.0,2.968422886,4000.0,1384.0,2296.0,0.0,1.35,253.0,1.34,7.0,1.2,12.48,86.54,0.42,3.5,261.984,0.98,12.54,86.43,0.44,5.5,35.777,1.03,8.86,71.44,1.26,96.68,18.44,864.9326667,2.56,2.024163569,10.89,4.959333333,79.34666667,54.82,8.88,32.15,66.43,0.074,1.88,0.18,0.038,0.049,5.38,0.16,4.354001574,0.197062975,33.48808711,0.016607723,4.629313847,0.067382684,0.07214165,284.9005333,0.012781209,0.08678149,4.416925683,0.315734683,2.071096813,1.0,0.5,0.0,0.7,1.12,0.0,7.763333333,96.75,0.1,75.0,23.4,10.0,60.0,26.5,8.0,122.1375,135.0,43.30232558,552.0,417.0,87.85185185
2025-05-17 06:00:00,2.66,1178.0,108451.0,2.969372818,3998.0,1376.0,2299.0,0.0,1.35,252.0,1.31,7.0,1.2,12.48,86.54,0.42,3.5,261.984,0.98,12.54,86.43,0.44,5.5,35.777,1.03,8.86,71.44,1.26,96.68,18.44,864.9326667,2.56,2.024163569,10.89,4.959333333,79.34666667,54.82,8.88,32.15,66.43,0.074,1.88,0.18,0.038,0.049,5.38,0.16,4.354001574,0.197062975,33.48808711,0.016607723,4.629313847,0.067382684,0.07214165,284.9005333,0.012781209,0.08678149,4.416925683,0.315734683,2.071096813,1.0,0.5,0.0,0.7,1.12,0.0,7.763333333,96.75,0.1,75.0,23.4,10.0,60.0,26.5,8.0,123.86,148.0,43.01376254,565.0,417.0,85.06756757
2025-05-17 07:00:00,2.69,1175.0,110192.0,2.923220472,3999.0,1374.0,2294.0,0.0,1.35,254.0,1.34,7.0,1.2,12.48,86.54,0.42,3.5,261.984,0.98,12.54,86.43,0.44,5.5,35.777,1.03,8.86,71.44,1.26,96.68,18.44,864.9326667,2.56,2.024163569,10.89,4.959333333,79.34666667,54.82,8.88,32.15,66.43,0.074,1.88,0.18,0.038,0.049,5.38,0.16,4.354001574,0.197062975,33.48808711,0.016607723,4.629313847,0.067382684,0.07214165,284.9005333,0.012781209,0.08678149,4.416925683,0.315734683,2.071096813,1.0,0.5,0.0,0.7,1.12,0.0,7.763333333,96.75,0.1,75.0,23.4,10.0,60.0,26.5,8.0,123.7275,147.0,42.09039548,564.0,417.0,84.42176871
2025-05-17 08:00:00,2.7,1177.0,108470.0,2.968853056,3998.0,1333.0,2276.0,0.0,1.35,249.0,1.35,7.0,1.2,12.37,86.67,0.38,3.4,261.984,0.96,12.56,85.98,0.42,6.0,35.777,1.04,8.67,71.61,1.17,96.68,18.55,864.9326667,2.56,2.024163569,10.89,4.959333333,79.34666667,54.82,8.88,32.15,66.43,0.074,1.88,0.18,0.038,0.049,5.38,0.16,4.593607748,0.204689977,34.84228913,0.018600295,4.870772721,0.090623504,0.070135128,284.9005333,0.013953796,0.098524193,4.396577504,0.359028408,2.182001113,1.0,0.5,0.0,0.7,1.12,0.0,7.763333333,96.75,0.1,75.0,23.4,10.0,60.0,26.5,8.0,124.2575,151.0,43.75146542,568.0,417.0,84.90066225
2025-05-17 09:00:00,2.7,1111.0,108182.0,2.795942409,3755.0,1308.0,2283.0,0.0,1.35,232.0,1.35,6.0,1.2,12.37,86.67,0.38,3.4,261.984,0.96,12.56,85.98,0.42,6.0,35.777,1.04,8.67,71.61,1.17,96.68,18.55,864.9326667,2.56,2.024163569,10.89,4.959333333,79.34666667,54.82,8.88,32.15,66.43,0.074,1.88,0.18,0.038,0.049,5.38,0.16,4.593607748,0.204689977,34.84228913,0.018600295,4.870772721,0.090623504,0.070135128,284.9005333,0.013953796,0.098524193,4.396577504,0.359028408,2.182001113,1.0,0.5,0.0,0.7,1.12,0.0,7.763333333,96.75,0.1,75.0,23.4,10.0,60.0,26.5,8.0,123.7275,147.0,42.61673382,564.0,417.0,72.65306122
