Repository: saikumar-voptimai/evonith_bf_webapp

# Evonith BF2 — Blast Furnace Intelligence Platform

Monitoring, modelling and optimisation of **Blast Furnace 2 (BF2)** at Evonith Steel: live telemetry from InfluxDB,
manual plant reports from Neon PostgreSQL, a two-zone energy model of the furnace, blend and fuel optimisers, a
conversational assistant (FurnaceMind) and a live digital twin evaluated every hour.

The platform has three deployable parts that share one Python service layer, plus the shared data library:

| Part | Path | What it is |
|---|---|---|
| **Streamlit app** (legacy) | `src/app.py`, `src/custom_pages/` | The original 11-page dashboard; still the home of the model pages. Served under `/legacy` in production |

File: src/assets/data/furnace_dataset_20260525_002530_771382.csv (part 134 of 209)
GO%,ORE_NA2O%,ORE_P%,ORE_TIO2%,ORE_AL2O3%,ORE_SIO2%,ORE_MNO%,ORE_CAO%,ORE_K2O%,ORE_CALC_MT,PELLET_PCT_SIO2,PELLET_PCT_AL2O3,PELLET_PCT_FE2O3,PELLET_PCT_MGO,PELLET_PCT_TIO2,PELLET_PCT_NA2O,TOTAL_PELLET_CALC_MT,PELLET_PCT_K2O,PELLET_PCT_TM,PELLET_PCT_LOI,PELLET_PCT_MNO,PELLET_PCT_CAO,PELLET_PCT_P,CHARGES/HRS.,STOCKRODLEVEL,CHEM_PCT_C,CHEM_PCT_CR,CHEM_PCT_FE,CHEM_PCT_MN,CHEM_PCT_P,CHEM_PCT_S,CHEM_PCT_SI,CHEM_PCT_TI,SLAG_BASICITY,SLAG_PCT_AL2O3,SLAG_PCT_CAO,SLAG_PCT_FEO,SLAG_PCT_K2O,SLAG_PCT_MGO,SLAG_PCT_MNO,SLAG_PCT_NA2O,SLAG_PCT_S,SLAG_PCT_SIO2,SLAG_PCT_TIO2,SLAG_T_BASICITY,HMT_GT_1480C,COKE_DISCHARGE_TIME,WEIGHTED_COKE_ANGLE,TOTAL_COKE_PORTIONS,NON_COKE_DISCHARGE_TIME,WEIGHTED_NON_COKE_ANGLE,TOTAL_NON_COKE_PORTIONS,TOTAL HEAT LOAD,FTG_UPTAKE_TEMP_A,FTG_UPTAKE_TEMP_B,FTG_UPTAKE_TEMP_C,FTG_UPTAKE_TEMP_D,FTG_UPTAKE_TEMP_AVG,HEARTH_TEMP_A,HEARTH_TEMP_B,HEARTH_TEMP_C,HEARTH_TEMP_D,HEARTH_TEMP_AVG,BOSH_TEMP_A,BOSH_TEMP_C,BOSH_TEMP_D,BELLY_TEMP_A,BELLY_TEMP_C,BELLY_TEMP_D,LOWER_STACK_TEMP_A,LOWER_STACK_TEMP_B,LOWER_STACK_TEMP_C,LOWER_STACK_TEMP_D,PCI_KG/THM,ACT. FUEL RATEKG/THM.,FURNACETOPGASANALYSISCO2ETACO,COKE RATE KG/THM,PRODUCTIONTONNESPERHR,HOT BLAST PRESSUREBAR,TOPPRESSUREBAR,DIFFERENTIAL PRESSURETOTALBAR,HOT BLAST TEMP.OC,OXYGENFLOWNM3/HR.,STEAMKGS/HR.,RAFTOC,PERMEABILITYKGS/HR.,TUYEREVELOCITYM/S,HOT BLAST VOLUMENM3/HR.,O2 ENRICHMENT %,BOTTOMBAR,FURNACE TOP GAS ANALYSISH2%,UNITCOST LAKHS/THM,BOSH_TEMP_B,FURNACE TOP GAS ANALYSISCO2%,FURNACE TOP GAS ANALYSISONLINE (ANALYZER)CO%
2026-03-06 19:00:00,0.9561541083346493,11.353851856278624,0.459192027,87.68999403538673,0.39461558125098706,4.354666666666667,0.405,1.005,0.49,87.485,11.51,0.7815,69.98,9.0,19.55,1.69,12.33952387,5.065555556,79.44666667,71.63,38.89,0.045000000000000005,5.654599999999999,2.2968,8.86,2.5872,0.026076,0.14364,54.32,10.8255,0.056203,1.914459025,0.18810000000000002,17.205833333333334,0.1,96.54,0.95,0.61,1.26,0.0,0.0,0.2772,58.76878051828223,4.346940983705227,3.3263531208105577,0.035135765400230355,0.017528903934649624,0.07961310257877569,0.41944761506212,4.897220507503279,5.749823449135732,0.10227010447841373,0.022109789821795026,0.031161657939387383,8.148166666666667,0.0,0.0,0.0,0.0,0.0,0.0,0.0,0.0,0.0,0.0,0.0,0.0,0.0,7.0,0.254488152,4.413934426229509,0.012278688524590164,94.92554098360657,0.14278688524590163,0.09445901639344262,0.03249180327868853,0.3273770491803279,0.05113114754098361,1.06911942752459,19.14704918032787,36.12885245901639,0.3383606557377049,0.3765573770491803,8.204754098360656,0.15,0.14885245901639343,0.2462295081967213,33.7955737704918,1.247049180327869,1.3119419409836066,1482.688524590164,105.0,26.785714285714285,14.0,60.0,28.25,8.0,0.9618739379639862,178.9358333,167.05875,175.3394444,188.5638889,178.7632639,61.81727279277736,328.31927450990446,449.9256766926874,580.709732572272,356.5399270168673,53.12583333333341,56.686111111111,55.633611111111094,9.233888888888886,50.61277777777784,47.709166666666604,67.20361111111109,37.53777777777808,32.83305555555551,24.575,203.8454119444445,537.9416666666667,42.99541216666672,285.0,94.74562500000033,2.7757200888888898,1.3478978861111106,1.4277208083333328,1222.2881027777782,3998.296547,0.0,2203.994822222222,1291.9530611111115,218.60126861111115,110452.10777777787,4.311802447222219,1.1570544833333327,3.8392168138888882,98.2595170826389,54.074722222222405,18.091676555555562,23.98360361111109
2026-03-06 20:00:00,0.9560709237692729,11.352042591981686,0.459192027,87.69188648424904,0.3945531928269547,4.31,0.405,1.005,0.49,87.485,11.51,0.7823333333333333,69.98,9.0,19.55,1.69,12.33952387,5.065555556,79.44666667,71.63,38.89,0.045000000000000005,5.654599999999999,2.2968,8.86,2.5872,0.026076,0.14364,54.32,10.8255,0.056203,1.914459025,0.18810000000000002,16.798333333333332,0.1,96.54,0.95,0.61,1.26,0.0,0.0,0.2772,59.40566522514135,4.1398427115458825,3.1800820896228577,0.03486894052884483,0.01828610096209609,0.07519430329089334,0.3850511077257994,4.592564641561905,5.411543587504279,0.09484773554966303,0.025327253785852058,0.028051764539515144,9.3655,0.0,0.0,0.0,0.0,0.0,0.0,0.0,0.0,0.0,0.0,0.0,0.0,0.0,7.0,0.254488152,4.4,0.012236363636363637,94.99681818181818,0.14,0.09118181818181818,0.035,0.28,0.04476363636363636,1.0867122247272727,19.093636363636364,36.338545454545454,0.33945454545454545,0.41,8.251636363636363,0.176,0.16,0.2549090909090909,33.44509090909091,1.3189090909090908,1.3334416850181818,1475.7636363636364,105.0,26.785714285714285,14.0,60.0,28.25,8.0,0.9618739379639862,178.9358333,167.05875,175.3394444,188.5638889,178.7632639,61.81727279277736,328.31927450990446,449.9256766926874,580.709732572272,356.5399270168673,52.80777777777769,55.49194444444411,54.5038888888888,15.755277777777776,49.93694444444428,47.52111111111109,58.5227777777778,38.506666666666625,32.95166666666669,29.458333333333318,182.8130949999999,539.5694444444445,43.50807961111114,285.0,94.48334035876283,2.8099158388888865,1.3483904416666652,1.4614905972222223,1217.8489388888886,3998.296547,0.0,2194.013777777779,1256.372152777778,215.16580027777766,109981.73055555564,4.338548608333336,1.1795877613888892,3.7872540166666675,95.47273508749998,53.62333333333335,18.238981055555566,23.68130327777778
2026-03-06 21:00:00,0.9563471592525266,11.358050713742454,0.459192027,87.68560212700501,0.39476036943939496,4.363,0.405,1.005,0.49,87.485,11.51,0.776,69.98,9.0,19.55,1.69,12.33952387,5.065555556,79.44666667,71.63,38.89,0.045,5.6546,2.2968,8.86,2.5872,0.026076,0.14364,54.32,10.8255,0.056203,1.914459025,0.1881,16.80175,0.0,0.0,0.0,0.0,0.0,0.0,0.0,0.0,58.96324168669398,4.3123669344466755,3.230838716947887,0.03512087032478055,0.01797432274492343,0.0776530447955879,0.40995163379964383,4.775898647099137,5.6477899305222685,0.09953765295166661,0.025044254472034136,0.028266794035912722,9.84175,0.0,0.0,0.0,0.0,0.0,0.0,0.0,0.0,0.0,0.0,0.0,0.0,0.0,7.0,0.254488152,4.4,0.01278181818181818,94.9940909090909,0.14,0.09390909090909091,0.035,0.28,0.044218181818181816,1.1138433956363636,18.848181818181818,36.79672727272727,0.3612727272727273,0.41,8.186181818181819,0.23600000000000002,0.16,0.35854545454545456,33.04145454545455,1.3625454545454545,1.3616055142909091,1475.2181818181818,105.0,26.785714285714285,14.0,60.0,28.25,8.0,0.9618739379639862,178.9358333,167.05875,175.3394444,188.5638889,178.7632639,61.81727279277736,328.31927450990446,449.9256766926874,580.709732572272,356.5399270168673,52.52138888888892,55.81861111111086,53.93083333333331,13.866666666666664,49.50333333333341,47.28472222222208,57.91777777777777,39.5430555555558,33.890555555555544,29.64138888888886,209.63863027777774,537.1388888888889,43.94631208333332,285.0,91.36111111111131,2.794447605555558,1.347989525,1.4465063777777778,1217.2314611111117,3998.296547,0.0,2203.7445694444436,1276.4662805555556,217.18012944444442,110504.27666666669,4.31722268055556,1.1572738838888896,3.7399691722222212,99.02711851180555,53.59777777777781,18.315610527777782,23.358796333333302
2026-03-06 22:00:00,0.9561869154195078,11.354565410374297,0.459192027,87.68924767420619,0.39464018656463096,4.3598333333333334,0.405,1.005,0.49,87.485,11.51,0.7745000000000001,69.98,9.0,19.55,1.69,12.33952387,5.065555556,79.44666667,71.63,38.89,0.045000000000000005,5.654599999999999,2.2968,8.86,2.5872,0.026076,0.14364,54.32,10.8255,0.056203,1.914459025,0.18810000000000002,16.924833333333336,0.0,0.0,0.0,0.0,0.0,0.0,0.0,0.0,58.873135310905646,4.34542198682455,3.2448706479915455,0.035167342935689266,0.0178952607213654,0.07819818514479875,0.41494989583352226,4.815293534640079,5.695814029826312,0.1005266946125755,0.0248447964577182,0.02845191811311404,9.954166666666667,0.0,0.0,0.0,0.0,0.0,0.0,0.0,0.0,0.0,0.0,0.0,0.0,0.0,7.0,0.254488152,4.382000000000001,0.013,94.966,0.14300000000000002,0.0968,0.032900000000000006,0.3175,0.048799999999999996,1.1245642199499999,18.884999999999998,36.960499999999996,0.358,0.40099999999999997,8.1375,0.245,0.16,0.391,32.8665,1.3439999999999999,1.3721553936,1481.0,105.0,26.785714285714285,14.0,60.0,28.25,8.0,0.9618739379639862,178.9358333,167.05875,175.3394444,188.5638889,178.7632639,61.81727279277736,328.31927450990446,449.9256766926874,580.709732572272,356.5399270168673,52.026666666666834,55.64694444444448,54.495000000000054,42.32944444444433,48.941666666666805,46.56250000000007,41.497499999999924,39.77472222222221,35.69555555555553,41.81388888888888,185.9065397222219,525.5,44.51583586111114,285.0,95.44180333333316,2.8499670138888904,1.3425201722222213,1.5073053999999997,1191.0045166666664,3998.296547,0.0,2217.4827027777797,1192.668888888889,205.26976166666685,107648.86805555558,4.406185886111107,1.194866302777777,3.4728170083333327,95.8826165131944,53.2436111111109,18.71127563888885,23.32506280555555
2026-03-06 23:00:00,0.9262359233629246,11.401979869603139,0.459192027,87.67178420703392,0.39091286588511814,4.3545,0.49,1.045,0.49,86.97499999999998,11.979999999999999,0.7706666666666666,69.98,9.0,19.55,1.69,12.33952387,5.065555556,79.44666667,71.63,38.89,0.044000000000000004,5.39,2.23938,8.75,2.45,0.028,0.14364,54.57,10.972500000000002,0.04900000000000001,2.035714286,0.18810000000000002,16.840833333333332,0.0,0.0,0.0,0.0,0.0,0.0,0.0,0.0,59.254252568488916,4.164099135403812,3.312310520682713,0.04910565272156812,0.01921398890507513,0.07354876829116354,0.38178136382453753,4.7191377771834295,5.426035630830035,0.09020933456158597,0.042281434336574435,0.02694418074847109,9.158666666666667,0.0,0.0,0.0,0.0,0.0,0.0,0.0,0.0,0.0,0.0,0.0,0.0,0.0,7.0,0.254488152,4.352,0.013,94.92099999999999,0.14800000000000002,0.0998,0.029400000000000003,0.38,0.056799999999999996,1.1243448132,19.11,36.928,0.33799999999999997,0.38599999999999995,8.1,0.22,0.16,0.376,32.844,1.2839999999999998,1.3709626395999999,1491.0,105.0,26.785714285714285,14.0,60.0,28.25,8.0,0.9618739379639862,178.9358333,167.05875,175.3394444,188.5638889,178.7632639,61.81727279277736,328.31927450990446,449.9256766926874,580.709732572272,356.5399270168673,51.443888888888644,55.72888888888872,59.71777777777761,61.52805555555543,48.39861111111088,45.79666666666674,38.44499999999978,40.821944444444334,36.403333333333315,43.74499999999983,197.02599527777775,525.0,43.41600405555555,285.0,91.05554777777787,2.8373922222222214,1.3480154333333338,1.4895070749999997,1177.452183333335,3998.296547,0.0,2150.291252777776,1230.6959027777784,207.03524250000027,109805.99499999992,4.360871627777778,1.200792438888889,3.8965326027777785,97.35594437430555,53.59277777777779,18.192275083333335,23.710721305555566
2026-03-07 00:00:00,0.9261810536936376,11.401170541981152,0.459192027,87.67264840432522,0.39081684396386557,4.239833333333333,0.49,1.045,0.49,86.97499999999998,11.979999999999999,0.7638333333333334,69.98,9.0,19.55,1.69,12.33952387,5.065555556,79.44666667,71.63,38.89,0.044000000000000004,5.39,2.23938,8.75,2.45,0.028,0.14364,54.57,10.972500000000002,0.04900000000000001,2.035714286,0.18810000000000002,16.7085,0.0,0.0,0.0,0.0,0.0,0.0,0.0,0.0,59.21274513171573,4.180405956270293,3.3188801285091025,0.04918177123022372,0.01917518698770819,0.07378491290166493,0.38418618691625733,4.735729140018557,5.448784904395775,0.09057622408745454,0.04226816848319753,0.026965927308757878,8.926666666666668,0.0,0.0,0.0,0.0,0.0,0.0,0.0,0.0,0.0,0.0,0.0,0.0,0.0,7.0,0.254488152,4.322,0.013,94.876,0.153,0.1028,0.0259,0.4425,0.0648,1.1241254064500001,19.335,36.8955,0.318,0.371,8.0625,0.195,0.16,0.36100000000000004,32.8215,1.224,1.3697698856,1501.0,105.0,26.928571428571427,14.0,60.0,28.25,8.0,0.9618739379639862,178.9358333,167.05875,175.3394444,188.5638889,178.7632639,61.81727279277736,328.31927450990446,449.9256766926874,580.709732572272,356.5399270168673,50.938888888888634,54.47666666666665,76.81444444444449,61.515833333333255,47.855555555555334,45.20583333333358,42.233333333333356,40.83888888888889,35.92138888888891,40.34611111111107,188.8036208333337,531.1,42.428362916666636,285.0,96.84999999999935,2.7639048972222247,1.3481594805555566,1.415829877777778,1199.2288000000037,3998.296547,0.0,2169.096561111112,1299.1500555555554,215.3546719444445,110053.53027777775,4.393677013888889,1.1409914205555547,4.146042305555555,96.26647976041671,55.13444444444432,18.008198749999984,24.434968194444444
2026-03-07 01:00:00,0.9257610850862675,11.394976005022446,0.459192027,87.67926290989128,0.39008189890096817,4.265142857142857,0.49000000000000005,1.045,0.49,86.975,11.98,0.7841428571428571,69.98,9.0,19.55,1.69,12.33952387,5.065555556,79.44666667,71.63,38.89,0.044,5.39,2.23938,8.75,2.45,0.028,0.14364,54.57,10.9725,0.049,2.035714286,0.1881,16.698285714285714,0.0,0.0,0.0,0.0,0.0,0.0,0.0,0.0,59.20533104425643,4.18397658303486,3.316410765410414,0.04908146595200343,0.01913477351601295,0.07384019455932218,0.3845192384436017,4.739030765758744,5.452768989594091,0.09052490827692863,0.04202599022667073,0.02696086329942312,8.92457142857143,0.0,0.0,0.0,0.0,0.0,0.0,0.0,0.0,0.0,0.0,0.0,0.0,0.0,7.0,0.254488152,4.292,0.013,94.831,0.158,0.1058,0.022400000000000003,0.505,0.0728,1.1239059997,19.56,36.863,0.298,0.356,8.025,0.16999999999999998,0.16,0.34600000000000003,32.799,1.164,1.3685771316,1511.0,105.0,26.928571428571427,14.0,60.0,28.25,8.0,0.9618739379639862,178.9358333,167.05875,175.3394444,188.5638889,178.7632639,61.81727279277736,328.31927450990446,449.9256766926874,580.709732572272,356.5399270168673,50.58527777777788,53.78749999999998,76.72111111111097,61.814444444444376,47.44999999999985,45.16333333333348,56.66416666666665,40.83694444444447,35.82249999999991,27.37694444444451,202.7709441666668,532.75,42.760321888888896,285.0,95.19444222222212,2.732908063888891,1.3478604472222238,1.384956443055555,1214.9767888888855,3998.296547,0.0,2199.5960527777765,1335.9841194444439,221.14071333333337,110694.45805555557,4.317912119444445,1.1257610466666674,3.9151153944444457,98.11715010208334,54.50138888888904,18.043837194444478,24.15321225
2026-03-07 02:00:00,0.9257844299428785,11.395320341657458,0.459192027,87.67889522839967,0.39012275240003724,4.265666666666666,0.49,1.045,0.49,86.97499999999998,11.980000000000002,0.7945000000000001,69.98,9.0,19.55,1.69,12.33952387,5.065555556,79.44666667,71.63,38.89,0.044000000000000004,5.39,2.23938,8.75,2.45,0.028,0.14364,54.57,10.972500000000002,0.04900000000000001,2.035714286,0.18810000000000002,16.20566666666667,0.0,0.0,0.0,0.0,0.0,0.0,0.0,0.0,59.15391136408326,4.203145277068923,3.3302652262646926,0.0493544857744199,0.01913924327399516,0.07411217462971827,0.38764976698964243,4.759053793310157,5.481075532728869,0.091162763234632,0.0423858416909338,0.02700184405969876,8.833833333333333,0.0,0.0,0.0,0.0,0.0,0.0,0.0,0.0,0.0,0.0,0.0,0.0,0.0,7.0,0.254488152,4.294823529411765,0.013,94.87441176470588,0.15576470588235294,0.10445882352941176,0.025447058823529413,0.46435294117647063,0.06774117647058824,1.1221296417529412,19.66270588235294,36.75682352941177,0.29211764705882354,0.3690588235294118,8.012117647058822,0.17905882352941177,0.1663529411764706,0.3463529411764706,32.75611764705882,1.1992941176470588,1.366729990917647,1511.8235294117646,105.0,26.928571428571427,14.0,60.0,28.25,8.0,0.9618739379639862,178.9358333,167.05875,175.3394444,188.5638889,178.7632639,61.81727279277736,328.31927450990446,449.9256766926874,580.709732572272,356.5399270168673,50.24194444444451,52.501666666666715,72.59027777777774,62.96388888888897,46.985555555555514,44.98694444444441,57.570000000000014,41.863333333333486,36.71249999999986,27.571111111111097,199.31780638888887,531.9333333333333,42.73646058333334,285.0,92.53777222222263,2.798912483333335,1.3482999555555564,1.450658594444445,1182.3780055555565,3998.296547,0.0,2163.205516666666,1262.6498222222215,210.43440416666655,109782.97416666668,4.395927419444446,1.1625738541666666,4.023477702777774,97.65960934652777,53.27111111111131,18.24122336111111,24.44408297222221
2026-03-07 03:00:00,0.9260967394340484,11.399926906652214,0.459192027,87.67397635391374,0.39066929400958456,4.234285714285714,0.48999999999999994,1.045,0.49,86.975,11.98,0.7812857142857144,69.98,9.0,19.55,1.69,12.33952387,5.065555556,79.44666667,71.63,38.89,0.044,5.39,2.23938,8.75,2.45,0.028,0.14364,54.57,10.9725,0.049,2.035714286,0.1881,16.639285714285716,0.1,96.83,0.68,0.49000000000000005,1.18,0.0,0.0,0.1414,59.1328426231429,4.215436989851929,3.3113708360034733,0.04869807943550145,0.018915232130196306,0.0743119853486046,0.38828157589684126,4.769538313850039,5.492138279866777,0.09063595856613237,0.04091576251566976,0.026958278052171856,8.645857142857142,0.0,0.0,0.0,0.0,0.0,0.0,0.0,0.0,0.0,0.0,0.0,0.0,0.0,7.0,0.254488152,4.319529411764706,0.013,94.97676470588235,0.1487058823529412,0.10022352941176471,0.03285882352941177,0.35494117647058826,0.05397647058823529,1.1193153163411764,19.683882352941175,36.6015294117647,0.2956470588235294,0.4008235294117647,8.015647058823529,0.2108235294117647,0.17694117647058824,0.35694117647058826,32.69964705882353,1.2981176470588234,1.3644465924470588,1506.5294117647059,105.0,26.928571428571427,14.0,60.0,28.25,8.0,0.9618739379639862,178.9358333,167.05875,175.3394444,188.5638889,178.7632639,61.81727279277736,328.31927450990446,449.9256766926874,580.709732572272,356.5399270168673,50.173055555555784,51.72555555555576,63.30055555555548,63.284999999999826,46.84277777777746,44.89055555555528,57.41388888888907,42.46027777777785,36.88222222222212,28.755833333333396,188.7023963888886,534.3194444444445,43.3288851388889,285.0,93.8061260522627,2.793732241666667,1.348180030555555,1.4455683833333328,1222.0855722222223,3998.296547,0.0,2193.836233333334,1279.5051277777777,218.64242138888883,110698.3591666667,4.268553325000002,1.172669806666666,3.902504519444443,96.25306752152774,52.67666666666692,18.333020361111117,23.974947722222208
2026-03-07 04:00:00,0.9263985477825162,11.404378579792114,0.459192027,87.66922287242538,0.3911974586194034,4.272428571428572,0.48999999999999994,1.045,0.49,86.975,11.98,0.7612857142857142,69.98,9.0,19.55,1.69,12.33952387,5.065555556,79.44666667,71.63,38.89,0.044,5.39,2.23938,8.75,2.45,0.028,0.14364,54.57,10.9725,0.049,2.035714286,0.1881,16.759428571428572,0.1,96.83,0.68,0.49000000000000005,1.18,0.0,0.0,0.108,59.302177456541585,4.148725822630018,3.285596046520389,0.048419648278871366,0.01908296675855859,0.07334491087062116,0.3784979952705666,4.701756466796652,5.3993521247466765,0.08917212128661126,0.04103747389509367,0.02687208237532076,8.697714285714286,0.0,0.0,0.0,0.0,0.0,0.0,0.0,0.0,0.0,0.0,0.0,0.0,0.0,7.0,0.254488152,4.344235294117647,0.013,95.07911764705882,0.14164705882352943,0.09598823529411765,0.04027058823529412,0.24552941176470588,0.04021176470588236,1.1165009909294117,19.705058823529413,36.44623529411764,0.29917647058823527,0.43258823529411766,8.019176470588235,0.24258823529411766,0.1875294117647059,0.3675294117647059,32.64317647058824,1.3969411764705881,1.3621631939764707,1501.235294117647,105.0,26.928571428571427,14.0,60.0,28.25,8.0,0.9618739379639862,178.9358333,167.05875,175.3394444,188.5638889,178.7632639,61.81727279277736,328.31927450990446,449.9256766926874,580.709732572272,356.5399270168673,49.98134920634937,52.38373015873001,57.918452380952544,62.338690476190415,46.61567460317454,44.87023809523787,58.073214285714336,42.65555555555561,37.096825396825444,27.960119047619187,195.99254305555516,536.8571428571429,43.83927998015877,285.0,93.90478497590664,2.7850631706349245,1.348002357142857,1.4371202976190478,1201.8449226190476,3998.296547,0.0,2167.943484126984,1281.8048888888877,214.96022757936515,110360.86527777788,4.3314612539682535,1.1504582742063483,3.822831700396824,97.21901195486106,52.39265873015847,18.54895200396826,23.76140218253965
2026-03-07 05:00:00,0.9263956505390881,11.404335845451548,0.459192027,87.66926850400937,0.39119238844340404,4.2655,0.49,1.045,0.49,86.97499999999998,11.979999999999999,0.7545000000000001,69.98,9.0,19.55,1.69,12.33952387,5.065555556,79.44666667,71.63,38.89,0.044000000000000004,5.39,2.23938,8.75,2.45,0.028,0.14364,54.57,10.972500000000002,0.04900000000000001,2.035714286,0.18810000000000002,16.752166666666668,0.10000000000000002,96.83,0.68,0.49,1.18,0.0,0.0,0.10666666666666667,59.242258082274844,4.172432417902971,3.294158610815788,0.04850072805979655,0.019018485913254186,0.07368911797246708,0.3819451508841169,4.7257929438397674,5.432172478497567,0.08967220721740315,0.040957680601594985,0.02690121243590464,8.7965,0.0,0.0,0.0,0.0,0.0,0.0,0.0,0.0,0.0,0.0,0.0,0.0,0.0,7.0,0.254488152,4.368399999999999,0.012386666666666667,95.05454666666667,0.14613333333333334,0.095,0.038933333333333334,0.24453333333333335,0.04006666666666667,1.1209153948666666,19.826533333333334,36.41,0.33066666666666666,0.4461333333333333,7.995466666666667,0.25,0.18386666666666665,0.3761333333333333,32.482800000000005,1.4322666666666666,1.36706104876,1488.96,105.0,26.928571428571427,14.0,60.0,28.25,8.0,0.9618739379639862,178.9358333,167.05875,175.3394444,188.5638889,178.7632639,61.81727279277736,328.31927450990446,449.9256766926874,580.709732572272,356.5399270168673,49.9945945945946,52.385810810810895,56.86283783783786,64.22499999999998,46.66621621621619,44.881081081081106,48.454054054054055,42.82905405405405,37.331081081081116,36.18716216216215,207.35456554054048,538.1554054054054,44.463426081081096,285.0,96.45999999999964,2.7904172500000004,1.348156135135135,1.4422576621621628,1207.3914662162167,3998.296547,0.0,2164.9037972972974,1259.09604054054,212.35767905405413,108682.22162162168,4.406943263513512,1.1507053317567568,3.8968851148648653,98.72447993412162,52.08716216216219,18.827597094594584,23.51820560810811
2026-03-07 06:00:00,0.9264026687870511,11.404439364609004,0.459192027,87.66915796660395,0.3912046703773396,4.230428571428571,0.48999999999999994,1.045,0.49,86.975,11.98,0.7337142857142858,69.98,9.0,19.55,1.69,12.33952387,5.065555556,79.44666667,71.63,38.89,0.044,5.39,2.23938,8.75,2.45,0.028,0.14364,54.57,10.9725,0.049,2.035714286,0.1881,16.757142857142856,0.1,96.83,0.68,0.49000000000000005,1.18,0.0,0.0,0.10614285714285714,59.26610195048098,4.161547586547183,3.298786810667765,0.048719713159885505,0.019118002485375374,0.07352324723292825,0.38078627887483435,4.7154823288035645,5.419287349454964,0.0897309595359532,0.04151841390720001,0.026909359415016765,8.887714285714285,0.0,0.0,0.0,0.0,0.0,0.0,0.0,0.0,0.0,0.0,0.0,0.0,0.0,7.0,0.254488152,4.412823529411765,0.012,94.93975294117648,0.1481764705882353,0.09645882352941176,0.035541176470588236,0.3074117647058824,0.04783529411764706,1.1270929537764707,19.856235294117646,36.52305882352941,0.3427058823529412,0.43176470588235294,7.9836470588235295,0.23905882352941177,0.1763529411764706,0.3763529411764706,32.40458823529412,1.3998823529411766,1.373466923470588,1484.1882352941177,105.0,26.928571428571427,14.0,60.0,28.25,8.0,0.9618739379639862,178.9358333,167.05875,175.3394444,188.5638889,178.7632639,61.81727279277736,328.31927450990446,449.9256766926874,580.709732572272,356.5399270168673,49.82114047287845,52.49471488178025,57.30180806675953,60.74979137691262,46.580667593880044,44.62127955493713,36.87927677329615,42.89374130737161,37.683031988873644,44.54172461752416,203.76400653685656,535.6008344923505,43.49757,285.0,94.81913769123715,2.7879513004172445,1.3481988178025028,1.43980590403338,1217.0461321279531,3998.296547,0.0,2198.7298178025026,1265.79752573018,215.10073268428337,109134.20152990281,4.403713001390826,1.1616972979137672,3.78548687065369,98.2487308661335,51.823087621696594,18.374514547983345,23.869415090403347
2026-03-07 07:00:00,0.93,11.338722366344527,0.459192027,87.73127763365547,0.4177067981302515,4.344666666666667,0.49,1.045,0.49,86.97499999999998,11.979999999999999,0.7599999999999999,69.98,9.0,19.55,1.69,12.33952387,5.065555556,79.44666667,71.63,38.89,0.045000000000000005,5.3312,2.22024,8.42,2.5382,0.027,0.14364,54.68,10.773000000000001,0.051,2.020745798,0.18810000000000002,16.773833333333332,0.10000000000000002,96.83,0.68,0.49,1.18,0.0,0.0,0.09616666666666666,59.18970826598612,4.19379406294741,3.2985077170444703,0.048473020400312455,0.018932887780951636,0.07400235668460868,0.38488461829450343,4.747166432979699,5.460887327668902,0.09000941386444078,0.040679655171676814,0.02691899657501902,8.7865,0.0,0.0,0.0,0.0,0.0,0.0,0.0,0.0,0.0,0.0,0.0,0.0,0.0,7.0,0.254488152,4.465636363636364,0.012054545454545455,94.79534000000001,0.1454909090909091,0.09910909090909091,0.03272727272727273,0.39163636363636367,0.05800545454545455,1.1314299794727274,19.76309090909091,36.72272727272727,0.32890909090909093,0.4,7.982909090909091,0.21945454545454546,0.17,0.36912727272727275,32.45727272727272,1.3267272727272728,1.3773874086,1487.4545454545455,105.0,26.928571428571427,14.0,60.0,28.25,8.0,0.9618739379639862,178.9358333,167.05875,175.3394444,188.5638889,178.7632639,61.81727279277736,328.31927450990446,449.9256766926874,580.709732572272,356.5399270168673,49.54520166898446,52.60931849791395,57.5207232267039,63.18873435326871,46.4404728789988,44.420723226704055,45.7037552155772,42.87204450625903,36.77148817802498,39.29638386648135,193.0781859527118,532.6912378303199,43.61287244784428,285.0,92.5774408901249,2.7914645966620353,1.3311075632823373,1.4605154450625861,1210.424616133518,3998.296547,0.0,2235.9705132127942,1250.2838261474283,213.5977852573017,109393.26356050049,4.428795833101526,1.1721695076495138,3.548894433936013,96.83285963873432,51.277329624477936,18.524269401947173,23.949918484005508
2026-03-07 08:00:00,0.93,11.334822770102493,0.459192027,87.73517722989752,0.41749015389458294,4.406857142857143,0.49000000000000005,1.045,0.49,86.975,11.98,0.7968571428571429,69.98,9.0,19.55,1.69,12.33952387,5.065555556,79.44666667,71.63,38.89,0.045,5.3312,2.22024,8.42,2.5382,0.027,0.14364,54.68,10.773,0.051,2.020745798,0.1881,16.697,0.1,96.83,0.68,0.48999999999999994,1.18,0.0,0.0,0.09642857142857143,59.25412162674878,4.16898906075044,3.285539913631092,0.048268199294467413,0.018967617174912268,0.073645867535295,0.38107924000392973,4.721676427539838,5.425523402737058,0.08935111536804076,0.04051771078106465,0.02687843805746357,8.850714285714286,0.0,0.0,0.0,0.0,0.0,0.0,0.0,0.0,0.0,0.0,0.0,0.0,0.0,7.0,0.254488152,4.422,0.0126,94.81874,0.1504,0.10020000000000001,0.030000000000000002,0.408,0.05806,1.1228805642000002,19.594,36.75,0.318,0.4,7.912,0.214,0.17,0.3604,32.73,1.294,1.3646441646,1482.0,105.0,26.928571428571427,14.0,60.0,28.25,8.0,0.9618739379639862,178.9358333,167.05875,175.3394444,188.5638889,178.7632639,61.81727279277736,328.31927450990446,449.9256766926874,580.709732572272,356.5399270168673,49.91277777777721,54.02555555555536,56.57666666666701,68.08361111111066,46.87472222222206,44.8672222222223,57.98111111111097,43.4191666666666,34.23611111111115,33.082499999999925,185.25530444444513,535.9305555555555,42.97580550000001,285.0,92.8062659015155,2.741817697222225,1.3414664499999969,1.4002987194444454,1234.4662361111136,3998.296547,0.0,2214.780766666668,1298.6366722222224,219.48289166666623,108896.85111111122,4.486668813888888,1.1458324397222224,3.9043852611111074,95.79632783888898,51.286666666667124,18.192805416666666,24.142819888888916
2026-03-07 09:00:00,0.93,11.338680476668419,0.459192027,87.73131952333158,0.41770447092602325,4.373428571428571,0.49000000000000005,1.045,0.49,86.975,11.980000000000002,0.8174285714285714,69.98,9.0,19.55,1.69,12.33952387,5.065555556,79.44666667,71.63,38.89,0.045,5.3312,2.22024,8.42,2.5382,0.027,0.14364,54.68,10.773,0.051,2.020745798,0.1881,16.746999999999996,0.1,96.83,0.68,0.49000000000000005,1.18,0.0,0.0,0.09642857142857143,59.238184815144855,4.176742740960707,3.2797972374588897,0.04803899796260191,0.018876751636302817,0.07376626057669845,0.38178362920160186,4.728813716449103,5.434077842180633,0.089226866601943,0.03996852442701937,0.02686648498919386,8.847,0.0,0.0,0.0,0.0,0.0,0.0,0.0,0.0,0.0,0.0,0.0,0.0,0.0,7.0,0.254488152,4.406,0.012822222222222221,94.84000666666667,0.14973333333333333,0.10082222222222223,0.030844444444444445,0.40399999999999997,0.05577111111111111,1.1184836356666668,19.409555555555553,36.77355555555556,0.31355555555555553,0.4053333333333333,7.94,0.21533333333333332,0.18422222222222223,0.35862222222222223,32.87844444444445,1.2913333333333332,1.3599997549111111,1474.9777777777779,105.0,26.928571428571427,14.0,60.0,28.25,8.0,0.9618739379639862,178.9358333,167.05875,175.3394444,188.5638889,178.7632639,61.81727279277736,328.31927450990446,449.9256766926874,580.709732572272,356.5399270168673,50.516111111110845,55.320833333332715,55.79666666666631,70.65611111111087,47.65888888888877,45.63694444444438,53.7558333333333,43.36972222222243,32.39666666666659,36.44638888888878,202.45799444444415,540.0,42.83073877777781,285.0,93.61935754985053,2.7768694777777787,1.3438524305555575,1.4329976805555573,1235.5689611111131,3998.296547,0.0,2191.7156305555545,1274.3197083333341,218.86470416666646,109303.30694444459,4.514437922222223,1.1574683877777778,4.116673099999995,98.07568426388886,51.707500000000216,18.01810888888889,24.04880436111108
2026-03-07 10:00:00,0.93,11.340421338092616,0.459192027,87.72957866190738,0.4178011854495898,4.3755,0.49,1.045,0.49,86.97499999999998,11.979999999999999,0.8155,69.98,9.0,19.55,1.69,12.33952387,5.065555556,79.44666667,71.63,38.89,0.045000000000000005,5.3312,2.22024,8.42,2.5382,0.027,0.14364,54.68,10.773000000000001,0.051,2.020745798,0.18810000000000002,16.821,0.10000000000000002,96.83,0.68,0.49,1.18,0.0,0.0,0.07583333333333334,59.24431367628932,4.172728542328049,3.2877219503169166,0.048305874011685145,0.018964236141261612,0.07369940242223265,0.381664165200356,4.725538427942079,5.430912640974931,0.08945800709592021,0.04055602810689413,0.026885123403669484,8.848666666666666,0.0,0.0,0.0,0.0,0.0,0.0,0.0,0.0,0.0,0.0,0.0,0.0,0.0,7.0,0.254488152,4.466,0.012155555555555555,94.85540666666667,0.13373333333333334,0.10015555555555557,0.04151111111111111,0.34400000000000003,0.047037777777777776,1.1255060456666668,19.182888888888886,36.78688888888889,0.3268888888888889,0.42533333333333334,8.24,0.23533333333333334,0.23755555555555558,0.37595555555555554,32.68511111111111,1.3713333333333333,1.3776271395777777,1463.6444444444444,105.0,26.928571428571427,14.0,60.0,28.25,8.0,0.9618739379639862,178.9358333,167.05875,175.3394444,188.5638889,178.7632639,61.81727279277736,328.31927450990446,449.9256766926874,580.709732572272,356.5399270168673,51.181135225375776,55.67328881469084,56.18130217028388,74.9287145242072,48.49031719532557,46.51519198664438,62.273288814690986,43.24891485809673,32.98464106844739,31.12687813021698,224.4069719532552,538.881469115192,44.187027445742906,285.0,91.3037896494153,2.8156204574290458,1.3479916026711183,1.467551352253756,1207.989143572624,3998.296547,0.0,2166.9661101836405,1231.823387312188,210.61026828046747,108373.28080133558,4.631363400667782,1.173349679465776,4.021063250417354,100.98392378380632,52.33689482470773,18.567317679465784,23.450107963272124
2026-03-07 11:00:00,0.93,11.33506934577512,0.459192027,87.73493065422487,0.41750385254306227,4.3500000000000005,0.49,1.045,0.49,86.97499999999998,11.979999999999999,0.8171666666666667,69.98,9.0,19.55,1.69,12.33952387,5.065555556,79.44666667,71.63,38.89,0.045000000000000005,5.3312,2.22024,8.42,2.5382,0.027,0.14364,54.68,10.773000000000001,0.051,2.020745798,0.18810000000000002,16.8975,0.10000000000000002,96.83,0.68,0.49,1.18,0.0,0.0,0.05266666666666667,59.26889525191242,4.16258086614641,3.2865468922904455,0.048345704660355454,0.019012175579537324,0.07354978603858756,0.3803119155515349,4.715460659082324,5.417499237845227,0.08932783486264084,0.04074265332611497,0.026878915346069152,8.942166666666667,0.0,0.0,0.0,0.0,0.0,0.0,0.0,0.0,0.0,0.0,0.0,0.0,0.0,7.0,0.254488152,4.217333333333333,0.012533333333333334,95.20458666666667,0.13606666666666667,0.09806666666666668,0.0496,0.24933333333333335,0.03248,1.0665872302666668,19.505333333333333,35.80533333333333,0.5046666666666667,0.4093333333333333,7.7973333333333334,0.24266666666666667,0.16733333333333333,0.354,33.57,1.3853333333333333,1.2988581072666667,1472.2,105.0,26.928571428571427,14.0,60.0,28.25,8.0,0.9618739379639862,178.9358333,167.05875,175.3394444,188.5638889,178.7632639,61.81727279277736,328.31927450990446,449.9256766926874,580.709732572272,356.5399270168673,51.660000000000316,55.172222222222345,58.38916666666671,74.733888888889,49.02305555555564,47.147222222222204,59.78638888888882,42.533055555555464,34.45750000000001,32.33444444444447,179.24825000000038,530.0,43.60067027777779,285.0,99.32870833333277,2.8034214888888886,1.3481040027777769,1.455261088888888,1181.1486749999992,3998.296547,0.0,2220.32055,1215.1263861111106,202.75284555555555,105937.80555555559,4.691685794444446,1.160097468055557,3.676512661111113,95.00039312500004,52.82638888888886,18.09539,23.407697083333314
2026-03-07 12:00:00,0.9299999999999999,11.33608656302944,0.459192027,87.73391343697055,0.41756036461274665,4.3505714285714285,0.49000000000000005,1.045,0.49,86.975,11.98,0.7924285714285715,69.98,9.0,19.55,1.69,12.33952387,5.065555556,79.44666667,71.63,38.89,0.045,5.3312,2.22024,8.42,2.5382,0.027,0.14364,54.68,10.773,0.051,2.020745798,0.1881,16.867571428571427,0.1,96.83,0.68,0.48999999999999994,1.18,0.0,0.0,0.055714285714285716,59.26468454041228,4.1647106158278175,3.2845803907859756,0.048271101036847446,0.018984038849515113,0.07358321101498277,0.38048612451250996,4.717388111164287,5.419749639378329,0.08928059750148562,0.040567979413226964,0.026874653728110678,8.884571428571428,0.0,0.0,0.0,0.0,0.0,0.0,0.0,0.0,0.0,0.0,0.0,0.0,0.0,7.0,0.254488152,4.279555555555556,0.013422222222222223,95.07889777777778,0.14451111111111112,0.09984444444444444,0.045599999999999995,0.2982222222222222,0.039946666666666665,1.0728097173777777,19.38088888888889,36.01422222222222,0.4291111111111111,0.39155555555555555,7.792888888888889,0.24711111111111111,0.1628888888888889,0.36066666666666664,33.57,1.394222222222222,1.3049482010444444,1477.5333333333333,105.0,26.928571428571427,14.0,60.0,28.25,8.0,0.9618739379639862,178.9358333,167.05875,175.3394444,188.5638889,178.7632639,61.81727279277736,328.31927450990446,449.9256766926874,580.709732572272,356.5399270168673,51.893333333333196,57.33388888888892,63.175555555555476,77.4083333333333,49.32749999999985,47.669444444444366,65.21722222222213,41.14361111111125,34.158611111111135,30.82499999999998,213.22481166666677,535.3611111111111,43.38590019444446,285.0,86.79629166666685,2.783010166666666,1.348056416666665,1.4350916388888884,1207.869338888887,3998.296547,0.0,2222.678644444444,1267.184375,212.6449944444445,108888.95055555558,4.580616588888884,1.1781080794444445,3.7753986472222234,99.50228754583335,53.173888888888875,17.856433444444455,23.299672444444447
2026-03-07 13:00:00,0.93,11.33758148180838,0.459192027,87.73241851819164,0.41764341565602114,4.346,0.49,1.045,0.49,86.97499999999998,11.980000000000002,0.7063333333333333,69.98,9.0,19.55,1.69,12.33952387,5.065555556,79.44666667,71.63,38.89,0.045000000000000005,5.3312,2.22024,8.42,2.5382,0.027,0.14364,54.68,10.773000000000001,0.051,2.020745798,0.18810000000000002,16.825833333333335,0.10000000000000002,96.83,0.68,0.49,1.18,0.0,0.0,0.054,59.20594381033328,4.188444897307757,3.290239142679616,0.04826505781748743,0.018895684434045358,0.07393048511808285,0.3837930117627795,4.741205629749331,5.451864774745682,0.08968310454136665,0.040309684616334905,0.026896491483430814,8.754166666666668,0.0,0.0,0.0,0.0,0.0,0.0,0.0,0.0,0.0,0.0,0.0,0.0,0.0,7.0,0.254488152,4.3284,0.013832,94.9796944,0.14832,0.100496,0.041991999999999995,0.34176,0.0455056,1.082158450664,19.32016,36.242399999999996,0.36656,0.37664,7.7984,0.24328,0.16,0.36416,33.49272,1.3815199999999999,1.3150061977199998,1483.016,105.0,26.928571428571427,14.0,60.0,28.25,8.0,0.9618739379639862,178.9358333,167.05875,175.3394444,188.5638889,178.7632639,61.81727279277736,328.31927450990446,449.9256766926874,580.709732572272,356.5399270168673,52.21499999999986,59.621388888888944,69.5280555555555,75.36111111111126,49.5080555555555,48.014444444444486,59.755277777777835,41.050000000000146,34.28833333333336,32.31194444444444,196.28727194444417,536.625,43.18412133333332,285.0,94.140982238388,2.7894763694444418,1.3482282249999995,1.441077461111111,1234.023091666668,3998.296547,0.0,2192.2767222222205,1268.7922055555562,216.92721194444442,109455.84444444439,4.539592252777777,1.1589328730555564,4.039874305555557,97.25806353263886,53.75527777777775,17.980131555555545,23.651572666666656
2026-03-07 14:00:00,0.9299999999999999,11.334198429901642,0.459192027,87.73580157009836,0.41745546832786895,4.336285714285714,0.49000000000000005,1.045,0.49,86.975,11.98,0.729,69.98,9.0,19.55,1.69,12.33952387,5.065555556,79.44666667,71.63,38.89,0.045,5.3312,2.22024,8.42,2.5382,0.027,0.14364,54.68,10.773,0.051,2.020745798,0.1881,16.52442857142857,0.1,96.83,0.68,0.48999999999999994,1.18,0.0,0.0,0.052,59.359181317438505,4.126054222425991,3.2781062815340642,0.04836303025248968,0.019150341234008668,0.07301509205662718,0.3752359509393028,4.678828644940764,5.36814302299596,0.08871741586429219,0.04115658042617197,0.02684598154192827,8.904142857142856,0.0,0.0,0.0,0.0,0.0,0.0,0.0,0.0,0.0,0.0,0.0,0.0,0.0,7.0,0.254488152,4.3524,0.013352,94.9296784,0.14352,0.099056,0.039111999999999994,0.37536,0.047521600000000004,1.097313069704,19.377760000000002,36.5064,0.32816,0.36704,7.8224,0.22408,0.16,0.36175999999999997,33.27192,1.32872,1.3324331569199999,1488.776,105.0,26.928571428571427,14.0,60.0,28.25,8.0,0.9618739379639862,178.9358333,167.05875,175.3394444,188.5638889,178.7632639,61.81727279277736,328.31927450990446,449.9256766926874,580.709732572272,356.5399270168673,52.38611111111111,57.47222222222237,65.79222222222228,78.45722222222224,49.72333333333293,48.23111111111114,63.91888888888884,40.97861111111105,33.880277777777664,31.95166666666668,196.69680305555573,535.0,43.63826022222223,285.0,96.84999999999935,2.8077015361111153,1.3480829666666667,1.4602373583333335,1211.3941611111118,3998.296547,0.0,2210.827180555555,1265.3879222222226,215.61803527777778,110608.75083333328,4.474620716666668,1.1760962388888878,3.796899094444448,97.31232640486114,54.33888888888874,18.125747972222232,23.413581000000026
2026-03-07 15:00:00,0.9174373303531344,11.477509819579522,0.459192027,87.60505285006735,0.3974373303531344,4.308333333333333,0.5,1.035,0.49,86.985,11.979999999999999,0.6648333333333334,69.98,9.0,19.55,1.69,12.33952387,5.065555556,79.44666667,71.63,38.89,0.046000000000000006,5.5076,2.23938,8.17,2.6264,0.02544,0.1539,54.43,10.836,0.053909000000000006,1.9674631419999997,0.18810000000000002,16.836666666666666,0.10000000000000002,96.72000000000001,0.53,0.42,1.28,0.0,0.0,0.052333333333333336,58.83449305656962,4.30051599176803,2.8986025902767394,0.05608074837337923,0.018472260128618138,0.08042720271803072,0.4002917690587566,4.6853469828376415,5.823091417372574,0.11152177200485436,0.047715473287874184,0.02986142315577832,8.831333333333333,0.0,0.0,0.0,0.0,0.0,0.0,0.0,0.0,0.0,0.0,0.0,0.0,0.0,7.0,0.254488152,4.371142857142857,0.012885714285714285,94.90294285714286,0.14,0.09765714285714286,0.03665714285714285,0.38971428571428574,0.049,1.1080066624857143,19.446285714285715,36.676,0.3057142857142857,0.36,7.829714285714285,0.21114285714285713,0.16,0.36114285714285715,33.100857142857144,1.298,1.3445472707714285,1491.7428571428572,105.0,26.928571428571427,14.0,60.0,28.25,8.0,0.9618739379639862,178.9358333,167.05875,175.3394444,188.5638889,178.7632639,61.81727279277736,328.31927450990446,449.9256766926874,580.709732572272,356.5399270168673,52.547500000000056,56.51111111111133,61.63527777777767,82.86055555555565,49.80027777777745,48.71749999999982,68.81722222222213,40.876944444444234,34.00111111111102,30.106111111111087,189.04414138888905,535.6222222222223,43.36095974999997,285.0,96.84999999999935,2.8211523722222265,1.347864130555555,1.473305627777777,1215.170852777774,3998.296547,0.0,2224.7623194444427,1236.1244333333332,212.0165266666666,109139.61444444454,4.467428019444444,1.2061060361111107,3.7171424694444455,96.2983487340278,54.9883333333334,18.00981344444445,23.524185749999994
2026-03-07 16:00:00,0.9175710656083281,11.479622836611584,0.459192027,87.6028060977801,0.39757106560832817,4.387142857142857,0.5,1.035,0.49,86.985,11.98,0.7175714285714285,69.98,9.0,19.55,1.69,12.33952387,5.065555556,79.44666667,71.63,38.89,0.046,5.507600000000001,2.23938,8.17,2.6264,0.02544,0.1539,54.43,10.836,0.053909,1.967463142,0.1881,16.827714285714286,0.1,96.72,0.53,0.42,1.28,0.0,0.0,0.053142857142857144,58.83177771410494,4.301503713848957,2.897853438455996,0.05601486422756335,0.018455718670265082,0.0804529612386985,0.40049505109321126,4.686891950853544,5.824638357825219,0.11150094976803572,0.0476006970300355,0.029841794975054285,8.80642857142857,0.0,0.0,0.0,0.0,0.0,0.0,0.0,0.0,0.0,0.0,0.0,0.0,0.0,7.0,0.254488152,4.3754285714285714,0.012457142857142858,94.94022857142858,0.14,0.09637142857142858,0.035371428571428574,0.35114285714285715,0.049,1.106432433057143,19.544857142857143,36.586000000000006,0.3271428571428571,0.36,7.791142857142857,0.2154285714285714,0.16,0.36542857142857144,33.06657142857143,1.328,1.3420510599142856,1487.0285714285715,105.0,26.928571428571427,14.0,60.0,28.25,8.0,0.9618739379639862,178.9358333,167.05875,175.3394444,188.5638889,178.7632639,61.81727279277736,328.31927450990446,449.9256766926874,580.709732572272,356.5399270168673,52.73083333333309,56.73166666666664,62.6383333333333,82.83333333333336,49.67416666666678,48.71472222222253,74.2002777777778,40.55000000000012,33.85416666666657,28.05194444444448,185.19670111111142,535.0,43.657094694444446,285.0,96.84999999999935,2.82651743888889,1.3558044611111122,1.4706032,1206.9085583333301,3998.296547,0.0,2221.4380999999985,1235.1985500000008,210.1538827777777,108813.71361111118,4.473093961111107,1.2094311977777776,3.7228812722222195,95.78856289722226,55.96250000000023,18.056496222222208,23.30056433333335
