Repository: saikumar-voptimai/evonith_bf_webapp

# Evonith BF2 — Blast Furnace Intelligence Platform

Monitoring, modelling and optimisation of **Blast Furnace 2 (BF2)** at Evonith Steel: live telemetry from InfluxDB,
manual plant reports from Neon PostgreSQL, a two-zone energy model of the furnace, blend and fuel optimisers, a
conversational assistant (FurnaceMind) and a live digital twin evaluated every hour.

The platform has three deployable parts that share one Python service layer, plus the shared data library:

| Part | Path | What it is |
|---|---|---|
| **Streamlit app** (legacy) | `src/app.py`, `src/custom_pages/` | The original 11-page dashboard; still the home of the model pages. Served under `/legacy` in production |

File: src/assets/data/V10_df_filtered.csv (part 135 of 166)
datetime,Hot Blast PressureBar,Hot Blast Temp.oC,Hot Blast VolumeNm3/Hr.,O2 Enrichment %,OxygenFlowNm3/Hr.,PermeabilityKgs/Hr.,RAFToC,SteamKgs/Hr.,TopPressureBar,TuyereVelocitym/s,Differential PressureTotalBar,Charges/Hrs.,StockRodLevel,COKE_ASH%,COKE_FC%,COKE_IM%,COKE_MOIST%,COKE_MT,COKE_VM%,NUTCOKE_ASH%,NUTCOKE_FC%,NUTCOKE_IM%,NUTCOKE_MOIST%,NUTCOKE_MT,NUTCOKE_VM%,PCI_2_%Ash,PCI_2_%FC,PCI_2_%IM,PCI_2_MT,PCI_2_%VM,Sinter_SP_MT,Sinter_SP_02_Al2O3%,Sinter_SP_02_Basicity,Sinter_SP_02_CaO%,Sinter_SP_02_Cold_Strength_AI,Sinter_SP_02_Cold_strength_TI,Sinter_SP_02_Fe(T)%,Sinter_SP_02_FeO%,Sinter_SP_02_Hot_strength_RDI,Sinter_SP_02_Hot_strength_RI,Sinter_SP_02_K2O%,Sinter_SP_02_MgO%,Sinter_SP_02_MnO%,Sinter_SP_02_Na2O%,Sinter_SP_02_P%,Sinter_SP_02_SiO2%,Sinter_SP_02_TiO2%,ORE_%Al2O3,ORE_%CaO,ORE_%Fe(T),ORE_%K2O,ORE_%LOI,ORE_%MgO,ORE_%MnO,ORE_MT,ORE_%Na2O,ORE_%P,ORE_%SiO2,ORE_%TiO2,ORE_%TM,Geomin Type,FLUX_Al2O3%,FLUX_CaO%,FLUX_Fe2O3%,FLUX_LOI%,FLUX_MgO%,FLUX_MT,FLUX_SiO2%,FLUX_TM%,COKE_DISCHARGE_TIME,WEIGHTED_COKE_ANGLE,TOTAL_COKE_PORTIONS,NON_COKE_DISCHARGE_TIME,WEIGHTED_NON_COKE_ANGLE,TOTAL_NON_COKE_PORTIONS,UnitCost Lakhs/Thm,ActualKg/Thm.,FurnaceTopGasAnalysisCO2ETACO,Act. Fuel RateKg/Thm.,Coke Rate Kg/Thm,ProductionTonnesPerHr
2025-05-17 10:00:00,2.67,1171.0,107055.0,3.009569747,4000.0,1349.0,2288.0,0.0,1.35,247.0,1.32,8.0,1.2,12.37,86.67,0.38,3.4,261.984,0.96,12.56,85.98,0.42,6.0,35.777,1.04,8.67,71.61,1.17,96.68,18.55,864.9326667,2.56,2.024163569,10.89,4.959333333,79.34666667,54.82,8.88,32.15,66.43,0.074,1.88,0.18,0.038,0.049,5.38,0.16,4.593607748,0.204689977,34.84228913,0.018600295,4.870772721,0.090623504,0.070135128,284.9005333,0.013953796,0.098524193,4.396577504,0.359028408,2.182001113,1.0,0.5,0.0,0.7,1.12,0.0,7.763333333,96.75,0.1,75.0,23.4,10.0,60.0,26.5,8.0,122.005,134.0,42.74325909,551.0,417.0,90.82089552
2025-05-17 11:00:00,2.69,1175.0,108616.0,2.96486516,3998.0,1350.0,2264.0,0.0,1.35,250.0,1.34,7.0,1.2,12.37,86.67,0.38,3.4,261.984,0.96,12.56,85.98,0.42,6.0,35.777,1.04,8.67,71.61,1.17,96.68,18.55,864.9326667,2.56,2.024163569,10.89,4.959333333,79.34666667,54.82,8.88,32.15,66.43,0.074,1.88,0.18,0.038,0.049,5.38,0.16,4.593607748,0.204689977,34.84228913,0.018600295,4.870772721,0.090623504,0.070135128,284.9005333,0.013953796,0.098524193,4.396577504,0.359028408,2.182001113,1.0,0.5,0.0,0.7,1.12,0.0,7.763333333,96.75,0.1,75.0,23.4,10.0,60.0,26.5,8.0,123.065,142.0,43.09780066,559.0,417.0,90.84507042
2025-05-17 12:00:00,2.71,1147.0,107785.0,2.990694632,4002.0,1322.0,2280.0,0.0,1.35,242.0,1.36,7.0,1.2,12.37,86.67,0.38,3.4,261.984,0.96,12.56,85.98,0.42,6.0,35.777,1.04,8.67,71.61,1.17,96.68,18.55,864.9326667,2.56,2.024163569,10.89,4.959333333,79.34666667,54.82,8.88,32.15,66.43,0.074,1.88,0.18,0.038,0.049,5.38,0.16,4.593607748,0.204689977,34.84228913,0.018600295,4.870772721,0.090623504,0.070135128,284.9005333,0.013953796,0.098524193,4.396577504,0.359028408,2.182001113,1.0,0.5,0.0,0.7,1.12,0.0,7.763333333,96.75,0.1,75.0,23.4,10.0,60.0,26.5,8.0,122.9325,141.0,43.2292889,558.0,417.0,84.82269504
2025-05-17 13:00:00,2.67,1163.0,107641.0,2.993197155,4000.0,1356.0,2292.0,0.0,1.35,247.0,1.32,7.0,1.2,12.37,86.67,0.38,3.4,261.984,0.96,12.56,85.98,0.42,6.0,35.777,1.04,8.67,71.61,1.17,96.68,18.55,864.9326667,2.56,2.024163569,10.89,4.959333333,79.34666667,54.82,8.88,32.15,66.43,0.074,1.88,0.18,0.038,0.049,5.38,0.16,4.593607748,0.204689977,34.84228913,0.018600295,4.870772721,0.090623504,0.070135128,284.9005333,0.013953796,0.098524193,4.396577504,0.359028408,2.182001113,1.0,0.5,0.0,0.7,1.12,0.0,7.763333333,96.75,0.1,75.0,23.4,10.0,60.0,26.5,8.0,122.9325,141.0,42.907058,558.0,417.0,84.89361702
2025-05-17 14:00:00,2.62,1179.0,106926.0,2.999648243,3982.0,1400.0,2270.0,0.0,1.35,250.0,1.27,6.0,1.2,12.37,86.67,0.38,3.4,261.984,0.96,12.56,85.98,0.42,6.0,35.777,1.04,8.67,71.61,1.17,96.68,18.55,864.9326667,2.56,2.024163569,10.89,4.959333333,79.34666667,54.82,8.88,32.15,66.43,0.074,1.88,0.18,0.038,0.049,5.38,0.16,4.593607748,0.204689977,34.84228913,0.018600295,4.870772721,0.090623504,0.070135128,284.9005333,0.013953796,0.098524193,4.396577504,0.359028408,2.182001113,1.0,0.5,0.0,0.7,1.12,0.0,7.763333333,96.75,0.1,75.0,23.4,10.0,60.0,26.5,8.0,124.125,150.0,42.5198691,567.0,417.0,85.06666667
2025-05-17 15:00:00,2.58,1180.0,102032.0,2.999850217,3800.0,1380.0,2265.0,0.0,1.35,243.0,1.23,7.0,1.2,12.37,86.67,0.38,3.4,261.984,0.96,12.56,85.98,0.42,6.0,35.777,1.04,8.67,71.61,1.17,96.68,18.55,864.9326667,2.56,2.024163569,10.89,4.959333333,79.34666667,54.82,8.88,32.15,66.43,0.074,1.88,0.18,0.038,0.049,5.38,0.16,4.593607748,0.204689977,34.84228913,0.018600295,4.870772721,0.090623504,0.070135128,284.9005333,0.013953796,0.098524193,4.396577504,0.359028408,2.182001113,1.0,0.5,0.0,0.7,1.12,0.0,7.763333333,96.75,0.1,75.0,23.4,10.0,60.0,26.5,8.0,124.125,150.0,42.38207547,567.0,417.0,84.73333333
2025-05-17 16:00:00,2.63,1185.0,103146.0,3.047069818,3902.0,1340.0,2284.0,0.0,1.35,242.0,1.28,7.0,1.2,12.34,86.68,0.38,3.2,261.984,0.98,12.4,86.58,0.42,1.5,35.777,1.02,8.8,71.52,1.18,96.68,18.5,864.9326667,2.56,2.024163569,10.89,4.959333333,79.34666667,54.82,8.88,32.15,66.43,0.074,1.88,0.18,0.038,0.049,5.38,0.16,4.316467876,0.165953778,33.50199366,0.017884702,4.713899176,0.041235116,0.054207569,284.9005333,0.015091047,0.081275245,4.506428405,0.379710375,2.193506974,1.0,0.5,0.0,0.7,1.12,0.0,7.763333333,96.75,0.1,75.0,23.4,10.0,60.0,26.5,8.0,123.33,144.0,41.80308422,561.0,417.0,85.55555556
2025-05-17 17:00:00,2.68,1183.0,108666.0,2.964983359,4000.0,1365.0,2308.0,0.0,1.35,252.0,1.33,7.0,1.2,12.34,86.68,0.38,3.2,261.984,0.98,12.4,86.58,0.42,1.5,35.777,1.02,8.8,71.52,1.18,96.68,18.5,864.9326667,2.56,2.024163569,10.89,4.959333333,79.34666667,54.82,8.88,32.15,66.43,0.074,1.88,0.18,0.038,0.049,5.38,0.16,4.316467876,0.165953778,33.50199366,0.017884702,4.713899176,0.041235116,0.054207569,284.9005333,0.015091047,0.081275245,4.506428405,0.379710375,2.193506974,1.0,0.5,0.0,0.7,1.12,0.0,7.763333333,96.75,0.1,75.0,23.4,10.0,60.0,26.5,8.0,122.8,140.0,42.46832473,557.0,417.0,85.5
2025-05-17 18:00:00,2.66,1182.0,109206.0,2.950332367,4000.0,1381.0,2302.0,0.0,1.34,254.0,1.32,7.0,1.2,12.34,86.68,0.38,3.2,261.984,0.98,12.4,86.58,0.42,1.5,35.777,1.02,8.8,71.52,1.18,96.68,18.5,864.9326667,2.56,2.024163569,10.89,4.959333333,79.34666667,54.82,8.88,32.15,66.43,0.074,1.88,0.18,0.038,0.049,5.38,0.16,4.316467876,0.165953778,33.50199366,0.017884702,4.713899176,0.041235116,0.054207569,284.9005333,0.015091047,0.081275245,4.506428405,0.379710375,2.193506974,1.0,0.5,0.0,0.7,1.12,0.0,7.763333333,96.75,0.1,75.0,23.4,10.0,60.0,26.5,8.0,123.065,142.0,42.28598307,559.0,417.0,85.0
2025-05-17 19:00:00,2.67,1181.0,109223.0,2.949873482,4000.0,1372.0,2310.0,0.0,1.35,253.0,1.32,7.0,1.2,12.34,86.68,0.38,3.2,261.984,0.98,12.4,86.58,0.42,1.5,35.777,1.02,8.8,71.52,1.18,96.68,18.5,864.9326667,2.56,2.024163569,10.89,4.959333333,79.34666667,54.82,8.88,32.15,66.43,0.074,1.88,0.18,0.038,0.049,5.38,0.16,4.316467876,0.165953778,33.50199366,0.017884702,4.713899176,0.041235116,0.054207569,284.9005333,0.015091047,0.081275245,4.506428405,0.379710375,2.193506974,1.0,0.5,0.0,0.7,1.12,0.0,7.763333333,96.75,0.1,75.0,23.4,10.0,60.0,26.5,8.0,122.535,138.0,42.20270591,555.0,417.0,85.50724638
2025-05-17 20:00:00,2.66,1183.0,108602.0,2.966729423,4000.0,1372.0,2308.0,0.0,1.34,253.0,1.32,7.0,1.2,12.34,86.68,0.38,3.2,261.984,0.98,12.4,86.58,0.42,1.5,35.777,1.02,8.8,71.52,1.18,96.68,18.5,864.9326667,2.56,2.024163569,10.89,4.959333333,79.34666667,54.82,8.88,32.15,66.43,0.074,1.88,0.18,0.038,0.049,5.38,0.16,4.316467876,0.165953778,33.50199366,0.017884702,4.713899176,0.041235116,0.054207569,284.9005333,0.015091047,0.081275245,4.506428405,0.379710375,2.193506974,1.0,0.5,0.0,0.7,1.12,0.0,7.763333333,96.75,0.1,75.0,23.4,10.0,60.0,26.5,8.0,122.8,140.0,41.73768939,557.0,417.0,86.14285714
2025-05-17 21:00:00,2.66,1180.0,109334.0,2.946880742,4000.0,1389.0,2303.0,0.0,1.35,254.0,1.31,7.0,1.2,12.34,86.68,0.38,3.2,261.984,0.98,12.4,86.58,0.42,1.5,35.777,1.02,8.8,71.52,1.18,96.68,18.5,864.9326667,2.56,2.024163569,10.89,4.959333333,79.34666667,54.82,8.88,32.15,66.43,0.074,1.88,0.18,0.038,0.049,5.38,0.16,4.316467876,0.165953778,33.50199366,0.017884702,4.713899176,0.041235116,0.054207569,284.9005333,0.015091047,0.081275245,4.506428405,0.379710375,2.193506974,1.0,0.5,0.0,0.7,1.12,0.0,7.763333333,96.75,0.1,75.0,23.4,10.0,60.0,26.5,8.0,122.535,138.0,42.73743017,555.0,417.0,85.14492754
2025-05-17 22:00:00,2.68,1180.0,109098.0,2.952513172,3999.0,1361.0,2307.0,0.0,1.35,252.0,1.33,7.0,1.2,12.34,86.68,0.38,3.2,261.984,0.98,12.4,86.58,0.42,1.5,35.777,1.02,8.8,71.52,1.18,96.68,18.5,864.9326667,2.56,2.024163569,10.89,4.959333333,79.34666667,54.82,8.88,32.15,66.43,0.074,1.88,0.18,0.038,0.049,5.38,0.16,4.316467876,0.165953778,33.50199366,0.017884702,4.713899176,0.041235116,0.054207569,284.9005333,0.015091047,0.081275245,4.506428405,0.379710375,2.193506974,1.0,0.5,0.0,0.7,1.12,0.0,7.763333333,96.75,0.1,75.0,23.4,10.0,60.0,26.5,8.0,122.8,140.0,43.52416706,557.0,417.0,85.42857143
2025-05-17 23:00:00,2.67,1174.0,109488.0,2.942738695,4000.0,1378.0,2311.0,0.0,1.35,253.0,1.32,7.0,1.2,12.37,86.65,0.42,3.4,260.5033333,0.98,12.58,85.93,0.45,1.1,35.46933333,1.04,8.84,71.51,1.26,94.72666667,18.39,870.228,2.56,2.024163569,10.89,5.150833333,78.81583333,54.82,8.88,31.6025,66.43,0.074,1.88,0.18,0.038,0.049,5.38,0.16,4.159336304,0.141362298,32.49704035,0.015195561,4.384535931,0.079342189,0.061252778,308.5708,0.013409919,0.090549875,4.261496033,0.317082333,2.103213741,1.0,0.78,0.0,1.2,1.18,0.0,10.48666667,95.7,0.1,75.0,23.4,10.0,60.0,26.5,8.0,122.535,138.0,42.79971624,555.0,417.0,85.2173913
2025-05-18 00:00:00,2.69,1177.0,109944.0,2.931274061,4001.0,1367.0,2330.0,0.0,1.35,254.0,1.34,7.0,1.2,12.37,86.65,0.42,3.4,260.5033333,0.98,12.58,85.93,0.45,1.1,35.46933333,1.04,8.84,71.51,1.26,94.72666667,18.39,870.228,2.56,2.024163569,10.89,5.150833333,78.81583333,54.82,8.88,31.6025,66.43,0.074,1.88,0.18,0.038,0.049,5.38,0.16,4.159336304,0.141362298,32.49704035,0.015195561,4.384535931,0.079342189,0.061252778,308.5708,0.013409919,0.090549875,4.261496033,0.317082333,2.103213741,1.0,0.78,0.0,1.2,1.18,0.0,10.48666667,95.7,0.1,75.0,23.4,10.0,60.0,26.5,8.0,121.8725,133.0,42.17432052,550.0,417.0,83.30827068
2025-05-18 01:00:00,2.67,1177.0,112088.0,2.874525055,4000.0,1379.0,2329.0,0.0,1.35,253.0,1.32,7.0,1.2,12.37,86.65,0.42,3.4,260.5033333,0.98,12.58,85.93,0.45,1.1,35.46933333,1.04,8.84,71.51,1.26,94.72666667,18.39,870.228,2.56,2.024163569,10.89,5.150833333,78.81583333,54.82,8.88,31.6025,66.43,0.074,1.88,0.18,0.038,0.049,5.38,0.16,4.159336304,0.141362298,32.49704035,0.015195561,4.384535931,0.079342189,0.061252778,308.5708,0.013409919,0.090549875,4.261496033,0.317082333,2.103213741,1.0,0.78,0.0,1.2,1.18,0.0,10.48666667,95.7,0.1,75.0,23.4,10.0,60.0,26.5,8.0,122.6675,139.0,42.06349206,556.0,417.0,85.39568345
2025-05-18 02:00:00,2.67,1179.0,108975.0,2.955843347,3999.0,1386.0,2324.0,0.0,1.35,254.0,1.32,8.0,1.2,12.37,86.65,0.42,3.4,260.5033333,0.98,12.58,85.93,0.45,1.1,35.46933333,1.04,8.84,71.51,1.26,94.72666667,18.39,870.228,2.56,2.024163569,10.89,5.150833333,78.81583333,54.82,8.88,31.6025,66.43,0.074,1.88,0.18,0.038,0.049,5.38,0.16,4.159336304,0.141362298,32.49704035,0.015195561,4.384535931,0.079342189,0.061252778,308.5708,0.013409919,0.090549875,4.261496033,0.317082333,2.103213741,1.0,0.78,0.0,1.2,1.18,0.0,10.48666667,95.7,0.1,75.0,23.4,10.0,60.0,26.5,8.0,121.74000000000001,132.0,42.61721484,549.0,417.0,85.15151515
2025-05-18 03:00:00,2.67,1177.0,107099.0,3.008334189,4000.0,1388.0,2323.0,0.0,1.35,254.0,1.32,7.0,1.2,12.37,86.65,0.42,3.4,260.5033333,0.98,12.58,85.93,0.45,1.1,35.46933333,1.04,8.84,71.51,1.26,94.72666667,18.39,870.228,2.56,2.024163569,10.89,5.150833333,78.81583333,54.82,8.88,31.6025,66.43,0.074,1.88,0.18,0.038,0.049,5.38,0.16,4.159336304,0.141362298,32.49704035,0.015195561,4.384535931,0.079342189,0.061252778,308.5708,0.013409919,0.090549875,4.261496033,0.317082333,2.103213741,1.0,0.78,0.0,1.2,1.18,0.0,10.48666667,95.7,0.1,75.0,23.4,10.0,60.0,26.5,8.0,123.505,134.0,42.64532831,557.0,423.0,86.34328358
2025-05-18 04:00:00,2.65,1177.0,106315.0,3.029745635,3999.0,1407.0,2310.0,0.0,1.35,256.0,1.3,7.0,1.2,12.37,86.65,0.42,3.4,260.5033333,0.98,12.58,85.93,0.45,1.1,35.46933333,1.04,8.84,71.51,1.26,94.72666667,18.39,870.228,2.56,2.024163569,10.89,5.150833333,78.81583333,54.82,8.88,31.6025,66.43,0.074,1.88,0.18,0.038,0.049,5.38,0.16,4.159336304,0.141362298,32.49704035,0.015195561,4.384535931,0.079342189,0.061252778,308.5708,0.013409919,0.090549875,4.261496033,0.317082333,2.103213741,1.0,0.78,0.0,1.2,1.18,0.0,10.48666667,95.7,0.1,75.0,23.4,10.0,60.0,26.5,8.0,122.1375,135.0,42.0,552.0,417.0,86.66666667
2025-05-18 05:00:00,2.64,1177.0,110474.0,2.916492308,4000.0,1417.0,2302.0,0.0,1.35,256.0,1.29,7.0,1.2,12.37,86.65,0.42,3.4,260.5033333,0.98,12.58,85.93,0.45,1.1,35.46933333,1.04,8.84,71.51,1.26,94.72666667,18.39,870.228,2.56,2.024163569,10.89,5.150833333,78.81583333,54.82,8.88,31.6025,66.43,0.074,1.88,0.18,0.038,0.049,5.38,0.16,4.159336304,0.141362298,32.49704035,0.015195561,4.384535931,0.079342189,0.061252778,308.5708,0.013409919,0.090549875,4.261496033,0.317082333,2.103213741,1.0,0.78,0.0,1.2,1.18,0.0,10.48666667,95.7,0.1,75.0,23.4,10.0,60.0,26.5,8.0,122.1375,135.0,41.88714587,552.0,417.0,86.59259259
2025-05-18 06:00:00,2.68,1176.0,110612.0,2.912128467,3999.0,1399.0,2313.0,0.0,1.35,255.0,1.33,7.0,1.2,12.37,86.65,0.42,3.4,260.5033333,0.98,12.58,85.93,0.45,1.1,35.46933333,1.04,8.84,71.51,1.26,94.72666667,18.39,870.228,2.56,2.024163569,10.89,5.150833333,78.81583333,54.82,8.88,31.6025,66.43,0.074,1.88,0.18,0.038,0.049,5.38,0.16,4.159336304,0.141362298,32.49704035,0.015195561,4.384535931,0.079342189,0.061252778,308.5708,0.013409919,0.090549875,4.261496033,0.317082333,2.103213741,1.0,0.78,0.0,1.2,1.18,0.0,10.48666667,95.7,0.1,75.0,23.4,10.0,60.0,26.5,8.0,114.77,136.0,41.5746181,523.0,387.0,85.22058824
2025-05-18 07:00:00,2.65,1177.0,106594.0,3.023331419,4001.0,1367.0,2298.0,0.0,1.35,252.0,1.3,7.0,1.2,12.37,86.65,0.42,3.4,260.5033333,0.98,12.58,85.93,0.45,1.1,35.46933333,1.04,8.84,71.51,1.26,94.72666667,18.39,870.228,2.56,2.024163569,10.89,5.150833333,78.81583333,54.82,8.88,31.6025,66.43,0.074,1.88,0.18,0.038,0.049,5.38,0.16,4.159336304,0.141362298,32.49704035,0.015195561,4.384535931,0.079342189,0.061252778,308.5708,0.013409919,0.090549875,4.261496033,0.317082333,2.103213741,1.0,0.78,0.0,1.2,1.18,0.0,10.48666667,95.7,0.1,75.0,23.4,10.0,60.0,26.5,8.0,122.27,136.0,43.01495972,553.0,417.0,85.51470588
2025-05-18 08:00:00,2.65,1178.0,105139.0,3.065906043,4002.0,1398.0,2288.0,0.0,1.35,254.0,1.3,7.0,1.2,12.47,86.58,0.4,3.3,260.5033333,0.95,12.58,85.93,0.45,1.1,35.46933333,1.04,8.54,70.96,1.89,94.72666667,18.61,870.228,2.56,2.024163569,10.89,5.150833333,78.81583333,54.82,8.88,31.9675,66.43,0.074,1.88,0.18,0.038,0.049,5.38,0.16,4.159336304,0.141362298,32.49704035,0.015195561,4.384535931,0.079342189,0.061252778,308.5708,0.013409919,0.090549875,4.261496033,0.317082333,2.103213741,1.0,0.5,0.0,0.7,1.12,0.0,10.48666667,96.75,0.1,75.0,23.4,10.0,60.0,26.5,8.0,122.1375,135.0,43.01427568,552.0,417.0,94.0
2025-05-18 09:00:00,2.67,1177.0,107741.0,2.991168052,4001.0,1363.0,2300.0,0.0,1.35,250.0,1.32,7.0,1.2,12.47,86.58,0.4,3.3,260.5033333,0.95,12.58,85.93,0.45,1.1,35.46933333,1.04,8.54,70.96,1.89,94.72666667,18.61,870.228,2.56,2.024163569,10.89,5.150833333,78.81583333,54.82,8.88,31.9675,66.43,0.074,1.88,0.18,0.038,0.049,5.38,0.16,4.159336304,0.141362298,32.49704035,0.015195561,4.384535931,0.079342189,0.061252778,308.5708,0.013409919,0.090549875,4.261496033,0.317082333,2.103213741,1.0,0.5,0.0,0.7,1.12,0.0,10.48666667,96.75,0.1,75.0,23.4,10.0,60.0,26.5,8.0,122.8,140.0,42.3266745,557.0,417.0,85.42857143
2025-05-18 10:00:00,2.58,1179.0,104177.0,3.094196817,4002.0,1411.0,2281.0,0.0,1.35,247.0,1.23,7.0,1.2,12.47,86.58,0.4,3.3,260.5033333,0.95,12.58,85.93,0.45,1.1,35.46933333,1.04,8.54,70.96,1.89,94.72666667,18.61,870.228,2.56,2.024163569,10.89,5.150833333,78.81583333,54.82,8.88,31.9675,66.43,0.074,1.88,0.18,0.038,0.049,5.38,0.16,4.159336304,0.141362298,32.49704035,0.015195561,4.384535931,0.079342189,0.061252778,308.5708,0.013409919,0.090549875,4.261496033,0.317082333,2.103213741,1.0,0.5,0.0,0.7,1.12,0.0,10.48666667,96.75,0.1,75.0,23.4,10.0,60.0,26.5,8.0,123.065,142.0,41.53918569,559.0,417.0,90.14084507
2025-05-18 11:00:00,2.7,1172.0,108780.0,2.961138316,3999.0,1349.0,2278.0,0.0,1.35,249.0,1.35,7.0,1.2,12.47,86.58,0.4,3.3,260.5033333,0.95,12.58,85.93,0.45,1.1,35.46933333,1.04,8.54,70.96,1.89,94.72666667,18.61,870.228,2.56,2.024163569,10.89,5.150833333,78.81583333,54.82,8.88,31.9675,66.43,0.074,1.88,0.18,0.038,0.049,5.38,0.16,4.159336304,0.141362298,32.49704035,0.015195561,4.384535931,0.079342189,0.061252778,308.5708,0.013409919,0.090549875,4.261496033,0.317082333,2.103213741,1.0,0.5,0.0,0.7,1.12,0.0,10.48666667,96.75,0.1,75.0,23.4,10.0,60.0,26.5,8.0,123.595,146.0,42.11401425,563.0,417.0,88.56164384
2025-05-18 12:00:00,2.68,1169.0,108362.0,2.974781125,4002.0,1362.0,2322.0,0.0,1.35,249.0,1.33,7.0,1.2,12.47,86.58,0.4,3.3,260.5033333,0.95,12.58,85.93,0.45,1.1,35.46933333,1.04,8.54,70.96,1.89,94.72666667,18.61,870.228,2.56,2.024163569,10.89,5.150833333,78.81583333,54.82,8.88,31.9675,66.43,0.074,1.88,0.18,0.038,0.049,5.38,0.16,4.159336304,0.141362298,32.49704035,0.015195561,4.384535931,0.079342189,0.061252778,308.5708,0.013409919,0.090549875,4.261496033,0.317082333,2.103213741,1.0,0.5,0.0,0.7,1.12,0.0,10.48666667,96.75,0.1,75.0,23.4,10.0,60.0,26.5,8.0,122.8,140.0,42.31499051,557.0,417.0,80.71428571
2025-05-18 13:00:00,2.66,1188.0,107793.0,2.988232677,3999.0,1373.0,2324.0,0.0,1.35,252.0,1.31,8.0,1.2,12.47,86.58,0.4,3.3,260.5033333,0.95,12.58,85.93,0.45,1.1,35.46933333,1.04,8.54,70.96,1.89,94.72666667,18.61,870.228,2.56,2.024163569,10.89,5.150833333,78.81583333,54.82,8.88,31.9675,66.43,0.074,1.88,0.18,0.038,0.049,5.38,0.16,4.159336304,0.141362298,32.49704035,0.015195561,4.384535931,0.079342189,0.061252778,308.5708,0.013409919,0.090549875,4.261496033,0.317082333,2.103213741,1.0,0.5,0.0,0.7,1.12,0.0,10.48666667,96.75,0.1,75.0,23.4,10.0,60.0,26.5,8.0,122.8,140.0,43.1196984,557.0,417.0,83.28571429
2025-05-18 14:00:00,2.62,1156.0,106008.0,3.039272784,4000.0,1422.0,2254.0,0.0,1.35,250.0,1.27,7.0,1.2,12.47,86.58,0.4,3.3,260.5033333,0.95,12.58,85.93,0.45,1.1,35.46933333,1.04,8.54,70.96,1.89,94.72666667,18.61,870.228,2.56,2.024163569,10.89,5.150833333,78.81583333,54.82,8.88,31.9675,66.43,0.074,1.88,0.18,0.038,0.049,5.38,0.16,4.159336304,0.141362298,32.49704035,0.015195561,4.384535931,0.079342189,0.061252778,308.5708,0.013409919,0.090549875,4.261496033,0.317082333,2.103213741,1.0,0.5,0.0,0.7,1.12,0.0,10.48666667,96.75,0.1,75.0,23.4,10.0,60.0,26.5,8.0,123.4625,145.0,42.43856333,562.0,417.0,90.68965517
2025-05-18 15:00:00,2.63,1195.0,107485.0,2.997538305,4000.0,1398.0,2280.0,0.0,1.35,215.0,1.28,7.0,1.2,12.47,86.58,0.4,3.3,260.5033333,0.95,12.58,85.93,0.45,1.1,35.46933333,1.04,8.54,70.96,1.89,94.72666667,18.61,870.228,2.56,2.024163569,10.89,5.150833333,78.81583333,54.82,8.88,31.9675,66.43,0.074,1.88,0.18,0.038,0.049,5.38,0.16,4.159336304,0.141362298,32.49704035,0.015195561,4.384535931,0.079342189,0.061252778,308.5708,0.013409919,0.090549875,4.261496033,0.317082333,2.103213741,1.0,0.5,0.0,0.7,1.12,0.0,10.48666667,96.75,0.1,75.0,23.4,10.0,60.0,26.5,8.0,123.4625,145.0,42.70167968,562.0,417.0,87.17241379
2025-05-18 16:00:00,2.69,1173.0,107129.0,3.008243683,4001.0,1331.0,2303.0,0.0,1.35,246.0,1.34,7.0,1.2,12.5,86.53,0.38,3.5,260.5033333,0.97,12.58,85.93,0.45,1.1,35.46933333,1.04,8.78,71.34,1.32,94.72666667,18.56,870.228,2.56,2.024163569,10.89,5.150833333,78.81583333,54.82,8.88,31.785,66.43,0.074,1.88,0.18,0.038,0.049,5.38,0.16,4.159336304,0.141362298,32.49704035,0.015195561,4.384535931,0.079342189,0.061252778,308.5708,0.013409919,0.090549875,4.261496033,0.317082333,2.103213741,1.0,0.46,0.0,0.92,1.32,0.0,10.48666667,95.92,0.1,75.0,23.4,10.0,60.0,26.5,8.0,122.8,140.0,43.16065887,557.0,417.0,82.85714286
2025-05-18 17:00:00,2.65,1175.0,109472.0,2.943168495,4000.0,1403.0,2311.0,0.0,1.35,254.0,1.3,7.0,1.2,12.5,86.53,0.38,3.5,260.5033333,0.97,12.58,85.93,0.45,1.1,35.46933333,1.04,8.78,71.34,1.32,94.72666667,18.56,870.228,2.56,2.024163569,10.89,5.150833333,78.81583333,54.82,8.88,31.785,66.43,0.074,1.88,0.18,0.038,0.049,5.38,0.16,4.159336304,0.141362298,32.49704035,0.015195561,4.384535931,0.079342189,0.061252778,308.5708,0.013409919,0.090549875,4.261496033,0.317082333,2.103213741,1.0,0.46,0.0,0.92,1.32,0.0,10.48666667,95.92,0.1,75.0,23.4,10.0,60.0,26.5,8.0,122.4025,137.0,42.19409283,554.0,417.0,84.01459854
2025-05-18 18:00:00,2.65,1180.0,108512.0,2.969188309,4000.0,1406.0,2317.0,0.0,1.35,256.0,1.3,7.0,1.2,12.5,86.53,0.38,3.5,260.5033333,0.97,12.58,85.93,0.45,1.1,35.46933333,1.04,8.78,71.34,1.32,94.72666667,18.56,870.228,2.56,2.024163569,10.89,5.150833333,78.81583333,54.82,8.88,31.785,66.43,0.074,1.88,0.18,0.038,0.049,5.38,0.16,4.159336304,0.141362298,32.49704035,0.015195561,4.384535931,0.079342189,0.061252778,308.5708,0.013409919,0.090549875,4.261496033,0.317082333,2.103213741,1.0,0.46,0.0,0.92,1.32,0.0,10.48666667,95.92,0.1,75.0,23.4,10.0,60.0,26.5,8.0,122.535,138.0,42.64007597,555.0,417.0,83.91304348
2025-05-18 19:00:00,2.66,1180.0,109037.0,2.954901994,4000.0,1384.0,2318.0,0.0,1.35,253.0,1.31,7.0,1.2,12.5,86.53,0.38,3.5,260.5033333,0.97,12.58,85.93,0.45,1.1,35.46933333,1.04,8.78,71.34,1.32,94.72666667,18.56,870.228,2.56,2.024163569,10.89,5.150833333,78.81583333,54.82,8.88,31.785,66.43,0.074,1.88,0.18,0.038,0.049,5.38,0.16,4.159336304,0.141362298,32.49704035,0.015195561,4.384535931,0.079342189,0.061252778,308.5708,0.013409919,0.090549875,4.261496033,0.317082333,2.103213741,1.0,0.46,0.0,0.92,1.32,0.0,10.48666667,95.92,0.1,75.0,23.4,10.0,60.0,26.5,8.0,122.4025,137.0,42.10649777,554.0,417.0,83.72262774
2025-05-18 20:00:00,2.68,1180.0,110796.0,2.908022092,4000.0,1386.0,2315.0,0.0,1.35,256.0,1.33,7.0,1.2,12.5,86.53,0.38,3.5,260.5033333,0.97,12.58,85.93,0.45,1.1,35.46933333,1.04,8.78,71.34,1.32,94.72666667,18.56,870.228,2.56,2.024163569,10.89,5.150833333,78.81583333,54.82,8.88,31.785,66.43,0.074,1.88,0.18,0.038,0.049,5.38,0.16,4.159336304,0.141362298,32.49704035,0.015195561,4.384535931,0.079342189,0.061252778,308.5708,0.013409919,0.090549875,4.261496033,0.317082333,2.103213741,1.0,0.46,0.0,0.92,1.32,0.0,10.48666667,95.92,0.1,75.0,23.4,10.0,60.0,26.5,8.0,122.8,140.0,41.69014085,557.0,417.0,84.57142857
2025-05-18 21:00:00,2.7,1183.0,109248.0,2.949198912,4000.0,1362.0,2314.0,0.0,1.35,254.0,1.35,7.0,1.2,12.5,86.53,0.38,3.5,260.5033333,0.97,12.58,85.93,0.45,1.1,35.46933333,1.04,8.78,71.34,1.32,94.72666667,18.56,870.228,2.56,2.024163569,10.89,5.150833333,78.81583333,54.82,8.88,31.785,66.43,0.074,1.88,0.18,0.038,0.049,5.38,0.16,4.159336304,0.141362298,32.49704035,0.015195561,4.384535931,0.079342189,0.061252778,308.5708,0.013409919,0.090549875,4.261496033,0.317082333,2.103213741,1.0,0.46,0.0,0.92,1.32,0.0,10.48666667,95.92,0.1,75.0,23.4,10.0,60.0,26.5,8.0,122.8,140.0,42.38566714,557.0,417.0,84.42857143
2025-05-18 22:00:00,2.71,1148.0,109733.0,2.936173018,4000.0,1347.0,2293.0,0.0,1.35,246.0,1.36,7.0,1.2,12.5,86.53,0.38,3.5,260.5033333,0.97,12.58,85.93,0.45,1.1,35.46933333,1.04,8.78,71.34,1.32,94.72666667,18.56,870.228,2.56,2.024163569,10.89,5.150833333,78.81583333,54.82,8.88,31.785,66.43,0.074,1.88,0.18,0.038,0.049,5.38,0.16,4.159336304,0.141362298,32.49704035,0.015195561,4.384535931,0.079342189,0.061252778,308.5708,0.013409919,0.090549875,4.261496033,0.317082333,2.103213741,1.0,0.46,0.0,0.92,1.32,0.0,10.48666667,95.92,0.1,75.0,23.4,10.0,60.0,26.5,8.0,122.4025,137.0,42.67261625,554.0,417.0,84.30656934
2025-05-18 23:00:00,2.69,1148.0,109771.0,2.935890573,4001.0,1368.0,2326.0,0.0,1.35,253.0,1.34,7.0,1.2,12.48,86.54,0.4,2.9,260.385,0.98,12.64,86.34,0.46,5.0,35.73433333,1.02,8.66,71.68,1.22,93.66,18.44,848.63,2.56,2.024163569,10.89,4.933333333,79.23166667,54.82,8.88,31.42,66.43,0.074,1.88,0.18,0.038,0.049,5.38,0.16,4.388070587,0.247088012,34.43414064,0.016374678,4.420467724,0.100181537,0.046197024,298.9144667,0.013182311,0.070902194,4.717862998,0.352115089,2.149185285,1.0,0.51,0.0,0.9,1.26,0.0,8.24,96.84,0.1,75.0,23.4,10.0,60.0,26.5,8.0,122.005,134.0,42.95824487,551.0,417.0,84.10447761
2025-05-19 00:00:00,2.73,1167.0,108816.0,2.948323998,3983.0,1314.0,2315.0,0.0,1.35,246.0,1.38,7.0,1.2,12.48,86.54,0.4,2.9,260.385,0.98,12.64,86.34,0.46,5.0,35.73433333,1.02,8.66,71.68,1.22,93.66,18.44,848.63,2.56,2.024163569,10.89,4.933333333,79.23166667,54.82,8.88,31.42,66.43,0.074,1.88,0.18,0.038,0.049,5.38,0.16,4.388070587,0.247088012,34.43414064,0.016374678,4.420467724,0.100181537,0.046197024,298.9144667,0.013182311,0.070902194,4.717862998,0.352115089,2.149185285,1.0,0.51,0.0,0.9,1.26,0.0,8.24,96.84,0.1,75.0,23.4,10.0,60.0,26.5,8.0,122.1375,135.0,42.95540797,552.0,417.0,82.0
2025-05-19 01:00:00,2.68,1175.0,112088.0,2.874525055,4000.0,1384.0,2323.0,0.0,1.35,254.0,1.33,8.0,1.2,12.48,86.54,0.4,2.9,260.385,0.98,12.64,86.34,0.46,5.0,35.73433333,1.02,8.66,71.68,1.22,93.66,18.44,848.63,2.56,2.024163569,10.89,4.933333333,79.23166667,54.82,8.88,31.42,66.43,0.074,1.88,0.18,0.038,0.049,5.38,0.16,4.388070587,0.247088012,34.43414064,0.016374678,4.420467724,0.100181537,0.046197024,298.9144667,0.013182311,0.070902194,4.717862998,0.352115089,2.149185285,1.0,0.51,0.0,0.9,1.26,0.0,8.24,96.84,0.1,75.0,23.4,10.0,60.0,26.5,8.0,121.8725,133.0,42.25581395,550.0,417.0,83.7593985
2025-05-19 02:00:00,2.69,1179.0,108975.0,2.955843347,3999.0,1369.0,2295.0,0.0,1.35,253.0,1.34,7.0,1.2,12.48,86.54,0.4,2.9,260.385,0.98,12.64,86.34,0.46,5.0,35.73433333,1.02,8.66,71.68,1.22,93.66,18.44,848.63,2.56,2.024163569,10.89,4.933333333,79.23166667,54.82,8.88,31.42,66.43,0.074,1.88,0.18,0.038,0.049,5.38,0.16,4.388070587,0.247088012,34.43414064,0.016374678,4.420467724,0.100181537,0.046197024,298.9144667,0.013182311,0.070902194,4.717862998,0.352115089,2.149185285,1.0,0.51,0.0,0.9,1.26,0.0,8.24,96.84,0.1,75.0,23.4,10.0,60.0,26.5,8.0,122.4025,137.0,42.57565095,554.0,417.0,90.1459854
2025-05-19 03:00:00,2.68,1178.0,107099.0,3.009085738,4001.0,1375.0,2322.0,0.0,1.35,254.0,1.33,7.0,1.2,12.48,86.54,0.4,2.9,260.385,0.98,12.64,86.34,0.46,5.0,35.73433333,1.02,8.66,71.68,1.22,93.66,18.44,848.63,2.56,2.024163569,10.89,4.933333333,79.23166667,54.82,8.88,31.42,66.43,0.074,1.88,0.18,0.038,0.049,5.38,0.16,4.388070587,0.247088012,34.43414064,0.016374678,4.420467724,0.100181537,0.046197024,298.9144667,0.013182311,0.070902194,4.717862998,0.352115089,2.149185285,1.0,0.51,0.0,0.9,1.26,0.0,8.24,96.84,0.1,75.0,23.4,10.0,60.0,26.5,8.0,122.005,134.0,42.18713722,551.0,417.0,84.32835821
2025-05-19 04:00:00,2.66,1173.0,106315.0,3.029745635,3999.0,1398.0,2336.0,0.0,1.35,255.0,1.31,7.0,1.2,12.48,86.54,0.4,2.9,260.385,0.98,12.64,86.34,0.46,5.0,35.73433333,1.02,8.66,71.68,1.22,93.66,18.44,848.63,2.56,2.024163569,10.89,4.933333333,79.23166667,54.82,8.88,31.42,66.43,0.074,1.88,0.18,0.038,0.049,5.38,0.16,4.388070587,0.247088012,34.43414064,0.016374678,4.420467724,0.100181537,0.046197024,298.9144667,0.013182311,0.070902194,4.717862998,0.352115089,2.149185285,1.0,0.51,0.0,0.9,1.26,0.0,8.24,96.84,0.1,75.0,23.4,10.0,60.0,26.5,8.0,122.1375,135.0,42.12755943,552.0,417.0,78.51851852
2025-05-19 05:00:00,2.68,1178.0,110474.0,2.915763687,3999.0,1382.0,2323.0,0.0,1.35,255.0,1.33,7.0,1.2,12.48,86.54,0.4,2.9,260.385,0.98,12.64,86.34,0.46,5.0,35.73433333,1.02,8.66,71.68,1.22,93.66,18.44,848.63,2.56,2.024163569,10.89,4.933333333,79.23166667,54.82,8.88,31.42,66.43,0.074,1.88,0.18,0.038,0.049,5.38,0.16,4.388070587,0.247088012,34.43414064,0.016374678,4.420467724,0.100181537,0.046197024,298.9144667,0.013182311,0.070902194,4.717862998,0.352115089,2.149185285,1.0,0.51,0.0,0.9,1.26,0.0,8.24,96.84,0.1,75.0,23.4,10.0,60.0,26.5,8.0,122.005,134.0,41.62162162,551.0,417.0,83.88059701
2025-05-19 06:00:00,2.67,1179.0,110612.0,2.913583894,4001.0,1391.0,2307.0,0.0,1.35,256.0,1.32,7.0,1.2,12.48,86.54,0.4,2.9,260.385,0.98,12.64,86.34,0.46,5.0,35.73433333,1.02,8.66,71.68,1.22,93.66,18.44,848.63,2.56,2.024163569,10.89,4.933333333,79.23166667,54.82,8.88,31.42,66.43,0.074,1.88,0.18,0.038,0.049,5.38,0.16,4.388070587,0.247088012,34.43414064,0.016374678,4.420467724,0.100181537,0.046197024,298.9144667,0.013182311,0.070902194,4.717862998,0.352115089,2.149185285,1.0,0.51,0.0,0.9,1.26,0.0,8.24,96.84,0.1,75.0,23.4,10.0,60.0,26.5,8.0,122.27,136.0,42.11511465,553.0,417.0,88.23529412
2025-05-19 07:00:00,2.66,1177.0,106594.0,3.021066103,3998.0,1401.0,2305.0,0.0,1.35,256.0,1.31,7.0,1.2,12.48,86.54,0.4,2.9,260.385,0.98,12.64,86.34,0.46,5.0,35.73433333,1.02,8.66,71.68,1.22,93.66,18.44,848.63,2.56,2.024163569,10.89,4.933333333,79.23166667,54.82,8.88,31.42,66.43,0.074,1.88,0.18,0.038,0.049,5.38,0.16,4.388070587,0.247088012,34.43414064,0.016374678,4.420467724,0.100181537,0.046197024,298.9144667,0.013182311,0.070902194,4.717862998,0.352115089,2.149185285,1.0,0.51,0.0,0.9,1.26,0.0,8.24,96.84,0.1,75.0,23.4,10.0,60.0,26.5,8.0,122.535,138.0,42.94464075,555.0,417.0,84.05797101
2025-05-19 08:00:00,2.69,1142.0,105139.0,3.064374964,4000.0,1251.0,2287.0,0.0,1.35,256.0,1.34,7.0,1.2,12.32,86.72,0.46,2.9,260.385,0.96,12.58,85.93,0.45,1.1,35.73433333,1.04,8.68,71.7,1.14,93.66,18.48,848.63,2.56,2.024163569,10.89,4.933333333,79.23166667,54.82,8.88,31.42,66.43,0.074,1.88,0.18,0.038,0.049,5.38,0.16,4.159336304,0.141362298,32.49704035,0.015195561,4.384535931,0.079342189,0.061252778,298.9144667,0.013409919,0.090549875,4.261496033,0.317082333,2.103213741,1.0,0.51,0.0,0.9,1.26,0.0,8.24,96.84,0.1,75.0,23.4,10.0,60.0,26.5,8.0,122.005,134.0,41.95854182,551.0,417.0,85.89552239
2025-05-19 09:00:00,2.68,1176.0,109949.0,2.930408757,4000.0,1377.0,2313.0,0.0,1.35,253.0,1.33,7.0,1.2,12.32,86.72,0.46,2.9,260.385,0.96,12.58,85.93,0.45,1.1,35.73433333,1.04,8.68,71.7,1.14,93.66,18.48,848.63,2.56,2.024163569,10.89,4.933333333,79.23166667,54.82,8.88,31.42,66.43,0.074,1.88,0.18,0.038,0.049,5.38,0.16,4.159336304,0.141362298,32.49704035,0.015195561,4.384535931,0.079342189,0.061252778,298.9144667,0.013409919,0.090549875,4.261496033,0.317082333,2.103213741,1.0,0.51,0.0,0.9,1.26,0.0,8.24,96.84,0.1,75.0,23.4,10.0,60.0,26.5,8.0,122.535,138.0,42.64775414,555.0,417.0,84.05797101
2025-05-19 10:00:00,2.65,1184.0,109910.0,2.931447851,4000.0,1405.0,2319.0,0.0,1.35,257.0,1.3,7.0,1.2,12.32,86.72,0.46,2.9,260.385,0.96,12.58,85.93,0.45,1.1,35.73433333,1.04,8.68,71.7,1.14,93.66,18.48,848.63,2.56,2.024163569,10.89,4.933333333,79.23166667,54.82,8.88,31.42,66.43,0.074,1.88,0.18,0.038,0.049,5.38,0.16,4.159336304,0.141362298,32.49704035,0.015195561,4.384535931,0.079342189,0.061252778,298.9144667,0.013409919,0.090549875,4.261496033,0.317082333,2.103213741,1.0,0.51,0.0,0.9,1.26,0.0,8.24,96.84,0.1,75.0,23.4,10.0,60.0,26.5,8.0,122.1375,135.0,41.87894368,552.0,417.0,84.81481481
2025-05-19 11:00:00,2.64,1188.0,109178.0,2.951088488,4000.0,1408.0,2311.0,0.0,1.35,257.0,1.29,8.0,1.2,12.32,86.72,0.46,2.9,260.385,0.96,12.58,85.93,0.45,1.1,35.73433333,1.04,8.68,71.7,1.14,93.66,18.48,848.63,2.56,2.024163569,10.89,4.933333333,79.23166667,54.82,8.88,31.42,66.43,0.074,1.88,0.18,0.038,0.049,5.38,0.16,4.159336304,0.141362298,32.49704035,0.015195561,4.384535931,0.079342189,0.061252778,298.9144667,0.013409919,0.090549875,4.261496033,0.317082333,2.103213741,1.0,0.51,0.0,0.9,1.26,0.0,8.24,96.84,0.1,75.0,23.4,10.0,60.0,26.5,8.0,122.1375,135.0,41.81989628,552.0,417.0,87.77777778
2025-05-19 12:00:00,2.67,1176.0,108480.0,2.970063562,4000.0,1374.0,2302.0,0.0,1.35,251.0,1.32,7.0,1.2,12.32,86.72,0.46,2.9,260.385,0.96,12.58,85.93,0.45,1.1,35.73433333,1.04,8.68,71.7,1.14,93.66,18.48,848.63,2.56,2.024163569,10.89,4.933333333,79.23166667,54.82,8.88,31.42,66.43,0.074,1.88,0.18,0.038,0.049,5.38,0.16,4.159336304,0.141362298,32.49704035,0.015195561,4.384535931,0.079342189,0.061252778,298.9144667,0.013409919,0.090549875,4.261496033,0.317082333,2.103213741,1.0,0.51,0.0,0.9,1.26,0.0,8.24,96.84,0.1,75.0,23.4,10.0,60.0,26.5,8.0,122.005,134.0,42.30229293,551.0,417.0,87.08955224
2025-05-19 13:00:00,2.65,1184.0,108520.0,2.968969576,4000.0,1379.0,2310.0,0.0,1.35,252.0,1.3,7.0,1.2,12.32,86.72,0.46,2.9,260.385,0.96,12.58,85.93,0.45,1.1,35.73433333,1.04,8.68,71.7,1.14,93.66,18.48,848.63,2.56,2.024163569,10.89,4.933333333,79.23166667,54.82,8.88,31.42,66.43,0.074,1.88,0.18,0.038,0.049,5.38,0.16,4.159336304,0.141362298,32.49704035,0.015195561,4.384535931,0.079342189,0.061252778,298.9144667,0.013409919,0.090549875,4.261496033,0.317082333,2.103213741,1.0,0.51,0.0,0.9,1.26,0.0,8.24,96.84,0.1,75.0,23.4,10.0,60.0,26.5,8.0,122.535,138.0,42.66445812,555.0,417.0,86.73913043
2025-05-19 14:00:00,2.64,1187.0,107834.0,2.98560444,3997.0,1389.0,2297.0,0.0,1.35,254.0,1.29,7.0,1.2,12.32,86.72,0.46,2.9,260.385,0.96,12.58,85.93,0.45,1.1,35.73433333,1.04,8.68,71.7,1.14,93.66,18.48,848.63,2.56,2.024163569,10.89,4.933333333,79.23166667,54.82,8.88,31.42,66.43,0.074,1.88,0.18,0.038,0.049,5.38,0.16,4.159336304,0.141362298,32.49704035,0.015195561,4.384535931,0.079342189,0.061252778,298.9144667,0.013409919,0.090549875,4.261496033,0.317082333,2.103213741,1.0,0.51,0.0,0.9,1.26,0.0,8.24,96.84,0.1,75.0,23.4,10.0,60.0,26.5,8.0,122.1375,135.0,43.21192053,552.0,417.0,91.85185185
2025-05-19 15:00:00,2.67,1168.0,109076.0,2.953846209,4000.0,1382.0,2297.0,0.0,1.35,255.0,1.32,8.0,1.2,12.32,86.72,0.46,2.9,260.385,0.96,12.58,85.93,0.45,1.1,35.73433333,1.04,8.68,71.7,1.14,93.66,18.48,848.63,2.56,2.024163569,10.89,4.933333333,79.23166667,54.82,8.88,31.42,66.43,0.074,1.88,0.18,0.038,0.049,5.38,0.16,4.159336304,0.141362298,32.49704035,0.015195561,4.384535931,0.079342189,0.061252778,298.9144667,0.013409919,0.090549875,4.261496033,0.317082333,2.103213741,1.0,0.51,0.0,0.9,1.26,0.0,8.24,96.84,0.1,75.0,23.4,10.0,60.0,26.5,8.0,122.1375,135.0,43.36158192,552.0,417.0,85.85185185
2025-05-19 16:00:00,2.65,1197.0,107296.0,3.002814674,4000.0,1379.0,2272.0,0.0,1.35,254.0,1.3,7.0,1.2,12.4,86.62,0.38,2.8,260.385,0.98,12.6,86.37,0.45,4.8,35.73433333,1.03,8.76,71.62,1.2,93.66,18.42,848.63,2.56,2.024163569,10.89,4.933333333,79.23166667,54.82,8.88,31.42,66.43,0.074,1.88,0.18,0.038,0.049,5.38,0.16,4.383446422,0.136693076,34.49106083,0.010809193,4.621076602,0.045687261,0.049642457,298.9144667,0.010132396,0.071438352,4.752371793,0.356226844,1.948785907,1.0,0.51,0.0,0.9,1.26,0.0,8.24,96.84,0.1,75.0,23.4,10.0,60.0,26.5,8.0,123.1975,143.0,43.31588963,560.0,417.0,97.06293706
2025-05-19 17:00:00,2.67,1196.0,108687.0,2.963670295,3999.0,1369.0,2300.0,0.0,1.35,255.0,1.32,7.0,1.2,12.4,86.62,0.38,2.8,260.385,0.98,12.6,86.37,0.45,4.8,35.73433333,1.03,8.76,71.62,1.2,93.66,18.42,848.63,2.56,2.024163569,10.89,4.933333333,79.23166667,54.82,8.88,31.42,66.43,0.074,1.88,0.18,0.038,0.049,5.38,0.16,4.383446422,0.136693076,34.49106083,0.010809193,4.621076602,0.045687261,0.049642457,298.9144667,0.010132396,0.071438352,4.752371793,0.356226844,1.948785907,1.0,0.51,0.0,0.9,1.26,0.0,8.24,96.84,0.1,75.0,23.4,10.0,60.0,26.5,8.0,122.8,140.0,42.91814947,557.0,417.0,91.42857143
2025-05-19 18:00:00,2.69,1196.0,108519.0,2.968255187,3999.0,1349.0,2301.0,0.0,1.35,253.0,1.34,7.0,1.2,12.4,86.62,0.38,2.8,260.385,0.98,12.6,86.37,0.45,4.8,35.73433333,1.03,8.76,71.62,1.2,93.66,18.42,848.63,2.56,2.024163569,10.89,4.933333333,79.23166667,54.82,8.88,31.42,66.43,0.074,1.88,0.18,0.038,0.049,5.38,0.16,4.383446422,0.136693076,34.49106083,0.010809193,4.621076602,0.045687261,0.049642457,298.9144667,0.010132396,0.071438352,4.752371793,0.356226844,1.948785907,1.0,0.51,0.0,0.9,1.26,0.0,8.24,96.84,0.1,75.0,23.4,10.0,60.0,26.5,8.0,123.86,148.0,42.98371648,565.0,417.0,85.13513514
2025-05-19 19:00:00,2.69,1179.0,108543.0,2.968340899,4000.0,1347.0,2332.0,0.0,1.35,250.0,1.34,7.0,1.2,12.4,86.62,0.38,2.8,260.385,0.98,12.6,86.37,0.45,4.8,35.73433333,1.03,8.76,71.62,1.2,93.66,18.42,848.63,2.56,2.024163569,10.89,4.933333333,79.23166667,54.82,8.88,31.42,66.43,0.074,1.88,0.18,0.038,0.049,5.38,0.16,4.383446422,0.136693076,34.49106083,0.010809193,4.621076602,0.045687261,0.049642457,298.9144667,0.010132396,0.071438352,4.752371793,0.356226844,1.948785907,1.0,0.51,0.0,0.9,1.26,0.0,8.24,96.84,0.1,75.0,23.4,10.0,60.0,26.5,8.0,122.8,140.0,43.47103514,557.0,417.0,82.85714286
2025-05-19 20:00:00,2.67,1178.0,109579.0,2.94029659,4000.0,1382.0,2365.0,0.0,1.35,254.0,1.32,7.0,1.2,12.4,86.62,0.38,2.8,260.385,0.98,12.6,86.37,0.45,4.8,35.73433333,1.03,8.76,71.62,1.2,93.66,18.42,848.63,2.56,2.024163569,10.89,4.933333333,79.23166667,54.82,8.88,31.42,66.43,0.074,1.88,0.18,0.038,0.049,5.38,0.16,4.383446422,0.136693076,34.49106083,0.010809193,4.621076602,0.045687261,0.049642457,298.9144667,0.010132396,0.071438352,4.752371793,0.356226844,1.948785907,1.0,0.51,0.0,0.9,1.26,0.0,8.24,96.84,0.1,75.0,23.4,10.0,60.0,26.5,8.0,121.21000000000001,128.0,43.52089657,545.0,417.0,82.890625
2025-05-19 21:00:00,2.68,1179.0,109738.0,2.93603933,4000.0,1382.0,2340.0,0.0,1.35,255.0,1.33,7.0,1.2,12.4,86.62,0.38,2.8,260.385,0.98,12.6,86.37,0.45,4.8,35.73433333,1.03,8.76,71.62,1.2,93.66,18.42,848.63,2.56,2.024163569,10.89,4.933333333,79.23166667,54.82,8.88,31.42,66.43,0.074,1.88,0.18,0.038,0.049,5.38,0.16,4.383446422,0.136693076,34.49106083,0.010809193,4.621076602,0.045687261,0.049642457,298.9144667,0.010132396,0.071438352,4.752371793,0.356226844,1.948785907,1.0,0.51,0.0,0.9,1.26,0.0,8.24,96.84,0.1,75.0,23.4,10.0,60.0,26.5,8.0,121.21000000000001,128.0,43.79221989,545.0,417.0,81.640625
2025-05-19 22:00:00,2.69,1178.0,110513.0,2.915463787,4000.0,1369.0,2325.0,0.0,1.35,254.0,1.34,7.0,1.2,12.4,86.62,0.38,2.8,260.385,0.98,12.6,86.37,0.45,4.8,35.73433333,1.03,8.76,71.62,1.2,93.66,18.42,848.63,2.56,2.024163569,10.89,4.933333333,79.23166667,54.82,8.88,31.42,66.43,0.074,1.88,0.18,0.038,0.049,5.38,0.16,4.383446422,0.136693076,34.49106083,0.010809193,4.621076602,0.045687261,0.049642457,298.9144667,0.010132396,0.071438352,4.752371793,0.356226844,1.948785907,1.0,0.51,0.0,0.9,1.26,0.0,8.24,96.84,0.1,75.0,23.4,10.0,60.0,26.5,8.0,122.8,140.0,43.91447368,557.0,417.0,85.07142857
2025-05-19 23:00:00,2.71,1178.0,110739.0,2.910244772,4001.0,1353.0,2314.0,0.0,1.35,254.0,1.36,7.0,1.2,12.45,86.57,0.4,3.8,265.2406667,0.98,12.56,86.41,0.42,1.1,36.40133334,1.03,8.78,71.21,1.25,96.00666667,18.76,837.56799997,2.56,2.024163569,10.89,4.9,79.2,54.82,8.88,33.8425,66.43,0.074,1.88,0.18,0.038,0.049,5.38,0.16,4.125204018,0.050605948,31.32408362,0.014037135,4.318575891,0.048065708,0.052090323,315.8841333,0.013763227,0.073331997,4.187287288,0.375995289,1.754221864,1.0,0.299132948,0.0,0.584971098,0.824277457,0.0,12.68666667,64.06098266,0.066473988,75.0,23.4,10.0,60.0,26.5,8.0,122.1375,135.0,43.6492891,552.0,417.0,85.18518519
2025-05-20 00:00:00,2.7,1160.0,97046.0,3.021161435,3640.0,1195.0,2216.0,0.0,1.35,220.0,1.35,7.0,1.2,12.45,86.57,0.4,3.8,265.2406667,0.98,12.56,86.41,0.42,1.1,36.40133334,1.03,8.78,71.21,1.25,96.00666667,18.76,837.56799997,2.56,2.024163569,10.89,4.9,79.2,54.82,8.88,33.8425,66.43,0.074,1.88,0.18,0.038,0.049,5.38,0.16,4.125204018,0.050605948,31.32408362,0.014037135,4.318575891,0.048065708,0.052090323,315.8841333,0.013763227,0.073331997,4.187287288,0.375995289,1.754221864,1.0,0.299132948,0.0,0.584971098,0.824277457,0.0,12.68666667,64.06098266,0.066473988,75.0,23.4,10.0,60.0,26.5,8.0,124.125,150.0,42.0215255,567.0,417.0,85.4
2025-05-20 01:00:00,2.65,1143.0,112088.0,2.613104583,3636.0,1395.0,2292.0,0.0,1.35,247.0,1.3,7.0,1.2,12.45,86.57,0.4,3.8,265.2406667,0.98,12.56,86.41,0.42,1.1,36.40133334,1.03,8.78,71.21,1.25,96.00666667,18.76,837.56799997,2.56,2.024163569,10.89,4.9,79.2,54.82,8.88,33.8425,66.43,0.074,1.88,0.18,0.038,0.049,5.38,0.16,4.125204018,0.050605948,31.32408362,0.014037135,4.318575891,0.048065708,0.052090323,315.8841333,0.013763227,0.073331997,4.187287288,0.375995289,1.754221864,1.0,0.299132948,0.0,0.584971098,0.824277457,0.0,12.68666667,64.06098266,0.066473988,75.0,23.4,10.0,60.0,26.5,8.0,121.21000000000001,128.0,42.70219288,545.0,417.0,84.765625
2025-05-20 02:00:00,2.67,1166.0,108975.0,2.955104717,3998.0,1383.0,2306.0,0.0,1.35,251.0,1.32,7.0,1.2,12.45,86.57,0.4,3.8,265.2406667,0.98,12.56,86.41,0.42,1.1,36.40133334,1.03,8.78,71.21,1.25,96.00666667,18.76,837.56799997,2.56,2.024163569,10.89,4.9,79.2,54.82,8.88,33.8425,66.43,0.074,1.88,0.18,0.038,0.049,5.38,0.16,4.125204018,0.050605948,31.32408362,0.014037135,4.318575891,0.048065708,0.052090323,315.8841333,0.013763227,0.073331997,4.187287288,0.375995289,1.754221864,1.0,0.299132948,0.0,0.584971098,0.824277457,0.0,12.68666667,64.06098266,0.066473988,75.0,23.4,10.0,60.0,26.5,8.0,122.1375,135.0,42.47185741,552.0,417.0,85.33333333
2025-05-20 03:00:00,2.666,1173.0,107099.0,3.009837287,4002.0,1393.0,2322.0,0.0,1.35,254.0,1.316,7.0,1.2,12.45,86.57,0.4,3.8,265.2406667,0.98,12.56,86.41,0.42,1.1,36.40133334,1.03,8.78,71.21,1.25,96.00666667,18.76,837.56799997,2.56,2.024163569,10.89,4.9,79.2,54.82,8.88,33.8425,66.43,0.074,1.88,0.18,0.038,0.049,5.38,0.16,4.125204018,0.050605948,31.32408362,0.014037135,4.318575891,0.048065708,0.052090323,315.8841333,0.013763227,0.073331997,4.187287288,0.375995289,1.754221864,1.0,0.299132948,0.0,0.584971098,0.824277457,0.0,12.68666667,64.06098266,0.066473988,75.0,23.4,10.0,60.0,26.5,8.0,122.1375,135.0,41.89891356,552.0,417.0,84.59259259
