Repository: saikumar-voptimai/evonith_bf_webapp

# Evonith BF2 — Blast Furnace Intelligence Platform

Monitoring, modelling and optimisation of **Blast Furnace 2 (BF2)** at Evonith Steel: live telemetry from InfluxDB,
manual plant reports from Neon PostgreSQL, a two-zone energy model of the furnace, blend and fuel optimisers, a
conversational assistant (FurnaceMind) and a live digital twin evaluated every hour.

The platform has three deployable parts that share one Python service layer, plus the shared data library:

| Part | Path | What it is |
|---|---|---|
| **Streamlit app** (legacy) | `src/app.py`, `src/custom_pages/` | The original 11-page dashboard; still the home of the model pages. Served under `/legacy` in production |

File: src/assets/data/V10_df_filtered.csv (part 136 of 166)
datetime,Hot Blast PressureBar,Hot Blast Temp.oC,Hot Blast VolumeNm3/Hr.,O2 Enrichment %,OxygenFlowNm3/Hr.,PermeabilityKgs/Hr.,RAFToC,SteamKgs/Hr.,TopPressureBar,TuyereVelocitym/s,Differential PressureTotalBar,Charges/Hrs.,StockRodLevel,COKE_ASH%,COKE_FC%,COKE_IM%,COKE_MOIST%,COKE_MT,COKE_VM%,NUTCOKE_ASH%,NUTCOKE_FC%,NUTCOKE_IM%,NUTCOKE_MOIST%,NUTCOKE_MT,NUTCOKE_VM%,PCI_2_%Ash,PCI_2_%FC,PCI_2_%IM,PCI_2_MT,PCI_2_%VM,Sinter_SP_MT,Sinter_SP_02_Al2O3%,Sinter_SP_02_Basicity,Sinter_SP_02_CaO%,Sinter_SP_02_Cold_Strength_AI,Sinter_SP_02_Cold_strength_TI,Sinter_SP_02_Fe(T)%,Sinter_SP_02_FeO%,Sinter_SP_02_Hot_strength_RDI,Sinter_SP_02_Hot_strength_RI,Sinter_SP_02_K2O%,Sinter_SP_02_MgO%,Sinter_SP_02_MnO%,Sinter_SP_02_Na2O%,Sinter_SP_02_P%,Sinter_SP_02_SiO2%,Sinter_SP_02_TiO2%,ORE_%Al2O3,ORE_%CaO,ORE_%Fe(T),ORE_%K2O,ORE_%LOI,ORE_%MgO,ORE_%MnO,ORE_MT,ORE_%Na2O,ORE_%P,ORE_%SiO2,ORE_%TiO2,ORE_%TM,Geomin Type,FLUX_Al2O3%,FLUX_CaO%,FLUX_Fe2O3%,FLUX_LOI%,FLUX_MgO%,FLUX_MT,FLUX_SiO2%,FLUX_TM%,COKE_DISCHARGE_TIME,WEIGHTED_COKE_ANGLE,TOTAL_COKE_PORTIONS,NON_COKE_DISCHARGE_TIME,WEIGHTED_NON_COKE_ANGLE,TOTAL_NON_COKE_PORTIONS,UnitCost Lakhs/Thm,ActualKg/Thm.,FurnaceTopGasAnalysisCO2ETACO,Act. Fuel RateKg/Thm.,Coke Rate Kg/Thm,ProductionTonnesPerHr
2025-05-20 04:00:00,2.63,1182.0,106315.0,3.030502719,4000.0,1425.0,2286.0,0.0,1.35,257.0,1.28,8.0,1.2,12.45,86.57,0.4,3.8,265.2406667,0.98,12.56,86.41,0.42,1.1,36.40133334,1.03,8.78,71.21,1.25,96.00666667,18.76,837.56799997,2.56,2.024163569,10.89,4.9,79.2,54.82,8.88,33.8425,66.43,0.074,1.88,0.18,0.038,0.049,5.38,0.16,4.125204018,0.050605948,31.32408362,0.014037135,4.318575891,0.048065708,0.052090323,315.8841333,0.013763227,0.073331997,4.187287288,0.375995289,1.754221864,1.0,0.299132948,0.0,0.584971098,0.824277457,0.0,12.68666667,64.06098266,0.066473988,75.0,23.4,10.0,60.0,26.5,8.0,121.21000000000001,128.0,42.39534884,545.0,417.0,96.953125
2025-05-20 05:00:00,2.58,1198.0,110474.0,2.917220929,4001.0,1442.0,2285.0,0.0,1.35,256.0,1.23,7.0,1.2,12.45,86.57,0.4,3.8,265.2406667,0.98,12.56,86.41,0.42,1.1,36.40133334,1.03,8.78,71.21,1.25,96.00666667,18.76,837.56799997,2.56,2.024163569,10.89,4.9,79.2,54.82,8.88,33.8425,66.43,0.074,1.88,0.18,0.038,0.049,5.38,0.16,4.125204018,0.050605948,31.32408362,0.014037135,4.318575891,0.048065708,0.052090323,315.8841333,0.013763227,0.073331997,4.187287288,0.375995289,1.754221864,1.0,0.299132948,0.0,0.584971098,0.824277457,0.0,12.68666667,64.06098266,0.066473988,75.0,23.4,10.0,60.0,26.5,8.0,122.4025,137.0,42.6635514,554.0,417.0,94.81751825
2025-05-20 06:00:00,2.52,1197.0,110612.0,2.257812745,3100.0,1328.0,2231.0,0.0,1.35,242.0,1.17,5.0,1.2,12.45,86.57,0.4,3.8,265.2406667,0.98,12.56,86.41,0.42,1.1,36.40133334,1.03,8.78,71.21,1.25,96.00666667,18.76,837.56799997,2.56,2.024163569,10.89,4.9,79.2,54.82,8.88,33.8425,66.43,0.074,1.88,0.18,0.038,0.049,5.38,0.16,4.125204018,0.050605948,31.32408362,0.014037135,4.318575891,0.048065708,0.052090323,315.8841333,0.013763227,0.073331997,4.187287288,0.375995289,1.754221864,1.0,0.299132948,0.0,0.584971098,0.824277457,0.0,12.68666667,64.06098266,0.066473988,75.0,23.4,10.0,60.0,26.5,8.0,122.8,140.0,42.17930377,557.0,417.0,90.85714286
2025-05-20 07:00:00,2.52,1197.0,106594.0,2.336829864,3092.0,1328.0,2230.0,0.0,1.35,242.0,1.17,9.0,1.2,12.45,86.57,0.4,3.8,265.2406667,0.98,12.56,86.41,0.42,1.1,36.40133334,1.03,8.78,71.21,1.25,96.00666667,18.76,837.56799997,2.56,2.024163569,10.89,4.9,79.2,54.82,8.88,33.8425,66.43,0.074,1.88,0.18,0.038,0.049,5.38,0.16,4.125204018,0.050605948,31.32408362,0.014037135,4.318575891,0.048065708,0.052090323,315.8841333,0.013763227,0.073331997,4.187287288,0.375995289,1.754221864,1.0,0.299132948,0.0,0.584971098,0.824277457,0.0,12.68666667,64.06098266,0.066473988,75.0,23.4,10.0,60.0,26.5,8.0,122.8,140.0,42.16924911,557.0,417.0,92.5
2025-05-20 08:00:00,2.67,1197.0,105139.0,3.034518703,3961.0,1370.0,2297.0,0.0,1.35,257.0,1.32,8.0,1.2,12.37,86.65,0.4,3.0,265.2406667,0.98,12.56,86.41,0.42,1.1,36.40133334,1.03,8.57,71.28,1.37,96.00666667,18.78,837.56799997,2.56,2.024163569,10.89,4.9,79.2,54.82,8.88,32.2275,66.43,0.074,1.88,0.18,0.038,0.049,5.38,0.16,4.125204018,0.050605948,31.32408362,0.014037135,4.318575891,0.048065708,0.052090323,315.8841333,0.013763227,0.073331997,4.187287288,0.375995289,1.754221864,1.0,0.478612717,0.0,0.664739884,0.817630058,0.0,12.68666667,63.79508671,0.066473988,75.0,23.4,10.0,60.0,26.5,8.0,122.535,138.0,43.4086629,555.0,417.0,89.63768116
2025-05-20 09:00:00,2.67,1186.0,109159.0,2.951601791,4000.0,1380.0,2310.0,0.0,1.35,254.0,1.32,7.0,1.2,12.37,86.65,0.4,3.0,265.2406667,0.98,12.56,86.41,0.42,1.1,36.40133334,1.03,8.57,71.28,1.37,96.00666667,18.78,837.56799997,2.56,2.024163569,10.89,4.9,79.2,54.82,8.88,32.2275,66.43,0.074,1.88,0.18,0.038,0.049,5.38,0.16,4.125204018,0.050605948,31.32408362,0.014037135,4.318575891,0.048065708,0.052090323,315.8841333,0.013763227,0.073331997,4.187287288,0.375995289,1.754221864,1.0,0.478612717,0.0,0.664739884,0.817630058,0.0,12.68666667,63.79508671,0.066473988,75.0,23.4,10.0,60.0,26.5,8.0,122.535,138.0,43.05555556,555.0,417.0,85.36231884
2025-05-20 10:00:00,2.67,1190.0,108156.0,3.007978836,4039.0,1367.0,2308.0,0.0,1.35,253.0,1.32,7.0,1.2,12.37,86.65,0.4,3.0,265.2406667,0.98,12.56,86.41,0.42,1.1,36.40133334,1.03,8.57,71.28,1.37,96.00666667,18.78,837.56799997,2.56,2.024163569,10.89,4.9,79.2,54.82,8.88,32.2275,66.43,0.074,1.88,0.18,0.038,0.049,5.38,0.16,4.125204018,0.050605948,31.32408362,0.014037135,4.318575891,0.048065708,0.052090323,315.8841333,0.013763227,0.073331997,4.187287288,0.375995289,1.754221864,1.0,0.478612717,0.0,0.664739884,0.817630058,0.0,12.68666667,63.79508671,0.066473988,75.0,23.4,10.0,60.0,26.5,8.0,123.1975,143.0,42.31678487,560.0,417.0,84.12587413
2025-05-20 11:00:00,2.67,1191.0,108240.0,2.992260791,4021.0,1366.0,2310.0,0.0,1.35,253.0,1.32,7.0,1.2,12.37,86.65,0.4,3.0,265.2406667,0.98,12.56,86.41,0.42,1.1,36.40133334,1.03,8.57,71.28,1.37,96.00666667,18.78,837.56799997,2.56,2.024163569,10.89,4.9,79.2,54.82,8.88,32.2275,66.43,0.074,1.88,0.18,0.038,0.049,5.38,0.16,4.125204018,0.050605948,31.32408362,0.014037135,4.318575891,0.048065708,0.052090323,315.8841333,0.013763227,0.073331997,4.187287288,0.375995289,1.754221864,1.0,0.478612717,0.0,0.664739884,0.817630058,0.0,12.68666667,63.79508671,0.066473988,75.0,23.4,10.0,60.0,26.5,8.0,123.065,142.0,42.78903456,559.0,417.0,84.08450704
2025-05-20 12:00:00,2.67,1181.0,109060.0,2.974206649,4027.0,1376.0,2309.0,0.0,1.35,253.0,1.32,7.0,1.2,12.37,86.65,0.4,3.0,265.2406667,0.98,12.56,86.41,0.42,1.1,36.40133334,1.03,8.57,71.28,1.37,96.00666667,18.78,837.56799997,2.56,2.024163569,10.89,4.9,79.2,54.82,8.88,32.2275,66.43,0.074,1.88,0.18,0.038,0.049,5.38,0.16,4.125204018,0.050605948,31.32408362,0.014037135,4.318575891,0.048065708,0.052090323,315.8841333,0.013763227,0.073331997,4.187287288,0.375995289,1.754221864,1.0,0.478612717,0.0,0.664739884,0.817630058,0.0,12.68666667,63.79508671,0.066473988,75.0,23.4,10.0,60.0,26.5,8.0,123.1975,143.0,42.46995051,560.0,417.0,83.70629371
2025-05-20 13:00:00,2.68,1185.0,109060.0,2.966826157,4017.0,1375.0,2303.0,0.0,1.35,225.0,1.33,6.0,1.2,12.37,86.65,0.4,3.0,265.2406667,0.98,12.56,86.41,0.42,1.1,36.40133334,1.03,8.57,71.28,1.37,96.00666667,18.78,837.56799997,2.56,2.024163569,10.89,4.9,79.2,54.82,8.88,32.2275,66.43,0.074,1.88,0.18,0.038,0.049,5.38,0.16,4.125204018,0.050605948,31.32408362,0.014037135,4.318575891,0.048065708,0.052090323,315.8841333,0.013763227,0.073331997,4.187287288,0.375995289,1.754221864,1.0,0.478612717,0.0,0.664739884,0.817630058,0.0,12.68666667,63.79508671,0.066473988,75.0,23.4,10.0,60.0,26.5,8.0,124.125,150.0,41.94543298,567.0,417.0,81.06666667
2025-05-20 14:00:00,2.67,1172.0,108911.0,2.965708777,4010.0,1372.0,2291.0,0.0,1.35,251.0,1.32,7.0,1.2,12.37,86.65,0.4,3.0,265.2406667,0.98,12.56,86.41,0.42,1.1,36.40133334,1.03,8.57,71.28,1.37,96.00666667,18.78,837.56799997,2.56,2.024163569,10.89,4.9,79.2,54.82,8.88,32.2275,66.43,0.074,1.88,0.18,0.038,0.049,5.38,0.16,4.125204018,0.050605948,31.32408362,0.014037135,4.318575891,0.048065708,0.052090323,315.8841333,0.013763227,0.073331997,4.187287288,0.375995289,1.754221864,1.0,0.478612717,0.0,0.664739884,0.817630058,0.0,12.68666667,63.79508671,0.066473988,75.0,23.4,10.0,60.0,26.5,8.0,122.8,140.0,42.75878443,557.0,417.0,84.92857143
2025-05-20 15:00:00,2.68,1168.0,108972.0,2.963311155,4009.0,1369.0,2296.0,0.0,1.35,250.0,1.33,7.0,1.2,12.37,86.65,0.4,3.0,265.2406667,0.98,12.56,86.41,0.42,1.1,36.40133334,1.03,8.57,71.28,1.37,96.00666667,18.78,837.56799997,2.56,2.024163569,10.89,4.9,79.2,54.82,8.88,32.2275,66.43,0.074,1.88,0.18,0.038,0.049,5.38,0.16,4.125204018,0.050605948,31.32408362,0.014037135,4.318575891,0.048065708,0.052090323,315.8841333,0.013763227,0.073331997,4.187287288,0.375995289,1.754221864,1.0,0.478612717,0.0,0.664739884,0.817630058,0.0,12.68666667,63.79508671,0.066473988,75.0,23.4,10.0,60.0,26.5,8.0,124.2125,145.0,42.97540208,565.0,420.0,84.13793103
2025-05-20 16:00:00,2.69,1134.0,108264.0,2.982676295,4009.0,1347.0,2301.0,0.0,1.35,242.0,1.34,6.0,1.2,12.42,86.62,0.4,3.0,265.2406667,0.96,12.56,86.41,0.42,1.1,36.40133334,1.03,8.64,71.34,1.28,96.00666667,18.74,837.56799997,2.56,2.024163569,10.89,4.9,79.2,54.82,8.88,33.035,66.43,0.074,1.88,0.18,0.038,0.049,5.38,0.16,4.125204018,0.050605948,31.32408362,0.014037135,4.318575891,0.048065708,0.052090323,315.8841333,0.013763227,0.073331997,4.187287288,0.375995289,1.754221864,1.0,0.446300578,29.93,0.605375723,16.01809249,22.06,12.68666667,64.91618497,0.1,75.0,23.4,10.0,60.0,26.5,8.0,123.595,146.0,41.65261383,563.0,417.0,73.49315068
2025-05-20 17:00:00,2.7,1154.0,110900.0,2.908926,4005.0,1369.0,2341.0,0.0,1.35,251.0,1.35,7.0,1.2,12.42,86.62,0.4,3.0,265.2406667,0.96,12.56,86.41,0.42,1.1,36.40133334,1.03,8.64,71.34,1.28,96.00666667,18.74,837.56799997,2.56,2.024163569,10.89,4.9,79.2,54.82,8.88,33.035,66.43,0.074,1.88,0.18,0.038,0.049,5.38,0.16,4.125204018,0.050605948,31.32408362,0.014037135,4.318575891,0.048065708,0.052090323,315.8841333,0.013763227,0.073331997,4.187287288,0.375995289,1.754221864,1.0,0.446300578,29.93,0.605375723,16.01809249,22.06,12.68666667,64.91618497,0.1,75.0,23.4,10.0,60.0,26.5,8.0,123.7275,147.0,42.52601703,564.0,417.0,68.29931973
2025-05-20 18:00:00,2.57,1183.0,107386.0,3.014541088,4019.0,1465.0,2350.0,0.0,1.35,236.0,1.22,8.0,1.2,12.42,86.62,0.4,3.0,265.2406667,0.96,12.56,86.41,0.42,1.1,36.40133334,1.03,8.64,71.34,1.28,96.00666667,18.74,837.56799997,2.56,2.024163569,10.89,4.9,79.2,54.82,8.88,33.035,66.43,0.074,1.88,0.18,0.038,0.049,5.38,0.16,4.125204018,0.050605948,31.32408362,0.014037135,4.318575891,0.048065708,0.052090323,315.8841333,0.013763227,0.073331997,4.187287288,0.375995289,1.754221864,1.0,0.446300578,29.93,0.605375723,16.01809249,22.06,12.68666667,64.91618497,0.1,75.0,23.4,10.0,60.0,26.5,8.0,122.1375,135.0,42.18857536,552.0,417.0,69.92592593
2025-05-20 19:00:00,2.64,1183.0,109302.0,2.955107109,4010.0,1412.0,2296.0,0.0,1.35,256.0,1.29,8.0,1.2,12.42,86.62,0.4,3.0,265.2406667,0.96,12.56,86.41,0.42,1.1,36.40133334,1.03,8.64,71.34,1.28,96.00666667,18.74,837.56799997,2.56,2.024163569,10.89,4.9,79.2,54.82,8.88,33.035,66.43,0.074,1.88,0.18,0.038,0.049,5.38,0.16,4.125204018,0.050605948,31.32408362,0.014037135,4.318575891,0.048065708,0.052090323,315.8841333,0.013763227,0.073331997,4.187287288,0.375995289,1.754221864,1.0,0.446300578,29.93,0.605375723,16.01809249,22.06,12.68666667,64.91618497,0.1,75.0,23.4,10.0,60.0,26.5,8.0,122.27,136.0,42.9598701,553.0,417.0,84.55882353
2025-05-20 20:00:00,2.69,1189.0,110819.0,2.913956153,4009.0,1381.0,2272.0,0.0,1.35,257.0,1.34,7.0,1.2,12.42,86.62,0.4,3.0,265.2406667,0.96,12.56,86.41,0.42,1.1,36.40133334,1.03,8.64,71.34,1.28,96.00666667,18.74,837.56799997,2.56,2.024163569,10.89,4.9,79.2,54.82,8.88,33.035,66.43,0.074,1.88,0.18,0.038,0.049,5.38,0.16,4.125204018,0.050605948,31.32408362,0.014037135,4.318575891,0.048065708,0.052090323,315.8841333,0.013763227,0.073331997,4.187287288,0.375995289,1.754221864,1.0,0.446300578,29.93,0.605375723,16.01809249,22.06,12.68666667,64.91618497,0.1,75.0,23.4,10.0,60.0,26.5,8.0,123.86,148.0,43.12138728,565.0,417.0,90.87837838
2025-05-20 21:00:00,2.68,1168.0,110767.0,2.916049874,4010.0,1383.0,2251.0,0.0,1.35,254.0,1.33,8.0,1.2,12.42,86.62,0.4,3.0,265.2406667,0.96,12.56,86.41,0.42,1.1,36.40133334,1.03,8.64,71.34,1.28,96.00666667,18.74,837.56799997,2.56,2.024163569,10.89,4.9,79.2,54.82,8.88,33.035,66.43,0.074,1.88,0.18,0.038,0.049,5.38,0.16,4.125204018,0.050605948,31.32408362,0.014037135,4.318575891,0.048065708,0.052090323,315.8841333,0.013763227,0.073331997,4.187287288,0.375995289,1.754221864,1.0,0.446300578,29.93,0.605375723,16.01809249,22.06,12.68666667,64.91618497,0.1,75.0,23.4,10.0,60.0,26.5,8.0,122.4025,137.0,43.19129226,554.0,417.0,91.53284672
2025-05-20 22:00:00,2.7,1175.0,107693.0,2.999226987,4010.0,1327.0,2243.0,0.0,1.35,247.0,1.35,7.0,1.2,12.42,86.62,0.4,3.0,265.2406667,0.96,12.56,86.41,0.42,1.1,36.40133334,1.03,8.64,71.34,1.28,96.00666667,18.74,837.56799997,2.56,2.024163569,10.89,4.9,79.2,54.82,8.88,33.035,66.43,0.074,1.88,0.18,0.038,0.049,5.38,0.16,4.125204018,0.050605948,31.32408362,0.014037135,4.318575891,0.048065708,0.052090323,315.8841333,0.013763227,0.073331997,4.187287288,0.375995289,1.754221864,1.0,0.446300578,29.93,0.605375723,16.01809249,22.06,12.68666667,64.91618497,0.1,75.0,23.4,10.0,60.0,26.5,8.0,124.2575,151.0,42.84064665,568.0,417.0,91.65562914
2025-05-20 23:00:00,2.67,1125.0,96666.0,3.222865771,3868.0,1218.0,2205.0,0.0,1.35,216.0,1.32,7.0,1.2,12.35,86.69,0.42,3.3,264.742,0.96,12.54,86.43,0.44,5.2,35.08733333,1.03,8.95,70.81,1.62,97.88666667,18.62,819.747,2.56,2.024163569,10.89,4.972,79.38533333,54.82,8.88,34.65,67.22,0.074,1.88,0.18,0.038,0.049,5.38,0.16,3.81661929,0.076227159,29.32171258,0.014133243,3.891419059,0.070174256,0.064121353,328.9033333,0.018687703,0.076950551,3.860811201,0.329715525,1.800611527,1.0,0.184844417,0.0,0.132031727,29.84577181,0.0,10.92666667,1.109066504,0.066015863,75.0,23.4,10.0,60.0,26.5,8.0,123.595,146.0,42.2673198,563.0,417.0,85.54794521
2025-05-21 00:00:00,2.72,1113.0,107936.0,2.744137758,3677.0,1315.0,2257.0,0.0,1.35,236.0,1.37,7.0,1.2,12.35,86.69,0.42,3.3,264.742,0.96,12.54,86.43,0.44,5.2,35.08733333,1.03,8.95,70.81,1.62,97.88666667,18.62,819.747,2.56,2.024163569,10.89,4.972,79.38533333,54.82,8.88,34.65,67.22,0.074,1.88,0.18,0.038,0.049,5.38,0.16,3.81661929,0.076227159,29.32171258,0.014133243,3.891419059,0.070174256,0.064121353,328.9033333,0.018687703,0.076950551,3.860811201,0.329715525,1.800611527,1.0,0.184844417,0.0,0.132031727,29.84577181,0.0,10.92666667,1.109066504,0.066015863,75.0,23.4,10.0,60.0,26.5,8.0,124.655,154.0,42.15567749,571.0,417.0,74.74025974
2025-05-21 01:00:00,2.68,1135.0,97168.0,2.900569225,3499.0,1217.0,2201.0,0.0,1.35,218.0,1.33,6.0,1.2,12.35,86.69,0.42,3.3,264.742,0.96,12.54,86.43,0.44,5.2,35.08733333,1.03,8.95,70.81,1.62,97.88666667,18.62,819.747,2.56,2.024163569,10.89,4.972,79.38533333,54.82,8.88,34.65,67.22,0.074,1.88,0.18,0.038,0.049,5.38,0.16,3.81661929,0.076227159,29.32171258,0.014133243,3.891419059,0.070174256,0.064121353,328.9033333,0.018687703,0.076950551,3.860811201,0.329715525,1.800611527,1.0,0.184844417,0.0,0.132031727,29.84577181,0.0,10.92666667,1.109066504,0.066015863,75.0,23.4,10.0,60.0,26.5,8.0,125.45,160.0,41.96069145,577.0,417.0,79.75
2025-05-21 02:00:00,2.66,1153.0,108845.0,2.838827496,3836.0,1384.0,2267.0,0.0,1.35,248.0,1.31,7.0,1.2,12.35,86.69,0.42,3.3,264.742,0.96,12.54,86.43,0.44,5.2,35.08733333,1.03,8.95,70.81,1.62,97.88666667,18.62,819.747,2.56,2.024163569,10.89,4.972,79.38533333,54.82,8.88,34.65,67.22,0.074,1.88,0.18,0.038,0.049,5.38,0.16,3.81661929,0.076227159,29.32171258,0.014133243,3.891419059,0.070174256,0.064121353,328.9033333,0.018687703,0.076950551,3.860811201,0.329715525,1.800611527,1.0,0.184844417,0.0,0.132031727,29.84577181,0.0,10.92666667,1.109066504,0.066015863,75.0,23.4,10.0,60.0,26.5,8.0,124.7875,155.0,42.00093284,572.0,417.0,78.90322581
2025-05-21 03:00:00,2.66,1166.0,109148.0,2.951899048,4000.0,1392.0,2276.0,0.0,1.35,252.0,1.31,7.0,1.2,12.35,86.69,0.42,3.3,264.742,0.96,12.54,86.43,0.44,5.2,35.08733333,1.03,8.95,70.81,1.62,97.88666667,18.62,819.747,2.56,2.024163569,10.89,4.972,79.38533333,54.82,8.88,34.65,67.22,0.074,1.88,0.18,0.038,0.049,5.38,0.16,3.81661929,0.076227159,29.32171258,0.014133243,3.891419059,0.070174256,0.064121353,328.9033333,0.018687703,0.076950551,3.860811201,0.329715525,1.800611527,1.0,0.184844417,0.0,0.132031727,29.84577181,0.0,10.92666667,1.109066504,0.066015863,75.0,23.4,10.0,60.0,26.5,8.0,123.86,148.0,42.19653179,565.0,417.0,84.7972973
2025-05-21 04:00:00,2.69,1167.0,108654.0,2.96531059,4000.0,1355.0,2290.0,0.0,1.35,249.0,1.34,7.0,1.2,12.35,86.69,0.42,3.3,264.742,0.96,12.54,86.43,0.44,5.2,35.08733333,1.03,8.95,70.81,1.62,97.88666667,18.62,819.747,2.56,2.024163569,10.89,4.972,79.38533333,54.82,8.88,34.65,67.22,0.074,1.88,0.18,0.038,0.049,5.38,0.16,3.81661929,0.076227159,29.32171258,0.014133243,3.891419059,0.070174256,0.064121353,328.9033333,0.018687703,0.076950551,3.860811201,0.329715525,1.800611527,1.0,0.184844417,0.0,0.132031727,29.84577181,0.0,10.92666667,1.109066504,0.066015863,75.0,23.4,10.0,60.0,26.5,8.0,123.1975,143.0,42.13209733,560.0,417.0,85.45454545
2025-05-21 05:00:00,2.7,1134.0,108853.0,2.959893333,4000.0,1342.0,2280.0,0.0,1.35,242.0,1.35,7.0,1.2,12.35,86.69,0.42,3.3,264.742,0.96,12.54,86.43,0.44,5.2,35.08733333,1.03,8.95,70.81,1.62,97.88666667,18.62,819.747,2.56,2.024163569,10.89,4.972,79.38533333,54.82,8.88,34.65,67.22,0.074,1.88,0.18,0.038,0.049,5.38,0.16,3.81661929,0.076227159,29.32171258,0.014133243,3.891419059,0.070174256,0.064121353,328.9033333,0.018687703,0.076950551,3.860811201,0.329715525,1.800611527,1.0,0.184844417,0.0,0.132031727,29.84577181,0.0,10.92666667,1.109066504,0.066015863,75.0,23.4,10.0,60.0,26.5,8.0,122.535,138.0,42.29777257,555.0,417.0,84.71014493
2025-05-21 06:00:00,2.71,1165.0,108981.0,2.954942136,3998.0,1339.0,2295.0,0.0,1.35,248.0,1.36,7.0,1.2,12.35,86.69,0.42,3.3,264.742,0.96,12.54,86.43,0.44,5.2,35.08733333,1.03,8.95,70.81,1.62,97.88666667,18.62,819.747,2.56,2.024163569,10.89,4.972,79.38533333,54.82,8.88,34.65,67.22,0.074,1.88,0.18,0.038,0.049,5.38,0.16,3.81661929,0.076227159,29.32171258,0.014133243,3.891419059,0.070174256,0.064121353,328.9033333,0.018687703,0.076950551,3.860811201,0.329715525,1.800611527,1.0,0.184844417,0.0,0.132031727,29.84577181,0.0,10.92666667,1.109066504,0.066015863,75.0,23.4,10.0,60.0,26.5,8.0,122.535,138.0,42.30679972,555.0,417.0,85.0
2025-05-21 07:00:00,2.7,1176.0,108985.0,2.957049445,4001.0,1345.0,2284.0,0.0,1.35,250.0,1.35,7.0,1.2,12.35,86.69,0.42,3.3,264.742,0.96,12.54,86.43,0.44,5.2,35.08733333,1.03,8.95,70.81,1.62,97.88666667,18.62,819.747,2.56,2.024163569,10.89,4.972,79.38533333,54.82,8.88,34.65,67.22,0.074,1.88,0.18,0.038,0.049,5.38,0.16,3.81661929,0.076227159,29.32171258,0.014133243,3.891419059,0.070174256,0.064121353,328.9033333,0.018687703,0.076950551,3.860811201,0.329715525,1.800611527,1.0,0.184844417,0.0,0.132031727,29.84577181,0.0,10.92666667,1.109066504,0.066015863,75.0,23.4,10.0,60.0,26.5,8.0,122.8,140.0,41.80478821,557.0,417.0,90.57142857
2025-05-21 08:00:00,2.68,1178.0,110064.0,2.927349044,4000.0,1378.0,2269.0,0.0,1.35,254.0,1.33,8.0,1.2,12.36,86.67,0.4,3.8,264.742,0.97,12.56,86.41,0.42,1.1,35.08733333,1.03,8.84,71.0,1.38,97.88666667,18.78,819.747,2.56,2.024163569,10.89,4.972,79.38533333,54.82,8.88,34.65,67.22,0.074,1.88,0.18,0.038,0.049,5.38,0.16,4.125204018,0.050605948,31.32408362,0.014037135,4.318575891,0.048065708,0.052090323,328.9033333,0.013763227,0.073331997,4.187287288,0.375995289,1.754221864,1.0,0.184844417,29.74,0.132031727,29.84577181,21.89,10.92666667,1.109066504,0.066015863,75.0,23.4,10.0,60.0,26.5,8.0,122.9325,141.0,42.76887872,558.0,417.0,93.4751773
2025-05-21 09:00:00,2.7,1180.0,109517.0,2.941225022,3999.0,1350.0,2270.0,0.0,1.35,252.0,1.35,7.0,1.2,12.36,86.67,0.4,3.8,264.742,0.97,12.56,86.41,0.42,1.1,35.08733333,1.03,8.84,71.0,1.38,97.88666667,18.78,819.747,2.56,2.024163569,10.89,4.972,79.38533333,54.82,8.88,34.65,67.22,0.074,1.88,0.18,0.038,0.049,5.38,0.16,4.125204018,0.050605948,31.32408362,0.014037135,4.318575891,0.048065708,0.052090323,328.9033333,0.013763227,0.073331997,4.187287288,0.375995289,1.754221864,1.0,0.184844417,29.74,0.132031727,29.84577181,21.89,10.92666667,1.109066504,0.066015863,75.0,23.4,10.0,60.0,26.5,8.0,123.1975,143.0,43.31328089,560.0,417.0,90.62937063
2025-05-21 10:00:00,2.69,1174.0,108721.0,2.962744123,3999.0,1350.0,2260.0,0.0,1.35,250.0,1.34,7.0,1.2,12.36,86.67,0.4,3.8,264.742,0.97,12.56,86.41,0.42,1.1,35.08733333,1.03,8.84,71.0,1.38,97.88666667,18.78,819.747,2.56,2.024163569,10.89,4.972,79.38533333,54.82,8.88,34.65,67.22,0.074,1.88,0.18,0.038,0.049,5.38,0.16,4.125204018,0.050605948,31.32408362,0.014037135,4.318575891,0.048065708,0.052090323,328.9033333,0.013763227,0.073331997,4.187287288,0.375995289,1.754221864,1.0,0.184844417,29.74,0.132031727,29.84577181,21.89,10.92666667,1.109066504,0.066015863,75.0,23.4,10.0,60.0,26.5,8.0,123.4625,145.0,43.65353605,562.0,417.0,90.13793103
2025-05-21 11:00:00,2.68,1178.0,107469.0,2.997984263,4000.0,1342.0,2261.0,0.0,1.35,248.0,1.33,7.0,1.2,12.36,86.67,0.4,3.8,264.742,0.97,12.56,86.41,0.42,1.1,35.08733333,1.03,8.84,71.0,1.38,97.88666667,18.78,819.747,2.56,2.024163569,10.89,4.972,79.38533333,54.82,8.88,34.65,67.22,0.074,1.88,0.18,0.038,0.049,5.38,0.16,4.125204018,0.050605948,31.32408362,0.014037135,4.318575891,0.048065708,0.052090323,328.9033333,0.013763227,0.073331997,4.187287288,0.375995289,1.754221864,1.0,0.184844417,29.74,0.132031727,29.84577181,21.89,10.92666667,1.109066504,0.066015863,75.0,23.4,10.0,60.0,26.5,8.0,123.595,146.0,43.01470588,563.0,417.0,91.02739726
2025-05-21 12:00:00,2.72,1173.0,105851.0,3.043777447,4000.0,1285.0,2264.0,0.0,1.35,241.0,1.37,7.0,1.2,12.36,86.67,0.4,3.8,264.742,0.97,12.56,86.41,0.42,1.1,35.08733333,1.03,8.84,71.0,1.38,97.88666667,18.78,819.747,2.56,2.024163569,10.89,4.972,79.38533333,54.82,8.88,34.65,67.22,0.074,1.88,0.18,0.038,0.049,5.38,0.16,4.125204018,0.050605948,31.32408362,0.014037135,4.318575891,0.048065708,0.052090323,328.9033333,0.013763227,0.073331997,4.187287288,0.375995289,1.754221864,1.0,0.184844417,29.74,0.132031727,29.84577181,21.89,10.92666667,1.109066504,0.066015863,75.0,23.4,10.0,60.0,26.5,8.0,123.33,144.0,41.85720952,561.0,417.0,89.86111111
2025-05-21 13:00:00,2.7,1170.0,105201.0,3.062570286,4000.0,1300.0,2288.0,0.0,1.35,240.0,1.35,6.0,1.2,12.36,86.67,0.4,3.8,264.742,0.97,12.56,86.41,0.42,1.1,35.08733333,1.03,8.84,71.0,1.38,97.88666667,18.78,819.747,2.56,2.024163569,10.89,4.972,79.38533333,54.82,8.88,34.65,67.22,0.074,1.88,0.18,0.038,0.049,5.38,0.16,4.125204018,0.050605948,31.32408362,0.014037135,4.318575891,0.048065708,0.052090323,328.9033333,0.013763227,0.073331997,4.187287288,0.375995289,1.754221864,1.0,0.184844417,29.74,0.132031727,29.84577181,21.89,10.92666667,1.109066504,0.066015863,75.0,23.4,10.0,60.0,26.5,8.0,121.6075,131.0,41.58091674,548.0,417.0,92.29007634
2025-05-21 14:00:00,2.7,1170.0,105920.0,3.04027624,3998.0,1303.0,2300.0,0.0,1.35,242.0,1.35,7.0,1.2,12.36,86.67,0.4,3.8,264.742,0.97,12.56,86.41,0.42,1.1,35.08733333,1.03,8.84,71.0,1.38,97.88666667,18.78,819.747,2.56,2.024163569,10.89,4.972,79.38533333,54.82,8.88,34.65,67.22,0.074,1.88,0.18,0.038,0.049,5.38,0.16,4.125204018,0.050605948,31.32408362,0.014037135,4.318575891,0.048065708,0.052090323,328.9033333,0.013763227,0.073331997,4.187287288,0.375995289,1.754221864,1.0,0.184844417,29.74,0.132031727,29.84577181,21.89,10.92666667,1.109066504,0.066015863,75.0,23.4,10.0,60.0,26.5,8.0,121.6075,131.0,41.64909815,548.0,417.0,88.6259542
2025-05-21 15:00:00,2.7,1167.0,107385.0,3.000327722,4000.0,1324.0,2321.0,0.0,1.35,245.0,1.35,7.0,1.2,12.36,86.67,0.4,3.8,264.742,0.97,12.56,86.41,0.42,1.1,35.08733333,1.03,8.84,71.0,1.38,97.88666667,18.78,819.747,2.56,2.024163569,10.89,4.972,79.38533333,54.82,8.88,34.65,67.22,0.074,1.88,0.18,0.038,0.049,5.38,0.16,4.125204018,0.050605948,31.32408362,0.014037135,4.318575891,0.048065708,0.052090323,328.9033333,0.013763227,0.073331997,4.187287288,0.375995289,1.754221864,1.0,0.184844417,29.74,0.132031727,29.84577181,21.89,10.92666667,1.109066504,0.066015863,75.0,23.4,10.0,60.0,26.5,8.0,121.475,130.0,42.86042768,547.0,417.0,84.92307692
2025-05-21 16:00:00,2.7,1167.0,108342.0,2.973844008,4000.0,1338.0,2330.0,0.0,1.35,247.0,1.35,7.0,1.2,12.4,86.63,0.4,4.0,264.742,0.97,12.58,86.38,0.45,5.3,35.08733333,1.04,8.85,70.05,1.88,97.88666667,19.22,819.747,2.56,2.024163569,10.89,4.972,79.38533333,54.82,8.88,34.65,67.22,0.074,1.88,0.18,0.038,0.049,5.38,0.16,3.578341863,0.153241135,29.28406632,0.013404923,4.083217247,0.061611497,0.061094901,328.9033333,0.01028008,0.071082191,4.007902464,0.312580468,1.601555574,1.0,0.184844417,0.0,0.132031727,29.84577181,0.0,10.92666667,1.109066504,0.066015863,75.0,23.4,10.0,60.0,26.5,8.0,121.475,130.0,42.69767442,547.0,417.0,85.23076923
2025-05-21 17:00:00,2.69,1165.0,110038.0,2.925845732,3997.0,1371.0,2301.0,0.0,1.35,251.0,1.34,7.0,1.2,12.4,86.63,0.4,4.0,264.742,0.97,12.58,86.38,0.45,5.3,35.08733333,1.04,8.85,70.05,1.88,97.88666667,19.22,819.747,2.56,2.024163569,10.89,4.972,79.38533333,54.82,8.88,34.65,67.22,0.074,1.88,0.18,0.038,0.049,5.38,0.16,3.578341863,0.153241135,29.28406632,0.013404923,4.083217247,0.061611497,0.061094901,328.9033333,0.01028008,0.071082191,4.007902464,0.312580468,1.601555574,1.0,0.184844417,0.0,0.132031727,29.84577181,0.0,10.92666667,1.109066504,0.066015863,75.0,23.4,10.0,60.0,26.5,8.0,122.9325,141.0,42.90976059,558.0,417.0,85.67375887
2025-05-21 18:00:00,2.72,1162.0,110853.0,2.906527829,4000.0,1351.0,2300.0,0.0,1.35,251.0,1.37,7.0,1.2,12.4,86.63,0.4,4.0,264.742,0.97,12.58,86.38,0.45,5.3,35.08733333,1.04,8.85,70.05,1.88,97.88666667,19.22,819.747,2.56,2.024163569,10.89,4.972,79.38533333,54.82,8.88,34.65,67.22,0.074,1.88,0.18,0.038,0.049,5.38,0.16,3.578341863,0.153241135,29.28406632,0.013404923,4.083217247,0.061611497,0.061094901,328.9033333,0.01028008,0.071082191,4.007902464,0.312580468,1.601555574,1.0,0.184844417,0.0,0.132031727,29.84577181,0.0,10.92666667,1.109066504,0.066015863,75.0,23.4,10.0,60.0,26.5,8.0,122.9325,141.0,42.6365522,558.0,417.0,82.90780142
2025-05-21 19:00:00,2.72,1168.0,111232.0,2.896631207,4000.0,1351.0,2297.0,0.0,1.35,252.0,1.37,7.0,1.2,12.4,86.63,0.4,4.0,264.742,0.97,12.58,86.38,0.45,5.3,35.08733333,1.04,8.85,70.05,1.88,97.88666667,19.22,819.747,2.56,2.024163569,10.89,4.972,79.38533333,54.82,8.88,34.65,67.22,0.074,1.88,0.18,0.038,0.049,5.38,0.16,3.578341863,0.153241135,29.28406632,0.013404923,4.083217247,0.061611497,0.061094901,328.9033333,0.01028008,0.071082191,4.007902464,0.312580468,1.601555574,1.0,0.184844417,0.0,0.132031727,29.84577181,0.0,10.92666667,1.109066504,0.066015863,75.0,23.4,10.0,60.0,26.5,8.0,122.9325,141.0,42.91609354,558.0,417.0,86.45390071
2025-05-21 20:00:00,2.74,1166.0,111060.0,2.901114184,4000.0,1333.0,2291.0,0.0,1.35,251.0,1.39,8.0,1.2,12.4,86.63,0.4,4.0,264.742,0.97,12.58,86.38,0.45,5.3,35.08733333,1.04,8.85,70.05,1.88,97.88666667,19.22,819.747,2.56,2.024163569,10.89,4.972,79.38533333,54.82,8.88,34.65,67.22,0.074,1.88,0.18,0.038,0.049,5.38,0.16,3.578341863,0.153241135,29.28406632,0.013404923,4.083217247,0.061611497,0.061094901,328.9033333,0.01028008,0.071082191,4.007902464,0.312580468,1.601555574,1.0,0.184844417,0.0,0.132031727,29.84577181,0.0,10.92666667,1.109066504,0.066015863,75.0,23.4,10.0,60.0,26.5,8.0,122.6675,139.0,42.70520231,556.0,417.0,82.8057554
2025-05-21 21:00:00,2.74,1158.0,110834.0,2.907025746,4000.0,1326.0,2283.0,0.0,1.35,248.0,1.39,7.0,1.2,12.4,86.63,0.4,4.0,264.742,0.97,12.58,86.38,0.45,5.3,35.08733333,1.04,8.85,70.05,1.88,97.88666667,19.22,819.747,2.56,2.024163569,10.89,4.972,79.38533333,54.82,8.88,34.65,67.22,0.074,1.88,0.18,0.038,0.049,5.38,0.16,3.578341863,0.153241135,29.28406632,0.013404923,4.083217247,0.061611497,0.061094901,328.9033333,0.01028008,0.071082191,4.007902464,0.312580468,1.601555574,1.0,0.184844417,0.0,0.132031727,29.84577181,0.0,10.92666667,1.109066504,0.066015863,75.0,23.4,10.0,60.0,26.5,8.0,123.065,142.0,42.15640907,559.0,417.0,89.57746479
2025-05-21 22:00:00,2.73,1158.0,111191.0,2.897698565,4000.0,1342.0,2306.0,0.0,1.35,250.0,1.38,8.0,1.2,12.4,86.63,0.4,4.0,264.742,0.97,12.58,86.38,0.45,5.3,35.08733333,1.04,8.85,70.05,1.88,97.88666667,19.22,819.747,2.56,2.024163569,10.89,4.972,79.38533333,54.82,8.88,34.65,67.22,0.074,1.88,0.18,0.038,0.049,5.38,0.16,3.578341863,0.153241135,29.28406632,0.013404923,4.083217247,0.061611497,0.061094901,328.9033333,0.01028008,0.071082191,4.007902464,0.312580468,1.601555574,1.0,0.184844417,0.0,0.132031727,29.84577181,0.0,10.92666667,1.109066504,0.066015863,75.0,23.4,10.0,60.0,26.5,8.0,122.005,134.0,41.56752974,551.0,417.0,90.74626866
2025-05-21 23:00:00,2.73,1165.0,108641.0,2.965665171,4000.0,1311.0,2274.0,0.0,1.35,245.0,1.38,6.0,1.2,12.38,86.64,0.42,3.9,264.3276667,0.98,12.6,86.38,0.44,6.3,35.674,1.02,9.02,70.4,1.88,96.50333333,18.7,837.6643333,2.56,2.024163569,10.89,5.149166667,78.7325,54.82,8.88,34.33714286,67.22,0.074,1.88,0.18,0.038,0.049,5.38,0.16,3.781973667,0.045514347,30.1898657,0.013419052,4.237302424,0.034994797,0.075196593,326.4363333,0.01537496,0.070880411,4.063705153,0.386338566,2.696499368,1.0,0.261819467,30.63,0.162078718,28.33260665,21.29,14.14333333,0.997407495,0.062337968,75.0,23.4,10.0,60.0,26.5,8.0,124.655,154.0,42.13953488,571.0,417.0,82.33766234
2025-05-22 00:00:00,2.68,1187.0,108732.0,2.964665437,4002.0,1365.0,2280.0,0.0,1.35,253.0,1.33,8.0,1.2,12.38,86.64,0.42,3.9,264.3276667,0.98,12.6,86.38,0.44,6.3,35.674,1.02,9.02,70.4,1.88,96.50333333,18.7,837.6643333,2.56,2.024163569,10.89,5.149166667,78.7325,54.82,8.88,34.33714286,67.22,0.074,1.88,0.18,0.038,0.049,5.38,0.16,3.781973667,0.045514347,30.1898657,0.013419052,4.237302424,0.034994797,0.075196593,326.4363333,0.01537496,0.070880411,4.063705153,0.386338566,2.696499368,1.0,0.261819467,30.63,0.162078718,28.33260665,21.29,14.14333333,0.997407495,0.062337968,75.0,23.4,10.0,60.0,26.5,8.0,124.125,150.0,42.27848101,567.0,417.0,87.66666667
2025-05-22 01:00:00,2.68,1156.0,108425.0,2.929995907,3944.0,1355.0,2302.0,0.0,1.35,246.0,1.33,7.0,1.2,12.38,86.64,0.42,3.9,264.3276667,0.98,12.6,86.38,0.44,6.3,35.674,1.02,9.02,70.4,1.88,96.50333333,18.7,837.6643333,2.56,2.024163569,10.89,5.149166667,78.7325,54.82,8.88,34.33714286,67.22,0.074,1.88,0.18,0.038,0.049,5.38,0.16,3.781973667,0.045514347,30.1898657,0.013419052,4.237302424,0.034994797,0.075196593,326.4363333,0.01537496,0.070880411,4.063705153,0.386338566,2.696499368,1.0,0.261819467,30.63,0.162078718,28.33260665,21.29,14.14333333,0.997407495,0.062337968,75.0,23.4,10.0,60.0,26.5,8.0,122.535,138.0,40.84800741,555.0,417.0,81.52173913
2025-05-22 02:00:00,2.66,1174.0,108905.0,2.957741925,3999.0,1384.0,2281.0,0.0,1.35,252.0,1.31,8.0,1.2,12.38,86.64,0.42,3.9,264.3276667,0.98,12.6,86.38,0.44,6.3,35.674,1.02,9.02,70.4,1.88,96.50333333,18.7,837.6643333,2.56,2.024163569,10.89,5.149166667,78.7325,54.82,8.88,34.33714286,67.22,0.074,1.88,0.18,0.038,0.049,5.38,0.16,3.781973667,0.045514347,30.1898657,0.013419052,4.237302424,0.034994797,0.075196593,326.4363333,0.01537496,0.070880411,4.063705153,0.386338566,2.696499368,1.0,0.261819467,30.63,0.162078718,28.33260665,21.29,14.14333333,0.997407495,0.062337968,75.0,23.4,10.0,60.0,26.5,8.0,122.4025,137.0,41.80101336,554.0,417.0,93.43065693
2025-05-22 03:00:00,2.7,1173.0,108650.0,2.964678846,3999.0,1336.0,2283.0,0.0,1.35,248.0,1.35,7.0,1.2,12.38,86.64,0.42,3.9,264.3276667,0.98,12.6,86.38,0.44,6.3,35.674,1.02,9.02,70.4,1.88,96.50333333,18.7,837.6643333,2.56,2.024163569,10.89,5.149166667,78.7325,54.82,8.88,34.33714286,67.22,0.074,1.88,0.18,0.038,0.049,5.38,0.16,3.781973667,0.045514347,30.1898657,0.013419052,4.237302424,0.034994797,0.075196593,326.4363333,0.01537496,0.070880411,4.063705153,0.386338566,2.696499368,1.0,0.261819467,30.63,0.162078718,28.33260665,21.29,14.14333333,0.997407495,0.062337968,75.0,23.4,10.0,60.0,26.5,8.0,123.1975,143.0,41.45378542,560.0,417.0,84.40559441
2025-05-22 04:00:00,2.7,1175.0,108269.0,2.975104264,3999.0,1339.0,2289.0,0.0,1.35,248.0,1.35,7.0,1.2,12.38,86.64,0.42,3.9,264.3276667,0.98,12.6,86.38,0.44,6.3,35.674,1.02,9.02,70.4,1.88,96.50333333,18.7,837.6643333,2.56,2.024163569,10.89,5.149166667,78.7325,54.82,8.88,34.33714286,67.22,0.074,1.88,0.18,0.038,0.049,5.38,0.16,3.781973667,0.045514347,30.1898657,0.013419052,4.237302424,0.034994797,0.075196593,326.4363333,0.01537496,0.070880411,4.063705153,0.386338566,2.696499368,1.0,0.261819467,30.63,0.162078718,28.33260665,21.29,14.14333333,0.997407495,0.062337968,75.0,23.4,10.0,60.0,26.5,8.0,123.4625,145.0,42.61729531,562.0,417.0,85.86206897
2025-05-22 05:00:00,2.69,1173.0,108358.0,2.973405202,4000.0,1351.0,2312.0,0.0,1.35,249.0,1.34,7.0,1.2,12.38,86.64,0.42,3.9,264.3276667,0.98,12.6,86.38,0.44,6.3,35.674,1.02,9.02,70.4,1.88,96.50333333,18.7,837.6643333,2.56,2.024163569,10.89,5.149166667,78.7325,54.82,8.88,34.33714286,67.22,0.074,1.88,0.18,0.038,0.049,5.38,0.16,3.781973667,0.045514347,30.1898657,0.013419052,4.237302424,0.034994797,0.075196593,326.4363333,0.01537496,0.070880411,4.063705153,0.386338566,2.696499368,1.0,0.261819467,30.63,0.162078718,28.33260665,21.29,14.14333333,0.997407495,0.062337968,75.0,23.4,10.0,60.0,26.5,8.0,123.1975,143.0,41.03979756,560.0,417.0,83.63636364
2025-05-22 06:00:00,2.66,1173.0,108438.0,2.971213114,4000.0,1375.0,2289.0,0.0,1.35,251.0,1.31,7.0,1.2,12.38,86.64,0.42,3.9,264.3276667,0.98,12.6,86.38,0.44,6.3,35.674,1.02,9.02,70.4,1.88,96.50333333,18.7,837.6643333,2.56,2.024163569,10.89,5.149166667,78.7325,54.82,8.88,34.33714286,67.22,0.074,1.88,0.18,0.038,0.049,5.38,0.16,3.781973667,0.045514347,30.1898657,0.013419052,4.237302424,0.034994797,0.075196593,326.4363333,0.01537496,0.070880411,4.063705153,0.386338566,2.696499368,1.0,0.261819467,30.63,0.162078718,28.33260665,21.29,14.14333333,0.997407495,0.062337968,75.0,23.4,10.0,60.0,26.5,8.0,123.065,142.0,42.62406526,559.0,417.0,84.85915493
2025-05-22 07:00:00,2.67,1181.0,108635.0,2.965828852,4000.0,1371.0,2305.0,0.0,1.35,252.0,1.32,7.0,1.2,12.38,86.64,0.42,3.9,264.3276667,0.98,12.6,86.38,0.44,6.3,35.674,1.02,9.02,70.4,1.88,96.50333333,18.7,837.6643333,2.56,2.024163569,10.89,5.149166667,78.7325,54.82,8.88,34.33714286,67.22,0.074,1.88,0.18,0.038,0.049,5.38,0.16,3.781973667,0.045514347,30.1898657,0.013419052,4.237302424,0.034994797,0.075196593,326.4363333,0.01537496,0.070880411,4.063705153,0.386338566,2.696499368,1.0,0.261819467,30.63,0.162078718,28.33260665,21.29,14.14333333,0.997407495,0.062337968,75.0,23.4,10.0,60.0,26.5,8.0,122.8,140.0,42.52293578,557.0,417.0,88.0
2025-05-22 08:00:00,2.68,1176.0,108783.0,2.961796643,4000.0,1364.0,2268.0,0.0,1.35,251.0,1.33,8.0,1.2,12.4,86.62,0.42,3.3,264.3276667,0.98,12.6,86.38,0.44,6.3,35.674,1.02,9.0,70.38,2.09,96.50333333,18.53,837.6643333,2.56,2.024163569,10.89,5.149166667,78.7325,54.82,8.88,34.54571429,67.22,0.074,1.88,0.18,0.038,0.049,5.38,0.16,3.781973667,0.045514347,30.1898657,0.013419052,4.237302424,0.034994797,0.075196593,326.4363333,0.01537496,0.070880411,4.063705153,0.386338566,2.696499368,1.0,0.184844417,0.0,0.132031727,29.84577181,0.0,14.14333333,1.109066504,0.066015863,75.0,23.4,10.0,60.0,26.5,8.0,122.8,140.0,42.13457077,557.0,417.0,86.71428571
2025-05-22 09:00:00,2.7,1182.0,108401.0,2.972226553,4000.0,1339.0,2290.0,0.0,1.35,250.0,1.35,7.0,1.2,12.4,86.62,0.42,3.3,264.3276667,0.98,12.6,86.38,0.44,6.3,35.674,1.02,9.0,70.38,2.09,96.50333333,18.53,837.6643333,2.56,2.024163569,10.89,5.149166667,78.7325,54.82,8.88,34.54571429,67.22,0.074,1.88,0.18,0.038,0.049,5.38,0.16,3.781973667,0.045514347,30.1898657,0.013419052,4.237302424,0.034994797,0.075196593,326.4363333,0.01537496,0.070880411,4.063705153,0.386338566,2.696499368,1.0,0.184844417,0.0,0.132031727,29.84577181,0.0,14.14333333,1.109066504,0.066015863,75.0,23.4,10.0,60.0,26.5,8.0,122.8,140.0,41.94444444,557.0,417.0,88.14285714
2025-05-22 10:00:00,2.68,1184.0,108674.0,2.964765246,4000.0,1361.0,2289.0,0.0,1.35,252.0,1.33,7.0,1.2,12.4,86.62,0.42,3.3,264.3276667,0.98,12.6,86.38,0.44,6.3,35.674,1.02,9.0,70.38,2.09,96.50333333,18.53,837.6643333,2.56,2.024163569,10.89,5.149166667,78.7325,54.82,8.88,34.54571429,67.22,0.074,1.88,0.18,0.038,0.049,5.38,0.16,3.781973667,0.045514347,30.1898657,0.013419052,4.237302424,0.034994797,0.075196593,326.4363333,0.01537496,0.070880411,4.063705153,0.386338566,2.696499368,1.0,0.184844417,0.0,0.132031727,29.84577181,0.0,14.14333333,1.109066504,0.066015863,75.0,23.4,10.0,60.0,26.5,8.0,123.4625,145.0,41.69750231,562.0,417.0,85.5862069
2025-05-22 11:00:00,2.69,1182.0,107369.0,3.000774511,4000.0,1338.0,2294.0,0.0,1.35,248.0,1.34,7.0,1.2,12.4,86.62,0.42,3.3,264.3276667,0.98,12.6,86.38,0.44,6.3,35.674,1.02,9.0,70.38,2.09,96.50333333,18.53,837.6643333,2.56,2.024163569,10.89,5.149166667,78.7325,54.82,8.88,34.54571429,67.22,0.074,1.88,0.18,0.038,0.049,5.38,0.16,3.781973667,0.045514347,30.1898657,0.013419052,4.237302424,0.034994797,0.075196593,326.4363333,0.01537496,0.070880411,4.063705153,0.386338566,2.696499368,1.0,0.184844417,0.0,0.132031727,29.84577181,0.0,14.14333333,1.109066504,0.066015863,75.0,23.4,10.0,60.0,26.5,8.0,123.4625,145.0,42.59345794,562.0,417.0,85.51724138
2025-05-22 12:00:00,2.69,1180.0,106875.0,2.065487769,2740.0,1321.0,2235.0,0.0,1.35,247.0,1.34,6.0,1.2,12.4,86.62,0.42,3.3,264.3276667,0.98,12.6,86.38,0.44,6.3,35.674,1.02,9.0,70.38,2.09,96.50333333,18.53,837.6643333,2.56,2.024163569,10.89,5.149166667,78.7325,54.82,8.88,34.54571429,67.22,0.074,1.88,0.18,0.038,0.049,5.38,0.16,3.781973667,0.045514347,30.1898657,0.013419052,4.237302424,0.034994797,0.075196593,326.4363333,0.01537496,0.070880411,4.063705153,0.386338566,2.696499368,1.0,0.184844417,0.0,0.132031727,29.84577181,0.0,14.14333333,1.109066504,0.066015863,75.0,23.4,10.0,60.0,26.5,8.0,124.125,150.0,42.46901811,567.0,417.0,82.4
2025-05-22 13:00:00,2.69,1180.0,106742.0,2.066551303,2738.0,1321.0,2230.0,0.0,1.35,247.0,1.34,7.0,1.2,12.4,86.62,0.42,3.3,264.3276667,0.98,12.6,86.38,0.44,6.3,35.674,1.02,9.0,70.38,2.09,96.50333333,18.53,837.6643333,2.56,2.024163569,10.89,5.149166667,78.7325,54.82,8.88,34.54571429,67.22,0.074,1.88,0.18,0.038,0.049,5.38,0.16,3.781973667,0.045514347,30.1898657,0.013419052,4.237302424,0.034994797,0.075196593,326.4363333,0.01537496,0.070880411,4.063705153,0.386338566,2.696499368,1.0,0.184844417,0.0,0.132031727,29.84577181,0.0,14.14333333,1.109066504,0.066015863,75.0,23.4,10.0,60.0,26.5,8.0,124.125,150.0,43.2197576,567.0,417.0,79.6
2025-05-22 14:00:00,2.72,1137.0,99396.0,2.91738956,3600.0,1207.0,2264.0,0.0,1.35,221.0,1.37,7.0,1.2,12.4,86.62,0.42,3.3,264.3276667,0.98,12.6,86.38,0.44,6.3,35.674,1.02,9.0,70.38,2.09,96.50333333,18.53,837.6643333,2.56,2.024163569,10.89,5.149166667,78.7325,54.82,8.88,34.54571429,67.22,0.074,1.88,0.18,0.038,0.049,5.38,0.16,3.781973667,0.045514347,30.1898657,0.013419052,4.237302424,0.034994797,0.075196593,326.4363333,0.01537496,0.070880411,4.063705153,0.386338566,2.696499368,1.0,0.184844417,0.0,0.132031727,29.84577181,0.0,14.14333333,1.109066504,0.066015863,75.0,23.4,10.0,60.0,26.5,8.0,123.4625,145.0,41.35040745,562.0,417.0,74.34482759
2025-05-22 15:00:00,2.7,1166.0,108811.0,2.590392102,3499.0,1340.0,2271.0,0.0,1.35,248.0,1.35,7.0,1.2,12.4,86.62,0.42,3.3,264.3276667,0.98,12.6,86.38,0.44,6.3,35.674,1.02,9.0,70.38,2.09,96.50333333,18.53,837.6643333,2.56,2.024163569,10.89,5.149166667,78.7325,54.82,8.88,34.54571429,67.22,0.074,1.88,0.18,0.038,0.049,5.38,0.16,3.781973667,0.045514347,30.1898657,0.013419052,4.237302424,0.034994797,0.075196593,326.4363333,0.01537496,0.070880411,4.063705153,0.386338566,2.696499368,1.0,0.184844417,0.0,0.132031727,29.84577181,0.0,14.14333333,1.109066504,0.066015863,75.0,23.4,10.0,60.0,26.5,8.0,123.1975,143.0,43.81171068,560.0,417.0,81.81818182
2025-05-22 16:00:00,2.69,1168.0,109216.0,2.582266397,3501.0,1354.0,2295.0,0.0,1.35,250.0,1.34,7.0,1.2,12.42,86.61,0.41,2.8,264.3276667,0.97,12.6,86.38,0.44,6.3,35.674,1.02,9.03,70.16,2.02,96.50333333,18.79,837.6643333,2.56,2.024163569,10.89,5.149166667,78.7325,54.82,8.88,34.44142857,67.22,0.074,1.88,0.18,0.038,0.049,5.38,0.16,3.781973667,0.045514347,30.1898657,0.013419052,4.237302424,0.034994797,0.075196593,326.4363333,0.01537496,0.070880411,4.063705153,0.386338566,2.696499368,1.0,0.366493047,29.89,0.423634221,28.46143295,22.71,14.14333333,37.25607118,0.1,75.0,23.4,10.0,60.0,26.5,8.0,122.9325,141.0,42.61168385,558.0,417.0,79.85815603
2025-05-22 17:00:00,2.69,1180.0,109984.0,2.562049802,3498.0,1369.0,2278.0,0.0,1.35,254.0,1.34,7.0,1.2,12.42,86.61,0.41,2.8,264.3276667,0.97,12.6,86.38,0.44,6.3,35.674,1.02,9.03,70.16,2.02,96.50333333,18.79,837.6643333,2.56,2.024163569,10.89,5.149166667,78.7325,54.82,8.88,34.44142857,67.22,0.074,1.88,0.18,0.038,0.049,5.38,0.16,3.781973667,0.045514347,30.1898657,0.013419052,4.237302424,0.034994797,0.075196593,326.4363333,0.01537496,0.070880411,4.063705153,0.386338566,2.696499368,1.0,0.366493047,29.89,0.423634221,28.46143295,22.71,14.14333333,37.25607118,0.1,75.0,23.4,10.0,60.0,26.5,8.0,123.065,142.0,42.53223916,559.0,417.0,84.64788732
