Repository: saikumar-voptimai/evonith_bf_webapp

# Evonith BF2 — Blast Furnace Intelligence Platform

Monitoring, modelling and optimisation of **Blast Furnace 2 (BF2)** at Evonith Steel: live telemetry from InfluxDB,
manual plant reports from Neon PostgreSQL, a two-zone energy model of the furnace, blend and fuel optimisers, a
conversational assistant (FurnaceMind) and a live digital twin evaluated every hour.

The platform has three deployable parts that share one Python service layer, plus the shared data library:

| Part | Path | What it is |
|---|---|---|
| **Streamlit app** (legacy) | `src/app.py`, `src/custom_pages/` | The original 11-page dashboard; still the home of the model pages. Served under `/legacy` in production |

File: src/assets/data/V10_df_filtered.csv (part 137 of 166)
datetime,Hot Blast PressureBar,Hot Blast Temp.oC,Hot Blast VolumeNm3/Hr.,O2 Enrichment %,OxygenFlowNm3/Hr.,PermeabilityKgs/Hr.,RAFToC,SteamKgs/Hr.,TopPressureBar,TuyereVelocitym/s,Differential PressureTotalBar,Charges/Hrs.,StockRodLevel,COKE_ASH%,COKE_FC%,COKE_IM%,COKE_MOIST%,COKE_MT,COKE_VM%,NUTCOKE_ASH%,NUTCOKE_FC%,NUTCOKE_IM%,NUTCOKE_MOIST%,NUTCOKE_MT,NUTCOKE_VM%,PCI_2_%Ash,PCI_2_%FC,PCI_2_%IM,PCI_2_MT,PCI_2_%VM,Sinter_SP_MT,Sinter_SP_02_Al2O3%,Sinter_SP_02_Basicity,Sinter_SP_02_CaO%,Sinter_SP_02_Cold_Strength_AI,Sinter_SP_02_Cold_strength_TI,Sinter_SP_02_Fe(T)%,Sinter_SP_02_FeO%,Sinter_SP_02_Hot_strength_RDI,Sinter_SP_02_Hot_strength_RI,Sinter_SP_02_K2O%,Sinter_SP_02_MgO%,Sinter_SP_02_MnO%,Sinter_SP_02_Na2O%,Sinter_SP_02_P%,Sinter_SP_02_SiO2%,Sinter_SP_02_TiO2%,ORE_%Al2O3,ORE_%CaO,ORE_%Fe(T),ORE_%K2O,ORE_%LOI,ORE_%MgO,ORE_%MnO,ORE_MT,ORE_%Na2O,ORE_%P,ORE_%SiO2,ORE_%TiO2,ORE_%TM,Geomin Type,FLUX_Al2O3%,FLUX_CaO%,FLUX_Fe2O3%,FLUX_LOI%,FLUX_MgO%,FLUX_MT,FLUX_SiO2%,FLUX_TM%,COKE_DISCHARGE_TIME,WEIGHTED_COKE_ANGLE,TOTAL_COKE_PORTIONS,NON_COKE_DISCHARGE_TIME,WEIGHTED_NON_COKE_ANGLE,TOTAL_NON_COKE_PORTIONS,UnitCost Lakhs/Thm,ActualKg/Thm.,FurnaceTopGasAnalysisCO2ETACO,Act. Fuel RateKg/Thm.,Coke Rate Kg/Thm,ProductionTonnesPerHr
2025-05-22 18:00:00,2.71,1143.0,109075.0,2.584864344,3500.0,1331.0,2273.0,0.0,1.35,244.0,1.36,7.0,1.2,12.42,86.61,0.41,2.8,264.3276667,0.97,12.6,86.38,0.44,6.3,35.674,1.02,9.03,70.16,2.02,96.50333333,18.79,837.6643333,2.56,2.024163569,10.89,5.149166667,78.7325,54.82,8.88,34.44142857,67.22,0.074,1.88,0.18,0.038,0.049,5.38,0.16,3.781973667,0.045514347,30.1898657,0.013419052,4.237302424,0.034994797,0.075196593,326.4363333,0.01537496,0.070880411,4.063705153,0.386338566,2.696499368,1.0,0.366493047,29.89,0.423634221,28.46143295,22.71,14.14333333,37.25607118,0.1,75.0,23.4,10.0,60.0,26.5,8.0,121.475,130.0,42.90337494,547.0,417.0,85.38461538
2025-05-22 19:00:00,2.69,1177.0,109205.0,2.580314731,3498.0,1359.0,2281.0,0.0,1.35,252.0,1.34,8.0,1.2,12.42,86.61,0.41,2.8,264.3276667,0.97,12.6,86.38,0.44,6.3,35.674,1.02,9.03,70.16,2.02,96.50333333,18.79,837.6643333,2.56,2.024163569,10.89,5.149166667,78.7325,54.82,8.88,34.44142857,67.22,0.074,1.88,0.18,0.038,0.049,5.38,0.16,3.781973667,0.045514347,30.1898657,0.013419052,4.237302424,0.034994797,0.075196593,326.4363333,0.01537496,0.070880411,4.063705153,0.386338566,2.696499368,1.0,0.366493047,29.89,0.423634221,28.46143295,22.71,14.14333333,37.25607118,0.1,75.0,23.4,10.0,60.0,26.5,8.0,121.475,130.0,42.57606955,547.0,417.0,91.53846154
2025-05-22 20:00:00,2.68,1174.0,109524.0,2.774935861,3773.0,1373.0,2238.0,0.0,1.35,253.0,1.33,7.0,1.2,12.42,86.61,0.41,2.8,264.3276667,0.97,12.6,86.38,0.44,6.3,35.674,1.02,9.03,70.16,2.02,96.50333333,18.79,837.6643333,2.56,2.024163569,10.89,5.149166667,78.7325,54.82,8.88,34.44142857,67.22,0.074,1.88,0.18,0.038,0.049,5.38,0.16,3.781973667,0.045514347,30.1898657,0.013419052,4.237302424,0.034994797,0.075196593,326.4363333,0.01537496,0.070880411,4.063705153,0.386338566,2.696499368,1.0,0.366493047,29.89,0.423634221,28.46143295,22.71,14.14333333,37.25607118,0.1,75.0,23.4,10.0,60.0,26.5,8.0,123.33,144.0,42.61996816,561.0,417.0,84.23611111
2025-05-22 21:00:00,2.67,1169.0,109601.0,2.925018411,3980.0,1362.0,2290.0,0.0,1.35,252.0,1.32,7.0,1.2,12.42,86.61,0.41,2.8,264.3276667,0.97,12.6,86.38,0.44,6.3,35.674,1.02,9.03,70.16,2.02,96.50333333,18.79,837.6643333,2.56,2.024163569,10.89,5.149166667,78.7325,54.82,8.88,34.44142857,67.22,0.074,1.88,0.18,0.038,0.049,5.38,0.16,3.781973667,0.045514347,30.1898657,0.013419052,4.237302424,0.034994797,0.075196593,326.4363333,0.01537496,0.070880411,4.063705153,0.386338566,2.696499368,1.0,0.366493047,29.89,0.423634221,28.46143295,22.71,14.14333333,37.25607118,0.1,75.0,23.4,10.0,60.0,26.5,8.0,123.4625,145.0,41.30434783,562.0,417.0,84.82758621
2025-05-22 22:00:00,2.71,1167.0,110504.0,2.908416824,3990.0,1359.0,2290.0,0.0,1.35,252.0,1.36,7.0,1.2,12.42,86.61,0.41,2.8,264.3276667,0.97,12.6,86.38,0.44,6.3,35.674,1.02,9.03,70.16,2.02,96.50333333,18.79,837.6643333,2.56,2.024163569,10.89,5.149166667,78.7325,54.82,8.88,34.44142857,67.22,0.074,1.88,0.18,0.038,0.049,5.38,0.16,3.781973667,0.045514347,30.1898657,0.013419052,4.237302424,0.034994797,0.075196593,326.4363333,0.01537496,0.070880411,4.063705153,0.386338566,2.696499368,1.0,0.366493047,29.89,0.423634221,28.46143295,22.71,14.14333333,37.25607118,0.1,75.0,23.4,10.0,60.0,26.5,8.0,123.1975,143.0,40.76212471,560.0,417.0,84.1958042
2025-05-22 23:00:00,2.69,1167.0,108867.0,2.960991687,4002.0,1350.0,2274.0,0.0,1.35,249.0,1.34,7.0,1.2,12.35,86.67,0.43,3.2,259.7826667,0.98,12.75,86.22,0.49,5.2,35.315,1.03,8.67,70.75,1.84,98.88333333,18.74,826.3173333,2.56,2.024163569,10.89,5.016666667,79.11666667,54.82,8.88,34.02428571,67.22,0.074,1.88,0.18,0.038,0.049,5.38,0.16,3.905970578,0.059062402,30.08435478,0.012545328,4.106534453,0.060108056,0.044387648,324.3393333,0.01387457,0.058124873,4.151746771,0.343851425,2.292578143,1.0,0.451471645,0.0,0.630215655,25.72315495,0.0,16.69333333,44.11970248,0.189177316,75.0,23.4,10.0,60.0,26.5,8.0,123.86,148.0,41.28105767,565.0,417.0,84.39189189
2025-05-23 00:00:00,2.69,1166.0,110917.0,2.904126173,3999.0,1382.0,2284.0,0.0,1.35,254.0,1.34,6.0,1.2,12.35,86.67,0.43,3.2,259.7826667,0.98,12.75,86.22,0.49,5.2,35.315,1.03,8.67,70.75,1.84,98.88333333,18.74,826.3173333,2.56,2.024163569,10.89,5.016666667,79.11666667,54.82,8.88,34.02428571,67.22,0.074,1.88,0.18,0.038,0.049,5.38,0.16,3.905970578,0.059062402,30.08435478,0.012545328,4.106534453,0.060108056,0.044387648,324.3393333,0.01387457,0.058124873,4.151746771,0.343851425,2.292578143,1.0,0.451471645,0.0,0.630215655,25.72315495,0.0,16.69333333,44.11970248,0.189177316,75.0,23.4,10.0,60.0,26.5,8.0,124.125,150.0,42.35078893,567.0,417.0,84.86666667
2025-05-23 01:00:00,2.7,1195.0,108377.0,2.988480924,4021.0,1339.0,2288.0,0.0,1.35,252.0,1.35,7.0,1.2,12.35,86.67,0.43,3.2,259.7826667,0.98,12.75,86.22,0.49,5.2,35.315,1.03,8.67,70.75,1.84,98.88333333,18.74,826.3173333,2.56,2.024163569,10.89,5.016666667,79.11666667,54.82,8.88,34.02428571,67.22,0.074,1.88,0.18,0.038,0.049,5.38,0.16,3.905970578,0.059062402,30.08435478,0.012545328,4.106534453,0.060108056,0.044387648,324.3393333,0.01387457,0.058124873,4.151746771,0.343851425,2.292578143,1.0,0.451471645,0.0,0.630215655,25.72315495,0.0,16.69333333,44.11970248,0.189177316,75.0,23.4,10.0,60.0,26.5,8.0,123.5075,151.0,42.85388648,565.0,414.0,84.17218543
2025-05-23 02:00:00,2.68,1198.0,107572.0,2.998108724,4004.0,1363.0,2271.0,0.0,1.35,251.0,1.33,7.0,1.2,12.35,86.67,0.43,3.2,259.7826667,0.98,12.75,86.22,0.49,5.2,35.315,1.03,8.67,70.75,1.84,98.88333333,18.74,826.3173333,2.56,2.024163569,10.89,5.016666667,79.11666667,54.82,8.88,34.02428571,67.22,0.074,1.88,0.18,0.038,0.049,5.38,0.16,3.905970578,0.059062402,30.08435478,0.012545328,4.106534453,0.060108056,0.044387648,324.3393333,0.01387457,0.058124873,4.151746771,0.343851425,2.292578143,1.0,0.451471645,0.0,0.630215655,25.72315495,0.0,16.69333333,44.11970248,0.189177316,75.0,23.4,10.0,60.0,26.5,8.0,124.39,152.0,41.45828465,569.0,417.0,84.67105263
2025-05-23 03:00:00,2.72,1149.0,105020.0,3.029524104,3950.0,1264.0,2274.0,0.0,1.35,233.0,1.37,7.0,1.2,12.35,86.67,0.43,3.2,259.7826667,0.98,12.75,86.22,0.49,5.2,35.315,1.03,8.67,70.75,1.84,98.88333333,18.74,826.3173333,2.56,2.024163569,10.89,5.016666667,79.11666667,54.82,8.88,34.02428571,67.22,0.074,1.88,0.18,0.038,0.049,5.38,0.16,3.905970578,0.059062402,30.08435478,0.012545328,4.106534453,0.060108056,0.044387648,324.3393333,0.01387457,0.058124873,4.151746771,0.343851425,2.292578143,1.0,0.451471645,0.0,0.630215655,25.72315495,0.0,16.69333333,44.11970248,0.189177316,75.0,23.4,10.0,60.0,26.5,8.0,123.1975,143.0,41.74533732,560.0,417.0,85.17482517
2025-05-23 04:00:00,2.67,1159.0,105722.0,3.04825006,4001.0,1328.0,2315.0,0.0,1.35,240.0,1.32,7.0,1.2,12.35,86.67,0.43,3.2,259.7826667,0.98,12.75,86.22,0.49,5.2,35.315,1.03,8.67,70.75,1.84,98.88333333,18.74,826.3173333,2.56,2.024163569,10.89,5.016666667,79.11666667,54.82,8.88,34.02428571,67.22,0.074,1.88,0.18,0.038,0.049,5.38,0.16,3.905970578,0.059062402,30.08435478,0.012545328,4.106534453,0.060108056,0.044387648,324.3393333,0.01387457,0.058124873,4.151746771,0.343851425,2.292578143,1.0,0.451471645,0.0,0.630215655,25.72315495,0.0,16.69333333,44.11970248,0.189177316,75.0,23.4,10.0,60.0,26.5,8.0,122.8,140.0,40.58863792,557.0,417.0,79.5
2025-05-23 05:00:00,2.66,1196.0,105722.0,3.046727411,3999.0,1370.0,2293.0,0.0,1.35,254.0,1.31,7.0,1.2,12.35,86.67,0.43,3.2,259.7826667,0.98,12.75,86.22,0.49,5.2,35.315,1.03,8.67,70.75,1.84,98.88333333,18.74,826.3173333,2.56,2.024163569,10.89,5.016666667,79.11666667,54.82,8.88,34.02428571,67.22,0.074,1.88,0.18,0.038,0.049,5.38,0.16,3.905970578,0.059062402,30.08435478,0.012545328,4.106534453,0.060108056,0.044387648,324.3393333,0.01387457,0.058124873,4.151746771,0.343851425,2.292578143,1.0,0.451471645,0.0,0.630215655,25.72315495,0.0,16.69333333,44.11970248,0.189177316,75.0,23.4,10.0,60.0,26.5,8.0,122.8,140.0,40.8492961,557.0,417.0,90.78571429
2025-05-23 06:00:00,2.69,1174.0,107831.0,2.987926811,4000.0,1340.0,2288.0,0.0,1.35,247.0,1.34,7.0,1.2,12.35,86.67,0.43,3.2,259.7826667,0.98,12.75,86.22,0.49,5.2,35.315,1.03,8.67,70.75,1.84,98.88333333,18.74,826.3173333,2.56,2.024163569,10.89,5.016666667,79.11666667,54.82,8.88,34.02428571,67.22,0.074,1.88,0.18,0.038,0.049,5.38,0.16,3.905970578,0.059062402,30.08435478,0.012545328,4.106534453,0.060108056,0.044387648,324.3393333,0.01387457,0.058124873,4.151746771,0.343851425,2.292578143,1.0,0.451471645,0.0,0.630215655,25.72315495,0.0,16.69333333,44.11970248,0.189177316,75.0,23.4,10.0,60.0,26.5,8.0,122.8,140.0,41.02920723,557.0,417.0,87.42857143
2025-05-23 07:00:00,2.66,1194.0,107475.0,2.997817013,4000.0,1375.0,2307.0,0.0,1.35,254.0,1.31,8.0,1.2,12.35,86.67,0.43,3.2,259.7826667,0.98,12.75,86.22,0.49,5.2,35.315,1.03,8.67,70.75,1.84,98.88333333,18.74,826.3173333,2.56,2.024163569,10.89,5.016666667,79.11666667,54.82,8.88,34.02428571,67.22,0.074,1.88,0.18,0.038,0.049,5.38,0.16,3.905970578,0.059062402,30.08435478,0.012545328,4.106534453,0.060108056,0.044387648,324.3393333,0.01387457,0.058124873,4.151746771,0.343851425,2.292578143,1.0,0.451471645,0.0,0.630215655,25.72315495,0.0,16.69333333,44.11970248,0.189177316,75.0,23.4,10.0,60.0,26.5,8.0,122.8,140.0,40.59382974,557.0,417.0,87.28571429
2025-05-23 08:00:00,2.698,1188.0,108698.0,2.964111097,4000.0,1363.0,2297.0,0.0,1.35,253.0,1.348,7.0,1.2,12.44,86.58,0.43,3.9,259.7826667,0.98,12.6,86.38,0.44,6.3,35.315,1.02,8.31,71.65,1.76,98.88333333,18.28,826.3173333,2.56,2.024163569,10.89,5.016666667,79.11666667,54.82,8.88,34.23285714,67.22,0.074,1.88,0.18,0.038,0.049,5.38,0.16,3.781973667,0.045514347,30.1898657,0.013419052,4.237302424,0.034994797,0.075196593,324.3393333,0.01537496,0.070880411,4.063705153,0.386338566,2.696499368,1.0,0.451471645,29.74,0.630215655,25.72315495,20.78,16.69333333,44.11970248,0.189177316,75.0,23.4,10.0,60.0,26.5,8.0,122.8,140.0,41.88714587,557.0,417.0,88.42857143
2025-05-23 09:00:00,2.66,1182.0,108940.0,2.956053464,3998.0,1383.0,2286.0,0.0,1.35,254.0,1.31,8.0,1.2,12.44,86.58,0.43,3.9,259.7826667,0.98,12.6,86.38,0.44,6.3,35.315,1.02,8.31,71.65,1.76,98.88333333,18.28,826.3173333,2.56,2.024163569,10.89,5.016666667,79.11666667,54.82,8.88,34.23285714,67.22,0.074,1.88,0.18,0.038,0.049,5.38,0.16,3.781973667,0.045514347,30.1898657,0.013419052,4.237302424,0.034994797,0.075196593,324.3393333,0.01537496,0.070880411,4.063705153,0.386338566,2.696499368,1.0,0.451471645,29.74,0.630215655,25.72315495,20.78,16.69333333,44.11970248,0.189177316,75.0,23.4,10.0,60.0,26.5,8.0,122.8,140.0,42.74473502,557.0,417.0,90.28571429
2025-05-23 10:00:00,2.68,1181.0,108049.0,2.981902603,4000.0,1354.0,2286.0,0.0,1.35,250.0,1.33,7.0,1.2,12.44,86.58,0.43,3.9,259.7826667,0.98,12.6,86.38,0.44,6.3,35.315,1.02,8.31,71.65,1.76,98.88333333,18.28,826.3173333,2.56,2.024163569,10.89,5.016666667,79.11666667,54.82,8.88,34.23285714,67.22,0.074,1.88,0.18,0.038,0.049,5.38,0.16,3.781973667,0.045514347,30.1898657,0.013419052,4.237302424,0.034994797,0.075196593,324.3393333,0.01537496,0.070880411,4.063705153,0.386338566,2.696499368,1.0,0.451471645,29.74,0.630215655,25.72315495,20.78,16.69333333,44.11970248,0.189177316,75.0,23.4,10.0,60.0,26.5,8.0,123.065,142.0,41.53952843,559.0,417.0,88.38028169
2025-05-23 11:00:00,2.67,1189.0,107852.0,2.987345439,4000.0,1364.0,2287.0,0.0,1.35,252.0,1.32,7.0,1.2,12.44,86.58,0.43,3.9,259.7826667,0.98,12.6,86.38,0.44,6.3,35.315,1.02,8.31,71.65,1.76,98.88333333,18.28,826.3173333,2.56,2.024163569,10.89,5.016666667,79.11666667,54.82,8.88,34.23285714,67.22,0.074,1.88,0.18,0.038,0.049,5.38,0.16,3.781973667,0.045514347,30.1898657,0.013419052,4.237302424,0.034994797,0.075196593,324.3393333,0.01537496,0.070880411,4.063705153,0.386338566,2.696499368,1.0,0.451471645,29.74,0.630215655,25.72315495,20.78,16.69333333,44.11970248,0.189177316,75.0,23.4,10.0,60.0,26.5,8.0,123.1975,143.0,41.62237116,560.0,417.0,90.55944056
2025-05-23 12:00:00,2.68,1179.0,107699.0,2.991586343,4000.0,1349.0,2279.0,0.0,1.35,249.0,1.33,7.0,1.2,12.44,86.58,0.43,3.9,259.7826667,0.98,12.6,86.38,0.44,6.3,35.315,1.02,8.31,71.65,1.76,98.88333333,18.28,826.3173333,2.56,2.024163569,10.89,5.016666667,79.11666667,54.82,8.88,34.23285714,67.22,0.074,1.88,0.18,0.038,0.049,5.38,0.16,3.781973667,0.045514347,30.1898657,0.013419052,4.237302424,0.034994797,0.075196593,324.3393333,0.01537496,0.070880411,4.063705153,0.386338566,2.696499368,1.0,0.451471645,29.74,0.630215655,25.72315495,20.78,16.69333333,44.11970248,0.189177316,75.0,23.4,10.0,60.0,26.5,8.0,123.065,142.0,41.91780822,559.0,417.0,89.78873239
2025-05-23 13:00:00,2.65,1186.0,108837.0,2.96032816,4000.0,1396.0,2298.0,0.0,1.35,255.0,1.3,7.0,1.2,12.44,86.58,0.43,3.9,259.7826667,0.98,12.6,86.38,0.44,6.3,35.315,1.02,8.31,71.65,1.76,98.88333333,18.28,826.3173333,2.56,2.024163569,10.89,5.016666667,79.11666667,54.82,8.88,34.23285714,67.22,0.074,1.88,0.18,0.038,0.049,5.38,0.16,3.781973667,0.045514347,30.1898657,0.013419052,4.237302424,0.034994797,0.075196593,324.3393333,0.01537496,0.070880411,4.063705153,0.386338566,2.696499368,1.0,0.451471645,29.74,0.630215655,25.72315495,20.78,16.69333333,44.11970248,0.189177316,75.0,23.4,10.0,60.0,26.5,8.0,123.1975,143.0,40.82867784,560.0,417.0,88.32167832
2025-05-23 14:00:00,2.67,1175.0,109071.0,2.954719504,4001.0,1380.0,2291.0,0.0,1.35,252.0,1.32,6.0,1.2,12.44,86.58,0.43,3.9,259.7826667,0.98,12.6,86.38,0.44,6.3,35.315,1.02,8.31,71.65,1.76,98.88333333,18.28,826.3173333,2.56,2.024163569,10.89,5.016666667,79.11666667,54.82,8.88,34.23285714,67.22,0.074,1.88,0.18,0.038,0.049,5.38,0.16,3.781973667,0.045514347,30.1898657,0.013419052,4.237302424,0.034994797,0.075196593,324.3393333,0.01537496,0.070880411,4.063705153,0.386338566,2.696499368,1.0,0.451471645,29.74,0.630215655,25.72315495,20.78,16.69333333,44.11970248,0.189177316,75.0,23.4,10.0,60.0,26.5,8.0,123.595,146.0,41.7489098,563.0,417.0,84.8630137
2025-05-23 15:00:00,2.69,1171.0,107655.0,2.993555853,4001.0,1343.0,2320.0,0.0,1.35,241.0,1.34,7.0,1.2,12.44,86.58,0.43,3.9,259.7826667,0.98,12.6,86.38,0.44,6.3,35.315,1.02,8.31,71.65,1.76,98.88333333,18.28,826.3173333,2.56,2.024163569,10.89,5.016666667,79.11666667,54.82,8.88,34.23285714,67.22,0.074,1.88,0.18,0.038,0.049,5.38,0.16,3.781973667,0.045514347,30.1898657,0.013419052,4.237302424,0.034994797,0.075196593,324.3393333,0.01537496,0.070880411,4.063705153,0.386338566,2.696499368,1.0,0.451471645,29.74,0.630215655,25.72315495,20.78,16.69333333,44.11970248,0.189177316,75.0,23.4,10.0,60.0,26.5,8.0,123.065,142.0,42.34234234,559.0,417.0,85.0
2025-05-23 16:00:00,2.68,1176.0,107932.0,2.981403965,3995.0,1351.0,2307.0,0.0,1.35,249.0,1.33,7.0,1.2,12.47,86.56,0.42,3.8,259.7826667,0.97,12.6,86.37,0.45,5.0,35.315,1.03,9.04,70.28,1.89,98.88333333,18.79,826.3173333,2.56,2.024163569,10.89,5.016666667,79.11666667,54.82,8.88,34.12857143,67.22,0.074,1.88,0.18,0.038,0.049,5.38,0.16,3.508989844,0.169477543,29.95187411,0.013244507,4.254381049,0.06569971,0.050679371,324.3393333,0.01342086,0.066094093,4.445658641,0.363359327,2.149286447,1.0,0.451471645,0.0,0.630215655,25.72315495,0.0,16.69333333,44.11970248,0.189177316,75.0,23.4,10.0,60.0,26.5,8.0,123.4775,147.0,42.57334257,563.0,416.0,84.08163265
2025-05-23 17:00:00,2.68,1186.0,107894.0,2.985437351,3999.0,1354.0,2344.0,0.0,1.35,251.0,1.33,7.0,1.2,12.47,86.56,0.42,3.8,259.7826667,0.97,12.6,86.37,0.45,5.0,35.315,1.03,9.04,70.28,1.89,98.88333333,18.79,826.3173333,2.56,2.024163569,10.89,5.016666667,79.11666667,54.82,8.88,34.12857143,67.22,0.074,1.88,0.18,0.038,0.049,5.38,0.16,3.508989844,0.169477543,29.95187411,0.013244507,4.254381049,0.06569971,0.050679371,324.3393333,0.01342086,0.066094093,4.445658641,0.363359327,2.149286447,1.0,0.451471645,0.0,0.630215655,25.72315495,0.0,16.69333333,44.11970248,0.189177316,75.0,23.4,10.0,60.0,26.5,8.0,122.8,140.0,42.75846189,557.0,417.0,78.0
2025-05-23 18:00:00,2.67,1194.0,109230.0,2.948947663,3999.0,1380.0,2328.0,0.0,1.35,256.0,1.32,8.0,1.2,12.47,86.56,0.42,3.8,259.7826667,0.97,12.6,86.37,0.45,5.0,35.315,1.03,9.04,70.28,1.89,98.88333333,18.79,826.3173333,2.56,2.024163569,10.89,5.016666667,79.11666667,54.82,8.88,34.12857143,67.22,0.074,1.88,0.18,0.038,0.049,5.38,0.16,3.508989844,0.169477543,29.95187411,0.013244507,4.254381049,0.06569971,0.050679371,324.3393333,0.01342086,0.066094093,4.445658641,0.363359327,2.149286447,1.0,0.451471645,0.0,0.630215655,25.72315495,0.0,16.69333333,44.11970248,0.189177316,75.0,23.4,10.0,60.0,26.5,8.0,122.535,138.0,42.38039673,555.0,417.0,85.0
2025-05-23 19:00:00,2.68,1193.0,109762.0,2.934664454,3999.0,1373.0,2290.0,0.0,1.35,256.0,1.33,7.0,1.2,12.47,86.56,0.42,3.8,259.7826667,0.97,12.6,86.37,0.45,5.0,35.315,1.03,9.04,70.28,1.89,98.88333333,18.79,826.3173333,2.56,2.024163569,10.89,5.016666667,79.11666667,54.82,8.88,34.12857143,67.22,0.074,1.88,0.18,0.038,0.049,5.38,0.16,3.508989844,0.169477543,29.95187411,0.013244507,4.254381049,0.06569971,0.050679371,324.3393333,0.01342086,0.066094093,4.445658641,0.363359327,2.149286447,1.0,0.451471645,0.0,0.630215655,25.72315495,0.0,16.69333333,44.11970248,0.189177316,75.0,23.4,10.0,60.0,26.5,8.0,123.7275,147.0,43.14580941,564.0,417.0,90.6122449
2025-05-23 20:00:00,2.69,1174.0,109945.0,2.927586806,3996.0,1367.0,2312.0,0.0,1.34,253.0,1.35,7.0,1.2,12.47,86.56,0.42,3.8,259.7826667,0.97,12.6,86.37,0.45,5.0,35.315,1.03,9.04,70.28,1.89,98.88333333,18.79,826.3173333,2.56,2.024163569,10.89,5.016666667,79.11666667,54.82,8.88,34.12857143,67.22,0.074,1.88,0.18,0.038,0.049,5.38,0.16,3.508989844,0.169477543,29.95187411,0.013244507,4.254381049,0.06569971,0.050679371,324.3393333,0.01342086,0.066094093,4.445658641,0.363359327,2.149286447,1.0,0.451471645,0.0,0.630215655,25.72315495,0.0,16.69333333,44.11970248,0.189177316,75.0,23.4,10.0,60.0,26.5,8.0,123.9925,149.0,42.07852194,566.0,417.0,84.56375839
2025-05-23 21:00:00,2.69,1184.0,110797.0,2.907269363,3999.0,1375.0,2304.0,0.0,1.35,256.0,1.34,7.0,1.2,12.47,86.56,0.42,3.8,259.7826667,0.97,12.6,86.37,0.45,5.0,35.315,1.03,9.04,70.28,1.89,98.88333333,18.79,826.3173333,2.56,2.024163569,10.89,5.016666667,79.11666667,54.82,8.88,34.12857143,67.22,0.074,1.88,0.18,0.038,0.049,5.38,0.16,3.508989844,0.169477543,29.95187411,0.013244507,4.254381049,0.06569971,0.050679371,324.3393333,0.01342086,0.066094093,4.445658641,0.363359327,2.149286447,1.0,0.451471645,0.0,0.630215655,25.72315495,0.0,16.69333333,44.11970248,0.189177316,75.0,23.4,10.0,60.0,26.5,8.0,123.7275,147.0,42.33271375,564.0,417.0,84.42176871
2025-05-23 22:00:00,2.69,1154.0,110762.0,2.908187409,3999.0,1368.0,2292.0,0.0,1.35,251.0,1.34,7.0,1.2,12.47,86.56,0.42,3.8,259.7826667,0.97,12.6,86.37,0.45,5.0,35.315,1.03,9.04,70.28,1.89,98.88333333,18.79,826.3173333,2.56,2.024163569,10.89,5.016666667,79.11666667,54.82,8.88,34.12857143,67.22,0.074,1.88,0.18,0.038,0.049,5.38,0.16,3.508989844,0.169477543,29.95187411,0.013244507,4.254381049,0.06569971,0.050679371,324.3393333,0.01342086,0.066094093,4.445658641,0.363359327,2.149286447,1.0,0.451471645,0.0,0.630215655,25.72315495,0.0,16.69333333,44.11970248,0.189177316,75.0,23.4,10.0,60.0,26.5,8.0,121.8725,133.0,42.80758557,550.0,417.0,90.37593985
2025-05-23 23:00:00,2.68,1156.0,111022.0,2.902831511,4001.0,1385.0,2275.0,0.0,1.35,252.0,1.33,8.0,1.2,12.49,86.53,0.41,3.5,258.792,0.98,12.62,86.35,0.44,5.5,35.30866666,1.03,8.97,69.87,1.39,94.18333333,19.77,818.9156667,2.56,2.024163569,10.89,5.093333333,79.01333333,54.82,8.88,33.92,66.19,0.074,1.88,0.18,0.038,0.049,5.38,0.16,3.849373881,0.064249656,29.34719227,0.012943515,3.95104815,0.04338581,0.054290752,329.4514533,0.014650464,0.068446842,4.031462069,0.32295013,2.050576653,1.0,0.538610503,30.32,0.754945295,21.7512035,20.7,15.23333333,52.43051422,0.246717724,75.0,23.4,10.0,60.0,26.5,8.0,122.005,134.0,43.22521279,551.0,417.0,90.52238806
2025-05-24 00:00:00,2.64,1091.0,108675.0,2.577334263,3477.0,1408.0,2269.0,0.0,1.35,239.0,1.29,6.0,1.2,12.49,86.53,0.41,3.5,258.792,0.98,12.62,86.35,0.44,5.5,35.30866666,1.03,8.97,69.87,1.39,94.18333333,19.77,818.9156667,2.56,2.024163569,10.89,5.093333333,79.01333333,54.82,8.88,33.92,66.19,0.074,1.88,0.18,0.038,0.049,5.38,0.16,3.849373881,0.064249656,29.34719227,0.012943515,3.95104815,0.04338581,0.054290752,329.4514533,0.014650464,0.068446842,4.031462069,0.32295013,2.050576653,1.0,0.538610503,30.32,0.754945295,21.7512035,20.7,15.23333333,52.43051422,0.246717724,75.0,23.4,10.0,60.0,26.5,8.0,123.065,142.0,41.28506353,559.0,417.0,78.73239437
2025-05-24 01:00:00,2.67,1167.0,111151.0,2.89801646,3999.0,1399.0,2297.0,0.0,1.35,255.0,1.32,8.0,1.2,12.49,86.53,0.41,3.5,258.792,0.98,12.62,86.35,0.44,5.5,35.30866666,1.03,8.97,69.87,1.39,94.18333333,19.77,818.9156667,2.56,2.024163569,10.89,5.093333333,79.01333333,54.82,8.88,33.92,66.19,0.074,1.88,0.18,0.038,0.049,5.38,0.16,3.849373881,0.064249656,29.34719227,0.012943515,3.95104815,0.04338581,0.054290752,329.4514533,0.014650464,0.068446842,4.031462069,0.32295013,2.050576653,1.0,0.538610503,30.32,0.754945295,21.7512035,20.7,15.23333333,52.43051422,0.246717724,75.0,23.4,10.0,60.0,26.5,8.0,123.065,142.0,40.79497908,559.0,417.0,85.0
2025-05-24 02:00:00,2.63,1177.0,110436.0,2.917495155,4000.0,1440.0,2288.0,0.0,1.35,259.0,1.28,7.0,1.2,12.49,86.53,0.41,3.5,258.792,0.98,12.62,86.35,0.44,5.5,35.30866666,1.03,8.97,69.87,1.39,94.18333333,19.77,818.9156667,2.56,2.024163569,10.89,5.093333333,79.01333333,54.82,8.88,33.92,66.19,0.074,1.88,0.18,0.038,0.049,5.38,0.16,3.849373881,0.064249656,29.34719227,0.012943515,3.95104815,0.04338581,0.054290752,329.4514533,0.014650464,0.068446842,4.031462069,0.32295013,2.050576653,1.0,0.538610503,30.32,0.754945295,21.7512035,20.7,15.23333333,52.43051422,0.246717724,75.0,23.4,10.0,60.0,26.5,8.0,122.6675,139.0,40.8372093,556.0,417.0,90.28776978
2025-05-24 03:00:00,2.63,1176.0,109642.0,2.937139989,3998.0,1429.0,2286.0,0.0,1.35,257.0,1.28,7.0,1.2,12.49,86.53,0.41,3.5,258.792,0.98,12.62,86.35,0.44,5.5,35.30866666,1.03,8.97,69.87,1.39,94.18333333,19.77,818.9156667,2.56,2.024163569,10.89,5.093333333,79.01333333,54.82,8.88,33.92,66.19,0.074,1.88,0.18,0.038,0.049,5.38,0.16,3.849373881,0.064249656,29.34719227,0.012943515,3.95104815,0.04338581,0.054290752,329.4514533,0.014650464,0.068446842,4.031462069,0.32295013,2.050576653,1.0,0.538610503,30.32,0.754945295,21.7512035,20.7,15.23333333,52.43051422,0.246717724,75.0,23.4,10.0,60.0,26.5,8.0,123.86,148.0,41.16825692,565.0,417.0,84.7972973
2025-05-24 04:00:00,2.62,1178.0,109341.0,2.946692214,4000.0,1435.0,2317.0,0.0,1.35,257.0,1.27,7.0,1.2,12.49,86.53,0.41,3.5,258.792,0.98,12.62,86.35,0.44,5.5,35.30866666,1.03,8.97,69.87,1.39,94.18333333,19.77,818.9156667,2.56,2.024163569,10.89,5.093333333,79.01333333,54.82,8.88,33.92,66.19,0.074,1.88,0.18,0.038,0.049,5.38,0.16,3.849373881,0.064249656,29.34719227,0.012943515,3.95104815,0.04338581,0.054290752,329.4514533,0.014650464,0.068446842,4.031462069,0.32295013,2.050576653,1.0,0.538610503,30.32,0.754945295,21.7512035,20.7,15.23333333,52.43051422,0.246717724,75.0,23.4,10.0,60.0,26.5,8.0,122.535,138.0,40.94396652,555.0,417.0,83.98550725
2025-05-24 05:00:00,2.63,1177.0,109615.0,2.938597278,3999.0,1426.0,2287.0,0.0,1.35,257.0,1.28,7.0,1.2,12.49,86.53,0.41,3.5,258.792,0.98,12.62,86.35,0.44,5.5,35.30866666,1.03,8.97,69.87,1.39,94.18333333,19.77,818.9156667,2.56,2.024163569,10.89,5.093333333,79.01333333,54.82,8.88,33.92,66.19,0.074,1.88,0.18,0.038,0.049,5.38,0.16,3.849373881,0.064249656,29.34719227,0.012943515,3.95104815,0.04338581,0.054290752,329.4514533,0.014650464,0.068446842,4.031462069,0.32295013,2.050576653,1.0,0.538610503,30.32,0.754945295,21.7512035,20.7,15.23333333,52.43051422,0.246717724,75.0,23.4,10.0,60.0,26.5,8.0,122.535,138.0,41.14498487,555.0,417.0,84.63768116
2025-05-24 06:00:00,2.67,1120.0,109815.0,2.71920579,3707.0,1368.0,2280.0,0.0,1.35,241.0,1.32,6.0,1.2,12.49,86.53,0.41,3.5,258.792,0.98,12.62,86.35,0.44,5.5,35.30866666,1.03,8.97,69.87,1.39,94.18333333,19.77,818.9156667,2.56,2.024163569,10.89,5.093333333,79.01333333,54.82,8.88,33.92,66.19,0.074,1.88,0.18,0.038,0.049,5.38,0.16,3.849373881,0.064249656,29.34719227,0.012943515,3.95104815,0.04338581,0.054290752,329.4514533,0.014650464,0.068446842,4.031462069,0.32295013,2.050576653,1.0,0.538610503,30.32,0.754945295,21.7512035,20.7,15.23333333,52.43051422,0.246717724,75.0,23.4,10.0,60.0,26.5,8.0,123.1975,143.0,40.83215797,560.0,417.0,76.78321678
2025-05-24 07:00:00,2.62,1153.0,109302.0,2.812236707,3816.0,1438.0,2283.0,0.0,1.35,252.0,1.27,8.0,1.2,12.49,86.53,0.41,3.5,258.792,0.98,12.62,86.35,0.44,5.5,35.30866666,1.03,8.97,69.87,1.39,94.18333333,19.77,818.9156667,2.56,2.024163569,10.89,5.093333333,79.01333333,54.82,8.88,33.92,66.19,0.074,1.88,0.18,0.038,0.049,5.38,0.16,3.849373881,0.064249656,29.34719227,0.012943515,3.95104815,0.04338581,0.054290752,329.4514533,0.014650464,0.068446842,4.031462069,0.32295013,2.050576653,1.0,0.538610503,30.32,0.754945295,21.7512035,20.7,15.23333333,52.43051422,0.246717724,75.0,23.4,10.0,60.0,26.5,8.0,122.535,138.0,41.38090825,555.0,417.0,87.82608696
2025-05-24 08:00:00,2.65,1171.0,110373.0,2.91915929,4000.0,1419.0,2288.0,0.0,1.35,256.0,1.3,7.0,1.2,12.48,86.56,0.4,4.1,258.792,0.96,12.62,86.35,0.44,5.5,35.30866666,1.03,8.84,70.24,1.8,94.18333333,19.12,818.9156667,2.56,2.024163569,10.89,5.093333333,79.01333333,54.82,8.88,33.92,66.19,0.074,1.88,0.18,0.038,0.049,5.38,0.16,3.849373881,0.064249656,29.34719227,0.012943515,3.95104815,0.04338581,0.054290752,329.4514533,0.014650464,0.068446842,4.031462069,0.32295013,2.050576653,1.0,0.451471645,0.0,0.630215655,25.72315495,0.0,15.23333333,44.11970248,0.189177316,75.0,23.4,10.0,60.0,26.5,8.0,122.27,136.0,41.51412429,553.0,417.0,87.20588235
2025-05-24 09:00:00,2.64,1160.0,110224.0,2.923832938,4001.0,1421.0,2294.0,0.0,1.35,254.0,1.29,7.0,1.2,12.48,86.56,0.4,4.1,258.792,0.96,12.62,86.35,0.44,5.5,35.30866666,1.03,8.84,70.24,1.8,94.18333333,19.12,818.9156667,2.56,2.024163569,10.89,5.093333333,79.01333333,54.82,8.88,33.92,66.19,0.074,1.88,0.18,0.038,0.049,5.38,0.16,3.849373881,0.064249656,29.34719227,0.012943515,3.95104815,0.04338581,0.054290752,329.4514533,0.014650464,0.068446842,4.031462069,0.32295013,2.050576653,1.0,0.451471645,0.0,0.630215655,25.72315495,0.0,15.23333333,44.11970248,0.189177316,75.0,23.4,10.0,60.0,26.5,8.0,122.8,140.0,41.7375316,557.0,417.0,85.14285714
2025-05-24 10:00:00,2.61,1177.0,109797.0,2.933729618,3999.0,1415.0,2300.0,0.0,1.35,258.0,1.26,8.0,1.2,12.48,86.56,0.4,4.1,258.792,0.96,12.62,86.35,0.44,5.5,35.30866666,1.03,8.84,70.24,1.8,94.18333333,19.12,818.9156667,2.56,2.024163569,10.89,5.093333333,79.01333333,54.82,8.88,33.92,66.19,0.074,1.88,0.18,0.038,0.049,5.38,0.16,3.849373881,0.064249656,29.34719227,0.012943515,3.95104815,0.04338581,0.054290752,329.4514533,0.014650464,0.068446842,4.031462069,0.32295013,2.050576653,1.0,0.451471645,0.0,0.630215655,25.72315495,0.0,15.23333333,44.11970248,0.189177316,75.0,23.4,10.0,60.0,26.5,8.0,122.535,138.0,41.40318486,555.0,417.0,89.63768116
2025-05-24 11:00:00,2.59,1181.0,109878.0,2.932300992,4000.0,1476.0,2285.0,0.0,1.35,261.0,1.24,7.0,1.2,12.48,86.56,0.4,4.1,258.792,0.96,12.62,86.35,0.44,5.5,35.30866666,1.03,8.84,70.24,1.8,94.18333333,19.12,818.9156667,2.56,2.024163569,10.89,5.093333333,79.01333333,54.82,8.88,33.92,66.19,0.074,1.88,0.18,0.038,0.049,5.38,0.16,3.849373881,0.064249656,29.34719227,0.012943515,3.95104815,0.04338581,0.054290752,329.4514533,0.014650464,0.068446842,4.031462069,0.32295013,2.050576653,1.0,0.451471645,0.0,0.630215655,25.72315495,0.0,15.23333333,44.11970248,0.189177316,75.0,23.4,10.0,60.0,26.5,8.0,122.9325,141.0,41.00185529,558.0,417.0,90.07092199
2025-05-24 12:00:00,2.63,1181.0,109499.0,2.94244328,4000.0,1430.0,2278.0,0.0,1.35,257.0,1.28,8.0,1.2,12.48,86.56,0.4,4.1,258.792,0.96,12.62,86.35,0.44,5.5,35.30866666,1.03,8.84,70.24,1.8,94.18333333,19.12,818.9156667,2.56,2.024163569,10.89,5.093333333,79.01333333,54.82,8.88,33.92,66.19,0.074,1.88,0.18,0.038,0.049,5.38,0.16,3.849373881,0.064249656,29.34719227,0.012943515,3.95104815,0.04338581,0.054290752,329.4514533,0.014650464,0.068446842,4.031462069,0.32295013,2.050576653,1.0,0.451471645,0.0,0.630215655,25.72315495,0.0,15.23333333,44.11970248,0.189177316,75.0,23.4,10.0,60.0,26.5,8.0,123.1975,143.0,41.78338002,560.0,417.0,91.95804196
2025-05-24 13:00:00,2.65,1175.0,108246.0,2.975735968,3999.0,1388.0,2288.0,0.0,1.35,252.0,1.3,6.0,1.2,12.48,86.56,0.4,4.1,258.792,0.96,12.62,86.35,0.44,5.5,35.30866666,1.03,8.84,70.24,1.8,94.18333333,19.12,818.9156667,2.56,2.024163569,10.89,5.093333333,79.01333333,54.82,8.88,33.92,66.19,0.074,1.88,0.18,0.038,0.049,5.38,0.16,3.849373881,0.064249656,29.34719227,0.012943515,3.95104815,0.04338581,0.054290752,329.4514533,0.014650464,0.068446842,4.031462069,0.32295013,2.050576653,1.0,0.451471645,0.0,0.630215655,25.72315495,0.0,15.23333333,44.11970248,0.189177316,75.0,23.4,10.0,60.0,26.5,8.0,123.1975,143.0,42.23602484,560.0,417.0,86.71328671
2025-05-24 14:00:00,2.64,1180.0,107994.0,2.98267485,3999.0,1400.0,2294.0,0.0,1.35,253.0,1.29,7.0,1.2,12.48,86.56,0.4,4.1,258.792,0.96,12.62,86.35,0.44,5.5,35.30866666,1.03,8.84,70.24,1.8,94.18333333,19.12,818.9156667,2.56,2.024163569,10.89,5.093333333,79.01333333,54.82,8.88,33.92,66.19,0.074,1.88,0.18,0.038,0.049,5.38,0.16,3.849373881,0.064249656,29.34719227,0.012943515,3.95104815,0.04338581,0.054290752,329.4514533,0.014650464,0.068446842,4.031462069,0.32295013,2.050576653,1.0,0.451471645,0.0,0.630215655,25.72315495,0.0,15.23333333,44.11970248,0.189177316,75.0,23.4,10.0,60.0,26.5,8.0,123.4625,145.0,40.41222788,562.0,417.0,85.37931034
2025-05-24 15:00:00,2.66,1124.0,107279.0,3.003290178,4000.0,1368.0,2304.0,0.0,1.35,241.0,1.31,6.0,1.2,12.48,86.56,0.4,4.1,258.792,0.96,12.62,86.35,0.44,5.5,35.30866666,1.03,8.84,70.24,1.8,94.18333333,19.12,818.9156667,2.56,2.024163569,10.89,5.093333333,79.01333333,54.82,8.88,33.92,66.19,0.074,1.88,0.18,0.038,0.049,5.38,0.16,3.849373881,0.064249656,29.34719227,0.012943515,3.95104815,0.04338581,0.054290752,329.4514533,0.014650464,0.068446842,4.031462069,0.32295013,2.050576653,1.0,0.451471645,0.0,0.630215655,25.72315495,0.0,15.23333333,44.11970248,0.189177316,75.0,23.4,10.0,60.0,26.5,8.0,122.535,138.0,40.15544041,555.0,417.0,75.65217391
2025-05-24 16:00:00,2.59,1180.0,105706.0,3.050233998,4003.0,1415.0,2331.0,0.0,1.35,250.0,1.24,7.0,1.2,12.46,86.57,0.42,4.0,258.792,0.97,12.62,86.35,0.44,5.5,35.30866666,1.03,9.02,69.58,1.84,94.18333333,19.56,818.9156667,2.56,2.024163569,10.89,5.093333333,79.01333333,54.82,8.88,33.92,66.19,0.074,1.88,0.18,0.038,0.049,5.38,0.16,3.849373881,0.064249656,29.34719227,0.012943515,3.95104815,0.04338581,0.054290752,329.4514533,0.014650464,0.068446842,4.031462069,0.32295013,2.050576653,1.0,0.346334792,0.0,0.458227571,0.586105033,0.0,15.23333333,50.91121444,0.106564551,75.0,23.4,10.0,60.0,26.5,8.0,123.065,142.0,40.09877705,559.0,417.0,79.50704225
2025-05-24 17:00:00,2.46,1189.0,95547.0,3.373448499,4002.0,1479.0,2331.0,0.0,1.35,244.0,1.11,7.0,1.2,12.46,86.57,0.42,4.0,258.792,0.97,12.62,86.35,0.44,5.5,35.30866666,1.03,9.02,69.58,1.84,94.18333333,19.56,818.9156667,2.56,2.024163569,10.89,5.093333333,79.01333333,54.82,8.88,33.92,66.19,0.074,1.88,0.18,0.038,0.049,5.38,0.16,3.849373881,0.064249656,29.34719227,0.012943515,3.95104815,0.04338581,0.054290752,329.4514533,0.014650464,0.068446842,4.031462069,0.32295013,2.050576653,1.0,0.346334792,0.0,0.458227571,0.586105033,0.0,15.23333333,50.91121444,0.106564551,75.0,23.4,10.0,60.0,26.5,8.0,122.9325,141.0,41.88811189,558.0,417.0,79.14893617
2025-05-24 18:00:00,2.47,1176.0,99068.0,3.247957331,3995.0,1480.0,2354.0,0.0,1.35,243.0,1.12,6.0,1.2,12.46,86.57,0.42,4.0,258.792,0.97,12.62,86.35,0.44,5.5,35.30866666,1.03,9.02,69.58,1.84,94.18333333,19.56,818.9156667,2.56,2.024163569,10.89,5.093333333,79.01333333,54.82,8.88,33.92,66.19,0.074,1.88,0.18,0.038,0.049,5.38,0.16,3.849373881,0.064249656,29.34719227,0.012943515,3.95104815,0.04338581,0.054290752,329.4514533,0.014650464,0.068446842,4.031462069,0.32295013,2.050576653,1.0,0.346334792,0.0,0.458227571,0.586105033,0.0,15.23333333,50.91121444,0.106564551,75.0,23.4,10.0,60.0,26.5,8.0,122.005,134.0,41.97097378,551.0,417.0,73.43283582
2025-05-24 20:00:00,2.56,1184.0,108771.0,2.96212317,4000.0,1495.0,2355.0,0.0,1.35,261.0,1.21,8.0,1.2,12.46,86.57,0.42,4.0,258.792,0.97,12.62,86.35,0.44,5.5,35.30866666,1.03,9.02,69.58,1.84,94.18333333,19.56,818.9156667,2.56,2.024163569,10.89,5.093333333,79.01333333,54.82,8.88,33.92,66.19,0.074,1.88,0.18,0.038,0.049,5.38,0.16,3.849373881,0.064249656,29.34719227,0.012943515,3.95104815,0.04338581,0.054290752,329.4514533,0.014650464,0.068446842,4.031462069,0.32295013,2.050576653,1.0,0.346334792,0.0,0.458227571,0.586105033,0.0,15.23333333,50.91121444,0.106564551,75.0,23.4,10.0,60.0,26.5,8.0,122.1375,135.0,40.68807339,552.0,417.0,78.59259259
2025-05-24 21:00:00,2.59,1190.0,107605.0,2.992701801,3998.0,1443.0,2355.0,0.0,1.35,257.0,1.24,7.0,1.2,12.46,86.57,0.42,4.0,258.792,0.97,12.62,86.35,0.44,5.5,35.30866666,1.03,9.02,69.58,1.84,94.18333333,19.56,818.9156667,2.56,2.024163569,10.89,5.093333333,79.01333333,54.82,8.88,33.92,66.19,0.074,1.88,0.18,0.038,0.049,5.38,0.16,3.849373881,0.064249656,29.34719227,0.012943515,3.95104815,0.04338581,0.054290752,329.4514533,0.014650464,0.068446842,4.031462069,0.32295013,2.050576653,1.0,0.346334792,0.0,0.458227571,0.586105033,0.0,15.23333333,50.91121444,0.106564551,75.0,23.4,10.0,60.0,26.5,8.0,123.86,148.0,40.81632653,565.0,417.0,85.27027027
2025-05-24 22:00:00,2.57,1175.0,108508.0,2.967814078,3998.0,1482.0,2297.0,0.0,1.35,258.0,1.22,7.0,1.2,12.46,86.57,0.42,4.0,258.792,0.97,12.62,86.35,0.44,5.5,35.30866666,1.03,9.02,69.58,1.84,94.18333333,19.56,818.9156667,2.56,2.024163569,10.89,5.093333333,79.01333333,54.82,8.88,33.92,66.19,0.074,1.88,0.18,0.038,0.049,5.38,0.16,3.849373881,0.064249656,29.34719227,0.012943515,3.95104815,0.04338581,0.054290752,329.4514533,0.014650464,0.068446842,4.031462069,0.32295013,2.050576653,1.0,0.346334792,0.0,0.458227571,0.586105033,0.0,15.23333333,50.91121444,0.106564551,75.0,23.4,10.0,60.0,26.5,8.0,124.7875,155.0,40.04207574,572.0,417.0,85.22580645
2025-05-24 23:00:00,2.61,1171.0,108505.0,2.904098143,3912.0,1431.0,2276.0,0.0,1.35,254.0,1.26,7.0,1.2,12.34,86.69,0.41,3.8,256.477,0.97,12.63,86.33,0.45,5.5,34.766999999999996,1.04,8.84,70.16,1.33,95.83333333,19.67,817.6976667,2.56,2.024163569,10.89,4.773333333,79.50666667,54.82,8.88,32.9525,66.19,0.074,1.88,0.18,0.038,0.049,5.38,0.16,3.927217384,0.049956763,30.45859975,0.01188671,4.426591865,0.052331463,0.066623694,306.8491333,0.016982657,0.07368715,4.282737875,0.36942866,2.235300214,1.0,0.563853258,0.0,0.459297075,24.88959466,0.0,12.99333333,44.63757825,0.153822473,75.0,23.4,10.0,60.0,26.5,8.0,124.655,154.0,40.64045208,571.0,417.0,85.19480519
2025-05-25 00:00:00,2.64,1177.0,109860.0,2.932781102,4000.0,1416.0,2306.0,0.0,1.35,256.0,1.29,7.0,1.2,12.34,86.69,0.41,3.8,256.477,0.97,12.63,86.33,0.45,5.5,34.766999999999996,1.04,8.84,70.16,1.33,95.83333333,19.67,817.6976667,2.56,2.024163569,10.89,4.773333333,79.50666667,54.82,8.88,32.9525,66.19,0.074,1.88,0.18,0.038,0.049,5.38,0.16,3.927217384,0.049956763,30.45859975,0.01188671,4.426591865,0.052331463,0.066623694,306.8491333,0.016982657,0.07368715,4.282737875,0.36942866,2.235300214,1.0,0.563853258,0.0,0.459297075,24.88959466,0.0,12.99333333,44.63757825,0.153822473,75.0,23.4,10.0,60.0,26.5,8.0,122.1375,135.0,40.99192618,552.0,417.0,90.88888889
2025-05-25 01:00:00,2.59,1110.0,112088.0,2.155541081,2999.0,1453.0,2228.0,0.0,1.35,244.0,1.24,7.0,1.2,12.34,86.69,0.41,3.8,256.477,0.97,12.63,86.33,0.45,5.5,34.766999999999996,1.04,8.84,70.16,1.33,95.83333333,19.67,817.6976667,2.56,2.024163569,10.89,4.773333333,79.50666667,54.82,8.88,32.9525,66.19,0.074,1.88,0.18,0.038,0.049,5.38,0.16,3.927217384,0.049956763,30.45859975,0.01188671,4.426591865,0.052331463,0.066623694,306.8491333,0.016982657,0.07368715,4.282737875,0.36942866,2.235300214,1.0,0.563853258,0.0,0.459297075,24.88959466,0.0,12.99333333,44.63757825,0.153822473,75.0,23.4,10.0,60.0,26.5,8.0,122.6675,139.0,41.01883148,556.0,417.0,78.70503597
2025-05-25 02:00:00,2.57,1163.0,108975.0,2.839136585,3841.0,1488.0,2265.0,0.0,1.35,257.0,1.22,7.0,1.2,12.34,86.69,0.41,3.8,256.477,0.97,12.63,86.33,0.45,5.5,34.766999999999996,1.04,8.84,70.16,1.33,95.83333333,19.67,817.6976667,2.56,2.024163569,10.89,4.773333333,79.50666667,54.82,8.88,32.9525,66.19,0.074,1.88,0.18,0.038,0.049,5.38,0.16,3.927217384,0.049956763,30.45859975,0.01188671,4.426591865,0.052331463,0.066623694,306.8491333,0.016982657,0.07368715,4.282737875,0.36942866,2.235300214,1.0,0.563853258,0.0,0.459297075,24.88959466,0.0,12.99333333,44.63757825,0.153822473,75.0,23.4,10.0,60.0,26.5,8.0,123.86,148.0,40.75997168,565.0,417.0,84.7972973
2025-05-25 03:00:00,2.6,1094.0,107099.0,2.382200786,3167.0,1441.0,2213.0,0.0,1.35,240.0,1.25,7.0,1.2,12.34,86.69,0.41,3.8,256.477,0.97,12.63,86.33,0.45,5.5,34.766999999999996,1.04,8.84,70.16,1.33,95.83333333,19.67,817.6976667,2.56,2.024163569,10.89,4.773333333,79.50666667,54.82,8.88,32.9525,66.19,0.074,1.88,0.18,0.038,0.049,5.38,0.16,3.927217384,0.049956763,30.45859975,0.01188671,4.426591865,0.052331463,0.066623694,306.8491333,0.016982657,0.07368715,4.282737875,0.36942866,2.235300214,1.0,0.563853258,0.0,0.459297075,24.88959466,0.0,12.99333333,44.63757825,0.153822473,75.0,23.4,10.0,60.0,26.5,8.0,122.1375,135.0,41.09753175,552.0,417.0,85.03703704
2025-05-25 04:00:00,2.62,1143.0,106315.0,3.02898855,3998.0,1428.0,2259.0,0.0,1.35,249.0,1.27,7.0,1.2,12.34,86.69,0.41,3.8,256.477,0.97,12.63,86.33,0.45,5.5,34.766999999999996,1.04,8.84,70.16,1.33,95.83333333,19.67,817.6976667,2.56,2.024163569,10.89,4.773333333,79.50666667,54.82,8.88,32.9525,66.19,0.074,1.88,0.18,0.038,0.049,5.38,0.16,3.927217384,0.049956763,30.45859975,0.01188671,4.426591865,0.052331463,0.066623694,306.8491333,0.016982657,0.07368715,4.282737875,0.36942866,2.235300214,1.0,0.563853258,0.0,0.459297075,24.88959466,0.0,12.99333333,44.63757825,0.153822473,75.0,23.4,10.0,60.0,26.5,8.0,123.86,148.0,41.1917711,565.0,417.0,85.06756757
2025-05-25 05:00:00,2.62,1168.0,110474.0,2.915763687,3999.0,1421.0,2279.0,0.0,1.35,253.0,1.27,7.0,1.2,12.34,86.69,0.41,3.8,256.477,0.97,12.63,86.33,0.45,5.5,34.766999999999996,1.04,8.84,70.16,1.33,95.83333333,19.67,817.6976667,2.56,2.024163569,10.89,4.773333333,79.50666667,54.82,8.88,32.9525,66.19,0.074,1.88,0.18,0.038,0.049,5.38,0.16,3.927217384,0.049956763,30.45859975,0.01188671,4.426591865,0.052331463,0.066623694,306.8491333,0.016982657,0.07368715,4.282737875,0.36942866,2.235300214,1.0,0.563853258,0.0,0.459297075,24.88959466,0.0,12.99333333,44.63757825,0.153822473,75.0,23.4,10.0,60.0,26.5,8.0,124.125,150.0,41.60995072,567.0,417.0,84.6
2025-05-25 06:00:00,2.62,1173.0,110612.0,2.912856181,4000.0,1426.0,2290.0,0.0,1.35,255.0,1.27,7.0,1.2,12.34,86.69,0.41,3.8,256.477,0.97,12.63,86.33,0.45,5.5,34.766999999999996,1.04,8.84,70.16,1.33,95.83333333,19.67,817.6976667,2.56,2.024163569,10.89,4.773333333,79.50666667,54.82,8.88,32.9525,66.19,0.074,1.88,0.18,0.038,0.049,5.38,0.16,3.927217384,0.049956763,30.45859975,0.01188671,4.426591865,0.052331463,0.066623694,306.8491333,0.016982657,0.07368715,4.282737875,0.36942866,2.235300214,1.0,0.563853258,0.0,0.459297075,24.88959466,0.0,12.99333333,44.63757825,0.153822473,75.0,23.4,10.0,60.0,26.5,8.0,123.7275,147.0,41.53339605,564.0,417.0,84.62585034
2025-05-25 07:00:00,2.63,1153.0,106594.0,3.021821209,3999.0,1417.0,2291.0,0.0,1.35,250.0,1.28,6.0,1.2,12.34,86.69,0.41,3.8,256.477,0.97,12.63,86.33,0.45,5.5,34.766999999999996,1.04,8.84,70.16,1.33,95.83333333,19.67,817.6976667,2.56,2.024163569,10.89,4.773333333,79.50666667,54.82,8.88,32.9525,66.19,0.074,1.88,0.18,0.038,0.049,5.38,0.16,3.927217384,0.049956763,30.45859975,0.01188671,4.426591865,0.052331463,0.066623694,306.8491333,0.016982657,0.07368715,4.282737875,0.36942866,2.235300214,1.0,0.563853258,0.0,0.459297075,24.88959466,0.0,12.99333333,44.63757825,0.153822473,75.0,23.4,10.0,60.0,26.5,8.0,123.595,146.0,40.89517079,563.0,417.0,80.75342466
