Repository: saikumar-voptimai/evonith_bf_webapp

# Evonith BF2 — Blast Furnace Intelligence Platform

Monitoring, modelling and optimisation of **Blast Furnace 2 (BF2)** at Evonith Steel: live telemetry from InfluxDB,
manual plant reports from Neon PostgreSQL, a two-zone energy model of the furnace, blend and fuel optimisers, a
conversational assistant (FurnaceMind) and a live digital twin evaluated every hour.

The platform has three deployable parts that share one Python service layer, plus the shared data library:

| Part | Path | What it is |
|---|---|---|
| **Streamlit app** (legacy) | `src/app.py`, `src/custom_pages/` | The original 11-page dashboard; still the home of the model pages. Served under `/legacy` in production |

File: src/assets/data/furnace_dataset_20260525_002530_771382.csv (part 137 of 209)
GO%,ORE_NA2O%,ORE_P%,ORE_TIO2%,ORE_AL2O3%,ORE_SIO2%,ORE_MNO%,ORE_CAO%,ORE_K2O%,ORE_CALC_MT,PELLET_PCT_SIO2,PELLET_PCT_AL2O3,PELLET_PCT_FE2O3,PELLET_PCT_MGO,PELLET_PCT_TIO2,PELLET_PCT_NA2O,TOTAL_PELLET_CALC_MT,PELLET_PCT_K2O,PELLET_PCT_TM,PELLET_PCT_LOI,PELLET_PCT_MNO,PELLET_PCT_CAO,PELLET_PCT_P,CHARGES/HRS.,STOCKRODLEVEL,CHEM_PCT_C,CHEM_PCT_CR,CHEM_PCT_FE,CHEM_PCT_MN,CHEM_PCT_P,CHEM_PCT_S,CHEM_PCT_SI,CHEM_PCT_TI,SLAG_BASICITY,SLAG_PCT_AL2O3,SLAG_PCT_CAO,SLAG_PCT_FEO,SLAG_PCT_K2O,SLAG_PCT_MGO,SLAG_PCT_MNO,SLAG_PCT_NA2O,SLAG_PCT_S,SLAG_PCT_SIO2,SLAG_PCT_TIO2,SLAG_T_BASICITY,HMT_GT_1480C,COKE_DISCHARGE_TIME,WEIGHTED_COKE_ANGLE,TOTAL_COKE_PORTIONS,NON_COKE_DISCHARGE_TIME,WEIGHTED_NON_COKE_ANGLE,TOTAL_NON_COKE_PORTIONS,TOTAL HEAT LOAD,FTG_UPTAKE_TEMP_A,FTG_UPTAKE_TEMP_B,FTG_UPTAKE_TEMP_C,FTG_UPTAKE_TEMP_D,FTG_UPTAKE_TEMP_AVG,HEARTH_TEMP_A,HEARTH_TEMP_B,HEARTH_TEMP_C,HEARTH_TEMP_D,HEARTH_TEMP_AVG,BOSH_TEMP_A,BOSH_TEMP_C,BOSH_TEMP_D,BELLY_TEMP_A,BELLY_TEMP_C,BELLY_TEMP_D,LOWER_STACK_TEMP_A,LOWER_STACK_TEMP_B,LOWER_STACK_TEMP_C,LOWER_STACK_TEMP_D,PCI_KG/THM,ACT. FUEL RATEKG/THM.,FURNACETOPGASANALYSISCO2ETACO,COKE RATE KG/THM,PRODUCTIONTONNESPERHR,HOT BLAST PRESSUREBAR,TOPPRESSUREBAR,DIFFERENTIAL PRESSURETOTALBAR,HOT BLAST TEMP.OC,OXYGENFLOWNM3/HR.,STEAMKGS/HR.,RAFTOC,PERMEABILITYKGS/HR.,TUYEREVELOCITYM/S,HOT BLAST VOLUMENM3/HR.,O2 ENRICHMENT %,BOTTOMBAR,FURNACE TOP GAS ANALYSISH2%,UNITCOST LAKHS/THM,BOSH_TEMP_B,FURNACE TOP GAS ANALYSISCO2%,FURNACE TOP GAS ANALYSISONLINE (ANALYZER)CO%
2026-03-09 13:00:00,0.9460589979154346,11.296635709872119,0.459192027,87.75730529221244,0.3675737473942933,4.364833333333333,0.43500000000000005,1.015,0.49,87.12,11.865,0.7525,69.98,9.0,19.55,1.69,12.33952387,5.244444444,79.02222222,71.63,38.89,0.04800000000000001,5.497800000000001,2.28723,8.13,2.597,0.02544,0.15,54.49,10.731,0.055056,1.951871658,0.21,17.530666666666665,0.0,0.0,0.0,0.0,0.0,0.0,0.0,0.0,59.80653213287538,3.9588528842087585,2.1892544141185657,0.06513431982351793,0.01608059189411076,0.06651644863533544,0.35794655798274216,4.565867681561527,5.045943097886119,0.06968215740303245,0.06026863964703586,0.024216420044120515,7.791666666666667,0.0,0.0,0.0,0.0,0.0,0.0,0.0,0.0,0.0,0.0,0.0,0.0,0.0,7.0,0.254488152,4.411076923076923,0.011892307692307692,94.56364615384615,0.21553846153846154,0.09824615384615384,0.01256923076923077,0.6089230769230769,0.07810769230769231,1.1611733464769232,18.91476923076923,37.85384615384615,0.26,0.3233846153846154,8.27753846153846,0.1733846153846154,0.15446153846153846,0.2950153846153846,32.600307692307695,0.8912307692307693,1.4150909402307692,1479.246153846154,105.0,26.928571428571427,14.0,60.0,28.25,8.0,0.9618739379639862,178.9358333,167.05875,175.3394444,188.5638889,178.7632639,61.81727279277736,328.31927450990446,449.9256766926874,580.709732572272,356.5399270168673,53.20694444444459,73.67722222222227,59.366666666666596,81.67583333333343,49.77944444444438,47.14222222222237,64.75944444444438,41.217222222222134,33.86055555555559,33.21944444444443,189.27567666666667,530.0,43.11118147222222,285.0,93.229472222222,2.7073205083333343,1.3480823194444442,1.3592772694444446,1209.339141666667,3998.296547,0.0,2229.4894888888894,1332.591658333333,216.25687000000013,108457.81638888887,4.731201897222219,1.0909335258333335,3.8959699972222217,96.32902715833333,56.29861111111088,18.002338999999992,23.74862583333333
2026-03-09 14:00:00,0.9460970294655668,11.297367817212162,0.459192027,87.75653515332226,0.3676212868319586,4.3585,0.435,1.015,0.49,87.12,11.865,0.7811666666666667,69.98,9.0,19.55,1.69,12.33952387,5.244444444,79.02222222,71.63,38.89,0.04800000000000001,5.497800000000001,2.28723,8.13,2.597,0.02544,0.15,54.49,10.731,0.055056,1.951871658,0.21,17.503333333333334,0.0,0.0,0.0,0.0,0.0,0.0,0.0,0.0,59.74769665301529,3.983133424085123,2.1970086783505383,0.06503739152061828,0.016022434912370962,0.06686539052577421,0.36123242745104056,4.5886942968943965,5.0777355812372065,0.07045273741108472,0.060074783041236555,0.02424065211984543,7.873666666666668,0.0,0.0,0.0,0.0,0.0,0.0,0.0,0.0,0.0,0.0,0.0,0.0,0.0,7.0,0.254488152,4.392444444444444,0.01122962962962963,94.58642888888889,0.2154074074074074,0.09498518518518519,0.012214814814814814,0.6091851851851852,0.07810444444444445,1.166424731237037,18.72437037037037,38.01459259259259,0.2737777777777778,0.33066666666666666,8.31474074074074,0.1645925925925926,0.15688888888888888,0.29765925925925923,32.59118518518519,0.8668888888888889,1.4215568244148147,1482.1851851851852,105.0,26.928571428571427,14.0,60.0,28.25,8.0,0.9618739379639862,178.9358333,167.05875,175.3394444,188.5638889,178.7632639,61.81727279277736,328.31927450990446,449.9256766926874,580.709732572272,356.5399270168673,53.12166666666663,64.5483333333333,58.73444444444456,84.88944444444436,49.62472222222229,47.14833333333356,70.70555555555566,40.396666666666505,33.70500000000015,31.001666666666686,174.2838802777777,527.9027777777778,43.40215780555553,285.0,92.81294819106546,2.773738833333332,1.3479865222222216,1.4257011638888881,1217.879944444444,3998.296547,0.0,2261.0744916666663,1289.4786416666668,216.6673822222222,110041.91888888886,4.6233027916666645,1.1479921122222216,3.539986808333335,94.34261413680555,55.80055555555543,18.232590472222206,23.776452083333332
2026-03-09 15:00:00,0.949183601160012,11.473468809280096,0.459192027,87.57734758955989,0.43081639883998807,4.291285714285714,0.45000000000000007,1.0,0.49,87.18999999999998,11.81,0.9104285714285715,69.98,9.0,19.55,1.69,12.33952387,5.244444444,79.02222222,71.63,38.89,0.046,5.4292,2.26809,8.28,2.5479999999999996,0.025,0.14,54.86,10.489500000000001,0.048,1.9320526039999997,0.21,17.133142857142857,0.0,0.0,0.0,0.0,0.0,0.0,0.0,0.0,59.59653353493013,3.9850614074088466,2.8116031741323284,0.06742748016167295,0.018087023805992464,0.058007638868289364,0.43254815451647616,4.2484277766242045,5.447206545906345,0.11717559514981159,0.09742748016167294,0.02454351190299623,8.453,0.0,0.0,0.0,0.0,0.0,0.0,0.0,0.0,0.0,0.0,0.0,0.0,0.0,7.0,0.254488152,4.339111111111111,0.011674074074074075,94.62016222222223,0.20651851851851852,0.10076296296296296,0.018437037037037037,0.6269629629629629,0.07637111111111111,1.1617902987925925,18.519925925925925,38.02348148148148,0.30044444444444446,0.3706666666666667,8.265851851851853,0.1734814814814815,0.17022222222222222,0.31054814814814813,32.72896296296296,0.8802222222222222,1.4143569626370371,1499.962962962963,105.0,26.928571428571427,14.0,60.0,28.25,8.0,0.9618739379639862,178.9358333,167.05875,175.3394444,188.5638889,178.7632639,61.81727279277736,328.31927450990446,449.9256766926874,580.709732572272,356.5399270168673,53.03833333333358,58.419444444444466,58.28527777777784,85.38666666666664,49.57722222222235,47.23583333333348,72.12166666666674,40.31805555555552,33.46722222222219,29.871666666666705,182.11761641666655,520.7222222222222,43.9150193888889,285.0,90.48498611111124,2.6159737472222204,1.2789170505555552,1.338892788611112,1225.5204222222224,3998.296547,0.0,2290.280050000001,1260.3368549999996,208.25564611111128,101835.90372222221,5.203795761111113,1.0947304830555549,3.4418402888888875,95.38058417520833,55.58222222222249,18.543137833333333,23.67438294444444
2026-03-09 16:00:00,0.9489670828085048,11.471736662468038,0.459192027,87.57929625472346,0.43103291719149517,5.062399999999999,0.45,1.0,0.49,87.19,11.809999999999999,0.969,69.98,9.0,19.55,1.69,12.33952387,5.244444444,79.02222222,71.63,38.89,0.046,5.4292,2.26809,8.28,2.548,0.025,0.14,54.86,10.4895,0.048,1.9320526040000001,0.21000000000000002,17.0238,0.0,0.0,0.0,0.0,0.0,0.0,0.0,0.0,59.53067570429266,4.012390581120697,2.8213418551877765,0.06736661340507641,0.018160063913908325,0.058433706164465214,0.4376244420166285,4.272287545210053,5.482630998245537,0.11900159784770807,0.09736661340507641,0.024580031956954164,8.5688,0.0,0.0,0.0,0.0,0.0,0.0,0.0,0.0,0.0,0.0,0.0,0.0,0.0,7.0,0.254488152,4.3094117647058825,0.011811764705882353,94.60068352941177,0.19811764705882354,0.10575294117647059,0.021682352941176472,0.6757647058823529,0.07677529411764707,1.1607537773058825,18.347411764705882,38.09211764705883,0.2992941176470588,0.3962352941176471,8.245058823529412,0.17623529411764705,0.17811764705882352,0.31623529411764706,32.816823529411764,0.8824705882352941,1.4119996260705883,1505.6588235294118,105.0,26.928571428571427,14.0,60.0,28.25,8.0,0.9618739379639862,178.9358333,167.05875,175.3394444,188.5638889,178.7632639,61.81727279277736,328.31927450990446,449.9256766926874,580.709732572272,356.5399270168673,52.66972222222239,56.98555555555556,57.711388888889104,88.86500000000005,49.19472222222243,46.86805555555556,77.67388888888888,39.27361111111112,33.23277777777769,26.118611111111115,152.60650108333354,520.9722222222222,42.36446708333334,285.0,93.01502777777787,2.453088794444447,1.1272177149999996,1.3251813608333338,1226.6203111111126,3998.296547,0.0,2304.3229361111103,1140.7945475000008,194.92437999999999,90895.9059444444,4.923160283333332,1.1020301997222228,3.4016284250000006,91.4703613935417,54.770555555555724,17.49915666666667,23.818913833333333
2026-03-09 17:00:00,0.9487313019301249,11.469850415441,0.459192027,87.58141828262887,0.43126869806987506,4.345833333333334,0.45,1.0,0.49,87.19,11.81,0.981,69.98,9.0,19.55,1.69,12.33952387,5.244444444,79.02222222,71.63,38.89,0.046000000000000006,5.429199999999999,2.26809,8.28,2.548,0.025000000000000005,0.14,54.85999999999999,10.4895,0.04800000000000001,1.932052604,0.21,16.983166666666666,0.0,0.0,0.0,0.0,0.0,0.0,0.0,0.0,59.552878868562516,4.003176883563245,2.8180585776617346,0.06738713388961416,0.01813543933246301,0.05829006277270091,0.4359130336061794,4.264243515271251,5.470688076244561,0.11838598331157531,0.09738713388961416,0.024567719666231506,8.393,0.0,0.0,0.0,0.0,0.0,0.0,0.0,0.0,0.0,0.0,0.0,0.0,0.0,7.0,0.254488152,4.344705882352941,0.011105882352941175,94.43487176470587,0.19105882352941178,0.10857647058823529,0.016741176470588235,0.8098823529411765,0.08305764705882354,1.1696115109529412,18.26270588235294,38.32505882352941,0.22164705882352942,0.38211764705882356,8.301529411764706,0.16211764705882353,0.17105882352941176,0.30211764705882355,32.767411764705884,0.8542352941176471,1.4229592338352943,1478.1294117647058,105.0,26.928571428571427,14.0,60.0,28.25,8.0,0.9618739379639862,178.9358333,167.05875,175.3394444,188.5638889,178.7632639,61.81727279277736,328.31927450990446,449.9256766926874,580.709732572272,356.5399270168673,52.34472222222186,57.96194444444432,57.63305555555573,91.18944444444453,48.81944444444422,46.52250000000006,77.03194444444428,38.93916666666663,33.80111111111124,27.036111111111097,198.29298166666652,523.4722222222222,42.9987732222222,285.0,84.70497222222245,2.764009355555556,1.3020513500000002,1.4617546333333318,1199.5058583333343,3998.296547,0.0,2232.4528277777804,1199.8204055555557,204.26378944444454,104992.36822222223,4.707291163888888,1.1911690669444437,3.5800941888888884,97.52382007083332,54.132500000000135,18.164231083333366,24.080825999999984
2026-03-09 18:00:00,0.9489047343255032,11.471237874604027,0.459192027,87.57985739107046,0.43109526567449674,4.29,0.45,1.0,0.49,87.19,11.81,0.98175,69.98,9.0,19.55,1.69,12.33952387,5.244444444,79.02222222,71.63,38.89,0.046,5.4292,2.26809,8.28,2.548,0.025,0.14,54.86,10.4895,0.048,1.932052604,0.21,17.05075,0.0,0.0,0.0,0.0,0.0,0.0,0.0,0.0,59.547242131869616,4.005515973004198,2.8188921061930325,0.06738192433629356,0.018141690796447743,0.05832652964594518,0.43634751035311825,4.26628566017293,5.4737200362771565,0.11854226991119363,0.09738192433629354,0.02457084539822387,8.465,0.0,0.0,0.0,0.0,0.0,0.0,0.0,0.0,0.0,0.0,0.0,0.0,0.0,7.0,0.254488152,4.386428571428572,0.012457142857142856,94.68685714285715,0.18271428571428572,0.09952857142857142,0.02182857142857143,0.5458571428571428,0.06432857142857143,1.1597313800714286,18.330142857142857,38.06857142857143,0.28285714285714286,0.40185714285714286,8.251714285714286,0.18185714285714286,0.18457142857142858,0.31457142857142856,32.82557142857143,0.9155714285714285,1.4111137515,1494.4,105.0,26.928571428571427,14.0,60.0,28.25,8.0,0.9618739379639862,178.9358333,167.05875,175.3394444,188.5638889,178.7632639,61.81727279277736,328.31927450990446,449.9256766926874,580.709732572272,356.5399270168673,52.13333333333348,56.802777777777635,57.0025000000001,92.76111111111095,48.658333333333395,46.50694444444442,76.82083333333337,39.34444444444444,34.4322222222222,23.67638888888888,181.32337666666677,527.625,43.70014172222217,285.0,99.51497222222181,2.8225348138888866,1.3479841499999998,1.4745240555555557,1199.809686111113,3998.296547,0.0,2215.360491666667,1227.1788777777776,207.69040583333344,108379.88750000008,4.81579970833333,1.1952706141666671,3.694259566666668,95.27534740833335,53.7225,18.608820916666655,23.973741944444424
2026-03-09 19:00:00,0.9488890512530299,11.471112410024238,0.459192027,87.57999853872273,0.43111094874697015,4.1974285714285715,0.45,1.0,0.49,87.18999999999998,11.81,0.9922857142857143,69.98,9.0,19.55,1.69,12.33952387,5.244444444,79.02222222,71.63,38.89,0.046,5.4292,2.26809,8.28,2.5479999999999996,0.025,0.14,54.86,10.489500000000001,0.048,1.9320526040000001,0.21,17.073,0.0,0.0,0.0,0.0,0.0,0.0,0.0,0.0,59.55606555871394,4.001854495505954,2.817587348064482,0.06739007907459699,0.01813190511048362,0.05826944647782112,0.4356674051786116,4.263089002757982,5.468973978584556,0.1182976277620905,0.09739007907459699,0.024565952555241806,8.565285714285714,0.0,0.0,0.0,0.0,0.0,0.0,0.0,0.0,0.0,0.0,0.0,0.0,0.0,7.0,0.254488152,4.436444444444445,0.012544444444444445,94.8874888888889,0.1636,0.0909888888888889,0.035388888888888886,0.33066666666666666,0.04287777777777778,1.1368521290777778,18.26888888888889,37.650222222222226,0.3327777777777778,0.45099999999999996,8.170777777777777,0.2127777777777778,0.19455555555555556,0.3382222222222222,33.123333333333335,1.012888888888889,1.383567179988889,1486.9666666666667,105.0,26.928571428571427,14.0,60.0,28.25,8.0,0.9618739379639862,178.9358333,167.05875,175.3394444,188.5638889,178.7632639,61.81727279277736,328.31927450990446,449.9256766926874,580.709732572272,356.5399270168673,51.650277777778065,55.29777777777773,56.51555555555562,94.0586111111112,48.292222222222115,46.34777777777753,74.9058333333335,39.708333333333414,35.09527777777784,19.77861111111112,187.0643922222224,538.2916666666666,44.4482718611111,285.0,93.98977858938736,2.784766386111113,1.3480829499999991,1.4369059499999994,1224.2418277777774,3998.296547,0.0,2162.8787694444445,1240.817033333333,210.41271638888895,106704.38361111112,4.775437136111108,1.1658966086111113,3.8634499916666667,96.03603196944447,53.87222222222227,18.66579933333333,23.33094655555556
2026-03-09 20:00:00,0.9495020965888319,11.476016772710658,0.459192027,87.57448113070052,0.43049790341116795,4.250333333333334,0.45,1.0,0.49,87.19,11.81,0.9735,69.98,9.0,19.55,1.69,12.33952387,5.244444444,79.02222222,71.63,38.89,0.046000000000000006,5.429199999999999,2.26809,8.28,2.548,0.025000000000000005,0.14,54.85999999999999,10.4895,0.04800000000000001,1.932052604,0.21,17.074833333333334,0.0,0.0,0.0,0.0,0.0,0.0,0.0,0.0,59.64391525380316,3.965399307802572,2.80459663529713,0.06747127102939293,0.018034474764728477,0.05770110279424945,0.42889599614862917,4.231261756477969,5.421720260893312,0.1158618691182119,0.09747127102939294,0.024517237382364238,8.384,0.0,0.0,0.0,0.0,0.0,0.0,0.0,0.0,0.0,0.0,0.0,0.0,0.0,7.0,0.254488152,4.47539534883721,0.012,94.98026046511629,0.14635348837209303,0.08643255813953489,0.04772093023255814,0.22353488372093025,0.028302325581395348,1.1148188930465115,18.19786046511628,37.27693023255814,0.35641860465116276,0.4943720930232558,8.097953488372093,0.237953488372093,0.1984651162790698,0.357953488372093,33.43772093023256,1.0943720930232559,1.3569992692186046,1470.2790697674418,105.0,26.928571428571427,14.0,60.0,28.25,8.0,0.9618739379639862,178.9358333,167.05875,175.3394444,188.5638889,178.7632639,61.81727279277736,328.31927450990446,449.9256766926874,580.709732572272,356.5399270168673,51.19416666666678,53.93777777777766,56.42111111111124,89.62805555555546,47.846388888888555,46.02972222222221,71.62000000000029,40.400833333333466,36.133333333333276,30.920555555555584,187.52393361111115,540.0,42.934707611111094,285.0,94.38663079770646,2.7907704194444465,1.345906780555556,1.4447350916666661,1212.503958333334,3998.296547,0.0,2151.683852777779,1209.7659111111109,204.0655108333333,104736.95780555555,4.856347772222223,1.168408336111111,4.025229886111111,96.09692120347222,54.52416666666679,17.979022611111134,23.8968943888889
2026-03-09 21:00:00,0.9502892839759111,11.48231427180729,0.459192027,87.5673964442168,0.4297107160240889,4.307333333333333,0.45,1.0,0.49,87.19,11.81,0.9571666666666667,69.98,9.0,19.55,1.69,12.33952387,5.244444444,79.02222222,71.63,38.89,0.046000000000000006,5.429199999999999,2.26809,8.28,2.548,0.025000000000000005,0.14,54.85999999999999,10.4895,0.04800000000000001,1.932052604,0.21,17.0855,0.0,0.0,0.0,0.0,0.0,0.0,0.0,0.0,59.62448031392798,3.973464268989219,2.8074705635596326,0.0674533089777523,0.018056029226697246,0.057826837155733925,0.43039403125545855,4.2383028807211,5.432174174948163,0.11640073066743112,0.0974533089777523,0.024528014613348623,8.2995,0.0,0.0,0.0,0.0,0.0,0.0,0.0,0.0,0.0,0.0,0.0,0.0,0.0,7.0,0.254488152,4.450279069767442,0.012,94.85077209302327,0.1591906976744186,0.09424651162790698,0.04074418604651163,0.3519069767441861,0.04086046511627907,1.1165623842093024,18.404372093023255,37.26018604651163,0.33688372093023256,0.4636744186046512,8.086790697674418,0.2267906976744186,0.19009302325581395,0.3467906976744186,33.370744186046515,1.0636744186046512,1.358894997683721,1477.2558139534883,105.0,26.928571428571427,14.0,60.0,28.25,8.0,0.9618739379639862,178.9358333,167.05875,175.3394444,188.5638889,178.7632639,61.81727279277736,328.31927450990446,449.9256766926874,580.709732572272,356.5399270168673,50.972500000000004,53.48999999999976,56.37361111111085,89.17861111111117,47.76055555555546,45.99749999999999,70.55833333333325,41.057499999999955,37.03111111111123,29.98777777777778,197.9977844444449,535.5694444444445,42.7582786111111,277.22222222222223,94.56124311029562,2.8202200277777774,1.3480648472222247,1.4722197138888886,1211.681119444444,3998.296547,0.0,2162.6078527777768,1210.7580805555556,206.60828472222212,106693.91055555562,4.661816816666663,1.18559744638889,3.98234953611111,95.5402619944445,54.06499999999989,17.818166305555543,23.853997944444423
2026-03-09 22:00:00,0.9493867327398031,11.475093861918426,0.459192027,87.57551940534177,0.43061326726019683,4.2315,0.45,1.0,0.49,87.19,11.81,0.8816666666666667,69.98,9.0,19.55,1.69,12.33952387,5.244444444,79.02222222,71.63,38.89,0.046000000000000006,5.429199999999999,2.26809,8.28,2.548,0.025000000000000005,0.14,54.85999999999999,10.4895,0.04800000000000001,1.9320526040000001,0.21,17.0945,0.0,0.0,0.0,0.0,0.0,0.0,0.0,0.0,59.6978493901428,3.9430181366228148,2.796621162270936,0.06752111773580664,0.01797465871703202,0.057352175849353454,0.42473878083372546,4.211721847563793,5.39270947776053,0.11436646792580052,0.09752111773580664,0.02448732935851601,8.292666666666667,0.0,0.0,0.0,0.0,0.0,0.0,0.0,0.0,0.0,0.0,0.0,0.0,0.0,7.0,0.254488152,4.425162790697675,0.012,94.72128372093024,0.1720279069767442,0.10206046511627907,0.03376744186046512,0.4802790697674419,0.053418604651162785,1.1183058753720931,18.610883720930232,37.24344186046512,0.3173488372093023,0.43297674418604654,8.075627906976745,0.2156279069767442,0.18172093023255814,0.33562790697674416,33.303767441860465,1.0329767441860465,1.3607907261488372,1484.2325581395348,105.0,26.928571428571427,14.0,60.0,28.25,8.0,0.9618739379639862,178.9358333,167.05875,175.3394444,188.5638889,178.7632639,61.81727279277736,328.31927450990446,449.9256766926874,580.709732572272,356.5399270168673,50.52527777777761,53.42805555555548,56.1900000000002,74.12749999999988,47.30944444444456,45.63472222222227,65.14388888888888,41.572222222222436,36.715000000000224,28.457222222222324,203.64640888888894,535.0,42.803671194444426,275.0,94.93676388888895,2.8061341888888856,1.3479726111111114,1.4581564111111107,1197.8770472222216,3998.296547,0.0,2180.974911111112,1228.0277888888895,206.82638388888898,107213.93722222217,4.6305755055555515,1.1822232311111096,3.8890335638888867,95.73314917777779,53.35583333333314,18.112003444444444,24.203631722222216
2026-03-09 23:00:00,0.9191450673102859,11.298885875033717,0.459192027,87.78196905765599,0.36762088942523824,4.189142857142857,0.45,1.0,0.49,87.18999999999998,11.81,0.9795714285714286,69.98,9.0,19.55,1.69,12.33952387,5.244444444,79.02222222,71.63,38.89,0.042,5.42,2.43,7.96,2.56,0.028,0.14,55.01,10.05,0.049,1.854243542,0.21,17.151285714285713,0.0,0.0,0.0,0.0,0.0,0.0,0.0,0.0,59.736373017737705,3.9270318992936875,2.7909245075434077,0.0675567218278537,0.017931933806575557,0.05710294720502408,0.4217693995570012,4.197765043481349,5.371987896189145,0.11329834516438893,0.0975567218278537,0.02446596690328778,8.259142857142859,0.0,0.0,0.0,0.0,0.0,0.0,0.0,0.0,0.0,0.0,0.0,0.0,0.0,7.0,0.254488152,4.400046511627907,0.012,94.59179534883721,0.18486511627906976,0.10987441860465116,0.026790697674418603,0.6086511627906978,0.06597674418604652,1.1200493665348839,18.81739534883721,37.2266976744186,0.2978139534883721,0.4022790697674419,8.06446511627907,0.20446511627906977,0.17334883720930233,0.32446511627906977,33.23679069767442,1.002279069767442,1.3626864546139537,1491.2093023255813,105.0,26.928571428571427,14.0,60.0,28.25,8.0,0.9618739379639862,178.9358333,167.05875,175.3394444,188.5638889,178.7632639,61.81727279277736,328.31927450990446,449.9256766926874,580.709732572272,356.5399270168673,50.139166666666796,52.84805555555531,56.20944444444479,64.71388888888873,46.979722222222094,45.31138888888893,56.594999999999864,42.04777777777799,36.52500000000008,27.844166666666695,202.48837972222222,538.5416666666666,43.081356972222196,275.0,90.85156944444437,2.7860684138888883,1.3479515499999997,1.4384229916666673,1223.867675,3998.296547,0.0,2224.0027583333317,1243.8274277777787,211.4874619444445,107150.87055555558,4.51791836111111,1.1782921052777775,3.704346719444443,95.57971031319445,53.11194444444463,17.999952416666673,23.782624583333337
2026-03-10 00:00:00,0.9191320210251758,11.298716273327285,0.459192027,87.78215170564754,0.3676100175209798,4.1765,0.45,1.0,0.49,87.19,11.81,1.0061666666666667,69.98,9.0,19.55,1.69,12.33952387,5.132222222,79.6,71.63,38.89,0.042,5.419999999999999,2.43,7.96,2.56,0.028,0.14,55.01,10.05,0.04900000000000001,1.854243542,0.21,17.145333333333333,0.0,0.0,0.0,0.0,0.0,0.0,0.0,0.0,58.34732166038967,4.503449699154381,2.996329514175281,0.06627294053640449,0.019472471356314604,0.06608941624516854,0.5288367592638651,4.701007309729438,6.119148607812583,0.15181178390786512,0.09627294053640449,0.025236235678157304,7.558,0.0,0.0,0.0,0.0,0.0,0.0,0.0,0.0,0.0,0.0,0.0,0.0,0.0,7.0,0.254488152,4.457714285714286,0.010914285714285713,94.91488571428572,0.1442857142857143,0.0942,0.05205714285714286,0.29085714285714287,0.03508571428571429,1.0521531225142857,18.070285714285713,36.406,0.4337142857142857,0.4522857142857143,7.814,0.3037142857142857,0.19428571428571428,0.3888571428571429,34.617714285714285,1.2114285714285715,1.2779770503142858,1467.6857142857143,105.0,26.928571428571427,14.0,60.0,28.25,8.0,0.9618739379639862,178.9358333,167.05875,175.3394444,188.5638889,178.7632639,61.81727279277736,328.31927450990446,449.9256766926874,580.709732572272,356.5399270168673,49.867499999999666,52.70944444444461,57.286111111111154,62.61999999999991,46.79277777777751,45.03138888888894,54.03861111111112,42.34638888888869,36.8702777777777,28.239999999999995,188.55111861111092,531.4027777777778,42.44424613888889,275.0,96.65499999999952,2.773168197222219,1.3004677166666654,1.472437725,1213.0244250000007,3998.296547,0.0,2222.7514638888892,1243.1880388888885,216.04686333333342,109520.86055555553,4.31820684722222,1.189167710833334,3.7409979749999995,93.7330232159722,52.77638888888879,17.82026416666665,24.164641527777768
2026-03-10 01:00:00,0.9193837053426323,11.30198816945422,0.459192027,87.77862812520314,0.36781975445219356,4.2,0.45,1.0,0.49,87.18999999999998,11.81,1.024,69.98,9.0,19.55,1.69,12.33952387,5.132222222,79.6,71.63,38.89,0.042,5.42,2.43,7.96,2.56,0.028,0.14,55.01,10.05,0.049,1.854243542,0.21,17.115142857142857,0.0,0.0,0.0,0.0,0.0,0.0,0.0,0.0,59.68260965126459,3.9493422057136813,2.7988747280939625,0.06750703294941274,0.017991560460704714,0.05745076935411085,0.4259134520189778,4.2172430838302075,5.400906823441788,0.11478901151761792,0.09750703294941275,0.02449578023035236,8.244,0.0,0.0,0.0,0.0,0.0,0.0,0.0,0.0,0.0,0.0,0.0,0.0,0.0,7.0,0.254488152,4.234857142857143,0.010057142857142858,94.45374285714286,0.18714285714285714,0.1062,0.012628571428571433,0.8994285714285714,0.09594285714285715,1.1454003576571428,19.07314285714286,37.666,0.2708571428571429,0.37514285714285717,8.054,0.14085714285714288,0.23714285714285713,0.27742857142857147,32.89485714285714,0.8257142857142858,1.390314383457143,1504.5428571428572,105.0,26.928571428571427,14.0,60.0,28.25,8.0,0.9618739379639862,178.9358333,167.05875,175.3394444,188.5638889,178.7632639,61.81727279277736,328.31927450990446,449.9256766926874,580.709732572272,356.5399270168673,49.783611111111036,54.19222222222219,59.76833333333331,61.75333333333351,46.65111111111132,44.99888888888888,51.637777777777785,42.62416666666685,37.32611111111093,32.586111111111116,186.49063999999987,530.0,42.212507749999986,275.0,94.79965277777765,2.828992988888891,1.3458573527777793,1.483156416666667,1166.8185083333346,3998.296547,0.0,2192.2543666666656,1220.1502222222232,203.609733611111,108457.32416666667,4.402323677777778,1.1705913250000002,3.6406892944444404,93.46000979999998,52.47500000000007,17.923925166666656,24.538170305555525
2026-03-10 02:00:00,0.9182500489137964,11.287250635879351,0.459192027,87.79449931520685,0.36687504076149685,4.0698,0.45,1.0,0.49,87.19,11.81,1.0286,69.98,9.0,19.55,1.69,12.33952387,5.132222222,79.6,71.63,38.89,0.042,5.42,2.43,7.959999999999999,2.56,0.028000000000000004,0.14,55.010000000000005,10.05,0.049,1.854243542,0.21000000000000002,17.4166,0.0,0.0,0.0,0.0,0.0,0.0,0.0,0.0,59.74543305908924,3.9232722333354317,2.7895847602086166,0.06756509524869615,0.017921885701564628,0.057044333259127,0.42107105625874164,4.194482662511112,5.367114565258844,0.1130471425391157,0.09756509524869614,0.024460942850782312,8.025,0.0,0.0,0.0,0.0,0.0,0.0,0.0,0.0,0.0,0.0,0.0,0.0,0.0,7.0,0.254488152,4.3065454545454545,0.010509090909090909,94.48918181818182,0.19,0.10445454545454545,0.012036363636363637,0.7974545454545454,0.08981818181818182,1.1480897589090908,19.252,37.622727272727275,0.26,0.3649090909090909,8.080181818181819,0.1350909090909091,0.19927272727272727,0.2750909090909091,32.76981818181818,0.8203636363636364,1.3946637732545455,1504.9636363636364,105.0,26.928571428571427,14.0,60.0,28.25,8.0,0.9618739379639862,178.9358333,167.05875,175.3394444,188.5638889,178.7632639,61.81727279277736,328.31927450990446,449.9256766926874,580.709732572272,356.5399270168673,49.602095808383446,57.96347305389232,60.555988023952345,62.42724550898198,46.60329341317392,45.03173652694618,45.43952095808383,42.56137724550902,37.34281437125733,41.49640718562875,193.0636191616771,530.1646706586827,41.67494583832337,275.0,89.91345808383244,2.7927218083832335,1.3479271676646707,1.444880553892215,1192.4093413173662,3998.296547,0.0,2186.452598802395,1268.8519191616765,211.75744461077858,109746.24221556881,4.400225883233532,1.1861233901197592,4.021834778443109,94.33092953892222,52.363473053891916,17.54818520958084,24.557447844311376
2026-03-10 03:00:00,0.9176207455051815,11.279069691567358,0.459192027,87.80330956292745,0.36635062125431783,4.010875,0.45,1.0,0.49,87.19,11.81,0.992375,69.98,9.0,19.55,1.69,12.33952387,5.132222222,79.6,71.63,38.89,0.042,5.42,2.43,7.96,2.56,0.028,0.14,55.01,10.05,0.049,1.854243542,0.21,17.496875,0.0,0.0,0.0,0.0,0.0,0.0,0.0,0.0,59.76096343930768,3.9168275561468135,2.787288215998865,0.0675794486500071,0.017904661619991484,0.056943859449950326,0.4198739825894081,4.188856129197219,5.35876088569587,0.11261654049978712,0.0975794486500071,0.024452330809995742,7.93875,0.0,0.0,0.0,0.0,0.0,0.0,0.0,0.0,0.0,0.0,0.0,0.0,0.0,7.0,0.254488152,4.39490909090909,0.011109090909090909,94.56723636363635,0.18890909090909092,0.10161818181818182,0.014763636363636364,0.6430909090909092,0.07836363636363637,1.1439032756,19.325090909090907,37.494,0.26163636363636367,0.36163636363636364,8.093818181818182,0.14327272727272727,0.16054545454545455,0.28272727272727277,32.777454545454546,0.8492727272727273,1.3908358942363637,1503.3272727272727,105.0,26.928571428571427,14.0,60.0,28.25,8.0,0.9618739379639862,178.9358333,167.05875,175.3394444,188.5638889,178.7632639,61.81727279277736,328.31927450990446,449.9256766926874,580.709732572272,356.5399270168673,49.650000000000006,56.85454545454545,59.345454545454544,69.67272727272727,46.63636363636365,44.98181818181818,53.63636363636363,42.800000000000004,37.96363636363636,37.10454545454546,203.25230454545454,538.4090909090909,42.69920545454546,275.0,96.135,2.760942727272728,1.3491950000000001,1.4122276363636366,1234.2203636363633,3998.296547,0.0,2196.5332727272726,1290.2334545454544,218.26899545454538,108769.60909090909,4.404171545454545,1.1521069181818182,3.9011206818181816,95.68093035227272,52.27727272727271,18.12934136363636,24.324100454545455
2026-03-10 04:00:00,0.9199976467823358,11.309969408170366,0.459192027,87.77003294504728,0.36833137231861307,4.170000000000001,0.45,1.0,0.49,87.19,11.81,0.9696666666666666,69.98,9.0,19.55,1.69,12.33952387,5.132222222,79.6,71.63,38.89,0.042,5.419999999999999,2.43,7.96,2.56,0.028,0.14,55.01,10.05,0.04900000000000001,1.854243542,0.21,17.505333333333336,0.0,0.0,0.0,0.0,0.0,0.0,0.0,0.0,59.79680407241613,3.9019546871397037,2.7819883072212748,0.06761257307986704,0.017864912304159566,0.05671198844093079,0.4171114051390898,4.175871352692124,5.339482467517389,0.11162280760398913,0.09761257307986702,0.024432456152079784,7.887833333333333,0.0,0.0,0.0,0.0,0.0,0.0,0.0,0.0,0.0,0.0,0.0,0.0,0.0,7.0,0.254488152,4.444,0.012199999999999999,94.7096,0.17800000000000002,0.0978,0.0224,0.474,0.062,1.1360495816,18.976,37.434,0.27799999999999997,0.378,8.132,0.17600000000000002,0.166,0.31,32.952,0.942,1.3828334166,1506.6,105.0,26.928571428571427,14.0,60.0,28.25,8.0,0.9618739379639862,178.9358333,167.05875,175.3394444,188.5638889,178.7632639,61.81727279277736,328.31927450990446,449.9256766926874,580.709732572272,356.5399270168673,49.23333333333334,53.04,58.49333333333333,71.43333333333334,46.306666666666665,44.45333333333334,50.866666666666674,44.446666666666665,42.019999999999996,37.79333333333333,189.32742,537.3333333333334,43.023435333333346,275.0,94.12505152372708,2.7766201999999995,1.3509547333333332,1.4253906666666665,1248.360333333333,3998.296547,0.0,2209.268466666667,1277.241333333333,218.67048666666668,108993.78666666665,4.4023584,1.180150533333333,3.8910108000000005,93.83588315,51.68666666666666,18.608218,24.634837333333333
2026-03-10 05:00:00,0.9199309797152423,11.309102736298149,0.459192027,87.77096628398661,0.3682758164293685,4.192,0.45,1.0,0.49,87.19,11.81,0.9119999999999999,69.98,9.0,19.55,1.69,12.33952387,5.132222222,79.6,71.63,38.89,0.042,5.42,2.43,7.96,2.56,0.028,0.14,55.01,10.05,0.049,1.854243542,0.21,17.516,0.0,0.0,0.0,0.0,0.0,0.0,0.0,0.0,59.78656656346608,3.9062029695043727,2.7835021717610235,0.06760311142649361,0.017876266288207675,0.05677822001454478,0.4179005070304335,4.179580320814508,5.344989149780723,0.11190665720519193,0.0976031114264936,0.02443813314410384,7.9835,0.0,0.0,0.0,0.0,0.0,0.0,0.0,0.0,0.0,0.0,0.0,0.0,0.0,7.0,0.254488152,4.466666666666667,0.012866666666666667,94.84625333333332,0.16720000000000002,0.09366666666666666,0.0288,0.33666666666666667,0.04788,1.1269782101333332,18.625333333333334,37.38066666666667,0.29,0.38733333333333336,8.161333333333333,0.20133333333333334,0.17,0.33466666666666667,33.17066666666666,1.0206666666666666,1.3730299562,1503.8,105.0,26.928571428571427,14.0,60.0,28.25,8.0,0.9618739379639862,178.9358333,167.05875,175.3394444,188.5638889,178.7632639,61.81727279277736,328.31927450990446,449.9256766926874,580.709732572272,356.5399270168673,48.91666666666666,50.59166666666667,57.82499999999999,73.54166666666667,45.9,43.9,54.425000000000004,43.6,42.1,36.55833333333333,184.08180833333336,543.75,43.155315,275.0,93.74874865132034,2.7494454166666666,1.3491934166666668,1.4005652499999999,1243.5920833333332,3998.296547,0.0,2166.0248333333334,1269.0889166666666,215.364775,107048.01666666666,4.44145675,1.14797925,4.003182916666667,93.14083960416667,51.29166666666668,18.56843166666667,24.452400833333332
2026-03-10 06:00:00,0.9200377096588123,11.310490225564559,0.459192027,87.76947206477662,0.3683647580490101,4.198333333333333,0.45,1.0,0.49,87.19,11.81,0.9009999999999999,69.98,9.0,19.55,1.69,12.33952387,5.132222222,79.6,71.63,38.89,0.042,5.419999999999999,2.43,7.96,2.56,0.028,0.14,55.01,10.05,0.04900000000000001,1.854243542,0.21,17.617833333333333,0.0,0.0,0.0,0.0,0.0,0.0,0.0,0.0,59.79305973251329,3.903508484382192,2.782541998888977,0.06760911250694389,0.017869064991667325,0.056736212451392744,0.4174000169208793,4.1772278972779935,5.341496520958654,0.1117266247916832,0.09760911250694389,0.02443453249583366,8.032,0.0,0.0,0.0,0.0,0.0,0.0,0.0,0.0,0.0,0.0,0.0,0.0,0.0,7.0,0.254488152,4.416666666666667,0.012366666666666666,94.96720333333333,0.1567,0.08866666666666667,0.0318,0.2866666666666666,0.03993,1.1145582256333333,18.270333333333333,37.345666666666666,0.29,0.37733333333333335,8.166333333333334,0.20633333333333334,0.17,0.3521666666666667,33.510666666666665,1.0606666666666666,1.3582737932,1484.3,105.0,26.928571428571427,14.0,60.0,28.25,8.0,0.9618739379639862,178.9358333,167.05875,175.3394444,188.5638889,178.7632639,61.81727279277736,328.31927450990446,449.9256766926874,580.709732572272,356.5399270168673,48.68272980501413,50.271587743732354,56.50083565459616,73.90306406685238,45.581615598885776,43.55264623955431,63.084958217270156,42.90111420612819,40.44623955431754,32.7805013927577,205.74927409470726,539.2896935933147,43.608729582172714,275.0,96.13499999999944,2.7821260445682476,1.3481077520891385,1.433990189415042,1218.344144846798,3998.296547,0.0,2177.0400194986073,1274.85156545961,215.4112479108636,109471.30417827294,4.320966891364901,1.160860975766018,3.772753178272983,96.01177881754872,51.17325905292491,18.47340729805017,23.88603557103066
2026-03-10 07:00:00,0.9533510670591412,11.294042682365653,0.459192027,87.75260625057521,0.36837766764785324,4.199285714285714,0.40499999999999997,1.0,0.49,86.955,12.045,0.9234285714285715,69.98,9.0,19.55,1.69,12.33952387,5.132222222,79.6,71.63,38.89,0.045,5.35,2.16,7.89,2.45,0.02544,0.13338,54.94,10.510499999999999,0.056,1.964579439,0.1881,17.700285714285716,0.0,0.0,0.0,0.0,0.0,0.0,0.0,0.0,60.322751294354944,3.7572502993380223,2.5678357913178447,0.04766082104341078,0.017660821043410775,0.06207600638310133,0.3229589079871369,4.778654045765921,4.4206416904806725,0.07573096852248147,0.03,0.022105261060930304,7.9717142857142855,0.0,0.0,0.0,0.0,0.0,0.0,0.0,0.0,0.0,0.0,0.0,0.0,0.0,7.0,0.254488152,4.3831999999999995,0.012,95.04993733333333,0.15017333333333333,0.08553333333333334,0.03357333333333334,0.25106666666666666,0.034516,1.10455758196,18.0516,37.2688,0.3113333333333333,0.3732,8.154,0.21213333333333334,0.17106666666666667,0.3666,33.7408,1.0932000000000002,1.3462218473199998,1469.5111111111112,105.0,26.928571428571427,14.0,60.0,28.25,8.0,0.9618739379639862,178.9358333,167.05875,175.3394444,188.5638889,178.7632639,61.81727279277736,328.31927450990446,449.9256766926874,580.709732572272,356.5399270168673,48.67500000000001,50.63277777777808,54.96944444444451,67.24361111111104,45.36833333333321,43.42999999999996,59.453333333333426,42.36416666666645,39.3516666666666,29.406944444444424,204.84667194444447,541.6388888888889,42.907976388888905,275.0,98.07850000000063,2.7789511722222224,1.3483964333333334,1.4304170277777772,1220.574900000001,3998.296547,0.0,2176.462450000001,1279.8237500000005,216.49140777777785,109532.25888888902,4.379342250000002,1.163764209444444,3.908243302777778,95.8921840326389,53.82527777777786,18.087794277777775,24.067973861111113
2026-03-10 08:00:00,0.9533906330447973,11.295625321791894,0.459192027,87.7509840451633,0.3684765826119933,4.160833333333334,0.405,1.0,0.49,86.955,12.045,0.9513333333333334,69.98,9.0,19.55,1.69,12.33952387,5.132222222,79.6,71.63,38.89,0.045000000000000005,5.349999999999999,2.16,7.890000000000001,2.45,0.02544,0.13338,54.94,10.5105,0.056,1.9645794389999998,0.18810000000000002,17.7335,0.0,0.0,0.0,0.0,0.0,0.0,0.0,0.0,60.33080767023652,3.7538520478038677,2.5664737666548567,0.04766763116672571,0.017667631166725716,0.06202629248290228,0.32250194871270443,4.775950426809891,4.416010806626513,0.07565605716601713,0.03,0.022099131949946855,7.937833333333333,0.0,0.0,0.0,0.0,0.0,0.0,0.0,0.0,0.0,0.0,0.0,0.0,0.0,7.0,0.254488152,4.3952,0.012,95.02757733333333,0.15457333333333334,0.08753333333333334,0.03197333333333333,0.25506666666666666,0.036076,1.10121012556,18.2076,37.0768,0.3913333333333333,0.3852,8.094,0.22013333333333335,0.17506666666666668,0.3726,33.6688,1.1052000000000002,1.34160649852,1467.6777777777777,105.0,26.928571428571427,14.0,60.0,28.25,8.0,0.9618739379639862,178.9358333,167.05875,175.3394444,188.5638889,178.7632639,61.81727279277736,328.31927450990446,449.9256766926874,580.709732572272,356.5399270168673,49.120833333333294,51.54166666666659,54.641944444444555,67.7569444444444,45.655555555555516,43.61694444444455,57.594444444444406,42.638611111111146,38.016111111111066,31.392777777777773,193.74618194444432,538.6638888888889,42.59646836111108,275.0,94.3384944553491,2.798924497222225,1.3481391222222239,1.4507271361111114,1202.4286888888894,3998.296547,0.0,2188.57378888889,1263.6209388888904,213.68572694444444,109779.06027777785,4.456311838888883,1.1657076813888894,3.909424838888891,94.42136910763887,58.266944444444626,18.031732138888906,24.299551583333322
2026-03-10 09:00:00,0.9535123764557761,11.300495058231048,0.459192027,87.74599256531317,0.36878094113944043,4.138857142857143,0.40499999999999997,1.0,0.49,86.955,12.045,0.9707142857142858,69.98,9.0,19.55,1.69,12.33952387,5.132222222,79.6,71.63,38.89,0.045,5.35,2.16,7.89,2.45,0.02544,0.13338,54.94,10.510499999999999,0.056,1.964579439,0.1881,17.720857142857145,0.0,0.0,0.0,0.0,0.0,0.0,0.0,0.0,60.32669645654944,3.755586194574665,2.567168815460788,0.047664155922696065,0.017664155922696063,0.06205166176431875,0.32273513758709427,4.777330098689663,4.418373972566679,0.07569428485034332,0.03,0.022102259669573545,7.888285714285715,0.0,0.0,0.0,0.0,0.0,0.0,0.0,0.0,0.0,0.0,0.0,0.0,0.0,7.0,0.254488152,4.4072000000000005,0.012,95.00521733333333,0.15897333333333333,0.08953333333333333,0.030373333333333332,0.25906666666666667,0.037635999999999996,1.09786266916,18.363599999999998,36.884800000000006,0.4713333333333333,0.3972,8.033999999999999,0.22813333333333335,0.17906666666666665,0.3786,33.5968,1.1172000000000002,1.33699114972,1465.8444444444444,105.0,26.928571428571427,14.0,60.0,28.25,8.0,0.9618739379639862,178.9358333,167.05875,175.3394444,188.5638889,178.7632639,61.81727279277736,328.31927450990446,449.9256766926874,580.709732572272,356.5399270168673,50.29527777777787,62.9747222222222,55.704722222222266,72.88750000000016,46.55638888888885,44.308611111111176,65.20055555555558,43.081388888889,36.5094444444445,26.36750000000003,215.17842333333343,539.5777777777778,42.56651891666666,275.0,92.50399999999985,2.7949378833333354,1.3480981138888903,1.446992680555556,1227.8145444444476,3998.296547,0.0,2194.1834111111098,1273.214972222223,217.78613305555575,110389.7594444444,4.417112880555556,1.170407252777777,3.9160317416666657,97.26114109166667,56.24999999999974,17.878448805555564,24.121407361111117
2026-03-10 10:00:00,0.9519934796955078,11.239739187820316,0.459192027,87.80826733248419,0.3649836992387697,4.183999999999999,0.40499999999999997,1.0,0.49,86.955,12.045,0.9962857142857143,69.98,9.0,19.55,1.69,12.33952387,5.132222222,79.6,71.63,38.89,0.045,5.35,2.16,7.89,2.45,0.02544,0.13338,54.94,10.510499999999999,0.056,1.964579439,0.1881,17.698857142857143,0.0,0.0,0.0,0.0,0.0,0.0,0.0,0.0,60.323106085088675,3.7571006454275206,2.5677758097905894,0.04766112095104706,0.017661120951047053,0.062073817057356505,0.32293878418474276,4.778534982434321,4.420437753288004,0.07572766953848242,0.03,0.022104991144057652,7.934142857142857,0.0,0.0,0.0,0.0,0.0,0.0,0.0,0.0,0.0,0.0,0.0,0.0,0.0,7.0,0.254488152,4.418761904761905,0.011342857142857142,95.02059047619048,0.15123809523809523,0.08934285714285714,0.03744761904761905,0.2380952380952381,0.03318095238095238,1.0985210691809524,18.321142857142856,36.91009523809524,0.4921904761904762,0.39561904761904765,8.00904761904762,0.2387619047619048,0.17561904761904762,0.3778095238095238,33.599714285714285,1.1397142857142857,1.3368885818095237,1464.0111111111112,105.0,26.928571428571427,14.0,60.0,28.25,8.0,0.9618739379639862,178.9358333,167.05875,175.3394444,188.5638889,178.7632639,61.81727279277736,328.31927450990446,449.9256766926874,580.709732572272,356.5399270168673,51.11166666666685,92.59000000000005,56.84833333333307,75.48444444444443,47.664444444444385,45.07305555555558,66.08194444444437,42.71277777777778,35.274166666666666,28.876388888888865,201.92095249999997,549.9305555555555,43.11960258333333,275.0,92.58329416483798,2.7746712138888894,1.3481830416666671,1.4265899388888885,1228.9018194444452,3998.296547,0.0,2164.074433333334,1281.974363888889,218.06660694444452,109527.96416666663,4.496174975000003,1.1585735647222217,4.1081613333333316,95.50452620625,55.357777777777684,18.161941277777753,23.959755888888893
