Repository: saikumar-voptimai/evonith_bf_webapp

# Evonith BF2 — Blast Furnace Intelligence Platform

Monitoring, modelling and optimisation of **Blast Furnace 2 (BF2)** at Evonith Steel: live telemetry from InfluxDB,
manual plant reports from Neon PostgreSQL, a two-zone energy model of the furnace, blend and fuel optimisers, a
conversational assistant (FurnaceMind) and a live digital twin evaluated every hour.

The platform has three deployable parts that share one Python service layer, plus the shared data library:

| Part | Path | What it is |
|---|---|---|
| **Streamlit app** (legacy) | `src/app.py`, `src/custom_pages/` | The original 11-page dashboard; still the home of the model pages. Served under `/legacy` in production |

File: src/assets/data/V10_df_filtered.csv (part 138 of 166)
datetime,Hot Blast PressureBar,Hot Blast Temp.oC,Hot Blast VolumeNm3/Hr.,O2 Enrichment %,OxygenFlowNm3/Hr.,PermeabilityKgs/Hr.,RAFToC,SteamKgs/Hr.,TopPressureBar,TuyereVelocitym/s,Differential PressureTotalBar,Charges/Hrs.,StockRodLevel,COKE_ASH%,COKE_FC%,COKE_IM%,COKE_MOIST%,COKE_MT,COKE_VM%,NUTCOKE_ASH%,NUTCOKE_FC%,NUTCOKE_IM%,NUTCOKE_MOIST%,NUTCOKE_MT,NUTCOKE_VM%,PCI_2_%Ash,PCI_2_%FC,PCI_2_%IM,PCI_2_MT,PCI_2_%VM,Sinter_SP_MT,Sinter_SP_02_Al2O3%,Sinter_SP_02_Basicity,Sinter_SP_02_CaO%,Sinter_SP_02_Cold_Strength_AI,Sinter_SP_02_Cold_strength_TI,Sinter_SP_02_Fe(T)%,Sinter_SP_02_FeO%,Sinter_SP_02_Hot_strength_RDI,Sinter_SP_02_Hot_strength_RI,Sinter_SP_02_K2O%,Sinter_SP_02_MgO%,Sinter_SP_02_MnO%,Sinter_SP_02_Na2O%,Sinter_SP_02_P%,Sinter_SP_02_SiO2%,Sinter_SP_02_TiO2%,ORE_%Al2O3,ORE_%CaO,ORE_%Fe(T),ORE_%K2O,ORE_%LOI,ORE_%MgO,ORE_%MnO,ORE_MT,ORE_%Na2O,ORE_%P,ORE_%SiO2,ORE_%TiO2,ORE_%TM,Geomin Type,FLUX_Al2O3%,FLUX_CaO%,FLUX_Fe2O3%,FLUX_LOI%,FLUX_MgO%,FLUX_MT,FLUX_SiO2%,FLUX_TM%,COKE_DISCHARGE_TIME,WEIGHTED_COKE_ANGLE,TOTAL_COKE_PORTIONS,NON_COKE_DISCHARGE_TIME,WEIGHTED_NON_COKE_ANGLE,TOTAL_NON_COKE_PORTIONS,UnitCost Lakhs/Thm,ActualKg/Thm.,FurnaceTopGasAnalysisCO2ETACO,Act. Fuel RateKg/Thm.,Coke Rate Kg/Thm,ProductionTonnesPerHr
2025-05-25 08:00:00,2.61,1157.0,105139.0,3.064374964,4000.0,1440.0,2301.0,0.0,1.35,253.0,1.26,7.0,1.2,12.42,86.6,0.42,3.6,256.477,0.98,12.62,86.35,0.44,5.5,34.766999999999996,1.03,8.92,69.86,1.52,95.83333333,19.7,817.6976667,2.56,2.024163569,10.89,4.773333333,79.50666667,54.82,8.88,33.5975,66.19,0.074,1.88,0.18,0.038,0.049,5.38,0.16,3.849373881,0.064249656,29.34719227,0.012943515,3.95104815,0.04338581,0.054290752,306.8491333,0.014650464,0.068446842,4.031462069,0.32295013,2.050576653,1.0,0.563853258,29.58,0.459297075,24.88959466,22.73,12.99333333,44.63757825,0.153822473,75.0,23.4,10.0,60.0,26.5,8.0,123.1975,143.0,41.21126094,560.0,417.0,79.65034965
2025-05-25 09:00:00,2.56,1168.0,108793.0,2.961524591,4000.0,1497.0,2289.0,0.0,1.35,258.0,1.21,7.0,1.2,12.42,86.6,0.42,3.6,256.477,0.98,12.62,86.35,0.44,5.5,34.766999999999996,1.03,8.92,69.86,1.52,95.83333333,19.7,817.6976667,2.56,2.024163569,10.89,4.773333333,79.50666667,54.82,8.88,33.5975,66.19,0.074,1.88,0.18,0.038,0.049,5.38,0.16,3.849373881,0.064249656,29.34719227,0.012943515,3.95104815,0.04338581,0.054290752,306.8491333,0.014650464,0.068446842,4.031462069,0.32295013,2.050576653,1.0,0.563853258,29.58,0.459297075,24.88959466,22.73,12.99333333,44.63757825,0.153822473,75.0,23.4,10.0,60.0,26.5,8.0,123.4625,145.0,41.39382601,562.0,417.0,85.5862069
2025-05-25 10:00:00,2.57,1174.0,107394.0,3.000076462,4000.0,1471.0,2281.0,0.0,1.35,256.0,1.22,7.0,1.2,12.42,86.6,0.42,3.6,256.477,0.98,12.62,86.35,0.44,5.5,34.766999999999996,1.03,8.92,69.86,1.52,95.83333333,19.7,817.6976667,2.56,2.024163569,10.89,4.773333333,79.50666667,54.82,8.88,33.5975,66.19,0.074,1.88,0.18,0.038,0.049,5.38,0.16,3.849373881,0.064249656,29.34719227,0.012943515,3.95104815,0.04338581,0.054290752,306.8491333,0.014650464,0.068446842,4.031462069,0.32295013,2.050576653,1.0,0.563853258,29.58,0.459297075,24.88959466,22.73,12.99333333,44.63757825,0.153822473,75.0,23.4,10.0,60.0,26.5,8.0,123.4625,145.0,40.9080326,562.0,417.0,86.0
2025-05-25 11:00:00,2.57,1176.0,107807.0,2.988591515,4000.0,1474.0,2293.0,0.0,1.35,257.0,1.22,8.0,1.2,12.42,86.6,0.42,3.6,256.477,0.98,12.62,86.35,0.44,5.5,34.766999999999996,1.03,8.92,69.86,1.52,95.83333333,19.7,817.6976667,2.56,2.024163569,10.89,4.773333333,79.50666667,54.82,8.88,33.5975,66.19,0.074,1.88,0.18,0.038,0.049,5.38,0.16,3.849373881,0.064249656,29.34719227,0.012943515,3.95104815,0.04338581,0.054290752,306.8491333,0.014650464,0.068446842,4.031462069,0.32295013,2.050576653,1.0,0.563853258,29.58,0.459297075,24.88959466,22.73,12.99333333,44.63757825,0.153822473,75.0,23.4,10.0,60.0,26.5,8.0,122.8,140.0,40.45783695,557.0,417.0,87.5
2025-05-25 12:00:00,2.57,1176.0,106836.0,3.015734586,4000.0,1436.0,2289.0,0.0,1.35,253.0,1.22,6.0,1.2,12.42,86.6,0.42,3.6,256.477,0.98,12.62,86.35,0.44,5.5,34.766999999999996,1.03,8.92,69.86,1.52,95.83333333,19.7,817.6976667,2.56,2.024163569,10.89,4.773333333,79.50666667,54.82,8.88,33.5975,66.19,0.074,1.88,0.18,0.038,0.049,5.38,0.16,3.849373881,0.064249656,29.34719227,0.012943515,3.95104815,0.04338581,0.054290752,306.8491333,0.014650464,0.068446842,4.031462069,0.32295013,2.050576653,1.0,0.563853258,29.58,0.459297075,24.88959466,22.73,12.99333333,44.63757825,0.153822473,75.0,23.4,10.0,60.0,26.5,8.0,123.1975,143.0,40.87470449,560.0,417.0,83.28671329
2025-05-25 13:00:00,2.59,1180.0,101608.0,3.170785989,4000.0,1442.0,2331.0,0.0,1.35,246.0,1.24,6.0,1.2,12.42,86.6,0.42,3.6,256.477,0.98,12.62,86.35,0.44,5.5,34.766999999999996,1.03,8.92,69.86,1.52,95.83333333,19.7,817.6976667,2.56,2.024163569,10.89,4.773333333,79.50666667,54.82,8.88,33.5975,66.19,0.074,1.88,0.18,0.038,0.049,5.38,0.16,3.849373881,0.064249656,29.34719227,0.012943515,3.95104815,0.04338581,0.054290752,306.8491333,0.014650464,0.068446842,4.031462069,0.32295013,2.050576653,1.0,0.563853258,29.58,0.459297075,24.88959466,22.73,12.99333333,44.63757825,0.153822473,75.0,23.4,10.0,60.0,26.5,8.0,123.1975,143.0,41.2054409,560.0,417.0,77.48251748
2025-05-25 14:00:00,2.52,1180.0,101738.0,3.165946319,3999.0,1446.0,2330.0,0.0,1.35,246.0,1.17,7.0,1.2,12.42,86.6,0.42,3.6,256.477,0.98,12.62,86.35,0.44,5.5,34.766999999999996,1.03,8.92,69.86,1.52,95.83333333,19.7,817.6976667,2.56,2.024163569,10.89,4.773333333,79.50666667,54.82,8.88,33.5975,66.19,0.074,1.88,0.18,0.038,0.049,5.38,0.16,3.849373881,0.064249656,29.34719227,0.012943515,3.95104815,0.04338581,0.054290752,306.8491333,0.014650464,0.068446842,4.031462069,0.32295013,2.050576653,1.0,0.563853258,29.58,0.459297075,24.88959466,22.73,12.99333333,44.63757825,0.153822473,75.0,23.4,10.0,60.0,26.5,8.0,122.8,140.0,40.38021072,557.0,417.0,79.71428571
2025-05-25 15:00:00,2.52,1154.0,110992.0,2.902165128,3999.0,1481.0,2294.0,0.0,1.35,258.0,1.17,7.0,1.2,12.42,86.6,0.42,3.6,256.477,0.98,12.62,86.35,0.44,5.5,34.766999999999996,1.03,8.92,69.86,1.52,95.83333333,19.7,817.6976667,2.56,2.024163569,10.89,4.773333333,79.50666667,54.82,8.88,33.5975,66.19,0.074,1.88,0.18,0.038,0.049,5.38,0.16,3.849373881,0.064249656,29.34719227,0.012943515,3.95104815,0.04338581,0.054290752,306.8491333,0.014650464,0.068446842,4.031462069,0.32295013,2.050576653,1.0,0.563853258,29.58,0.459297075,24.88959466,22.73,12.99333333,44.63757825,0.153822473,75.0,23.4,10.0,60.0,26.5,8.0,122.8,140.0,42.42990654,557.0,417.0,85.14285714
2025-05-25 16:00:00,2.6,1170.0,108372.0,2.972278619,3999.0,1459.0,2293.0,0.0,1.35,255.0,1.25,7.0,1.2,12.41,86.61,0.43,4.0,256.477,0.98,12.66,86.31,0.47,6.0,34.766999999999996,1.03,8.96,69.75,1.55,95.83333333,19.74,817.6976667,2.56,2.024163569,10.89,4.773333333,79.50666667,54.82,8.88,33.275,66.19,0.074,1.88,0.18,0.038,0.049,5.38,0.16,4.192753473,0.17773324,30.47064937,0.015215693,4.418465048,0.076078464,0.046166049,306.8491333,0.012895532,0.06821213,3.9972455,0.344796827,2.520704529,1.0,0.563853258,0.0,0.459297075,24.88959466,0.0,12.99333333,44.63757825,0.153822473,75.0,23.4,10.0,60.0,26.5,8.0,122.8,140.0,41.51869159,557.0,417.0,85.42857143
2025-05-25 17:00:00,2.59,1161.0,108798.0,2.961388584,4000.0,1460.0,2311.0,0.0,1.35,254.0,1.24,7.0,1.2,12.41,86.61,0.43,4.0,256.477,0.98,12.66,86.31,0.47,6.0,34.766999999999996,1.03,8.96,69.75,1.55,95.83333333,19.74,817.6976667,2.56,2.024163569,10.89,4.773333333,79.50666667,54.82,8.88,33.275,66.19,0.074,1.88,0.18,0.038,0.049,5.38,0.16,4.192753473,0.17773324,30.47064937,0.015215693,4.418465048,0.076078464,0.046166049,306.8491333,0.012895532,0.06821213,3.9972455,0.344796827,2.520704529,1.0,0.563853258,0.0,0.459297075,24.88959466,0.0,12.99333333,44.63757825,0.153822473,75.0,23.4,10.0,60.0,26.5,8.0,123.065,142.0,40.93757252,559.0,417.0,88.02816901
2025-05-25 18:00:00,2.57,1180.0,108807.0,2.960404035,3999.0,1484.0,2291.0,0.0,1.35,259.0,1.22,8.0,1.2,12.41,86.61,0.43,4.0,256.477,0.98,12.66,86.31,0.47,6.0,34.766999999999996,1.03,8.96,69.75,1.55,95.83333333,19.74,817.6976667,2.56,2.024163569,10.89,4.773333333,79.50666667,54.82,8.88,33.275,66.19,0.074,1.88,0.18,0.038,0.049,5.38,0.16,4.192753473,0.17773324,30.47064937,0.015215693,4.418465048,0.076078464,0.046166049,306.8491333,0.012895532,0.06821213,3.9972455,0.344796827,2.520704529,1.0,0.563853258,0.0,0.459297075,24.88959466,0.0,12.99333333,44.63757825,0.153822473,75.0,23.4,10.0,60.0,26.5,8.0,123.1975,143.0,41.31585001,560.0,417.0,85.24475524
2025-05-25 19:00:00,2.62,1174.0,108347.0,2.972963962,3999.0,1416.0,2263.0,0.0,1.35,254.0,1.27,7.0,1.2,12.41,86.61,0.43,4.0,256.477,0.98,12.66,86.31,0.47,6.0,34.766999999999996,1.03,8.96,69.75,1.55,95.83333333,19.74,817.6976667,2.56,2.024163569,10.89,4.773333333,79.50666667,54.82,8.88,33.275,66.19,0.074,1.88,0.18,0.038,0.049,5.38,0.16,4.192753473,0.17773324,30.47064937,0.015215693,4.418465048,0.076078464,0.046166049,306.8491333,0.012895532,0.06821213,3.9972455,0.344796827,2.520704529,1.0,0.563853258,0.0,0.459297075,24.88959466,0.0,12.99333333,44.63757825,0.153822473,75.0,23.4,10.0,60.0,26.5,8.0,123.33,144.0,41.04945438,561.0,417.0,90.625
2025-05-25 20:00:00,2.63,1167.0,109957.0,2.9301957,4000.0,1428.0,2283.0,0.0,1.35,255.0,1.28,7.0,1.2,12.41,86.61,0.43,4.0,256.477,0.98,12.66,86.31,0.47,6.0,34.766999999999996,1.03,8.96,69.75,1.55,95.83333333,19.74,817.6976667,2.56,2.024163569,10.89,4.773333333,79.50666667,54.82,8.88,33.275,66.19,0.074,1.88,0.18,0.038,0.049,5.38,0.16,4.192753473,0.17773324,30.47064937,0.015215693,4.418465048,0.076078464,0.046166049,306.8491333,0.012895532,0.06821213,3.9972455,0.344796827,2.520704529,1.0,0.563853258,0.0,0.459297075,24.88959466,0.0,12.99333333,44.63757825,0.153822473,75.0,23.4,10.0,60.0,26.5,8.0,123.595,146.0,40.43805935,563.0,417.0,85.61643836
2025-05-25 21:00:00,2.65,1166.0,110467.0,2.915948324,3999.0,1419.0,2281.0,0.0,1.35,255.0,1.3,6.0,1.2,12.41,86.61,0.43,4.0,256.477,0.98,12.66,86.31,0.47,6.0,34.766999999999996,1.03,8.96,69.75,1.55,95.83333333,19.74,817.6976667,2.56,2.024163569,10.89,4.773333333,79.50666667,54.82,8.88,33.275,66.19,0.074,1.88,0.18,0.038,0.049,5.38,0.16,4.192753473,0.17773324,30.47064937,0.015215693,4.418465048,0.076078464,0.046166049,306.8491333,0.012895532,0.06821213,3.9972455,0.344796827,2.520704529,1.0,0.563853258,0.0,0.459297075,24.88959466,0.0,12.99333333,44.63757825,0.153822473,75.0,23.4,10.0,60.0,26.5,8.0,125.5825,161.0,40.2673546,578.0,417.0,79.19254658
2025-05-25 22:00:00,2.65,1146.0,109519.0,2.941906314,4000.0,1409.0,2319.0,0.0,1.35,250.0,1.3,7.0,1.2,12.41,86.61,0.43,4.0,256.477,0.98,12.66,86.31,0.47,6.0,34.766999999999996,1.03,8.96,69.75,1.55,95.83333333,19.74,817.6976667,2.56,2.024163569,10.89,4.773333333,79.50666667,54.82,8.88,33.275,66.19,0.074,1.88,0.18,0.038,0.049,5.38,0.16,4.192753473,0.17773324,30.47064937,0.015215693,4.418465048,0.076078464,0.046166049,306.8491333,0.012895532,0.06821213,3.9972455,0.344796827,2.520704529,1.0,0.563853258,0.0,0.459297075,24.88959466,0.0,12.99333333,44.63757825,0.153822473,75.0,23.4,10.0,60.0,26.5,8.0,122.1375,135.0,40.76868663,552.0,417.0,79.25925926
2025-05-25 23:00:00,2.62,1156.0,110016.0,2.927893714,3999.0,1440.0,2330.0,0.0,1.35,254.0,1.27,7.0,1.2,12.29,86.72,0.42,3.8,258.1093333,0.99,12.68,86.28,0.46,5.7,34.36666667,1.04,8.78,70.17,1.54,94.73333333,19.51,820.6366667,2.56,2.024163569,10.89,4.932222222,79.29,54.82,8.88,32.63,66.19,0.074,1.88,0.18,0.038,0.049,5.38,0.16,3.921504464,0.196883377,29.9873718,0.016449929,4.204015995,0.074988432,0.065094671,319.4928,0.012276489,0.055918351,4.335868773,0.315756473,2.619160578,1.0,0.323971429,30.4,0.508174026,23.70273766,22.25,12.83333333,47.92584675,0.150935065,75.0,23.4,10.0,60.0,26.5,8.0,120.5475,123.0,40.91120409,540.0,417.0,85.04065041
2025-05-26 00:00:00,2.64,1136.0,94458.0,2.984580097,3500.0,1211.0,2194.0,0.0,1.35,216.0,1.29,7.0,1.2,12.29,86.72,0.42,3.8,258.1093333,0.99,12.68,86.28,0.46,5.7,34.36666667,1.04,8.78,70.17,1.54,94.73333333,19.51,820.6366667,2.56,2.024163569,10.89,4.932222222,79.29,54.82,8.88,32.63,66.19,0.074,1.88,0.18,0.038,0.049,5.38,0.16,3.921504464,0.196883377,29.9873718,0.016449929,4.204015995,0.074988432,0.065094671,319.4928,0.012276489,0.055918351,4.335868773,0.315756473,2.619160578,1.0,0.323971429,30.4,0.508174026,23.70273766,22.25,12.83333333,47.92584675,0.150935065,75.0,23.4,10.0,60.0,26.5,8.0,124.875,150.0,40.1619819,570.0,420.0,82.73333333
2025-05-26 01:00:00,2.63,1178.0,109360.0,2.946180618,4000.0,1427.0,2278.0,0.0,1.35,256.0,1.28,8.0,1.2,12.29,86.72,0.42,3.8,258.1093333,0.99,12.68,86.28,0.46,5.7,34.36666667,1.04,8.78,70.17,1.54,94.73333333,19.51,820.6366667,2.56,2.024163569,10.89,4.932222222,79.29,54.82,8.88,32.63,66.19,0.074,1.88,0.18,0.038,0.049,5.38,0.16,3.921504464,0.196883377,29.9873718,0.016449929,4.204015995,0.074988432,0.065094671,319.4928,0.012276489,0.055918351,4.335868773,0.315756473,2.619160578,1.0,0.323971429,30.4,0.508174026,23.70273766,22.25,12.83333333,47.92584675,0.150935065,75.0,23.4,10.0,60.0,26.5,8.0,122.535,138.0,41.3970933,555.0,417.0,91.01449275
2025-05-26 02:00:00,2.66,1168.0,105692.0,3.048353124,4000.0,1381.0,2291.0,0.0,1.35,251.0,1.31,7.0,1.2,12.29,86.72,0.42,3.8,258.1093333,0.99,12.68,86.28,0.46,5.7,34.36666667,1.04,8.78,70.17,1.54,94.73333333,19.51,820.6366667,2.56,2.024163569,10.89,4.932222222,79.29,54.82,8.88,32.63,66.19,0.074,1.88,0.18,0.038,0.049,5.38,0.16,3.921504464,0.196883377,29.9873718,0.016449929,4.204015995,0.074988432,0.065094671,319.4928,0.012276489,0.055918351,4.335868773,0.315756473,2.619160578,1.0,0.323971429,30.4,0.508174026,23.70273766,22.25,12.83333333,47.92584675,0.150935065,75.0,23.4,10.0,60.0,26.5,8.0,123.4625,145.0,40.54813774,562.0,417.0,85.10344828
2025-05-26 03:00:00,2.65,1149.0,108915.0,2.956731514,3998.0,1393.0,2277.0,0.0,1.35,248.0,1.3,7.0,1.2,12.29,86.72,0.42,3.8,258.1093333,0.99,12.68,86.28,0.46,5.7,34.36666667,1.04,8.78,70.17,1.54,94.73333333,19.51,820.6366667,2.56,2.024163569,10.89,4.932222222,79.29,54.82,8.88,32.63,66.19,0.074,1.88,0.18,0.038,0.049,5.38,0.16,3.921504464,0.196883377,29.9873718,0.016449929,4.204015995,0.074988432,0.065094671,319.4928,0.012276489,0.055918351,4.335868773,0.315756473,2.619160578,1.0,0.323971429,30.4,0.508174026,23.70273766,22.25,12.83333333,47.92584675,0.150935065,75.0,23.4,10.0,60.0,26.5,8.0,122.9325,141.0,41.57433056,558.0,417.0,84.60992908
2025-05-26 04:00:00,2.64,1167.0,109051.0,2.955261023,4001.0,1411.0,2292.0,0.0,1.35,253.0,1.29,7.0,1.2,12.29,86.72,0.42,3.8,258.1093333,0.99,12.68,86.28,0.46,5.7,34.36666667,1.04,8.78,70.17,1.54,94.73333333,19.51,820.6366667,2.56,2.024163569,10.89,4.932222222,79.29,54.82,8.88,32.63,66.19,0.074,1.88,0.18,0.038,0.049,5.38,0.16,3.921504464,0.196883377,29.9873718,0.016449929,4.204015995,0.074988432,0.065094671,319.4928,0.012276489,0.055918351,4.335868773,0.315756473,2.619160578,1.0,0.323971429,30.4,0.508174026,23.70273766,22.25,12.83333333,47.92584675,0.150935065,75.0,23.4,10.0,60.0,26.5,8.0,123.595,146.0,42.27304227,563.0,417.0,84.10958904
2025-05-26 05:00:00,2.62,1173.0,109085.0,2.953602673,4000.0,1436.0,2282.0,0.0,1.35,256.0,1.27,6.0,1.2,12.29,86.72,0.42,3.8,258.1093333,0.99,12.68,86.28,0.46,5.7,34.36666667,1.04,8.78,70.17,1.54,94.73333333,19.51,820.6366667,2.56,2.024163569,10.89,4.932222222,79.29,54.82,8.88,32.63,66.19,0.074,1.88,0.18,0.038,0.049,5.38,0.16,3.921504464,0.196883377,29.9873718,0.016449929,4.204015995,0.074988432,0.065094671,319.4928,0.012276489,0.055918351,4.335868773,0.315756473,2.619160578,1.0,0.323971429,30.4,0.508174026,23.70273766,22.25,12.83333333,47.92584675,0.150935065,75.0,23.4,10.0,60.0,26.5,8.0,124.125,150.0,41.08635097,567.0,417.0,84.66666667
2025-05-26 06:00:00,2.52,1198.0,103026.0,2.820136366,3607.0,1472.0,2235.0,0.0,1.35,253.0,1.17,7.0,1.2,12.29,86.72,0.42,3.8,258.1093333,0.99,12.68,86.28,0.46,5.7,34.36666667,1.04,8.78,70.17,1.54,94.73333333,19.51,820.6366667,2.56,2.024163569,10.89,4.932222222,79.29,54.82,8.88,32.63,66.19,0.074,1.88,0.18,0.038,0.049,5.38,0.16,3.921504464,0.196883377,29.9873718,0.016449929,4.204015995,0.074988432,0.065094671,319.4928,0.012276489,0.055918351,4.335868773,0.315756473,2.619160578,1.0,0.323971429,30.4,0.508174026,23.70273766,22.25,12.83333333,47.92584675,0.150935065,75.0,23.4,10.0,60.0,26.5,8.0,124.52250000000001,153.0,40.06591337,570.0,417.0,87.90849673
2025-05-26 07:00:00,2.6,1185.0,105198.0,2.869840807,3748.0,1407.0,2268.0,0.0,1.35,250.0,1.25,7.0,1.2,12.29,86.72,0.42,3.8,258.1093333,0.99,12.68,86.28,0.46,5.7,34.36666667,1.04,8.78,70.17,1.54,94.73333333,19.51,820.6366667,2.56,2.024163569,10.89,4.932222222,79.29,54.82,8.88,32.63,66.19,0.074,1.88,0.18,0.038,0.049,5.38,0.16,3.921504464,0.196883377,29.9873718,0.016449929,4.204015995,0.074988432,0.065094671,319.4928,0.012276489,0.055918351,4.335868773,0.315756473,2.619160578,1.0,0.323971429,30.4,0.508174026,23.70273766,22.25,12.83333333,47.92584675,0.150935065,75.0,23.4,10.0,60.0,26.5,8.0,124.125,150.0,39.26337735,567.0,417.0,83.66666667
2025-05-26 08:00:00,2.6,1172.0,109679.0,2.937617628,4000.0,1392.0,2297.0,0.0,1.35,254.0,1.25,6.0,1.2,12.48,86.53,0.44,4.1,258.1093333,0.99,12.68,86.28,0.46,5.7,34.36666667,1.04,8.86,70.19,1.43,94.73333333,19.52,820.6366667,2.56,2.024163569,10.89,4.932222222,79.29,54.82,8.88,32.63,66.19,0.074,1.88,0.18,0.038,0.049,5.38,0.16,3.921504464,0.196883377,29.9873718,0.016449929,4.204015995,0.074988432,0.065094671,319.4928,0.012276489,0.055918351,4.335868773,0.315756473,2.619160578,1.0,0.563853258,0.0,0.459297075,24.88959466,0.0,12.83333333,44.63757825,0.153822473,75.0,23.4,10.0,60.0,26.5,8.0,123.1975,143.0,40.13653484,560.0,417.0,83.00699301
2025-05-26 09:00:00,2.63,1171.0,109229.0,2.949711557,4000.0,1425.0,2310.0,0.0,1.35,255.0,1.28,7.0,1.2,12.48,86.53,0.44,4.1,258.1093333,0.99,12.68,86.28,0.46,5.7,34.36666667,1.04,8.86,70.19,1.43,94.73333333,19.52,820.6366667,2.56,2.024163569,10.89,4.932222222,79.29,54.82,8.88,32.63,66.19,0.074,1.88,0.18,0.038,0.049,5.38,0.16,3.921504464,0.196883377,29.9873718,0.016449929,4.204015995,0.074988432,0.065094671,319.4928,0.012276489,0.055918351,4.335868773,0.315756473,2.619160578,1.0,0.563853258,0.0,0.459297075,24.88959466,0.0,12.83333333,44.63757825,0.153822473,75.0,23.4,10.0,60.0,26.5,8.0,122.8,140.0,40.24906015,557.0,417.0,84.42857143
2025-05-26 10:00:00,2.64,1172.0,108338.0,2.97395373,4000.0,1398.0,2287.0,0.0,1.35,254.0,1.29,7.0,1.2,12.48,86.53,0.44,4.1,258.1093333,0.99,12.68,86.28,0.46,5.7,34.36666667,1.04,8.86,70.19,1.43,94.73333333,19.52,820.6366667,2.56,2.024163569,10.89,4.932222222,79.29,54.82,8.88,32.63,66.19,0.074,1.88,0.18,0.038,0.049,5.38,0.16,3.921504464,0.196883377,29.9873718,0.016449929,4.204015995,0.074988432,0.065094671,319.4928,0.012276489,0.055918351,4.335868773,0.315756473,2.619160578,1.0,0.563853258,0.0,0.459297075,24.88959466,0.0,12.83333333,44.63757825,0.153822473,75.0,23.4,10.0,60.0,26.5,8.0,123.4625,145.0,40.13065796,562.0,417.0,86.62068966
2025-05-26 11:00:00,2.73,1129.0,106385.0,3.027753524,3999.0,1288.0,2321.0,0.0,1.35,234.0,1.38,7.0,1.2,12.48,86.53,0.44,4.1,258.1093333,0.99,12.68,86.28,0.46,5.7,34.36666667,1.04,8.86,70.19,1.43,94.73333333,19.52,820.6366667,2.56,2.024163569,10.89,4.932222222,79.29,54.82,8.88,32.63,66.19,0.074,1.88,0.18,0.038,0.049,5.38,0.16,3.921504464,0.196883377,29.9873718,0.016449929,4.204015995,0.074988432,0.065094671,319.4928,0.012276489,0.055918351,4.335868773,0.315756473,2.619160578,1.0,0.563853258,0.0,0.459297075,24.88959466,0.0,12.83333333,44.63757825,0.153822473,75.0,23.4,10.0,60.0,26.5,8.0,120.15,120.0,39.83010854,537.0,417.0,84.25
2025-05-26 12:00:00,2.7,1147.0,107758.0,2.988455616,3998.0,1339.0,2317.0,0.0,1.35,243.0,1.35,6.0,1.2,12.48,86.53,0.44,4.1,258.1093333,0.99,12.68,86.28,0.46,5.7,34.36666667,1.04,8.86,70.19,1.43,94.73333333,19.52,820.6366667,2.56,2.024163569,10.89,4.932222222,79.29,54.82,8.88,32.63,66.19,0.074,1.88,0.18,0.038,0.049,5.38,0.16,3.921504464,0.196883377,29.9873718,0.016449929,4.204015995,0.074988432,0.065094671,319.4928,0.012276489,0.055918351,4.335868773,0.315756473,2.619160578,1.0,0.563853258,0.0,0.459297075,24.88959466,0.0,12.83333333,44.63757825,0.153822473,75.0,23.4,10.0,60.0,26.5,8.0,122.27,136.0,41.49010477,553.0,417.0,78.60294118
2025-05-26 13:00:00,2.69,1116.0,107653.0,2.992863742,4000.0,1337.0,2321.0,0.0,1.35,237.0,1.34,7.0,1.2,12.48,86.53,0.44,4.1,258.1093333,0.99,12.68,86.28,0.46,5.7,34.36666667,1.04,8.86,70.19,1.43,94.73333333,19.52,820.6366667,2.56,2.024163569,10.89,4.932222222,79.29,54.82,8.88,32.63,66.19,0.074,1.88,0.18,0.038,0.049,5.38,0.16,3.921504464,0.196883377,29.9873718,0.016449929,4.204015995,0.074988432,0.065094671,319.4928,0.012276489,0.055918351,4.335868773,0.315756473,2.619160578,1.0,0.563853258,0.0,0.459297075,24.88959466,0.0,12.83333333,44.63757825,0.153822473,75.0,23.4,10.0,60.0,26.5,8.0,120.5475,123.0,40.74502545,540.0,417.0,76.42276423
2025-05-26 14:00:00,2.64,1147.0,104481.0,3.083659727,4000.0,1388.0,2300.0,0.0,1.35,246.0,1.29,7.0,1.2,12.48,86.53,0.44,4.1,258.1093333,0.99,12.68,86.28,0.46,5.7,34.36666667,1.04,8.86,70.19,1.43,94.73333333,19.52,820.6366667,2.56,2.024163569,10.89,4.932222222,79.29,54.82,8.88,32.63,66.19,0.074,1.88,0.18,0.038,0.049,5.38,0.16,3.921504464,0.196883377,29.9873718,0.016449929,4.204015995,0.074988432,0.065094671,319.4928,0.012276489,0.055918351,4.335868773,0.315756473,2.619160578,1.0,0.563853258,0.0,0.459297075,24.88959466,0.0,12.83333333,44.63757825,0.153822473,75.0,23.4,10.0,60.0,26.5,8.0,120.5475,123.0,41.04721833,540.0,417.0,90.97560976
2025-05-26 15:00:00,2.7,1166.0,105748.0,3.045978858,3999.0,1307.0,2298.0,0.0,1.35,241.0,1.35,7.0,1.2,12.48,86.53,0.44,4.1,258.1093333,0.99,12.68,86.28,0.46,5.7,34.36666667,1.04,8.86,70.19,1.43,94.73333333,19.52,820.6366667,2.56,2.024163569,10.89,4.932222222,79.29,54.82,8.88,32.63,66.19,0.074,1.88,0.18,0.038,0.049,5.38,0.16,3.921504464,0.196883377,29.9873718,0.016449929,4.204015995,0.074988432,0.065094671,319.4928,0.012276489,0.055918351,4.335868773,0.315756473,2.619160578,1.0,0.563853258,0.0,0.459297075,24.88959466,0.0,12.83333333,44.63757825,0.153822473,75.0,23.4,10.0,60.0,26.5,8.0,123.1525,137.0,40.8667288,557.0,420.0,84.52554745
2025-05-26 16:00:00,2.72,1155.0,107328.0,3.001170066,3999.0,1305.0,2293.0,0.0,1.35,241.0,1.37,7.0,1.2,12.38,86.64,0.43,3.7,258.1093333,0.98,12.68,86.28,0.46,5.7,34.36666667,1.04,8.68,70.79,1.25,94.73333333,19.28,820.6366667,2.56,2.024163569,10.89,4.932222222,79.29,54.82,8.88,32.63,66.19,0.074,1.88,0.18,0.038,0.049,5.38,0.16,3.921504464,0.196883377,29.9873718,0.016449929,4.204015995,0.074988432,0.065094671,319.4928,0.012276489,0.055918351,4.335868773,0.315756473,2.619160578,1.0,0.544906494,29.78,0.688735065,23.56086753,22.05,12.83333333,47.64795844,0.2,75.0,23.4,10.0,60.0,26.5,8.0,122.8875,135.0,41.4691387,555.0,420.0,84.22222222
2025-05-26 17:00:00,2.7,1173.0,107595.0,2.99447593,4000.0,1333.0,2310.0,0.0,1.35,247.0,1.35,8.0,1.2,12.38,86.64,0.43,3.7,258.1093333,0.98,12.68,86.28,0.46,5.7,34.36666667,1.04,8.68,70.79,1.25,94.73333333,19.28,820.6366667,2.56,2.024163569,10.89,4.932222222,79.29,54.82,8.88,32.63,66.19,0.074,1.88,0.18,0.038,0.049,5.38,0.16,3.921504464,0.196883377,29.9873718,0.016449929,4.204015995,0.074988432,0.065094671,319.4928,0.012276489,0.055918351,4.335868773,0.315756473,2.619160578,1.0,0.544906494,29.78,0.688735065,23.56086753,22.05,12.83333333,47.64795844,0.2,75.0,23.4,10.0,60.0,26.5,8.0,122.3575,131.0,41.45209928,551.0,420.0,86.87022901
2025-05-26 18:00:00,2.66,1142.0,101216.0,3.022427197,3798.0,1244.0,2283.0,0.0,1.35,229.0,1.31,7.0,1.2,12.38,86.64,0.43,3.7,258.1093333,0.98,12.68,86.28,0.46,5.7,34.36666667,1.04,8.68,70.79,1.25,94.73333333,19.28,820.6366667,2.56,2.024163569,10.89,4.932222222,79.29,54.82,8.88,32.63,66.19,0.074,1.88,0.18,0.038,0.049,5.38,0.16,3.921504464,0.196883377,29.9873718,0.016449929,4.204015995,0.074988432,0.065094671,319.4928,0.012276489,0.055918351,4.335868773,0.315756473,2.619160578,1.0,0.544906494,29.78,0.688735065,23.56086753,22.05,12.83333333,47.64795844,0.2,75.0,23.4,10.0,60.0,26.5,8.0,123.285,138.0,42.35787512,558.0,420.0,78.55072464
2025-05-26 19:00:00,2.68,1115.0,100386.0,2.807649423,3499.0,1180.0,2251.0,0.0,1.35,222.0,1.33,7.0,1.2,12.38,86.64,0.43,3.7,258.1093333,0.98,12.68,86.28,0.46,5.7,34.36666667,1.04,8.68,70.79,1.25,94.73333333,19.28,820.6366667,2.56,2.024163569,10.89,4.932222222,79.29,54.82,8.88,32.63,66.19,0.074,1.88,0.18,0.038,0.049,5.38,0.16,3.921504464,0.196883377,29.9873718,0.016449929,4.204015995,0.074988432,0.065094671,319.4928,0.012276489,0.055918351,4.335868773,0.315756473,2.619160578,1.0,0.544906494,29.78,0.688735065,23.56086753,22.05,12.83333333,47.64795844,0.2,75.0,23.4,10.0,60.0,26.5,8.0,120.9,120.0,41.65694282,540.0,420.0,90.33333333
2025-05-26 20:00:00,2.74,1128.0,99824.0,2.824252092,3500.0,1166.0,2237.0,0.0,1.35,219.0,1.39,7.0,1.2,12.38,86.64,0.43,3.7,258.1093333,0.98,12.68,86.28,0.46,5.7,34.36666667,1.04,8.68,70.79,1.25,94.73333333,19.28,820.6366667,2.56,2.024163569,10.89,4.932222222,79.29,54.82,8.88,32.63,66.19,0.074,1.88,0.18,0.038,0.049,5.38,0.16,3.921504464,0.196883377,29.9873718,0.016449929,4.204015995,0.074988432,0.065094671,319.4928,0.012276489,0.055918351,4.335868773,0.315756473,2.619160578,1.0,0.544906494,29.78,0.688735065,23.56086753,22.05,12.83333333,47.64795844,0.2,75.0,23.4,10.0,60.0,26.5,8.0,122.3575,131.0,41.95672625,551.0,420.0,90.22900763
2025-05-26 21:00:00,2.73,1132.0,99780.0,2.824689926,3499.0,1192.0,2208.0,0.0,1.35,219.0,1.38,7.0,1.2,12.38,86.64,0.43,3.7,258.1093333,0.98,12.68,86.28,0.46,5.7,34.36666667,1.04,8.68,70.79,1.25,94.73333333,19.28,820.6366667,2.56,2.024163569,10.89,4.932222222,79.29,54.82,8.88,32.63,66.19,0.074,1.88,0.18,0.038,0.049,5.38,0.16,3.921504464,0.196883377,29.9873718,0.016449929,4.204015995,0.074988432,0.065094671,319.4928,0.012276489,0.055918351,4.335868773,0.315756473,2.619160578,1.0,0.544906494,29.78,0.688735065,23.56086753,22.05,12.83333333,47.64795844,0.2,75.0,23.4,10.0,60.0,26.5,8.0,124.4775,147.0,41.55477032,567.0,420.0,84.3537415
2025-05-26 22:00:00,2.73,1151.0,99757.0,2.62763305,3254.0,1181.0,2195.0,0.0,1.35,219.0,1.38,7.0,1.2,12.38,86.64,0.43,3.7,258.1093333,0.98,12.68,86.28,0.46,5.7,34.36666667,1.04,8.68,70.79,1.25,94.73333333,19.28,820.6366667,2.56,2.024163569,10.89,4.932222222,79.29,54.82,8.88,32.63,66.19,0.074,1.88,0.18,0.038,0.049,5.38,0.16,3.921504464,0.196883377,29.9873718,0.016449929,4.204015995,0.074988432,0.065094671,319.4928,0.012276489,0.055918351,4.335868773,0.315756473,2.619160578,1.0,0.544906494,29.78,0.688735065,23.56086753,22.05,12.83333333,47.64795844,0.2,75.0,23.4,10.0,60.0,26.5,8.0,124.875,150.0,40.37458511,570.0,420.0,84.66666667
2025-05-26 23:00:00,2.69,1159.0,96060.0,2.782328997,3318.0,1196.0,2208.0,0.0,1.35,218.0,1.34,7.0,1.2,12.32,86.69,0.42,3.5,281.652,0.99,12.59,86.37,0.48,6.6,28.388999997,1.04,8.88,70.07,1.61,86.99,19.44,791.025,2.56,2.024163569,10.89,5.177777778,78.97777778,54.82,8.88,33.545,66.19,0.074,1.88,0.18,0.038,0.049,5.38,0.16,3.819611286,0.059060174,30.76700654,0.012127911,4.243367056,0.040621016,0.055506244,298.7359733,0.014442244,0.080102109,3.858259058,0.310414385,2.580273828,1.0,0.549094421,0.0,0.501753219,21.19685837,0.0,15.53333333,53.45069313,0.245472103,75.0,23.4,10.0,60.0,26.5,8.0,124.875,150.0,40.01436782,570.0,420.0,86.86666667
2025-05-27 00:00:00,2.72,1146.0,110335.0,2.920163972,4000.0,1338.0,2288.0,0.0,1.35,246.0,1.37,7.0,1.2,12.32,86.69,0.42,3.5,281.652,0.99,12.59,86.37,0.48,6.6,28.388999997,1.04,8.88,70.07,1.61,86.99,19.44,791.025,2.56,2.024163569,10.89,5.177777778,78.97777778,54.82,8.88,33.545,66.19,0.074,1.88,0.18,0.038,0.049,5.38,0.16,3.819611286,0.059060174,30.76700654,0.012127911,4.243367056,0.040621016,0.055506244,298.7359733,0.014442244,0.080102109,3.858259058,0.310414385,2.580273828,1.0,0.549094421,0.0,0.501753219,21.19685837,0.0,15.53333333,53.45069313,0.245472103,75.0,23.4,10.0,60.0,26.5,8.0,124.725,130.0,40.95038435,560.0,430.0,88.46153846
2025-05-27 02:00:00,2.5,1147.0,91703.0,3.19178822,3634.0,1287.0,2289.0,0.0,1.31,218.0,1.19,6.0,1.2,12.32,86.69,0.42,3.5,281.652,0.99,12.59,86.37,0.48,6.6,28.388999997,1.04,8.88,70.07,1.61,86.99,19.44,791.025,2.56,2.024163569,10.89,5.177777778,78.97777778,54.82,8.88,33.545,66.19,0.074,1.88,0.18,0.038,0.049,5.38,0.16,3.819611286,0.059060174,30.76700654,0.012127911,4.243367056,0.040621016,0.055506244,298.7359733,0.014442244,0.080102109,3.858259058,0.310414385,2.580273828,1.0,0.549094421,0.0,0.501753219,21.19685837,0.0,15.53333333,53.45069313,0.245472103,75.0,23.4,10.0,60.0,26.5,8.0,123.55,140.0,39.33998101,560.0,420.0,77.28571429
2025-05-27 03:00:00,2.64,1148.0,97969.0,3.262184022,3968.0,1233.0,2284.0,0.0,1.31,224.0,1.33,7.0,1.2,12.32,86.69,0.42,3.5,281.652,0.99,12.59,86.37,0.48,6.6,28.388999997,1.04,8.88,70.07,1.61,86.99,19.44,791.025,2.56,2.024163569,10.89,5.177777778,78.97777778,54.82,8.88,33.545,66.19,0.074,1.88,0.18,0.038,0.049,5.38,0.16,3.819611286,0.059060174,30.76700654,0.012127911,4.243367056,0.040621016,0.055506244,298.7359733,0.014442244,0.080102109,3.858259058,0.310414385,2.580273828,1.0,0.549094421,0.0,0.501753219,21.19685837,0.0,15.53333333,53.45069313,0.245472103,75.0,23.4,10.0,60.0,26.5,8.0,123.55,140.0,38.75262789,560.0,420.0,77.5
2025-05-27 04:00:00,2.7,1155.0,97724.0,3.295885989,3999.0,1194.0,2282.0,0.0,1.33,221.0,1.37,7.0,1.2,12.32,86.69,0.42,3.5,281.652,0.99,12.59,86.37,0.48,6.6,28.388999997,1.04,8.88,70.07,1.61,86.99,19.44,791.025,2.56,2.024163569,10.89,5.177777778,78.97777778,54.82,8.88,33.545,66.19,0.074,1.88,0.18,0.038,0.049,5.38,0.16,3.819611286,0.059060174,30.76700654,0.012127911,4.243367056,0.040621016,0.055506244,298.7359733,0.014442244,0.080102109,3.858259058,0.310414385,2.580273828,1.0,0.549094421,0.0,0.501753219,21.19685837,0.0,15.53333333,53.45069313,0.245472103,75.0,23.4,10.0,60.0,26.5,8.0,124.99000000000001,132.0,39.94887288,562.0,430.0,85.3030303
2025-05-27 05:00:00,2.56,1152.0,92025.0,3.50245111,4002.0,1191.0,2278.0,0.0,1.27,216.0,1.29,6.0,1.2,12.32,86.69,0.42,3.5,281.652,0.99,12.59,86.37,0.48,6.6,28.388999997,1.04,8.88,70.07,1.61,86.99,19.44,791.025,2.56,2.024163569,10.89,5.177777778,78.97777778,54.82,8.88,33.545,66.19,0.074,1.88,0.18,0.038,0.049,5.38,0.16,3.819611286,0.059060174,30.76700654,0.012127911,4.243367056,0.040621016,0.055506244,298.7359733,0.014442244,0.080102109,3.858259058,0.310414385,2.580273828,1.0,0.549094421,0.0,0.501753219,21.19685837,0.0,15.53333333,53.45069313,0.245472103,75.0,23.4,10.0,60.0,26.5,8.0,125.035,138.0,41.54420341,565.0,427.0,81.08695652
2025-05-27 07:00:00,2.68,1117.0,108305.0,2.975602435,4001.0,1297.0,2318.0,0.0,1.34,231.0,1.34,7.0,1.2,12.32,86.69,0.42,3.5,281.652,0.99,12.59,86.37,0.48,6.6,28.388999997,1.04,8.88,70.07,1.61,86.99,19.44,791.025,2.56,2.024163569,10.89,5.177777778,78.97777778,54.82,8.88,33.545,66.19,0.074,1.88,0.18,0.038,0.049,5.38,0.16,3.819611286,0.059060174,30.76700654,0.012127911,4.243367056,0.040621016,0.055506244,298.7359733,0.014442244,0.080102109,3.858259058,0.310414385,2.580273828,1.0,0.549094421,0.0,0.501753219,21.19685837,0.0,15.53333333,53.45069313,0.245472103,75.0,23.4,10.0,60.0,26.5,8.0,124.46000000000001,128.0,42.65076817,558.0,430.0,78.28125
2025-05-27 08:00:00,2.7,1107.0,107089.0,3.007863288,3999.0,1323.0,2321.0,0.0,1.35,234.0,1.35,7.0,1.2,12.49,86.52,0.46,3.7,281.652,0.99,12.68,86.28,0.46,5.7,28.388999997,1.04,8.96,70.15,1.58,86.99,19.31,791.025,2.56,2.024163569,10.89,5.177777778,78.97777778,54.82,8.88,32.935,66.19,0.074,1.88,0.18,0.038,0.049,5.38,0.16,3.921504464,0.196883377,29.9873718,0.016449929,4.204015995,0.074988432,0.065094671,298.7359733,0.012276489,0.055918351,4.335868773,0.315756473,2.619160578,1.0,0.549094421,29.04,0.501753219,21.19685837,22.04,15.53333333,53.45069313,0.245472103,75.0,23.4,10.0,60.0,26.5,8.0,123.93,124.0,41.98135198,554.0,430.0,79.35483871
2025-05-27 09:00:00,2.67,1160.0,108488.0,2.9698447,4000.0,1362.0,2328.0,0.0,1.35,248.0,1.32,7.0,1.2,12.49,86.52,0.46,3.7,281.652,0.99,12.68,86.28,0.46,5.7,28.388999997,1.04,8.96,70.15,1.58,86.99,19.31,791.025,2.56,2.024163569,10.89,5.177777778,78.97777778,54.82,8.88,32.935,66.19,0.074,1.88,0.18,0.038,0.049,5.38,0.16,3.921504464,0.196883377,29.9873718,0.016449929,4.204015995,0.074988432,0.065094671,298.7359733,0.012276489,0.055918351,4.335868773,0.315756473,2.619160578,1.0,0.549094421,29.04,0.501753219,21.19685837,22.04,15.53333333,53.45069313,0.245472103,75.0,23.4,10.0,60.0,26.5,8.0,124.46000000000001,128.0,41.24450613,558.0,430.0,86.5625
2025-05-27 10:00:00,2.69,1137.0,107727.0,2.99080933,4000.0,1325.0,2309.0,0.0,1.35,240.0,1.34,6.0,1.2,12.49,86.52,0.46,3.7,281.652,0.99,12.68,86.28,0.46,5.7,28.388999997,1.04,8.96,70.15,1.58,86.99,19.31,791.025,2.56,2.024163569,10.89,5.177777778,78.97777778,54.82,8.88,32.935,66.19,0.074,1.88,0.18,0.038,0.049,5.38,0.16,3.921504464,0.196883377,29.9873718,0.016449929,4.204015995,0.074988432,0.065094671,298.7359733,0.012276489,0.055918351,4.335868773,0.315756473,2.619160578,1.0,0.549094421,29.04,0.501753219,21.19685837,22.04,15.53333333,53.45069313,0.245472103,75.0,23.4,10.0,60.0,26.5,8.0,124.725,130.0,41.24450613,560.0,430.0,85.46153846
2025-05-27 11:00:00,2.67,1100.0,107421.0,2.998573634,3999.0,1339.0,2306.0,0.0,1.35,234.0,1.32,7.0,1.2,12.49,86.52,0.46,3.7,281.652,0.99,12.68,86.28,0.46,5.7,28.388999997,1.04,8.96,70.15,1.58,86.99,19.31,791.025,2.56,2.024163569,10.89,5.177777778,78.97777778,54.82,8.88,32.935,66.19,0.074,1.88,0.18,0.038,0.049,5.38,0.16,3.921504464,0.196883377,29.9873718,0.016449929,4.204015995,0.074988432,0.065094671,298.7359733,0.012276489,0.055918351,4.335868773,0.315756473,2.619160578,1.0,0.549094421,29.04,0.501753219,21.19685837,22.04,15.53333333,53.45069313,0.245472103,75.0,23.4,10.0,60.0,26.5,8.0,123.66499999999999,122.0,40.99247413,552.0,430.0,82.04918033
2025-05-27 12:00:00,2.67,1164.0,107160.0,3.006622933,4000.0,1350.0,2327.0,0.0,1.35,246.0,1.32,7.0,1.2,12.49,86.52,0.46,3.7,281.652,0.99,12.68,86.28,0.46,5.7,28.388999997,1.04,8.96,70.15,1.58,86.99,19.31,791.025,2.56,2.024163569,10.89,5.177777778,78.97777778,54.82,8.88,32.935,66.19,0.074,1.88,0.18,0.038,0.049,5.38,0.16,3.921504464,0.196883377,29.9873718,0.016449929,4.204015995,0.074988432,0.065094671,298.7359733,0.012276489,0.055918351,4.335868773,0.315756473,2.619160578,1.0,0.549094421,29.04,0.501753219,21.19685837,22.04,15.53333333,53.45069313,0.245472103,75.0,23.4,10.0,60.0,26.5,8.0,124.46000000000001,128.0,40.55136664,558.0,430.0,86.015625
2025-05-27 13:00:00,2.67,1164.0,106846.0,3.015452536,4000.0,1354.0,2281.0,0.0,1.35,246.0,1.32,7.0,1.2,12.49,86.52,0.46,3.7,281.652,0.99,12.68,86.28,0.46,5.7,28.388999997,1.04,8.96,70.15,1.58,86.99,19.31,791.025,2.56,2.024163569,10.89,5.177777778,78.97777778,54.82,8.88,32.935,66.19,0.074,1.88,0.18,0.038,0.049,5.38,0.16,3.921504464,0.196883377,29.9873718,0.016449929,4.204015995,0.074988432,0.065094671,298.7359733,0.012276489,0.055918351,4.335868773,0.315756473,2.619160578,1.0,0.549094421,29.04,0.501753219,21.19685837,22.04,15.53333333,53.45069313,0.245472103,75.0,23.4,10.0,60.0,26.5,8.0,126.58,144.0,41.36174155,574.0,430.0,85.76388889
2025-05-27 14:00:00,2.69,1142.0,105871.0,3.042442608,3999.0,1315.0,2284.0,0.0,1.35,238.0,1.34,6.0,1.2,12.49,86.52,0.46,3.7,281.652,0.99,12.68,86.28,0.46,5.7,28.388999997,1.04,8.96,70.15,1.58,86.99,19.31,791.025,2.56,2.024163569,10.89,5.177777778,78.97777778,54.82,8.88,32.935,66.19,0.074,1.88,0.18,0.038,0.049,5.38,0.16,3.921504464,0.196883377,29.9873718,0.016449929,4.204015995,0.074988432,0.065094671,298.7359733,0.012276489,0.055918351,4.335868773,0.315756473,2.619160578,1.0,0.549094421,29.04,0.501753219,21.19685837,22.04,15.53333333,53.45069313,0.245472103,75.0,23.4,10.0,60.0,26.5,8.0,128.17000000000002,156.0,41.42053446,586.0,430.0,73.65384615
2025-05-27 15:00:00,2.66,1167.0,105056.0,3.066794236,4000.0,1339.0,2333.0,0.0,1.35,242.0,1.31,6.0,1.2,12.49,86.52,0.46,3.7,281.652,0.99,12.68,86.28,0.46,5.7,28.388999997,1.04,8.96,70.15,1.58,86.99,19.31,791.025,2.56,2.024163569,10.89,5.177777778,78.97777778,54.82,8.88,32.935,66.19,0.074,1.88,0.18,0.038,0.049,5.38,0.16,3.921504464,0.196883377,29.9873718,0.016449929,4.204015995,0.074988432,0.065094671,298.7359733,0.012276489,0.055918351,4.335868773,0.315756473,2.619160578,1.0,0.549094421,29.04,0.501753219,21.19685837,22.04,15.53333333,53.45069313,0.245472103,75.0,23.4,10.0,60.0,26.5,8.0,125.1225,133.0,40.9881698,563.0,430.0,79.62406015
2025-05-27 16:00:00,2.65,1165.0,105290.0,3.059218968,3999.0,1348.0,2331.0,0.0,1.35,243.0,1.3,7.0,1.2,12.48,86.56,0.42,4.1,281.652,0.96,12.64,85.83,0.5,5.4,28.388999997,1.03,8.8,70.59,1.28,86.99,19.33,791.025,2.56,2.024163569,10.89,5.177777778,78.97777778,54.82,8.88,33.24,66.19,0.074,1.88,0.18,0.038,0.049,5.38,0.16,3.862308747,0.090272843,30.53243209,0.010620511,4.218987915,0.041582491,0.067799016,298.7359733,0.011667814,0.08258986,4.044933494,0.28856728,2.348840506,1.0,0.549094421,0.0,0.501753219,21.19685837,0.0,15.53333333,53.45069313,0.245472103,75.0,23.4,10.0,60.0,26.5,8.0,124.99000000000001,132.0,40.61841181,562.0,430.0,79.77272727
2025-05-27 17:00:00,2.637,1174.0,108768.0,2.961464779,3999.0,1374.0,2337.0,0.0,1.35,251.0,1.287,7.0,1.2,12.48,86.56,0.42,4.1,281.652,0.96,12.64,85.83,0.5,5.4,28.388999997,1.03,8.8,70.59,1.28,86.99,19.33,791.025,2.56,2.024163569,10.89,5.177777778,78.97777778,54.82,8.88,33.24,66.19,0.074,1.88,0.18,0.038,0.049,5.38,0.16,3.862308747,0.090272843,30.53243209,0.010620511,4.218987915,0.041582491,0.067799016,298.7359733,0.011667814,0.08258986,4.044933494,0.28856728,2.348840506,1.0,0.549094421,0.0,0.501753219,21.19685837,0.0,15.53333333,53.45069313,0.245472103,75.0,23.4,10.0,60.0,26.5,8.0,124.3275,127.0,40.64546305,557.0,430.0,85.43307087
2025-05-27 18:00:00,2.7,1176.0,111078.0,2.899919721,3999.0,1375.0,2325.0,0.0,1.35,255.0,1.35,7.0,1.2,12.48,86.56,0.42,4.1,281.652,0.96,12.64,85.83,0.5,5.4,28.388999997,1.03,8.8,70.59,1.28,86.99,19.33,791.025,2.56,2.024163569,10.89,5.177777778,78.97777778,54.82,8.88,33.24,66.19,0.074,1.88,0.18,0.038,0.049,5.38,0.16,3.862308747,0.090272843,30.53243209,0.010620511,4.218987915,0.041582491,0.067799016,298.7359733,0.011667814,0.08258986,4.044933494,0.28856728,2.348840506,1.0,0.549094421,0.0,0.501753219,21.19685837,0.0,15.53333333,53.45069313,0.245472103,75.0,23.4,10.0,60.0,26.5,8.0,124.8575,131.0,40.80916745,561.0,430.0,86.10687023
2025-05-27 19:00:00,2.72,1164.0,111148.0,2.898818836,4000.0,1356.0,2326.0,0.0,1.35,252.0,1.37,7.0,1.2,12.48,86.56,0.42,4.1,281.652,0.96,12.64,85.83,0.5,5.4,28.388999997,1.03,8.8,70.59,1.28,86.99,19.33,791.025,2.56,2.024163569,10.89,5.177777778,78.97777778,54.82,8.88,33.24,66.19,0.074,1.88,0.18,0.038,0.049,5.38,0.16,3.862308747,0.090272843,30.53243209,0.010620511,4.218987915,0.041582491,0.067799016,298.7359733,0.011667814,0.08258986,4.044933494,0.28856728,2.348840506,1.0,0.549094421,0.0,0.501753219,21.19685837,0.0,15.53333333,53.45069313,0.245472103,75.0,23.4,10.0,60.0,26.5,8.0,124.46000000000001,128.0,40.9512761,558.0,430.0,85.703125
2025-05-27 20:00:00,2.72,1101.0,108489.0,2.770227693,3731.0,1321.0,2248.0,0.0,1.35,235.0,1.37,7.0,1.2,12.48,86.56,0.42,4.1,281.652,0.96,12.64,85.83,0.5,5.4,28.388999997,1.03,8.8,70.59,1.28,86.99,19.33,791.025,2.56,2.024163569,10.89,5.177777778,78.97777778,54.82,8.88,33.24,66.19,0.074,1.88,0.18,0.038,0.049,5.38,0.16,3.862308747,0.090272843,30.53243209,0.010620511,4.218987915,0.041582491,0.067799016,298.7359733,0.011667814,0.08258986,4.044933494,0.28856728,2.348840506,1.0,0.549094421,0.0,0.501753219,21.19685837,0.0,15.53333333,53.45069313,0.245472103,75.0,23.4,10.0,60.0,26.5,8.0,123.66499999999999,122.0,41.07142857,552.0,430.0,79.18032787
2025-05-27 21:00:00,2.66,1157.0,108114.0,2.831205093,3800.0,1371.0,2313.0,0.0,1.35,247.0,1.31,8.0,1.2,12.48,86.56,0.42,4.1,281.652,0.96,12.64,85.83,0.5,5.4,28.388999997,1.03,8.8,70.59,1.28,86.99,19.33,791.025,2.56,2.024163569,10.89,5.177777778,78.97777778,54.82,8.88,33.24,66.19,0.074,1.88,0.18,0.038,0.049,5.38,0.16,3.862308747,0.090272843,30.53243209,0.010620511,4.218987915,0.041582491,0.067799016,298.7359733,0.011667814,0.08258986,4.044933494,0.28856728,2.348840506,1.0,0.549094421,0.0,0.501753219,21.19685837,0.0,15.53333333,53.45069313,0.245472103,75.0,23.4,10.0,60.0,26.5,8.0,123.66499999999999,122.0,41.87283237,552.0,430.0,87.45901639
2025-05-27 22:00:00,2.69,1171.0,110105.0,2.925528675,3999.0,1368.0,2316.0,0.0,1.35,253.0,1.34,6.0,1.2,12.48,86.56,0.42,4.1,281.652,0.96,12.64,85.83,0.5,5.4,28.388999997,1.03,8.8,70.59,1.28,86.99,19.33,791.025,2.56,2.024163569,10.89,5.177777778,78.97777778,54.82,8.88,33.24,66.19,0.074,1.88,0.18,0.038,0.049,5.38,0.16,3.862308747,0.090272843,30.53243209,0.010620511,4.218987915,0.041582491,0.067799016,298.7359733,0.011667814,0.08258986,4.044933494,0.28856728,2.348840506,1.0,0.549094421,0.0,0.501753219,21.19685837,0.0,15.53333333,53.45069313,0.245472103,75.0,23.4,10.0,60.0,26.5,8.0,124.725,130.0,41.07476636,560.0,430.0,86.53846154
2025-05-27 23:00:00,2.72,1155.0,110096.0,2.925767662,3999.0,1338.0,2308.0,0.0,1.35,248.0,1.37,8.0,1.2,12.42,86.59,0.43,4.4,274.5836667,0.99,12.65,86.33,0.49,6.2,29.457000003,1.02,8.53,70.46,1.64,89.64,19.37,821.9556667,2.56,2.024163569,10.89,5.04,79.02666667,54.82,8.88,33.85,66.62,0.074,1.88,0.18,0.038,0.049,5.38,0.16,3.824946573,0.180781859,29.75871697,0.01660788,4.145220203,0.087341739,0.058979582,314.8682,0.010883251,0.065059236,3.938309545,0.25023727,2.564069749,1.0,0.339817319,29.47,0.416346382,23.37098458,22.89,14.05,46.6256726,0.150913405,75.0,23.4,10.0,60.0,26.5,8.0,124.3275,127.0,41.18326785,557.0,430.0,91.02362205
