Repository: saikumar-voptimai/evonith_bf_webapp

# Evonith BF2 — Blast Furnace Intelligence Platform

Monitoring, modelling and optimisation of **Blast Furnace 2 (BF2)** at Evonith Steel: live telemetry from InfluxDB,
manual plant reports from Neon PostgreSQL, a two-zone energy model of the furnace, blend and fuel optimisers, a
conversational assistant (FurnaceMind) and a live digital twin evaluated every hour.

The platform has three deployable parts that share one Python service layer, plus the shared data library:

| Part | Path | What it is |
|---|---|---|
| **Streamlit app** (legacy) | `src/app.py`, `src/custom_pages/` | The original 11-page dashboard; still the home of the model pages. Served under `/legacy` in production |

File: src/assets/data/V10_df_filtered.csv (part 139 of 166)
datetime,Hot Blast PressureBar,Hot Blast Temp.oC,Hot Blast VolumeNm3/Hr.,O2 Enrichment %,OxygenFlowNm3/Hr.,PermeabilityKgs/Hr.,RAFToC,SteamKgs/Hr.,TopPressureBar,TuyereVelocitym/s,Differential PressureTotalBar,Charges/Hrs.,StockRodLevel,COKE_ASH%,COKE_FC%,COKE_IM%,COKE_MOIST%,COKE_MT,COKE_VM%,NUTCOKE_ASH%,NUTCOKE_FC%,NUTCOKE_IM%,NUTCOKE_MOIST%,NUTCOKE_MT,NUTCOKE_VM%,PCI_2_%Ash,PCI_2_%FC,PCI_2_%IM,PCI_2_MT,PCI_2_%VM,Sinter_SP_MT,Sinter_SP_02_Al2O3%,Sinter_SP_02_Basicity,Sinter_SP_02_CaO%,Sinter_SP_02_Cold_Strength_AI,Sinter_SP_02_Cold_strength_TI,Sinter_SP_02_Fe(T)%,Sinter_SP_02_FeO%,Sinter_SP_02_Hot_strength_RDI,Sinter_SP_02_Hot_strength_RI,Sinter_SP_02_K2O%,Sinter_SP_02_MgO%,Sinter_SP_02_MnO%,Sinter_SP_02_Na2O%,Sinter_SP_02_P%,Sinter_SP_02_SiO2%,Sinter_SP_02_TiO2%,ORE_%Al2O3,ORE_%CaO,ORE_%Fe(T),ORE_%K2O,ORE_%LOI,ORE_%MgO,ORE_%MnO,ORE_MT,ORE_%Na2O,ORE_%P,ORE_%SiO2,ORE_%TiO2,ORE_%TM,Geomin Type,FLUX_Al2O3%,FLUX_CaO%,FLUX_Fe2O3%,FLUX_LOI%,FLUX_MgO%,FLUX_MT,FLUX_SiO2%,FLUX_TM%,COKE_DISCHARGE_TIME,WEIGHTED_COKE_ANGLE,TOTAL_COKE_PORTIONS,NON_COKE_DISCHARGE_TIME,WEIGHTED_NON_COKE_ANGLE,TOTAL_NON_COKE_PORTIONS,UnitCost Lakhs/Thm,ActualKg/Thm.,FurnaceTopGasAnalysisCO2ETACO,Act. Fuel RateKg/Thm.,Coke Rate Kg/Thm,ProductionTonnesPerHr
2025-05-28 01:00:00,2.72,1151.0,110112.0,2.926073836,4000.0,1336.0,2309.0,0.0,1.35,247.0,1.37,7.0,1.2,12.42,86.59,0.43,4.4,274.5836667,0.99,12.65,86.33,0.49,6.2,29.457000003,1.02,8.53,70.46,1.64,89.64,19.37,821.9556667,2.56,2.024163569,10.89,5.04,79.02666667,54.82,8.88,33.85,66.62,0.074,1.88,0.18,0.038,0.049,5.38,0.16,3.824946573,0.180781859,29.75871697,0.01660788,4.145220203,0.087341739,0.058979582,314.8682,0.010883251,0.065059236,3.938309545,0.25023727,2.564069749,1.0,0.339817319,29.47,0.416346382,23.37098458,22.89,14.05,46.6256726,0.150913405,75.0,23.4,10.0,60.0,26.5,8.0,124.5925,129.0,40.38861901,559.0,430.0,85.27131783
2025-05-28 02:00:00,2.7,1141.0,110253.0,2.922334329,4000.0,1357.0,2289.0,0.0,1.35,247.0,1.35,7.0,1.2,12.42,86.59,0.43,4.4,274.5836667,0.99,12.65,86.33,0.49,6.2,29.457000003,1.02,8.53,70.46,1.64,89.64,19.37,821.9556667,2.56,2.024163569,10.89,5.04,79.02666667,54.82,8.88,33.85,66.62,0.074,1.88,0.18,0.038,0.049,5.38,0.16,3.824946573,0.180781859,29.75871697,0.01660788,4.145220203,0.087341739,0.058979582,314.8682,0.010883251,0.065059236,3.938309545,0.25023727,2.564069749,1.0,0.339817319,29.47,0.416346382,23.37098458,22.89,14.05,46.6256726,0.150913405,75.0,23.4,10.0,60.0,26.5,8.0,125.1225,133.0,41.04772992,563.0,430.0,87.29323308
2025-05-28 03:00:00,2.73,1122.0,110374.0,2.91913286,4000.0,1331.0,2297.0,0.0,1.35,242.0,1.38,7.0,1.2,12.42,86.59,0.43,4.4,274.5836667,0.99,12.65,86.33,0.49,6.2,29.457000003,1.02,8.53,70.46,1.64,89.64,19.37,821.9556667,2.56,2.024163569,10.89,5.04,79.02666667,54.82,8.88,33.85,66.62,0.074,1.88,0.18,0.038,0.049,5.38,0.16,3.824946573,0.180781859,29.75871697,0.01660788,4.145220203,0.087341739,0.058979582,314.8682,0.010883251,0.065059236,3.938309545,0.25023727,2.564069749,1.0,0.339817319,29.47,0.416346382,23.37098458,22.89,14.05,46.6256726,0.150913405,75.0,23.4,10.0,60.0,26.5,8.0,124.195,126.0,40.38506147,556.0,430.0,84.28571429
2025-05-28 04:00:00,2.69,1151.0,110976.0,2.903308592,4000.0,1380.0,2313.0,0.0,1.35,251.0,1.34,7.0,1.2,12.42,86.59,0.43,4.4,274.5836667,0.99,12.65,86.33,0.49,6.2,29.457000003,1.02,8.53,70.46,1.64,89.64,19.37,821.9556667,2.56,2.024163569,10.89,5.04,79.02666667,54.82,8.88,33.85,66.62,0.074,1.88,0.18,0.038,0.049,5.38,0.16,3.824946573,0.180781859,29.75871697,0.01660788,4.145220203,0.087341739,0.058979582,314.8682,0.010883251,0.065059236,3.938309545,0.25023727,2.564069749,1.0,0.339817319,29.47,0.416346382,23.37098458,22.89,14.05,46.6256726,0.150913405,75.0,23.4,10.0,60.0,26.5,8.0,124.3275,127.0,41.04408353,557.0,430.0,86.45669291
2025-05-28 05:00:00,2.72,1144.0,110446.0,2.917231181,4000.0,1339.0,2321.0,0.0,1.35,246.0,1.37,7.0,1.2,12.42,86.59,0.43,4.4,274.5836667,0.99,12.65,86.33,0.49,6.2,29.457000003,1.02,8.53,70.46,1.64,89.64,19.37,821.9556667,2.56,2.024163569,10.89,5.04,79.02666667,54.82,8.88,33.85,66.62,0.074,1.88,0.18,0.038,0.049,5.38,0.16,3.824946573,0.180781859,29.75871697,0.01660788,4.145220203,0.087341739,0.058979582,314.8682,0.010883251,0.065059236,3.938309545,0.25023727,2.564069749,1.0,0.339817319,29.47,0.416346382,23.37098458,22.89,14.05,46.6256726,0.150913405,75.0,23.4,10.0,60.0,26.5,8.0,124.0625,125.0,39.99532492,555.0,430.0,84.8
2025-05-28 06:00:00,2.7,1141.0,109842.0,2.933261369,4000.0,1356.0,2311.0,0.0,1.35,246.0,1.35,7.0,1.2,12.42,86.59,0.43,4.4,274.5836667,0.99,12.65,86.33,0.49,6.2,29.457000003,1.02,8.53,70.46,1.64,89.64,19.37,821.9556667,2.56,2.024163569,10.89,5.04,79.02666667,54.82,8.88,33.85,66.62,0.074,1.88,0.18,0.038,0.049,5.38,0.16,3.824946573,0.180781859,29.75871697,0.01660788,4.145220203,0.087341739,0.058979582,314.8682,0.010883251,0.065059236,3.938309545,0.25023727,2.564069749,1.0,0.339817319,29.47,0.416346382,23.37098458,22.89,14.05,46.6256726,0.150913405,75.0,23.4,10.0,60.0,26.5,8.0,124.195,126.0,40.25913929,556.0,430.0,85.23809524
2025-05-28 07:00:00,2.7,1147.0,109855.0,2.932914494,4000.0,1355.0,2309.0,0.0,1.35,247.0,1.35,7.0,1.2,12.42,86.59,0.43,4.4,274.5836667,0.99,12.65,86.33,0.49,6.2,29.457000003,1.02,8.53,70.46,1.64,89.64,19.37,821.9556667,2.56,2.024163569,10.89,5.04,79.02666667,54.82,8.88,33.85,66.62,0.074,1.88,0.18,0.038,0.049,5.38,0.16,3.824946573,0.180781859,29.75871697,0.01660788,4.145220203,0.087341739,0.058979582,314.8682,0.010883251,0.065059236,3.938309545,0.25023727,2.564069749,1.0,0.339817319,29.47,0.416346382,23.37098458,22.89,14.05,46.6256726,0.150913405,75.0,23.4,10.0,60.0,26.5,8.0,124.5925,129.0,40.99150792,559.0,430.0,85.27131783
2025-05-28 08:00:00,2.69,1145.0,109190.0,2.950027211,4000.0,1359.0,2316.0,0.0,1.35,246.0,1.34,7.0,1.2,12.49,86.52,0.44,4.1,274.5836667,0.99,12.65,86.33,0.49,6.2,29.457000003,1.02,8.54,70.69,1.52,89.64,19.25,821.9556667,2.56,2.024163569,10.89,5.04,79.02666667,54.82,8.88,33.85,66.62,0.074,1.88,0.18,0.038,0.049,5.38,0.16,3.824946573,0.180781859,29.75871697,0.01660788,4.145220203,0.087341739,0.058979582,314.8682,0.010883251,0.065059236,3.938309545,0.25023727,2.564069749,1.0,0.549094421,0.0,0.501753219,21.19685837,0.0,14.05,53.45069313,0.245472103,75.0,23.4,10.0,60.0,26.5,8.0,124.5925,129.0,40.96441948,559.0,430.0,85.34883721
2025-05-28 09:00:00,2.68,1144.0,109065.0,2.954881939,3999.0,1365.0,2319.0,0.0,1.35,246.0,1.33,6.0,1.2,12.49,86.52,0.44,4.1,274.5836667,0.99,12.65,86.33,0.49,6.2,29.457000003,1.02,8.54,70.69,1.52,89.64,19.25,821.9556667,2.56,2.024163569,10.89,5.04,79.02666667,54.82,8.88,33.85,66.62,0.074,1.88,0.18,0.038,0.049,5.38,0.16,3.824946573,0.180781859,29.75871697,0.01660788,4.145220203,0.087341739,0.058979582,314.8682,0.010883251,0.065059236,3.938309545,0.25023727,2.564069749,1.0,0.549094421,0.0,0.501753219,21.19685837,0.0,14.05,53.45069313,0.245472103,75.0,23.4,10.0,60.0,26.5,8.0,124.725,130.0,41.27058824,560.0,430.0,85.69230769
2025-05-28 10:00:00,2.69,1120.0,108401.0,2.971484018,4001.0,1350.0,2324.0,0.0,1.35,239.0,1.34,7.0,1.2,12.49,86.52,0.44,4.1,274.5836667,0.99,12.65,86.33,0.49,6.2,29.457000003,1.02,8.54,70.69,1.52,89.64,19.25,821.9556667,2.56,2.024163569,10.89,5.04,79.02666667,54.82,8.88,33.85,66.62,0.074,1.88,0.18,0.038,0.049,5.38,0.16,3.824946573,0.180781859,29.75871697,0.01660788,4.145220203,0.087341739,0.058979582,314.8682,0.010883251,0.065059236,3.938309545,0.25023727,2.564069749,1.0,0.549094421,0.0,0.501753219,21.19685837,0.0,14.05,53.45069313,0.245472103,75.0,23.4,10.0,60.0,26.5,8.0,125.1225,133.0,40.05078486,563.0,430.0,73.68421053
2025-05-28 11:00:00,2.67,1143.0,108604.0,2.965192528,3999.0,1347.0,2329.0,0.0,1.35,246.0,1.32,7.0,1.2,12.49,86.52,0.44,4.1,274.5836667,0.99,12.65,86.33,0.49,6.2,29.457000003,1.02,8.54,70.69,1.52,89.64,19.25,821.9556667,2.56,2.024163569,10.89,5.04,79.02666667,54.82,8.88,33.85,66.62,0.074,1.88,0.18,0.038,0.049,5.38,0.16,3.824946573,0.180781859,29.75871697,0.01660788,4.145220203,0.087341739,0.058979582,314.8682,0.010883251,0.065059236,3.938309545,0.25023727,2.564069749,1.0,0.549094421,0.0,0.501753219,21.19685837,0.0,14.05,53.45069313,0.245472103,75.0,23.4,10.0,60.0,26.5,8.0,123.66499999999999,122.0,40.71856287,552.0,430.0,78.19672131
2025-05-28 12:00:00,2.69,1155.0,108659.0,2.965174235,3998.0,1355.0,2288.0,0.0,1.35,241.0,1.34,7.0,1.2,12.49,86.52,0.44,4.1,274.5836667,0.99,12.65,86.33,0.49,6.2,29.457000003,1.02,8.54,70.69,1.52,89.64,19.25,821.9556667,2.56,2.024163569,10.89,5.04,79.02666667,54.82,8.88,33.85,66.62,0.074,1.88,0.18,0.038,0.049,5.38,0.16,3.824946573,0.180781859,29.75871697,0.01660788,4.145220203,0.087341739,0.058979582,314.8682,0.010883251,0.065059236,3.938309545,0.25023727,2.564069749,1.0,0.549094421,0.0,0.501753219,21.19685837,0.0,14.05,53.45069313,0.245472103,75.0,23.4,10.0,60.0,26.5,8.0,123.7975,123.0,40.33225658,553.0,430.0,89.91869919
2025-05-28 13:00:00,2.66,1161.0,109498.0,2.941735027,4000.0,1397.0,2317.0,0.0,1.35,252.0,1.31,7.0,1.2,12.49,86.52,0.44,4.1,274.5836667,0.99,12.65,86.33,0.49,6.2,29.457000003,1.02,8.54,70.69,1.52,89.64,19.25,821.9556667,2.56,2.024163569,10.89,5.04,79.02666667,54.82,8.88,33.85,66.62,0.074,1.88,0.18,0.038,0.049,5.38,0.16,3.824946573,0.180781859,29.75871697,0.01660788,4.145220203,0.087341739,0.058979582,314.8682,0.010883251,0.065059236,3.938309545,0.25023727,2.564069749,1.0,0.549094421,0.0,0.501753219,21.19685837,0.0,14.05,53.45069313,0.245472103,75.0,23.4,10.0,60.0,26.5,8.0,123.4,120.0,39.98615598,550.0,430.0,84.0
2025-05-28 14:00:00,2.67,1186.0,107107.0,3.008861144,3999.0,1354.0,2315.0,0.0,1.35,250.0,1.32,7.0,1.2,12.49,86.52,0.44,4.1,274.5836667,0.99,12.65,86.33,0.49,6.2,29.457000003,1.02,8.54,70.69,1.52,89.64,19.25,821.9556667,2.56,2.024163569,10.89,5.04,79.02666667,54.82,8.88,33.85,66.62,0.074,1.88,0.18,0.038,0.049,5.38,0.16,3.824946573,0.180781859,29.75871697,0.01660788,4.145220203,0.087341739,0.058979582,314.8682,0.010883251,0.065059236,3.938309545,0.25023727,2.564069749,1.0,0.549094421,0.0,0.501753219,21.19685837,0.0,14.05,53.45069313,0.245472103,75.0,23.4,10.0,60.0,26.5,8.0,124.3275,127.0,39.91645393,557.0,430.0,91.25984252
2025-05-28 15:00:00,2.68,1170.0,106095.0,3.036023654,4001.0,1330.0,2289.0,0.0,1.35,244.0,1.33,7.0,1.2,12.49,86.52,0.44,4.1,274.5836667,0.99,12.65,86.33,0.49,6.2,29.457000003,1.02,8.54,70.69,1.52,89.64,19.25,821.9556667,2.56,2.024163569,10.89,5.04,79.02666667,54.82,8.88,33.85,66.62,0.074,1.88,0.18,0.038,0.049,5.38,0.16,3.824946573,0.180781859,29.75871697,0.01660788,4.145220203,0.087341739,0.058979582,314.8682,0.010883251,0.065059236,3.938309545,0.25023727,2.564069749,1.0,0.549094421,0.0,0.501753219,21.19685837,0.0,14.05,53.45069313,0.245472103,75.0,23.4,10.0,60.0,26.5,8.0,126.315,142.0,40.37921348,572.0,430.0,85.28169014
2025-05-28 16:00:00,2.67,1176.0,106075.0,3.038113262,3999.0,1340.0,2296.0,0.0,1.35,245.0,1.32,6.0,1.2,12.55,86.48,0.42,4.3,274.5836667,0.97,12.65,86.33,0.49,6.2,29.457000003,1.02,8.58,70.68,1.48,89.64,19.26,821.9556667,2.56,2.024163569,10.89,5.04,79.02666667,54.82,8.88,33.85,66.62,0.074,1.88,0.18,0.038,0.049,5.38,0.16,3.824946573,0.180781859,29.75871697,0.01660788,4.145220203,0.087341739,0.058979582,314.8682,0.010883251,0.065059236,3.938309545,0.25023727,2.564069749,1.0,0.611803084,29.41,1.089587189,23.35678292,22.46,14.05,47.05256702,0.2,75.0,23.4,10.0,60.0,26.5,8.0,126.58,144.0,41.4084507,574.0,430.0,85.34722222
2025-05-28 17:00:00,2.66,1168.0,106179.0,3.033623524,4001.0,1347.0,2319.0,0.0,1.35,245.0,1.31,7.0,1.2,12.55,86.48,0.42,4.3,274.5836667,0.97,12.65,86.33,0.49,6.2,29.457000003,1.02,8.58,70.68,1.48,89.64,19.26,821.9556667,2.56,2.024163569,10.89,5.04,79.02666667,54.82,8.88,33.85,66.62,0.074,1.88,0.18,0.038,0.049,5.38,0.16,3.824946573,0.180781859,29.75871697,0.01660788,4.145220203,0.087341739,0.058979582,314.8682,0.010883251,0.065059236,3.938309545,0.25023727,2.564069749,1.0,0.611803084,29.41,1.089587189,23.35678292,22.46,14.05,47.05256702,0.2,75.0,23.4,10.0,60.0,26.5,8.0,126.1825,141.0,41.57907031,571.0,430.0,79.14893617
2025-05-28 18:00:00,2.65,1177.0,108118.0,2.97925644,3999.0,1384.0,2299.0,0.0,1.35,251.0,1.3,8.0,1.2,12.55,86.48,0.42,4.3,274.5836667,0.97,12.65,86.33,0.49,6.2,29.457000003,1.02,8.58,70.68,1.48,89.64,19.26,821.9556667,2.56,2.024163569,10.89,5.04,79.02666667,54.82,8.88,33.85,66.62,0.074,1.88,0.18,0.038,0.049,5.38,0.16,3.824946573,0.180781859,29.75871697,0.01660788,4.145220203,0.087341739,0.058979582,314.8682,0.010883251,0.065059236,3.938309545,0.25023727,2.564069749,1.0,0.611803084,29.41,1.089587189,23.35678292,22.46,14.05,47.05256702,0.2,75.0,23.4,10.0,60.0,26.5,8.0,125.6525,137.0,42.15277778,567.0,430.0,84.67153285
2025-05-28 19:00:00,2.67,1172.0,111399.0,2.892291785,3999.0,1409.0,2290.0,0.0,1.35,257.0,1.32,7.0,1.2,12.55,86.48,0.42,4.3,274.5836667,0.97,12.65,86.33,0.49,6.2,29.457000003,1.02,8.58,70.68,1.48,89.64,19.26,821.9556667,2.56,2.024163569,10.89,5.04,79.02666667,54.82,8.88,33.85,66.62,0.074,1.88,0.18,0.038,0.049,5.38,0.16,3.824946573,0.180781859,29.75871697,0.01660788,4.145220203,0.087341739,0.058979582,314.8682,0.010883251,0.065059236,3.938309545,0.25023727,2.564069749,1.0,0.611803084,29.41,1.089587189,23.35678292,22.46,14.05,47.05256702,0.2,75.0,23.4,10.0,60.0,26.5,8.0,126.7125,145.0,41.81232751,575.0,430.0,84.06896552
2025-05-28 20:00:00,2.69,1154.0,111780.0,2.88172005,4000.0,1394.0,2313.0,0.0,1.35,254.0,1.34,7.0,1.2,12.55,86.48,0.42,4.3,274.5836667,0.97,12.65,86.33,0.49,6.2,29.457000003,1.02,8.58,70.68,1.48,89.64,19.26,821.9556667,2.56,2.024163569,10.89,5.04,79.02666667,54.82,8.88,33.85,66.62,0.074,1.88,0.18,0.038,0.049,5.38,0.16,3.824946573,0.180781859,29.75871697,0.01660788,4.145220203,0.087341739,0.058979582,314.8682,0.010883251,0.065059236,3.938309545,0.25023727,2.564069749,1.0,0.611803084,29.41,1.089587189,23.35678292,22.46,14.05,47.05256702,0.2,75.0,23.4,10.0,60.0,26.5,8.0,125.255,134.0,41.90784904,564.0,430.0,83.58208955
2025-05-28 21:00:00,2.68,1177.0,109818.0,2.93390197,3999.0,1378.0,2318.0,0.0,1.35,254.0,1.33,7.0,1.2,12.55,86.48,0.42,4.3,274.5836667,0.97,12.65,86.33,0.49,6.2,29.457000003,1.02,8.58,70.68,1.48,89.64,19.26,821.9556667,2.56,2.024163569,10.89,5.04,79.02666667,54.82,8.88,33.85,66.62,0.074,1.88,0.18,0.038,0.049,5.38,0.16,3.824946573,0.180781859,29.75871697,0.01660788,4.145220203,0.087341739,0.058979582,314.8682,0.010883251,0.065059236,3.938309545,0.25023727,2.564069749,1.0,0.611803084,29.41,1.089587189,23.35678292,22.46,14.05,47.05256702,0.2,75.0,23.4,10.0,60.0,26.5,8.0,125.52,136.0,42.18031279,566.0,430.0,84.48529412
2025-05-28 22:00:00,2.67,1174.0,107047.0,3.009794503,4000.0,1371.0,2303.0,0.0,1.35,252.0,1.32,7.0,1.2,12.55,86.48,0.42,4.3,274.5836667,0.97,12.65,86.33,0.49,6.2,29.457000003,1.02,8.58,70.68,1.48,89.64,19.26,821.9556667,2.56,2.024163569,10.89,5.04,79.02666667,54.82,8.88,33.85,66.62,0.074,1.88,0.18,0.038,0.049,5.38,0.16,3.824946573,0.180781859,29.75871697,0.01660788,4.145220203,0.087341739,0.058979582,314.8682,0.010883251,0.065059236,3.938309545,0.25023727,2.564069749,1.0,0.611803084,29.41,1.089587189,23.35678292,22.46,14.05,47.05256702,0.2,75.0,23.4,10.0,60.0,26.5,8.0,125.9175,139.0,41.89283229,569.0,430.0,85.39568345
2025-05-28 23:00:00,2.65,1181.0,107682.0,2.992058298,4000.0,1379.0,2316.0,0.0,1.35,251.0,1.3,7.0,1.2,12.48,86.54,0.44,3.9,274.0666667,0.98,12.58,86.38,0.46,5.8,28.87566667,1.04,8.46,70.62,1.28,86.52666667,19.64,824.9593333,2.56,2.024163569,10.89,5.1325,79.0675,54.82,8.88,31.89142857,66.62,0.074,1.88,0.18,0.038,0.049,5.38,0.16,4.006200392,0.113953453,31.48139444,0.019974734,4.241522961,0.068160196,0.064858124,320.0021333,0.018292517,0.075150514,4.270546055,0.330845191,2.365058795,1.0,0.339817319,0.0,0.416346382,23.37098458,0.0,0.0,46.6256726,0.150913405,75.0,23.4,10.0,60.0,26.5,8.0,125.6525,137.0,41.33489461,567.0,430.0,85.25547445
2025-05-29 00:00:00,2.65,1174.0,111187.0,2.89780274,4000.0,1410.0,2327.0,0.0,1.35,259.0,1.3,8.0,1.2,12.48,86.54,0.44,3.9,274.0666667,0.98,12.58,86.38,0.46,5.8,28.87566667,1.04,8.46,70.62,1.28,86.52666667,19.64,824.9593333,2.56,2.024163569,10.89,5.1325,79.0675,54.82,8.88,31.89142857,66.62,0.074,1.88,0.18,0.038,0.049,5.38,0.16,4.006200392,0.113953453,31.48139444,0.019974734,4.241522961,0.068160196,0.064858124,320.0021333,0.018292517,0.075150514,4.270546055,0.330845191,2.365058795,1.0,0.339817319,0.0,0.416346382,23.37098458,0.0,0.0,46.6256726,0.150913405,75.0,23.4,10.0,60.0,26.5,8.0,124.195,126.0,41.50856085,556.0,430.0,91.11111111
2025-05-29 01:00:00,2.67,1180.0,112088.0,2.874525055,4000.0,1364.0,2326.0,0.0,1.35,251.0,1.32,7.0,1.2,12.48,86.54,0.44,3.9,274.0666667,0.98,12.58,86.38,0.46,5.8,28.87566667,1.04,8.46,70.62,1.28,86.52666667,19.64,824.9593333,2.56,2.024163569,10.89,5.1325,79.0675,54.82,8.88,31.89142857,66.62,0.074,1.88,0.18,0.038,0.049,5.38,0.16,4.006200392,0.113953453,31.48139444,0.019974734,4.241522961,0.068160196,0.064858124,320.0021333,0.018292517,0.075150514,4.270546055,0.330845191,2.365058795,1.0,0.339817319,0.0,0.416346382,23.37098458,0.0,0.0,46.6256726,0.150913405,75.0,23.4,10.0,60.0,26.5,8.0,123.4175,139.0,40.66852368,559.0,420.0,83.09352518
2025-05-29 02:00:00,2.68,1180.0,108975.0,2.956581977,4000.0,1347.0,2333.0,0.0,1.35,250.0,1.33,6.0,1.2,12.48,86.54,0.44,3.9,274.0666667,0.98,12.58,86.38,0.46,5.8,28.87566667,1.04,8.46,70.62,1.28,86.52666667,19.64,824.9593333,2.56,2.024163569,10.89,5.1325,79.0675,54.82,8.88,31.89142857,66.62,0.074,1.88,0.18,0.038,0.049,5.38,0.16,4.006200392,0.113953453,31.48139444,0.019974734,4.241522961,0.068160196,0.064858124,320.0021333,0.018292517,0.075150514,4.270546055,0.330845191,2.365058795,1.0,0.339817319,0.0,0.416346382,23.37098458,0.0,0.0,46.6256726,0.150913405,75.0,23.4,10.0,60.0,26.5,8.0,125.3875,135.0,40.71494893,565.0,430.0,79.48148148
2025-05-29 03:00:00,2.71,1158.0,107099.0,3.008334189,4000.0,1330.0,2341.0,0.0,1.35,244.0,1.36,6.0,1.2,12.48,86.54,0.44,3.9,274.0666667,0.98,12.58,86.38,0.46,5.8,28.87566667,1.04,8.46,70.62,1.28,86.52666667,19.64,824.9593333,2.56,2.024163569,10.89,5.1325,79.0675,54.82,8.88,31.89142857,66.62,0.074,1.88,0.18,0.038,0.049,5.38,0.16,4.006200392,0.113953453,31.48139444,0.019974734,4.241522961,0.068160196,0.064858124,320.0021333,0.018292517,0.075150514,4.270546055,0.330845191,2.365058795,1.0,0.339817319,0.0,0.416346382,23.37098458,0.0,0.0,46.6256726,0.150913405,75.0,23.4,10.0,60.0,26.5,8.0,124.99000000000001,132.0,40.90698751,562.0,430.0,73.63636364
2025-05-29 04:00:00,2.69,1156.0,106315.0,3.030502719,4000.0,1364.0,2337.0,0.0,1.35,244.0,1.34,7.0,1.2,12.48,86.54,0.44,3.9,274.0666667,0.98,12.58,86.38,0.46,5.8,28.87566667,1.04,8.46,70.62,1.28,86.52666667,19.64,824.9593333,2.56,2.024163569,10.89,5.1325,79.0675,54.82,8.88,31.89142857,66.62,0.074,1.88,0.18,0.038,0.049,5.38,0.16,4.006200392,0.113953453,31.48139444,0.019974734,4.241522961,0.068160196,0.064858124,320.0021333,0.018292517,0.075150514,4.270546055,0.330845191,2.365058795,1.0,0.339817319,0.0,0.416346382,23.37098458,0.0,0.0,46.6256726,0.150913405,75.0,23.4,10.0,60.0,26.5,8.0,124.725,130.0,41.32288546,560.0,430.0,75.07692308
2025-05-29 05:00:00,2.69,1160.0,110474.0,2.916492308,4000.0,1373.0,2334.0,0.0,1.35,251.0,1.34,7.0,1.2,12.48,86.54,0.44,3.9,274.0666667,0.98,12.58,86.38,0.46,5.8,28.87566667,1.04,8.46,70.62,1.28,86.52666667,19.64,824.9593333,2.56,2.024163569,10.89,5.1325,79.0675,54.82,8.88,31.89142857,66.62,0.074,1.88,0.18,0.038,0.049,5.38,0.16,4.006200392,0.113953453,31.48139444,0.019974734,4.241522961,0.068160196,0.064858124,320.0021333,0.018292517,0.075150514,4.270546055,0.330845191,2.365058795,1.0,0.339817319,0.0,0.416346382,23.37098458,0.0,0.0,46.6256726,0.150913405,75.0,23.4,10.0,60.0,26.5,8.0,124.725,130.0,42.1756165,560.0,430.0,81.46153846
2025-05-29 06:00:00,2.69,1156.0,110612.0,2.913583894,4001.0,1373.0,2329.0,0.0,1.35,250.0,1.34,7.0,1.2,12.48,86.54,0.44,3.9,274.0666667,0.98,12.58,86.38,0.46,5.8,28.87566667,1.04,8.46,70.62,1.28,86.52666667,19.64,824.9593333,2.56,2.024163569,10.89,5.1325,79.0675,54.82,8.88,31.89142857,66.62,0.074,1.88,0.18,0.038,0.049,5.38,0.16,4.006200392,0.113953453,31.48139444,0.019974734,4.241522961,0.068160196,0.064858124,320.0021333,0.018292517,0.075150514,4.270546055,0.330845191,2.365058795,1.0,0.339817319,0.0,0.416346382,23.37098458,0.0,0.0,46.6256726,0.150913405,75.0,23.4,10.0,60.0,26.5,8.0,124.0625,125.0,42.95532646,555.0,430.0,85.6
2025-05-29 07:00:00,2.67,1160.0,106594.0,3.021821209,3999.0,1393.0,2317.0,0.0,1.35,252.0,1.32,8.0,1.2,12.48,86.54,0.44,3.9,274.0666667,0.98,12.58,86.38,0.46,5.8,28.87566667,1.04,8.46,70.62,1.28,86.52666667,19.64,824.9593333,2.56,2.024163569,10.89,5.1325,79.0675,54.82,8.88,31.89142857,66.62,0.074,1.88,0.18,0.038,0.049,5.38,0.16,4.006200392,0.113953453,31.48139444,0.019974734,4.241522961,0.068160196,0.064858124,320.0021333,0.018292517,0.075150514,4.270546055,0.330845191,2.365058795,1.0,0.339817319,0.0,0.416346382,23.37098458,0.0,0.0,46.6256726,0.150913405,75.0,23.4,10.0,60.0,26.5,8.0,124.46000000000001,128.0,42.05629216,558.0,430.0,85.9375
2025-05-29 08:00:00,2.67,1179.0,105139.0,3.064374964,4000.0,1378.0,2283.0,0.0,1.35,253.0,1.32,7.0,1.2,12.52,86.5,0.43,4.0,274.0666667,0.98,12.65,86.33,0.49,6.2,28.87566667,1.02,8.69,70.25,1.55,86.52666667,19.51,824.9593333,2.56,2.024163569,10.89,5.1325,79.0675,54.82,8.88,33.19714286,66.62,0.074,1.88,0.18,0.038,0.049,5.38,0.16,3.824946573,0.180781859,29.75871697,0.01660788,4.145220203,0.087341739,0.058979582,320.0021333,0.010883251,0.065059236,3.938309545,0.25023727,2.564069749,1.0,0.339817319,0.0,0.416346382,23.37098458,0.0,0.0,46.6256726,0.150913405,75.0,23.4,10.0,60.0,26.5,8.0,125.3875,135.0,42.02015468,565.0,430.0,95.11111111
2025-05-29 09:00:00,2.68,1167.0,109237.0,2.948758824,3999.0,1366.0,2343.0,0.0,1.35,250.0,1.33,6.0,1.2,12.52,86.5,0.43,4.0,274.0666667,0.98,12.65,86.33,0.49,6.2,28.87566667,1.02,8.69,70.25,1.55,86.52666667,19.51,824.9593333,2.56,2.024163569,10.89,5.1325,79.0675,54.82,8.88,33.19714286,66.62,0.074,1.88,0.18,0.038,0.049,5.38,0.16,3.824946573,0.180781859,29.75871697,0.01660788,4.145220203,0.087341739,0.058979582,320.0021333,0.010883251,0.065059236,3.938309545,0.25023727,2.564069749,1.0,0.339817319,0.0,0.416346382,23.37098458,0.0,0.0,46.6256726,0.150913405,75.0,23.4,10.0,60.0,26.5,8.0,124.725,130.0,42.34693878,560.0,430.0,79.84615385
2025-05-29 10:00:00,2.68,1174.0,109535.0,2.940742023,3999.0,1371.0,2323.0,0.0,1.35,252.0,1.33,7.0,1.2,12.52,86.5,0.43,4.0,274.0666667,0.98,12.65,86.33,0.49,6.2,28.87566667,1.02,8.69,70.25,1.55,86.52666667,19.51,824.9593333,2.56,2.024163569,10.89,5.1325,79.0675,54.82,8.88,33.19714286,66.62,0.074,1.88,0.18,0.038,0.049,5.38,0.16,3.824946573,0.180781859,29.75871697,0.01660788,4.145220203,0.087341739,0.058979582,320.0021333,0.010883251,0.065059236,3.938309545,0.25023727,2.564069749,1.0,0.339817319,0.0,0.416346382,23.37098458,0.0,0.0,46.6256726,0.150913405,75.0,23.4,10.0,60.0,26.5,8.0,125.255,134.0,41.70310702,564.0,430.0,86.19402985
2025-05-29 11:00:00,2.7,1142.0,109956.0,2.929490281,3999.0,1359.0,2343.0,0.0,1.35,247.0,1.35,7.0,1.2,12.52,86.5,0.43,4.0,274.0666667,0.98,12.65,86.33,0.49,6.2,28.87566667,1.02,8.69,70.25,1.55,86.52666667,19.51,824.9593333,2.56,2.024163569,10.89,5.1325,79.0675,54.82,8.88,33.19714286,66.62,0.074,1.88,0.18,0.038,0.049,5.38,0.16,3.824946573,0.180781859,29.75871697,0.01660788,4.145220203,0.087341739,0.058979582,320.0021333,0.010883251,0.065059236,3.938309545,0.25023727,2.564069749,1.0,0.339817319,0.0,0.416346382,23.37098458,0.0,0.0,46.6256726,0.150913405,75.0,23.4,10.0,60.0,26.5,8.0,123.5325,121.0,41.11059263,551.0,430.0,80.16528926
2025-05-29 12:00:00,2.67,1124.0,109293.0,2.948721945,4001.0,1385.0,2316.0,0.0,1.35,244.0,1.32,7.0,1.2,12.52,86.5,0.43,4.0,274.0666667,0.98,12.65,86.33,0.49,6.2,28.87566667,1.02,8.69,70.25,1.55,86.52666667,19.51,824.9593333,2.56,2.024163569,10.89,5.1325,79.0675,54.82,8.88,33.19714286,66.62,0.074,1.88,0.18,0.038,0.049,5.38,0.16,3.824946573,0.180781859,29.75871697,0.01660788,4.145220203,0.087341739,0.058979582,320.0021333,0.010883251,0.065059236,3.938309545,0.25023727,2.564069749,1.0,0.339817319,0.0,0.416346382,23.37098458,0.0,0.0,46.6256726,0.150913405,75.0,23.4,10.0,60.0,26.5,8.0,124.725,130.0,41.85938945,560.0,430.0,80.0
2025-05-29 13:00:00,2.67,1168.0,109010.0,2.954894972,3999.0,1381.0,2296.0,0.0,1.35,251.0,1.32,7.0,1.2,12.52,86.5,0.43,4.0,274.0666667,0.98,12.65,86.33,0.49,6.2,28.87566667,1.02,8.69,70.25,1.55,86.52666667,19.51,824.9593333,2.56,2.024163569,10.89,5.1325,79.0675,54.82,8.88,33.19714286,66.62,0.074,1.88,0.18,0.038,0.049,5.38,0.16,3.824946573,0.180781859,29.75871697,0.01660788,4.145220203,0.087341739,0.058979582,320.0021333,0.010883251,0.065059236,3.938309545,0.25023727,2.564069749,1.0,0.339817319,0.0,0.416346382,23.37098458,0.0,0.0,46.6256726,0.150913405,75.0,23.4,10.0,60.0,26.5,8.0,125.3875,135.0,41.8319169,565.0,430.0,88.88888889
2025-05-29 14:00:00,2.67,1120.0,108988.0,2.954013938,3997.0,1378.0,2291.0,0.0,1.35,243.0,1.32,7.0,1.2,12.52,86.5,0.43,4.0,274.0666667,0.98,12.65,86.33,0.49,6.2,28.87566667,1.02,8.69,70.25,1.55,86.52666667,19.51,824.9593333,2.56,2.024163569,10.89,5.1325,79.0675,54.82,8.88,33.19714286,66.62,0.074,1.88,0.18,0.038,0.049,5.38,0.16,3.824946573,0.180781859,29.75871697,0.01660788,4.145220203,0.087341739,0.058979582,320.0021333,0.010883251,0.065059236,3.938309545,0.25023727,2.564069749,1.0,0.339817319,0.0,0.416346382,23.37098458,0.0,0.0,46.6256726,0.150913405,75.0,23.4,10.0,60.0,26.5,8.0,124.0625,125.0,42.18602455,555.0,430.0,85.6
2025-05-29 15:00:00,2.65,1154.0,109011.0,2.956344657,4001.0,1391.0,2277.0,0.0,1.35,246.0,1.3,7.0,1.2,12.52,86.5,0.43,4.0,274.0666667,0.98,12.65,86.33,0.49,6.2,28.87566667,1.02,8.69,70.25,1.55,86.52666667,19.51,824.9593333,2.56,2.024163569,10.89,5.1325,79.0675,54.82,8.88,33.19714286,66.62,0.074,1.88,0.18,0.038,0.049,5.38,0.16,3.824946573,0.180781859,29.75871697,0.01660788,4.145220203,0.087341739,0.058979582,320.0021333,0.010883251,0.065059236,3.938309545,0.25023727,2.564069749,1.0,0.339817319,0.0,0.416346382,23.37098458,0.0,0.0,46.6256726,0.150913405,75.0,23.4,10.0,60.0,26.5,8.0,125.3875,135.0,42.10526316,565.0,430.0,86.59259259
2025-05-29 16:00:00,2.69,1150.0,108329.0,2.973457605,3999.0,1350.0,2293.0,0.0,1.35,245.0,1.34,6.0,1.2,12.4,86.62,0.42,4.2,274.0666667,0.98,12.53,86.44,0.45,5.5,28.87566667,1.03,8.6,70.67,1.35,86.52666667,19.38,824.9593333,2.56,2.024163569,10.89,5.1325,79.0675,54.82,8.88,32.54428571,66.62,0.074,1.88,0.18,0.038,0.049,5.38,0.16,3.753188135,0.25127325,31.38906036,0.018846993,3.983521637,0.074952225,0.111834692,320.0021333,0.013171108,0.070016712,4.69277549,0.294795845,2.35010752,1.0,0.339817319,0.0,0.416346382,23.37098458,0.0,0.0,46.6256726,0.150913405,75.0,23.4,10.0,60.0,26.5,8.0,125.3875,135.0,41.96829903,565.0,430.0,85.25925926
2025-05-29 17:00:00,2.69,1169.0,110592.0,2.90901552,3994.0,1373.0,2327.0,0.0,1.35,253.0,1.34,7.0,1.2,12.4,86.62,0.42,4.2,274.0666667,0.98,12.53,86.44,0.45,5.5,28.87566667,1.03,8.6,70.67,1.35,86.52666667,19.38,824.9593333,2.56,2.024163569,10.89,5.1325,79.0675,54.82,8.88,32.54428571,66.62,0.074,1.88,0.18,0.038,0.049,5.38,0.16,3.753188135,0.25127325,31.38906036,0.018846993,3.983521637,0.074952225,0.111834692,320.0021333,0.013171108,0.070016712,4.69277549,0.294795845,2.35010752,1.0,0.339817319,0.0,0.416346382,23.37098458,0.0,0.0,46.6256726,0.150913405,75.0,23.4,10.0,60.0,26.5,8.0,124.46000000000001,128.0,42.73404751,558.0,430.0,85.625
2025-05-29 18:00:00,2.71,1180.0,109565.0,2.939937377,3999.0,1345.0,2346.0,0.0,1.35,252.0,1.36,7.0,1.2,12.4,86.62,0.42,4.2,274.0666667,0.98,12.53,86.44,0.45,5.5,28.87566667,1.03,8.6,70.67,1.35,86.52666667,19.38,824.9593333,2.56,2.024163569,10.89,5.1325,79.0675,54.82,8.88,32.54428571,66.62,0.074,1.88,0.18,0.038,0.049,5.38,0.16,3.753188135,0.25127325,31.38906036,0.018846993,3.983521637,0.074952225,0.111834692,320.0021333,0.013171108,0.070016712,4.69277549,0.294795845,2.35010752,1.0,0.339817319,0.0,0.416346382,23.37098458,0.0,0.0,46.6256726,0.150913405,75.0,23.4,10.0,60.0,26.5,8.0,124.0625,125.0,42.02797203,555.0,430.0,84.08
2025-05-29 19:00:00,2.69,1178.0,108751.0,2.962667542,4000.0,1353.0,2351.0,0.0,1.35,253.0,1.34,7.0,1.2,12.4,86.62,0.42,4.2,274.0666667,0.98,12.53,86.44,0.45,5.5,28.87566667,1.03,8.6,70.67,1.35,86.52666667,19.38,824.9593333,2.56,2.024163569,10.89,5.1325,79.0675,54.82,8.88,32.54428571,66.62,0.074,1.88,0.18,0.038,0.049,5.38,0.16,3.753188135,0.25127325,31.38906036,0.018846993,3.983521637,0.074952225,0.111834692,320.0021333,0.013171108,0.070016712,4.69277549,0.294795845,2.35010752,1.0,0.339817319,0.0,0.416346382,23.37098458,0.0,0.0,46.6256726,0.150913405,75.0,23.4,10.0,60.0,26.5,8.0,124.0625,125.0,41.4775359,555.0,430.0,83.2
2025-05-29 20:00:00,2.7,1168.0,109415.0,2.94470068,4000.0,1349.0,2340.0,0.0,1.35,250.0,1.35,7.0,1.2,12.4,86.62,0.42,4.2,274.0666667,0.98,12.53,86.44,0.45,5.5,28.87566667,1.03,8.6,70.67,1.35,86.52666667,19.38,824.9593333,2.56,2.024163569,10.89,5.1325,79.0675,54.82,8.88,32.54428571,66.62,0.074,1.88,0.18,0.038,0.049,5.38,0.16,3.753188135,0.25127325,31.38906036,0.018846993,3.983521637,0.074952225,0.111834692,320.0021333,0.013171108,0.070016712,4.69277549,0.294795845,2.35010752,1.0,0.339817319,0.0,0.416346382,23.37098458,0.0,0.0,46.6256726,0.150913405,75.0,23.4,10.0,60.0,26.5,8.0,123.4,120.0,41.58576052,550.0,430.0,85.08333333
2025-05-29 21:00:00,2.71,1146.0,112434.0,2.865685086,4000.0,1381.0,2322.0,0.0,1.35,252.0,1.36,7.0,1.2,12.4,86.62,0.42,4.2,274.0666667,0.98,12.53,86.44,0.45,5.5,28.87566667,1.03,8.6,70.67,1.35,86.52666667,19.38,824.9593333,2.56,2.024163569,10.89,5.1325,79.0675,54.82,8.88,32.54428571,66.62,0.074,1.88,0.18,0.038,0.049,5.38,0.16,3.753188135,0.25127325,31.38906036,0.018846993,3.983521637,0.074952225,0.111834692,320.0021333,0.013171108,0.070016712,4.69277549,0.294795845,2.35010752,1.0,0.339817319,0.0,0.416346382,23.37098458,0.0,0.0,46.6256726,0.150913405,75.0,23.4,10.0,60.0,26.5,8.0,122.4725,113.0,41.80895247,543.0,430.0,84.42477876
2025-05-29 22:00:00,2.69,1172.0,111675.0,2.885148476,4000.0,1385.0,2330.0,0.0,1.35,256.0,1.34,7.0,1.2,12.4,86.62,0.42,4.2,274.0666667,0.98,12.53,86.44,0.45,5.5,28.87566667,1.03,8.6,70.67,1.35,86.52666667,19.38,824.9593333,2.56,2.024163569,10.89,5.1325,79.0675,54.82,8.88,32.54428571,66.62,0.074,1.88,0.18,0.038,0.049,5.38,0.16,3.753188135,0.25127325,31.38906036,0.018846993,3.983521637,0.074952225,0.111834692,320.0021333,0.013171108,0.070016712,4.69277549,0.294795845,2.35010752,1.0,0.339817319,0.0,0.416346382,23.37098458,0.0,0.0,46.6256726,0.150913405,75.0,23.4,10.0,60.0,26.5,8.0,124.3275,127.0,42.78099652,557.0,430.0,85.27559055
2025-05-29 23:00:00,2.69,1155.0,111605.0,2.886956843,4000.0,1391.0,2328.0,0.0,1.35,252.0,1.34,7.0,1.2,12.46,86.57,0.45,4.1,278.5286667,0.97,12.55,86.42,0.47,8.5,28.750666666999997,1.03,8.41,70.66,1.57,89.9,19.36,822.1403333,2.56,2.024163569,10.89,5.066,79.146,54.82,8.88,29.93285714,66.62,0.074,1.88,0.18,0.038,0.049,5.38,0.16,3.75974059,0.168955535,30.67396034,0.02787905,4.360475369,0.050754697,0.052292597,304.2546667,0.019356593,0.064669062,4.703539644,0.25886707,3.207687091,1.0,0.339817319,0.0,0.416346382,23.37098458,0.0,0.0,46.6256726,0.150913405,75.0,23.4,10.0,60.0,26.5,8.0,124.3275,127.0,41.77954227,557.0,430.0,84.80314961
2025-05-30 00:00:00,2.7,1130.0,109082.0,2.953683847,4000.0,1344.0,2294.0,0.0,1.35,241.0,1.35,7.0,1.5,12.46,86.57,0.45,4.1,278.5286667,0.97,12.55,86.42,0.47,8.5,28.750666666999997,1.03,8.41,70.66,1.57,89.9,19.36,822.1403333,2.56,2.024163569,10.89,5.066,79.146,54.82,8.88,29.93285714,66.62,0.074,1.88,0.18,0.038,0.049,5.38,0.16,3.75974059,0.168955535,30.67396034,0.02787905,4.360475369,0.050754697,0.052292597,304.2546667,0.019356593,0.064669062,4.703539644,0.25886707,3.207687091,1.0,0.339817319,0.0,0.416346382,23.37098458,0.0,0.0,46.6256726,0.150913405,75.0,23.4,10.0,60.0,26.5,8.0,124.725,130.0,40.54558172,560.0,430.0,81.15384615
2025-05-30 01:00:00,2.68,1184.0,110493.0,2.915991143,4000.0,1388.0,2330.0,0.0,1.35,257.0,1.33,7.0,1.2,12.46,86.57,0.45,4.1,278.5286667,0.97,12.55,86.42,0.47,8.5,28.750666666999997,1.03,8.41,70.66,1.57,89.9,19.36,822.1403333,2.56,2.024163569,10.89,5.066,79.146,54.82,8.88,29.93285714,66.62,0.074,1.88,0.18,0.038,0.049,5.38,0.16,3.75974059,0.168955535,30.67396034,0.02787905,4.360475369,0.050754697,0.052292597,304.2546667,0.019356593,0.064669062,4.703539644,0.25886707,3.207687091,1.0,0.339817319,0.0,0.416346382,23.37098458,0.0,0.0,46.6256726,0.150913405,75.0,23.4,10.0,60.0,26.5,8.0,124.0625,125.0,42.19719605,555.0,430.0,89.44
2025-05-30 02:00:00,2.67,1170.0,111152.0,2.898714588,4000.0,1406.0,2332.0,0.0,1.35,256.0,1.32,7.0,1.2,12.46,86.57,0.45,4.1,278.5286667,0.97,12.55,86.42,0.47,8.5,28.750666666999997,1.03,8.41,70.66,1.57,89.9,19.36,822.1403333,2.56,2.024163569,10.89,5.066,79.146,54.82,8.88,29.93285714,66.62,0.074,1.88,0.18,0.038,0.049,5.38,0.16,3.75974059,0.168955535,30.67396034,0.02787905,4.360475369,0.050754697,0.052292597,304.2546667,0.019356593,0.064669062,4.703539644,0.25886707,3.207687091,1.0,0.339817319,0.0,0.416346382,23.37098458,0.0,0.0,46.6256726,0.150913405,75.0,23.4,10.0,60.0,26.5,8.0,124.0625,125.0,41.89969956,555.0,430.0,85.44
2025-05-30 03:00:00,2.68,1160.0,111107.0,2.899887807,4000.0,1386.0,2327.0,0.0,1.35,252.0,1.33,7.0,1.2,12.46,86.57,0.45,4.1,278.5286667,0.97,12.55,86.42,0.47,8.5,28.750666666999997,1.03,8.41,70.66,1.57,89.9,19.36,822.1403333,2.56,2.024163569,10.89,5.066,79.146,54.82,8.88,29.93285714,66.62,0.074,1.88,0.18,0.038,0.049,5.38,0.16,3.75974059,0.168955535,30.67396034,0.02787905,4.360475369,0.050754697,0.052292597,304.2546667,0.019356593,0.064669062,4.703539644,0.25886707,3.207687091,1.0,0.339817319,0.0,0.416346382,23.37098458,0.0,0.0,46.6256726,0.150913405,75.0,23.4,10.0,60.0,26.5,8.0,124.3275,127.0,41.8215187,557.0,430.0,85.35433071
2025-05-30 04:00:00,2.69,1180.0,109910.0,2.931447851,4000.0,1360.0,2337.0,0.0,1.35,253.0,1.34,7.0,1.2,12.46,86.57,0.45,4.1,278.5286667,0.97,12.55,86.42,0.47,8.5,28.750666666999997,1.03,8.41,70.66,1.57,89.9,19.36,822.1403333,2.56,2.024163569,10.89,5.066,79.146,54.82,8.88,29.93285714,66.62,0.074,1.88,0.18,0.038,0.049,5.38,0.16,3.75974059,0.168955535,30.67396034,0.02787905,4.360475369,0.050754697,0.052292597,304.2546667,0.019356593,0.064669062,4.703539644,0.25886707,3.207687091,1.0,0.339817319,0.0,0.416346382,23.37098458,0.0,0.0,46.6256726,0.150913405,75.0,23.4,10.0,60.0,26.5,8.0,124.5925,129.0,41.92804428,559.0,430.0,89.30232558
2025-05-30 05:00:00,2.66,1186.0,109205.0,2.950359364,4000.0,1384.0,2335.0,0.0,1.35,255.0,1.31,7.0,1.2,12.46,86.57,0.45,4.1,278.5286667,0.97,12.55,86.42,0.47,8.5,28.750666666999997,1.03,8.41,70.66,1.57,89.9,19.36,822.1403333,2.56,2.024163569,10.89,5.066,79.146,54.82,8.88,29.93285714,66.62,0.074,1.88,0.18,0.038,0.049,5.38,0.16,3.75974059,0.168955535,30.67396034,0.02787905,4.360475369,0.050754697,0.052292597,304.2546667,0.019356593,0.064669062,4.703539644,0.25886707,3.207687091,1.0,0.339817319,0.0,0.416346382,23.37098458,0.0,0.0,46.6256726,0.150913405,75.0,23.4,10.0,60.0,26.5,8.0,124.5925,129.0,41.64929349,559.0,430.0,90.3875969
2025-05-30 06:00:00,2.67,1181.0,108499.0,2.969543818,4000.0,1368.0,2321.0,0.0,1.35,252.0,1.32,7.0,1.2,12.46,86.57,0.45,4.1,278.5286667,0.97,12.55,86.42,0.47,8.5,28.750666666999997,1.03,8.41,70.66,1.57,89.9,19.36,822.1403333,2.56,2.024163569,10.89,5.066,79.146,54.82,8.88,29.93285714,66.62,0.074,1.88,0.18,0.038,0.049,5.38,0.16,3.75974059,0.168955535,30.67396034,0.02787905,4.360475369,0.050754697,0.052292597,304.2546667,0.019356593,0.064669062,4.703539644,0.25886707,3.207687091,1.0,0.339817319,0.0,0.416346382,23.37098458,0.0,0.0,46.6256726,0.150913405,75.0,23.4,10.0,60.0,26.5,8.0,124.46000000000001,128.0,41.02206736,558.0,430.0,90.234375
2025-05-30 07:00:00,2.64,1188.0,108211.0,2.977441608,4000.0,1405.0,2322.0,0.0,1.35,255.0,1.29,7.0,1.2,12.46,86.57,0.45,4.1,278.5286667,0.97,12.55,86.42,0.47,8.5,28.750666666999997,1.03,8.41,70.66,1.57,89.9,19.36,822.1403333,2.56,2.024163569,10.89,5.066,79.146,54.82,8.88,29.93285714,66.62,0.074,1.88,0.18,0.038,0.049,5.38,0.16,3.75974059,0.168955535,30.67396034,0.02787905,4.360475369,0.050754697,0.052292597,304.2546667,0.019356593,0.064669062,4.703539644,0.25886707,3.207687091,1.0,0.339817319,0.0,0.416346382,23.37098458,0.0,0.0,46.6256726,0.150913405,75.0,23.4,10.0,60.0,26.5,8.0,124.195,126.0,40.33496162,556.0,430.0,88.01587302
2025-05-30 08:00:00,2.67,1173.0,106298.0,3.030987033,4000.0,1337.0,2351.0,0.0,1.35,245.0,1.32,6.0,1.2,12.53,86.49,0.43,4.9,278.5286667,0.98,12.55,86.42,0.47,8.5,28.750666666999997,1.03,8.53,70.64,1.38,89.9,19.45,822.1403333,2.56,2.024163569,10.89,5.066,79.146,54.82,8.88,31.23857143,66.62,0.074,1.88,0.18,0.038,0.049,5.38,0.16,3.75974059,0.168955535,30.67396034,0.02787905,4.360475369,0.050754697,0.052292597,304.2546667,0.019356593,0.064669062,4.703539644,0.25886707,3.207687091,1.0,0.339817319,0.0,0.416346382,23.37098458,0.0,0.0,46.6256726,0.150913405,75.0,23.4,10.0,60.0,26.5,8.0,124.725,130.0,39.56400742,560.0,430.0,88.84615385
2025-05-30 09:00:00,2.65,1172.0,106736.0,3.026853093,4011.0,1371.0,2370.0,0.0,1.35,248.0,1.3,7.0,1.2,12.53,86.49,0.43,4.9,278.5286667,0.98,12.55,86.42,0.47,8.5,28.750666666999997,1.03,8.53,70.64,1.38,89.9,19.45,822.1403333,2.56,2.024163569,10.89,5.066,79.146,54.82,8.88,31.23857143,66.62,0.074,1.88,0.18,0.038,0.049,5.38,0.16,3.75974059,0.168955535,30.67396034,0.02787905,4.360475369,0.050754697,0.052292597,304.2546667,0.019356593,0.064669062,4.703539644,0.25886707,3.207687091,1.0,0.339817319,0.0,0.416346382,23.37098458,0.0,0.0,46.6256726,0.150913405,75.0,23.4,10.0,60.0,26.5,8.0,124.0625,125.0,38.89925373,555.0,430.0,78.16
2025-05-30 10:00:00,2.65,1167.0,106020.0,3.030577949,3989.0,1365.0,2346.0,0.0,1.35,246.0,1.3,8.0,1.2,12.53,86.49,0.43,4.9,278.5286667,0.98,12.55,86.42,0.47,8.5,28.750666666999997,1.03,8.53,70.64,1.38,89.9,19.45,822.1403333,2.56,2.024163569,10.89,5.066,79.146,54.82,8.88,31.23857143,66.62,0.074,1.88,0.18,0.038,0.049,5.38,0.16,3.75974059,0.168955535,30.67396034,0.02787905,4.360475369,0.050754697,0.052292597,304.2546667,0.019356593,0.064669062,4.703539644,0.25886707,3.207687091,1.0,0.339817319,0.0,0.416346382,23.37098458,0.0,0.0,46.6256726,0.150913405,75.0,23.4,10.0,60.0,26.5,8.0,123.7975,123.0,40.52812859,553.0,430.0,80.16260163
2025-05-30 11:00:00,2.69,1158.0,107388.0,2.99574678,3994.0,1340.0,2345.0,0.0,1.35,244.0,1.34,7.0,1.2,12.53,86.49,0.43,4.9,278.5286667,0.98,12.55,86.42,0.47,8.5,28.750666666999997,1.03,8.53,70.64,1.38,89.9,19.45,822.1403333,2.56,2.024163569,10.89,5.066,79.146,54.82,8.88,31.23857143,66.62,0.074,1.88,0.18,0.038,0.049,5.38,0.16,3.75974059,0.168955535,30.67396034,0.02787905,4.360475369,0.050754697,0.052292597,304.2546667,0.019356593,0.064669062,4.703539644,0.25886707,3.207687091,1.0,0.339817319,0.0,0.416346382,23.37098458,0.0,0.0,46.6256726,0.150913405,75.0,23.4,10.0,60.0,26.5,8.0,123.7975,123.0,41.52193784,553.0,430.0,79.02439024
2025-05-30 12:00:00,2.68,1163.0,110838.0,2.905468443,3998.0,1340.0,2317.0,0.0,1.35,254.0,1.33,7.0,1.2,12.53,86.49,0.43,4.9,278.5286667,0.98,12.55,86.42,0.47,8.5,28.750666666999997,1.03,8.53,70.64,1.38,89.9,19.45,822.1403333,2.56,2.024163569,10.89,5.066,79.146,54.82,8.88,31.23857143,66.62,0.074,1.88,0.18,0.038,0.049,5.38,0.16,3.75974059,0.168955535,30.67396034,0.02787905,4.360475369,0.050754697,0.052292597,304.2546667,0.019356593,0.064669062,4.703539644,0.25886707,3.207687091,1.0,0.339817319,0.0,0.416346382,23.37098458,0.0,0.0,46.6256726,0.150913405,75.0,23.4,10.0,60.0,26.5,8.0,125.255,134.0,41.11757858,564.0,430.0,85.67164179
2025-05-30 13:00:00,2.68,1160.0,109349.0,2.945740676,3999.0,1393.0,2308.0,0.0,1.35,249.0,1.33,7.0,1.2,12.53,86.49,0.43,4.9,278.5286667,0.98,12.55,86.42,0.47,8.5,28.750666666999997,1.03,8.53,70.64,1.38,89.9,19.45,822.1403333,2.56,2.024163569,10.89,5.066,79.146,54.82,8.88,31.23857143,66.62,0.074,1.88,0.18,0.038,0.049,5.38,0.16,3.75974059,0.168955535,30.67396034,0.02787905,4.360475369,0.050754697,0.052292597,304.2546667,0.019356593,0.064669062,4.703539644,0.25886707,3.207687091,1.0,0.339817319,0.0,0.416346382,23.37098458,0.0,0.0,46.6256726,0.150913405,75.0,23.4,10.0,60.0,26.5,8.0,125.3875,135.0,41.34104046,565.0,430.0,85.33333333
2025-05-30 14:00:00,2.68,1148.0,107474.0,2.996347024,3998.0,1368.0,2307.0,0.0,1.35,243.0,1.33,7.0,1.5,12.53,86.49,0.43,4.9,278.5286667,0.98,12.55,86.42,0.47,8.5,28.750666666999997,1.03,8.53,70.64,1.38,89.9,19.45,822.1403333,2.56,2.024163569,10.89,5.066,79.146,54.82,8.88,31.23857143,66.62,0.074,1.88,0.18,0.038,0.049,5.38,0.16,3.75974059,0.168955535,30.67396034,0.02787905,4.360475369,0.050754697,0.052292597,304.2546667,0.019356593,0.064669062,4.703539644,0.25886707,3.207687091,1.0,0.339817319,0.0,0.416346382,23.37098458,0.0,0.0,46.6256726,0.150913405,75.0,23.4,10.0,60.0,26.5,8.0,124.5925,129.0,41.85457892,559.0,430.0,85.89147287
2025-05-30 15:00:00,2.69,1173.0,108104.0,2.981875714,4002.0,1348.0,2311.0,0.0,1.35,248.0,1.34,7.0,1.5,12.53,86.49,0.43,4.9,278.5286667,0.98,12.55,86.42,0.47,8.5,28.750666666999997,1.03,8.53,70.64,1.38,89.9,19.45,822.1403333,2.56,2.024163569,10.89,5.066,79.146,54.82,8.88,31.23857143,66.62,0.074,1.88,0.18,0.038,0.049,5.38,0.16,3.75974059,0.168955535,30.67396034,0.02787905,4.360475369,0.050754697,0.052292597,304.2546667,0.019356593,0.064669062,4.703539644,0.25886707,3.207687091,1.0,0.339817319,0.0,0.416346382,23.37098458,0.0,0.0,46.6256726,0.150913405,75.0,23.4,10.0,60.0,26.5,8.0,125.3875,135.0,40.87625262,565.0,430.0,85.85185185
