Repository: saikumar-voptimai/evonith_bf_webapp

# Evonith BF2 — Blast Furnace Intelligence Platform

Monitoring, modelling and optimisation of **Blast Furnace 2 (BF2)** at Evonith Steel: live telemetry from InfluxDB,
manual plant reports from Neon PostgreSQL, a two-zone energy model of the furnace, blend and fuel optimisers, a
conversational assistant (FurnaceMind) and a live digital twin evaluated every hour.

The platform has three deployable parts that share one Python service layer, plus the shared data library:

| Part | Path | What it is |
|---|---|---|
| **Streamlit app** (legacy) | `src/app.py`, `src/custom_pages/` | The original 11-page dashboard; still the home of the model pages. Served under `/legacy` in production |

File: src/assets/data/V10_df_filtered.csv (part 140 of 166)
datetime,Hot Blast PressureBar,Hot Blast Temp.oC,Hot Blast VolumeNm3/Hr.,O2 Enrichment %,OxygenFlowNm3/Hr.,PermeabilityKgs/Hr.,RAFToC,SteamKgs/Hr.,TopPressureBar,TuyereVelocitym/s,Differential PressureTotalBar,Charges/Hrs.,StockRodLevel,COKE_ASH%,COKE_FC%,COKE_IM%,COKE_MOIST%,COKE_MT,COKE_VM%,NUTCOKE_ASH%,NUTCOKE_FC%,NUTCOKE_IM%,NUTCOKE_MOIST%,NUTCOKE_MT,NUTCOKE_VM%,PCI_2_%Ash,PCI_2_%FC,PCI_2_%IM,PCI_2_MT,PCI_2_%VM,Sinter_SP_MT,Sinter_SP_02_Al2O3%,Sinter_SP_02_Basicity,Sinter_SP_02_CaO%,Sinter_SP_02_Cold_Strength_AI,Sinter_SP_02_Cold_strength_TI,Sinter_SP_02_Fe(T)%,Sinter_SP_02_FeO%,Sinter_SP_02_Hot_strength_RDI,Sinter_SP_02_Hot_strength_RI,Sinter_SP_02_K2O%,Sinter_SP_02_MgO%,Sinter_SP_02_MnO%,Sinter_SP_02_Na2O%,Sinter_SP_02_P%,Sinter_SP_02_SiO2%,Sinter_SP_02_TiO2%,ORE_%Al2O3,ORE_%CaO,ORE_%Fe(T),ORE_%K2O,ORE_%LOI,ORE_%MgO,ORE_%MnO,ORE_MT,ORE_%Na2O,ORE_%P,ORE_%SiO2,ORE_%TiO2,ORE_%TM,Geomin Type,FLUX_Al2O3%,FLUX_CaO%,FLUX_Fe2O3%,FLUX_LOI%,FLUX_MgO%,FLUX_MT,FLUX_SiO2%,FLUX_TM%,COKE_DISCHARGE_TIME,WEIGHTED_COKE_ANGLE,TOTAL_COKE_PORTIONS,NON_COKE_DISCHARGE_TIME,WEIGHTED_NON_COKE_ANGLE,TOTAL_NON_COKE_PORTIONS,UnitCost Lakhs/Thm,ActualKg/Thm.,FurnaceTopGasAnalysisCO2ETACO,Act. Fuel RateKg/Thm.,Coke Rate Kg/Thm,ProductionTonnesPerHr
2025-05-30 16:00:00,2.65,1177.0,108141.0,2.979367559,4000.0,1345.0,2309.0,0.0,1.35,249.0,1.3,7.0,1.5,12.63,86.39,0.45,4.7,278.5286667,0.98,12.55,86.42,0.47,8.5,28.750666666999997,1.03,8.64,70.28,1.52,89.9,19.56,822.1403333,2.56,2.024163569,10.89,5.066,79.146,54.82,8.88,30.58571429,66.62,0.074,1.88,0.18,0.038,0.049,5.38,0.16,3.75974059,0.168955535,30.67396034,0.02787905,4.360475369,0.050754697,0.052292597,304.2546667,0.019356593,0.064669062,4.703539644,0.25886707,3.207687091,1.0,0.339817319,0.0,0.416346382,23.37098458,0.0,0.0,46.6256726,0.150913405,75.0,23.4,10.0,60.0,26.5,8.0,125.785,138.0,40.78121367,568.0,430.0,85.28985507
2025-05-30 17:00:00,2.65,1180.0,108818.0,2.959365293,3998.0,1398.0,2304.0,0.0,1.35,254.0,1.3,7.0,1.5,12.63,86.39,0.45,4.7,278.5286667,0.98,12.55,86.42,0.47,8.5,28.750666666999997,1.03,8.64,70.28,1.52,89.9,19.56,822.1403333,2.56,2.024163569,10.89,5.066,79.146,54.82,8.88,30.58571429,66.62,0.074,1.88,0.18,0.038,0.049,5.38,0.16,3.75974059,0.168955535,30.67396034,0.02787905,4.360475369,0.050754697,0.052292597,304.2546667,0.019356593,0.064669062,4.703539644,0.25886707,3.207687091,1.0,0.339817319,0.0,0.416346382,23.37098458,0.0,0.0,46.6256726,0.150913405,75.0,23.4,10.0,60.0,26.5,8.0,127.2425,149.0,40.84572491,579.0,430.0,81.94630872
2025-05-30 18:00:00,2.71,1145.0,103958.0,3.037997332,3921.0,1275.0,2281.0,0.0,1.35,233.0,1.36,7.0,1.5,12.63,86.39,0.45,4.7,278.5286667,0.98,12.55,86.42,0.47,8.5,28.750666666999997,1.03,8.64,70.28,1.52,89.9,19.56,822.1403333,2.56,2.024163569,10.89,5.066,79.146,54.82,8.88,30.58571429,66.62,0.074,1.88,0.18,0.038,0.049,5.38,0.16,3.75974059,0.168955535,30.67396034,0.02787905,4.360475369,0.050754697,0.052292597,304.2546667,0.019356593,0.064669062,4.703539644,0.25886707,3.207687091,1.0,0.339817319,0.0,0.416346382,23.37098458,0.0,0.0,46.6256726,0.150913405,75.0,23.4,10.0,60.0,26.5,8.0,124.99000000000001,132.0,40.32931354,562.0,430.0,85.53030303
2025-05-30 19:00:00,2.68,1156.0,106742.0,2.818553209,3735.0,1339.0,2276.0,0.0,1.35,243.0,1.33,7.0,1.5,12.63,86.39,0.45,4.7,278.5286667,0.98,12.55,86.42,0.47,8.5,28.750666666999997,1.03,8.64,70.28,1.52,89.9,19.56,822.1403333,2.56,2.024163569,10.89,5.066,79.146,54.82,8.88,30.58571429,66.62,0.074,1.88,0.18,0.038,0.049,5.38,0.16,3.75974059,0.168955535,30.67396034,0.02787905,4.360475369,0.050754697,0.052292597,304.2546667,0.019356593,0.064669062,4.703539644,0.25886707,3.207687091,1.0,0.339817319,0.0,0.416346382,23.37098458,0.0,0.0,46.6256726,0.150913405,75.0,23.4,10.0,60.0,26.5,8.0,125.6525,137.0,40.48394602,567.0,430.0,85.54744526
2025-05-30 20:00:00,2.67,1153.0,108130.0,2.979670436,4000.0,1369.0,2282.0,0.0,1.35,246.0,1.32,7.0,1.5,12.63,86.39,0.45,4.7,278.5286667,0.98,12.55,86.42,0.47,8.5,28.750666666999997,1.03,8.64,70.28,1.52,89.9,19.56,822.1403333,2.56,2.024163569,10.89,5.066,79.146,54.82,8.88,30.58571429,66.62,0.074,1.88,0.18,0.038,0.049,5.38,0.16,3.75974059,0.168955535,30.67396034,0.02787905,4.360475369,0.050754697,0.052292597,304.2546667,0.019356593,0.064669062,4.703539644,0.25886707,3.207687091,1.0,0.339817319,0.0,0.416346382,23.37098458,0.0,0.0,46.6256726,0.150913405,75.0,23.4,10.0,60.0,26.5,8.0,126.05,140.0,40.40287103,570.0,430.0,85.14285714
2025-05-30 21:00:00,2.67,1176.0,108529.0,2.96872354,4000.0,1373.0,2302.0,0.0,1.35,251.0,1.32,7.0,1.5,12.63,86.39,0.45,4.7,278.5286667,0.98,12.55,86.42,0.47,8.5,28.750666666999997,1.03,8.64,70.28,1.52,89.9,19.56,822.1403333,2.56,2.024163569,10.89,5.066,79.146,54.82,8.88,30.58571429,66.62,0.074,1.88,0.18,0.038,0.049,5.38,0.16,3.75974059,0.168955535,30.67396034,0.02787905,4.360475369,0.050754697,0.052292597,304.2546667,0.019356593,0.064669062,4.703539644,0.25886707,3.207687091,1.0,0.339817319,0.0,0.416346382,23.37098458,0.0,0.0,46.6256726,0.150913405,75.0,23.4,10.0,60.0,26.5,8.0,126.4475,143.0,40.44372544,573.0,430.0,85.1048951
2025-05-30 22:00:00,2.69,1138.0,109357.0,2.946261384,4000.0,1356.0,2286.0,0.0,1.35,245.0,1.34,6.0,1.5,12.63,86.39,0.45,4.7,278.5286667,0.98,12.55,86.42,0.47,8.5,28.750666666999997,1.03,8.64,70.28,1.52,89.9,19.56,822.1403333,2.56,2.024163569,10.89,5.066,79.146,54.82,8.88,30.58571429,66.62,0.074,1.88,0.18,0.038,0.049,5.38,0.16,3.75974059,0.168955535,30.67396034,0.02787905,4.360475369,0.050754697,0.052292597,304.2546667,0.019356593,0.064669062,4.703539644,0.25886707,3.207687091,1.0,0.339817319,0.0,0.416346382,23.37098458,0.0,0.0,46.6256726,0.150913405,75.0,23.4,10.0,60.0,26.5,8.0,126.05,140.0,40.80686297,570.0,430.0,81.57142857
2025-05-30 23:00:00,2.68,1155.0,109843.0,2.933234684,4000.0,1377.0,2303.0,0.0,1.35,250.0,1.33,7.0,1.5,12.61,86.4,0.44,4.6,273.0803333,0.99,12.66,85.84,0.46,7.5,26.463666667,1.04,8.62,70.35,1.56,75.16,19.47,738.6513333,2.56,2.024163569,10.89,4.956666667,79.97888889,54.82,8.88,29.28,66.62,0.074,1.88,0.18,0.038,0.049,5.38,0.16,3.476383492,0.06160922,26.97981984,0.022002506,3.694924958,0.042312201,0.05677377,312.2528,0.018779485,0.051043686,4.001389831,0.265711507,2.663057518,1.0,0.339817319,0.0,0.416346382,23.37098458,0.0,0.0,46.6256726,0.150913405,75.0,23.4,10.0,60.0,26.5,8.0,125.52,136.0,41.08545035,566.0,430.0,84.33823529
2025-05-31 00:00:00,2.64,1120.0,109880.0,2.932247656,4000.0,1369.0,2361.0,0.0,1.3,245.0,1.34,7.0,1.4,12.61,86.4,0.44,4.6,273.0803333,0.99,12.66,85.84,0.46,7.5,26.463666667,1.04,8.62,70.35,1.56,75.16,19.47,738.6513333,2.56,2.024163569,10.89,4.956666667,79.97888889,54.82,8.88,29.28,66.62,0.074,1.88,0.18,0.038,0.049,5.38,0.16,3.476383492,0.06160922,26.97981984,0.022002506,3.694924958,0.042312201,0.05677377,312.2528,0.018779485,0.051043686,4.001389831,0.265711507,2.663057518,1.0,0.339817319,0.0,0.416346382,23.37098458,0.0,0.0,46.6256726,0.150913405,75.0,23.4,10.0,60.0,26.5,8.0,128.25,100.0,40.51643192,560.0,460.0,82.0
2025-05-31 01:00:00,2.7,1155.0,108480.0,2.970063562,4000.0,1337.0,2305.0,0.0,1.35,243.0,1.35,7.0,1.5,12.61,86.4,0.44,4.6,273.0803333,0.99,12.66,85.84,0.46,7.5,26.463666667,1.04,8.62,70.35,1.56,75.16,19.47,738.6513333,2.56,2.024163569,10.89,4.956666667,79.97888889,54.82,8.88,29.28,66.62,0.074,1.88,0.18,0.038,0.049,5.38,0.16,3.476383492,0.06160922,26.97981984,0.022002506,3.694924958,0.042312201,0.05677377,312.2528,0.018779485,0.051043686,4.001389831,0.265711507,2.663057518,1.0,0.339817319,0.0,0.416346382,23.37098458,0.0,0.0,46.6256726,0.150913405,75.0,23.4,10.0,60.0,26.5,8.0,127.49000000000001,132.0,39.54309939,572.0,440.0,85.60606061
2025-05-31 02:00:00,2.65,1164.0,109275.0,2.948470722,4000.0,1401.0,2312.0,0.0,1.35,252.0,1.3,7.0,1.5,12.61,86.4,0.44,4.6,273.0803333,0.99,12.66,85.84,0.46,7.5,26.463666667,1.04,8.62,70.35,1.56,75.16,19.47,738.6513333,2.56,2.024163569,10.89,4.956666667,79.97888889,54.82,8.88,29.28,66.62,0.074,1.88,0.18,0.038,0.049,5.38,0.16,3.476383492,0.06160922,26.97981984,0.022002506,3.694924958,0.042312201,0.05677377,312.2528,0.018779485,0.051043686,4.001389831,0.265711507,2.663057518,1.0,0.339817319,0.0,0.416346382,23.37098458,0.0,0.0,46.6256726,0.150913405,75.0,23.4,10.0,60.0,26.5,8.0,127.3575,131.0,39.57256928,571.0,440.0,85.49618321
2025-05-31 07:00:00,2.54,1155.0,104466.0,1.958925275,2540.0,1401.0,2249.0,0.0,1.3,247.0,1.24,6.0,1.5,12.61,86.4,0.44,4.6,273.0803333,0.99,12.66,85.84,0.46,7.5,26.463666667,1.04,8.62,70.35,1.56,75.16,19.47,738.6513333,2.56,2.024163569,10.89,4.956666667,79.97888889,54.82,8.88,29.28,66.62,0.074,1.88,0.18,0.038,0.049,5.38,0.16,3.476383492,0.06160922,26.97981984,0.022002506,3.694924958,0.042312201,0.05677377,312.2528,0.018779485,0.051043686,4.001389831,0.265711507,2.663057518,1.0,0.339817319,0.0,0.416346382,23.37098458,0.0,0.0,46.6256726,0.150913405,75.0,23.4,10.0,60.0,26.5,8.0,131.5625,125.0,40.47449585,585.0,460.0,83.84
2025-05-31 08:00:00,2.65,1140.0,110426.0,2.811331622,3854.0,1365.0,2327.0,0.0,1.3,250.0,1.35,7.0,1.5,12.59,86.44,0.44,4.4,273.0803333,0.97,12.55,86.42,0.47,8.5,26.463666667,1.03,8.57,70.34,1.61,75.16,19.48,738.6513333,2.56,2.024163569,10.89,4.956666667,79.97888889,54.82,8.88,29.28,66.62,0.074,1.88,0.18,0.038,0.049,5.38,0.16,3.75974059,0.168955535,30.67396034,0.02787905,4.360475369,0.050754697,0.052292597,312.2528,0.019356593,0.064669062,4.703539644,0.25886707,3.207687091,1.0,0.339817319,0.0,0.416346382,23.37098458,0.0,0.0,46.6256726,0.150913405,75.0,23.4,10.0,60.0,26.5,8.0,131.43,124.0,39.73647712,584.0,460.0,79.43548387
2025-05-31 09:00:00,2.65,1162.0,110155.0,2.924201676,3999.0,1362.0,2342.0,0.0,1.3,254.0,1.35,7.0,1.5,12.59,86.44,0.44,4.4,273.0803333,0.97,12.55,86.42,0.47,8.5,26.463666667,1.03,8.57,70.34,1.61,75.16,19.48,738.6513333,2.56,2.024163569,10.89,4.956666667,79.97888889,54.82,8.88,29.28,66.62,0.074,1.88,0.18,0.038,0.049,5.38,0.16,3.75974059,0.168955535,30.67396034,0.02787905,4.360475369,0.050754697,0.052292597,312.2528,0.019356593,0.064669062,4.703539644,0.25886707,3.207687091,1.0,0.339817319,0.0,0.416346382,23.37098458,0.0,0.0,46.6256726,0.150913405,75.0,23.4,10.0,60.0,26.5,8.0,131.0325,121.0,39.97230556,581.0,460.0,85.78512397
2025-05-31 10:00:00,2.68,1146.0,108840.0,2.96024662,4000.0,1314.0,2351.0,0.0,1.3,246.0,1.38,6.0,1.5,12.59,86.44,0.44,4.4,273.0803333,0.97,12.55,86.42,0.47,8.5,26.463666667,1.03,8.57,70.34,1.61,75.16,19.48,738.6513333,2.56,2.024163569,10.89,4.956666667,79.97888889,54.82,8.88,29.28,66.62,0.074,1.88,0.18,0.038,0.049,5.38,0.16,3.75974059,0.168955535,30.67396034,0.02787905,4.360475369,0.050754697,0.052292597,312.2528,0.019356593,0.064669062,4.703539644,0.25886707,3.207687091,1.0,0.339817319,0.0,0.416346382,23.37098458,0.0,0.0,46.6256726,0.150913405,75.0,23.4,10.0,60.0,26.5,8.0,130.9,120.0,39.80309423,580.0,460.0,80.08333333
2025-05-31 11:00:00,2.62,1158.0,107391.0,2.999410702,3999.0,1356.0,2359.0,0.0,1.3,249.0,1.32,7.0,1.5,12.59,86.44,0.44,4.4,273.0803333,0.97,12.55,86.42,0.47,8.5,26.463666667,1.03,8.57,70.34,1.61,75.16,19.48,738.6513333,2.56,2.024163569,10.89,4.956666667,79.97888889,54.82,8.88,29.28,66.62,0.074,1.88,0.18,0.038,0.049,5.38,0.16,3.75974059,0.168955535,30.67396034,0.02787905,4.360475369,0.050754697,0.052292597,312.2528,0.019356593,0.064669062,4.703539644,0.25886707,3.207687091,1.0,0.339817319,0.0,0.416346382,23.37098458,0.0,0.0,46.6256726,0.150913405,75.0,23.4,10.0,60.0,26.5,8.0,130.7675,119.0,40.62646096,579.0,460.0,79.41176471
2025-05-31 12:00:00,2.62,1169.0,107691.0,2.991808421,4000.0,1365.0,2330.0,0.0,1.3,252.0,1.32,7.0,1.5,12.59,86.44,0.44,4.4,273.0803333,0.97,12.55,86.42,0.47,8.5,26.463666667,1.03,8.57,70.34,1.61,75.16,19.48,738.6513333,2.56,2.024163569,10.89,4.956666667,79.97888889,54.82,8.88,29.28,66.62,0.074,1.88,0.18,0.038,0.049,5.38,0.16,3.75974059,0.168955535,30.67396034,0.02787905,4.360475369,0.050754697,0.052292597,312.2528,0.019356593,0.064669062,4.703539644,0.25886707,3.207687091,1.0,0.339817319,0.0,0.416346382,23.37098458,0.0,0.0,46.6256726,0.150913405,75.0,23.4,10.0,60.0,26.5,8.0,130.9,120.0,40.53741024,580.0,460.0,95.58333333
2025-05-31 14:00:00,2.59,1168.0,106282.0,3.031443001,4000.0,1365.0,2325.0,0.0,1.3,250.0,1.29,6.0,1.5,12.59,86.44,0.44,4.4,273.0803333,0.97,12.55,86.42,0.47,8.5,26.463666667,1.03,8.57,70.34,1.61,75.16,19.48,738.6513333,2.56,2.024163569,10.89,4.956666667,79.97888889,54.82,8.88,29.28,66.62,0.074,1.88,0.18,0.038,0.049,5.38,0.16,3.75974059,0.168955535,30.67396034,0.02787905,4.360475369,0.050754697,0.052292597,312.2528,0.019356593,0.064669062,4.703539644,0.25886707,3.207687091,1.0,0.339817319,0.0,0.416346382,23.37098458,0.0,0.0,46.6256726,0.150913405,75.0,23.4,10.0,60.0,26.5,8.0,133.55,140.0,40.64171123,600.0,460.0,79.78571429
2025-05-31 15:00:00,2.62,1166.0,108483.0,2.97072346,4001.0,1379.0,2324.0,0.0,1.3,253.0,1.32,7.0,1.5,12.59,86.44,0.44,4.4,273.0803333,0.97,12.55,86.42,0.47,8.5,26.463666667,1.03,8.57,70.34,1.61,75.16,19.48,738.6513333,2.56,2.024163569,10.89,4.956666667,79.97888889,54.82,8.88,29.28,66.62,0.074,1.88,0.18,0.038,0.049,5.38,0.16,3.75974059,0.168955535,30.67396034,0.02787905,4.360475369,0.050754697,0.052292597,312.2528,0.019356593,0.064669062,4.703539644,0.25886707,3.207687091,1.0,0.339817319,0.0,0.416346382,23.37098458,0.0,0.0,46.6256726,0.150913405,75.0,23.4,10.0,60.0,26.5,8.0,132.8875,135.0,39.69754253,595.0,460.0,80.14814815
2025-05-31 16:00:00,2.61,1165.0,108374.0,2.972223806,3999.0,1376.0,2324.0,0.0,1.3,253.0,1.31,6.0,1.5,12.55,86.47,0.45,4.1,273.0803333,0.98,12.56,86.41,0.45,6.1,26.463666667,1.03,8.64,70.46,1.5,75.16,19.4,738.6513333,2.56,2.024163569,10.89,4.956666667,79.97888889,54.82,8.88,29.28,66.62,0.074,1.88,0.18,0.038,0.049,5.38,0.16,3.298581073,0.088798437,27.09183901,0.004817538,3.758152113,0.046691781,0.054378435,312.2528,0.008111178,0.049332963,3.934900382,0.2624313,2.382495743,1.0,0.339817319,0.0,0.416346382,23.37098458,0.0,0.0,46.6256726,0.150913405,75.0,23.4,10.0,60.0,26.5,8.0,132.8875,135.0,39.31163662,595.0,460.0,80.0
2025-05-31 17:00:00,2.64,1161.0,108352.0,2.972083997,3998.0,1353.0,2342.0,0.0,1.3,250.0,1.34,6.0,1.5,12.55,86.47,0.45,4.1,273.0803333,0.98,12.56,86.41,0.45,6.1,26.463666667,1.03,8.64,70.46,1.5,75.16,19.4,738.6513333,2.56,2.024163569,10.89,4.956666667,79.97888889,54.82,8.88,29.28,66.62,0.074,1.88,0.18,0.038,0.049,5.38,0.16,3.298581073,0.088798437,27.09183901,0.004817538,3.758152113,0.046691781,0.054378435,312.2528,0.008111178,0.049332963,3.934900382,0.2624313,2.382495743,1.0,0.339817319,0.0,0.416346382,23.37098458,0.0,0.0,46.6256726,0.150913405,75.0,23.4,10.0,60.0,26.5,8.0,132.225,130.0,40.52457467,590.0,460.0,78.46153846
2025-05-31 18:00:00,2.62,1120.0,108657.0,2.780023561,3750.0,1370.0,2320.0,0.0,1.3,245.0,1.32,7.0,1.5,12.55,86.47,0.45,4.1,273.0803333,0.98,12.56,86.41,0.45,6.1,26.463666667,1.03,8.64,70.46,1.5,75.16,19.4,738.6513333,2.56,2.024163569,10.89,4.956666667,79.97888889,54.82,8.88,29.28,66.62,0.074,1.88,0.18,0.038,0.049,5.38,0.16,3.298581073,0.088798437,27.09183901,0.004817538,3.758152113,0.046691781,0.054378435,312.2528,0.008111178,0.049332963,3.934900382,0.2624313,2.382495743,1.0,0.339817319,0.0,0.416346382,23.37098458,0.0,0.0,46.6256726,0.150913405,75.0,23.4,10.0,60.0,26.5,8.0,131.5625,125.0,39.57307061,585.0,460.0,74.56
2025-05-31 19:00:00,2.63,1147.0,109218.0,2.938953574,3985.0,1365.0,2328.0,0.0,1.3,250.0,1.33,6.0,1.5,12.55,86.47,0.45,4.1,273.0803333,0.98,12.56,86.41,0.45,6.1,26.463666667,1.03,8.64,70.46,1.5,75.16,19.4,738.6513333,2.56,2.024163569,10.89,4.956666667,79.97888889,54.82,8.88,29.28,66.62,0.074,1.88,0.18,0.038,0.049,5.38,0.16,3.298581073,0.088798437,27.09183901,0.004817538,3.758152113,0.046691781,0.054378435,312.2528,0.008111178,0.049332963,3.934900382,0.2624313,2.382495743,1.0,0.339817319,0.0,0.416346382,23.37098458,0.0,0.0,46.6256726,0.150913405,75.0,23.4,10.0,60.0,26.5,8.0,131.5625,125.0,39.30921053,585.0,460.0,82.64
2025-05-31 20:00:00,2.62,1145.0,109310.0,2.947527307,4000.0,1382.0,2353.0,0.0,1.3,251.0,1.32,7.0,1.5,12.55,86.47,0.45,4.1,273.0803333,0.98,12.56,86.41,0.45,6.1,26.463666667,1.03,8.64,70.46,1.5,75.16,19.4,738.6513333,2.56,2.024163569,10.89,4.956666667,79.97888889,54.82,8.88,29.28,66.62,0.074,1.88,0.18,0.038,0.049,5.38,0.16,3.298581073,0.088798437,27.09183901,0.004817538,3.758152113,0.046691781,0.054378435,312.2528,0.008111178,0.049332963,3.934900382,0.2624313,2.382495743,1.0,0.339817319,0.0,0.416346382,23.37098458,0.0,0.0,46.6256726,0.150913405,75.0,23.4,10.0,60.0,26.5,8.0,130.635,118.0,40.41951449,578.0,460.0,79.91525424
2025-05-31 21:00:00,2.61,1142.0,109476.0,2.942325779,3999.0,1391.0,2368.0,0.0,1.3,251.0,1.31,6.0,1.5,12.55,86.47,0.45,4.1,273.0803333,0.98,12.56,86.41,0.45,6.1,26.463666667,1.03,8.64,70.46,1.5,75.16,19.4,738.6513333,2.56,2.024163569,10.89,4.956666667,79.97888889,54.82,8.88,29.28,66.62,0.074,1.88,0.18,0.038,0.049,5.38,0.16,3.298581073,0.088798437,27.09183901,0.004817538,3.758152113,0.046691781,0.054378435,312.2528,0.008111178,0.049332963,3.934900382,0.2624313,2.382495743,1.0,0.339817319,0.0,0.416346382,23.37098458,0.0,0.0,46.6256726,0.150913405,75.0,23.4,10.0,60.0,26.5,8.0,130.5025,117.0,40.9929078,577.0,460.0,75.8974359
2025-05-31 22:00:00,2.62,1108.0,110300.0,2.92036018,3999.0,1390.0,2373.0,0.0,1.3,246.0,1.32,7.0,1.5,12.55,86.47,0.45,4.1,273.0803333,0.98,12.56,86.41,0.45,6.1,26.463666667,1.03,8.64,70.46,1.5,75.16,19.4,738.6513333,2.56,2.024163569,10.89,4.956666667,79.97888889,54.82,8.88,29.28,66.62,0.074,1.88,0.18,0.038,0.049,5.38,0.16,3.298581073,0.088798437,27.09183901,0.004817538,3.758152113,0.046691781,0.054378435,312.2528,0.008111178,0.049332963,3.934900382,0.2624313,2.382495743,1.0,0.339817319,0.0,0.416346382,23.37098458,0.0,0.0,46.6256726,0.150913405,75.0,23.4,10.0,60.0,26.5,8.0,128.25,100.0,41.15574348,560.0,460.0,73.3
2025-05-31 23:00:00,2.64,1140.0,110599.0,2.913198328,4000.0,1378.0,2384.0,0.0,1.3,252.0,1.34,6.0,1.4,12.55,86.48,0.43,3.9,288.8223333,0.97,12.58,86.38,0.48,5.6,30.238333337,1.04,8.43,70.65,1.54,70.27333333,19.38,808.1113333,2.39,2.046421663,10.58,4.9,80.0,55.22,8.4,33.12,66.62,0.063,2.02,0.17,0.032,0.048,5.17,0.16,3.712277499,0.055169977,28.34698792,0.012611858,3.808290749,0.052868989,0.037816325,318.8558803,0.008697344,0.05777366,4.132900088,0.279036876,2.546202166,1.0,0.428277377,0.0,0.488751177,29.551754,0.0,15.935,34.3371572,0.430404769,75.0,23.4,10.0,60.0,26.5,8.0,128.25,100.0,41.52184124,560.0,460.0,81.1
2025-06-03 00:00:00,2.51,1169.0,105614.0,3.337895665,4377.0,1503.0,2342.0,0.0,1.33,219.0,1.18,7.0,1.1,11.9,86.73,0.39,3.2,261.263,0.98,11.97,86.54,0.45,5.6,35.78866667,1.04,9.57,69.34,0.99,84.7,20.1,816.296,2.4,2.018166122,10.754,5.378888889,78.11222222,54.91,9.02,32.24285714,70.25,0.057,2.14,0.07,0.061,0.069,5.3286,0.19,4.141050708,0.053519234,35.39628319,0.014717789,6.040983504,0.040139425,0.220766839,325.479,0.008027885,0.153867797,4.703002662,0.561951954,2.609062643,1.0,0.42,0.0,0.97,1.12,0.0,14.09333333,96.23,0.1,75.0,23.4,10.0,60.0,26.5,8.0,122.8125,125.0,43.40583063,550.0,425.0,87.12
2025-06-03 01:00:00,2.55,1164.0,105626.0,3.339802485,4380.0,1465.0,2328.0,0.0,1.35,215.0,1.2,7.0,1.1,11.9,86.73,0.39,3.2,261.263,0.98,11.97,86.54,0.45,5.6,35.78866667,1.04,9.57,69.34,0.99,84.7,20.1,816.296,2.4,2.018166122,10.754,5.378888889,78.11222222,54.91,9.02,32.24285714,70.25,0.057,2.14,0.07,0.061,0.069,5.3286,0.19,4.141050708,0.053519234,35.39628319,0.014717789,6.040983504,0.040139425,0.220766839,325.479,0.008027885,0.153867797,4.703002662,0.561951954,2.609062643,1.0,0.42,0.0,0.97,1.12,0.0,14.09333333,96.23,0.1,75.0,23.4,10.0,60.0,26.5,8.0,122.2825,121.0,43.91829155,546.0,425.0,93.47107438
2025-06-03 02:00:00,2.58,1149.0,105884.0,3.308869179,4350.0,1430.0,2348.0,0.0,1.35,212.0,1.23,7.0,1.1,11.9,86.73,0.39,3.2,261.263,0.98,11.97,86.54,0.45,5.6,35.78866667,1.04,9.57,69.34,0.99,84.7,20.1,816.296,2.4,2.018166122,10.754,5.378888889,78.11222222,54.91,9.02,32.24285714,70.25,0.057,2.14,0.07,0.061,0.069,5.3286,0.19,4.141050708,0.053519234,35.39628319,0.014717789,6.040983504,0.040139425,0.220766839,325.479,0.008027885,0.153867797,4.703002662,0.561951954,2.609062643,1.0,0.42,0.0,0.97,1.12,0.0,14.09333333,96.23,0.1,75.0,23.4,10.0,60.0,26.5,8.0,122.15,120.0,43.6187399,545.0,425.0,84.58333333
2025-06-03 03:00:00,2.58,1161.0,105512.0,3.335018035,4369.0,1498.0,2354.0,0.0,1.35,216.0,1.23,7.0,1.1,11.9,86.73,0.39,3.2,261.263,0.98,11.97,86.54,0.45,5.6,35.78866667,1.04,9.57,69.34,0.99,84.7,20.1,816.296,2.4,2.018166122,10.754,5.378888889,78.11222222,54.91,9.02,32.24285714,70.25,0.057,2.14,0.07,0.061,0.069,5.3286,0.19,4.141050708,0.053519234,35.39628319,0.014717789,6.040983504,0.040139425,0.220766839,325.479,0.008027885,0.153867797,4.703002662,0.561951954,2.609062643,1.0,0.42,0.0,0.97,1.12,0.0,14.09333333,96.23,0.1,75.0,23.4,10.0,60.0,26.5,8.0,122.41499999999999,122.0,43.08291342,547.0,425.0,84.50819672
2025-06-03 04:00:00,2.56,1189.0,106499.0,3.324537425,4396.0,1467.0,2355.0,0.0,1.35,217.0,1.21,7.0,1.1,11.9,86.73,0.39,3.2,261.263,0.98,11.97,86.54,0.45,5.6,35.78866667,1.04,9.57,69.34,0.99,84.7,20.1,816.296,2.4,2.018166122,10.754,5.378888889,78.11222222,54.91,9.02,32.24285714,70.25,0.057,2.14,0.07,0.061,0.069,5.3286,0.19,4.141050708,0.053519234,35.39628319,0.014717789,6.040983504,0.040139425,0.220766839,325.479,0.008027885,0.153867797,4.703002662,0.561951954,2.609062643,1.0,0.42,0.0,0.97,1.12,0.0,14.09333333,96.23,0.1,75.0,23.4,10.0,60.0,26.5,8.0,123.65,120.0,42.36317838,551.0,431.0,90.16666667
2025-06-03 05:00:00,2.51,1169.0,107943.0,3.259967391,4369.0,1551.0,2398.0,0.0,1.35,223.0,1.16,7.0,1.1,11.9,86.73,0.39,3.2,261.263,0.98,11.97,86.54,0.45,5.6,35.78866667,1.04,9.57,69.34,0.99,84.7,20.1,816.296,2.4,2.018166122,10.754,5.378888889,78.11222222,54.91,9.02,32.24285714,70.25,0.057,2.14,0.07,0.061,0.069,5.3286,0.19,4.141050708,0.053519234,35.39628319,0.014717789,6.040983504,0.040139425,0.220766839,325.479,0.008027885,0.153867797,4.703002662,0.561951954,2.609062643,1.0,0.42,0.0,0.97,1.12,0.0,14.09333333,96.23,0.1,75.0,23.4,10.0,60.0,26.5,8.0,123.21000000000001,128.0,42.74156264,553.0,425.0,84.84375
2025-06-03 06:00:00,2.56,1173.0,106802.0,3.254829719,4316.0,1475.0,2342.0,0.0,1.35,219.0,1.21,7.0,1.1,11.9,86.73,0.39,3.2,261.263,0.98,11.97,86.54,0.45,5.6,35.78866667,1.04,9.57,69.34,0.99,84.7,20.1,816.296,2.4,2.018166122,10.754,5.378888889,78.11222222,54.91,9.02,32.24285714,70.25,0.057,2.14,0.07,0.061,0.069,5.3286,0.19,4.141050708,0.053519234,35.39628319,0.014717789,6.040983504,0.040139425,0.220766839,325.479,0.008027885,0.153867797,4.703002662,0.561951954,2.609062643,1.0,0.42,0.0,0.97,1.12,0.0,14.09333333,96.23,0.1,75.0,23.4,10.0,60.0,26.5,8.0,123.475,130.0,43.34635716,555.0,425.0,84.76923077
2025-06-03 07:00:00,2.53,1170.0,105770.0,3.222646563,4232.0,1491.0,2343.0,0.0,1.35,217.0,1.18,8.0,1.1,11.9,86.73,0.39,3.2,261.263,0.98,11.97,86.54,0.45,5.6,35.78866667,1.04,9.57,69.34,0.99,84.7,20.1,816.296,2.4,2.018166122,10.754,5.378888889,78.11222222,54.91,9.02,32.24285714,70.25,0.057,2.14,0.07,0.061,0.069,5.3286,0.19,4.141050708,0.053519234,35.39628319,0.014717789,6.040983504,0.040139425,0.220766839,325.479,0.008027885,0.153867797,4.703002662,0.561951954,2.609062643,1.0,0.42,0.0,0.97,1.12,0.0,14.09333333,96.23,0.1,75.0,23.4,10.0,60.0,26.5,8.0,123.0775,127.0,43.46629986,552.0,425.0,85.27559055
2025-06-03 08:00:00,2.5,1177.0,103579.0,3.35447399,4314.0,1502.0,2333.0,0.0,1.35,216.0,1.15,7.0,1.1,11.68,86.94,0.42,3.0,261.263,0.96,11.74,86.8,0.46,6.8,35.78866667,1.0,9.61,69.51,0.89,84.7,19.99,816.296,2.35,1.965583174,10.28,5.378888889,78.11222222,55.5,8.76,32.27428571,70.25,0.058,1.87,0.09,0.063,0.069,5.23,0.19,4.837786023,0.064029521,37.50707046,0.008537269,6.303350612,0.064029521,0.298804431,325.479,0.007114391,0.159362363,4.958730674,0.553499636,2.418893011,1.0,0.42,0.0,0.97,1.12,0.0,14.09333333,96.23,0.1,75.0,23.4,10.0,60.0,26.5,8.0,123.74000000000001,132.0,43.59685622,557.0,425.0,86.89393939
2025-06-03 09:00:00,2.49,1179.0,103252.0,3.393148128,4350.0,1506.0,2338.0,0.0,1.35,217.0,1.14,7.0,1.1,11.68,86.94,0.42,3.0,261.263,0.96,11.74,86.8,0.46,6.8,35.78866667,1.0,9.61,69.51,0.89,84.7,19.99,816.296,2.35,1.965583174,10.28,5.378888889,78.11222222,55.5,8.76,32.27428571,70.25,0.058,1.87,0.09,0.063,0.069,5.23,0.19,4.837786023,0.064029521,37.50707046,0.008537269,6.303350612,0.064029521,0.298804431,325.479,0.007114391,0.159362363,4.958730674,0.553499636,2.418893011,1.0,0.42,0.0,0.97,1.12,0.0,14.09333333,96.23,0.1,75.0,23.4,10.0,60.0,26.5,8.0,123.74000000000001,132.0,43.12774313,557.0,425.0,84.92424242
2025-06-03 10:00:00,2.51,1180.0,105242.0,3.383330814,4421.0,1512.0,2348.0,0.0,1.35,220.0,1.16,7.0,1.1,11.68,86.94,0.42,3.0,261.263,0.96,11.74,86.8,0.46,6.8,35.78866667,1.0,9.61,69.51,0.89,84.7,19.99,816.296,2.35,1.965583174,10.28,5.378888889,78.11222222,55.5,8.76,32.27428571,70.25,0.058,1.87,0.09,0.063,0.069,5.23,0.19,4.837786023,0.064029521,37.50707046,0.008537269,6.303350612,0.064029521,0.298804431,325.479,0.007114391,0.159362363,4.958730674,0.553499636,2.418893011,1.0,0.42,0.0,0.97,1.12,0.0,14.09333333,96.23,0.1,75.0,23.4,10.0,60.0,26.5,8.0,123.6075,131.0,43.11585791,556.0,425.0,86.10687023
2025-06-03 11:00:00,2.51,1173.0,104149.0,3.411081916,4411.0,1495.0,2388.0,0.0,1.35,216.0,1.16,7.0,1.1,11.68,86.94,0.42,3.0,261.263,0.96,11.74,86.8,0.46,6.8,35.78866667,1.0,9.61,69.51,0.89,84.7,19.99,816.296,2.35,1.965583174,10.28,5.378888889,78.11222222,55.5,8.76,32.27428571,70.25,0.058,1.87,0.09,0.063,0.069,5.23,0.19,4.837786023,0.064029521,37.50707046,0.008537269,6.303350612,0.064029521,0.298804431,325.479,0.007114391,0.159362363,4.958730674,0.553499636,2.418893011,1.0,0.42,0.0,0.97,1.12,0.0,14.09333333,96.23,0.1,75.0,23.4,10.0,60.0,26.5,8.0,121.885,118.0,42.71777003,543.0,425.0,84.40677966
2025-06-03 12:00:00,2.52,1171.0,105741.0,3.351394718,4400.0,1499.0,2394.0,0.0,1.35,218.0,1.17,7.0,1.1,11.68,86.94,0.42,3.0,261.263,0.96,11.74,86.8,0.46,6.8,35.78866667,1.0,9.61,69.51,0.89,84.7,19.99,816.296,2.35,1.965583174,10.28,5.378888889,78.11222222,55.5,8.76,32.27428571,70.25,0.058,1.87,0.09,0.063,0.069,5.23,0.19,4.837786023,0.064029521,37.50707046,0.008537269,6.303350612,0.064029521,0.298804431,325.479,0.007114391,0.159362363,4.958730674,0.553499636,2.418893011,1.0,0.42,0.0,0.97,1.12,0.0,14.09333333,96.23,0.1,75.0,23.4,10.0,60.0,26.5,8.0,121.7525,117.0,43.60397872,542.0,425.0,79.74358974
2025-06-03 13:00:00,2.47,1174.0,103262.0,3.434903418,4404.0,1537.0,2390.0,0.0,1.35,217.0,1.12,7.0,1.1,11.68,86.94,0.42,3.0,261.263,0.96,11.74,86.8,0.46,6.8,35.78866667,1.0,9.61,69.51,0.89,84.7,19.99,816.296,2.35,1.965583174,10.28,5.378888889,78.11222222,55.5,8.76,32.27428571,70.25,0.058,1.87,0.09,0.063,0.069,5.23,0.19,4.837786023,0.064029521,37.50707046,0.008537269,6.303350612,0.064029521,0.298804431,325.479,0.007114391,0.159362363,4.958730674,0.553499636,2.418893011,1.0,0.42,0.0,0.97,1.12,0.0,14.09333333,96.23,0.1,75.0,23.4,10.0,60.0,26.5,8.0,121.4875,115.0,42.93577982,540.0,425.0,79.13043478
2025-06-03 14:00:00,2.42,1168.0,102566.0,3.457408621,4403.0,1600.0,2395.0,0.0,1.35,218.0,1.07,7.0,1.1,11.68,86.94,0.42,3.0,261.263,0.96,11.74,86.8,0.46,6.8,35.78866667,1.0,9.61,69.51,0.89,84.7,19.99,816.296,2.35,1.965583174,10.28,5.378888889,78.11222222,55.5,8.76,32.27428571,70.25,0.058,1.87,0.09,0.063,0.069,5.23,0.19,4.837786023,0.064029521,37.50707046,0.008537269,6.303350612,0.064029521,0.298804431,325.479,0.007114391,0.159362363,4.958730674,0.553499636,2.418893011,1.0,0.42,0.0,0.97,1.12,0.0,14.09333333,96.23,0.1,75.0,23.4,10.0,60.0,26.5,8.0,122.8125,125.0,43.76699909,550.0,425.0,85.6
2025-06-03 15:00:00,2.46,1177.0,101374.0,3.494059741,4398.0,1516.0,2363.0,0.0,1.35,214.0,1.11,7.0,1.1,11.68,86.94,0.42,3.0,261.263,0.96,11.74,86.8,0.46,6.8,35.78866667,1.0,9.61,69.51,0.89,84.7,19.99,816.296,2.35,1.965583174,10.28,5.378888889,78.11222222,55.5,8.76,32.27428571,70.25,0.058,1.87,0.09,0.063,0.069,5.23,0.19,4.837786023,0.064029521,37.50707046,0.008537269,6.303350612,0.064029521,0.298804431,325.479,0.007114391,0.159362363,4.958730674,0.553499636,2.418893011,1.0,0.42,0.0,0.97,1.12,0.0,14.09333333,96.23,0.1,75.0,23.4,10.0,60.0,26.5,8.0,122.15,120.0,43.79916705,545.0,425.0,85.25
2025-06-03 16:00:00,2.52,1179.0,100266.0,3.530231322,4395.0,1424.0,2359.0,0.0,1.35,208.0,1.17,6.0,1.0,11.8,86.83,0.4,2.8,261.263,0.97,12.09,86.41,0.45,5.0,35.78866667,1.05,10.38,68.8,0.98,84.7,19.84,816.296,2.4,1.974121996,10.68,5.378888889,78.11222222,54.84,9.1,32.25857143,70.25,0.056,1.97,0.08,0.064,0.07,5.41,0.2,4.33505793,0.020069713,35.61705003,0.006689904,5.566000305,0.040139425,0.180627414,325.479,0.026759617,0.149184864,4.997358447,0.467624304,2.073870306,1.0,0.42,0.0,0.97,1.12,0.0,14.09333333,96.23,0.1,75.0,23.4,10.0,60.0,26.5,8.0,122.68,124.0,44.3187067,549.0,425.0,83.87096774
2025-06-03 17:00:00,2.52,1179.0,100640.0,3.521121061,4400.0,1431.0,2376.0,0.0,1.35,209.0,1.17,7.0,1.0,11.8,86.83,0.4,2.8,261.263,0.97,12.09,86.41,0.45,5.0,35.78866667,1.05,10.38,68.8,0.98,84.7,19.84,816.296,2.4,1.974121996,10.68,5.378888889,78.11222222,54.84,9.1,32.25857143,70.25,0.056,1.97,0.08,0.064,0.07,5.41,0.2,4.33505793,0.020069713,35.61705003,0.006689904,5.566000305,0.040139425,0.180627414,325.479,0.026759617,0.149184864,4.997358447,0.467624304,2.073870306,1.0,0.42,0.0,0.97,1.12,0.0,14.09333333,96.23,0.1,75.0,23.4,10.0,60.0,26.5,8.0,122.5475,123.0,44.2410197,548.0,425.0,79.26829268
2025-06-03 18:00:00,2.47,1179.0,102150.0,3.453357968,4380.0,1515.0,2364.0,0.0,1.35,215.0,1.12,7.0,1.0,11.8,86.83,0.4,2.8,261.263,0.97,12.09,86.41,0.45,5.0,35.78866667,1.05,10.38,68.8,0.98,84.7,19.84,816.296,2.4,1.974121996,10.68,5.378888889,78.11222222,54.84,9.1,32.25857143,70.25,0.056,1.97,0.08,0.064,0.07,5.41,0.2,4.33505793,0.020069713,35.61705003,0.006689904,5.566000305,0.040139425,0.180627414,325.479,0.026759617,0.149184864,4.997358447,0.467624304,2.073870306,1.0,0.42,0.0,0.97,1.12,0.0,14.09333333,96.23,0.1,75.0,23.4,10.0,60.0,26.5,8.0,122.41499999999999,122.0,43.28735632,547.0,425.0,85.49180328
2025-06-03 19:00:00,2.46,1178.0,102250.0,3.401187167,4318.0,1540.0,2364.0,0.0,1.35,218.0,1.11,7.0,1.0,11.8,86.83,0.4,2.8,261.263,0.97,12.09,86.41,0.45,5.0,35.78866667,1.05,10.38,68.8,0.98,84.7,19.84,816.296,2.4,1.974121996,10.68,5.378888889,78.11222222,54.84,9.1,32.25857143,70.25,0.056,1.97,0.08,0.064,0.07,5.41,0.2,4.33505793,0.020069713,35.61705003,0.006689904,5.566000305,0.040139425,0.180627414,325.479,0.026759617,0.149184864,4.997358447,0.467624304,2.073870306,1.0,0.42,0.0,0.97,1.12,0.0,14.09333333,96.23,0.1,75.0,23.4,10.0,60.0,26.5,8.0,122.41499999999999,122.0,42.58241758,547.0,425.0,84.50819672
2025-06-03 20:00:00,2.45,1179.0,102625.0,3.418567258,4356.0,1546.0,2348.0,0.0,1.35,217.0,1.1,7.0,1.0,11.8,86.83,0.4,2.8,261.263,0.97,12.09,86.41,0.45,5.0,35.78866667,1.05,10.38,68.8,0.98,84.7,19.84,816.296,2.4,1.974121996,10.68,5.378888889,78.11222222,54.84,9.1,32.25857143,70.25,0.056,1.97,0.08,0.064,0.07,5.41,0.2,4.33505793,0.020069713,35.61705003,0.006689904,5.566000305,0.040139425,0.180627414,325.479,0.026759617,0.149184864,4.997358447,0.467624304,2.073870306,1.0,0.42,0.0,0.97,1.12,0.0,14.09333333,96.23,0.1,75.0,23.4,10.0,60.0,26.5,8.0,122.945,126.0,42.50518075,551.0,425.0,86.11111111
2025-06-03 21:00:00,2.51,1180.0,102515.0,3.450492347,4392.0,1476.0,2348.0,0.0,1.35,214.0,1.16,6.0,1.0,11.8,86.83,0.4,2.8,261.263,0.97,12.09,86.41,0.45,5.0,35.78866667,1.05,10.38,68.8,0.98,84.7,19.84,816.296,2.4,1.974121996,10.68,5.378888889,78.11222222,54.84,9.1,32.25857143,70.25,0.056,1.97,0.08,0.064,0.07,5.41,0.2,4.33505793,0.020069713,35.61705003,0.006689904,5.566000305,0.040139425,0.180627414,325.479,0.026759617,0.149184864,4.997358447,0.467624304,2.073870306,1.0,0.42,0.0,0.97,1.12,0.0,14.09333333,96.23,0.1,75.0,23.4,10.0,60.0,26.5,8.0,123.0775,127.0,43.39884393,552.0,425.0,85.66929134
2025-06-03 22:00:00,2.5,1178.0,102753.0,3.434674915,4382.0,1482.0,2354.0,0.0,1.35,214.0,1.15,7.0,1.0,11.8,86.83,0.4,2.8,261.263,0.97,12.09,86.41,0.45,5.0,35.78866667,1.05,10.38,68.8,0.98,84.7,19.84,816.296,2.4,1.974121996,10.68,5.378888889,78.11222222,54.84,9.1,32.25857143,70.25,0.056,1.97,0.08,0.064,0.07,5.41,0.2,4.33505793,0.020069713,35.61705003,0.006689904,5.566000305,0.040139425,0.180627414,325.479,0.026759617,0.149184864,4.997358447,0.467624304,2.073870306,1.0,0.42,0.0,0.97,1.12,0.0,14.09333333,96.23,0.1,75.0,23.4,10.0,60.0,26.5,8.0,123.8725,133.0,43.69358945,558.0,425.0,80.82706767
2025-06-03 23:00:00,2.5,1178.0,103105.0,3.415933824,4373.0,1494.0,2343.0,0.0,1.35,215.0,1.15,7.0,1.0,11.61,87.02,0.38,3.4,258.4456667,0.99,12.48,86.03,0.45,5.4,35.05733333,1.04,9.48,69.65,0.95,82.86,19.92,816.8363333,2.41,2.0,10.48,5.176666667,77.26777778,55.3,8.88,32.19571429,70.25,0.061,1.99,0.08,0.059,0.065,5.24,0.19,4.03848457,0.025044866,33.72291147,0.018783649,4.821136619,0.043828515,0.162791626,449.3796667,0.025044866,0.157782653,4.501814583,0.474600202,2.191425736,1.0,0.35,0.0,0.67,1.18,0.0,15.86333333,96.85,0.1,75.0,23.4,10.0,60.0,26.5,8.0,123.21000000000001,128.0,42.97882136,553.0,425.0,85.703125
2025-06-04 00:00:00,2.6,1168.0,110608.0,2.913689188,4001.0,1426.0,2332.0,0.0,1.3,246.0,1.3,7.0,1.4,12.62443013,86.41927453,0.447409316,4.489117879,274.3123333,0.956295342,12.58,86.4,0.47,6.8,29.15566666,1.02,9.36,71.12,1.22,88.02666667,18.3,861.585,2.460434882,1.962024435,10.6571027,5.2,77.68888889,55.05,9.98,34.94384615,65.9,0.059096677,1.802031365,0.22,0.058504493,0.064755361,5.431687042,0.18,1.05,0.08,66.06,0.02,2.18,0.06,0.04,169.9266667,0.03,0.03,1.84,0.05,2.6,1.0,0.72,0.0,1.43,1.18,0.0,16.66333333,95.41,0.1,75.0,23.4,10.0,60.0,26.5,8.0,121.5625,125.0,42.43947008,545.0,420.0,86.16
2025-06-04 01:00:00,2.58,1168.0,110422.0,2.917135835,3999.0,1435.0,2329.0,0.0,1.3,245.0,1.28,7.0,1.4,12.62443013,86.41927453,0.447409316,4.489117879,274.3123333,0.956295342,12.58,86.4,0.47,6.8,29.15566666,1.02,9.36,71.12,1.22,88.02666667,18.3,861.585,2.460434882,1.962024435,10.6571027,5.2,77.68888889,55.05,9.98,34.94384615,65.9,0.059096677,1.802031365,0.22,0.058504493,0.064755361,5.431687042,0.18,1.05,0.08,66.06,0.02,2.18,0.06,0.04,169.9266667,0.03,0.03,1.84,0.05,2.6,1.0,0.72,0.0,1.43,1.18,0.0,16.66333333,95.41,0.1,75.0,23.4,10.0,60.0,26.5,8.0,122.41499999999999,122.0,43.24324324,547.0,425.0,87.70491803
2025-06-04 02:00:00,2.59,1166.0,111628.0,2.881314716,3993.0,1438.0,2348.0,0.0,1.3,246.0,1.29,7.0,1.4,12.62443013,86.41927453,0.447409316,4.489117879,274.3123333,0.956295342,12.58,86.4,0.47,6.8,29.15566666,1.02,9.36,71.12,1.22,88.02666667,18.3,861.585,2.460434882,1.962024435,10.6571027,5.2,77.68888889,55.05,9.98,34.94384615,65.9,0.059096677,1.802031365,0.22,0.058504493,0.064755361,5.431687042,0.18,1.05,0.08,66.06,0.02,2.18,0.06,0.04,169.9266667,0.03,0.03,1.84,0.05,2.6,1.0,0.72,0.0,1.43,1.18,0.0,16.66333333,95.41,0.1,75.0,23.4,10.0,60.0,26.5,8.0,122.15,120.0,41.98895028,545.0,425.0,83.5
2025-06-04 03:00:00,2.61,1169.0,112197.0,2.871016884,3999.0,1423.0,2359.0,0.0,1.3,247.0,1.31,7.0,1.4,12.62443013,86.41927453,0.447409316,4.489117879,274.3123333,0.956295342,12.58,86.4,0.47,6.8,29.15566666,1.02,9.36,71.12,1.22,88.02666667,18.3,861.585,2.460434882,1.962024435,10.6571027,5.2,77.68888889,55.05,9.98,34.94384615,65.9,0.059096677,1.802031365,0.22,0.058504493,0.064755361,5.431687042,0.18,1.05,0.08,66.06,0.02,2.18,0.06,0.04,169.9266667,0.03,0.03,1.84,0.05,2.6,1.0,0.72,0.0,1.43,1.18,0.0,16.66333333,95.41,0.1,75.0,23.4,10.0,60.0,26.5,8.0,122.15,120.0,43.38285714,545.0,425.0,82.08333333
2025-06-04 04:00:00,2.6,1166.0,110640.0,2.913574581,4002.0,1421.0,2341.0,0.0,1.3,244.0,1.3,7.0,1.4,12.62443013,86.41927453,0.447409316,4.489117879,274.3123333,0.956295342,12.58,86.4,0.47,6.8,29.15566666,1.02,9.36,71.12,1.22,88.02666667,18.3,861.585,2.460434882,1.962024435,10.6571027,5.2,77.68888889,55.05,9.98,34.94384615,65.9,0.059096677,1.802031365,0.22,0.058504493,0.064755361,5.431687042,0.18,1.05,0.08,66.06,0.02,2.18,0.06,0.04,169.9266667,0.03,0.03,1.84,0.05,2.6,1.0,0.72,0.0,1.43,1.18,0.0,16.66333333,95.41,0.1,75.0,23.4,10.0,60.0,26.5,8.0,122.5475,123.0,42.22273355,548.0,425.0,84.55284553
2025-06-04 05:00:00,2.59,1162.0,109696.0,2.936428909,3999.0,1397.0,2329.0,0.0,1.3,242.0,1.29,7.0,1.4,12.62443013,86.41927453,0.447409316,4.489117879,274.3123333,0.956295342,12.58,86.4,0.47,6.8,29.15566666,1.02,9.36,71.12,1.22,88.02666667,18.3,861.585,2.460434882,1.962024435,10.6571027,5.2,77.68888889,55.05,9.98,34.94384615,65.9,0.059096677,1.802031365,0.22,0.058504493,0.064755361,5.431687042,0.18,1.05,0.08,66.06,0.02,2.18,0.06,0.04,169.9266667,0.03,0.03,1.84,0.05,2.6,1.0,0.72,0.0,1.43,1.18,0.0,16.66333333,95.41,0.1,75.0,23.4,10.0,60.0,26.5,8.0,122.3125,125.0,42.04623484,548.0,423.0,84.56
2025-06-04 06:00:00,2.6,1159.0,109910.0,2.931447851,4000.0,1410.0,2327.0,0.0,1.3,241.0,1.3,7.0,1.4,12.62443013,86.41927453,0.447409316,4.489117879,274.3123333,0.956295342,12.58,86.4,0.47,6.8,29.15566666,1.02,9.36,71.12,1.22,88.02666667,18.3,861.585,2.460434882,1.962024435,10.6571027,5.2,77.68888889,55.05,9.98,34.94384615,65.9,0.059096677,1.802031365,0.22,0.058504493,0.064755361,5.431687042,0.18,1.05,0.08,66.06,0.02,2.18,0.06,0.04,169.9266667,0.03,0.03,1.84,0.05,2.6,1.0,0.72,0.0,1.43,1.18,0.0,16.66333333,95.41,0.1,75.0,23.4,10.0,60.0,26.5,8.0,122.5475,123.0,42.28126432,548.0,425.0,86.17886179
2025-06-04 07:00:00,2.55,1158.0,111887.0,2.880404934,4001.0,1492.0,2311.0,0.0,1.3,249.0,1.25,7.0,1.4,12.62443013,86.41927453,0.447409316,4.489117879,274.3123333,0.956295342,12.58,86.4,0.47,6.8,29.15566666,1.02,9.36,71.12,1.22,88.02666667,18.3,861.585,2.460434882,1.962024435,10.6571027,5.2,77.68888889,55.05,9.98,34.94384615,65.9,0.059096677,1.802031365,0.22,0.058504493,0.064755361,5.431687042,0.18,1.05,0.08,66.06,0.02,2.18,0.06,0.04,169.9266667,0.03,0.03,1.84,0.05,2.6,1.0,0.72,0.0,1.43,1.18,0.0,16.66333333,95.41,0.1,75.0,23.4,10.0,60.0,26.5,8.0,122.8125,125.0,42.47398844,550.0,425.0,91.2
2025-06-04 08:00:00,2.58,1172.0,111069.0,2.900879266,4000.0,1441.0,2309.0,0.0,1.3,247.0,1.28,7.0,1.4,12.62036274,86.43222795,0.432227947,4.69663024,274.3123333,0.947409316,12.46,86.52,0.46,7.0,29.15566666,1.02,9.28,71.1,1.29,88.02666667,18.33,861.585,2.432943989,1.987127778,10.71409255,5.2,77.68888889,55.18,9.72,34.19153846,65.9,0.060115585,1.815184879,0.22,0.059608351,0.065871832,5.391748166,0.18,1.05,0.08,66.06,0.02,2.18,0.06,0.04,169.9266667,0.03,0.03,1.84,0.05,2.6,1.0,0.54,0.0,0.86,1.08,0.0,16.66333333,96.65,0.1,75.0,23.4,10.0,60.0,26.5,8.0,122.945,126.0,43.4562212,551.0,425.0,92.46031746
2025-06-04 09:00:00,2.57,1179.0,110915.0,2.90853287,4005.0,1456.0,2308.0,0.0,1.3,249.0,1.27,8.0,1.4,12.62036274,86.43222795,0.432227947,4.69663024,274.3123333,0.947409316,12.46,86.52,0.46,7.0,29.15566666,1.02,9.28,71.1,1.29,88.02666667,18.33,861.585,2.432943989,1.987127778,10.71409255,5.2,77.68888889,55.18,9.72,34.19153846,65.9,0.060115585,1.815184879,0.22,0.059608351,0.065871832,5.391748166,0.18,1.05,0.08,66.06,0.02,2.18,0.06,0.04,169.9266667,0.03,0.03,1.84,0.05,2.6,1.0,0.54,0.0,0.86,1.08,0.0,16.66333333,96.65,0.1,75.0,23.4,10.0,60.0,26.5,8.0,123.6075,131.0,43.27511907,556.0,425.0,90.99236641
2025-06-04 10:00:00,2.55,1173.0,107887.0,2.986376986,4000.0,1442.0,2289.0,0.0,1.3,243.0,1.25,6.0,1.4,12.62036274,86.43222795,0.432227947,4.69663024,274.3123333,0.947409316,12.46,86.52,0.46,7.0,29.15566666,1.02,9.28,71.1,1.29,88.02666667,18.33,861.585,2.432943989,1.987127778,10.71409255,5.2,77.68888889,55.18,9.72,34.19153846,65.9,0.060115585,1.815184879,0.22,0.059608351,0.065871832,5.391748166,0.18,1.05,0.08,66.06,0.02,2.18,0.06,0.04,169.9266667,0.03,0.03,1.84,0.05,2.6,1.0,0.54,0.0,0.86,1.08,0.0,16.66333333,96.65,0.1,75.0,23.4,10.0,60.0,26.5,8.0,123.9475,143.0,42.48455731,563.0,420.0,85.38461538
2025-06-04 11:00:00,2.55,1189.0,106475.0,3.025196086,3999.0,1423.0,2321.0,0.0,1.3,242.0,1.25,7.0,1.4,12.62036274,86.43222795,0.432227947,4.69663024,274.3123333,0.947409316,12.46,86.52,0.46,7.0,29.15566666,1.02,9.28,71.1,1.29,88.02666667,18.33,861.585,2.432943989,1.987127778,10.71409255,5.2,77.68888889,55.18,9.72,34.19153846,65.9,0.060115585,1.815184879,0.22,0.059608351,0.065871832,5.391748166,0.18,1.05,0.08,66.06,0.02,2.18,0.06,0.04,169.9266667,0.03,0.03,1.84,0.05,2.6,1.0,0.54,0.0,0.86,1.08,0.0,16.66333333,96.65,0.1,75.0,23.4,10.0,60.0,26.5,8.0,123.9475,143.0,42.99976782,563.0,420.0,81.04895105
2025-06-04 12:00:00,2.56,1198.0,105587.0,3.051382347,4000.0,1395.0,2341.0,0.0,1.3,240.0,1.26,6.0,1.4,12.62036274,86.43222795,0.432227947,4.69663024,274.3123333,0.947409316,12.46,86.52,0.46,7.0,29.15566666,1.02,9.28,71.1,1.29,88.02666667,18.33,861.585,2.432943989,1.987127778,10.71409255,5.2,77.68888889,55.18,9.72,34.19153846,65.9,0.060115585,1.815184879,0.22,0.059608351,0.065871832,5.391748166,0.18,1.05,0.08,66.06,0.02,2.18,0.06,0.04,169.9266667,0.03,0.03,1.84,0.05,2.6,1.0,0.54,0.0,0.86,1.08,0.0,16.66333333,96.65,0.1,75.0,23.4,10.0,60.0,26.5,8.0,123.285,138.0,43.59673025,558.0,420.0,81.23188406
2025-06-04 13:00:00,2.52,1164.0,105569.0,3.052664673,4001.0,1438.0,2328.0,0.0,1.3,237.0,1.22,6.0,1.4,12.62036274,86.43222795,0.432227947,4.69663024,274.3123333,0.947409316,12.46,86.52,0.46,7.0,29.15566666,1.02,9.28,71.1,1.29,88.02666667,18.33,861.585,2.432943989,1.987127778,10.71409255,5.2,77.68888889,55.18,9.72,34.19153846,65.9,0.060115585,1.815184879,0.22,0.059608351,0.065871832,5.391748166,0.18,1.05,0.08,66.06,0.02,2.18,0.06,0.04,169.9266667,0.03,0.03,1.84,0.05,2.6,1.0,0.54,0.0,0.86,1.08,0.0,16.66333333,96.65,0.1,75.0,23.4,10.0,60.0,26.5,8.0,123.9475,143.0,43.73571102,563.0,420.0,75.1048951
