Repository: saikumar-voptimai/evonith_bf_webapp

# Evonith BF2 — Blast Furnace Intelligence Platform

Monitoring, modelling and optimisation of **Blast Furnace 2 (BF2)** at Evonith Steel: live telemetry from InfluxDB,
manual plant reports from Neon PostgreSQL, a two-zone energy model of the furnace, blend and fuel optimisers, a
conversational assistant (FurnaceMind) and a live digital twin evaluated every hour.

The platform has three deployable parts that share one Python service layer, plus the shared data library:

| Part | Path | What it is |
|---|---|---|
| **Streamlit app** (legacy) | `src/app.py`, `src/custom_pages/` | The original 11-page dashboard; still the home of the model pages. Served under `/legacy` in production |

File: src/assets/data/V10_df_filtered.csv (part 141 of 166)
datetime,Hot Blast PressureBar,Hot Blast Temp.oC,Hot Blast VolumeNm3/Hr.,O2 Enrichment %,OxygenFlowNm3/Hr.,PermeabilityKgs/Hr.,RAFToC,SteamKgs/Hr.,TopPressureBar,TuyereVelocitym/s,Differential PressureTotalBar,Charges/Hrs.,StockRodLevel,COKE_ASH%,COKE_FC%,COKE_IM%,COKE_MOIST%,COKE_MT,COKE_VM%,NUTCOKE_ASH%,NUTCOKE_FC%,NUTCOKE_IM%,NUTCOKE_MOIST%,NUTCOKE_MT,NUTCOKE_VM%,PCI_2_%Ash,PCI_2_%FC,PCI_2_%IM,PCI_2_MT,PCI_2_%VM,Sinter_SP_MT,Sinter_SP_02_Al2O3%,Sinter_SP_02_Basicity,Sinter_SP_02_CaO%,Sinter_SP_02_Cold_Strength_AI,Sinter_SP_02_Cold_strength_TI,Sinter_SP_02_Fe(T)%,Sinter_SP_02_FeO%,Sinter_SP_02_Hot_strength_RDI,Sinter_SP_02_Hot_strength_RI,Sinter_SP_02_K2O%,Sinter_SP_02_MgO%,Sinter_SP_02_MnO%,Sinter_SP_02_Na2O%,Sinter_SP_02_P%,Sinter_SP_02_SiO2%,Sinter_SP_02_TiO2%,ORE_%Al2O3,ORE_%CaO,ORE_%Fe(T),ORE_%K2O,ORE_%LOI,ORE_%MgO,ORE_%MnO,ORE_MT,ORE_%Na2O,ORE_%P,ORE_%SiO2,ORE_%TiO2,ORE_%TM,Geomin Type,FLUX_Al2O3%,FLUX_CaO%,FLUX_Fe2O3%,FLUX_LOI%,FLUX_MgO%,FLUX_MT,FLUX_SiO2%,FLUX_TM%,COKE_DISCHARGE_TIME,WEIGHTED_COKE_ANGLE,TOTAL_COKE_PORTIONS,NON_COKE_DISCHARGE_TIME,WEIGHTED_NON_COKE_ANGLE,TOTAL_NON_COKE_PORTIONS,UnitCost Lakhs/Thm,ActualKg/Thm.,FurnaceTopGasAnalysisCO2ETACO,Act. Fuel RateKg/Thm.,Coke Rate Kg/Thm,ProductionTonnesPerHr
2025-06-04 14:00:00,2.57,1148.0,108469.0,2.97259076,4003.0,1419.0,2337.0,0.0,1.3,238.0,1.27,7.0,1.4,12.62036274,86.43222795,0.432227947,4.69663024,274.3123333,0.947409316,12.46,86.52,0.46,7.0,29.15566666,1.02,9.28,71.1,1.29,88.02666667,18.33,861.585,2.432943989,1.987127778,10.71409255,5.2,77.68888889,55.18,9.72,34.19153846,65.9,0.060115585,1.815184879,0.22,0.059608351,0.065871832,5.391748166,0.18,1.05,0.08,66.06,0.02,2.18,0.06,0.04,169.9266667,0.03,0.03,1.84,0.05,2.6,1.0,0.54,0.0,0.86,1.08,0.0,16.66333333,96.65,0.1,75.0,23.4,10.0,60.0,26.5,8.0,121.96000000000001,128.0,41.17089358,548.0,420.0,77.734375
2025-06-04 15:00:00,2.57,1154.0,108917.0,2.96037237,4003.0,1431.0,2320.0,0.0,1.3,240.0,1.27,7.0,1.4,12.62036274,86.43222795,0.432227947,4.69663024,274.3123333,0.947409316,12.46,86.52,0.46,7.0,29.15566666,1.02,9.28,71.1,1.29,88.02666667,18.33,861.585,2.432943989,1.987127778,10.71409255,5.2,77.68888889,55.18,9.72,34.19153846,65.9,0.060115585,1.815184879,0.22,0.059608351,0.065871832,5.391748166,0.18,1.05,0.08,66.06,0.02,2.18,0.06,0.04,169.9266667,0.03,0.03,1.84,0.05,2.6,1.0,0.54,0.0,0.86,1.08,0.0,16.66333333,96.65,0.1,75.0,23.4,10.0,60.0,26.5,8.0,121.695,126.0,44.5988346,546.0,420.0,87.3015873
2025-06-04 16:00:00,2.54,1153.0,109607.0,2.940280365,4001.0,1405.0,2307.0,0.0,1.3,242.0,1.24,7.0,1.4,13.36911788,85.50158183,0.527435077,2.948186313,274.3123333,1.129300287,12.58,86.4,0.47,7.2,29.15566666,1.02,9.18,71.35,1.16,88.02666667,18.31,861.585,2.446689435,2.020598902,10.89456043,5.2,77.68888889,54.86,9.18,34.56769231,65.9,0.058077769,1.907259474,0.198,0.061816068,0.071454191,5.391748166,0.18,1.05,0.08,66.06,0.02,2.18,0.06,0.04,169.9266667,0.03,0.03,1.84,0.05,2.6,1.0,0.54,0.0,0.86,1.08,0.0,16.66333333,96.65,0.1,75.0,23.4,10.0,60.0,26.5,8.0,121.8275,127.0,43.46934124,547.0,420.0,87.63779528
2025-06-04 17:00:00,2.57,1160.0,108820.0,2.963749022,4004.0,1432.0,2306.0,0.0,1.3,241.0,1.27,7.0,1.4,13.36911788,85.50158183,0.527435077,2.948186313,274.3123333,1.129300287,12.58,86.4,0.47,7.2,29.15566666,1.02,9.18,71.35,1.16,88.02666667,18.31,861.585,2.446689435,2.020598902,10.89456043,5.2,77.68888889,54.86,9.18,34.56769231,65.9,0.058077769,1.907259474,0.198,0.061816068,0.071454191,5.391748166,0.18,1.05,0.08,66.06,0.02,2.18,0.06,0.04,169.9266667,0.03,0.03,1.84,0.05,2.6,1.0,0.54,0.0,0.86,1.08,0.0,16.66333333,96.65,0.1,75.0,23.4,10.0,60.0,26.5,8.0,122.225,130.0,43.40544313,550.0,420.0,87.61538462
2025-06-04 18:00:00,2.59,1169.0,108974.0,2.958086362,4002.0,1411.0,2312.0,0.0,1.3,242.0,1.29,7.0,1.4,13.36911788,85.50158183,0.527435077,2.948186313,274.3123333,1.129300287,12.58,86.4,0.47,7.2,29.15566666,1.02,9.18,71.35,1.16,88.02666667,18.31,861.585,2.446689435,2.020598902,10.89456043,5.2,77.68888889,54.86,9.18,34.56769231,65.9,0.058077769,1.907259474,0.198,0.061816068,0.071454191,5.391748166,0.18,1.05,0.08,66.06,0.02,2.18,0.06,0.04,169.9266667,0.03,0.03,1.84,0.05,2.6,1.0,0.54,0.0,0.86,1.08,0.0,16.66333333,96.65,0.1,75.0,23.4,10.0,60.0,26.5,8.0,122.225,130.0,43.82929642,550.0,420.0,87.23076923
2025-06-04 19:00:00,2.58,1150.0,109325.0,2.948595707,4002.0,1419.0,2322.0,0.0,1.3,240.0,1.28,6.0,1.4,13.36911788,85.50158183,0.527435077,2.948186313,274.3123333,1.129300287,12.58,86.4,0.47,7.2,29.15566666,1.02,9.18,71.35,1.16,88.02666667,18.31,861.585,2.446689435,2.020598902,10.89456043,5.2,77.68888889,54.86,9.18,34.56769231,65.9,0.058077769,1.907259474,0.198,0.061816068,0.071454191,5.391748166,0.18,1.05,0.08,66.06,0.02,2.18,0.06,0.04,169.9266667,0.03,0.03,1.84,0.05,2.6,1.0,0.54,0.0,0.86,1.08,0.0,16.66333333,96.65,0.1,75.0,23.4,10.0,60.0,26.5,8.0,121.96000000000001,128.0,43.67974306,548.0,420.0,81.640625
2025-06-04 20:00:00,2.59,1165.0,109853.0,2.93589879,4004.0,1435.0,2337.0,0.0,1.3,244.0,1.29,7.0,1.4,13.36911788,85.50158183,0.527435077,2.948186313,274.3123333,1.129300287,12.58,86.4,0.47,7.2,29.15566666,1.02,9.18,71.35,1.16,88.02666667,18.31,861.585,2.446689435,2.020598902,10.89456043,5.2,77.68888889,54.86,9.18,34.56769231,65.9,0.058077769,1.907259474,0.198,0.061816068,0.071454191,5.391748166,0.18,1.05,0.08,66.06,0.02,2.18,0.06,0.04,169.9266667,0.03,0.03,1.84,0.05,2.6,1.0,0.54,0.0,0.86,1.08,0.0,16.66333333,96.65,0.1,75.0,23.4,10.0,60.0,26.5,8.0,121.695,126.0,42.54385965,546.0,420.0,82.61904762
2025-06-04 21:00:00,2.58,1169.0,108784.0,2.96250936,4001.0,1412.0,2298.0,0.0,1.3,241.0,1.28,7.0,1.4,13.36911788,85.50158183,0.527435077,2.948186313,274.3123333,1.129300287,12.58,86.4,0.47,7.2,29.15566666,1.02,9.18,71.35,1.16,88.02666667,18.31,861.585,2.446689435,2.020598902,10.89456043,5.2,77.68888889,54.86,9.18,34.56769231,65.9,0.058077769,1.907259474,0.198,0.061816068,0.071454191,5.391748166,0.18,1.05,0.08,66.06,0.02,2.18,0.06,0.04,169.9266667,0.03,0.03,1.84,0.05,2.6,1.0,0.54,0.0,0.86,1.08,0.0,16.66333333,96.65,0.1,75.0,23.4,10.0,60.0,26.5,8.0,122.8875,135.0,41.81024581,555.0,420.0,87.18518519
2025-06-04 22:00:00,2.55,1140.0,109444.0,2.943920948,4000.0,1459.0,2273.0,0.0,1.3,240.0,1.25,7.0,1.4,13.36911788,85.50158183,0.527435077,2.948186313,274.3123333,1.129300287,12.58,86.4,0.47,7.2,29.15566666,1.02,9.18,71.35,1.16,88.02666667,18.31,861.585,2.446689435,2.020598902,10.89456043,5.2,77.68888889,54.86,9.18,34.56769231,65.9,0.058077769,1.907259474,0.198,0.061816068,0.071454191,5.391748166,0.18,1.05,0.08,66.06,0.02,2.18,0.06,0.04,169.9266667,0.03,0.03,1.84,0.05,2.6,1.0,0.54,0.0,0.86,1.08,0.0,16.66333333,96.65,0.1,75.0,23.4,10.0,60.0,26.5,8.0,123.1525,137.0,43.7143509,557.0,420.0,87.08029197
2025-06-04 23:00:00,2.59,1159.0,109471.0,2.943195362,4000.0,1420.0,2304.0,0.0,1.3,241.0,1.29,7.0,1.4,12.50078297,86.53921703,0.431764132,4.160753704,266.8243333,0.96,12.55,86.42,0.45,6.5,29.064999999999998,1.03,9.25,71.15,1.26,91.74666667,18.34,862.51333337,2.474180328,2.004744159,10.80907564,5.423333333,77.84333333,54.92,9.16,35.32,65.9,0.057058861,1.828338392,0.176,0.057400634,0.068104776,5.391748166,0.18,1.109730266,0.001549903,7.926201927,0.003254795,1.280219553,0.007749513,0.044947176,204.3246667,0.004184737,0.029138169,1.432110008,0.152820397,0.526966886,1.0,0.67,0.0,0.95,1.28,0.0,20.79333333,95.98,0.2,75.0,23.4,10.0,60.0,26.5,8.0,122.3575,131.0,43.83940932,551.0,420.0,86.87022901
2025-06-05 00:00:00,2.6,1197.0,111717.0,2.884064543,4000.0,1494.0,2314.0,0.0,1.35,252.0,1.25,7.0,1.2,13.09841966,85.87372344,0.47502953,3.382737085,270.1803333,1.027856901,12.45,86.52,0.48,5.2,36.76433333,1.03,9.01,71.08,1.11,99.64,18.8,891.761,2.75,1.979477612,10.61,5.16,78.12,54.92,8.59,37.88,68.71,0.058,1.83,0.18,0.042,0.05,5.36,0.19,3.756105079,0.053658644,24.83419605,0.007804894,4.039032475,0.043902527,0.078048937,199.8363333,0.010243923,0.101951424,4.526838329,0.391220295,1.804881661,1.0,0.34,0.0,0.58,1.37,0.0,0.81,96.85,0.2,75.0,23.4,10.0,60.0,26.5,8.0,126.55,140.0,41.80672269,572.0,432.0,86.28571429
2025-06-05 01:00:00,2.55,1193.0,109046.0,2.953920135,3999.0,1513.0,2313.0,0.0,1.35,248.0,1.2,8.0,1.2,13.09841966,85.87372344,0.47502953,3.382737085,270.1803333,1.027856901,12.45,86.52,0.48,5.2,36.76433333,1.03,9.01,71.08,1.11,99.64,18.8,891.761,2.75,1.979477612,10.61,5.16,78.12,54.92,8.59,37.88,68.71,0.058,1.83,0.18,0.042,0.05,5.36,0.19,3.756105079,0.053658644,24.83419605,0.007804894,4.039032475,0.043902527,0.078048937,199.8363333,0.010243923,0.101951424,4.526838329,0.391220295,1.804881661,1.0,0.34,0.0,0.58,1.37,0.0,0.81,96.85,0.2,75.0,23.4,10.0,60.0,26.5,8.0,122.8875,135.0,41.71186041,555.0,420.0,88.59259259
2025-06-05 02:00:00,2.57,1192.0,110393.0,2.917901632,3999.0,1509.0,2298.0,0.0,1.35,250.0,1.22,7.0,1.2,13.09841966,85.87372344,0.47502953,3.382737085,270.1803333,1.027856901,12.45,86.52,0.48,5.2,36.76433333,1.03,9.01,71.08,1.11,99.64,18.8,891.761,2.75,1.979477612,10.61,5.16,78.12,54.92,8.59,37.88,68.71,0.058,1.83,0.18,0.042,0.05,5.36,0.19,3.756105079,0.053658644,24.83419605,0.007804894,4.039032475,0.043902527,0.078048937,199.8363333,0.010243923,0.101951424,4.526838329,0.391220295,1.804881661,1.0,0.34,0.0,0.58,1.37,0.0,0.81,96.85,0.2,75.0,23.4,10.0,60.0,26.5,8.0,122.8875,135.0,41.69955886,555.0,420.0,94.44444444
2025-06-05 03:00:00,2.62,1196.0,110019.0,2.927813931,3999.0,1446.0,2322.0,0.0,1.35,246.0,1.27,7.0,1.2,13.09841966,85.87372344,0.47502953,3.382737085,270.1803333,1.027856901,12.45,86.52,0.48,5.2,36.76433333,1.03,9.01,71.08,1.11,99.64,18.8,891.761,2.75,1.979477612,10.61,5.16,78.12,54.92,8.59,37.88,68.71,0.058,1.83,0.18,0.042,0.05,5.36,0.19,3.756105079,0.053658644,24.83419605,0.007804894,4.039032475,0.043902527,0.078048937,199.8363333,0.010243923,0.101951424,4.526838329,0.391220295,1.804881661,1.0,0.34,0.0,0.58,1.37,0.0,0.81,96.85,0.2,75.0,23.4,10.0,60.0,26.5,8.0,123.55,140.0,42.50757399,560.0,420.0,85.42857143
2025-06-05 04:00:00,2.57,1193.0,109878.0,2.93303356,4001.0,1502.0,2295.0,0.0,1.35,249.0,1.22,8.0,1.2,13.09841966,85.87372344,0.47502953,3.382737085,270.1803333,1.027856901,12.45,86.52,0.48,5.2,36.76433333,1.03,9.01,71.08,1.11,99.64,18.8,891.761,2.75,1.979477612,10.61,5.16,78.12,54.92,8.59,37.88,68.71,0.058,1.83,0.18,0.042,0.05,5.36,0.19,3.756105079,0.053658644,24.83419605,0.007804894,4.039032475,0.043902527,0.078048937,199.8363333,0.010243923,0.101951424,4.526838329,0.391220295,1.804881661,1.0,0.34,0.0,0.58,1.37,0.0,0.81,96.85,0.2,75.0,23.4,10.0,60.0,26.5,8.0,123.815,142.0,42.47030879,562.0,420.0,91.1971831
2025-06-05 05:00:00,2.59,1194.0,109370.0,2.945175462,3999.0,1475.0,2288.0,0.0,1.35,247.0,1.24,7.0,1.2,13.09841966,85.87372344,0.47502953,3.382737085,270.1803333,1.027856901,12.45,86.52,0.48,5.2,36.76433333,1.03,9.01,71.08,1.11,99.64,18.8,891.761,2.75,1.979477612,10.61,5.16,78.12,54.92,8.59,37.88,68.71,0.058,1.83,0.18,0.042,0.05,5.36,0.19,3.756105079,0.053658644,24.83419605,0.007804894,4.039032475,0.043902527,0.078048937,199.8363333,0.010243923,0.101951424,4.526838329,0.391220295,1.804881661,1.0,0.34,0.0,0.58,1.37,0.0,0.81,96.85,0.2,75.0,23.4,10.0,60.0,26.5,8.0,123.6825,141.0,42.56944444,561.0,420.0,91.06382979
2025-06-05 06:00:00,2.59,1198.0,108677.0,2.964683461,4000.0,1466.0,2302.0,0.0,1.35,246.0,1.24,7.0,1.2,13.09841966,85.87372344,0.47502953,3.382737085,270.1803333,1.027856901,12.45,86.52,0.48,5.2,36.76433333,1.03,9.01,71.08,1.11,99.64,18.8,891.761,2.75,1.979477612,10.61,5.16,78.12,54.92,8.59,37.88,68.71,0.058,1.83,0.18,0.042,0.05,5.36,0.19,3.756105079,0.053658644,24.83419605,0.007804894,4.039032475,0.043902527,0.078048937,199.8363333,0.010243923,0.101951424,4.526838329,0.391220295,1.804881661,1.0,0.34,0.0,0.58,1.37,0.0,0.81,96.85,0.2,75.0,23.4,10.0,60.0,26.5,8.0,123.55,140.0,42.49007241,560.0,420.0,90.21428571
2025-06-05 07:00:00,2.57,1191.0,107355.0,2.998916279,3997.0,1470.0,2275.0,0.0,1.35,243.0,1.22,8.0,1.2,13.09841966,85.87372344,0.47502953,3.382737085,270.1803333,1.027856901,12.45,86.52,0.48,5.2,36.76433333,1.03,9.01,71.08,1.11,99.64,18.8,891.761,2.75,1.979477612,10.61,5.16,78.12,54.92,8.59,37.88,68.71,0.058,1.83,0.18,0.042,0.05,5.36,0.19,3.756105079,0.053658644,24.83419605,0.007804894,4.039032475,0.043902527,0.078048937,199.8363333,0.010243923,0.101951424,4.526838329,0.391220295,1.804881661,1.0,0.34,0.0,0.58,1.37,0.0,0.81,96.85,0.2,75.0,23.4,10.0,60.0,26.5,8.0,123.1525,137.0,42.31574053,557.0,420.0,90.51094891
2025-06-05 08:00:00,2.58,1196.0,107175.0,3.005451413,3999.0,1451.0,2279.0,0.0,1.35,242.0,1.23,7.0,1.2,12.2697916,86.7702084,0.42,3.708926754,270.1803333,0.96,12.71,86.33,0.68,2.8,36.76433333,0.96,8.96,71.2,1.16,99.64,18.68,891.761,2.77,1.88028169,10.68,5.16,78.12,54.63,9.12,37.88,68.71,0.072,1.8,0.18,0.04,0.054,5.68,0.2,1.797801451,0.020487766,32.46286494,0.012804854,1.352192544,0.005121941,0.020487766,199.8363333,0.006658524,0.027658484,1.393168076,0.127024148,0.870730047,1.0,0.26530303,0.0,0.162605083,38.7855914,0.0,0.81,0.992746823,0.171163245,75.0,23.4,10.0,60.0,26.5,8.0,124.875,150.0,42.61232052,570.0,420.0,91.33333333
2025-06-05 09:00:00,2.57,1198.0,106548.0,3.022369459,3998.0,1461.0,2281.0,0.0,1.35,242.0,1.22,7.0,1.2,12.2697916,86.7702084,0.42,3.708926754,270.1803333,0.96,12.71,86.33,0.68,2.8,36.76433333,0.96,8.96,71.2,1.16,99.64,18.68,891.761,2.77,1.88028169,10.68,5.16,78.12,54.63,9.12,37.88,68.71,0.072,1.8,0.18,0.04,0.054,5.68,0.2,1.797801451,0.020487766,32.46286494,0.012804854,1.352192544,0.005121941,0.020487766,199.8363333,0.006658524,0.027658484,1.393168076,0.127024148,0.870730047,1.0,0.26530303,0.0,0.162605083,38.7855914,0.0,0.81,0.992746823,0.171163245,75.0,23.4,10.0,60.0,26.5,8.0,124.875,150.0,42.6183844,570.0,420.0,81.46666667
2025-06-05 10:00:00,2.5,1190.0,105617.0,3.05051624,4000.0,1526.0,2279.0,0.0,1.35,243.0,1.15,7.0,1.2,12.2697916,86.7702084,0.42,3.708926754,270.1803333,0.96,12.71,86.33,0.68,2.8,36.76433333,0.96,8.96,71.2,1.16,99.64,18.68,891.761,2.77,1.88028169,10.68,5.16,78.12,54.63,9.12,37.88,68.71,0.072,1.8,0.18,0.04,0.054,5.68,0.2,1.797801451,0.020487766,32.46286494,0.012804854,1.352192544,0.005121941,0.020487766,199.8363333,0.006658524,0.027658484,1.393168076,0.127024148,0.870730047,1.0,0.26530303,0.0,0.162605083,38.7855914,0.0,0.81,0.992746823,0.171163245,75.0,23.4,10.0,60.0,26.5,8.0,125.14,152.0,41.50767799,572.0,420.0,84.60526316
2025-06-05 11:00:00,2.5,1195.0,104710.0,3.076920683,4000.0,1511.0,2282.0,0.0,1.35,242.0,1.15,7.0,1.2,12.2697916,86.7702084,0.42,3.708926754,270.1803333,0.96,12.71,86.33,0.68,2.8,36.76433333,0.96,8.96,71.2,1.16,99.64,18.68,891.761,2.77,1.88028169,10.68,5.16,78.12,54.63,9.12,37.88,68.71,0.072,1.8,0.18,0.04,0.054,5.68,0.2,1.797801451,0.020487766,32.46286494,0.012804854,1.352192544,0.005121941,0.020487766,199.8363333,0.006658524,0.027658484,1.393168076,0.127024148,0.870730047,1.0,0.26530303,0.0,0.162605083,38.7855914,0.0,0.81,0.992746823,0.171163245,75.0,23.4,10.0,60.0,26.5,8.0,125.14,152.0,41.21685606,572.0,420.0,86.38157895
2025-06-05 12:00:00,2.51,1198.0,104537.0,3.081239084,3999.0,1502.0,2283.0,0.0,1.35,241.0,1.16,6.0,1.2,12.2697916,86.7702084,0.42,3.708926754,270.1803333,0.96,12.71,86.33,0.68,2.8,36.76433333,0.96,8.96,71.2,1.16,99.64,18.68,891.761,2.77,1.88028169,10.68,5.16,78.12,54.63,9.12,37.88,68.71,0.072,1.8,0.18,0.04,0.054,5.68,0.2,1.797801451,0.020487766,32.46286494,0.012804854,1.352192544,0.005121941,0.020487766,199.8363333,0.006658524,0.027658484,1.393168076,0.127024148,0.870730047,1.0,0.26530303,0.0,0.162605083,38.7855914,0.0,0.81,0.992746823,0.171163245,75.0,23.4,10.0,60.0,26.5,8.0,125.5375,155.0,41.74322733,575.0,420.0,83.74193548
2025-06-05 13:00:00,2.53,1199.0,104343.0,3.085420969,3997.0,1478.0,2299.0,0.0,1.35,240.0,1.18,7.0,1.2,12.2697916,86.7702084,0.42,3.708926754,270.1803333,0.96,12.71,86.33,0.68,2.8,36.76433333,0.96,8.96,71.2,1.16,99.64,18.68,891.761,2.77,1.88028169,10.68,5.16,78.12,54.63,9.12,37.88,68.71,0.072,1.8,0.18,0.04,0.054,5.68,0.2,1.797801451,0.020487766,32.46286494,0.012804854,1.352192544,0.005121941,0.020487766,199.8363333,0.006658524,0.027658484,1.393168076,0.127024148,0.870730047,1.0,0.26530303,0.0,0.162605083,38.7855914,0.0,0.81,0.992746823,0.171163245,75.0,23.4,10.0,60.0,26.5,8.0,125.5375,155.0,41.40550807,575.0,420.0,79.09677419
2025-06-05 14:00:00,2.57,1197.0,106793.0,3.016948001,4000.0,1461.0,2315.0,0.0,1.35,243.0,1.22,7.0,1.2,12.2697916,86.7702084,0.42,3.708926754,270.1803333,0.96,12.71,86.33,0.68,2.8,36.76433333,0.96,8.96,71.2,1.16,99.64,18.68,891.761,2.77,1.88028169,10.68,5.16,78.12,54.63,9.12,37.88,68.71,0.072,1.8,0.18,0.04,0.054,5.68,0.2,1.797801451,0.020487766,32.46286494,0.012804854,1.352192544,0.005121941,0.020487766,199.8363333,0.006658524,0.027658484,1.393168076,0.127024148,0.870730047,1.0,0.26530303,0.0,0.162605083,38.7855914,0.0,0.81,0.992746823,0.171163245,75.0,23.4,10.0,60.0,26.5,8.0,125.595,146.0,42.2768068,571.0,425.0,85.0
2025-06-05 15:00:00,2.59,1198.0,108381.0,2.972031973,3999.0,1461.0,2311.0,0.0,1.35,245.0,1.24,6.0,1.2,12.2697916,86.7702084,0.42,3.708926754,270.1803333,0.96,12.71,86.33,0.68,2.8,36.76433333,0.96,8.96,71.2,1.16,99.64,18.68,891.761,2.77,1.88028169,10.68,5.16,78.12,54.63,9.12,37.88,68.71,0.072,1.8,0.18,0.04,0.054,5.68,0.2,1.797801451,0.020487766,32.46286494,0.012804854,1.352192544,0.005121941,0.020487766,199.8363333,0.006658524,0.027658484,1.393168076,0.127024148,0.870730047,1.0,0.26530303,0.0,0.162605083,38.7855914,0.0,0.81,0.992746823,0.171163245,75.0,23.4,10.0,60.0,26.5,8.0,127.05250000000001,157.0,42.10772834,582.0,425.0,78.85350318
2025-06-05 23:00:00,2.6,1196.0,111592.0,2.887292933,4000.0,1487.0,2298.0,0.0,1.35,251.0,1.25,8.0,1.2,12.26,86.78,0.42,4.4,275.4933333,0.96,12.73,86.24,0.46,5.7,35.51433333,1.03,8.71,71.49,1.09,91.06333333,18.71,904.12899997,2.77,1.944543828,10.87,5.155555556,78.28888889,54.42,8.3,36.95428571,68.71,0.069,2.0,0.2,0.038,0.052,5.59,0.19,1.994982029,0.015425119,32.6087011,0.013368436,1.316276803,0.020566825,0.035991944,200.5086667,0.005141706,0.032392749,1.316276803,0.099749101,1.542511878,1.0,0.32,0.0,0.21,44.78,0.0,11.37,1.4,0.3,75.0,23.4,10.0,60.0,26.5,8.0,126.315,142.0,40.89945844,572.0,430.0,90.0
2025-06-06 00:00:00,2.644712028,1170.997222,109348.7889,20.9,3999.0,1407.812683,2360.760422,0.0,1.348377269,254.2501717,1.296309089,6.580555556,1.52716778,12.58,86.43,0.46,3.4,225.01469,0.99,12.7,86.27,0.49,5.0,32.34366667,1.03,8.85,70.05,1.48,78.37,19.62,835.716,2.52,2.016981132,10.69,5.0,79.3,55.05,8.93,35.02857143,67.5,0.075,1.97,0.15,0.03,0.049,5.3,0.15,5.745687878,0.1673341,58.09096676,0.034565871,4.901731416,0.160907974,0.053474101,326.3121517,0.019412354,0.080938508,5.213660491,0.356147463,3.156100753,1.0,0.434100872,0.0,0.175309968,37.71043703,0.0,12.65366667,1.235517867,0.334090251,75.0,23.4,10.0,60.0,26.5,8.0,123.78430555,118.0,43.33736275,550.5972222,432.5972222,83.05084746
2025-06-06 01:00:00,2.667848064,1168.8075,110448.1578,20.9,3999.0,1397.338206,2375.807536,0.0,1.348434506,254.8844631,1.319535581,7.013888889,1.687786979,12.58,86.43,0.46,3.4,225.01469,0.99,12.7,86.27,0.49,5.0,32.34366667,1.03,8.85,70.05,1.48,78.37,19.62,835.716,2.52,2.016981132,10.69,5.0,79.3,55.05,8.93,35.02857143,67.5,0.075,1.97,0.15,0.03,0.049,5.3,0.15,5.745687878,0.1673341,58.09096676,0.034565871,4.901731416,0.160907974,0.053474101,326.3121517,0.019412354,0.080938508,5.213660491,0.356147463,3.156100753,1.0,0.434100872,0.0,0.175309968,37.71043703,0.0,12.65366667,1.235517867,0.334090251,75.0,23.4,10.0,60.0,26.5,8.0,122.885277775,106.0,43.35810683,541.3611111,435.3611111,88.86792453
2025-06-06 02:00:00,2.665886956,1159.470833,111268.9606,20.9,4000.0,1410.523789,2371.35925,0.0,1.348506228,255.21125,1.317510533,7.027777778,1.570124448,12.58,86.43,0.46,3.4,225.01469,0.99,12.7,86.27,0.49,5.0,32.34366667,1.03,8.85,70.05,1.48,78.37,19.62,835.716,2.52,2.016981132,10.69,5.0,79.3,55.05,8.93,35.02857143,67.5,0.075,1.97,0.15,0.03,0.049,5.3,0.15,5.745687878,0.1673341,58.09096676,0.034565871,4.901731416,0.160907974,0.053474101,326.3121517,0.019412354,0.080938508,5.213660491,0.356147463,3.156100753,1.0,0.434100872,0.0,0.175309968,37.71043703,0.0,12.65366667,1.235517867,0.334090251,75.0,23.4,10.0,60.0,26.5,8.0,122.4275,107.0,42.87825358,540.0,433.0,85.79439252
2025-06-06 03:00:00,2.645712717,1163.778333,111564.4575,20.9,3999.0,1434.561786,2377.535142,0.0,1.348215072,258.0168242,1.297468892,6.959861111,1.603899048,12.58,86.43,0.46,3.4,225.01469,0.99,12.7,86.27,0.49,5.0,32.34366667,1.03,8.85,70.05,1.48,78.37,19.62,835.716,2.52,2.016981132,10.69,5.0,79.3,55.05,8.93,35.02857143,67.5,0.075,1.97,0.15,0.03,0.049,5.3,0.15,5.745687878,0.1673341,58.09096676,0.034565871,4.901731416,0.160907974,0.053474101,326.3121517,0.019412354,0.080938508,5.213660491,0.356147463,3.156100753,1.0,0.434100872,0.0,0.175309968,37.71043703,0.0,12.65366667,1.235517867,0.334090251,75.0,23.4,10.0,60.0,26.5,8.0,122.31,108.0,43.43334208,540.0,432.0,85.46296296
2025-06-06 04:00:00,2.672799239,1160.458889,111958.9892,20.9,3999.0,1412.035444,2368.495928,0.0,1.348693728,256.5597269,1.323970475,7.1375,1.583036774,12.58,86.43,0.46,3.4,225.01469,0.99,12.7,86.27,0.49,5.0,32.34366667,1.03,8.85,70.05,1.48,78.37,19.62,835.716,2.52,2.016981132,10.69,5.0,79.3,55.05,8.93,35.02857143,67.5,0.075,1.97,0.15,0.03,0.049,5.3,0.15,5.745687878,0.1673341,58.09096676,0.034565871,4.901731416,0.160907974,0.053474101,326.3121517,0.019412354,0.080938508,5.213660491,0.356147463,3.156100753,1.0,0.434100872,0.0,0.175309968,37.71043703,0.0,12.65366667,1.235517867,0.334090251,75.0,23.4,10.0,60.0,26.5,8.0,122.43444445,107.0,43.75783683,540.0277778,433.0277778,87.38317757
2025-06-06 05:00:00,2.668189722,1167.521111,111739.7628,20.9,4000.0,1414.213203,2363.418089,0.0,1.348333242,257.61282,1.319799231,7.099305556,1.513715303,12.58,86.43,0.46,3.4,225.01469,0.99,12.7,86.27,0.49,5.0,32.34366667,1.03,8.85,70.05,1.48,78.37,19.62,835.716,2.52,2.016981132,10.69,5.0,79.3,55.05,8.93,35.02857143,67.5,0.075,1.97,0.15,0.03,0.049,5.3,0.15,5.745687878,0.1673341,58.09096676,0.034565871,4.901731416,0.160907974,0.053474101,326.3121517,0.019412354,0.080938508,5.213660491,0.356147463,3.156100753,1.0,0.434100872,0.0,0.175309968,37.71043703,0.0,12.65366667,1.235517867,0.334090251,75.0,23.4,10.0,60.0,26.5,8.0,123.6775,107.0,43.38097417,545.0,438.0,90.65420561
2025-06-06 06:00:00,2.653090694,1166.338776,111886.5706,20.9,4000.0,1430.457461,2351.293037,0.0,1.348268367,258.5613702,1.304889078,7.458563536,1.544122067,12.58,86.43,0.46,3.4,225.01469,0.99,12.7,86.27,0.49,5.0,32.34366667,1.03,8.85,70.05,1.48,78.37,19.62,835.716,2.52,2.016981132,10.69,5.0,79.3,55.05,8.93,35.02857143,67.5,0.075,1.97,0.15,0.03,0.049,5.3,0.15,5.745687878,0.1673341,58.09096676,0.034565871,4.901731416,0.160907974,0.053474101,326.3121517,0.019412354,0.080938508,5.213660491,0.356147463,3.156100753,1.0,0.434100872,0.0,0.175309968,37.71043703,0.0,12.65366667,1.235517867,0.334090251,75.0,23.4,10.0,60.0,26.5,8.0,122.7375,115.0,43.779196,545.0,430.0,85.2173913
2025-06-06 07:00:00,2.660956423,1166.5,112008.7747,20.9,4000.0,1423.819452,2367.024324,0.0,1.348836788,258.4292938,1.312005523,7.100558659,1.601422067,12.58,86.43,0.46,3.4,225.01469,0.99,12.7,86.27,0.49,5.0,32.34366667,1.03,8.85,70.05,1.48,78.37,19.62,835.716,2.52,2.016981132,10.69,5.0,79.3,55.05,8.93,35.02857143,67.5,0.075,1.97,0.15,0.03,0.049,5.3,0.15,5.745687878,0.1673341,58.09096676,0.034565871,4.901731416,0.160907974,0.053474101,326.3121517,0.019412354,0.080938508,5.213660491,0.356147463,3.156100753,1.0,0.434100872,0.0,0.175309968,37.71043703,0.0,12.65366667,1.235517867,0.334090251,75.0,23.4,10.0,60.0,26.5,8.0,122.7375,115.0,43.88338394,545.0,430.0,85.13043478
2025-06-06 08:00:00,2.662294197,1164.250833,111431.3933,20.9,4000.0,1416.865839,2363.866419,0.0,1.348541781,256.6702558,1.313703339,7.134444444,1.379595879,12.62,86.4,0.47,3.4,225.01469,0.98,12.7,86.27,0.49,5.0,32.34366667,1.03,8.92,69.81,1.57,78.37,19.7,835.716,2.38,1.992606285,10.78,5.0,79.3,54.98,8.72,34.48571429,67.5,0.068,1.97,0.14,0.034,0.046,5.41,0.15,5.745687878,0.1673341,58.09096676,0.034565871,4.901731416,0.160907974,0.053474101,326.3121517,0.019412354,0.080938508,5.213660491,0.356147463,3.156100753,1.0,0.434100872,30.28,0.175309968,37.71043703,21.66,12.65366667,1.235517867,0.334090251,75.0,23.4,10.0,60.0,26.5,8.0,122.33125,115.0,43.81472686,543.375,428.375,85.39130435
2025-06-06 09:00:00,2.654706694,1149.243889,109428.1047,20.9,4000.0,1397.271525,2363.184903,0.0,1.348423636,249.8277944,1.306398403,7.0,1.529041308,12.62,86.4,0.47,3.4,225.01469,0.98,12.7,86.27,0.49,5.0,32.34366667,1.03,8.92,69.81,1.57,78.37,19.7,835.716,2.38,1.992606285,10.78,5.0,79.3,54.98,8.72,34.48571429,67.5,0.068,1.97,0.14,0.034,0.046,5.41,0.15,5.745687878,0.1673341,58.09096676,0.034565871,4.901731416,0.160907974,0.053474101,326.3121517,0.019412354,0.080938508,5.213660491,0.356147463,3.156100753,1.0,0.434100872,30.28,0.175309968,37.71043703,21.66,12.65366667,1.235517867,0.334090251,75.0,23.4,10.0,60.0,26.5,8.0,122.075,110.0,44.29298594,540.0,430.0,84.45454545
2025-06-06 10:00:00,2.645105864,1169.481111,108433.6594,20.9,4000.0,1395.186139,2367.939369,0.0,1.348401347,251.6829089,1.296500353,7.01,1.581028219,12.62,86.4,0.47,3.4,225.01469,0.98,12.7,86.27,0.49,5.0,32.34366667,1.03,8.92,69.81,1.57,78.37,19.7,835.716,2.38,1.992606285,10.78,5.0,79.3,54.98,8.72,34.48571429,67.5,0.068,1.97,0.14,0.034,0.046,5.41,0.15,5.745687878,0.1673341,58.09096676,0.034565871,4.901731416,0.160907974,0.053474101,326.3121517,0.019412354,0.080938508,5.213660491,0.356147463,3.156100753,1.0,0.434100872,30.28,0.175309968,37.71043703,21.66,12.65366667,1.235517867,0.334090251,75.0,23.4,10.0,60.0,26.5,8.0,122.84055554999999,113.0,44.40287028,544.4722222,431.4722222,85.22123894
2025-06-06 11:00:00,2.635235758,1176.648889,108494.7017,20.9,4000.0,1408.031806,2357.88046,0.0,1.348341069,253.9818358,1.28692019,7.213888889,1.620237767,12.62,86.4,0.47,3.4,225.01469,0.98,12.7,86.27,0.49,5.0,32.34366667,1.03,8.92,69.81,1.57,78.37,19.7,835.716,2.38,1.992606285,10.78,5.0,79.3,54.98,8.72,34.48571429,67.5,0.068,1.97,0.14,0.034,0.046,5.41,0.15,5.745687878,0.1673341,58.09096676,0.034565871,4.901731416,0.160907974,0.053474101,326.3121517,0.019412354,0.080938508,5.213660491,0.356147463,3.156100753,1.0,0.434100872,30.28,0.175309968,37.71043703,21.66,12.65366667,1.235517867,0.334090251,75.0,23.4,10.0,60.0,26.5,8.0,123.56,108.0,43.27215236,545.0,437.0,91.2962963
2025-06-06 12:00:00,2.632085047,1178.616667,109364.3422,20.9,4000.0,1421.316153,2365.404194,0.0,1.348576786,256.5576528,1.283481742,7.263055556,1.649590129,12.62,86.4,0.47,3.4,225.01469,0.98,12.7,86.27,0.49,5.0,32.34366667,1.03,8.92,69.81,1.57,78.37,19.7,835.716,2.38,1.992606285,10.78,5.0,79.3,54.98,8.72,34.48571429,67.5,0.068,1.97,0.14,0.034,0.046,5.41,0.15,5.745687878,0.1673341,58.09096676,0.034565871,4.901731416,0.160907974,0.053474101,326.3121517,0.019412354,0.080938508,5.213660491,0.356147463,3.156100753,1.0,0.434100872,30.28,0.175309968,37.71043703,21.66,12.65366667,1.235517867,0.334090251,75.0,23.4,10.0,60.0,26.5,8.0,123.56,108.0,43.99745986,545.0,437.0,91.48148148
2025-06-06 13:00:00,2.648714714,1174.695556,108518.2617,20.9,4000.0,1393.136539,2367.561561,0.0,1.348198842,252.7424306,1.300453039,7.106111111,1.503182898,12.62,86.4,0.47,3.4,225.01469,0.98,12.7,86.27,0.49,5.0,32.34366667,1.03,8.92,69.81,1.57,78.37,19.7,835.716,2.38,1.992606285,10.78,5.0,79.3,54.98,8.72,34.48571429,67.5,0.068,1.97,0.14,0.034,0.046,5.41,0.15,5.745687878,0.1673341,58.09096676,0.034565871,4.901731416,0.160907974,0.053474101,326.3121517,0.019412354,0.080938508,5.213660491,0.356147463,3.156100753,1.0,0.434100872,30.28,0.175309968,37.71043703,21.66,12.65366667,1.235517867,0.334090251,75.0,23.4,10.0,60.0,26.5,8.0,122.7375,115.0,43.86834972,545.0,430.0,85.30434783
2025-06-06 14:00:00,2.675660628,1178.593889,107772.1542,20.9,4000.0,1356.713331,2374.783669,0.0,1.348667819,249.8711356,1.327325767,7.0,1.548975213,12.62,86.4,0.47,3.4,225.01469,0.98,12.7,86.27,0.49,5.0,32.34366667,1.03,8.92,69.81,1.57,78.37,19.7,835.716,2.38,1.992606285,10.78,5.0,79.3,54.98,8.72,34.48571429,67.5,0.068,1.97,0.14,0.034,0.046,5.41,0.15,5.745687878,0.1673341,58.09096676,0.034565871,4.901731416,0.160907974,0.053474101,326.3121517,0.019412354,0.080938508,5.213660491,0.356147463,3.156100753,1.0,0.434100872,30.28,0.175309968,37.71043703,21.66,12.65366667,1.235517867,0.334090251,75.0,23.4,10.0,60.0,26.5,8.0,122.62,116.0,44.08059947,545.0,429.0,82.67241379
2025-06-06 15:00:00,2.647400608,1158.723889,108065.9922,20.9,4000.0,1388.187358,2364.2052,0.0,1.348480342,248.9891611,1.299178483,7.0,1.540603339,12.62,86.4,0.47,3.4,225.01469,0.98,12.7,86.27,0.49,5.0,32.34366667,1.03,8.92,69.81,1.57,78.37,19.7,835.716,2.38,1.992606285,10.78,5.0,79.3,54.98,8.72,34.48571429,67.5,0.068,1.97,0.14,0.034,0.046,5.41,0.15,5.745687878,0.1673341,58.09096676,0.034565871,4.901731416,0.160907974,0.053474101,326.3121517,0.019412354,0.080938508,5.213660491,0.356147463,3.156100753,1.0,0.434100872,30.28,0.175309968,37.71043703,21.66,12.65366667,1.235517867,0.334090251,75.0,23.4,10.0,60.0,26.5,8.0,122.987083325,108.0,43.33366653,542.7083333,434.7083333,85.0
2025-06-06 16:00:00,2.643655083,1149.481944,109016.5603,20.9,4000.0,1404.024153,2358.888978,0.0,1.348074667,249.8106892,1.295658817,7.0,1.513968473,12.7,86.31,0.47,3.9,225.01469,0.99,12.7,86.27,0.49,5.0,32.34366667,1.03,8.88,69.93,1.54,78.37,19.65,835.716,2.47,1.923497268,10.56,5.0,79.3,55.01,9.21,34.75714286,67.5,0.069,1.94,0.16,0.035,0.046,5.49,0.16,5.745687878,0.1673341,58.09096676,0.034565871,4.901731416,0.160907974,0.053474101,326.3121517,0.019412354,0.080938508,5.213660491,0.356147463,3.156100753,1.0,0.434100872,0.0,0.175309968,37.71043703,0.0,12.65366667,1.235517867,0.334090251,75.0,23.4,10.0,60.0,26.5,8.0,122.541666675,110.0,44.08372222,541.8666667,431.8666667,85.72727273
2025-06-06 17:00:00,2.630039453,1158.34,109324.8806,20.9,3999.0,1424.826994,2356.865928,0.0,1.348426125,253.1500267,1.281695211,7.045,1.502642775,12.7,86.31,0.47,3.9,225.01469,0.99,12.7,86.27,0.49,5.0,32.34366667,1.03,8.88,69.93,1.54,78.37,19.65,835.716,2.47,1.923497268,10.56,5.0,79.3,55.01,9.21,34.75714286,67.5,0.069,1.94,0.16,0.035,0.046,5.49,0.16,5.745687878,0.1673341,58.09096676,0.034565871,4.901731416,0.160907974,0.053474101,326.3121517,0.019412354,0.080938508,5.213660491,0.356147463,3.156100753,1.0,0.434100872,0.0,0.175309968,37.71043703,0.0,12.65366667,1.235517867,0.334090251,75.0,23.4,10.0,60.0,26.5,8.0,123.325,110.0,44.31008319,545.0,435.0,88.63636364
2025-06-06 18:00:00,2.618095669,1170.907778,110024.7772,20.9,3999.0,1445.000364,2364.043025,0.0,1.348028236,257.6586958,1.270192058,7.09,1.565280239,12.7,86.31,0.47,3.9,225.01469,0.99,12.7,86.27,0.49,5.0,32.34366667,1.03,8.88,69.93,1.54,78.37,19.65,835.716,2.47,1.923497268,10.56,5.0,79.3,55.01,9.21,34.75714286,67.5,0.069,1.94,0.16,0.035,0.046,5.49,0.16,5.745687878,0.1673341,58.09096676,0.034565871,4.901731416,0.160907974,0.053474101,326.3121517,0.019412354,0.080938508,5.213660491,0.356147463,3.156100753,1.0,0.434100872,0.0,0.175309968,37.71043703,0.0,12.65366667,1.235517867,0.334090251,75.0,23.4,10.0,60.0,26.5,8.0,123.540277775,110.0,44.28094464,545.8611111,435.8611111,85.90909091
2025-06-06 19:00:00,2.626916917,1173.770278,109839.9042,20.9,3999.0,1434.647517,2359.53715,0.0,1.348488131,257.2290297,1.278402203,7.0,1.630517009,12.7,86.31,0.47,3.9,225.01469,0.99,12.7,86.27,0.49,5.0,32.34366667,1.03,8.88,69.93,1.54,78.37,19.65,835.716,2.47,1.923497268,10.56,5.0,79.3,55.01,9.21,34.75714286,67.5,0.069,1.94,0.16,0.035,0.046,5.49,0.16,5.745687878,0.1673341,58.09096676,0.034565871,4.901731416,0.160907974,0.053474101,326.3121517,0.019412354,0.080938508,5.213660491,0.356147463,3.156100753,1.0,0.434100872,0.0,0.175309968,37.71043703,0.0,12.65366667,1.235517867,0.334090251,75.0,23.4,10.0,60.0,26.5,8.0,123.7525,117.0,43.10310839,550.0,433.0,85.04273504
2025-06-06 20:00:00,2.652166844,1184.110833,109947.4772,20.9,3999.0,1408.299744,2346.712564,0.0,1.348497217,257.4183622,1.303580861,7.230833333,1.551388917,12.7,86.31,0.47,3.9,225.01469,0.99,12.7,86.27,0.49,5.0,32.34366667,1.03,8.88,69.93,1.54,78.37,19.65,835.716,2.47,1.923497268,10.56,5.0,79.3,55.01,9.21,34.75714286,67.5,0.069,1.94,0.16,0.035,0.046,5.49,0.16,5.745687878,0.1673341,58.09096676,0.034565871,4.901731416,0.160907974,0.053474101,326.3121517,0.019412354,0.080938508,5.213660491,0.356147463,3.156100753,1.0,0.434100872,0.0,0.175309968,37.71043703,0.0,12.65366667,1.235517867,0.334090251,75.0,23.4,10.0,60.0,26.5,8.0,124.59444445000001,120.0,42.71936397,554.7777778,434.7777778,91.66666667
2025-06-06 21:00:00,2.654771022,1183.268889,110692.365,20.9,3999.0,1413.426747,2348.853061,0.0,1.348209675,258.8538792,1.306607375,7.173611111,1.58128138,12.7,86.31,0.47,3.9,225.01469,0.99,12.7,86.27,0.49,5.0,32.34366667,1.03,8.88,69.93,1.54,78.37,19.65,835.716,2.47,1.923497268,10.56,5.0,79.3,55.01,9.21,34.75714286,67.5,0.069,1.94,0.16,0.035,0.046,5.49,0.16,5.745687878,0.1673341,58.09096676,0.034565871,4.901731416,0.160907974,0.053474101,326.3121517,0.019412354,0.080938508,5.213660491,0.356147463,3.156100753,1.0,0.434100872,0.0,0.175309968,37.71043703,0.0,12.65366667,1.235517867,0.334090251,75.0,23.4,10.0,60.0,26.5,8.0,123.2986111,125.0,42.96121631,551.9444444,426.9444444,84.0
2025-06-06 22:00:00,2.6352438,1172.689444,109316.1017,20.9,3999.0,1419.920231,2338.958803,0.0,1.348307931,255.2919319,1.287041767,7.0,1.567980841,12.7,86.31,0.47,3.9,225.01469,0.99,12.7,86.27,0.49,5.0,32.34366667,1.03,8.88,69.93,1.54,78.37,19.65,835.716,2.47,1.923497268,10.56,5.0,79.3,55.01,9.21,34.75714286,67.5,0.069,1.94,0.16,0.035,0.046,5.49,0.16,5.745687878,0.1673341,58.09096676,0.034565871,4.901731416,0.160907974,0.053474101,326.3121517,0.019412354,0.080938508,5.213660491,0.356147463,3.156100753,1.0,0.434100872,0.0,0.175309968,37.71043703,0.0,12.65366667,1.235517867,0.334090251,75.0,23.4,10.0,60.0,26.5,8.0,123.410277775,126.0,43.30817967,552.8611111,426.8611111,84.84126984
2025-06-06 23:00:00,2.638466833,1172.9825,108449.6775,20.9,3999.0,1402.211503,2332.800317,0.0,1.348670239,252.9880378,1.289780158,7.0,1.563913014,12.66,86.36,0.46,3.7,244.8585733,0.98,12.65,86.31,0.48,6.1,32.762333330000004,1.04,8.9,69.92,1.54,83.75666667,19.64,859.6016667,2.58,1.846416382,10.82,5.1,79.8,54.51,9.34,35.3,70.0,0.071,1.99,0.14,0.035,0.048,5.86,0.16,6.064552192,0.093431881,57.71951402,0.029535908,5.073419313,0.084170058,0.054079138,328.4522283,0.015859199,0.087002519,5.310843294,0.352417004,3.63396426,1.0,0.442113343,29.62203915,0.442113343,38.94060534,22.65943258,8.634333333,1.100948914,0.173454812,75.0,23.4,10.0,60.0,26.5,8.0,123.945,126.0,43.35025822,555.0,429.0,85.71428571
2025-06-07 00:00:00,2.574495958,1167.057222,109221.0431,2.950117127,4000.258936,1486.090919,2296.491267,0.0,1.348197036,234.9295756,1.22630785,7.0,1.200815041,11.18,87.84,0.49,4.3,268.7966667,0.98,11.66,87.32,0.48,7.7,37.65066667,1.02,9.12,69.17,2.1,92.43,19.61,845.144,2.4,2.016304348,11.13,4.973333333,79.98666667,54.55,9.62,31.085,66.02,0.066,1.98,0.26,0.036,0.048,5.52,0.15,2.91037606,0.079069783,43.53086731,0.013748476,3.191363956,0.034560018,0.049163763,354.5446667,0.009282876,0.073090988,3.968449062,0.2588476,2.568163579,1.0,0.72,0.0,1.02,1.16,0.0,2.623333333,96.48,0.1,75.0,23.4,10.0,60.0,26.5,8.0,125.4625,145.0,41.67554333,570.0,425.0,84.75862069
2025-06-07 01:00:00,2.563970775,1168.124444,108855.0083,2.960188849,4000.473447,1496.147394,2310.030669,0.0,1.348326031,235.1477356,1.215825454,7.0,1.10703613,11.18,87.84,0.49,4.3,268.7966667,0.98,11.66,87.32,0.48,7.7,37.65066667,1.02,9.12,69.17,2.1,92.43,19.61,845.144,2.4,2.016304348,11.13,4.973333333,79.98666667,54.55,9.62,31.085,66.02,0.066,1.98,0.26,0.036,0.048,5.52,0.15,2.91037606,0.079069783,43.53086731,0.013748476,3.191363956,0.034560018,0.049163763,354.5446667,0.009282876,0.073090988,3.968449062,0.2588476,2.568163579,1.0,0.72,0.0,1.02,1.16,0.0,2.623333333,96.48,0.1,75.0,23.4,10.0,60.0,26.5,8.0,124.91805554999999,140.0,42.39184011,565.4722222,425.4722222,84.92857143
2025-06-07 02:00:00,2.568933978,1166.055,109134.6425,2.952633224,4000.505906,1491.55785,2286.567775,0.0,1.348156031,235.0395858,1.220806319,7.0,1.144827907,11.18,87.84,0.49,4.3,268.7966667,0.98,11.66,87.32,0.48,7.7,37.65066667,1.02,9.12,69.17,2.1,92.43,19.61,845.144,2.4,2.016304348,11.13,4.973333333,79.98666667,54.55,9.62,31.085,66.02,0.066,1.98,0.26,0.036,0.048,5.52,0.15,2.91037606,0.079069783,43.53086731,0.013748476,3.191363956,0.034560018,0.049163763,354.5446667,0.009282876,0.073090988,3.968449062,0.2588476,2.568163579,1.0,0.72,0.0,1.02,1.16,0.0,2.623333333,96.48,0.1,75.0,23.4,10.0,60.0,26.5,8.0,123.810833325,147.0,42.64846903,564.3333333,417.3333333,84.96598639
2025-06-07 03:00:00,2.572960794,1172.893056,109322.0775,2.945385662,3997.53325,1490.893831,2318.551775,0.0,1.348460483,236.3349314,1.224590194,7.0,1.147157189,11.18,87.84,0.49,4.3,268.7966667,0.98,11.66,87.32,0.48,7.7,37.65066667,1.02,9.12,69.17,2.1,92.43,19.61,845.144,2.4,2.016304348,11.13,4.973333333,79.98666667,54.55,9.62,31.085,66.02,0.066,1.98,0.26,0.036,0.048,5.52,0.15,2.91037606,0.079069783,43.53086731,0.013748476,3.191363956,0.034560018,0.049163763,354.5446667,0.009282876,0.073090988,3.968449062,0.2588476,2.568163579,1.0,0.72,0.0,1.02,1.16,0.0,2.623333333,96.48,0.1,75.0,23.4,10.0,60.0,26.5,8.0,123.785,138.0,41.64695828,560.0,422.0,84.42028986
2025-06-07 04:00:00,2.593814222,1179.06,109274.5872,2.949482207,4001.358058,1464.304653,2319.2845,0.0,1.348030658,235.6496269,1.245841074,7.0,1.059252064,11.18,87.84,0.49,4.3,268.7966667,0.98,11.66,87.32,0.48,7.7,37.65066667,1.02,9.12,69.17,2.1,92.43,19.61,845.144,2.4,2.016304348,11.13,4.973333333,79.98666667,54.55,9.62,31.085,66.02,0.066,1.98,0.26,0.036,0.048,5.52,0.15,2.91037606,0.079069783,43.53086731,0.013748476,3.191363956,0.034560018,0.049163763,354.5446667,0.009282876,0.073090988,3.968449062,0.2588476,2.568163579,1.0,0.72,0.0,1.02,1.16,0.0,2.623333333,96.48,0.1,75.0,23.4,10.0,60.0,26.5,8.0,123.483472225,139.0,41.46222633,559.2638889,420.2638889,84.10071942
2025-06-07 05:00:00,2.568222614,1168.63,109763.745,2.937394177,4002.785947,1500.634647,2328.937017,0.0,1.348038519,236.7248119,1.2202891,7.0,1.012835191,11.18,87.84,0.49,4.3,268.7966667,0.98,11.66,87.32,0.48,7.7,37.65066667,1.02,9.12,69.17,2.1,92.43,19.61,845.144,2.4,2.016304348,11.13,4.973333333,79.98666667,54.55,9.62,31.085,66.02,0.066,1.98,0.26,0.036,0.048,5.52,0.15,2.91037606,0.079069783,43.53086731,0.013748476,3.191363956,0.034560018,0.049163763,354.5446667,0.009282876,0.073090988,3.968449062,0.2588476,2.568163579,1.0,0.72,0.0,1.02,1.16,0.0,2.623333333,96.48,0.1,75.0,23.4,10.0,60.0,26.5,8.0,122.68680555,130.0,41.94233472,551.8472222,421.8472222,84.53846154
2025-06-07 06:00:00,2.60519834,1160.188115,110871.1094,2.903638363,3996.673561,1473.054291,2322.572254,0.0,1.348505713,235.4057906,1.256444503,7.0,0.984780614,11.18,87.84,0.49,4.3,268.7966667,0.98,11.66,87.32,0.48,7.7,37.65066667,1.02,9.12,69.17,2.1,92.43,19.61,845.144,2.4,2.016304348,11.13,4.973333333,79.98666667,54.55,9.62,31.085,66.02,0.066,1.98,0.26,0.036,0.048,5.52,0.15,2.91037606,0.079069783,43.53086731,0.013748476,3.191363956,0.034560018,0.049163763,354.5446667,0.009282876,0.073090988,3.968449062,0.2588476,2.568163579,1.0,0.72,0.0,1.02,1.16,0.0,2.623333333,96.48,0.1,75.0,23.4,10.0,60.0,26.5,8.0,122.3425,129.0,42.19108254,550.0,421.0,85.34883721
2025-06-07 07:00:00,2.595456071,1156.013278,111065.1129,2.900894003,3999.880344,1485.839012,2323.6981,0.0,1.347887759,235.8108154,1.247632863,7.0,1.141885689,11.18,87.84,0.49,4.3,268.7966667,0.98,11.66,87.32,0.48,7.7,37.65066667,1.02,9.12,69.17,2.1,92.43,19.61,845.144,2.4,2.016304348,11.13,4.973333333,79.98666667,54.55,9.62,31.085,66.02,0.066,1.98,0.26,0.036,0.048,5.52,0.15,2.91037606,0.079069783,43.53086731,0.013748476,3.191363956,0.034560018,0.049163763,354.5446667,0.009282876,0.073090988,3.968449062,0.2588476,2.568163579,1.0,0.72,0.0,1.02,1.16,0.0,2.623333333,96.48,0.1,75.0,23.4,10.0,60.0,26.5,8.0,122.3425,129.0,42.13445249,550.0,421.0,85.96899225
2025-06-07 08:00:00,2.621555844,1148.995278,110752.6072,2.909354621,4000.266858,1451.428317,2326.322997,0.0,1.348558128,232.1662181,1.273008614,7.0,0.998589438,11.86,87.13,0.43,4.0,268.7966667,1.01,11.66,87.32,0.48,7.7,37.65066667,1.02,9.16,69.13,2.08,92.43,19.63,845.144,2.28,2.034358047,11.25,4.973333333,79.98666667,54.39,9.47,30.455,66.02,0.069,2.07,0.28,0.034,0.048,5.53,0.14,2.91037606,0.079069783,43.53086731,0.013748476,3.191363956,0.034560018,0.049163763,354.5446667,0.009282876,0.073090988,3.968449062,0.2588476,2.568163579,1.0,0.72,0.0,1.02,1.16,0.0,2.623333333,96.48,0.1,75.0,23.4,10.0,60.0,26.5,8.0,122.02486110000001,126.0,42.23942983,547.3194444,421.3194444,85.3968254
2025-06-07 09:00:00,2.587910703,1140.145556,110234.4583,2.92371461,4001.217578,1486.097008,2313.499161,0.0,1.348450217,232.0393311,1.239590289,7.0,1.020768295,11.86,87.13,0.43,4.0,268.7966667,1.01,11.66,87.32,0.48,7.7,37.65066667,1.02,9.16,69.13,2.08,92.43,19.63,845.144,2.28,2.034358047,11.25,4.973333333,79.98666667,54.39,9.47,30.455,66.02,0.069,2.07,0.28,0.034,0.048,5.53,0.14,2.91037606,0.079069783,43.53086731,0.013748476,3.191363956,0.034560018,0.049163763,354.5446667,0.009282876,0.073090988,3.968449062,0.2588476,2.568163579,1.0,0.72,0.0,1.02,1.16,0.0,2.623333333,96.48,0.1,75.0,23.4,10.0,60.0,26.5,8.0,121.57166667499999,124.0,42.32446608,544.5666667,420.5666667,85.32258065
