Repository: saikumar-voptimai/evonith_bf_webapp

# Evonith BF2 — Blast Furnace Intelligence Platform

Monitoring, modelling and optimisation of **Blast Furnace 2 (BF2)** at Evonith Steel: live telemetry from InfluxDB,
manual plant reports from Neon PostgreSQL, a two-zone energy model of the furnace, blend and fuel optimisers, a
conversational assistant (FurnaceMind) and a live digital twin evaluated every hour.

The platform has three deployable parts that share one Python service layer, plus the shared data library:

| Part | Path | What it is |
|---|---|---|
| **Streamlit app** (legacy) | `src/app.py`, `src/custom_pages/` | The original 11-page dashboard; still the home of the model pages. Served under `/legacy` in production |

File: src/assets/data/furnace_dataset_20260525_002530_771382.csv (part 141 of 209)
GO%,ORE_NA2O%,ORE_P%,ORE_TIO2%,ORE_AL2O3%,ORE_SIO2%,ORE_MNO%,ORE_CAO%,ORE_K2O%,ORE_CALC_MT,PELLET_PCT_SIO2,PELLET_PCT_AL2O3,PELLET_PCT_FE2O3,PELLET_PCT_MGO,PELLET_PCT_TIO2,PELLET_PCT_NA2O,TOTAL_PELLET_CALC_MT,PELLET_PCT_K2O,PELLET_PCT_TM,PELLET_PCT_LOI,PELLET_PCT_MNO,PELLET_PCT_CAO,PELLET_PCT_P,CHARGES/HRS.,STOCKRODLEVEL,CHEM_PCT_C,CHEM_PCT_CR,CHEM_PCT_FE,CHEM_PCT_MN,CHEM_PCT_P,CHEM_PCT_S,CHEM_PCT_SI,CHEM_PCT_TI,SLAG_BASICITY,SLAG_PCT_AL2O3,SLAG_PCT_CAO,SLAG_PCT_FEO,SLAG_PCT_K2O,SLAG_PCT_MGO,SLAG_PCT_MNO,SLAG_PCT_NA2O,SLAG_PCT_S,SLAG_PCT_SIO2,SLAG_PCT_TIO2,SLAG_T_BASICITY,HMT_GT_1480C,COKE_DISCHARGE_TIME,WEIGHTED_COKE_ANGLE,TOTAL_COKE_PORTIONS,NON_COKE_DISCHARGE_TIME,WEIGHTED_NON_COKE_ANGLE,TOTAL_NON_COKE_PORTIONS,TOTAL HEAT LOAD,FTG_UPTAKE_TEMP_A,FTG_UPTAKE_TEMP_B,FTG_UPTAKE_TEMP_C,FTG_UPTAKE_TEMP_D,FTG_UPTAKE_TEMP_AVG,HEARTH_TEMP_A,HEARTH_TEMP_B,HEARTH_TEMP_C,HEARTH_TEMP_D,HEARTH_TEMP_AVG,BOSH_TEMP_A,BOSH_TEMP_C,BOSH_TEMP_D,BELLY_TEMP_A,BELLY_TEMP_C,BELLY_TEMP_D,LOWER_STACK_TEMP_A,LOWER_STACK_TEMP_B,LOWER_STACK_TEMP_C,LOWER_STACK_TEMP_D,PCI_KG/THM,ACT. FUEL RATEKG/THM.,FURNACETOPGASANALYSISCO2ETACO,COKE RATE KG/THM,PRODUCTIONTONNESPERHR,HOT BLAST PRESSUREBAR,TOPPRESSUREBAR,DIFFERENTIAL PRESSURETOTALBAR,HOT BLAST TEMP.OC,OXYGENFLOWNM3/HR.,STEAMKGS/HR.,RAFTOC,PERMEABILITYKGS/HR.,TUYEREVELOCITYM/S,HOT BLAST VOLUMENM3/HR.,O2 ENRICHMENT %,BOTTOMBAR,FURNACE TOP GAS ANALYSISH2%,UNITCOST LAKHS/THM,BOSH_TEMP_B,FURNACE TOP GAS ANALYSISCO2%,FURNACE TOP GAS ANALYSISONLINE (ANALYZER)CO%
2026-03-13 16:00:00,0.9325543893709716,11.488185306074243,0.459192027,87.5792603045548,0.4025108778741943,4.3205,0.425,1.045,0.49,87.27,11.685,0.9354999999999999,69.98,9.0,19.55,1.69,12.33952387,5.022222222,79.86555556,71.63,38.89,0.04900000000000001,5.34,2.44,8.08,2.45,0.029,0.15,54.56,10.62,0.051,1.988764045,0.22,17.135499999999997,0.0,0.0,0.0,0.0,0.0,0.0,0.0,0.0,59.15566494089126,5.124336199393974,2.5743251805183363,0.03467897661182134,0.015917557856898586,0.0648180537620285,0.31483749295365243,3.7945803571446644,5.593888648583455,0.12396193828742709,0.08810696091863418,0.01945313693341495,8.597166666666666,0.0,0.0,0.0,0.0,0.0,0.0,0.0,0.0,0.0,0.0,0.0,0.0,0.0,7.0,0.254488152,4.409666666666666,0.011655555555555556,94.5961,0.2262222222222222,0.09621111111111111,0.019477777777777778,0.5694444444444444,0.07122222222222223,1.1028915677,19.189444444444444,36.71044444444444,0.3506666666666667,0.4103333333333333,8.067555555555554,0.25377777777777777,0.18344444444444444,0.48688888888888887,33.28677777777778,0.9572222222222222,1.345256430911111,1468.0,105.0,25.142857142857142,14.0,60.0,28.25,8.0,0.9618739379639862,178.9358333,167.05875,175.3394444,188.5638889,178.7632639,61.81727279277736,328.31927450990446,449.9256766926874,580.709732572272,356.5399270168673,55.3877777777776,56.215833333333194,63.00638888888878,90.04583333333326,48.05083333333309,47.49916666666672,74.10944444444453,37.66277777777783,31.13861111111111,27.266944444444444,209.81372444444403,533.525,42.55664516666669,280.0,92.37966666666662,2.7135295222222235,1.299065558333333,1.4143684277777777,1202.6255527777776,3998.296547,0.0,2174.221136111111,1297.7990611111115,217.90641666666681,109981.09583333331,4.341691416666674,1.1432065897222228,4.147971322222219,97.80031848888883,57.637777777777664,17.421513472222202,23.51511925000002
2026-03-13 17:00:00,0.9325203579209309,11.487756509803729,0.459192027,87.57972313227533,0.40250407158418616,4.322166666666667,0.425,1.045,0.49,87.27,11.685,0.9486666666666667,69.98,9.0,19.55,1.69,12.33952387,5.022222222,79.86555556,71.63,38.89,0.04900000000000001,5.34,2.44,8.08,2.45,0.029,0.15,54.56,10.62,0.051,1.988764045,0.22,17.099333333333334,0.0,0.0,0.0,0.0,0.0,0.0,0.0,0.0,59.134324751154395,5.132166336167925,2.577394411939238,0.034791726400651125,0.015944764501587175,0.0649129221712558,0.3164800773262442,3.8050245115173436,5.604027956598563,0.12402386471388893,0.0882791023296907,0.019460892914470885,8.573333333333332,0.0,0.0,0.0,0.0,0.0,0.0,0.0,0.0,0.0,0.0,0.0,0.0,0.0,7.0,0.254488152,4.387391304347826,0.011026086956521738,94.89833043478261,0.20017391304347829,0.08916521739130434,0.028043478260869566,0.3408695652173913,0.045,1.0911296517652174,18.955565217391307,36.54269565217391,0.38965217391304346,0.4308695652173913,8.118695652173912,0.2803478260869566,0.19,0.49878260869565216,33.49069565217391,0.9915652173913043,1.333546208826087,1468.0086956521739,105.0,25.142857142857142,14.0,60.0,28.25,8.0,0.9618739379639862,178.9358333,167.05875,175.3394444,188.5638889,178.7632639,61.81727279277736,328.31927450990446,449.9256766926874,580.709732572272,356.5399270168673,55.33972222222222,57.05361111111101,69.83888888888895,90.13944444444435,48.12138888888902,47.50500000000011,75.85194444444437,37.68500000000011,31.9686111111111,28.764722222222215,186.48630527777794,535.0,43.36051566666669,280.0,92.91529707947348,2.7890784972222233,1.3325719416666664,1.456387941666666,1200.8167750000016,3998.296547,0.0,2196.5877138888873,1259.0566833333335,212.72353000000018,109780.99194444451,4.384309508333334,1.1697192466666657,3.9187484055555553,94.70943544930557,57.50444444444442,18.009717472222217,23.526234916666642
2026-03-13 18:00:00,0.9345167364268029,11.512910878977719,0.459192027,87.55257238459548,0.4029033472853606,4.382571428571429,0.425,1.045,0.49,87.27,11.685,0.9642857142857143,69.98,9.0,19.55,1.69,12.33952387,5.022222222,79.86555556,71.63,38.89,0.049,5.339999999999999,2.44,8.08,2.45,0.029,0.15,54.56,10.62,0.051,1.988764045,0.22,17.13942857142857,0.0,0.0,0.0,0.0,0.0,0.0,0.0,0.0,59.181485617053454,5.107752597267869,2.5719895049869947,0.0346139144457915,0.01591214509374425,0.06469646970678733,0.3145856512473881,3.7932797568956027,5.577535657459824,0.12330421070872584,0.08749472188159925,0.019408566726414285,8.62557142857143,0.0,0.0,0.0,0.0,0.0,0.0,0.0,0.0,0.0,0.0,0.0,0.0,0.0,7.0,0.254488152,4.230869565217391,0.012591304347826087,94.97815652173914,0.2106086956521739,0.09907826086956521,0.03065217391304348,0.3930434782608696,0.045,1.0945910376782608,18.689478260869564,36.70443478260869,0.36878260869565216,0.4830434782608696,8.040434782608695,0.3012173913043478,0.19,0.4257391304347826,33.532434782608696,1.0854782608695652,1.3343748583913044,1468.5304347826086,105.0,25.142857142857142,14.0,60.0,28.25,8.0,0.9618739379639862,178.9358333,167.05875,175.3394444,188.5638889,178.7632639,61.81727279277736,328.31927450990446,449.9256766926874,580.709732572272,356.5399270168673,55.26333333333318,57.09333333333331,76.03166666666652,90.12138888888894,48.23333333333367,47.47055555555536,73.1844444444444,38.47333333333319,33.245833333333366,31.699166666666642,210.61967444444454,532.4055555555556,43.89368827777777,280.0,90.64308333333346,2.815960077777775,1.3480160916666661,1.4678824888888877,1187.7089777777783,3998.296547,0.0,2172.7147527777784,1238.9173055555552,207.7063847222221,108942.89861111116,4.4108017194444455,1.1626252999999998,3.943817511111113,97.9071068638889,57.25194444444452,18.144724277777758,23.194613333333322
2026-03-13 19:00:00,0.9327548142001524,11.49071065892192,0.459192027,87.57653452687792,0.4025509628400305,4.367,0.425,1.045,0.49,87.27,11.685,0.934,69.98,9.0,19.55,1.69,12.33952387,5.022222222,79.86555556,71.63,38.89,0.04900000000000001,5.34,2.44,8.08,2.45,0.029,0.15,54.56,10.62,0.051,1.988764045,0.22,17.196166666666667,0.0,0.0,0.0,0.0,0.0,0.0,0.0,0.0,59.19033358337625,5.108328456394324,2.5699761084864967,0.03452880057759916,0.01588607641529795,0.06466079045127965,0.3129714743953806,3.782854558320665,5.575527946988458,0.12359187200563666,0.08764053261259303,0.019424268322415505,8.554666666666668,0.0,0.0,0.0,0.0,0.0,0.0,0.0,0.0,0.0,0.0,0.0,0.0,0.0,7.0,0.254488152,4.0915,0.01405,95.0471,0.22,0.10825,0.0328,0.441,0.0453,1.0984166385999998,18.47,36.8555,0.3485,0.526,7.9695,0.3185,0.19,0.36,33.5535,1.1675,1.3359338046,1469.95,105.0,25.142857142857142,14.0,60.0,28.25,8.0,0.9618739379639862,178.9358333,167.05875,175.3394444,188.5638889,178.7632639,61.81727279277736,328.31927450990446,449.9256766926874,580.709732572272,356.5399270168673,54.87472222222231,56.10305555555553,80.0608333333335,79.52972222222215,48.14250000000009,47.218611111111265,67.86249999999994,38.90694444444423,32.45499999999996,27.816388888888937,192.98077555555585,531.8166666666667,42.36021641666669,280.0,92.8048333333336,2.8106874277777765,1.3482138055555555,1.462629519444444,1182.456791666667,3998.296547,0.0,2181.7507111111117,1259.317972222222,210.8180080555555,110135.45666666658,4.383445124999997,1.1440971724999998,4.080576455555553,95.56995276111115,56.591666666666846,17.54511519444444,23.878473
2026-03-13 20:00:00,0.9326818092585887,11.489790796658218,0.459192027,87.57752739408319,0.40253636185171776,4.305833333333333,0.425,1.045,0.49,87.27,11.685,0.9141666666666666,69.98,9.0,19.55,1.69,12.33952387,5.022222222,79.86555556,71.63,38.89,0.04900000000000001,5.34,2.44,8.08,2.45,0.029,0.15,54.56,10.62,0.051,1.988764045,0.22,17.145166666666668,0.0,0.0,0.0,0.0,0.0,0.0,0.0,0.0,59.23621183141515,5.08597367743342,2.564447821029148,0.03434182260301172,0.01584894704448603,0.06445155854517713,0.31078801726604594,3.769204857909416,5.550557664804945,0.12300614416039408,0.0869567468413437,0.019380269216624408,8.600666666666667,0.0,0.0,0.0,0.0,0.0,0.0,0.0,0.0,0.0,0.0,0.0,0.0,0.0,7.0,0.254488152,4.1065,0.01455,95.0181,0.22,0.11075,0.0308,0.451,0.048299999999999996,1.1055201745999998,18.67,36.9105,0.3335,0.486,7.9645,0.3035,0.19,0.36,33.3885,1.1425,1.3440654206,1479.45,105.0,25.142857142857142,14.0,60.0,28.25,8.0,0.9618739379639862,178.9358333,167.05875,175.3394444,188.5638889,178.7632639,61.81727279277736,328.31927450990446,449.9256766926874,580.709732572272,356.5399270168673,54.53305555555563,55.11972222222219,78.4341666666666,78.53333333333329,48.049722222222215,46.99222222222213,70.50805555555544,38.73500000000004,32.93499999999998,27.988888888888933,218.29416499999985,533.0,43.02122208333331,280.0,84.43516666666714,2.824950133333335,1.3482427055555553,1.4765740555555558,1185.8536222222222,3998.296547,0.0,2137.034483333334,1221.5175194444437,205.92659194444425,108059.55055555564,4.500620336111112,1.1646515772222217,4.373271924999999,98.92397686249998,55.963611111110886,17.938175472222227,23.754678249999987
2026-03-13 21:00:00,0.932543495294056,11.488048040705108,0.459192027,87.57940846400084,0.4025086990588112,4.257833333333333,0.425,1.045,0.49,87.27,11.685,0.9550000000000001,69.98,9.0,19.55,1.69,12.33952387,5.022222222,79.86555556,71.63,38.89,0.04900000000000001,5.34,2.44,8.08,2.45,0.029,0.15,54.56,10.62,0.051,1.988764045,0.22,17.05666666666667,0.0,0.0,0.0,0.0,0.0,0.0,0.0,0.0,59.26333836473811,5.074851829926289,2.5607728695399996,0.034210230424941514,0.015818884554736547,0.06432984947512904,0.3089853326377892,3.757792153726072,5.536997674226041,0.12283163172841623,0.08667153145083119,0.01936462672252595,8.57,0.0,0.0,0.0,0.0,0.0,0.0,0.0,0.0,0.0,0.0,0.0,0.0,0.0,7.0,0.254488152,4.1165714285714285,0.015,95.00202857142858,0.22,0.11291428571428572,0.029171428571428574,0.454,0.050314285714285714,1.1104426974285713,18.81657142857143,36.94114285714286,0.3242857142857143,0.45,7.970285714285715,0.296,0.19085714285714286,0.37285714285714283,33.267428571428574,1.1242857142857143,1.3500239834857144,1486.2857142857142,105.0,25.142857142857142,14.0,60.0,28.25,8.0,0.9618739379639862,178.9358333,167.05875,175.3394444,188.5638889,178.7632639,61.81727279277736,328.31927450990446,449.9256766926874,580.709732572272,356.5399270168673,54.10750000000003,54.191388888889314,75.84694444444455,80.91000000000004,48.02361111111116,46.915833333333055,71.77583333333332,38.63499999999988,33.39333333333325,28.828888888888862,188.4131238888889,534.35,43.695220027777744,280.0,96.0050000000002,2.78823857222222,1.3483379972222203,1.4396163972222205,1196.2143833333341,3998.296547,0.0,2178.6179777777784,1232.8255833333335,205.5079308333333,106292.70416666665,4.531049758333332,1.145616254444445,4.170508613888892,94.96473891527778,55.464166666666664,18.259500333333328,23.531081249999993
2026-03-13 22:00:00,0.9325081162952819,11.48760226532055,0.459192027,87.57988961838417,0.40250162325905636,4.273714285714286,0.425,1.045,0.49,87.27,11.685,0.9854285714285714,69.98,9.0,19.55,1.69,12.33952387,5.022222222,79.86555556,71.63,38.89,0.049,5.339999999999999,2.44,8.08,2.45,0.029,0.15,54.56,10.62,0.051,1.988764045,0.22,16.992142857142856,0.0,0.0,0.0,0.0,0.0,0.0,0.0,0.0,59.26038832941858,5.080430555286206,2.5603256847970073,0.03418068608484436,0.01580524972091435,0.06434726293875363,0.3081147365119529,3.752066409206184,5.540982745086268,0.12320877597340398,0.08695080432148598,0.019387951694348843,8.528,0.0,0.0,0.0,0.0,0.0,0.0,0.0,0.0,0.0,0.0,0.0,0.0,0.0,7.0,0.254488152,4.082285714285715,0.015,95.10231428571429,0.22,0.11205714285714286,0.030885714285714287,0.394,0.043457142857142854,1.0957361017142857,18.482285714285716,36.75257142857143,0.36714285714285716,0.45,8.073142857142857,0.356,0.19942857142857143,0.5014285714285714,33.541714285714285,1.167142857142857,1.3364250683428571,1469.142857142857,105.0,25.142857142857142,14.0,60.0,28.25,8.0,0.9618739379639862,178.9358333,167.05875,175.3394444,188.5638889,178.7632639,61.81727279277736,328.31927450990446,449.9256766926874,580.709732572272,356.5399270168673,53.53527777777792,53.67138888888918,72.3213888888889,89.95500000000011,47.85027777777755,46.60805555555551,71.8216666666667,38.52777777777799,35.17833333333328,32.72250000000016,192.8760633333334,532.0611111111111,43.49055591666667,280.0,94.42543055555564,2.8102333249999965,1.3482053527777764,1.4618466944444444,1188.340500000002,3998.296547,0.0,2196.2671722222235,1222.8909777777778,204.6916383333334,106985.72611111103,4.491251175000001,1.1591490544444443,3.8249662444444446,95.55607839166667,54.682500000000104,17.980661972222233,23.365548166666656
2026-03-13 23:00:00,0.9475829213805879,11.466824270372934,0.459192027,87.58559280824647,0.3726382023009797,4.2965,0.425,1.045,0.49,87.27,11.685,1.023,69.98,9.0,19.55,1.69,12.33952387,5.022222222,79.86555556,71.63,38.89,0.052,5.66,2.1,8.34,2.7000000000000006,0.029,0.16,54.24,10.88,0.051,1.922261484,0.20000000000000004,16.998,0.0,0.0,0.0,0.0,0.0,0.0,0.0,0.0,59.28731171715224,5.06674216518825,2.557191843556721,0.03407667653275052,0.015785664361884288,0.0642239317693601,0.30697244531605133,3.744964435621153,5.52600179481052,0.12281835074235914,0.08651716341194517,0.019359311964408512,8.576833333333333,0.0,0.0,0.0,0.0,0.0,0.0,0.0,0.0,0.0,0.0,0.0,0.0,0.0,7.0,0.254488152,4.295999999999999,0.0126,94.8506,0.22,0.108,0.0262,0.43,0.0566,1.1076004284,18.644000000000002,37.02,0.242,0.402,8.176,0.28800000000000003,0.184,0.518,33.424,1.002,1.3522189988,1475.2,105.0,25.142857142857142,14.0,60.0,28.25,8.0,0.9618739379639862,178.9358333,167.05875,175.3394444,188.5638889,178.7632639,61.81727279277736,328.31927450990446,449.9256766926874,580.709732572272,356.5399270168673,52.908055555555286,53.20250000000002,68.84333333333326,80.51972222222227,47.52999999999998,45.94361111111096,66.39416666666668,38.72944444444424,35.14722222222226,32.03999999999995,195.5726636111113,530.1027777777778,43.1416577222222,280.0,90.64413194444433,2.8221570944444467,1.3481323527777793,1.4741123583333322,1188.2308111111115,3998.296547,0.0,2210.599108333334,1220.3978805555557,204.95759805555542,107814.67777777782,4.463596808333332,1.1695930277777773,3.82839021388889,95.91337792847224,53.7100000000002,18.160132083333338,23.932725638888904
2026-03-14 00:00:00,0.947629910665789,11.467858034647362,0.459192027,87.58451205468685,0.37271651777631504,4.232666666666667,0.425,1.045,0.49,87.27,11.685,1.0231666666666668,69.98,9.0,19.55,1.69,12.33952387,5.177777778,79.62333333,72.17,37.66,0.052,5.66,2.1,8.34,2.7000000000000006,0.029,0.16,54.24,10.88,0.051,1.922261484,0.20000000000000004,16.915666666666667,0.0,0.0,0.0,0.0,0.0,0.0,0.0,0.0,59.27932255263121,5.072428561098994,2.5578069016535196,0.0340912339733664,0.01578519082311703,0.06426208194562465,0.30691481145093474,3.744481452706531,5.531380607442801,0.12306737619900565,0.08673814608627196,0.01937585052301598,8.630666666666666,0.0,0.0,0.0,0.0,0.0,0.0,0.0,0.0,0.0,0.0,0.0,0.0,0.0,7.0,0.254488152,4.383454545454545,0.012,94.71311090909091,0.21581818181818183,0.10616363636363636,0.023745454545454545,0.4818181818181818,0.06388909090909091,1.125675800309091,18.94090909090909,37.236363636363635,0.24763636363636363,0.37327272727272726,8.170727272727273,0.2449090909090909,0.17163636363636364,0.5158181818181818,33.08472727272727,0.9098181818181817,1.3726574810181817,1487.0363636363636,105.0,25.142857142857142,14.0,60.0,28.25,8.0,0.9618739379639862,178.9358333,167.05875,175.3394444,188.5638889,178.7632639,61.81727279277736,328.31927450990446,449.9256766926874,580.709732572272,356.5399270168673,52.23972222222239,53.01416666666656,66.67222222222209,68.90805555555558,47.10138888888897,45.30472222222233,54.28305555555554,38.6875000000002,32.50888888888883,30.220277777777767,183.32688777777807,528.0,42.32178452777778,280.0,96.52500000000065,2.787382572222222,1.3482927277777783,1.4391263166666663,1196.7249694444422,3998.296547,0.0,2224.1636583333343,1275.6185638888892,212.78296416666674,109985.53027777773,4.352876130555554,1.1513839480555546,3.859479494444447,94.29081263055559,52.980555555555256,17.626808583333357,24.023220805555546
2026-03-14 01:00:00,0.9476896681267512,11.469172698788528,0.459192027,87.58313763308472,0.37281611354458527,4.224571428571428,0.425,1.045,0.49,87.27,11.685,1.054,69.98,9.0,19.55,1.69,12.33952387,5.177777778,79.62333333,72.17,37.66,0.052,5.660000000000001,2.1,8.34,2.7,0.029,0.16,54.24,10.88,0.051,1.922261484,0.2,16.933857142857143,0.0,0.0,0.0,0.0,0.0,0.0,0.0,0.0,59.20667189655453,5.113162075458618,2.565527498195603,0.034333789368002215,0.015823352151658025,0.06459851133376224,0.3090703784607651,3.7575919591544715,5.57398685589592,0.12443212288973417,0.08812400438117393,0.019471921812870017,8.574142857142856,0.0,0.0,0.0,0.0,0.0,0.0,0.0,0.0,0.0,0.0,0.0,0.0,0.0,7.0,0.254488152,4.427090909090909,0.012,94.61803818181818,0.21036363636363636,0.10507272727272726,0.022109090909090908,0.5363636363636364,0.06896181818181818,1.1450638615818183,19.268181818181816,37.42727272727272,0.29672727272727273,0.35145454545454546,8.132545454545456,0.21218181818181817,0.16072727272727272,0.5103636363636364,32.68654545454545,0.8443636363636363,1.3938705475636364,1500.1272727272728,105.0,25.142857142857142,14.0,60.0,28.25,8.0,0.9618739379639862,178.9358333,167.05875,175.3394444,188.5638889,178.7632639,61.81727279277736,328.31927450990446,449.9256766926874,580.709732572272,356.5399270168673,51.96611111111111,53.35888888888874,66.08861111111115,72.70111111111133,47.13500000000021,44.994444444444305,56.28638888888889,38.995833333333515,32.771388888889014,32.3,183.46163861111077,527.8777777777777,43.261889194444436,280.0,96.52500000000065,2.8189902861111116,1.3479762527777794,1.4710088638888885,1188.2575055555567,3998.296547,0.0,2219.5435638888866,1241.8689222222215,209.4597611111111,109366.77166666668,4.377287983333332,1.177351700555556,3.7887168749999995,94.30866711597218,52.78972222222195,18.251205583333324,23.93709011111111
2026-03-14 02:00:00,0.9476488796565206,11.468275352443454,0.459192027,87.58407576790002,0.3727481327608677,4.258666666666667,0.425,1.045,0.49,87.27,11.685,1.0381666666666667,69.98,9.0,19.55,1.69,12.33952387,5.177777778,79.62333333,72.17,37.66,0.052,5.66,2.1,8.34,2.7000000000000006,0.029,0.16,54.24,10.88,0.051,1.922261484,0.20000000000000004,17.030166666666666,0.0,0.0,0.0,0.0,0.0,0.0,0.0,0.0,59.1596700743925,5.1411375648621656,2.5702078834250224,0.034474424929348955,0.01584176287703017,0.06481771801949586,0.31006879976215806,3.7634864710232203,5.602483585506078,0.12544807322622617,0.0891127936152966,0.019542106598685768,8.482833333333334,0.0,0.0,0.0,0.0,0.0,0.0,0.0,0.0,0.0,0.0,0.0,0.0,0.0,7.0,0.254488152,4.3572,0.012,94.80601999999999,0.2016,0.09884,0.027039999999999998,0.4392,0.0581,1.1243366832400001,19.1892,37.0928,0.3,0.3836,8.0908,0.2436,0.1768,0.51,32.995999999999995,0.9128,1.36957171304,1495.4,105.0,25.142857142857142,14.0,60.0,28.25,8.0,0.9618739379639862,178.9358333,167.05875,175.3394444,188.5638889,178.7632639,61.81727279277736,328.31927450990446,449.9256766926874,580.709732572272,356.5399270168673,51.590000000000195,52.817499999999924,68.24666666666644,72.12722222222204,46.85555555555548,44.6377777777778,61.26416666666651,39.031388888888884,34.52499999999987,28.676666666666637,182.19433222222239,530.1111111111111,43.533095972222206,280.0,98.11312500000024,2.8087302777777747,1.3481275027777804,1.4604905027777773,1207.727247222222,3998.296547,0.0,2225.349580555556,1231.2253027777783,209.1325761111111,107758.70749999996,4.455674341666672,1.1558826211111113,3.7170138722222217,94.14074901944447,52.554166666666745,18.320770972222242,23.76731347222221
2026-03-14 03:00:00,0.9475397202280019,11.465873845016047,0.459192027,87.58658643475596,0.3725662003800035,4.2335714285714285,0.425,1.045,0.49,87.27,11.685,0.9625714285714285,69.98,9.0,19.55,1.69,12.33952387,5.177777778,79.62333333,72.17,37.66,0.052,5.660000000000001,2.1,8.34,2.7,0.029,0.16,54.24,10.88,0.051,1.922261484,0.2,16.923,0.0,0.0,0.0,0.0,0.0,0.0,0.0,0.0,59.251600370966635,5.086531625486634,2.561032063851965,0.034198243566717565,0.015805324178158508,0.06438908042173146,0.30808890582070964,3.7517805001719284,5.546810943106453,0.1234700860167678,0.08718513863777907,0.019405382291538986,8.52742857142857,0.0,0.0,0.0,0.0,0.0,0.0,0.0,0.0,0.0,0.0,0.0,0.0,0.0,7.0,0.254488152,4.306666666666667,0.012133333333333333,94.94572666666666,0.19633333333333333,0.0944,0.031133333333333332,0.364,0.04960666666666667,1.1034544162666666,19.10333333333333,36.778666666666666,0.288,0.4086666666666666,8.057333333333334,0.26733333333333337,0.18866666666666668,0.5086666666666667,33.332,0.9646666666666667,1.3451924411333334,1488.3333333333333,105.0,25.142857142857142,14.0,60.0,28.25,8.0,0.9618739379639862,178.9358333,167.05875,175.3394444,188.5638889,178.7632639,61.81727279277736,328.31927450990446,449.9256766926874,580.709732572272,356.5399270168673,51.54777777777789,51.99250000000003,69.8644444444445,71.67138888888883,46.50583333333331,44.340833333333144,61.66250000000007,38.80166666666657,35.205555555555705,27.59972222222217,186.89799944444445,532.0,42.90457233333336,280.0,98.87694444444436,2.7992139,1.3480612166666681,1.4511392166666668,1187.7201861111123,3998.296547,0.0,2200.2044666666657,1245.5557638888895,208.75306249999997,108286.01694444439,4.411619844444443,1.1495707419444436,3.933376755555556,94.76398492638889,52.293888888888624,18.1165602777778,24.106529972222212
2026-03-14 04:00:00,0.9474772142269656,11.464498712993246,0.459192027,87.58802407277979,0.37246202371160936,4.220833333333333,0.425,1.045,0.49,87.27,11.685,0.972,69.98,9.0,19.55,1.69,12.33952387,5.177777778,79.62333333,72.17,37.66,0.052,5.66,2.1,8.34,2.7000000000000006,0.029,0.16,54.24,10.88,0.051,1.922261484,0.20000000000000004,16.9515,0.0,0.0,0.0,0.0,0.0,0.0,0.0,0.0,59.27462895457159,5.065832881508946,2.5600941161676096,0.03419952113683714,0.015823355840207384,0.06427499460517176,0.30930669031522023,3.760041707159459,5.528831494268862,0.1223991412916695,0.0863033930551495,0.019336390198138948,8.612,0.0,0.0,0.0,0.0,0.0,0.0,0.0,0.0,0.0,0.0,0.0,0.0,0.0,7.0,0.254488152,4.331666666666666,0.012633333333333333,94.89707666666666,0.20133333333333334,0.0959,0.03163333333333333,0.379,0.050756666666666665,1.0900254347666667,19.078333333333333,36.623666666666665,0.243,0.4036666666666667,8.047333333333333,0.25733333333333336,0.18366666666666667,0.5036666666666667,33.602,0.9446666666666667,1.3295318041333335,1478.3333333333333,105.0,25.142857142857142,14.0,60.0,28.25,8.0,0.9618739379639862,178.9358333,167.05875,175.3394444,188.5638889,178.7632639,61.81727279277736,328.31927450990446,449.9256766926874,580.709732572272,356.5399270168673,51.84999999999989,51.55305555555554,71.66916666666688,71.50694444444444,46.309999999999974,44.194444444444684,63.051944444444395,38.713055555555776,35.585000000000065,26.96499999999998,207.93444611111153,534.2333333333333,42.99577261111111,280.0,86.14833333333321,2.796155544444444,1.348301200000003,1.4478016527777777,1205.590700000002,3998.296547,0.0,2231.8909472222203,1264.4830944444448,213.56690499999996,109638.78666666665,4.343357963888889,1.156969284722223,3.7760336444444427,97.55131410972228,52.074722222222405,18.141878444444462,24.050395083333328
2026-03-14 05:00:00,0.947431905380815,11.463501918377935,0.459192027,87.58906617624125,0.3723865089680252,4.225142857142857,0.425,1.045,0.49,87.27,11.685,0.9917142857142858,69.98,9.0,19.55,1.69,12.33952387,5.177777778,79.62333333,72.17,37.66,0.052,5.660000000000001,2.1,8.34,2.7,0.029,0.16,54.24,10.88,0.051,1.922261484,0.2,16.951285714285714,0.0,0.0,0.0,0.0,0.0,0.0,0.0,0.0,59.225229919962594,5.080879713096669,2.5677955852004573,0.034491419703136246,0.015898245813490426,0.06449165583617884,0.31386058233051045,3.7891272382339087,5.550533434770242,0.12229011887596711,0.08652694564662688,0.019339107366863197,8.463571428571429,0.0,0.0,0.0,0.0,0.0,0.0,0.0,0.0,0.0,0.0,0.0,0.0,0.0,7.0,0.254488152,4.3468,0.013,94.842584,0.20766666666666667,0.09849333333333334,0.030613333333333333,0.4070666666666667,0.053776,1.081664835,19.0312,36.54626666666667,0.21746666666666667,0.39680000000000004,8.047466666666665,0.24893333333333334,0.18,0.4968,33.7872,0.93,1.31984675332,1471.4266666666667,105.0,25.142857142857142,14.0,60.0,28.25,8.0,0.9618739379639862,178.9358333,167.05875,175.3394444,188.5638889,178.7632639,61.81727279277736,328.31927450990446,449.9256766926874,580.709732572272,356.5399270168673,52.0,51.4,74.4,77.8,46.1,44.1,67.9,38.7,36.2,28.4,170.9298,535.0,43.63149,280.0,92.76516737942558,2.777778,1.340712,1.432075,1198.061,3998.296547,0.0,2221.042,1269.728,211.3566,109198.7,4.37858,1.162326,3.608217,92.6481985,52.0,18.37674,23.74132
2026-03-14 06:00:00,0.9474331011868169,11.463528226109972,0.459192027,87.58903867270321,0.3723885019780282,4.264666666666667,0.425,1.045,0.49,87.27,11.685,1.017,69.98,9.0,19.55,1.69,12.33952387,5.177777778,79.62333333,72.17,37.66,0.052,5.66,2.1,8.34,2.7000000000000006,0.029,0.16,54.24,10.88,0.051,1.9222614839999999,0.20000000000000004,16.94333333333333,0.0,0.0,0.0,0.0,0.0,0.0,0.0,0.0,59.25735062569556,5.062305753702943,2.564491550102425,0.03438984719530749,0.015883558248063877,0.06434237197499552,0.31304539346399546,3.7842310825029983,5.531371705910277,0.12164044370183918,0.0858821402561699,0.019293837346531128,8.592166666666666,0.0,0.0,0.0,0.0,0.0,0.0,0.0,0.0,0.0,0.0,0.0,0.0,0.0,7.0,0.254488152,4.3347999999999995,0.013,94.772024,0.21766666666666667,0.10409333333333333,0.025413333333333333,0.4710666666666667,0.061936,1.0872422849999999,18.923199999999998,36.68226666666666,0.24546666666666667,0.38480000000000003,8.075466666666665,0.24493333333333334,0.18,0.4848,33.7392,0.93,1.3265945645200001,1473.0266666666666,105.0,25.142857142857142,14.0,60.0,28.25,8.0,0.9618739379639862,178.9358333,167.05875,175.3394444,188.5638889,178.7632639,61.81727279277736,328.31927450990446,449.9256766926874,580.709732572272,356.5399270168673,52.321727019498525,52.343175487465125,66.80362116991644,85.46406685236755,45.510027855153105,43.58802228412266,71.29944289693593,38.74150417827298,37.39052924791099,30.96072423398322,178.14974484679684,535.0,43.026918161559884,280.0,92.37756745744416,2.7877881476323108,1.3483881699164335,1.4391443676880222,1207.6159442896917,3998.296547,0.0,2227.0288412256264,1272.4110974930377,213.84891030640662,109647.44958217272,4.323556534818942,1.1677989908077984,3.7334690362117,93.60484119220058,51.20529247910882,18.145238857938686,24.025819275766015
2026-03-14 07:00:00,0.9625212950143083,11.38413971610174,0.459192027,87.65333898888395,0.387563885042925,4.269666666666667,0.405,0.93,0.49,87.065,12.005,1.0006666666666666,69.98,9.0,19.55,1.69,12.33952387,5.177777778,79.62333333,72.17,37.66,0.05000000000000001,5.78,2.13,8.13,2.76,0.022000000000000002,0.16,54.29999999999999,10.66,0.051,1.844290657,0.20000000000000004,16.962833333333332,0.0,0.0,0.0,0.0,0.0,0.0,0.0,0.0,58.98808603894209,4.59084432535581,2.3196901447914375,0.044403364652652995,0.01863203891592066,0.06537633897750512,0.33772113552577315,4.040849732246149,5.950787838780189,0.13186841215767095,0.1384703670700921,0.02392818422559505,8.667833333333332,0.0,0.0,0.0,0.0,0.0,0.0,0.0,0.0,0.0,0.0,0.0,0.0,0.0,7.0,0.254488152,4.3228,0.013,94.701464,0.22766666666666668,0.10969333333333334,0.020213333333333333,0.5350666666666667,0.07009599999999999,1.092819735,18.8152,36.818266666666666,0.2734666666666667,0.3728,8.103466666666666,0.24093333333333333,0.18,0.4728,33.6912,0.93,1.33334237572,1474.6266666666668,105.0,25.142857142857142,14.0,60.0,28.25,8.0,0.9618739379639862,178.9358333,167.05875,175.3394444,188.5638889,178.7632639,61.81727279277736,328.31927450990446,449.9256766926874,580.709732572272,356.5399270168673,52.453760445682526,54.297771587743696,63.7136490250698,80.04150417827303,45.33119777158741,43.50501392757661,67.34206128133698,38.137047353760465,36.478272980501416,28.517827298050225,197.9093136490252,535.0,42.54586119777158,280.0,88.7999999999995,2.801602902506962,1.3480515097493058,1.4534757186629526,1217.930910863511,3998.296547,0.0,2243.1019080779956,1268.7942562674089,215.57380473537594,110564.17576601691,4.32953401114206,1.1889490947075196,3.690316155988858,96.22298405849584,51.189136490250874,18.026346824512505,24.34359077994429
2026-03-14 08:00:00,0.9625000803772571,11.382506189048794,0.459192027,87.65499373057393,0.3875002411317712,4.263142857142857,0.40499999999999997,0.93,0.49,87.06499999999998,12.005,0.9744285714285714,69.98,9.0,19.55,1.69,12.33952387,5.177777778,79.62333333,72.17,37.66,0.05,5.78,2.13,8.13,2.7600000000000002,0.022,0.16,54.3,10.66,0.051,1.844290657,0.2,16.95542857142857,0.0,0.0,0.0,0.0,0.0,0.0,0.0,0.0,58.98364964510322,4.632889012755603,2.3139937380575972,0.04396039357590655,0.01845455120817618,0.06532137220356893,0.3315046152791257,3.9948433157503738,5.961827182134365,0.13406001968639297,0.1423049288830966,0.02396645997015246,8.791285714285713,0.0,0.0,0.0,0.0,0.0,0.0,0.0,0.0,0.0,0.0,0.0,0.0,0.0,7.0,0.254488152,4.345555555555555,0.012744444444444444,94.7465888888889,0.22233333333333336,0.10716666666666667,0.023344444444444445,0.4784444444444445,0.06382222222222222,1.092599189111111,18.669888888888888,36.83211111111111,0.2978888888888889,0.3878888888888889,8.102333333333332,0.2604444444444444,0.18511111111111112,0.46744444444444444,33.71066666666667,0.9708888888888889,1.3329496162222223,1478.5777777777778,105.0,25.142857142857142,14.0,60.0,28.25,8.0,0.9618739379639862,178.9358333,167.05875,175.3394444,188.5638889,178.7632639,61.81727279277736,328.31927450990446,449.9256766926874,580.709732572272,356.5399270168673,52.55472222222216,54.65416666666669,61.34027777777773,79.10027777777772,45.29888888888876,43.468611111110974,67.43499999999989,37.93416666666674,35.6986111111112,28.017222222222294,187.41441611111077,533.0972222222222,43.332625472222226,280.0,91.92444444444378,2.8127410444444467,1.3484235555555566,1.4644574305555558,1210.5010083333336,3998.296547,0.0,2242.543969444444,1239.7394027777775,210.7258680555555,108807.75555555557,4.415433174999999,1.1807805133333338,3.6950150805555566,94.83241013472218,51.37722222222204,18.288797944444457,23.91502774999999
2026-03-14 09:00:00,0.9624918926217609,11.381875731875594,0.459192027,87.65563237550263,0.38747567786528286,4.257833333333333,0.405,0.93,0.49,87.065,12.005,0.9888333333333333,69.98,9.0,19.55,1.69,12.33952387,5.177777778,79.62333333,72.17,37.66,0.05000000000000001,5.78,2.13,8.13,2.76,0.022000000000000002,0.16,54.29999999999999,10.66,0.051,1.844290657,0.20000000000000004,16.952166666666667,0.0,0.0,0.0,0.0,0.0,0.0,0.0,0.0,59.00906683651322,4.614035365604689,2.3132134259372994,0.043857358796205836,0.01845847515532527,0.06519148327918645,0.33136368207609296,3.9938591365311282,5.947009113285219,0.13351312960575648,0.14119246600403168,0.02396229084332834,8.636000000000001,0.0,0.0,0.0,0.0,0.0,0.0,0.0,0.0,0.0,0.0,0.0,0.0,0.0,7.0,0.254488152,4.378888888888889,0.01241111111111111,94.82692222222222,0.21233333333333335,0.10216666666666667,0.02901111111111111,0.3851111111111112,0.05315555555555555,1.0906140357777776,18.513222222222222,36.80877777777778,0.32122222222222224,0.4112222222222222,8.092333333333332,0.2871111111111111,0.19177777777777777,0.4641111111111111,33.75066666666667,1.0242222222222224,1.3303836395555557,1483.2444444444445,105.0,25.142857142857142,14.0,60.0,28.25,8.0,0.9618739379639862,178.9358333,167.05875,175.3394444,188.5638889,178.7632639,61.81727279277736,328.31927450990446,449.9256766926874,580.709732572272,356.5399270168673,53.79916666666674,53.864444444444395,60.34055555555542,83.35111111111101,45.88416666666657,43.85138888888893,68.97888888888879,38.283611111111036,35.51111111111103,28.433611111111066,169.49469055555548,532.625,42.83585283333339,280.0,92.75473767837639,2.798723575000004,1.3480890027777797,1.4504647027777784,1212.3857361111095,3998.296547,0.0,2249.436197222221,1252.030013888889,212.14505888888897,108703.68527777777,4.429247961111112,1.1737991074999998,3.7443093861111127,92.4580464986111,51.972500000000004,18.007137305555556,24.031781055555566
2026-03-14 10:00:00,0.9625089832429676,11.383191709708509,0.459192027,87.65429930704852,0.3875269497289029,4.272714285714286,0.4050000000000001,0.9299999999999999,0.49,87.06499999999998,12.004999999999999,0.9397142857142857,69.98,9.0,19.55,1.69,12.33952387,5.177777778,79.62333333,72.17,37.66,0.05,5.78,2.13,8.13,2.7600000000000002,0.022,0.16,54.3,10.66,0.051,1.844290657,0.2,16.948428571428572,0.0,0.0,0.0,0.0,0.0,0.0,0.0,0.0,59.01885708991297,4.608472003521241,2.312657198462923,0.04379746622188411,0.018452236657833198,0.06513804919369233,0.3310358253499966,3.9914558838308736,5.94167197950104,0.13339435941961172,0.1409235369026292,0.023962330841752984,8.651571428571428,0.0,0.0,0.0,0.0,0.0,0.0,0.0,0.0,0.0,0.0,0.0,0.0,0.0,7.0,0.254488152,4.412222222222222,0.012077777777777778,94.90725555555555,0.20233333333333334,0.09716666666666667,0.03467777777777778,0.2917777777777778,0.04248888888888889,1.0886288824444443,18.356555555555556,36.785444444444444,0.34455555555555556,0.4345555555555556,8.082333333333333,0.31377777777777777,0.19844444444444445,0.4607777777777778,33.79066666666667,1.0775555555555556,1.327817662888889,1487.911111111111,105.0,25.142857142857142,14.0,60.0,28.25,8.0,0.9618739379639862,178.9358333,167.05875,175.3394444,188.5638889,178.7632639,61.81727279277736,328.31927450990446,449.9256766926874,580.709732572272,356.5399270168673,55.08666666666669,54.65888888888888,61.643888888888796,81.46305555555558,46.96555555555554,44.58222222222234,57.663055555555516,38.530555555555765,35.91138888888892,33.348888888888844,187.7148805555556,538.6527777777778,42.856928055555585,280.0,94.63777777777814,2.785835369444446,1.348183616666669,1.4375937666666658,1209.1450416666642,3998.296547,0.0,2224.948883333335,1241.2216861111103,208.23986083333355,106862.5452777778,4.505812277777779,1.1626823583333328,3.8364117111111145,94.87222167361112,52.88638888888885,18.096185888888897,24.129823111111115
2026-03-14 11:00:00,0.9631977024622911,11.436223089596412,0.459192027,87.6005792079413,0.3895931073868732,3.774142857142857,0.40499999999999997,0.93,0.49,87.06499999999998,12.005,0.9014285714285714,69.98,9.0,19.55,1.69,12.33952387,5.177777778,79.62333333,72.17,37.66,0.05,5.78,2.13,8.13,2.7600000000000002,0.022,0.16,54.3,10.66,0.051,1.844290657,0.2,16.974285714285713,0.0,0.0,0.0,0.0,0.0,0.0,0.0,0.0,58.99800115521759,4.613963231844977,2.3147993589609355,0.04400070550512275,0.018494543123675773,0.06526462039375358,0.3327585383733408,4.004154205997669,5.95165425116428,0.13330335371824104,0.14089897188850542,0.02395608327496484,8.670285714285715,0.0,0.0,0.0,0.0,0.0,0.0,0.0,0.0,0.0,0.0,0.0,0.0,0.0,7.0,0.254488152,4.42,0.012,94.93198,0.2,0.096,0.03646,0.2654,0.03816,1.09169848782,18.4626,36.849000000000004,0.3362,0.4538,7.8638,0.3246,0.19540000000000002,0.4968,33.754,1.0992000000000002,1.32466261656,1488.54,105.0,25.142857142857142,14.0,60.0,28.25,8.0,0.9618739379639862,178.9358333,167.05875,175.3394444,188.5638889,178.7632639,61.81727279277736,328.31927450990446,449.9256766926874,580.709732572272,356.5399270168673,55.53076923076923,55.5730769230769,61.73461538461539,81.12692307692303,47.55384615384615,44.86923076923077,53.40000000000001,38.76923076923075,35.82307692307691,35.72692307692307,204.49386538461533,540.0,42.29675307692309,280.0,88.79999999999998,2.8099403076923073,1.3463289999999997,1.4634913846153843,1229.6509230769234,3998.296547,0.0,2238.0530769230772,1254.7040769230769,216.20643846153845,110358.18846153846,4.375776615384615,1.1775506538461544,3.854834461538462,97.09543716346153,53.226923076923065,17.678287692307695,24.117588461538464
2026-03-14 12:00:00,0.9642556133698729,11.51768222948021,0.459192027,87.51806215714991,0.39276684010961854,4.327166666666667,0.405,0.93,0.49,87.065,12.005,0.9051666666666667,69.98,9.0,19.55,1.69,12.33952387,5.177777778,79.62333333,72.17,37.66,0.05000000000000001,5.78,2.13,8.13,2.76,0.022000000000000002,0.16,54.29999999999999,10.66,0.051,1.844290657,0.20000000000000004,16.977999999999998,0.0,0.0,0.0,0.0,0.0,0.0,0.0,0.0,58.92964540742755,4.639247157065069,2.320723716720711,0.04458015994372,0.018599961858672343,0.0656648629646827,0.3372313417626323,4.0370910244748615,5.985960629464728,0.13339918843622076,0.14150290695829035,0.023942666341751826,8.6415,0.0,0.0,0.0,0.0,0.0,0.0,0.0,0.0,0.0,0.0,0.0,0.0,0.0,7.0,0.254488152,4.418,0.012,94.94186666666666,0.19866666666666669,0.096,0.03746666666666666,0.26,0.036,1.0949098133333333,18.619999999999997,36.91,0.32933333333333337,0.4693333333333333,7.6160000000000005,0.33266666666666667,0.19066666666666668,0.5373333333333333,33.71066666666667,1.118,1.3208319004,1486.8666666666666,105.0,25.142857142857142,14.0,60.0,28.25,8.0,0.9618739379639862,178.9358333,167.05875,175.3394444,188.5638889,178.7632639,61.81727279277736,328.31927450990446,449.9256766926874,580.709732572272,356.5399270168673,55.75807365439094,55.49263456090651,61.65977337110485,75.91104815864033,48.70368271954673,45.40141643059483,50.621246458923395,37.87422096317278,34.61671388101982,36.76430594900844,179.1787781869685,535.042492917847,42.460136628895214,280.0,97.79320113314454,2.804581634560907,1.3481529065155782,1.4564078271954695,1208.5242889518438,3998.296547,0.0,2238.2240283286105,1244.5667167138809,210.46947762039645,108448.75127478759,4.462880286118984,1.1728266045325788,3.7526721926345568,93.74118810977333,53.82407932011298,17.731128951841388,24.031122521246445
2026-03-14 13:00:00,0.9629355206584158,11.416035090698024,0.459192027,87.62102938864355,0.3888065619752477,4.315,0.405,0.93,0.49,87.065,12.005,0.9148333333333333,69.98,9.0,19.55,1.69,12.33952387,5.177777778,79.62333333,72.17,37.66,0.05000000000000001,5.78,2.13,8.13,2.76,0.022000000000000002,0.16,54.29999999999999,10.66,0.051,1.844290657,0.20000000000000004,16.996333333333332,0.0,0.0,0.0,0.0,0.0,0.0,0.0,0.0,58.932257105608535,4.637976004780201,2.32054328357096,0.04456164967475144,0.01859732608655537,0.06565018198152557,0.33710958511518996,4.036196164187131,5.984583318569129,0.13337902336736673,0.14145117054925688,0.023942883344241727,8.663,0.0,0.0,0.0,0.0,0.0,0.0,0.0,0.0,0.0,0.0,0.0,0.0,0.0,7.0,0.254488152,4.398,0.012,94.97053333333334,0.18533333333333332,0.096,0.04213333333333333,0.26,0.036,1.0855509766666667,18.52,36.71,0.4226666666666667,0.46266666666666667,7.676,0.35933333333333334,0.19733333333333333,0.5106666666666667,33.81733333333333,1.198,1.3125336944,1475.5333333333333,105.0,25.142857142857142,14.0,60.0,28.25,8.0,0.9618739379639862,178.9358333,167.05875,175.3394444,188.5638889,178.7632639,61.81727279277736,328.31927450990446,449.9256766926874,580.709732572272,356.5399270168673,55.91805555555569,55.80027777777749,66.3233333333333,79.03111111111117,49.230277777777694,45.72416666666659,55.259722222222244,38.44638888888887,33.388333333333264,32.16277777777785,173.9940244444445,535.0,42.87900966666669,280.0,93.90405567520621,2.803943944444446,1.348214366666665,1.455791977777777,1218.768936111112,3998.296547,0.0,2246.2915222222227,1235.486013888889,210.2475388888889,107820.75722222225,4.487274577777778,1.1829795972222217,3.779915755555556,93.05420823888889,54.1669444444448,17.908975194444444,23.858193555555545
