Repository: saikumar-voptimai/evonith_bf_webapp

# Evonith BF2 — Blast Furnace Intelligence Platform

Monitoring, modelling and optimisation of **Blast Furnace 2 (BF2)** at Evonith Steel: live telemetry from InfluxDB,
manual plant reports from Neon PostgreSQL, a two-zone energy model of the furnace, blend and fuel optimisers, a
conversational assistant (FurnaceMind) and a live digital twin evaluated every hour.

The platform has three deployable parts that share one Python service layer, plus the shared data library:

| Part | Path | What it is |
|---|---|---|
| **Streamlit app** (legacy) | `src/app.py`, `src/custom_pages/` | The original 11-page dashboard; still the home of the model pages. Served under `/legacy` in production |

File: src/assets/data/V10_df_filtered.csv (part 142 of 166)
datetime,Hot Blast PressureBar,Hot Blast Temp.oC,Hot Blast VolumeNm3/Hr.,O2 Enrichment %,OxygenFlowNm3/Hr.,PermeabilityKgs/Hr.,RAFToC,SteamKgs/Hr.,TopPressureBar,TuyereVelocitym/s,Differential PressureTotalBar,Charges/Hrs.,StockRodLevel,COKE_ASH%,COKE_FC%,COKE_IM%,COKE_MOIST%,COKE_MT,COKE_VM%,NUTCOKE_ASH%,NUTCOKE_FC%,NUTCOKE_IM%,NUTCOKE_MOIST%,NUTCOKE_MT,NUTCOKE_VM%,PCI_2_%Ash,PCI_2_%FC,PCI_2_%IM,PCI_2_MT,PCI_2_%VM,Sinter_SP_MT,Sinter_SP_02_Al2O3%,Sinter_SP_02_Basicity,Sinter_SP_02_CaO%,Sinter_SP_02_Cold_Strength_AI,Sinter_SP_02_Cold_strength_TI,Sinter_SP_02_Fe(T)%,Sinter_SP_02_FeO%,Sinter_SP_02_Hot_strength_RDI,Sinter_SP_02_Hot_strength_RI,Sinter_SP_02_K2O%,Sinter_SP_02_MgO%,Sinter_SP_02_MnO%,Sinter_SP_02_Na2O%,Sinter_SP_02_P%,Sinter_SP_02_SiO2%,Sinter_SP_02_TiO2%,ORE_%Al2O3,ORE_%CaO,ORE_%Fe(T),ORE_%K2O,ORE_%LOI,ORE_%MgO,ORE_%MnO,ORE_MT,ORE_%Na2O,ORE_%P,ORE_%SiO2,ORE_%TiO2,ORE_%TM,Geomin Type,FLUX_Al2O3%,FLUX_CaO%,FLUX_Fe2O3%,FLUX_LOI%,FLUX_MgO%,FLUX_MT,FLUX_SiO2%,FLUX_TM%,COKE_DISCHARGE_TIME,WEIGHTED_COKE_ANGLE,TOTAL_COKE_PORTIONS,NON_COKE_DISCHARGE_TIME,WEIGHTED_NON_COKE_ANGLE,TOTAL_NON_COKE_PORTIONS,UnitCost Lakhs/Thm,ActualKg/Thm.,FurnaceTopGasAnalysisCO2ETACO,Act. Fuel RateKg/Thm.,Coke Rate Kg/Thm,ProductionTonnesPerHr
2025-06-07 10:00:00,2.565300964,1143.701389,110843.2903,2.906018512,3998.948289,1520.649803,2331.757042,0.0,1.348156083,235.3270806,1.216996508,7.0,1.110175571,11.86,87.13,0.43,4.0,268.7966667,1.01,11.66,87.32,0.48,7.7,37.65066667,1.02,9.16,69.13,2.08,92.43,19.63,845.144,2.28,2.034358047,11.25,4.973333333,79.98666667,54.39,9.47,30.455,66.02,0.069,2.07,0.28,0.034,0.048,5.53,0.14,2.91037606,0.079069783,43.53086731,0.013748476,3.191363956,0.034560018,0.049163763,354.5446667,0.009282876,0.073090988,3.968449062,0.2588476,2.568163579,1.0,0.72,0.0,1.02,1.16,0.0,2.623333333,96.48,0.1,75.0,23.4,10.0,60.0,26.5,8.0,121.935416675,120.0,43.69940842,544.1416667,424.1416667,85.33333333
2025-06-07 11:00:00,2.599247597,1145.145,110093.9286,2.926900305,4000.473922,1469.243881,2312.541919,0.0,1.3484478,231.6596892,1.25079825,7.0,1.123982491,11.86,87.13,0.43,4.0,268.7966667,1.01,11.66,87.32,0.48,7.7,37.65066667,1.02,9.16,69.13,2.08,92.43,19.63,845.144,2.28,2.034358047,11.25,4.973333333,79.98666667,54.39,9.47,30.455,66.02,0.069,2.07,0.28,0.034,0.048,5.53,0.14,2.91037606,0.079069783,43.53086731,0.013748476,3.191363956,0.034560018,0.049163763,354.5446667,0.009282876,0.073090988,3.968449062,0.2588476,2.568163579,1.0,0.72,0.0,1.02,1.16,0.0,2.623333333,96.48,0.1,75.0,23.4,10.0,60.0,26.5,8.0,122.37916667500001,120.0,42.69919278,545.9166667,425.9166667,90.41666667
2025-06-07 12:00:00,2.566599053,1162.078611,109215.7036,2.951023159,4001.292722,1497.548164,2331.539839,0.0,1.348342356,234.7512869,1.218305417,7.0,1.395056902,11.86,87.13,0.43,4.0,268.7966667,1.01,11.66,87.32,0.48,7.7,37.65066667,1.02,9.16,69.13,2.08,92.43,19.63,845.144,2.28,2.034358047,11.25,4.973333333,79.98666667,54.39,9.47,30.455,66.02,0.069,2.07,0.28,0.034,0.048,5.53,0.14,2.91037606,0.079069783,43.53086731,0.013748476,3.191363956,0.034560018,0.049163763,354.5446667,0.009282876,0.073090988,3.968449062,0.2588476,2.568163579,1.0,0.72,0.0,1.02,1.16,0.0,2.623333333,96.48,0.1,75.0,23.4,10.0,60.0,26.5,8.0,122.80555555,125.0,42.27402586,549.9722222,424.9722222,88.96
2025-06-07 13:00:00,2.6395801,1144.751667,108534.9869,2.967927968,3999.147908,1403.437497,2310.044317,0.0,1.348437519,225.9670222,1.290981756,7.0,1.052635556,11.86,87.13,0.43,4.0,268.7966667,1.01,11.66,87.32,0.48,7.7,37.65066667,1.02,9.16,69.13,2.08,92.43,19.63,845.144,2.28,2.034358047,11.25,4.973333333,79.98666667,54.39,9.47,30.455,66.02,0.069,2.07,0.28,0.034,0.048,5.53,0.14,2.91037606,0.079069783,43.53086731,0.013748476,3.191363956,0.034560018,0.049163763,354.5446667,0.009282876,0.073090988,3.968449062,0.2588476,2.568163579,1.0,0.72,0.0,1.02,1.16,0.0,2.623333333,96.48,0.1,75.0,23.4,10.0,60.0,26.5,8.0,121.80319445,127.0,42.47097067,546.9027778,419.9027778,85.19685039
2025-06-07 14:00:00,2.647561339,1140.283611,110781.9036,2.907971732,3999.421778,1422.264347,2309.183325,0.0,1.3483327,229.1841956,1.299219669,7.0,1.287032249,11.86,87.13,0.43,4.0,268.7966667,1.01,11.66,87.32,0.48,7.7,37.65066667,1.02,9.16,69.13,2.08,92.43,19.63,845.144,2.28,2.034358047,11.25,4.973333333,79.98666667,54.39,9.47,30.455,66.02,0.069,2.07,0.28,0.034,0.048,5.53,0.14,2.91037606,0.079069783,43.53086731,0.013748476,3.191363956,0.034560018,0.049163763,354.5446667,0.009282876,0.073090988,3.968449062,0.2588476,2.568163579,1.0,0.72,0.0,1.02,1.16,0.0,2.623333333,96.48,0.1,75.0,23.4,10.0,60.0,26.5,8.0,121.159027775,130.0,43.48797267,545.7361111,415.7361111,85.15384615
2025-06-07 15:00:00,2.642646411,1166.811944,110574.2144,2.910511684,3995.412953,1427.687119,2320.683511,0.0,1.348516525,233.4855947,1.294039869,7.0,1.218436595,11.86,87.13,0.43,4.0,268.7966667,1.01,11.66,87.32,0.48,7.7,37.65066667,1.02,9.16,69.13,2.08,92.43,19.63,845.144,2.28,2.034358047,11.25,4.973333333,79.98666667,54.39,9.47,30.455,66.02,0.069,2.07,0.28,0.034,0.048,5.53,0.14,2.91037606,0.079069783,43.53086731,0.013748476,3.191363956,0.034560018,0.049163763,354.5446667,0.009282876,0.073090988,3.968449062,0.2588476,2.568163579,1.0,0.72,0.0,1.02,1.16,0.0,2.623333333,96.48,0.1,75.0,23.4,10.0,60.0,26.5,8.0,121.0125,135.0,43.16004467,547.5,412.5,85.77777778
2025-06-07 16:00:00,2.626932967,1176.918889,110422.4436,2.920313296,4003.374958,1441.553069,2345.345592,0.0,1.348234433,235.8281567,1.278531606,7.0,1.285631287,11.68,87.35,0.48,4.5,268.7966667,0.97,11.66,87.32,0.48,7.7,37.65066667,1.02,9.28,69.08,2.06,92.43,19.58,845.144,2.29,2.003558719,11.26,4.973333333,79.98666667,54.31,9.34,30.77,66.02,0.064,2.11,0.26,0.036,0.05,5.62,0.14,2.91037606,0.079069783,43.53086731,0.013748476,3.191363956,0.034560018,0.049163763,354.5446667,0.009282876,0.073090988,3.968449062,0.2588476,2.568163579,1.0,0.72,0.0,1.02,1.16,0.0,2.623333333,96.48,0.1,75.0,23.4,10.0,60.0,26.5,8.0,122.378472225,125.0,42.34963653,548.2638889,423.2638889,89.04
2025-06-07 17:00:00,2.647247853,1179.929722,110362.9122,2.919282832,3999.803797,1418.302792,2331.566358,0.0,1.34853345,234.8924011,1.298658244,7.0,1.14364635,11.68,87.35,0.48,4.5,268.7966667,0.97,11.66,87.32,0.48,7.7,37.65066667,1.02,9.28,69.08,2.06,92.43,19.58,845.144,2.29,2.003558719,11.26,4.973333333,79.98666667,54.31,9.34,30.77,66.02,0.064,2.11,0.26,0.036,0.05,5.62,0.14,2.91037606,0.079069783,43.53086731,0.013748476,3.191363956,0.034560018,0.049163763,354.5446667,0.009282876,0.073090988,3.968449062,0.2588476,2.568163579,1.0,0.72,0.0,1.02,1.16,0.0,2.623333333,96.48,0.1,75.0,23.4,10.0,60.0,26.5,8.0,122.4326389,135.0,42.08461942,553.1805556,418.1805556,85.48148148
2025-06-07 18:00:00,2.605147183,1188.253056,108983.3689,2.95845946,4002.849228,1447.633233,2319.176517,0.0,1.348355603,235.8451556,1.256930092,7.0,1.115678094,11.68,87.35,0.48,4.5,268.7966667,0.97,11.66,87.32,0.48,7.7,37.65066667,1.02,9.28,69.08,2.06,92.43,19.58,845.144,2.29,2.003558719,11.26,4.973333333,79.98666667,54.31,9.34,30.77,66.02,0.064,2.11,0.26,0.036,0.05,5.62,0.14,2.91037606,0.079069783,43.53086731,0.013748476,3.191363956,0.034560018,0.049163763,354.5446667,0.009282876,0.073090988,3.968449062,0.2588476,2.568163579,1.0,0.72,0.0,1.02,1.16,0.0,2.623333333,96.48,0.1,75.0,23.4,10.0,60.0,26.5,8.0,123.820416675,133.0,41.83647472,557.7916667,424.7916667,91.57894737
2025-06-07 19:00:00,2.596016542,1197.833889,107840.2961,2.986739703,3998.754375,1442.718056,2314.22565,0.0,1.348152433,235.6480322,1.247797203,7.0,1.147325946,11.68,87.35,0.48,4.5,268.7966667,0.97,11.66,87.32,0.48,7.7,37.65066667,1.02,9.28,69.08,2.06,92.43,19.58,845.144,2.29,2.003558719,11.26,4.973333333,79.98666667,54.31,9.34,30.77,66.02,0.064,2.11,0.26,0.036,0.05,5.62,0.14,2.91037606,0.079069783,43.53086731,0.013748476,3.191363956,0.034560018,0.049163763,354.5446667,0.009282876,0.073090988,3.968449062,0.2588476,2.568163579,1.0,0.72,0.0,1.02,1.16,0.0,2.623333333,96.48,0.1,75.0,23.4,10.0,60.0,26.5,8.0,123.6675,139.0,42.12195744,560.0,421.0,91.72661871
2025-06-07 20:00:00,2.603579892,1199.781389,108041.1553,2.981783588,3999.549836,1437.099769,2329.067289,0.0,1.348477958,235.9287375,1.255269942,7.0,1.073362833,11.68,87.35,0.48,4.5,268.7966667,0.97,11.66,87.32,0.48,7.7,37.65066667,1.02,9.28,69.08,2.06,92.43,19.58,845.144,2.29,2.003558719,11.26,4.973333333,79.98666667,54.31,9.34,30.77,66.02,0.064,2.11,0.26,0.036,0.05,5.62,0.14,2.91037606,0.079069783,43.53086731,0.013748476,3.191363956,0.034560018,0.049163763,354.5446667,0.009282876,0.073090988,3.968449062,0.2588476,2.568163579,1.0,0.72,0.0,1.02,1.16,0.0,2.623333333,96.48,0.1,75.0,23.4,10.0,60.0,26.5,8.0,123.1975,143.0,41.8634405,560.0,417.0,85.38461538
2025-06-07 21:00:00,2.591607933,1217.290278,107138.6094,3.00693564,3999.617783,1438.961786,2323.120325,0.0,1.348225983,237.4425094,1.243118364,7.0,1.128455383,11.68,87.35,0.48,4.5,268.7966667,0.97,11.66,87.32,0.48,7.7,37.65066667,1.02,9.28,69.08,2.06,92.43,19.58,845.144,2.29,2.003558719,11.26,4.973333333,79.98666667,54.31,9.34,30.77,66.02,0.064,2.11,0.26,0.036,0.05,5.62,0.14,2.91037606,0.079069783,43.53086731,0.013748476,3.191363956,0.034560018,0.049163763,354.5446667,0.009282876,0.073090988,3.968449062,0.2588476,2.568163579,1.0,0.72,0.0,1.02,1.16,0.0,2.623333333,96.48,0.1,75.0,23.4,10.0,60.0,26.5,8.0,122.78819445,150.0,41.71343792,561.6527778,411.6527778,85.46666667
2025-06-07 22:00:00,2.560221261,1207.942778,107506.3381,2.999116444,4002.901908,1482.534189,2334.5493,0.0,1.348204867,238.9885322,1.211784975,7.0,1.046930514,11.68,87.35,0.48,4.5,268.7966667,0.97,11.66,87.32,0.48,7.7,37.65066667,1.02,9.28,69.08,2.06,92.43,19.58,845.144,2.29,2.003558719,11.26,4.973333333,79.98666667,54.31,9.34,30.77,66.02,0.064,2.11,0.26,0.036,0.05,5.62,0.14,2.91037606,0.079069783,43.53086731,0.013748476,3.191363956,0.034560018,0.049163763,354.5446667,0.009282876,0.073090988,3.968449062,0.2588476,2.568163579,1.0,0.72,0.0,1.02,1.16,0.0,2.623333333,96.48,0.1,75.0,23.4,10.0,60.0,26.5,8.0,125.02277777500001,141.0,41.38395853,566.3611111,425.3611111,85.24822695
2025-06-07 23:00:00,2.571284936,1214.438333,106604.6594,3.020757515,3997.991092,1454.731431,2328.357431,0.0,1.348321808,237.0681331,1.223275027,7.0,1.024532235,12.35,86.69,0.48,4.1,269.458,0.96,11.54,87.45,0.47,7.2,36.67566667,1.01,8.89,69.51,1.96,87.24,19.64,821.8293333,1.97,1.975044563,11.08,5.133333333,80.02222222,54.84,9.48,31.4,66.02,0.067,1.97,0.26,0.038,0.05,5.61,0.14,4.107330145,0.086572442,58.0528123,0.022507734,4.194053799,0.053569475,0.074507188,324.5556667,0.021118573,0.086764247,7.881335528,0.327911224,3.523000163,1.0,0.72,0.0,1.02,1.16,0.0,0.0,96.48,0.1,75.0,23.4,10.0,60.0,26.5,8.0,125.345,146.0,41.82758747,570.0,424.0,85.06849315
2025-06-08 00:00:00,2.5899763,1172.863889,110843.9328,2.905594103,3998.387039,1433.337728,2347.308231,0.0,1.299136103,238.4913531,1.290727578,7.0,1.375089212,11.40827143,87.57902775,0.62797506,3.845152242,268.8046667,1.012700821,11.485,87.485,0.445,6.6,36.805,1.03,9.14,68.0,1.49,89.65333333,21.37,784.874,2.24,2.003690037,10.86,5.133333333,80.02222222,54.84,9.62,31.4,66.02,0.068,2.02,0.27,0.031,0.05,5.42,0.12,3.306151255,0.079667793,60.15783495,0.016157756,4.14267717,0.055975581,0.04926949,341.2956667,0.015948586,0.073622222,5.782025516,0.231577107,3.690127622,1.0,0.628144505,0.0,1.000378286,0.992623416,0.0,3.524666667,74.35369775,0.232646113,75.0,23.4,10.0,60.0,26.5,8.0,125.2888889,120.0,42.55058169,557.5555556,437.5555556,89.75
2025-06-08 01:00:00,2.554454317,1179.6125,109795.1456,2.9405606,4008.250156,1459.212311,2347.887375,0.0,1.299183136,239.6257117,1.255480275,7.0,1.433895156,11.40827143,87.57902775,0.62797506,3.845152242,268.8046667,1.012700821,11.485,87.485,0.445,6.6,36.805,1.03,9.14,68.0,1.49,89.65333333,21.37,784.874,2.24,2.003690037,10.86,5.133333333,80.02222222,54.84,9.62,31.4,66.02,0.068,2.02,0.27,0.031,0.05,5.42,0.12,3.306151255,0.079667793,60.15783495,0.016157756,4.14267717,0.055975581,0.04926949,341.2956667,0.015948586,0.073622222,5.782025516,0.231577107,3.690127622,1.0,0.628144505,0.0,1.000378286,0.992623416,0.0,3.524666667,74.35369775,0.232646113,75.0,23.4,10.0,60.0,26.5,8.0,126.77194445,127.0,42.11351311,566.7777778,439.7777778,85.03937008
2025-06-08 02:00:00,2.535927767,1187.249167,108068.6094,2.982196125,4001.120033,1458.820808,2335.621747,0.0,1.298982428,238.3097022,1.236786811,7.0,1.46348382,11.40827143,87.57902775,0.62797506,3.845152242,268.8046667,1.012700821,11.485,87.485,0.445,6.6,36.805,1.03,9.14,68.0,1.49,89.65333333,21.37,784.874,2.24,2.003690037,10.86,5.133333333,80.02222222,54.84,9.62,31.4,66.02,0.068,2.02,0.27,0.031,0.05,5.42,0.12,3.306151255,0.079667793,60.15783495,0.016157756,4.14267717,0.055975581,0.04926949,341.2956667,0.015948586,0.073622222,5.782025516,0.231577107,3.690127622,1.0,0.628144505,0.0,1.000378286,0.992623416,0.0,3.524666667,74.35369775,0.232646113,75.0,23.4,10.0,60.0,26.5,8.0,127.92513890000001,134.0,41.60703475,574.6805556,440.6805556,85.07462687
2025-06-08 03:00:00,2.583915994,1186.954444,108301.5453,2.974872927,3999.890819,1406.579269,2312.088647,0.0,1.298849797,235.5947786,1.28507275,7.0,1.423278383,11.40827143,87.57902775,0.62797506,3.845152242,268.8046667,1.012700821,11.485,87.485,0.445,6.6,36.805,1.03,9.14,68.0,1.49,89.65333333,21.37,784.874,2.24,2.003690037,10.86,5.133333333,80.02222222,54.84,9.62,31.4,66.02,0.068,2.02,0.27,0.031,0.05,5.42,0.12,3.306151255,0.079667793,60.15783495,0.016157756,4.14267717,0.055975581,0.04926949,341.2956667,0.015948586,0.073622222,5.782025516,0.231577107,3.690127622,1.0,0.628144505,0.0,1.000378286,0.992623416,0.0,3.524666667,74.35369775,0.232646113,75.0,23.4,10.0,60.0,26.5,8.0,128.42625,136.0,41.35307975,577.625,441.625,88.97058824
2025-06-08 04:00:00,2.615704547,1178.380556,110157.8753,2.925738038,4001.206944,1396.4357,2325.90355,0.0,1.299303128,236.1993994,1.316331611,7.0,1.471062431,11.40827143,87.57902775,0.62797506,3.845152242,268.8046667,1.012700821,11.485,87.485,0.445,6.6,36.805,1.03,9.14,68.0,1.49,89.65333333,21.37,784.874,2.24,2.003690037,10.86,5.133333333,80.02222222,54.84,9.62,31.4,66.02,0.068,2.02,0.27,0.031,0.05,5.42,0.12,3.306151255,0.079667793,60.15783495,0.016157756,4.14267717,0.055975581,0.04926949,341.2956667,0.015948586,0.073622222,5.782025516,0.231577107,3.690127622,1.0,0.628144505,0.0,1.000378286,0.992623416,0.0,3.524666667,74.35369775,0.232646113,75.0,23.4,10.0,60.0,26.5,8.0,126.42569445000001,135.0,41.92762642,569.1527778,434.1527778,86.2962963
2025-06-08 05:00:00,2.609535733,1178.421389,110397.5264,2.918755694,4000.335319,1407.448831,2305.367025,0.0,1.299137983,237.1638286,1.310304436,7.0,1.514913733,11.40827143,87.57902775,0.62797506,3.845152242,268.8046667,1.012700821,11.485,87.485,0.445,6.6,36.805,1.03,9.14,68.0,1.49,89.65333333,21.37,784.874,2.24,2.003690037,10.86,5.133333333,80.02222222,54.84,9.62,31.4,66.02,0.068,2.02,0.27,0.031,0.05,5.42,0.12,3.306151255,0.079667793,60.15783495,0.016157756,4.14267717,0.055975581,0.04926949,341.2956667,0.015948586,0.073622222,5.782025516,0.231577107,3.690127622,1.0,0.628144505,0.0,1.000378286,0.992623416,0.0,3.524666667,74.35369775,0.232646113,75.0,23.4,10.0,60.0,26.5,8.0,126.509027775,135.0,41.86019353,569.4861111,434.4861111,88.22222222
2025-06-08 06:00:00,2.629105121,1161.994167,110698.1383,2.910398603,3999.735221,1389.514504,2338.154346,0.0,1.299188,233.7884488,1.329893575,7.0,1.604405404,11.40827143,87.57902775,0.62797506,3.845152242,268.8046667,1.012700821,11.485,87.485,0.445,6.6,36.805,1.03,9.14,68.0,1.49,89.65333333,21.37,784.874,2.24,2.003690037,10.86,5.133333333,80.02222222,54.84,9.62,31.4,66.02,0.068,2.02,0.27,0.031,0.05,5.42,0.12,3.306151255,0.079667793,60.15783495,0.016157756,4.14267717,0.055975581,0.04926949,341.2956667,0.015948586,0.073622222,5.782025516,0.231577107,3.690127622,1.0,0.628144505,0.0,1.000378286,0.992623416,0.0,3.524666667,74.35369775,0.232646113,75.0,23.4,10.0,60.0,26.5,8.0,125.769583325,129.0,41.38356675,563.7083333,434.7083333,85.27131783
2025-06-08 07:00:00,2.639399025,1163.385892,112275.7203,2.869574985,3999.794631,1396.306954,2362.316199,0.0,1.299161241,236.5664207,1.340343992,7.0,1.449310593,11.40827143,87.57902775,0.62797506,3.845152242,268.8046667,1.012700821,11.485,87.485,0.445,6.6,36.805,1.03,9.14,68.0,1.49,89.65333333,21.37,784.874,2.24,2.003690037,10.86,5.133333333,80.02222222,54.84,9.62,31.4,66.02,0.068,2.02,0.27,0.031,0.05,5.42,0.12,3.306151255,0.079667793,60.15783495,0.016157756,4.14267717,0.055975581,0.04926949,341.2956667,0.015948586,0.073622222,5.782025516,0.231577107,3.690127622,1.0,0.628144505,0.0,1.000378286,0.992623416,0.0,3.524666667,74.35369775,0.232646113,75.0,23.4,10.0,60.0,26.5,8.0,128.52529045,106.0,41.15481344,563.9211618,457.9211618,85.94339623
2025-06-08 08:00:00,2.613940261,1167.245833,112084.9119,2.873875286,3998.985033,1423.780981,2305.533094,0.0,1.299231414,238.5900983,1.314643122,7.0,1.362295039,11.29991687,87.67392248,0.553797776,3.832492987,268.8046667,1.026160657,11.485,87.485,0.445,6.6,36.805,1.03,9.1,68.31,1.42,89.65333333,21.17,784.874,2.3,1.994652406,11.19,5.133333333,80.02222222,54.44,9.54,31.4,66.02,0.071,2.16,0.27,0.034,0.051,5.61,0.12,3.306151255,0.079667793,60.15783495,0.016157756,4.14267717,0.055975581,0.04926949,341.2956667,0.015948586,0.073622222,5.782025516,0.231577107,3.690127622,1.0,0.628144505,0.0,1.000378286,0.992623416,0.0,3.524666667,74.35369775,0.232646113,75.0,23.4,10.0,60.0,26.5,8.0,126.1675,139.0,41.55843139,570.0,431.0,85.53956835
2025-06-08 09:00:00,2.590309883,1167.665556,111226.8708,2.897846541,4001.494894,1437.510469,2316.751622,0.0,1.298901028,236.3192342,1.291529714,7.0,1.435380524,11.29991687,87.67392248,0.553797776,3.832492987,268.8046667,1.026160657,11.485,87.485,0.445,6.6,36.805,1.03,9.1,68.31,1.42,89.65333333,21.17,784.874,2.3,1.994652406,11.19,5.133333333,80.02222222,54.44,9.54,31.4,66.02,0.071,2.16,0.27,0.034,0.051,5.61,0.12,3.306151255,0.079667793,60.15783495,0.016157756,4.14267717,0.055975581,0.04926949,341.2956667,0.015948586,0.073622222,5.782025516,0.231577107,3.690127622,1.0,0.628144505,0.0,1.000378286,0.992623416,0.0,3.524666667,74.35369775,0.232646113,75.0,23.4,10.0,60.0,26.5,8.0,126.52,136.0,41.51328461,570.0,434.0,86.02941176
2025-06-08 10:00:00,2.597965617,1175.883611,110569.6172,2.913754662,3999.701525,1420.931531,2322.665072,0.0,1.299056569,224.6175389,1.298827639,7.0,1.380794277,11.29991687,87.67392248,0.553797776,3.832492987,268.8046667,1.026160657,11.485,87.485,0.445,6.6,36.805,1.03,9.1,68.31,1.42,89.65333333,21.17,784.874,2.3,1.994652406,11.19,5.133333333,80.02222222,54.44,9.54,31.4,66.02,0.071,2.16,0.27,0.034,0.051,5.61,0.12,3.306151255,0.079667793,60.15783495,0.016157756,4.14267717,0.055975581,0.04926949,341.2956667,0.015948586,0.073622222,5.782025516,0.231577107,3.690127622,1.0,0.628144505,0.0,1.000378286,0.992623416,0.0,3.524666667,74.35369775,0.232646113,75.0,23.4,10.0,60.0,26.5,8.0,126.6375,135.0,41.43967931,570.0,435.0,85.85185185
2025-06-08 11:00:00,2.592367433,1176.73,109721.2036,2.937402161,4001.245461,1416.654336,2337.073536,0.0,1.299062592,223.3920222,1.293258797,7.0,1.326224949,11.29991687,87.67392248,0.553797776,3.832492987,268.8046667,1.026160657,11.485,87.485,0.445,6.6,36.805,1.03,9.1,68.31,1.42,89.65333333,21.17,784.874,2.3,1.994652406,11.19,5.133333333,80.02222222,54.44,9.54,31.4,66.02,0.071,2.16,0.27,0.034,0.051,5.61,0.12,3.306151255,0.079667793,60.15783495,0.016157756,4.14267717,0.055975581,0.04926949,341.2956667,0.015948586,0.073622222,5.782025516,0.231577107,3.690127622,1.0,0.628144505,0.0,1.000378286,0.992623416,0.0,3.524666667,74.35369775,0.232646113,75.0,23.4,10.0,60.0,26.5,8.0,125.2938889,139.0,42.92493167,566.5055556,427.5055556,80.50359712
2025-06-08 12:00:00,2.564601706,1173.496111,109732.4797,2.936256975,4000.095489,1446.980156,2340.27535,0.0,1.299129508,224.6006608,1.265445281,7.0,1.509124253,11.29991687,87.67392248,0.553797776,3.832492987,268.8046667,1.026160657,11.485,87.485,0.445,6.6,36.805,1.03,9.1,68.31,1.42,89.65333333,21.17,784.874,2.3,1.994652406,11.19,5.133333333,80.02222222,54.44,9.54,31.4,66.02,0.071,2.16,0.27,0.034,0.051,5.61,0.12,3.306151255,0.079667793,60.15783495,0.016157756,4.14267717,0.055975581,0.04926949,341.2956667,0.015948586,0.073622222,5.782025516,0.231577107,3.690127622,1.0,0.628144505,0.0,1.000378286,0.992623416,0.0,3.524666667,74.35369775,0.232646113,75.0,23.4,10.0,60.0,26.5,8.0,124.229166675,135.0,41.46717542,560.3666667,425.3666667,80.22222222
2025-06-08 13:00:00,2.564842847,1175.837778,110325.6356,2.919911417,3999.314353,1453.541197,2352.035958,0.0,1.299013769,226.0112233,1.265944183,7.0,1.416391825,11.29991687,87.67392248,0.553797776,3.832492987,268.8046667,1.026160657,11.485,87.485,0.445,6.6,36.805,1.03,9.1,68.31,1.42,89.65333333,21.17,784.874,2.3,1.994652406,11.19,5.133333333,80.02222222,54.44,9.54,31.4,66.02,0.071,2.16,0.27,0.034,0.051,5.61,0.12,3.306151255,0.079667793,60.15783495,0.016157756,4.14267717,0.055975581,0.04926949,341.2956667,0.015948586,0.073622222,5.782025516,0.231577107,3.690127622,1.0,0.628144505,0.0,1.000378286,0.992623416,0.0,3.524666667,74.35369775,0.232646113,75.0,23.4,10.0,60.0,26.5,8.0,125.5475,123.0,41.40149339,560.0,437.0,86.01626016
2025-06-08 14:00:00,2.579491303,1178.870556,110895.9725,2.904237176,3998.394803,1446.265053,2343.08915,0.0,1.299252522,226.8536828,1.280138921,7.0,1.332048147,11.29991687,87.67392248,0.553797776,3.832492987,268.8046667,1.026160657,11.485,87.485,0.445,6.6,36.805,1.03,9.1,68.31,1.42,89.65333333,21.17,784.874,2.3,1.994652406,11.19,5.133333333,80.02222222,54.44,9.54,31.4,66.02,0.071,2.16,0.27,0.034,0.051,5.61,0.12,3.306151255,0.079667793,60.15783495,0.016157756,4.14267717,0.055975581,0.04926949,341.2956667,0.015948586,0.073622222,5.782025516,0.231577107,3.690127622,1.0,0.628144505,0.0,1.000378286,0.992623416,0.0,3.524666667,74.35369775,0.232646113,75.0,23.4,10.0,60.0,26.5,8.0,125.3125,125.0,41.65711547,560.0,435.0,86.24
2025-06-08 15:00:00,2.595554381,1179.064444,111145.0231,2.898310563,3999.191053,1430.999975,2351.074064,0.0,1.298991511,226.4856756,1.296560247,7.0,1.483046409,11.29991687,87.67392248,0.553797776,3.832492987,268.8046667,1.026160657,11.485,87.485,0.445,6.6,36.805,1.03,9.1,68.31,1.42,89.65333333,21.17,784.874,2.3,1.994652406,11.19,5.133333333,80.02222222,54.44,9.54,31.4,66.02,0.071,2.16,0.27,0.034,0.051,5.61,0.12,3.306151255,0.079667793,60.15783495,0.016157756,4.14267717,0.055975581,0.04926949,341.2956667,0.015948586,0.073622222,5.782025516,0.231577107,3.690127622,1.0,0.628144505,0.0,1.000378286,0.992623416,0.0,3.524666667,74.35369775,0.232646113,75.0,23.4,10.0,60.0,26.5,8.0,125.3125,125.0,41.464307,560.0,435.0,86.96
2025-06-08 16:00:00,2.635392514,1174.898333,111352.3814,2.892104629,3998.067164,1390.179189,2335.828458,0.0,1.299288669,223.6988728,1.3360168,7.0,1.302476371,11.36464263,87.58919672,0.566709135,3.672576121,268.8046667,1.046160657,11.485,87.485,0.445,6.6,36.805,1.03,9.01,68.51,1.38,89.65333333,21.1,784.874,2.28,2.096118299,11.34,5.133333333,80.02222222,54.42,9.46,31.4,66.02,0.066,2.07,0.27,0.035,0.057,5.41,0.12,3.306151255,0.079667793,60.15783495,0.016157756,4.14267717,0.055975581,0.04926949,341.2956667,0.015948586,0.073622222,5.782025516,0.231577107,3.690127622,1.0,0.628144505,0.0,1.000378286,0.992623416,0.0,3.524666667,74.35369775,0.232646113,75.0,23.4,10.0,60.0,26.5,8.0,125.5548611,125.0,42.48715958,560.9694444,435.9694444,87.2
2025-06-08 17:00:00,2.636505714,1177.630556,112093.1089,2.874810883,4000.580344,1399.461406,2339.582067,0.0,1.298988456,225.6064136,1.33742415,7.0,1.441018095,11.36464263,87.58919672,0.566709135,3.672576121,268.8046667,1.046160657,11.485,87.485,0.445,6.6,36.805,1.03,9.01,68.51,1.38,89.65333333,21.1,784.874,2.28,2.096118299,11.34,5.133333333,80.02222222,54.42,9.46,31.4,66.02,0.066,2.07,0.27,0.035,0.057,5.41,0.12,3.306151255,0.079667793,60.15783495,0.016157756,4.14267717,0.055975581,0.04926949,341.2956667,0.015948586,0.073622222,5.782025516,0.231577107,3.690127622,1.0,0.628144505,0.0,1.000378286,0.992623416,0.0,3.524666667,74.35369775,0.232646113,75.0,23.4,10.0,60.0,26.5,8.0,125.396666675,129.0,42.05563039,562.2166667,433.2166667,86.04651163
2025-06-08 18:00:00,2.63296115,1160.675833,111360.3672,2.894674567,4001.909278,1393.80505,2324.655339,0.0,1.2990849,221.7391647,1.333921997,7.0,1.510170731,11.36464263,87.58919672,0.566709135,3.672576121,268.8046667,1.046160657,11.485,87.485,0.445,6.6,36.805,1.03,9.01,68.51,1.38,89.65333333,21.1,784.874,2.28,2.096118299,11.34,5.133333333,80.02222222,54.42,9.46,31.4,66.02,0.066,2.07,0.27,0.035,0.057,5.41,0.12,3.306151255,0.079667793,60.15783495,0.016157756,4.14267717,0.055975581,0.04926949,341.2956667,0.015948586,0.073622222,5.782025516,0.231577107,3.690127622,1.0,0.628144505,0.0,1.000378286,0.992623416,0.0,3.524666667,74.35369775,0.232646113,75.0,23.4,10.0,60.0,26.5,8.0,125.170416675,123.0,41.62286467,558.4916667,435.4916667,85.69105691
2025-06-08 19:00:00,2.658223156,1165.998333,113224.1231,2.845348082,3999.504125,1403.506244,2326.563058,0.0,1.312591053,224.6084803,1.345437767,7.0,1.369401061,11.36464263,87.58919672,0.566709135,3.672576121,268.8046667,1.046160657,11.485,87.485,0.445,6.6,36.805,1.03,9.01,68.51,1.38,89.65333333,21.1,784.874,2.28,2.096118299,11.34,5.133333333,80.02222222,54.42,9.46,31.4,66.02,0.066,2.07,0.27,0.035,0.057,5.41,0.12,3.306151255,0.079667793,60.15783495,0.016157756,4.14267717,0.055975581,0.04926949,341.2956667,0.015948586,0.073622222,5.782025516,0.231577107,3.690127622,1.0,0.628144505,0.0,1.000378286,0.992623416,0.0,3.524666667,74.35369775,0.232646113,75.0,23.4,10.0,60.0,26.5,8.0,124.16444444999999,126.0,41.73211986,555.8777778,429.8777778,87.61904762
2025-06-08 20:00:00,2.690586364,1162.125556,114674.2097,2.809996529,4000.365694,1406.749444,2317.442553,0.0,1.329168439,225.0437344,1.361446181,7.0,1.440764894,11.36464263,87.58919672,0.566709135,3.672576121,268.8046667,1.046160657,11.485,87.485,0.445,6.6,36.805,1.03,9.01,68.51,1.38,89.65333333,21.1,784.874,2.28,2.096118299,11.34,5.133333333,80.02222222,54.42,9.46,31.4,66.02,0.066,2.07,0.27,0.035,0.057,5.41,0.12,3.306151255,0.079667793,60.15783495,0.016157756,4.14267717,0.055975581,0.04926949,341.2956667,0.015948586,0.073622222,5.782025516,0.231577107,3.690127622,1.0,0.628144505,0.0,1.000378286,0.992623416,0.0,3.524666667,74.35369775,0.232646113,75.0,23.4,10.0,60.0,26.5,8.0,124.49444445,130.0,42.33298556,559.0777778,429.0777778,87.15384615
2025-06-08 21:00:00,2.690035753,1170.831111,114853.9664,2.80549428,4000.212647,1407.801078,2334.010414,0.0,1.328954469,226.6451375,1.361041067,7.0,1.231956548,11.36464263,87.58919672,0.566709135,3.672576121,268.8046667,1.046160657,11.485,87.485,0.445,6.6,36.805,1.03,9.01,68.51,1.38,89.65333333,21.1,784.874,2.28,2.096118299,11.34,5.133333333,80.02222222,54.42,9.46,31.4,66.02,0.066,2.07,0.27,0.035,0.057,5.41,0.12,3.306151255,0.079667793,60.15783495,0.016157756,4.14267717,0.055975581,0.04926949,341.2956667,0.015948586,0.073622222,5.782025516,0.231577107,3.690127622,1.0,0.628144505,0.0,1.000378286,0.992623416,0.0,3.524666667,74.35369775,0.232646113,75.0,23.4,10.0,60.0,26.5,8.0,124.937083325,133.0,42.26861583,562.2583333,429.2583333,87.59398496
2025-06-08 22:00:00,2.711636653,1142.489722,114544.3625,2.812980415,4000.08195,1381.69275,2296.740203,0.0,1.328933969,220.3302239,1.382663694,7.0,1.34291811,11.36464263,87.58919672,0.566709135,3.672576121,268.8046667,1.046160657,11.485,87.485,0.445,6.6,36.805,1.03,9.01,68.51,1.38,89.65333333,21.1,784.874,2.28,2.096118299,11.34,5.133333333,80.02222222,54.42,9.46,31.4,66.02,0.066,2.07,0.27,0.035,0.057,5.41,0.12,3.306151255,0.079667793,60.15783495,0.016157756,4.14267717,0.055975581,0.04926949,341.2956667,0.015948586,0.073622222,5.782025516,0.231577107,3.690127622,1.0,0.628144505,0.0,1.000378286,0.992623416,0.0,3.524666667,74.35369775,0.232646113,75.0,23.4,10.0,60.0,26.5,8.0,125.1826389,135.0,42.7061595,564.1805556,429.1805556,83.7037037
2025-06-08 23:00:00,2.714076094,1165.382222,114214.3158,2.819171732,3997.340747,1376.693061,2303.183367,0.0,1.329122614,223.1519658,1.384921033,7.0,1.431397075,11.46107939,87.49746822,0.566688894,3.819254014,272.7396667,1.041452386,11.23,87.74,0.47,7.0,37.370999999999995,1.03,9.08,68.31,1.44,94.73666667,21.17,787.8926667,2.2422,2.104508197,11.36889,5.133333333,80.02222222,54.66,9.46,31.4,66.02,0.072284,1.98162,0.27,0.026319,0.056,5.40216,0.13,3.747260497,0.050264224,59.35501617,0.02362844,4.302333841,0.050943235,0.057770896,412.7816667,0.017687708,0.082540835,6.279104369,0.293974728,3.528445223,1.0,0.48,0.0,0.57,1.3,0.0,1.163,96.38,0.2,75.0,23.4,10.0,60.0,26.5,8.0,124.3875,135.0,42.93720586,561.0,426.0,90.14814815
2025-06-13 00:00:00,2.668354514,1096.034722,109320.2517,2.286299743,3104.0,1370.656319,2263.694381,0.0,1.337761664,217.9733075,1.330672622,5.690555556,1.755403622,12.69,86.34,0.47,3.3,203.155,0.97,12.58,86.4,0.5,5.9,34.542666659999995,1.02,9.07,69.78,1.74,92.8,19.41,863.51,2.53,1.987108656,10.79,5.0,79.2,54.9,9.52,32.32631579,70.0,0.079,1.93,0.16,0.029,0.047,5.43,0.15,5.328273202,0.098837068,57.86320299,0.030584989,5.250684669,0.097936618,0.061892672,321.0079057,0.017809449,0.080330728,5.763132471,0.338136011,3.785278983,1.0,0.297310864,0.0,0.327041951,44.31913948,0.0,3.718666667,1.238795267,0.198207243,75.0,24.45454545,11.0,60.0,26.5,8.0,122.1075,131.0,42.95714906,550.0,419.0,73.20610687
2025-06-13 01:00:00,2.558907139,1159.996111,105858.8756,2.811993299,3696.0,1447.593728,2264.848317,0.0,1.337719461,227.6351161,1.220967089,7.098472222,1.824995186,12.69,86.34,0.47,3.3,203.155,0.97,12.58,86.4,0.5,5.9,34.542666659999995,1.02,9.07,69.78,1.74,92.8,19.41,863.51,2.53,1.987108656,10.79,5.0,79.2,54.9,9.52,32.32631579,70.0,0.079,1.93,0.16,0.029,0.047,5.43,0.15,5.328273202,0.098837068,57.86320299,0.030584989,5.250684669,0.097936618,0.061892672,321.0079057,0.017809449,0.080330728,5.763132471,0.338136011,3.785278983,1.0,0.297310864,0.0,0.327041951,44.31913948,0.0,3.718666667,1.238795267,0.198207243,75.0,24.45454545,11.0,60.0,26.5,8.0,122.407777775,134.0,44.70038569,552.6111111,418.6111111,92.01492537
2025-06-13 02:00:00,2.553895689,1180.379722,106226.4928,2.946519842,3886.0,1471.559997,2267.255525,0.0,1.34807585,232.1358289,1.205852645,7.456666667,1.177083393,12.69,86.34,0.47,3.3,203.155,0.97,12.58,86.4,0.5,5.9,34.542666659999995,1.02,9.07,69.78,1.74,92.8,19.41,863.51,2.53,1.987108656,10.79,5.0,79.2,54.9,9.52,32.32631579,70.0,0.079,1.93,0.16,0.029,0.047,5.43,0.15,5.328273202,0.098837068,57.86320299,0.030584989,5.250684669,0.097936618,0.061892672,321.0079057,0.017809449,0.080330728,5.763132471,0.338136011,3.785278983,1.0,0.297310864,0.0,0.327041951,44.31913948,0.0,3.718666667,1.238795267,0.198207243,75.0,24.45454545,11.0,60.0,26.5,8.0,122.3,140.0,45.37184239,555.0,415.0,91.35714286
2025-06-13 03:00:00,2.58389585,1182.491944,105569.2178,3.051197584,3999.0,1425.344422,2296.662539,0.0,1.347982411,229.0024825,1.235869925,7.001666667,1.130902854,12.69,86.34,0.47,3.3,203.155,0.97,12.58,86.4,0.5,5.9,34.542666659999995,1.02,9.07,69.78,1.74,92.8,19.41,863.51,2.53,1.987108656,10.79,5.0,79.2,54.9,9.52,32.32631579,70.0,0.079,1.93,0.16,0.029,0.047,5.43,0.15,5.328273202,0.098837068,57.86320299,0.030584989,5.250684669,0.097936618,0.061892672,321.0079057,0.017809449,0.080330728,5.763132471,0.338136011,3.785278983,1.0,0.297310864,0.0,0.327041951,44.31913948,0.0,3.718666667,1.238795267,0.198207243,75.0,24.45454545,11.0,60.0,26.5,8.0,122.8875,135.0,44.34964486,555.0,420.0,91.40740741
2025-06-13 04:00:00,2.593106919,1178.944167,105825.3983,3.044438487,4000.0,1418.378856,2273.270919,0.0,1.348084933,228.4166672,1.245007178,7.173888889,1.099778216,12.69,86.34,0.47,3.3,203.155,0.97,12.58,86.4,0.5,5.9,34.542666659999995,1.02,9.07,69.78,1.74,92.8,19.41,863.51,2.53,1.987108656,10.79,5.0,79.2,54.9,9.52,32.32631579,70.0,0.079,1.93,0.16,0.029,0.047,5.43,0.15,5.328273202,0.098837068,57.86320299,0.030584989,5.250684669,0.097936618,0.061892672,321.0079057,0.017809449,0.080330728,5.763132471,0.338136011,3.785278983,1.0,0.297310864,0.0,0.327041951,44.31913948,0.0,3.718666667,1.238795267,0.198207243,75.0,24.45454545,11.0,60.0,26.5,8.0,124.015972225,135.0,43.31810136,559.5138889,424.5138889,91.25925926
2025-06-13 05:00:00,2.599062772,1172.491667,106341.5358,3.029073964,3998.0,1418.972,2277.311767,0.0,1.348007728,228.0909056,1.250941719,6.988055556,1.006286203,12.69,86.34,0.47,3.3,203.155,0.97,12.58,86.4,0.5,5.9,34.542666659999995,1.02,9.07,69.78,1.74,92.8,19.41,863.51,2.53,1.987108656,10.79,5.0,79.2,54.9,9.52,32.32631579,70.0,0.079,1.93,0.16,0.029,0.047,5.43,0.15,5.328273202,0.098837068,57.86320299,0.030584989,5.250684669,0.097936618,0.061892672,321.0079057,0.017809449,0.080330728,5.763132471,0.338136011,3.785278983,1.0,0.297310864,0.0,0.327041951,44.31913948,0.0,3.718666667,1.238795267,0.198207243,75.0,24.45454545,11.0,60.0,26.5,8.0,122.14,152.0,43.69717442,560.0,408.0,84.27631579
2025-06-13 06:00:00,2.611406444,1169.60083,106347.8141,3.030189421,4000.0,1403.919867,2279.633651,0.0,1.347991295,226.9208934,1.263668743,6.869444444,1.121614325,12.69,86.34,0.47,3.3,203.155,0.97,12.58,86.4,0.5,5.9,34.542666659999995,1.02,9.07,69.78,1.74,92.8,19.41,863.51,2.53,1.987108656,10.79,5.0,79.2,54.9,9.52,32.32631579,70.0,0.079,1.93,0.16,0.029,0.047,5.43,0.15,5.328273202,0.098837068,57.86320299,0.030584989,5.250684669,0.097936618,0.061892672,321.0079057,0.017809449,0.080330728,5.763132471,0.338136011,3.785278983,1.0,0.297310864,0.0,0.327041951,44.31913948,0.0,3.718666667,1.238795267,0.198207243,75.0,24.45454545,11.0,60.0,26.5,8.0,122.845,146.0,44.25711573,560.0,414.0,85.2739726
2025-06-13 07:00:00,2.644476963,1175.42375,105241.1704,3.051671158,4000.0,1354.360292,2259.334308,0.0,1.348292875,223.3905633,1.296147908,7.395555556,0.960561371,12.69,86.34,0.47,3.3,203.155,0.97,12.58,86.4,0.5,5.9,34.542666659999995,1.02,9.07,69.78,1.74,92.8,19.41,863.51,2.53,1.987108656,10.79,5.0,79.2,54.9,9.52,32.32631579,70.0,0.079,1.93,0.16,0.029,0.047,5.43,0.15,5.328273202,0.098837068,57.86320299,0.030584989,5.250684669,0.097936618,0.061892672,321.0079057,0.017809449,0.080330728,5.763132471,0.338136011,3.785278983,1.0,0.297310864,0.0,0.327041951,44.31913948,0.0,3.718666667,1.238795267,0.198207243,75.0,24.45454545,11.0,60.0,26.5,8.0,122.375,150.0,44.93137517,560.0,410.0,88.26666667
2025-06-13 08:00:00,2.675230669,1146.270556,102989.5576,3.143703246,4000.0,1296.779508,2259.277125,0.0,1.348024617,212.6173314,1.327044083,6.956944444,0.784548606,12.66,86.36,0.47,3.3,203.155,0.98,12.58,86.4,0.5,5.9,34.542666659999995,1.02,8.99,69.77,1.7,92.8,19.54,863.51,2.29,1.989010989,10.86,5.0,79.2,55.01,8.78,32.70526316,70.0,0.075,1.88,0.16,0.029,0.045,5.46,0.14,5.328273202,0.098837068,57.86320299,0.030584989,5.250684669,0.097936618,0.061892672,321.0079057,0.017809449,0.080330728,5.763132471,0.338136011,3.785278983,1.0,0.297310864,29.71,0.327041951,44.31913948,23.14,3.718666667,1.238795267,0.198207243,75.0,24.45454545,11.0,60.0,26.5,8.0,122.67555555,141.0,45.00639986,556.9722222,415.9722222,84.89361702
2025-06-13 09:00:00,2.626932997,1147.590833,107026.4828,3.012043911,4000.0,1395.657622,2279.891856,0.0,1.347967978,223.8623867,1.279106714,6.8,1.01551896,12.66,86.36,0.47,3.3,203.155,0.98,12.58,86.4,0.5,5.9,34.542666659999995,1.02,8.99,69.77,1.7,92.8,19.54,863.51,2.29,1.989010989,10.86,5.0,79.2,55.01,8.78,32.70526316,70.0,0.075,1.88,0.16,0.029,0.045,5.46,0.14,5.328273202,0.098837068,57.86320299,0.030584989,5.250684669,0.097936618,0.061892672,321.0079057,0.017809449,0.080330728,5.763132471,0.338136011,3.785278983,1.0,0.297310864,29.71,0.327041951,44.31913948,23.14,3.718666667,1.238795267,0.198207243,75.0,24.45454545,11.0,60.0,26.5,8.0,122.6525,137.0,44.93879064,555.0,418.0,85.40145985
2025-06-13 10:00:00,2.662117364,1155.120278,108319.8294,2.973101069,3999.0,1377.423822,2292.063458,0.0,1.348224122,225.7432733,1.313853683,6.8,0.864605052,12.66,86.36,0.47,3.3,203.155,0.98,12.58,86.4,0.5,5.9,34.542666659999995,1.02,8.99,69.77,1.7,92.8,19.54,863.51,2.29,1.989010989,10.86,5.0,79.2,55.01,8.78,32.70526316,70.0,0.075,1.88,0.16,0.029,0.045,5.46,0.14,5.328273202,0.098837068,57.86320299,0.030584989,5.250684669,0.097936618,0.061892672,321.0079057,0.017809449,0.080330728,5.763132471,0.338136011,3.785278983,1.0,0.297310864,29.71,0.327041951,44.31913948,23.14,3.718666667,1.238795267,0.198207243,75.0,24.45454545,11.0,60.0,26.5,8.0,122.491666675,135.0,44.03978286,553.4166667,418.4166667,85.92592593
2025-06-13 11:00:00,2.629637589,1126.825278,108354.8039,2.974477206,4001.0,1411.826017,2299.369944,0.0,1.348054172,223.2637139,1.281654839,6.5375,1.096520552,12.66,86.36,0.47,3.3,203.155,0.98,12.58,86.4,0.5,5.9,34.542666659999995,1.02,8.99,69.77,1.7,92.8,19.54,863.51,2.29,1.989010989,10.86,5.0,79.2,55.01,8.78,32.70526316,70.0,0.075,1.88,0.16,0.029,0.045,5.46,0.14,5.328273202,0.098837068,57.86320299,0.030584989,5.250684669,0.097936618,0.061892672,321.0079057,0.017809449,0.080330728,5.763132471,0.338136011,3.785278983,1.0,0.297310864,29.71,0.327041951,44.31913948,23.14,3.718666667,1.238795267,0.198207243,75.0,24.45454545,11.0,60.0,26.5,8.0,123.026666675,123.0,43.90380058,549.9166667,426.9166667,85.69105691
2025-06-13 12:00:00,2.650052969,1121.663611,107227.0347,3.003938955,3999.0,1375.514786,2313.928258,0.0,1.348093939,218.9107597,1.301942419,6.5,0.865533399,12.66,86.36,0.47,3.3,203.155,0.98,12.58,86.4,0.5,5.9,34.542666659999995,1.02,8.99,69.77,1.7,92.8,19.54,863.51,2.29,1.989010989,10.86,5.0,79.2,55.01,8.78,32.70526316,70.0,0.075,1.88,0.16,0.029,0.045,5.46,0.14,5.328273202,0.098837068,57.86320299,0.030584989,5.250684669,0.097936618,0.061892672,321.0079057,0.017809449,0.080330728,5.763132471,0.338136011,3.785278983,1.0,0.297310864,29.71,0.327041951,44.31913948,23.14,3.718666667,1.238795267,0.198207243,75.0,24.45454545,11.0,60.0,26.5,8.0,122.89305555,120.0,44.62418731,547.9722222,427.9722222,85.0
2025-06-13 13:00:00,2.614084961,1152.948611,108395.3478,3.105520157,4000.0,1429.411453,2340.926525,0.0,1.348240456,228.3897889,1.265886933,6.671666667,1.170770656,12.66,86.36,0.47,3.3,203.155,0.98,12.58,86.4,0.5,5.9,34.542666659999995,1.02,8.99,69.77,1.7,92.8,19.54,863.51,2.29,1.989010989,10.86,5.0,79.2,55.01,8.78,32.70526316,70.0,0.075,1.88,0.16,0.029,0.045,5.46,0.14,5.328273202,0.098837068,57.86320299,0.030584989,5.250684669,0.097936618,0.061892672,321.0079057,0.017809449,0.080330728,5.763132471,0.338136011,3.785278983,1.0,0.297310864,29.71,0.327041951,44.31913948,23.14,3.718666667,1.238795267,0.198207243,75.0,24.45454545,11.0,60.0,26.5,8.0,122.15,120.0,43.95202464,545.0,425.0,85.33333333
2025-06-13 14:00:00,2.671203817,1139.050556,107582.7392,2.994923906,3999.0,1357.273192,2323.284503,0.0,1.348195189,221.0190928,1.3229586,6.806111111,0.925183278,12.66,86.36,0.47,3.3,203.155,0.98,12.58,86.4,0.5,5.9,34.542666659999995,1.02,8.99,69.77,1.7,92.8,19.54,863.51,2.29,1.989010989,10.86,5.0,79.2,55.01,8.78,32.70526316,70.0,0.075,1.88,0.16,0.029,0.045,5.46,0.14,5.328273202,0.098837068,57.86320299,0.030584989,5.250684669,0.097936618,0.061892672,321.0079057,0.017809449,0.080330728,5.763132471,0.338136011,3.785278983,1.0,0.297310864,29.71,0.327041951,44.31913948,23.14,3.718666667,1.238795267,0.198207243,75.0,24.45454545,11.0,60.0,26.5,8.0,121.7975,123.0,43.73274153,545.0,422.0,84.95934959
2025-06-13 15:00:00,2.650700022,1127.191944,108531.1431,2.968801952,3999.0,1389.094117,2333.971872,0.0,1.348068022,222.2399256,1.302675836,6.345833333,1.025950089,12.66,86.36,0.47,3.3,203.155,0.98,12.58,86.4,0.5,5.9,34.542666659999995,1.02,8.99,69.77,1.7,92.8,19.54,863.51,2.29,1.989010989,10.86,5.0,79.2,55.01,8.78,32.70526316,70.0,0.075,1.88,0.16,0.029,0.045,5.46,0.14,5.328273202,0.098837068,57.86320299,0.030584989,5.250684669,0.097936618,0.061892672,321.0079057,0.017809449,0.080330728,5.763132471,0.338136011,3.785278983,1.0,0.297310864,29.71,0.327041951,44.31913948,23.14,3.718666667,1.238795267,0.198207243,75.0,24.45454545,11.0,60.0,26.5,8.0,122.15,120.0,44.09557867,545.0,425.0,81.16666667
2025-06-13 16:00:00,2.695979517,1097.719167,108399.6281,2.973185848,4000.0,1341.915739,2323.053239,0.0,1.348154822,214.7306842,1.347842822,6.15,0.967836187,12.7,86.33,0.46,3.0,203.155,0.97,12.58,86.4,0.5,5.9,34.542666659999995,1.02,8.92,69.84,1.64,92.8,19.6,863.51,2.33,1.990723562,10.73,5.0,79.2,55.1,9.16,32.51578947,70.0,0.075,1.9,0.17,0.028,0.047,5.39,0.14,5.328273202,0.098837068,57.86320299,0.030584989,5.250684669,0.097936618,0.061892672,321.0079057,0.017809449,0.080330728,5.763132471,0.338136011,3.785278983,1.0,0.297310864,0.0,0.327041951,44.31913948,0.0,3.718666667,1.238795267,0.198207243,75.0,24.45454545,11.0,60.0,26.5,8.0,121.52152777500001,120.0,44.78308022,542.4861111,422.4861111,81.0
2025-06-13 17:00:00,2.655703386,1148.589722,110417.3364,2.918393024,4000.0,1408.829936,2341.542211,0.0,1.348256122,229.3447528,1.307457128,6.7625,0.986588588,12.7,86.33,0.46,3.0,203.155,0.97,12.58,86.4,0.5,5.9,34.542666659999995,1.02,8.92,69.84,1.64,92.8,19.6,863.51,2.33,1.990723562,10.73,5.0,79.2,55.1,9.16,32.51578947,70.0,0.075,1.9,0.17,0.028,0.047,5.39,0.14,5.328273202,0.098837068,57.86320299,0.030584989,5.250684669,0.097936618,0.061892672,321.0079057,0.017809449,0.080330728,5.763132471,0.338136011,3.785278983,1.0,0.297310864,0.0,0.327041951,44.31913948,0.0,3.718666667,1.238795267,0.198207243,75.0,24.45454545,11.0,60.0,26.5,8.0,121.154166675,115.0,43.36064539,538.6666667,423.6666667,90.7826087
