Repository: saikumar-voptimai/evonith_bf_webapp

# Evonith BF2 — Blast Furnace Intelligence Platform

Monitoring, modelling and optimisation of **Blast Furnace 2 (BF2)** at Evonith Steel: live telemetry from InfluxDB,
manual plant reports from Neon PostgreSQL, a two-zone energy model of the furnace, blend and fuel optimisers, a
conversational assistant (FurnaceMind) and a live digital twin evaluated every hour.

The platform has three deployable parts that share one Python service layer, plus the shared data library:

| Part | Path | What it is |
|---|---|---|
| **Streamlit app** (legacy) | `src/app.py`, `src/custom_pages/` | The original 11-page dashboard; still the home of the model pages. Served under `/legacy` in production |

File: src/assets/data/furnace_dataset_20260525_002530_771382.csv (part 142 of 209)
GO%,ORE_NA2O%,ORE_P%,ORE_TIO2%,ORE_AL2O3%,ORE_SIO2%,ORE_MNO%,ORE_CAO%,ORE_K2O%,ORE_CALC_MT,PELLET_PCT_SIO2,PELLET_PCT_AL2O3,PELLET_PCT_FE2O3,PELLET_PCT_MGO,PELLET_PCT_TIO2,PELLET_PCT_NA2O,TOTAL_PELLET_CALC_MT,PELLET_PCT_K2O,PELLET_PCT_TM,PELLET_PCT_LOI,PELLET_PCT_MNO,PELLET_PCT_CAO,PELLET_PCT_P,CHARGES/HRS.,STOCKRODLEVEL,CHEM_PCT_C,CHEM_PCT_CR,CHEM_PCT_FE,CHEM_PCT_MN,CHEM_PCT_P,CHEM_PCT_S,CHEM_PCT_SI,CHEM_PCT_TI,SLAG_BASICITY,SLAG_PCT_AL2O3,SLAG_PCT_CAO,SLAG_PCT_FEO,SLAG_PCT_K2O,SLAG_PCT_MGO,SLAG_PCT_MNO,SLAG_PCT_NA2O,SLAG_PCT_S,SLAG_PCT_SIO2,SLAG_PCT_TIO2,SLAG_T_BASICITY,HMT_GT_1480C,COKE_DISCHARGE_TIME,WEIGHTED_COKE_ANGLE,TOTAL_COKE_PORTIONS,NON_COKE_DISCHARGE_TIME,WEIGHTED_NON_COKE_ANGLE,TOTAL_NON_COKE_PORTIONS,TOTAL HEAT LOAD,FTG_UPTAKE_TEMP_A,FTG_UPTAKE_TEMP_B,FTG_UPTAKE_TEMP_C,FTG_UPTAKE_TEMP_D,FTG_UPTAKE_TEMP_AVG,HEARTH_TEMP_A,HEARTH_TEMP_B,HEARTH_TEMP_C,HEARTH_TEMP_D,HEARTH_TEMP_AVG,BOSH_TEMP_A,BOSH_TEMP_C,BOSH_TEMP_D,BELLY_TEMP_A,BELLY_TEMP_C,BELLY_TEMP_D,LOWER_STACK_TEMP_A,LOWER_STACK_TEMP_B,LOWER_STACK_TEMP_C,LOWER_STACK_TEMP_D,PCI_KG/THM,ACT. FUEL RATEKG/THM.,FURNACETOPGASANALYSISCO2ETACO,COKE RATE KG/THM,PRODUCTIONTONNESPERHR,HOT BLAST PRESSUREBAR,TOPPRESSUREBAR,DIFFERENTIAL PRESSURETOTALBAR,HOT BLAST TEMP.OC,OXYGENFLOWNM3/HR.,STEAMKGS/HR.,RAFTOC,PERMEABILITYKGS/HR.,TUYEREVELOCITYM/S,HOT BLAST VOLUMENM3/HR.,O2 ENRICHMENT %,BOTTOMBAR,FURNACE TOP GAS ANALYSISH2%,UNITCOST LAKHS/THM,BOSH_TEMP_B,FURNACE TOP GAS ANALYSISCO2%,FURNACE TOP GAS ANALYSISONLINE (ANALYZER)CO%
2026-03-14 14:00:00,0.9625220194068803,11.38419549432979,0.459192027,87.65328248626332,0.3875660582206411,4.306,0.405,0.93,0.49,87.065,12.005,0.9318333333333334,69.98,9.0,19.55,1.69,12.33952387,5.177777778,79.62333333,72.17,37.66,0.05000000000000001,5.78,2.13,8.13,2.76,0.022000000000000002,0.16,54.29999999999999,10.66,0.051,1.844290657,0.20000000000000004,17.00283333333333,0.0,0.0,0.0,0.0,0.0,0.0,0.0,0.0,58.92949974587638,4.642823291979741,2.3202062287388068,0.0445394995470381,0.018584117287295553,0.06565865951259997,0.33667363165787484,4.032964177572194,5.986802004015314,0.1335899071874771,0.1418350607266647,0.02394605040961044,8.689,0.0,0.0,0.0,0.0,0.0,0.0,0.0,0.0,0.0,0.0,0.0,0.0,0.0,7.0,0.254488152,4.400799999999999,0.01236,94.84052,0.198,0.10284,0.03752,0.3608,0.04716,1.0856663712799999,18.5628,36.705600000000004,0.4312,0.45640000000000003,7.718,0.3412,0.2036,0.4928,33.809599999999996,1.1688,1.3139470458,1477.84,105.0,25.142857142857142,14.0,60.0,28.25,8.0,0.9618739379639862,178.9358333,167.05875,175.3394444,188.5638889,178.7632639,61.81727279277736,328.31927450990446,449.9256766926874,580.709732572272,356.5399270168673,55.84444444444403,56.180555555555564,66.4238888888889,77.98722222222227,49.40388888888883,45.79138888888857,57.290833333333445,38.67083333333307,32.28444444444425,28.723611111111104,198.12993666666634,535.0,42.44365888888891,280.0,90.49248611111096,2.780827936111111,1.3478412555555552,1.4338000333333336,1189.5050749999964,3998.296547,0.0,2217.0562,1289.3954722222225,213.53504499999994,110604.83083333331,4.369233638888887,1.1643501800000011,3.7966338666666712,96.2522166083333,54.25722222222203,17.582127694444452,23.84452205555553
2026-03-14 15:00:00,0.97,11.416274486023253,0.459192027,87.61372551397675,0.4174482947120102,4.290142857142857,0.40499999999999997,0.93,0.49,87.06499999999998,12.005,0.9655714285714286,69.98,9.0,19.55,1.69,12.33952387,5.177777778,79.62333333,72.17,37.66,0.051,5.76,2.28,8.19,2.59,0.026,0.16,54.23,10.89,0.05,1.890625,0.24,17.38942857142857,0.0,0.0,0.0,0.0,0.0,0.0,0.0,0.0,59.31957067126793,4.544397672792772,2.279497384794634,0.040687414287384364,0.017773340079698396,0.0632828146549307,0.3037646720351614,3.7903691064313483,5.8010354303801375,0.13552335924609696,0.14269630973460828,0.024067043717680862,8.331000000000001,0.0,0.0,0.0,0.0,0.0,0.0,0.0,0.0,0.0,0.0,0.0,0.0,0.0,7.0,0.254488152,4.4188,0.01296,94.60472,0.228,0.11424000000000001,0.026719999999999997,0.5288,0.06576000000000001,1.0920979200799998,18.7008,36.8316,0.3832,0.4504,7.748,0.29319999999999996,0.20959999999999998,0.4808,33.7256,1.0668,1.3218347688,1489.24,105.0,25.142857142857142,14.0,60.0,28.25,8.0,0.9618739379639862,178.9358333,167.05875,175.3394444,188.5638889,178.7632639,61.81727279277736,328.31927450990446,449.9256766926874,580.709732572272,356.5399270168673,55.629722222222505,57.80750000000006,65.03111111111107,70.34777777777768,49.23722222222246,45.67361111111127,55.24027777777794,38.9494444444445,31.7872222222222,30.779166666666658,192.06765999999976,535.0,42.193491666666674,280.0,94.80901388888924,2.806278872222222,1.3216048805555554,1.484688983333334,1197.6153388888888,3998.296547,0.0,2179.716941666668,1237.2367749999994,211.3437708333333,110025.8436111111,4.4179645444444455,1.184415925,4.058449111111108,95.44896494999998,54.22638888888901,17.566286111111076,24.06973380555556
2026-03-14 16:00:00,0.9700000000000001,11.416986321157445,0.459192027,87.61301367884255,0.4174385435457884,4.269666666666667,0.405,0.93,0.49,87.065,12.005,0.9696666666666668,69.98,9.0,19.55,1.69,12.33952387,5.177777778,79.62333333,72.17,37.66,0.051,5.760000000000001,2.28,8.19,2.59,0.026,0.16,54.23,10.89,0.05000000000000001,1.890625,0.24,17.425666666666668,0.0,0.0,0.0,0.0,0.0,0.0,0.0,0.0,59.38472149748478,4.532821367810693,2.271966165373319,0.039986184346725545,0.017615735494835104,0.06287625144638802,0.29748495041718787,3.7440554667266905,5.771068854965621,0.13610932611027227,0.14329697283290757,0.024091964108090464,8.2535,0.0,0.0,0.0,0.0,0.0,0.0,0.0,0.0,0.0,0.0,0.0,0.0,0.0,7.0,0.254488152,4.4448888888888884,0.012377777777777777,94.65308888888889,0.21133333333333335,0.10628888888888889,0.028488888888888887,0.48400000000000004,0.059533333333333334,1.1029549253777777,18.722444444444445,37.03288888888889,0.36133333333333334,0.43133333333333335,7.849555555555556,0.2588888888888889,0.19755555555555554,0.4862222222222222,33.57688888888889,0.9728888888888889,1.336743685,1491.2444444444445,105.0,25.142857142857142,14.0,60.0,28.25,8.0,0.9618739379639862,178.9358333,167.05875,175.3394444,188.5638889,178.7632639,61.81727279277736,328.31927450990446,449.9256766926874,580.709732572272,356.5399270168673,55.33249999999977,56.712777777777895,64.88249999999994,69.9949999999999,48.96777777777777,45.49749999999999,56.31194444444442,38.83027777777765,31.083888888888865,31.585000000000022,204.20976527777808,535.0,42.05541050000001,280.0,90.56598611111092,2.768209022222225,1.3481752361111117,1.420044163888888,1203.207966666668,3998.296547,0.0,2148.4497055555553,1287.5510805555552,213.56482388888892,109480.89138888891,4.434400669444446,1.1475958494444451,4.438327825,97.0577938993056,53.986944444444674,17.479601138888857,24.085841111111126
2026-03-14 17:00:00,0.9699999999999999,11.424961941824195,0.459192027,87.60503805817581,0.41732928846816164,4.307833333333334,0.405,0.93,0.49,87.065,12.005,0.9788333333333333,69.98,9.0,19.55,1.69,12.33952387,5.177777778,79.62333333,72.17,37.66,0.051,5.760000000000001,2.28,8.19,2.59,0.026,0.16,54.23,10.89,0.05000000000000001,1.890625,0.24,17.462999999999997,0.0,0.0,0.0,0.0,0.0,0.0,0.0,0.0,59.458188332940956,4.496896150242134,2.2669158542613146,0.03946748823687094,0.01754235707910849,0.06246361290700006,0.2940869730581641,3.7190830947258355,5.732288618861298,0.13553300747046834,0.1418258681440384,0.02409790577258866,8.506666666666666,0.0,0.0,0.0,0.0,0.0,0.0,0.0,0.0,0.0,0.0,0.0,0.0,0.0,7.0,0.254488152,4.467428571428571,0.011257142857142858,94.71651428571428,0.20371428571428574,0.09784285714285715,0.030557142857142856,0.42214285714285715,0.050542857142857146,1.1076941619142857,18.629714285714286,37.13142857142857,0.37042857142857144,0.4311428571428571,7.869142857142857,0.2715714285714286,0.19,0.4937142857142857,33.52157142857143,0.9812857142857143,1.3424487165142858,1486.6142857142856,105.0,25.142857142857142,14.0,60.0,28.25,8.0,0.9618739379639862,178.9358333,167.05875,175.3394444,188.5638889,178.7632639,61.81727279277736,328.31927450990446,449.9256766926874,580.709732572272,356.5399270168673,54.987777777777744,55.84749999999962,65.29916666666684,67.69222222222206,48.87916666666648,45.4105555555553,50.28972222222215,38.9763888888889,30.39361111111109,36.45250000000005,191.1709255555557,533.9944444444444,42.26502127777778,280.0,94.80901388888924,2.7639370861111145,1.3367699750000008,1.427205027777776,1189.9115638888886,3998.296547,0.0,2163.446108333332,1277.853586111112,211.76273499999996,109201.22416666671,4.436689397222221,1.1200471347222223,4.28648241388889,95.33014763611114,53.859166666666425,17.776765222222235,24.285228555555587
2026-03-14 18:00:00,0.97,11.422443263745476,0.459192027,87.60755673625452,0.41736379090759623,4.285857142857143,0.40499999999999997,0.93,0.49,87.06499999999998,12.005,0.9628571428571429,69.98,9.0,19.55,1.69,12.33952387,5.177777778,79.62333333,72.17,37.66,0.051,5.76,2.28,8.19,2.59,0.026,0.16,54.23,10.89,0.05,1.890625,0.24,17.425,0.0,0.0,0.0,0.0,0.0,0.0,0.0,0.0,59.391718599118164,4.525146207275937,2.272125345311284,0.039987376767229674,0.01762815248268345,0.06284547253007079,0.29784633938231614,3.7467455218011345,5.766447575695702,0.1358243654407027,0.14275729758735595,0.02408840877191356,8.240428571428572,0.0,0.0,0.0,0.0,0.0,0.0,0.0,0.0,0.0,0.0,0.0,0.0,0.0,7.0,0.254488152,4.484571428571429,0.009542857142857143,94.77308571428571,0.2122857142857143,0.09055714285714286,0.031842857142857145,0.3578571428571429,0.04025714285714286,1.1040198724857142,18.398285714285716,37.08857142857143,0.4175714285714286,0.45685714285714285,7.774857142857143,0.3444285714285714,0.19,0.5022857142857143,33.59442857142857,1.1227142857142858,1.3354620730857143,1474.1857142857143,105.0,25.142857142857142,14.0,60.0,28.25,8.0,0.9618739379639862,178.9358333,167.05875,175.3394444,188.5638889,178.7632639,61.81727279277736,328.31927450990446,449.9256766926874,580.709732572272,356.5399270168673,54.513333333333314,55.509999999999856,63.07499999999993,69.44388888888878,48.63750000000016,45.324444444444154,48.47388888888887,39.09722222222245,30.871111111111137,35.4277777777777,206.52503999999988,535.425,43.148300055555524,280.0,92.38433333333313,2.8165991055555564,1.3482849222222217,1.468172808333333,1209.2589944444455,3998.296547,0.0,2191.8442333333337,1229.6729861111112,209.31283527777776,108166.53722222224,4.457618022222222,1.1638566444444451,4.021195005555553,97.36456779999999,53.658611111111114,18.09126594444445,23.83805969444444
2026-03-14 19:00:00,0.9700000000000001,11.423144917606175,0.459192027,87.60685508239384,0.4173541792108743,4.2860000000000005,0.405,0.93,0.49,87.065,12.005,0.9329999999999999,69.98,9.0,19.55,1.69,12.33952387,5.177777778,79.62333333,72.17,37.66,0.051,5.760000000000001,2.28,8.19,2.59,0.026,0.16,54.23,10.89,0.05000000000000001,1.890625,0.24,17.3835,0.0,0.0,0.0,0.0,0.0,0.0,0.0,0.0,59.35241645382528,4.557841148828737,2.2727988611113017,0.04010456892869003,0.017605926186444697,0.06303922176617464,0.29749385919687965,3.744046916734542,5.790133040277735,0.1368615880178751,0.14481018968642384,0.024098287095259876,8.047166666666667,0.0,0.0,0.0,0.0,0.0,0.0,0.0,0.0,0.0,0.0,0.0,0.0,0.0,7.0,0.254488152,4.494,0.00824,94.83156,0.2188,0.0849,0.03384,0.2976,0.03106,1.1029129849,18.163,37.087199999999996,0.4708,0.47819999999999996,7.6852,0.40819999999999995,0.1894,0.5112,33.627599999999994,1.2464,1.3314526338400001,1463.66,105.0,25.142857142857142,14.0,60.0,28.25,8.0,0.9618739379639862,178.9358333,167.05875,175.3394444,188.5638889,178.7632639,61.81727279277736,328.31927450990446,449.9256766926874,580.709732572272,356.5399270168673,53.847499999999705,55.19472222222242,62.620833333333636,75.3275000000001,48.26027777777785,45.142777777778,54.128888888888895,38.61916666666663,32.10777777777776,31.119444444444433,186.31591777777803,531.0916666666667,41.897708611111085,280.0,99.38599999999956,2.742428563888891,1.3376621194444442,1.4049072361111106,1200.0838777777806,3998.296547,0.0,2205.248483333331,1285.3249055555552,212.14263972222219,108030.0975,4.431528358333333,1.1181824391666664,4.072747894444444,94.68685910555558,53.40999999999978,17.578414500000015,24.376760833333314
2026-03-14 20:00:00,0.97,11.422714751840658,0.459192027,87.60728524815933,0.41736007189259366,4.309428571428572,0.40499999999999997,0.93,0.49,87.06499999999998,12.005,0.875,69.98,9.0,19.55,1.69,12.33952387,5.177777778,79.62333333,72.17,37.66,0.051,5.76,2.28,8.19,2.59,0.026,0.16,54.23,10.89,0.05,1.890625,0.24,17.423857142857145,0.0,0.0,0.0,0.0,0.0,0.0,0.0,0.0,59.46964303388025,4.5034041164722955,2.2643059324751573,0.03924258181266192,0.017475671186996777,0.062375016421086726,0.29160703046470476,3.700760341100366,5.728883400941519,0.13609812725143322,0.14273399858101535,0.024110564690076653,8.160571428571428,0.0,0.0,0.0,0.0,0.0,0.0,0.0,0.0,0.0,0.0,0.0,0.0,0.0,7.0,0.254488152,4.434,0.01064,94.90716,0.2068,0.09390000000000001,0.04224,0.2736,0.03166,1.1249127139,17.893,37.4592,0.5788,0.4602,7.6372,0.3902,0.1834,0.5232,33.303599999999996,1.2104,1.35423803224,1470.26,105.0,25.142857142857142,14.0,60.0,28.25,8.0,0.9618739379639862,178.9358333,167.05875,175.3394444,188.5638889,178.7632639,61.81727279277736,328.31927450990446,449.9256766926874,580.709732572272,356.5399270168673,53.615555555555844,54.455000000000005,62.22055555555581,90.8300000000001,48.103055555555734,45.26916666666635,71.22166666666652,37.91138888888889,34.41166666666662,28.501111111111136,217.32923805555612,535.0,42.60603800000002,280.0,85.022666666667,2.780996744444444,1.3426094027777757,1.4383934722222216,1189.3362694444443,3998.296547,0.0,2192.0889083333327,1247.4279944444443,207.17493861111134,107438.59416666668,4.464025780555558,1.1613674311111108,3.9778243916666645,98.79612404236119,53.236944444444674,17.486834305555575,23.557701555555564
2026-03-14 21:00:00,0.9700000000000001,11.442198759697094,0.459192027,87.58780124030291,0.41709316767538235,4.441666666666666,0.405,0.93,0.49,87.065,12.005,0.8796666666666666,69.98,9.0,19.55,1.69,12.33952387,5.177777778,79.62333333,72.17,37.66,0.051,5.760000000000001,2.28,8.19,2.59,0.026,0.16,54.23,10.89,0.05000000000000001,1.890625,0.24,17.5095,0.0,0.0,0.0,0.0,0.0,0.0,0.0,0.0,59.38292369078119,4.548457519689488,2.269868765552672,0.039823351189893136,0.017550206747609688,0.06285678551031125,0.2951915589671062,3.727082461395309,5.775236628995285,0.136921618625679,0.14471918877536818,0.024106116557823232,7.898499999999999,0.0,0.0,0.0,0.0,0.0,0.0,0.0,0.0,0.0,0.0,0.0,0.0,0.0,7.0,0.254488152,4.40247619047619,0.012,94.83614476190476,0.21163809523809524,0.09924761904761906,0.03907619047619047,0.3565714285714286,0.04284571428571429,1.1338161493619048,17.79695238095238,37.679904761904766,0.5780952380952381,0.4326666666666667,7.7189523809523815,0.3478095238095238,0.18,0.5176190476190476,33.23390476190476,1.1157142857142857,1.3660518508,1473.752380952381,105.0,25.142857142857142,14.0,60.0,28.25,8.0,0.9618739379639862,178.9358333,167.05875,175.3394444,188.5638889,178.7632639,61.81727279277736,328.31927450990446,449.9256766926874,580.709732572272,356.5399270168673,53.82499999999981,54.292499999999905,62.55055555555591,90.79333333333327,48.162222222222425,45.473055555555526,68.62444444444438,38.288888888888906,35.89027777777774,29.715277777777743,193.17445083333303,537.6583333333333,42.59445474999997,280.0,96.72000000000048,2.8024731111111136,1.348199911111111,1.4542768888888895,1210.737316666666,3998.296547,0.0,2195.1767611111127,1235.4610111111115,208.77068777777774,107664.77666666669,4.427541188888889,1.1572409277777767,3.9600372694444466,95.59561473541663,53.30916666666639,17.738931638888904,23.908154888888895
2026-03-14 22:00:00,0.9699999999999999,11.418966006322865,0.459192027,87.61103399367713,0.4174114245709196,4.273714285714286,0.40499999999999997,0.93,0.49,87.06499999999998,12.005,0.9052857142857142,69.98,9.0,19.55,1.69,12.33952387,5.177777778,79.62333333,72.17,37.66,0.051,5.76,2.28,8.19,2.59,0.026,0.16,54.23,10.89,0.05,1.890625,0.24,17.459142857142858,0.0,0.0,0.0,0.0,0.0,0.0,0.0,0.0,59.73955393237203,4.3934214654218415,2.2424399068649654,0.03707521727032842,0.017105700756239847,0.060814936582758994,0.27557959375739133,3.5827951034186363,5.591207498208041,0.1351709260885356,0.13939621052295972,0.024153712739758255,7.939285714285715,0.0,0.0,0.0,0.0,0.0,0.0,0.0,0.0,0.0,0.0,0.0,0.0,0.0,7.0,0.254488152,4.408190476190477,0.012,94.57340190476191,0.2384952380952381,0.09981904761904763,0.02079047619047619,0.5794285714285714,0.06787428571428572,1.125593662504762,17.92838095238095,37.70276190476191,0.43523809523809526,0.39266666666666666,7.970380952380953,0.2735238095238095,0.18,0.48904761904761906,33.496761904761904,0.9442857142857143,1.3635182188,1473.1809523809525,105.0,25.142857142857142,14.0,60.0,28.25,8.0,0.9618739379639862,178.9358333,167.05875,175.3394444,188.5638889,178.7632639,61.81727279277736,328.31927450990446,449.9256766926874,580.709732572272,356.5399270168673,53.66027777777781,54.708055555555674,63.7386111111112,87.25555555555542,48.097222222222385,45.31749999999973,59.98249999999988,39.15277777777785,38.75388888888885,33.24444444444446,193.05543222222252,535.3666666666667,44.28789872222229,280.0,95.94577777777799,2.820360683333335,1.3482167500000004,1.4722454444444435,1193.837372222222,3998.296547,0.0,2192.049569444446,1224.1682027777774,206.6263080555553,107915.56694444454,4.437242102777777,1.1501148588888888,3.800724974999999,95.57984476944449,52.988055555555526,18.60351586111109,23.401210888888897
2026-03-14 23:00:00,0.9495297850894515,11.509655271967935,0.459192027,87.54081494294262,0.4031765950298173,3.787,0.45,0.97,0.49,86.73,12.3,0.9349999999999999,69.98,9.0,19.55,1.69,12.33952387,5.177777778,79.62333333,72.17,37.66,0.053000000000000005,5.72,2.43,8.05,2.67,0.028000000000000004,0.16,53.86,10.98,0.051000000000000004,1.9195804199999997,0.23000000000000004,17.465,0.0,0.0,0.0,0.0,0.0,0.0,0.0,0.0,58.30355949089687,5.0363370151049835,2.471612940644285,0.043062241712527274,0.021538483674955304,0.06849936942137062,0.3140814779250114,4.219766887840942,6.483042251918076,0.11962920784921086,0.12510583616767054,0.031370525859984864,8.1844,0.0,0.0,0.0,0.0,0.0,0.0,0.0,0.0,0.0,0.0,0.0,0.0,0.0,7.0,0.254488152,4.3994193548387095,0.012264516129032258,94.5811406451613,0.24303225806451614,0.1,0.01632258064516129,0.5785806451612904,0.06924000000000001,1.1291550942,17.914451612903225,37.807870967741934,0.3873548387096774,0.3773548387096774,8.076451612903226,0.2605806451612903,0.18,0.48529032258064514,33.48477419354838,0.9111612903225806,1.370364556483871,1476.4387096774194,105.0,25.142857142857142,14.0,60.0,28.25,8.0,0.9618739379639862,178.9358333,167.05875,175.3394444,188.5638889,178.7632639,61.81727279277736,328.31927450990446,449.9256766926874,580.709732572272,356.5399270168673,53.47555555555564,54.426388888889,65.02861111111118,87.48861111111124,47.985555555555564,45.28916666666649,65.70305555555547,39.39444444444436,37.8069444444446,27.411388888888876,190.56138027777735,528.6388888888889,42.33245958333333,280.0,94.1057777777779,2.813122836111111,1.3480985916666683,1.4650773416666663,1152.7922166666688,3998.296547,0.0,2162.66573611111,1227.4999277777777,200.05660138888885,107549.30500000004,4.449162477777775,1.1385287455555555,3.96333269444444,95.2493828868055,52.75694444444478,17.741343722222226,24.172044055555546
2026-03-15 00:00:00,0.9500145059412333,11.520319130707135,0.459192027,87.52966636335162,0.4033381686470778,4.0248333333333335,0.45,0.9700000000000001,0.49,86.73,12.300000000000002,0.9298333333333334,69.98,9.0,19.55,1.69,12.33952387,4.978888889,79.49,72.17,37.66,0.053,5.72,2.43,8.05,2.67,0.028,0.16,53.85999999999999,10.979999999999999,0.051,1.91958042,0.23,17.462833333333332,0.0,0.0,0.0,0.0,0.0,0.0,0.0,0.0,58.239851690859176,5.068655813471183,2.4795235562028877,0.043244646482098796,0.021545394229864484,0.06873265856983746,0.31705023147891037,4.2387079508615075,6.516514888391781,0.12034157812131063,0.12629823786254415,0.031307548009998486,8.188333333333334,0.0,0.0,0.0,0.0,0.0,0.0,0.0,0.0,0.0,0.0,0.0,0.0,0.0,7.0,0.254488152,4.383935483870967,0.012651612903225806,94.71422451612904,0.2372258064516129,0.1,0.018258064516129033,0.4740645161290323,0.05964,1.1381773661999999,17.833161290322582,37.951096774193545,0.38348387096774195,0.37348387096774194,8.11516129032258,0.27606451612903227,0.18,0.4930322580645161,33.34541935483871,0.9421290322580645,1.3815577093870968,1481.4709677419355,105.0,25.142857142857142,14.0,60.0,28.25,8.0,0.9618739379639862,178.9358333,167.05875,175.3394444,188.5638889,178.7632639,61.81727279277736,328.31927450990446,449.9256766926874,580.709732572272,356.5399270168673,53.39694444444439,53.41416666666665,65.75555555555535,84.4969444444446,47.99416666666659,45.34277777777758,61.73027777777759,39.38888888888877,37.61916666666684,32.39194444444436,196.8223300000001,528.6611111111112,42.95681591666669,280.0,91.46844444444444,2.7651225722222215,1.348135991666669,1.4168900000000002,1235.79953888889,3998.296547,0.0,2238.2286611111094,1268.5239527777774,214.31724666666668,107648.32388888883,4.43288056388889,1.1610885172222218,4.004629672222223,96.078958725,52.79305555555531,18.06768463888888,23.99592522222222
2026-03-15 01:00:00,0.9476172439092937,11.467579366004463,0.459192027,87.58480339008626,0.40253908130309785,4.189166666666666,0.45,0.9700000000000001,0.49,86.73,12.300000000000002,0.9433333333333334,69.98,9.0,19.55,1.69,12.33952387,4.978888889,79.49,72.17,37.66,0.053,5.72,2.43,8.05,2.67,0.028,0.16,53.85999999999999,10.979999999999999,0.051,1.91958042,0.23,17.55366666666667,0.0,0.0,0.0,0.0,0.0,0.0,0.0,0.0,58.218868976135276,5.098602460773655,2.477538654360238,0.043182879303330875,0.021413536186513343,0.06889650670978416,0.3138084340520046,4.213791432358331,6.537143328184983,0.1226213245636872,0.12991876597331642,0.03131268426714836,8.353,0.0,0.0,0.0,0.0,0.0,0.0,0.0,0.0,0.0,0.0,0.0,0.0,0.0,7.0,0.254488152,4.37336,0.013047999999999999,94.82414080000001,0.232768,0.10086400000000001,0.02,0.38432,0.051499199999999995,1.147002599832,17.758080000000003,38.10064,0.37568,0.36952,8.14664,0.28759999999999997,0.18,0.50048,33.2176,0.96424,1.392253190536,1485.28,105.0,25.142857142857142,14.0,60.0,28.25,8.0,0.9618739379639862,178.9358333,167.05875,175.3394444,188.5638889,178.7632639,61.81727279277736,328.31927450990446,449.9256766926874,580.709732572272,356.5399270168673,53.684166666666876,53.79249999999987,66.08944444444454,82.97305555555559,48.20583333333345,45.689999999999834,60.71138888888895,40.50861111111115,39.772222222222254,35.807222222222215,176.46430611111143,530.3916666666667,42.77747550000001,280.0,99.89155555555598,2.8302709750000017,1.348145036111112,1.4821069083333342,1157.104744444444,3998.296547,0.0,2190.7237833333343,1215.3332000000007,201.08926694444457,107861.19638888881,4.423765761111111,1.1328381213888883,4.02290698611111,93.38152055972226,53.14472222222251,17.977092833333337,24.053071916666678
2026-03-15 02:00:00,0.947703657042521,11.469480454935464,0.459192027,87.58281588802203,0.40256788568084034,4.1834999999999996,0.45,0.9699999999999999,0.49,86.73,12.300000000000002,0.9508333333333333,69.98,9.0,19.55,1.69,12.33952387,4.978888889,79.49,72.17,37.66,0.053,5.72,2.43,8.05,2.67,0.028,0.16,53.85999999999999,10.979999999999999,0.051,1.91958042,0.23,17.188,0.1,96.72,0.53,0.41999999999999993,1.28,0.0,0.0,0.111,58.795074113805946,4.866128445547047,2.3917618817703885,0.04115542535879535,0.020935241654396242,0.06705624613238076,0.2738775854227739,3.9459042466580345,6.264170610914886,0.1225178069641943,0.129139701363395,0.031962506331221156,8.560166666666666,0.0,0.0,0.0,0.0,0.0,0.0,0.0,0.0,0.0,0.0,0.0,0.0,0.0,7.0,0.254488152,4.406960000000001,0.013528,94.7255488,0.240448,0.109504,0.02,0.42752,0.0564912,1.154054488152,17.73888,38.30704,0.33248,0.36472,8.11304,0.2636,0.18,0.50528,33.1936,0.90664,1.398469625896,1478.08,105.0,25.142857142857142,14.0,60.0,28.25,8.0,0.9618739379639862,178.9358333,167.05875,175.3394444,188.5638889,178.7632639,61.81727279277736,328.31927450990446,449.9256766926874,580.709732572272,356.5399270168673,54.250555555555444,53.7338888888889,65.57944444444438,82.11944444444462,48.520833333333364,46.10611111111125,65.61111111111097,41.06194444444452,40.51416666666678,35.012222222222235,193.52442694444423,529.0222222222222,43.32786852777777,280.0,88.13933333333294,2.8160565666666693,1.3482830694444448,1.4677657444444445,1184.6580333333336,3998.296547,0.0,2225.610419444445,1238.0024138888882,206.4494397222222,108885.39222222225,4.403164311111108,1.149800588888889,3.8904481972222205,95.64198657013887,53.57416666666676,18.44432408333333,24.12249255555559
2026-03-15 03:00:00,0.9478376704610684,11.472428750143504,0.459192027,87.57973357939544,0.40261255682035607,4.214142857142858,0.45,0.97,0.49,86.73,12.3,0.932,69.98,9.0,19.55,1.69,12.33952387,4.978888889,79.49,72.17,37.66,0.053,5.72,2.43,8.05,2.6699999999999995,0.028,0.16,53.86,10.98,0.051,1.9195804199999997,0.23,16.929,0.1,96.72,0.53,0.42,1.28,0.0,0.0,0.108,59.32228260801911,4.605466999701414,2.324683488419608,0.0396030885304768,0.020830868876217823,0.06515629037323527,0.24782557231720978,3.7781995533880495,5.990549076068199,0.11734207040797394,0.12040754286691009,0.032492777623860346,8.612428571428572,0.0,0.0,0.0,0.0,0.0,0.0,0.0,0.0,0.0,0.0,0.0,0.0,0.0,7.0,0.254488152,4.4391428571428575,0.01399047619047619,94.6299380952381,0.24805714285714286,0.11788571428571427,0.01998095238095238,0.4696190476190476,0.061385714285714287,1.160730593304762,17.722761904761903,38.50380952380952,0.2896190476190476,0.36057142857142854,8.079809523809525,0.24028571428571427,0.18019047619047618,0.5097142857142857,33.17209523809524,0.851047619047619,1.4043032121047618,1471.142857142857,105.0,25.142857142857142,14.0,60.0,28.25,8.0,0.9618739379639862,178.9358333,167.05875,175.3394444,188.5638889,178.7632639,61.81727279277736,328.31927450990446,449.9256766926874,580.709732572272,356.5399270168673,54.70027777777789,53.96888888888885,64.06472222222199,81.058888888889,48.74944444444438,46.500277777777896,68.13583333333332,41.49138888888898,40.33833333333327,34.616111111111024,189.45260777777776,527.7833333333333,42.95855608333336,280.0,88.13999999999962,2.83432186111111,1.3482486694444455,1.4861712888888883,1143.1825138888876,3998.296547,0.0,2176.280872222222,1205.0754083333336,197.17385611111115,107283.39805555565,4.485464877777774,1.177196600833333,4.071783383333331,95.10247053055555,53.92055555555532,18.167438777777775,24.126326527777767
2026-03-15 04:00:00,0.947688716356597,11.469151759845134,0.459192027,87.58315952379827,0.402562905452199,4.219833333333333,0.45,0.9700000000000001,0.49,86.73,12.299999999999999,0.8765000000000001,69.98,9.0,19.55,1.69,12.33952387,4.978888889,79.49,72.17,37.66,0.053,5.72,2.43,8.05,2.67,0.028,0.16,53.85999999999999,10.979999999999999,0.051,1.91958042,0.23,16.817166666666665,0.10000000000000002,96.72000000000001,0.53,0.42,1.28,0.0,0.0,0.107,59.29655176770672,4.617302677285047,2.328168035277779,0.03968444515208188,0.020842120651747092,0.06524502473328474,0.24929077302286898,3.787814765933072,6.003462504202489,0.1175007898060171,0.12068554235106126,0.032465709278239725,8.582,0.0,0.0,0.0,0.0,0.0,0.0,0.0,0.0,0.0,0.0,0.0,0.0,0.0,7.0,0.254488152,4.387714285714286,0.013419047619047619,94.71022380952381,0.2514857142857143,0.11102857142857142,0.018838095238095237,0.44676190476190475,0.06052857142857143,1.1452354915904763,17.88847619047619,38.13238095238095,0.26676190476190476,0.39485714285714285,8.068380952380952,0.25742857142857145,0.19161904761904763,0.49257142857142855,33.297809523809526,0.9139047619047619,1.3875486983904763,1479.7142857142858,105.0,25.142857142857142,14.0,60.0,28.25,8.0,0.9618739379639862,178.9358333,167.05875,175.3394444,188.5638889,178.7632639,61.81727279277736,328.31927450990446,449.9256766926874,580.709732572272,356.5399270168673,55.23499999999963,55.24444444444411,64.43944444444442,70.60527777777776,48.7450000000002,46.721388888888924,60.7377777777778,41.48472222222221,39.61694444444421,34.724444444444394,192.09412805555573,535.8888888888889,42.7718281388889,280.0,92.8530416666663,2.762237094444446,1.3485459361111118,1.4138112694444458,1233.9527777777778,3998.296547,0.0,2240.8821166666667,1285.3783111111122,217.5035155555556,108785.43916666669,4.398588552777774,1.1386725688888886,4.229946341666667,95.45247196736113,54.07583333333333,18.12333630555557,24.249687166666643
2026-03-15 05:00:00,0.9478305164904726,11.472271362790398,0.459192027,87.57989812071912,0.4026101721634909,4.216625,0.45,0.97,0.49,86.73,12.3,0.85125,69.98,9.0,19.55,1.69,12.33952387,4.978888889,79.49,72.17,37.66,0.053,5.72,2.43,8.05,2.67,0.028,0.16,53.86,10.98,0.051,1.91958042,0.23,16.8015,0.1,96.72,0.53,0.42,1.28,0.0,0.0,0.10775,58.46447936256647,5.103051402373853,2.4163520607184563,0.04166506307846154,0.020490128370708644,0.06857884446084436,0.27415270206273956,3.9324795473955207,6.472305485074842,0.13354779422013532,0.1469014979439704,0.031728493968877045,7.8896250000000006,0.0,0.0,0.0,0.0,0.0,0.0,0.0,0.0,0.0,0.0,0.0,0.0,0.0,7.0,0.254488152,4.3597777777777775,0.012822222222222221,94.78980222222222,0.24742222222222224,0.10475555555555555,0.022533333333333332,0.40688888888888886,0.05599777777777778,1.1258640956666668,17.933555555555557,37.716,0.2624444444444444,0.4333333333333333,8.074222222222224,0.28955555555555557,0.20711111111111113,0.48266666666666663,33.50822222222222,0.9893333333333333,1.3668414238000002,1482.6222222222223,105.0,25.142857142857142,14.0,60.0,28.25,8.0,0.9618739379639862,178.9358333,167.05875,175.3394444,188.5638889,178.7632639,61.81727279277736,328.31927450990446,449.9256766926874,580.709732572272,356.5399270168673,55.21791044776126,54.91641791044769,63.23805970149248,72.13059701492534,48.29776119402993,46.19104477611942,64.1634328358209,41.25074626865679,39.102985074626844,33.35597014925374,172.20270746268648,543.6194029850747,42.734127611940295,280.0,93.22036408591512,2.7537658283582074,1.3481387089552237,1.4053623880597008,1232.2598656716411,3998.296547,0.0,2215.164626865672,1283.3093358208953,215.7413559701492,107918.06865671644,4.401197410447761,1.101659637313433,4.227171417910449,92.81685873880596,54.45223880597015,18.35399805970149,24.594475522388056
2026-03-15 06:00:00,0.9479374864181449,11.474624701199188,0.459192027,87.57743781238268,0.4026458288060483,4.289166666666667,0.45,0.9700000000000001,0.49,86.73,12.299999999999999,0.8731666666666666,69.98,9.0,19.55,1.69,12.33952387,4.978888889,79.49,72.17,37.66,0.053,5.72,2.43,8.05,2.67,0.028,0.16,53.85999999999999,10.979999999999999,0.051,1.91958042,0.23,16.94183333333333,0.10000000000000002,96.72000000000001,0.53,0.42,1.28,0.0,0.0,0.10733333333333334,59.25476988324622,4.654584967540379,2.329530516459171,0.03970252808399107,0.02073486534408214,0.06547054039323393,0.24772118492147888,3.774272456278855,6.033419004498008,0.11967239422835979,0.12415761488537898,0.03244597333861339,8.7495,0.0,0.0,0.0,0.0,0.0,0.0,0.0,0.0,0.0,0.0,0.0,0.0,0.0,7.0,0.254488152,4.396444444444445,0.012155555555555555,94.86743555555555,0.22275555555555557,0.1000888888888889,0.03953333333333334,0.3202222222222222,0.04136444444444445,1.0958328906666668,17.64688888888889,37.176,0.3091111111111111,0.4833333333333333,8.127555555555556,0.3628888888888889,0.2337777777777778,0.49266666666666664,33.95155555555556,1.0993333333333333,1.3352640568,1469.9555555555555,105.0,25.142857142857142,14.0,60.0,28.25,8.0,0.9618739379639862,178.9358333,167.05875,175.3394444,188.5638889,178.7632639,61.81727279277736,328.31927450990446,449.9256766926874,580.709732572272,356.5399270168673,54.88166666666662,54.875277777777654,60.27055555555553,80.41138888888905,48.22222222222222,46.10972222222233,66.74027777777785,42.3727777777778,40.73611111111109,33.65277777777783,177.44657583333338,539.4166666666666,42.80711480555553,280.0,93.55765476757622,2.777882186111108,1.348416891666667,1.4293516666666664,1212.5925888888921,3998.296547,0.0,2218.5392444444433,1287.6360833333333,215.89151138888903,110155.63805555557,4.327077275000001,1.121674792499999,4.166071866666667,93.51167129791668,57.78583333333336,18.347608138888845,24.514154694444404
2026-03-15 07:00:00,0.9405818826511434,11.371637653022868,0.459192027,87.68778046432598,0.3658728239767149,4.311428571428571,0.45,0.97,0.49,86.73,12.3,0.8924285714285715,69.98,9.0,19.55,1.69,12.33952387,4.978888889,79.49,72.17,37.66,0.051,6.0,2.3300000000000005,9.15,2.78,0.029,0.16,53.589999999999996,11.12,0.052,1.853333333,0.23,16.82042857142857,0.1,96.72,0.53,0.42000000000000004,1.28,0.0,0.0,0.109,59.16575019815905,4.631017306331344,2.356928402488203,0.04039124014026348,0.021222118009678482,0.06548670292120855,0.26689366053681407,3.9116689237600033,6.045995046805161,0.11338596081998145,0.11433090006702264,0.03226583070211759,9.107857142857142,0.0,0.0,0.0,0.0,0.0,0.0,0.0,0.0,0.0,0.0,0.0,0.0,0.0,7.0,0.254488152,4.433111111111111,0.011488888888888889,94.94506888888888,0.19808888888888887,0.09542222222222221,0.05653333333333334,0.23355555555555554,0.026731111111111115,1.0658016856666668,17.360222222222223,36.636,0.3557777777777778,0.5333333333333333,8.180888888888889,0.4362222222222222,0.2604444444444445,0.5026666666666667,34.394888888888886,1.2093333333333334,1.3036866898,1457.2888888888888,105.0,25.142857142857142,14.0,60.0,28.25,8.0,0.9618739379639862,178.9358333,167.05875,175.3394444,188.5638889,178.7632639,61.81727279277736,328.31927450990446,449.9256766926874,580.709732572272,356.5399270168673,54.85027777777748,55.59722222222207,59.18111111111115,77.9633333333334,48.754999999999875,46.51972222222228,63.41583333333325,42.35666666666653,41.921111111111195,35.14722222222223,184.54686444444425,542.1805555555555,42.241182222222214,280.0,98.4509166666668,2.807737686111112,1.3483505777777784,1.4593727166666677,1209.7681499999994,3998.296547,0.0,2221.266458333334,1247.2668750000007,211.22227333333336,108947.1402777779,4.386901638888889,1.1307732802777788,4.136718736111112,94.45245953888886,59.75972222222209,18.17963974999998,24.85896500000003
2026-03-15 08:00:00,0.9407076203417711,11.374152406835423,0.459192027,87.68513997282281,0.36606143051265666,4.3265,0.45,0.9700000000000001,0.49,86.73,12.299999999999999,0.9166666666666666,69.98,9.0,19.55,1.69,12.33952387,4.978888889,79.49,72.17,37.66,0.051,6.0,2.33,9.15,2.78,0.029,0.16,53.59,11.12,0.052,1.853333333,0.23,16.744666666666667,0.1,96.72,0.53,0.42000000000000004,1.28,0.0,0.0,0.109,59.0450358740188,4.674677028083804,2.3760979129269426,0.04084782510106952,0.021357367075669417,0.06584950061956368,0.27636163143907033,3.9759312243294738,6.100673180460704,0.11287329310354301,0.1136507452142365,0.032122932099084345,8.961833333333333,0.0,0.0,0.0,0.0,0.0,0.0,0.0,0.0,0.0,0.0,0.0,0.0,0.0,7.0,0.254488152,4.45744,0.011,95.01019199999999,0.17872,0.091872,0.07028000000000001,0.16488,0.015616,1.041317564624,17.118,36.1952,0.42584,0.5623199999999999,8.21488,0.50152,0.27232,0.5087200000000001,34.759679999999996,1.30152,1.277654377936,1445.696,105.0,25.142857142857142,14.0,60.0,28.25,8.0,0.9618739379639862,178.9358333,167.05875,175.3394444,188.5638889,178.7632639,61.81727279277736,328.31927450990446,449.9256766926874,580.709732572272,356.5399270168673,54.776666666666806,55.27361111111104,59.076944444444486,77.23833333333344,49.56138888888893,47.14638888888893,59.21277777777784,42.883333333333304,41.999166666666646,36.354722222222236,218.268175,547.3472222222222,40.936230444444426,280.0,85.79908333333321,2.7342985722222224,1.3615554166666681,1.3729969722222208,1228.2280500000022,3998.296547,0.0,2215.7294805555575,1325.1491722222238,217.56599944444446,108907.30250000006,4.375803727777777,1.1079313583333326,4.413323011111114,98.9205331875,58.95527777777768,17.282890444444437,24.939380861111104
2026-03-15 09:00:00,0.9405191927991646,11.370383855983293,0.459192027,87.68909695121754,0.3657787891987469,4.381142857142857,0.45,0.97,0.49,86.73,12.3,0.9498571428571428,69.98,9.0,19.55,1.69,12.33952387,4.978888889,79.49,72.17,37.66,0.051,6.0,2.3300000000000005,9.15,2.78,0.029,0.16,53.589999999999996,11.12,0.052,1.853333333,0.23,16.74257142857143,0.1,96.72,0.53,0.42000000000000004,1.28,0.0,0.0,0.109,59.07161787964373,4.667416522819663,2.3713169487140604,0.040732425303277316,0.02131122870669752,0.06578022033436652,0.27376221097649106,3.9579813915222277,6.089803795514915,0.11323555872413935,0.11419410323860915,0.032157554732190126,8.978428571428571,0.0,0.0,0.0,0.0,0.0,0.0,0.0,0.0,0.0,0.0,0.0,0.0,0.0,7.0,0.254488152,4.44784,0.011,95.040912,0.17392,0.091392,0.07508000000000001,0.14568,0.014176,1.032087924464,16.997999999999998,36.0272,0.5602400000000001,0.53352,8.19568,0.54472,0.24352000000000001,0.50392,34.90848,1.34472,1.266870967696,1437.056,105.0,25.142857142857142,14.0,60.0,28.25,8.0,0.9618739379639862,178.9358333,167.05875,175.3394444,188.5638889,178.7632639,61.81727279277736,328.31927450990446,449.9256766926874,580.709732572272,356.5399270168673,54.89222222222222,54.612222222222236,59.853611111111,75.13777777777776,50.267499999999785,47.640555555555565,53.375555555555536,42.651388888888924,40.83166666666675,37.6052777777779,178.5519424999999,546.5694444444445,42.71513880555558,280.0,95.04357328449842,2.7993424749999987,1.3693891027777778,1.4297997458333342,1192.9498111111113,3998.296547,0.0,2214.2054138888884,1247.584427777778,205.78596194444447,106623.14750000005,4.504112049999999,1.1306816302777771,4.144675891666668,93.65813238124998,59.630277777777714,18.09589619444445,24.27406466666664
2026-03-15 10:00:00,0.943111461094002,11.422229221880038,0.459192027,87.63465931702596,0.3696671916410028,4.138166666666667,0.45,0.9700000000000001,0.49,86.73,12.300000000000002,0.9698333333333333,69.98,9.0,19.55,1.69,12.33952387,4.978888889,79.49,72.17,37.66,0.051,6.0,2.33,9.15,2.78,0.029,0.16,53.59,11.12,0.052,1.853333333,0.23,16.761166666666668,0.1,96.72,0.53,0.42000000000000004,1.28,0.0,0.0,0.109,59.12755376438049,4.6441083687393006,2.3631661380667466,0.04054028140470612,0.021269942985817105,0.0655982367979462,0.27004773285932243,3.9331709819513745,6.062936198336317,0.11314705911933835,0.11399465663413005,0.032219644381579995,8.995833333333334,0.0,0.0,0.0,0.0,0.0,0.0,0.0,0.0,0.0,0.0,0.0,0.0,0.0,7.0,0.254488152,4.441466666666667,0.011,95.06658666666667,0.17,0.09173333333333333,0.07929333333333334,0.12706666666666666,0.012853333333333333,1.0279720636266667,16.95573333333333,35.95453333333333,0.6362666666666668,0.5056,8.178533333333332,0.5682666666666666,0.21706666666666666,0.5014666666666666,34.9772,1.3697333333333332,1.26179951672,1433.52,105.0,25.142857142857142,14.0,60.0,28.25,8.0,0.9618739379639862,178.9358333,167.05875,175.3394444,188.5638889,178.7632639,61.81727279277736,328.31927450990446,449.9256766926874,580.709732572272,356.5399270168673,54.534166666666856,53.74555555555555,59.936666666666476,75.7077777777777,50.09222222222237,47.44527777777754,56.29194444444453,41.96361111111113,37.508611111111065,33.615277777777756,204.22944277777742,547.7083333333334,42.20625622222217,280.0,93.16908333333298,2.787852799999998,1.3705759499999999,1.417192019444445,1226.1548305555577,3998.296547,0.0,2211.4764250000017,1283.3274249999997,214.79727638888883,108982.91777777778,4.424309830555559,1.147151398055555,4.169560191666671,97.0604011680555,60.81444444444459,17.94326280555555,24.57120480555558
2026-03-15 11:00:00,0.9426255761003862,11.412511522007721,0.459192027,87.64486290189188,0.36893836415057907,4.167571428571429,0.45,0.97,0.49,86.73,12.3,0.9447142857142856,69.98,9.0,19.55,1.69,12.33952387,4.978888889,79.49,72.17,37.66,0.051,6.0,2.3300000000000005,9.15,2.78,0.029,0.16,53.589999999999996,11.12,0.052,1.853333333,0.23,17.130285714285716,0.1,96.72,0.53,0.42000000000000004,1.28,0.0,0.0,0.109,59.362311839059466,4.552491067180756,2.327482251028332,0.039694701342526194,0.021053550727257637,0.06486243919880229,0.2531019337089294,3.819028564608312,5.953262561581828,0.11343307243474972,0.11419522704541116,0.03248854837102304,8.733857142857143,0.0,0.0,0.0,0.0,0.0,0.0,0.0,0.0,0.0,0.0,0.0,0.0,0.0,7.0,0.254488152,4.449466666666667,0.011,95.06978666666666,0.17,0.09573333333333334,0.08089333333333333,0.11106666666666667,0.012053333333333334,1.0466357652266667,17.259733333333333,36.306533333333334,0.4522666666666667,0.4816,8.170533333333333,0.5042666666666666,0.20106666666666667,0.5094666666666666,34.6892,1.3137333333333334,1.2821722479200002,1452.72,105.0,25.142857142857142,14.0,60.0,28.25,8.0,0.9618739379639862,178.9358333,167.05875,175.3394444,188.5638889,178.7632639,61.81727279277736,328.31927450990446,449.9256766926874,580.709732572272,356.5399270168673,54.37361111111105,53.578888888889,59.73666666666646,77.17583333333324,49.84444444444406,47.12722222222232,60.68666666666666,41.283611111111156,35.408611111111064,30.520277777777785,174.35919833333307,544.8194444444445,43.27831422222217,280.0,94.43957336231999,2.8100324,1.3786969611111117,1.4314849527777775,1216.9010000000012,3998.296547,0.0,2218.823922222224,1248.002797222221,208.48946972222237,106881.0977777778,4.519749216666666,1.148244505833335,3.9329668083333327,93.10259377916663,65.55583333333338,18.13163116666666,23.768663555555566
