Repository: saikumar-voptimai/evonith_bf_webapp

# Evonith BF2 — Blast Furnace Intelligence Platform

Monitoring, modelling and optimisation of **Blast Furnace 2 (BF2)** at Evonith Steel: live telemetry from InfluxDB,
manual plant reports from Neon PostgreSQL, a two-zone energy model of the furnace, blend and fuel optimisers, a
conversational assistant (FurnaceMind) and a live digital twin evaluated every hour.

The platform has three deployable parts that share one Python service layer, plus the shared data library:

| Part | Path | What it is |
|---|---|---|
| **Streamlit app** (legacy) | `src/app.py`, `src/custom_pages/` | The original 11-page dashboard; still the home of the model pages. Served under `/legacy` in production |

File: src/assets/data/V10_df_filtered.csv (part 143 of 166)
datetime,Hot Blast PressureBar,Hot Blast Temp.oC,Hot Blast VolumeNm3/Hr.,O2 Enrichment %,OxygenFlowNm3/Hr.,PermeabilityKgs/Hr.,RAFToC,SteamKgs/Hr.,TopPressureBar,TuyereVelocitym/s,Differential PressureTotalBar,Charges/Hrs.,StockRodLevel,COKE_ASH%,COKE_FC%,COKE_IM%,COKE_MOIST%,COKE_MT,COKE_VM%,NUTCOKE_ASH%,NUTCOKE_FC%,NUTCOKE_IM%,NUTCOKE_MOIST%,NUTCOKE_MT,NUTCOKE_VM%,PCI_2_%Ash,PCI_2_%FC,PCI_2_%IM,PCI_2_MT,PCI_2_%VM,Sinter_SP_MT,Sinter_SP_02_Al2O3%,Sinter_SP_02_Basicity,Sinter_SP_02_CaO%,Sinter_SP_02_Cold_Strength_AI,Sinter_SP_02_Cold_strength_TI,Sinter_SP_02_Fe(T)%,Sinter_SP_02_FeO%,Sinter_SP_02_Hot_strength_RDI,Sinter_SP_02_Hot_strength_RI,Sinter_SP_02_K2O%,Sinter_SP_02_MgO%,Sinter_SP_02_MnO%,Sinter_SP_02_Na2O%,Sinter_SP_02_P%,Sinter_SP_02_SiO2%,Sinter_SP_02_TiO2%,ORE_%Al2O3,ORE_%CaO,ORE_%Fe(T),ORE_%K2O,ORE_%LOI,ORE_%MgO,ORE_%MnO,ORE_MT,ORE_%Na2O,ORE_%P,ORE_%SiO2,ORE_%TiO2,ORE_%TM,Geomin Type,FLUX_Al2O3%,FLUX_CaO%,FLUX_Fe2O3%,FLUX_LOI%,FLUX_MgO%,FLUX_MT,FLUX_SiO2%,FLUX_TM%,COKE_DISCHARGE_TIME,WEIGHTED_COKE_ANGLE,TOTAL_COKE_PORTIONS,NON_COKE_DISCHARGE_TIME,WEIGHTED_NON_COKE_ANGLE,TOTAL_NON_COKE_PORTIONS,UnitCost Lakhs/Thm,ActualKg/Thm.,FurnaceTopGasAnalysisCO2ETACO,Act. Fuel RateKg/Thm.,Coke Rate Kg/Thm,ProductionTonnesPerHr
2025-06-13 18:00:00,2.664331678,1168.615,110518.0892,2.912988945,3997.0,1401.203508,2308.533153,0.0,1.348271772,232.2146214,1.316106942,7.5,1.1323544,12.7,86.33,0.46,3.0,203.155,0.97,12.58,86.4,0.5,5.9,34.542666659999995,1.02,8.92,69.84,1.64,92.8,19.6,863.51,2.33,1.990723562,10.73,5.0,79.2,55.1,9.16,32.51578947,70.0,0.075,1.9,0.17,0.028,0.047,5.39,0.14,5.328273202,0.098837068,57.86320299,0.030584989,5.250684669,0.097936618,0.061892672,321.0079057,0.017809449,0.080330728,5.763132471,0.338136011,3.785278983,1.0,0.297310864,0.0,0.327041951,44.31913948,0.0,3.718666667,1.238795267,0.198207243,75.0,24.45454545,11.0,60.0,26.5,8.0,121.541666675,125.0,44.15881897,544.9166667,419.9166667,93.68
2025-06-13 19:00:00,2.683159664,1168.743333,110963.6497,2.904433205,4000.0,1387.88565,2321.168789,0.0,1.348212111,232.0067806,1.334846122,7.5,1.070358368,12.7,86.33,0.46,3.0,203.155,0.97,12.58,86.4,0.5,5.9,34.542666659999995,1.02,8.92,69.84,1.64,92.8,19.6,863.51,2.33,1.990723562,10.73,5.0,79.2,55.1,9.16,32.51578947,70.0,0.075,1.9,0.17,0.028,0.047,5.39,0.14,5.328273202,0.098837068,57.86320299,0.030584989,5.250684669,0.097936618,0.061892672,321.0079057,0.017809449,0.080330728,5.763132471,0.338136011,3.785278983,1.0,0.297310864,0.0,0.327041951,44.31913948,0.0,3.718666667,1.238795267,0.198207243,75.0,24.45454545,11.0,60.0,26.5,8.0,121.0076389,120.0,44.80337244,540.4305556,420.4305556,97.08333333
2025-06-13 20:00:00,2.673193072,1160.174167,110727.6061,2.907752004,4001.0,1393.822972,2270.552078,0.0,1.348162669,230.6341686,1.325256072,7.922222222,1.123830569,12.7,86.33,0.46,3.0,203.155,0.97,12.58,86.4,0.5,5.9,34.542666659999995,1.02,8.92,69.84,1.64,92.8,19.6,863.51,2.33,1.990723562,10.73,5.0,79.2,55.1,9.16,32.51578947,70.0,0.075,1.9,0.17,0.028,0.047,5.39,0.14,5.328273202,0.098837068,57.86320299,0.030584989,5.250684669,0.097936618,0.061892672,321.0079057,0.017809449,0.080330728,5.763132471,0.338136011,3.785278983,1.0,0.297310864,0.0,0.327041951,44.31913948,0.0,3.718666667,1.238795267,0.198207243,75.0,24.45454545,11.0,60.0,26.5,8.0,122.690972225,125.0,45.03734606,549.5138889,424.5138889,96.56
2025-06-13 21:00:00,2.645772936,1160.449722,110139.4775,2.913976865,4004.0,1418.564342,2282.354736,0.0,1.348297117,231.444795,1.297287053,7.616666667,1.0384573,12.7,86.33,0.46,3.0,203.155,0.97,12.58,86.4,0.5,5.9,34.542666659999995,1.02,8.92,69.84,1.64,92.8,19.6,863.51,2.33,1.990723562,10.73,5.0,79.2,55.1,9.16,32.51578947,70.0,0.075,1.9,0.17,0.028,0.047,5.39,0.14,5.328273202,0.098837068,57.86320299,0.030584989,5.250684669,0.097936618,0.061892672,321.0079057,0.017809449,0.080330728,5.763132471,0.338136011,3.785278983,1.0,0.297310864,0.0,0.327041951,44.31913948,0.0,3.718666667,1.238795267,0.198207243,75.0,24.45454545,11.0,60.0,26.5,8.0,122.722777775,126.0,44.34384311,550.1111111,424.1111111,96.50793651
2025-06-13 22:00:00,2.663455597,1176.444167,109311.9036,2.946279178,3999.0,1386.63115,2286.774878,0.0,1.3480849,230.996445,1.315302997,7.5,0.962401168,12.7,86.33,0.46,3.0,203.155,0.97,12.58,86.4,0.5,5.9,34.542666659999995,1.02,8.92,69.84,1.64,92.8,19.6,863.51,2.33,1.990723562,10.73,5.0,79.2,55.1,9.16,32.51578947,70.0,0.075,1.9,0.17,0.028,0.047,5.39,0.14,5.328273202,0.098837068,57.86320299,0.030584989,5.250684669,0.097936618,0.061892672,321.0079057,0.017809449,0.080330728,5.763132471,0.338136011,3.785278983,1.0,0.297310864,0.0,0.327041951,44.31913948,0.0,3.718666667,1.238795267,0.198207243,75.0,24.45454545,11.0,60.0,26.5,8.0,120.89,152.0,44.0028015,555.0,403.0,84.34210526
2025-06-13 23:00:00,2.640464161,1116.481389,109632.4039,2.938382975,3999.0,1415.059842,2261.726386,0.0,1.347996275,223.454825,1.292435975,7.015277778,0.925942841,12.71,86.31,0.48,2.9,238.015,0.98,12.68,86.29,0.5,5.8,35.82233333,1.03,9.02,69.64,1.71,87.95,19.63,836.2736667,2.27,2.0,10.72,5.5,78.5,55.25,9.24,31.75789474,70.0,0.078,1.86,0.15,0.027,0.046,5.35,0.14,5.073864453,0.155741539,57.63731848,0.018430688,5.515750399,0.1256635,0.06604213,346.7505408,0.022334767,0.079559455,5.977549291,0.347443065,3.705679446,1.0,0.545693368,29.94,0.820525409,2.009354005,22.86,3.87,94.9888286,0.101722653,75.0,24.45454545,11.0,60.0,26.5,8.0,122.535,138.0,43.560901,555.0,417.0,84.27536232
2025-06-14 00:00:00,2.643940447,1167.459722,109941.3892,2.930382123,4000.0,1417.010814,2307.912969,0.0,1.348131922,232.1849725,1.295915014,7.0,0.889973976,12.71,86.31,0.48,2.9,238.015,0.98,12.68,86.29,0.5,5.8,35.82233333,1.03,9.02,69.64,1.71,87.95,19.63,836.2736667,2.27,2.0,10.72,5.5,78.5,55.25,9.24,31.75789474,70.0,0.078,1.86,0.15,0.027,0.046,5.35,0.14,5.073864453,0.155741539,57.63731848,0.018430688,5.515750399,0.1256635,0.06604213,346.7505408,0.022334767,0.079559455,5.977549291,0.347443065,3.705679446,1.0,0.545693368,29.94,0.820525409,2.009354005,22.86,3.87,94.9888286,0.101722653,75.0,24.45454545,11.0,60.0,26.5,8.0,122.77,136.0,43.84389492,555.0,419.0,84.41176471
2025-06-14 01:00:00,2.646166825,1159.647222,109390.9242,2.94355196,3998.0,1406.812494,2304.384942,0.0,1.348117472,229.6722611,1.297952953,6.920833333,1.076164701,12.71,86.31,0.48,2.9,238.015,0.98,12.68,86.29,0.5,5.8,35.82233333,1.03,9.02,69.64,1.71,87.95,19.63,836.2736667,2.27,2.0,10.72,5.5,78.5,55.25,9.24,31.75789474,70.0,0.078,1.86,0.15,0.027,0.046,5.35,0.14,5.073864453,0.155741539,57.63731848,0.018430688,5.515750399,0.1256635,0.06604213,346.7505408,0.022334767,0.079559455,5.977549291,0.347443065,3.705679446,1.0,0.545693368,29.94,0.820525409,2.009354005,22.86,3.87,94.9888286,0.101722653,75.0,24.45454545,11.0,60.0,26.5,8.0,122.8875,135.0,44.35853989,555.0,420.0,84.2962963
2025-06-14 02:00:00,2.660750969,1094.629444,109913.8628,2.931554467,4000.0,1397.274775,2268.542975,0.0,1.347999319,219.3437758,1.312616058,6.577777778,1.2959274,12.71,86.31,0.48,2.9,238.015,0.98,12.68,86.29,0.5,5.8,35.82233333,1.03,9.02,69.64,1.71,87.95,19.63,836.2736667,2.27,2.0,10.72,5.5,78.5,55.25,9.24,31.75789474,70.0,0.078,1.86,0.15,0.027,0.046,5.35,0.14,5.073864453,0.155741539,57.63731848,0.018430688,5.515750399,0.1256635,0.06604213,346.7505408,0.022334767,0.079559455,5.977549291,0.347443065,3.705679446,1.0,0.545693368,29.94,0.820525409,2.009354005,22.86,3.87,94.9888286,0.101722653,75.0,24.45454545,11.0,60.0,26.5,8.0,123.51555554999999,128.0,44.37596872,554.2222222,426.2222222,84.765625
2025-06-14 03:00:00,2.6775414,1142.776944,110423.0244,2.918181711,4000.0,1386.11735,2302.192783,0.0,1.348123533,227.0532197,1.329418933,7.0,1.185168338,12.71,86.31,0.48,2.9,238.015,0.98,12.68,86.29,0.5,5.8,35.82233333,1.03,9.02,69.64,1.71,87.95,19.63,836.2736667,2.27,2.0,10.72,5.5,78.5,55.25,9.24,31.75789474,70.0,0.078,1.86,0.15,0.027,0.046,5.35,0.14,5.073864453,0.155741539,57.63731848,0.018430688,5.515750399,0.1256635,0.06604213,346.7505408,0.022334767,0.079559455,5.977549291,0.347443065,3.705679446,1.0,0.545693368,29.94,0.820525409,2.009354005,22.86,3.87,94.9888286,0.101722653,75.0,24.45454545,11.0,60.0,26.5,8.0,121.717083325,132.0,44.15497219,548.9083333,416.9083333,84.54545455
2025-06-14 04:00:00,2.641681574,1174.651532,110591.0106,2.913006106,3998.0,1427.196195,2323.347331,0.0,1.348225173,234.7787228,1.293346643,7.139275766,1.092741758,12.71,86.31,0.48,2.9,238.015,0.98,12.68,86.29,0.5,5.8,35.82233333,1.03,9.02,69.64,1.71,87.95,19.63,836.2736667,2.27,2.0,10.72,5.5,78.5,55.25,9.24,31.75789474,70.0,0.078,1.86,0.15,0.027,0.046,5.35,0.14,5.073864453,0.155741539,57.63731848,0.018430688,5.515750399,0.1256635,0.06604213,346.7505408,0.022334767,0.079559455,5.977549291,0.347443065,3.705679446,1.0,0.545693368,29.94,0.820525409,2.009354005,22.86,3.87,94.9888286,0.101722653,75.0,24.45454545,11.0,60.0,26.5,8.0,122.19100975,127.0,43.61514568,548.454039,421.454039,90.78740157
2025-06-14 05:00:00,2.652223094,1089.203333,110519.52,2.770063411,3801.0,1414.519467,2267.347569,0.0,1.348087344,220.0787489,1.304305431,6.609722222,1.254000314,12.71,86.31,0.48,2.9,238.015,0.98,12.68,86.29,0.5,5.8,35.82233333,1.03,9.02,69.64,1.71,87.95,19.63,836.2736667,2.27,2.0,10.72,5.5,78.5,55.25,9.24,31.75789474,70.0,0.078,1.86,0.15,0.027,0.046,5.35,0.14,5.073864453,0.155741539,57.63731848,0.018430688,5.515750399,0.1256635,0.06604213,346.7505408,0.022334767,0.079559455,5.977549291,0.347443065,3.705679446,1.0,0.545693368,29.94,0.820525409,2.009354005,22.86,3.87,94.9888286,0.101722653,75.0,24.45454545,11.0,60.0,26.5,8.0,122.28125,125.0,43.43142872,547.875,422.875,84.56
2025-06-14 06:00:00,2.629855562,1160.670248,108878.6116,2.954929076,4000.0,1419.164674,2316.753335,0.0,1.348139653,229.6731607,1.281816649,7.140883978,1.320004036,12.71,86.31,0.48,2.9,238.015,0.98,12.68,86.29,0.5,5.8,35.82233333,1.03,9.02,69.64,1.71,87.95,19.63,836.2736667,2.27,2.0,10.72,5.5,78.5,55.25,9.24,31.75789474,70.0,0.078,1.86,0.15,0.027,0.046,5.35,0.14,5.073864453,0.155741539,57.63731848,0.018430688,5.515750399,0.1256635,0.06604213,346.7505408,0.022334767,0.079559455,5.977549291,0.347443065,3.705679446,1.0,0.545693368,29.94,0.820525409,2.009354005,22.86,3.87,94.9888286,0.101722653,75.0,24.45454545,11.0,60.0,26.5,8.0,121.91499999999999,122.0,44.81186302,545.0,423.0,90.90163934
2025-06-14 07:00:00,2.669765117,1076.745,112506.4921,2.860586729,4003.0,1420.340754,2257.96415,0.0,1.3482296,220.9528113,1.321884258,7.0,1.263975731,12.71,86.31,0.48,2.9,238.015,0.98,12.68,86.29,0.5,5.8,35.82233333,1.03,9.02,69.64,1.71,87.95,19.63,836.2736667,2.27,2.0,10.72,5.5,78.5,55.25,9.24,31.75789474,70.0,0.078,1.86,0.15,0.027,0.046,5.35,0.14,5.073864453,0.155741539,57.63731848,0.018430688,5.515750399,0.1256635,0.06604213,346.7505408,0.022334767,0.079559455,5.977549291,0.347443065,3.705679446,1.0,0.545693368,29.94,0.820525409,2.009354005,22.86,3.87,94.9888286,0.101722653,75.0,24.45454545,11.0,60.0,26.5,8.0,121.3275,127.0,45.14322129,545.0,418.0,85.35433071
2025-06-14 08:00:00,2.622660992,1136.914722,110518.9356,2.948443758,4000.0,1448.855636,2300.428511,0.0,1.348141608,229.6722217,1.274449339,7.119444444,1.414518225,12.68,86.34,0.47,3.4,238.015,0.98,12.58,86.4,0.5,5.9,35.82233333,1.02,8.89,69.74,1.68,87.95,19.69,836.2736667,2.39,1.939001848,10.49,5.5,78.5,55.34,9.46,32.13684211,70.0,0.075,1.73,0.15,0.029,0.046,5.41,0.14,5.328273202,0.098837068,57.86320299,0.030584989,5.250684669,0.097936618,0.061892672,346.7505408,0.017809449,0.080330728,5.763132471,0.338136011,3.785278983,1.0,0.297310864,0.0,0.327041951,44.31913948,0.0,3.87,1.238795267,0.198207243,75.0,24.45454545,11.0,60.0,26.5,8.0,121.3275,127.0,45.35848561,545.0,418.0,88.34645669
2025-06-14 09:00:00,2.575307728,1171.88,109263.7483,2.948443758,4000.0,1485.895517,2303.259225,0.0,1.348092728,235.8430414,1.227421242,7.413888889,1.19051894,12.68,86.34,0.47,3.4,238.015,0.98,12.58,86.4,0.5,5.9,35.82233333,1.02,8.89,69.74,1.68,87.95,19.69,836.2736667,2.39,1.939001848,10.49,5.5,78.5,55.34,9.46,32.13684211,70.0,0.075,1.73,0.15,0.029,0.046,5.41,0.14,5.328273202,0.098837068,57.86320299,0.030584989,5.250684669,0.097936618,0.061892672,346.7505408,0.017809449,0.080330728,5.763132471,0.338136011,3.785278983,1.0,0.297310864,0.0,0.327041951,44.31913948,0.0,3.87,1.238795267,0.198207243,75.0,24.45454545,11.0,60.0,26.5,8.0,121.917083325,132.0,44.92658342,549.7083333,417.7083333,90.68181818
2025-06-14 10:00:00,2.561442958,1163.794722,107861.6508,2.987124023,4000.0,1483.315897,2289.950956,0.0,1.348127103,232.4333519,1.213179494,7.493333333,1.034929656,12.68,86.34,0.47,3.4,238.015,0.98,12.58,86.4,0.5,5.9,35.82233333,1.02,8.89,69.74,1.68,87.95,19.69,836.2736667,2.39,1.939001848,10.49,5.5,78.5,55.34,9.46,32.13684211,70.0,0.075,1.73,0.15,0.029,0.046,5.41,0.14,5.328273202,0.098837068,57.86320299,0.030584989,5.250684669,0.097936618,0.061892672,346.7505408,0.017809449,0.080330728,5.763132471,0.338136011,3.785278983,1.0,0.297310864,0.0,0.327041951,44.31913948,0.0,3.87,1.238795267,0.198207243,75.0,24.45454545,11.0,60.0,26.5,8.0,122.1075,131.0,44.16439256,550.0,419.0,88.54961832
2025-06-14 11:00:00,2.588268331,1168.565278,106921.9717,3.013254357,4000.0,1439.859908,2306.852281,0.0,1.348202442,229.4669175,1.240134218,7.226666667,1.017054943,12.68,86.34,0.47,3.4,238.015,0.98,12.58,86.4,0.5,5.9,35.82233333,1.02,8.89,69.74,1.68,87.95,19.69,836.2736667,2.39,1.939001848,10.49,5.5,78.5,55.34,9.46,32.13684211,70.0,0.075,1.73,0.15,0.029,0.046,5.41,0.14,5.328273202,0.098837068,57.86320299,0.030584989,5.250684669,0.097936618,0.061892672,346.7505408,0.017809449,0.080330728,5.763132471,0.338136011,3.785278983,1.0,0.297310864,0.0,0.327041951,44.31913948,0.0,3.87,1.238795267,0.198207243,75.0,24.45454545,11.0,60.0,26.5,8.0,122.225,130.0,44.16105622,550.0,420.0,87.30769231
2025-06-14 12:00:00,2.598194717,1177.923889,107649.8903,2.992891523,4000.0,1437.272417,2326.483092,0.0,1.348179531,231.9244836,1.250170269,7.000277778,0.958805983,12.68,86.34,0.47,3.4,238.015,0.98,12.58,86.4,0.5,5.9,35.82233333,1.02,8.89,69.74,1.68,87.95,19.69,836.2736667,2.39,1.939001848,10.49,5.5,78.5,55.34,9.46,32.13684211,70.0,0.075,1.73,0.15,0.029,0.046,5.41,0.14,5.328273202,0.098837068,57.86320299,0.030584989,5.250684669,0.097936618,0.061892672,346.7505408,0.017809449,0.080330728,5.763132471,0.338136011,3.785278983,1.0,0.297310864,0.0,0.327041951,44.31913948,0.0,3.87,1.238795267,0.198207243,75.0,24.45454545,11.0,60.0,26.5,8.0,122.1075,131.0,44.91635186,550.0,419.0,85.26717557
2025-06-14 13:00:00,2.596189361,1160.074722,107572.6397,2.995421814,4000.0,1418.732919,2311.227439,0.0,1.330968511,229.0190003,1.265125983,7.0,0.902717516,12.68,86.34,0.47,3.4,238.015,0.98,12.58,86.4,0.5,5.9,35.82233333,1.02,8.89,69.74,1.68,87.95,19.69,836.2736667,2.39,1.939001848,10.49,5.5,78.5,55.34,9.46,32.13684211,70.0,0.075,1.73,0.15,0.029,0.046,5.41,0.14,5.328273202,0.098837068,57.86320299,0.030584989,5.250684669,0.097936618,0.061892672,346.7505408,0.017809449,0.080330728,5.763132471,0.338136011,3.785278983,1.0,0.297310864,0.0,0.327041951,44.31913948,0.0,3.87,1.238795267,0.198207243,75.0,24.45454545,11.0,60.0,26.5,8.0,121.4025,137.0,44.11340617,550.0,413.0,85.10948905
2025-06-14 14:00:00,2.644137353,1165.455,109088.9878,2.953494448,4000.0,1401.500497,2317.583964,0.0,1.344967122,229.9626592,1.299034192,7.0,0.988917847,12.68,86.34,0.47,3.4,238.015,0.98,12.58,86.4,0.5,5.9,35.82233333,1.02,8.89,69.74,1.68,87.95,19.69,836.2736667,2.39,1.939001848,10.49,5.5,78.5,55.34,9.46,32.13684211,70.0,0.075,1.73,0.15,0.029,0.046,5.41,0.14,5.328273202,0.098837068,57.86320299,0.030584989,5.250684669,0.097936618,0.061892672,346.7505408,0.017809449,0.080330728,5.763132471,0.338136011,3.785278983,1.0,0.297310864,0.0,0.327041951,44.31913948,0.0,3.87,1.238795267,0.198207243,75.0,24.45454545,11.0,60.0,26.5,8.0,122.1075,131.0,45.189292,550.0,419.0,84.80916031
2025-06-14 15:00:00,2.652713403,1155.443611,109394.5992,2.945642287,4000.0,1398.850775,2309.623267,0.0,1.348060175,228.4612686,1.304626319,7.0,1.064568925,12.68,86.34,0.47,3.4,238.015,0.98,12.58,86.4,0.5,5.9,35.82233333,1.02,8.89,69.74,1.68,87.95,19.69,836.2736667,2.39,1.939001848,10.49,5.5,78.5,55.34,9.46,32.13684211,70.0,0.075,1.73,0.15,0.029,0.046,5.41,0.14,5.328273202,0.098837068,57.86320299,0.030584989,5.250684669,0.097936618,0.061892672,346.7505408,0.017809449,0.080330728,5.763132471,0.338136011,3.785278983,1.0,0.297310864,0.0,0.327041951,44.31913948,0.0,3.87,1.238795267,0.198207243,75.0,24.45454545,11.0,60.0,26.5,8.0,121.99000000000001,132.0,44.70679342,550.0,418.0,89.54545455
2025-06-14 16:00:00,2.670114719,1157.332778,109817.2708,2.933047898,4000.0,1385.679725,2313.521553,0.0,1.348110844,228.5210306,1.322051933,7.0,1.095153434,12.66,86.39,0.45,3.0,238.015,0.95,12.71,85.78,0.46,5.3,35.82233333,1.05,8.94,70.0,1.56,87.95,19.5,836.2736667,2.36,2.053505535,11.13,5.5,78.5,54.78,8.9,31.94736842,70.0,0.077,1.98,0.14,0.028,0.047,5.42,0.15,5.421117627,0.114139961,57.56880263,0.02527501,5.51817137,0.061493914,0.067536043,346.7505408,0.014448897,0.07293183,5.865771371,0.356261668,3.889107289,1.0,0.658458226,0.0,0.992601206,1.277605512,0.0,3.87,92.71484927,0.098277347,75.0,24.45454545,11.0,60.0,26.5,8.0,121.56055555,134.0,45.00082267,549.2222222,415.2222222,89.17910448
2025-06-14 17:00:00,2.693712919,1088.624444,110269.0844,2.921672293,4000.0,1368.127858,2305.827153,0.0,1.348063192,217.1748986,1.345768192,6.234722222,0.896269785,12.66,86.39,0.45,3.0,238.015,0.95,12.71,85.78,0.46,5.3,35.82233333,1.05,8.94,70.0,1.56,87.95,19.5,836.2736667,2.36,2.053505535,11.13,5.5,78.5,54.78,8.9,31.94736842,70.0,0.077,1.98,0.14,0.028,0.047,5.42,0.15,5.421117627,0.114139961,57.56880263,0.02527501,5.51817137,0.061493914,0.067536043,346.7505408,0.014448897,0.07293183,5.865771371,0.356261668,3.889107289,1.0,0.658458226,0.0,0.992601206,1.277605512,0.0,3.87,92.71484927,0.098277347,75.0,24.45454545,11.0,60.0,26.5,8.0,121.50069445000001,120.0,43.64255986,542.4027778,422.4027778,83.16666667
2025-06-14 18:00:00,2.675837436,1146.635556,111637.5642,2.886597451,3999.0,1403.571811,2364.188897,0.0,1.348318214,230.2427589,1.327411772,6.0,0.978216637,12.66,86.39,0.45,3.0,238.015,0.95,12.71,85.78,0.46,5.3,35.82233333,1.05,8.94,70.0,1.56,87.95,19.5,836.2736667,2.36,2.053505535,11.13,5.5,78.5,54.78,8.9,31.94736842,70.0,0.077,1.98,0.14,0.028,0.047,5.42,0.15,5.421117627,0.114139961,57.56880263,0.02527501,5.51817137,0.061493914,0.067536043,346.7505408,0.014448897,0.07293183,5.865771371,0.356261668,3.889107289,1.0,0.658458226,0.0,0.992601206,1.277605512,0.0,3.87,92.71484927,0.098277347,75.0,24.45454545,11.0,60.0,26.5,8.0,121.83986110000001,118.0,43.65055247,542.8194444,424.8194444,77.62711864
2025-06-14 19:00:00,2.614567197,1160.526389,110323.0089,2.914793206,3993.0,1454.087489,2331.951342,0.0,1.348377264,233.7385503,1.266175897,6.801388889,1.165470731,12.66,86.39,0.45,3.0,238.015,0.95,12.71,85.78,0.46,5.3,35.82233333,1.05,8.94,70.0,1.56,87.95,19.5,836.2736667,2.36,2.053505535,11.13,5.5,78.5,54.78,8.9,31.94736842,70.0,0.077,1.98,0.14,0.028,0.047,5.42,0.15,5.421117627,0.114139961,57.56880263,0.02527501,5.51817137,0.061493914,0.067536043,346.7505408,0.014448897,0.07293183,5.865771371,0.356261668,3.889107289,1.0,0.658458226,0.0,0.992601206,1.277605512,0.0,3.87,92.71484927,0.098277347,75.0,24.45454545,11.0,60.0,26.5,8.0,122.39652777500001,120.0,43.20640364,545.9861111,425.9861111,88.83333333
2025-06-14 20:00:00,2.690096044,1124.336944,109551.4244,2.942983375,4003.0,1363.728756,2244.054892,0.0,1.348342292,221.7255694,1.341736319,7.565277778,0.775079574,12.66,86.39,0.45,3.0,238.015,0.95,12.71,85.78,0.46,5.3,35.82233333,1.05,8.94,70.0,1.56,87.95,19.5,836.2736667,2.36,2.053505535,11.13,5.5,78.5,54.78,8.9,31.94736842,70.0,0.077,1.98,0.14,0.028,0.047,5.42,0.15,5.421117627,0.114139961,57.56880263,0.02527501,5.51817137,0.061493914,0.067536043,346.7505408,0.014448897,0.07293183,5.865771371,0.356261668,3.889107289,1.0,0.658458226,0.0,0.992601206,1.277605512,0.0,3.87,92.71484927,0.098277347,75.0,24.45454545,11.0,60.0,26.5,8.0,123.51319445000001,130.0,43.28805961,555.1527778,425.1527778,101.7692308
2025-06-14 21:00:00,2.693122197,1084.163611,110172.7703,2.926446958,4002.0,1367.008569,2284.434475,0.0,1.348201239,216.3086756,1.344961167,6.323611111,0.953219087,12.66,86.39,0.45,3.0,238.015,0.95,12.71,85.78,0.46,5.3,35.82233333,1.05,8.94,70.0,1.56,87.95,19.5,836.2736667,2.36,2.053505535,11.13,5.5,78.5,54.78,8.9,31.94736842,70.0,0.077,1.98,0.14,0.028,0.047,5.42,0.15,5.421117627,0.114139961,57.56880263,0.02527501,5.51817137,0.061493914,0.067536043,346.7505408,0.014448897,0.07293183,5.865771371,0.356261668,3.889107289,1.0,0.658458226,0.0,0.992601206,1.277605512,0.0,3.87,92.71484927,0.098277347,75.0,24.45454545,11.0,60.0,26.5,8.0,122.67944445,123.0,42.6967935,548.5277778,425.5277778,78.69918699
2025-06-14 22:00:00,2.653822622,1108.515556,111033.5986,2.903190696,4002.0,1419.767989,2337.510383,0.0,1.348210333,224.2990858,1.305789764,6.008333333,1.038811768,12.66,86.39,0.45,3.0,238.015,0.95,12.71,85.78,0.46,5.3,35.82233333,1.05,8.94,70.0,1.56,87.95,19.5,836.2736667,2.36,2.053505535,11.13,5.5,78.5,54.78,8.9,31.94736842,70.0,0.077,1.98,0.14,0.028,0.047,5.42,0.15,5.421117627,0.114139961,57.56880263,0.02527501,5.51817137,0.061493914,0.067536043,346.7505408,0.014448897,0.07293183,5.865771371,0.356261668,3.889107289,1.0,0.658458226,0.0,0.992601206,1.277605512,0.0,3.87,92.71484927,0.098277347,75.0,24.45454545,11.0,60.0,26.5,8.0,122.4275,107.0,42.95108019,540.0,433.0,90.93457944
2025-06-14 23:00:00,2.640745492,1131.004167,112009.8528,2.875729806,3999.0,1448.257397,2310.830914,0.0,1.348277819,230.8239353,1.292345128,7.131944444,1.019654255,12.72,86.32,0.46,2.8,253.753,0.96,12.65,86.31,0.47,5.0,35.365,1.04,8.91,69.91,1.63,85.38666667,19.55,829.2,2.37,2.03358209,10.9,5.1,78.9,54.94,9.12,31.18947368,70.0,0.079,1.96,0.14,0.026,0.047,5.36,0.15,4.972933069,0.050011106,57.61796705,0.023907661,5.479401131,0.038671634,0.054372126,341.2963187,0.011302155,0.074849238,6.362345221,0.324854677,3.764837636,1.0,0.47,0.0,0.17145374,44.76915718,0.0,9.630333333,1.963145616,0.199653871,75.0,24.45454545,11.0,60.0,26.5,8.0,120.43,124.0,43.23094217,540.0,416.0,85.08064516
2025-06-15 00:00:00,2.656197731,1122.145,112460.9372,2.865967982,4001.0,1435.202725,2312.433881,0.0,1.348317581,229.2785253,1.307960064,6.913888889,0.955919695,12.72,86.32,0.46,2.8,253.753,0.96,12.65,86.31,0.47,5.0,35.365,1.04,8.91,69.91,1.63,85.38666667,19.55,829.2,2.37,2.03358209,10.9,5.1,78.9,54.94,9.12,31.18947368,70.0,0.079,1.96,0.14,0.026,0.047,5.36,0.15,4.972933069,0.050011106,57.61796705,0.023907661,5.479401131,0.038671634,0.054372126,341.2963187,0.011302155,0.074849238,6.362345221,0.324854677,3.764837636,1.0,0.47,0.0,0.17145374,44.76915718,0.0,9.630333333,1.963145616,0.199653871,75.0,24.45454545,11.0,60.0,26.5,8.0,121.2525,117.0,43.72600303,540.0,423.0,87.09401709
2025-06-15 01:00:00,2.605372239,1154.252222,112125.8294,2.874551798,4002.0,1487.952228,2310.818042,0.0,1.348233814,237.0163314,1.257310061,7.588888889,1.407378489,12.72,86.32,0.46,2.8,253.753,0.96,12.65,86.31,0.47,5.0,35.365,1.04,8.91,69.91,1.63,85.38666667,19.55,829.2,2.37,2.03358209,10.9,5.1,78.9,54.94,9.12,31.18947368,70.0,0.079,1.96,0.14,0.026,0.047,5.36,0.15,4.972933069,0.050011106,57.61796705,0.023907661,5.479401131,0.038671634,0.054372126,341.2963187,0.011302155,0.074849238,6.362345221,0.324854677,3.764837636,1.0,0.47,0.0,0.17145374,44.76915718,0.0,9.630333333,1.963145616,0.199653871,75.0,24.45454545,11.0,60.0,26.5,8.0,120.43,124.0,43.06778375,540.0,416.0,90.24193548
2025-06-15 02:00:00,2.539263394,1181.679722,108306.6433,2.973457605,3999.0,1519.191528,2300.587044,0.0,1.348134956,237.797135,1.191072592,8.0,1.610464922,12.72,86.32,0.46,2.8,253.753,0.96,12.65,86.31,0.47,5.0,35.365,1.04,8.91,69.91,1.63,85.38666667,19.55,829.2,2.37,2.03358209,10.9,5.1,78.9,54.94,9.12,31.18947368,70.0,0.079,1.96,0.14,0.026,0.047,5.36,0.15,4.972933069,0.050011106,57.61796705,0.023907661,5.479401131,0.038671634,0.054372126,341.2963187,0.011302155,0.074849238,6.362345221,0.324854677,3.764837636,1.0,0.47,0.0,0.17145374,44.76915718,0.0,9.630333333,1.963145616,0.199653871,75.0,24.45454545,11.0,60.0,26.5,8.0,121.0636111,127.0,42.47658281,543.9444444,416.9444444,96.92913386
2025-06-15 03:00:00,2.669314983,1122.954444,107524.29,2.996312604,4000.0,1358.8591,2283.368325,0.0,1.348230111,218.5450472,1.320946767,7.188888889,1.006049915,12.72,86.32,0.46,2.8,253.753,0.96,12.65,86.31,0.47,5.0,35.365,1.04,8.91,69.91,1.63,85.38666667,19.55,829.2,2.37,2.03358209,10.9,5.1,78.9,54.94,9.12,31.18947368,70.0,0.079,1.96,0.14,0.026,0.047,5.36,0.15,4.972933069,0.050011106,57.61796705,0.023907661,5.479401131,0.038671634,0.054372126,341.2963187,0.011302155,0.074849238,6.362345221,0.324854677,3.764837636,1.0,0.47,0.0,0.17145374,44.76915718,0.0,9.630333333,1.963145616,0.199653871,75.0,24.45454545,11.0,60.0,26.5,8.0,120.3875,135.0,43.5932915,545.0,410.0,81.55555556
2025-06-15 07:00:00,2.541603194,1116.038017,109011.3281,2.843858163,3761.0,1463.377921,2298.015298,0.0,1.298027298,228.3853814,1.243416533,6.897765363,1.172513527,12.72,86.32,0.46,2.8,253.753,0.96,12.65,86.31,0.47,5.0,35.365,1.04,8.91,69.91,1.63,85.38666667,19.55,829.2,2.37,2.03358209,10.9,5.1,78.9,54.94,9.12,31.18947368,70.0,0.079,1.96,0.14,0.026,0.047,5.36,0.15,4.972933069,0.050011106,57.61796705,0.023907661,5.479401131,0.038671634,0.054372126,341.2963187,0.011302155,0.074849238,6.362345221,0.324854677,3.764837636,1.0,0.47,0.0,0.17145374,44.76915718,0.0,9.630333333,1.963145616,0.199653871,75.0,24.45454545,11.0,60.0,26.5,8.0,124.33149442499999,105.0,43.68172285,546.6759777,441.6759777,94.28571429
2025-06-15 08:00:00,2.56587165,1135.851111,108485.2664,2.994256217,3999.0,1435.601456,2339.289972,0.0,1.303800736,228.9613708,1.26214907,7.0,1.110243124,12.6,86.43,0.48,2.7,253.753,0.97,12.65,86.31,0.47,5.0,35.365,1.04,8.71,70.2,1.45,85.38666667,19.64,829.2,2.32,2.116412214,11.09,5.1,78.9,54.92,9.54,31.56842105,70.0,0.071,2.0,0.17,0.028,0.049,5.24,0.14,4.972933069,0.050011106,57.61796705,0.023907661,5.479401131,0.038671634,0.054372126,341.2963187,0.011302155,0.074849238,6.362345221,0.324854677,3.764837636,1.0,0.47,29.56,0.17145374,44.76915718,22.59,9.630333333,1.963145616,0.199653871,75.0,24.45454545,11.0,60.0,26.5,8.0,125.0113889,108.0,44.31417633,550.8055556,442.8055556,91.2037037
2025-06-15 09:00:00,2.637297392,1109.960278,107565.4639,2.994256217,3999.0,1371.692,2333.3826,0.0,1.328967089,218.4761056,1.308478103,6.633333333,1.036398089,12.6,86.43,0.48,2.7,253.753,0.97,12.65,86.31,0.47,5.0,35.365,1.04,8.71,70.2,1.45,85.38666667,19.64,829.2,2.32,2.116412214,11.09,5.1,78.9,54.92,9.54,31.56842105,70.0,0.071,2.0,0.17,0.028,0.049,5.24,0.14,4.972933069,0.050011106,57.61796705,0.023907661,5.479401131,0.038671634,0.054372126,341.2963187,0.011302155,0.074849238,6.362345221,0.324854677,3.764837636,1.0,0.47,29.56,0.17145374,44.76915718,22.59,9.630333333,1.963145616,0.199653871,75.0,24.45454545,11.0,60.0,26.5,8.0,125.045,106.0,44.40349286,550.0,444.0,85.94339623
2025-06-15 10:00:00,2.607851836,1127.293611,108335.8467,2.976532845,3999.0,1413.095739,2343.805236,0.0,1.328788625,224.5447425,1.278995981,6.674444444,1.089920963,12.6,86.43,0.48,2.7,253.753,0.97,12.65,86.31,0.47,5.0,35.365,1.04,8.71,70.2,1.45,85.38666667,19.64,829.2,2.32,2.116412214,11.09,5.1,78.9,54.92,9.54,31.56842105,70.0,0.071,2.0,0.17,0.028,0.049,5.24,0.14,4.972933069,0.050011106,57.61796705,0.023907661,5.479401131,0.038671634,0.054372126,341.2963187,0.011302155,0.074849238,6.362345221,0.324854677,3.764837636,1.0,0.47,29.56,0.17145374,44.76915718,22.59,9.630333333,1.963145616,0.199653871,75.0,24.45454545,11.0,60.0,26.5,8.0,124.742916675,106.0,44.37273922,548.7916667,442.7916667,92.45283019
2025-06-15 11:00:00,2.624943697,1127.986944,108028.4306,2.981902265,3999.0,1387.928975,2302.414494,0.0,1.325401394,223.0357572,1.29938705,6.951388889,0.951919396,12.6,86.43,0.48,2.7,253.753,0.97,12.65,86.31,0.47,5.0,35.365,1.04,8.71,70.2,1.45,85.38666667,19.64,829.2,2.32,2.116412214,11.09,5.1,78.9,54.92,9.54,31.56842105,70.0,0.071,2.0,0.17,0.028,0.049,5.24,0.14,4.972933069,0.050011106,57.61796705,0.023907661,5.479401131,0.038671634,0.054372126,341.2963187,0.011302155,0.074849238,6.362345221,0.324854677,3.764837636,1.0,0.47,29.56,0.17145374,44.76915718,22.59,9.630333333,1.963145616,0.199653871,75.0,24.45454545,11.0,60.0,26.5,8.0,122.9901389,121.0,44.28321789,548.8305556,427.8305556,83.55371901
2025-06-15 12:00:00,2.617095022,1129.915,108931.9728,2.957334881,3999.0,1425.094019,2290.889244,0.0,1.340858261,225.7167689,1.276212581,6.978888889,0.971701408,12.6,86.43,0.48,2.7,253.753,0.97,12.65,86.31,0.47,5.0,35.365,1.04,8.71,70.2,1.45,85.38666667,19.64,829.2,2.32,2.116412214,11.09,5.1,78.9,54.92,9.54,31.56842105,70.0,0.071,2.0,0.17,0.028,0.049,5.24,0.14,4.972933069,0.050011106,57.61796705,0.023907661,5.479401131,0.038671634,0.054372126,341.2963187,0.011302155,0.074849238,6.362345221,0.324854677,3.764837636,1.0,0.47,29.56,0.17145374,44.76915718,22.59,9.630333333,1.963145616,0.199653871,75.0,24.45454545,11.0,60.0,26.5,8.0,121.961666675,131.0,44.02243856,549.4166667,418.4166667,84.50381679
2025-06-15 13:00:00,2.616456064,1150.316944,108562.7256,2.968391859,3999.0,1428.133375,2308.443317,0.0,1.348327225,228.1317097,1.268099067,7.0,1.105787098,12.6,86.43,0.48,2.7,253.753,0.97,12.65,86.31,0.47,5.0,35.365,1.04,8.71,70.2,1.45,85.38666667,19.64,829.2,2.32,2.116412214,11.09,5.1,78.9,54.92,9.54,31.56842105,70.0,0.071,2.0,0.17,0.028,0.049,5.24,0.14,4.972933069,0.050011106,57.61796705,0.023907661,5.479401131,0.038671634,0.054372126,341.2963187,0.011302155,0.074849238,6.362345221,0.324854677,3.764837636,1.0,0.47,29.56,0.17145374,44.76915718,22.59,9.630333333,1.963145616,0.199653871,75.0,24.45454545,11.0,60.0,26.5,8.0,121.98500000000001,128.0,45.03141844,548.1,420.1,85.0
2025-06-15 14:00:00,2.630807081,1127.7575,108965.2747,2.923697733,3999.0,1420.8611,2297.784219,0.0,1.348310919,224.7318653,1.282658471,7.0,1.047301813,12.6,86.43,0.48,2.7,253.753,0.97,12.65,86.31,0.47,5.0,35.365,1.04,8.71,70.2,1.45,85.38666667,19.64,829.2,2.32,2.116412214,11.09,5.1,78.9,54.92,9.54,31.56842105,70.0,0.071,2.0,0.17,0.028,0.049,5.24,0.14,4.972933069,0.050011106,57.61796705,0.023907661,5.479401131,0.038671634,0.054372126,341.2963187,0.011302155,0.074849238,6.362345221,0.324854677,3.764837636,1.0,0.47,29.56,0.17145374,44.76915718,22.59,9.630333333,1.963145616,0.199653871,75.0,24.45454545,11.0,60.0,26.5,8.0,121.5625,125.0,44.24697211,545.0,420.0,84.96
2025-06-15 15:00:00,2.613847858,1134.796389,110168.7139,2.950324225,3999.0,1452.420522,2309.576472,0.0,1.348359783,229.2556856,1.265467158,7.0,1.194907427,12.6,86.43,0.48,2.7,253.753,0.97,12.65,86.31,0.47,5.0,35.365,1.04,8.71,70.2,1.45,85.38666667,19.64,829.2,2.32,2.116412214,11.09,5.1,78.9,54.92,9.54,31.56842105,70.0,0.071,2.0,0.17,0.028,0.049,5.24,0.14,4.972933069,0.050011106,57.61796705,0.023907661,5.479401131,0.038671634,0.054372126,341.2963187,0.011302155,0.074849238,6.362345221,0.324854677,3.764837636,1.0,0.47,29.56,0.17145374,44.76915718,22.59,9.630333333,1.963145616,0.199653871,75.0,24.45454545,11.0,60.0,26.5,8.0,121.0763889,125.0,44.50023875,543.0555556,418.0555556,86.32
2025-06-15 16:00:00,2.663339044,1106.354444,109755.1967,2.93501183,3999.0,1393.430033,2331.226561,0.0,1.348289233,220.8081783,1.315001992,6.269444444,0.993340094,12.67,86.35,0.47,2.8,253.753,0.98,12.65,86.31,0.47,5.0,35.365,1.04,8.92,69.86,1.56,85.38666667,19.66,829.2,2.46,2.054613936,10.91,5.1,78.9,54.95,9.45,31.37894737,70.0,0.068,1.88,0.16,0.036,0.05,5.31,0.15,4.972933069,0.050011106,57.61796705,0.023907661,5.479401131,0.038671634,0.054372126,341.2963187,0.011302155,0.074849238,6.362345221,0.324854677,3.764837636,1.0,0.47,0.0,0.17145374,44.76915718,0.0,9.630333333,1.963145616,0.199653871,75.0,24.45454545,11.0,60.0,26.5,8.0,120.00069445000001,120.0,44.04963653,536.4027778,416.4027778,81.25
2025-06-15 17:00:00,2.610025992,1161.520278,110401.5983,2.918990012,4001.0,1460.595644,2287.834822,0.0,1.348336272,234.2847844,1.26164852,7.622222222,1.197911896,12.67,86.35,0.47,2.8,253.753,0.98,12.65,86.31,0.47,5.0,35.365,1.04,8.92,69.86,1.56,85.38666667,19.66,829.2,2.46,2.054613936,10.91,5.1,78.9,54.95,9.45,31.37894737,70.0,0.068,1.88,0.16,0.036,0.05,5.31,0.15,4.972933069,0.050011106,57.61796705,0.023907661,5.479401131,0.038671634,0.054372126,341.2963187,0.011302155,0.074849238,6.362345221,0.324854677,3.764837636,1.0,0.47,0.0,0.17145374,44.76915718,0.0,9.630333333,1.963145616,0.199653871,75.0,24.45454545,11.0,60.0,26.5,8.0,121.5298611,135.0,44.06849558,549.5694444,414.5694444,90.66666667
2025-06-15 18:00:00,2.641770258,1186.687222,110319.9689,2.9189057,3999.0,1423.733997,2273.011236,0.0,1.348325983,236.1448214,1.293488281,7.801388889,1.016751101,12.67,86.35,0.47,2.8,253.753,0.98,12.65,86.31,0.47,5.0,35.365,1.04,8.92,69.86,1.56,85.38666667,19.66,829.2,2.46,2.054613936,10.91,5.1,78.9,54.95,9.45,31.37894737,70.0,0.068,1.88,0.16,0.036,0.05,5.31,0.15,4.972933069,0.050011106,57.61796705,0.023907661,5.479401131,0.038671634,0.054372126,341.2963187,0.011302155,0.074849238,6.362345221,0.324854677,3.764837636,1.0,0.47,0.0,0.17145374,44.76915718,0.0,9.630333333,1.963145616,0.199653871,75.0,24.45454545,11.0,60.0,26.5,8.0,123.4325,141.0,43.8455075,560.0,419.0,96.95035461
2025-06-15 19:00:00,2.640801775,1150.726111,110680.1808,2.9099727,3999.0,1429.15265,2277.422908,0.0,1.348441142,231.1772328,1.292155878,7.281944444,0.917351484,12.67,86.35,0.47,2.8,253.753,0.98,12.65,86.31,0.47,5.0,35.365,1.04,8.92,69.86,1.56,85.38666667,19.66,829.2,2.46,2.054613936,10.91,5.1,78.9,54.95,9.45,31.37894737,70.0,0.068,1.88,0.16,0.036,0.05,5.31,0.15,4.972933069,0.050011106,57.61796705,0.023907661,5.479401131,0.038671634,0.054372126,341.2963187,0.011302155,0.074849238,6.362345221,0.324854677,3.764837636,1.0,0.47,0.0,0.17145374,44.76915718,0.0,9.630333333,1.963145616,0.199653871,75.0,24.45454545,11.0,60.0,26.5,8.0,123.252083325,135.0,43.65471392,556.4583333,421.4583333,92.51851852
2025-06-15 20:00:00,2.637349628,1154.959444,111000.1828,2.904766312,4001.0,1437.763853,2323.608339,0.0,1.348266361,232.7189019,1.28911789,7.0,1.089600261,12.67,86.35,0.47,2.8,253.753,0.98,12.65,86.31,0.47,5.0,35.365,1.04,8.92,69.86,1.56,85.38666667,19.66,829.2,2.46,2.054613936,10.91,5.1,78.9,54.95,9.45,31.37894737,70.0,0.068,1.88,0.16,0.036,0.05,5.31,0.15,4.972933069,0.050011106,57.61796705,0.023907661,5.479401131,0.038671634,0.054372126,341.2963187,0.011302155,0.074849238,6.362345221,0.324854677,3.764837636,1.0,0.47,0.0,0.17145374,44.76915718,0.0,9.630333333,1.963145616,0.199653871,75.0,24.45454545,11.0,60.0,26.5,8.0,120.41472222499999,134.0,43.67168442,544.6388889,410.6388889,84.92537313
2025-06-15 21:00:00,2.641497053,1166.45,111511.1247,2.889343313,3998.0,1424.2309,2332.947436,0.0,1.335036322,235.4198975,1.306527803,7.0,1.057479794,12.67,86.35,0.47,2.8,253.753,0.98,12.65,86.31,0.47,5.0,35.365,1.04,8.92,69.86,1.56,85.38666667,19.66,829.2,2.46,2.054613936,10.91,5.1,78.9,54.95,9.45,31.37894737,70.0,0.068,1.88,0.16,0.036,0.05,5.31,0.15,4.972933069,0.050011106,57.61796705,0.023907661,5.479401131,0.038671634,0.054372126,341.2963187,0.011302155,0.074849238,6.362345221,0.324854677,3.764837636,1.0,0.47,0.0,0.17145374,44.76915718,0.0,9.630333333,1.963145616,0.199653871,75.0,24.45454545,11.0,60.0,26.5,8.0,120.975,130.0,43.88473428,545.0,415.0,84.07692308
2025-06-15 22:00:00,2.670532656,1114.050556,111592.1917,2.886881829,3999.0,1409.324889,2289.189587,0.0,1.348311569,225.3044553,1.322247042,6.863888889,0.955312039,12.67,86.35,0.47,2.8,253.753,0.98,12.65,86.31,0.47,5.0,35.365,1.04,8.92,69.86,1.56,85.38666667,19.66,829.2,2.46,2.054613936,10.91,5.1,78.9,54.95,9.45,31.37894737,70.0,0.068,1.88,0.16,0.036,0.05,5.31,0.15,4.972933069,0.050011106,57.61796705,0.023907661,5.479401131,0.038671634,0.054372126,341.2963187,0.011302155,0.074849238,6.362345221,0.324854677,3.764837636,1.0,0.47,0.0,0.17145374,44.76915718,0.0,9.630333333,1.963145616,0.199653871,75.0,24.45454545,11.0,60.0,26.5,8.0,120.88555555,129.0,44.04506189,544.1722222,415.1722222,84.49612403
2025-06-15 23:00:00,2.639379094,1128.153333,112017.1464,2.877244178,4000.0,1447.128736,2303.697847,0.0,1.348109664,230.1563389,1.291326781,7.0,1.153638651,12.71,86.33,0.48,3.0,260.028,0.96,12.74,86.23,0.5,5.1,35.838,1.03,8.96,69.85,1.5,93.87333333,19.69,849.199,2.49,2.051660517,11.12,5.0,79.1,54.7,9.95,31.0,70.0,0.082,1.89,0.16,0.026,0.049,5.42,0.15,5.268721685,0.071443681,57.84940222,0.020959608,5.279881627,0.065999679,0.054116258,357.0063333,0.008415206,0.086051499,5.799495322,0.389335662,3.833815927,1.0,0.734083786,30.57,1.008487368,1.912430445,21.81,2.084666667,94.91889351,0.101598977,75.0,24.45454545,11.0,60.0,26.5,8.0,120.43111110000001,126.0,44.57255036,540.9444444,414.9444444,84.92063492
2025-06-16 00:00:00,2.678907803,1113.726389,110533.43,2.913461572,4000.0,1387.533297,2287.7324,0.0,1.348174764,222.6657447,1.330601853,7.0,0.915309139,12.71,86.33,0.48,3.0,260.028,0.96,12.74,86.23,0.5,5.1,35.838,1.03,8.96,69.85,1.5,93.87333333,19.69,849.199,2.49,2.051660517,11.12,5.0,79.1,54.7,9.95,31.0,70.0,0.082,1.89,0.16,0.026,0.049,5.42,0.15,5.268721685,0.071443681,57.84940222,0.020959608,5.279881627,0.065999679,0.054116258,357.0063333,0.008415206,0.086051499,5.799495322,0.389335662,3.833815927,1.0,0.734083786,30.57,1.008487368,1.912430445,21.81,2.084666667,94.91889351,0.101598977,75.0,24.45454545,11.0,60.0,26.5,8.0,120.695,126.0,44.83438078,542.0,416.0,84.76190476
2025-06-16 01:00:00,2.604705111,1115.150278,98223.18094,2.874730678,3501.0,1275.011594,2274.579939,0.0,1.320383058,201.75881,1.284285856,6.472777778,0.930787059,12.71,86.33,0.48,3.0,260.028,0.96,12.74,86.23,0.5,5.1,35.838,1.03,8.96,69.85,1.5,93.87333333,19.69,849.199,2.49,2.051660517,11.12,5.0,79.1,54.7,9.95,31.0,70.0,0.082,1.89,0.16,0.026,0.049,5.42,0.15,5.268721685,0.071443681,57.84940222,0.020959608,5.279881627,0.065999679,0.054116258,357.0063333,0.008415206,0.086051499,5.799495322,0.389335662,3.833815927,1.0,0.734083786,30.57,1.008487368,1.912430445,21.81,2.084666667,94.91889351,0.101598977,75.0,24.45454545,11.0,60.0,26.5,8.0,118.704722225,141.0,44.34930458,541.0888889,400.0888889,72.26950355
2025-06-16 03:00:00,2.530393889,1155.591944,109327.4613,2.851530174,3865.0,1458.685972,2296.754925,0.0,1.276873561,236.1318914,1.253829014,7.115277778,1.764450743,12.71,86.33,0.48,3.0,260.028,0.96,12.74,86.23,0.5,5.1,35.838,1.03,8.96,69.85,1.5,93.87333333,19.69,849.199,2.49,2.051660517,11.12,5.0,79.1,54.7,9.95,31.0,70.0,0.082,1.89,0.16,0.026,0.049,5.42,0.15,5.268721685,0.071443681,57.84940222,0.020959608,5.279881627,0.065999679,0.054116258,357.0063333,0.008415206,0.086051499,5.799495322,0.389335662,3.833815927,1.0,0.734083786,30.57,1.008487368,1.912430445,21.81,2.084666667,94.91889351,0.101598977,75.0,24.45454545,11.0,60.0,26.5,8.0,122.432916675,123.0,42.41848194,547.5416667,424.5416667,93.98373984
2025-06-16 06:00:00,2.620412517,1173.8025,110188.4142,2.815612399,3854.0,1445.728796,2274.786317,0.0,1.348308258,235.2717692,1.272117546,7.686111111,1.406137867,12.71,86.33,0.48,3.0,260.028,0.96,12.74,86.23,0.5,5.1,35.838,1.03,8.96,69.85,1.5,93.87333333,19.69,849.199,2.49,2.051660517,11.12,5.0,79.1,54.7,9.95,31.0,70.0,0.082,1.89,0.16,0.026,0.049,5.42,0.15,5.268721685,0.071443681,57.84940222,0.020959608,5.279881627,0.065999679,0.054116258,357.0063333,0.008415206,0.086051499,5.799495322,0.389335662,3.833815927,1.0,0.734083786,30.57,1.008487368,1.912430445,21.81,2.084666667,94.91889351,0.101598977,75.0,24.45454545,11.0,60.0,26.5,8.0,121.79194445,138.0,42.1615525,552.0277778,414.0277778,90.72463768
2025-06-16 07:00:00,2.640070342,1141.263333,109894.8175,2.865062997,3909.0,1416.502621,2249.622267,0.0,1.344950804,227.9926275,1.294948604,7.819444444,1.263747831,12.71,86.33,0.48,3.0,260.028,0.96,12.74,86.23,0.5,5.1,35.838,1.03,8.96,69.85,1.5,93.87333333,19.69,849.199,2.49,2.051660517,11.12,5.0,79.1,54.7,9.95,31.0,70.0,0.082,1.89,0.16,0.026,0.049,5.42,0.15,5.268721685,0.071443681,57.84940222,0.020959608,5.279881627,0.065999679,0.054116258,357.0063333,0.008415206,0.086051499,5.799495322,0.389335662,3.833815927,1.0,0.734083786,30.57,1.008487368,1.912430445,21.81,2.084666667,94.91889351,0.101598977,75.0,24.45454545,11.0,60.0,26.5,8.0,120.77499999999999,140.0,43.52365092,548.9,408.9,85.07142857
2025-06-16 08:00:00,2.632498997,1134.334167,110499.4106,2.890049277,3965.0,1424.234636,2269.074247,0.0,1.336803219,228.7302867,1.295794458,7.5,1.233711921,11.8,87.23,0.46,2.9,260.028,0.97,12.65,86.31,0.47,5.0,35.838,1.04,8.99,69.98,1.63,93.87333333,19.4,849.199,2.37,2.134765625,10.93,5.0,79.1,55.1,9.7,31.0,70.0,0.075,1.92,0.18,0.028,0.051,5.12,0.14,4.972933069,0.050011106,57.61796705,0.023907661,5.479401131,0.038671634,0.054372126,357.0063333,0.011302155,0.074849238,6.362345221,0.324854677,3.764837636,1.0,0.47,0.0,0.17145374,44.76915718,0.0,2.084666667,1.963145616,0.199653871,75.0,24.45454545,11.0,60.0,26.5,8.0,120.88041667499999,136.0,42.93760758,547.4416667,411.4416667,90.14705882
