Repository: saikumar-voptimai/evonith_bf_webapp

# Evonith BF2 — Blast Furnace Intelligence Platform

Monitoring, modelling and optimisation of **Blast Furnace 2 (BF2)** at Evonith Steel: live telemetry from InfluxDB,
manual plant reports from Neon PostgreSQL, a two-zone energy model of the furnace, blend and fuel optimisers, a
conversational assistant (FurnaceMind) and a live digital twin evaluated every hour.

The platform has three deployable parts that share one Python service layer, plus the shared data library:

| Part | Path | What it is |
|---|---|---|
| **Streamlit app** (legacy) | `src/app.py`, `src/custom_pages/` | The original 11-page dashboard; still the home of the model pages. Served under `/legacy` in production |

File: src/assets/data/furnace_dataset_20260525_002530_771382.csv (part 143 of 209)
GO%,ORE_NA2O%,ORE_P%,ORE_TIO2%,ORE_AL2O3%,ORE_SIO2%,ORE_MNO%,ORE_CAO%,ORE_K2O%,ORE_CALC_MT,PELLET_PCT_SIO2,PELLET_PCT_AL2O3,PELLET_PCT_FE2O3,PELLET_PCT_MGO,PELLET_PCT_TIO2,PELLET_PCT_NA2O,TOTAL_PELLET_CALC_MT,PELLET_PCT_K2O,PELLET_PCT_TM,PELLET_PCT_LOI,PELLET_PCT_MNO,PELLET_PCT_CAO,PELLET_PCT_P,CHARGES/HRS.,STOCKRODLEVEL,CHEM_PCT_C,CHEM_PCT_CR,CHEM_PCT_FE,CHEM_PCT_MN,CHEM_PCT_P,CHEM_PCT_S,CHEM_PCT_SI,CHEM_PCT_TI,SLAG_BASICITY,SLAG_PCT_AL2O3,SLAG_PCT_CAO,SLAG_PCT_FEO,SLAG_PCT_K2O,SLAG_PCT_MGO,SLAG_PCT_MNO,SLAG_PCT_NA2O,SLAG_PCT_S,SLAG_PCT_SIO2,SLAG_PCT_TIO2,SLAG_T_BASICITY,HMT_GT_1480C,COKE_DISCHARGE_TIME,WEIGHTED_COKE_ANGLE,TOTAL_COKE_PORTIONS,NON_COKE_DISCHARGE_TIME,WEIGHTED_NON_COKE_ANGLE,TOTAL_NON_COKE_PORTIONS,TOTAL HEAT LOAD,FTG_UPTAKE_TEMP_A,FTG_UPTAKE_TEMP_B,FTG_UPTAKE_TEMP_C,FTG_UPTAKE_TEMP_D,FTG_UPTAKE_TEMP_AVG,HEARTH_TEMP_A,HEARTH_TEMP_B,HEARTH_TEMP_C,HEARTH_TEMP_D,HEARTH_TEMP_AVG,BOSH_TEMP_A,BOSH_TEMP_C,BOSH_TEMP_D,BELLY_TEMP_A,BELLY_TEMP_C,BELLY_TEMP_D,LOWER_STACK_TEMP_A,LOWER_STACK_TEMP_B,LOWER_STACK_TEMP_C,LOWER_STACK_TEMP_D,PCI_KG/THM,ACT. FUEL RATEKG/THM.,FURNACETOPGASANALYSISCO2ETACO,COKE RATE KG/THM,PRODUCTIONTONNESPERHR,HOT BLAST PRESSUREBAR,TOPPRESSUREBAR,DIFFERENTIAL PRESSURETOTALBAR,HOT BLAST TEMP.OC,OXYGENFLOWNM3/HR.,STEAMKGS/HR.,RAFTOC,PERMEABILITYKGS/HR.,TUYEREVELOCITYM/S,HOT BLAST VOLUMENM3/HR.,O2 ENRICHMENT %,BOTTOMBAR,FURNACE TOP GAS ANALYSISH2%,UNITCOST LAKHS/THM,BOSH_TEMP_B,FURNACE TOP GAS ANALYSISCO2%,FURNACE TOP GAS ANALYSISONLINE (ANALYZER)CO%
2026-03-15 12:00:00,0.940270766738717,11.36541533477434,0.459192027,87.69431389848694,0.3654061501080755,4.3614999999999995,0.45,0.9700000000000001,0.49,86.73,12.300000000000002,1.0101666666666667,69.98,9.0,19.55,1.69,12.33952387,4.978888889,79.49,72.17,37.66,0.051,6.0,2.33,9.15,2.78,0.029,0.16,53.59,11.12,0.052,1.8533333330000001,0.22999999999999998,17.435333333333332,0.1,96.72,0.53,0.42000000000000004,1.28,0.0,0.0,0.109,59.33953461320425,4.561442375576195,2.3309296592889015,0.03977635042538525,0.021074113725871816,0.06493410983826044,0.2547324879472333,3.830002738423179,5.963934516118076,0.11341191338214085,0.11418616965624057,0.03246254156684914,8.740499999999999,0.0,0.0,0.0,0.0,0.0,0.0,0.0,0.0,0.0,0.0,0.0,0.0,0.0,7.0,0.254488152,4.432315789473685,0.011,95.0252,0.18178947368421053,0.09541052631578947,0.0674421052631579,0.16894736842105262,0.017894736842105262,1.0473276179789475,17.338947368421053,36.212105263157895,0.48126315789473684,0.4917894736842105,8.264315789473685,0.4941052631578947,0.2,0.5217894736842106,34.57568421052631,1.3041052631578949,1.2863550670526316,1451.6421052631579,105.0,25.142857142857142,14.0,60.0,28.25,8.0,0.9618739379639862,178.9358333,167.05875,175.3394444,188.5638889,178.7632639,61.81727279277736,328.31927450990446,449.9256766926874,580.709732572272,356.5399270168673,54.52638888888876,54.19388888888902,59.64333333333346,79.73666666666676,49.61333333333337,47.004166666666684,66.17472222222214,40.750555555555565,34.41833333333345,26.691944444444484,211.89057111111146,546.375,43.526491055555574,280.0,88.69583333333404,2.7879773583333316,1.3541943083333312,1.4337560194444434,1207.1519861111117,3998.296547,0.0,2198.010858333334,1248.9524444444444,209.40170777777786,107177.16388888888,4.49404076388889,1.137254753333334,4.016002755555556,98.07550067222226,81.56000000000006,18.10431177777777,23.4939476111111
2026-03-15 13:00:00,0.9401793889779468,11.363587779558936,0.459192027,87.69623283146312,0.3652690834669203,4.3645000000000005,0.45,0.9700000000000001,0.49,86.73,12.300000000000002,0.9141666666666667,69.98,9.0,19.55,1.69,12.33952387,4.978888889,79.49,72.17,37.66,0.051,6.0,2.33,9.15,2.78,0.029,0.16,53.59,11.12,0.052,1.8533333330000001,0.23,17.291666666666668,0.1,96.72,0.53,0.42000000000000004,1.28,0.0,0.0,0.109,59.299422752779286,4.572679690976771,2.338077163324597,0.03994871123918981,0.02114178092481896,0.06503992093887069,0.25859347761327117,3.856634709802963,5.980476232183069,0.1128950663238693,0.11341329368116071,0.03241067368188593,8.804166666666667,0.0,0.0,0.0,0.0,0.0,0.0,0.0,0.0,0.0,0.0,0.0,0.0,0.0,7.0,0.254488152,4.428842105263158,0.011,94.93055789473684,0.19928421052631579,0.09654736842105263,0.05048421052631579,0.25421052631578944,0.029073684210526314,1.0567091632842105,17.47063157894737,36.322315789473684,0.468,0.39897894736842104,8.347684210526316,0.4546315789473684,0.21547368421052632,0.5233684210526316,34.37736842105263,1.2469473684210526,1.2995540803052632,1454.2,105.0,25.142857142857142,14.0,60.0,28.25,8.0,0.9618739379639862,178.9358333,167.05875,175.3394444,188.5638889,178.7632639,61.81727279277736,328.31927450990446,449.9256766926874,580.709732572272,356.5399270168673,55.118055555555515,54.52888888888885,60.766666666666545,82.79194444444448,49.50111111111114,46.972777777777736,66.26583333333338,40.39472222222227,33.92361111111108,29.149999999999974,189.7232844444442,536.5833333333334,43.07855513888891,280.0,90.32170833333333,2.8285227666666652,1.3482192583333314,1.4804712444444441,1196.2060194444457,3998.296547,0.0,2235.492788888888,1212.2545388888886,205.21310833333348,107478.4661111111,4.495201166666668,1.1880890833333329,3.7116528472222217,95.13833518888886,68.42694444444439,17.997709666666665,23.785687277777754
2026-03-15 14:00:00,0.9401344196254912,11.362688392509822,0.459192027,87.69717718786468,0.36520162943823664,4.38,0.45,0.97,0.49,86.73,12.3,0.9867142857142858,69.98,9.0,19.55,1.69,12.33952387,4.978888889,79.49,72.17,37.66,0.051,6.0,2.3300000000000005,9.15,2.78,0.029,0.16,53.589999999999996,11.12,0.052,1.853333333,0.23,17.141285714285715,0.1,96.72,0.53,0.42000000000000004,1.28,0.0,0.0,0.109,59.29959593643326,4.577644561363194,2.3368540488199363,0.03991632036817198,0.021106649881410557,0.06506206396938737,0.2574808480964437,3.848427802154435,5.982899260985062,0.11342848080334299,0.11425499295349864,0.032417619106316124,8.718142857142857,0.0,0.0,0.0,0.0,0.0,0.0,0.0,0.0,0.0,0.0,0.0,0.0,0.0,7.0,0.254488152,4.454105263157895,0.011,94.7492947368421,0.2258105263157895,0.10096842105263157,0.029010526315789476,0.3805263157894737,0.04928421052631579,1.0846127298105264,17.72957894736842,36.87178947368421,0.348,0.11034736842105258,8.39821052631579,0.35357894736842105,0.2596842105263158,0.504421052631579,33.99842105263158,1.0953684210526315,1.331645095463158,1466.2,105.0,25.142857142857142,14.0,60.0,28.25,8.0,0.9618739379639862,178.9358333,167.05875,175.3394444,188.5638889,178.7632639,61.81727279277736,328.31927450990446,449.9256766926874,580.709732572272,356.5399270168673,55.680555555555735,56.25888888888892,62.24250000000029,72.42333333333333,49.3638888888886,46.813611111111044,56.384444444444405,40.454722222222316,32.303888888888906,33.696666666666644,189.57786361111087,537.2833333333333,42.65150577777777,280.9583333333333,96.04399999999963,2.720690980555556,1.34808901111111,1.3725508777777782,1215.2720861111154,3998.296547,0.0,2215.8236472222216,1303.93588888889,213.5291075000001,107145.09583333337,4.457246200000001,1.1089441102777775,3.97240704722222,95.35865026180552,64.2766666666667,17.832056138888873,23.97752683333331
2026-03-15 15:00:00,0.9179157772780963,11.42427656628899,0.459192027,87.65780765643292,0.3876781902620412,4.349333333333333,0.43,0.96,0.49,86.58999999999999,12.449999999999998,1.0123333333333333,69.98,9.0,19.55,1.69,12.33952387,4.978888889,79.49,72.17,37.66,0.052,5.669999999999999,2.45,9.15,2.52,0.028,0.15,54.28,10.87,0.044000000000000004,1.917107584,0.24,17.24416666666667,0.1,96.72,0.53,0.42000000000000004,1.28,0.0,0.0,0.109,58.89159874050895,4.848229627820085,2.482184377176907,0.054079921603216126,0.014079921603216125,0.06873165654676185,0.318262587545847,4.025660123093658,5.945929260479624,0.10953965648721331,0.1791400484711327,0.023841197013389732,7.764333333333333,0.0,0.0,0.0,0.0,0.0,0.0,0.0,0.0,0.0,0.0,0.0,0.0,0.0,7.0,0.254488152,4.46,0.011353846153846154,94.74383538461538,0.22775384615384617,0.10058461538461538,0.024,0.38169230769230766,0.05078,1.1026752928923076,17.83953846153846,37.24061538461538,0.30230769230769233,0.13393846153846153,8.371076923076924,0.30523076923076925,0.23815384615384616,0.5106153846153846,33.77553846153846,1.0246153846153847,1.3505184505076924,1467.9384615384615,105.0,25.142857142857142,14.0,60.0,28.25,8.0,0.9618739379639862,178.9358333,167.05875,175.3394444,188.5638889,178.7632639,61.81727279277736,328.31927450990446,449.9256766926874,580.709732572272,356.5399270168673,55.85793871866285,60.01810584958242,62.38467966573834,71.5963788300834,49.19916434540412,46.683844011142234,56.53370473537611,40.24651810584945,31.975208913648885,32.616713091921994,206.6355768802231,543.0,42.34250392757662,285.0,92.56378830083565,2.7678075654596133,1.348188155988857,1.4196326378830086,1197.7171114206135,3998.296547,0.0,2165.034300835656,1259.9148161559883,208.25563537604467,107105.59080779956,4.49455474094708,1.1108853674094707,4.177837704735378,98.62921393662957,61.61810584958209,17.661690473537604,24.04987813370473
2026-03-15 16:00:00,0.9176444732210594,11.421486010273753,0.459192027,87.6608695165052,0.3875619170947397,4.332166666666667,0.43,0.96,0.49,86.58999999999999,12.449999999999998,1.0454999999999999,69.98,9.0,19.55,1.69,12.33952387,4.978888889,79.49,72.17,37.66,0.052,5.669999999999999,2.45,9.15,2.52,0.028,0.15,54.28,10.87,0.044000000000000004,1.917107584,0.24,17.246833333333335,0.1,96.72,0.53,0.42000000000000004,1.28,0.0,0.0,0.109,59.60887606991193,4.8408452112242655,2.3910581809405174,0.05193188534992455,0.011931885349924553,0.06535144687648932,0.22458132058247082,3.3852304476746657,5.618067612892556,0.1267368863473127,0.20707745959768994,0.024362390547679108,8.281166666666666,0.0,0.0,0.0,0.0,0.0,0.0,0.0,0.0,0.0,0.0,0.0,0.0,0.0,7.0,0.254488152,4.46,0.011815384615384615,94.79188153846154,0.22221538461538462,0.09873846153846154,0.024,0.3447692307692308,0.04658,1.1177427679692307,17.904153846153847,37.55446153846154,0.2792307692307692,0.25255384615384613,8.320307692307694,0.27292307692307693,0.19661538461538464,0.5244615384615385,33.600153846153844,0.9784615384615385,1.3653690394307691,1466.553846153846,105.0,25.142857142857142,14.0,60.0,28.25,8.0,0.9618739379639862,178.9358333,167.05875,175.3394444,188.5638889,178.7632639,61.81727279277736,328.31927450990446,449.9256766926874,580.709732572272,356.5399270168673,56.29583333333315,59.20722222222218,62.11138888888893,63.49361111111112,49.00555555555555,46.4747222222221,51.13055555555559,40.18083333333364,31.43638888888893,36.451944444444464,231.9999627777783,544.9888888888889,41.522190500000015,285.0,85.62133333333308,2.6994276083333366,1.348291547222222,1.3512003083333344,1225.115341666667,3998.296547,0.0,2157.721661111111,1348.7959472222224,219.5156841666668,109003.9030555555,4.394198055555556,1.0748078294444439,4.54915764166667,101.98999506805563,60.18111111111095,17.23505025,24.272834805555537
2026-03-15 17:00:00,0.9176009792839921,11.421038644063918,0.459192027,87.66136037665208,0.38754327683599665,4.310428571428572,0.43,0.96,0.49,86.59,12.45,1.0602857142857143,69.98,9.0,19.55,1.69,12.33952387,4.978888889,79.49,72.17,37.66,0.052,5.67,2.45,9.15,2.52,0.028,0.15,54.28000000000001,10.87,0.044,1.917107584,0.24,17.252714285714287,0.1,96.72,0.53,0.42000000000000004,1.28,0.0,0.0,0.109,59.100178577038854,4.734615708020476,2.484538106881218,0.05378353445206345,0.01378353445206344,0.0678387572055705,0.30844982070803084,3.971199758992996,5.833304331082049,0.10615483955234618,0.17723716729202899,0.023870461939731673,8.394571428571428,0.0,0.0,0.0,0.0,0.0,0.0,0.0,0.0,0.0,0.0,0.0,0.0,0.0,7.0,0.254488152,4.470588235294118,0.012,94.82357294117647,0.21788235294117647,0.09884705882352941,0.025905882352941178,0.3088235294117647,0.04238,1.1170315931058823,17.817764705882354,37.572,0.2721176470588236,0.3148235294117647,8.336,0.2811764705882353,0.17788235294117646,0.53,33.638,0.9896470588235294,1.3648433114,1464.729411764706,105.0,25.142857142857142,14.0,60.0,28.25,8.0,0.9618739379639862,178.9358333,167.05875,175.3394444,188.5638889,178.7632639,61.81727279277736,328.31927450990446,449.9256766926874,580.709732572272,356.5399270168673,56.779999999999916,58.76111111111108,61.988055555555626,65.04777777777784,49.07777777777805,46.31555555555538,48.11055555555554,40.235277777777874,30.97972222222219,37.789166666666695,196.61857388888913,545.0,42.14443202777776,285.0,92.98786992421938,2.7279770777777768,1.3483017916666653,1.379726197222221,1230.2760111111131,3998.296547,0.0,2188.5699527777774,1315.461702777778,218.47903666666664,108626.17222222226,4.3990024722222225,1.0788900986111094,4.345703152777779,97.3019610402778,59.819444444444485,17.60493863888889,24.169560972222214
2026-03-15 18:00:00,0.9177760799649644,11.422839679639633,0.459192027,87.6593842403954,0.3876183199849847,4.382,0.43,0.96,0.49,86.59,12.45,1.0215999999999998,69.98,9.0,19.55,1.69,12.33952387,4.978888889,79.49,72.17,37.66,0.052000000000000005,5.67,2.45,9.15,2.52,0.028000000000000004,0.15,54.279999999999994,10.87,0.044,1.917107584,0.24,17.2118,0.1,96.72,0.53,0.42000000000000004,1.28,0.0,0.0,0.109,59.26811164784054,4.625710133075762,2.490945368964429,0.0535962395816485,0.01359623958164849,0.06713394257846568,0.30327502012603225,3.947959967944702,5.739923927559322,0.10211821704606834,0.1741370191378259,0.023874898425187176,8.7266,0.0,0.0,0.0,0.0,0.0,0.0,0.0,0.0,0.0,0.0,0.0,0.0,0.0,7.0,0.254488152,4.488235294117647,0.012,94.84436117647058,0.21435294117647058,0.10025882352941176,0.029082352941176472,0.2735294117647059,0.038180000000000006,1.105801318282353,17.63070588235294,37.392,0.2756470588235294,0.33952941176470586,8.396,0.3164705882352941,0.1743529411764706,0.53,33.818,1.0390588235294118,1.3540667054,1462.6117647058823,105.0,25.142857142857142,14.0,60.0,28.25,8.0,0.9618739379639862,178.9358333,167.05875,175.3394444,188.5638889,178.7632639,61.81727279277736,328.31927450990446,449.9256766926874,580.709732572272,356.5399270168673,56.91305555555554,60.591666666666725,62.5397222222225,67.82138888888889,49.15250000000024,46.459166666666704,51.623611111111124,39.875000000000064,32.0275,32.362777777777765,223.23678499999963,545.0,42.64101658333334,285.0,88.91999999999918,2.797843444444447,1.3479383583333322,1.4501005888888892,1209.8343305555534,3998.296547,0.0,2166.919427777778,1258.4826944444442,212.24751305555566,109249.4791666666,4.384130963888888,1.1285903080555562,4.234182122222219,100.82887401249995,60.63444444444423,17.74392366666669,23.868537805555555
2026-03-15 19:00:00,0.9182315697749622,11.427524717685325,0.459192027,87.65424371253971,0.3878135299035552,4.446833333333333,0.43,0.96,0.49,86.58999999999999,12.449999999999998,0.9523333333333333,69.98,9.0,19.55,1.69,12.33952387,4.978888889,79.49,72.17,37.66,0.052,5.669999999999999,2.45,9.15,2.52,0.028,0.15,54.28,10.87,0.044000000000000004,1.917107584,0.24,16.745500000000003,0.1,96.72,0.53,0.42000000000000004,1.28,0.0,0.0,0.109,59.01349614312736,4.7877329316218455,2.482032458686185,0.05388933053886196,0.013889330538861953,0.06820506482436732,0.3116051394734123,3.9868564970361207,5.881024510519286,0.10800545686724655,0.1785588041729368,0.023864774266891948,7.955333333333333,0.0,0.0,0.0,0.0,0.0,0.0,0.0,0.0,0.0,0.0,0.0,0.0,0.0,7.0,0.254488152,4.5058823529411764,0.012,94.8651494117647,0.2108235294117647,0.10167058823529411,0.03225882352941176,0.23823529411764705,0.03398,1.0945710434588234,17.44364705882353,37.212,0.2791764705882353,0.36423529411764705,8.456000000000001,0.3517647058823529,0.1708235294117647,0.53,33.998,1.0884705882352943,1.3432900994,1460.4941176470588,105.0,25.142857142857142,14.0,60.0,28.25,8.0,0.9618739379639862,178.9358333,167.05875,175.3394444,188.5638889,178.7632639,61.81727279277736,328.31927450990446,449.9256766926874,580.709732572272,356.5399270168673,56.98388888888902,61.43250000000028,61.710833333333156,86.10749999999999,49.57750000000011,47.04638888888899,66.80249999999981,40.102777777777604,36.77666666666676,29.950833333333282,215.29766777777792,544.7916666666666,41.248972833333355,285.0,88.91999999999918,2.793137483333333,1.3290177138888877,1.4639213499999992,1185.9070861111124,3998.296547,0.0,2171.5483805555555,1250.2804027777777,210.16606111111102,109620.3791666668,4.373756691666668,1.1543956513888882,4.399715497222217,99.77694098055558,61.03222222222238,17.075448694444468,24.328462888888883
2026-03-15 20:00:00,0.9184620477970213,11.429895348769362,0.459192027,87.65164260343361,0.38791230619872336,4.474666666666667,0.43,0.96,0.49,86.58999999999999,12.450000000000001,0.9208333333333334,69.98,9.0,19.55,1.69,12.33952387,4.978888889,79.49,72.17,37.66,0.052,5.669999999999999,2.45,9.15,2.52,0.028,0.15,54.28,10.87,0.044000000000000004,1.917107584,0.24,16.979499999999998,0.1,96.72,0.53,0.42000000000000004,1.28,0.0,0.0,0.109,59.0972397477718,4.724171840385956,2.487622653094973,0.05382317975535172,0.013823179755351708,0.06786106780148053,0.31047140956907127,3.9862059412349087,5.833023456120159,0.10529640747594965,0.1761805086991911,0.02385683487800737,8.017000000000001,0.0,0.0,0.0,0.0,0.0,0.0,0.0,0.0,0.0,0.0,0.0,0.0,0.0,7.0,0.254488152,4.487,0.012,94.77524,0.2284,0.10062,0.02656,0.3266,0.04358,1.11221775886,17.4506,37.515,0.30300000000000005,0.3516,8.552800000000001,0.3186,0.1608,0.5346000000000001,33.7364,0.9758,1.36578632656,1465.98,105.0,25.142857142857142,14.0,60.0,28.25,8.0,0.9618739379639862,178.9358333,167.05875,175.3394444,188.5638889,178.7632639,61.81727279277736,328.31927450990446,449.9256766926874,580.709732572272,356.5399270168673,57.007222222222154,65.21333333333315,60.901944444444545,85.5966666666666,50.31694444444445,47.55000000000011,66.57305555555547,40.61833333333359,37.794166666666534,29.47833333333331,200.08749055555575,540.0,40.51624013888887,285.0,88.91999999999918,2.8074925388888894,1.3480159972222234,1.4594673472222215,1198.6900444444425,3998.296547,0.0,2216.917250000001,1243.3770888888891,208.90514305555564,108758.05027777769,4.412925299999998,1.171284972222222,4.2826404833333305,97.76159249861114,61.09888888888892,16.974850972222214,24.921030972222223
2026-03-15 21:00:00,0.9182338201460691,11.42754786435957,0.459192027,87.65421831549436,0.38781449434831533,4.455166666666667,0.43,0.96,0.49,86.58999999999999,12.449999999999998,0.999,69.98,9.0,19.55,1.69,12.33952387,4.978888889,79.49,72.17,37.66,0.052,5.669999999999999,2.45,9.15,2.52,0.028,0.15,54.28,10.87,0.044000000000000004,1.917107584,0.24,17.2375,0.1,96.72,0.53,0.42000000000000004,1.28,0.0,0.0,0.109,59.166179813239474,4.677306685130602,2.4908113312062152,0.0537526435881636,0.013752643588163594,0.06757346910399244,0.3086843372486692,3.979215604922843,5.794354333967099,0.1034770079501127,0.17471379000929474,0.023856289475133807,8.286666666666667,0.0,0.0,0.0,0.0,0.0,0.0,0.0,0.0,0.0,0.0,0.0,0.0,0.0,7.0,0.254488152,4.459272727272727,0.012,94.64878545454546,0.25145454545454543,0.10005454545454547,0.018745454545454544,0.45236363636363636,0.05732363636363636,1.1375823188181817,17.506727272727275,37.94290909090909,0.32672727272727276,0.32890909090909093,8.666363636363636,0.26781818181818184,0.14963636363636362,0.5396363636363637,33.354909090909096,0.826,1.3974189943272728,1473.1818181818182,105.0,25.142857142857142,14.0,60.0,28.25,8.0,0.9618739379639862,178.9358333,167.05875,175.3394444,188.5638889,178.7632639,61.81727279277736,328.31927450990446,449.9256766926874,580.709732572272,356.5399270168673,56.99250000000005,64.01777777777777,60.81305555555525,79.55638888888893,51.008333333333304,47.704722222222394,53.75416666666661,40.84833333333318,38.83805555555554,34.270833333333314,203.6761444444446,540.0138888888889,41.83831100000002,286.6388888888889,88.91999999999918,2.766014752777773,1.3480009777777784,1.4179621916666678,1186.686288888891,3998.296547,0.0,2199.21625,1289.1054305555558,211.26433111111106,109424.74027777782,4.355717691666665,1.1292107827777766,4.243497625000004,98.64681136111113,60.71944444444458,17.436945638888897,24.241488805555527
2026-03-16 00:00:00,0.9254673523748321,11.529517739623378,0.459192027,87.54501490800178,0.37288946031236014,4.484399999999999,0.43,0.96,0.49,86.59,12.45,1.0118,69.98,9.0,19.55,1.69,12.33952387,5.088888889,79.97777778,72.17,35.13,0.05,5.65,2.52,8.96,2.49,0.029000000000000005,0.15,53.96,11.07,0.048,1.959292035,0.24,16.9144,0.1,96.72,0.53,0.42000000000000004,1.28,0.0,0.0,0.109,58.81440245613628,4.785745931860013,2.5083711109613565,0.05449744530997338,0.014497445309973375,0.06914656590745849,0.3382393054550859,4.169391737803281,5.971402663620998,0.1029283644339685,0.17044113788410162,0.0237156784667565,8.6908,0.0,0.0,0.0,0.0,0.0,0.0,0.0,0.0,0.0,0.0,0.0,0.0,0.0,7.0,0.254488152,4.4295,0.01235,94.342795,0.2788,0.12345,0.01375,0.7135,0.085855,1.15102294505,17.616,38.0845,0.2435,0.3245,8.855,0.224,0.15050000000000002,0.509,33.1065,0.7865,1.4187419886000001,1483.25,105.0,26.78571428571429,14.0,60.0,28.25,8.0,0.9618739379639862,178.9358333,167.05875,175.3394444,188.5638889,178.7632639,61.81727279277736,328.31927450990446,449.9256766926874,580.709732572272,356.5399270168673,56.05500000000005,67.82694444444441,58.73722222222217,67.63055555555538,50.781388888888756,46.446111111110916,36.92722222222224,41.053333333333384,41.15833333333347,44.6930555555556,186.07471888888915,519.8611111111111,42.13979444444445,290.0,68.11616666666698,2.392119933333334,1.0808020427777778,1.3111813361111104,1152.0874749999998,3998.296547,0.0,2236.3214083333323,1163.1944861111115,189.96979722222207,91002.86633333334,4.811824652777781,1.0609679697222212,3.9331275499999974,97.15490025277782,57.02833333333324,17.595221055555573,24.156973555555574
2026-03-16 01:00:00,0.9243337578484099,11.518559659201298,0.459192027,87.55710658295028,0.3719447982070082,4.2344,0.43,0.96,0.49,86.59,12.45,1.1146,69.98,9.0,19.55,1.69,12.33952387,5.088888889,79.97777778,72.17,35.13,0.05,5.65,2.52,8.96,2.49,0.029000000000000005,0.15,53.96,11.07,0.048,1.959292035,0.24,16.009999999999998,0.1,96.72,0.53,0.42000000000000004,1.28,0.0,0.0,0.109,58.78660675554181,4.840342009969287,2.497844503644475,0.054420752589316834,0.014420752589316826,0.069233682108969,0.33337758827588326,4.13000580576531,5.992529524642689,0.10634769523356453,0.17424393228698043,0.02375506717517017,8.071000000000002,0.0,0.0,0.0,0.0,0.0,0.0,0.0,0.0,0.0,0.0,0.0,0.0,0.0,7.0,0.254488152,4.4415,0.011949999999999999,94.2084575,0.26430000000000003,0.12445,0.013325,0.8472500000000001,0.0887675,1.17483937055,17.8645,38.32775,0.24475,0.307,8.8515,0.20274999999999999,0.14900000000000002,0.50675,32.6935,0.74725,1.4463555935749999,1490.375,105.0,26.78571428571429,14.0,60.0,28.25,8.0,0.9618739379639862,178.9358333,167.05875,175.3394444,188.5638889,178.7632639,61.81727279277736,328.31927450990446,449.9256766926874,580.709732572272,356.5399270168673,56.05750000000027,65.93583333333326,57.22555555555556,68.64138888888887,50.47416666666659,46.3008333333332,40.64250000000001,40.991666666666845,40.69888888888888,42.81138888888893,180.885756111111,527.9722222222222,40.93094349999997,290.0,78.63349999999997,2.739056772222219,1.2743989833333325,1.464787394444444,1166.2094138888885,3998.296547,0.0,2236.1655805555565,1198.9633888888882,201.23568277777764,105034.09133333332,4.432287427777777,1.1932885569444431,3.9867300000000006,96.4673626847222,57.026666666666756,17.294656250000006,24.94760350000001
2026-03-16 02:00:00,0.9244559918398008,11.519741254451407,0.459192027,87.55580275370879,0.3720466598665006,4.143428571428571,0.43,0.96,0.49,86.59,12.45,1.1275714285714284,69.98,9.0,19.55,1.69,12.33952387,5.088888889,79.97777778,72.17,35.13,0.05,5.65,2.52,8.96,2.4900000000000007,0.029,0.15,53.96,11.070000000000002,0.048,1.959292035,0.24,16.001,0.1,96.72,0.53,0.42000000000000004,1.28,0.0,0.0,0.109,58.87508320190297,4.773863404719166,2.503575990487813,0.05434887638285809,0.014348876382858087,0.06886969876688144,0.3320742876972461,4.128520877077611,5.941920272412889,0.10353629915430031,0.1717919172400099,0.02374741932354491,8.32542857142857,0.0,0.0,0.0,0.0,0.0,0.0,0.0,0.0,0.0,0.0,0.0,0.0,0.0,7.0,0.254488152,4.453117647058823,0.010758823529411765,94.06818529411764,0.2625235294117647,0.12986470588235294,0.011929411764705883,0.9690588235294119,0.09456176470588236,1.2373377465941178,17.772058823529413,39.22147058823529,0.22311764705882353,0.2717058823529412,9.223823529411764,0.16723529411764707,0.14447058823529413,0.48621764705882353,31.69958823529412,0.6458235294117647,1.5283285847470587,1491.3764705882354,105.0,26.785714285714285,14.0,60.0,28.25,8.0,0.9618739379639862,178.9358333,167.05875,175.3394444,188.5638889,178.7632639,61.81727279277736,328.31927450990446,449.9256766926874,580.709732572272,356.5399270168673,55.53305555555548,62.791388888888974,56.61472222222215,70.67249999999994,50.11972222222235,46.04499999999989,47.111111111111164,40.937777777777555,39.23444444444443,39.57194444444445,171.58667111111149,530.0,42.13948958333334,290.0,92.69666666666667,2.76511052222222,1.304583775000001,1.4605701222222223,1161.785902777775,3998.296547,0.0,2197.7794638888904,1201.2923666666663,199.36084583333331,105021.98499999999,4.545176655555557,1.1565794666666669,3.9775912888888874,95.23523392222228,56.47194444444434,17.806761472222227,24.451678472222245
2026-03-16 03:00:00,0.9246261757743347,11.52138636581857,0.459192027,87.55398745840708,0.3721884798119456,4.181285714285715,0.43,0.96,0.49,86.59,12.45,1.0311428571428571,69.98,9.0,19.55,1.69,12.33952387,5.088888889,79.97777778,72.17,35.13,0.05,5.65,2.52,8.96,2.4899999999999998,0.029,0.15,53.96,11.070000000000002,0.048,1.959292035,0.24,16.265571428571427,0.1,96.72,0.53,0.42000000000000004,1.28,0.0,0.0,0.109,58.77366247548837,4.809203736930642,2.507583513156665,0.05455160585388093,0.014551605853880925,0.06931994450276358,0.3399578876786649,4.178531589685398,5.993597069464076,0.10368477956129118,0.17092675029188656,0.023711352108723986,8.400142857142857,0.0,0.0,0.0,0.0,0.0,0.0,0.0,0.0,0.0,0.0,0.0,0.0,0.0,7.0,0.254488152,4.428411764705882,0.010405882352941176,94.27977352941176,0.2515823529411765,0.1252764705882353,0.014752941176470587,0.8067058823529412,0.08309117647058824,1.2278324728294119,17.78970588235294,39.06264705882353,0.19841176470588234,0.30347058823529416,9.170882352941176,0.1778235294117647,0.16564705882352943,0.40751176470588235,31.816058823529414,0.7128823529411765,1.5160987448647059,1496.3176470588235,105.0,26.785714285714285,14.0,60.0,28.25,8.0,0.9618739379639862,178.9358333,167.05875,175.3394444,188.5638889,178.7632639,61.81727279277736,328.31927450990446,449.9256766926874,580.709732572272,356.5399270168673,54.77277777777789,60.42777777777775,56.43888888888886,59.77888888888887,49.661388888889064,45.7600000000001,40.84499999999999,40.71805555555573,36.8216666666667,34.562222222222225,176.77762583333345,549.2638888888889,42.61232474999997,298.6388888888889,94.25352658548022,2.7282704388888885,1.3481698444444445,1.3800269730555563,1212.156511111111,3998.296547,0.0,2200.691677777778,1254.1672972222214,205.9520819444443,103580.39494444444,4.5841739611111105,1.112570631666665,3.985009958333333,98.08275764513891,56.08000000000003,18.153694583333337,24.44861600000001
2026-03-16 04:00:00,0.9256319571019687,11.531108918652365,0.459192027,87.54325912424567,0.3730266309183072,4.347142857142857,0.43,0.96,0.49,86.59,12.45,1.0012857142857143,69.98,9.0,19.55,1.69,12.33952387,5.088888889,79.97777778,72.17,35.13,0.05,5.65,2.52,8.96,2.4899999999999998,0.029,0.15,53.96,11.070000000000002,0.048,1.959292035,0.24,16.955571428571428,0.1,96.72,0.53,0.42000000000000004,1.28,0.0,0.0,0.109,58.54277206230669,4.892852735889688,2.51587997239596,0.05500372424634916,0.015003724246349161,0.07034237547494523,0.3574058650067386,4.288607437009136,6.111737797391828,0.10426313470604774,0.16924451347430192,0.02363274784895486,8.687714285714286,0.0,0.0,0.0,0.0,0.0,0.0,0.0,0.0,0.0,0.0,0.0,0.0,0.0,7.0,0.254488152,4.403705882352941,0.01005294117647059,94.49136176470589,0.24064117647058822,0.12068823529411765,0.017576470588235294,0.6443529411764706,0.07162058823529413,1.218327199064706,17.807352941176468,38.90382352941177,0.17370588235294118,0.3352352941176471,9.117941176470588,0.18841176470588236,0.18682352941176472,0.32880588235294117,31.932529411764705,0.7799411764705882,1.503868904982353,1501.2588235294118,105.0,26.785714285714285,14.0,60.0,28.25,8.0,0.9618739379639862,178.9358333,167.05875,175.3394444,188.5638889,178.7632639,61.81727279277736,328.31927450990446,449.9256766926874,580.709732572272,356.5399270168673,54.426944444444494,56.29499999999983,55.83555555555543,63.25277777777781,49.19611111111122,45.433888888888596,52.62972222222224,40.510555555555484,36.80222222222215,31.764166666666622,180.76566972222219,543.7361111111111,42.01291688888893,296.59722222222223,95.02270753647669,2.807488563888887,1.3483175111111112,1.4590988472222208,1195.93028611111,3998.296547,0.0,2167.7286944444454,1203.3906194444453,202.5888294444444,105262.69527777785,4.4806610611111175,1.1426986083333328,4.102993186111107,98.10075679375,55.67222222222209,17.888985111111097,24.688392722222225
2026-03-16 05:00:00,0.9252335857407558,11.527257995493972,0.459192027,87.54750841876526,0.3726946547839631,4.337285714285715,0.43,0.96,0.49,86.59,12.45,1.0297142857142858,69.98,9.0,19.55,1.69,12.33952387,5.088888889,79.97777778,72.17,35.13,0.05,5.65,2.52,8.96,2.4899999999999998,0.029,0.15,53.96,11.070000000000002,0.048,1.9592920350000003,0.24,16.911714285714286,0.1,96.72,0.53,0.42000000000000004,1.28,0.0,0.0,0.109,58.52059273511181,4.918863011276518,2.5120241866096547,0.0549942217897197,0.014994221789719703,0.07042606965394331,0.3562713121397694,4.27793183501037,6.125873713509953,0.10567095297893347,0.17069984403033497,0.023644918249506455,8.586714285714285,0.0,0.0,0.0,0.0,0.0,0.0,0.0,0.0,0.0,0.0,0.0,0.0,0.0,7.0,0.254488152,4.44675,0.01085,94.6752075,0.226675,0.1115,0.0248,0.44999999999999996,0.0542175,1.194392591575,17.895,38.3785,0.33999999999999997,0.36975,8.927249999999999,0.241,0.19,0.352275,32.137,0.9132500000000001,1.4722372557,1489.25,105.0,26.785714285714285,14.0,60.0,28.25,8.0,0.9618739379639862,178.9358333,167.05875,175.3394444,188.5638889,178.7632639,61.81727279277736,328.31927450990446,449.9256766926874,580.709732572272,356.5399270168673,55.49781021897811,55.32335766423354,55.52116788321168,66.207299270073,48.98905109489048,45.462043795620474,60.348905109489074,40.30218978102185,37.87007299270075,29.95839416058393,209.48862846715332,552.1532846715329,42.65111744525548,295.0,91.15905109489051,2.788475306569344,1.3482200802919704,1.4406452262773726,1234.3902481751836,3998.296547,0.0,2194.652306569342,1196.286291970803,205.01732700729923,103235.12328467156,4.588870328467151,1.1459705510948912,4.190744167883212,101.50724327189782,55.44890510948904,18.257807007299284,24.552793211678825
2026-03-16 06:00:00,0.9250937518198464,11.525906267591848,0.459192027,87.54899998058829,0.3725781265165386,4.3335,0.43,0.96,0.49,86.58999999999999,12.449999999999998,1.057,69.98,9.0,19.55,1.69,12.33952387,5.088888889,79.97777778,72.17,35.13,0.05000000000000001,5.650000000000001,2.52,8.96,2.49,0.029,0.15,53.96,11.07,0.04800000000000001,1.9592920349999998,0.24,16.8735,0.1,96.72,0.53,0.42000000000000004,1.28,0.0,0.0,0.109,58.61082722281706,4.86981588208564,2.5130155727082717,0.054865694970669725,0.014865694970669717,0.07003970534091501,0.3520099438952218,4.254248821733214,6.077166726680279,0.10421444421026343,0.16988596935691488,0.023657692545823616,8.731166666666667,0.0,0.0,0.0,0.0,0.0,0.0,0.0,0.0,0.0,0.0,0.0,0.0,0.0,7.0,0.254488152,4.5017499999999995,0.01185,94.8541575,0.212175,0.1015,0.0328,0.24999999999999994,0.0357675,1.167911631075,17.995,37.788500000000006,0.5399999999999999,0.40475,8.71225,0.301,0.19,0.39377500000000004,32.357,1.0582500000000001,1.4371817577,1474.25,105.0,26.785714285714285,14.0,60.0,28.25,8.0,0.9618739379639862,178.9358333,167.05875,175.3394444,188.5638889,178.7632639,61.81727279277736,328.31927450990446,449.9256766926874,580.709732572272,356.5399270168673,55.47437325905276,55.33621169916427,54.73314763231218,60.530362116991675,48.696100278551796,45.481337047353705,57.790250696378855,40.281894150418125,37.811142061281615,28.426740947075277,189.05631671309192,548.0222841225627,41.42033902506967,293.050139275766,99.88089136490267,2.7904641030640684,1.3484347688022291,1.4420575988857922,1197.5902033426175,3998.296547,0.0,2174.5956685236793,1190.0721364902504,199.50298328690812,102690.00891364901,4.631349621169912,1.1471188033426178,4.27825652924791,98.31249678342618,54.702785515320386,17.780824623955407,25.147811587743718
2026-03-16 07:00:00,0.9153631075881128,11.39021526484746,0.459192027,87.69442162756442,0.38658418896633406,4.331142857142857,0.425,0.965,0.49,86.6,12.435,0.9864285714285714,69.98,9.0,19.55,1.69,12.33952387,5.088888889,79.97777778,72.17,35.13,0.049,5.56,2.37,8.91,2.62,0.028,0.15,54.23,10.78,0.052,1.938848921,0.23,16.793285714285712,0.10000000000000002,96.71999999999998,0.53,0.42,1.28,0.0,0.0,0.0685,59.06401373054996,4.979580189650667,2.6146217490796704,0.06899040026567534,0.013606420255211927,0.06824473879612207,0.2923430966705493,3.7851242151590045,5.717620544008152,0.17908639760892195,0.21032364810253526,0.0244151300368132,8.638714285714286,0.0,0.0,0.0,0.0,0.0,0.0,0.0,0.0,0.0,0.0,0.0,0.0,0.0,7.0,0.254488152,4.528,0.012,94.9302,0.20400000000000001,0.0952,0.0406,0.166,0.024,1.1330218380000001,17.71,37.346000000000004,0.504,0.44599999999999995,8.614,0.382,0.20199999999999999,0.49000000000000005,32.972,1.17,1.3943521068,1461.8,105.0,26.785714285714285,14.0,60.0,28.25,8.0,0.9618739379639862,178.9358333,167.05875,175.3394444,188.5638889,178.7632639,61.81727279277736,328.31927450990446,449.9256766926874,580.709732572272,356.5399270168673,55.02027777777786,58.849722222222304,53.7050000000001,55.936388888888835,48.17916666666679,45.39999999999967,57.87194444444445,40.04444444444435,37.21916666666653,28.748333333333385,207.30866333333293,549.0555555555555,41.29098761111111,290.0,92.98133333333345,2.7114879944444454,1.3480721277777779,1.3634262444444447,1224.3008916666668,3998.296547,0.0,2186.597552777778,1270.0909472222227,209.10134805555543,103818.05330555548,4.575499436111108,1.1192530594444445,4.312033833333335,99.96839789166661,54.449166666666585,17.507113555555563,24.89137261111109
2026-03-16 08:00:00,0.9174998017097266,11.412497932115722,0.459192027,87.67000226617454,0.38749991501845427,4.362,0.425,0.965,0.49,86.6,12.435,0.9882857142857143,69.98,9.0,19.55,1.69,12.33952387,5.088888889,79.97777778,72.17,35.13,0.049,5.56,2.37,8.91,2.62,0.028,0.15,54.23,10.78,0.052,1.9388489209999997,0.23,16.809142857142856,0.1,96.72,0.53,0.42,1.28,0.0,0.0,0.05942857142857143,58.15606889057769,5.438386198612938,2.597454678746562,0.06681529183803167,0.014469589668176326,0.0721725430984577,0.3192996369864125,3.9844097280954385,6.273444786116221,0.198662373457715,0.221034132733643,0.02510181285013752,7.560428571428572,0.0,0.0,0.0,0.0,0.0,0.0,0.0,0.0,0.0,0.0,0.0,0.0,0.0,7.0,0.254488152,4.518588235294118,0.012152941176470589,94.95397647058823,0.20458823529411765,0.09352941176470587,0.042552941176470585,0.15294117647058825,0.021670588235294115,1.1130923990235295,17.58494117647059,37.134470588235295,0.4370588235294118,0.4577647058823529,8.544,0.41623529411764704,0.20541176470588235,0.5484705882352942,33.36152941176471,1.205529411764706,1.369195966235294,1455.764705882353,105.0,26.785714285714285,14.0,60.0,28.25,8.0,0.9618739379639862,178.9358333,167.05875,175.3394444,188.5638889,178.7632639,61.81727279277736,328.31927450990446,449.9256766926874,580.709732572272,356.5399270168673,55.296111111110825,59.627222222222294,53.29805555555556,49.772222222222226,47.99861111111113,45.40583333333321,61.36083333333336,40.10333333333365,36.48249999999989,28.753055555555648,181.59066277777768,546.9027777777778,41.507101638888884,290.0,94.60282101808613,2.795279463888887,1.3482047222222233,1.4469789833333322,1210.0775555555533,3998.296547,0.0,2183.3226833333315,1201.5711194444445,203.65818305555558,103957.98138888895,4.599660750000002,1.1564492277777776,4.3387908222222205,96.56076281805554,57.09805555555556,17.444734305555546,24.58649236111111
2026-03-16 09:00:00,0.9173085297620173,11.41050323894675,0.459192027,87.67218823129124,0.38741794132657875,4.4582,0.425,0.9650000000000001,0.49,86.6,12.435,1.0126,69.98,9.0,19.55,1.69,12.33952387,5.088888889,79.97777778,72.17,35.13,0.049,5.56,2.37,8.91,2.62,0.028000000000000004,0.15,54.23,10.78,0.052000000000000005,1.938848921,0.23000000000000004,16.7322,0.1,96.72,0.53,0.42000000000000004,1.28,0.0,0.0,0.065,59.0958682625325,4.980546046355873,2.613065748411329,0.06890832131741656,0.013496709099327805,0.06817499074427764,0.28682739245084693,3.7468412397830435,5.712075693346354,0.17982510814325092,0.21305883927797648,0.024477370063546843,8.1572,0.0,0.0,0.0,0.0,0.0,0.0,0.0,0.0,0.0,0.0,0.0,0.0,0.0,7.0,0.254488152,4.469176470588235,0.012505882352941176,94.93315294117646,0.2151764705882353,0.09705882352941177,0.03690588235294118,0.2058823529411765,0.030141176470588234,1.1146669998470589,17.757882352941177,37.19094117647059,0.38411764705882356,0.4295294117647059,8.484,0.3844705882352941,0.1948235294117647,0.5449411764705883,33.36505882352941,1.1490588235294117,1.3689453744705882,1457.5294117647059,105.0,26.78571428571429,14.0,60.0,28.25,8.0,0.9618739379639862,178.9358333,167.05875,175.3394444,188.5638889,178.7632639,61.81727279277736,328.31927450990446,449.9256766926874,580.709732572272,356.5399270168673,55.78749999999976,58.34555555555577,53.7836111111112,54.22555555555559,48.19222222222236,45.51555555555562,54.63749999999998,40.361388888888776,35.386111111111134,28.366111111111163,210.37070611111133,547.7638888888889,40.89832722222222,290.0,88.31999999999977,2.8070906444444437,1.3478050666666679,1.4594277694444449,1208.9495638888886,3998.296547,0.0,2193.499605555555,1177.747491666666,200.27578888888885,102961.9026111112,4.671954980555556,1.1798794888888888,4.2852286138888855,100.37411855972225,61.373333333333235,16.99158463888889,24.554061166666653
2026-03-16 10:00:00,0.9188106204299282,11.42616789876925,0.459192027,87.65502148080081,0.3880616944699692,4.337857142857143,0.425,0.965,0.49,86.6,12.435,0.8975714285714286,69.98,9.0,19.55,1.69,12.33952387,5.088888889,79.97777778,72.17,35.13,0.049,5.56,2.37,8.91,2.62,0.028,0.15,54.23,10.78,0.052,1.938848921,0.23,15.908714285714286,0.1,96.72,0.53,0.42,1.28,0.0,0.0,0.06142857142857143,58.987410022382576,5.02771767779916,2.6119808127259745,0.06871936813390477,0.013635359375024896,0.06861373295878627,0.2920923502804307,3.7846483922446166,5.772226818520742,0.18152568679485712,0.21294622538987173,0.02452076749096102,8.054285714285715,0.0,0.0,0.0,0.0,0.0,0.0,0.0,0.0,0.0,0.0,0.0,0.0,0.0,7.0,0.254488152,4.419764705882353,0.012858823529411765,94.9123294117647,0.22576470588235295,0.10058823529411764,0.03125882352941177,0.25882352941176473,0.03861176470588236,1.1162416006705882,17.930823529411764,37.24741176470589,0.3311764705882353,0.4012941176470588,8.424,0.3527058823529412,0.18423529411764705,0.5414117647058824,33.36858823529411,1.0925882352941176,1.3686947827058824,1459.2941176470588,105.0,26.785714285714285,14.0,60.0,28.25,8.0,0.9618739379639862,178.9358333,167.05875,175.3394444,188.5638889,178.7632639,61.81727279277736,328.31927450990446,449.9256766926874,580.709732572272,356.5399270168673,55.803611111110946,60.38027777777779,54.69166666666668,57.66166666666672,48.68388888888883,45.61027777777798,50.520277777777764,40.56500000000021,34.0738888888889,30.20250000000002,208.56218611111115,547.5277777777778,42.21703894444444,290.0,91.42755555555556,2.7952996194444486,1.3481601527777787,1.4470234194444442,1214.9359638888873,3998.296547,0.0,2181.2256416666655,1176.7535944444453,199.62322666666662,102108.8767222222,4.704622938888887,1.1565979388888887,4.244912247222223,100.13448965972222,61.30694444444436,17.586347833333324,24.070071138888878
