Repository: saikumar-voptimai/evonith_bf_webapp

# Evonith BF2 — Blast Furnace Intelligence Platform

Monitoring, modelling and optimisation of **Blast Furnace 2 (BF2)** at Evonith Steel: live telemetry from InfluxDB,
manual plant reports from Neon PostgreSQL, a two-zone energy model of the furnace, blend and fuel optimisers, a
conversational assistant (FurnaceMind) and a live digital twin evaluated every hour.

The platform has three deployable parts that share one Python service layer, plus the shared data library:

| Part | Path | What it is |
|---|---|---|
| **Streamlit app** (legacy) | `src/app.py`, `src/custom_pages/` | The original 11-page dashboard; still the home of the model pages. Served under `/legacy` in production |

File: src/assets/data/V10_df_filtered.csv (part 144 of 166)
datetime,Hot Blast PressureBar,Hot Blast Temp.oC,Hot Blast VolumeNm3/Hr.,O2 Enrichment %,OxygenFlowNm3/Hr.,PermeabilityKgs/Hr.,RAFToC,SteamKgs/Hr.,TopPressureBar,TuyereVelocitym/s,Differential PressureTotalBar,Charges/Hrs.,StockRodLevel,COKE_ASH%,COKE_FC%,COKE_IM%,COKE_MOIST%,COKE_MT,COKE_VM%,NUTCOKE_ASH%,NUTCOKE_FC%,NUTCOKE_IM%,NUTCOKE_MOIST%,NUTCOKE_MT,NUTCOKE_VM%,PCI_2_%Ash,PCI_2_%FC,PCI_2_%IM,PCI_2_MT,PCI_2_%VM,Sinter_SP_MT,Sinter_SP_02_Al2O3%,Sinter_SP_02_Basicity,Sinter_SP_02_CaO%,Sinter_SP_02_Cold_Strength_AI,Sinter_SP_02_Cold_strength_TI,Sinter_SP_02_Fe(T)%,Sinter_SP_02_FeO%,Sinter_SP_02_Hot_strength_RDI,Sinter_SP_02_Hot_strength_RI,Sinter_SP_02_K2O%,Sinter_SP_02_MgO%,Sinter_SP_02_MnO%,Sinter_SP_02_Na2O%,Sinter_SP_02_P%,Sinter_SP_02_SiO2%,Sinter_SP_02_TiO2%,ORE_%Al2O3,ORE_%CaO,ORE_%Fe(T),ORE_%K2O,ORE_%LOI,ORE_%MgO,ORE_%MnO,ORE_MT,ORE_%Na2O,ORE_%P,ORE_%SiO2,ORE_%TiO2,ORE_%TM,Geomin Type,FLUX_Al2O3%,FLUX_CaO%,FLUX_Fe2O3%,FLUX_LOI%,FLUX_MgO%,FLUX_MT,FLUX_SiO2%,FLUX_TM%,COKE_DISCHARGE_TIME,WEIGHTED_COKE_ANGLE,TOTAL_COKE_PORTIONS,NON_COKE_DISCHARGE_TIME,WEIGHTED_NON_COKE_ANGLE,TOTAL_NON_COKE_PORTIONS,UnitCost Lakhs/Thm,ActualKg/Thm.,FurnaceTopGasAnalysisCO2ETACO,Act. Fuel RateKg/Thm.,Coke Rate Kg/Thm,ProductionTonnesPerHr
2025-06-16 09:00:00,2.643888186,1152.426667,110516.5922,2.915595608,4000.0,1422.866097,2294.462008,0.0,1.348444794,230.8605636,1.295448028,7.302777778,1.281732272,11.8,87.23,0.46,2.9,260.028,0.97,12.65,86.31,0.47,5.0,35.838,1.04,8.99,69.98,1.63,93.87333333,19.4,849.199,2.37,2.134765625,10.93,5.0,79.1,55.1,9.7,31.0,70.0,0.075,1.92,0.18,0.028,0.051,5.12,0.14,4.972933069,0.050011106,57.61796705,0.023907661,5.479401131,0.038671634,0.054372126,357.0063333,0.011302155,0.074849238,6.362345221,0.324854677,3.764837636,1.0,0.47,0.0,0.17145374,44.76915718,0.0,2.084666667,1.963145616,0.199653871,75.0,24.45454545,11.0,60.0,26.5,8.0,122.185416675,125.0,42.22962028,547.4916667,422.4916667,95.76
2025-06-16 10:00:00,2.67901225,1139.561944,109803.9331,2.933661712,4000.0,1376.921828,2274.302131,0.0,1.348307333,225.2792447,1.33069875,7.5,1.217136922,11.8,87.23,0.46,2.9,260.028,0.97,12.65,86.31,0.47,5.0,35.838,1.04,8.99,69.98,1.63,93.87333333,19.4,849.199,2.37,2.134765625,10.93,5.0,79.1,55.1,9.7,31.0,70.0,0.075,1.92,0.18,0.028,0.051,5.12,0.14,4.972933069,0.050011106,57.61796705,0.023907661,5.479401131,0.038671634,0.054372126,357.0063333,0.011302155,0.074849238,6.362345221,0.324854677,3.764837636,1.0,0.47,0.0,0.17145374,44.76915718,0.0,2.084666667,1.963145616,0.199653871,75.0,24.45454545,11.0,60.0,26.5,8.0,121.3351389,132.0,42.97275464,547.3805556,415.3805556,90.75757576
2025-06-16 11:00:00,2.656772361,1149.9725,109418.3011,2.943830584,3999.0,1395.714406,2275.45775,0.0,1.348229586,227.3032161,1.308482528,7.5,1.335457642,11.8,87.23,0.46,2.9,260.028,0.97,12.65,86.31,0.47,5.0,35.838,1.04,8.99,69.98,1.63,93.87333333,19.4,849.199,2.37,2.134765625,10.93,5.0,79.1,55.1,9.7,31.0,70.0,0.075,1.92,0.18,0.028,0.051,5.12,0.14,4.972933069,0.050011106,57.61796705,0.023907661,5.479401131,0.038671634,0.054372126,357.0063333,0.011302155,0.074849238,6.362345221,0.324854677,3.764837636,1.0,0.47,0.0,0.17145374,44.76915718,0.0,2.084666667,1.963145616,0.199653871,75.0,24.45454545,11.0,60.0,26.5,8.0,121.8725,133.0,43.27291469,550.0,417.0,90.7518797
2025-06-16 12:00:00,2.677360594,1153.262778,109656.4578,2.935305828,3999.0,1376.975828,2261.059797,0.0,1.348521939,227.1982672,1.32877495,7.880555556,1.216242292,11.8,87.23,0.46,2.9,260.028,0.97,12.65,86.31,0.47,5.0,35.838,1.04,8.99,69.98,1.63,93.87333333,19.4,849.199,2.37,2.134765625,10.93,5.0,79.1,55.1,9.7,31.0,70.0,0.075,1.92,0.18,0.028,0.051,5.12,0.14,4.972933069,0.050011106,57.61796705,0.023907661,5.479401131,0.038671634,0.054372126,357.0063333,0.011302155,0.074849238,6.362345221,0.324854677,3.764837636,1.0,0.47,0.0,0.17145374,44.76915718,0.0,2.084666667,1.963145616,0.199653871,75.0,24.45454545,11.0,60.0,26.5,8.0,121.52,136.0,43.15486539,550.0,414.0,94.11764706
2025-06-16 13:00:00,2.660992067,1147.133333,110017.6483,2.929702962,4001.0,1398.474583,2251.008928,0.0,1.348370044,227.9770931,1.312645386,8.0,1.027334134,11.8,87.23,0.46,2.9,260.028,0.97,12.65,86.31,0.47,5.0,35.838,1.04,8.99,69.98,1.63,93.87333333,19.4,849.199,2.37,2.134765625,10.93,5.0,79.1,55.1,9.7,31.0,70.0,0.075,1.92,0.18,0.028,0.051,5.12,0.14,4.972933069,0.050011106,57.61796705,0.023907661,5.479401131,0.038671634,0.054372126,357.0063333,0.011302155,0.074849238,6.362345221,0.324854677,3.764837636,1.0,0.47,0.0,0.17145374,44.76915718,0.0,2.084666667,1.963145616,0.199653871,75.0,24.45454545,11.0,60.0,26.5,8.0,121.6375,135.0,42.31847047,550.0,415.0,96.59259259
2025-06-16 14:00:00,2.651656483,1160.021667,109916.0369,2.932807779,4000.0,1407.787664,2283.985308,0.0,1.348465897,230.3635661,1.303180589,7.533333333,1.094714575,11.8,87.23,0.46,2.9,260.028,0.97,12.65,86.31,0.47,5.0,35.838,1.04,8.99,69.98,1.63,93.87333333,19.4,849.199,2.37,2.134765625,10.93,5.0,79.1,55.1,9.7,31.0,70.0,0.075,1.92,0.18,0.028,0.051,5.12,0.14,4.972933069,0.050011106,57.61796705,0.023907661,5.479401131,0.038671634,0.054372126,357.0063333,0.011302155,0.074849238,6.362345221,0.324854677,3.764837636,1.0,0.47,0.0,0.17145374,44.76915718,0.0,2.084666667,1.963145616,0.199653871,75.0,24.45454545,11.0,60.0,26.5,8.0,119.772916675,150.0,43.04727786,549.5916667,399.5916667,84.6
2025-06-16 15:00:00,2.638768256,1162.833611,109223.3883,2.94916351,3999.0,1412.507517,2316.632742,0.0,1.348427311,230.2246733,1.29038095,7.0,1.262000921,11.8,87.23,0.46,2.9,260.028,0.97,12.65,86.31,0.47,5.0,35.838,1.04,8.99,69.98,1.63,93.87333333,19.4,849.199,2.37,2.134765625,10.93,5.0,79.1,55.1,9.7,31.0,70.0,0.075,1.92,0.18,0.028,0.051,5.12,0.14,4.972933069,0.050011106,57.61796705,0.023907661,5.479401131,0.038671634,0.054372126,357.0063333,0.011302155,0.074849238,6.362345221,0.324854677,3.764837636,1.0,0.47,0.0,0.17145374,44.76915718,0.0,2.084666667,1.963145616,0.199653871,75.0,24.45454545,11.0,60.0,26.5,8.0,120.6525,137.0,43.69711628,547.0,410.0,84.59854015
2025-06-16 16:00:00,2.630851275,1163.883333,109943.2772,2.935118732,3999.0,1429.631103,2305.378517,0.0,1.348551492,232.2787247,1.282297022,7.269166667,1.182805295,11.9,87.1,0.45,3.1,260.028,1.0,12.4,86.55,0.51,5.2,35.838,1.05,9.03,69.9,1.55,93.87333333,19.52,849.199,2.38,2.125,10.88,5.0,79.1,54.99,9.86,31.0,70.0,0.072,2.11,0.17,0.034,0.052,5.12,0.15,5.254122971,0.086035476,57.52399402,0.010791034,5.33919824,0.080385231,0.055654353,357.0063333,0.016062727,0.080389658,6.264758711,0.330138084,3.276955498,1.0,0.693763991,29.69,0.879126959,1.864509114,23.04,2.084666667,93.98008634,0.1,75.0,24.45454545,11.0,60.0,26.5,8.0,120.535,138.0,42.86836286,547.0,409.0,84.42028986
2025-06-16 17:00:00,2.647328278,1164.922222,109954.6575,2.932007669,4000.0,1413.247981,2318.370347,0.0,1.348446006,231.5451233,1.298764136,7.1225,1.209524514,11.9,87.1,0.45,3.1,260.028,1.0,12.4,86.55,0.51,5.2,35.838,1.05,9.03,69.9,1.55,93.87333333,19.52,849.199,2.38,2.125,10.88,5.0,79.1,54.99,9.86,31.0,70.0,0.072,2.11,0.17,0.034,0.052,5.12,0.15,5.254122971,0.086035476,57.52399402,0.010791034,5.33919824,0.080385231,0.055654353,357.0063333,0.016062727,0.080389658,6.264758711,0.330138084,3.276955498,1.0,0.693763991,29.69,0.879126959,1.864509114,23.04,2.084666667,93.98008634,0.1,75.0,24.45454545,11.0,60.0,26.5,8.0,120.63722222499999,132.0,43.16220281,544.5888889,412.5888889,84.77272727
2025-06-16 18:00:00,2.661619017,1173.7575,109870.9375,2.932101756,3999.0,1395.991592,2318.507469,0.0,1.348470731,231.8924514,1.313270544,7.25,1.304535606,11.9,87.1,0.45,3.1,260.028,1.0,12.4,86.55,0.51,5.2,35.838,1.05,9.03,69.9,1.55,93.87333333,19.52,849.199,2.38,2.125,10.88,5.0,79.1,54.99,9.86,31.0,70.0,0.072,2.11,0.17,0.034,0.052,5.12,0.15,5.254122971,0.086035476,57.52399402,0.010791034,5.33919824,0.080385231,0.055654353,357.0063333,0.016062727,0.080389658,6.264758711,0.330138084,3.276955498,1.0,0.693763991,29.69,0.879126959,1.864509114,23.04,2.084666667,93.98008634,0.1,75.0,24.45454545,11.0,60.0,26.5,8.0,121.21000000000001,128.0,43.44860664,545.0,417.0,89.21875
2025-06-16 19:00:00,2.654409353,1173.347222,110434.1744,2.916317668,3999.0,1410.597853,2315.361919,0.0,1.348413453,233.4641553,1.306361031,7.25,1.120606734,11.9,87.1,0.45,3.1,260.028,1.0,12.4,86.55,0.51,5.2,35.838,1.05,9.03,69.9,1.55,93.87333333,19.52,849.199,2.38,2.125,10.88,5.0,79.1,54.99,9.86,31.0,70.0,0.072,2.11,0.17,0.034,0.052,5.12,0.15,5.254122971,0.086035476,57.52399402,0.010791034,5.33919824,0.080385231,0.055654353,357.0063333,0.016062727,0.080389658,6.264758711,0.330138084,3.276955498,1.0,0.693763991,29.69,0.879126959,1.864509114,23.04,2.084666667,93.98008634,0.1,75.0,24.45454545,11.0,60.0,26.5,8.0,121.42930555,129.0,43.74631639,546.3472222,417.3472222,90.15503876
2025-06-16 20:00:00,2.666228578,1175.105,110922.5244,2.902923085,3999.0,1405.889903,2315.566939,0.0,1.348389319,234.1100575,1.317859561,7.095416667,1.283808393,11.9,87.1,0.45,3.1,260.028,1.0,12.4,86.55,0.51,5.2,35.838,1.05,9.03,69.9,1.55,93.87333333,19.52,849.199,2.38,2.125,10.88,5.0,79.1,54.99,9.86,31.0,70.0,0.072,2.11,0.17,0.034,0.052,5.12,0.15,5.254122971,0.086035476,57.52399402,0.010791034,5.33919824,0.080385231,0.055654353,357.0063333,0.016062727,0.080389658,6.264758711,0.330138084,3.276955498,1.0,0.693763991,29.69,0.879126959,1.864509114,23.04,2.084666667,93.98008634,0.1,75.0,24.45454545,11.0,60.0,26.5,8.0,121.4025,137.0,43.62533053,550.0,413.0,84.96350365
2025-06-16 21:00:00,2.688388072,1168.058889,112339.3897,2.860126702,3996.0,1398.832119,2317.676367,0.0,1.348292319,234.4569967,1.340142258,7.0,1.400593166,11.9,87.1,0.45,3.1,260.028,1.0,12.4,86.55,0.51,5.2,35.838,1.05,9.03,69.9,1.55,93.87333333,19.52,849.199,2.38,2.125,10.88,5.0,79.1,54.99,9.86,31.0,70.0,0.072,2.11,0.17,0.034,0.052,5.12,0.15,5.254122971,0.086035476,57.52399402,0.010791034,5.33919824,0.080385231,0.055654353,357.0063333,0.016062727,0.080389658,6.264758711,0.330138084,3.276955498,1.0,0.693763991,29.69,0.879126959,1.864509114,23.04,2.084666667,93.98008634,0.1,75.0,24.45454545,11.0,60.0,26.5,8.0,121.40763890000001,135.0,42.88456756,549.0805556,414.0805556,85.11111111
2025-06-16 22:00:00,2.684284892,1170.292222,113066.6636,2.849105342,4001.0,1412.015108,2327.151864,0.0,1.348275408,236.6081853,1.336145758,7.0125,1.3395086,11.9,87.1,0.45,3.1,260.028,1.0,12.4,86.55,0.51,5.2,35.838,1.05,9.03,69.9,1.55,93.87333333,19.52,849.199,2.38,2.125,10.88,5.0,79.1,54.99,9.86,31.0,70.0,0.072,2.11,0.17,0.034,0.052,5.12,0.15,5.254122971,0.086035476,57.52399402,0.010791034,5.33919824,0.080385231,0.055654353,357.0063333,0.016062727,0.080389658,6.264758711,0.330138084,3.276955498,1.0,0.693763991,29.69,0.879126959,1.864509114,23.04,2.084666667,93.98008634,0.1,75.0,24.45454545,11.0,60.0,26.5,8.0,121.839583325,125.0,43.82065689,546.1083333,421.1083333,89.68
2025-06-16 23:00:00,2.657174256,1156.647222,112381.9497,2.864802844,4003.0,1434.475508,2299.784097,0.0,1.348488192,234.7207169,1.3086437,7.379444444,1.412374617,12.09,86.93,0.44,3.6,260.822,0.98,12.6,86.36,0.49,5.7,36.147,1.04,8.98,69.85,1.59,94.85,19.58,921.3396667,2.47,2.111984283,10.75,5.2,78.6,55.17,9.44,31.48,70.0,0.068,1.94,0.17,0.036,0.049,5.09,0.14,5.355913646,0.084596174,57.29047356,0.021529951,5.565087745,0.049452468,0.065890914,348.698,0.009384897,0.082416479,6.356315618,0.350136456,3.193601913,1.0,0.42907462,0.0,0.511103591,0.832909556,0.0,17.18933333,60.80239761,0.063099209,75.0,24.45454545,11.0,60.0,26.5,8.0,121.017222225,131.0,44.46403472,545.6388889,414.6388889,89.23664122
2025-06-17 00:00:00,2.604279169,1153.587778,110655.695,2.91353125,4001.0,1469.997683,2282.230881,0.0,1.348394742,233.9044333,1.255954911,7.503055556,1.395597008,12.09,86.93,0.44,3.6,260.822,0.98,12.6,86.36,0.49,5.7,36.147,1.04,8.98,69.85,1.59,94.85,19.58,921.3396667,2.47,2.111984283,10.75,5.2,78.6,55.17,9.44,31.48,70.0,0.068,1.94,0.17,0.036,0.049,5.09,0.14,5.355913646,0.084596174,57.29047356,0.021529951,5.565087745,0.049452468,0.065890914,348.698,0.009384897,0.082416479,6.356315618,0.350136456,3.193601913,1.0,0.42907462,0.0,0.511103591,0.832909556,0.0,17.18933333,60.80239761,0.063099209,75.0,24.45454545,11.0,60.0,26.5,8.0,121.615833325,131.0,43.45969197,548.0333333,417.0333333,92.90076336
2025-06-17 01:00:00,2.60589065,1154.343889,109052.7717,2.953019615,3998.0,1448.365164,2275.505856,0.0,1.348114414,230.5628986,1.257583742,7.498333333,1.263486255,12.09,86.93,0.44,3.6,260.822,0.98,12.6,86.36,0.49,5.7,36.147,1.04,8.98,69.85,1.59,94.85,19.58,921.3396667,2.47,2.111984283,10.75,5.2,78.6,55.17,9.44,31.48,70.0,0.068,1.94,0.17,0.036,0.049,5.09,0.14,5.355913646,0.084596174,57.29047356,0.021529951,5.565087745,0.049452468,0.065890914,348.698,0.009384897,0.082416479,6.356315618,0.350136456,3.193601913,1.0,0.42907462,0.0,0.511103591,0.832909556,0.0,17.18933333,60.80239761,0.063099209,75.0,24.45454545,11.0,60.0,26.5,8.0,121.755,134.0,43.83564042,550.0,416.0,90.14925373
2025-06-17 02:00:00,2.644523114,1150.354722,108654.7644,2.964956093,4000.0,1399.922386,2276.084714,0.0,1.348356172,226.7158686,1.296141489,7.4,1.152052063,12.09,86.93,0.44,3.6,260.822,0.98,12.6,86.36,0.49,5.7,36.147,1.04,8.98,69.85,1.59,94.85,19.58,921.3396667,2.47,2.111984283,10.75,5.2,78.6,55.17,9.44,31.48,70.0,0.068,1.94,0.17,0.036,0.049,5.09,0.14,5.355913646,0.084596174,57.29047356,0.021529951,5.565087745,0.049452468,0.065890914,348.698,0.009384897,0.082416479,6.356315618,0.350136456,3.193601913,1.0,0.42907462,0.0,0.511103591,0.832909556,0.0,17.18933333,60.80239761,0.063099209,75.0,24.45454545,11.0,60.0,26.5,8.0,121.755,134.0,43.882032,550.0,416.0,91.71641791
2025-06-17 03:00:00,2.631743456,1150.345,108521.7664,2.970090922,4000.0,1409.804108,2271.389722,0.0,1.348401997,226.9688031,1.283320375,7.490277778,1.225289378,12.09,86.93,0.44,3.6,260.822,0.98,12.6,86.36,0.49,5.7,36.147,1.04,8.98,69.85,1.59,94.85,19.58,921.3396667,2.47,2.111984283,10.75,5.2,78.6,55.17,9.44,31.48,70.0,0.068,1.94,0.17,0.036,0.049,5.09,0.14,5.355913646,0.084596174,57.29047356,0.021529951,5.565087745,0.049452468,0.065890914,348.698,0.009384897,0.082416479,6.356315618,0.350136456,3.193601913,1.0,0.42907462,0.0,0.511103591,0.832909556,0.0,17.18933333,60.80239761,0.063099209,75.0,24.45454545,11.0,60.0,26.5,8.0,121.285,138.0,43.40602194,550.0,412.0,87.97101449
2025-06-17 04:00:00,2.614141244,1149.958056,109936.7114,2.925342822,3999.0,1448.4299,2283.304503,0.0,1.348435147,231.0963558,1.265835075,7.275277778,1.210537272,12.09,86.93,0.44,3.6,260.822,0.98,12.6,86.36,0.49,5.7,36.147,1.04,8.98,69.85,1.59,94.85,19.58,921.3396667,2.47,2.111984283,10.75,5.2,78.6,55.17,9.44,31.48,70.0,0.068,1.94,0.17,0.036,0.049,5.09,0.14,5.355913646,0.084596174,57.29047356,0.021529951,5.565087745,0.049452468,0.065890914,348.698,0.009384897,0.082416479,6.356315618,0.350136456,3.193601913,1.0,0.42907462,0.0,0.511103591,0.832909556,0.0,17.18933333,60.80239761,0.063099209,75.0,24.45454545,11.0,60.0,26.5,8.0,121.8725,133.0,43.6030685,550.0,417.0,91.42857143
2025-06-17 05:00:00,2.622849886,1153.958889,110814.3897,2.90710438,4000.0,1452.635125,2277.616117,0.0,1.348515931,233.2187131,1.274366148,7.499444444,1.162348138,12.09,86.93,0.44,3.6,260.822,0.98,12.6,86.36,0.49,5.7,36.147,1.04,8.98,69.85,1.59,94.85,19.58,921.3396667,2.47,2.111984283,10.75,5.2,78.6,55.17,9.44,31.48,70.0,0.068,1.94,0.17,0.036,0.049,5.09,0.14,5.355913646,0.084596174,57.29047356,0.021529951,5.565087745,0.049452468,0.065890914,348.698,0.009384897,0.082416479,6.356315618,0.350136456,3.193601913,1.0,0.42907462,0.0,0.511103591,0.832909556,0.0,17.18933333,60.80239761,0.063099209,75.0,24.45454545,11.0,60.0,26.5,8.0,121.8725,133.0,43.65285486,550.0,417.0,91.57894737
2025-06-17 06:00:00,2.612105713,1153.640417,110866.4046,2.908216047,4002.0,1464.969775,2279.222504,0.0,1.348316396,233.9792754,1.263888525,7.462777778,1.276989325,12.09,86.93,0.44,3.6,260.822,0.98,12.6,86.36,0.49,5.7,36.147,1.04,8.98,69.85,1.59,94.85,19.58,921.3396667,2.47,2.111984283,10.75,5.2,78.6,55.17,9.44,31.48,70.0,0.068,1.94,0.17,0.036,0.049,5.09,0.14,5.355913646,0.084596174,57.29047356,0.021529951,5.565087745,0.049452468,0.065890914,348.698,0.009384897,0.082416479,6.356315618,0.350136456,3.193601913,1.0,0.42907462,0.0,0.511103591,0.832909556,0.0,17.18933333,60.80239761,0.063099209,75.0,24.45454545,11.0,60.0,26.5,8.0,121.52,136.0,42.52899217,550.0,414.0,89.92647059
2025-06-17 07:00:00,2.624721423,1161.587967,110611.9402,2.911146652,4000.0,1444.840274,2269.477328,0.0,1.348345203,233.7319187,1.27634171,7.809444444,1.337010912,12.09,86.93,0.44,3.6,260.822,0.98,12.6,86.36,0.49,5.7,36.147,1.04,8.98,69.85,1.59,94.85,19.58,921.3396667,2.47,2.111984283,10.75,5.2,78.6,55.17,9.44,31.48,70.0,0.068,1.94,0.17,0.036,0.049,5.09,0.14,5.355913646,0.084596174,57.29047356,0.021529951,5.565087745,0.049452468,0.065890914,348.698,0.009384897,0.082416479,6.356315618,0.350136456,3.193601913,1.0,0.42907462,0.0,0.511103591,0.832909556,0.0,17.18933333,60.80239761,0.063099209,75.0,24.45454545,11.0,60.0,26.5,8.0,121.758333325,140.0,43.57717685,552.8333333,412.8333333,89.5
2025-06-17 08:00:00,2.646797772,1159.506111,109686.7931,2.936268416,3999.0,1412.696694,2243.068967,0.0,1.3482881,230.3148083,1.298430169,8.0,1.253325167,11.95,87.06,0.46,2.8,260.822,0.99,12.6,86.36,0.49,5.7,36.147,1.04,9.05,69.82,1.65,94.85,19.48,921.3396667,2.52,2.061682243,11.03,5.2,78.6,54.72,9.58,31.16,70.0,0.066,1.98,0.17,0.035,0.052,5.35,0.15,5.355913646,0.084596174,57.29047356,0.021529951,5.565087745,0.049452468,0.065890914,348.698,0.009384897,0.082416479,6.356315618,0.350136456,3.193601913,1.0,0.42907462,0.0,0.511103591,0.832909556,0.0,17.18933333,60.80239761,0.063099209,75.0,24.45454545,11.0,60.0,26.5,8.0,121.9475,143.0,43.69062131,555.0,412.0,89.58041958
2025-06-17 09:00:00,2.662603619,1157.450556,110237.5331,2.921524808,3999.0,1399.402086,2277.060642,0.0,1.34839055,229.9275642,1.314196633,7.370833333,1.246303533,11.95,87.06,0.46,2.8,260.822,0.99,12.6,86.36,0.49,5.7,36.147,1.04,9.05,69.82,1.65,94.85,19.48,921.3396667,2.52,2.061682243,11.03,5.2,78.6,54.72,9.58,31.16,70.0,0.066,1.98,0.17,0.035,0.052,5.35,0.15,5.355913646,0.084596174,57.29047356,0.021529951,5.565087745,0.049452468,0.065890914,348.698,0.009384897,0.082416479,6.356315618,0.350136456,3.193601913,1.0,0.42907462,0.0,0.511103591,0.832909556,0.0,17.18933333,60.80239761,0.063099209,75.0,24.45454545,11.0,60.0,26.5,8.0,121.27083332500001,145.0,42.76104164,553.2333333,408.2333333,91.79310345
2025-06-17 10:00:00,2.623488911,1152.429167,109792.9478,2.934195673,4000.0,1436.315536,2292.650592,0.0,1.348147589,230.6939906,1.275373661,7.0,1.167766268,11.95,87.06,0.46,2.8,260.822,0.99,12.6,86.36,0.49,5.7,36.147,1.04,9.05,69.82,1.65,94.85,19.48,921.3396667,2.52,2.061682243,11.03,5.2,78.6,54.72,9.58,31.16,70.0,0.066,1.98,0.17,0.035,0.052,5.35,0.15,5.355913646,0.084596174,57.29047356,0.021529951,5.565087745,0.049452468,0.065890914,348.698,0.009384897,0.082416479,6.356315618,0.350136456,3.193601913,1.0,0.42907462,0.0,0.511103591,0.832909556,0.0,17.18933333,60.80239761,0.063099209,75.0,24.45454545,11.0,60.0,26.5,8.0,121.249583325,143.0,43.64390225,552.2083333,409.2083333,85.66433566
2025-06-17 11:00:00,2.635416619,1162.434722,109902.9414,2.93179438,4000.0,1426.149936,2294.944983,0.0,1.348452019,231.7763339,1.287066478,7.0,1.02583195,11.95,87.06,0.46,2.8,260.822,0.99,12.6,86.36,0.49,5.7,36.147,1.04,9.05,69.82,1.65,94.85,19.48,921.3396667,2.52,2.061682243,11.03,5.2,78.6,54.72,9.58,31.16,70.0,0.066,1.98,0.17,0.035,0.052,5.35,0.15,5.355913646,0.084596174,57.29047356,0.021529951,5.565087745,0.049452468,0.065890914,348.698,0.009384897,0.082416479,6.356315618,0.350136456,3.193601913,1.0,0.42907462,0.0,0.511103591,0.832909556,0.0,17.18933333,60.80239761,0.063099209,75.0,24.45454545,11.0,60.0,26.5,8.0,122.235416675,140.0,43.68390958,554.7416667,414.7416667,85.0
2025-06-17 12:00:00,2.612164017,1159.968056,109863.2067,2.932409351,3998.0,1451.844317,2317.736536,0.0,1.348300756,232.9717764,1.263852844,6.619444444,1.199481626,11.95,87.06,0.46,2.8,260.822,0.99,12.6,86.36,0.49,5.7,36.147,1.04,9.05,69.82,1.65,94.85,19.48,921.3396667,2.52,2.061682243,11.03,5.2,78.6,54.72,9.58,31.16,70.0,0.066,1.98,0.17,0.035,0.052,5.35,0.15,5.355913646,0.084596174,57.29047356,0.021529951,5.565087745,0.049452468,0.065890914,348.698,0.009384897,0.082416479,6.356315618,0.350136456,3.193601913,1.0,0.42907462,0.0,0.511103591,0.832909556,0.0,17.18933333,60.80239761,0.063099209,75.0,24.45454545,11.0,60.0,26.5,8.0,121.55,140.0,43.30806339,552.0,412.0,85.21428571
2025-06-17 13:00:00,2.6833043,1115.848611,104435.3518,3.097435047,4000.0,1281.632081,2278.900644,0.0,1.321548911,210.3561214,1.361611567,6.722222222,0.988985372,11.95,87.06,0.46,2.8,260.822,0.99,12.6,86.36,0.49,5.7,36.147,1.04,9.05,69.82,1.65,94.85,19.48,921.3396667,2.52,2.061682243,11.03,5.2,78.6,54.72,9.58,31.16,70.0,0.066,1.98,0.17,0.035,0.052,5.35,0.15,5.355913646,0.084596174,57.29047356,0.021529951,5.565087745,0.049452468,0.065890914,348.698,0.009384897,0.082416479,6.356315618,0.350136456,3.193601913,1.0,0.42907462,0.0,0.511103591,0.832909556,0.0,17.18933333,60.80239761,0.063099209,75.0,24.45454545,11.0,60.0,26.5,8.0,120.795416675,138.0,43.81327497,548.0416667,410.0416667,80.79710145
2025-06-17 14:00:00,2.663025622,1158.273333,109957.2506,2.927534347,3998.0,1397.088453,2307.384547,0.0,1.348279631,229.6163778,1.3147044,6.951388889,1.212782164,11.95,87.06,0.46,2.8,260.822,0.99,12.6,86.36,0.49,5.7,36.147,1.04,9.05,69.82,1.65,94.85,19.48,921.3396667,2.52,2.061682243,11.03,5.2,78.6,54.72,9.58,31.16,70.0,0.066,1.98,0.17,0.035,0.052,5.35,0.15,5.355913646,0.084596174,57.29047356,0.021529951,5.565087745,0.049452468,0.065890914,348.698,0.009384897,0.082416479,6.356315618,0.350136456,3.193601913,1.0,0.42907462,0.0,0.511103591,0.832909556,0.0,17.18933333,60.80239761,0.063099209,75.0,24.45454545,11.0,60.0,26.5,8.0,120.96125,139.0,43.62010031,549.175,410.175,85.10791367
2025-06-17 15:00:00,2.649602872,1156.084444,110244.2369,2.923938973,4001.0,1413.283319,2290.9929,0.0,1.348197661,230.5427172,1.301348414,7.231666667,1.213221009,11.95,87.06,0.46,2.8,260.822,0.99,12.6,86.36,0.49,5.7,36.147,1.04,9.05,69.82,1.65,94.85,19.48,921.3396667,2.52,2.061682243,11.03,5.2,78.6,54.72,9.58,31.16,70.0,0.066,1.98,0.17,0.035,0.052,5.35,0.15,5.355913646,0.084596174,57.29047356,0.021529951,5.565087745,0.049452468,0.065890914,348.698,0.009384897,0.082416479,6.356315618,0.350136456,3.193601913,1.0,0.42907462,0.0,0.511103591,0.832909556,0.0,17.18933333,60.80239761,0.063099209,75.0,24.45454545,11.0,60.0,26.5,8.0,122.1075,131.0,44.74085283,550.0,419.0,91.3740458
2025-06-17 16:00:00,2.648501769,1160.876389,109682.9478,2.938190901,4001.0,1407.84475,2299.975186,0.0,1.348336267,230.3194792,1.300209061,7.110833333,1.448326619,11.93,87.08,0.44,3.2,260.822,0.99,12.6,86.36,0.49,5.7,36.147,1.04,8.93,70.25,1.54,94.85,19.28,921.3396667,2.25,2.118217054,10.93,5.2,78.6,55.26,9.89,31.32,70.0,0.077,1.98,0.17,0.032,0.046,5.16,0.13,5.355913646,0.084596174,57.29047356,0.021529951,5.565087745,0.049452468,0.065890914,348.698,0.009384897,0.082416479,6.356315618,0.350136456,3.193601913,1.0,0.42907462,0.0,0.511103591,0.832909556,0.0,17.18933333,60.80239761,0.063099209,75.0,24.45454545,11.0,60.0,26.5,8.0,121.6375,135.0,43.87760572,550.0,415.0,88.0
2025-06-17 17:00:00,2.607184753,1170.342222,109928.8989,2.92655066,3998.0,1458.036186,2332.862153,0.0,1.348459242,234.9505483,1.258741363,6.8075,1.490608125,11.93,87.08,0.44,3.2,260.822,0.99,12.6,86.36,0.49,5.7,36.147,1.04,8.93,70.25,1.54,94.85,19.28,921.3396667,2.25,2.118217054,10.93,5.2,78.6,55.26,9.89,31.32,70.0,0.077,1.98,0.17,0.032,0.046,5.16,0.13,5.355913646,0.084596174,57.29047356,0.021529951,5.565087745,0.049452468,0.065890914,348.698,0.009384897,0.082416479,6.356315618,0.350136456,3.193601913,1.0,0.42907462,0.0,0.511103591,0.832909556,0.0,17.18933333,60.80239761,0.063099209,75.0,24.45454545,11.0,60.0,26.5,8.0,121.34194445,128.0,43.58854128,545.5277778,417.5277778,83.75
2025-06-17 18:00:00,2.604259069,1159.880278,110446.6222,2.918831499,4001.0,1466.640967,2307.793731,0.0,1.348353164,234.4582628,1.255941464,7.216527778,1.469948406,11.93,87.08,0.44,3.2,260.822,0.99,12.6,86.36,0.49,5.7,36.147,1.04,8.93,70.25,1.54,94.85,19.28,921.3396667,2.25,2.118217054,10.93,5.2,78.6,55.26,9.89,31.32,70.0,0.077,1.98,0.17,0.032,0.046,5.16,0.13,5.355913646,0.084596174,57.29047356,0.021529951,5.565087745,0.049452468,0.065890914,348.698,0.009384897,0.082416479,6.356315618,0.350136456,3.193601913,1.0,0.42907462,0.0,0.511103591,0.832909556,0.0,17.18933333,60.80239761,0.063099209,75.0,24.45454545,11.0,60.0,26.5,8.0,120.3875,135.0,44.26761819,545.0,410.0,83.48148148
2025-06-17 19:00:00,2.602587244,1161.884444,110376.3764,2.918509275,3999.0,1468.796264,2302.665333,0.0,1.348271178,234.7786553,1.254208189,7.363888889,1.453845989,11.93,87.08,0.44,3.2,260.822,0.99,12.6,86.36,0.49,5.7,36.147,1.04,8.93,70.25,1.54,94.85,19.28,921.3396667,2.25,2.118217054,10.93,5.2,78.6,55.26,9.89,31.32,70.0,0.077,1.98,0.17,0.032,0.046,5.16,0.13,5.355913646,0.084596174,57.29047356,0.021529951,5.565087745,0.049452468,0.065890914,348.698,0.009384897,0.082416479,6.356315618,0.350136456,3.193601913,1.0,0.42907462,0.0,0.511103591,0.832909556,0.0,17.18933333,60.80239761,0.063099209,75.0,24.45454545,11.0,60.0,26.5,8.0,121.21000000000001,128.0,44.38756422,545.0,417.0,90.9375
2025-06-17 20:00:00,2.618107786,1170.037222,110327.9397,2.91985756,3999.0,1450.825081,2300.577872,0.0,1.348534611,234.9872336,1.269554858,7.461666667,1.465019766,11.93,87.08,0.44,3.2,260.822,0.99,12.6,86.36,0.49,5.7,36.147,1.04,8.93,70.25,1.54,94.85,19.28,921.3396667,2.25,2.118217054,10.93,5.2,78.6,55.26,9.89,31.32,70.0,0.077,1.98,0.17,0.032,0.046,5.16,0.13,5.355913646,0.084596174,57.29047356,0.021529951,5.565087745,0.049452468,0.065890914,348.698,0.009384897,0.082416479,6.356315618,0.350136456,3.193601913,1.0,0.42907462,0.0,0.511103591,0.832909556,0.0,17.18933333,60.80239761,0.063099209,75.0,24.45454545,11.0,60.0,26.5,8.0,120.821527775,135.0,44.16330011,546.7361111,411.7361111,85.11111111
2025-06-17 21:00:00,2.623959078,1153.428056,108138.5354,2.893230259,3886.0,1416.945372,2286.927642,0.0,1.348380256,227.6593686,1.275675869,7.206944444,1.398669014,11.93,87.08,0.44,3.2,260.822,0.99,12.6,86.36,0.49,5.7,36.147,1.04,8.93,70.25,1.54,94.85,19.28,921.3396667,2.25,2.118217054,10.93,5.2,78.6,55.26,9.89,31.32,70.0,0.077,1.98,0.17,0.032,0.046,5.16,0.13,5.355913646,0.084596174,57.29047356,0.021529951,5.565087745,0.049452468,0.065890914,348.698,0.009384897,0.082416479,6.356315618,0.350136456,3.193601913,1.0,0.42907462,0.0,0.511103591,0.832909556,0.0,17.18933333,60.80239761,0.063099209,75.0,24.45454545,11.0,60.0,26.5,8.0,121.109722225,135.0,43.78683053,547.8888889,412.8888889,87.33333333
2025-06-17 22:00:00,2.635975181,1130.775556,105852.0253,2.915758403,3834.0,1370.6735,2299.069453,0.0,1.348320008,218.2130106,1.287635547,6.706944444,1.264397681,11.93,87.08,0.44,3.2,260.822,0.99,12.6,86.36,0.49,5.7,36.147,1.04,8.93,70.25,1.54,94.85,19.28,921.3396667,2.25,2.118217054,10.93,5.2,78.6,55.26,9.89,31.32,70.0,0.077,1.98,0.17,0.032,0.046,5.16,0.13,5.355913646,0.084596174,57.29047356,0.021529951,5.565087745,0.049452468,0.065890914,348.698,0.009384897,0.082416479,6.356315618,0.350136456,3.193601913,1.0,0.42907462,0.0,0.511103591,0.832909556,0.0,17.18933333,60.80239761,0.063099209,75.0,24.45454545,11.0,60.0,26.5,8.0,120.34375,130.0,43.51108639,542.475,412.475,81.0
2025-06-17 23:00:00,2.632776283,1147.954167,110047.25,2.930754188,4002.0,1430.642122,2289.374006,0.0,1.348271792,229.9286719,1.284522403,7.393888889,1.439195106,11.97,87.05,0.45,3.4,245.1483333,0.98,12.46,86.51,0.51,5.6,35.25233333,1.03,8.89,69.98,1.63,87.63666667,19.5,819.259,2.32,2.13,11.0,5.11,79.39888889,55.06,9.33,31.64,70.0,0.068,1.94,0.15,0.034,0.048,5.17,0.13,5.280475175,0.056386944,57.44792973,0.017388841,5.67231694,0.070876781,0.086894172,334.6483333,0.010765795,0.096798057,5.971935116,0.382151276,3.01207347,1.0,0.507748022,30.1,1.00848375,17.42896796,21.2,17.18933333,61.52443802,0.1,75.0,24.45454545,11.0,60.0,26.5,8.0,120.975,130.0,43.29569072,545.0,415.0,88.69230769
2025-06-18 00:00:00,2.656744222,1120.093889,110726.5961,2.759740464,3999.0,1411.772414,2309.349083,0.0,1.348326008,225.3155967,1.308452186,6.436666667,1.312536192,11.97,87.05,0.45,3.4,245.1483333,0.98,12.46,86.51,0.51,5.6,35.25233333,1.03,8.89,69.98,1.63,87.63666667,19.5,819.259,2.32,2.13,11.0,5.11,79.39888889,55.06,9.33,31.64,70.0,0.068,1.94,0.15,0.034,0.048,5.17,0.13,5.280475175,0.056386944,57.44792973,0.017388841,5.67231694,0.070876781,0.086894172,334.6483333,0.010765795,0.096798057,5.971935116,0.382151276,3.01207347,1.0,0.507748022,30.1,1.00848375,17.42896796,21.2,17.18933333,61.52443802,0.1,75.0,24.45454545,11.0,60.0,26.5,8.0,120.975,130.0,42.90853689,545.0,415.0,84.23076923
2025-06-18 01:00:00,2.620072908,1137.138611,110981.7028,2.903159509,4000.0,1456.021006,2292.045917,0.0,1.348175947,230.9213633,1.271900817,7.155833333,1.363206508,11.97,87.05,0.45,3.4,245.1483333,0.98,12.46,86.51,0.51,5.6,35.25233333,1.03,8.89,69.98,1.63,87.63666667,19.5,819.259,2.32,2.13,11.0,5.11,79.39888889,55.06,9.33,31.64,70.0,0.068,1.94,0.15,0.034,0.048,5.17,0.13,5.280475175,0.056386944,57.44792973,0.017388841,5.67231694,0.070876781,0.086894172,334.6483333,0.010765795,0.096798057,5.971935116,0.382151276,3.01207347,1.0,0.507748022,30.1,1.00848375,17.42896796,21.2,17.18933333,61.52443802,0.1,75.0,24.45454545,11.0,60.0,26.5,8.0,121.0925,129.0,43.91412842,545.0,416.0,88.91472868
2025-06-18 02:00:00,2.597696347,1150.056111,110610.5067,2.91289548,4000.0,1478.903778,2285.648919,0.0,1.348421283,233.6918147,1.249348445,7.45,1.529935894,11.97,87.05,0.45,3.4,245.1483333,0.98,12.46,86.51,0.51,5.6,35.25233333,1.03,8.89,69.98,1.63,87.63666667,19.5,819.259,2.32,2.13,11.0,5.11,79.39888889,55.06,9.33,31.64,70.0,0.068,1.94,0.15,0.034,0.048,5.17,0.13,5.280475175,0.056386944,57.44792973,0.017388841,5.67231694,0.070876781,0.086894172,334.6483333,0.010765795,0.096798057,5.971935116,0.382151276,3.01207347,1.0,0.507748022,30.1,1.00848375,17.42896796,21.2,17.18933333,61.52443802,0.1,75.0,24.45454545,11.0,60.0,26.5,8.0,121.432777775,129.0,44.17960492,546.3611111,417.3611111,91.62790698
2025-06-18 03:00:00,2.597905347,1148.745,110133.3922,2.924774998,3999.0,1470.638697,2274.973411,0.0,1.348170536,232.4776589,1.249781489,7.490138889,1.511740472,11.97,87.05,0.45,3.4,245.1483333,0.98,12.46,86.51,0.51,5.6,35.25233333,1.03,8.89,69.98,1.63,87.63666667,19.5,819.259,2.32,2.13,11.0,5.11,79.39888889,55.06,9.33,31.64,70.0,0.068,1.94,0.15,0.034,0.048,5.17,0.13,5.280475175,0.056386944,57.44792973,0.017388841,5.67231694,0.070876781,0.086894172,334.6483333,0.010765795,0.096798057,5.971935116,0.382151276,3.01207347,1.0,0.507748022,30.1,1.00848375,17.42896796,21.2,17.18933333,61.52443802,0.1,75.0,24.45454545,11.0,60.0,26.5,8.0,121.29361109999999,136.0,43.65610681,549.0944444,413.0944444,90.36764706
2025-06-18 04:00:00,2.621869336,1151.822222,110185.7522,2.924116636,4000.0,1442.869328,2271.757256,0.0,1.348283236,231.3460447,1.273571861,7.544166667,1.352674122,11.97,87.05,0.45,3.4,245.1483333,0.98,12.46,86.51,0.51,5.6,35.25233333,1.03,8.89,69.98,1.63,87.63666667,19.5,819.259,2.32,2.13,11.0,5.11,79.39888889,55.06,9.33,31.64,70.0,0.068,1.94,0.15,0.034,0.048,5.17,0.13,5.280475175,0.056386944,57.44792973,0.017388841,5.67231694,0.070876781,0.086894172,334.6483333,0.010765795,0.096798057,5.971935116,0.382151276,3.01207347,1.0,0.507748022,30.1,1.00848375,17.42896796,21.2,17.18933333,61.52443802,0.1,75.0,24.45454545,11.0,60.0,26.5,8.0,121.82555554999999,136.0,43.24240078,551.2222222,415.2222222,90.36764706
2025-06-18 05:00:00,2.639700611,1157.605833,110809.1822,2.906949961,3999.0,1433.787331,2279.481169,0.0,1.348350156,232.7324075,1.291293631,7.4025,1.435599914,11.97,87.05,0.45,3.4,245.1483333,0.98,12.46,86.51,0.51,5.6,35.25233333,1.03,8.89,69.98,1.63,87.63666667,19.5,819.259,2.32,2.13,11.0,5.11,79.39888889,55.06,9.33,31.64,70.0,0.068,1.94,0.15,0.034,0.048,5.17,0.13,5.280475175,0.056386944,57.44792973,0.017388841,5.67231694,0.070876781,0.086894172,334.6483333,0.010765795,0.096798057,5.971935116,0.382151276,3.01207347,1.0,0.507748022,30.1,1.00848375,17.42896796,21.2,17.18933333,61.52443802,0.1,75.0,24.45454545,11.0,60.0,26.5,8.0,121.377222225,144.0,43.56283319,553.1888889,409.1888889,84.375
2025-06-18 06:00:00,2.691861229,1122.288827,111070.9162,2.777624823,3830.0,1379.898838,2283.282413,0.0,1.348238179,224.2719251,1.343460978,6.808938547,1.365994522,11.97,87.05,0.45,3.4,245.1483333,0.98,12.46,86.51,0.51,5.6,35.25233333,1.03,8.89,69.98,1.63,87.63666667,19.5,819.259,2.32,2.13,11.0,5.11,79.39888889,55.06,9.33,31.64,70.0,0.068,1.94,0.15,0.034,0.048,5.17,0.13,5.280475175,0.056386944,57.44792973,0.017388841,5.67231694,0.070876781,0.086894172,334.6483333,0.010765795,0.096798057,5.971935116,0.382151276,3.01207347,1.0,0.507748022,30.1,1.00848375,17.42896796,21.2,17.18933333,61.52443802,0.1,75.0,24.45454545,11.0,60.0,26.5,8.0,122.58831005,129.0,44.3929467,550.9832402,421.9832402,78.29457364
2025-06-18 07:00:00,2.627946221,1137.522099,111151.5238,2.683632826,3703.0,1447.745077,2323.318867,0.0,1.348352851,230.7336486,1.279653276,6.461325967,1.696732088,11.97,87.05,0.45,3.4,245.1483333,0.98,12.46,86.51,0.51,5.6,35.25233333,1.03,8.89,69.98,1.63,87.63666667,19.5,819.259,2.32,2.13,11.0,5.11,79.39888889,55.06,9.33,31.64,70.0,0.068,1.94,0.15,0.034,0.048,5.17,0.13,5.280475175,0.056386944,57.44792973,0.017388841,5.67231694,0.070876781,0.086894172,334.6483333,0.010765795,0.096798057,5.971935116,0.382151276,3.01207347,1.0,0.507748022,30.1,1.00848375,17.42896796,21.2,17.18933333,61.52443802,0.1,75.0,24.45454545,11.0,60.0,26.5,8.0,121.68,124.0,43.49297945,545.0,421.0,78.46774194
2025-06-18 08:00:00,2.619944344,1167.695,103889.0108,3.100443702,3999.0,1365.197178,2303.801794,0.0,1.348350775,220.7530047,1.271477043,7.289166667,1.618381114,11.94,87.08,0.46,3.1,245.1483333,0.98,12.6,86.36,0.49,5.7,35.25233333,1.04,8.94,69.92,1.68,87.63666667,19.46,819.259,2.39,2.110687023,11.06,5.11,79.39888889,54.87,8.86,31.64,70.0,0.065,2.0,0.16,0.036,0.049,5.24,0.14,5.355913646,0.084596174,57.29047356,0.021529951,5.565087745,0.049452468,0.065890914,334.6483333,0.009384897,0.082416479,6.356315618,0.350136456,3.193601913,1.0,0.42907462,0.0,0.511103591,0.832909556,0.0,17.18933333,60.80239761,0.063099209,75.0,24.45454545,11.0,60.0,26.5,8.0,122.62,116.0,43.60213225,545.0,429.0,96.46551724
2025-06-18 09:00:00,2.668651853,1113.881944,98823.83711,3.260047784,4000.0,1247.036292,2299.917194,0.0,1.348324783,199.3694236,1.320421122,6.530555556,1.376709608,11.94,87.08,0.46,3.1,245.1483333,0.98,12.6,86.36,0.49,5.7,35.25233333,1.04,8.94,69.92,1.68,87.63666667,19.46,819.259,2.39,2.110687023,11.06,5.11,79.39888889,54.87,8.86,31.64,70.0,0.065,2.0,0.16,0.036,0.049,5.24,0.14,5.355913646,0.084596174,57.29047356,0.021529951,5.565087745,0.049452468,0.065890914,334.6483333,0.009384897,0.082416479,6.356315618,0.350136456,3.193601913,1.0,0.42907462,0.0,0.511103591,0.832909556,0.0,17.18933333,60.80239761,0.063099209,75.0,24.45454545,11.0,60.0,26.5,8.0,121.559583325,116.0,43.05918756,540.7583333,424.7583333,84.9137931
2025-06-18 10:00:00,2.578922852,1160.967967,96884.77326,3.325243583,4000.0,1312.534978,2365.75554,0.0,1.348274139,207.1202975,1.23058532,6.0,1.451164056,11.94,87.08,0.46,3.1,245.1483333,0.98,12.6,86.36,0.49,5.7,35.25233333,1.04,8.94,69.92,1.68,87.63666667,19.46,819.259,2.39,2.110687023,11.06,5.11,79.39888889,54.87,8.86,31.64,70.0,0.065,2.0,0.16,0.036,0.049,5.24,0.14,5.355913646,0.084596174,57.29047356,0.021529951,5.565087745,0.049452468,0.065890914,334.6483333,0.009384897,0.082416479,6.356315618,0.350136456,3.193601913,1.0,0.42907462,0.0,0.511103591,0.832909556,0.0,17.18933333,60.80239761,0.063099209,75.0,24.45454545,11.0,60.0,26.5,8.0,122.4275,107.0,43.2332717,540.0,433.0,85.3271028
2025-06-18 11:00:00,2.540316269,1175.840278,95191.0445,3.097747178,3661.0,1332.300844,2297.886233,0.0,1.348184369,207.8430983,1.192347164,7.241666667,1.813956422,11.94,87.08,0.46,3.1,245.1483333,0.98,12.6,86.36,0.49,5.7,35.25233333,1.04,8.94,69.92,1.68,87.63666667,19.46,819.259,2.39,2.110687023,11.06,5.11,79.39888889,54.87,8.86,31.64,70.0,0.065,2.0,0.16,0.036,0.049,5.24,0.14,5.355913646,0.084596174,57.29047356,0.021529951,5.565087745,0.049452468,0.065890914,334.6483333,0.009384897,0.082416479,6.356315618,0.350136456,3.193601913,1.0,0.42907462,0.0,0.511103591,0.832909556,0.0,17.18933333,60.80239761,0.063099209,75.0,24.45454545,11.0,60.0,26.5,8.0,120.8351389,122.0,43.54102533,540.6805556,418.6805556,90.90163934
2025-06-18 12:00:00,2.576826858,1144.539167,93000.831,3.030444603,3499.0,1265.977953,2244.967953,0.0,1.348496581,196.9436506,1.227984663,7.184722222,1.419919465,11.94,87.08,0.46,3.1,245.1483333,0.98,12.6,86.36,0.49,5.7,35.25233333,1.04,8.94,69.92,1.68,87.63666667,19.46,819.259,2.39,2.110687023,11.06,5.11,79.39888889,54.87,8.86,31.64,70.0,0.065,2.0,0.16,0.036,0.049,5.24,0.14,5.355913646,0.084596174,57.29047356,0.021529951,5.565087745,0.049452468,0.065890914,334.6483333,0.009384897,0.082416479,6.356315618,0.350136456,3.193601913,1.0,0.42907462,0.0,0.511103591,0.832909556,0.0,17.18933333,60.80239761,0.063099209,75.0,24.45454545,11.0,60.0,26.5,8.0,120.3875,135.0,44.38100078,545.0,410.0,84.81481481
2025-06-18 13:00:00,2.531671922,1166.937222,92767.58428,3.427594193,3948.0,1309.226719,2342.539383,0.0,1.348377867,201.8338417,1.183569965,6.204166667,1.6014685,11.94,87.08,0.46,3.1,245.1483333,0.98,12.6,86.36,0.49,5.7,35.25233333,1.04,8.94,69.92,1.68,87.63666667,19.46,819.259,2.39,2.110687023,11.06,5.11,79.39888889,54.87,8.86,31.64,70.0,0.065,2.0,0.16,0.036,0.049,5.24,0.14,5.355913646,0.084596174,57.29047356,0.021529951,5.565087745,0.049452468,0.065890914,334.6483333,0.009384897,0.082416479,6.356315618,0.350136456,3.193601913,1.0,0.42907462,0.0,0.511103591,0.832909556,0.0,17.18933333,60.80239761,0.063099209,75.0,24.45454545,11.0,60.0,26.5,8.0,121.3275,127.0,43.45498925,545.0,418.0,79.05511811
2025-06-18 16:00:00,2.558959356,1125.824722,91572.96969,3.517968324,4000.0,1263.183744,2294.612919,0.0,1.3485153,192.23663,1.210363522,6.286111111,1.287656731,12.06,86.96,0.44,3.4,245.1483333,0.98,12.62,86.36,0.49,6.2,35.25233333,1.02,8.83,70.77,1.24,87.63666667,19.16,819.259,2.37,2.089385475,11.22,5.11,79.39888889,54.71,9.28,31.64,70.0,0.069,1.95,0.16,0.032,0.05,5.37,0.14,5.130350607,0.057382596,57.48371853,0.019722025,5.802125256,0.0487478,0.085341946,334.6483333,0.018693903,0.086119353,6.038709043,0.378737655,3.239377556,1.0,0.464057943,29.97,0.644905174,17.49014971,22.36,17.18933333,60.5495662,0.1,75.0,24.45454545,11.0,60.0,26.5,8.0,120.80166667499999,138.0,43.44380864,548.0666667,410.0666667,77.46376812
2025-06-18 17:00:00,2.530506489,1168.524444,91091.13753,3.534794498,3998.0,1284.628822,2290.37515,0.0,1.34822355,198.5374981,1.182179694,6.911111111,1.328351653,12.06,86.96,0.44,3.4,245.1483333,0.98,12.62,86.36,0.49,6.2,35.25233333,1.02,8.83,70.77,1.24,87.63666667,19.16,819.259,2.37,2.089385475,11.22,5.11,79.39888889,54.71,9.28,31.64,70.0,0.069,1.95,0.16,0.032,0.05,5.37,0.14,5.130350607,0.057382596,57.48371853,0.019722025,5.802125256,0.0487478,0.085341946,334.6483333,0.018693903,0.086119353,6.038709043,0.378737655,3.239377556,1.0,0.464057943,29.97,0.644905174,17.49014971,22.36,17.18933333,60.5495662,0.1,75.0,24.45454545,11.0,60.0,26.5,8.0,120.6525,137.0,43.40079497,547.0,410.0,84.52554745
2025-06-18 18:00:00,2.394354442,1156.898889,92543.03164,3.481991856,4001.0,1476.179111,2287.719039,0.0,1.348177133,208.1935406,1.046067354,6.781944444,1.285226183,12.06,86.96,0.44,3.4,245.1483333,0.98,12.62,86.36,0.49,6.2,35.25233333,1.02,8.83,70.77,1.24,87.63666667,19.16,819.259,2.37,2.089385475,11.22,5.11,79.39888889,54.71,9.28,31.64,70.0,0.069,1.95,0.16,0.032,0.05,5.37,0.14,5.130350607,0.057382596,57.48371853,0.019722025,5.802125256,0.0487478,0.085341946,334.6483333,0.018693903,0.086119353,6.038709043,0.378737655,3.239377556,1.0,0.464057943,29.97,0.644905174,17.49014971,22.36,17.18933333,60.5495662,0.1,75.0,24.45454545,11.0,60.0,26.5,8.0,119.125,150.0,43.73629789,547.0,397.0,75.2
2025-06-18 19:00:00,2.384737444,1149.053611,92467.69864,3.484826285,4001.0,1488.654992,2315.350803,0.0,1.348239811,207.5288042,1.036481129,6.170833333,1.271419269,12.06,86.96,0.44,3.4,245.1483333,0.98,12.62,86.36,0.49,6.2,35.25233333,1.02,8.83,70.77,1.24,87.63666667,19.16,819.259,2.37,2.089385475,11.22,5.11,79.39888889,54.71,9.28,31.64,70.0,0.069,1.95,0.16,0.032,0.05,5.37,0.14,5.130350607,0.057382596,57.48371853,0.019722025,5.802125256,0.0487478,0.085341946,334.6483333,0.018693903,0.086119353,6.038709043,0.378737655,3.239377556,1.0,0.464057943,29.97,0.644905174,17.49014971,22.36,17.18933333,60.5495662,0.1,75.0,24.45454545,11.0,60.0,26.5,8.0,118.67375000000001,149.0,43.58616167,544.725,395.725,70.06711409
