Repository: saikumar-voptimai/evonith_bf_webapp

# Evonith BF2 — Blast Furnace Intelligence Platform

Monitoring, modelling and optimisation of **Blast Furnace 2 (BF2)** at Evonith Steel: live telemetry from InfluxDB,
manual plant reports from Neon PostgreSQL, a two-zone energy model of the furnace, blend and fuel optimisers, a
conversational assistant (FurnaceMind) and a live digital twin evaluated every hour.

The platform has three deployable parts that share one Python service layer, plus the shared data library:

| Part | Path | What it is |
|---|---|---|
| **Streamlit app** (legacy) | `src/app.py`, `src/custom_pages/` | The original 11-page dashboard; still the home of the model pages. Served under `/legacy` in production |

File: src/assets/data/V10_df_filtered.csv (part 145 of 166)
datetime,Hot Blast PressureBar,Hot Blast Temp.oC,Hot Blast VolumeNm3/Hr.,O2 Enrichment %,OxygenFlowNm3/Hr.,PermeabilityKgs/Hr.,RAFToC,SteamKgs/Hr.,TopPressureBar,TuyereVelocitym/s,Differential PressureTotalBar,Charges/Hrs.,StockRodLevel,COKE_ASH%,COKE_FC%,COKE_IM%,COKE_MOIST%,COKE_MT,COKE_VM%,NUTCOKE_ASH%,NUTCOKE_FC%,NUTCOKE_IM%,NUTCOKE_MOIST%,NUTCOKE_MT,NUTCOKE_VM%,PCI_2_%Ash,PCI_2_%FC,PCI_2_%IM,PCI_2_MT,PCI_2_%VM,Sinter_SP_MT,Sinter_SP_02_Al2O3%,Sinter_SP_02_Basicity,Sinter_SP_02_CaO%,Sinter_SP_02_Cold_Strength_AI,Sinter_SP_02_Cold_strength_TI,Sinter_SP_02_Fe(T)%,Sinter_SP_02_FeO%,Sinter_SP_02_Hot_strength_RDI,Sinter_SP_02_Hot_strength_RI,Sinter_SP_02_K2O%,Sinter_SP_02_MgO%,Sinter_SP_02_MnO%,Sinter_SP_02_Na2O%,Sinter_SP_02_P%,Sinter_SP_02_SiO2%,Sinter_SP_02_TiO2%,ORE_%Al2O3,ORE_%CaO,ORE_%Fe(T),ORE_%K2O,ORE_%LOI,ORE_%MgO,ORE_%MnO,ORE_MT,ORE_%Na2O,ORE_%P,ORE_%SiO2,ORE_%TiO2,ORE_%TM,Geomin Type,FLUX_Al2O3%,FLUX_CaO%,FLUX_Fe2O3%,FLUX_LOI%,FLUX_MgO%,FLUX_MT,FLUX_SiO2%,FLUX_TM%,COKE_DISCHARGE_TIME,WEIGHTED_COKE_ANGLE,TOTAL_COKE_PORTIONS,NON_COKE_DISCHARGE_TIME,WEIGHTED_NON_COKE_ANGLE,TOTAL_NON_COKE_PORTIONS,UnitCost Lakhs/Thm,ActualKg/Thm.,FurnaceTopGasAnalysisCO2ETACO,Act. Fuel RateKg/Thm.,Coke Rate Kg/Thm,ProductionTonnesPerHr
2025-06-18 20:00:00,2.374879431,1148.421944,93526.51933,3.444545948,4000.0,1522.066836,2327.106222,0.0,1.348263919,210.4941483,1.026606604,6.111111111,1.453035747,12.06,86.96,0.44,3.4,245.1483333,0.98,12.62,86.36,0.49,6.2,35.25233333,1.02,8.83,70.77,1.24,87.63666667,19.16,819.259,2.37,2.089385475,11.22,5.11,79.39888889,54.71,9.28,31.64,70.0,0.069,1.95,0.16,0.032,0.05,5.37,0.14,5.130350607,0.057382596,57.48371853,0.019722025,5.802125256,0.0487478,0.085341946,334.6483333,0.018693903,0.086119353,6.038709043,0.378737655,3.239377556,1.0,0.464057943,29.97,0.644905174,17.49014971,22.36,17.18933333,60.5495662,0.1,75.0,24.45454545,11.0,60.0,26.5,8.0,120.3425,129.0,44.11627231,542.0,413.0,77.44186047
2025-06-19 02:00:00,2.384319472,1157.333889,93695.18633,3.437491331,3999.0,1509.569744,2288.936469,0.0,1.348319367,211.4797889,1.035927743,6.687222222,1.340352556,12.54,86.47,0.46,3.6,240.6146667,0.99,12.55,86.42,0.48,5.1,33.989999999999995,1.03,8.92,69.94,1.67,95.3,19.47,812.9973333,2.38,2.096834264,11.26,5.183333333,79.25,54.65,9.27,31.54571429,70.0,0.068,1.99,0.16,0.036,0.049,5.37,0.14,5.664292473,0.055496295,57.32722115,0.030784216,5.407277606,0.043611761,0.079160492,315.6253333,0.011404238,0.082942221,6.134395803,0.379710826,3.902468222,1.0,0.520422012,0.0,0.302489872,44.98427245,0.0,7.898666667,1.990067522,0.199577988,75.0,24.45454545,11.0,60.0,26.5,8.0,120.345,146.0,42.90619714,550.0,404.0,78.49315068
2025-06-19 03:00:00,2.376201567,1160.958611,93812.97394,3.434036672,4000.0,1523.515992,2283.463828,0.0,1.348385669,212.7864147,1.027897464,6.644166667,1.324148844,12.54,86.47,0.46,3.6,240.6146667,0.99,12.55,86.42,0.48,5.1,33.989999999999995,1.03,8.92,69.94,1.67,95.3,19.47,812.9973333,2.38,2.096834264,11.26,5.183333333,79.25,54.65,9.27,31.54571429,70.0,0.068,1.99,0.16,0.036,0.049,5.37,0.14,5.664292473,0.055496295,57.32722115,0.030784216,5.407277606,0.043611761,0.079160492,315.6253333,0.011404238,0.082942221,6.134395803,0.379710826,3.902468222,1.0,0.520422012,0.0,0.302489872,44.98427245,0.0,7.898666667,1.990067522,0.199577988,75.0,24.45454545,11.0,60.0,26.5,8.0,120.9325,141.0,43.6578605,550.0,409.0,79.57446809
2025-06-19 04:00:00,2.396918294,1155.796667,94119.27394,3.422870035,4000.0,1499.929281,2299.041197,0.0,1.348321217,211.5442086,1.048524008,6.5,1.277445036,12.54,86.47,0.46,3.6,240.6146667,0.99,12.55,86.42,0.48,5.1,33.989999999999995,1.03,8.92,69.94,1.67,95.3,19.47,812.9973333,2.38,2.096834264,11.26,5.183333333,79.25,54.65,9.27,31.54571429,70.0,0.068,1.99,0.16,0.036,0.049,5.37,0.14,5.664292473,0.055496295,57.32722115,0.030784216,5.407277606,0.043611761,0.079160492,315.6253333,0.011404238,0.082942221,6.134395803,0.379710826,3.902468222,1.0,0.520422012,0.0,0.302489872,44.98427245,0.0,7.898666667,1.990067522,0.199577988,75.0,24.45454545,11.0,60.0,26.5,8.0,120.6975,143.0,43.70529033,550.0,407.0,77.97202797
2025-06-19 05:00:00,2.394181511,1156.646111,94500.15581,3.409085293,4000.0,1508.643822,2309.720192,0.0,1.348389906,212.6384364,1.045707893,6.195555556,1.315945694,12.54,86.47,0.46,3.6,240.6146667,0.99,12.55,86.42,0.48,5.1,33.989999999999995,1.03,8.92,69.94,1.67,95.3,19.47,812.9973333,2.38,2.096834264,11.26,5.183333333,79.25,54.65,9.27,31.54571429,70.0,0.068,1.99,0.16,0.036,0.049,5.37,0.14,5.664292473,0.055496295,57.32722115,0.030784216,5.407277606,0.043611761,0.079160492,315.6253333,0.011404238,0.082942221,6.134395803,0.379710826,3.902468222,1.0,0.520422012,0.0,0.302489872,44.98427245,0.0,7.898666667,1.990067522,0.199577988,75.0,24.45454545,11.0,60.0,26.5,8.0,120.64069445000001,147.0,43.5552755,551.6527778,404.6527778,73.1292517
2025-06-19 06:00:00,2.37944064,1159.606612,93921.68475,3.429208299,3999.0,1520.296207,2305.336285,0.0,1.348341413,212.5863,1.031088812,6.422222222,1.341622913,12.54,86.47,0.46,3.6,240.6146667,0.99,12.55,86.42,0.48,5.1,33.989999999999995,1.03,8.92,69.94,1.67,95.3,19.47,812.9973333,2.38,2.096834264,11.26,5.183333333,79.25,54.65,9.27,31.54571429,70.0,0.068,1.99,0.16,0.036,0.049,5.37,0.14,5.664292473,0.055496295,57.32722115,0.030784216,5.407277606,0.043611761,0.079160492,315.6253333,0.011404238,0.082942221,6.134395803,0.379710826,3.902468222,1.0,0.520422012,0.0,0.302489872,44.98427245,0.0,7.898666667,1.990067522,0.199577988,75.0,24.45454545,11.0,60.0,26.5,8.0,121.2425,149.0,44.73273058,555.0,406.0,78.32214765
2025-06-19 07:00:00,2.450512436,1161.58107,96613.58494,3.333737004,3999.0,1463.262757,2327.802963,0.0,1.348699383,214.3677473,1.101649644,6.5,1.329193091,12.54,86.47,0.46,3.6,240.6146667,0.99,12.55,86.42,0.48,5.1,33.989999999999995,1.03,8.92,69.94,1.67,95.3,19.47,812.9973333,2.38,2.096834264,11.26,5.183333333,79.25,54.65,9.27,31.54571429,70.0,0.068,1.99,0.16,0.036,0.049,5.37,0.14,5.664292473,0.055496295,57.32722115,0.030784216,5.407277606,0.043611761,0.079160492,315.6253333,0.011404238,0.082942221,6.134395803,0.379710826,3.902468222,1.0,0.520422012,0.0,0.302489872,44.98427245,0.0,7.898666667,1.990067522,0.199577988,75.0,24.45454545,11.0,60.0,26.5,8.0,122.344722225,133.0,43.97612206,551.8888889,418.8888889,78.64661654
2025-06-19 08:00:00,2.541333008,1158.158056,103778.5112,3.104518086,4000.0,1426.962458,2296.867197,0.0,1.327399239,224.0193367,1.213930594,6.55,1.3363185,11.7,87.31,0.46,3.2,240.6146667,0.99,12.55,86.42,0.48,5.1,33.989999999999995,1.03,8.83,69.85,1.7,95.3,19.62,812.9973333,2.53,2.057657658,11.42,5.183333333,79.25,54.32,9.24,31.60857143,70.0,0.066,1.95,0.16,0.035,0.053,5.55,0.16,5.664292473,0.055496295,57.32722115,0.030784216,5.407277606,0.043611761,0.079160492,315.6253333,0.011404238,0.082942221,6.134395803,0.379710826,3.902468222,1.0,0.520422012,29.77,0.302489872,44.98427245,22.25,7.898666667,1.990067522,0.199577988,75.0,24.45454545,11.0,60.0,26.5,8.0,121.05,140.0,43.00136992,550.0,410.0,84.0
2025-06-19 09:00:00,2.528858758,1159.041389,105133.7944,3.063761004,3999.0,1445.034867,2287.764186,0.0,1.315421886,227.8557775,1.213381247,7.0,1.448731669,11.7,87.31,0.46,3.2,240.6146667,0.99,12.55,86.42,0.48,5.1,33.989999999999995,1.03,8.83,69.85,1.7,95.3,19.62,812.9973333,2.53,2.057657658,11.42,5.183333333,79.25,54.32,9.24,31.60857143,70.0,0.066,1.95,0.16,0.035,0.053,5.55,0.16,5.664292473,0.055496295,57.32722115,0.030784216,5.407277606,0.043611761,0.079160492,315.6253333,0.011404238,0.082942221,6.134395803,0.379710826,3.902468222,1.0,0.520422012,29.77,0.302489872,44.98427245,22.25,7.898666667,1.990067522,0.199577988,75.0,24.45454545,11.0,60.0,26.5,8.0,120.3288889,142.0,43.41037942,548.0555556,406.0555556,84.43661972
2025-06-19 10:00:00,2.571184461,1166.198333,105241.9825,3.061378545,4000.0,1436.379692,2302.302153,0.0,1.3483399,226.4308892,1.222866143,7.0,1.387174486,11.7,87.31,0.46,3.2,240.6146667,0.99,12.55,86.42,0.48,5.1,33.989999999999995,1.03,8.83,69.85,1.7,95.3,19.62,812.9973333,2.53,2.057657658,11.42,5.183333333,79.25,54.32,9.24,31.60857143,70.0,0.066,1.95,0.16,0.035,0.053,5.55,0.16,5.664292473,0.055496295,57.32722115,0.030784216,5.407277606,0.043611761,0.079160492,315.6253333,0.011404238,0.082942221,6.134395803,0.379710826,3.902468222,1.0,0.520422012,29.77,0.302489872,44.98427245,22.25,7.898666667,1.990067522,0.199577988,75.0,24.45454545,11.0,60.0,26.5,8.0,119.6825,141.0,43.34327983,545.0,404.0,84.39716312
2025-06-19 11:00:00,2.580311133,1168.658056,104225.6828,3.090435889,3999.0,1411.316997,2311.839128,0.0,1.348333264,224.0975069,1.2320014,6.851388889,1.373384475,11.7,87.31,0.46,3.2,240.6146667,0.99,12.55,86.42,0.48,5.1,33.989999999999995,1.03,8.83,69.85,1.7,95.3,19.62,812.9973333,2.53,2.057657658,11.42,5.183333333,79.25,54.32,9.24,31.60857143,70.0,0.066,1.95,0.16,0.035,0.053,5.55,0.16,5.664292473,0.055496295,57.32722115,0.030784216,5.407277606,0.043611761,0.079160492,315.6253333,0.011404238,0.082942221,6.134395803,0.379710826,3.902468222,1.0,0.520422012,29.77,0.302489872,44.98427245,22.25,7.898666667,1.990067522,0.199577988,75.0,24.45454545,11.0,60.0,26.5,8.0,118.999583325,143.0,43.37962597,543.2083333,400.2083333,83.63636364
2025-06-19 12:00:00,2.568809353,1172.846389,104573.1211,3.080945228,4000.0,1428.840072,2322.457225,0.0,1.348429108,226.1259775,1.220441431,6.951388889,1.317346661,11.7,87.31,0.46,3.2,240.6146667,0.99,12.55,86.42,0.48,5.1,33.989999999999995,1.03,8.83,69.85,1.7,95.3,19.62,812.9973333,2.53,2.057657658,11.42,5.183333333,79.25,54.32,9.24,31.60857143,70.0,0.066,1.95,0.16,0.035,0.053,5.55,0.16,5.664292473,0.055496295,57.32722115,0.030784216,5.407277606,0.043611761,0.079160492,315.6253333,0.011404238,0.082942221,6.134395803,0.379710826,3.902468222,1.0,0.520422012,29.77,0.302489872,44.98427245,22.25,7.898666667,1.990067522,0.199577988,75.0,24.45454545,11.0,60.0,26.5,8.0,120.37875,138.0,43.27469081,546.375,408.375,84.49275362
2025-06-19 13:00:00,2.563154967,1178.65,105217.2264,3.062098323,4000.0,1445.317792,2305.522219,0.0,1.348212092,228.9080989,1.214877234,7.002777778,1.295606686,11.7,87.31,0.46,3.2,240.6146667,0.99,12.55,86.42,0.48,5.1,33.989999999999995,1.03,8.83,69.85,1.7,95.3,19.62,812.9973333,2.53,2.057657658,11.42,5.183333333,79.25,54.32,9.24,31.60857143,70.0,0.066,1.95,0.16,0.035,0.053,5.55,0.16,5.664292473,0.055496295,57.32722115,0.030784216,5.407277606,0.043611761,0.079160492,315.6253333,0.011404238,0.082942221,6.134395803,0.379710826,3.902468222,1.0,0.520422012,29.77,0.302489872,44.98427245,22.25,7.898666667,1.990067522,0.199577988,75.0,24.45454545,11.0,60.0,26.5,8.0,120.815,142.0,43.22786325,550.0,408.0,84.15492958
2025-06-19 14:00:00,2.541188333,1178.190556,105680.2239,3.048692562,4000.0,1479.038239,2277.147178,0.0,1.348131903,231.3173908,1.193094675,7.451388889,1.288770774,11.7,87.31,0.46,3.2,240.6146667,0.99,12.55,86.42,0.48,5.1,33.989999999999995,1.03,8.83,69.85,1.7,95.3,19.62,812.9973333,2.53,2.057657658,11.42,5.183333333,79.25,54.32,9.24,31.60857143,70.0,0.066,1.95,0.16,0.035,0.053,5.55,0.16,5.664292473,0.055496295,57.32722115,0.030784216,5.407277606,0.043611761,0.079160492,315.6253333,0.011404238,0.082942221,6.134395803,0.379710826,3.902468222,1.0,0.520422012,29.77,0.302489872,44.98427245,22.25,7.898666667,1.990067522,0.199577988,75.0,24.45454545,11.0,60.0,26.5,8.0,118.954583325,162.0,43.98065139,551.9583333,389.9583333,83.82716049
2025-06-19 15:00:00,2.522284092,1182.305278,106284.46,3.031372887,4000.0,1509.982353,2281.259017,0.0,1.348118072,234.3657603,1.174253233,7.119444444,1.423261539,11.7,87.31,0.46,3.2,240.6146667,0.99,12.55,86.42,0.48,5.1,33.989999999999995,1.03,8.83,69.85,1.7,95.3,19.62,812.9973333,2.53,2.057657658,11.42,5.183333333,79.25,54.32,9.24,31.60857143,70.0,0.066,1.95,0.16,0.035,0.053,5.55,0.16,5.664292473,0.055496295,57.32722115,0.030784216,5.407277606,0.043611761,0.079160492,315.6253333,0.011404238,0.082942221,6.134395803,0.379710826,3.902468222,1.0,0.520422012,29.77,0.302489872,44.98427245,22.25,7.898666667,1.990067522,0.199577988,75.0,24.45454545,11.0,60.0,26.5,8.0,121.7125,145.0,43.72654556,555.0,410.0,88.68965517
2025-06-19 16:00:00,2.550499858,1197.868889,105700.625,3.046581605,3998.0,1466.846736,2302.536547,0.0,1.347974617,233.9834928,1.202679,7.0,1.33268955,11.41,87.61,0.45,3.8,240.6146667,0.98,12.55,86.42,0.48,5.1,33.989999999999995,1.03,8.81,69.93,1.68,95.3,19.58,812.9973333,2.56,2.0625,11.22,5.183333333,79.25,54.45,9.75,31.57714286,70.0,0.07,2.03,0.17,0.03,0.051,5.44,0.16,5.664292473,0.055496295,57.32722115,0.030784216,5.407277606,0.043611761,0.079160492,315.6253333,0.011404238,0.082942221,6.134395803,0.379710826,3.902468222,1.0,0.520422012,0.0,0.302489872,44.98427245,0.0,7.898666667,1.990067522,0.199577988,75.0,24.45454545,11.0,60.0,26.5,8.0,121.86805555,150.0,42.89838233,557.9722222,407.9722222,84.33333333
2025-06-19 17:00:00,2.543362475,1187.642222,104921.1853,3.069964821,3999.0,1465.658831,2290.809872,0.0,1.348430942,230.9320275,1.194751586,7.0,1.3317612,11.41,87.61,0.45,3.8,240.6146667,0.98,12.55,86.42,0.48,5.1,33.989999999999995,1.03,8.81,69.93,1.68,95.3,19.58,812.9973333,2.56,2.0625,11.22,5.183333333,79.25,54.45,9.75,31.57714286,70.0,0.07,2.03,0.17,0.03,0.051,5.44,0.16,5.664292473,0.055496295,57.32722115,0.030784216,5.407277606,0.043611761,0.079160492,315.6253333,0.011404238,0.082942221,6.134395803,0.379710826,3.902468222,1.0,0.520422012,0.0,0.302489872,44.98427245,0.0,7.898666667,1.990067522,0.199577988,75.0,24.45454545,11.0,60.0,26.5,8.0,122.375,150.0,42.82677897,560.0,410.0,83.46666667
2025-06-19 18:00:00,2.558995503,1185.900556,104876.3292,3.069741998,3997.0,1446.465811,2286.012136,0.0,1.348134311,229.6830997,1.210684629,7.0,1.415530964,11.41,87.61,0.45,3.8,240.6146667,0.98,12.55,86.42,0.48,5.1,33.989999999999995,1.03,8.81,69.93,1.68,95.3,19.58,812.9973333,2.56,2.0625,11.22,5.183333333,79.25,54.45,9.75,31.57714286,70.0,0.07,2.03,0.17,0.03,0.051,5.44,0.16,5.664292473,0.055496295,57.32722115,0.030784216,5.407277606,0.043611761,0.079160492,315.6253333,0.011404238,0.082942221,6.134395803,0.379710826,3.902468222,1.0,0.520422012,0.0,0.302489872,44.98427245,0.0,7.898666667,1.990067522,0.199577988,75.0,24.45454545,11.0,60.0,26.5,8.0,122.02250000000001,153.0,42.98358417,560.0,407.0,78.43137255
2025-06-19 19:00:00,2.571092022,1197.889444,105463.9769,3.054939199,4000.0,1439.337861,2296.247486,0.0,1.348277189,231.9717578,1.222870764,6.863888889,1.394820603,11.41,87.61,0.45,3.8,240.6146667,0.98,12.55,86.42,0.48,5.1,33.989999999999995,1.03,8.81,69.93,1.68,95.3,19.58,812.9973333,2.56,2.0625,11.22,5.183333333,79.25,54.45,9.75,31.57714286,70.0,0.07,2.03,0.17,0.03,0.051,5.44,0.16,5.664292473,0.055496295,57.32722115,0.030784216,5.407277606,0.043611761,0.079160492,315.6253333,0.011404238,0.082942221,6.134395803,0.379710826,3.902468222,1.0,0.520422012,0.0,0.302489872,44.98427245,0.0,7.898666667,1.990067522,0.199577988,75.0,24.45454545,11.0,60.0,26.5,8.0,123.1325,151.0,42.70724236,563.5,412.5,83.90728477
2025-06-19 20:00:00,2.562917864,1186.821944,104863.6656,2.733899859,3559.0,1439.599578,2320.764861,0.0,1.347968561,229.4506219,1.214948747,6.5,1.315928808,11.41,87.61,0.45,3.8,240.6146667,0.98,12.55,86.42,0.48,5.1,33.989999999999995,1.03,8.81,69.93,1.68,95.3,19.58,812.9973333,2.56,2.0625,11.22,5.183333333,79.25,54.45,9.75,31.57714286,70.0,0.07,2.03,0.17,0.03,0.051,5.44,0.16,5.664292473,0.055496295,57.32722115,0.030784216,5.407277606,0.043611761,0.079160492,315.6253333,0.011404238,0.082942221,6.134395803,0.379710826,3.902468222,1.0,0.520422012,0.0,0.302489872,44.98427245,0.0,7.898666667,1.990067522,0.199577988,75.0,24.45454545,11.0,60.0,26.5,8.0,121.76444445000001,151.0,43.30332403,558.0277778,407.0277778,76.55629139
2025-06-19 21:00:00,2.538122042,1187.22,103602.2046,3.022008246,3887.0,1454.401858,2300.73945,0.0,1.347917925,228.3350053,1.190110699,6.866666667,2.021735183,11.41,87.61,0.45,3.8,240.6146667,0.98,12.55,86.42,0.48,5.1,33.989999999999995,1.03,8.81,69.93,1.68,95.3,19.58,812.9973333,2.56,2.0625,11.22,5.183333333,79.25,54.45,9.75,31.57714286,70.0,0.07,2.03,0.17,0.03,0.051,5.44,0.16,5.664292473,0.055496295,57.32722115,0.030784216,5.407277606,0.043611761,0.079160492,315.6253333,0.011404238,0.082942221,6.134395803,0.379710826,3.902468222,1.0,0.520422012,0.0,0.302489872,44.98427245,0.0,7.898666667,1.990067522,0.199577988,75.0,24.45454545,11.0,60.0,26.5,8.0,121.4775,147.0,42.24908017,555.0,408.0,84.21768707
2025-06-19 22:00:00,2.597045328,1196.501944,105617.9969,3.050487467,4000.0,1411.258675,2328.006697,0.0,1.348190408,230.4704764,1.248939364,6.831944444,1.353298578,11.41,87.61,0.45,3.8,240.6146667,0.98,12.55,86.42,0.48,5.1,33.989999999999995,1.03,8.81,69.93,1.68,95.3,19.58,812.9973333,2.56,2.0625,11.22,5.183333333,79.25,54.45,9.75,31.57714286,70.0,0.07,2.03,0.17,0.03,0.051,5.44,0.16,5.664292473,0.055496295,57.32722115,0.030784216,5.407277606,0.043611761,0.079160492,315.6253333,0.011404238,0.082942221,6.134395803,0.379710826,3.902468222,1.0,0.520422012,0.0,0.302489872,44.98427245,0.0,7.898666667,1.990067522,0.199577988,75.0,24.45454545,11.0,60.0,26.5,8.0,121.279166675,140.0,43.87956053,550.9166667,410.9166667,83.78571429
2025-06-19 23:00:00,2.597113683,1185.195,106363.2247,3.029129681,4000.0,1421.075697,2329.501214,0.0,1.348110797,230.3382472,1.248937331,6.983333333,1.356353668,11.68,87.33,0.46,3.5,250.4456667,0.99,12.61,86.36,0.49,5.6,36.14333334,1.03,8.8,70.02,1.74,100.0833333,19.44,831.438,2.42,2.072897196,11.09,5.026666667,79.588,54.8,9.23,31.45142857,70.0,0.065,1.92,0.16,0.036,0.051,5.35,0.15,5.663071813,0.104422041,57.61390759,0.025267831,5.660521938,0.090102787,0.088148882,351.5676667,0.014765926,0.090642253,5.274631882,0.364704562,3.90257115,1.0,0.713110048,0.0,0.505119617,1.267751196,0.0,6.966666667,94.72478469,0.099043062,75.0,24.45454545,11.0,60.0,26.5,8.0,120.9325,141.0,42.63582275,550.0,409.0,84.04255319
2025-06-20 00:00:00,2.590458539,1178.2375,106307.6414,3.03071234,4000.0,1429.401689,2307.351033,0.0,1.348026406,229.6115561,1.242501106,7.0,1.539253025,11.68,87.33,0.46,3.5,250.4456667,0.99,12.61,86.36,0.49,5.6,36.14333334,1.03,8.8,70.02,1.74,100.0833333,19.44,831.438,2.42,2.072897196,11.09,5.026666667,79.588,54.8,9.23,31.45142857,70.0,0.065,1.92,0.16,0.036,0.051,5.35,0.15,5.663071813,0.104422041,57.61390759,0.025267831,5.660521938,0.090102787,0.088148882,351.5676667,0.014765926,0.090642253,5.274631882,0.364704562,3.90257115,1.0,0.713110048,0.0,0.505119617,1.267751196,0.0,6.966666667,94.72478469,0.099043062,75.0,24.45454545,11.0,60.0,26.5,8.0,121.05,140.0,42.19054719,550.0,410.0,84.28571429
2025-06-20 01:00:00,2.607679017,1174.971667,107045.5664,3.009082859,3999.0,1407.328703,2311.793331,0.0,1.3383428,229.4801014,1.26925165,7.0,1.403597644,11.68,87.33,0.46,3.5,250.4456667,0.99,12.61,86.36,0.49,5.6,36.14333334,1.03,8.8,70.02,1.74,100.0833333,19.44,831.438,2.42,2.072897196,11.09,5.026666667,79.588,54.8,9.23,31.45142857,70.0,0.065,1.92,0.16,0.036,0.051,5.35,0.15,5.663071813,0.104422041,57.61390759,0.025267831,5.660521938,0.090102787,0.088148882,351.5676667,0.014765926,0.090642253,5.274631882,0.364704562,3.90257115,1.0,0.713110048,0.0,0.505119617,1.267751196,0.0,6.966666667,94.72478469,0.099043062,75.0,24.45454545,11.0,60.0,26.5,8.0,120.9325,141.0,43.16753808,550.0,409.0,84.11347518
2025-06-20 02:00:00,2.599018528,1163.038611,107187.7594,3.005844831,4000.0,1429.848081,2294.68825,0.0,1.3480662,228.4003681,1.250862339,7.0,1.472007628,11.68,87.33,0.46,3.5,250.4456667,0.99,12.61,86.36,0.49,5.6,36.14333334,1.03,8.8,70.02,1.74,100.0833333,19.44,831.438,2.42,2.072897196,11.09,5.026666667,79.588,54.8,9.23,31.45142857,70.0,0.065,1.92,0.16,0.036,0.051,5.35,0.15,5.663071813,0.104422041,57.61390759,0.025267831,5.660521938,0.090102787,0.088148882,351.5676667,0.014765926,0.090642253,5.274631882,0.364704562,3.90257115,1.0,0.713110048,0.0,0.505119617,1.267751196,0.0,6.966666667,94.72478469,0.099043062,75.0,24.45454545,11.0,60.0,26.5,8.0,121.05,140.0,42.88731803,550.0,410.0,84.42857143
2025-06-20 03:00:00,2.59295425,1157.8375,106959.3208,3.012260007,4000.0,1434.7525,2291.847383,0.0,1.348265158,227.4881228,1.244599679,7.0,1.469880883,11.68,87.33,0.46,3.5,250.4456667,0.99,12.61,86.36,0.49,5.6,36.14333334,1.03,8.8,70.02,1.74,100.0833333,19.44,831.438,2.42,2.072897196,11.09,5.026666667,79.588,54.8,9.23,31.45142857,70.0,0.065,1.92,0.16,0.036,0.051,5.35,0.15,5.663071813,0.104422041,57.61390759,0.025267831,5.660521938,0.090102787,0.088148882,351.5676667,0.014765926,0.090642253,5.274631882,0.364704562,3.90257115,1.0,0.713110048,0.0,0.505119617,1.267751196,0.0,6.966666667,94.72478469,0.099043062,75.0,24.45454545,11.0,60.0,26.5,8.0,120.815,142.0,42.44073042,550.0,408.0,84.08450704
2025-06-20 04:00:00,2.591402944,1166.259167,107347.0344,3.0013881,4000.0,1441.239931,2291.803275,0.0,1.348444194,229.7900075,1.242894481,7.0,1.242168247,11.68,87.33,0.46,3.5,250.4456667,0.99,12.61,86.36,0.49,5.6,36.14333334,1.03,8.8,70.02,1.74,100.0833333,19.44,831.438,2.42,2.072897196,11.09,5.026666667,79.588,54.8,9.23,31.45142857,70.0,0.065,1.92,0.16,0.036,0.051,5.35,0.15,5.663071813,0.104422041,57.61390759,0.025267831,5.660521938,0.090102787,0.088148882,351.5676667,0.014765926,0.090642253,5.274631882,0.364704562,3.90257115,1.0,0.713110048,0.0,0.505119617,1.267751196,0.0,6.966666667,94.72478469,0.099043062,75.0,24.45454545,11.0,60.0,26.5,8.0,121.1675,139.0,43.93022383,550.0,411.0,87.69784173
2025-06-20 05:00:00,2.574588372,1173.905833,107160.7478,3.006601967,4000.0,1458.118133,2312.205458,0.0,1.348332683,231.6638617,1.226300942,7.192777778,1.310561351,11.68,87.33,0.46,3.5,250.4456667,0.99,12.61,86.36,0.49,5.6,36.14333334,1.03,8.8,70.02,1.74,100.0833333,19.44,831.438,2.42,2.072897196,11.09,5.026666667,79.588,54.8,9.23,31.45142857,70.0,0.065,1.92,0.16,0.036,0.051,5.35,0.15,5.663071813,0.104422041,57.61390759,0.025267831,5.660521938,0.090102787,0.088148882,351.5676667,0.014765926,0.090642253,5.274631882,0.364704562,3.90257115,1.0,0.713110048,0.0,0.505119617,1.267751196,0.0,6.966666667,94.72478469,0.099043062,75.0,24.45454545,11.0,60.0,26.5,8.0,120.815,142.0,43.48545547,550.0,408.0,86.97183099
2025-06-20 06:00:00,2.555185144,1173.441564,107181.6584,3.005264838,3999.0,1481.460877,2282.51816,0.0,1.34795814,232.9110366,1.20721422,7.3,1.303562243,11.68,87.33,0.46,3.5,250.4456667,0.99,12.61,86.36,0.49,5.6,36.14333334,1.03,8.8,70.02,1.74,100.0833333,19.44,831.438,2.42,2.072897196,11.09,5.026666667,79.588,54.8,9.23,31.45142857,70.0,0.065,1.92,0.16,0.036,0.051,5.35,0.15,5.663071813,0.104422041,57.61390759,0.025267831,5.660521938,0.090102787,0.088148882,351.5676667,0.014765926,0.090642253,5.274631882,0.364704562,3.90257115,1.0,0.713110048,0.0,0.505119617,1.267751196,0.0,6.966666667,94.72478469,0.099043062,75.0,24.45454545,11.0,60.0,26.5,8.0,120.4625,145.0,42.13730086,550.0,405.0,88.0
2025-06-20 07:00:00,2.597312303,1180.0,107029.4508,3.009535619,3999.0,1430.68191,2285.551811,0.0,1.348182857,230.9529373,1.24896077,7.5,1.290816389,11.68,87.33,0.46,3.5,250.4456667,0.99,12.61,86.36,0.49,5.6,36.14333334,1.03,8.8,70.02,1.74,100.0833333,19.44,831.438,2.42,2.072897196,11.09,5.026666667,79.588,54.8,9.23,31.45142857,70.0,0.065,1.92,0.16,0.036,0.051,5.35,0.15,5.663071813,0.104422041,57.61390759,0.025267831,5.660521938,0.090102787,0.088148882,351.5676667,0.014765926,0.090642253,5.274631882,0.364704562,3.90257115,1.0,0.713110048,0.0,0.505119617,1.267751196,0.0,6.966666667,94.72478469,0.099043062,75.0,24.45454545,11.0,60.0,26.5,8.0,121.05,140.0,42.59066492,550.0,410.0,89.07142857
2025-06-20 08:00:00,2.621604061,1165.559167,106917.5161,3.013436963,4000.0,1400.880708,2270.712614,0.0,1.348303136,226.8361044,1.273323683,7.402777778,1.303134664,11.25,87.8,0.5,4.2,250.4456667,0.95,12.55,86.42,0.48,5.1,36.14333334,1.03,10.66,68.17,2.06,100.0833333,19.11,831.438,2.26,2.157794677,11.35,5.026666667,79.588,54.75,9.14,31.51428571,70.0,0.068,1.99,0.16,0.032,0.051,5.26,0.14,5.664292473,0.055496295,57.32722115,0.030784216,5.407277606,0.043611761,0.079160492,351.5676667,0.011404238,0.082942221,6.134395803,0.379710826,3.902468222,1.0,0.520422012,0.0,0.302489872,44.98427245,0.0,6.966666667,1.990067522,0.199577988,75.0,24.45454545,11.0,60.0,26.5,8.0,120.575416675,142.0,43.77956283,549.0416667,407.0416667,91.33802817
2025-06-20 09:00:00,2.598954283,1172.851111,105702.3733,3.048054182,4000.0,1411.820622,2312.809794,0.0,1.348429736,226.9050433,1.250604742,6.9,1.268533039,11.25,87.8,0.5,4.2,250.4456667,0.95,12.55,86.42,0.48,5.1,36.14333334,1.03,10.66,68.17,2.06,100.0833333,19.11,831.438,2.26,2.157794677,11.35,5.026666667,79.588,54.75,9.14,31.51428571,70.0,0.068,1.99,0.16,0.032,0.051,5.26,0.14,5.664292473,0.055496295,57.32722115,0.030784216,5.407277606,0.043611761,0.079160492,351.5676667,0.011404238,0.082942221,6.134395803,0.379710826,3.902468222,1.0,0.520422012,0.0,0.302489872,44.98427245,0.0,6.966666667,1.990067522,0.199577988,75.0,24.45454545,11.0,60.0,26.5,8.0,120.24152777500001,141.0,43.95331614,547.2361111,406.2361111,85.53191489
2025-06-20 10:00:00,2.550692725,1177.183056,105435.7361,3.054993482,3999.0,1463.650486,2298.363114,0.0,1.348406233,229.9760553,1.202323558,6.852777778,1.265612958,11.25,87.8,0.5,4.2,250.4456667,0.95,12.55,86.42,0.48,5.1,36.14333334,1.03,10.66,68.17,2.06,100.0833333,19.11,831.438,2.26,2.157794677,11.35,5.026666667,79.588,54.75,9.14,31.51428571,70.0,0.068,1.99,0.16,0.032,0.051,5.26,0.14,5.664292473,0.055496295,57.32722115,0.030784216,5.407277606,0.043611761,0.079160492,351.5676667,0.011404238,0.082942221,6.134395803,0.379710826,3.902468222,1.0,0.520422012,0.0,0.302489872,44.98427245,0.0,6.966666667,1.990067522,0.199577988,75.0,24.45454545,11.0,60.0,26.5,8.0,120.58,144.0,44.10473364,550.0,406.0,86.80555556
2025-06-20 11:00:00,2.583566336,1175.918056,108875.1233,2.601437761,3516.0,1470.672361,2271.451622,0.0,1.348432714,235.1349017,1.235141475,7.0,1.239180674,11.25,87.8,0.5,4.2,250.4456667,0.95,12.55,86.42,0.48,5.1,36.14333334,1.03,10.66,68.17,2.06,100.0833333,19.11,831.438,2.26,2.157794677,11.35,5.026666667,79.588,54.75,9.14,31.51428571,70.0,0.068,1.99,0.16,0.032,0.051,5.26,0.14,5.664292473,0.055496295,57.32722115,0.030784216,5.407277606,0.043611761,0.079160492,351.5676667,0.011404238,0.082942221,6.134395803,0.379710826,3.902468222,1.0,0.520422012,0.0,0.302489872,44.98427245,0.0,6.966666667,1.990067522,0.199577988,75.0,24.45454545,11.0,60.0,26.5,8.0,121.41736110000001,145.0,43.30541878,553.8194444,408.8194444,87.65517241
2025-06-20 12:00:00,2.603411081,1168.960556,108918.8239,2.957366793,3999.0,1449.751081,2242.446931,0.0,1.3482941,232.8280781,1.255156793,7.306944444,1.210672322,11.25,87.8,0.5,4.2,250.4456667,0.95,12.55,86.42,0.48,5.1,36.14333334,1.03,10.66,68.17,2.06,100.0833333,19.11,831.438,2.26,2.157794677,11.35,5.026666667,79.588,54.75,9.14,31.51428571,70.0,0.068,1.99,0.16,0.032,0.051,5.26,0.14,5.664292473,0.055496295,57.32722115,0.030784216,5.407277606,0.043611761,0.079160492,351.5676667,0.011404238,0.082942221,6.134395803,0.379710826,3.902468222,1.0,0.520422012,0.0,0.302489872,44.98427245,0.0,6.966666667,1.990067522,0.199577988,75.0,24.45454545,11.0,60.0,26.5,8.0,121.2425,149.0,42.72654897,555.0,406.0,90.67114094
2025-06-20 13:00:00,2.663085878,1176.318611,109687.9717,2.570428053,3500.0,1391.519567,2239.305917,0.0,1.348183739,231.768685,1.314858547,7.345833333,1.231686472,11.25,87.8,0.5,4.2,250.4456667,0.95,12.55,86.42,0.48,5.1,36.14333334,1.03,10.66,68.17,2.06,100.0833333,19.11,831.438,2.26,2.157794677,11.35,5.026666667,79.588,54.75,9.14,31.51428571,70.0,0.068,1.99,0.16,0.032,0.051,5.26,0.14,5.664292473,0.055496295,57.32722115,0.030784216,5.407277606,0.043611761,0.079160492,351.5676667,0.011404238,0.082942221,6.134395803,0.379710826,3.902468222,1.0,0.520422012,0.0,0.302489872,44.98427245,0.0,6.966666667,1.990067522,0.199577988,75.0,24.45454545,11.0,60.0,26.5,8.0,119.3625,165.0,44.06313747,555.0,390.0,83.87878788
2025-06-20 14:00:00,2.660702983,1177.514206,109343.824,2.578513271,3500.0,1389.36707,2273.411259,0.0,1.348150799,231.3436538,1.312478524,7.040389972,1.183041274,11.25,87.8,0.5,4.2,250.4456667,0.95,12.55,86.42,0.48,5.1,36.14333334,1.03,10.66,68.17,2.06,100.0833333,19.11,831.438,2.26,2.157794677,11.35,5.026666667,79.588,54.75,9.14,31.51428571,70.0,0.068,1.99,0.16,0.032,0.051,5.26,0.14,5.664292473,0.055496295,57.32722115,0.030784216,5.407277606,0.043611761,0.079160492,351.5676667,0.011404238,0.082942221,6.134395803,0.379710826,3.902468222,1.0,0.520422012,0.0,0.302489872,44.98427245,0.0,6.966666667,1.990067522,0.199577988,75.0,24.45454545,11.0,60.0,26.5,8.0,120.7054596,152.0,43.78485916,554.2618384,402.2618384,83.68421053
2025-06-20 15:00:00,2.626916892,1165.152222,109242.3711,2.580169512,3499.0,1425.604172,2245.957167,0.0,1.348258556,231.2378947,1.278745589,7.120833333,1.18591101,11.25,87.8,0.5,4.2,250.4456667,0.95,12.55,86.42,0.48,5.1,36.14333334,1.03,10.66,68.17,2.06,100.0833333,19.11,831.438,2.26,2.157794677,11.35,5.026666667,79.588,54.75,9.14,31.51428571,70.0,0.068,1.99,0.16,0.032,0.051,5.26,0.14,5.664292473,0.055496295,57.32722115,0.030784216,5.407277606,0.043611761,0.079160492,351.5676667,0.011404238,0.082942221,6.134395803,0.379710826,3.902468222,1.0,0.520422012,0.0,0.302489872,44.98427245,0.0,6.966666667,1.990067522,0.199577988,75.0,24.45454545,11.0,60.0,26.5,8.0,120.5375,155.0,44.14226292,555.0,400.0,83.80645161
2025-06-20 16:00:00,2.632008669,1176.153333,108851.6156,2.589426145,3499.0,1414.875817,2284.789919,0.0,1.348137981,232.0896997,1.283834569,7.0,1.105972714,11.28,87.74,0.47,3.6,250.4456667,0.98,11.56,87.42,0.49,5.8,36.14333334,1.02,9.88,68.72,1.89,100.0833333,19.51,831.438,2.33,2.126159555,11.46,5.026666667,79.588,54.49,9.98,31.48285714,70.0,0.064,2.04,0.17,0.038,0.051,5.39,0.14,5.506582137,0.088160051,57.57193769,0.028219985,5.680915348,0.067288184,0.081607438,351.5676667,0.010814888,0.08229574,5.578756437,0.363084634,3.76570646,1.0,0.716555024,30.74,0.962727273,1.721818182,21.54,6.966666667,94.42162679,0.1,75.0,24.45454545,11.0,60.0,26.5,8.0,121.595,146.0,43.86826931,555.0,409.0,83.63013699
2025-06-20 17:00:00,2.629790372,1171.133056,108426.9908,2.600303193,3500.0,1410.605669,2266.475178,0.0,1.348212086,230.2824119,1.281585892,7.0,1.20511914,11.28,87.74,0.47,3.6,250.4456667,0.98,11.56,87.42,0.49,5.8,36.14333334,1.02,9.88,68.72,1.89,100.0833333,19.51,831.438,2.33,2.126159555,11.46,5.026666667,79.588,54.49,9.98,31.48285714,70.0,0.064,2.04,0.17,0.038,0.051,5.39,0.14,5.506582137,0.088160051,57.57193769,0.028219985,5.680915348,0.067288184,0.081607438,351.5676667,0.010814888,0.08229574,5.578756437,0.363084634,3.76570646,1.0,0.716555024,30.74,0.962727273,1.721818182,21.54,6.966666667,94.42162679,0.1,75.0,24.45454545,11.0,60.0,26.5,8.0,121.36,148.0,44.94891706,555.0,407.0,83.78378378
2025-06-20 18:00:00,2.628946367,1156.525833,108496.8958,2.598628834,3500.0,1414.871028,2259.233414,0.0,1.348317589,228.2836664,1.280538196,7.0,1.194569864,11.28,87.74,0.47,3.6,250.4456667,0.98,11.56,87.42,0.49,5.8,36.14333334,1.02,9.88,68.72,1.89,100.0833333,19.51,831.438,2.33,2.126159555,11.46,5.026666667,79.588,54.49,9.98,31.48285714,70.0,0.064,2.04,0.17,0.038,0.051,5.39,0.14,5.506582137,0.088160051,57.57193769,0.028219985,5.680915348,0.067288184,0.081607438,351.5676667,0.010814888,0.08229574,5.578756437,0.363084634,3.76570646,1.0,0.716555024,30.74,0.962727273,1.721818182,21.54,6.966666667,94.42162679,0.1,75.0,24.45454545,11.0,60.0,26.5,8.0,121.4775,147.0,44.44409422,555.0,408.0,84.01360544
2025-06-20 19:00:00,2.651447542,1173.098889,108954.1075,2.586991787,3499.0,1394.975503,2285.499967,0.0,1.348364622,230.4922192,1.303109014,7.0,1.201827753,11.28,87.74,0.47,3.6,250.4456667,0.98,11.56,87.42,0.49,5.8,36.14333334,1.02,9.88,68.72,1.89,100.0833333,19.51,831.438,2.33,2.126159555,11.46,5.026666667,79.588,54.49,9.98,31.48285714,70.0,0.064,2.04,0.17,0.038,0.051,5.39,0.14,5.506582137,0.088160051,57.57193769,0.028219985,5.680915348,0.067288184,0.081607438,351.5676667,0.010814888,0.08229574,5.578756437,0.363084634,3.76570646,1.0,0.716555024,30.74,0.962727273,1.721818182,21.54,6.966666667,94.42162679,0.1,75.0,24.45454545,11.0,60.0,26.5,8.0,120.937083325,143.0,44.08844731,550.9583333,407.9583333,83.63636364
2025-06-20 20:00:00,2.633170114,1160.541389,110075.0933,2.561393612,3500.0,1429.102839,2279.255558,0.0,1.348310325,231.9975417,1.284768981,7.0,1.27017029,11.28,87.74,0.47,3.6,250.4456667,0.98,11.56,87.42,0.49,5.8,36.14333334,1.02,9.88,68.72,1.89,100.0833333,19.51,831.438,2.33,2.126159555,11.46,5.026666667,79.588,54.49,9.98,31.48285714,70.0,0.064,2.04,0.17,0.038,0.051,5.39,0.14,5.506582137,0.088160051,57.57193769,0.028219985,5.680915348,0.067288184,0.081607438,351.5676667,0.010814888,0.08229574,5.578756437,0.363084634,3.76570646,1.0,0.716555024,30.74,0.962727273,1.721818182,21.54,6.966666667,94.42162679,0.1,75.0,24.45454545,11.0,60.0,26.5,8.0,120.815,142.0,44.16130689,550.0,408.0,83.66197183
2025-06-20 21:00:00,2.620828483,1167.258889,110855.2564,2.543378181,3500.0,1454.706114,2280.638694,0.0,1.348315808,235.4500403,1.272572146,7.091666667,1.333145299,11.28,87.74,0.47,3.6,250.4456667,0.98,11.56,87.42,0.49,5.8,36.14333334,1.02,9.88,68.72,1.89,100.0833333,19.51,831.438,2.33,2.126159555,11.46,5.026666667,79.588,54.49,9.98,31.48285714,70.0,0.064,2.04,0.17,0.038,0.051,5.39,0.14,5.506582137,0.088160051,57.57193769,0.028219985,5.680915348,0.067288184,0.081607438,351.5676667,0.010814888,0.08229574,5.578756437,0.363084634,3.76570646,1.0,0.716555024,30.74,0.962727273,1.721818182,21.54,6.966666667,94.42162679,0.1,75.0,24.45454545,11.0,60.0,26.5,8.0,121.6375,135.0,43.89567981,550.0,415.0,89.85185185
2025-06-20 22:00:00,2.6651716,1166.963056,110929.5192,2.541676514,3500.0,1406.772092,2262.851456,0.0,1.3481145,232.9383614,1.317156056,7.475,1.254084727,11.28,87.74,0.47,3.6,250.4456667,0.98,11.56,87.42,0.49,5.8,36.14333334,1.02,9.88,68.72,1.89,100.0833333,19.51,831.438,2.33,2.126159555,11.46,5.026666667,79.588,54.49,9.98,31.48285714,70.0,0.064,2.04,0.17,0.038,0.051,5.39,0.14,5.506582137,0.088160051,57.57193769,0.028219985,5.680915348,0.067288184,0.081607438,351.5676667,0.010814888,0.08229574,5.578756437,0.363084634,3.76570646,1.0,0.716555024,30.74,0.962727273,1.721818182,21.54,6.966666667,94.42162679,0.1,75.0,24.45454545,11.0,60.0,26.5,8.0,120.815,142.0,44.45161483,550.0,408.0,90.07042254
2025-06-20 23:00:00,2.660152153,1160.4375,111093.8897,2.537918193,3500.0,1412.723611,2258.017392,0.0,1.348037311,232.3901781,1.311971625,7.5,1.150009703,11.2,87.81,0.47,3.8,255.2266667,0.99,11.34,87.64,0.49,6.6,36.525000000000006,1.02,9.52,69.17,1.92,101.0533333,19.39,826.9003333,2.25,2.098837209,10.83,4.998888889,79.48777778,55.19,9.28,31.42,65.35,0.069,1.98,0.17,0.034,0.049,5.16,0.14,5.329428379,0.053757961,57.42677865,0.039008697,5.670117691,0.053282809,0.088441771,386.55,0.008549523,0.080674201,5.7911306,0.384521462,4.288024921,1.0,0.8,0.0,1.14,1.26,0.0,5.794666667,96.35,0.2,75.0,24.45454545,11.0,60.0,26.5,8.0,121.05,140.0,45.04283911,550.0,410.0,90.07142857
2025-06-21 00:00:00,2.657113989,1173.0275,111592.685,2.522973756,3495.0,1423.816197,2264.804328,0.0,1.348228383,235.7144031,1.308800811,7.5,1.17058502,11.2,87.81,0.47,3.8,255.2266667,0.99,11.34,87.64,0.49,6.6,36.525000000000006,1.02,9.52,69.17,1.92,101.0533333,19.39,826.9003333,2.25,2.098837209,10.83,4.998888889,79.48777778,55.19,9.28,31.42,65.35,0.069,1.98,0.17,0.034,0.049,5.16,0.14,5.329428379,0.053757961,57.42677865,0.039008697,5.670117691,0.053282809,0.088441771,386.55,0.008549523,0.080674201,5.7911306,0.384521462,4.288024921,1.0,0.8,0.0,1.14,1.26,0.0,5.794666667,96.35,0.2,75.0,24.45454545,11.0,60.0,26.5,8.0,120.71305554999999,146.0,45.22194758,551.4722222,405.4722222,90.20547945
2025-06-21 01:00:00,2.62186935,1147.8225,111596.7236,2.730642719,3783.0,1463.288503,2250.45135,0.0,1.348059619,233.9210806,1.273715083,7.5,1.13554448,11.2,87.81,0.47,3.8,255.2266667,0.99,11.34,87.64,0.49,6.6,36.525000000000006,1.02,9.52,69.17,1.92,101.0533333,19.39,826.9003333,2.25,2.098837209,10.83,4.998888889,79.48777778,55.19,9.28,31.42,65.35,0.069,1.98,0.17,0.034,0.049,5.16,0.14,5.329428379,0.053757961,57.42677865,0.039008697,5.670117691,0.053282809,0.088441771,386.55,0.008549523,0.080674201,5.7911306,0.384521462,4.288024921,1.0,0.8,0.0,1.14,1.26,0.0,5.794666667,96.35,0.2,75.0,24.45454545,11.0,60.0,26.5,8.0,121.26875,140.0,44.37556861,550.875,410.875,91.28571429
2025-06-21 02:00:00,2.6500369,1160.542778,111324.5217,2.89277934,3998.0,1427.971358,2272.591136,0.0,1.348333853,233.5027833,1.301670103,7.238333333,1.111559635,11.2,87.81,0.47,3.8,255.2266667,0.99,11.34,87.64,0.49,6.6,36.525000000000006,1.02,9.52,69.17,1.92,101.0533333,19.39,826.9003333,2.25,2.098837209,10.83,4.998888889,79.48777778,55.19,9.28,31.42,65.35,0.069,1.98,0.17,0.034,0.049,5.16,0.14,5.329428379,0.053757961,57.42677865,0.039008697,5.670117691,0.053282809,0.088441771,386.55,0.008549523,0.080674201,5.7911306,0.384521462,4.288024921,1.0,0.8,0.0,1.14,1.26,0.0,5.794666667,96.35,0.2,75.0,24.45454545,11.0,60.0,26.5,8.0,121.7201389,140.0,43.90916508,552.6805556,412.6805556,90.0
2025-06-21 03:00:00,2.660023558,1167.181667,111484.3339,2.890801464,4001.0,1417.821314,2302.017672,0.0,1.348419453,234.2386142,1.311573611,7.133333333,1.178264904,11.2,87.81,0.47,3.8,255.2266667,0.99,11.34,87.64,0.49,6.6,36.525000000000006,1.02,9.52,69.17,1.92,101.0533333,19.39,826.9003333,2.25,2.098837209,10.83,4.998888889,79.48777778,55.19,9.28,31.42,65.35,0.069,1.98,0.17,0.034,0.049,5.16,0.14,5.329428379,0.053757961,57.42677865,0.039008697,5.670117691,0.053282809,0.088441771,386.55,0.008549523,0.080674201,5.7911306,0.384521462,4.288024921,1.0,0.8,0.0,1.14,1.26,0.0,5.794666667,96.35,0.2,75.0,24.45454545,11.0,60.0,26.5,8.0,122.8875,135.0,43.72411814,555.0,420.0,91.33333333
2025-06-21 04:00:00,2.642417317,1152.603889,111365.6597,2.893879874,4001.0,1435.316072,2279.678056,0.0,1.348249494,232.7448986,1.294311331,7.180555556,1.045546455,11.2,87.81,0.47,3.8,255.2266667,0.99,11.34,87.64,0.49,6.6,36.525000000000006,1.02,9.52,69.17,1.92,101.0533333,19.39,826.9003333,2.25,2.098837209,10.83,4.998888889,79.48777778,55.19,9.28,31.42,65.35,0.069,1.98,0.17,0.034,0.049,5.16,0.14,5.329428379,0.053757961,57.42677865,0.039008697,5.670117691,0.053282809,0.088441771,386.55,0.008549523,0.080674201,5.7911306,0.384521462,4.288024921,1.0,0.8,0.0,1.14,1.26,0.0,5.794666667,96.35,0.2,75.0,24.45454545,11.0,60.0,26.5,8.0,121.4273611,138.0,43.75515275,550.5694444,412.5694444,91.01449275
2025-06-21 05:00:00,2.659585494,1167.728611,110877.5611,2.905884429,4000.0,1412.388372,2279.348328,0.0,1.348565956,233.1073314,1.311016786,7.377777778,1.058543165,11.2,87.81,0.47,3.8,255.2266667,0.99,11.34,87.64,0.49,6.6,36.525000000000006,1.02,9.52,69.17,1.92,101.0533333,19.39,826.9003333,2.25,2.098837209,10.83,4.998888889,79.48777778,55.19,9.28,31.42,65.35,0.069,1.98,0.17,0.034,0.049,5.16,0.14,5.329428379,0.053757961,57.42677865,0.039008697,5.670117691,0.053282809,0.088441771,386.55,0.008549523,0.080674201,5.7911306,0.384521462,4.288024921,1.0,0.8,0.0,1.14,1.26,0.0,5.794666667,96.35,0.2,75.0,24.45454545,11.0,60.0,26.5,8.0,120.6975,143.0,44.518165,550.0,407.0,84.75524476
2025-06-21 06:00:00,2.606009589,1159.639004,109696.1598,2.936424635,3999.0,1455.445224,2319.065311,0.0,1.348254237,232.8857759,1.257906676,6.581767956,1.115916096,11.2,87.81,0.47,3.8,255.2266667,0.99,11.34,87.64,0.49,6.6,36.525000000000006,1.02,9.52,69.17,1.92,101.0533333,19.39,826.9003333,2.25,2.098837209,10.83,4.998888889,79.48777778,55.19,9.28,31.42,65.35,0.069,1.98,0.17,0.034,0.049,5.16,0.14,5.329428379,0.053757961,57.42677865,0.039008697,5.670117691,0.053282809,0.088441771,386.55,0.008549523,0.080674201,5.7911306,0.384521462,4.288024921,1.0,0.8,0.0,1.14,1.26,0.0,5.794666667,96.35,0.2,75.0,24.45454545,11.0,60.0,26.5,8.0,120.069337025,140.0,44.88985988,546.0773481,406.0773481,82.92857143
2025-06-21 07:00:00,2.591356708,1156.060417,108647.0233,2.965500871,4000.0,1458.121079,2294.288792,0.0,1.348539742,230.9653283,1.243051896,7.3,1.028718215,11.2,87.81,0.47,3.8,255.2266667,0.99,11.34,87.64,0.49,6.6,36.525000000000006,1.02,9.52,69.17,1.92,101.0533333,19.39,826.9003333,2.25,2.098837209,10.83,4.998888889,79.48777778,55.19,9.28,31.42,65.35,0.069,1.98,0.17,0.034,0.049,5.16,0.14,5.329428379,0.053757961,57.42677865,0.039008697,5.670117691,0.053282809,0.088441771,386.55,0.008549523,0.080674201,5.7911306,0.384521462,4.288024921,1.0,0.8,0.0,1.14,1.26,0.0,5.794666667,96.35,0.2,75.0,24.45454545,11.0,60.0,26.5,8.0,120.6975,143.0,43.4723515,550.0,407.0,87.76223776
2025-06-21 08:00:00,2.607646922,1168.255556,108375.7572,2.972918356,4000.0,1436.685161,2272.696622,0.0,1.348432131,231.2075417,1.259199283,7.443055556,0.978132254,11.11,87.92,0.48,4.0,255.2266667,0.97,11.34,87.64,0.49,6.6,36.525000000000006,1.02,9.22,69.52,1.86,101.0533333,19.4,826.9003333,2.38,2.025830258,10.98,4.998888889,79.48777778,54.75,9.11,31.42,65.35,0.066,2.06,0.17,0.035,0.049,5.42,0.15,5.329428379,0.053757961,57.42677865,0.039008697,5.670117691,0.053282809,0.088441771,386.55,0.008549523,0.080674201,5.7911306,0.384521462,4.288024921,1.0,0.8,0.0,1.14,1.26,0.0,5.794666667,96.35,0.2,75.0,24.45454545,11.0,60.0,26.5,8.0,120.4625,145.0,42.48168194,550.0,405.0,89.5862069
