Repository: saikumar-voptimai/evonith_bf_webapp

# Evonith BF2 — Blast Furnace Intelligence Platform

Monitoring, modelling and optimisation of **Blast Furnace 2 (BF2)** at Evonith Steel: live telemetry from InfluxDB,
manual plant reports from Neon PostgreSQL, a two-zone energy model of the furnace, blend and fuel optimisers, a
conversational assistant (FurnaceMind) and a live digital twin evaluated every hour.

The platform has three deployable parts that share one Python service layer, plus the shared data library:

| Part | Path | What it is |
|---|---|---|
| **Streamlit app** (legacy) | `src/app.py`, `src/custom_pages/` | The original 11-page dashboard; still the home of the model pages. Served under `/legacy` in production |

File: src/assets/data/V10_df_filtered.csv (part 146 of 166)
datetime,Hot Blast PressureBar,Hot Blast Temp.oC,Hot Blast VolumeNm3/Hr.,O2 Enrichment %,OxygenFlowNm3/Hr.,PermeabilityKgs/Hr.,RAFToC,SteamKgs/Hr.,TopPressureBar,TuyereVelocitym/s,Differential PressureTotalBar,Charges/Hrs.,StockRodLevel,COKE_ASH%,COKE_FC%,COKE_IM%,COKE_MOIST%,COKE_MT,COKE_VM%,NUTCOKE_ASH%,NUTCOKE_FC%,NUTCOKE_IM%,NUTCOKE_MOIST%,NUTCOKE_MT,NUTCOKE_VM%,PCI_2_%Ash,PCI_2_%FC,PCI_2_%IM,PCI_2_MT,PCI_2_%VM,Sinter_SP_MT,Sinter_SP_02_Al2O3%,Sinter_SP_02_Basicity,Sinter_SP_02_CaO%,Sinter_SP_02_Cold_Strength_AI,Sinter_SP_02_Cold_strength_TI,Sinter_SP_02_Fe(T)%,Sinter_SP_02_FeO%,Sinter_SP_02_Hot_strength_RDI,Sinter_SP_02_Hot_strength_RI,Sinter_SP_02_K2O%,Sinter_SP_02_MgO%,Sinter_SP_02_MnO%,Sinter_SP_02_Na2O%,Sinter_SP_02_P%,Sinter_SP_02_SiO2%,Sinter_SP_02_TiO2%,ORE_%Al2O3,ORE_%CaO,ORE_%Fe(T),ORE_%K2O,ORE_%LOI,ORE_%MgO,ORE_%MnO,ORE_MT,ORE_%Na2O,ORE_%P,ORE_%SiO2,ORE_%TiO2,ORE_%TM,Geomin Type,FLUX_Al2O3%,FLUX_CaO%,FLUX_Fe2O3%,FLUX_LOI%,FLUX_MgO%,FLUX_MT,FLUX_SiO2%,FLUX_TM%,COKE_DISCHARGE_TIME,WEIGHTED_COKE_ANGLE,TOTAL_COKE_PORTIONS,NON_COKE_DISCHARGE_TIME,WEIGHTED_NON_COKE_ANGLE,TOTAL_NON_COKE_PORTIONS,UnitCost Lakhs/Thm,ActualKg/Thm.,FurnaceTopGasAnalysisCO2ETACO,Act. Fuel RateKg/Thm.,Coke Rate Kg/Thm,ProductionTonnesPerHr
2025-06-21 09:00:00,2.605026639,1148.665833,109250.8728,2.949858183,4001.0,1450.863461,2260.823286,0.0,1.34817235,230.1422872,1.25679285,7.065694444,1.044364928,11.11,87.92,0.48,4.0,255.2266667,0.97,11.34,87.64,0.49,6.6,36.525000000000006,1.02,9.22,69.52,1.86,101.0533333,19.4,826.9003333,2.38,2.025830258,10.98,4.998888889,79.48777778,54.75,9.11,31.42,65.35,0.066,2.06,0.17,0.035,0.049,5.42,0.15,5.329428379,0.053757961,57.42677865,0.039008697,5.670117691,0.053282809,0.088441771,386.55,0.008549523,0.080674201,5.7911306,0.384521462,4.288024921,1.0,0.8,0.0,1.14,1.26,0.0,5.794666667,96.35,0.2,75.0,24.45454545,11.0,60.0,26.5,8.0,120.6975,143.0,42.40052853,550.0,407.0,89.79020979
2025-06-21 10:00:00,2.593918742,1166.957778,109567.0364,2.940617418,4000.0,1467.111719,2285.518764,0.0,1.348312181,234.3922206,1.245574625,7.275,1.077835677,11.11,87.92,0.48,4.0,255.2266667,0.97,11.34,87.64,0.49,6.6,36.525000000000006,1.02,9.22,69.52,1.86,101.0533333,19.4,826.9003333,2.38,2.025830258,10.98,4.998888889,79.48777778,54.75,9.11,31.42,65.35,0.066,2.06,0.17,0.035,0.049,5.42,0.15,5.329428379,0.053757961,57.42677865,0.039008697,5.670117691,0.053282809,0.088441771,386.55,0.008549523,0.080674201,5.7911306,0.384521462,4.288024921,1.0,0.8,0.0,1.14,1.26,0.0,5.794666667,96.35,0.2,75.0,24.45454545,11.0,60.0,26.5,8.0,120.9325,141.0,43.87396922,550.0,409.0,86.66666667
2025-06-21 11:00:00,2.595152528,1166.768333,109627.8742,2.939720897,4001.0,1468.206322,2282.658217,0.0,1.348113258,234.5359742,1.246991467,7.094444444,0.969726611,11.11,87.92,0.48,4.0,255.2266667,0.97,11.34,87.64,0.49,6.6,36.525000000000006,1.02,9.22,69.52,1.86,101.0533333,19.4,826.9003333,2.38,2.025830258,10.98,4.998888889,79.48777778,54.75,9.11,31.42,65.35,0.066,2.06,0.17,0.035,0.049,5.42,0.15,5.329428379,0.053757961,57.42677865,0.039008697,5.670117691,0.053282809,0.088441771,386.55,0.008549523,0.080674201,5.7911306,0.384521462,4.288024921,1.0,0.8,0.0,1.14,1.26,0.0,5.794666667,96.35,0.2,75.0,24.45454545,11.0,60.0,26.5,8.0,120.6975,143.0,43.72492278,550.0,407.0,86.78321678
2025-06-21 12:00:00,2.568110125,1142.8275,108814.4819,2.960940341,4000.0,1489.185378,2271.437025,0.0,1.348095778,230.6048486,1.220125297,7.0,0.986031545,11.11,87.92,0.48,4.0,255.2266667,0.97,11.34,87.64,0.49,6.6,36.525000000000006,1.02,9.22,69.52,1.86,101.0533333,19.4,826.9003333,2.38,2.025830258,10.98,4.998888889,79.48777778,54.75,9.11,31.42,65.35,0.066,2.06,0.17,0.035,0.049,5.42,0.15,5.329428379,0.053757961,57.42677865,0.039008697,5.670117691,0.053282809,0.088441771,386.55,0.008549523,0.080674201,5.7911306,0.384521462,4.288024921,1.0,0.8,0.0,1.14,1.26,0.0,5.794666667,96.35,0.2,75.0,24.45454545,11.0,60.0,26.5,8.0,120.4625,145.0,43.96476167,550.0,405.0,81.79310345
2025-06-21 13:00:00,2.606208178,1167.343056,109505.9581,2.940051284,3997.0,1454.729911,2307.832033,0.0,1.348122297,233.7865956,1.257792071,7.0,1.044229883,11.11,87.92,0.48,4.0,255.2266667,0.97,11.34,87.64,0.49,6.6,36.525000000000006,1.02,9.22,69.52,1.86,101.0533333,19.4,826.9003333,2.38,2.025830258,10.98,4.998888889,79.48777778,54.75,9.11,31.42,65.35,0.066,2.06,0.17,0.035,0.049,5.42,0.15,5.329428379,0.053757961,57.42677865,0.039008697,5.670117691,0.053282809,0.088441771,386.55,0.008549523,0.080674201,5.7911306,0.384521462,4.288024921,1.0,0.8,0.0,1.14,1.26,0.0,5.794666667,96.35,0.2,75.0,24.45454545,11.0,60.0,26.5,8.0,120.01125,139.0,45.07200447,545.375,406.375,87.84172662
2025-06-21 14:00:00,2.639925656,1158.059167,111405.5175,2.892122694,4000.0,1438.6734,2299.918386,0.0,1.348198872,233.8428506,1.291664978,7.0,1.098259117,11.11,87.92,0.48,4.0,255.2266667,0.97,11.34,87.64,0.49,6.6,36.525000000000006,1.02,9.22,69.52,1.86,101.0533333,19.4,826.9003333,2.38,2.025830258,10.98,4.998888889,79.48777778,54.75,9.11,31.42,65.35,0.066,2.06,0.17,0.035,0.049,5.42,0.15,5.329428379,0.053757961,57.42677865,0.039008697,5.670117691,0.053282809,0.088441771,386.55,0.008549523,0.080674201,5.7911306,0.384521462,4.288024921,1.0,0.8,0.0,1.14,1.26,0.0,5.794666667,96.35,0.2,75.0,24.45454545,11.0,60.0,26.5,8.0,120.08597222499999,136.0,44.09405458,544.2638889,408.2638889,94.19117647
2025-06-21 15:00:00,2.617946992,1145.935833,112030.8006,2.875991702,4000.0,1471.347253,2279.159028,0.0,1.348362822,234.5378372,1.269765456,7.233333333,1.139460427,11.11,87.92,0.48,4.0,255.2266667,0.97,11.34,87.64,0.49,6.6,36.525000000000006,1.02,9.22,69.52,1.86,101.0533333,19.4,826.9003333,2.38,2.025830258,10.98,4.998888889,79.48777778,54.75,9.11,31.42,65.35,0.066,2.06,0.17,0.035,0.049,5.42,0.15,5.329428379,0.053757961,57.42677865,0.039008697,5.670117691,0.053282809,0.088441771,386.55,0.008549523,0.080674201,5.7911306,0.384521462,4.288024921,1.0,0.8,0.0,1.14,1.26,0.0,5.794666667,96.35,0.2,75.0,24.45454545,11.0,60.0,26.5,8.0,121.1675,139.0,44.21926922,550.0,411.0,88.70503597
2025-06-21 16:00:00,2.645318836,1147.777778,111448.1289,2.891017667,4000.0,1434.988047,2275.823078,0.0,1.348309753,232.1006925,1.297015986,7.305555556,0.965996373,11.21,87.81,0.47,3.5,255.2266667,0.98,11.34,87.64,0.49,6.6,36.525000000000006,1.02,9.31,69.44,1.82,101.0533333,19.43,826.9003333,2.21,1.994584838,11.05,4.998888889,79.48777778,54.76,9.26,31.42,65.35,0.065,2.03,0.17,0.037,0.049,5.54,0.14,5.329428379,0.053757961,57.42677865,0.039008697,5.670117691,0.053282809,0.088441771,386.55,0.008549523,0.080674201,5.7911306,0.384521462,4.288024921,1.0,0.8,0.0,1.14,1.26,0.0,5.794666667,96.35,0.2,75.0,24.45454545,11.0,60.0,26.5,8.0,120.4625,145.0,43.73308369,550.0,405.0,89.37931034
2025-06-21 17:00:00,2.609877306,1147.812778,111677.1775,2.88509226,4000.0,1476.593075,2269.457078,0.0,1.348335092,234.6408653,1.261469725,7.181388889,0.997931148,11.21,87.81,0.47,3.5,255.2266667,0.98,11.34,87.64,0.49,6.6,36.525000000000006,1.02,9.31,69.44,1.82,101.0533333,19.43,826.9003333,2.21,1.994584838,11.05,4.998888889,79.48777778,54.76,9.26,31.42,65.35,0.065,2.03,0.17,0.037,0.049,5.54,0.14,5.329428379,0.053757961,57.42677865,0.039008697,5.670117691,0.053282809,0.088441771,386.55,0.008549523,0.080674201,5.7911306,0.384521462,4.288024921,1.0,0.8,0.0,1.14,1.26,0.0,5.794666667,96.35,0.2,75.0,24.45454545,11.0,60.0,26.5,8.0,120.775416675,152.0,44.278103,554.5416667,402.5416667,85.26315789
2025-06-21 18:00:00,2.631695258,1154.849444,111216.4647,2.893416725,3995.0,1445.856761,2254.1668,0.0,1.348286253,233.4655525,1.283471472,7.317777778,0.969642225,11.21,87.81,0.47,3.5,255.2266667,0.98,11.34,87.64,0.49,6.6,36.525000000000006,1.02,9.31,69.44,1.82,101.0533333,19.43,826.9003333,2.21,1.994584838,11.05,4.998888889,79.48777778,54.76,9.26,31.42,65.35,0.065,2.03,0.17,0.037,0.049,5.54,0.14,5.329428379,0.053757961,57.42677865,0.039008697,5.670117691,0.053282809,0.088441771,386.55,0.008549523,0.080674201,5.7911306,0.384521462,4.288024921,1.0,0.8,0.0,1.14,1.26,0.0,5.794666667,96.35,0.2,75.0,24.45454545,11.0,60.0,26.5,8.0,120.185,158.0,43.88237086,555.0,397.0,85.18987342
2025-06-21 19:00:00,2.626985214,1163.321389,110758.6661,2.91045514,4002.0,1446.352953,2281.382053,0.0,1.348093942,234.3212467,1.278846502,7.089444444,1.096773772,11.21,87.81,0.47,3.5,255.2266667,0.98,11.34,87.64,0.49,6.6,36.525000000000006,1.02,9.31,69.44,1.82,101.0533333,19.43,826.9003333,2.21,1.994584838,11.05,4.998888889,79.48777778,54.76,9.26,31.42,65.35,0.065,2.03,0.17,0.037,0.049,5.54,0.14,5.329428379,0.053757961,57.42677865,0.039008697,5.670117691,0.053282809,0.088441771,386.55,0.008549523,0.080674201,5.7911306,0.384521462,4.288024921,1.0,0.8,0.0,1.14,1.26,0.0,5.794666667,96.35,0.2,75.0,24.45454545,11.0,60.0,26.5,8.0,121.2425,149.0,44.31662308,555.0,406.0,85.16778523
2025-06-21 20:00:00,2.616339472,1161.683056,109698.2564,2.937102318,4000.0,1443.096006,2285.085794,0.0,1.34843035,232.4200006,1.267930864,7.101111111,1.087237233,11.21,87.81,0.47,3.5,255.2266667,0.98,11.34,87.64,0.49,6.6,36.525000000000006,1.02,9.31,69.44,1.82,101.0533333,19.43,826.9003333,2.21,1.994584838,11.05,4.998888889,79.48777778,54.76,9.26,31.42,65.35,0.065,2.03,0.17,0.037,0.049,5.54,0.14,5.329428379,0.053757961,57.42677865,0.039008697,5.670117691,0.053282809,0.088441771,386.55,0.008549523,0.080674201,5.7911306,0.384521462,4.288024921,1.0,0.8,0.0,1.14,1.26,0.0,5.794666667,96.35,0.2,75.0,24.45454545,11.0,60.0,26.5,8.0,122.535,138.0,43.46816217,555.0,417.0,91.15942029
2025-06-21 21:00:00,2.616339522,1161.545556,109253.9761,2.949774451,4001.0,1437.182164,2268.832169,0.0,1.348390539,231.3821364,1.267984303,7.3,1.032634127,11.21,87.81,0.47,3.5,255.2266667,0.98,11.34,87.64,0.49,6.6,36.525000000000006,1.02,9.31,69.44,1.82,101.0533333,19.43,826.9003333,2.21,1.994584838,11.05,4.998888889,79.48777778,54.76,9.26,31.42,65.35,0.065,2.03,0.17,0.037,0.049,5.54,0.14,5.329428379,0.053757961,57.42677865,0.039008697,5.670117691,0.053282809,0.088441771,386.55,0.008549523,0.080674201,5.7911306,0.384521462,4.288024921,1.0,0.8,0.0,1.14,1.26,0.0,5.794666667,96.35,0.2,75.0,24.45454545,11.0,60.0,26.5,8.0,121.9475,143.0,44.16600456,555.0,412.0,91.04895105
2025-06-21 22:00:00,2.600790853,1162.150556,109814.2397,2.933269371,3999.0,1464.233028,2281.159644,0.0,1.348362169,233.8364706,1.252336838,7.101666667,1.31905144,11.21,87.81,0.47,3.5,255.2266667,0.98,11.34,87.64,0.49,6.6,36.525000000000006,1.02,9.31,69.44,1.82,101.0533333,19.43,826.9003333,2.21,1.994584838,11.05,4.998888889,79.48777778,54.76,9.26,31.42,65.35,0.065,2.03,0.17,0.037,0.049,5.54,0.14,5.329428379,0.053757961,57.42677865,0.039008697,5.670117691,0.053282809,0.088441771,386.55,0.008549523,0.080674201,5.7911306,0.384521462,4.288024921,1.0,0.8,0.0,1.14,1.26,0.0,5.794666667,96.35,0.2,75.0,24.45454545,11.0,60.0,26.5,8.0,121.2425,149.0,43.89488406,555.0,406.0,85.10067114
2025-06-22 00:00:00,2.624955733,1172.513889,109267.7153,2.947193847,3998.0,1429.445956,2260.764394,0.0,1.348470736,232.76236,1.276127183,7.342777778,1.356860076,11.26,87.75,0.48,3.4,248.1273333,0.99,11.39,87.59,0.49,5.9,36.813666659999996,1.02,9.38,69.26,1.88,101.6866667,19.48,819.0393333,2.28,1.968342644,10.57,5.146666667,79.38666667,55.23,9.05,30.28,65.35,0.065,1.94,0.17,0.037,0.048,5.37,0.14,4.9896766,0.087181805,57.48486892,0.026442436,5.905541301,0.069504938,0.080764359,361.3483333,0.013334395,0.090515043,5.976873036,0.375421318,4.456932784,1.0,0.67,0.0,0.62,1.32,0.0,2.295666667,96.04,0.2,75.0,24.45454545,11.0,60.0,26.5,8.0,122.034722225,150.0,43.83525497,558.6388889,408.6388889,91.13333333
2025-06-22 01:00:00,2.618975847,1174.990556,109391.7556,2.945325959,4000.0,1437.753558,2260.149039,0.0,1.34839175,233.8980019,1.270594519,7.300277778,1.112420469,11.26,87.75,0.48,3.4,248.1273333,0.99,11.39,87.59,0.49,5.9,36.813666659999996,1.02,9.38,69.26,1.88,101.6866667,19.48,819.0393333,2.28,1.968342644,10.57,5.146666667,79.38666667,55.23,9.05,30.28,65.35,0.065,1.94,0.17,0.037,0.048,5.37,0.14,4.9896766,0.087181805,57.48486892,0.026442436,5.905541301,0.069504938,0.080764359,361.3483333,0.013334395,0.090515043,5.976873036,0.375421318,4.456932784,1.0,0.67,0.0,0.62,1.32,0.0,2.295666667,96.04,0.2,75.0,24.45454545,11.0,60.0,26.5,8.0,122.7275,147.0,43.96682508,560.0,413.0,91.70068027
2025-06-22 02:00:00,2.600147839,1162.671667,109148.3264,2.951152768,3999.0,1455.269189,2252.162778,0.0,1.348272983,232.5059019,1.251974131,7.294444444,1.046390385,11.26,87.75,0.48,3.4,248.1273333,0.99,11.39,87.59,0.49,5.9,36.813666659999996,1.02,9.38,69.26,1.88,101.6866667,19.48,819.0393333,2.28,1.968342644,10.57,5.146666667,79.38666667,55.23,9.05,30.28,65.35,0.065,1.94,0.17,0.037,0.048,5.37,0.14,4.9896766,0.087181805,57.48486892,0.026442436,5.905541301,0.069504938,0.080764359,361.3483333,0.013334395,0.090515043,5.976873036,0.375421318,4.456932784,1.0,0.67,0.0,0.62,1.32,0.0,2.295666667,96.04,0.2,75.0,24.45454545,11.0,60.0,26.5,8.0,122.375,150.0,42.83642039,560.0,410.0,89.0
2025-06-22 03:00:00,2.592628717,1176.274444,108153.9172,2.978267743,3999.0,1452.0759,2255.432436,0.0,1.348336275,233.1498325,1.244229357,7.372222222,1.389908878,11.26,87.75,0.48,3.4,248.1273333,0.99,11.39,87.59,0.49,5.9,36.813666659999996,1.02,9.38,69.26,1.88,101.6866667,19.48,819.0393333,2.28,1.968342644,10.57,5.146666667,79.38666667,55.23,9.05,30.28,65.35,0.065,1.94,0.17,0.037,0.048,5.37,0.14,4.9896766,0.087181805,57.48486892,0.026442436,5.905541301,0.069504938,0.080764359,361.3483333,0.013334395,0.090515043,5.976873036,0.375421318,4.456932784,1.0,0.67,0.0,0.62,1.32,0.0,2.295666667,96.04,0.2,75.0,24.45454545,11.0,60.0,26.5,8.0,122.2575,151.0,43.03767781,560.0,409.0,91.32450331
2025-06-22 04:00:00,2.612336769,1149.139167,103801.4995,3.103831049,4000.0,1372.735736,2237.819303,0.0,1.348334489,218.5564753,1.264006539,7.245833333,1.025679983,11.26,87.75,0.48,3.4,248.1273333,0.99,11.39,87.59,0.49,5.9,36.813666659999996,1.02,9.38,69.26,1.88,101.6866667,19.48,819.0393333,2.28,1.968342644,10.57,5.146666667,79.38666667,55.23,9.05,30.28,65.35,0.065,1.94,0.17,0.037,0.048,5.37,0.14,4.9896766,0.087181805,57.48486892,0.026442436,5.905541301,0.069504938,0.080764359,361.3483333,0.013334395,0.090515043,5.976873036,0.375421318,4.456932784,1.0,0.67,0.0,0.62,1.32,0.0,2.295666667,96.04,0.2,75.0,24.45454545,11.0,60.0,26.5,8.0,122.4213889,146.0,42.87488025,558.3055556,412.3055556,89.24657534
2025-06-22 05:00:00,2.575741706,1128.189167,106363.3621,3.029125773,4000.0,1445.520386,2252.042144,0.0,1.348274186,222.5957175,1.227326186,6.861666667,1.064703965,11.26,87.75,0.48,3.4,248.1273333,0.99,11.39,87.59,0.49,5.9,36.813666659999996,1.02,9.38,69.26,1.88,101.6866667,19.48,819.0393333,2.28,1.968342644,10.57,5.146666667,79.38666667,55.23,9.05,30.28,65.35,0.065,1.94,0.17,0.037,0.048,5.37,0.14,4.9896766,0.087181805,57.48486892,0.026442436,5.905541301,0.069504938,0.080764359,361.3483333,0.013334395,0.090515043,5.976873036,0.375421318,4.456932784,1.0,0.67,0.0,0.62,1.32,0.0,2.295666667,96.04,0.2,75.0,24.45454545,11.0,60.0,26.5,8.0,121.9475,143.0,42.94153886,555.0,412.0,87.69230769
2025-06-22 06:00:00,2.578931979,1137.242149,109142.5826,2.952782962,4001.0,1481.563583,2278.255909,0.0,1.348338719,229.6873508,1.230705404,6.701657459,1.127668756,11.26,87.75,0.48,3.4,248.1273333,0.99,11.39,87.59,0.49,5.9,36.813666659999996,1.02,9.38,69.26,1.88,101.6866667,19.48,819.0393333,2.28,1.968342644,10.57,5.146666667,79.38666667,55.23,9.05,30.28,65.35,0.065,1.94,0.17,0.037,0.048,5.37,0.14,4.9896766,0.087181805,57.48486892,0.026442436,5.905541301,0.069504938,0.080764359,361.3483333,0.013334395,0.090515043,5.976873036,0.375421318,4.456932784,1.0,0.67,0.0,0.62,1.32,0.0,2.295666667,96.04,0.2,75.0,24.45454545,11.0,60.0,26.5,8.0,122.3,140.0,43.90901314,555.0,415.0,88.28571429
2025-06-22 07:00:00,2.584087531,1140.930126,110055.7845,2.927567415,4000.0,1486.837456,2276.888874,0.0,1.348163912,231.8587992,1.236061958,7.0,1.141006407,11.26,87.75,0.48,3.4,248.1273333,0.99,11.39,87.59,0.49,5.9,36.813666659999996,1.02,9.38,69.26,1.88,101.6866667,19.48,819.0393333,2.28,1.968342644,10.57,5.146666667,79.38666667,55.23,9.05,30.28,65.35,0.065,1.94,0.17,0.037,0.048,5.37,0.14,4.9896766,0.087181805,57.48486892,0.026442436,5.905541301,0.069504938,0.080764359,361.3483333,0.013334395,0.090515043,5.976873036,0.375421318,4.456932784,1.0,0.67,0.0,0.62,1.32,0.0,2.295666667,96.04,0.2,75.0,24.45454545,11.0,60.0,26.5,8.0,119.91082402500001,145.0,43.10007502,547.7932961,402.7932961,86.20689655
2025-06-22 08:00:00,2.581227383,1157.165278,109720.2483,2.935046783,3998.0,1485.464014,2275.080192,0.0,1.348532825,233.9633081,1.232727806,7.0,1.087405983,11.23,87.8,0.47,3.9,248.1273333,0.97,11.34,87.64,0.49,6.6,36.813666659999996,1.02,9.31,69.5,1.68,101.6866667,19.51,819.0393333,2.45,1.996336996,10.9,5.146666667,79.38666667,54.73,9.75,31.04,65.35,0.066,2.06,0.17,0.036,0.051,5.46,0.15,5.329428379,0.053757961,57.42677865,0.039008697,5.670117691,0.053282809,0.088441771,361.3483333,0.008549523,0.080674201,5.7911306,0.384521462,4.288024921,1.0,0.8,0.0,1.14,1.26,0.0,2.295666667,96.35,0.2,75.0,24.45454545,11.0,60.0,26.5,8.0,120.815,142.0,44.01171414,550.0,408.0,89.22535211
2025-06-22 09:00:00,2.587135006,1164.589167,109279.1533,2.948358738,4000.0,1470.822847,2302.366467,0.0,1.348187958,233.8394339,1.238966956,7.094444444,0.998234997,11.23,87.8,0.47,3.9,248.1273333,0.97,11.34,87.64,0.49,6.6,36.813666659999996,1.02,9.31,69.5,1.68,101.6866667,19.51,819.0393333,2.45,1.996336996,10.9,5.146666667,79.38666667,54.73,9.75,31.04,65.35,0.066,2.06,0.17,0.036,0.051,5.46,0.15,5.329428379,0.053757961,57.42677865,0.039008697,5.670117691,0.053282809,0.088441771,361.3483333,0.008549523,0.080674201,5.7911306,0.384521462,4.288024921,1.0,0.8,0.0,1.14,1.26,0.0,2.295666667,96.35,0.2,75.0,24.45454545,11.0,60.0,26.5,8.0,120.815,142.0,44.6794545,550.0,408.0,86.05633803
2025-06-22 10:00:00,2.572980833,1165.982222,109475.9544,2.942327003,3999.0,1491.557603,2301.067372,0.0,1.348456847,235.4433778,1.224368131,7.0,1.128860477,11.23,87.8,0.47,3.9,248.1273333,0.97,11.34,87.64,0.49,6.6,36.813666659999996,1.02,9.31,69.5,1.68,101.6866667,19.51,819.0393333,2.45,1.996336996,10.9,5.146666667,79.38666667,54.73,9.75,31.04,65.35,0.066,2.06,0.17,0.036,0.051,5.46,0.15,5.329428379,0.053757961,57.42677865,0.039008697,5.670117691,0.053282809,0.088441771,361.3483333,0.008549523,0.080674201,5.7911306,0.384521462,4.288024921,1.0,0.8,0.0,1.14,1.26,0.0,2.295666667,96.35,0.2,75.0,24.45454545,11.0,60.0,26.5,8.0,120.4625,145.0,44.54947036,550.0,405.0,85.51724138
2025-06-22 11:00:00,2.583518128,1172.215,109633.6339,2.938832364,4000.0,1483.55055,2308.923767,0.0,1.348298319,236.2281783,1.235178841,7.030555556,1.153182898,11.23,87.8,0.47,3.9,248.1273333,0.97,11.34,87.64,0.49,6.6,36.813666659999996,1.02,9.31,69.5,1.68,101.6866667,19.51,819.0393333,2.45,1.996336996,10.9,5.146666667,79.38666667,54.73,9.75,31.04,65.35,0.066,2.06,0.17,0.036,0.051,5.46,0.15,5.329428379,0.053757961,57.42677865,0.039008697,5.670117691,0.053282809,0.088441771,361.3483333,0.008549523,0.080674201,5.7911306,0.384521462,4.288024921,1.0,0.8,0.0,1.14,1.26,0.0,2.295666667,96.35,0.2,75.0,24.45454545,11.0,60.0,26.5,8.0,121.6375,135.0,44.07839856,550.0,415.0,87.85185185
2025-06-22 12:00:00,2.637522442,1171.026667,108426.8158,2.971519378,4000.0,1402.695464,2274.803622,0.0,1.348122908,229.817035,1.289282214,7.426111111,1.005560422,11.23,87.8,0.47,3.9,248.1273333,0.97,11.34,87.64,0.49,6.6,36.813666659999996,1.02,9.31,69.5,1.68,101.6866667,19.51,819.0393333,2.45,1.996336996,10.9,5.146666667,79.38666667,54.73,9.75,31.04,65.35,0.066,2.06,0.17,0.036,0.051,5.46,0.15,5.329428379,0.053757961,57.42677865,0.039008697,5.670117691,0.053282809,0.088441771,361.3483333,0.008549523,0.080674201,5.7911306,0.384521462,4.288024921,1.0,0.8,0.0,1.14,1.26,0.0,2.295666667,96.35,0.2,75.0,24.45454545,11.0,60.0,26.5,8.0,120.345,146.0,43.62528697,550.0,404.0,91.43835616
2025-06-22 13:00:00,2.643530492,1169.753056,109213.9667,2.948643271,3998.0,1406.286811,2270.780781,0.0,1.348321236,230.9343625,1.295180786,7.3,1.029933492,11.23,87.8,0.47,3.9,248.1273333,0.97,11.34,87.64,0.49,6.6,36.813666659999996,1.02,9.31,69.5,1.68,101.6866667,19.51,819.0393333,2.45,1.996336996,10.9,5.146666667,79.38666667,54.73,9.75,31.04,65.35,0.066,2.06,0.17,0.036,0.051,5.46,0.15,5.329428379,0.053757961,57.42677865,0.039008697,5.670117691,0.053282809,0.088441771,361.3483333,0.008549523,0.080674201,5.7911306,0.384521462,4.288024921,1.0,0.8,0.0,1.14,1.26,0.0,2.295666667,96.35,0.2,75.0,24.45454545,11.0,60.0,26.5,8.0,121.1123611,146.0,43.438456,553.0694444,407.0694444,91.09589041
2025-06-22 14:00:00,2.667872239,1161.716944,108816.1497,2.960894992,4000.0,1377.066144,2290.647539,0.0,1.34809575,227.4141894,1.319901289,7.233333333,0.962266139,11.23,87.8,0.47,3.9,248.1273333,0.97,11.34,87.64,0.49,6.6,36.813666659999996,1.02,9.31,69.5,1.68,101.6866667,19.51,819.0393333,2.45,1.996336996,10.9,5.146666667,79.38666667,54.73,9.75,31.04,65.35,0.066,2.06,0.17,0.036,0.051,5.46,0.15,5.329428379,0.053757961,57.42677865,0.039008697,5.670117691,0.053282809,0.088441771,361.3483333,0.008549523,0.080674201,5.7911306,0.384521462,4.288024921,1.0,0.8,0.0,1.14,1.26,0.0,2.295666667,96.35,0.2,75.0,24.45454545,11.0,60.0,26.5,8.0,120.826527775,144.0,44.39216831,550.9861111,406.9861111,84.79166667
2025-06-22 15:00:00,2.629187539,1158.962222,108159.5125,2.979602163,4001.0,1410.028128,2280.935011,0.0,1.348257922,227.9983497,1.280630636,7.078333333,1.027131555,11.23,87.8,0.47,3.9,248.1273333,0.97,11.34,87.64,0.49,6.6,36.813666659999996,1.02,9.31,69.5,1.68,101.6866667,19.51,819.0393333,2.45,1.996336996,10.9,5.146666667,79.38666667,54.73,9.75,31.04,65.35,0.066,2.06,0.17,0.036,0.051,5.46,0.15,5.329428379,0.053757961,57.42677865,0.039008697,5.670117691,0.053282809,0.088441771,361.3483333,0.008549523,0.080674201,5.7911306,0.384521462,4.288024921,1.0,0.8,0.0,1.14,1.26,0.0,2.295666667,96.35,0.2,75.0,24.45454545,11.0,60.0,26.5,8.0,120.4398611,148.0,43.42834875,551.3194444,403.3194444,85.06756757
2025-06-22 16:00:00,2.601120392,1159.200833,108155.1497,2.978978049,4000.0,1441.649494,2279.099011,0.0,1.348052389,229.8231106,1.253094956,9.216388889,1.074257393,11.27,87.74,0.47,3.8,248.1273333,0.99,11.49,87.48,0.5,7.2,36.813666659999996,1.03,9.34,69.47,1.76,101.6866667,19.43,819.0393333,2.34,2.035055351,11.03,5.146666667,79.38666667,54.75,9.26,30.66,65.35,0.064,2.05,0.17,0.038,0.049,5.42,0.14,5.268297359,0.074216439,57.31582951,0.029706918,5.78200999,0.066474335,0.084216439,361.3483333,0.0094125,0.079437323,6.127364759,0.345737478,4.025712401,1.0,0.67,0.0,0.62,1.32,0.0,2.295666667,96.04,0.2,75.0,24.45454545,11.0,60.0,26.5,8.0,121.0075,151.0,42.91215442,555.0,404.0,84.96688742
2025-06-22 17:00:00,2.600991789,1156.743056,108467.7569,2.969656487,3999.0,1444.277492,2279.099372,0.0,1.348153656,229.9943825,1.252898428,10.0,1.020025585,11.27,87.74,0.47,3.8,248.1273333,0.99,11.49,87.48,0.5,7.2,36.813666659999996,1.03,9.34,69.47,1.76,101.6866667,19.43,819.0393333,2.34,2.035055351,11.03,5.146666667,79.38666667,54.75,9.26,30.66,65.35,0.064,2.05,0.17,0.038,0.049,5.42,0.14,5.268297359,0.074216439,57.31582951,0.029706918,5.78200999,0.066474335,0.084216439,361.3483333,0.0094125,0.079437323,6.127364759,0.345737478,4.025712401,1.0,0.67,0.0,0.62,1.32,0.0,2.295666667,96.04,0.2,75.0,24.45454545,11.0,60.0,26.5,8.0,121.092083325,147.0,43.42917725,553.4583333,406.4583333,85.37414966
2025-06-22 18:00:00,2.629553222,1158.756389,108647.3222,2.965492719,4000.0,1414.523494,2284.087333,0.0,1.348318192,228.9057519,1.281256342,6.111111111,1.008092229,11.27,87.74,0.47,3.8,248.1273333,0.99,11.49,87.48,0.5,7.2,36.813666659999996,1.03,9.34,69.47,1.76,101.6866667,19.43,819.0393333,2.34,2.035055351,11.03,5.146666667,79.38666667,54.75,9.26,30.66,65.35,0.064,2.05,0.17,0.038,0.049,5.42,0.14,5.268297359,0.074216439,57.31582951,0.029706918,5.78200999,0.066474335,0.084216439,361.3483333,0.0094125,0.079437323,6.127364759,0.345737478,4.025712401,1.0,0.67,0.0,0.62,1.32,0.0,2.295666667,96.04,0.2,75.0,24.45454545,11.0,60.0,26.5,8.0,120.16930555,146.0,43.83074142,549.2972222,403.2972222,84.8630137
2025-06-23 08:00:00,2.647050922,1181.537222,109370.5664,2.945896182,4000.0,1405.449872,2276.445742,0.0,1.348046333,232.9897808,1.299048064,6.397222222,1.064754567,11.12,87.91,0.45,4.0,249.47,0.97,11.28,87.7,0.48,7.6,36.071333339999995,1.02,9.28,69.66,1.7,106.9533333,19.36,844.1856667,2.35,2.067518248,11.33,5.025333333,79.64,54.55,9.81,29.9,65.35,0.066,1.99,0.16,0.037,0.048,5.48,0.14,5.159931831,0.107538352,57.77447012,0.033215218,5.390492208,0.080813344,0.103863244,361.602,0.007956516,0.079381373,5.651349458,0.332269987,4.195692041,1.0,0.71,0.0,1.08,1.24,0.0,9.152,95.28,0.2,75.0,24.45454545,11.0,60.0,26.5,8.0,120.185,158.0,42.32277756,555.0,397.0,84.24050633
2025-06-23 09:00:00,2.625687153,1175.926944,109258.2133,2.948186698,3999.0,1427.470244,2277.605761,0.0,1.348516536,233.2438011,1.277296664,7.0,1.051538448,11.12,87.91,0.45,4.0,249.47,0.97,11.28,87.7,0.48,7.6,36.071333339999995,1.02,9.28,69.66,1.7,106.9533333,19.36,844.1856667,2.35,2.067518248,11.33,5.025333333,79.64,54.55,9.81,29.9,65.35,0.066,1.99,0.16,0.037,0.048,5.48,0.14,5.159931831,0.107538352,57.77447012,0.033215218,5.390492208,0.080813344,0.103863244,361.602,0.007956516,0.079381373,5.651349458,0.332269987,4.195692041,1.0,0.71,0.0,1.08,1.24,0.0,9.152,95.28,0.2,75.0,24.45454545,11.0,60.0,26.5,8.0,120.996527775,150.0,41.90066303,554.4861111,404.4861111,87.73333333
2025-06-23 10:00:00,2.600368869,1174.031667,109261.0031,2.949584873,4001.0,1455.678461,2278.434033,0.0,1.348084869,234.5568981,1.252323981,7.0,1.225069954,11.12,87.91,0.45,4.0,249.47,0.97,11.28,87.7,0.48,7.6,36.071333339999995,1.02,9.28,69.66,1.7,106.9533333,19.36,844.1856667,2.35,2.067518248,11.33,5.025333333,79.64,54.55,9.81,29.9,65.35,0.066,1.99,0.16,0.037,0.048,5.48,0.14,5.159931831,0.107538352,57.77447012,0.033215218,5.390492208,0.080813344,0.103863244,361.602,0.007956516,0.079381373,5.651349458,0.332269987,4.195692041,1.0,0.71,0.0,1.08,1.24,0.0,9.152,95.28,0.2,75.0,24.45454545,11.0,60.0,26.5,8.0,120.35555555,150.0,42.70673642,551.9222222,401.9222222,86.8
2025-06-23 11:00:00,2.589815553,1177.483611,108738.6486,2.962263597,3999.0,1463.5536,2275.052247,0.0,1.348315161,234.7109856,1.241550421,7.0,1.441980151,11.12,87.91,0.45,4.0,249.47,0.97,11.28,87.7,0.48,7.6,36.071333339999995,1.02,9.28,69.66,1.7,106.9533333,19.36,844.1856667,2.35,2.067518248,11.33,5.025333333,79.64,54.55,9.81,29.9,65.35,0.066,1.99,0.16,0.037,0.048,5.48,0.14,5.159931831,0.107538352,57.77447012,0.033215218,5.390492208,0.080813344,0.103863244,361.602,0.007956516,0.079381373,5.651349458,0.332269987,4.195692041,1.0,0.71,0.0,1.08,1.24,0.0,9.152,95.28,0.2,75.0,24.45454545,11.0,60.0,26.5,8.0,120.75791667499999,153.0,42.81578672,554.9416667,401.9416667,86.53594771
2025-06-23 12:00:00,2.602036656,1182.154722,108340.9608,2.973129566,3999.0,1441.624856,2282.161411,0.0,1.348251869,233.7746644,1.253777383,7.0,1.493106183,11.12,87.91,0.45,4.0,249.47,0.97,11.28,87.7,0.48,7.6,36.071333339999995,1.02,9.28,69.66,1.7,106.9533333,19.36,844.1856667,2.35,2.067518248,11.33,5.025333333,79.64,54.55,9.81,29.9,65.35,0.066,1.99,0.16,0.037,0.048,5.48,0.14,5.159931831,0.107538352,57.77447012,0.033215218,5.390492208,0.080813344,0.103863244,361.602,0.007956516,0.079381373,5.651349458,0.332269987,4.195692041,1.0,0.71,0.0,1.08,1.24,0.0,9.152,95.28,0.2,75.0,24.45454545,11.0,60.0,26.5,8.0,120.42,156.0,42.25523108,555.0,399.0,84.55128205
2025-06-23 13:00:00,2.607827728,1187.603333,108442.7972,2.970339518,3999.0,1438.828822,2289.943694,0.0,1.348159064,234.4752214,1.259623914,7.0,1.545295679,11.12,87.91,0.45,4.0,249.47,0.97,11.28,87.7,0.48,7.6,36.071333339999995,1.02,9.28,69.66,1.7,106.9533333,19.36,844.1856667,2.35,2.067518248,11.33,5.025333333,79.64,54.55,9.81,29.9,65.35,0.066,1.99,0.16,0.037,0.048,5.48,0.14,5.159931831,0.107538352,57.77447012,0.033215218,5.390492208,0.080813344,0.103863244,361.602,0.007956516,0.079381373,5.651349458,0.332269987,4.195692041,1.0,0.71,0.0,1.08,1.24,0.0,9.152,95.28,0.2,75.0,24.45454545,11.0,60.0,26.5,8.0,120.6463889,156.0,42.17418258,555.9055556,399.9055556,83.91025641
2025-06-23 14:00:00,2.645869408,1192.581389,108591.1161,2.966285328,3999.0,1396.656569,2284.092872,0.0,1.348092144,233.20574,1.297594881,7.0,1.214132435,11.12,87.91,0.45,4.0,249.47,0.97,11.28,87.7,0.48,7.6,36.071333339999995,1.02,9.28,69.66,1.7,106.9533333,19.36,844.1856667,2.35,2.067518248,11.33,5.025333333,79.64,54.55,9.81,29.9,65.35,0.066,1.99,0.16,0.037,0.048,5.48,0.14,5.159931831,0.107538352,57.77447012,0.033215218,5.390492208,0.080813344,0.103863244,361.602,0.007956516,0.079381373,5.651349458,0.332269987,4.195692041,1.0,0.71,0.0,1.08,1.24,0.0,9.152,95.28,0.2,75.0,24.45454545,11.0,60.0,26.5,8.0,121.69305555,160.0,42.81864436,561.9722222,401.9722222,86.125
2025-06-23 15:00:00,2.648839333,1177.405556,109473.7786,2.943120711,4000.0,1403.816181,2279.776042,0.0,1.348304317,232.3456706,1.300512903,6.980555556,1.07447679,11.12,87.91,0.45,4.0,249.47,0.97,11.28,87.7,0.48,7.6,36.071333339999995,1.02,9.28,69.66,1.7,106.9533333,19.36,844.1856667,2.35,2.067518248,11.33,5.025333333,79.64,54.55,9.81,29.9,65.35,0.066,1.99,0.16,0.037,0.048,5.48,0.14,5.159931831,0.107538352,57.77447012,0.033215218,5.390492208,0.080813344,0.103863244,361.602,0.007956516,0.079381373,5.651349458,0.332269987,4.195692041,1.0,0.71,0.0,1.08,1.24,0.0,9.152,95.28,0.2,75.0,24.45454545,11.0,60.0,26.5,8.0,121.86944445,160.0,42.40125833,562.6777778,402.6777778,86.6875
2025-06-23 16:00:00,2.646685219,1183.096389,109557.6614,2.940134169,3999.0,1409.175878,2253.818372,0.0,1.348254283,233.7412131,1.298489464,7.0,0.873500194,11.32,87.7,0.48,4.1,249.47,0.98,11.28,87.7,0.48,7.6,36.071333339999995,1.02,9.33,69.51,1.74,106.9533333,19.42,844.1856667,2.42,2.076923077,11.61,5.025333333,79.64,54.19,9.7,29.9,65.35,0.064,2.04,0.16,0.038,0.048,5.59,0.14,5.159931831,0.107538352,57.77447012,0.033215218,5.390492208,0.080813344,0.103863244,361.602,0.007956516,0.079381373,5.651349458,0.332269987,4.195692041,1.0,0.71,0.0,1.08,1.24,0.0,9.152,95.28,0.2,75.0,24.45454545,11.0,60.0,26.5,8.0,121.166666675,160.0,42.57374789,559.8666667,399.8666667,84.375
2025-06-23 17:00:00,2.6466732,1181.143889,109808.3636,2.934159261,4000.0,1411.707203,2257.624464,0.0,1.348146383,233.9616525,1.298396225,7.0,0.76385516,11.32,87.7,0.48,4.1,249.47,0.98,11.28,87.7,0.48,7.6,36.071333339999995,1.02,9.33,69.51,1.74,106.9533333,19.42,844.1856667,2.42,2.076923077,11.61,5.025333333,79.64,54.19,9.7,29.9,65.35,0.064,2.04,0.16,0.038,0.048,5.59,0.14,5.159931831,0.107538352,57.77447012,0.033215218,5.390492208,0.080813344,0.103863244,361.602,0.007956516,0.079381373,5.651349458,0.332269987,4.195692041,1.0,0.71,0.0,1.08,1.24,0.0,9.152,95.28,0.2,75.0,24.45454545,11.0,60.0,26.5,8.0,120.92,156.0,42.71057225,557.0,401.0,84.29487179
2025-06-23 18:00:00,2.645877481,1174.493333,109263.5747,2.948778817,4000.0,1404.182533,2262.418508,0.0,1.348072267,231.6391569,1.297845247,7.0,1.059066407,11.32,87.7,0.48,4.1,249.47,0.98,11.28,87.7,0.48,7.6,36.071333339999995,1.02,9.33,69.51,1.74,106.9533333,19.42,844.1856667,2.42,2.076923077,11.61,5.025333333,79.64,54.19,9.7,29.9,65.35,0.064,2.04,0.16,0.038,0.048,5.59,0.14,5.159931831,0.107538352,57.77447012,0.033215218,5.390492208,0.080813344,0.103863244,361.602,0.007956516,0.079381373,5.651349458,0.332269987,4.195692041,1.0,0.71,0.0,1.08,1.24,0.0,9.152,95.28,0.2,75.0,24.45454545,11.0,60.0,26.5,8.0,120.65236110000001,153.0,43.55849819,554.5194444,401.5194444,85.49019608
2025-06-23 19:00:00,2.668933158,1171.5525,111139.4683,2.899041213,4000.0,1404.962072,2298.428428,0.0,1.348382108,233.6969606,1.320642961,7.0,1.015333262,11.32,87.7,0.48,4.1,249.47,0.98,11.28,87.7,0.48,7.6,36.071333339999995,1.02,9.33,69.51,1.74,106.9533333,19.42,844.1856667,2.42,2.076923077,11.61,5.025333333,79.64,54.19,9.7,29.9,65.35,0.064,2.04,0.16,0.038,0.048,5.59,0.14,5.159931831,0.107538352,57.77447012,0.033215218,5.390492208,0.080813344,0.103863244,361.602,0.007956516,0.079381373,5.651349458,0.332269987,4.195692041,1.0,0.71,0.0,1.08,1.24,0.0,9.152,95.28,0.2,75.0,24.45454545,11.0,60.0,26.5,8.0,120.14,152.0,43.68805206,552.0,400.0,84.86842105
2025-06-23 20:00:00,2.676002214,1169.912222,111854.215,2.880528978,4000.0,1406.742147,2269.571342,0.0,1.348172311,234.6004633,1.327864906,7.0,1.104031652,11.32,87.7,0.48,4.1,249.47,0.98,11.28,87.7,0.48,7.6,36.071333339999995,1.02,9.33,69.51,1.74,106.9533333,19.42,844.1856667,2.42,2.076923077,11.61,5.025333333,79.64,54.19,9.7,29.9,65.35,0.064,2.04,0.16,0.038,0.048,5.59,0.14,5.159931831,0.107538352,57.77447012,0.033215218,5.390492208,0.080813344,0.103863244,361.602,0.007956516,0.079381373,5.651349458,0.332269987,4.195692041,1.0,0.71,0.0,1.08,1.24,0.0,9.152,95.28,0.2,75.0,24.45454545,11.0,60.0,26.5,8.0,120.36208332500001,153.0,43.44107219,553.3583333,400.3583333,85.16339869
2025-06-23 21:00:00,2.662491119,1175.686944,111629.0322,2.885614651,3999.0,1417.655253,2287.885878,0.0,1.348124103,235.970275,1.314446397,7.0,0.964747315,11.32,87.7,0.48,4.1,249.47,0.98,11.28,87.7,0.48,7.6,36.071333339999995,1.02,9.33,69.51,1.74,106.9533333,19.42,844.1856667,2.42,2.076923077,11.61,5.025333333,79.64,54.19,9.7,29.9,65.35,0.064,2.04,0.16,0.038,0.048,5.59,0.14,5.159931831,0.107538352,57.77447012,0.033215218,5.390492208,0.080813344,0.103863244,361.602,0.007956516,0.079381373,5.651349458,0.332269987,4.195692041,1.0,0.71,0.0,1.08,1.24,0.0,9.152,95.28,0.2,75.0,24.45454545,11.0,60.0,26.5,8.0,120.162083325,153.0,42.73507556,552.5583333,399.5583333,87.32026144
2025-06-23 22:00:00,2.639527792,1176.699444,111380.3431,2.892775932,4000.0,1439.447386,2289.718394,0.0,1.347979447,236.9663903,1.291627436,7.0,1.164491743,11.32,87.7,0.48,4.1,249.47,0.98,11.28,87.7,0.48,7.6,36.071333339999995,1.02,9.33,69.51,1.74,106.9533333,19.42,844.1856667,2.42,2.076923077,11.61,5.025333333,79.64,54.19,9.7,29.9,65.35,0.064,2.04,0.16,0.038,0.048,5.59,0.14,5.159931831,0.107538352,57.77447012,0.033215218,5.390492208,0.080813344,0.103863244,361.602,0.007956516,0.079381373,5.651349458,0.332269987,4.195692041,1.0,0.71,0.0,1.08,1.24,0.0,9.152,95.28,0.2,75.0,24.45454545,11.0,60.0,26.5,8.0,120.22680555,157.0,43.78867297,554.6972222,397.6972222,87.77070064
2025-06-23 23:00:00,2.654762992,1152.848333,110420.0706,2.917186773,3999.0,1411.840919,2266.252717,0.0,1.348167497,230.2008439,1.306352147,7.0,0.979212517,11.26,87.75,0.47,3.9,264.6136667,0.99,11.35,87.62,0.49,8.4,35.689,1.03,9.32,69.43,1.77,85.99,19.48,824.8803333,2.43,2.073308271,11.03,4.915833333,79.93416667,54.81,9.4,31.415,65.35,0.062,2.0,0.16,0.038,0.048,5.32,0.14,5.906306867,0.125002068,57.7392118,0.023427446,5.453769573,0.092079374,0.058036338,340.875,0.014095958,0.080866243,5.05801194,0.295383572,3.759663317,1.0,0.37852391,0.0,0.410602207,0.795541776,0.0,19.03,61.69298161,0.064156595,75.0,24.45454545,11.0,60.0,26.5,8.0,120.30875,152.0,42.88878736,552.675,400.675,84.21052632
2025-06-24 00:00:00,2.657539947,1161.418333,110240.8853,2.923385412,4001.0,1405.656047,2259.237667,0.0,1.348046939,230.9834197,1.309494092,7.0,1.018371478,11.26,87.75,0.47,3.9,264.6136667,0.99,11.35,87.62,0.49,8.4,35.689,1.03,9.32,69.43,1.77,85.99,19.48,824.8803333,2.43,2.073308271,11.03,4.915833333,79.93416667,54.81,9.4,31.415,65.35,0.062,2.0,0.16,0.038,0.048,5.32,0.14,5.906306867,0.125002068,57.7392118,0.023427446,5.453769573,0.092079374,0.058036338,340.875,0.014095958,0.080866243,5.05801194,0.295383572,3.759663317,1.0,0.37852391,0.0,0.410602207,0.795541776,0.0,19.03,61.69298161,0.064156595,75.0,24.45454545,11.0,60.0,26.5,8.0,118.36000000000001,153.0,42.82578286,545.35,392.35,81.17647059
2025-06-24 01:00:00,2.649265283,1160.833056,110056.0244,2.927561037,4000.0,1411.938406,2275.791261,0.0,1.348054769,230.9631972,1.301327111,7.0,0.956122226,11.26,87.75,0.47,3.9,264.6136667,0.99,11.35,87.62,0.49,8.4,35.689,1.03,9.32,69.43,1.77,85.99,19.48,824.8803333,2.43,2.073308271,11.03,4.915833333,79.93416667,54.81,9.4,31.415,65.35,0.062,2.0,0.16,0.038,0.048,5.32,0.14,5.906306867,0.125002068,57.7392118,0.023427446,5.453769573,0.092079374,0.058036338,340.875,0.014095958,0.080866243,5.05801194,0.295383572,3.759663317,1.0,0.37852391,0.0,0.410602207,0.795541776,0.0,19.03,61.69298161,0.064156595,75.0,24.45454545,11.0,60.0,26.5,8.0,118.964583325,155.0,43.39735772,548.7083333,393.7083333,85.87096774
2025-06-24 02:00:00,2.609077553,1160.365556,110209.49,2.922756884,3999.0,1457.664194,2275.947342,0.0,1.348317006,233.7157669,1.260778058,7.0,0.863372898,11.26,87.75,0.47,3.9,264.6136667,0.99,11.35,87.62,0.49,8.4,35.689,1.03,9.32,69.43,1.77,85.99,19.48,824.8803333,2.43,2.073308271,11.03,4.915833333,79.93416667,54.81,9.4,31.415,65.35,0.062,2.0,0.16,0.038,0.048,5.32,0.14,5.906306867,0.125002068,57.7392118,0.023427446,5.453769573,0.092079374,0.058036338,340.875,0.014095958,0.080866243,5.05801194,0.295383572,3.759663317,1.0,0.37852391,0.0,0.410602207,0.795541776,0.0,19.03,61.69298161,0.064156595,75.0,24.45454545,11.0,60.0,26.5,8.0,119.7575,151.0,43.51276419,550.0,399.0,84.10596026
2025-06-24 03:00:00,2.630931672,1156.655556,110225.0592,2.923074597,4000.0,1434.207414,2259.196325,0.0,1.348121075,231.7910003,1.2827009,7.0,1.112386711,11.26,87.75,0.47,3.9,264.6136667,0.99,11.35,87.62,0.49,8.4,35.689,1.03,9.32,69.43,1.77,85.99,19.48,824.8803333,2.43,2.073308271,11.03,4.915833333,79.93416667,54.81,9.4,31.415,65.35,0.062,2.0,0.16,0.038,0.048,5.32,0.14,5.906306867,0.125002068,57.7392118,0.023427446,5.453769573,0.092079374,0.058036338,340.875,0.014095958,0.080866243,5.05801194,0.295383572,3.759663317,1.0,0.37852391,0.0,0.410602207,0.795541776,0.0,19.03,61.69298161,0.064156595,75.0,24.45454545,11.0,60.0,26.5,8.0,118.02930555,159.0,43.41382419,546.8472222,387.8472222,83.96226415
2025-06-24 04:00:00,2.618975842,1164.300556,109910.0781,2.931445771,4000.0,1443.083919,2261.720614,0.0,1.348365828,233.1533033,1.270560167,7.005555556,1.028059929,11.26,87.75,0.47,3.9,264.6136667,0.99,11.35,87.62,0.49,8.4,35.689,1.03,9.32,69.43,1.77,85.99,19.48,824.8803333,2.43,2.073308271,11.03,4.915833333,79.93416667,54.81,9.4,31.415,65.35,0.062,2.0,0.16,0.038,0.048,5.32,0.14,5.906306867,0.125002068,57.7392118,0.023427446,5.453769573,0.092079374,0.058036338,340.875,0.014095958,0.080866243,5.05801194,0.295383572,3.759663317,1.0,0.37852391,0.0,0.410602207,0.795541776,0.0,19.03,61.69298161,0.064156595,75.0,24.45454545,11.0,60.0,26.5,8.0,118.45638890000001,159.0,42.25305461,548.5555556,389.5555556,84.21383648
2025-06-24 05:00:00,2.62270125,1168.143889,110062.0167,2.927401759,4000.0,1440.201442,2254.713161,0.0,1.348213925,233.7791081,1.274679417,7.0,1.122311434,11.26,87.75,0.47,3.9,264.6136667,0.99,11.35,87.62,0.49,8.4,35.689,1.03,9.32,69.43,1.77,85.99,19.48,824.8803333,2.43,2.073308271,11.03,4.915833333,79.93416667,54.81,9.4,31.415,65.35,0.062,2.0,0.16,0.038,0.048,5.32,0.14,5.906306867,0.125002068,57.7392118,0.023427446,5.453769573,0.092079374,0.058036338,340.875,0.014095958,0.080866243,5.05801194,0.295383572,3.759663317,1.0,0.37852391,0.0,0.410602207,0.795541776,0.0,19.03,61.69298161,0.064156595,75.0,24.45454545,11.0,60.0,26.5,8.0,120.65069445,165.0,42.74796294,560.1527778,395.1527778,83.93939394
2025-06-24 06:00:00,2.647450807,1168.144262,110014.7857,2.928657668,4000.0,1415.129738,2238.400652,0.0,1.348203307,232.2984869,1.299348066,7.0,1.164183506,11.26,87.75,0.47,3.9,264.6136667,0.99,11.35,87.62,0.49,8.4,35.689,1.03,9.32,69.43,1.77,85.99,19.48,824.8803333,2.43,2.073308271,11.03,4.915833333,79.93416667,54.81,9.4,31.415,65.35,0.062,2.0,0.16,0.038,0.048,5.32,0.14,5.906306867,0.125002068,57.7392118,0.023427446,5.453769573,0.092079374,0.058036338,340.875,0.014095958,0.080866243,5.05801194,0.295383572,3.759663317,1.0,0.37852391,0.0,0.410602207,0.795541776,0.0,19.03,61.69298161,0.064156595,75.0,24.45454545,11.0,60.0,26.5,8.0,120.6125,165.0,43.46381156,560.0,395.0,84.66666667
2025-06-24 07:00:00,2.632607617,1175.760082,109836.5547,2.933406688,4000.0,1426.181749,2283.705296,0.0,1.347949235,233.986879,1.284594444,7.0,1.118695068,11.26,87.75,0.47,3.9,264.6136667,0.99,11.35,87.62,0.49,8.4,35.689,1.03,9.32,69.43,1.77,85.99,19.48,824.8803333,2.43,2.073308271,11.03,4.915833333,79.93416667,54.81,9.4,31.415,65.35,0.062,2.0,0.16,0.038,0.048,5.32,0.14,5.906306867,0.125002068,57.7392118,0.023427446,5.453769573,0.092079374,0.058036338,340.875,0.014095958,0.080866243,5.05801194,0.295383572,3.759663317,1.0,0.37852391,0.0,0.410602207,0.795541776,0.0,19.03,61.69298161,0.064156595,75.0,24.45454545,11.0,60.0,26.5,8.0,122.9625,145.0,43.37386272,560.0,415.0,89.31034483
2025-06-24 08:00:00,2.617778244,1189.380556,109527.8369,2.942404026,4001.0,1439.606686,2265.621967,0.0,1.3484743,236.4549306,1.269251283,7.0,1.114091479,11.14,87.87,0.48,3.6,264.6136667,0.99,11.28,87.7,0.48,7.6,35.689,1.02,9.34,69.45,1.75,85.99,19.46,824.8803333,2.34,2.022222222,10.92,4.915833333,79.93416667,54.92,9.08,30.405,65.35,0.066,1.95,0.17,0.035,0.05,5.4,0.14,5.159931831,0.107538352,57.77447012,0.033215218,5.390492208,0.080813344,0.103863244,340.875,0.007956516,0.079381373,5.651349458,0.332269987,4.195692041,1.0,0.71,0.0,1.08,1.24,0.0,19.03,95.28,0.2,75.0,24.45454545,11.0,60.0,26.5,8.0,121.435,158.0,43.49496175,560.0,402.0,89.93670886
