Repository: saikumar-voptimai/evonith_bf_webapp

# Evonith BF2 — Blast Furnace Intelligence Platform

Monitoring, modelling and optimisation of **Blast Furnace 2 (BF2)** at Evonith Steel: live telemetry from InfluxDB,
manual plant reports from Neon PostgreSQL, a two-zone energy model of the furnace, blend and fuel optimisers, a
conversational assistant (FurnaceMind) and a live digital twin evaluated every hour.

The platform has three deployable parts that share one Python service layer, plus the shared data library:

| Part | Path | What it is |
|---|---|---|
| **Streamlit app** (legacy) | `src/app.py`, `src/custom_pages/` | The original 11-page dashboard; still the home of the model pages. Served under `/legacy` in production |

File: src/assets/data/V10_df_filtered.csv (part 147 of 166)
datetime,Hot Blast PressureBar,Hot Blast Temp.oC,Hot Blast VolumeNm3/Hr.,O2 Enrichment %,OxygenFlowNm3/Hr.,PermeabilityKgs/Hr.,RAFToC,SteamKgs/Hr.,TopPressureBar,TuyereVelocitym/s,Differential PressureTotalBar,Charges/Hrs.,StockRodLevel,COKE_ASH%,COKE_FC%,COKE_IM%,COKE_MOIST%,COKE_MT,COKE_VM%,NUTCOKE_ASH%,NUTCOKE_FC%,NUTCOKE_IM%,NUTCOKE_MOIST%,NUTCOKE_MT,NUTCOKE_VM%,PCI_2_%Ash,PCI_2_%FC,PCI_2_%IM,PCI_2_MT,PCI_2_%VM,Sinter_SP_MT,Sinter_SP_02_Al2O3%,Sinter_SP_02_Basicity,Sinter_SP_02_CaO%,Sinter_SP_02_Cold_Strength_AI,Sinter_SP_02_Cold_strength_TI,Sinter_SP_02_Fe(T)%,Sinter_SP_02_FeO%,Sinter_SP_02_Hot_strength_RDI,Sinter_SP_02_Hot_strength_RI,Sinter_SP_02_K2O%,Sinter_SP_02_MgO%,Sinter_SP_02_MnO%,Sinter_SP_02_Na2O%,Sinter_SP_02_P%,Sinter_SP_02_SiO2%,Sinter_SP_02_TiO2%,ORE_%Al2O3,ORE_%CaO,ORE_%Fe(T),ORE_%K2O,ORE_%LOI,ORE_%MgO,ORE_%MnO,ORE_MT,ORE_%Na2O,ORE_%P,ORE_%SiO2,ORE_%TiO2,ORE_%TM,Geomin Type,FLUX_Al2O3%,FLUX_CaO%,FLUX_Fe2O3%,FLUX_LOI%,FLUX_MgO%,FLUX_MT,FLUX_SiO2%,FLUX_TM%,COKE_DISCHARGE_TIME,WEIGHTED_COKE_ANGLE,TOTAL_COKE_PORTIONS,NON_COKE_DISCHARGE_TIME,WEIGHTED_NON_COKE_ANGLE,TOTAL_NON_COKE_PORTIONS,UnitCost Lakhs/Thm,ActualKg/Thm.,FurnaceTopGasAnalysisCO2ETACO,Act. Fuel RateKg/Thm.,Coke Rate Kg/Thm,ProductionTonnesPerHr
2025-06-24 09:00:00,2.635738147,1194.268889,109272.4094,2.947067328,3998.0,1418.334475,2268.911833,0.0,1.348288053,235.6523667,1.287429164,7.0,1.398483349,11.14,87.87,0.48,3.6,264.6136667,0.99,11.28,87.7,0.48,7.6,35.689,1.02,9.34,69.45,1.75,85.99,19.46,824.8803333,2.34,2.022222222,10.92,4.915833333,79.93416667,54.92,9.08,30.405,65.35,0.066,1.95,0.17,0.035,0.05,5.4,0.14,5.159931831,0.107538352,57.77447012,0.033215218,5.390492208,0.080813344,0.103863244,340.875,0.007956516,0.079381373,5.651349458,0.332269987,4.195692041,1.0,0.71,0.0,1.08,1.24,0.0,19.03,95.28,0.2,75.0,24.45454545,11.0,60.0,26.5,8.0,120.954583325,162.0,43.60303669,559.9583333,397.9583333,86.48148148
2025-06-24 10:00:00,2.653874881,1182.279444,108824.4622,2.961408634,4001.0,1390.514933,2282.249242,0.0,1.348287439,231.4951233,1.305689097,7.0,0.992648095,11.14,87.87,0.48,3.6,264.6136667,0.99,11.28,87.7,0.48,7.6,35.689,1.02,9.34,69.45,1.75,85.99,19.46,824.8803333,2.34,2.022222222,10.92,4.915833333,79.93416667,54.92,9.08,30.405,65.35,0.066,1.95,0.17,0.035,0.05,5.4,0.14,5.159931831,0.107538352,57.77447012,0.033215218,5.390492208,0.080813344,0.103863244,340.875,0.007956516,0.079381373,5.651349458,0.332269987,4.195692041,1.0,0.71,0.0,1.08,1.24,0.0,19.03,95.28,0.2,75.0,24.45454545,11.0,60.0,26.5,8.0,119.838472225,153.0,44.30917764,551.2638889,398.2638889,84.11764706
2025-06-24 11:00:00,2.598765347,1186.7175,109519.2033,2.941165891,3999.0,1460.456231,2330.439564,0.0,1.348213867,237.1964847,1.250929264,7.0,1.502929708,11.14,87.87,0.48,3.6,264.6136667,0.99,11.28,87.7,0.48,7.6,35.689,1.02,9.34,69.45,1.75,85.99,19.46,824.8803333,2.34,2.022222222,10.92,4.915833333,79.93416667,54.92,9.08,30.405,65.35,0.066,1.95,0.17,0.035,0.05,5.4,0.14,5.159931831,0.107538352,57.77447012,0.033215218,5.390492208,0.080813344,0.103863244,340.875,0.007956516,0.079381373,5.651349458,0.332269987,4.195692041,1.0,0.71,0.0,1.08,1.24,0.0,19.03,95.28,0.2,75.0,24.45454545,11.0,60.0,26.5,8.0,116.94125,138.0,42.98585339,532.625,394.625,84.27536232
2025-06-24 12:00:00,2.584534894,1195.731111,108403.2208,2.970680663,3998.0,1465.891022,2347.459475,0.0,1.348301931,237.2460064,1.236116838,7.0,1.595932233,11.14,87.87,0.48,3.6,264.6136667,0.99,11.28,87.7,0.48,7.6,35.689,1.02,9.34,69.45,1.75,85.99,19.46,824.8803333,2.34,2.022222222,10.92,4.915833333,79.93416667,54.92,9.08,30.405,65.35,0.066,1.95,0.17,0.035,0.05,5.4,0.14,5.159931831,0.107538352,57.77447012,0.033215218,5.390492208,0.080813344,0.103863244,340.875,0.007956516,0.079381373,5.651349458,0.332269987,4.195692041,1.0,0.71,0.0,1.08,1.24,0.0,19.03,95.28,0.2,75.0,24.45454545,11.0,60.0,26.5,8.0,121.362083325,133.0,42.30159078,547.9583333,414.9583333,84.13533835
2025-06-24 13:00:00,2.609624108,1185.148611,108602.7517,2.964485429,3997.0,1436.553808,2370.267564,0.0,1.348231361,234.2325406,1.261421675,7.0,1.135426359,11.14,87.87,0.48,3.6,264.6136667,0.99,11.28,87.7,0.48,7.6,35.689,1.02,9.34,69.45,1.75,85.99,19.46,824.8803333,2.34,2.022222222,10.92,4.915833333,79.93416667,54.92,9.08,30.405,65.35,0.066,1.95,0.17,0.035,0.05,5.4,0.14,5.159931831,0.107538352,57.77447012,0.033215218,5.390492208,0.080813344,0.103863244,340.875,0.007956516,0.079381373,5.651349458,0.332269987,4.195692041,1.0,0.71,0.0,1.08,1.24,0.0,19.03,95.28,0.2,75.0,24.45454545,11.0,60.0,26.5,8.0,121.41444445,121.0,43.11441239,542.5277778,421.5277778,84.62809917
2025-06-24 14:00:00,2.607490153,1174.617778,109625.2831,2.331006136,3172.0,1452.94465,2362.7079,0.0,1.348192775,234.8981228,1.259293761,7.0,0.965473121,11.14,87.87,0.48,3.6,264.6136667,0.99,11.28,87.7,0.48,7.6,35.689,1.02,9.34,69.45,1.75,85.99,19.46,824.8803333,2.34,2.022222222,10.92,4.915833333,79.93416667,54.92,9.08,30.405,65.35,0.066,1.95,0.17,0.035,0.05,5.4,0.14,5.159931831,0.107538352,57.77447012,0.033215218,5.390492208,0.080813344,0.103863244,340.875,0.007956516,0.079381373,5.651349458,0.332269987,4.195692041,1.0,0.71,0.0,1.08,1.24,0.0,19.03,95.28,0.2,75.0,24.45454545,11.0,60.0,26.5,8.0,126.397083325,96.0,42.94577403,550.7083333,454.7083333,90.10416667
2025-06-24 15:00:00,2.630216353,1139.264444,109774.4942,2.20167919,3000.0,1418.907183,2340.155306,0.0,1.339512253,228.0411844,1.290606231,7.0,0.917368373,11.14,87.87,0.48,3.6,264.6136667,0.99,11.28,87.7,0.48,7.6,35.689,1.02,9.34,69.45,1.75,85.99,19.46,824.8803333,2.34,2.022222222,10.92,4.915833333,79.93416667,54.92,9.08,30.405,65.35,0.066,1.95,0.17,0.035,0.05,5.4,0.14,5.159931831,0.107538352,57.77447012,0.033215218,5.390492208,0.080813344,0.103863244,340.875,0.007956516,0.079381373,5.651349458,0.332269987,4.195692041,1.0,0.71,0.0,1.08,1.24,0.0,19.03,95.28,0.2,75.0,24.45454545,11.0,60.0,26.5,8.0,125.64944444999999,84.0,43.20087361,542.0777778,458.0777778,90.11904762
2025-06-24 16:00:00,2.635963122,1111.456389,110051.695,2.195404756,2999.0,1425.774242,2365.841292,0.0,1.348111403,223.8041122,1.287781617,7.0,0.980529072,11.18,87.86,0.49,4.0,264.6136667,0.96,11.32,87.66,0.48,8.5,35.689,1.02,9.18,69.93,1.84,85.99,19.05,824.8803333,2.29,2.085981308,11.16,4.915833333,79.93416667,54.73,9.44,30.91,65.35,0.065,2.09,0.17,0.036,0.048,5.35,0.13,5.310496311,0.095724992,57.94589872,0.024291333,5.569999971,0.052802298,0.099833458,340.875,0.017209452,0.073835207,5.3649989,0.347114389,4.019133798,1.0,0.467673001,29.40080251,0.408850648,17.07618865,22.59604962,19.03,61.79978525,0.2,75.0,24.45454545,11.0,60.0,26.5,8.0,124.0725,83.0,44.20653839,535.3,452.3,83.13253012
2025-06-24 17:00:00,2.594200017,1102.313056,108247.6317,1.905400037,2560.0,1450.40435,2325.491881,0.0,1.348194572,221.2531264,1.24608842,7.0,0.988327067,11.18,87.86,0.49,4.0,264.6136667,0.96,11.32,87.66,0.48,8.5,35.689,1.02,9.18,69.93,1.84,85.99,19.05,824.8803333,2.29,2.085981308,11.16,4.915833333,79.93416667,54.73,9.44,30.91,65.35,0.065,2.09,0.17,0.036,0.048,5.35,0.13,5.310496311,0.095724992,57.94589872,0.024291333,5.569999971,0.052802298,0.099833458,340.875,0.017209452,0.073835207,5.3649989,0.347114389,4.019133798,1.0,0.467673001,29.40080251,0.408850648,17.07618865,22.59604962,19.03,61.79978525,0.2,75.0,24.45454545,11.0,60.0,26.5,8.0,123.10680554999999,86.0,44.21728742,532.8472222,446.8472222,77.79069767
2025-06-24 18:00:00,2.598829678,1111.916667,111023.8514,2.176916306,3000.0,1481.476344,2349.508408,0.0,1.348204881,228.1933581,1.250600497,7.0,1.062509637,11.18,87.86,0.49,4.0,264.6136667,0.96,11.32,87.66,0.48,8.5,35.689,1.02,9.18,69.93,1.84,85.99,19.05,824.8803333,2.29,2.085981308,11.16,4.915833333,79.93416667,54.73,9.44,30.91,65.35,0.065,2.09,0.17,0.036,0.048,5.35,0.13,5.310496311,0.095724992,57.94589872,0.024291333,5.569999971,0.052802298,0.099833458,340.875,0.017209452,0.073835207,5.3649989,0.347114389,4.019133798,1.0,0.467673001,29.40080251,0.408850648,17.07618865,22.59604962,19.03,61.79978525,0.2,75.0,24.45454545,11.0,60.0,26.5,8.0,123.720972225,79.0,43.10580758,532.0138889,453.0138889,82.27848101
2025-06-24 19:00:00,2.582509436,1145.438056,111381.9056,2.16992186,3000.0,1505.400567,2357.375656,0.0,1.348163844,235.5204342,1.234285483,7.0,1.077042362,11.18,87.86,0.49,4.0,264.6136667,0.96,11.32,87.66,0.48,8.5,35.689,1.02,9.18,69.93,1.84,85.99,19.05,824.8803333,2.29,2.085981308,11.16,4.915833333,79.93416667,54.73,9.44,30.91,65.35,0.065,2.09,0.17,0.036,0.048,5.35,0.13,5.310496311,0.095724992,57.94589872,0.024291333,5.569999971,0.052802298,0.099833458,340.875,0.017209452,0.073835207,5.3649989,0.347114389,4.019133798,1.0,0.467673001,29.40080251,0.408850648,17.07618865,22.59604962,19.03,61.79978525,0.2,75.0,24.45454545,11.0,60.0,26.5,8.0,124.390277775,90.0,43.76878519,539.8611111,449.8611111,86.44444444
2025-06-24 20:00:00,2.592415717,1159.945278,111224.3808,2.172993498,3000.0,1492.382756,2363.341739,0.0,1.348034236,237.0302244,1.244469689,7.0,1.182231416,11.18,87.86,0.49,4.0,264.6136667,0.96,11.32,87.66,0.48,8.5,35.689,1.02,9.18,69.93,1.84,85.99,19.05,824.8803333,2.29,2.085981308,11.16,4.915833333,79.93416667,54.73,9.44,30.91,65.35,0.065,2.09,0.17,0.036,0.048,5.35,0.13,5.310496311,0.095724992,57.94589872,0.024291333,5.569999971,0.052802298,0.099833458,340.875,0.017209452,0.073835207,5.3649989,0.347114389,4.019133798,1.0,0.467673001,29.40080251,0.408850648,17.07618865,22.59604962,19.03,61.79978525,0.2,75.0,24.45454545,11.0,60.0,26.5,8.0,124.159722225,100.0,43.004186,543.6388889,443.6388889,90.1
2025-06-24 21:00:00,2.554213178,1168.623889,110045.8411,2.196253185,3000.0,1522.44595,2317.956381,0.0,1.348140989,238.3282353,1.206063056,7.0,1.293294315,11.18,87.86,0.49,4.0,264.6136667,0.96,11.32,87.66,0.48,8.5,35.689,1.02,9.18,69.93,1.84,85.99,19.05,824.8803333,2.29,2.085981308,11.16,4.915833333,79.93416667,54.73,9.44,30.91,65.35,0.065,2.09,0.17,0.036,0.048,5.35,0.13,5.310496311,0.095724992,57.94589872,0.024291333,5.569999971,0.052802298,0.099833458,340.875,0.017209452,0.073835207,5.3649989,0.347114389,4.019133798,1.0,0.467673001,29.40080251,0.408850648,17.07618865,22.59604962,19.03,61.79978525,0.2,75.0,24.45454545,11.0,60.0,26.5,8.0,128.88819445000001,105.0,41.97554522,564.9027778,459.9027778,90.19047619
2025-06-24 22:00:00,2.580552239,1151.188333,110394.6722,2.368740565,3246.0,1494.844381,2330.832808,0.0,1.348143983,234.5976875,1.2324517,7.0,1.118513749,11.18,87.86,0.49,4.0,264.6136667,0.96,11.32,87.66,0.48,8.5,35.689,1.02,9.18,69.93,1.84,85.99,19.05,824.8803333,2.29,2.085981308,11.16,4.915833333,79.93416667,54.73,9.44,30.91,65.35,0.065,2.09,0.17,0.036,0.048,5.35,0.13,5.310496311,0.095724992,57.94589872,0.024291333,5.569999971,0.052802298,0.099833458,340.875,0.017209452,0.073835207,5.3649989,0.347114389,4.019133798,1.0,0.467673001,29.40080251,0.408850648,17.07618865,22.59604962,19.03,61.79978525,0.2,75.0,24.45454545,11.0,60.0,26.5,8.0,125.687916675,107.0,42.97714928,553.0416667,446.0416667,88.78504673
2025-06-24 23:00:00,2.585669025,1152.250139,111430.3142,2.4580092,3400.0,1504.612279,2360.504769,0.0,1.347935557,236.6716674,1.237329685,7.0,1.070416502,11.21,87.8,0.48,4.1,270.59,0.99,11.45,87.54,0.48,8.9,36.455,1.01,9.29,69.63,1.73,78.68666667,19.35,831.773,2.25,2.098455598,10.87,4.9325,79.8,55.12,8.84,31.92,66.34,0.064,2.01,0.16,0.038,0.047,5.18,0.14,5.78277688,0.096655835,57.87665765,0.025513445,5.429191421,0.075547422,0.075109382,332.8843333,0.010404652,0.076628946,5.10236065,0.410586939,4.170938755,1.0,0.589879643,0.0,0.662693571,8.258408214,0.0,9.333333333,81.27448821,0.116167857,75.0,24.45454545,11.0,60.0,26.5,8.0,123.6775,107.0,43.00150833,545.0,438.0,79.71962617
2025-06-25 00:00:00,2.597929436,1148.563889,110870.0931,2.470422159,3400.0,1480.993858,2325.161903,0.0,1.348200667,234.0033247,1.250131322,7.0,1.109821142,11.21,87.8,0.48,4.1,270.59,0.99,11.45,87.54,0.48,8.9,36.455,1.01,9.29,69.63,1.73,78.68666667,19.35,831.773,2.25,2.098455598,10.87,4.9325,79.8,55.12,8.84,31.92,66.34,0.064,2.01,0.16,0.038,0.047,5.18,0.14,5.78277688,0.096655835,57.87665765,0.025513445,5.429191421,0.075547422,0.075109382,332.8843333,0.010404652,0.076628946,5.10236065,0.410586939,4.170938755,1.0,0.589879643,0.0,0.662693571,8.258408214,0.0,9.333333333,81.27448821,0.116167857,90.0,25.16666667,12.0,60.0,26.5,8.0,122.7375,115.0,43.99522864,545.0,430.0,84.34782609
2025-06-25 01:00:00,2.606147883,1154.088889,110472.4644,2.47930886,3400.0,1465.261772,2325.985061,0.0,1.348124111,233.440705,1.258427079,7.0,1.110462542,11.21,87.8,0.48,4.1,270.59,0.99,11.45,87.54,0.48,8.9,36.455,1.01,9.29,69.63,1.73,78.68666667,19.35,831.773,2.25,2.098455598,10.87,4.9325,79.8,55.12,8.84,31.92,66.34,0.064,2.01,0.16,0.038,0.047,5.18,0.14,5.78277688,0.096655835,57.87665765,0.025513445,5.429191421,0.075547422,0.075109382,332.8843333,0.010404652,0.076628946,5.10236065,0.410586939,4.170938755,1.0,0.589879643,0.0,0.662693571,8.258408214,0.0,9.333333333,81.27448821,0.116167857,90.0,25.16666667,12.0,60.0,26.5,8.0,122.7375,115.0,43.60313289,545.0,430.0,85.65217391
2025-06-25 02:00:00,2.581681531,1151.3275,110794.9169,2.471370738,3399.0,1498.058647,2329.297133,0.0,1.348091564,235.2784672,1.233715414,7.0,1.136405335,11.21,87.8,0.48,4.1,270.59,0.99,11.45,87.54,0.48,8.9,36.455,1.01,9.29,69.63,1.73,78.68666667,19.35,831.773,2.25,2.098455598,10.87,4.9325,79.8,55.12,8.84,31.92,66.34,0.064,2.01,0.16,0.038,0.047,5.18,0.14,5.78277688,0.096655835,57.87665765,0.025513445,5.429191421,0.075547422,0.075109382,332.8843333,0.010404652,0.076628946,5.10236065,0.410586939,4.170938755,1.0,0.589879643,0.0,0.662693571,8.258408214,0.0,9.333333333,81.27448821,0.116167857,90.0,25.16666667,12.0,60.0,26.5,8.0,122.472222225,125.0,42.64288297,548.6388889,423.6388889,86.96
2025-06-25 03:00:00,2.584655419,1149.504722,110859.2667,2.509879981,3454.0,1496.166167,2299.854861,0.0,1.348225961,234.9072103,1.236356744,7.0,1.120488564,11.21,87.8,0.48,4.1,270.59,0.99,11.45,87.54,0.48,8.9,36.455,1.01,9.29,69.63,1.73,78.68666667,19.35,831.773,2.25,2.098455598,10.87,4.9325,79.8,55.12,8.84,31.92,66.34,0.064,2.01,0.16,0.038,0.047,5.18,0.14,5.78277688,0.096655835,57.87665765,0.025513445,5.429191421,0.075547422,0.075109382,332.8843333,0.010404652,0.076628946,5.10236065,0.410586939,4.170938755,1.0,0.589879643,0.0,0.662693571,8.258408214,0.0,9.333333333,81.27448821,0.116167857,90.0,25.16666667,12.0,60.0,26.5,8.0,122.8125,125.0,43.24958717,550.0,425.0,87.76
2025-06-25 04:00:00,2.599806247,1153.508333,110356.73,2.554860731,3500.0,1471.334372,2312.912347,0.0,1.348137331,233.4360869,1.251748471,7.0,1.116015646,11.21,87.8,0.48,4.1,270.59,0.99,11.45,87.54,0.48,8.9,36.455,1.01,9.29,69.63,1.73,78.68666667,19.35,831.773,2.25,2.098455598,10.87,4.9325,79.8,55.12,8.84,31.92,66.34,0.064,2.01,0.16,0.038,0.047,5.18,0.14,5.78277688,0.096655835,57.87665765,0.025513445,5.429191421,0.075547422,0.075109382,332.8843333,0.010404652,0.076628946,5.10236065,0.410586939,4.170938755,1.0,0.589879643,0.0,0.662693571,8.258408214,0.0,9.333333333,81.27448821,0.116167857,90.0,25.16666667,12.0,60.0,26.5,8.0,123.4,120.0,43.65571103,550.0,430.0,87.5
2025-06-25 05:00:00,2.597181947,1158.994167,110189.7522,2.557999317,3499.0,1472.421778,2299.043331,0.0,1.348388758,234.2614581,1.248720128,7.0,1.223314568,11.21,87.8,0.48,4.1,270.59,0.99,11.45,87.54,0.48,8.9,36.455,1.01,9.29,69.63,1.73,78.68666667,19.35,831.773,2.25,2.098455598,10.87,4.9325,79.8,55.12,8.84,31.92,66.34,0.064,2.01,0.16,0.038,0.047,5.18,0.14,5.78277688,0.096655835,57.87665765,0.025513445,5.429191421,0.075547422,0.075109382,332.8843333,0.010404652,0.076628946,5.10236065,0.410586939,4.170938755,1.0,0.589879643,0.0,0.662693571,8.258408214,0.0,9.333333333,81.27448821,0.116167857,90.0,25.16666667,12.0,60.0,26.5,8.0,124.4,120.0,43.47897131,554.0,434.0,92.75
2025-06-25 06:00:00,2.632079496,1169.028512,109865.2157,2.565550948,3499.0,1429.903463,2309.996215,0.0,1.348127107,233.050193,1.283790124,7.0,1.226723976,11.21,87.8,0.48,4.1,270.59,0.99,11.45,87.54,0.48,8.9,36.455,1.01,9.29,69.63,1.73,78.68666667,19.35,831.773,2.25,2.098455598,10.87,4.9325,79.8,55.12,8.84,31.92,66.34,0.064,2.01,0.16,0.038,0.047,5.18,0.14,5.78277688,0.096655835,57.87665765,0.025513445,5.429191421,0.075547422,0.075109382,332.8843333,0.010404652,0.076628946,5.10236065,0.410586939,4.170938755,1.0,0.589879643,0.0,0.662693571,8.258408214,0.0,9.333333333,81.27448821,0.116167857,90.0,25.16666667,12.0,60.0,26.5,8.0,123.475,130.0,43.52321236,555.0,425.0,84.53846154
2025-06-25 07:00:00,2.645486299,1171.776349,110508.2,2.550632453,3499.0,1420.04683,2309.01705,0.0,1.347782378,233.759273,1.297929938,7.0,1.110974257,11.21,87.8,0.48,4.1,270.59,0.99,11.45,87.54,0.48,8.9,36.455,1.01,9.29,69.63,1.73,78.68666667,19.35,831.773,2.25,2.098455598,10.87,4.9325,79.8,55.12,8.84,31.92,66.34,0.064,2.01,0.16,0.038,0.047,5.18,0.14,5.78277688,0.096655835,57.87665765,0.025513445,5.429191421,0.075547422,0.075109382,332.8843333,0.010404652,0.076628946,5.10236065,0.410586939,4.170938755,1.0,0.589879643,0.0,0.662693571,8.258408214,0.0,9.333333333,81.27448821,0.116167857,90.0,25.16666667,12.0,60.0,26.5,8.0,124.53805555,131.0,43.03969029,559.7222222,428.7222222,84.35114504
2025-06-25 08:00:00,2.628327453,1165.306389,110292.51,2.556347452,3500.0,1437.952394,2303.505481,0.0,1.348341139,233.4740561,1.279930358,7.0,1.135713297,11.14,87.87,0.48,4.3,270.59,0.99,11.45,87.54,0.48,8.9,36.455,1.01,9.3,69.48,1.76,78.68666667,19.46,831.773,2.47,2.027624309,11.01,4.9325,79.8,54.63,9.54,31.92,66.34,0.063,2.1,0.17,0.037,0.05,5.43,0.15,5.78277688,0.096655835,57.87665765,0.025513445,5.429191421,0.075547422,0.075109382,332.8843333,0.010404652,0.076628946,5.10236065,0.410586939,4.170938755,1.0,0.589879643,29.99,0.662693571,8.258408214,21.98,9.333333333,81.27448821,0.116167857,90.0,25.16666667,12.0,60.0,26.5,8.0,124.725,130.0,42.52448278,560.0,430.0,84.23076923
2025-06-25 09:00:00,2.646030197,1172.25,110241.0883,2.557539133,3500.0,1418.088233,2301.740322,0.0,1.348187967,233.4571856,1.298062844,7.0,1.238623688,11.14,87.87,0.48,4.3,270.59,0.99,11.45,87.54,0.48,8.9,36.455,1.01,9.3,69.48,1.76,78.68666667,19.46,831.773,2.47,2.027624309,11.01,4.9325,79.8,54.63,9.54,31.92,66.34,0.063,2.1,0.17,0.037,0.05,5.43,0.15,5.78277688,0.096655835,57.87665765,0.025513445,5.429191421,0.075547422,0.075109382,332.8843333,0.010404652,0.076628946,5.10236065,0.410586939,4.170938755,1.0,0.589879643,29.99,0.662693571,8.258408214,21.98,9.333333333,81.27448821,0.116167857,90.0,25.16666667,12.0,60.0,26.5,8.0,124.6075,131.0,42.11205036,560.0,429.0,83.96946565
2025-06-25 10:00:00,2.600107667,1172.330833,111076.6731,2.537586532,3499.0,1481.486372,2302.484469,0.0,1.348502681,238.1852044,1.251428764,7.0,1.235450461,11.14,87.87,0.48,4.3,270.59,0.99,11.45,87.54,0.48,8.9,36.455,1.01,9.3,69.48,1.76,78.68666667,19.46,831.773,2.47,2.027624309,11.01,4.9325,79.8,54.63,9.54,31.92,66.34,0.063,2.1,0.17,0.037,0.05,5.43,0.15,5.78277688,0.096655835,57.87665765,0.025513445,5.429191421,0.075547422,0.075109382,332.8843333,0.010404652,0.076628946,5.10236065,0.410586939,4.170938755,1.0,0.589879643,29.99,0.662693571,8.258408214,21.98,9.333333333,81.27448821,0.116167857,90.0,25.16666667,12.0,60.0,26.5,8.0,124.6075,131.0,42.32044356,560.0,429.0,84.35114504
2025-06-25 11:00:00,2.598271075,1169.584444,110297.4086,2.555504074,3499.0,1471.548244,2299.242303,0.0,1.348251281,236.1336344,1.250050761,7.0,1.317397289,11.14,87.87,0.48,4.3,270.59,0.99,11.45,87.54,0.48,8.9,36.455,1.01,9.3,69.48,1.76,78.68666667,19.46,831.773,2.47,2.027624309,11.01,4.9325,79.8,54.63,9.54,31.92,66.34,0.063,2.1,0.17,0.037,0.05,5.43,0.15,5.78277688,0.096655835,57.87665765,0.025513445,5.429191421,0.075547422,0.075109382,332.8843333,0.010404652,0.076628946,5.10236065,0.410586939,4.170938755,1.0,0.589879643,29.99,0.662693571,8.258408214,21.98,9.333333333,81.27448821,0.116167857,90.0,25.16666667,12.0,60.0,26.5,8.0,124.725,130.0,42.41859414,560.0,430.0,84.53846154
2025-06-25 12:00:00,2.620953025,1172.300556,109767.3,2.567838109,3499.0,1440.169839,2301.039553,0.0,1.348171672,234.0511542,1.272804066,7.0,1.247704506,11.14,87.87,0.48,4.3,270.59,0.99,11.45,87.54,0.48,8.9,36.455,1.01,9.3,69.48,1.76,78.68666667,19.46,831.773,2.47,2.027624309,11.01,4.9325,79.8,54.63,9.54,31.92,66.34,0.063,2.1,0.17,0.037,0.05,5.43,0.15,5.78277688,0.096655835,57.87665765,0.025513445,5.429191421,0.075547422,0.075109382,332.8843333,0.010404652,0.076628946,5.10236065,0.410586939,4.170938755,1.0,0.589879643,29.99,0.662693571,8.258408214,21.98,9.333333333,81.27448821,0.116167857,90.0,25.16666667,12.0,60.0,26.5,8.0,123.55,140.0,42.84885925,560.0,420.0,78.57142857
2025-06-25 13:00:00,2.614731986,1166.281944,109745.4306,2.569083082,3500.0,1445.3881,2313.272942,0.0,1.348492403,233.3164872,1.266463625,7.0,1.350294196,11.14,87.87,0.48,4.3,270.59,0.99,11.45,87.54,0.48,8.9,36.455,1.01,9.3,69.48,1.76,78.68666667,19.46,831.773,2.47,2.027624309,11.01,4.9325,79.8,54.63,9.54,31.92,66.34,0.063,2.1,0.17,0.037,0.05,5.43,0.15,5.78277688,0.096655835,57.87665765,0.025513445,5.429191421,0.075547422,0.075109382,332.8843333,0.010404652,0.076628946,5.10236065,0.410586939,4.170938755,1.0,0.589879643,29.99,0.662693571,8.258408214,21.98,9.333333333,81.27448821,0.116167857,90.0,25.16666667,12.0,60.0,26.5,8.0,124.725,130.0,41.61389094,560.0,430.0,84.23076923
2025-06-25 14:00:00,2.57130105,1167.758056,109238.52,2.580260418,3499.0,1490.624278,2304.690231,0.0,1.34821085,235.3689011,1.223005228,7.0,1.377604198,11.14,87.87,0.48,4.3,270.59,0.99,11.45,87.54,0.48,8.9,36.455,1.01,9.3,69.48,1.76,78.68666667,19.46,831.773,2.47,2.027624309,11.01,4.9325,79.8,54.63,9.54,31.92,66.34,0.063,2.1,0.17,0.037,0.05,5.43,0.15,5.78277688,0.096655835,57.87665765,0.025513445,5.429191421,0.075547422,0.075109382,332.8843333,0.010404652,0.076628946,5.10236065,0.410586939,4.170938755,1.0,0.589879643,29.99,0.662693571,8.258408214,21.98,9.333333333,81.27448821,0.116167857,90.0,25.16666667,12.0,60.0,26.5,8.0,123.80069445000001,135.0,41.796557,558.6527778,423.6527778,79.25925926
2025-06-25 15:00:00,2.543197725,1174.151944,107795.6708,2.393702402,3203.0,1506.600606,2315.648094,0.0,1.348075272,235.1913219,1.19507413,7.0,1.812521731,11.14,87.87,0.48,4.3,270.59,0.99,11.45,87.54,0.48,8.9,36.455,1.01,9.3,69.48,1.76,78.68666667,19.46,831.773,2.47,2.027624309,11.01,4.9325,79.8,54.63,9.54,31.92,66.34,0.063,2.1,0.17,0.037,0.05,5.43,0.15,5.78277688,0.096655835,57.87665765,0.025513445,5.429191421,0.075547422,0.075109382,332.8843333,0.010404652,0.076628946,5.10236065,0.410586939,4.170938755,1.0,0.589879643,29.99,0.662693571,8.258408214,21.98,9.333333333,81.27448821,0.116167857,90.0,25.16666667,12.0,60.0,26.5,8.0,122.83194445000001,110.0,40.43711981,543.0277778,433.0277778,88.36363636
2025-06-25 16:00:00,2.562479822,1147.803333,107340.3131,2.250830521,2999.0,1475.386703,2364.637028,0.0,1.348306756,228.6321664,1.214112636,7.0,1.273883604,11.48,87.55,0.47,4.1,270.59,0.97,11.45,87.54,0.48,8.9,36.455,1.01,9.24,69.71,1.82,78.68666667,19.23,831.773,2.34,2.093984962,11.14,4.9325,79.8,54.74,9.36,31.92,66.34,0.065,2.05,0.17,0.036,0.048,5.32,0.15,5.78277688,0.096655835,57.87665765,0.025513445,5.429191421,0.075547422,0.075109382,332.8843333,0.010404652,0.076628946,5.10236065,0.410586939,4.170938755,1.0,0.589879643,0.0,0.662693571,8.258408214,0.0,9.333333333,81.27448821,0.116167857,90.0,25.16666667,12.0,60.0,26.5,8.0,120.76805555,95.0,41.22791342,527.7222222,432.7222222,84.63157895
2025-06-25 17:00:00,2.5548763,1107.144444,108851.8725,2.220330707,3000.0,1504.641569,2341.505108,0.0,1.348144011,225.702725,1.206864156,7.0,1.30359041,11.48,87.55,0.47,4.1,270.59,0.97,11.45,87.54,0.48,8.9,36.455,1.01,9.24,69.71,1.82,78.68666667,19.23,831.773,2.34,2.093984962,11.14,4.9325,79.8,54.74,9.36,31.92,66.34,0.065,2.05,0.17,0.036,0.048,5.32,0.15,5.78277688,0.096655835,57.87665765,0.025513445,5.429191421,0.075547422,0.075109382,332.8843333,0.010404652,0.076628946,5.10236065,0.410586939,4.170938755,1.0,0.589879643,0.0,0.662693571,8.258408214,0.0,9.333333333,81.27448821,0.116167857,90.0,25.16666667,12.0,60.0,26.5,8.0,122.91875,85.0,41.22625547,531.625,446.625,83.64705882
2025-06-25 18:00:00,2.562712878,1107.950556,110782.7314,2.181651953,3000.0,1523.569631,2331.04535,0.0,1.347993283,229.4866486,1.214648316,7.0,1.295437908,11.48,87.55,0.47,4.1,270.59,0.97,11.45,87.54,0.48,8.9,36.455,1.01,9.24,69.71,1.82,78.68666667,19.23,831.773,2.34,2.093984962,11.14,4.9325,79.8,54.74,9.36,31.92,66.34,0.065,2.05,0.17,0.036,0.048,5.32,0.15,5.78277688,0.096655835,57.87665765,0.025513445,5.429191421,0.075547422,0.075109382,332.8843333,0.010404652,0.076628946,5.10236065,0.410586939,4.170938755,1.0,0.589879643,0.0,0.662693571,8.258408214,0.0,9.333333333,81.27448821,0.116167857,90.0,25.16666667,12.0,60.0,26.5,8.0,124.390277775,85.0,41.99526122,537.5111111,452.5111111,85.05882353
2025-06-25 19:00:00,2.593782125,1111.223611,111367.2342,2.169484544,2999.0,1492.380653,2337.049086,0.0,1.348354969,229.1281536,1.245568786,7.0,1.264093868,11.48,87.55,0.47,4.1,270.59,0.97,11.45,87.54,0.48,8.9,36.455,1.01,9.24,69.71,1.82,78.68666667,19.23,831.773,2.34,2.093984962,11.14,4.9325,79.8,54.74,9.36,31.92,66.34,0.065,2.05,0.17,0.036,0.048,5.32,0.15,5.78277688,0.096655835,57.87665765,0.025513445,5.429191421,0.075547422,0.075109382,332.8843333,0.010404652,0.076628946,5.10236065,0.410586939,4.170938755,1.0,0.589879643,0.0,0.662693571,8.258408214,0.0,9.333333333,81.27448821,0.116167857,90.0,25.16666667,12.0,60.0,26.5,8.0,123.9975,83.0,43.36713511,535.0,452.0,85.06024096
2025-06-25 20:00:00,2.592218792,1111.530833,112290.9472,2.152364367,3000.0,1507.522539,2347.866797,0.0,1.348352547,231.1602006,1.243824663,7.0,1.229981676,11.48,87.55,0.47,4.1,270.59,0.97,11.45,87.54,0.48,8.9,36.455,1.01,9.24,69.71,1.82,78.68666667,19.23,831.773,2.34,2.093984962,11.14,4.9325,79.8,54.74,9.36,31.92,66.34,0.065,2.05,0.17,0.036,0.048,5.32,0.15,5.78277688,0.096655835,57.87665765,0.025513445,5.429191421,0.075547422,0.075109382,332.8843333,0.010404652,0.076628946,5.10236065,0.410586939,4.170938755,1.0,0.589879643,0.0,0.662693571,8.258408214,0.0,9.333333333,81.27448821,0.116167857,90.0,25.16666667,12.0,60.0,26.5,8.0,123.7625,85.0,43.05624231,535.0,450.0,85.29411765
2025-06-25 21:00:00,2.606746661,1119.880556,112095.7911,2.155391338,2999.0,1475.006658,2343.421575,0.0,1.338707494,231.1814828,1.268039183,7.0,1.359375005,11.48,87.55,0.47,4.1,270.59,0.97,11.45,87.54,0.48,8.9,36.455,1.01,9.24,69.71,1.82,78.68666667,19.23,831.773,2.34,2.093984962,11.14,4.9325,79.8,54.74,9.36,31.92,66.34,0.065,2.05,0.17,0.036,0.048,5.32,0.15,5.78277688,0.096655835,57.87665765,0.025513445,5.429191421,0.075547422,0.075109382,332.8843333,0.010404652,0.076628946,5.10236065,0.410586939,4.170938755,1.0,0.589879643,0.0,0.662693571,8.258408214,0.0,9.333333333,81.27448821,0.116167857,90.0,25.16666667,12.0,60.0,26.5,8.0,124.343333325,93.0,42.82568378,541.0833333,448.0833333,85.05376344
2025-06-25 22:00:00,2.586576406,1126.541111,110364.1214,2.18992266,3000.0,1487.717397,2329.243544,0.0,1.348366444,230.1129281,1.238313922,7.0,1.271976289,11.48,87.55,0.47,4.1,270.59,0.97,11.45,87.54,0.48,8.9,36.455,1.01,9.24,69.71,1.82,78.68666667,19.23,831.773,2.34,2.093984962,11.14,4.9325,79.8,54.74,9.36,31.92,66.34,0.065,2.05,0.17,0.036,0.048,5.32,0.15,5.78277688,0.096655835,57.87665765,0.025513445,5.429191421,0.075547422,0.075109382,332.8843333,0.010404652,0.076628946,5.10236065,0.410586939,4.170938755,1.0,0.589879643,0.0,0.662693571,8.258408214,0.0,9.333333333,81.27448821,0.116167857,90.0,25.16666667,12.0,60.0,26.5,8.0,125.08069445,109.0,42.68307564,551.5527778,442.5527778,84.40366972
2025-06-25 23:00:00,2.591117594,1138.819722,110388.1961,2.189445303,3000.0,1482.771631,2281.003453,0.0,1.348161414,231.8280694,1.243038197,7.0,1.264161392,11.27,87.75,0.47,3.5,276.5193333,0.98,11.49,87.49,0.49,7.5,36.972333340000006,1.02,9.27,69.56,1.76,80.27333333,19.41,823.7376667,2.21,2.09039548,11.1,5.015833333,79.81666667,54.94,9.24,32.88,66.34,0.065,2.01,0.17,0.038,0.047,5.31,0.14,5.364419478,0.127347368,57.67752061,0.029723985,5.713479238,0.087347368,0.072643608,344.2593333,0.013238533,0.080468469,5.374969839,0.409434874,4.349214255,1.0,0.7,0.0,0.94,1.18,0.0,7.568333333,96.14,0.1,90.0,25.16666667,12.0,60.0,26.5,8.0,127.1448611,117.0,42.38387017,563.5694444,446.5694444,85.47008547
2025-06-26 00:00:00,2.619948342,1136.055833,110332.8636,2.208787762,3025.0,1448.376286,2280.473817,0.0,1.348584633,229.4265139,1.271333969,7.0,1.296821973,11.27,87.75,0.47,3.5,276.5193333,0.98,11.49,87.49,0.49,7.5,36.972333340000006,1.02,9.27,69.56,1.76,80.27333333,19.41,823.7376667,2.21,2.09039548,11.1,5.015833333,79.81666667,54.94,9.24,32.88,66.34,0.065,2.01,0.17,0.038,0.047,5.31,0.14,5.364419478,0.127347368,57.67752061,0.029723985,5.713479238,0.087347368,0.072643608,344.2593333,0.013238533,0.080468469,5.374969839,0.409434874,4.349214255,1.0,0.7,0.0,0.94,1.18,0.0,7.568333333,96.14,0.1,90.0,25.16666667,12.0,60.0,26.5,8.0,125.04930555,120.0,41.98606744,556.5972222,436.5972222,87.5
2025-06-26 01:00:00,2.618236347,1138.289167,110802.2133,2.544595011,3500.0,1454.975606,2316.561019,0.0,1.348257897,230.719815,1.269925428,7.0,1.185961672,11.27,87.75,0.47,3.5,276.5193333,0.98,11.49,87.49,0.49,7.5,36.972333340000006,1.02,9.27,69.56,1.76,80.27333333,19.41,823.7376667,2.21,2.09039548,11.1,5.015833333,79.81666667,54.94,9.24,32.88,66.34,0.065,2.01,0.17,0.038,0.047,5.31,0.14,5.364419478,0.127347368,57.67752061,0.029723985,5.713479238,0.087347368,0.072643608,344.2593333,0.013238533,0.080468469,5.374969839,0.409434874,4.349214255,1.0,0.7,0.0,0.94,1.18,0.0,7.568333333,96.14,0.1,90.0,25.16666667,12.0,60.0,26.5,8.0,124.89694445,112.0,41.89228089,552.2277778,440.2277778,84.82142857
2025-06-26 02:00:00,2.588429072,1137.484722,111060.1269,2.537964364,3499.0,1494.737147,2312.285319,0.0,1.348286825,233.0810714,1.240173201,7.0,1.272415168,11.27,87.75,0.47,3.5,276.5193333,0.98,11.49,87.49,0.49,7.5,36.972333340000006,1.02,9.27,69.56,1.76,80.27333333,19.41,823.7376667,2.21,2.09039548,11.1,5.015833333,79.81666667,54.94,9.24,32.88,66.34,0.065,2.01,0.17,0.038,0.047,5.31,0.14,5.364419478,0.127347368,57.67752061,0.029723985,5.713479238,0.087347368,0.072643608,344.2593333,0.013238533,0.080468469,5.374969839,0.409434874,4.349214255,1.0,0.7,0.0,0.94,1.18,0.0,7.568333333,96.14,0.1,90.0,25.16666667,12.0,60.0,26.5,8.0,123.995,116.0,42.29800469,550.5,434.5,85.34482759
2025-06-26 03:00:00,2.574315061,1137.882222,110252.5597,2.556542983,3499.0,1500.504194,2311.315239,0.0,1.348148817,232.47129,1.226207114,7.0,1.280938972,11.27,87.75,0.47,3.5,276.5193333,0.98,11.49,87.49,0.49,7.5,36.972333340000006,1.02,9.27,69.56,1.76,80.27333333,19.41,823.7376667,2.21,2.09039548,11.1,5.015833333,79.81666667,54.94,9.24,32.88,66.34,0.065,2.01,0.17,0.038,0.047,5.31,0.14,5.364419478,0.127347368,57.67752061,0.029723985,5.713479238,0.087347368,0.072643608,344.2593333,0.013238533,0.080468469,5.374969839,0.409434874,4.349214255,1.0,0.7,0.0,0.94,1.18,0.0,7.568333333,96.14,0.1,90.0,25.16666667,12.0,60.0,26.5,8.0,124.9613889,118.0,42.05589003,555.3055556,437.3055556,84.74576271
2025-06-26 04:00:00,2.585728431,1164.305278,110229.1758,2.557815361,3500.0,1486.997564,2325.709297,0.0,1.348201242,236.0555522,1.237355419,7.0,1.314156546,11.27,87.75,0.47,3.5,276.5193333,0.98,11.49,87.49,0.49,7.5,36.972333340000006,1.02,9.27,69.56,1.76,80.27333333,19.41,823.7376667,2.21,2.09039548,11.1,5.015833333,79.81666667,54.94,9.24,32.88,66.34,0.065,2.01,0.17,0.038,0.047,5.31,0.14,5.364419478,0.127347368,57.67752061,0.029723985,5.713479238,0.087347368,0.072643608,344.2593333,0.013238533,0.080468469,5.374969839,0.409434874,4.349214255,1.0,0.7,0.0,0.94,1.18,0.0,7.568333333,96.14,0.1,90.0,25.16666667,12.0,60.0,26.5,8.0,126.2525,117.0,42.17004192,560.0,443.0,84.52991453
2025-06-26 05:00:00,2.600831025,1165.963889,109947.5986,2.564361995,3500.0,1465.1358,2320.2918,0.0,1.348206658,234.6094936,1.252733487,7.0,1.322022092,11.27,87.75,0.47,3.5,276.5193333,0.98,11.49,87.49,0.49,7.5,36.972333340000006,1.02,9.27,69.56,1.76,80.27333333,19.41,823.7376667,2.21,2.09039548,11.1,5.015833333,79.81666667,54.94,9.24,32.88,66.34,0.065,2.01,0.17,0.038,0.047,5.31,0.14,5.364419478,0.127347368,57.67752061,0.029723985,5.713479238,0.087347368,0.072643608,344.2593333,0.013238533,0.080468469,5.374969839,0.409434874,4.349214255,1.0,0.7,0.0,0.94,1.18,0.0,7.568333333,96.14,0.1,90.0,25.16666667,12.0,60.0,26.5,8.0,126.135,118.0,43.10683622,560.0,442.0,85.0
2025-06-26 06:00:00,2.589488917,1156.195851,110476.0884,2.551373388,3499.0,1486.57995,2316.721141,0.0,1.348117353,234.965495,1.241244909,7.0,1.273397884,11.27,87.75,0.47,3.5,276.5193333,0.98,11.49,87.49,0.49,7.5,36.972333340000006,1.02,9.27,69.56,1.76,80.27333333,19.41,823.7376667,2.21,2.09039548,11.1,5.015833333,79.81666667,54.94,9.24,32.88,66.34,0.065,2.01,0.17,0.038,0.047,5.31,0.14,5.364419478,0.127347368,57.67752061,0.029723985,5.713479238,0.087347368,0.072643608,344.2593333,0.013238533,0.080468469,5.374969839,0.409434874,4.349214255,1.0,0.7,0.0,0.94,1.18,0.0,7.568333333,96.14,0.1,90.0,25.16666667,12.0,60.0,26.5,8.0,126.258333325,115.0,42.4029988,559.0833333,444.0833333,85.2173913
2025-06-26 07:00:00,2.614564108,1155.373444,110768.339,2.545372713,3500.0,1461.433481,2327.220913,0.0,1.347834585,233.8648008,1.266488805,7.0,1.273624807,11.27,87.75,0.47,3.5,276.5193333,0.98,11.49,87.49,0.49,7.5,36.972333340000006,1.02,9.27,69.56,1.76,80.27333333,19.41,823.7376667,2.21,2.09039548,11.1,5.015833333,79.81666667,54.94,9.24,32.88,66.34,0.065,2.01,0.17,0.038,0.047,5.31,0.14,5.364419478,0.127347368,57.67752061,0.029723985,5.713479238,0.087347368,0.072643608,344.2593333,0.013238533,0.080468469,5.374969839,0.409434874,4.349214255,1.0,0.7,0.0,0.94,1.18,0.0,7.568333333,96.14,0.1,90.0,25.16666667,12.0,60.0,26.5,8.0,125.0025,117.0,42.03315456,555.0,438.0,85.38461538
2025-06-26 08:00:00,2.642646358,1151.144722,110620.4367,2.54804611,3499.0,1426.213864,2341.505347,0.0,1.348199425,231.0428017,1.294410567,7.0,1.338816553,11.16,87.85,0.48,4.0,276.5193333,0.99,11.45,87.54,0.48,8.9,36.972333340000006,1.01,9.32,69.46,1.8,80.27333333,19.42,823.7376667,2.29,2.076335878,10.88,5.015833333,79.81666667,55.04,9.44,32.24,66.34,0.064,2.01,0.19,0.037,0.047,5.24,0.14,5.78277688,0.096655835,57.87665765,0.025513445,5.429191421,0.075547422,0.075109382,344.2593333,0.010404652,0.076628946,5.10236065,0.410586939,4.170938755,1.0,0.589879643,0.0,0.662693571,8.258408214,0.0,7.568333333,81.27448821,0.116167857,90.0,25.16666667,12.0,60.0,26.5,8.0,125.2375,115.0,41.89856603,555.0,440.0,84.08695652
2025-06-26 09:00:00,2.637381756,1154.041389,110662.9708,2.547067338,3499.0,1432.128036,2321.777428,0.0,1.348253664,231.9831897,1.289237242,7.0,1.387461408,11.16,87.85,0.48,4.0,276.5193333,0.99,11.45,87.54,0.48,8.9,36.972333340000006,1.01,9.32,69.46,1.8,80.27333333,19.42,823.7376667,2.29,2.076335878,10.88,5.015833333,79.81666667,55.04,9.44,32.24,66.34,0.064,2.01,0.19,0.037,0.047,5.24,0.14,5.78277688,0.096655835,57.87665765,0.025513445,5.429191421,0.075547422,0.075109382,344.2593333,0.010404652,0.076628946,5.10236065,0.410586939,4.170938755,1.0,0.589879643,0.0,0.662693571,8.258408214,0.0,7.568333333,81.27448821,0.116167857,90.0,25.16666667,12.0,60.0,26.5,8.0,125.12,116.0,42.41709931,555.0,439.0,84.74137931
2025-06-26 10:00:00,2.587613242,1154.981944,112009.16,2.517192198,3500.0,1508.843081,2320.736647,0.0,1.347994453,238.1334417,1.239691375,7.0,1.319237108,11.16,87.85,0.48,4.0,276.5193333,0.99,11.45,87.54,0.48,8.9,36.972333340000006,1.01,9.32,69.46,1.8,80.27333333,19.42,823.7376667,2.29,2.076335878,10.88,5.015833333,79.81666667,55.04,9.44,32.24,66.34,0.064,2.01,0.19,0.037,0.047,5.24,0.14,5.78277688,0.096655835,57.87665765,0.025513445,5.429191421,0.075547422,0.075109382,344.2593333,0.010404652,0.076628946,5.10236065,0.410586939,4.170938755,1.0,0.589879643,0.0,0.662693571,8.258408214,0.0,7.568333333,81.27448821,0.116167857,90.0,25.16666667,12.0,60.0,26.5,8.0,124.7675,119.0,42.27073011,555.0,436.0,84.78991597
2025-06-26 11:00:00,2.617090986,1156.174722,111510.6014,2.527717749,3499.0,1466.661719,2319.417672,0.0,1.347973383,235.4293822,1.269185717,7.0,1.417050051,11.16,87.85,0.48,4.0,276.5193333,0.99,11.45,87.54,0.48,8.9,36.972333340000006,1.01,9.32,69.46,1.8,80.27333333,19.42,823.7376667,2.29,2.076335878,10.88,5.015833333,79.81666667,55.04,9.44,32.24,66.34,0.064,2.01,0.19,0.037,0.047,5.24,0.14,5.78277688,0.096655835,57.87665765,0.025513445,5.429191421,0.075547422,0.075109382,344.2593333,0.010404652,0.076628946,5.10236065,0.410586939,4.170938755,1.0,0.589879643,0.0,0.662693571,8.258408214,0.0,7.568333333,81.27448821,0.116167857,90.0,25.16666667,12.0,60.0,26.5,8.0,124.65,120.0,41.85791542,555.0,435.0,85.16666667
2025-06-26 12:00:00,2.654489672,1124.7775,110941.2203,2.54068292,3499.0,1416.235928,2301.468222,0.0,1.348040894,226.5489608,1.306379886,7.0,1.376304519,11.16,87.85,0.48,4.0,276.5193333,0.99,11.45,87.54,0.48,8.9,36.972333340000006,1.01,9.32,69.46,1.8,80.27333333,19.42,823.7376667,2.29,2.076335878,10.88,5.015833333,79.81666667,55.04,9.44,32.24,66.34,0.064,2.01,0.19,0.037,0.047,5.24,0.14,5.78277688,0.096655835,57.87665765,0.025513445,5.429191421,0.075547422,0.075109382,344.2593333,0.010404652,0.076628946,5.10236065,0.410586939,4.170938755,1.0,0.589879643,0.0,0.662693571,8.258408214,0.0,7.568333333,81.27448821,0.116167857,90.0,25.16666667,12.0,60.0,26.5,8.0,124.885,118.0,42.55658792,555.0,437.0,85.08474576
2025-06-26 13:00:00,2.629119192,1150.419722,111115.3872,2.537427475,3500.0,1448.426792,2332.081003,0.0,1.348180778,232.8017722,1.280905496,7.0,1.344386568,11.16,87.85,0.48,4.0,276.5193333,0.99,11.45,87.54,0.48,8.9,36.972333340000006,1.01,9.32,69.46,1.8,80.27333333,19.42,823.7376667,2.29,2.076335878,10.88,5.015833333,79.81666667,55.04,9.44,32.24,66.34,0.064,2.01,0.19,0.037,0.047,5.24,0.14,5.78277688,0.096655835,57.87665765,0.025513445,5.429191421,0.075547422,0.075109382,344.2593333,0.010404652,0.076628946,5.10236065,0.410586939,4.170938755,1.0,0.589879643,0.0,0.662693571,8.258408214,0.0,7.568333333,81.27448821,0.116167857,90.0,25.16666667,12.0,60.0,26.5,8.0,125.12,116.0,42.60794461,555.0,439.0,84.48275862
2025-06-26 14:00:00,2.60050955,1151.944722,111440.9022,2.529297732,3499.0,1484.984781,2338.979806,0.0,1.348009558,235.5883061,1.252526333,7.0,1.425185706,11.16,87.85,0.48,4.0,276.5193333,0.99,11.45,87.54,0.48,8.9,36.972333340000006,1.01,9.32,69.46,1.8,80.27333333,19.42,823.7376667,2.29,2.076335878,10.88,5.015833333,79.81666667,55.04,9.44,32.24,66.34,0.064,2.01,0.19,0.037,0.047,5.24,0.14,5.78277688,0.096655835,57.87665765,0.025513445,5.429191421,0.075547422,0.075109382,344.2593333,0.010404652,0.076628946,5.10236065,0.410586939,4.170938755,1.0,0.589879643,0.0,0.662693571,8.258408214,0.0,7.568333333,81.27448821,0.116167857,90.0,25.16666667,12.0,60.0,26.5,8.0,125.12,116.0,41.76053128,555.0,439.0,85.25862069
2025-06-26 15:00:00,2.608016575,1139.010278,110411.865,2.553585711,3500.0,1463.276778,2328.924825,0.0,1.348046314,230.7977669,1.260057483,7.0,1.356826289,11.16,87.85,0.48,4.0,276.5193333,0.99,11.45,87.54,0.48,8.9,36.972333340000006,1.01,9.32,69.46,1.8,80.27333333,19.42,823.7376667,2.29,2.076335878,10.88,5.015833333,79.81666667,55.04,9.44,32.24,66.34,0.064,2.01,0.19,0.037,0.047,5.24,0.14,5.78277688,0.096655835,57.87665765,0.025513445,5.429191421,0.075547422,0.075109382,344.2593333,0.010404652,0.076628946,5.10236065,0.410586939,4.170938755,1.0,0.589879643,0.0,0.662693571,8.258408214,0.0,7.568333333,81.27448821,0.116167857,90.0,25.16666667,12.0,60.0,26.5,8.0,125.4725,113.0,41.79334575,555.0,442.0,84.95575221
2025-06-26 16:00:00,2.634460092,1152.333056,110297.095,2.555511335,3499.0,1431.740864,2317.257556,0.0,1.348015581,231.0186253,1.28652715,7.0,1.317144102,11.14,87.88,0.47,4.5,276.5193333,0.98,11.39,87.59,0.49,8.3,36.972333340000006,1.02,9.19,69.65,1.86,80.27333333,19.3,823.7376667,2.32,2.055984556,10.65,5.015833333,79.81666667,55.31,9.59,32.56,66.34,0.067,1.89,0.17,0.036,0.048,5.18,0.14,5.174969994,0.153485086,57.65331698,0.028049161,5.513060077,0.107347368,0.100105386,344.2593333,0.0122152,0.081842805,5.89870553,0.373532608,4.903456115,1.0,0.54,0.0,0.53,1.34,0.0,7.568333333,95.32,0.1,90.0,25.16666667,12.0,60.0,26.5,8.0,124.8336111,118.0,42.25242917,554.7944444,436.7944444,85.6779661
2025-06-26 17:00:00,2.599303903,1150.165833,111445.0825,2.529925319,3500.0,1487.413208,2341.752739,0.0,1.348056569,235.2518889,1.251418733,7.0,1.414484439,11.14,87.88,0.47,4.5,276.5193333,0.98,11.39,87.59,0.49,8.3,36.972333340000006,1.02,9.19,69.65,1.86,80.27333333,19.3,823.7376667,2.32,2.055984556,10.65,5.015833333,79.81666667,55.31,9.59,32.56,66.34,0.067,1.89,0.17,0.036,0.048,5.18,0.14,5.174969994,0.153485086,57.65331698,0.028049161,5.513060077,0.107347368,0.100105386,344.2593333,0.0122152,0.081842805,5.89870553,0.373532608,4.903456115,1.0,0.54,0.0,0.53,1.34,0.0,7.568333333,95.32,0.1,90.0,25.16666667,12.0,60.0,26.5,8.0,124.885,118.0,42.67842306,555.0,437.0,83.47457627
