Repository: saikumar-voptimai/evonith_bf_webapp

# Evonith BF2 — Blast Furnace Intelligence Platform

Monitoring, modelling and optimisation of **Blast Furnace 2 (BF2)** at Evonith Steel: live telemetry from InfluxDB,
manual plant reports from Neon PostgreSQL, a two-zone energy model of the furnace, blend and fuel optimisers, a
conversational assistant (FurnaceMind) and a live digital twin evaluated every hour.

The platform has three deployable parts that share one Python service layer, plus the shared data library:

| Part | Path | What it is |
|---|---|---|
| **Streamlit app** (legacy) | `src/app.py`, `src/custom_pages/` | The original 11-page dashboard; still the home of the model pages. Served under `/legacy` in production |

File: src/assets/data/V10_df_filtered.csv (part 148 of 166)
datetime,Hot Blast PressureBar,Hot Blast Temp.oC,Hot Blast VolumeNm3/Hr.,O2 Enrichment %,OxygenFlowNm3/Hr.,PermeabilityKgs/Hr.,RAFToC,SteamKgs/Hr.,TopPressureBar,TuyereVelocitym/s,Differential PressureTotalBar,Charges/Hrs.,StockRodLevel,COKE_ASH%,COKE_FC%,COKE_IM%,COKE_MOIST%,COKE_MT,COKE_VM%,NUTCOKE_ASH%,NUTCOKE_FC%,NUTCOKE_IM%,NUTCOKE_MOIST%,NUTCOKE_MT,NUTCOKE_VM%,PCI_2_%Ash,PCI_2_%FC,PCI_2_%IM,PCI_2_MT,PCI_2_%VM,Sinter_SP_MT,Sinter_SP_02_Al2O3%,Sinter_SP_02_Basicity,Sinter_SP_02_CaO%,Sinter_SP_02_Cold_Strength_AI,Sinter_SP_02_Cold_strength_TI,Sinter_SP_02_Fe(T)%,Sinter_SP_02_FeO%,Sinter_SP_02_Hot_strength_RDI,Sinter_SP_02_Hot_strength_RI,Sinter_SP_02_K2O%,Sinter_SP_02_MgO%,Sinter_SP_02_MnO%,Sinter_SP_02_Na2O%,Sinter_SP_02_P%,Sinter_SP_02_SiO2%,Sinter_SP_02_TiO2%,ORE_%Al2O3,ORE_%CaO,ORE_%Fe(T),ORE_%K2O,ORE_%LOI,ORE_%MgO,ORE_%MnO,ORE_MT,ORE_%Na2O,ORE_%P,ORE_%SiO2,ORE_%TiO2,ORE_%TM,Geomin Type,FLUX_Al2O3%,FLUX_CaO%,FLUX_Fe2O3%,FLUX_LOI%,FLUX_MgO%,FLUX_MT,FLUX_SiO2%,FLUX_TM%,COKE_DISCHARGE_TIME,WEIGHTED_COKE_ANGLE,TOTAL_COKE_PORTIONS,NON_COKE_DISCHARGE_TIME,WEIGHTED_NON_COKE_ANGLE,TOTAL_NON_COKE_PORTIONS,UnitCost Lakhs/Thm,ActualKg/Thm.,FurnaceTopGasAnalysisCO2ETACO,Act. Fuel RateKg/Thm.,Coke Rate Kg/Thm,ProductionTonnesPerHr
2025-06-26 18:00:00,2.599207444,1174.632222,110403.4739,2.553050465,3499.0,1474.4734,2352.1914,0.0,1.348187956,237.2074575,1.250959412,7.0,1.792115186,11.14,87.88,0.47,4.5,276.5193333,0.98,11.39,87.59,0.49,8.3,36.972333340000006,1.02,9.19,69.65,1.86,80.27333333,19.3,823.7376667,2.32,2.055984556,10.65,5.015833333,79.81666667,55.31,9.59,32.56,66.34,0.067,1.89,0.17,0.036,0.048,5.18,0.14,5.174969994,0.153485086,57.65331698,0.028049161,5.513060077,0.107347368,0.100105386,344.2593333,0.0122152,0.081842805,5.89870553,0.373532608,4.903456115,1.0,0.54,0.0,0.53,1.34,0.0,7.568333333,95.32,0.1,90.0,25.16666667,12.0,60.0,26.5,8.0,125.12,116.0,42.68043483,555.0,439.0,84.22413793
2025-06-26 19:00:00,2.597716478,1172.410556,109160.1992,2.582848096,3500.0,1444.264081,2345.405572,0.0,1.336027392,234.2859353,1.261635275,7.0,1.571221569,11.14,87.88,0.47,4.5,276.5193333,0.98,11.39,87.59,0.49,8.3,36.972333340000006,1.02,9.19,69.65,1.86,80.27333333,19.3,823.7376667,2.32,2.055984556,10.65,5.015833333,79.81666667,55.31,9.59,32.56,66.34,0.067,1.89,0.17,0.036,0.048,5.18,0.14,5.174969994,0.153485086,57.65331698,0.028049161,5.513060077,0.107347368,0.100105386,344.2593333,0.0122152,0.081842805,5.89870553,0.373532608,4.903456115,1.0,0.54,0.0,0.53,1.34,0.0,7.568333333,95.32,0.1,90.0,25.16666667,12.0,60.0,26.5,8.0,125.637777775,118.0,43.16932692,558.0111111,440.0111111,84.74576271
2025-06-26 20:00:00,2.629147356,1158.133056,108153.4089,2.606132439,3499.0,1409.428406,2328.581522,0.0,1.348272414,227.8324708,1.280846797,7.0,1.451128464,11.14,87.88,0.47,4.5,276.5193333,0.98,11.39,87.59,0.49,8.3,36.972333340000006,1.02,9.19,69.65,1.86,80.27333333,19.3,823.7376667,2.32,2.055984556,10.65,5.015833333,79.81666667,55.31,9.59,32.56,66.34,0.067,1.89,0.17,0.036,0.048,5.18,0.14,5.174969994,0.153485086,57.65331698,0.028049161,5.513060077,0.107347368,0.100105386,344.2593333,0.0122152,0.081842805,5.89870553,0.373532608,4.903456115,1.0,0.54,0.0,0.53,1.34,0.0,7.568333333,95.32,0.1,90.0,25.16666667,12.0,60.0,26.5,8.0,126.69180555,119.0,42.99709994,562.6972222,443.6972222,84.45378151
2025-06-26 21:00:00,2.589260947,1173.359167,110194.4508,2.558620905,3500.0,1482.201817,2320.148675,0.0,1.348267575,237.0975153,1.241084274,7.0,1.446959411,11.14,87.88,0.47,4.5,276.5193333,0.98,11.39,87.59,0.49,8.3,36.972333340000006,1.02,9.19,69.65,1.86,80.27333333,19.3,823.7376667,2.32,2.055984556,10.65,5.015833333,79.81666667,55.31,9.59,32.56,66.34,0.067,1.89,0.17,0.036,0.048,5.18,0.14,5.174969994,0.153485086,57.65331698,0.028049161,5.513060077,0.107347368,0.100105386,344.2593333,0.0122152,0.081842805,5.89870553,0.373532608,4.903456115,1.0,0.54,0.0,0.53,1.34,0.0,7.568333333,95.32,0.1,90.0,25.16666667,12.0,60.0,26.5,8.0,126.44097222500001,120.0,42.02039989,562.1638889,442.1638889,87.75
2025-06-26 22:00:00,2.593263678,1169.200556,110252.8922,2.556535277,3499.0,1477.751328,2327.615894,0.0,1.348128931,236.3506142,1.245148831,7.0,1.354564544,11.14,87.88,0.47,4.5,276.5193333,0.98,11.39,87.59,0.49,8.3,36.972333340000006,1.02,9.19,69.65,1.86,80.27333333,19.3,823.7376667,2.32,2.055984556,10.65,5.015833333,79.81666667,55.31,9.59,32.56,66.34,0.067,1.89,0.17,0.036,0.048,5.18,0.14,5.174969994,0.153485086,57.65331698,0.028049161,5.513060077,0.107347368,0.100105386,344.2593333,0.0122152,0.081842805,5.89870553,0.373532608,4.903456115,1.0,0.54,0.0,0.53,1.34,0.0,7.568333333,95.32,0.1,90.0,25.16666667,12.0,60.0,26.5,8.0,125.47055555,122.0,42.15845514,559.2222222,437.2222222,87.86885246
2025-06-26 23:00:00,2.605203453,1168.326111,109650.1381,2.570580198,3499.0,1455.678278,2334.501206,0.0,1.348245278,234.1751547,1.256998417,7.0,1.400610028,11.18,87.83,0.47,4.6,275.715,0.99,11.58,86.92,0.47,7.2,36.75966667,1.03,9.29,69.53,1.82,84.13,19.36,818.643,2.52,2.024118738,10.91,4.918666667,80.18666667,54.86,9.18,33.84,66.34,0.061,1.88,0.16,0.039,0.05,5.39,0.15,5.024616505,0.091737142,58.05296148,0.031145388,5.550261105,0.060734858,0.060734858,340.1563333,0.012236734,0.076767508,5.822090039,0.387129069,4.549314286,1.0,0.413771514,0.0,0.67884389,0.872799287,0.0,10.47766667,62.421312,0.129303598,90.0,25.16666667,12.0,60.0,26.5,8.0,127.15,120.0,43.42522564,565.0,445.0,87.75
2025-06-27 00:00:00,2.626764197,1178.648611,109520.6828,2.574351904,3500.0,1430.042111,2322.193025,0.0,1.348242247,234.1747056,1.279009244,7.0,1.278559021,11.18,87.83,0.47,4.6,275.715,0.99,11.58,86.92,0.47,7.2,36.75966667,1.03,9.29,69.53,1.82,84.13,19.36,818.643,2.52,2.024118738,10.91,4.918666667,80.18666667,54.86,9.18,33.84,66.34,0.061,1.88,0.16,0.039,0.05,5.39,0.15,5.024616505,0.091737142,58.05296148,0.031145388,5.550261105,0.060734858,0.060734858,340.1563333,0.012236734,0.076767508,5.822090039,0.387129069,4.549314286,1.0,0.413771514,0.0,0.67884389,0.872799287,0.0,10.47766667,62.421312,0.129303598,82.0,25.16666667,12.0,60.0,26.5,8.0,127.052083325,125.0,43.31944428,566.9583333,441.9583333,85.92
2025-06-27 01:00:00,2.599239597,1174.166389,109237.1147,2.580293592,3499.0,1457.372831,2319.220383,0.0,1.348173575,234.6299058,1.251114889,7.0,1.436646408,11.18,87.83,0.47,4.6,275.715,0.99,11.58,86.92,0.47,7.2,36.75966667,1.03,9.29,69.53,1.82,84.13,19.36,818.643,2.52,2.024118738,10.91,4.918666667,80.18666667,54.86,9.18,33.84,66.34,0.061,1.88,0.16,0.039,0.05,5.39,0.15,5.024616505,0.091737142,58.05296148,0.031145388,5.550261105,0.060734858,0.060734858,340.1563333,0.012236734,0.076767508,5.822090039,0.387129069,4.549314286,1.0,0.413771514,0.0,0.67884389,0.872799287,0.0,10.47766667,62.421312,0.129303598,82.0,25.16666667,12.0,60.0,26.5,8.0,127.225,130.0,42.46150081,570.0,440.0,85.76923077
2025-06-27 02:00:00,2.608165294,1178.862222,108195.6206,2.605116302,3499.0,1433.260933,2317.876189,0.0,1.348283219,232.4928403,1.259967889,7.0,1.394314236,11.18,87.83,0.47,4.6,275.715,0.99,11.58,86.92,0.47,7.2,36.75966667,1.03,9.29,69.53,1.82,84.13,19.36,818.643,2.52,2.024118738,10.91,4.918666667,80.18666667,54.86,9.18,33.84,66.34,0.061,1.88,0.16,0.039,0.05,5.39,0.15,5.024616505,0.091737142,58.05296148,0.031145388,5.550261105,0.060734858,0.060734858,340.1563333,0.012236734,0.076767508,5.822090039,0.387129069,4.549314286,1.0,0.413771514,0.0,0.67884389,0.872799287,0.0,10.47766667,62.421312,0.129303598,82.0,25.16666667,12.0,60.0,26.5,8.0,127.8125,125.0,41.81866397,570.0,445.0,87.12
2025-06-27 03:00:00,2.607922549,1186.493036,108317.178,2.602937782,3500.0,1435.92722,2336.787217,0.0,1.348183437,233.9855838,1.259707696,7.0,1.387455028,11.18,87.83,0.47,4.6,275.715,0.99,11.58,86.92,0.47,7.2,36.75966667,1.03,9.29,69.53,1.82,84.13,19.36,818.643,2.52,2.024118738,10.91,4.918666667,80.18666667,54.86,9.18,33.84,66.34,0.061,1.88,0.16,0.039,0.05,5.39,0.15,5.024616505,0.091737142,58.05296148,0.031145388,5.550261105,0.060734858,0.060734858,340.1563333,0.012236734,0.076767508,5.822090039,0.387129069,4.549314286,1.0,0.413771514,0.0,0.67884389,0.872799287,0.0,10.47766667,62.421312,0.129303598,82.0,25.16666667,12.0,60.0,26.5,8.0,126.58687325,125.0,41.75421234,565.097493,440.097493,83.6
2025-06-27 04:00:00,2.620615472,1172.810833,108779.1147,2.591891019,3500.0,1425.646144,2314.117269,0.0,1.348293461,231.8587956,1.272399956,7.0,1.363611607,11.18,87.83,0.47,4.6,275.715,0.99,11.58,86.92,0.47,7.2,36.75966667,1.03,9.29,69.53,1.82,84.13,19.36,818.643,2.52,2.024118738,10.91,4.918666667,80.18666667,54.86,9.18,33.84,66.34,0.061,1.88,0.16,0.039,0.05,5.39,0.15,5.024616505,0.091737142,58.05296148,0.031145388,5.550261105,0.060734858,0.060734858,340.1563333,0.012236734,0.076767508,5.822090039,0.387129069,4.549314286,1.0,0.413771514,0.0,0.67884389,0.872799287,0.0,10.47766667,62.421312,0.129303598,82.0,25.16666667,12.0,60.0,26.5,8.0,126.5625,125.0,42.18982297,565.0,440.0,85.44
2025-06-27 05:00:00,2.597640133,1170.398056,108516.7206,2.598154387,3500.0,1449.20005,2284.631453,0.0,1.348258503,232.509385,1.249435078,7.0,1.340605701,11.18,87.83,0.47,4.6,275.715,0.99,11.58,86.92,0.47,7.2,36.75966667,1.03,9.29,69.53,1.82,84.13,19.36,818.643,2.52,2.024118738,10.91,4.918666667,80.18666667,54.86,9.18,33.84,66.34,0.061,1.88,0.16,0.039,0.05,5.39,0.15,5.024616505,0.091737142,58.05296148,0.031145388,5.550261105,0.060734858,0.060734858,340.1563333,0.012236734,0.076767508,5.822090039,0.387129069,4.549314286,1.0,0.413771514,0.0,0.67884389,0.872799287,0.0,10.47766667,62.421312,0.129303598,82.0,25.16666667,12.0,60.0,26.5,8.0,126.824027775,127.0,42.89154931,566.9861111,439.9861111,90.0
2025-06-27 06:00:00,2.59733172,1176.942798,108481.3728,2.599000453,3500.0,1450.153012,2326.169881,0.0,1.348595794,233.35273,1.248831188,7.0,1.384605771,11.18,87.83,0.47,4.6,275.715,0.99,11.58,86.92,0.47,7.2,36.75966667,1.03,9.29,69.53,1.82,84.13,19.36,818.643,2.52,2.024118738,10.91,4.918666667,80.18666667,54.86,9.18,33.84,66.34,0.061,1.88,0.16,0.039,0.05,5.39,0.15,5.024616505,0.091737142,58.05296148,0.031145388,5.550261105,0.060734858,0.060734858,340.1563333,0.012236734,0.076767508,5.822090039,0.387129069,4.549314286,1.0,0.413771514,0.0,0.67884389,0.872799287,0.0,10.47766667,62.421312,0.129303598,82.0,25.16666667,12.0,60.0,26.5,8.0,127.8125,125.0,42.89457947,570.0,445.0,84.24
2025-06-27 07:00:00,2.608897095,1175.159336,108892.5689,2.589192202,3500.0,1441.072763,2306.897846,0.0,1.348324473,233.4174129,1.260512365,7.0,1.303275571,11.18,87.83,0.47,4.6,275.715,0.99,11.58,86.92,0.47,7.2,36.75966667,1.03,9.29,69.53,1.82,84.13,19.36,818.643,2.52,2.024118738,10.91,4.918666667,80.18666667,54.86,9.18,33.84,66.34,0.061,1.88,0.16,0.039,0.05,5.39,0.15,5.024616505,0.091737142,58.05296148,0.031145388,5.550261105,0.060734858,0.060734858,340.1563333,0.012236734,0.076767508,5.822090039,0.387129069,4.549314286,1.0,0.413771514,0.0,0.67884389,0.872799287,0.0,10.47766667,62.421312,0.129303598,82.0,25.16666667,12.0,60.0,26.5,8.0,127.225,130.0,42.85981871,570.0,440.0,84.61538462
2025-06-27 08:00:00,2.581492653,1173.840278,109363.6442,2.577310109,3499.0,1480.394311,2313.388411,0.0,1.348340483,236.0839131,1.233150578,7.0,1.290964973,11.44,87.58,0.46,4.0,275.715,0.98,11.58,86.92,0.47,7.2,36.75966667,1.03,9.2,69.71,1.78,84.13,19.31,818.643,2.42,2.097560976,11.18,4.918666667,80.18666667,54.7,9.16,33.2,66.34,0.066,1.98,0.17,0.036,0.05,5.33,0.15,5.024616505,0.091737142,58.05296148,0.031145388,5.550261105,0.060734858,0.060734858,340.1563333,0.012236734,0.076767508,5.822090039,0.387129069,4.549314286,1.0,0.413771514,0.0,0.67884389,0.872799287,0.0,10.47766667,62.421312,0.129303598,82.0,25.16666667,12.0,60.0,26.5,8.0,127.225,130.0,42.87712764,570.0,440.0,84.46153846
2025-06-27 09:00:00,2.599725892,1176.470278,108946.6797,2.587907006,3500.0,1452.975369,2320.482661,0.0,1.348332078,234.2243106,1.251449907,7.0,1.286053241,11.44,87.58,0.46,4.0,275.715,0.98,11.58,86.92,0.47,7.2,36.75966667,1.03,9.2,69.71,1.78,84.13,19.31,818.643,2.42,2.097560976,11.18,4.918666667,80.18666667,54.7,9.16,33.2,66.34,0.066,1.98,0.17,0.036,0.05,5.33,0.15,5.024616505,0.091737142,58.05296148,0.031145388,5.550261105,0.060734858,0.060734858,340.1563333,0.012236734,0.076767508,5.822090039,0.387129069,4.549314286,1.0,0.413771514,0.0,0.67884389,0.872799287,0.0,10.47766667,62.421312,0.129303598,82.0,25.16666667,12.0,60.0,26.5,8.0,126.3951389,130.0,42.71139706,566.6805556,436.6805556,83.53846154
2025-06-27 10:00:00,2.568491894,1177.174444,108011.2297,2.644591689,3546.0,1477.523542,2324.882903,0.0,1.348263342,234.4601803,1.220361019,6.665277778,1.280854583,11.44,87.58,0.46,4.0,275.715,0.98,11.58,86.92,0.47,7.2,36.75966667,1.03,9.2,69.71,1.78,84.13,19.31,818.643,2.42,2.097560976,11.18,4.918666667,80.18666667,54.7,9.16,33.2,66.34,0.066,1.98,0.17,0.036,0.05,5.33,0.15,5.024616505,0.091737142,58.05296148,0.031145388,5.550261105,0.060734858,0.060734858,340.1563333,0.012236734,0.076767508,5.822090039,0.387129069,4.549314286,1.0,0.413771514,0.0,0.67884389,0.872799287,0.0,10.47766667,62.421312,0.129303598,82.0,25.16666667,12.0,60.0,26.5,8.0,126.02375,124.0,42.40412717,562.375,438.375,83.70967742
2025-06-27 11:00:00,2.582987631,1174.872778,107389.0783,2.850304069,3800.0,1450.992214,2353.485394,0.0,1.348312175,231.7526289,1.234716117,6.5,1.214757003,11.44,87.58,0.46,4.0,275.715,0.98,11.58,86.92,0.47,7.2,36.75966667,1.03,9.2,69.71,1.78,84.13,19.31,818.643,2.42,2.097560976,11.18,4.918666667,80.18666667,54.7,9.16,33.2,66.34,0.066,1.98,0.17,0.036,0.05,5.33,0.15,5.024616505,0.091737142,58.05296148,0.031145388,5.550261105,0.060734858,0.060734858,340.1563333,0.012236734,0.076767508,5.822090039,0.387129069,4.549314286,1.0,0.413771514,0.0,0.67884389,0.872799287,0.0,10.47766667,62.421312,0.129303598,82.0,25.16666667,12.0,60.0,26.5,8.0,124.7963889,121.0,42.81767708,556.0555556,435.0555556,84.21487603
2025-06-27 12:00:00,2.625152675,1177.614167,108485.8703,2.821506687,3800.0,1419.033367,2362.424117,0.0,1.348438175,231.8340928,1.276590759,6.5,1.335457684,11.44,87.58,0.46,4.0,275.715,0.98,11.58,86.92,0.47,7.2,36.75966667,1.03,9.2,69.71,1.78,84.13,19.31,818.643,2.42,2.097560976,11.18,4.918666667,80.18666667,54.7,9.16,33.2,66.34,0.066,1.98,0.17,0.036,0.05,5.33,0.15,5.024616505,0.091737142,58.05296148,0.031145388,5.550261105,0.060734858,0.060734858,340.1563333,0.012236734,0.076767508,5.822090039,0.387129069,4.549314286,1.0,0.413771514,0.0,0.67884389,0.872799287,0.0,10.47766667,62.421312,0.129303598,82.0,25.16666667,12.0,60.0,26.5,8.0,124.800833325,119.0,41.74237208,555.1333333,436.1333333,84.3697479
2025-06-27 13:00:00,2.655598906,1177.937778,111742.62,2.877640852,3992.0,1426.482589,2366.564508,0.0,1.348441744,236.9138067,1.307268667,6.5,1.493123102,11.44,87.58,0.46,4.0,275.715,0.98,11.58,86.92,0.47,7.2,36.75966667,1.03,9.2,69.71,1.78,84.13,19.31,818.643,2.42,2.097560976,11.18,4.918666667,80.18666667,54.7,9.16,33.2,66.34,0.066,1.98,0.17,0.036,0.05,5.33,0.15,5.024616505,0.091737142,58.05296148,0.031145388,5.550261105,0.060734858,0.060734858,340.1563333,0.012236734,0.076767508,5.822090039,0.387129069,4.549314286,1.0,0.413771514,0.0,0.67884389,0.872799287,0.0,10.47766667,62.421312,0.129303598,82.0,25.16666667,12.0,60.0,26.5,8.0,125.0475,123.0,42.42464708,558.0,435.0,84.22764228
2025-06-27 14:00:00,2.644438739,1161.408333,111606.7294,2.887633374,4001.0,1435.430969,2353.593944,0.0,1.348089703,234.5381869,1.296362339,6.5,1.941830667,11.44,87.58,0.46,4.0,275.715,0.98,11.58,86.92,0.47,7.2,36.75966667,1.03,9.2,69.71,1.78,84.13,19.31,818.643,2.42,2.097560976,11.18,4.918666667,80.18666667,54.7,9.16,33.2,66.34,0.066,1.98,0.17,0.036,0.05,5.33,0.15,5.024616505,0.091737142,58.05296148,0.031145388,5.550261105,0.060734858,0.060734858,340.1563333,0.012236734,0.076767508,5.822090039,0.387129069,4.549314286,1.0,0.413771514,0.0,0.67884389,0.872799287,0.0,10.47766667,62.421312,0.129303598,82.0,25.16666667,12.0,60.0,26.5,8.0,125.247916675,115.0,42.03441131,555.0416667,440.0416667,89.82608696
2025-06-27 15:00:00,2.643245147,1156.317222,110180.2028,2.924263813,4000.0,1420.6847,2355.885408,0.0,1.348177147,230.9159542,1.294942083,6.5,1.426147781,11.44,87.58,0.46,4.0,275.715,0.98,11.58,86.92,0.47,7.2,36.75966667,1.03,9.2,69.71,1.78,84.13,19.31,818.643,2.42,2.097560976,11.18,4.918666667,80.18666667,54.7,9.16,33.2,66.34,0.066,1.98,0.17,0.036,0.05,5.33,0.15,5.024616505,0.091737142,58.05296148,0.031145388,5.550261105,0.060734858,0.060734858,340.1563333,0.012236734,0.076767508,5.822090039,0.387129069,4.549314286,1.0,0.413771514,0.0,0.67884389,0.872799287,0.0,10.47766667,62.421312,0.129303598,82.0,25.16666667,12.0,60.0,26.5,8.0,125.2375,115.0,42.61687133,555.0,440.0,89.39130435
2025-06-27 16:00:00,2.640990667,1144.320278,110741.9486,2.909440477,4000.0,1430.061583,2346.550764,0.0,1.348421286,230.2631106,1.292539447,6.5,1.222723816,11.49,87.53,0.47,4.5,275.715,0.98,11.58,86.92,0.47,7.2,36.75966667,1.03,9.14,69.44,1.88,84.13,19.54,818.643,2.42,2.079847909,10.94,4.918666667,80.18666667,54.9,9.13,33.52,66.34,0.067,2.01,0.17,0.035,0.048,5.26,0.15,5.024616505,0.091737142,58.05296148,0.031145388,5.550261105,0.060734858,0.060734858,340.1563333,0.012236734,0.076767508,5.822090039,0.387129069,4.549314286,1.0,0.413771514,0.0,0.67884389,0.872799287,0.0,10.47766667,62.421312,0.129303598,82.0,25.16666667,12.0,60.0,26.5,8.0,124.42444445000001,114.0,42.98062358,551.2777778,437.2777778,84.29824561
2025-06-27 17:00:00,2.6048739,1169.660833,110885.9969,2.905663511,4000.0,1471.550408,2355.932056,0.0,1.348377844,236.8980617,1.2565184,6.5,1.596624286,11.49,87.53,0.47,4.5,275.715,0.98,11.58,86.92,0.47,7.2,36.75966667,1.03,9.14,69.44,1.88,84.13,19.54,818.643,2.42,2.079847909,10.94,4.918666667,80.18666667,54.9,9.13,33.52,66.34,0.067,2.01,0.17,0.035,0.048,5.26,0.15,5.024616505,0.091737142,58.05296148,0.031145388,5.550261105,0.060734858,0.060734858,340.1563333,0.012236734,0.076767508,5.822090039,0.387129069,4.549314286,1.0,0.413771514,0.0,0.67884389,0.872799287,0.0,10.47766667,62.421312,0.129303598,82.0,25.16666667,12.0,60.0,26.5,8.0,124.827083325,120.0,42.9135305,555.7083333,435.7083333,85.33333333
2025-06-27 18:00:00,2.621415219,1170.639722,110338.3036,2.920076601,4000.0,1446.539025,2348.298536,0.0,1.347945075,234.9840506,1.273485019,6.5,1.367746886,11.49,87.53,0.47,4.5,275.715,0.98,11.58,86.92,0.47,7.2,36.75966667,1.03,9.14,69.44,1.88,84.13,19.54,818.643,2.42,2.079847909,10.94,4.918666667,80.18666667,54.9,9.13,33.52,66.34,0.067,2.01,0.17,0.035,0.048,5.26,0.15,5.024616505,0.091737142,58.05296148,0.031145388,5.550261105,0.060734858,0.060734858,340.1563333,0.012236734,0.076767508,5.822090039,0.387129069,4.549314286,1.0,0.413771514,0.0,0.67884389,0.872799287,0.0,10.47766667,62.421312,0.129303598,82.0,25.16666667,12.0,60.0,26.5,8.0,125.02430555000001,120.0,42.47412214,556.4972222,436.4972222,86.33333333
2025-06-27 19:00:00,2.594300528,1173.457778,109406.1258,2.944939365,4000.0,1465.770108,2337.945408,0.0,1.348147586,235.220325,1.246127619,6.5,1.368303908,11.49,87.53,0.47,4.5,275.715,0.98,11.58,86.92,0.47,7.2,36.75966667,1.03,9.14,69.44,1.88,84.13,19.54,818.643,2.42,2.079847909,10.94,4.918666667,80.18666667,54.9,9.13,33.52,66.34,0.067,2.01,0.17,0.035,0.048,5.26,0.15,5.024616505,0.091737142,58.05296148,0.031145388,5.550261105,0.060734858,0.060734858,340.1563333,0.012236734,0.076767508,5.822090039,0.387129069,4.549314286,1.0,0.413771514,0.0,0.67884389,0.872799287,0.0,10.47766667,62.421312,0.129303598,82.0,25.16666667,12.0,60.0,26.5,8.0,125.11875,125.0,42.78148103,559.225,434.225,84.24
2025-06-27 20:00:00,2.627294672,1172.364167,109529.0464,2.941636659,4000.0,1410.738472,2345.212369,0.0,1.330839531,233.1103756,1.296359903,6.5,1.337297469,11.49,87.53,0.47,4.5,275.715,0.98,11.58,86.92,0.47,7.2,36.75966667,1.03,9.14,69.44,1.88,84.13,19.54,818.643,2.42,2.079847909,10.94,4.918666667,80.18666667,54.9,9.13,33.52,66.34,0.067,2.01,0.17,0.035,0.048,5.26,0.15,5.024616505,0.091737142,58.05296148,0.031145388,5.550261105,0.060734858,0.060734858,340.1563333,0.012236734,0.076767508,5.822090039,0.387129069,4.549314286,1.0,0.413771514,0.0,0.67884389,0.872799287,0.0,10.47766667,62.421312,0.129303598,82.0,25.16666667,12.0,60.0,26.5,8.0,125.02583332500001,124.0,42.78567239,558.3833333,434.3833333,83.70967742
2025-06-27 21:00:00,2.629292003,1170.665833,109687.8881,2.937379757,4000.0,1428.883272,2348.695744,0.0,1.348086703,232.9556897,1.281271811,6.5,1.390735931,11.49,87.53,0.47,4.5,275.715,0.98,11.58,86.92,0.47,7.2,36.75966667,1.03,9.14,69.44,1.88,84.13,19.54,818.643,2.42,2.079847909,10.94,4.918666667,80.18666667,54.9,9.13,33.52,66.34,0.067,2.01,0.17,0.035,0.048,5.26,0.15,5.024616505,0.091737142,58.05296148,0.031145388,5.550261105,0.060734858,0.060734858,340.1563333,0.012236734,0.076767508,5.822090039,0.387129069,4.549314286,1.0,0.413771514,0.0,0.67884389,0.872799287,0.0,10.47766667,62.421312,0.129303598,82.0,25.16666667,12.0,60.0,26.5,8.0,124.229166675,125.0,42.5481435,555.6666667,430.6666667,84.24
2025-06-27 22:00:00,2.599364208,1169.959167,110279.6639,2.921628241,4000.0,1471.069483,2333.162258,0.0,1.347913678,236.2336622,1.251497906,6.5,1.546038306,11.49,87.53,0.47,4.5,275.715,0.98,11.58,86.92,0.47,7.2,36.75966667,1.03,9.14,69.44,1.88,84.13,19.54,818.643,2.42,2.079847909,10.94,4.918666667,80.18666667,54.9,9.13,33.52,66.34,0.067,2.01,0.17,0.035,0.048,5.26,0.15,5.024616505,0.091737142,58.05296148,0.031145388,5.550261105,0.060734858,0.060734858,340.1563333,0.012236734,0.076767508,5.822090039,0.387129069,4.549314286,1.0,0.413771514,0.0,0.67884389,0.872799287,0.0,10.47766667,62.421312,0.129303598,82.0,25.16666667,12.0,60.0,26.5,8.0,123.8798611,130.0,42.19951869,556.6194444,426.6194444,84.76923077
2025-06-27 23:00:00,2.618903461,1170.208056,110363.4067,2.918683512,3999.0,1448.848408,2373.985656,0.0,1.347903431,235.0824853,1.270929658,6.5,1.405555564,11.36,87.67,0.47,4.1,273.0626667,0.97,11.47,87.51,0.48,6.8,36.111000000000004,1.02,9.12,69.48,1.81,83.05666667,19.59,824.6756667,2.4,2.095602294,10.96,4.948,80.18533333,54.98,8.75,34.16,68.95,0.065,1.97,0.17,0.037,0.05,5.23,0.15,5.298054579,0.093929742,57.99958959,0.033147167,5.586426063,0.071004359,0.075375275,344.037,0.012538944,0.069797903,5.300799681,0.368458952,4.962325758,1.0,0.513853816,29.42607326,0.739546114,17.49286675,22.70511891,15.667,61.43146191,0.1631944,82.0,25.16666667,12.0,60.0,26.5,8.0,125.7863889,118.0,42.53485414,558.6055556,440.6055556,85.16949153
2025-06-28 00:00:00,2.645813153,1172.973611,110179.4911,2.924282689,4000.0,1417.263417,2360.05195,0.0,1.347986022,233.4036956,1.297890667,6.5,1.423396478,11.36,87.67,0.47,4.1,273.0626667,0.97,11.47,87.51,0.48,6.8,36.111000000000004,1.02,9.12,69.48,1.81,83.05666667,19.59,824.6756667,2.4,2.095602294,10.96,4.948,80.18533333,54.98,8.75,34.16,68.95,0.065,1.97,0.17,0.037,0.05,5.23,0.15,5.298054579,0.093929742,57.99958959,0.033147167,5.586426063,0.071004359,0.075375275,344.037,0.012538944,0.069797903,5.300799681,0.368458952,4.962325758,1.0,0.513853816,29.42607326,0.739546114,17.49286675,22.70511891,15.667,61.43146191,0.1631944,82.0,24.45454545,11.0,60.0,26.5,8.0,125.5175,119.0,42.70820439,558.0,439.0,85.71428571
2025-06-28 01:00:00,2.669937881,1173.931111,110079.6911,2.926932059,4000.0,1389.643386,2360.294897,0.0,1.347962558,231.8272878,1.321900033,6.5,1.303505997,11.36,87.67,0.47,4.1,273.0626667,0.97,11.47,87.51,0.48,6.8,36.111000000000004,1.02,9.12,69.48,1.81,83.05666667,19.59,824.6756667,2.4,2.095602294,10.96,4.948,80.18533333,54.98,8.75,34.16,68.95,0.065,1.97,0.17,0.037,0.05,5.23,0.15,5.298054579,0.093929742,57.99958959,0.033147167,5.586426063,0.071004359,0.075375275,344.037,0.012538944,0.069797903,5.300799681,0.368458952,4.962325758,1.0,0.513853816,29.42607326,0.739546114,17.49286675,22.70511891,15.667,61.43146191,0.1631944,82.0,24.45454545,11.0,60.0,26.5,8.0,125.0475,123.0,43.36465139,558.0,435.0,84.79674797
2025-06-28 02:00:00,2.650796453,1163.8,109156.7575,2.952399787,4001.0,1398.067486,2321.820328,0.0,1.347957681,229.5435342,1.302864075,6.5,1.335710842,11.36,87.67,0.47,4.1,273.0626667,0.97,11.47,87.51,0.48,6.8,36.111000000000004,1.02,9.12,69.48,1.81,83.05666667,19.59,824.6756667,2.4,2.095602294,10.96,4.948,80.18533333,54.98,8.75,34.16,68.95,0.065,1.97,0.17,0.037,0.05,5.23,0.15,5.298054579,0.093929742,57.99958959,0.033147167,5.586426063,0.071004359,0.075375275,344.037,0.012538944,0.069797903,5.300799681,0.368458952,4.962325758,1.0,0.513853816,29.42607326,0.739546114,17.49286675,22.70511891,15.667,61.43146191,0.1631944,82.0,24.45454545,11.0,60.0,26.5,8.0,124.8125,125.0,43.52412939,558.0,433.0,86.24
2025-06-28 03:00:00,2.636401225,1167.193889,108303.5828,2.974898143,4000.0,1403.837017,2340.348933,0.0,1.347887747,229.110485,1.288437287,6.5,1.387950888,11.36,87.67,0.47,4.1,273.0626667,0.97,11.47,87.51,0.48,6.8,36.111000000000004,1.02,9.12,69.48,1.81,83.05666667,19.59,824.6756667,2.4,2.095602294,10.96,4.948,80.18533333,54.98,8.75,34.16,68.95,0.065,1.97,0.17,0.037,0.05,5.23,0.15,5.298054579,0.093929742,57.99958959,0.033147167,5.586426063,0.071004359,0.075375275,344.037,0.012538944,0.069797903,5.300799681,0.368458952,4.962325758,1.0,0.513853816,29.42607326,0.739546114,17.49286675,22.70511891,15.667,61.43146191,0.1631944,82.0,24.45454545,11.0,60.0,26.5,8.0,124.14944445,129.0,42.65159453,557.2277778,428.2277778,85.11627907
2025-06-28 04:00:00,2.612819058,1174.716944,108430.9542,2.971406048,4000.0,1431.478156,2362.735603,0.0,1.348159036,232.0995814,1.264613989,6.638888889,1.548046917,11.36,87.67,0.47,4.1,273.0626667,0.97,11.47,87.51,0.48,6.8,36.111000000000004,1.02,9.12,69.48,1.81,83.05666667,19.59,824.6756667,2.4,2.095602294,10.96,4.948,80.18533333,54.98,8.75,34.16,68.95,0.065,1.97,0.17,0.037,0.05,5.23,0.15,5.298054579,0.093929742,57.99958959,0.033147167,5.586426063,0.071004359,0.075375275,344.037,0.012538944,0.069797903,5.300799681,0.368458952,4.962325758,1.0,0.513853816,29.42607326,0.739546114,17.49286675,22.70511891,15.667,61.43146191,0.1631944,82.0,24.45454545,11.0,60.0,26.5,8.0,125.196666675,129.0,42.69055364,561.4166667,432.4166667,85.03875969
2025-06-28 05:00:00,2.653002772,1177.886944,108512.8181,2.970649483,4002.0,1387.037547,2341.2279,0.0,1.347961908,230.1127492,1.305251842,7.0,1.462724258,11.36,87.67,0.47,4.1,273.0626667,0.97,11.47,87.51,0.48,6.8,36.111000000000004,1.02,9.12,69.48,1.81,83.05666667,19.59,824.6756667,2.4,2.095602294,10.96,4.948,80.18533333,54.98,8.75,34.16,68.95,0.065,1.97,0.17,0.037,0.05,5.23,0.15,5.298054579,0.093929742,57.99958959,0.033147167,5.586426063,0.071004359,0.075375275,344.037,0.012538944,0.069797903,5.300799681,0.368458952,4.962325758,1.0,0.513853816,29.42607326,0.739546114,17.49286675,22.70511891,15.667,61.43146191,0.1631944,82.0,24.45454545,11.0,60.0,26.5,8.0,125.11805555,125.0,43.11318711,559.2222222,434.2222222,86.16
2025-06-28 06:00:00,2.655223365,1153.19668,108974.4465,2.955119717,3998.0,1394.92017,2356.159759,0.0,1.348040826,227.2607979,1.306976448,7.0,1.396488863,11.36,87.67,0.47,4.1,273.0626667,0.97,11.47,87.51,0.48,6.8,36.111000000000004,1.02,9.12,69.48,1.81,83.05666667,19.59,824.6756667,2.4,2.095602294,10.96,4.948,80.18533333,54.98,8.75,34.16,68.95,0.065,1.97,0.17,0.037,0.05,5.23,0.15,5.298054579,0.093929742,57.99958959,0.033147167,5.586426063,0.071004359,0.075375275,344.037,0.012538944,0.069797903,5.300799681,0.368458952,4.962325758,1.0,0.513853816,29.42607326,0.739546114,17.49286675,22.70511891,15.667,61.43146191,0.1631944,82.0,24.45454545,11.0,60.0,26.5,8.0,124.661666675,116.0,42.97342876,553.1666667,437.1666667,84.13793103
2025-06-28 07:00:00,2.696248896,1146.741079,110901.0091,2.905270453,4000.0,1372.007033,2325.114917,0.0,1.347749066,227.6234029,1.348314701,7.0,1.366031261,11.36,87.67,0.47,4.1,273.0626667,0.97,11.47,87.51,0.48,6.8,36.111000000000004,1.02,9.12,69.48,1.81,83.05666667,19.59,824.6756667,2.4,2.095602294,10.96,4.948,80.18533333,54.98,8.75,34.16,68.95,0.065,1.97,0.17,0.037,0.05,5.23,0.15,5.298054579,0.093929742,57.99958959,0.033147167,5.586426063,0.071004359,0.075375275,344.037,0.012538944,0.069797903,5.300799681,0.368458952,4.962325758,1.0,0.513853816,29.42607326,0.739546114,17.49286675,22.70511891,15.667,61.43146191,0.1631944,82.0,24.45454545,11.0,60.0,26.5,8.0,124.96000000000001,128.0,42.68668286,560.0,432.0,84.21875
2025-06-28 08:00:00,2.673462333,1123.819167,112015.9367,2.876373071,4000.0,1410.276839,2295.605039,0.0,1.348221119,227.5574861,1.325302942,7.0,1.295927395,11.39,87.63,0.48,4.4,273.0626667,0.98,11.58,86.92,0.47,7.2,36.111000000000004,1.03,9.38,69.75,1.62,83.05666667,19.25,824.6756667,2.46,2.06741573,11.04,4.948,80.18533333,54.71,8.87,34.16,68.95,0.066,2.06,0.17,0.036,0.049,5.34,0.15,5.024616505,0.091737142,58.05296148,0.031145388,5.550261105,0.060734858,0.060734858,344.037,0.012236734,0.076767508,5.822090039,0.387129069,4.549314286,1.0,0.413771514,0.0,0.67884389,0.872799287,0.0,15.667,62.421312,0.129303598,82.0,24.45454545,11.0,60.0,26.5,8.0,124.33152777500001,128.0,42.88590367,557.4861111,429.4861111,83.75
2025-06-28 09:00:00,2.642240503,1162.416111,111649.275,2.88653375,4001.0,1439.323372,2336.769944,0.0,1.347731042,234.9606994,1.294459825,7.0,1.313211339,11.39,87.63,0.48,4.4,273.0626667,0.98,11.58,86.92,0.47,7.2,36.111000000000004,1.03,9.38,69.75,1.62,83.05666667,19.25,824.6756667,2.46,2.06741573,11.04,4.948,80.18533333,54.71,8.87,34.16,68.95,0.066,2.06,0.17,0.036,0.049,5.34,0.15,5.024616505,0.091737142,58.05296148,0.031145388,5.550261105,0.060734858,0.060734858,344.037,0.012236734,0.076767508,5.822090039,0.387129069,4.549314286,1.0,0.413771514,0.0,0.67884389,0.872799287,0.0,15.667,62.421312,0.129303598,82.0,24.45454545,11.0,60.0,26.5,8.0,124.0625,125.0,42.62317569,555.0,430.0,84.08
2025-06-28 10:00:00,2.620868647,1176.394722,110641.5075,2.910624832,3998.0,1450.854139,2346.555039,0.0,1.348122861,236.5809442,1.273036919,7.0,1.287943669,11.39,87.63,0.48,4.4,273.0626667,0.98,11.58,86.92,0.47,7.2,36.111000000000004,1.03,9.38,69.75,1.62,83.05666667,19.25,824.6756667,2.46,2.06741573,11.04,4.948,80.18533333,54.71,8.87,34.16,68.95,0.066,2.06,0.17,0.036,0.049,5.34,0.15,5.024616505,0.091737142,58.05296148,0.031145388,5.550261105,0.060734858,0.060734858,344.037,0.012236734,0.076767508,5.822090039,0.387129069,4.549314286,1.0,0.413771514,0.0,0.67884389,0.872799287,0.0,15.667,62.421312,0.129303598,82.0,24.45454545,11.0,60.0,26.5,8.0,124.0625,125.0,42.36490014,555.0,430.0,84.24
2025-06-28 11:00:00,2.629806414,1179.213056,110028.5744,2.926827768,3998.0,1433.933736,2366.126036,0.0,1.348017986,235.1623239,1.281540061,7.0,1.361552353,11.39,87.63,0.48,4.4,273.0626667,0.98,11.58,86.92,0.47,7.2,36.111000000000004,1.03,9.38,69.75,1.62,83.05666667,19.25,824.6756667,2.46,2.06741573,11.04,4.948,80.18533333,54.71,8.87,34.16,68.95,0.066,2.06,0.17,0.036,0.049,5.34,0.15,5.024616505,0.091737142,58.05296148,0.031145388,5.550261105,0.060734858,0.060734858,344.037,0.012236734,0.076767508,5.822090039,0.387129069,4.549314286,1.0,0.413771514,0.0,0.67884389,0.872799287,0.0,15.667,62.421312,0.129303598,82.0,24.45454545,11.0,60.0,26.5,8.0,123.4838889,121.0,41.59267644,550.8055556,429.8055556,84.21487603
2025-06-28 12:00:00,2.654353139,1176.270833,109471.1172,2.941721638,3998.0,1398.164272,2361.056492,0.0,1.347959528,231.8763944,1.306438747,7.0,1.330360251,11.39,87.63,0.48,4.4,273.0626667,0.98,11.58,86.92,0.47,7.2,36.111000000000004,1.03,9.38,69.75,1.62,83.05666667,19.25,824.6756667,2.46,2.06741573,11.04,4.948,80.18533333,54.71,8.87,34.16,68.95,0.066,2.06,0.17,0.036,0.049,5.34,0.15,5.024616505,0.091737142,58.05296148,0.031145388,5.550261105,0.060734858,0.060734858,344.037,0.012236734,0.076767508,5.822090039,0.387129069,4.549314286,1.0,0.413771514,0.0,0.67884389,0.872799287,0.0,15.667,62.421312,0.129303598,82.0,24.45454545,11.0,60.0,26.5,8.0,123.635,118.0,42.32659947,550.0,432.0,84.66101695
2025-06-28 13:00:00,2.63938315,1180.311944,108642.6494,2.965620177,4000.0,1404.385208,2374.636056,0.0,1.347902842,231.7776314,1.291592006,7.0,1.389605028,11.39,87.63,0.48,4.4,273.0626667,0.98,11.58,86.92,0.47,7.2,36.111000000000004,1.03,9.38,69.75,1.62,83.05666667,19.25,824.6756667,2.46,2.06741573,11.04,4.948,80.18533333,54.71,8.87,34.16,68.95,0.066,2.06,0.17,0.036,0.049,5.34,0.15,5.024616505,0.091737142,58.05296148,0.031145388,5.550261105,0.060734858,0.060734858,344.037,0.012236734,0.076767508,5.822090039,0.387129069,4.549314286,1.0,0.413771514,0.0,0.67884389,0.872799287,0.0,15.667,62.421312,0.129303598,82.0,24.45454545,11.0,60.0,26.5,8.0,123.71041667499999,115.0,41.72516917,548.8916667,433.8916667,84.26086957
2025-06-28 14:00:00,2.634982586,1179.82,108981.5967,2.95640314,4000.0,1413.984231,2370.722833,0.0,1.347898608,232.7180872,1.287007811,7.0,1.342732417,11.39,87.63,0.48,4.4,273.0626667,0.98,11.58,86.92,0.47,7.2,36.111000000000004,1.03,9.38,69.75,1.62,83.05666667,19.25,824.6756667,2.46,2.06741573,11.04,4.948,80.18533333,54.71,8.87,34.16,68.95,0.066,2.06,0.17,0.036,0.049,5.34,0.15,5.024616505,0.091737142,58.05296148,0.031145388,5.550261105,0.060734858,0.060734858,344.037,0.012236734,0.076767508,5.822090039,0.387129069,4.549314286,1.0,0.413771514,0.0,0.67884389,0.872799287,0.0,15.667,62.421312,0.129303598,82.0,24.45454545,11.0,60.0,26.5,8.0,123.6275,117.0,42.51893297,549.5,432.5,84.27350427
2025-06-28 15:00:00,2.646162806,1178.371389,109188.0542,2.950816937,4000.0,1402.317981,2365.079094,0.0,1.347884775,231.9833697,1.298313825,7.0,1.270794763,11.39,87.63,0.48,4.4,273.0626667,0.98,11.58,86.92,0.47,7.2,36.111000000000004,1.03,9.38,69.75,1.62,83.05666667,19.25,824.6756667,2.46,2.06741573,11.04,4.948,80.18533333,54.71,8.87,34.16,68.95,0.066,2.06,0.17,0.036,0.049,5.34,0.15,5.024616505,0.091737142,58.05296148,0.031145388,5.550261105,0.060734858,0.060734858,344.037,0.012236734,0.076767508,5.822090039,0.387129069,4.549314286,1.0,0.413771514,0.0,0.67884389,0.872799287,0.0,15.667,62.421312,0.129303598,82.0,24.45454545,11.0,60.0,26.5,8.0,124.19861110000001,120.0,42.34142586,553.1944444,433.1944444,85.66666667
2025-06-28 16:00:00,2.621612122,1178.843056,108882.3933,2.959094853,4000.0,1426.418011,2343.593464,0.0,1.347759361,233.1213611,1.274005278,7.0,1.279065431,11.91,87.14,0.45,3.8,273.0626667,0.95,11.95,87.02,0.49,6.3,36.111000000000004,1.03,9.33,69.41,1.74,83.05666667,19.52,824.6756667,2.35,2.074074074,10.64,4.948,80.18533333,55.29,9.17,34.16,68.95,0.046,1.98,0.17,0.036,0.047,5.13,0.14,5.254888457,0.144872548,57.91498991,0.038503158,5.442123783,0.084538126,0.1050207,344.037,0.023408388,0.080089111,5.746583488,0.389891523,4.44827349,1.0,0.5395832,29.54,0.618055361,17.40279739,22.57,15.667,59.79482011,0.1,82.0,24.45454545,11.0,60.0,26.5,8.0,124.65,120.0,42.93124097,555.0,435.0,85.0
2025-06-28 17:00:00,2.592319239,1180.461111,108996.6558,2.955994963,4000.0,1463.040094,2352.479186,0.0,1.347936019,235.6230069,1.244452215,7.0,1.296467539,11.91,87.14,0.45,3.8,273.0626667,0.95,11.95,87.02,0.49,6.3,36.111000000000004,1.03,9.33,69.41,1.74,83.05666667,19.52,824.6756667,2.35,2.074074074,10.64,4.948,80.18533333,55.29,9.17,34.16,68.95,0.046,1.98,0.17,0.036,0.047,5.13,0.14,5.254888457,0.144872548,57.91498991,0.038503158,5.442123783,0.084538126,0.1050207,344.037,0.023408388,0.080089111,5.746583488,0.389891523,4.44827349,1.0,0.5395832,29.54,0.618055361,17.40279739,22.57,15.667,59.79482011,0.1,82.0,24.45454545,11.0,60.0,26.5,8.0,124.684027775,125.0,41.90798408,557.4861111,432.4861111,84.8
2025-06-28 18:00:00,2.618983856,1182.184167,109538.7181,2.941377109,4000.0,1435.156606,2352.483631,0.0,1.344461339,235.308705,1.274478061,7.0,1.354058189,11.91,87.14,0.45,3.8,273.0626667,0.95,11.95,87.02,0.49,6.3,36.111000000000004,1.03,9.33,69.41,1.74,83.05666667,19.52,824.6756667,2.35,2.074074074,10.64,4.948,80.18533333,55.29,9.17,34.16,68.95,0.046,1.98,0.17,0.036,0.047,5.13,0.14,5.254888457,0.144872548,57.91498991,0.038503158,5.442123783,0.084538126,0.1050207,344.037,0.023408388,0.080089111,5.746583488,0.389891523,4.44827349,1.0,0.5395832,29.54,0.618055361,17.40279739,22.57,15.667,59.79482011,0.1,82.0,24.45454545,11.0,60.0,26.5,8.0,124.80111109999999,122.0,42.58099931,556.5444444,434.5444444,83.60655738
2025-06-28 19:00:00,2.634918311,1182.385556,110831.5425,2.90709016,4000.0,1418.962881,2357.371589,0.0,1.331464656,237.0382606,1.303538442,7.0,1.308839742,11.91,87.14,0.45,3.8,273.0626667,0.95,11.95,87.02,0.49,6.3,36.111000000000004,1.03,9.33,69.41,1.74,83.05666667,19.52,824.6756667,2.35,2.074074074,10.64,4.948,80.18533333,55.29,9.17,34.16,68.95,0.046,1.98,0.17,0.036,0.047,5.13,0.14,5.254888457,0.144872548,57.91498991,0.038503158,5.442123783,0.084538126,0.1050207,344.037,0.023408388,0.080089111,5.746583488,0.389891523,4.44827349,1.0,0.5395832,29.54,0.618055361,17.40279739,22.57,15.667,59.79482011,0.1,82.0,24.45454545,11.0,60.0,26.5,8.0,124.089583325,120.0,42.77777828,552.7583333,432.7583333,85.0
2025-06-28 20:00:00,2.67547975,1182.19,111236.2033,2.89579819,3999.0,1399.495097,2374.072269,0.0,1.348005953,235.2779889,1.327442117,7.0,1.336470378,11.91,87.14,0.45,3.8,273.0626667,0.95,11.95,87.02,0.49,6.3,36.111000000000004,1.03,9.33,69.41,1.74,83.05666667,19.52,824.6756667,2.35,2.074074074,10.64,4.948,80.18533333,55.29,9.17,34.16,68.95,0.046,1.98,0.17,0.036,0.047,5.13,0.14,5.254888457,0.144872548,57.91498991,0.038503158,5.442123783,0.084538126,0.1050207,344.037,0.023408388,0.080089111,5.746583488,0.389891523,4.44827349,1.0,0.5395832,29.54,0.618055361,17.40279739,22.57,15.667,59.79482011,0.1,82.0,24.45454545,11.0,60.0,26.5,8.0,123.4,120.0,42.69284422,550.0,430.0,84.91666667
2025-06-28 21:00:00,2.657945856,1171.563611,110855.7825,2.905728809,3999.0,1411.400819,2365.05265,0.0,1.348043294,233.7121464,1.310047247,7.0,1.456867286,11.91,87.14,0.45,3.8,273.0626667,0.95,11.95,87.02,0.49,6.3,36.111000000000004,1.03,9.33,69.41,1.74,83.05666667,19.52,824.6756667,2.35,2.074074074,10.64,4.948,80.18533333,55.29,9.17,34.16,68.95,0.046,1.98,0.17,0.036,0.047,5.13,0.14,5.254888457,0.144872548,57.91498991,0.038503158,5.442123783,0.084538126,0.1050207,344.037,0.023408388,0.080089111,5.746583488,0.389891523,4.44827349,1.0,0.5395832,29.54,0.618055361,17.40279739,22.57,15.667,59.79482011,0.1,82.0,24.45454545,11.0,60.0,26.5,8.0,123.4,120.0,42.20526781,550.0,430.0,84.75
2025-06-28 22:00:00,2.651620294,1178.152778,110527.9433,2.914341622,3999.0,1413.700717,2362.809347,0.0,1.348005922,234.4750892,1.303775764,7.0,1.434148347,11.91,87.14,0.45,3.8,273.0626667,0.95,11.95,87.02,0.49,6.3,36.111000000000004,1.03,9.33,69.41,1.74,83.05666667,19.52,824.6756667,2.35,2.074074074,10.64,4.948,80.18533333,55.29,9.17,34.16,68.95,0.046,1.98,0.17,0.036,0.047,5.13,0.14,5.254888457,0.144872548,57.91498991,0.038503158,5.442123783,0.084538126,0.1050207,344.037,0.023408388,0.080089111,5.746583488,0.389891523,4.44827349,1.0,0.5395832,29.54,0.618055361,17.40279739,22.57,15.667,59.79482011,0.1,82.0,24.45454545,11.0,60.0,26.5,8.0,124.184166675,124.0,42.50827206,555.0166667,431.0166667,83.62903226
2025-06-28 23:00:00,2.655827947,1172.243333,110571.5494,2.914649042,4001.0,1412.102611,2354.873622,0.0,1.348023378,233.4649378,1.307732039,7.0,1.311861056,11.86,87.19,0.46,4.6,275.372,0.95,12.1,86.72,0.49,7.7,36.552333333,1.02,9.3,69.5,1.71,81.4,19.49,838.2623333,2.43,2.056925996,10.84,4.983333333,79.93333333,54.97,9.24,34.004,68.95,0.066,2.0,0.17,0.034,0.047,5.27,0.15,5.506702314,0.085969747,57.52162243,0.037070221,5.384755155,0.05199002,0.073196171,351.4403333,0.014888567,0.07392733,6.206372822,0.393299676,4.504229073,1.0,0.669238057,0.0,0.69356557,24.35594587,0.0,12.315,46.69966166,0.304609555,82.0,24.45454545,11.0,60.0,26.5,8.0,123.58597222499999,121.0,42.75863103,551.2138889,430.2138889,85.04132231
2025-06-29 00:00:00,2.643176831,1166.923611,110846.4978,2.905245855,3998.0,1427.651175,2353.676356,0.0,1.348117442,233.9054803,1.295031917,7.0,1.283994044,11.86,87.19,0.46,4.6,275.372,0.95,12.1,86.72,0.49,7.7,36.552333333,1.02,9.3,69.5,1.71,81.4,19.49,838.2623333,2.43,2.056925996,10.84,4.983333333,79.93333333,54.97,9.24,34.004,68.95,0.066,2.0,0.17,0.034,0.047,5.27,0.15,5.506702314,0.085969747,57.52162243,0.037070221,5.384755155,0.05199002,0.073196171,351.4403333,0.014888567,0.07392733,6.206372822,0.393299676,4.504229073,1.0,0.669238057,0.0,0.69356557,24.35594587,0.0,12.315,46.69966166,0.304609555,82.0,24.45454545,11.0,60.0,26.5,8.0,123.23555554999999,124.0,42.14772239,551.2222222,427.2222222,85.08064516
2025-06-29 01:00:00,2.646733475,1167.06,111192.2631,2.896941751,3999.0,1428.790344,2374.233936,0.0,1.347932972,234.5567772,1.298870825,7.0,1.306712966,11.86,87.19,0.46,4.6,275.372,0.95,12.1,86.72,0.49,7.7,36.552333333,1.02,9.3,69.5,1.71,81.4,19.49,838.2623333,2.43,2.056925996,10.84,4.983333333,79.93333333,54.97,9.24,34.004,68.95,0.066,2.0,0.17,0.034,0.047,5.27,0.15,5.506702314,0.085969747,57.52162243,0.037070221,5.384755155,0.05199002,0.073196171,351.4403333,0.014888567,0.07392733,6.206372822,0.393299676,4.504229073,1.0,0.669238057,0.0,0.69356557,24.35594587,0.0,12.315,46.69966166,0.304609555,82.0,24.45454545,11.0,60.0,26.5,8.0,123.4875,115.0,41.91203806,548.0,433.0,84.26086957
