Repository: saikumar-voptimai/evonith_bf_webapp

# Evonith BF2 — Blast Furnace Intelligence Platform

Monitoring, modelling and optimisation of **Blast Furnace 2 (BF2)** at Evonith Steel: live telemetry from InfluxDB,
manual plant reports from Neon PostgreSQL, a two-zone energy model of the furnace, blend and fuel optimisers, a
conversational assistant (FurnaceMind) and a live digital twin evaluated every hour.

The platform has three deployable parts that share one Python service layer, plus the shared data library:

| Part | Path | What it is |
|---|---|---|
| **Streamlit app** (legacy) | `src/app.py`, `src/custom_pages/` | The original 11-page dashboard; still the home of the model pages. Served under `/legacy` in production |

File: src/assets/data/furnace_dataset_20260525_002530_771382.csv (part 148 of 209)
GO%,ORE_NA2O%,ORE_P%,ORE_TIO2%,ORE_AL2O3%,ORE_SIO2%,ORE_MNO%,ORE_CAO%,ORE_K2O%,ORE_CALC_MT,PELLET_PCT_SIO2,PELLET_PCT_AL2O3,PELLET_PCT_FE2O3,PELLET_PCT_MGO,PELLET_PCT_TIO2,PELLET_PCT_NA2O,TOTAL_PELLET_CALC_MT,PELLET_PCT_K2O,PELLET_PCT_TM,PELLET_PCT_LOI,PELLET_PCT_MNO,PELLET_PCT_CAO,PELLET_PCT_P,CHARGES/HRS.,STOCKRODLEVEL,CHEM_PCT_C,CHEM_PCT_CR,CHEM_PCT_FE,CHEM_PCT_MN,CHEM_PCT_P,CHEM_PCT_S,CHEM_PCT_SI,CHEM_PCT_TI,SLAG_BASICITY,SLAG_PCT_AL2O3,SLAG_PCT_CAO,SLAG_PCT_FEO,SLAG_PCT_K2O,SLAG_PCT_MGO,SLAG_PCT_MNO,SLAG_PCT_NA2O,SLAG_PCT_S,SLAG_PCT_SIO2,SLAG_PCT_TIO2,SLAG_T_BASICITY,HMT_GT_1480C,COKE_DISCHARGE_TIME,WEIGHTED_COKE_ANGLE,TOTAL_COKE_PORTIONS,NON_COKE_DISCHARGE_TIME,WEIGHTED_NON_COKE_ANGLE,TOTAL_NON_COKE_PORTIONS,TOTAL HEAT LOAD,FTG_UPTAKE_TEMP_A,FTG_UPTAKE_TEMP_B,FTG_UPTAKE_TEMP_C,FTG_UPTAKE_TEMP_D,FTG_UPTAKE_TEMP_AVG,HEARTH_TEMP_A,HEARTH_TEMP_B,HEARTH_TEMP_C,HEARTH_TEMP_D,HEARTH_TEMP_AVG,BOSH_TEMP_A,BOSH_TEMP_C,BOSH_TEMP_D,BELLY_TEMP_A,BELLY_TEMP_C,BELLY_TEMP_D,LOWER_STACK_TEMP_A,LOWER_STACK_TEMP_B,LOWER_STACK_TEMP_C,LOWER_STACK_TEMP_D,PCI_KG/THM,ACT. FUEL RATEKG/THM.,FURNACETOPGASANALYSISCO2ETACO,COKE RATE KG/THM,PRODUCTIONTONNESPERHR,HOT BLAST PRESSUREBAR,TOPPRESSUREBAR,DIFFERENTIAL PRESSURETOTALBAR,HOT BLAST TEMP.OC,OXYGENFLOWNM3/HR.,STEAMKGS/HR.,RAFTOC,PERMEABILITYKGS/HR.,TUYEREVELOCITYM/S,HOT BLAST VOLUMENM3/HR.,O2 ENRICHMENT %,BOTTOMBAR,FURNACE TOP GAS ANALYSISH2%,UNITCOST LAKHS/THM,BOSH_TEMP_B,FURNACE TOP GAS ANALYSISCO2%,FURNACE TOP GAS ANALYSISONLINE (ANALYZER)CO%
2026-03-19 21:00:00,0.9325889341587655,11.466173930895705,0.459192027,87.60123713494552,0.4025177868317531,4.449,0.4000000000000001,1.015,0.49,86.83999999999999,12.145000000000001,1.122,69.98,9.0,19.55,1.69,12.33952387,5.111111111,79.53444444,67.9834902973468,35.28,0.052,5.3500000000000005,2.33,9.12,2.51,0.025000000000000005,0.16,54.830000000000005,10.55,0.04800000000000001,1.971962617,0.22,15.043833333333332,0.10000000000000002,1.64,0.18000000000000002,0.45,45.26,21.31,30.849999999999998,0.08683333333333333,60.94218619692246,3.5822510132347234,2.927338103705527,0.07008084877338533,0.014355226284389164,0.060989324294082714,0.30044638915447974,3.8063461977024247,4.781737022813028,0.043309716523735664,0.0712935467690586,0.029827726391019393,9.655666666666667,0.0,0.0,0.0,0.0,0.0,0.0,0.0,0.0,0.0,0.0,0.0,0.0,0.0,7.0,0.254488152,4.308027777777777,0.012854040404040402,95.1053015909091,0.14364898989898991,0.09136489898989898,0.0411459595959596,0.2578106060606061,0.03984613636363636,1.1107240575936868,20.07609090909091,36.371598484848484,0.36781060606060606,0.46854040404040403,7.936055555555556,0.22240656565656566,0.22781060606060607,0.529270202020202,32.748739898989896,0.9509469696969697,1.353068453410606,1484.7593434343435,105.0,26.785714285714285,14.0,60.0,28.25,8.0,0.9618739379639862,178.9358333,167.05875,175.3394444,188.5638889,178.7632639,61.81727279277736,328.31927450990446,449.9256766926874,580.709732572272,356.5399270168673,54.37194444444419,53.544444444444466,64.95722222222234,84.78916666666665,54.88555555555546,45.70944444444465,67.13055555555545,39.961666666666666,37.35333333333317,25.17416666666664,162.06431777777743,540.0,42.739581194444426,300.0,92.6140518750382,2.69790450277778,1.282803980555556,1.4150592749999993,1194.7276472222243,3998.296547,0.0,2250.812236111112,1298.1834999999999,217.57389555555554,110074.72722222228,4.187622105555551,1.1470284391666663,3.701525508333337,96.4735221055555,65.09722222222209,18.024136972222202,24.1474008611111
2026-03-19 22:00:00,0.9324015513479987,11.463700477793582,0.459192027,87.60389797085841,0.4024803102695997,4.405571428571428,0.4,1.015,0.49,86.84,12.145,1.1527142857142856,69.98,9.0,19.55,1.69,12.33952387,5.111111111,79.53444444,67.5918583747355,35.28,0.052,5.35,2.3300000000000005,9.12,2.5100000000000002,0.025,0.16,54.83,10.55,0.048,1.9719626169999998,0.22,15.027857142857142,0.1,1.64,0.17999999999999997,0.45000000000000007,45.26,21.31,30.85,0.08785714285714286,61.016378525075545,3.55267569630346,2.9181547338709555,0.06977229641503634,0.01420893416505098,0.06066403778644585,0.29652579108849686,3.774597734897789,4.743599270911966,0.04277245240540079,0.07081799312239354,0.02984045150016098,9.60657142857143,0.0,0.0,0.0,0.0,0.0,0.0,0.0,0.0,0.0,0.0,0.0,0.0,0.0,7.0,0.254488152,4.306361111111111,0.012884343434343434,95.10716977272727,0.14289141414141415,0.0912891414141414,0.041115656565656564,0.2582651515151515,0.04002340909090909,1.1112072576088383,20.114272727272727,36.36296212121212,0.3682651515151515,0.46884343434343434,7.932722222222222,0.21983080808080807,0.22826515151515153,0.5294217171717172,32.726164141414145,0.9486742424242424,1.3536144898651516,1485.0169191919192,105.0,26.785714285714285,14.0,60.0,28.25,8.0,0.9618739379639862,178.9358333,167.05875,175.3394444,188.5638889,178.7632639,61.81727279277736,328.31927450990446,449.9256766926874,580.709732572272,356.5399270168673,54.698888888889115,53.00694444444437,63.52333333333328,82.60805555555572,54.13083333333326,45.55500000000002,65.76388888888906,40.3849999999999,37.99472222222224,30.184166666666695,161.4455886111111,533.6527777777778,42.801072194444444,300.0,95.16000000000001,2.764941755555556,1.2992023444444447,1.4657191166666668,1220.3878500000021,3998.296547,0.0,2294.0128583333358,1247.7875861111113,216.04879388888904,109494.45833333336,4.1409227444444445,1.1621028938888887,3.5147810611111083,96.39154049097222,63.3552777777778,18.216435611111102,24.345920555555594
2026-03-19 23:00:00,0.9624739240392352,11.410596454864166,0.459192027,87.62692962109661,0.357317468274646,4.429142857142857,0.4,1.015,0.49,86.84,12.145,1.1535714285714285,69.98,9.0,19.55,1.69,12.33952387,5.111111111,79.53444444,67.67869948514932,35.28,0.051,5.2,2.19,9.400000000000002,2.41,0.027,0.15,55.04,10.36,0.05,1.992307692,0.22,15.165714285714285,0.1,1.64,0.18,0.45000000000000007,45.26,21.31,30.85,0.08671428571428572,61.10554169701573,3.5196051900760197,2.9044136883055693,0.06937667755748182,0.014027916171937682,0.06036494296491423,0.2920494630838582,3.7346771082766854,4.696928422297495,0.04214912904693135,0.07027379353543498,0.029791222800787758,9.656142857142857,0.0,0.0,0.0,0.0,0.0,0.0,0.0,0.0,0.0,0.0,0.0,0.0,0.0,7.0,0.254488152,4.304694444444444,0.012914646464646464,95.10903795454546,0.1421338383838384,0.09121338383838384,0.04108535353535354,0.258719696969697,0.040200681818181816,1.1116904576239899,20.152454545454546,36.35432575757576,0.368719696969697,0.46914646464646464,7.929388888888889,0.2172550505050505,0.228719696969697,0.5295732323232324,32.70358838383839,0.946401515151515,1.354160526319697,1485.274494949495,105.0,26.785714285714285,14.0,60.0,28.25,8.0,0.9618739379639862,178.9358333,167.05875,175.3394444,188.5638889,178.7632639,61.81727279277736,328.31927450990446,449.9256766926874,580.709732572272,356.5399270168673,54.56277777777783,52.50333333333337,63.90194444444418,76.25861111111105,53.23611111111124,45.41499999999974,63.106388888888915,39.97555555555532,37.43249999999996,28.266388888888873,156.74607666666645,530.0,42.68160308333335,300.0,95.16000000000001,2.7540026555555563,1.305383180555558,1.4486313027777782,1216.80668888889,3998.296547,0.0,2304.784683333334,1274.4482333333337,218.21191916666643,110589.87166666675,4.089330636111113,1.1801375338888889,3.4959249722222188,95.76885515833331,61.46416666666643,18.355034972222224,24.649740416666646
2026-03-20 00:00:00,0.9624938010334813,11.412047475444142,0.459192027,87.62545872352239,0.3574566072343699,4.4383333333333335,0.4000000000000001,1.015,0.49,86.83999999999999,12.145000000000001,1.107,69.98,9.0,19.55,1.69,12.33952387,5.155555556,80.19888889,70.91,32.44,0.051,5.2,2.19,9.4,2.41,0.027,0.15,55.04,10.36,0.05000000000000001,1.992307692,0.22,15.204666666666668,0.09999999999999999,1.64,0.18000000000000002,0.45,45.26,21.31,30.849999999999998,0.08533333333333333,61.12524272514653,3.5111801078779785,2.902600420167636,0.06930047938730689,0.013990273448163835,0.060257336249893434,0.2909539686619991,3.7266548655957776,4.686994947412964,0.042001296319717656,0.07014120044225627,0.02980951863870407,9.626833333333334,0.0,0.0,0.0,0.0,0.0,0.0,0.0,0.0,0.0,0.0,0.0,0.0,0.0,7.0,0.254488152,4.3030277777777775,0.012944949494949494,95.11090613636364,0.14137626262626263,0.09113762626262625,0.041055050505050504,0.2591742424242424,0.04037795454545454,1.1121736576391412,20.190636363636365,36.345689393939395,0.3691742424242424,0.46944949494949495,7.926055555555555,0.21467929292929294,0.22917424242424245,0.5297247474747475,32.68101262626263,0.9441287878787878,1.3547065627742425,1485.5320707070707,105.0,26.785714285714285,14.0,60.0,28.25,8.0,0.9618739379639862,178.9358333,167.05875,175.3394444,188.5638889,178.7632639,61.81727279277736,328.31927450990446,449.9256766926874,580.709732572272,356.5399270168673,54.111944444444575,52.46249999999989,65.21194444444433,53.6100000000001,52.63083333333341,45.2575000000002,38.95249999999998,39.72194444444466,34.52888888888889,35.18305555555553,154.77920361111094,530.0,43.21770991666665,300.0,95.16000000000001,2.7442973000000013,1.3089736222222226,1.4353116750000008,1205.0913194444447,3998.296547,0.0,2308.8250583333324,1290.9938416666662,218.80997916666658,110893.05750000001,4.106161197222221,1.1548730491666654,3.505473577777773,95.5082444784722,60.39638888888884,18.581428861111096,24.414086749999992
2026-03-20 01:00:00,0.9624995854952426,11.41246974115271,0.459192027,87.62503067335206,0.35749709846669825,4.437857142857142,0.4,1.015,0.49,86.84,12.145,1.0888571428571427,69.98,9.0,19.55,1.69,12.33952387,5.155555556,80.19888889,70.91,32.44,0.051,5.2,2.19,9.4,2.41,0.027,0.15,55.04,10.36,0.05,1.992307692,0.22,15.161857142857142,0.1,1.64,0.18,0.45000000000000007,45.26,21.31,30.85,0.08628571428571429,61.304696732002796,3.4398829671588573,2.8801269093528403,0.06855176847319336,0.01363592422678806,0.059479407902698726,0.281493674057193,3.6496922569814614,4.5946677425158695,0.0407039368483005,0.06899358315366184,0.029834069556128207,9.557285714285715,0.0,0.0,0.0,0.0,0.0,0.0,0.0,0.0,0.0,0.0,0.0,0.0,0.0,7.0,0.254488152,4.3013611111111105,0.012975252525252525,95.11277431818182,0.1406186868686869,0.09106186868686869,0.04102474747474748,0.2596287878787879,0.04055522727272727,1.1126568576542928,20.228818181818184,36.337053030303025,0.3696287878787879,0.4697525252525252,7.922722222222222,0.21210353535353535,0.22962878787878788,0.5298762626262626,32.65843686868687,0.9418560606060605,1.355252599228788,1485.7896464646465,105.0,26.785714285714285,14.0,60.0,28.25,8.0,0.9618739379639862,178.9358333,167.05875,175.3394444,188.5638889,178.7632639,61.81727279277736,328.31927450990446,449.9256766926874,580.709732572272,356.5399270168673,53.60947075208943,52.72674094707483,63.69972144846801,42.5292479108635,52.80250696378811,45.15125348189435,34.47270194986074,39.614484679666,35.26545961002781,41.5423398328691,156.62551420612803,535.9470752089137,42.490666657381624,300.0,99.70523676880197,2.752255924791086,1.308819924791086,1.4433633259052936,1218.1339136490244,3998.296547,0.0,2294.108055710305,1288.4028746518118,220.4157532033425,111524.97465181058,4.11914149303621,1.1582076573816156,3.496434323119775,95.75288063231196,58.836211699164416,18.15534596100281,24.572960807799426
2026-03-20 02:00:00,0.9625034012451709,11.412748290897468,0.459192027,87.62474830785736,0.35752380871619555,4.493857142857143,0.4,1.015,0.49,86.84,12.145,1.058857142857143,69.98,9.0,19.55,1.69,12.33952387,5.155555556,80.19888889,70.91,32.44,0.051,5.2,2.19,9.4,2.41,0.027,0.15,55.04,10.36,0.05,1.992307692,0.22,15.166571428571428,0.1,1.64,0.18,0.45000000000000007,45.26,21.31,30.849999999999998,0.08542857142857142,61.2382130716769,3.4649531691962645,2.8899226851790716,0.06884262973200851,0.013770032095754642,0.0597177073281599,0.2848705777113191,3.6791648191629482,4.629328034633057,0.04117243176152089,0.06940390581511918,0.02986003878289358,9.617857142857144,0.0,0.0,0.0,0.0,0.0,0.0,0.0,0.0,0.0,0.0,0.0,0.0,0.0,7.0,0.254488152,4.284416666666666,0.012908333333333332,95.14076416666667,0.13871666666666668,0.09145833333333334,0.042833333333333334,0.24991666666666668,0.03898583333333333,1.1093621058333332,20.222416666666668,36.26858333333333,0.38466666666666666,0.47275,7.905333333333333,0.22008333333333333,0.2309166666666667,0.52725,32.695,0.973,1.3511664366,1483.9833333333333,105.0,26.785714285714285,14.0,60.0,28.25,8.0,0.9618739379639862,178.9358333,167.05875,175.3394444,188.5638889,178.7632639,61.81727279277736,328.31927450990446,449.9256766926874,580.709732572272,356.5399270168673,53.03388888888874,53.38777777777781,61.39388888888875,36.56805555555559,52.9194444444442,44.958888888888694,31.955833333333334,39.60361111111131,37.38222222222216,45.21833333333332,137.72914444444422,536.6944444444445,42.836800749999995,300.0,94.44318026100731,2.74670456666667,1.3088783833333335,1.437867441666666,1213.9583888888885,3998.296547,0.0,2280.398902777778,1271.5458638888895,215.9467966666667,109397.01333333335,4.188901786111115,1.1603747966666662,3.581508822222225,93.24911163888886,57.107777777777834,18.55150474999997,24.75511247222222
2026-03-20 03:00:00,0.9625247958706687,11.414310098558815,0.459192027,87.62316510557052,0.35767357109468084,4.4874285714285715,0.4,1.015,0.49,86.84,12.145,1.0444285714285715,69.98,9.0,19.55,1.69,12.33952387,5.155555556,80.19888889,70.91,32.44,0.051,5.2,2.19,9.400000000000002,2.41,0.027,0.15,55.04,10.36,0.05,1.9923076920000002,0.22,15.194428571428572,0.09999999999999999,1.64,0.17999999999999997,0.45,45.26,21.31,30.849999999999998,0.08614285714285715,61.131994707961375,3.5065597950992045,2.903874389372483,0.06929174845737296,0.013981021150985555,0.0601561022565902,0.29041355851883177,3.725142967157423,4.684177449337866,0.04193496613773665,0.07007661644626205,0.02986100623979739,9.737428571428572,0.0,0.0,0.0,0.0,0.0,0.0,0.0,0.0,0.0,0.0,0.0,0.0,0.0,7.0,0.254488152,4.199416666666666,0.012408333333333334,95.28511416666667,0.13171666666666668,0.09395833333333334,0.05283333333333333,0.19491666666666668,0.029635833333333333,1.0892382958333333,20.01741666666667,35.93358333333333,0.4646666666666667,0.48775,7.825333333333333,0.27508333333333335,0.23591666666666666,0.51225,32.995000000000005,1.153,1.3264459326,1472.9833333333333,105.0,26.785714285714285,14.0,60.0,28.25,8.0,0.9618739379639862,178.9358333,167.05875,175.3394444,188.5638889,178.7632639,61.81727279277736,328.31927450990446,449.9256766926874,580.709732572272,356.5399270168673,52.293888888888794,54.954999999999856,58.433611111111176,35.22444444444442,52.88194444444416,44.5988888888888,27.816666666666645,39.71277777777779,39.88083333333332,47.91333333333341,175.49655305555547,544.6111111111111,42.583274111111095,300.0,99.53860905555517,2.7171826194444444,1.2994073083333317,1.4177144527777767,1222.6045416666684,3998.296547,0.0,2240.077013888891,1290.176277777778,219.66742555555564,109480.54805555566,4.154854083333334,1.1254685208333344,3.885488975000003,98.2532932798611,55.80611111111109,18.45835769444446,24.885754166666644
2026-03-20 04:00:00,0.9625419169466461,11.415559937105169,0.459192027,87.62189814594818,0.35779341862652314,4.4698,0.4,1.015,0.49,86.84,12.145,1.0282,69.98,9.0,19.55,1.69,12.33952387,5.155555556,80.19888889,70.91,32.44,0.051000000000000004,5.2,2.19,9.4,2.41,0.027000000000000003,0.15,55.04,10.36,0.05,1.992307692,0.22000000000000003,15.692000000000002,0.1,1.64,0.18,0.45,45.26,21.31,30.85,0.08859999999999998,60.37217159486723,3.782776322731165,3.027098001006016,0.07271928746679404,0.015535398144275195,0.06249689634533412,0.3280263680196621,4.069335000785549,5.08379016030211,0.04719611904236984,0.07465226154901103,0.030426669651180023,9.088000000000001,0.0,0.0,0.0,0.0,0.0,0.0,0.0,0.0,0.0,0.0,0.0,0.0,0.0,7.0,0.254488152,4.1593333333333335,0.012,95.35920952380953,0.12746666666666667,0.09547619047619048,0.0588,0.1636190476190476,0.024095238095238093,1.0707118414571428,19.81857142857143,35.640095238095235,0.5247619047619048,0.4989523809523809,7.758952380952381,0.3231428571428571,0.2379047619047619,0.4979047619047619,33.28714285714286,1.3115238095238095,1.303807740857143,1462.4285714285713,105.0,26.78571428571429,14.0,60.0,28.25,8.0,0.9618739379639862,178.9358333,167.05875,175.3394444,188.5638889,178.7632639,61.81727279277736,328.31927450990446,449.9256766926874,580.709732572272,356.5399270168673,51.72999999999995,55.67083333333329,56.33555555555557,52.3319444444444,53.681944444444454,44.37861111111106,33.22055555555554,39.94166666666665,37.728055555555606,44.37361111111114,183.48493388888892,546.8611111111111,41.83848833333332,300.0,89.42603375000012,2.7388799416666667,1.2989901861111088,1.4396853277777786,1205.5090750000004,3998.296547,0.0,2233.127152777778,1247.9081611111098,212.24498694444435,107719.28638888882,4.224247919444443,1.129914861944445,3.8480259805555503,99.31175374027778,55.26999999999995,18.289665638888906,25.42423841666668
2026-03-20 05:00:00,0.9625062581734676,11.412956846663137,0.459192027,87.62453689516339,0.3575438072142734,4.476428571428571,0.4,1.015,0.49,86.84,12.145,1.0304285714285715,69.98,9.0,19.55,1.69,12.33952387,5.155555556,80.19888889,70.91,32.44,0.051,5.2,2.19,9.4,2.41,0.027,0.15,55.040000000000006,10.36,0.05,1.992307692,0.22,15.11057142857143,0.09999999999999999,1.64,0.18,0.45,45.26,21.31,30.849999999999998,0.08585714285714285,61.19703090810365,3.4855431021035086,2.8904551195655026,0.06897203070322025,0.013842447204627937,0.060053260023215364,0.28744409251741343,3.6938070769034845,4.6490836951324175,0.04150837993661861,0.06971397379597456,0.02974407225885583,9.89857142857143,0.0,0.0,0.0,0.0,0.0,0.0,0.0,0.0,0.0,0.0,0.0,0.0,0.0,7.0,0.254488152,4.319333333333334,0.012,95.12035238095238,0.13546666666666668,0.09261904761904761,0.0468,0.2379047619047619,0.03552380952380953,1.0593008803142856,19.647142857142857,35.531523809523804,0.4961904761904762,0.49323809523809525,7.753238095238095,0.34028571428571425,0.22647619047619047,0.48647619047619045,33.544285714285714,1.3743809523809523,1.2904453037142858,1453.857142857143,105.0,26.785714285714285,14.0,60.0,28.25,8.0,0.9618739379639862,178.9358333,167.05875,175.3394444,188.5638889,178.7632639,61.81727279277736,328.31927450990446,449.9256766926874,580.709732572272,356.5399270168673,51.89172932330821,54.96917293233082,56.03308270676699,58.55488721804513,54.82330827067672,44.64511278195485,40.777443609022555,40.27368421052636,38.38796992481204,40.66992481203011,185.64747819548873,547.9699248120301,42.99482233082706,300.0,95.22500000000022,2.742391924812031,1.2992914360902257,1.443028586466166,1229.7414812030088,3998.296547,0.0,2232.3996090225573,1235.6864060150374,214.4035060150375,106871.09248120307,4.234034466165411,1.1469384263157902,3.992250631578947,99.59829086090225,56.53308270676689,18.390247293233088,24.38263669172932
2026-03-20 06:00:00,0.962622566259621,11.421447336952335,0.459192027,87.61593009678805,0.35835796381734697,4.760142857142857,0.4,1.015,0.49,86.84,12.145,1.049,69.98,9.0,19.55,1.69,12.33952387,5.155555556,80.19888889,70.91,32.44,0.051,5.2,2.19,9.4,2.41,0.027,0.15,55.04,10.36,0.05,1.992307692,0.22,15.653857142857143,0.1,1.64,0.18,0.45000000000000007,45.26,21.31,30.85,0.08642857142857142,61.197264514192575,3.4825382468076134,2.893611102646342,0.06900026959433983,0.013848117558600366,0.05994409948914463,0.28715456352393437,3.6957865083716763,4.649949833176946,0.041480366802984156,0.06968031288411618,0.029820091507393565,9.73557142857143,0.0,0.0,0.0,0.0,0.0,0.0,0.0,0.0,0.0,0.0,0.0,0.0,0.0,7.0,0.254488152,4.41,0.012,94.98949491525424,0.14,0.09135254237288136,0.04123389830508475,0.2747118644067797,0.04120677966101695,1.0551082838610168,19.58613559322034,35.51142372881356,0.4676610169491525,0.49,7.743830508474576,0.34383050847457625,0.22,0.4817627118644068,33.65738983050847,1.389728813559322,1.285186849959322,1450.8508474576272,105.0,26.785714285714285,14.0,60.0,28.25,8.0,0.9618739379639862,178.9358333,167.05875,175.3394444,188.5638889,178.7632639,61.81727279277736,328.31927450990446,449.9256766926874,580.709732572272,356.5399270168673,51.44333333333322,55.4838888888889,56.923055555555784,54.755277777777714,54.98888888888888,44.40111111111083,38.417222222222165,40.092777777777826,37.79555555555583,41.13527777777776,140.62941333333336,545.0,42.038191472222216,300.0,95.22499999999937,2.7071678250000013,1.2990179055555542,1.4081907638888889,1208.85395833333,3998.296547,0.0,2296.4692388888884,1295.8530916666666,218.06645833333351,109256.54527777791,3.361660483333334,1.1323679052777784,3.326163802777778,93.63339726666666,57.161944444444636,17.81833613888892,24.567274500000025
2026-03-20 07:00:00,0.9344149732316026,11.511628662718193,0.459192027,87.5539563640502,0.381531978585282,5.157666666666667,0.4000000000000001,1.01,0.49,86.585,12.405,1.0663333333333334,69.98,9.0,19.55,1.69,12.33952387,5.155555556,80.19888889,70.91,32.44,0.052,5.55,2.19,9.05,2.58,0.028,0.16,54.580000000000005,10.48,0.051,1.971962617,0.23,15.505,0.10000000000000002,1.64,0.17999999999999997,0.45,45.26,21.31,30.850000000000005,0.10566666666666667,60.74326360136261,3.8160031181191196,2.6866738208247782,0.04607889835285747,0.015419274705778842,0.06375143607022844,0.31080481768944695,4.135582743463028,4.820661716757464,0.06713994067129268,0.028559692873611753,0.02889081602012405,9.6895,0.0,0.0,0.0,0.0,0.0,0.0,0.0,0.0,0.0,0.0,0.0,0.0,0.0,7.0,0.254488152,4.41,0.012,94.99986779661018,0.14,0.09216610169491525,0.04408135593220339,0.2625084745762712,0.03937627118644068,1.0603550873864407,19.669525423728814,35.60701694915254,0.4391864406779661,0.49,7.729593220338983,0.32959322033898303,0.22,0.48583050847457626,33.582135593220336,1.342949152542373,1.290525912942373,1455.122033898305,105.0,26.785714285714285,14.0,60.0,28.25,8.0,0.9618739379639862,178.9358333,167.05875,175.3394444,188.5638889,178.7632639,61.81727279277736,328.31927450990446,449.9256766926874,580.709732572272,356.5399270168673,50.93583333333321,63.664444444444456,57.088888888888846,60.87666666666662,54.98027777777759,44.21500000000012,49.088333333333324,39.72333333333352,38.13277777777778,36.8727777777778,136.73744352777786,540.5555555555555,42.49983055555559,300.0,93.7193034999999,2.720550369444446,1.2988280361111095,1.4217099444444448,1190.1408583333325,3998.296547,0.0,2297.539763888891,1282.342952777779,213.6913352777779,109161.19166666662,3.6079219194444425,1.153145014444443,3.3568914000000007,93.11771126743056,56.68555555555562,18.224802194444436,24.659240222222188
2026-03-20 08:00:00,0.9345627931893162,11.513491194185384,0.459192027,87.5519460126253,0.381650234551453,5.210166666666667,0.4000000000000001,1.01,0.49,86.585,12.405,1.0933333333333335,69.98,9.0,19.55,1.69,12.33952387,5.155555556,80.19888889,70.91,32.44,0.052,5.55,2.19,9.05,2.58,0.028,0.16,54.580000000000005,10.48,0.051,1.971962617,0.23,15.463500000000002,0.10000000000000002,1.64,0.18000000000000002,0.45,45.26,21.31,30.850000000000005,0.10616666666666667,60.73223725589986,3.8174994976943855,2.6883605266236343,0.04627008073730938,0.015428501280215527,0.06369689544752831,0.3112815125262124,4.137588885964948,4.828426869054025,0.06728319973789036,0.028728533749152362,0.028944981524124513,9.554333333333334,0.0,0.0,0.0,0.0,0.0,0.0,0.0,0.0,0.0,0.0,0.0,0.0,0.0,7.0,0.254488152,4.41,0.012,95.0102406779661,0.14,0.09297966101694916,0.04692881355932203,0.25030508474576274,0.03754576271186441,1.0656018909118643,19.75291525423729,35.70261016949152,0.41071186440677965,0.49,7.71535593220339,0.3153559322033898,0.22,0.48989830508474574,33.5068813559322,1.2961694915254236,1.2958649759254237,1459.3932203389832,105.0,26.785714285714285,14.0,60.0,28.25,8.0,0.9618739379639862,178.9358333,167.05875,175.3394444,188.5638889,178.7632639,61.81727279277736,328.31927450990446,449.9256766926874,580.709732572272,356.5399270168673,51.15638888888923,93.57611111111109,56.98666666666688,73.09472222222233,55.23083333333306,44.46222222222221,63.256111111110904,39.74222222222228,39.444166666666725,33.68277777777788,136.37204694444438,537.5833333333334,42.12898130555551,300.0,87.89999000000077,2.640870097222222,1.2954317805555535,1.3453799305555556,1218.787152777776,3998.296547,0.0,2331.877619444446,1320.2084138888881,216.68090500000005,106133.2108333333,3.6085561083333344,1.1073398027777774,3.3351738888888907,93.06929622013888,56.14611111111133,17.806930194444437,24.467833861111103
2026-03-20 09:00:00,0.9345011711992561,11.512714757110627,0.459192027,87.55278407169011,0.3816009369594049,5.196166666666667,0.4000000000000001,1.01,0.49,86.585,12.405,1.1113333333333333,69.98,9.0,19.55,1.69,12.33952387,5.155555556,80.19888889,70.91,32.44,0.052,5.55,2.19,9.05,2.58,0.028,0.16,54.580000000000005,10.48,0.051,1.971962617,0.23,15.761000000000001,0.10000000000000002,1.64,0.18000000000000002,0.45,45.26,21.31,30.850000000000005,0.10933333333333334,60.74422904271481,3.8115705641799713,2.6860012092383,0.046353997951972925,0.015411745125550531,0.06359270359262195,0.31055745210177205,4.131798784124846,4.822243276386982,0.06715500562810882,0.02874744470499116,0.02896451069003964,9.408666666666667,0.0,0.0,0.0,0.0,0.0,0.0,0.0,0.0,0.0,0.0,0.0,0.0,0.0,7.0,0.254488152,4.41,0.012,95.02061355932203,0.14,0.09379322033898305,0.04977627118644068,0.23810169491525424,0.035715254237288135,1.0708486944372881,19.836305084745764,35.798203389830505,0.3822372881355932,0.49,7.701118644067797,0.30111864406779665,0.22,0.4939661016949152,33.431627118644066,1.2493898305084745,1.3012040389084745,1463.664406779661,105.0,26.785714285714285,14.0,60.0,28.25,8.0,0.9618739379639862,178.9358333,167.05875,175.3394444,188.5638889,178.7632639,61.81727279277736,328.31927450990446,449.9256766926874,580.709732572272,356.5399270168673,51.78555555555543,59.90111111111116,56.98333333333341,74.84500000000008,54.96916666666653,44.69777777777782,63.27416666666681,40.780277777777876,39.233055555555474,31.619722222222176,155.67637833333367,558.4583333333334,42.08856500000001,349.1666666666667,89.40568650000012,2.7415122722222223,1.2993229305555545,1.4420328583333315,1212.7078611111106,3998.296547,0.0,2335.533736111112,1279.0897250000005,218.5393019444444,110498.15666666665,4.1226431416666705,1.165457757222222,3.47696435555556,107.91878679583338,55.72444444444467,18.06597269444443,24.85821772222222
2026-03-20 10:00:00,0.9346992211746318,11.515210186800362,0.459192027,87.550090592025,0.38175937693970546,5.1455714285714285,0.4,1.01,0.49,86.585,12.405,1.0917142857142859,69.98,9.0,19.55,1.69,12.33952387,5.155555556,80.19888889,70.91,32.44,0.052,5.55,2.19,9.05,2.5800000000000005,0.028,0.16,54.58,10.48,0.051,1.9719626170000002,0.23,15.605714285714285,0.1,1.6400000000000001,0.18,0.45,45.26,21.31,30.85,0.10828571428571429,60.683069995446644,3.8311505728006523,2.696733286329247,0.04664911028258293,0.015480548247606366,0.06371896267897832,0.31374072905690564,4.15238836859073,4.859383350362295,0.06787721154411445,0.02915282352335502,0.029059256331891326,9.083857142857143,0.0,0.0,0.0,0.0,0.0,0.0,0.0,0.0,0.0,0.0,0.0,0.0,0.0,7.0,0.254488152,4.41,0.012,95.03098644067796,0.14,0.09460677966101695,0.05262372881355932,0.22589830508474576,0.03388474576271187,1.076095497962712,19.919694915254237,35.89379661016949,0.3537627118644068,0.49,7.686881355932203,0.28688135593220343,0.22,0.49803389830508477,33.35637288135593,1.2026101694915254,1.3065431018915254,1467.935593220339,105.0,26.785714285714285,14.0,60.0,28.25,8.0,0.9618739379639862,178.9358333,167.05875,175.3394444,188.5638889,178.7632639,61.81727279277736,328.31927450990446,449.9256766926874,580.709732572272,356.5399270168673,52.2924999999998,56.16972222222235,57.99138888888903,75.70305555555561,54.790555555555564,45.166388888888875,61.826111111111196,40.72916666666682,38.91361111111112,32.30500000000007,114.49192876111115,550.1388888888889,42.544254138888896,350.0,93.7193034999999,2.7365611777777805,1.2992156361111133,1.4373206638888885,1231.3942166666677,3998.296547,0.0,2444.637241666666,1277.448502777777,220.22044305555542,109808.75333333336,4.166578144444443,1.1655083916666666,2.9326372999999997,102.67018056084723,55.74166666666664,18.217158999999985,24.600574111111104
2026-03-20 11:00:00,0.9347378830478217,11.515697326402552,0.459192027,87.54956479054962,0.3817903064382573,5.1786,0.4,1.01,0.49,86.585,12.405,0.994,69.98,9.0,19.55,1.69,12.33952387,5.155555556,80.19888889,70.91,32.44,0.052000000000000005,5.55,2.19,9.05,2.58,0.028000000000000004,0.16,54.58,10.48,0.051000000000000004,1.9719626169999998,0.23000000000000004,14.4906,0.1,1.64,0.18,0.45,45.26,21.31,30.85,0.1262,60.599073383912035,3.87244168233606,2.7132300875498845,0.04607747022390806,0.015597544749593384,0.06443972235716067,0.31880103326961584,4.1927454139077245,4.902821614180241,0.06877667736072743,0.029031575831259964,0.02892680711216943,8.5232,0.0,0.0,0.0,0.0,0.0,0.0,0.0,0.0,0.0,0.0,0.0,0.0,0.0,7.0,0.254488152,4.3976,0.012620000000000001,94.85464999999999,0.1555,0.10089000000000001,0.043769999999999996,0.3843,0.05067,1.0967018564400002,20.0313,36.253099999999996,0.3028,0.4869,7.7296,0.249,0.2138,0.5062,33.0658,1.087,1.33052301007,1475.27,105.0,26.78571428571429,14.0,60.0,28.25,8.0,0.9618739379639862,178.9358333,167.05875,175.3394444,188.5638889,178.7632639,61.81727279277736,328.31927450990446,449.9256766926874,580.709732572272,356.5399270168673,52.47333333333316,56.485277777777874,58.615277777778104,73.94305555555565,54.329999999999885,45.35555555555539,56.77194444444454,40.556666666666814,37.56000000000011,32.735833333333304,125.36436611111122,534.2777777777778,41.55977016666665,350.0,87.89999000000077,2.704495319444445,1.299343444444445,1.405374192222223,1193.2268944444427,3998.296547,0.0,2400.2890944444443,1289.6173916666667,214.27001666666678,108431.07541666664,4.1169592166666655,1.147753414166667,3.047831494444445,104.11077850972224,55.89138888888877,17.601876166666656,24.762418305555553
2026-03-20 12:00:00,0.9345308046651483,11.51308813878087,0.459192027,87.55238105655398,0.3816246437321186,5.202714285714285,0.4,1.01,0.49,86.585,12.405,0.881,69.98,9.0,19.55,1.69,12.33952387,5.155555556,80.19888889,70.91,32.44,0.052,5.55,2.19,9.05,2.5800000000000005,0.028,0.16,54.58,10.48,0.051,1.9719626170000002,0.23,13.577,0.1,1.64,0.18,0.45000000000000007,45.26,21.31,30.85,0.1732857142857143,60.54197196134805,3.9030574747407845,2.724755391564823,0.045516142503923156,0.015681057915940065,0.0650264704953479,0.322362759052029,4.22231594058084,4.93101278723708,0.06937179999452808,0.028829281667701327,0.028790344667591245,7.994857142857143,0.0,0.0,0.0,0.0,0.0,0.0,0.0,0.0,0.0,0.0,0.0,0.0,0.0,7.0,0.254488152,4.3736,0.01382,94.50365,0.1855,0.11229,0.023969999999999998,0.7023,0.08487,1.13167683084,20.1693,36.859100000000005,0.2308,0.4809,7.8256,0.189,0.2018,0.5182,32.5738,0.907,1.37194112827,1485.47,105.0,26.785714285714285,14.0,60.0,28.25,8.0,0.9618739379639862,178.9358333,167.05875,175.3394444,188.5638889,178.7632639,61.81727279277736,328.31927450990446,449.9256766926874,580.709732572272,356.5399270168673,52.56916666666681,57.47055555555569,58.84861111111112,72.8663888888889,53.65027777777777,45.4294444444442,52.259722222222265,40.39722222222186,36.38500000000003,31.321666666666633,95.53504669444474,514.25,41.90310877777776,350.0,90.91138094444472,2.5409512333333337,1.255049747222222,1.2858248972222213,1197.1286999999975,3998.296547,0.0,2374.037,1313.3284416666665,209.1177141666666,101233.2418055556,2.922968069444445,1.0735346888888888,2.798522716666665,100.15839368701393,56.42250000000006,17.345872666666665,24.058377027777777
2026-03-20 14:00:00,0.9341116506097554,11.507806797682917,0.459192027,87.55808155170733,0.3812893204878043,5.869,0.4000000000000001,1.01,0.49,86.585,12.405,0.8785,69.98,9.0,19.55,1.69,12.33952387,5.155555556,80.19888889,70.91,32.44,0.052,5.55,2.19,9.05,2.58,0.028,0.16,54.580000000000005,10.48,0.051,1.971962617,0.23,13.168,0.09999999999999999,1.64,0.18000000000000002,0.45,45.26,21.31,30.850000000000005,0.17683333333333331,60.44425046338292,3.9400801714116622,2.7426035125712986,0.04559843448777554,0.015799958542050904,0.06544629240367358,0.32772334021798105,4.260027156746989,4.9873398878352635,0.07048893594366408,0.029206871153353322,0.02883711443993268,7.268666666666667,0.0,0.0,0.0,0.0,0.0,0.0,0.0,0.0,0.0,0.0,0.0,0.0,0.0,7.0,0.254488152,4.327703703703704,0.01222962962962963,94.4258074074074,0.18,0.11391851851851852,0.016066666666666667,0.8257037037037037,0.09857037037037036,1.1790010153111112,20.709629629629628,37.31444444444445,0.2354074074074074,0.3522962962962963,8.014592592592592,0.15688888888888888,0.1645925925925926,0.5422962962962964,31.649185185185186,0.752962962962963,1.4322331390592593,1492.0666666666666,105.0,26.785714285714285,14.0,60.0,28.25,8.0,0.9618739379639862,178.9358333,167.05875,175.3394444,188.5638889,178.7632639,61.81727279277736,328.31927450990446,449.9256766926874,580.709732572272,356.5399270168673,52.603888888889124,55.803611111110754,58.064166666666814,63.20111111111117,52.170000000000236,45.35138888888875,46.654999999999944,40.35222222222217,33.61972222222224,35.45527777777779,75.55064194444454,523.6388888888889,39.43946691666668,384.6666666666667,84.31915969444469,2.620265833333334,1.2989220777777772,1.3212714869444449,1220.0248694444454,3998.296547,0.0,2410.9270638888884,1389.3874777777776,225.91290222222244,109863.91972222223,2.474458344444446,1.1031731616666667,3.0676520583333367,106.17712672430557,57.947222222222315,16.341097777777783,25.0906398611111
2026-03-20 20:00:00,0.9479851288434438,11.43164309224265,0.459192027,87.6203717789139,0.4026617096144813,4.684571428571429,0.4,1.01,0.49,86.585,12.405,0.9624285714285714,69.98,9.0,19.55,1.69,12.33952387,5.155555556,80.19888889,70.91,32.44,0.053,5.5600000000000005,2.25,9.28,2.57,0.027,0.16,54.46,10.89,0.044,1.958633094,0.22,13.436714285714286,0.1,17.48361400027653,0.26564115675825145,0.4483207616321912,37.844483367756105,21.31,30.85,0.2412857142857143,59.98016208170302,4.112746336091468,2.826980498488012,0.04620350411645357,0.016359693711862505,0.06732002380514156,0.35303026928466724,4.436472106305006,5.256502748077189,0.07581458636908023,0.03114877213981445,0.029116814128144958,8.135,0.0,0.0,0.0,0.0,0.0,0.0,0.0,0.0,0.0,0.0,0.0,0.0,0.0,7.0,0.254488152,4.492,0.016800000000000002,94.9005,0.16,0.0983,0.0392,0.257,0.036199999999999996,1.115900688,19.209,36.895,0.275,0.419,8.014,0.259,0.19,0.57,33.063,1.007,1.3582873429,1477.3,105.0,26.785714285714285,14.0,60.0,28.25,8.0,0.9618739379639862,178.9358333,167.05875,175.3394444,188.5638889,178.7632639,61.81727279277736,328.31927450990446,449.9256766926874,580.709732572272,356.5399270168673,51.48138888888882,54.19805555555559,56.77138888888909,64.14250000000003,51.34861111111111,44.54194444444442,46.99972222222222,40.23333333333352,33.48361111111124,38.92944444444448,81.9051796944445,629.3611111111111,42.788370277777695,475.0,88.14649999999948,2.5699226055555564,1.2990378083333334,1.2709540330555558,1229.5769305555577,3998.296547,0.0,2351.906872222223,1393.0218861111098,222.71679777777769,105957.38694444441,1.2244633302777777,1.060439085833334,2.2817724472222234,129.6024363095139,55.15666666666672,16.950159583333317,22.668089305555554
2026-03-20 21:00:00,0.9517254273347642,11.521410256034342,0.459192027,87.52686431663089,0.4039084757782547,4.313666666666666,0.4000000000000001,1.01,0.49,86.585,12.405,0.8936666666666667,69.98,9.0,19.55,1.69,12.33952387,5.155555556,80.19888889,70.91,32.44,0.053,5.56,2.25,9.28,2.57,0.027,0.16,54.46,10.89,0.044000000000000004,1.9586330939999999,0.22,13.4255,0.10000000000000002,13.905961156870134,0.2463024927398386,0.4486999511227483,39.51898415805633,21.31,30.849999999999998,0.23883333333333334,60.26839990054563,3.995789991890159,2.773389621832855,0.04648690205557605,0.01599686839799504,0.06578695285178074,0.3368480788140382,4.31873466185595,5.094438142055641,0.07256927163125325,0.030400168730523855,0.02912026880662591,7.9110000000000005,0.0,0.0,0.0,0.0,0.0,0.0,0.0,0.0,0.0,0.0,0.0,0.0,0.0,7.0,0.254488152,4.5034,0.01494,94.89228,0.1606,0.09338,0.03986,0.2546,0.04094,1.11905883072,19.1256,36.925599999999996,0.3278,0.40759999999999996,8.152000000000001,0.2464,0.1894,0.5688,32.997,0.9698,1.36611214414,1480.96,105.0,26.785714285714285,14.0,60.0,28.25,8.0,0.9618739379639862,178.9358333,167.05875,175.3394444,188.5638889,178.7632639,61.81727279277736,328.31927450990446,449.9256766926874,580.709732572272,356.5399270168673,51.23305555555558,55.9652777777778,56.57222222222241,62.9088888888887,51.597222222222555,44.312499999999766,49.00305555555554,40.170277777777954,33.772499999999845,34.08972222222224,142.88310916666651,563.5833333333334,41.59490269444447,374.3333333333333,77.59758333333333,2.6037124944444465,1.2991951805555544,1.3042813055555558,1223.4077611111104,3998.296547,0.0,2323.15416111111,1363.251594444445,220.32225750000006,106451.25444444436,2.6893921611111113,1.0733658719444443,3.0053771027777745,112.51534529791664,55.73388888888874,17.270857722222235,24.2577884722222
2026-03-20 22:00:00,0.9480004862250481,11.432011669401156,0.459192027,87.61998784437378,0.40266682874168275,5.862166666666667,0.4000000000000001,1.01,0.49,86.585,12.405,0.8438333333333333,69.98,9.0,19.55,1.69,12.33952387,5.155555556,80.19888889,70.91,32.44,0.053,5.56,2.25,9.28,2.57,0.027,0.16,54.46,10.89,0.04399999999999999,1.9586330940000003,0.22,12.934166666666668,0.10000000000000002,1.64,0.18000000000000002,0.45,45.26,21.31,30.850000000000005,0.2265,60.50625129728664,3.9102458539766816,2.7305052475649814,0.045976683258508046,0.015714605817808692,0.06493875747539403,0.3240189426123569,4.230778503728543,4.954937966468483,0.06982087483452108,0.02926604156897812,0.02892313497636928,7.239333333333334,0.0,0.0,0.0,0.0,0.0,0.0,0.0,0.0,0.0,0.0,0.0,0.0,0.0,7.0,0.254488152,4.4374,0.01434,94.67508000000001,0.1666,0.10718,0.02846,0.5006,0.07033999999999999,1.11570774792,19.2816,36.781600000000005,0.4058,0.3836,8.272,0.2104,0.1834,0.5568,32.967,0.8678,1.36662752554,1490.56,105.0,26.785714285714285,14.0,60.0,28.25,8.0,0.9618739379639862,178.9358333,167.05875,175.3394444,188.5638889,178.7632639,61.81727279277736,328.31927450990446,449.9256766926874,580.709732572272,356.5399270168673,50.81444444444433,58.54555555555575,56.82694444444427,62.32083333333317,51.584444444444664,44.11555555555557,49.36388888888886,39.94611111111087,33.80916666666661,33.02222222222224,109.40266677777781,539.5555555555555,40.06677074999993,355.0,73.23333333333333,2.552593625000001,1.2993374749999984,1.2533122066666667,1209.3630833333325,3998.296547,0.0,2395.685055555553,1434.9598333333333,224.52333777777798,107721.41472222228,2.494554586111111,1.051776191388889,2.8002909861111127,103.24585334805556,56.6466666666666,16.774643305555568,25.09389508333334
2026-03-20 23:00:00,0.9552032610548952,11.479105984284095,0.459192027,87.565690754661,0.35081304421958104,5.873714285714286,0.4,1.03,0.49,86.16499999999999,12.804999999999998,0.8585714285714285,69.98,9.0,19.55,1.69,12.33952387,5.155555556,80.19888889,70.91,32.44,0.053,5.5600000000000005,2.25,9.28,2.57,0.027,0.16,54.46,10.89,0.044,1.958633094,0.22,13.039857142857143,0.1,1.6400000000000001,0.18,0.45,45.26,21.31,30.85,0.22342857142857145,60.422783422169005,3.9288538910568804,2.7441618492913986,0.046929948278473944,0.01579582667849324,0.06480264157147907,0.327975494012481,4.252072035493493,5.0098913901589555,0.0708585965203891,0.030201337847095035,0.029200399463601697,6.9639999999999995,0.0,0.0,0.0,0.0,0.0,0.0,0.0,0.0,0.0,0.0,0.0,0.0,0.0,7.0,0.254488152,4.42,0.014,94.61880000000001,0.166,0.1106,0.026799999999999997,0.5660000000000001,0.0778,1.1139529196,19.42,36.678000000000004,0.426,0.368,8.35,0.192,0.178,0.548,32.926,0.8200000000000001,1.3675533268,1495.4,105.0,26.785714285714285,14.0,60.0,28.25,8.0,0.9618739379639862,178.9358333,167.05875,175.3394444,188.5638889,178.7632639,61.81727279277736,328.31927450990446,449.9256766926874,580.709732572272,356.5399270168673,50.60527777777785,57.77611111111123,56.42666666666649,62.181111111111186,51.47583333333334,43.892777777777525,45.29583333333325,39.89499999999978,34.23111111111125,36.57666666666667,89.39250222222199,534.6666666666666,39.41451069444448,355.0,79.23333333333333,2.583425672222222,1.2993242111111118,1.2839790666666682,1205.6553916666664,3998.296547,0.0,2426.9391555555567,1410.5669805555563,223.08492055555556,108595.56305555563,2.638429955555555,1.0635037699999994,2.6454073555555544,100.59450654444441,57.10638888888907,16.548152861111113,25.43979113888888
