Repository: saikumar-voptimai/evonith_bf_webapp

# Evonith BF2 — Blast Furnace Intelligence Platform

Monitoring, modelling and optimisation of **Blast Furnace 2 (BF2)** at Evonith Steel: live telemetry from InfluxDB,
manual plant reports from Neon PostgreSQL, a two-zone energy model of the furnace, blend and fuel optimisers, a
conversational assistant (FurnaceMind) and a live digital twin evaluated every hour.

The platform has three deployable parts that share one Python service layer, plus the shared data library:

| Part | Path | What it is |
|---|---|---|
| **Streamlit app** (legacy) | `src/app.py`, `src/custom_pages/` | The original 11-page dashboard; still the home of the model pages. Served under `/legacy` in production |

File: src/assets/data/V10_df_filtered.csv (part 149 of 166)
datetime,Hot Blast PressureBar,Hot Blast Temp.oC,Hot Blast VolumeNm3/Hr.,O2 Enrichment %,OxygenFlowNm3/Hr.,PermeabilityKgs/Hr.,RAFToC,SteamKgs/Hr.,TopPressureBar,TuyereVelocitym/s,Differential PressureTotalBar,Charges/Hrs.,StockRodLevel,COKE_ASH%,COKE_FC%,COKE_IM%,COKE_MOIST%,COKE_MT,COKE_VM%,NUTCOKE_ASH%,NUTCOKE_FC%,NUTCOKE_IM%,NUTCOKE_MOIST%,NUTCOKE_MT,NUTCOKE_VM%,PCI_2_%Ash,PCI_2_%FC,PCI_2_%IM,PCI_2_MT,PCI_2_%VM,Sinter_SP_MT,Sinter_SP_02_Al2O3%,Sinter_SP_02_Basicity,Sinter_SP_02_CaO%,Sinter_SP_02_Cold_Strength_AI,Sinter_SP_02_Cold_strength_TI,Sinter_SP_02_Fe(T)%,Sinter_SP_02_FeO%,Sinter_SP_02_Hot_strength_RDI,Sinter_SP_02_Hot_strength_RI,Sinter_SP_02_K2O%,Sinter_SP_02_MgO%,Sinter_SP_02_MnO%,Sinter_SP_02_Na2O%,Sinter_SP_02_P%,Sinter_SP_02_SiO2%,Sinter_SP_02_TiO2%,ORE_%Al2O3,ORE_%CaO,ORE_%Fe(T),ORE_%K2O,ORE_%LOI,ORE_%MgO,ORE_%MnO,ORE_MT,ORE_%Na2O,ORE_%P,ORE_%SiO2,ORE_%TiO2,ORE_%TM,Geomin Type,FLUX_Al2O3%,FLUX_CaO%,FLUX_Fe2O3%,FLUX_LOI%,FLUX_MgO%,FLUX_MT,FLUX_SiO2%,FLUX_TM%,COKE_DISCHARGE_TIME,WEIGHTED_COKE_ANGLE,TOTAL_COKE_PORTIONS,NON_COKE_DISCHARGE_TIME,WEIGHTED_NON_COKE_ANGLE,TOTAL_NON_COKE_PORTIONS,UnitCost Lakhs/Thm,ActualKg/Thm.,FurnaceTopGasAnalysisCO2ETACO,Act. Fuel RateKg/Thm.,Coke Rate Kg/Thm,ProductionTonnesPerHr
2025-06-29 02:00:00,2.670870231,1169.470278,111149.4753,2.898780386,4000.0,1403.897542,2364.019839,0.0,1.347950464,233.4711567,1.323015239,7.0,1.308417735,11.86,87.19,0.46,4.6,275.372,0.95,12.1,86.72,0.49,7.7,36.552333333,1.02,9.3,69.5,1.71,81.4,19.49,838.2623333,2.43,2.056925996,10.84,4.983333333,79.93333333,54.97,9.24,34.004,68.95,0.066,2.0,0.17,0.034,0.047,5.27,0.15,5.506702314,0.085969747,57.52162243,0.037070221,5.384755155,0.05199002,0.073196171,351.4403333,0.014888567,0.07392733,6.206372822,0.393299676,4.504229073,1.0,0.669238057,0.0,0.69356557,24.35594587,0.0,12.315,46.69966166,0.304609555,82.0,24.45454545,11.0,60.0,26.5,8.0,123.129166675,115.0,42.3388455,546.5666667,431.5666667,87.39130435
2025-06-29 03:00:00,2.633507656,1167.310833,110453.7233,2.917027338,4000.0,1433.628583,2378.178617,0.0,1.347806417,233.864155,1.285681406,7.0,1.366599147,11.86,87.19,0.46,4.6,275.372,0.95,12.1,86.72,0.49,7.7,36.552333333,1.02,9.3,69.5,1.71,81.4,19.49,838.2623333,2.43,2.056925996,10.84,4.983333333,79.93333333,54.97,9.24,34.004,68.95,0.066,2.0,0.17,0.034,0.047,5.27,0.15,5.506702314,0.085969747,57.52162243,0.037070221,5.384755155,0.05199002,0.073196171,351.4403333,0.014888567,0.07392733,6.206372822,0.393299676,4.504229073,1.0,0.669238057,0.0,0.69356557,24.35594587,0.0,12.315,46.69966166,0.304609555,82.0,24.45454545,11.0,60.0,26.5,8.0,122.82430554999999,115.0,42.93987028,545.3472222,430.3472222,81.73913043
2025-06-29 04:00:00,2.633218333,1168.427778,110555.3097,2.914348801,4000.0,1435.097761,2384.009883,0.0,1.348045086,234.2567492,1.285030961,7.0,1.375443683,11.86,87.19,0.46,4.6,275.372,0.95,12.1,86.72,0.49,7.7,36.552333333,1.02,9.3,69.5,1.71,81.4,19.49,838.2623333,2.43,2.056925996,10.84,4.983333333,79.93333333,54.97,9.24,34.004,68.95,0.066,2.0,0.17,0.034,0.047,5.27,0.15,5.506702314,0.085969747,57.52162243,0.037070221,5.384755155,0.05199002,0.073196171,351.4403333,0.014888567,0.07392733,6.206372822,0.393299676,4.504229073,1.0,0.669238057,0.0,0.69356557,24.35594587,0.0,12.315,46.69966166,0.304609555,82.0,24.45454545,11.0,60.0,26.5,8.0,122.774166675,106.0,42.79661983,540.9166667,434.9166667,84.90566038
2025-06-29 05:00:00,2.603981756,1169.288611,110615.3789,2.912767265,4000.0,1470.188167,2378.7798,0.0,1.348110194,236.3904689,1.255878984,7.0,1.395681417,11.86,87.19,0.46,4.6,275.372,0.95,12.1,86.72,0.49,7.7,36.552333333,1.02,9.3,69.5,1.71,81.4,19.49,838.2623333,2.43,2.056925996,10.84,4.983333333,79.93333333,54.97,9.24,34.004,68.95,0.066,2.0,0.17,0.034,0.047,5.27,0.15,5.506702314,0.085969747,57.52162243,0.037070221,5.384755155,0.05199002,0.073196171,351.4403333,0.014888567,0.07392733,6.206372822,0.393299676,4.504229073,1.0,0.669238057,0.0,0.69356557,24.35594587,0.0,12.315,46.69966166,0.304609555,82.0,24.45454545,11.0,60.0,26.5,8.0,121.7225,113.0,42.03901089,540.0,427.0,84.95575221
2025-06-29 06:00:00,2.630901752,1167.153719,110782.7926,2.907641953,3999.0,1442.259182,2378.263496,0.0,1.347930715,234.7792537,1.283023368,7.0,1.395381372,11.86,87.19,0.46,4.6,275.372,0.95,12.1,86.72,0.49,7.7,36.552333333,1.02,9.3,69.5,1.71,81.4,19.49,838.2623333,2.43,2.056925996,10.84,4.983333333,79.93333333,54.97,9.24,34.004,68.95,0.066,2.0,0.17,0.034,0.047,5.27,0.15,5.506702314,0.085969747,57.52162243,0.037070221,5.384755155,0.05199002,0.073196171,351.4403333,0.014888567,0.07392733,6.206372822,0.393299676,4.504229073,1.0,0.669238057,0.0,0.69356557,24.35594587,0.0,12.315,46.69966166,0.304609555,82.0,24.45454545,11.0,60.0,26.5,8.0,123.156666675,107.0,42.7766493,542.9166667,435.9166667,90.09345794
2025-06-29 07:00:00,2.612455848,1169.386475,110705.2939,2.910403137,4000.0,1459.30409,2368.290549,0.0,1.347951582,235.9409537,1.264416799,7.0,1.379098336,11.86,87.19,0.46,4.6,275.372,0.95,12.1,86.72,0.49,7.7,36.552333333,1.02,9.3,69.5,1.71,81.4,19.49,838.2623333,2.43,2.056925996,10.84,4.983333333,79.93333333,54.97,9.24,34.004,68.95,0.066,2.0,0.17,0.034,0.047,5.27,0.15,5.506702314,0.085969747,57.52162243,0.037070221,5.384755155,0.05199002,0.073196171,351.4403333,0.014888567,0.07392733,6.206372822,0.393299676,4.504229073,1.0,0.669238057,0.0,0.69356557,24.35594587,0.0,12.315,46.69966166,0.304609555,82.0,24.45454545,11.0,60.0,26.5,8.0,123.9125,105.0,43.47200848,545.0,440.0,90.38095238
2025-06-29 08:00:00,2.610191446,1171.578552,110415.7047,2.918031044,4000.0,1459.849507,2369.540983,0.0,1.347795331,235.9598167,1.262442856,7.0,1.495712925,11.84,87.18,0.47,3.9,275.372,0.98,12.1,86.72,0.49,7.7,36.552333333,1.02,9.26,69.44,1.78,81.4,19.52,838.2623333,2.35,2.09351145,10.97,4.983333333,79.93333333,54.93,9.05,34.108,68.95,0.065,2.04,0.16,0.037,0.046,5.24,0.14,5.506702314,0.085969747,57.52162243,0.037070221,5.384755155,0.05199002,0.073196171,351.4403333,0.014888567,0.07392733,6.206372822,0.393299676,4.504229073,1.0,0.669238057,30.62,0.69356557,24.35594587,20.97,12.315,46.69966166,0.304609555,82.0,24.45454545,11.0,60.0,26.5,8.0,123.36215179999999,115.0,42.80983763,547.4986072,432.4986072,84.60869565
2025-06-29 09:00:00,2.58024285,1174.360278,110010.5069,2.931698241,4004.0,1489.214267,2374.759953,0.0,1.347651464,237.4058358,1.232788683,7.0,1.575863292,11.84,87.18,0.47,3.9,275.372,0.98,12.1,86.72,0.49,7.7,36.552333333,1.02,9.26,69.44,1.78,81.4,19.52,838.2623333,2.35,2.09351145,10.97,4.983333333,79.93333333,54.93,9.05,34.108,68.95,0.065,2.04,0.16,0.037,0.046,5.24,0.14,5.506702314,0.085969747,57.52162243,0.037070221,5.384755155,0.05199002,0.073196171,351.4403333,0.014888567,0.07392733,6.206372822,0.393299676,4.504229073,1.0,0.669238057,30.62,0.69356557,24.35594587,20.97,12.315,46.69966166,0.304609555,82.0,24.45454545,11.0,60.0,26.5,8.0,124.771666675,114.0,41.85563389,552.6666667,438.6666667,87.45614035
2025-06-29 10:00:00,2.552738308,1172.41,109827.6061,2.933645533,4000.0,1522.488758,2343.962431,0.0,1.348016175,238.5751892,1.204526658,7.0,1.438621255,11.84,87.18,0.47,3.9,275.372,0.98,12.1,86.72,0.49,7.7,36.552333333,1.02,9.26,69.44,1.78,81.4,19.52,838.2623333,2.35,2.09351145,10.97,4.983333333,79.93333333,54.93,9.05,34.108,68.95,0.065,2.04,0.16,0.037,0.046,5.24,0.14,5.506702314,0.085969747,57.52162243,0.037070221,5.384755155,0.05199002,0.073196171,351.4403333,0.014888567,0.07392733,6.206372822,0.393299676,4.504229073,1.0,0.669238057,30.62,0.69356557,24.35594587,20.97,12.315,46.69966166,0.304609555,82.0,24.45454545,11.0,60.0,26.5,8.0,124.925833325,114.0,42.56763367,553.2833333,439.2833333,93.85964912
2025-06-29 11:00:00,2.594256319,1181.0675,109905.8769,2.931557747,4000.0,1471.177389,2352.465422,0.0,1.34773165,237.5000739,1.246637208,7.0,1.356708139,11.84,87.18,0.47,3.9,275.372,0.98,12.1,86.72,0.49,7.7,36.552333333,1.02,9.26,69.44,1.78,81.4,19.52,838.2623333,2.35,2.09351145,10.97,4.983333333,79.93333333,54.93,9.05,34.108,68.95,0.065,2.04,0.16,0.037,0.046,5.24,0.14,5.506702314,0.085969747,57.52162243,0.037070221,5.384755155,0.05199002,0.073196171,351.4403333,0.014888567,0.07392733,6.206372822,0.393299676,4.504229073,1.0,0.669238057,30.62,0.69356557,24.35594587,20.97,12.315,46.69966166,0.304609555,82.0,24.45454545,11.0,60.0,26.5,8.0,123.7938889,129.0,42.97374944,555.8055556,426.8055556,84.96124031
2025-06-29 12:00:00,2.604882011,1188.747778,109446.9111,2.94310725,3999.0,1453.825797,2353.223219,0.0,1.3479282,237.0875314,1.256829817,7.0,1.380135983,11.84,87.18,0.47,3.9,275.372,0.98,12.1,86.72,0.49,7.7,36.552333333,1.02,9.26,69.44,1.78,81.4,19.52,838.2623333,2.35,2.09351145,10.97,4.983333333,79.93333333,54.93,9.05,34.108,68.95,0.065,2.04,0.16,0.037,0.046,5.24,0.14,5.506702314,0.085969747,57.52162243,0.037070221,5.384755155,0.05199002,0.073196171,351.4403333,0.014888567,0.07392733,6.206372822,0.393299676,4.504229073,1.0,0.669238057,30.62,0.69356557,24.35594587,20.97,12.315,46.69966166,0.304609555,82.0,24.45454545,11.0,60.0,26.5,8.0,124.96000000000001,128.0,43.08995381,560.0,432.0,85.0
2025-06-29 13:00:00,2.593661528,1193.196389,109323.2814,2.947169469,4000.0,1465.677989,2355.891114,0.0,1.347833533,238.360455,1.245792048,7.0,1.349298306,11.84,87.18,0.47,3.9,275.372,0.98,12.1,86.72,0.49,7.7,36.552333333,1.02,9.26,69.44,1.78,81.4,19.52,838.2623333,2.35,2.09351145,10.97,4.983333333,79.93333333,54.93,9.05,34.108,68.95,0.065,2.04,0.16,0.037,0.046,5.24,0.14,5.506702314,0.085969747,57.52162243,0.037070221,5.384755155,0.05199002,0.073196171,351.4403333,0.014888567,0.07392733,6.206372822,0.393299676,4.504229073,1.0,0.669238057,30.62,0.69356557,24.35594587,20.97,12.315,46.69966166,0.304609555,82.0,24.45454545,11.0,60.0,26.5,8.0,124.55944445,132.0,42.61946358,560.2777778,428.2777778,77.34848485
2025-06-29 14:00:00,2.622086333,1195.933333,109343.5975,2.946622263,4000.0,1431.039542,2336.141578,0.0,1.347770239,236.7105464,1.274245375,7.0,1.374734752,11.84,87.18,0.47,3.9,275.372,0.98,12.1,86.72,0.49,7.7,36.552333333,1.02,9.26,69.44,1.78,81.4,19.52,838.2623333,2.35,2.09351145,10.97,4.983333333,79.93333333,54.93,9.05,34.108,68.95,0.065,2.04,0.16,0.037,0.046,5.24,0.14,5.506702314,0.085969747,57.52162243,0.037070221,5.384755155,0.05199002,0.073196171,351.4403333,0.014888567,0.07392733,6.206372822,0.393299676,4.504229073,1.0,0.669238057,30.62,0.69356557,24.35594587,20.97,12.315,46.69966166,0.304609555,82.0,24.45454545,11.0,60.0,26.5,8.0,125.127083325,135.0,42.71770617,563.9583333,428.9583333,84.44444444
2025-06-29 15:00:00,2.650997386,1183.736111,109630.0106,2.937460981,3998.0,1403.288236,2330.5701,0.0,1.347799156,233.6108572,1.303239847,7.0,1.325043411,11.84,87.18,0.47,3.9,275.372,0.98,12.1,86.72,0.49,7.7,36.552333333,1.02,9.26,69.44,1.78,81.4,19.52,838.2623333,2.35,2.09351145,10.97,4.983333333,79.93333333,54.93,9.05,34.108,68.95,0.065,2.04,0.16,0.037,0.046,5.24,0.14,5.506702314,0.085969747,57.52162243,0.037070221,5.384755155,0.05199002,0.073196171,351.4403333,0.014888567,0.07392733,6.206372822,0.393299676,4.504229073,1.0,0.669238057,30.62,0.69356557,24.35594587,20.97,12.315,46.69966166,0.304609555,82.0,24.45454545,11.0,60.0,26.5,8.0,124.92291667500001,130.0,42.72195636,560.7916667,430.7916667,84.92307692
2025-06-29 16:00:00,2.616930247,1180.224722,110084.2175,2.927542991,4001.0,1447.919806,2364.299533,0.0,1.347536917,236.3166814,1.269569753,7.0,1.477982725,11.78,87.25,0.47,4.1,275.372,0.97,12.1,86.72,0.49,7.7,36.552333333,1.02,9.4,69.46,1.64,81.4,19.5,838.2623333,2.43,2.133980583,10.99,4.983333333,79.93333333,54.96,9.6,34.056,68.95,0.066,1.99,0.16,0.036,0.046,5.15,0.14,5.506702314,0.085969747,57.52162243,0.037070221,5.384755155,0.05199002,0.073196171,351.4403333,0.014888567,0.07392733,6.206372822,0.393299676,4.504229073,1.0,0.669238057,0.0,0.69356557,24.35594587,0.0,12.315,46.69966166,0.304609555,82.0,24.45454545,11.0,60.0,26.5,8.0,123.929583325,127.0,41.87788792,555.4083333,428.4083333,84.80314961
2025-06-29 17:00:00,2.598725192,1185.722778,109561.5158,2.940765486,4000.0,1462.681264,2352.889964,0.0,1.347770222,237.3303903,1.250944525,7.0,1.312299875,11.78,87.25,0.47,4.1,275.372,0.97,12.1,86.72,0.49,7.7,36.552333333,1.02,9.4,69.46,1.64,81.4,19.5,838.2623333,2.43,2.133980583,10.99,4.983333333,79.93333333,54.96,9.6,34.056,68.95,0.066,1.99,0.16,0.036,0.046,5.15,0.14,5.506702314,0.085969747,57.52162243,0.037070221,5.384755155,0.05199002,0.073196171,351.4403333,0.014888567,0.07392733,6.206372822,0.393299676,4.504229073,1.0,0.669238057,0.0,0.69356557,24.35594587,0.0,12.315,46.69966166,0.304609555,82.0,24.45454545,11.0,60.0,26.5,8.0,124.719583325,124.0,41.69396592,557.1583333,433.1583333,84.67741935
2025-06-29 18:00:00,2.585732483,1187.016111,109493.5011,2.94259095,4000.0,1475.778256,2355.681772,0.0,1.347963114,238.0813361,1.237760328,7.0,1.374110228,11.78,87.25,0.47,4.1,275.372,0.97,12.1,86.72,0.49,7.7,36.552333333,1.02,9.4,69.46,1.64,81.4,19.5,838.2623333,2.43,2.133980583,10.99,4.983333333,79.93333333,54.96,9.6,34.056,68.95,0.066,1.99,0.16,0.036,0.046,5.15,0.14,5.506702314,0.085969747,57.52162243,0.037070221,5.384755155,0.05199002,0.073196171,351.4403333,0.014888567,0.07392733,6.206372822,0.393299676,4.504229073,1.0,0.669238057,0.0,0.69356557,24.35594587,0.0,12.315,46.69966166,0.304609555,82.0,24.45454545,11.0,60.0,26.5,8.0,124.845833325,125.0,41.95692011,558.1333333,433.1333333,84.56
2025-06-29 19:00:00,2.602068847,1185.912778,109405.2903,2.944226112,3999.0,1456.901839,2362.696625,0.0,1.347847997,236.6843239,1.254079578,7.0,1.368962179,11.78,87.25,0.47,4.1,275.372,0.97,12.1,86.72,0.49,7.7,36.552333333,1.02,9.4,69.46,1.64,81.4,19.5,838.2623333,2.43,2.133980583,10.99,4.983333333,79.93333333,54.96,9.6,34.056,68.95,0.066,1.99,0.16,0.036,0.046,5.15,0.14,5.506702314,0.085969747,57.52162243,0.037070221,5.384755155,0.05199002,0.073196171,351.4403333,0.014888567,0.07392733,6.206372822,0.393299676,4.504229073,1.0,0.669238057,0.0,0.69356557,24.35594587,0.0,12.315,46.69966166,0.304609555,82.0,24.45454545,11.0,60.0,26.5,8.0,124.12125,122.0,42.80326406,553.825,431.825,84.26229508
2025-06-29 20:00:00,2.615435278,1177.903056,109452.9108,2.942946034,3999.0,1440.776817,2366.432119,0.0,1.347676783,234.6286728,1.267728117,7.0,1.375544934,11.78,87.25,0.47,4.1,275.372,0.97,12.1,86.72,0.49,7.7,36.552333333,1.02,9.4,69.46,1.64,81.4,19.5,838.2623333,2.43,2.133980583,10.99,4.983333333,79.93333333,54.96,9.6,34.056,68.95,0.066,1.99,0.16,0.036,0.046,5.15,0.14,5.506702314,0.085969747,57.52162243,0.037070221,5.384755155,0.05199002,0.073196171,351.4403333,0.014888567,0.07392733,6.206372822,0.393299676,4.504229073,1.0,0.669238057,0.0,0.69356557,24.35594587,0.0,12.315,46.69966166,0.304609555,82.0,24.45454545,11.0,60.0,26.5,8.0,123.72319445000001,118.0,43.31200047,550.3527778,432.3527778,84.40677966
2025-06-29 21:00:00,2.616709247,1183.671944,109878.76,2.931548161,3999.0,1445.859325,2359.766331,0.0,1.348179542,236.4341253,1.268496533,7.0,1.362463827,11.78,87.25,0.47,4.1,275.372,0.97,12.1,86.72,0.49,7.7,36.552333333,1.02,9.4,69.46,1.64,81.4,19.5,838.2623333,2.43,2.133980583,10.99,4.983333333,79.93333333,54.96,9.6,34.056,68.95,0.066,1.99,0.16,0.036,0.046,5.15,0.14,5.506702314,0.085969747,57.52162243,0.037070221,5.384755155,0.05199002,0.073196171,351.4403333,0.014888567,0.07392733,6.206372822,0.393299676,4.504229073,1.0,0.669238057,0.0,0.69356557,24.35594587,0.0,12.315,46.69966166,0.304609555,82.0,24.45454545,11.0,60.0,26.5,8.0,124.122222225,120.0,42.46288453,552.8888889,432.8888889,85.0
2025-06-29 23:00:00,2.612995856,1188.218889,107494.1616,2.992790261,3994.0,1415.241119,2402.263611,0.0,1.344305842,232.2458444,1.268647242,7.0,1.577196725,11.72,87.31,0.46,5.5,275.246,0.97,12.03,86.94,0.48,9.0,36.844666663,1.03,9.41,69.27,1.72,83.02,19.6,822.8856667,2.26,2.085769981,10.7,4.854666667,80.21466667,55.42,9.98,33.848,68.95,0.066,1.87,0.15,0.038,0.046,5.13,0.14,5.452266195,0.100578338,57.60869105,0.030582807,5.615152227,0.088760144,0.096298604,348.9196667,0.022078116,0.092658583,5.567049483,0.420492201,5.698923248,1.0,0.899187945,29.44,1.769317706,5.288087066,21.24,7.963333333,84.69056509,0.490539975,82.0,24.45454545,11.0,60.0,26.5,8.0,125.825,110.0,41.22789347,555.0,445.0,86.0
2025-06-30 00:00:00,2.598833692,1187.865833,109773.8269,2.934348494,3999.0,1464.547336,2352.70455,0.0,1.348344742,237.9345706,1.250404614,7.0,1.393082083,11.72,87.31,0.46,5.5,275.246,0.97,12.03,86.94,0.48,9.0,36.844666663,1.03,9.41,69.27,1.72,83.02,19.6,822.8856667,2.26,2.085769981,10.7,4.854666667,80.21466667,55.42,9.98,33.848,68.95,0.066,1.87,0.15,0.038,0.046,5.13,0.14,5.452266195,0.100578338,57.60869105,0.030582807,5.615152227,0.088760144,0.096298604,348.9196667,0.022078116,0.092658583,5.567049483,0.420492201,5.698923248,1.0,0.899187945,29.44,1.769317706,5.288087066,21.24,7.963333333,84.69056509,0.490539975,82.0,24.45454545,11.0,60.0,26.5,8.0,124.3036111,119.0,42.27875322,553.1444444,434.1444444,90.75630252
2025-06-30 01:00:00,2.611380331,1189.319722,109747.6161,2.935048814,3999.0,1450.933383,2360.4499,0.0,1.348247681,237.3604706,1.263065142,7.0,1.341837867,11.72,87.31,0.46,5.5,275.246,0.97,12.03,86.94,0.48,9.0,36.844666663,1.03,9.41,69.27,1.72,83.02,19.6,822.8856667,2.26,2.085769981,10.7,4.854666667,80.21466667,55.42,9.98,33.848,68.95,0.066,1.87,0.15,0.038,0.046,5.13,0.14,5.452266195,0.100578338,57.60869105,0.030582807,5.615152227,0.088760144,0.096298604,348.9196667,0.022078116,0.092658583,5.567049483,0.420492201,5.698923248,1.0,0.899187945,29.44,1.769317706,5.288087066,21.24,7.963333333,84.69056509,0.490539975,82.0,24.45454545,11.0,60.0,26.5,8.0,124.0625,125.0,43.26726281,555.0,430.0,86.24
2025-06-30 02:00:00,2.636839242,1173.332778,109684.0208,2.937483251,4000.0,1420.916806,2348.958653,0.0,1.348197633,233.0604275,1.288602075,7.0,1.351830153,11.72,87.31,0.46,5.5,275.246,0.97,12.03,86.94,0.48,9.0,36.844666663,1.03,9.41,69.27,1.72,83.02,19.6,822.8856667,2.26,2.085769981,10.7,4.854666667,80.21466667,55.42,9.98,33.848,68.95,0.066,1.87,0.15,0.038,0.046,5.13,0.14,5.452266195,0.100578338,57.60869105,0.030582807,5.615152227,0.088760144,0.096298604,348.9196667,0.022078116,0.092658583,5.567049483,0.420492201,5.698923248,1.0,0.899187945,29.44,1.769317706,5.288087066,21.24,7.963333333,84.69056509,0.490539975,82.0,24.45454545,11.0,60.0,26.5,8.0,123.15875,127.0,42.74475003,552.325,425.325,85.82677165
2025-06-30 04:00:00,2.620804361,1164.859722,109504.8119,2.942287219,4000.0,1436.4257,2334.534817,0.0,1.348378494,232.1795683,1.272575578,7.0,1.451246628,11.72,87.31,0.46,5.5,275.246,0.97,12.03,86.94,0.48,9.0,36.844666663,1.03,9.41,69.27,1.72,83.02,19.6,822.8856667,2.26,2.085769981,10.7,4.854666667,80.21466667,55.42,9.98,33.848,68.95,0.066,1.87,0.15,0.038,0.046,5.13,0.14,5.452266195,0.100578338,57.60869105,0.030582807,5.615152227,0.088760144,0.096298604,348.9196667,0.022078116,0.092658583,5.567049483,0.420492201,5.698923248,1.0,0.899187945,29.44,1.769317706,5.288087066,21.24,7.963333333,84.69056509,0.490539975,82.0,24.45454545,11.0,60.0,26.5,8.0,124.14416667500001,122.0,41.87203042,553.9166667,431.9166667,87.54098361
2025-06-30 06:00:00,2.437322959,1179.85124,98472.69665,2.476296573,3027.0,1396.226616,2301.079537,0.0,1.258159607,222.2416537,1.17900738,7.0,1.32864154,11.72,87.31,0.46,5.5,275.246,0.97,12.03,86.94,0.48,9.0,36.844666663,1.03,9.41,69.27,1.72,83.02,19.6,822.8856667,2.26,2.085769981,10.7,4.854666667,80.21466667,55.42,9.98,33.848,68.95,0.066,1.87,0.15,0.038,0.046,5.13,0.14,5.452266195,0.100578338,57.60869105,0.030582807,5.615152227,0.088760144,0.096298604,348.9196667,0.022078116,0.092658583,5.567049483,0.420492201,5.698923248,1.0,0.899187945,29.44,1.769317706,5.288087066,21.24,7.963333333,84.69056509,0.490539975,82.0,24.45454545,11.0,60.0,26.5,8.0,123.09,112.0,44.41628095,545.0,433.0,77.94642857
2025-06-30 07:00:00,2.52599361,1182.16722,100518.1553,2.428337818,3030.0,1364.261577,2369.787282,0.0,1.29888666,221.2993112,1.227401353,7.0,1.965198539,11.72,87.31,0.46,5.5,275.246,0.97,12.03,86.94,0.48,9.0,36.844666663,1.03,9.41,69.27,1.72,83.02,19.6,822.8856667,2.26,2.085769981,10.7,4.854666667,80.21466667,55.42,9.98,33.848,68.95,0.066,1.87,0.15,0.038,0.046,5.13,0.14,5.452266195,0.100578338,57.60869105,0.030582807,5.615152227,0.088760144,0.096298604,348.9196667,0.022078116,0.092658583,5.567049483,0.420492201,5.698923248,1.0,0.899187945,29.44,1.769317706,5.288087066,21.24,7.963333333,84.69056509,0.490539975,82.0,24.45454545,11.0,60.0,26.5,8.0,123.325,110.0,42.38191212,545.0,435.0,74.27272727
2025-06-30 08:00:00,2.533235206,1179.627222,102995.9621,2.455939158,3140.0,1401.815153,2343.324447,0.0,1.308030139,225.9767714,1.224987879,7.0,1.798546036,11.56,87.48,0.45,5.8,275.246,0.96,12.1,86.72,0.49,7.7,36.844666663,1.02,9.44,69.57,1.62,83.02,19.37,822.8856667,2.26,2.086629002,11.08,4.854666667,80.21466667,54.95,10.6,33.952,68.95,0.065,1.92,0.16,0.036,0.047,5.31,0.14,5.506702314,0.085969747,57.52162243,0.037070221,5.384755155,0.05199002,0.073196171,348.9196667,0.014888567,0.07392733,6.206372822,0.393299676,4.504229073,1.0,0.669238057,0.0,0.69356557,24.35594587,0.0,7.963333333,46.69966166,0.304609555,82.0,24.45454545,11.0,60.0,26.5,8.0,123.368333325,113.0,41.78417072,546.5833333,433.5833333,87.96460177
2025-06-30 09:00:00,2.605529008,1176.082222,110415.2853,2.554964924,3502.0,1462.046739,2331.184383,0.0,1.344937622,237.0987078,1.260560236,7.0,1.469458925,11.56,87.48,0.45,5.8,275.246,0.96,12.1,86.72,0.49,7.7,36.844666663,1.02,9.44,69.57,1.62,83.02,19.37,822.8856667,2.26,2.086629002,11.08,4.854666667,80.21466667,54.95,10.6,33.952,68.95,0.065,1.92,0.16,0.036,0.047,5.31,0.14,5.506702314,0.085969747,57.52162243,0.037070221,5.384755155,0.05199002,0.073196171,348.9196667,0.014888567,0.07392733,6.206372822,0.393299676,4.504229073,1.0,0.669238057,0.0,0.69356557,24.35594587,0.0,7.963333333,46.69966166,0.304609555,82.0,24.45454545,11.0,60.0,26.5,8.0,124.61472222500001,114.0,41.71286675,552.0388889,438.0388889,90.35087719
2025-06-30 10:00:00,2.550210511,1182.920556,109435.9014,2.666092601,3622.0,1520.307061,2346.063606,0.0,1.348200061,239.7216744,1.202059115,7.0,1.428730247,11.56,87.48,0.45,5.8,275.246,0.96,12.1,86.72,0.49,7.7,36.844666663,1.02,9.44,69.57,1.62,83.02,19.37,822.8856667,2.26,2.086629002,11.08,4.854666667,80.21466667,54.95,10.6,33.952,68.95,0.065,1.92,0.16,0.036,0.047,5.31,0.14,5.506702314,0.085969747,57.52162243,0.037070221,5.384755155,0.05199002,0.073196171,348.9196667,0.014888567,0.07392733,6.206372822,0.393299676,4.504229073,1.0,0.669238057,0.0,0.69356557,24.35594587,0.0,7.963333333,46.69966166,0.304609555,82.0,24.45454545,11.0,60.0,26.5,8.0,127.2236111,115.0,41.11234828,562.9444444,447.9444444,90.0
2025-06-30 11:00:00,2.602486769,1181.979722,107633.9156,2.020256791,2699.0,1433.914306,2358.632683,0.0,1.348241031,232.2783844,1.254214389,7.0,1.406753953,11.56,87.48,0.45,5.8,275.246,0.96,12.1,86.72,0.49,7.7,36.844666663,1.02,9.44,69.57,1.62,83.02,19.37,822.8856667,2.26,2.086629002,11.08,4.854666667,80.21466667,54.95,10.6,33.952,68.95,0.065,1.92,0.16,0.036,0.047,5.31,0.14,5.506702314,0.085969747,57.52162243,0.037070221,5.384755155,0.05199002,0.073196171,348.9196667,0.014888567,0.07392733,6.206372822,0.393299676,4.504229073,1.0,0.669238057,0.0,0.69356557,24.35594587,0.0,7.963333333,46.69966166,0.304609555,82.0,24.45454545,11.0,60.0,26.5,8.0,127.16597222499999,115.0,41.49496436,562.7138889,447.7138889,84.0
2025-06-30 12:00:00,2.626928994,1158.667778,107474.79,2.773133291,3700.0,1402.2973,2347.776006,0.0,1.348392331,226.63468,1.278674867,7.0,1.311810375,11.56,87.48,0.45,5.8,275.246,0.96,12.1,86.72,0.49,7.7,36.844666663,1.02,9.44,69.57,1.62,83.02,19.37,822.8856667,2.26,2.086629002,11.08,4.854666667,80.21466667,54.95,10.6,33.952,68.95,0.065,1.92,0.16,0.036,0.047,5.31,0.14,5.506702314,0.085969747,57.52162243,0.037070221,5.384755155,0.05199002,0.073196171,348.9196667,0.014888567,0.07392733,6.206372822,0.393299676,4.504229073,1.0,0.669238057,0.0,0.69356557,24.35594587,0.0,7.963333333,46.69966166,0.304609555,82.0,24.45454545,11.0,60.0,26.5,8.0,126.157083325,114.0,41.82280664,558.2083333,444.2083333,83.50877193
2025-06-30 13:00:00,2.608201461,1178.716111,109741.7281,2.770167508,3774.0,1454.414778,2358.918408,0.0,1.348309753,235.8164081,1.259990784,7.0,1.395462001,11.56,87.48,0.45,5.8,275.246,0.96,12.1,86.72,0.49,7.7,36.844666663,1.02,9.44,69.57,1.62,83.02,19.37,822.8856667,2.26,2.086629002,11.08,4.854666667,80.21466667,54.95,10.6,33.952,68.95,0.065,1.92,0.16,0.036,0.047,5.31,0.14,5.506702314,0.085969747,57.52162243,0.037070221,5.384755155,0.05199002,0.073196171,348.9196667,0.014888567,0.07392733,6.206372822,0.393299676,4.504229073,1.0,0.669238057,0.0,0.69356557,24.35594587,0.0,7.963333333,46.69966166,0.304609555,82.0,24.45454545,11.0,60.0,26.5,8.0,126.4326389,115.0,41.7220625,559.7805556,444.7805556,83.91304348
2025-06-30 14:00:00,2.635396533,1169.040833,109935.1947,2.784333954,3800.0,1425.6773,2369.018517,0.0,1.348241039,232.8710169,1.287231447,7.0,1.370278738,11.56,87.48,0.45,5.8,275.246,0.96,12.1,86.72,0.49,7.7,36.844666663,1.02,9.44,69.57,1.62,83.02,19.37,822.8856667,2.26,2.086629002,11.08,4.854666667,80.21466667,54.95,10.6,33.952,68.95,0.065,1.92,0.16,0.036,0.047,5.31,0.14,5.506702314,0.085969747,57.52162243,0.037070221,5.384755155,0.05199002,0.073196171,348.9196667,0.014888567,0.07392733,6.206372822,0.393299676,4.504229073,1.0,0.669238057,0.0,0.69356557,24.35594587,0.0,7.963333333,46.69966166,0.304609555,82.0,24.45454545,11.0,60.0,26.5,8.0,125.6111111,115.0,41.56653419,556.4944444,441.4944444,84.52173913
2025-06-30 15:00:00,2.628636911,1178.416944,109374.6536,2.799330126,3801.0,1428.522944,2363.716519,0.0,1.348254325,233.7299892,1.280296267,7.0,1.402466703,11.56,87.48,0.45,5.8,275.246,0.96,12.1,86.72,0.49,7.7,36.844666663,1.02,9.44,69.57,1.62,83.02,19.37,822.8856667,2.26,2.086629002,11.08,4.854666667,80.21466667,54.95,10.6,33.952,68.95,0.065,1.92,0.16,0.036,0.047,5.31,0.14,5.506702314,0.085969747,57.52162243,0.037070221,5.384755155,0.05199002,0.073196171,348.9196667,0.014888567,0.07392733,6.206372822,0.393299676,4.504229073,1.0,0.669238057,0.0,0.69356557,24.35594587,0.0,7.963333333,46.69966166,0.304609555,82.0,24.45454545,11.0,60.0,26.5,8.0,125.106666675,117.0,40.87487208,555.4166667,438.4166667,84.7008547
2025-06-30 16:00:00,2.599878547,1178.2975,109257.5272,2.802329082,3801.0,1456.575778,2383.399325,0.0,1.34828265,235.2258056,1.251884336,7.0,1.398567708,11.74,87.27,0.5,5.0,275.246,0.99,11.98,87.0,0.51,6.8,36.844666663,1.02,9.37,69.53,1.68,83.02,19.42,822.8856667,2.21,2.164356436,10.93,4.854666667,80.21466667,55.27,9.48,33.9,68.95,0.064,1.92,0.16,0.038,0.045,5.05,0.14,4.884253997,0.103551056,58.63349394,0.045392657,5.377431386,0.067581124,0.091672028,348.9196667,0.018247554,0.080146207,5.025668439,0.320401593,4.932608748,1.0,0.861753872,30.39,1.430263709,5.382411051,21.5,7.963333333,85.81271662,0.1,82.0,24.45454545,11.0,60.0,26.5,8.0,125.55930554999999,113.0,42.01582208,555.3472222,442.3472222,84.07079646
2025-06-30 17:00:00,2.567547506,1178.013889,109270.8192,2.801251742,3800.0,1496.207233,2364.424981,0.0,1.3484496,237.3770406,1.218913869,7.0,1.265275399,11.74,87.27,0.5,5.0,275.246,0.99,11.98,87.0,0.51,6.8,36.844666663,1.02,9.37,69.53,1.68,83.02,19.42,822.8856667,2.21,2.164356436,10.93,4.854666667,80.21466667,55.27,9.48,33.9,68.95,0.064,1.92,0.16,0.038,0.045,5.05,0.14,4.884253997,0.103551056,58.63349394,0.045392657,5.377431386,0.067581124,0.091672028,348.9196667,0.018247554,0.080146207,5.025668439,0.320401593,4.932608748,1.0,0.861753872,30.39,1.430263709,5.382411051,21.5,7.963333333,85.81271662,0.1,82.0,24.45454545,11.0,60.0,26.5,8.0,126.7236111,115.0,41.58505758,560.9444444,445.9444444,84.34782609
2025-06-30 18:00:00,2.567611772,1183.441667,109374.1892,2.797870027,3799.0,1499.069644,2348.579275,0.0,1.348530969,238.5577642,1.219061594,7.0,1.300822277,11.74,87.27,0.5,5.0,275.246,0.99,11.98,87.0,0.51,6.8,36.844666663,1.02,9.37,69.53,1.68,83.02,19.42,822.8856667,2.21,2.164356436,10.93,4.854666667,80.21466667,55.27,9.48,33.9,68.95,0.064,1.92,0.16,0.038,0.045,5.05,0.14,4.884253997,0.103551056,58.63349394,0.045392657,5.377431386,0.067581124,0.091672028,348.9196667,0.018247554,0.080146207,5.025668439,0.320401593,4.932608748,1.0,0.861753872,30.39,1.430263709,5.382411051,21.5,7.963333333,85.81271662,0.1,82.0,24.45454545,11.0,60.0,26.5,8.0,126.70416667500001,130.0,41.03516281,567.9166667,437.9166667,85.23076923
2025-06-30 19:00:00,2.580174472,1184.694167,109754.6728,2.788910548,3800.0,1486.504361,2336.344144,0.0,1.348193447,238.6238783,1.232070119,7.0,1.375629352,11.74,87.27,0.5,5.0,275.246,0.99,11.98,87.0,0.51,6.8,36.844666663,1.02,9.37,69.53,1.68,83.02,19.42,822.8856667,2.21,2.164356436,10.93,4.854666667,80.21466667,55.27,9.48,33.9,68.95,0.064,1.92,0.16,0.038,0.045,5.05,0.14,4.884253997,0.103551056,58.63349394,0.045392657,5.377431386,0.067581124,0.091672028,348.9196667,0.018247554,0.080146207,5.025668439,0.320401593,4.932608748,1.0,0.861753872,30.39,1.430263709,5.382411051,21.5,7.963333333,85.81271662,0.1,82.0,24.45454545,11.0,60.0,26.5,8.0,126.284027775,130.0,40.56731147,566.2361111,436.2361111,85.46153846
2025-06-30 20:00:00,2.617147308,1195.650278,109744.9686,2.787689983,3798.0,1443.388644,2319.980167,0.0,1.348468903,237.97895,1.268673556,7.0,1.334377439,11.74,87.27,0.5,5.0,275.246,0.99,11.98,87.0,0.51,6.8,36.844666663,1.02,9.37,69.53,1.68,83.02,19.42,822.8856667,2.21,2.164356436,10.93,4.854666667,80.21466667,55.27,9.48,33.9,68.95,0.064,1.92,0.16,0.038,0.045,5.05,0.14,4.884253997,0.103551056,58.63349394,0.045392657,5.377431386,0.067581124,0.091672028,348.9196667,0.018247554,0.080146207,5.025668439,0.320401593,4.932608748,1.0,0.861753872,30.39,1.430263709,5.382411051,21.5,7.963333333,85.81271662,0.1,82.0,24.45454545,11.0,60.0,26.5,8.0,126.6375,135.0,40.62377397,570.0,435.0,84.66666667
2025-06-30 21:00:00,2.608997167,1198.820833,110098.4411,2.770703224,3787.0,1459.010922,2332.707153,0.0,1.348511083,239.9168886,1.260913712,7.0,1.407732942,11.74,87.27,0.5,5.0,275.246,0.99,11.98,87.0,0.51,6.8,36.844666663,1.02,9.37,69.53,1.68,83.02,19.42,822.8856667,2.21,2.164356436,10.93,4.854666667,80.21466667,55.27,9.48,33.9,68.95,0.064,1.92,0.16,0.038,0.045,5.05,0.14,4.884253997,0.103551056,58.63349394,0.045392657,5.377431386,0.067581124,0.091672028,348.9196667,0.018247554,0.080146207,5.025668439,0.320401593,4.932608748,1.0,0.861753872,30.39,1.430263709,5.382411051,21.5,7.963333333,85.81271662,0.1,82.0,24.45454545,11.0,60.0,26.5,8.0,126.05,140.0,40.37974731,570.0,430.0,85.0
2025-06-30 22:00:00,2.600827036,1197.4375,110497.5828,2.764343947,3792.0,1472.45045,2328.721256,0.0,1.348421925,241.0279289,1.252494578,7.0,1.27693866,11.74,87.27,0.5,5.0,275.246,0.99,11.98,87.0,0.51,6.8,36.844666663,1.02,9.37,69.53,1.68,83.02,19.42,822.8856667,2.21,2.164356436,10.93,4.854666667,80.21466667,55.27,9.48,33.9,68.95,0.064,1.92,0.16,0.038,0.045,5.05,0.14,4.884253997,0.103551056,58.63349394,0.045392657,5.377431386,0.067581124,0.091672028,348.9196667,0.018247554,0.080146207,5.025668439,0.320401593,4.932608748,1.0,0.861753872,30.39,1.430263709,5.382411051,21.5,7.963333333,85.81271662,0.1,82.0,24.45454545,11.0,60.0,26.5,8.0,126.52805554999999,138.0,40.52116869,570.9722222,432.9722222,84.42028986
2025-06-30 23:00:00,2.623074958,1191.566944,110495.6961,2.773861991,3805.0,1445.630994,2312.007364,0.0,1.348384508,238.5188281,1.274641231,7.0,1.223702742,11.67,87.35,0.478,5.2,281.6153333,0.98,11.47,87.51,0.46,6.9,35.443333337,1.02,9.2,69.6,1.7,81.89,19.5,823.6516667,2.2,2.151750973,11.06,5.09,80.64333333,55.05,9.61,33.692,68.95,0.066,2.04,0.16,0.035,0.045,5.14,0.13,5.46384064,0.142198264,57.65850212,0.032308036,5.5265719,0.075073196,0.093787889,348.1763333,0.014854778,0.080447622,5.527734223,0.341327464,4.411363686,1.0,0.579712606,0.0,0.79602328,1.10751065,0.0,11.11133333,83.4699628,0.08652427,82.0,24.45454545,11.0,60.0,26.5,8.0,126.7125,145.0,41.36784161,575.0,430.0,84.75862069
2025-07-02 00:00:00,2.38,1215.0,91659.0,3.707806789,4220.0,1292.0,2417.0,0.0,1.2,230.0,1.18,6.0,1.3,10.75,87.87,0.36,3.3,238.3163333,1.02,10.9,87.68,0.39,6.5,24.726666667,1.03,10.09,71.67,0.92,76.69333333,17.32,760.6923333,1.97,2.006635935,10.615,5.043333333,79.89,55.54,9.945,31.88076923,68.12,0.06,1.875,0.05,0.0595,0.0585,5.29,0.17,3.47918577,0.125107707,32.20629841,0.011319269,4.825583003,0.059575099,0.178725296,269.437888,0.020255534,0.116767194,3.514930829,0.306811759,2.025553359,1.0,0.19,0.0,0.59,1.24,0.0,12.90666667,97.12,0.1,82.0,24.45454545,11.0,60.0,26.5,8.0,127.725,130.0,38.1031614,572.0,442.0,71.0
2025-07-02 16:00:00,2.35,1168.0,91155.0,3.738881795,4232.0,1316.0,2372.0,0.0,1.2,223.0,1.15,6.0,1.3,10.68,87.92,0.36,3.6,238.3163333,1.04,10.86,87.71,0.42,6.9,24.726666667,1.01,10.01,71.7,0.94,76.69333333,17.35,760.6923333,2.11,2.05,10.82,5.043333333,79.89,55.31,10.22,31.88230769,68.12,0.063,1.85,0.07,0.058,0.059,5.29,0.16,3.562590908,0.02383004,32.10502074,0.007149012,4.926860671,0.035745059,0.101277668,269.437888,0.018468281,0.11438419,4.331109683,0.340769565,2.561729248,1.0,0.73,0.0,0.72,0.98,0.0,12.90666667,95.83,0.1,82.0,24.45454545,11.0,60.0,26.5,8.0,124.5625,125.0,38.22493543,557.0,432.0,74.24
2025-07-02 19:00:00,2.36,1178.0,92104.0,3.697770744,4229.0,1322.0,2396.0,0.0,1.2,227.0,1.16,6.0,1.3,10.68,87.92,0.36,3.6,238.3163333,1.04,10.86,87.71,0.42,6.9,24.726666667,1.01,10.01,71.7,0.94,76.69333333,17.35,760.6923333,2.11,2.05,10.82,5.043333333,79.89,55.31,10.22,31.88230769,68.12,0.063,1.85,0.07,0.058,0.059,5.29,0.16,3.562590908,0.02383004,32.10502074,0.007149012,4.926860671,0.035745059,0.101277668,269.437888,0.018468281,0.11438419,4.331109683,0.340769565,2.561729248,1.0,0.73,0.0,0.72,0.98,0.0,12.90666667,95.83,0.1,82.0,24.45454545,11.0,60.0,26.5,8.0,124.16499999999999,122.0,38.0493537,554.0,432.0,72.62295082
2025-07-02 23:00:00,2.37,1208.0,90942.0,3.738783433,4222.0,1293.0,2386.0,0.0,1.2,228.0,1.17,6.0,1.3,10.88,87.69,0.38,3.4,243.197,1.05,10.9,87.63,0.4,5.7,24.673999997000003,1.07,10.03,71.01,1.15,75.10333333,17.81,721.951,2.13,2.035055351,11.03,4.976666667,80.53444444,55.01,9.68,31.87615385,68.12,0.068,1.92,0.07,0.057,0.059,5.42,0.17,3.534223453,0.030052921,32.28885781,0.004808467,5.048890648,0.036063505,0.096169346,273.7660588,0.020435986,0.131030733,4.453842821,0.319162016,2.584551165,1.0,0.38,0.0,0.73,1.31,0.0,18.69333333,96.57,0.1,82.0,24.45454545,11.0,60.0,26.5,8.0,127.725,130.0,38.20598007,572.0,442.0,75.38461538
2025-07-03 00:00:00,2.49,1169.0,103199.0,3.399568204,4356.0,1509.0,2331.0,0.0,1.35,215.0,1.14,7.0,1.0,11.61,87.02,0.38,3.4,258.4456667,0.99,12.48,86.03,0.45,5.4,35.05733333,1.04,9.48,69.65,0.95,82.86,19.92,816.8363333,2.41,2.0,10.48,5.176666667,77.26777778,55.3,8.88,32.19571429,70.25,0.061,1.99,0.08,0.059,0.065,5.24,0.19,4.03848457,0.025044866,33.72291147,0.018783649,4.821136619,0.043828515,0.162791626,449.3796667,0.025044866,0.157782653,4.501814583,0.474600202,2.191425736,1.0,0.35,0.0,0.67,1.18,0.0,15.86333333,96.85,0.1,82.0,24.45454545,11.0,60.0,26.5,8.0,123.475,130.0,43.87215452,555.0,425.0,86.07692308
2025-07-03 01:00:00,2.5,1168.0,103610.0,3.395414184,4368.0,1489.0,2336.0,0.0,1.35,214.0,1.15,7.0,1.0,11.61,87.02,0.38,3.4,258.4456667,0.99,12.48,86.03,0.45,5.4,35.05733333,1.04,9.48,69.65,0.95,82.86,19.92,816.8363333,2.41,2.0,10.48,5.176666667,77.26777778,55.3,8.88,32.19571429,70.25,0.061,1.99,0.08,0.059,0.065,5.24,0.19,4.03848457,0.025044866,33.72291147,0.018783649,4.821136619,0.043828515,0.162791626,449.3796667,0.025044866,0.157782653,4.501814583,0.474600202,2.191425736,1.0,0.35,0.0,0.67,1.18,0.0,15.86333333,96.85,0.1,82.0,24.45454545,11.0,60.0,26.5,8.0,123.0775,127.0,42.69947114,552.0,425.0,85.90551181
2025-07-03 02:00:00,2.55,1159.0,103138.0,3.408599631,4365.0,1429.0,2382.0,0.0,1.35,209.0,1.2,7.0,1.0,11.61,87.02,0.38,3.4,258.4456667,0.99,12.48,86.03,0.45,5.4,35.05733333,1.04,9.48,69.65,0.95,82.86,19.92,816.8363333,2.41,2.0,10.48,5.176666667,77.26777778,55.3,8.88,32.19571429,70.25,0.061,1.99,0.08,0.059,0.065,5.24,0.19,4.03848457,0.025044866,33.72291147,0.018783649,4.821136619,0.043828515,0.162791626,449.3796667,0.025044866,0.157782653,4.501814583,0.474600202,2.191425736,1.0,0.35,0.0,0.67,1.18,0.0,15.86333333,96.85,0.1,82.0,24.45454545,11.0,60.0,26.5,8.0,122.2825,121.0,43.49132948,546.0,425.0,84.04958678
2025-07-03 03:00:00,2.52,1162.0,103765.0,3.384141842,4360.0,1473.0,2346.0,0.0,1.35,213.0,1.17,7.0,1.0,11.61,87.02,0.38,3.4,258.4456667,0.99,12.48,86.03,0.45,5.4,35.05733333,1.04,9.48,69.65,0.95,82.86,19.92,816.8363333,2.41,2.0,10.48,5.176666667,77.26777778,55.3,8.88,32.19571429,70.25,0.061,1.99,0.08,0.059,0.065,5.24,0.19,4.03848457,0.025044866,33.72291147,0.018783649,4.821136619,0.043828515,0.162791626,449.3796667,0.025044866,0.157782653,4.501814583,0.474600202,2.191425736,1.0,0.35,0.0,0.67,1.18,0.0,15.86333333,96.85,0.1,82.0,24.45454545,11.0,60.0,26.5,8.0,122.2825,121.0,42.94827979,546.0,425.0,86.11570248
2025-07-03 04:00:00,2.5,1169.0,108808.0,3.214100047,4342.0,1512.0,2341.0,0.0,1.35,216.0,1.15,7.0,1.0,11.61,87.02,0.38,3.4,258.4456667,0.99,12.48,86.03,0.45,5.4,35.05733333,1.04,9.48,69.65,0.95,82.86,19.92,816.8363333,2.41,2.0,10.48,5.176666667,77.26777778,55.3,8.88,32.19571429,70.25,0.061,1.99,0.08,0.059,0.065,5.24,0.19,4.03848457,0.025044866,33.72291147,0.018783649,4.821136619,0.043828515,0.162791626,449.3796667,0.025044866,0.157782653,4.501814583,0.474600202,2.191425736,1.0,0.35,0.0,0.67,1.18,0.0,15.86333333,96.85,0.1,82.0,24.45454545,11.0,60.0,26.5,8.0,122.945,126.0,43.05714941,551.0,425.0,82.85714286
2025-07-03 05:00:00,2.52,1169.0,103343.0,3.390941363,4351.0,1469.0,2343.0,0.0,1.35,213.0,1.17,7.0,1.0,11.61,87.02,0.38,3.4,258.4456667,0.99,12.48,86.03,0.45,5.4,35.05733333,1.04,9.48,69.65,0.95,82.86,19.92,816.8363333,2.41,2.0,10.48,5.176666667,77.26777778,55.3,8.88,32.19571429,70.25,0.061,1.99,0.08,0.059,0.065,5.24,0.19,4.03848457,0.025044866,33.72291147,0.018783649,4.821136619,0.043828515,0.162791626,449.3796667,0.025044866,0.157782653,4.501814583,0.474600202,2.191425736,1.0,0.35,0.0,0.67,1.18,0.0,15.86333333,96.85,0.1,82.0,24.45454545,11.0,60.0,26.5,8.0,122.945,126.0,43.70875995,551.0,425.0,85.47619048
2025-07-03 06:00:00,2.49,1169.0,103275.0,3.399406171,4359.0,1515.0,2340.0,0.0,1.35,215.0,1.14,6.0,1.0,11.61,87.02,0.38,3.4,258.4456667,0.99,12.48,86.03,0.45,5.4,35.05733333,1.04,9.48,69.65,0.95,82.86,19.92,816.8363333,2.41,2.0,10.48,5.176666667,77.26777778,55.3,8.88,32.19571429,70.25,0.061,1.99,0.08,0.059,0.065,5.24,0.19,4.03848457,0.025044866,33.72291147,0.018783649,4.821136619,0.043828515,0.162791626,449.3796667,0.025044866,0.157782653,4.501814583,0.474600202,2.191425736,1.0,0.35,0.0,0.67,1.18,0.0,15.86333333,96.85,0.1,82.0,24.45454545,11.0,60.0,26.5,8.0,124.1375,135.0,44.08060453,560.0,425.0,80.81481481
2025-07-03 07:00:00,2.49,1169.0,100605.0,3.467153445,4331.0,1467.0,2337.0,0.0,1.35,209.0,1.14,7.0,1.0,11.61,87.02,0.38,3.4,258.4456667,0.99,12.48,86.03,0.45,5.4,35.05733333,1.04,9.48,69.65,0.95,82.86,19.92,816.8363333,2.41,2.0,10.48,5.176666667,77.26777778,55.3,8.88,32.19571429,70.25,0.061,1.99,0.08,0.059,0.065,5.24,0.19,4.03848457,0.025044866,33.72291147,0.018783649,4.821136619,0.043828515,0.162791626,449.3796667,0.025044866,0.157782653,4.501814583,0.474600202,2.191425736,1.0,0.35,0.0,0.67,1.18,0.0,15.86333333,96.85,0.1,82.0,24.45454545,11.0,60.0,26.5,8.0,122.15,120.0,43.95198523,545.0,425.0,85.0
2025-07-03 08:00:00,2.47,1169.0,99686.0,3.519271719,4356.0,1478.0,2372.0,0.0,1.35,208.0,1.12,7.0,1.0,11.67,86.95,0.4,2.9,258.4456667,0.98,12.48,86.03,0.45,5.4,35.05733333,1.04,9.97,69.4,0.96,82.86,19.67,816.8363333,2.38,2.07,10.7,5.176666667,77.26777778,55.19,8.64,32.22714286,70.25,0.055,1.93,0.08,0.061,0.067,5.18,0.19,4.03848457,0.025044866,33.72291147,0.018783649,4.821136619,0.043828515,0.162791626,449.3796667,0.025044866,0.157782653,4.501814583,0.474600202,2.191425736,1.0,0.42,0.0,0.97,1.12,0.0,15.86333333,96.23,0.1,82.0,24.45454545,11.0,60.0,26.5,8.0,121.885,118.0,44.21799863,543.0,425.0,84.15254237
2025-07-03 09:00:00,2.44,1168.0,99540.0,3.574551044,4418.0,1526.0,2361.0,0.0,1.35,210.0,1.09,6.0,1.0,11.67,86.95,0.4,2.9,258.4456667,0.98,12.48,86.03,0.45,5.4,35.05733333,1.04,9.97,69.4,0.96,82.86,19.67,816.8363333,2.38,2.07,10.7,5.176666667,77.26777778,55.19,8.64,32.22714286,70.25,0.055,1.93,0.08,0.061,0.067,5.18,0.19,4.03848457,0.025044866,33.72291147,0.018783649,4.821136619,0.043828515,0.162791626,449.3796667,0.025044866,0.157782653,4.501814583,0.474600202,2.191425736,1.0,0.42,0.0,0.97,1.12,0.0,15.86333333,96.23,0.1,82.0,24.45454545,11.0,60.0,26.5,8.0,122.5475,123.0,44.26868409,548.0,425.0,79.67479675
2025-07-03 10:00:00,2.43,1169.0,98101.0,3.622018201,4412.0,1509.0,2365.0,0.0,1.35,207.0,1.08,7.0,1.0,11.67,86.95,0.4,2.9,258.4456667,0.98,12.48,86.03,0.45,5.4,35.05733333,1.04,9.97,69.4,0.96,82.86,19.67,816.8363333,2.38,2.07,10.7,5.176666667,77.26777778,55.19,8.64,32.22714286,70.25,0.055,1.93,0.08,0.061,0.067,5.18,0.19,4.03848457,0.025044866,33.72291147,0.018783649,4.821136619,0.043828515,0.162791626,449.3796667,0.025044866,0.157782653,4.501814583,0.474600202,2.191425736,1.0,0.42,0.0,0.97,1.12,0.0,15.86333333,96.23,0.1,82.0,24.45454545,11.0,60.0,26.5,8.0,123.3425,129.0,44.03244496,554.0,425.0,80.07751938
