Repository: saikumar-voptimai/evonith_bf_webapp

# Evonith BF2 — Blast Furnace Intelligence Platform

Monitoring, modelling and optimisation of **Blast Furnace 2 (BF2)** at Evonith Steel: live telemetry from InfluxDB,
manual plant reports from Neon PostgreSQL, a two-zone energy model of the furnace, blend and fuel optimisers, a
conversational assistant (FurnaceMind) and a live digital twin evaluated every hour.

The platform has three deployable parts that share one Python service layer, plus the shared data library:

| Part | Path | What it is |
|---|---|---|
| **Streamlit app** (legacy) | `src/app.py`, `src/custom_pages/` | The original 11-page dashboard; still the home of the model pages. Served under `/legacy` in production |

File: src/assets/data/V10_df_filtered.csv (part 150 of 166)
datetime,Hot Blast PressureBar,Hot Blast Temp.oC,Hot Blast VolumeNm3/Hr.,O2 Enrichment %,OxygenFlowNm3/Hr.,PermeabilityKgs/Hr.,RAFToC,SteamKgs/Hr.,TopPressureBar,TuyereVelocitym/s,Differential PressureTotalBar,Charges/Hrs.,StockRodLevel,COKE_ASH%,COKE_FC%,COKE_IM%,COKE_MOIST%,COKE_MT,COKE_VM%,NUTCOKE_ASH%,NUTCOKE_FC%,NUTCOKE_IM%,NUTCOKE_MOIST%,NUTCOKE_MT,NUTCOKE_VM%,PCI_2_%Ash,PCI_2_%FC,PCI_2_%IM,PCI_2_MT,PCI_2_%VM,Sinter_SP_MT,Sinter_SP_02_Al2O3%,Sinter_SP_02_Basicity,Sinter_SP_02_CaO%,Sinter_SP_02_Cold_Strength_AI,Sinter_SP_02_Cold_strength_TI,Sinter_SP_02_Fe(T)%,Sinter_SP_02_FeO%,Sinter_SP_02_Hot_strength_RDI,Sinter_SP_02_Hot_strength_RI,Sinter_SP_02_K2O%,Sinter_SP_02_MgO%,Sinter_SP_02_MnO%,Sinter_SP_02_Na2O%,Sinter_SP_02_P%,Sinter_SP_02_SiO2%,Sinter_SP_02_TiO2%,ORE_%Al2O3,ORE_%CaO,ORE_%Fe(T),ORE_%K2O,ORE_%LOI,ORE_%MgO,ORE_%MnO,ORE_MT,ORE_%Na2O,ORE_%P,ORE_%SiO2,ORE_%TiO2,ORE_%TM,Geomin Type,FLUX_Al2O3%,FLUX_CaO%,FLUX_Fe2O3%,FLUX_LOI%,FLUX_MgO%,FLUX_MT,FLUX_SiO2%,FLUX_TM%,COKE_DISCHARGE_TIME,WEIGHTED_COKE_ANGLE,TOTAL_COKE_PORTIONS,NON_COKE_DISCHARGE_TIME,WEIGHTED_NON_COKE_ANGLE,TOTAL_NON_COKE_PORTIONS,UnitCost Lakhs/Thm,ActualKg/Thm.,FurnaceTopGasAnalysisCO2ETACO,Act. Fuel RateKg/Thm.,Coke Rate Kg/Thm,ProductionTonnesPerHr
2025-07-03 11:00:00,2.48,1166.0,98727.0,3.588475796,4399.0,1449.0,2376.0,0.0,1.35,205.0,1.13,7.0,1.0,11.67,86.95,0.4,2.9,258.4456667,0.98,12.48,86.03,0.45,5.4,35.05733333,1.04,9.97,69.4,0.96,82.86,19.67,816.8363333,2.38,2.07,10.7,5.176666667,77.26777778,55.19,8.64,32.22714286,70.25,0.055,1.93,0.08,0.061,0.067,5.18,0.19,4.03848457,0.025044866,33.72291147,0.018783649,4.821136619,0.043828515,0.162791626,449.3796667,0.025044866,0.157782653,4.501814583,0.474600202,2.191425736,1.0,0.42,0.0,0.97,1.12,0.0,15.86333333,96.23,0.1,82.0,24.45454545,11.0,60.0,26.5,8.0,121.885,118.0,43.39186691,543.0,425.0,85.93220339
2025-07-03 12:00:00,2.48,1159.0,102423.0,3.461446117,4402.0,1503.0,2390.0,0.0,1.35,212.0,1.13,7.0,1.0,11.67,86.95,0.4,2.9,258.4456667,0.98,12.48,86.03,0.45,5.4,35.05733333,1.04,9.97,69.4,0.96,82.86,19.67,816.8363333,2.38,2.07,10.7,5.176666667,77.26777778,55.19,8.64,32.22714286,70.25,0.055,1.93,0.08,0.061,0.067,5.18,0.19,4.03848457,0.025044866,33.72291147,0.018783649,4.821136619,0.043828515,0.162791626,449.3796667,0.025044866,0.157782653,4.501814583,0.474600202,2.191425736,1.0,0.42,0.0,0.97,1.12,0.0,15.86333333,96.23,0.1,82.0,24.45454545,11.0,60.0,26.5,8.0,121.885,118.0,43.62925483,543.0,425.0,80.42372881
2025-07-03 13:00:00,2.45,1161.0,101698.0,3.486893578,4403.0,1542.0,2348.0,0.0,1.35,213.0,1.1,6.0,1.0,11.67,86.95,0.4,2.9,258.4456667,0.98,12.48,86.03,0.45,5.4,35.05733333,1.04,9.97,69.4,0.96,82.86,19.67,816.8363333,2.38,2.07,10.7,5.176666667,77.26777778,55.19,8.64,32.22714286,70.25,0.055,1.93,0.08,0.061,0.067,5.18,0.19,4.03848457,0.025044866,33.72291147,0.018783649,4.821136619,0.043828515,0.162791626,449.3796667,0.025044866,0.157782653,4.501814583,0.474600202,2.191425736,1.0,0.42,0.0,0.97,1.12,0.0,15.86333333,96.23,0.1,82.0,24.45454545,11.0,60.0,26.5,8.0,122.15,120.0,44.17698304,545.0,425.0,86.91666667
2025-07-03 14:00:00,2.44,1169.0,99484.0,3.56361968,4402.0,1514.0,2349.0,0.0,1.35,210.0,1.09,7.0,1.0,11.67,86.95,0.4,2.9,258.4456667,0.98,12.48,86.03,0.45,5.4,35.05733333,1.04,9.97,69.4,0.96,82.86,19.67,816.8363333,2.38,2.07,10.7,5.176666667,77.26777778,55.19,8.64,32.22714286,70.25,0.055,1.93,0.08,0.061,0.067,5.18,0.19,4.03848457,0.025044866,33.72291147,0.018783649,4.821136619,0.043828515,0.162791626,449.3796667,0.025044866,0.157782653,4.501814583,0.474600202,2.191425736,1.0,0.42,0.0,0.97,1.12,0.0,15.86333333,96.23,0.1,82.0,24.45454545,11.0,60.0,26.5,8.0,123.475,130.0,44.40101173,555.0,425.0,82.07692308
2025-07-03 15:00:00,2.48,1169.0,99899.0,3.548828105,4402.0,1467.0,2352.0,0.0,1.35,208.0,1.13,6.0,1.0,11.67,86.95,0.4,2.9,258.4456667,0.98,12.48,86.03,0.45,5.4,35.05733333,1.04,9.97,69.4,0.96,82.86,19.67,816.8363333,2.38,2.07,10.7,5.176666667,77.26777778,55.19,8.64,32.22714286,70.25,0.055,1.93,0.08,0.061,0.067,5.18,0.19,4.03848457,0.025044866,33.72291147,0.018783649,4.821136619,0.043828515,0.162791626,449.3796667,0.025044866,0.157782653,4.501814583,0.474600202,2.191425736,1.0,0.42,0.0,0.97,1.12,0.0,15.86333333,96.23,0.1,82.0,24.45454545,11.0,60.0,26.5,8.0,123.74000000000001,132.0,44.30819065,557.0,425.0,78.78787879
2025-07-03 16:00:00,2.52,1169.0,101977.0,3.478150699,4404.0,1450.0,2358.0,0.0,1.35,210.0,1.17,7.0,1.0,11.68,87.04,0.3,3.0,258.4456667,0.98,12.48,86.03,0.45,5.4,35.05733333,1.04,9.78,69.4,1.0,82.86,19.82,816.8363333,2.26,2.065891473,10.66,5.176666667,77.26777778,55.22,8.44,32.21142857,70.25,0.056,2.13,0.08,0.059,0.064,5.16,0.18,4.03848457,0.025044866,33.72291147,0.018783649,4.821136619,0.043828515,0.162791626,449.3796667,0.025044866,0.157782653,4.501814583,0.474600202,2.191425736,1.0,0.48,0.0,0.62,1.24,0.0,15.86333333,96.22,0.1,82.0,24.45454545,11.0,60.0,26.5,8.0,122.0175,119.0,44.44959444,544.0,425.0,86.30252101
2025-07-03 17:00:00,2.53,1169.0,102292.0,3.468235474,4405.0,1446.0,2374.0,0.0,1.35,210.0,1.18,7.0,1.0,11.68,87.04,0.3,3.0,258.4456667,0.98,12.48,86.03,0.45,5.4,35.05733333,1.04,9.78,69.4,1.0,82.86,19.82,816.8363333,2.26,2.065891473,10.66,5.176666667,77.26777778,55.22,8.44,32.21142857,70.25,0.056,2.13,0.08,0.059,0.064,5.16,0.18,4.03848457,0.025044866,33.72291147,0.018783649,4.821136619,0.043828515,0.162791626,449.3796667,0.025044866,0.157782653,4.501814583,0.474600202,2.191425736,1.0,0.48,0.0,0.62,1.24,0.0,15.86333333,96.22,0.1,82.0,24.45454545,11.0,60.0,26.5,8.0,121.355,114.0,44.16839199,539.0,425.0,85.78947368
2025-07-03 18:00:00,2.48,1175.0,102561.0,3.455223125,4400.0,1507.0,2375.0,0.0,1.35,215.0,1.13,7.0,1.0,11.68,87.04,0.3,3.0,258.4456667,0.98,12.48,86.03,0.45,5.4,35.05733333,1.04,9.78,69.4,1.0,82.86,19.82,816.8363333,2.26,2.065891473,10.66,5.176666667,77.26777778,55.22,8.44,32.21142857,70.25,0.056,2.13,0.08,0.059,0.064,5.16,0.18,4.03848457,0.025044866,33.72291147,0.018783649,4.821136619,0.043828515,0.162791626,449.3796667,0.025044866,0.157782653,4.501814583,0.474600202,2.191425736,1.0,0.48,0.0,0.62,1.24,0.0,15.86333333,96.22,0.1,82.0,24.45454545,11.0,60.0,26.5,8.0,120.825,110.0,43.54209681,535.0,425.0,84.72727273
2025-07-03 19:00:00,2.53,1179.0,103002.0,3.436535279,4395.0,1455.0,2360.0,0.0,1.35,213.0,1.18,7.0,1.0,11.68,87.04,0.3,3.0,258.4456667,0.98,12.48,86.03,0.45,5.4,35.05733333,1.04,9.78,69.4,1.0,82.86,19.82,816.8363333,2.26,2.065891473,10.66,5.176666667,77.26777778,55.22,8.44,32.21142857,70.25,0.056,2.13,0.08,0.059,0.064,5.16,0.18,4.03848457,0.025044866,33.72291147,0.018783649,4.821136619,0.043828515,0.162791626,449.3796667,0.025044866,0.157782653,4.501814583,0.474600202,2.191425736,1.0,0.48,0.0,0.62,1.24,0.0,15.86333333,96.22,0.1,82.0,24.45454545,11.0,60.0,26.5,8.0,122.2825,121.0,43.92093772,546.0,425.0,85.8677686
2025-07-03 20:00:00,2.54,1173.0,104729.0,3.346100549,4351.0,1473.0,2362.0,0.0,1.35,216.0,1.19,7.0,1.0,11.68,87.04,0.3,3.0,258.4456667,0.98,12.48,86.03,0.45,5.4,35.05733333,1.04,9.78,69.4,1.0,82.86,19.82,816.8363333,2.26,2.065891473,10.66,5.176666667,77.26777778,55.22,8.44,32.21142857,70.25,0.056,2.13,0.08,0.059,0.064,5.16,0.18,4.03848457,0.025044866,33.72291147,0.018783649,4.821136619,0.043828515,0.162791626,449.3796667,0.025044866,0.157782653,4.501814583,0.474600202,2.191425736,1.0,0.48,0.0,0.62,1.24,0.0,15.86333333,96.22,0.1,82.0,24.45454545,11.0,60.0,26.5,8.0,122.0175,119.0,43.11694291,544.0,425.0,85.96638655
2025-07-03 21:00:00,2.5,1174.0,105407.0,3.306270546,4327.0,1521.0,2356.0,0.0,1.35,219.0,1.15,7.0,1.0,11.68,87.04,0.3,3.0,258.4456667,0.98,12.48,86.03,0.45,5.4,35.05733333,1.04,9.78,69.4,1.0,82.86,19.82,816.8363333,2.26,2.065891473,10.66,5.176666667,77.26777778,55.22,8.44,32.21142857,70.25,0.056,2.13,0.08,0.059,0.064,5.16,0.18,4.03848457,0.025044866,33.72291147,0.018783649,4.821136619,0.043828515,0.162791626,449.3796667,0.025044866,0.157782653,4.501814583,0.474600202,2.191425736,1.0,0.48,0.0,0.62,1.24,0.0,15.86333333,96.22,0.1,82.0,24.45454545,11.0,60.0,26.5,8.0,123.21000000000001,128.0,43.279139,553.0,425.0,87.5
2025-07-03 22:00:00,2.49,1179.0,103716.0,3.341511179,4303.0,1515.0,2382.0,0.0,1.35,217.0,1.14,7.0,1.0,11.68,87.04,0.3,3.0,258.4456667,0.98,12.48,86.03,0.45,5.4,35.05733333,1.04,9.78,69.4,1.0,82.86,19.82,816.8363333,2.26,2.065891473,10.66,5.176666667,77.26777778,55.22,8.44,32.21142857,70.25,0.056,2.13,0.08,0.059,0.064,5.16,0.18,4.03848457,0.025044866,33.72291147,0.018783649,4.821136619,0.043828515,0.162791626,449.3796667,0.025044866,0.157782653,4.501814583,0.474600202,2.191425736,1.0,0.48,0.0,0.62,1.24,0.0,15.86333333,96.22,0.1,82.0,24.45454545,11.0,60.0,26.5,8.0,122.41499999999999,122.0,43.61334868,547.0,425.0,85.40983607
2025-07-03 23:00:00,2.51,1178.0,103110.0,3.390012498,4340.0,1489.0,2359.0,0.0,1.35,215.0,1.16,7.0,1.0,11.6,87.04,0.37,3.2,254.9306667,0.99,11.9,86.64,0.44,5.0,34.687,1.02,9.67,69.2,1.13,83.16333333,20.0,799.3203333,2.22,2.120239922,10.64,5.067777778,78.31111111,55.41,8.78,32.18,67.4,0.055,2.06,0.08,0.056,0.06,5.0183,0.17,4.224454128,0.01931915,34.23997347,0.012879433,5.12601446,0.032198583,0.225390083,327.708,0.010303547,0.136521993,4.771830044,0.504229814,2.511489497,1.0,0.34,0.0,0.86,1.25,0.0,9.383333333,96.82,0.1,82.0,24.45454545,11.0,60.0,26.5,8.0,122.8125,125.0,43.54541263,550.0,425.0,85.68
2025-07-04 00:00:00,2.59,1185.0,110954.0,2.903883867,4000.0,1431.0,2301.0,0.0,1.3,248.0,1.29,7.0,1.4,12.50078297,86.53921703,0.431764132,4.160753704,266.8243333,0.96,12.55,86.42,0.45,6.5,29.064999999999998,1.03,9.25,71.15,1.26,91.74666667,18.34,862.51333337,2.474180328,2.004744159,10.80907564,5.423333333,77.84333333,54.92,9.16,35.32,65.9,0.057058861,1.828338392,0.176,0.057400634,0.068104776,5.391748166,0.18,1.109730266,0.001549903,7.926201927,0.003254795,1.280219553,0.007749513,0.044947176,204.3246667,0.004184737,0.029138169,1.432110008,0.152820397,0.526966886,1.0,0.67,0.0,0.95,1.28,0.0,20.79333333,95.98,0.2,82.0,24.45454545,11.0,60.0,26.5,8.0,123.55,140.0,41.06894956,560.0,420.0,86.92857143
2025-07-04 01:00:00,2.59,1150.0,111313.0,2.894524832,4000.0,1412.0,2311.0,0.0,1.28,243.0,1.31,7.0,1.4,12.50078297,86.53921703,0.431764132,4.160753704,266.8243333,0.96,12.55,86.42,0.45,6.5,29.064999999999998,1.03,9.25,71.15,1.26,91.74666667,18.34,862.51333337,2.474180328,2.004744159,10.80907564,5.423333333,77.84333333,54.92,9.16,35.32,65.9,0.057058861,1.828338392,0.176,0.057400634,0.068104776,5.391748166,0.18,1.109730266,0.001549903,7.926201927,0.003254795,1.280219553,0.007749513,0.044947176,204.3246667,0.004184737,0.029138169,1.432110008,0.152820397,0.526966886,1.0,0.67,0.0,0.95,1.28,0.0,20.79333333,95.98,0.2,82.0,24.45454545,11.0,60.0,26.5,8.0,121.695,126.0,43.19743472,546.0,420.0,86.9047619
2025-07-04 02:00:00,2.57,1169.0,111191.0,2.897698565,4000.0,1371.0,2313.0,0.0,1.21,248.0,1.36,7.0,1.4,12.50078297,86.53921703,0.431764132,4.160753704,266.8243333,0.96,12.55,86.42,0.45,6.5,29.064999999999998,1.03,9.25,71.15,1.26,91.74666667,18.34,862.51333337,2.474180328,2.004744159,10.80907564,5.423333333,77.84333333,54.92,9.16,35.32,65.9,0.057058861,1.828338392,0.176,0.057400634,0.068104776,5.391748166,0.18,1.109730266,0.001549903,7.926201927,0.003254795,1.280219553,0.007749513,0.044947176,204.3246667,0.004184737,0.029138169,1.432110008,0.152820397,0.526966886,1.0,0.67,0.0,0.95,1.28,0.0,20.79333333,95.98,0.2,82.0,24.45454545,11.0,60.0,26.5,8.0,123.005,134.0,42.01525306,555.0,421.0,88.05970149
2025-07-04 03:00:00,2.59,1177.0,110983.0,2.903125598,4000.0,1432.0,2331.0,0.0,1.3,247.0,1.29,6.0,1.4,12.50078297,86.53921703,0.431764132,4.160753704,266.8243333,0.96,12.55,86.42,0.45,6.5,29.064999999999998,1.03,9.25,71.15,1.26,91.74666667,18.34,862.51333337,2.474180328,2.004744159,10.80907564,5.423333333,77.84333333,54.92,9.16,35.32,65.9,0.057058861,1.828338392,0.176,0.057400634,0.068104776,5.391748166,0.18,1.109730266,0.001549903,7.926201927,0.003254795,1.280219553,0.007749513,0.044947176,204.3246667,0.004184737,0.029138169,1.432110008,0.152820397,0.526966886,1.0,0.67,0.0,0.95,1.28,0.0,20.79333333,95.98,0.2,82.0,24.45454545,11.0,60.0,26.5,8.0,123.1525,137.0,43.42883129,557.0,420.0,80.80291971
2025-07-04 04:00:00,2.54,1161.0,108985.0,2.956310883,4000.0,1466.0,2295.0,0.0,1.3,243.0,1.24,6.0,1.4,12.50078297,86.53921703,0.431764132,4.160753704,266.8243333,0.96,12.55,86.42,0.45,6.5,29.064999999999998,1.03,9.25,71.15,1.26,91.74666667,18.34,862.51333337,2.474180328,2.004744159,10.80907564,5.423333333,77.84333333,54.92,9.16,35.32,65.9,0.057058861,1.828338392,0.176,0.057400634,0.068104776,5.391748166,0.18,1.109730266,0.001549903,7.926201927,0.003254795,1.280219553,0.007749513,0.044947176,204.3246667,0.004184737,0.029138169,1.432110008,0.152820397,0.526966886,1.0,0.67,0.0,0.95,1.28,0.0,20.79333333,95.98,0.2,82.0,24.45454545,11.0,60.0,26.5,8.0,123.02,136.0,43.0974879,556.0,420.0,87.27941176
2025-07-04 05:00:00,2.55,1175.0,107203.0,3.005417807,4000.0,1435.0,2316.0,0.0,1.3,242.0,1.25,7.0,1.4,12.50078297,86.53921703,0.431764132,4.160753704,266.8243333,0.96,12.55,86.42,0.45,6.5,29.064999999999998,1.03,9.25,71.15,1.26,91.74666667,18.34,862.51333337,2.474180328,2.004744159,10.80907564,5.423333333,77.84333333,54.92,9.16,35.32,65.9,0.057058861,1.828338392,0.176,0.057400634,0.068104776,5.391748166,0.18,1.109730266,0.001549903,7.926201927,0.003254795,1.280219553,0.007749513,0.044947176,204.3246667,0.004184737,0.029138169,1.432110008,0.152820397,0.526966886,1.0,0.67,0.0,0.95,1.28,0.0,20.79333333,95.98,0.2,82.0,24.45454545,11.0,60.0,26.5,8.0,122.3575,131.0,41.83908046,551.0,420.0,88.32061069
2025-07-04 06:00:00,2.57,1171.0,108424.0,2.971596496,4000.0,1423.0,2321.0,0.0,1.3,242.0,1.27,7.0,1.4,12.50078297,86.53921703,0.431764132,4.160753704,266.8243333,0.96,12.55,86.42,0.45,6.5,29.064999999999998,1.03,9.25,71.15,1.26,91.74666667,18.34,862.51333337,2.474180328,2.004744159,10.80907564,5.423333333,77.84333333,54.92,9.16,35.32,65.9,0.057058861,1.828338392,0.176,0.057400634,0.068104776,5.391748166,0.18,1.109730266,0.001549903,7.926201927,0.003254795,1.280219553,0.007749513,0.044947176,204.3246667,0.004184737,0.029138169,1.432110008,0.152820397,0.526966886,1.0,0.67,0.0,0.95,1.28,0.0,20.79333333,95.98,0.2,82.0,24.45454545,11.0,60.0,26.5,8.0,121.96000000000001,128.0,43.51703636,548.0,420.0,85.703125
2025-07-04 07:00:00,2.59,1167.0,107927.0,2.985270952,4000.0,1399.0,2303.0,0.0,1.3,239.0,1.29,7.0,1.4,12.50078297,86.53921703,0.431764132,4.160753704,266.8243333,0.96,12.55,86.42,0.45,6.5,29.064999999999998,1.03,9.25,71.15,1.26,91.74666667,18.34,862.51333337,2.474180328,2.004744159,10.80907564,5.423333333,77.84333333,54.92,9.16,35.32,65.9,0.057058861,1.828338392,0.176,0.057400634,0.068104776,5.391748166,0.18,1.109730266,0.001549903,7.926201927,0.003254795,1.280219553,0.007749513,0.044947176,204.3246667,0.004184737,0.029138169,1.432110008,0.152820397,0.526966886,1.0,0.67,0.0,0.95,1.28,0.0,20.79333333,95.98,0.2,82.0,24.45454545,11.0,60.0,26.5,8.0,122.6225,133.0,43.10264747,553.0,420.0,87.66917293
2025-07-04 08:00:00,2.59,1169.0,109253.0,2.949064034,4000.0,1408.0,2319.0,0.0,1.3,242.0,1.29,6.0,1.4,12.42176413,86.60549058,0.441764132,4.314668577,266.8243333,0.972745289,12.55,86.42,0.45,6.5,29.064999999999998,1.03,9.48,71.06,1.16,91.74666667,18.3,862.51333337,2.446689435,2.004070977,10.75208579,5.423333333,77.84333333,55.0,9.48,35.32,65.9,0.057058861,1.841491906,0.187,0.057400634,0.068104776,5.365122249,0.18,1.05,0.08,66.06,0.02,2.18,0.06,0.04,204.3246667,0.03,0.03,1.84,0.05,2.6,1.0,0.72,0.0,1.43,1.18,0.0,20.79333333,95.41,0.1,82.0,24.45454545,11.0,60.0,26.5,8.0,122.3575,131.0,42.67791971,551.0,420.0,86.71755725
2025-07-04 09:00:00,2.57,1157.0,108601.0,2.966756722,4000.0,1427.0,2322.0,0.0,1.3,240.0,1.27,7.0,1.4,12.42176413,86.60549058,0.441764132,4.314668577,266.8243333,0.972745289,12.55,86.42,0.45,6.5,29.064999999999998,1.03,9.48,71.06,1.16,91.74666667,18.3,862.51333337,2.446689435,2.004070977,10.75208579,5.423333333,77.84333333,55.0,9.48,35.32,65.9,0.057058861,1.841491906,0.187,0.057400634,0.068104776,5.365122249,0.18,1.05,0.08,66.06,0.02,2.18,0.06,0.04,204.3246667,0.03,0.03,1.84,0.05,2.6,1.0,0.72,0.0,1.43,1.18,0.0,20.79333333,95.41,0.1,82.0,24.45454545,11.0,60.0,26.5,8.0,122.8875,135.0,42.05650764,555.0,420.0,81.11111111
2025-07-04 10:00:00,2.55,1168.0,107769.0,2.989644567,4000.0,1445.0,2308.0,0.0,1.3,242.0,1.25,7.0,1.4,12.42176413,86.60549058,0.441764132,4.314668577,266.8243333,0.972745289,12.55,86.42,0.45,6.5,29.064999999999998,1.03,9.48,71.06,1.16,91.74666667,18.3,862.51333337,2.446689435,2.004070977,10.75208579,5.423333333,77.84333333,55.0,9.48,35.32,65.9,0.057058861,1.841491906,0.187,0.057400634,0.068104776,5.365122249,0.18,1.05,0.08,66.06,0.02,2.18,0.06,0.04,204.3246667,0.03,0.03,1.84,0.05,2.6,1.0,0.72,0.0,1.43,1.18,0.0,20.79333333,95.41,0.1,82.0,24.45454545,11.0,60.0,26.5,8.0,122.755,134.0,42.03643157,554.0,420.0,87.53731343
2025-07-04 11:00:00,2.55,1174.0,106983.0,3.01159376,4000.0,1422.0,2307.0,0.0,1.3,239.0,1.25,7.0,1.4,12.42176413,86.60549058,0.441764132,4.314668577,266.8243333,0.972745289,12.55,86.42,0.45,6.5,29.064999999999998,1.03,9.48,71.06,1.16,91.74666667,18.3,862.51333337,2.446689435,2.004070977,10.75208579,5.423333333,77.84333333,55.0,9.48,35.32,65.9,0.057058861,1.841491906,0.187,0.057400634,0.068104776,5.365122249,0.18,1.05,0.08,66.06,0.02,2.18,0.06,0.04,204.3246667,0.03,0.03,1.84,0.05,2.6,1.0,0.72,0.0,1.43,1.18,0.0,20.79333333,95.41,0.1,82.0,24.45454545,11.0,60.0,26.5,8.0,122.3575,131.0,43.45416763,551.0,420.0,87.32824427
2025-07-04 12:00:00,2.55,1164.0,106860.0,3.015057755,4000.0,1427.0,2316.0,0.0,1.3,239.0,1.25,6.0,1.4,12.42176413,86.60549058,0.441764132,4.314668577,266.8243333,0.972745289,12.55,86.42,0.45,6.5,29.064999999999998,1.03,9.48,71.06,1.16,91.74666667,18.3,862.51333337,2.446689435,2.004070977,10.75208579,5.423333333,77.84333333,55.0,9.48,35.32,65.9,0.057058861,1.841491906,0.187,0.057400634,0.068104776,5.365122249,0.18,1.05,0.08,66.06,0.02,2.18,0.06,0.04,204.3246667,0.03,0.03,1.84,0.05,2.6,1.0,0.72,0.0,1.43,1.18,0.0,20.79333333,95.41,0.1,82.0,24.45454545,11.0,60.0,26.5,8.0,122.225,130.0,41.85288641,550.0,420.0,81.69230769
2025-07-04 13:00:00,2.54,1168.0,106295.0,3.031072517,4000.0,1431.0,2331.0,0.0,1.3,239.0,1.24,7.0,1.4,12.42176413,86.60549058,0.441764132,4.314668577,266.8243333,0.972745289,12.55,86.42,0.45,6.5,29.064999999999998,1.03,9.48,71.06,1.16,91.74666667,18.3,862.51333337,2.446689435,2.004070977,10.75208579,5.423333333,77.84333333,55.0,9.48,35.32,65.9,0.057058861,1.841491906,0.187,0.057400634,0.068104776,5.365122249,0.18,1.05,0.08,66.06,0.02,2.18,0.06,0.04,204.3246667,0.03,0.03,1.84,0.05,2.6,1.0,0.72,0.0,1.43,1.18,0.0,20.79333333,95.41,0.1,82.0,24.45454545,11.0,60.0,26.5,8.0,122.6225,133.0,42.59728298,553.0,420.0,82.2556391
2025-07-04 14:00:00,2.53,1169.0,106241.0,3.032612043,4000.0,1435.0,2305.0,0.0,1.3,239.0,1.23,7.0,1.4,12.42176413,86.60549058,0.441764132,4.314668577,266.8243333,0.972745289,12.55,86.42,0.45,6.5,29.064999999999998,1.03,9.48,71.06,1.16,91.74666667,18.3,862.51333337,2.446689435,2.004070977,10.75208579,5.423333333,77.84333333,55.0,9.48,35.32,65.9,0.057058861,1.841491906,0.187,0.057400634,0.068104776,5.365122249,0.18,1.05,0.08,66.06,0.02,2.18,0.06,0.04,204.3246667,0.03,0.03,1.84,0.05,2.6,1.0,0.72,0.0,1.43,1.18,0.0,20.79333333,95.41,0.1,82.0,24.45454545,11.0,60.0,26.5,8.0,122.6225,133.0,42.84399448,553.0,420.0,87.51879699
2025-07-04 15:00:00,2.58,1163.0,108370.0,2.973076183,4000.0,1414.0,2307.0,0.0,1.3,240.0,1.28,7.0,1.4,12.42176413,86.60549058,0.441764132,4.314668577,266.8243333,0.972745289,12.55,86.42,0.45,6.5,29.064999999999998,1.03,9.48,71.06,1.16,91.74666667,18.3,862.51333337,2.446689435,2.004070977,10.75208579,5.423333333,77.84333333,55.0,9.48,35.32,65.9,0.057058861,1.841491906,0.187,0.057400634,0.068104776,5.365122249,0.18,1.05,0.08,66.06,0.02,2.18,0.06,0.04,204.3246667,0.03,0.03,1.84,0.05,2.6,1.0,0.72,0.0,1.43,1.18,0.0,20.79333333,95.41,0.1,82.0,24.45454545,11.0,60.0,26.5,8.0,122.3575,131.0,42.58064516,551.0,420.0,86.03053435
2025-07-04 16:00:00,2.58,1164.0,108965.0,2.959807909,4004.0,1416.0,2320.0,0.0,1.3,241.0,1.28,7.0,1.4,13.87839502,84.93121837,0.540683883,3.153914873,266.8243333,1.190386609,12.55,86.42,0.45,6.5,29.064999999999998,1.03,9.23,71.25,1.2,91.74666667,18.32,862.51333337,2.460434882,1.985861347,11.47395727,5.423333333,77.84333333,54.12,10.02,35.32,65.9,0.061134494,1.880952447,0.286,0.061816068,0.069221248,5.777823961,0.18,1.109730266,0.001549903,7.926201927,0.003254795,1.280219553,0.007749513,0.044947176,204.3246667,0.004184737,0.029138169,1.432110008,0.152820397,0.526966886,1.0,0.4,0.0,0.79,1.14,0.0,20.79333333,96.26,0.1,82.0,24.45454545,11.0,60.0,26.5,8.0,121.96000000000001,128.0,42.24,548.0,420.0,85.625
2025-07-04 17:00:00,2.58,1169.0,109145.0,2.955667529,4005.0,1421.0,2304.0,0.0,1.3,242.0,1.28,7.0,1.4,13.87839502,84.93121837,0.540683883,3.153914873,266.8243333,1.190386609,12.55,86.42,0.45,6.5,29.064999999999998,1.03,9.23,71.25,1.2,91.74666667,18.32,862.51333337,2.460434882,1.985861347,11.47395727,5.423333333,77.84333333,54.12,10.02,35.32,65.9,0.061134494,1.880952447,0.286,0.061816068,0.069221248,5.777823961,0.18,1.109730266,0.001549903,7.926201927,0.003254795,1.280219553,0.007749513,0.044947176,204.3246667,0.004184737,0.029138169,1.432110008,0.152820397,0.526966886,1.0,0.4,0.0,0.79,1.14,0.0,20.79333333,96.26,0.1,82.0,24.45454545,11.0,60.0,26.5,8.0,122.49000000000001,132.0,42.58019848,552.0,420.0,86.81818182
2025-07-04 18:00:00,2.58,1166.0,109686.0,2.938897981,4002.0,1429.0,2307.0,0.0,1.3,242.0,1.28,6.0,1.4,13.87839502,84.93121837,0.540683883,3.153914873,266.8243333,1.190386609,12.55,86.42,0.45,6.5,29.064999999999998,1.03,9.23,71.25,1.2,91.74666667,18.32,862.51333337,2.460434882,1.985861347,11.47395727,5.423333333,77.84333333,54.12,10.02,35.32,65.9,0.061134494,1.880952447,0.286,0.061816068,0.069221248,5.777823961,0.18,1.109730266,0.001549903,7.926201927,0.003254795,1.280219553,0.007749513,0.044947176,204.3246667,0.004184737,0.029138169,1.432110008,0.152820397,0.526966886,1.0,0.4,0.0,0.79,1.14,0.0,20.79333333,96.26,0.1,82.0,24.45454545,11.0,60.0,26.5,8.0,123.55,140.0,41.88756856,560.0,420.0,82.35714286
2025-07-04 19:00:00,2.58,1167.0,110632.0,2.913785122,4002.0,1415.0,2322.0,0.0,1.3,244.0,1.28,7.0,1.4,13.87839502,84.93121837,0.540683883,3.153914873,266.8243333,1.190386609,12.55,86.42,0.45,6.5,29.064999999999998,1.03,9.23,71.25,1.2,91.74666667,18.32,862.51333337,2.460434882,1.985861347,11.47395727,5.423333333,77.84333333,54.12,10.02,35.32,65.9,0.061134494,1.880952447,0.286,0.061816068,0.069221248,5.777823961,0.18,1.109730266,0.001549903,7.926201927,0.003254795,1.280219553,0.007749513,0.044947176,204.3246667,0.004184737,0.029138169,1.432110008,0.152820397,0.526966886,1.0,0.4,0.0,0.79,1.14,0.0,20.79333333,96.26,0.1,82.0,24.45454545,11.0,60.0,26.5,8.0,123.285,138.0,42.50910747,558.0,420.0,80.86956522
2025-07-04 20:00:00,2.61,1181.0,110239.0,2.924895716,4003.0,1398.0,2323.0,0.0,1.3,245.0,1.31,7.0,1.4,13.87839502,84.93121837,0.540683883,3.153914873,266.8243333,1.190386609,12.55,86.42,0.45,6.5,29.064999999999998,1.03,9.23,71.25,1.2,91.74666667,18.32,862.51333337,2.460434882,1.985861347,11.47395727,5.423333333,77.84333333,54.12,10.02,35.32,65.9,0.061134494,1.880952447,0.286,0.061816068,0.069221248,5.777823961,0.18,1.109730266,0.001549903,7.926201927,0.003254795,1.280219553,0.007749513,0.044947176,204.3246667,0.004184737,0.029138169,1.432110008,0.152820397,0.526966886,1.0,0.4,0.0,0.79,1.14,0.0,20.79333333,96.26,0.1,82.0,24.45454545,11.0,60.0,26.5,8.0,122.755,134.0,43.11968757,554.0,420.0,86.56716418
2025-07-04 21:00:00,2.57,1183.0,109092.0,2.952675446,3999.0,1426.0,2311.0,0.0,1.3,245.0,1.27,7.0,1.4,13.87839502,84.93121837,0.540683883,3.153914873,266.8243333,1.190386609,12.55,86.42,0.45,6.5,29.064999999999998,1.03,9.23,71.25,1.2,91.74666667,18.32,862.51333337,2.460434882,1.985861347,11.47395727,5.423333333,77.84333333,54.12,10.02,35.32,65.9,0.061134494,1.880952447,0.286,0.061816068,0.069221248,5.777823961,0.18,1.109730266,0.001549903,7.926201927,0.003254795,1.280219553,0.007749513,0.044947176,204.3246667,0.004184737,0.029138169,1.432110008,0.152820397,0.526966886,1.0,0.4,0.0,0.79,1.14,0.0,20.79333333,96.26,0.1,82.0,24.45454545,11.0,60.0,26.5,8.0,123.02,136.0,41.90606475,556.0,420.0,87.13235294
2025-07-04 22:00:00,2.59,1182.0,109013.0,2.956290456,4001.0,1410.0,2295.0,0.0,1.3,244.0,1.29,7.0,1.4,13.87839502,84.93121837,0.540683883,3.153914873,266.8243333,1.190386609,12.55,86.42,0.45,6.5,29.064999999999998,1.03,9.23,71.25,1.2,91.74666667,18.32,862.51333337,2.460434882,1.985861347,11.47395727,5.423333333,77.84333333,54.12,10.02,35.32,65.9,0.061134494,1.880952447,0.286,0.061816068,0.069221248,5.777823961,0.18,1.109730266,0.001549903,7.926201927,0.003254795,1.280219553,0.007749513,0.044947176,204.3246667,0.004184737,0.029138169,1.432110008,0.152820397,0.526966886,1.0,0.4,0.0,0.79,1.14,0.0,20.79333333,96.26,0.1,82.0,24.45454545,11.0,60.0,26.5,8.0,123.815,142.0,40.65908563,562.0,420.0,87.11267606
2025-07-04 23:00:00,2.6,1189.0,109785.0,2.935516441,4001.0,1405.0,2303.0,0.0,1.3,246.0,1.3,7.0,1.4,13.26864197,85.57370785,0.559363658,3.1,260.709,1.157650177,12.97,85.98,0.46,6.0,28.52333333,1.05,9.42,71.04,1.2,92.79333333,18.34,849.2663333,2.460434882,1.960777122,11.19850631,5.355555556,77.8,54.39,10.84,32.17,65.9,0.055021044,1.788877851,0.253,0.066231501,0.073687135,5.711259169,0.19,2.740050768,0.003826887,19.5706978,0.008036462,3.161008288,0.019134433,0.11097971,235.8453333,0.010332594,0.071945467,3.53604317,0.377331014,1.301141426,1.0,0.36,0.0,0.65,1.34,0.0,14.36333333,95.63,0.1,82.0,24.45454545,11.0,60.0,26.5,8.0,123.815,142.0,42.26544622,562.0,420.0,86.61971831
2025-07-05 00:00:00,2.63,1187.0,112754.0,2.856843743,3999.0,1462.0,2335.0,0.0,1.35,250.0,1.28,7.0,1.2,12.26,86.78,0.42,4.4,275.4933333,0.96,12.73,86.24,0.46,5.7,35.51433333,1.03,8.71,71.49,1.09,91.06333333,18.71,904.12899997,2.77,1.944543828,10.87,5.155555556,78.28888889,54.42,8.3,36.95428571,68.71,0.069,2.0,0.2,0.038,0.052,5.59,0.19,1.994982029,0.015425119,32.6087011,0.013368436,1.316276803,0.020566825,0.035991944,200.5086667,0.005141706,0.032392749,1.316276803,0.099749101,1.542511878,1.0,0.32,0.0,0.21,44.78,0.0,11.37,1.4,0.3,82.0,24.45454545,11.0,60.0,26.5,8.0,123.0775,127.0,43.1358885,552.0,425.0,90.07874016
2025-07-05 01:00:00,2.57,1194.0,112088.0,2.874525055,4000.0,1517.0,2310.0,0.0,1.35,252.0,1.22,7.0,1.2,12.26,86.78,0.42,4.4,275.4933333,0.96,12.73,86.24,0.46,5.7,35.51433333,1.03,8.71,71.49,1.09,91.06333333,18.71,904.12899997,2.77,1.944543828,10.87,5.155555556,78.28888889,54.42,8.3,36.95428571,68.71,0.069,2.0,0.2,0.038,0.052,5.59,0.19,1.994982029,0.015425119,32.6087011,0.013368436,1.316276803,0.020566825,0.035991944,200.5086667,0.005141706,0.032392749,1.316276803,0.099749101,1.542511878,1.0,0.32,0.0,0.21,44.78,0.0,11.37,1.4,0.3,82.0,24.45454545,11.0,60.0,26.5,8.0,126.315,142.0,41.68618267,572.0,430.0,85.63380282
2025-07-05 02:00:00,2.6,1197.0,108975.0,2.956581977,4000.0,1494.0,2314.0,0.0,1.35,252.0,1.25,7.0,1.2,12.26,86.78,0.42,4.4,275.4933333,0.96,12.73,86.24,0.46,5.7,35.51433333,1.03,8.71,71.49,1.09,91.06333333,18.71,904.12899997,2.77,1.944543828,10.87,5.155555556,78.28888889,54.42,8.3,36.95428571,68.71,0.069,2.0,0.2,0.038,0.052,5.59,0.19,1.994982029,0.015425119,32.6087011,0.013368436,1.316276803,0.020566825,0.035991944,200.5086667,0.005141706,0.032392749,1.316276803,0.099749101,1.542511878,1.0,0.32,0.0,0.21,44.78,0.0,11.37,1.4,0.3,82.0,24.45454545,11.0,60.0,26.5,8.0,126.05,140.0,41.80672269,570.0,430.0,84.78571429
2025-07-05 03:00:00,2.61,1193.0,107099.0,3.008334189,4000.0,1481.0,2318.0,0.0,1.35,250.0,1.26,7.0,1.2,12.26,86.78,0.42,4.4,275.4933333,0.96,12.73,86.24,0.46,5.7,35.51433333,1.03,8.71,71.49,1.09,91.06333333,18.71,904.12899997,2.77,1.944543828,10.87,5.155555556,78.28888889,54.42,8.3,36.95428571,68.71,0.069,2.0,0.2,0.038,0.052,5.59,0.19,1.994982029,0.015425119,32.6087011,0.013368436,1.316276803,0.020566825,0.035991944,200.5086667,0.005141706,0.032392749,1.316276803,0.099749101,1.542511878,1.0,0.32,0.0,0.21,44.78,0.0,11.37,1.4,0.3,82.0,24.45454545,11.0,60.0,26.5,8.0,126.05,140.0,42.38240112,570.0,430.0,85.28571429
2025-07-05 04:00:00,2.6,1193.0,106315.0,3.030502719,4000.0,1467.0,2314.0,0.0,1.35,251.0,1.25,7.0,1.2,12.26,86.78,0.42,4.4,275.4933333,0.96,12.73,86.24,0.46,5.7,35.51433333,1.03,8.71,71.49,1.09,91.06333333,18.71,904.12899997,2.77,1.944543828,10.87,5.155555556,78.28888889,54.42,8.3,36.95428571,68.71,0.069,2.0,0.2,0.038,0.052,5.59,0.19,1.994982029,0.015425119,32.6087011,0.013368436,1.316276803,0.020566825,0.035991944,200.5086667,0.005141706,0.032392749,1.316276803,0.099749101,1.542511878,1.0,0.32,0.0,0.21,44.78,0.0,11.37,1.4,0.3,82.0,24.45454545,11.0,60.0,26.5,8.0,126.4475,143.0,42.1582397,573.0,430.0,84.54545455
2025-07-05 05:00:00,2.61,1199.0,110474.0,2.916492308,4000.0,1485.0,2320.0,0.0,1.35,250.0,1.26,7.0,1.2,12.26,86.78,0.42,4.4,275.4933333,0.96,12.73,86.24,0.46,5.7,35.51433333,1.03,8.71,71.49,1.09,91.06333333,18.71,904.12899997,2.77,1.944543828,10.87,5.155555556,78.28888889,54.42,8.3,36.95428571,68.71,0.069,2.0,0.2,0.038,0.052,5.59,0.19,1.994982029,0.015425119,32.6087011,0.013368436,1.316276803,0.020566825,0.035991944,200.5086667,0.005141706,0.032392749,1.316276803,0.099749101,1.542511878,1.0,0.32,0.0,0.21,44.78,0.0,11.37,1.4,0.3,82.0,24.45454545,11.0,60.0,26.5,8.0,126.1825,141.0,42.22169922,571.0,430.0,84.60992908
2025-07-05 06:00:00,2.62,1191.0,110612.0,2.912856181,4000.0,1462.0,2304.0,0.0,1.35,249.0,1.27,7.0,1.2,12.26,86.78,0.42,4.4,275.4933333,0.96,12.73,86.24,0.46,5.7,35.51433333,1.03,8.71,71.49,1.09,91.06333333,18.71,904.12899997,2.77,1.944543828,10.87,5.155555556,78.28888889,54.42,8.3,36.95428571,68.71,0.069,2.0,0.2,0.038,0.052,5.59,0.19,1.994982029,0.015425119,32.6087011,0.013368436,1.316276803,0.020566825,0.035991944,200.5086667,0.005141706,0.032392749,1.316276803,0.099749101,1.542511878,1.0,0.32,0.0,0.21,44.78,0.0,11.37,1.4,0.3,82.0,24.45454545,11.0,60.0,26.5,8.0,125.3875,135.0,42.21140473,565.0,430.0,94.81481481
2025-07-05 07:00:00,2.63,1196.0,106594.0,3.022576314,4000.0,1463.0,2322.0,0.0,1.35,250.0,1.28,8.0,1.2,12.26,86.78,0.42,4.4,275.4933333,0.96,12.73,86.24,0.46,5.7,35.51433333,1.03,8.71,71.49,1.09,91.06333333,18.71,904.12899997,2.77,1.944543828,10.87,5.155555556,78.28888889,54.42,8.3,36.95428571,68.71,0.069,2.0,0.2,0.038,0.052,5.59,0.19,1.994982029,0.015425119,32.6087011,0.013368436,1.316276803,0.020566825,0.035991944,200.5086667,0.005141706,0.032392749,1.316276803,0.099749101,1.542511878,1.0,0.32,0.0,0.21,44.78,0.0,11.37,1.4,0.3,82.0,24.45454545,11.0,60.0,26.5,8.0,125.3875,135.0,42.40299205,565.0,430.0,88.22222222
2025-07-05 08:00:00,2.62,1195.0,105139.0,3.064374964,4000.0,1458.0,2330.0,0.0,1.35,249.0,1.27,7.0,1.2,12.38454046,86.6403279,0.420526571,4.9,275.4933333,0.975131643,12.73,86.24,0.46,5.7,35.51433333,1.03,8.62,71.42,1.12,91.06333333,18.84,904.12899997,2.78,1.948998179,10.7,5.155555556,78.28888889,54.66,8.27,37.57142857,68.71,0.066,1.93,0.19,0.033,0.052,5.49,0.19,3.818618879,0.034008056,24.78701466,0.006801611,4.051816979,0.03886635,0.048582937,200.5086667,0.013603222,0.073846065,4.484205122,0.433845631,1.943317496,1.0,0.34,0.0,0.58,1.37,0.0,11.37,96.85,0.2,82.0,24.45454545,11.0,60.0,26.5,8.0,125.785,138.0,42.43834342,568.0,430.0,82.60869565
2025-07-05 09:00:00,2.58,1189.0,111233.0,2.896605184,4000.0,1483.0,2321.0,0.0,1.35,247.0,1.23,7.0,1.2,12.38454046,86.6403279,0.420526571,4.9,275.4933333,0.975131643,12.73,86.24,0.46,5.7,35.51433333,1.03,8.62,71.42,1.12,91.06333333,18.84,904.12899997,2.78,1.948998179,10.7,5.155555556,78.28888889,54.66,8.27,37.57142857,68.71,0.066,1.93,0.19,0.033,0.052,5.49,0.19,3.818618879,0.034008056,24.78701466,0.006801611,4.051816979,0.03886635,0.048582937,200.5086667,0.013603222,0.073846065,4.484205122,0.433845631,1.943317496,1.0,0.34,0.0,0.58,1.37,0.0,11.37,96.85,0.2,82.0,24.45454545,11.0,60.0,26.5,8.0,125.785,138.0,42.78087279,568.0,430.0,86.15942029
2025-07-05 10:00:00,2.6,1194.0,109836.0,2.933421493,4000.0,1452.0,2328.0,0.0,1.35,245.0,1.25,7.0,1.2,12.38454046,86.6403279,0.420526571,4.9,275.4933333,0.975131643,12.73,86.24,0.46,5.7,35.51433333,1.03,8.62,71.42,1.12,91.06333333,18.84,904.12899997,2.78,1.948998179,10.7,5.155555556,78.28888889,54.66,8.27,37.57142857,68.71,0.066,1.93,0.19,0.033,0.052,5.49,0.19,3.818618879,0.034008056,24.78701466,0.006801611,4.051816979,0.03886635,0.048582937,200.5086667,0.013603222,0.073846065,4.484205122,0.433845631,1.943317496,1.0,0.34,0.0,0.58,1.37,0.0,11.37,96.85,0.2,82.0,24.45454545,11.0,60.0,26.5,8.0,125.785,138.0,42.85044538,568.0,430.0,93.69565217
2025-07-05 11:00:00,2.59,1198.0,109313.0,2.94744647,4000.0,1457.0,2342.0,0.0,1.35,245.0,1.24,7.0,1.2,12.38454046,86.6403279,0.420526571,4.9,275.4933333,0.975131643,12.73,86.24,0.46,5.7,35.51433333,1.03,8.62,71.42,1.12,91.06333333,18.84,904.12899997,2.78,1.948998179,10.7,5.155555556,78.28888889,54.66,8.27,37.57142857,68.71,0.066,1.93,0.19,0.033,0.052,5.49,0.19,3.818618879,0.034008056,24.78701466,0.006801611,4.051816979,0.03886635,0.048582937,200.5086667,0.013603222,0.073846065,4.484205122,0.433845631,1.943317496,1.0,0.34,0.0,0.58,1.37,0.0,11.37,96.85,0.2,82.0,24.45454545,11.0,60.0,26.5,8.0,125.785,138.0,42.0702754,568.0,430.0,80.28985507
2025-07-05 12:00:00,2.6,1196.0,109351.0,2.946422931,4000.0,1462.0,2352.0,0.0,1.35,247.0,1.25,7.0,1.2,12.38454046,86.6403279,0.420526571,4.9,275.4933333,0.975131643,12.73,86.24,0.46,5.7,35.51433333,1.03,8.62,71.42,1.12,91.06333333,18.84,904.12899997,2.78,1.948998179,10.7,5.155555556,78.28888889,54.66,8.27,37.57142857,68.71,0.066,1.93,0.19,0.033,0.052,5.49,0.19,3.818618879,0.034008056,24.78701466,0.006801611,4.051816979,0.03886635,0.048582937,200.5086667,0.013603222,0.073846065,4.484205122,0.433845631,1.943317496,1.0,0.34,0.0,0.58,1.37,0.0,11.37,96.85,0.2,82.0,24.45454545,11.0,60.0,26.5,8.0,124.725,130.0,42.41856105,560.0,430.0,87.46153846
2025-07-05 13:00:00,2.63,1197.0,109646.0,2.938501146,4000.0,1446.0,2364.0,0.0,1.35,248.0,1.28,7.0,1.2,12.38454046,86.6403279,0.420526571,4.9,275.4933333,0.975131643,12.73,86.24,0.46,5.7,35.51433333,1.03,8.62,71.42,1.12,91.06333333,18.84,904.12899997,2.78,1.948998179,10.7,5.155555556,78.28888889,54.66,8.27,37.57142857,68.71,0.066,1.93,0.19,0.033,0.052,5.49,0.19,3.818618879,0.034008056,24.78701466,0.006801611,4.051816979,0.03886635,0.048582937,200.5086667,0.013603222,0.073846065,4.484205122,0.433845631,1.943317496,1.0,0.34,0.0,0.58,1.37,0.0,11.37,96.85,0.2,82.0,24.45454545,11.0,60.0,26.5,8.0,124.0625,125.0,42.12755943,555.0,430.0,81.84
2025-07-05 14:00:00,2.64,1198.0,111188.0,2.897776696,4000.0,1435.0,2376.0,0.0,1.35,248.0,1.29,7.0,1.2,12.38454046,86.6403279,0.420526571,4.9,275.4933333,0.975131643,12.73,86.24,0.46,5.7,35.51433333,1.03,8.62,71.42,1.12,91.06333333,18.84,904.12899997,2.78,1.948998179,10.7,5.155555556,78.28888889,54.66,8.27,37.57142857,68.71,0.066,1.93,0.19,0.033,0.052,5.49,0.19,3.818618879,0.034008056,24.78701466,0.006801611,4.051816979,0.03886635,0.048582937,200.5086667,0.013603222,0.073846065,4.484205122,0.433845631,1.943317496,1.0,0.34,0.0,0.58,1.37,0.0,11.37,96.85,0.2,82.0,24.45454545,11.0,60.0,26.5,8.0,124.0625,125.0,42.98347684,555.0,430.0,82.32
2025-07-05 15:00:00,2.6,1198.0,109005.0,2.955768844,4000.0,1454.0,2374.0,0.0,1.35,246.0,1.25,7.0,1.2,12.38454046,86.6403279,0.420526571,4.9,275.4933333,0.975131643,12.73,86.24,0.46,5.7,35.51433333,1.03,8.62,71.42,1.12,91.06333333,18.84,904.12899997,2.78,1.948998179,10.7,5.155555556,78.28888889,54.66,8.27,37.57142857,68.71,0.066,1.93,0.19,0.033,0.052,5.49,0.19,3.818618879,0.034008056,24.78701466,0.006801611,4.051816979,0.03886635,0.048582937,200.5086667,0.013603222,0.073846065,4.484205122,0.433845631,1.943317496,1.0,0.34,0.0,0.58,1.37,0.0,11.37,96.85,0.2,82.0,24.45454545,11.0,60.0,26.5,8.0,124.0625,125.0,42.70421224,555.0,430.0,82.16
2025-07-05 23:00:00,2.66,1197.0,111743.0,2.884114303,4001.0,1424.0,2354.0,0.0,1.35,248.0,1.31,7.0,1.2,12.33,86.7,0.42,4.7,274.2883333,0.97,12.7,86.26,0.45,6.7,37.316,1.04,8.78,71.42,1.08,90.22333333,18.72,870.9993333,2.72,2.001841621,10.87,5.386666667,78.4,54.69,8.86,36.02857143,68.71,0.069,1.86,0.19,0.026,0.054,5.43,0.18,3.40975262,0.067234559,24.61745342,0.009604937,4.07249327,0.081641964,0.06243209,200.3393333,0.01680864,0.087885173,4.346233973,0.422136979,1.776913337,1.0,0.32,0.0,0.21,44.78,0.0,1.923333333,1.4,0.3,82.0,24.45454545,11.0,60.0,26.5,8.0,123.0775,127.0,42.62219134,552.0,425.0,84.80314961
2025-07-06 00:00:00,2.672562131,1149.609722,110897.725,20.9,4000.0,1398.236431,2329.060256,0.0,1.348377844,252.2047503,1.323927111,7.144861111,1.499587671,12.66,86.36,0.46,3.7,244.8585733,0.98,12.65,86.31,0.48,6.1,32.762333330000004,1.04,8.9,69.92,1.54,83.75666667,19.64,859.6016667,2.58,1.846416382,10.82,5.1,79.8,54.51,9.34,35.3,70.0,0.071,1.99,0.14,0.035,0.048,5.86,0.16,6.064552192,0.093431881,57.71951402,0.029535908,5.073419313,0.084170058,0.054079138,328.4522283,0.015859199,0.087002519,5.310843294,0.352417004,3.63396426,1.0,0.442113343,29.62203915,0.442113343,38.94060534,22.65943258,8.634333333,1.100948914,0.173454812,82.0,24.45454545,11.0,60.0,26.5,8.0,120.70652777500001,128.0,43.941624,542.9861111,414.9861111,81.25
2025-07-06 01:00:00,2.662848761,1174.555278,109905.3328,20.9,3999.0,1396.376678,2322.974008,0.0,1.348831167,254.9108742,1.313845619,7.291666667,1.469695224,12.66,86.36,0.46,3.7,244.8585733,0.98,12.65,86.31,0.48,6.1,32.762333330000004,1.04,8.9,69.92,1.54,83.75666667,19.64,859.6016667,2.58,1.846416382,10.82,5.1,79.8,54.51,9.34,35.3,70.0,0.071,1.99,0.14,0.035,0.048,5.86,0.16,6.064552192,0.093431881,57.71951402,0.029535908,5.073419313,0.084170058,0.054079138,328.4522283,0.015859199,0.087002519,5.310843294,0.352417004,3.63396426,1.0,0.442113343,29.62203915,0.442113343,38.94060534,22.65943258,8.634333333,1.100948914,0.173454812,82.0,24.45454545,11.0,60.0,26.5,8.0,123.7823611,127.0,43.67104883,554.8194444,427.8194444,86.53543307
2025-07-06 02:00:00,2.652379839,1171.565833,110199.7531,20.9,4000.0,1410.605803,2321.082828,0.0,1.348477886,255.8299244,1.303957217,7.004166667,1.502018229,12.66,86.36,0.46,3.7,244.8585733,0.98,12.65,86.31,0.48,6.1,32.762333330000004,1.04,8.9,69.92,1.54,83.75666667,19.64,859.6016667,2.58,1.846416382,10.82,5.1,79.8,54.51,9.34,35.3,70.0,0.071,1.99,0.14,0.035,0.048,5.86,0.16,6.064552192,0.093431881,57.71951402,0.029535908,5.073419313,0.084170058,0.054079138,328.4522283,0.015859199,0.087002519,5.310843294,0.352417004,3.63396426,1.0,0.442113343,29.62203915,0.442113343,38.94060534,22.65943258,8.634333333,1.100948914,0.173454812,82.0,24.45454545,11.0,60.0,26.5,8.0,124.6075,131.0,43.9859335,560.0,429.0,86.33587786
2025-07-06 03:00:00,2.630569983,1170.898333,110190.4392,20.9,3998.0,1434.937831,2340.051208,0.0,1.3482,257.3174053,1.2822556,7.0,1.569550562,12.66,86.36,0.46,3.7,244.8585733,0.98,12.65,86.31,0.48,6.1,32.762333330000004,1.04,8.9,69.92,1.54,83.75666667,19.64,859.6016667,2.58,1.846416382,10.82,5.1,79.8,54.51,9.34,35.3,70.0,0.071,1.99,0.14,0.035,0.048,5.86,0.16,6.064552192,0.093431881,57.71951402,0.029535908,5.073419313,0.084170058,0.054079138,328.4522283,0.015859199,0.087002519,5.310843294,0.352417004,3.63396426,1.0,0.442113343,29.62203915,0.442113343,38.94060534,22.65943258,8.634333333,1.100948914,0.173454812,82.0,24.45454545,11.0,60.0,26.5,8.0,122.877222225,129.0,43.63374539,552.1388889,423.1388889,85.58139535
2025-07-06 04:00:00,2.635730078,1132.111944,109194.1306,20.9,4001.0,1416.565228,2324.152286,0.0,1.348207825,247.7246789,1.287484622,6.718055556,1.529311398,12.66,86.36,0.46,3.7,244.8585733,0.98,12.65,86.31,0.48,6.1,32.762333330000004,1.04,8.9,69.92,1.54,83.75666667,19.64,859.6016667,2.58,1.846416382,10.82,5.1,79.8,54.51,9.34,35.3,70.0,0.071,1.99,0.14,0.035,0.048,5.86,0.16,6.064552192,0.093431881,57.71951402,0.029535908,5.073419313,0.084170058,0.054079138,328.4522283,0.015859199,0.087002519,5.310843294,0.352417004,3.63396426,1.0,0.442113343,29.62203915,0.442113343,38.94060534,22.65943258,8.634333333,1.100948914,0.173454812,82.0,24.45454545,11.0,60.0,26.5,8.0,123.36875,120.0,42.43052883,549.875,429.875,82.75
2025-07-06 05:00:00,2.635147381,1162.645833,110351.8811,20.9,3999.0,1431.72775,2345.433994,0.0,1.348611131,255.8483211,1.286514914,7.0,1.572690064,12.66,86.36,0.46,3.7,244.8585733,0.98,12.65,86.31,0.48,6.1,32.762333330000004,1.04,8.9,69.92,1.54,83.75666667,19.64,859.6016667,2.58,1.846416382,10.82,5.1,79.8,54.51,9.34,35.3,70.0,0.071,1.99,0.14,0.035,0.048,5.86,0.16,6.064552192,0.093431881,57.71951402,0.029535908,5.073419313,0.084170058,0.054079138,328.4522283,0.015859199,0.087002519,5.310843294,0.352417004,3.63396426,1.0,0.442113343,29.62203915,0.442113343,38.94060534,22.65943258,8.634333333,1.100948914,0.173454812,82.0,24.45454545,11.0,60.0,26.5,8.0,122.44624999999999,122.0,42.31174714,547.125,425.125,83.36065574
