Repository: saikumar-voptimai/evonith_bf_webapp

# Evonith BF2 — Blast Furnace Intelligence Platform

Monitoring, modelling and optimisation of **Blast Furnace 2 (BF2)** at Evonith Steel: live telemetry from InfluxDB,
manual plant reports from Neon PostgreSQL, a two-zone energy model of the furnace, blend and fuel optimisers, a
conversational assistant (FurnaceMind) and a live digital twin evaluated every hour.

The platform has three deployable parts that share one Python service layer, plus the shared data library:

| Part | Path | What it is |
|---|---|---|
| **Streamlit app** (legacy) | `src/app.py`, `src/custom_pages/` | The original 11-page dashboard; still the home of the model pages. Served under `/legacy` in production |

File: src/assets/data/V10_df_filtered.csv (part 151 of 166)
datetime,Hot Blast PressureBar,Hot Blast Temp.oC,Hot Blast VolumeNm3/Hr.,O2 Enrichment %,OxygenFlowNm3/Hr.,PermeabilityKgs/Hr.,RAFToC,SteamKgs/Hr.,TopPressureBar,TuyereVelocitym/s,Differential PressureTotalBar,Charges/Hrs.,StockRodLevel,COKE_ASH%,COKE_FC%,COKE_IM%,COKE_MOIST%,COKE_MT,COKE_VM%,NUTCOKE_ASH%,NUTCOKE_FC%,NUTCOKE_IM%,NUTCOKE_MOIST%,NUTCOKE_MT,NUTCOKE_VM%,PCI_2_%Ash,PCI_2_%FC,PCI_2_%IM,PCI_2_MT,PCI_2_%VM,Sinter_SP_MT,Sinter_SP_02_Al2O3%,Sinter_SP_02_Basicity,Sinter_SP_02_CaO%,Sinter_SP_02_Cold_Strength_AI,Sinter_SP_02_Cold_strength_TI,Sinter_SP_02_Fe(T)%,Sinter_SP_02_FeO%,Sinter_SP_02_Hot_strength_RDI,Sinter_SP_02_Hot_strength_RI,Sinter_SP_02_K2O%,Sinter_SP_02_MgO%,Sinter_SP_02_MnO%,Sinter_SP_02_Na2O%,Sinter_SP_02_P%,Sinter_SP_02_SiO2%,Sinter_SP_02_TiO2%,ORE_%Al2O3,ORE_%CaO,ORE_%Fe(T),ORE_%K2O,ORE_%LOI,ORE_%MgO,ORE_%MnO,ORE_MT,ORE_%Na2O,ORE_%P,ORE_%SiO2,ORE_%TiO2,ORE_%TM,Geomin Type,FLUX_Al2O3%,FLUX_CaO%,FLUX_Fe2O3%,FLUX_LOI%,FLUX_MgO%,FLUX_MT,FLUX_SiO2%,FLUX_TM%,COKE_DISCHARGE_TIME,WEIGHTED_COKE_ANGLE,TOTAL_COKE_PORTIONS,NON_COKE_DISCHARGE_TIME,WEIGHTED_NON_COKE_ANGLE,TOTAL_NON_COKE_PORTIONS,UnitCost Lakhs/Thm,ActualKg/Thm.,FurnaceTopGasAnalysisCO2ETACO,Act. Fuel RateKg/Thm.,Coke Rate Kg/Thm,ProductionTonnesPerHr
2025-07-06 06:00:00,2.653463584,1166.567078,110738.2724,20.9,3999.0,1415.906621,2357.085272,0.0,1.348522564,256.1732424,1.304976753,7.0,1.470225343,12.66,86.36,0.46,3.7,244.8585733,0.98,12.65,86.31,0.48,6.1,32.762333330000004,1.04,8.9,69.92,1.54,83.75666667,19.64,859.6016667,2.58,1.846416382,10.82,5.1,79.8,54.51,9.34,35.3,70.0,0.071,1.99,0.14,0.035,0.048,5.86,0.16,6.064552192,0.093431881,57.71951402,0.029535908,5.073419313,0.084170058,0.054079138,328.4522283,0.015859199,0.087002519,5.310843294,0.352417004,3.63396426,1.0,0.442113343,29.62203915,0.442113343,38.94060534,22.65943258,8.634333333,1.100948914,0.173454812,82.0,24.45454545,11.0,60.0,26.5,8.0,123.325,110.0,43.62205626,545.0,435.0,91.18181818
2025-07-06 07:00:00,2.651537452,1169.817842,110158.6278,20.9,3999.0,1413.116012,2360.320817,0.0,1.348610793,255.5416402,1.303038917,7.0,1.609691997,12.66,86.36,0.46,3.7,244.8585733,0.98,12.65,86.31,0.48,6.1,32.762333330000004,1.04,8.9,69.92,1.54,83.75666667,19.64,859.6016667,2.58,1.846416382,10.82,5.1,79.8,54.51,9.34,35.3,70.0,0.071,1.99,0.14,0.035,0.048,5.86,0.16,6.064552192,0.093431881,57.71951402,0.029535908,5.073419313,0.084170058,0.054079138,328.4522283,0.015859199,0.087002519,5.310843294,0.352417004,3.63396426,1.0,0.442113343,29.62203915,0.442113343,38.94060534,22.65943258,8.634333333,1.100948914,0.173454812,82.0,24.45454545,11.0,60.0,26.5,8.0,123.4425,109.0,42.81361203,545.0,436.0,91.19266055
2025-07-06 08:00:00,2.649868094,1163.381944,109519.4494,20.9,3999.0,1403.525842,2341.026067,0.0,1.348609944,252.8819406,1.301179014,7.0,1.604641739,12.58,86.43,0.47,3.9,244.8585733,0.99,12.7,86.27,0.49,5.0,32.762333330000004,1.03,9.07,69.82,1.51,83.75666667,19.6,859.6016667,2.52,1.891304348,11.31,5.1,79.8,54.08,8.58,35.3,70.0,0.075,2.01,0.14,0.028,0.048,5.98,0.16,5.745687878,0.1673341,58.09096676,0.034565871,4.901731416,0.160907974,0.053474101,328.4522283,0.019412354,0.080938508,5.213660491,0.356147463,3.156100753,1.0,0.434100872,0.0,0.175309968,37.71043703,0.0,8.634333333,1.235517867,0.334090251,82.0,24.45454545,11.0,60.0,26.5,8.0,123.11180555,120.0,43.38278644,548.8472222,428.8472222,85.91666667
2025-07-06 09:00:00,2.619498242,1167.096944,109348.7019,20.9,4002.0,1435.214161,2340.295581,0.0,1.348406792,255.2466931,1.271084822,7.0,1.532957181,12.58,86.43,0.47,3.9,244.8585733,0.99,12.7,86.27,0.49,5.0,32.762333330000004,1.03,9.07,69.82,1.51,83.75666667,19.6,859.6016667,2.52,1.891304348,11.31,5.1,79.8,54.08,8.58,35.3,70.0,0.075,2.01,0.14,0.028,0.048,5.98,0.16,5.745687878,0.1673341,58.09096676,0.034565871,4.901731416,0.160907974,0.053474101,328.4522283,0.019412354,0.080938508,5.213660491,0.356147463,3.156100753,1.0,0.434100872,0.0,0.175309968,37.71043703,0.0,8.634333333,1.235517867,0.334090251,82.0,24.45454545,11.0,60.0,26.5,8.0,123.16499999999999,122.0,43.30277814,550.0,428.0,86.06557377
2025-07-06 10:00:00,2.629794372,1160.939167,108626.5042,20.9,4000.0,1415.050181,2334.440117,0.0,1.348539378,251.8075411,1.281442217,6.99125,1.404509096,12.58,86.43,0.47,3.9,244.8585733,0.99,12.7,86.27,0.49,5.0,32.762333330000004,1.03,9.07,69.82,1.51,83.75666667,19.6,859.6016667,2.52,1.891304348,11.31,5.1,79.8,54.08,8.58,35.3,70.0,0.075,2.01,0.14,0.028,0.048,5.98,0.16,5.745687878,0.1673341,58.09096676,0.034565871,4.901731416,0.160907974,0.053474101,328.4522283,0.019412354,0.080938508,5.213660491,0.356147463,3.156100753,1.0,0.434100872,0.0,0.175309968,37.71043703,0.0,8.634333333,1.235517867,0.334090251,82.0,24.45454545,11.0,60.0,26.5,8.0,123.16499999999999,122.0,43.10600583,550.0,428.0,85.73770492
2025-07-06 11:00:00,2.613542442,1154.9525,109391.23,20.9,3999.0,1443.092558,2349.452906,0.0,1.348421261,253.7930194,1.264975456,6.784166667,1.505191476,12.58,86.43,0.47,3.9,244.8585733,0.99,12.7,86.27,0.49,5.0,32.762333330000004,1.03,9.07,69.82,1.51,83.75666667,19.6,859.6016667,2.52,1.891304348,11.31,5.1,79.8,54.08,8.58,35.3,70.0,0.075,2.01,0.14,0.028,0.048,5.98,0.16,5.745687878,0.1673341,58.09096676,0.034565871,4.901731416,0.160907974,0.053474101,328.4522283,0.019412354,0.080938508,5.213660491,0.356147463,3.156100753,1.0,0.434100872,0.0,0.175309968,37.71043703,0.0,8.634333333,1.235517867,0.334090251,82.0,24.45454545,11.0,60.0,26.5,8.0,122.779722225,116.0,43.82247406,545.6388889,429.6388889,84.74137931
2025-07-06 12:00:00,2.659541317,1169.361389,109651.6267,20.9,3999.0,1394.712672,2354.520981,0.0,1.348235581,253.5048217,1.311272969,7.0,1.53694062,12.58,86.43,0.47,3.9,244.8585733,0.99,12.7,86.27,0.49,5.0,32.762333330000004,1.03,9.07,69.82,1.51,83.75666667,19.6,859.6016667,2.52,1.891304348,11.31,5.1,79.8,54.08,8.58,35.3,70.0,0.075,2.01,0.14,0.028,0.048,5.98,0.16,5.745687878,0.1673341,58.09096676,0.034565871,4.901731416,0.160907974,0.053474101,328.4522283,0.019412354,0.080938508,5.213660491,0.356147463,3.156100753,1.0,0.434100872,0.0,0.175309968,37.71043703,0.0,8.634333333,1.235517867,0.334090251,82.0,24.45454545,11.0,60.0,26.5,8.0,122.385,118.0,43.06476442,545.0,427.0,85.59322034
2025-07-06 13:00:00,2.645158094,1168.426944,110108.0811,20.9,4000.0,1417.648681,2354.680814,0.0,1.348284992,255.5815856,1.296814633,7.0,1.565803467,12.58,86.43,0.47,3.9,244.8585733,0.99,12.7,86.27,0.49,5.0,32.762333330000004,1.03,9.07,69.82,1.51,83.75666667,19.6,859.6016667,2.52,1.891304348,11.31,5.1,79.8,54.08,8.58,35.3,70.0,0.075,2.01,0.14,0.028,0.048,5.98,0.16,5.745687878,0.1673341,58.09096676,0.034565871,4.901731416,0.160907974,0.053474101,328.4522283,0.019412354,0.080938508,5.213660491,0.356147463,3.156100753,1.0,0.434100872,0.0,0.175309968,37.71043703,0.0,8.634333333,1.235517867,0.334090251,82.0,24.45454545,11.0,60.0,26.5,8.0,122.385,118.0,42.81127047,545.0,427.0,85.6779661
2025-07-06 14:00:00,2.636839236,1172.358333,110201.0767,20.9,4000.0,1427.800725,2352.347222,0.0,1.348658783,257.14769,1.288039831,7.0,1.823577344,12.58,86.43,0.47,3.9,244.8585733,0.99,12.7,86.27,0.49,5.0,32.762333330000004,1.03,9.07,69.82,1.51,83.75666667,19.6,859.6016667,2.52,1.891304348,11.31,5.1,79.8,54.08,8.58,35.3,70.0,0.075,2.01,0.14,0.028,0.048,5.98,0.16,5.745687878,0.1673341,58.09096676,0.034565871,4.901731416,0.160907974,0.053474101,328.4522283,0.019412354,0.080938508,5.213660491,0.356147463,3.156100753,1.0,0.434100872,0.0,0.175309968,37.71043703,0.0,8.634333333,1.235517867,0.334090251,82.0,24.45454545,11.0,60.0,26.5,8.0,123.18361110000001,118.0,42.94529736,548.1944444,430.1944444,85.33898305
2025-07-06 15:00:00,2.646882147,1176.994167,109572.8661,20.9,4000.0,1408.258533,2351.919272,0.0,1.348168678,255.7635125,1.298672739,7.0,1.622398297,12.58,86.43,0.47,3.9,244.8585733,0.99,12.7,86.27,0.49,5.0,32.762333330000004,1.03,9.07,69.82,1.51,83.75666667,19.6,859.6016667,2.52,1.891304348,11.31,5.1,79.8,54.08,8.58,35.3,70.0,0.075,2.01,0.14,0.028,0.048,5.98,0.16,5.745687878,0.1673341,58.09096676,0.034565871,4.901731416,0.160907974,0.053474101,328.4522283,0.019412354,0.080938508,5.213660491,0.356147463,3.156100753,1.0,0.434100872,0.0,0.175309968,37.71043703,0.0,8.634333333,1.235517867,0.334090251,82.0,24.45454545,11.0,60.0,26.5,8.0,123.56902777500001,118.0,43.21791242,549.7361111,431.7361111,87.62711864
2025-07-06 16:00:00,2.601015922,1180.131111,108384.4881,20.9,4000.0,1445.226253,2327.16515,0.0,1.348896878,256.7064378,1.252226323,7.153333333,1.433557618,12.68,86.34,0.46,4.4,244.8585733,0.98,12.71,86.26,0.49,5.4,32.762333330000004,1.03,9.01,69.84,1.45,83.75666667,19.7,859.6016667,2.42,1.91580756,11.15,5.1,79.8,54.4,8.89,35.3,70.0,0.075,1.98,0.13,0.033,0.047,5.82,0.16,5.572596357,0.183948199,57.81249674,0.028823632,4.96024762,0.113902739,0.072612789,328.4522283,0.020108384,0.088829439,5.702986411,0.368230662,3.174000901,1.0,0.329564143,29.58,0.182127553,39.13140563,22.98,8.634333333,1.092765317,0.173454812,82.0,24.45454545,11.0,60.0,26.5,8.0,123.964583325,125.0,43.208948,554.6083333,429.6083333,89.84
2025-07-06 17:00:00,2.618236342,1172.641667,108360.7722,20.9,4000.0,1424.596056,2326.134294,0.0,1.348431522,254.2111314,1.269703169,7.052222222,1.459635421,12.68,86.34,0.46,4.4,244.8585733,0.98,12.71,86.26,0.49,5.4,32.762333330000004,1.03,9.01,69.84,1.45,83.75666667,19.7,859.6016667,2.42,1.91580756,11.15,5.1,79.8,54.4,8.89,35.3,70.0,0.075,1.98,0.13,0.033,0.047,5.82,0.16,5.572596357,0.183948199,57.81249674,0.028823632,4.96024762,0.113902739,0.072612789,328.4522283,0.020108384,0.088829439,5.702986411,0.368230662,3.174000901,1.0,0.329564143,29.58,0.182127553,39.13140563,22.98,8.634333333,1.092765317,0.173454812,82.0,24.45454545,11.0,60.0,26.5,8.0,123.200416675,127.0,44.16473547,552.4916667,425.4916667,87.08661417
2025-07-06 18:00:00,2.655144744,1163.506667,109479.9167,20.9,4000.0,1398.487239,2333.265522,0.0,1.348257286,252.5889219,1.306773561,6.928055556,1.479164287,12.68,86.34,0.46,4.4,244.8585733,0.98,12.71,86.26,0.49,5.4,32.762333330000004,1.03,9.01,69.84,1.45,83.75666667,19.7,859.6016667,2.42,1.91580756,11.15,5.1,79.8,54.4,8.89,35.3,70.0,0.075,1.98,0.13,0.033,0.047,5.82,0.16,5.572596357,0.183948199,57.81249674,0.028823632,4.96024762,0.113902739,0.072612789,328.4522283,0.020108384,0.088829439,5.702986411,0.368230662,3.174000901,1.0,0.329564143,29.58,0.182127553,39.13140563,22.98,8.634333333,1.092765317,0.173454812,82.0,24.45454545,11.0,60.0,26.5,8.0,122.620833325,125.0,44.170675,549.2333333,424.2333333,84.0
2025-07-06 19:00:00,2.659203858,1162.477994,110895.7187,20.9,4000.0,1413.098825,2339.042223,0.0,1.348621033,255.400151,1.310560326,6.91281337,1.585978633,12.68,86.34,0.46,4.4,244.8585733,0.98,12.71,86.26,0.49,5.4,32.762333330000004,1.03,9.01,69.84,1.45,83.75666667,19.7,859.6016667,2.42,1.91580756,11.15,5.1,79.8,54.4,8.89,35.3,70.0,0.075,1.98,0.13,0.033,0.047,5.82,0.16,5.572596357,0.183948199,57.81249674,0.028823632,4.96024762,0.113902739,0.072612789,328.4522283,0.020108384,0.088829439,5.702986411,0.368230662,3.174000901,1.0,0.329564143,29.58,0.182127553,39.13140563,22.98,8.634333333,1.092765317,0.173454812,82.0,24.45454545,11.0,60.0,26.5,8.0,122.24843315,125.0,43.66425209,547.7437326,422.7437326,84.88
2025-07-06 20:00:00,2.665553403,1167.973611,112058.9008,20.9,4000.0,1420.023439,2339.819611,0.0,1.348434458,258.6050356,1.317066458,6.903611111,1.66474735,12.68,86.34,0.46,4.4,244.8585733,0.98,12.71,86.26,0.49,5.4,32.762333330000004,1.03,9.01,69.84,1.45,83.75666667,19.7,859.6016667,2.42,1.91580756,11.15,5.1,79.8,54.4,8.89,35.3,70.0,0.075,1.98,0.13,0.033,0.047,5.82,0.16,5.572596357,0.183948199,57.81249674,0.028823632,4.96024762,0.113902739,0.072612789,328.4522283,0.020108384,0.088829439,5.702986411,0.368230662,3.174000901,1.0,0.329564143,29.58,0.182127553,39.13140563,22.98,8.634333333,1.092765317,0.173454812,82.0,24.45454545,11.0,60.0,26.5,8.0,122.8125,125.0,43.47695461,550.0,425.0,84.56
2025-07-06 21:00:00,2.670681358,1108.0325,105804.9362,20.9,4000.0,1336.509008,2293.599636,0.0,1.348410961,233.8801453,1.322389522,6.743888889,1.761598201,12.68,86.34,0.46,4.4,244.8585733,0.98,12.71,86.26,0.49,5.4,32.762333330000004,1.03,9.01,69.84,1.45,83.75666667,19.7,859.6016667,2.42,1.91580756,11.15,5.1,79.8,54.4,8.89,35.3,70.0,0.075,1.98,0.13,0.033,0.047,5.82,0.16,5.572596357,0.183948199,57.81249674,0.028823632,4.96024762,0.113902739,0.072612789,328.4522283,0.020108384,0.088829439,5.702986411,0.368230662,3.174000901,1.0,0.329564143,29.58,0.182127553,39.13140563,22.98,8.634333333,1.092765317,0.173454812,82.0,24.45454545,11.0,60.0,26.5,8.0,122.48194445,125.0,43.55468939,548.6777778,423.6777778,84.32
2025-07-06 22:00:00,2.642449464,1143.9975,110516.7558,20.9,3998.0,1425.980158,2315.638703,0.0,1.348511025,252.3376894,1.293811617,6.958888889,1.568183381,12.68,86.34,0.46,4.4,244.8585733,0.98,12.71,86.26,0.49,5.4,32.762333330000004,1.03,9.01,69.84,1.45,83.75666667,19.7,859.6016667,2.42,1.91580756,11.15,5.1,79.8,54.4,8.89,35.3,70.0,0.075,1.98,0.13,0.033,0.047,5.82,0.16,5.572596357,0.183948199,57.81249674,0.028823632,4.96024762,0.113902739,0.072612789,328.4522283,0.020108384,0.088829439,5.702986411,0.368230662,3.174000901,1.0,0.329564143,29.58,0.182127553,39.13140563,22.98,8.634333333,1.092765317,0.173454812,82.0,24.45454545,11.0,60.0,26.5,8.0,122.695,126.0,43.87138714,550.0,424.0,84.68253968
2025-07-06 23:00:00,2.656515186,1151.599444,110766.3142,20.9,3999.0,1413.324533,2322.413675,0.0,1.348684036,253.3032711,1.307872522,6.994722222,1.518289463,12.56,86.45,0.47,4.0,263.1186667,0.99,12.74,85.74,0.5,5.6,33.593666670000005,1.02,9.04,69.79,1.62,85.88666667,19.55,828.055,2.57,1.890410959,11.04,5.1,79.0,54.27,8.59,34.775,70.0,0.077,2.1,0.14,0.03,0.049,5.84,0.16,5.369450815,0.112031529,57.96884096,0.04617258,4.92607399,0.081849237,0.068000758,324.5808096,0.024130641,0.078573161,5.905687059,0.333628881,3.582741958,1.0,0.329807791,0.0,0.179895159,44.86,0.0,9.153666667,0.989423373,0.2,82.0,24.45454545,11.0,60.0,26.5,8.0,122.614583325,125.0,43.94238878,549.2083333,424.2083333,84.48
2025-07-07 00:00:00,2.603684361,1217.412222,106488.3261,3.024293117,3998.305869,1414.785619,2335.515689,0.0,1.348137947,235.1478106,1.255504217,7.0,0.894244326,12.35,86.69,0.48,4.1,269.458,0.96,11.54,87.45,0.47,7.2,36.67566667,1.01,8.89,69.51,1.96,87.24,19.64,821.8293333,1.97,1.975044563,11.08,5.133333333,80.02222222,54.84,9.48,31.4,66.02,0.067,1.97,0.26,0.038,0.05,5.61,0.14,4.107330145,0.086572442,58.0528123,0.022507734,4.194053799,0.053569475,0.074507188,324.5556667,0.021118573,0.086764247,7.881335528,0.327911224,3.523000163,1.0,0.72,0.0,1.02,1.16,0.0,0.0,96.48,0.1,82.0,24.45454545,11.0,60.0,26.5,8.0,125.4625,145.0,42.34218039,570.0,425.0,85.31034483
2025-07-07 01:00:00,2.598110308,1200.425556,106353.6186,3.029254671,3999.803897,1420.491503,2329.319094,0.0,1.348180736,232.6253342,1.249756981,7.0,0.844063468,12.35,86.69,0.48,4.1,269.458,0.96,11.54,87.45,0.47,7.2,36.67566667,1.01,8.89,69.51,1.96,87.24,19.64,821.8293333,1.97,1.975044563,11.08,5.133333333,80.02222222,54.84,9.48,31.4,66.02,0.067,1.97,0.26,0.038,0.05,5.61,0.14,4.107330145,0.086572442,58.0528123,0.022507734,4.194053799,0.053569475,0.074507188,324.5556667,0.021118573,0.086764247,7.881335528,0.327911224,3.523000163,1.0,0.72,0.0,1.02,1.16,0.0,0.0,96.48,0.1,82.0,24.45454545,11.0,60.0,26.5,8.0,124.64,152.0,42.76244067,570.0,418.0,79.67105263
2025-07-07 02:00:00,2.595759339,1210.861944,106486.0742,3.025134046,3999.333847,1425.264592,2327.115025,0.0,1.348114442,234.6601736,1.247394525,7.0,0.88085937,12.35,86.69,0.48,4.1,269.458,0.96,11.54,87.45,0.47,7.2,36.67566667,1.01,8.89,69.51,1.96,87.24,19.64,821.8293333,1.97,1.975044563,11.08,5.133333333,80.02222222,54.84,9.48,31.4,66.02,0.067,1.97,0.26,0.038,0.05,5.61,0.14,4.107330145,0.086572442,58.0528123,0.022507734,4.194053799,0.053569475,0.074507188,324.5556667,0.021118573,0.086764247,7.881335528,0.327911224,3.523000163,1.0,0.72,0.0,1.02,1.16,0.0,0.0,96.48,0.1,82.0,24.45454545,11.0,60.0,26.5,8.0,125.1436111,146.0,43.65733314,569.1944444,423.1944444,85.54794521
2025-07-07 03:00:00,2.583252894,1196.4975,106812.8956,3.017421889,4001.374067,1442.684969,2326.167731,0.0,1.348052364,233.8769522,1.235072992,7.0,0.939699086,12.35,86.69,0.48,4.1,269.458,0.96,11.54,87.45,0.47,7.2,36.67566667,1.01,8.89,69.51,1.96,87.24,19.64,821.8293333,1.97,1.975044563,11.08,5.133333333,80.02222222,54.84,9.48,31.4,66.02,0.067,1.97,0.26,0.038,0.05,5.61,0.14,4.107330145,0.086572442,58.0528123,0.022507734,4.194053799,0.053569475,0.074507188,324.5556667,0.021118573,0.086764247,7.881335528,0.327911224,3.523000163,1.0,0.72,0.0,1.02,1.16,0.0,0.0,96.48,0.1,82.0,24.45454545,11.0,60.0,26.5,8.0,123.625,150.0,43.13607464,565.0,415.0,79.2
2025-07-07 05:00:00,2.637225072,1179.251944,107046.6725,3.009189443,3999.183072,1387.866936,2322.618375,0.0,1.348259681,228.3198044,1.289009159,7.0,1.321768911,12.35,86.69,0.48,4.1,269.458,0.96,11.54,87.45,0.47,7.2,36.67566667,1.01,8.89,69.51,1.96,87.24,19.64,821.8293333,1.97,1.975044563,11.08,5.133333333,80.02222222,54.84,9.48,31.4,66.02,0.067,1.97,0.26,0.038,0.05,5.61,0.14,4.107330145,0.086572442,58.0528123,0.022507734,4.194053799,0.053569475,0.074507188,324.5556667,0.021118573,0.086764247,7.881335528,0.327911224,3.523000163,1.0,0.72,0.0,1.02,1.16,0.0,0.0,96.48,0.1,82.0,24.45454545,11.0,60.0,26.5,8.0,124.46097222499999,136.0,41.56781347,561.7638889,425.7638889,85.0
2025-07-07 06:00:00,2.620389336,1142.955328,109028.3242,2.956321698,4001.604746,1427.686574,2317.921049,0.0,1.347782578,227.5918426,1.272614127,7.0,1.417548978,12.35,86.69,0.48,4.1,269.458,0.96,11.54,87.45,0.47,7.2,36.67566667,1.01,8.89,69.51,1.96,87.24,19.64,821.8293333,1.97,1.975044563,11.08,5.133333333,80.02222222,54.84,9.48,31.4,66.02,0.067,1.97,0.26,0.038,0.05,5.61,0.14,4.107330145,0.086572442,58.0528123,0.022507734,4.194053799,0.053569475,0.074507188,324.5556667,0.021118573,0.086764247,7.881335528,0.327911224,3.523000163,1.0,0.72,0.0,1.02,1.16,0.0,0.0,96.48,0.1,82.0,24.45454545,11.0,60.0,26.5,8.0,123.43368852500001,129.0,40.83609807,554.3647541,425.3647541,85.73643411
2025-07-07 07:00:00,2.615308469,1180.336515,109240.5029,2.948631688,3998.955693,1440.092672,2330.893257,0.0,1.348108307,234.6599228,1.26724156,7.0,1.182554639,12.35,86.69,0.48,4.1,269.458,0.96,11.54,87.45,0.47,7.2,36.67566667,1.01,8.89,69.51,1.96,87.24,19.64,821.8293333,1.97,1.975044563,11.08,5.133333333,80.02222222,54.84,9.48,31.4,66.02,0.067,1.97,0.26,0.038,0.05,5.61,0.14,4.107330145,0.086572442,58.0528123,0.022507734,4.194053799,0.053569475,0.074507188,324.5556667,0.021118573,0.086764247,7.881335528,0.327911224,3.523000163,1.0,0.72,0.0,1.02,1.16,0.0,0.0,96.48,0.1,82.0,24.45454545,11.0,60.0,26.5,8.0,124.1375,135.0,40.33979191,560.0,425.0,85.92592593
2025-07-07 08:00:00,2.638474894,1179.421111,109591.9997,2.939202609,3998.985064,1417.336997,2344.791281,0.0,1.348040864,233.6281433,1.290501925,7.0,0.922229405,11.65,87.36,0.47,3.9,269.458,0.99,11.66,87.32,0.48,7.7,36.67566667,1.02,9.08,69.33,2.04,87.24,19.55,821.8293333,2.19,1.965277778,11.32,5.133333333,80.02222222,54.34,9.52,31.4,66.02,0.067,1.93,0.27,0.034,0.049,5.76,0.14,0.655565732,0.010243215,14.46085817,0.003841205,0.47118787,0.010243215,0.007682411,324.5556667,0.00691417,0.006145929,3.687557245,0.028681001,0.537768765,1.0,0.72,0.0,1.02,1.16,0.0,0.0,96.48,0.1,82.0,24.45454545,11.0,60.0,26.5,8.0,123.19430555,131.0,39.95907436,554.3472222,423.3472222,85.8778626
2025-07-07 09:00:00,2.644872775,1175.5375,111280.3711,2.895786922,4000.572278,1431.968903,2356.618314,0.0,1.348231967,236.2503842,1.296786297,7.0,1.269511991,11.65,87.36,0.47,3.9,269.458,0.99,11.66,87.32,0.48,7.7,36.67566667,1.02,9.08,69.33,2.04,87.24,19.55,821.8293333,2.19,1.965277778,11.32,5.133333333,80.02222222,54.34,9.52,31.4,66.02,0.067,1.93,0.27,0.034,0.049,5.76,0.14,0.655565732,0.010243215,14.46085817,0.003841205,0.47118787,0.010243215,0.007682411,324.5556667,0.00691417,0.006145929,3.687557245,0.028681001,0.537768765,1.0,0.72,0.0,1.02,1.16,0.0,0.0,96.48,0.1,82.0,24.45454545,11.0,60.0,26.5,8.0,123.16499999999999,122.0,39.81434686,550.0,428.0,86.96721311
2025-07-07 10:00:00,2.640616911,1167.820833,110738.0997,2.909622281,4000.111092,1430.974972,2345.997786,0.0,1.34798365,234.2487117,1.292582872,7.0,1.518238836,11.65,87.36,0.47,3.9,269.458,0.99,11.66,87.32,0.48,7.7,36.67566667,1.02,9.08,69.33,2.04,87.24,19.55,821.8293333,2.19,1.965277778,11.32,5.133333333,80.02222222,54.34,9.52,31.4,66.02,0.067,1.93,0.27,0.034,0.049,5.76,0.14,0.655565732,0.010243215,14.46085817,0.003841205,0.47118787,0.010243215,0.007682411,324.5556667,0.00691417,0.006145929,3.687557245,0.028681001,0.537768765,1.0,0.72,0.0,1.02,1.16,0.0,0.0,96.48,0.1,82.0,24.45454545,11.0,60.0,26.5,8.0,123.684722225,120.0,39.85324697,551.1388889,431.1388889,88.0
2025-07-07 11:00:00,2.667056436,1173.123889,110648.8511,2.911447226,3999.395842,1400.751353,2346.368769,0.0,1.348049928,233.0560453,1.318889761,7.0,1.464260294,11.65,87.36,0.47,3.9,269.458,0.99,11.66,87.32,0.48,7.7,36.67566667,1.02,9.08,69.33,2.04,87.24,19.55,821.8293333,2.19,1.965277778,11.32,5.133333333,80.02222222,54.34,9.52,31.4,66.02,0.067,1.93,0.27,0.034,0.049,5.76,0.14,0.655565732,0.010243215,14.46085817,0.003841205,0.47118787,0.010243215,0.007682411,324.5556667,0.00691417,0.006145929,3.687557245,0.028681001,0.537768765,1.0,0.72,0.0,1.02,1.16,0.0,0.0,96.48,0.1,82.0,24.45454545,11.0,60.0,26.5,8.0,125.01319445000001,130.0,40.00264881,561.1527778,431.1527778,85.38461538
2025-07-07 12:00:00,2.663355103,1166.2975,109840.5517,2.933472053,4000.234756,1393.240492,2303.584633,0.0,1.347993253,230.4785325,1.315349803,7.0,1.498794383,11.65,87.36,0.47,3.9,269.458,0.99,11.66,87.32,0.48,7.7,36.67566667,1.02,9.08,69.33,2.04,87.24,19.55,821.8293333,2.19,1.965277778,11.32,5.133333333,80.02222222,54.34,9.52,31.4,66.02,0.067,1.93,0.27,0.034,0.049,5.76,0.14,0.655565732,0.010243215,14.46085817,0.003841205,0.47118787,0.010243215,0.007682411,324.5556667,0.00691417,0.006145929,3.687557245,0.028681001,0.537768765,1.0,0.72,0.0,1.02,1.16,0.0,0.0,96.48,0.1,82.0,24.45454545,11.0,60.0,26.5,8.0,125.784027775,130.0,40.08653714,564.2361111,434.2361111,91.69230769
2025-07-07 13:00:00,2.637417897,1172.660556,109067.7878,2.955035567,4001.310436,1413.257233,2312.743672,0.0,1.348122269,231.6844456,1.289357192,7.0,1.604439173,11.65,87.36,0.47,3.9,269.458,0.99,11.66,87.32,0.48,7.7,36.67566667,1.02,9.08,69.33,2.04,87.24,19.55,821.8293333,2.19,1.965277778,11.32,5.133333333,80.02222222,54.34,9.52,31.4,66.02,0.067,1.93,0.27,0.034,0.049,5.76,0.14,0.655565732,0.010243215,14.46085817,0.003841205,0.47118787,0.010243215,0.007682411,324.5556667,0.00691417,0.006145929,3.687557245,0.028681001,0.537768765,1.0,0.72,0.0,1.02,1.16,0.0,0.0,96.48,0.1,82.0,24.45454545,11.0,60.0,26.5,8.0,125.60694445000001,130.0,39.78674275,563.5277778,433.5277778,91.61538462
2025-07-07 14:00:00,2.596446522,1189.398889,100133.9283,3.220142889,4003.378178,1340.959125,2311.370958,0.0,1.348052928,217.7123453,1.248363255,7.0,1.622989061,11.65,87.36,0.47,3.9,269.458,0.99,11.66,87.32,0.48,7.7,36.67566667,1.02,9.08,69.33,2.04,87.24,19.55,821.8293333,2.19,1.965277778,11.32,5.133333333,80.02222222,54.34,9.52,31.4,66.02,0.067,1.93,0.27,0.034,0.049,5.76,0.14,0.655565732,0.010243215,14.46085817,0.003841205,0.47118787,0.010243215,0.007682411,324.5556667,0.00691417,0.006145929,3.687557245,0.028681001,0.537768765,1.0,0.72,0.0,1.02,1.16,0.0,0.0,96.48,0.1,82.0,24.45454545,11.0,60.0,26.5,8.0,125.505,134.0,40.11567864,565.0,431.0,84.92537313
2025-07-07 15:00:00,2.614044806,1197.041111,98290.16578,3.272789788,3993.960808,1294.76255,2349.736914,0.0,1.347948028,213.3948419,1.266066139,7.0,1.494085164,11.65,87.36,0.47,3.9,269.458,0.99,11.66,87.32,0.48,7.7,36.67566667,1.02,9.08,69.33,2.04,87.24,19.55,821.8293333,2.19,1.965277778,11.32,5.133333333,80.02222222,54.34,9.52,31.4,66.02,0.067,1.93,0.27,0.034,0.049,5.76,0.14,0.655565732,0.010243215,14.46085817,0.003841205,0.47118787,0.010243215,0.007682411,324.5556667,0.00691417,0.006145929,3.687557245,0.028681001,0.537768765,1.0,0.72,0.0,1.02,1.16,0.0,0.0,96.48,0.1,82.0,24.45454545,11.0,60.0,26.5,8.0,127.5775,127.0,40.40414411,570.0,443.0,84.88188976
2025-07-07 16:00:00,2.589361456,1198.830833,101285.1959,3.181474757,4000.7435,1361.974678,2341.273994,0.0,1.348138519,221.8240614,1.241373003,7.0,1.542173061,11.58,87.46,0.5,4.5,269.458,0.96,11.94,87.04,0.52,9.2,36.67566667,1.02,8.8,69.4,1.82,87.24,19.98,821.8293333,2.21,1.923344948,11.04,5.133333333,80.02222222,54.51,8.89,31.4,66.02,0.062,2.0,0.27,0.038,0.048,5.74,0.14,3.530804454,0.089756785,58.59528738,0.02048517,4.397911421,0.086554869,0.084706137,324.5556667,0.023209675,0.078312616,7.437547878,0.263417316,3.470504187,1.0,0.72,0.0,1.02,1.16,0.0,0.0,96.48,0.1,82.0,24.45454545,11.0,60.0,26.5,8.0,125.345,146.0,40.31549792,570.0,424.0,78.69863014
2025-07-07 17:00:00,2.584285728,1201.118056,101802.1998,3.16562293,4001.114444,1376.260708,2353.240947,0.0,1.347968556,223.8500192,1.236432923,7.0,1.631124644,11.58,87.46,0.5,4.5,269.458,0.96,11.94,87.04,0.52,9.2,36.67566667,1.02,8.8,69.4,1.82,87.24,19.98,821.8293333,2.21,1.923344948,11.04,5.133333333,80.02222222,54.51,8.89,31.4,66.02,0.062,2.0,0.27,0.038,0.048,5.74,0.14,3.530804454,0.089756785,58.59528738,0.02048517,4.397911421,0.086554869,0.084706137,324.5556667,0.023209675,0.078312616,7.437547878,0.263417316,3.470504187,1.0,0.72,0.0,1.02,1.16,0.0,0.0,96.48,0.1,82.0,24.45454545,11.0,60.0,26.5,8.0,126.05,140.0,40.37231844,570.0,430.0,78.5
2025-07-07 18:00:00,2.607337419,1197.687778,101543.1606,3.172645954,3999.794106,1346.118942,2348.314461,0.0,1.3485207,221.1585439,1.258856675,7.0,1.379325778,11.58,87.46,0.5,4.5,269.458,0.96,11.94,87.04,0.52,9.2,36.67566667,1.02,8.8,69.4,1.82,87.24,19.98,821.8293333,2.21,1.923344948,11.04,5.133333333,80.02222222,54.51,8.89,31.4,66.02,0.062,2.0,0.27,0.038,0.048,5.74,0.14,3.530804454,0.089756785,58.59528738,0.02048517,4.397911421,0.086554869,0.084706137,324.5556667,0.023209675,0.078312616,7.437547878,0.263417316,3.470504187,1.0,0.72,0.0,1.02,1.16,0.0,0.0,96.48,0.1,82.0,24.45454545,11.0,60.0,26.5,8.0,125.51180554999999,140.0,40.45330286,567.8472222,427.8472222,78.71428571
2025-07-07 19:00:00,2.573933306,1198.890278,101458.5326,3.175799507,4000.435989,1382.272131,2348.598103,0.0,1.348103583,223.3161431,1.225706011,7.0,1.517057281,11.58,87.46,0.5,4.5,269.458,0.96,11.94,87.04,0.52,9.2,36.67566667,1.02,8.8,69.4,1.82,87.24,19.98,821.8293333,2.21,1.923344948,11.04,5.133333333,80.02222222,54.51,8.89,31.4,66.02,0.062,2.0,0.27,0.038,0.048,5.74,0.14,3.530804454,0.089756785,58.59528738,0.02048517,4.397911421,0.086554869,0.084706137,324.5556667,0.023209675,0.078312616,7.437547878,0.263417316,3.470504187,1.0,0.72,0.0,1.02,1.16,0.0,0.0,96.48,0.1,82.0,24.45454545,11.0,60.0,26.5,8.0,125.74000000000001,132.0,41.26043758,565.0,433.0,84.46969697
2025-07-07 20:00:00,2.606839086,1199.249444,101059.8916,2.896895486,3634.533886,1341.813169,2371.612031,0.0,1.348220519,220.4349792,1.25867522,7.0,1.668190658,11.58,87.46,0.5,4.5,269.458,0.96,11.94,87.04,0.52,9.2,36.67566667,1.02,8.8,69.4,1.82,87.24,19.98,821.8293333,2.21,1.923344948,11.04,5.133333333,80.02222222,54.51,8.89,31.4,66.02,0.062,2.0,0.27,0.038,0.048,5.74,0.14,3.530804454,0.089756785,58.59528738,0.02048517,4.397911421,0.086554869,0.084706137,324.5556667,0.023209675,0.078312616,7.437547878,0.263417316,3.470504187,1.0,0.72,0.0,1.02,1.16,0.0,0.0,96.48,0.1,82.0,24.45454545,11.0,60.0,26.5,8.0,125.273333325,117.0,41.88800767,556.0833333,439.0833333,81.70940171
2025-07-07 21:00:00,2.587259575,1196.931111,102590.7675,2.74861839,3500.616917,1382.190264,2371.0121,0.0,1.348131311,224.6055258,1.239079908,7.0,1.598615992,11.58,87.46,0.5,4.5,269.458,0.96,11.94,87.04,0.52,9.2,36.67566667,1.02,8.8,69.4,1.82,87.24,19.98,821.8293333,2.21,1.923344948,11.04,5.133333333,80.02222222,54.51,8.89,31.4,66.02,0.062,2.0,0.27,0.038,0.048,5.74,0.14,3.530804454,0.089756785,58.59528738,0.02048517,4.397911421,0.086554869,0.084706137,324.5556667,0.023209675,0.078312616,7.437547878,0.263417316,3.470504187,1.0,0.72,0.0,1.02,1.16,0.0,0.0,96.48,0.1,82.0,24.45454545,11.0,60.0,26.5,8.0,124.15930555,118.0,42.07128425,552.0972222,434.0972222,78.89830508
2025-07-07 22:00:00,2.595465925,1200.521667,104916.3689,2.687435246,3500.232119,1403.916861,2380.945019,0.0,1.348069819,229.6886008,1.247448133,7.0,1.573939075,11.58,87.46,0.5,4.5,269.458,0.96,11.94,87.04,0.52,9.2,36.67566667,1.02,8.8,69.4,1.82,87.24,19.98,821.8293333,2.21,1.923344948,11.04,5.133333333,80.02222222,54.51,8.89,31.4,66.02,0.062,2.0,0.27,0.038,0.048,5.74,0.14,3.530804454,0.089756785,58.59528738,0.02048517,4.397911421,0.086554869,0.084706137,324.5556667,0.023209675,0.078312616,7.437547878,0.263417316,3.470504187,1.0,0.72,0.0,1.02,1.16,0.0,0.0,96.48,0.1,82.0,24.45454545,11.0,60.0,26.5,8.0,125.355,114.0,42.05663019,555.0,441.0,82.54385965
2025-07-07 23:00:00,2.575303706,1199.500556,105388.33,2.674975555,3499.666403,1435.262083,2405.309147,0.0,1.348100594,232.0187753,1.227268111,7.0,1.577973125,11.64,87.39,0.49,4.7,298.2036667,0.97,11.53,87.45,0.51,10.1,36.431333333,1.02,8.83,69.21,2.06,23.78333333,19.9,718.6476667,2.28,1.985611511,11.04,5.133333333,80.02222222,54.64,9.62,31.4,66.02,0.065,2.04,0.26,0.037,0.047,5.56,0.14,3.201431841,0.104237698,43.02258542,0.025434045,3.317372332,0.054577705,0.052974018,302.1703333,0.008376402,0.061500124,3.864539768,0.226649601,2.747598209,1.0,0.72,0.0,1.02,1.16,0.0,0.0,96.48,0.1,82.0,24.45454545,11.0,60.0,26.5,8.0,127.02430555,100.0,42.68300019,555.0972222,455.0972222,88.7
2025-07-08 00:00:00,2.700830208,1158.829722,112992.9403,2.850554956,3998.646781,1374.391872,2321.196403,0.0,1.328903231,220.5300533,1.371863256,7.0,1.444174406,11.46107939,87.49746822,0.566688894,3.819254014,272.7396667,1.041452386,11.23,87.74,0.47,7.0,37.370999999999995,1.03,9.08,68.31,1.44,94.73666667,21.17,787.8926667,2.2422,2.104508197,11.36889,5.133333333,80.02222222,54.66,9.46,31.4,66.02,0.072284,1.98162,0.27,0.026319,0.056,5.40216,0.13,3.747260497,0.050264224,59.35501617,0.02362844,4.302333841,0.050943235,0.057770896,412.7816667,0.017687708,0.082540835,6.279104369,0.293974728,3.528445223,1.0,0.48,0.0,0.57,1.3,0.0,1.163,96.38,0.2,82.0,24.45454545,11.0,60.0,26.5,8.0,122.8898611,133.0,42.6369275,554.0694444,421.0694444,85.71428571
2025-07-08 01:00:00,2.681953972,1159.164167,112958.6567,2.85440248,4002.832692,1392.346353,2315.032028,0.0,1.328914669,221.6169267,1.352979631,7.0,1.549717914,11.46107939,87.49746822,0.566688894,3.819254014,272.7396667,1.041452386,11.23,87.74,0.47,7.0,37.370999999999995,1.03,9.08,68.31,1.44,94.73666667,21.17,787.8926667,2.2422,2.104508197,11.36889,5.133333333,80.02222222,54.66,9.46,31.4,66.02,0.072284,1.98162,0.27,0.026319,0.056,5.40216,0.13,3.747260497,0.050264224,59.35501617,0.02362844,4.302333841,0.050943235,0.057770896,412.7816667,0.017687708,0.082540835,6.279104369,0.293974728,3.528445223,1.0,0.48,0.0,0.57,1.3,0.0,1.163,96.38,0.2,82.0,24.45454545,11.0,60.0,26.5,8.0,121.6375,135.0,41.84681897,550.0,415.0,87.55555556
2025-07-08 02:00:00,2.679534733,1169.386111,113158.2208,2.846564018,3998.885517,1398.689417,2325.546714,0.0,1.329112986,223.6986817,1.3503986,7.0,1.417674594,11.46107939,87.49746822,0.566688894,3.819254014,272.7396667,1.041452386,11.23,87.74,0.47,7.0,37.370999999999995,1.03,9.08,68.31,1.44,94.73666667,21.17,787.8926667,2.2422,2.104508197,11.36889,5.133333333,80.02222222,54.66,9.46,31.4,66.02,0.072284,1.98162,0.27,0.026319,0.056,5.40216,0.13,3.747260497,0.050264224,59.35501617,0.02362844,4.302333841,0.050943235,0.057770896,412.7816667,0.017687708,0.082540835,6.279104369,0.293974728,3.528445223,1.0,0.48,0.0,0.57,1.3,0.0,1.163,96.38,0.2,82.0,24.45454545,11.0,60.0,26.5,8.0,121.634027775,135.0,41.67888817,549.9861111,414.9861111,85.92592593
2025-07-08 03:00:00,2.689931244,1168.475,113997.2906,2.826798954,4000.546561,1397.638378,2336.120533,0.0,1.328903197,224.6650608,1.360987022,7.0,1.418417228,11.46107939,87.49746822,0.566688894,3.819254014,272.7396667,1.041452386,11.23,87.74,0.47,7.0,37.370999999999995,1.03,9.08,68.31,1.44,94.73666667,21.17,787.8926667,2.2422,2.104508197,11.36889,5.133333333,80.02222222,54.66,9.46,31.4,66.02,0.072284,1.98162,0.27,0.026319,0.056,5.40216,0.13,3.747260497,0.050264224,59.35501617,0.02362844,4.302333841,0.050943235,0.057770896,412.7816667,0.017687708,0.082540835,6.279104369,0.293974728,3.528445223,1.0,0.48,0.0,0.57,1.3,0.0,1.163,96.38,0.2,82.0,24.45454545,11.0,60.0,26.5,8.0,121.87111110000001,118.0,41.51744353,542.9444444,424.9444444,85.08474576
2025-07-08 04:00:00,2.688331814,1167.690278,113991.5586,2.827103083,4000.776083,1399.125608,2361.755547,0.0,1.328774786,224.6764717,1.359494064,7.0,1.422383775,11.46107939,87.49746822,0.566688894,3.819254014,272.7396667,1.041452386,11.23,87.74,0.47,7.0,37.370999999999995,1.03,9.08,68.31,1.44,94.73666667,21.17,787.8926667,2.2422,2.104508197,11.36889,5.133333333,80.02222222,54.66,9.46,31.4,66.02,0.072284,1.98162,0.27,0.026319,0.056,5.40216,0.13,3.747260497,0.050264224,59.35501617,0.02362844,4.302333841,0.050943235,0.057770896,412.7816667,0.017687708,0.082540835,6.279104369,0.293974728,3.528445223,1.0,0.48,0.0,0.57,1.3,0.0,1.163,96.38,0.2,82.0,24.45454545,11.0,60.0,26.5,8.0,121.19166667500001,120.0,42.95473169,541.1666667,421.1666667,85.0
2025-07-08 05:00:00,2.682890378,1186.223611,114067.9808,2.82507336,4000.582078,1407.197997,2343.279817,0.0,1.328911019,228.0630622,1.353865172,7.0,1.474927672,11.46107939,87.49746822,0.566688894,3.819254014,272.7396667,1.041452386,11.23,87.74,0.47,7.0,37.370999999999995,1.03,9.08,68.31,1.44,94.73666667,21.17,787.8926667,2.2422,2.104508197,11.36889,5.133333333,80.02222222,54.66,9.46,31.4,66.02,0.072284,1.98162,0.27,0.026319,0.056,5.40216,0.13,3.747260497,0.050264224,59.35501617,0.02362844,4.302333841,0.050943235,0.057770896,412.7816667,0.017687708,0.082540835,6.279104369,0.293974728,3.528445223,1.0,0.48,0.0,0.57,1.3,0.0,1.163,96.38,0.2,82.0,24.45454545,11.0,60.0,26.5,8.0,122.8125,125.0,43.78744661,550.0,425.0,88.8
2025-07-08 06:00:00,2.722210092,1091.789167,112079.9221,2.877388708,4003.699021,1341.28265,2265.506529,0.0,1.328687396,207.3731996,1.393584729,7.0,1.433355046,11.46107939,87.49746822,0.566688894,3.819254014,272.7396667,1.041452386,11.23,87.74,0.47,7.0,37.370999999999995,1.03,9.08,68.31,1.44,94.73666667,21.17,787.8926667,2.2422,2.104508197,11.36889,5.133333333,80.02222222,54.66,9.46,31.4,66.02,0.072284,1.98162,0.27,0.026319,0.056,5.40216,0.13,3.747260497,0.050264224,59.35501617,0.02362844,4.302333841,0.050943235,0.057770896,412.7816667,0.017687708,0.082540835,6.279104369,0.293974728,3.528445223,1.0,0.48,0.0,0.57,1.3,0.0,1.163,96.38,0.2,82.0,24.45454545,11.0,60.0,26.5,8.0,122.695,126.0,42.89266179,550.0,424.0,92.06349206
2025-07-08 07:00:00,2.681715307,1150.193361,114213.651,2.819741943,3998.126523,1409.71666,2313.383037,0.0,1.328980411,222.7514602,1.352567614,7.0,1.765887967,11.46107939,87.49746822,0.566688894,3.819254014,272.7396667,1.041452386,11.23,87.74,0.47,7.0,37.370999999999995,1.03,9.08,68.31,1.44,94.73666667,21.17,787.8926667,2.2422,2.104508197,11.36889,5.133333333,80.02222222,54.66,9.46,31.4,66.02,0.072284,1.98162,0.27,0.026319,0.056,5.40216,0.13,3.747260497,0.050264224,59.35501617,0.02362844,4.302333841,0.050943235,0.057770896,412.7816667,0.017687708,0.082540835,6.279104369,0.293974728,3.528445223,1.0,0.48,0.0,0.57,1.3,0.0,1.163,96.38,0.2,82.0,24.45454545,11.0,60.0,26.5,8.0,122.08097509999999,122.0,41.14779046,545.6639004,423.6639004,92.21311475
2025-07-08 08:00:00,2.713406992,1111.822284,113624.956,2.721981343,3839.529429,1370.31054,2273.348783,0.0,1.329069772,213.8016103,1.384508019,7.0,1.351284426,11.47249844,87.46652219,0.537161909,4.104896855,272.7396667,1.060979371,11.485,87.485,0.445,6.6,37.370999999999995,1.03,9.02,68.33,1.53,94.73666667,21.12,787.8926667,2.2119,2.127986676,11.30727,5.133333333,80.02222222,54.66,9.6,31.4,66.02,0.07441,2.07972,0.2727,0.026319,0.056212,5.3136,0.12648,3.306151255,0.079667793,60.15783495,0.016157756,4.14267717,0.055975581,0.04926949,412.7816667,0.015948586,0.073622222,5.782025516,0.231577107,3.690127622,1.0,0.628144505,0.0,1.000378286,0.992623416,0.0,1.163,74.35369775,0.232646113,82.0,24.45454545,11.0,60.0,26.5,8.0,120.763544575,135.0,41.66411485,546.5041783,411.5041783,85.03703704
2025-07-08 09:00:00,2.660124031,1173.184444,113400.6581,2.840385089,3998.748317,1422.540175,2312.518275,0.0,1.328941164,226.1410578,1.331218572,7.0,1.526391319,11.47249844,87.46652219,0.537161909,4.104896855,272.7396667,1.060979371,11.485,87.485,0.445,6.6,37.370999999999995,1.03,9.02,68.33,1.53,94.73666667,21.12,787.8926667,2.2119,2.127986676,11.30727,5.133333333,80.02222222,54.66,9.6,31.4,66.02,0.07441,2.07972,0.2727,0.026319,0.056212,5.3136,0.12648,3.306151255,0.079667793,60.15783495,0.016157756,4.14267717,0.055975581,0.04926949,412.7816667,0.015948586,0.073622222,5.782025516,0.231577107,3.690127622,1.0,0.628144505,0.0,1.000378286,0.992623416,0.0,1.163,74.35369775,0.232646113,82.0,24.45454545,11.0,60.0,26.5,8.0,122.904166675,135.0,41.67266033,555.0666667,420.0666667,89.62962963
2025-07-08 10:00:00,2.702140331,1184.414722,114953.9544,2.802277319,3999.101167,1396.900231,2311.355019,0.0,1.328830856,228.3465878,1.373327725,7.0,1.443448628,11.47249844,87.46652219,0.537161909,4.104896855,272.7396667,1.060979371,11.485,87.485,0.445,6.6,37.370999999999995,1.03,9.02,68.33,1.53,94.73666667,21.12,787.8926667,2.2119,2.127986676,11.30727,5.133333333,80.02222222,54.66,9.6,31.4,66.02,0.07441,2.07972,0.2727,0.026319,0.056212,5.3136,0.12648,3.306151255,0.079667793,60.15783495,0.016157756,4.14267717,0.055975581,0.04926949,412.7816667,0.015948586,0.073622222,5.782025516,0.231577107,3.690127622,1.0,0.628144505,0.0,1.000378286,0.992623416,0.0,1.163,74.35369775,0.232646113,82.0,24.45454545,11.0,60.0,26.5,8.0,123.05,140.0,41.78857103,558.0,418.0,89.57142857
2025-07-08 11:00:00,2.7154063,1178.6,115485.2417,2.791544596,4002.186478,1394.601853,2310.013103,0.0,1.332462281,227.6468944,1.383079278,7.0,1.424780564,11.47249844,87.46652219,0.537161909,4.104896855,272.7396667,1.060979371,11.485,87.485,0.445,6.6,37.370999999999995,1.03,9.02,68.33,1.53,94.73666667,21.12,787.8926667,2.2119,2.127986676,11.30727,5.133333333,80.02222222,54.66,9.6,31.4,66.02,0.07441,2.07972,0.2727,0.026319,0.056212,5.3136,0.12648,3.306151255,0.079667793,60.15783495,0.016157756,4.14267717,0.055975581,0.04926949,412.7816667,0.015948586,0.073622222,5.782025516,0.231577107,3.690127622,1.0,0.628144505,0.0,1.000378286,0.992623416,0.0,1.163,74.35369775,0.232646113,82.0,24.45454545,11.0,60.0,26.5,8.0,123.4423611,140.0,42.01910769,559.5694444,419.5694444,88.92857143
2025-07-08 12:00:00,2.728543697,1194.344167,114639.6169,2.809906121,3999.030186,1375.179961,2316.186753,0.0,1.338298744,227.6761556,1.390282317,7.0,1.439380783,11.47249844,87.46652219,0.537161909,4.104896855,272.7396667,1.060979371,11.485,87.485,0.445,6.6,37.370999999999995,1.03,9.02,68.33,1.53,94.73666667,21.12,787.8926667,2.2119,2.127986676,11.30727,5.133333333,80.02222222,54.66,9.6,31.4,66.02,0.07441,2.07972,0.2727,0.026319,0.056212,5.3136,0.12648,3.306151255,0.079667793,60.15783495,0.016157756,4.14267717,0.055975581,0.04926949,412.7816667,0.015948586,0.073622222,5.782025516,0.231577107,3.690127622,1.0,0.628144505,0.0,1.000378286,0.992623416,0.0,1.163,74.35369775,0.232646113,82.0,24.45454545,11.0,60.0,26.5,8.0,124.19555555,142.0,42.86264864,563.5222222,421.5222222,89.57746479
2025-07-08 13:00:00,2.681367281,1179.973056,113623.5861,2.835973638,4000.382333,1412.173961,2303.746569,0.0,1.338445847,226.3259314,1.342977883,7.0,1.419379301,11.47249844,87.46652219,0.537161909,4.104896855,272.7396667,1.060979371,11.485,87.485,0.445,6.6,37.370999999999995,1.03,9.02,68.33,1.53,94.73666667,21.12,787.8926667,2.2119,2.127986676,11.30727,5.133333333,80.02222222,54.66,9.6,31.4,66.02,0.07441,2.07972,0.2727,0.026319,0.056212,5.3136,0.12648,3.306151255,0.079667793,60.15783495,0.016157756,4.14267717,0.055975581,0.04926949,412.7816667,0.015948586,0.073622222,5.782025516,0.231577107,3.690127622,1.0,0.628144505,0.0,1.000378286,0.992623416,0.0,1.163,74.35369775,0.232646113,82.0,24.45454545,11.0,60.0,26.5,8.0,123.659166675,149.0,43.23244586,564.6666667,415.6666667,85.43624161
2025-07-08 14:00:00,2.693568233,1181.063611,114602.06,2.811361664,3999.792278,1409.935531,2299.752039,0.0,1.338481428,227.4308047,1.354955686,7.0,1.307236272,11.47249844,87.46652219,0.537161909,4.104896855,272.7396667,1.060979371,11.485,87.485,0.445,6.6,37.370999999999995,1.03,9.02,68.33,1.53,94.73666667,21.12,787.8926667,2.2119,2.127986676,11.30727,5.133333333,80.02222222,54.66,9.6,31.4,66.02,0.07441,2.07972,0.2727,0.026319,0.056212,5.3136,0.12648,3.306151255,0.079667793,60.15783495,0.016157756,4.14267717,0.055975581,0.04926949,412.7816667,0.015948586,0.073622222,5.782025516,0.231577107,3.690127622,1.0,0.628144505,0.0,1.000378286,0.992623416,0.0,1.163,74.35369775,0.232646113,82.0,24.45454545,11.0,60.0,26.5,8.0,123.5138889,150.0,43.14962339,564.5555556,414.5555556,85.86666667
