Repository: saikumar-voptimai/evonith_bf_webapp

# Evonith BF2 — Blast Furnace Intelligence Platform

Monitoring, modelling and optimisation of **Blast Furnace 2 (BF2)** at Evonith Steel: live telemetry from InfluxDB,
manual plant reports from Neon PostgreSQL, a two-zone energy model of the furnace, blend and fuel optimisers, a
conversational assistant (FurnaceMind) and a live digital twin evaluated every hour.

The platform has three deployable parts that share one Python service layer, plus the shared data library:

| Part | Path | What it is |
|---|---|---|
| **Streamlit app** (legacy) | `src/app.py`, `src/custom_pages/` | The original 11-page dashboard; still the home of the model pages. Served under `/legacy` in production |

File: src/assets/data/furnace_dataset_20260525_002530_771382.csv (part 151 of 209)
GO%,ORE_NA2O%,ORE_P%,ORE_TIO2%,ORE_AL2O3%,ORE_SIO2%,ORE_MNO%,ORE_CAO%,ORE_K2O%,ORE_CALC_MT,PELLET_PCT_SIO2,PELLET_PCT_AL2O3,PELLET_PCT_FE2O3,PELLET_PCT_MGO,PELLET_PCT_TIO2,PELLET_PCT_NA2O,TOTAL_PELLET_CALC_MT,PELLET_PCT_K2O,PELLET_PCT_TM,PELLET_PCT_LOI,PELLET_PCT_MNO,PELLET_PCT_CAO,PELLET_PCT_P,CHARGES/HRS.,STOCKRODLEVEL,CHEM_PCT_C,CHEM_PCT_CR,CHEM_PCT_FE,CHEM_PCT_MN,CHEM_PCT_P,CHEM_PCT_S,CHEM_PCT_SI,CHEM_PCT_TI,SLAG_BASICITY,SLAG_PCT_AL2O3,SLAG_PCT_CAO,SLAG_PCT_FEO,SLAG_PCT_K2O,SLAG_PCT_MGO,SLAG_PCT_MNO,SLAG_PCT_NA2O,SLAG_PCT_S,SLAG_PCT_SIO2,SLAG_PCT_TIO2,SLAG_T_BASICITY,HMT_GT_1480C,COKE_DISCHARGE_TIME,WEIGHTED_COKE_ANGLE,TOTAL_COKE_PORTIONS,NON_COKE_DISCHARGE_TIME,WEIGHTED_NON_COKE_ANGLE,TOTAL_NON_COKE_PORTIONS,TOTAL HEAT LOAD,FTG_UPTAKE_TEMP_A,FTG_UPTAKE_TEMP_B,FTG_UPTAKE_TEMP_C,FTG_UPTAKE_TEMP_D,FTG_UPTAKE_TEMP_AVG,HEARTH_TEMP_A,HEARTH_TEMP_B,HEARTH_TEMP_C,HEARTH_TEMP_D,HEARTH_TEMP_AVG,BOSH_TEMP_A,BOSH_TEMP_C,BOSH_TEMP_D,BELLY_TEMP_A,BELLY_TEMP_C,BELLY_TEMP_D,LOWER_STACK_TEMP_A,LOWER_STACK_TEMP_B,LOWER_STACK_TEMP_C,LOWER_STACK_TEMP_D,PCI_KG/THM,ACT. FUEL RATEKG/THM.,FURNACETOPGASANALYSISCO2ETACO,COKE RATE KG/THM,PRODUCTIONTONNESPERHR,HOT BLAST PRESSUREBAR,TOPPRESSUREBAR,DIFFERENTIAL PRESSURETOTALBAR,HOT BLAST TEMP.OC,OXYGENFLOWNM3/HR.,STEAMKGS/HR.,RAFTOC,PERMEABILITYKGS/HR.,TUYEREVELOCITYM/S,HOT BLAST VOLUMENM3/HR.,O2 ENRICHMENT %,BOTTOMBAR,FURNACE TOP GAS ANALYSISH2%,UNITCOST LAKHS/THM,BOSH_TEMP_B,FURNACE TOP GAS ANALYSISCO2%,FURNACE TOP GAS ANALYSISONLINE (ANALYZER)CO%
2026-03-23 15:00:00,0.9626065205979085,11.679047782720529,0.459192027,87.35834569668157,0.3582456441853603,4.441333333333334,0.38000000000000006,1.005,0.49,87.29,11.705,1.0298333333333334,69.98,9.0,19.55,1.69,12.33952387,5.2,80.11,68.98,34.1,0.044000000000000004,5.2,2.05,9.16,2.38,0.024000000000000004,0.13,55.25,10.46,0.054,2.011538462,0.21,16.140666666666664,0.10000000000000002,0.92,0.11099999999999999,0.24,45.52,22.899999999999995,30.08,0.1435,61.43874870657549,3.7618176944203516,2.3669652229945153,0.0514831401277473,0.01,0.0668224445876376,0.3298535286868167,3.4211432995302444,4.077141713638775,0.0781796624271988,0.1214831401277473,0.023483140127747302,8.401166666666667,0.0,0.0,0.0,0.0,0.0,0.0,0.0,0.0,0.0,0.0,0.0,0.0,0.0,7.0,0.254488152,4.4034814814814816,0.012348148148148148,94.82057777777779,0.16977777777777778,0.09488888888888888,0.02645925925925926,0.4216296296296297,0.050837037037037035,1.1070823879481482,18.696962962962964,37.13414814814815,0.28348148148148145,0.366962962962963,8.054592592592593,0.19740740740740742,0.16674074074074074,0.33066666666666666,33.54355555555556,0.9652592592592593,1.3472006310666667,1484.8,105.0,26.785714285714285,14.0,60.0,28.25,8.0,0.9618739379639862,178.9358333,167.05875,175.3394444,188.5638889,178.7632639,61.81727279277736,328.31927450990446,449.9256766926874,580.709732572272,356.5399270168673,55.267500000000126,54.82500000000003,59.716388888888815,72.22833333333332,55.91305555555523,51.37638888888867,54.43416666666661,40.719166666666716,31.33416666666659,31.38194444444444,167.16013138888877,539.5222222222222,42.181712194444465,300.0,95.87233333333336,2.7385866500000025,1.304450611111112,1.434021866666667,1221.4990055555577,3998.296547,0.0,2284.071849999998,1312.0370111111113,223.85618138888896,112570.39333333328,4.082425391666667,1.1648130808333337,3.5566486722222277,97.14871740902777,60.56222222222215,17.913050083333353,24.555652333333327
2026-03-23 16:00:00,0.96264550363507,11.680529138132659,0.459192027,87.35682535823227,0.3585185254454899,4.459857142857143,0.38,1.005,0.49,87.29,11.705,1.0644285714285715,69.98,9.0,19.55,1.69,12.33952387,5.2,80.11,68.98,34.1,0.044,5.2,2.05,9.16,2.38,0.024,0.13,55.25,10.459999999999999,0.054,2.011538462,0.21,16.207428571428572,0.1,0.92,0.111,0.24,45.52,22.9,30.080000000000002,0.143,61.43152979228285,3.764378275176938,2.3680471585254668,0.05148915088069704,0.01,0.06685009405120637,0.3302622598873986,3.4239443104048197,4.081547595550929,0.07829386673324372,0.12148915088069703,0.023489150880697036,8.555714285714286,0.0,0.0,0.0,0.0,0.0,0.0,0.0,0.0,0.0,0.0,0.0,0.0,0.0,7.0,0.254488152,4.402275862068966,0.013110344827586206,95.05055172413793,0.1617655172413793,0.09099310344827585,0.031227586206896554,0.21875862068965518,0.03131724137931034,1.1034094705586206,18.22806896551724,37.202,0.28006896551724136,0.38110344827586207,8.119931034482757,0.22889655172413795,0.17,0.3622068965517241,33.71544827586207,1.0533103448275862,1.3442458996000002,1475.448275862069,105.0,26.785714285714285,14.0,60.0,28.25,8.0,0.9618739379639862,178.9358333,167.05875,175.3394444,188.5638889,178.7632639,61.81727279277736,328.31927450990446,449.9256766926874,580.709732572272,356.5399270168673,54.788888888889154,54.714722222222456,58.92027777777769,78.80694444444428,56.28611111111084,51.26166666666656,63.951666666666604,40.34861111111111,32.054444444444286,27.602499999999974,162.15214916666667,540.0,42.74497474999999,300.0,93.30305680129334,2.7547461416666654,1.2991601972222222,1.4554851388888899,1203.797341666667,3998.296547,0.0,2263.2159694444467,1278.8947361111125,219.00629194444463,111486.92861111104,4.058781566666667,1.1740458372222218,3.5236223722222215,96.48515976458333,59.643611111111234,17.939260138888894,24.030333638888862
2026-03-23 17:00:00,0.9626683081489583,11.681395709660414,0.459192027,87.35593598219062,0.35867815704270795,4.4671666666666665,0.38000000000000006,1.005,0.49,87.29,11.705,1.0223333333333333,69.98,9.0,19.55,1.69,12.33952387,5.2,80.11,68.98,34.1,0.044000000000000004,5.2,2.05,9.16,2.38,0.023999999999999997,0.13,55.25,10.46,0.054,2.011538462,0.21,16.026833333333332,0.10000000000000002,0.9199999999999999,0.111,0.24,45.52,22.899999999999995,30.08,0.14466666666666664,61.432334904878786,3.764092698186209,2.3679264921913563,0.0514884805121742,0.01,0.06684701035600131,0.3302166748278456,3.423631918673177,4.081056215423689,0.07828112973130981,0.1214884805121742,0.023488480512174198,8.543999999999999,0.0,0.0,0.0,0.0,0.0,0.0,0.0,0.0,0.0,0.0,0.0,0.0,0.0,7.0,0.254488152,4.373310344827586,0.013524137931034482,94.99262068965517,0.16838620689655173,0.09471724137931034,0.028331034482758623,0.2891034482758621,0.04000689655172414,1.1050673889034481,18.070827586206896,37.322,0.24282758620689654,0.38524137931034486,8.157172413793102,0.2247586206896552,0.17,0.37048275862068963,33.77337931034483,1.0657241379310345,1.3465923556000001,1473.3793103448277,105.0,26.785714285714285,14.0,60.0,28.25,8.0,0.9618739379639862,178.9358333,167.05875,175.3394444,188.5638889,178.7632639,61.81727279277736,328.31927450990446,449.9256766926874,580.709732572272,356.5399270168673,55.21277777777753,54.11666666666693,58.51000000000007,80.1247222222221,55.835277777777485,50.91444444444412,68.1972222222221,40.46722222222225,32.325555555555574,26.81916666666666,163.16927666666692,539.2361111111111,42.81629838888887,300.0,92.90783333333336,2.7565263749999995,1.299194525,1.457328347222222,1217.546449999999,3998.296547,0.0,2299.870838888888,1270.8720666666654,219.53839666666673,111014.3775,4.042586325000005,1.17935225,3.4082191944444458,96.61992915833336,59.16805555555577,18.070144305555548,24.133873527777773
2026-03-23 18:00:00,0.9626166659738885,11.67943330700777,0.459192027,87.35795002701833,0.35831666181722077,5.171428571428572,0.38,1.005,0.49,87.29,11.705,0.816,69.98,9.0,19.55,1.69,12.33952387,5.2,80.11,68.98,34.1,0.044,5.200000000000001,2.05,9.16,2.38,0.024,0.13,55.25,10.459999999999999,0.054,2.011538462,0.21,13.834000000000001,0.1,0.92,0.111,0.24,45.52,22.9,30.080000000000002,0.16157142857142856,61.07730851857702,3.890022124135046,2.421136108789456,0.05178408949327475,0.009999999999999998,0.06820681166906388,0.3503180855426834,3.561385703866036,4.2977375985703965,0.08389770037222036,0.12178408949327477,0.023784089493274756,7.882714285714286,0.0,0.0,0.0,0.0,0.0,0.0,0.0,0.0,0.0,0.0,0.0,0.0,0.0,7.0,0.254488152,4.344344827586207,0.01393793103448276,94.93468965517242,0.17500689655172413,0.09844137931034483,0.025434482758620692,0.35944827586206896,0.048696551724137935,1.106725307248276,17.913586206896554,37.442,0.20558620689655172,0.3893793103448276,8.194413793103447,0.22062068965517243,0.17,0.37875862068965516,33.83131034482759,1.0781379310344827,1.3489388116,1471.3103448275863,105.0,26.785714285714285,14.0,60.0,28.25,8.0,0.9618739379639862,178.9358333,167.05875,175.3394444,188.5638889,178.7632639,61.81727279277736,328.31927450990446,449.9256766926874,580.709732572272,356.5399270168673,56.144444444444574,53.71916666666687,58.65638888888919,82.54777777777782,55.12916666666682,50.640555555555736,71.81833333333311,40.424166666666785,33.01666666666658,25.234444444444453,162.90487527777788,530.7916666666666,40.926804805555534,300.0,90.06433333333312,2.7225275472222257,1.2991951916666677,1.4234880277777777,1211.6177861111128,3998.296547,0.0,2318.232172222223,1318.3841194444447,223.88731444444448,112367.90277777785,4.022123497222221,1.1660927211111116,3.5850533277777785,96.58489597430557,59.0405555555556,17.47945619444445,25.23418255555554
2026-03-23 19:00:00,0.9625816688050642,11.678103414592446,0.459192027,87.35931491660249,0.3580716816354505,5.952142857142857,0.38,1.005,0.49,87.29,11.705,0.6038571428571429,69.98,9.0,19.55,1.69,12.33952387,5.2,80.11,68.98,34.1,0.044,5.2,2.05,9.16,2.38,0.024,0.13,55.25,10.460000000000003,0.054,2.011538462,0.21,12.691428571428572,0.1,0.92,0.11099999999999999,0.24,45.52,22.9,30.079999999999995,0.17357142857142857,60.763402273125976,4.0013660546613945,2.4681828399977723,0.05204546022220985,0.01,0.06940911702216528,0.36809129511026956,3.683184463549788,4.4893223428798175,0.08886374422198706,0.12204546022220984,0.024045460222209845,7.269428571428571,0.0,0.0,0.0,0.0,0.0,0.0,0.0,0.0,0.0,0.0,0.0,0.0,0.0,7.0,0.254488152,4.3321538461538465,0.013215384615384615,94.74239999999999,0.1869846153846154,0.10213846153846154,0.01715384615384615,0.5347692307692308,0.07118461538461539,1.1257878055538462,17.91353846153846,37.88369230769231,0.22353846153846155,0.3743076923076923,8.066615384615384,0.1886153846153846,0.16215384615384615,0.3643076923076923,33.65169230769231,1.0093846153846153,1.3654928491692309,1482.7692307692307,105.0,26.785714285714285,14.0,60.0,28.25,8.0,0.9618739379639862,178.9358333,167.05875,175.3394444,188.5638889,178.7632639,61.81727279277736,328.31927450990446,449.9256766926874,580.709732572272,356.5399270168673,56.497500000000095,52.856388888888965,58.97027777777779,84.26000000000002,54.3655555555556,50.42527777777749,73.93611111111119,39.6683333333333,33.720000000000056,28.28000000000002,147.0425258333333,530.0138888888889,39.31020977777777,300.0,98.64555555555536,2.6973780444444446,1.2991481722222227,1.3983172000000001,1213.978055555556,3998.296547,0.0,2324.9258805555555,1351.940922222221,227.2996988888886,113230.36722222206,3.9934871305555597,1.1309766122222213,3.7808561916666648,94.48313467291666,58.97305555555549,16.86026736111107,26.030116750000026
2026-03-23 20:00:00,0.962555198778422,11.677097553580039,0.459192027,87.36034724764154,0.3578863914489544,5.9631428571428575,0.38,1.005,0.49,87.29,11.705,0.5877142857142857,69.98,9.0,19.55,1.69,12.33952387,5.2,80.11,68.98,34.1,0.044,5.200000000000001,2.05,9.16,2.38,0.024,0.13,55.25,10.459999999999999,0.054,2.011538462,0.21,12.693,0.09999999999999999,0.92,0.111,0.24,45.52,22.9,30.080000000000002,0.1742857142857143,60.619800612216444,4.0523021974985785,2.489705153872639,0.05216502863262577,0.01,0.06995913171007855,0.37622194701855255,3.7389033428036096,4.576965987714692,0.09113554401988967,0.12216502863262577,0.02416502863262577,7.305142857142857,0.0,0.0,0.0,0.0,0.0,0.0,0.0,0.0,0.0,0.0,0.0,0.0,0.0,7.0,0.254488152,4.3645,0.012616666666666667,94.84686666666667,0.17466666666666666,0.09724999999999999,0.0242,0.4228333333333333,0.05706666666666667,1.1318879581333332,17.9085,37.992333333333335,0.26066666666666666,0.37,8.045333333333334,0.18766666666666668,0.1485,0.3868333333333333,33.5655,0.9938333333333333,1.3715796768000001,1484.0833333333333,105.0,26.785714285714285,14.0,60.0,28.25,8.0,0.9618739379639862,178.9358333,167.05875,175.3394444,188.5638889,178.7632639,61.81727279277736,328.31927450990446,449.9256766926874,580.709732572272,356.5399270168673,56.20833333333344,51.85777777777778,58.74138888888911,89.18944444444452,53.429999999999794,50.031944444444534,75.17333333333353,39.127777777778014,33.7036111111111,26.532777777777785,184.8240338888886,539.6666666666666,38.697511638888905,300.0,82.04000000000062,2.6322658861111163,1.2990421222222224,1.3331889722222219,1229.4939666666662,3998.296547,0.0,2305.743019444444,1382.3208194444444,227.08813638888915,110434.6386111111,4.075215686111108,1.0951331622222225,4.014901641666668,99.48918449027774,57.94749999999995,16.560764138888903,26.236208055555522
2026-03-23 21:00:00,0.9625377190721602,11.676433324742089,0.459192027,87.36102895618576,0.3577640335051214,5.964142857142858,0.38,1.005,0.49,87.29,11.705,0.5844285714285714,69.98,9.0,19.55,1.69,12.33952387,5.2,80.11,68.98,34.1,0.044,5.200000000000001,2.05,9.16,2.38,0.024,0.13,55.25,10.460000000000003,0.054,2.011538462,0.21,12.54742857142857,0.1,0.92,0.111,0.24,45.52,22.9,30.080000000000002,0.16799999999999998,60.21194490136731,4.196970417999604,2.5508325709857482,0.052504625394365276,0.01,0.07152127681408024,0.3993145268168384,3.8971554337742154,4.825890414069742,0.09758788249294012,0.12250462539436527,0.024504625394365268,7.553,0.0,0.0,0.0,0.0,0.0,0.0,0.0,0.0,0.0,0.0,0.0,0.0,0.0,7.0,0.254488152,4.4094999999999995,0.012116666666666666,95.04886666666667,0.15466666666666667,0.08975,0.036199999999999996,0.21783333333333332,0.031066666666666673,1.1331082761333333,17.8935,37.98233333333333,0.30066666666666664,0.37,8.065333333333333,0.19766666666666668,0.1335,0.42183333333333334,33.5205,0.9988333333333334,1.3737177648,1481.5833333333333,105.0,26.785714285714285,14.0,60.0,28.25,8.0,0.9618739379639862,178.9358333,167.05875,175.3394444,188.5638889,178.7632639,61.81727279277736,328.31927450990446,449.9256766926874,580.709732572272,356.5399270168673,55.59472222222218,51.303888888888764,58.03416666666671,87.92638888888881,52.559166666666634,49.63388888888899,74.9205555555558,39.31638888888874,34.32916666666673,29.421388888888906,146.90894091666664,574.6111111111111,39.326906944444445,391.5416666666667,79.2701111111116,2.6511822638888907,1.2991541944444438,1.3519283388888892,1222.5018472222216,3998.296547,0.0,2379.294438888888,1346.8419166666672,222.79912222222237,109083.41333333339,3.960558630555545,1.127594451944444,3.6106208472222217,117.350851338125,57.14222222222224,16.493947805555553,25.446108388888863
2026-03-25 16:00:00,0.9497984994907774,11.60984065784014,0.459192027,87.44036084266908,0.44366916751537105,4.6755,0.41,1.03,0.49,87.545,11.425000000000002,0.711,69.98,9.0,19.55,1.69,12.33952387,5.07,80.13,68.98,34.1,0.054,5.57,2.315,9.1,2.525,0.027,0.17500000000000002,53.91,11.44,0.05050000000000001,2.053798896,0.17,14.722999999999999,0.10000000000000002,25.88641661323531,0.24492993884428868,0.29335693507058314,33.80510181541428,21.75,31.340000000000003,0.17716666666666667,57.93417293820064,4.580631918484221,2.81470949986103,0.0688602187528952,0.012886021875289519,0.07487139437227851,0.4441517768349883,4.9701544747151125,6.304055362068035,0.10805160624478864,0.12617635000463231,0.02149634312424725,8.540000000000001,0.0,0.0,0.0,0.0,0.0,0.0,0.0,0.0,0.0,0.0,0.0,0.0,0.0,7.0,0.254488152,4.379351351351351,0.01059027027027027,94.19634486486486,0.15837837837837837,0.13735135135135138,0.03494054054054054,1.0092432432432432,0.07379999999999999,0.9853594420648648,16.770918918918916,36.15691891891892,0.25713513513513514,0.3964864864864865,7.849297297297298,0.18356756756756756,0.1812972972972973,0.3823945945945946,36.6945945945946,0.8775135135135135,1.1992672256594594,1456.7729729729729,105.0,26.785714285714285,14.0,60.0,28.25,8.0,0.9618739379639862,178.9358333,167.05875,175.3394444,188.5638889,178.7632639,61.81727279277736,328.31927450990446,449.9256766926874,580.709732572272,356.5399270168673,56.83277777777778,56.29944444444448,95.0977777777778,66.99444444444433,50.262222222221844,59.98888888888876,53.2127777777779,39.902222222222285,33.40611111111126,39.57388888888884,97.72217080555544,560.9722222222222,41.29899352777779,427.5,74.89056944444458,2.568174458333336,1.2990366694444453,1.2689633250000012,1116.5518500000014,3998.296547,0.0,2274.582002777779,1436.6314694444443,211.77963999999992,109165.68333333325,1.4817856777777776,1.0411264622222227,2.5803594000000003,119.82318763173609,65.66722222222229,16.502652694444446,23.463807166666665
2026-03-25 17:00:00,0.9550907281683751,11.701572621585171,0.459192027,87.34333665024644,0.43484878638604113,5.072333333333334,0.41,1.03,0.49,87.545,11.424999999999999,0.7398333333333333,69.98,9.0,19.55,1.69,12.33952387,5.07,80.13,68.98,34.1,0.054,5.57,2.315,9.1,2.525,0.027,0.17499999999999996,53.91,11.44,0.05050000000000001,2.053798896,0.17,14.900166666666665,0.10000000000000002,0.9900000000000001,0.131,0.27,45.25,21.75,31.340000000000003,0.1325,57.7766831610146,4.640373908342396,2.8459471416169393,0.0682094345496471,0.012820943454964711,0.07548313152333173,0.453145614523877,5.034191640314725,6.401152365192652,0.10922301781063522,0.12513509527943537,0.021665547017091752,9.277333333333333,0.0,0.0,0.0,0.0,0.0,0.0,0.0,0.0,0.0,0.0,0.0,0.0,0.0,7.0,0.254488152,4.372864864864865,0.010492972972972973,94.43579351351352,0.14216216216216215,0.13086486486486487,0.044345945945945944,0.8016756756756757,0.061799999999999994,0.9886544627135135,17.280108108108106,35.82610810810811,0.3284864864864865,0.46135135135135136,7.742270270270271,0.21924324324324324,0.19427027027027027,0.3963405405405405,36.24054054054054,1.0526486486486486,1.2022824322540542,1454.5027027027027,105.0,26.785714285714285,14.0,60.0,28.25,8.0,0.9618739379639862,178.9358333,167.05875,175.3394444,188.5638889,178.7632639,61.81727279277736,328.31927450990446,449.9256766926874,580.709732572272,356.5399270168673,56.90222222222203,125.20861111111108,82.60527777777779,70.62027777777799,51.038055555555616,57.95972222222224,51.39916666666669,39.26666666666678,32.26111111111103,38.439444444444455,105.66575713888906,552.3888888888889,41.06789713888891,400.0,81.55699999999987,2.5846554222222204,1.2991180666666688,1.2856379972222232,1135.5433999999982,3998.296547,0.0,2328.72043888889,1453.467313888889,219.4363497222222,112005.88694444436,2.5663892249999964,1.0402182202777788,2.822603216666666,114.0007128209028,64.20249999999993,16.803048138888887,24.10775936111109
2026-03-25 18:00:00,0.9481452208197098,11.581183827541635,0.459192027,87.47067095163867,0.44642463196715054,5.020166666666667,0.41,1.03,0.49,87.545,11.425000000000002,0.743,69.98,9.0,19.55,1.69,12.33952387,5.07,80.13,68.98,34.1,0.054,5.57,2.315,9.1,2.525,0.027,0.17499999999999996,53.91,11.44,0.05050000000000001,2.053798896,0.17,15.324833333333332,0.10000000000000002,0.9899999999999999,0.131,0.27,45.25,21.75,31.34,0.136,57.71386831820927,4.6642020181338415,2.8584062839915507,0.06794986908350936,0.012794986908350936,0.0757271230615012,0.4567328092659006,5.059732882182678,6.439879532740402,0.10969023564968317,0.12471979053361498,0.021733034038287566,9.363,0.0,0.0,0.0,0.0,0.0,0.0,0.0,0.0,0.0,0.0,0.0,0.0,0.0,7.0,0.254488152,4.3663783783783785,0.010395675675675675,94.67524216216216,0.12594594594594594,0.12437837837837838,0.053751351351351354,0.5941081081081081,0.0498,0.9919494833621622,17.789297297297296,35.4952972972973,0.3998378378378378,0.5262162162162162,7.635243243243243,0.2549189189189189,0.20724324324324322,0.41028648648648647,35.78648648648649,1.2277837837837837,1.2052976388486487,1452.2324324324325,105.0,26.785714285714285,14.0,60.0,28.25,8.0,0.9618739379639862,178.9358333,167.05875,175.3394444,188.5638889,178.7632639,61.81727279277736,328.31927450990446,449.9256766926874,580.709732572272,356.5399270168673,56.52166666666647,135.81666666666678,72.74388888888878,68.2975,51.93055555555558,56.53527777777779,47.65666666666677,38.463888888888896,31.293333333333464,38.116944444444464,127.75599277777786,566.5,41.300293555555605,389.9166666666667,86.90499999999959,2.635943080555554,1.2990523750000005,1.3367805377777775,1164.8985472222228,3998.296547,0.0,2345.3656000000015,1410.9588611111112,222.57826611111128,112809.94694444438,3.504678094444445,1.0762071716666672,3.0489165166666656,114.40683570972223,66.15194444444437,17.259596944444425,24.53149116666667
2026-03-25 19:00:00,0.9480079925297898,11.57880520384969,0.459192027,87.47318680362052,0.44665334578368365,5.0435,0.41,1.03,0.49,87.545,11.425000000000002,0.6783333333333333,69.98,9.0,19.55,1.69,12.33952387,5.07,80.13,68.98,34.1,0.054,5.57,2.315,9.1,2.525,0.027,0.17500000000000002,53.91,11.44,0.05050000000000001,2.053798896,0.17,15.355666666666666,0.10000000000000002,0.9899999999999999,0.131,0.27,45.25,21.75,31.34,0.135,57.74026246273008,4.654189693889992,2.8531710817725453,0.06805893579640532,0.01280589357964053,0.07562460035137901,0.45522550729367856,5.049000717633717,6.423606779176327,0.10949391556647044,0.12489429727424851,0.02170467669293462,9.219,0.0,0.0,0.0,0.0,0.0,0.0,0.0,0.0,0.0,0.0,0.0,0.0,0.0,7.0,0.254488152,4.3605,0.01034625,94.90810375000001,0.11065,0.1181,0.0627875,0.391125,0.0383875,0.9954544585375,18.29625,35.1725,0.467875,0.5892499999999999,7.532625,0.28912499999999997,0.22,0.423875,35.33325000000001,1.3992499999999999,1.2086442233875,1450.4,105.0,26.785714285714285,14.0,60.0,28.25,8.0,0.9618739379639862,178.9358333,167.05875,175.3394444,188.5638889,178.7632639,61.81727279277736,328.31927450990446,449.9256766926874,580.709732572272,356.5399270168673,56.12861111111137,93.18111111111111,69.36472222222221,68.18222222222215,52.466388888888964,55.208888888888914,47.040833333333346,37.83805555555543,30.879722222222103,37.70888888888872,146.05787416666664,560.0,41.10205022222222,370.0,85.54943055555562,2.659714125,1.299186194444444,1.360628352777779,1173.4870666666668,3998.296547,0.0,2330.8714472222227,1380.728302777778,222.56214111111123,112513.85250000002,3.7355857111111117,1.0806985308333334,3.215108975,111.85266832708334,75.74027777777772,17.12092452777779,24.5375434722222
2026-03-25 20:00:00,0.9478383623061678,11.575864946640241,0.459192027,87.47629669105359,0.4469360628230536,5.055857142857143,0.41,1.03,0.49,87.545,11.425,0.7284285714285714,69.98,9.0,19.55,1.69,12.33952387,5.07,80.13,68.98,34.1,0.054,5.57,2.315,9.1,2.525,0.027,0.175,53.910000000000004,11.44,0.0505,2.053798896,0.17,15.292428571428571,0.1,0.99,0.131,0.27,45.25,21.75,31.34,0.18085714285714286,57.64548602923839,4.690142076512049,2.8719697132089146,0.06766729764148095,0.012766729764148095,0.0759927402170079,0.46063794659473334,5.087537912078274,6.482039191891042,0.1101988642453343,0.12426767622636951,0.021806502613214953,8.987428571428572,0.0,0.0,0.0,0.0,0.0,0.0,0.0,0.0,0.0,0.0,0.0,0.0,0.0,7.0,0.254488152,4.3905,0.013121250000000001,94.75232875,0.14965,0.1241,0.0500375,0.458625,0.061637500000000005,1.0113467507875,18.67125,35.3225,0.340375,0.54425,7.690125,0.236625,0.22,0.416375,34.92825,1.35425,1.2315421066374999,1474.4,105.0,26.785714285714285,14.0,60.0,28.25,8.0,0.9618739379639862,178.9358333,167.05875,175.3394444,188.5638889,178.7632639,61.81727279277736,328.31927450990446,449.9256766926874,580.709732572272,356.5399270168673,56.60027777777805,81.93027777777796,74.18833333333328,68.86611111111108,52.78833333333298,53.92916666666676,47.017222222222166,38.248333333333356,31.060000000000194,36.37166666666663,155.96618027777757,551.4722222222222,41.317860027777826,353.77777777777777,84.51184722222202,2.65395120277778,1.2991277027777763,1.3546044055555557,1190.934172222222,3998.296547,0.0,2335.604944444445,1387.0389777777777,225.2739391666666,112434.18083333333,3.907285947222222,1.0767754044444435,3.264933769444446,109.10996333124997,127.66138888888892,17.368730777777767,24.667462499999992
2026-03-25 21:00:00,0.9467899847758589,11.55769306944822,0.459192027,87.49551694577592,0.44868335870690185,4.961428571428572,0.41,1.03,0.49,87.545,11.425,0.8014285714285714,69.98,9.0,19.55,1.69,12.33952387,5.07,80.13,68.98,34.1,0.054,5.57,2.315,9.1,2.525,0.027,0.175,53.910000000000004,11.44,0.0505,2.053798896,0.17,15.173714285714285,0.1,0.99,0.131,0.27,45.25,21.75,31.34,0.2914285714285714,57.78829484517489,4.63596914550804,2.843643997651262,0.0682574167155987,0.01282574167155987,0.07543802828733723,0.45248250099042586,5.029470195185087,6.393993426032672,0.10913664991192233,0.12521186674495793,0.021653071653944336,9.281714285714285,0.0,0.0,0.0,0.0,0.0,0.0,0.0,0.0,0.0,0.0,0.0,0.0,0.0,7.0,0.254488152,4.38941935483871,0.012941935483870967,94.67522580645162,0.1588258064516129,0.12626451612903225,0.04150322580645161,0.5249677419354839,0.07085161290322581,1.0302297530387097,18.940774193548386,35.55516129032258,0.28677419354838707,0.5194193548387097,7.755870967741935,0.2041290322580645,0.21206451612903227,0.40765161290322577,34.52225806451613,1.321483870967742,1.2549441269290322,1481.4709677419355,105.0,26.785714285714285,14.0,60.0,28.25,8.0,0.9618739379639862,178.9358333,167.05875,175.3394444,188.5638889,178.7632639,61.81727279277736,328.31927450990446,449.9256766926874,580.709732572272,356.5399270168673,56.87444444444425,82.92111111111132,75.45944444444446,70.90805555555556,52.856666666666385,52.56611111111103,57.70083333333324,38.92194444444447,31.86222222222224,31.746944444444473,143.30174416666654,550.0,41.84418155555555,350.0,92.74951388888896,2.653059030555555,1.2991976416666664,1.3537390111111103,1179.9811861111107,3998.296547,0.0,2320.6479111111107,1380.224380555555,222.41530027777787,111977.08916666658,3.9073588749999972,1.0844560775000003,3.309509997222221,106.48748110208332,108.6813888888889,17.526041944444465,24.36159311111114
2026-03-25 22:00:00,0.9461094749898536,11.5458975664908,0.459192027,87.50799295851935,0.44981754168357707,4.828333333333333,0.41,1.03,0.49,87.545,11.425000000000002,0.8631666666666667,69.98,9.0,19.55,1.69,12.33952387,5.07,80.13,68.98,34.1,0.054,5.57,2.315,9.1,2.525,0.027,0.17500000000000002,53.91,11.44,0.05050000000000001,2.053798896,0.17,15.099166666666667,0.10000000000000002,0.9900000000000001,0.131,0.27,45.25,21.75,31.34,0.29283333333333333,57.8384664615454,4.616937102603855,2.833692602668682,0.06846473744440246,0.012846473744440244,0.07524314680226168,0.449617328518358,5.009069835470798,6.363061173295153,0.10876347260007557,0.12554357991104395,0.021599168264455362,9.259333333333332,0.0,0.0,0.0,0.0,0.0,0.0,0.0,0.0,0.0,0.0,0.0,0.0,0.0,7.0,0.254488152,4.373935483870968,0.011393548387096775,94.6345806451613,0.15418064516129032,0.1266516129032258,0.034922580645161294,0.5907741935483871,0.07356129032258064,1.0504986940709677,19.16141935483871,35.826129032258066,0.26741935483870966,0.5039354838709678,7.779096774193548,0.18090322580645163,0.2004516129032258,0.39836129032258066,34.115806451612904,1.2943870967741935,1.2785797717032257,1480.6967741935484,105.0,26.785714285714285,14.0,60.0,28.25,8.0,0.9618739379639862,178.9358333,167.05875,175.3394444,188.5638889,178.7632639,61.81727279277736,328.31927450990446,449.9256766926874,580.709732572272,356.5399270168673,56.49305555555573,82.31277777777774,72.7716666666667,76.86194444444442,52.80277777777744,51.3105555555556,62.538333333333284,38.52638888888892,33.30361111111111,30.220000000000052,142.19724611111107,549.4861111111111,42.94254502777779,350.0,95.10594444444402,2.676894361111114,1.2988160305555565,1.377982636111111,1194.7150388888865,3998.296547,0.0,2335.5546083333356,1357.1141944444448,223.6196547222221,112120.1672222223,4.000006419444447,1.0958356619444451,3.2461901861111087,106.34113510972222,87.07194444444445,18.145302777777783,24.11058055555554
2026-03-25 23:00:00,0.9302368901505996,11.482842681807195,0.459192027,87.58692042804219,0.39409475606023986,4.748428571428571,0.41,1.03,0.49,87.545,11.424999999999999,0.7911428571428571,69.98,9.0,19.55,1.69,12.33952387,5.07,80.13,68.98,34.1,0.05,5.33,2.41,8.92,2.32,0.027,0.16,54.26,11.31,0.051,2.12195122,0.21,14.714857142857142,0.1,0.99,0.131,0.27,45.25,21.75,31.34,0.19885714285714284,57.67662477674997,4.678329940059309,2.86579343271075,0.06779597015185937,0.012779597015185938,0.07587178805725218,0.45885969250130343,5.074876537057038,6.462841253342581,0.10996725372665314,0.124473552242975,0.021773047760516563,9.149857142857142,0.0,0.0,0.0,0.0,0.0,0.0,0.0,0.0,0.0,0.0,0.0,0.0,0.0,7.0,0.254488152,4.352857142857143,0.010028571428571428,94.58948571428571,0.15057142857142858,0.12725714285714285,0.028514285714285714,0.664,0.07728571428571428,1.0717059186,19.370857142857144,36.10742857142857,0.25057142857142856,0.4888571428571428,7.81,0.15971428571428573,0.18971428571428572,0.3891428571428572,33.69657142857143,1.266857142857143,1.3035180313714285,1480.7142857142858,105.0,26.785714285714285,14.0,60.0,28.25,8.0,0.9618739379639862,178.9358333,167.05875,175.3394444,188.5638889,178.7632639,61.81727279277736,328.31927450990446,449.9256766926874,580.709732572272,356.5399270168673,56.437777777777555,85.84888888888892,71.6852777777777,85.21111111111107,53.30888888888889,50.724444444444615,68.27555555555544,38.74638888888906,36.04694444444422,27.941666666666723,142.53369802777758,541.5277777777778,42.996426888888884,349.02777777777777,86.30400000000003,2.7187459222222254,1.2991493555555562,1.4195803500000008,1215.7264111111103,3998.296547,0.0,2383.4539305555563,1322.8215861111105,224.18639777777773,112447.44694444445,3.971124000000003,1.1361753311111118,3.2147954888888877,106.14265943312498,79.90944444444446,18.12837597222223,24.035277250000025
2026-03-26 00:00:00,0.9306426571290528,11.48771188554863,0.459192027,87.58164545732231,0.39425706285162104,4.628285714285714,0.41000000000000003,1.03,0.49,87.545,11.425,0.7734285714285714,69.98,9.0,19.55,1.69,12.33952387,4.776666667,79.19777778,68.98,34.1,0.05,5.33,2.41,8.92,2.32,0.027,0.16,54.26,11.31,0.051,2.12195122,0.21,14.318428571428571,0.1,0.99,0.131,0.27,45.25,21.75,31.34,0.15257142857142858,57.66060586374162,4.684406535985618,2.868970737770258,0.06772977629645296,0.012772977629645297,0.0759340102813342,0.4597744915830199,5.081390012429027,6.472717376569216,0.11008640266638466,0.12436764207432474,0.02179025816292223,9.122428571428571,0.0,0.0,0.0,0.0,0.0,0.0,0.0,0.0,0.0,0.0,0.0,0.0,0.0,7.0,0.254488152,4.281428571428572,0.010314285714285713,94.50434285714286,0.15628571428571428,0.12982857142857143,0.02365714285714286,0.804,0.09014285714285714,1.1013576946,19.47942857142857,36.48171428571429,0.2562857142857143,0.4774285714285714,7.91,0.15685714285714286,0.18685714285714286,0.38057142857142856,33.162285714285716,1.2354285714285713,1.3401798250857142,1487.857142857143,105.0,26.785714285714285,14.0,60.0,28.25,8.0,0.9618739379639862,178.9358333,167.05875,175.3394444,188.5638889,178.7632639,61.81727279277736,328.31927450990446,449.9256766926874,580.709732572272,356.5399270168673,56.31388888888848,75.06305555555552,71.85361111111115,78.7544444444445,54.526944444444375,50.50361111111105,65.4938888888888,39.63527777777778,36.11194444444458,31.618888888888886,126.9461177777777,530.0,41.867110499999995,340.0,94.73916666666643,2.71056367777778,1.2988310722222212,1.4118580972222237,1172.856933333333,3998.296547,0.0,2347.7404500000016,1297.518644444445,213.6755091666666,109704.49666666657,4.045420527777777,1.1422388574999993,3.250538522222221,101.82036060555555,75.22166666666686,17.77760936111108,24.687355500000002
2026-03-26 01:00:00,0.9306274787448198,11.487529744937838,0.459192027,87.58184277631733,0.3942509914979279,4.6415,0.41,1.03,0.49,87.545,11.425000000000002,0.8213333333333334,69.98,9.0,19.55,1.69,12.33952387,4.776666667,79.19777778,68.98,34.1,0.05000000000000001,5.33,2.41,8.92,2.32,0.027,0.16,54.26,11.31,0.051,2.12195122,0.21,14.791166666666667,0.10000000000000002,0.9899999999999999,0.131,0.27,45.25,21.75,31.34,0.15316666666666667,57.60899879865022,4.703983100346736,2.8792068498545027,0.06751652396136452,0.012751652396136452,0.07613446747631734,0.46272163885394213,5.10237404220173,6.504534624964411,0.11047025686954386,0.12402643833818323,0.02184570377004522,9.0595,0.0,0.0,0.0,0.0,0.0,0.0,0.0,0.0,0.0,0.0,0.0,0.0,0.0,7.0,0.254488152,4.21,0.0106,94.4192,0.162,0.13240000000000002,0.0188,0.944,0.103,1.1310094706,19.587999999999997,36.856,0.262,0.466,8.01,0.154,0.184,0.372,32.628,1.204,1.3768416188,1495.0,105.0,26.785714285714285,14.0,60.0,28.25,8.0,0.9618739379639862,178.9358333,167.05875,175.3394444,188.5638889,178.7632639,61.81727279277736,328.31927450990446,449.9256766926874,580.709732572272,356.5399270168673,55.89027777777756,65.05500000000004,77.24361111111108,73.36333333333326,57.8444444444445,50.034444444444425,61.269444444444375,40.32138888888898,35.77694444444443,33.9536111111111,139.13797194444413,534.5555555555555,41.827867694444464,340.0,87.39713888888954,2.688597036111111,1.2994345249999997,1.389297502777777,1194.945741666668,3998.296547,0.0,2356.0267638888895,1339.1133888888903,222.0524350000001,111472.87638888882,3.974778824999999,1.1297814472222227,3.5157455777777784,103.43578128263886,73.20000000000002,17.826051444444456,24.79287247222224
2026-03-26 02:00:00,0.9305384531616537,11.486461437939845,0.459192027,87.5830001088985,0.39421538126466144,4.680499999999999,0.41,1.03,0.49,87.545,11.425000000000002,0.8936666666666667,69.98,9.0,19.55,1.69,12.33952387,4.776666667,79.19777778,68.98,34.1,0.049999999999999996,5.33,2.41,8.92,2.32,0.027,0.16,54.26,11.31,0.051,2.12195122,0.21,16.2525,0.1,0.99,0.131,0.27,45.25,21.75,31.34,0.155,57.55737471839541,4.723566119220254,2.889446336847192,0.06730320131568349,0.012730320131568352,0.0763349907632575,0.46566975781725395,5.123364990536743,6.53636236370002,0.11085423763176969,0.12368512210509361,0.02190116765792229,8.9206,0.0,0.0,0.0,0.0,0.0,0.0,0.0,0.0,0.0,0.0,0.0,0.0,0.0,7.0,0.254488152,4.138571428571429,0.010885714285714285,94.33405714285713,0.16771428571428573,0.13497142857142858,0.013942857142857144,1.084,0.11585714285714285,1.1606612466000001,19.696571428571428,37.23028571428571,0.26771428571428574,0.45457142857142857,8.11,0.15114285714285713,0.18114285714285713,0.36342857142857143,32.093714285714285,1.1725714285714286,1.4135034125142858,1502.142857142857,105.0,26.785714285714285,14.0,60.0,28.25,8.0,0.9618739379639862,178.9358333,167.05875,175.3394444,188.5638889,178.7632639,61.81727279277736,328.31927450990446,449.9256766926874,580.709732572272,356.5399270168673,56.391388888888976,62.12444444444416,79.75111111111111,72.54805555555555,61.766388888888976,50.222222222221916,60.29527777777768,41.079722222222074,36.58944444444444,34.09555555555551,125.54684638888895,532.7777777777778,40.888735388888904,337.77777777777777,95.4391666666663,2.7098322861111144,1.2992157500000006,1.410447919444445,1206.680747222222,3998.296547,0.0,2388.942905555557,1324.2854972222226,222.68126166666673,111783.84833333323,4.057451463888883,1.1578606655555554,3.3368135777777757,101.07940159097222,72.33472222222237,17.285204416666677,24.995033250000002
2026-03-26 03:00:00,0.9308582285577891,11.490298742693469,0.459192027,87.57884302874875,0.39434329142311564,4.489142857142857,0.41,1.03,0.49,87.545,11.425,0.9991428571428571,69.98,9.0,19.55,1.69,12.33952387,4.776666667,79.19777778,68.98,34.1,0.05,5.33,2.41,8.92,2.32,0.027,0.16,54.26,11.31,0.051,2.12195122,0.21,15.468571428571428,0.1,0.99,0.131,0.27,45.25,21.75,31.34,0.155,59.09796081019603,4.139161973652911,2.5838755417792996,0.07366925954626459,0.01336692595462646,0.07035089602651128,0.3776908330706234,4.496944860647565,5.5865464756973235,0.09939533281672375,0.13387081527402336,0.02024599251797121,8.206857142857142,0.0,0.0,0.0,0.0,0.0,0.0,0.0,0.0,0.0,0.0,0.0,0.0,0.0,7.0,0.254488152,4.198,0.01116,94.34823999999999,0.17,0.13720000000000002,0.0132,1.004,0.1182,1.177384757,19.948,37.336000000000006,0.318,0.45,8.126,0.146,0.184,0.356,31.712,1.152,1.4336332364,1509.8,105.0,26.785714285714285,14.0,60.0,28.25,8.0,0.9618739379639862,178.9358333,167.05875,175.3394444,188.5638889,178.7632639,61.81727279277736,328.31927450990446,449.9256766926874,580.709732572272,356.5399270168673,57.15500000000033,61.82777777777793,80.18083333333335,67.92222222222219,63.71111111111091,50.328055555555316,56.523333333333355,41.59527777777804,37.53750000000027,35.56305555555541,131.49147569444438,525.0,42.52681547222224,330.0,90.94399999999973,2.7012682861111093,1.2995912638888896,1.401738827777778,1190.9524111111086,3998.296547,0.0,2365.234516666665,1346.301675000001,223.56036222222227,112962.65722222229,4.1535765055555585,1.135936616388888,3.398646480555555,99.92262052951388,71.23666666666676,18.29118444444444,24.721885
2026-03-26 04:00:00,0.9308792200627718,11.490550640753261,0.459192027,87.57857013918397,0.39435168802510867,4.492375,0.41,1.03,0.49,87.545,11.425,1.003125,69.98,9.0,19.55,1.69,12.33952387,4.776666667,79.19777778,68.98,34.1,0.05,5.33,2.41,8.92,2.32,0.027,0.16,54.26,11.31,0.051,2.12195122,0.21,14.977875,0.1,0.99,0.131,0.27,45.25,21.75,31.34,0.155,57.4423575755173,4.7671965891219505,2.91225965444285,0.06682792386577396,0.012682792386577397,0.07678175156617248,0.4722380921750038,5.170132291607842,6.6072737592265245,0.11170973704160687,0.12292467818523833,0.02202473979489877,9.026625000000001,0.0,0.0,0.0,0.0,0.0,0.0,0.0,0.0,0.0,0.0,0.0,0.0,0.0,7.0,0.254488152,4.327857142857143,0.011335714285714286,94.43412142857142,0.16871428571428573,0.1384857142857143,0.015385714285714286,0.7914285714285715,0.11267142857142858,1.1821459595428572,20.235142857142858,37.243857142857145,0.3852857142857143,0.453,8.088714285714286,0.14085714285714288,0.19085714285714286,0.35038571428571424,31.507571428571428,1.1447142857142856,1.4388828294714284,1516.2285714285715,105.0,26.785714285714285,14.0,60.0,28.25,8.0,0.9618739379639862,178.9358333,167.05875,175.3394444,188.5638889,178.7632639,61.81727279277736,328.31927450990446,449.9256766926874,580.709732572272,356.5399270168673,57.20111111111138,62.32444444444446,83.40916666666678,66.8169444444443,62.829722222222166,50.304722222221955,55.65611111111112,41.80694444444424,37.963888888888796,34.61777777777779,117.0027634166669,528.9305555555555,42.2823511111111,330.0,93.64441811160201,2.714116322222222,1.2963824416666667,1.4178449027777777,1205.7327444444445,3998.296547,0.0,2368.6607777777776,1308.6664249999992,221.49322166666667,111182.9948333335,4.163205483333331,1.1519474311111109,3.304221333333333,98.00286615270836,68.66555555555553,18.007403027777766,24.58396024999997
2026-03-26 07:00:00,0.9075102882736082,11.592872943607448,0.459192027,87.49961676811894,0.40218878603420105,4.925,0.43,1.02,0.49,87.35,11.63,0.9925714285714287,69.98,9.0,19.55,1.69,12.33952387,4.776666667,79.19777778,68.98,34.1,0.052,5.57,2.08,9.56,2.66,0.028,0.16999999999999998,54.46,10.76,0.051,1.931777379,0.22,15.525285714285715,0.1,95.84,0.88,0.48,1.17,21.75,31.34,0.047,57.48242085167859,4.875431887331599,3.263593968518848,0.038179698425942384,0.012,0.06836172858334814,0.44927773454957903,5.418150681035369,6.609294263474173,0.08635939685188476,0.12182030157405761,0.031166278044756104,8.983571428571429,0.0,0.0,0.0,0.0,0.0,0.0,0.0,0.0,0.0,0.0,0.0,0.0,0.0,7.0,0.254488152,4.248275862068966,0.01088344827586207,94.86486827586207,0.14317241379310344,0.12541379310344827,0.028124137931034483,0.508,0.07126206896551725,1.1033414818,19.61655172413793,36.314206896551724,0.3244137931034483,0.52,7.920413793103449,0.19489655172413795,0.21,0.37200689655172414,32.92848275862069,1.0469655172413792,1.344034029151724,1490.4344827586208,105.0,26.785714285714285,14.0,60.0,28.25,8.0,0.9618739379639862,178.9358333,167.05875,175.3394444,188.5638889,178.7632639,61.81727279277736,328.31927450990446,449.9256766926874,580.709732572272,356.5399270168673,56.01472222222235,57.193888888888864,68.84055555555554,69.94333333333329,55.167499999999876,48.97111111111111,59.512222222222235,41.12416666666664,38.357777777777535,33.373333333333406,214.52190361111093,542.9583333333334,43.257552555555556,312.44444444444446,71.67270833333296,2.742352233333333,1.3162441611111089,1.4259332666666666,1200.1500249999976,3998.296547,0.0,2293.89801111111,1241.2435027777776,208.51545972222235,105900.27300000006,4.344285752777775,1.1342961783333343,3.591861172222227,106.53526333958331,61.70194444444443,18.4571763333333,24.20823697222222
