Repository: saikumar-voptimai/evonith_bf_webapp

# Evonith BF2 — Blast Furnace Intelligence Platform

Monitoring, modelling and optimisation of **Blast Furnace 2 (BF2)** at Evonith Steel: live telemetry from InfluxDB,
manual plant reports from Neon PostgreSQL, a two-zone energy model of the furnace, blend and fuel optimisers, a
conversational assistant (FurnaceMind) and a live digital twin evaluated every hour.

The platform has three deployable parts that share one Python service layer, plus the shared data library:

| Part | Path | What it is |
|---|---|---|
| **Streamlit app** (legacy) | `src/app.py`, `src/custom_pages/` | The original 11-page dashboard; still the home of the model pages. Served under `/legacy` in production |

File: src/assets/data/V10_df_filtered.csv (part 152 of 166)
datetime,Hot Blast PressureBar,Hot Blast Temp.oC,Hot Blast VolumeNm3/Hr.,O2 Enrichment %,OxygenFlowNm3/Hr.,PermeabilityKgs/Hr.,RAFToC,SteamKgs/Hr.,TopPressureBar,TuyereVelocitym/s,Differential PressureTotalBar,Charges/Hrs.,StockRodLevel,COKE_ASH%,COKE_FC%,COKE_IM%,COKE_MOIST%,COKE_MT,COKE_VM%,NUTCOKE_ASH%,NUTCOKE_FC%,NUTCOKE_IM%,NUTCOKE_MOIST%,NUTCOKE_MT,NUTCOKE_VM%,PCI_2_%Ash,PCI_2_%FC,PCI_2_%IM,PCI_2_MT,PCI_2_%VM,Sinter_SP_MT,Sinter_SP_02_Al2O3%,Sinter_SP_02_Basicity,Sinter_SP_02_CaO%,Sinter_SP_02_Cold_Strength_AI,Sinter_SP_02_Cold_strength_TI,Sinter_SP_02_Fe(T)%,Sinter_SP_02_FeO%,Sinter_SP_02_Hot_strength_RDI,Sinter_SP_02_Hot_strength_RI,Sinter_SP_02_K2O%,Sinter_SP_02_MgO%,Sinter_SP_02_MnO%,Sinter_SP_02_Na2O%,Sinter_SP_02_P%,Sinter_SP_02_SiO2%,Sinter_SP_02_TiO2%,ORE_%Al2O3,ORE_%CaO,ORE_%Fe(T),ORE_%K2O,ORE_%LOI,ORE_%MgO,ORE_%MnO,ORE_MT,ORE_%Na2O,ORE_%P,ORE_%SiO2,ORE_%TiO2,ORE_%TM,Geomin Type,FLUX_Al2O3%,FLUX_CaO%,FLUX_Fe2O3%,FLUX_LOI%,FLUX_MgO%,FLUX_MT,FLUX_SiO2%,FLUX_TM%,COKE_DISCHARGE_TIME,WEIGHTED_COKE_ANGLE,TOTAL_COKE_PORTIONS,NON_COKE_DISCHARGE_TIME,WEIGHTED_NON_COKE_ANGLE,TOTAL_NON_COKE_PORTIONS,UnitCost Lakhs/Thm,ActualKg/Thm.,FurnaceTopGasAnalysisCO2ETACO,Act. Fuel RateKg/Thm.,Coke Rate Kg/Thm,ProductionTonnesPerHr
2025-07-08 15:00:00,2.706291683,1186.820278,114508.6042,2.81311392,3999.023122,1398.996456,2311.490875,0.0,1.338559786,227.5875006,1.367762128,7.0,1.534510061,11.47249844,87.46652219,0.537161909,4.104896855,272.7396667,1.060979371,11.485,87.485,0.445,6.6,37.370999999999995,1.03,9.02,68.33,1.53,94.73666667,21.12,787.8926667,2.2119,2.127986676,11.30727,5.133333333,80.02222222,54.66,9.6,31.4,66.02,0.07441,2.07972,0.2727,0.026319,0.056212,5.3136,0.12648,3.306151255,0.079667793,60.15783495,0.016157756,4.14267717,0.055975581,0.04926949,412.7816667,0.015948586,0.073622222,5.782025516,0.231577107,3.690127622,1.0,0.628144505,0.0,1.000378286,0.992623416,0.0,1.163,74.35369775,0.232646113,82.0,24.45454545,11.0,60.0,26.5,8.0,123.57583332499999,149.0,43.41604539,564.3333333,415.3333333,85.30201342
2025-07-08 16:00:00,2.720401656,1178.035556,111960.3694,2.878297643,4000.692617,1352.500478,2305.082403,0.0,1.338441064,220.3643914,1.381986753,7.0,1.291690797,11.61675558,87.30750156,0.547634924,3.957261931,272.7396667,1.075742863,11.31,87.675,0.5,6.75,37.370999999999995,1.025,8.89,68.45,1.46,94.73666667,21.2,787.8926667,2.1412,2.059925,10.71161,5.133333333,80.02222222,55.38,9.46,31.4,66.02,0.069095,1.82466,0.26,0.03396,0.053,5.2,0.12,2.993877393,0.102633676,41.14942104,0.01691141,3.848376826,0.086220803,0.048449907,412.7816667,0.015073239,0.067029091,3.94103388,0.277666458,2.533660652,1.0,0.48,0.0,0.57,1.3,0.0,1.163,96.38,0.2,82.0,24.45454545,11.0,60.0,26.5,8.0,123.160972225,146.0,43.30476283,561.2638889,415.2638889,85.20547945
2025-07-08 17:00:00,2.674041031,1183.956389,114346.9544,2.818560878,4001.115192,1427.731831,2324.857786,0.0,1.338412094,228.6528256,1.335620914,7.0,1.512922008,11.61675558,87.30750156,0.547634924,3.957261931,272.7396667,1.075742863,11.31,87.675,0.5,6.75,37.370999999999995,1.025,8.89,68.45,1.46,94.73666667,21.2,787.8926667,2.1412,2.059925,10.71161,5.133333333,80.02222222,55.38,9.46,31.4,66.02,0.069095,1.82466,0.26,0.03396,0.053,5.2,0.12,2.993877393,0.102633676,41.14942104,0.01691141,3.848376826,0.086220803,0.048449907,412.7816667,0.015073239,0.067029091,3.94103388,0.277666458,2.533660652,1.0,0.48,0.0,0.57,1.3,0.0,1.163,96.38,0.2,82.0,24.45454545,11.0,60.0,26.5,8.0,122.12055554999999,142.0,42.84947597,555.2222222,413.2222222,85.49295775
2025-07-08 18:00:00,2.686141564,1188.151111,114840.2572,2.803812695,3997.336186,1407.165525,2325.214739,0.0,1.322236094,229.6310017,1.363867075,7.0,1.400221858,11.61675558,87.30750156,0.547634924,3.957261931,272.7396667,1.075742863,11.31,87.675,0.5,6.75,37.370999999999995,1.025,8.89,68.45,1.46,94.73666667,21.2,787.8926667,2.1412,2.059925,10.71161,5.133333333,80.02222222,55.38,9.46,31.4,66.02,0.069095,1.82466,0.26,0.03396,0.053,5.2,0.12,2.993877393,0.102633676,41.14942104,0.01691141,3.848376826,0.086220803,0.048449907,412.7816667,0.015073239,0.067029091,3.94103388,0.277666458,2.533660652,1.0,0.48,0.0,0.57,1.3,0.0,1.163,96.38,0.2,82.0,24.45454545,11.0,60.0,26.5,8.0,122.44819445,138.0,42.62054061,554.6527778,416.6527778,86.52173913
2025-07-08 19:00:00,2.682721628,1170.352778,114497.3703,2.812696159,3998.036586,1381.219669,2324.845247,0.0,1.298895019,226.4335772,1.383810075,7.0,1.199852958,11.61675558,87.30750156,0.547634924,3.957261931,272.7396667,1.075742863,11.31,87.675,0.5,6.75,37.370999999999995,1.025,8.89,68.45,1.46,94.73666667,21.2,787.8926667,2.1412,2.059925,10.71161,5.133333333,80.02222222,55.38,9.46,31.4,66.02,0.069095,1.82466,0.26,0.03396,0.053,5.2,0.12,2.993877393,0.102633676,41.14942104,0.01691141,3.848376826,0.086220803,0.048449907,412.7816667,0.015073239,0.067029091,3.94103388,0.277666458,2.533660652,1.0,0.48,0.0,0.57,1.3,0.0,1.163,96.38,0.2,82.0,24.45454545,11.0,60.0,26.5,8.0,121.3186111,136.0,42.87625861,549.1944444,413.1944444,86.61764706
2025-07-08 20:00:00,2.685181111,1171.877222,115475.8536,2.79127765,4001.478194,1389.350922,2323.520075,0.0,1.299036067,228.3092097,1.386010131,7.0,1.340251261,11.61675558,87.30750156,0.547634924,3.957261931,272.7396667,1.075742863,11.31,87.675,0.5,6.75,37.370999999999995,1.025,8.89,68.45,1.46,94.73666667,21.2,787.8926667,2.1412,2.059925,10.71161,5.133333333,80.02222222,55.38,9.46,31.4,66.02,0.069095,1.82466,0.26,0.03396,0.053,5.2,0.12,2.993877393,0.102633676,41.14942104,0.01691141,3.848376826,0.086220803,0.048449907,412.7816667,0.015073239,0.067029091,3.94103388,0.277666458,2.533660652,1.0,0.48,0.0,0.57,1.3,0.0,1.163,96.38,0.2,82.0,24.45454545,11.0,60.0,26.5,8.0,121.73944445000001,131.0,42.64231406,548.5277778,417.5277778,86.64122137
2025-07-08 21:00:00,2.660847394,1176.621944,115251.6058,2.794830809,3998.794692,1414.364928,2332.055586,0.0,1.299289339,230.2846269,1.361521339,7.0,1.625487106,11.61675558,87.30750156,0.547634924,3.957261931,272.7396667,1.075742863,11.31,87.675,0.5,6.75,37.370999999999995,1.025,8.89,68.45,1.46,94.73666667,21.2,787.8926667,2.1412,2.059925,10.71161,5.133333333,80.02222222,55.38,9.46,31.4,66.02,0.069095,1.82466,0.26,0.03396,0.053,5.2,0.12,2.993877393,0.102633676,41.14942104,0.01691141,3.848376826,0.086220803,0.048449907,412.7816667,0.015073239,0.067029091,3.94103388,0.277666458,2.533660652,1.0,0.48,0.0,0.57,1.3,0.0,1.163,96.38,0.2,82.0,24.45454545,11.0,60.0,26.5,8.0,122.17416667500001,126.0,43.16322939,547.9166667,421.9166667,92.46031746
2025-07-08 22:00:00,2.684734989,1176.313889,115438.165,2.790087067,3998.464861,1390.869775,2337.062472,0.0,1.299160922,229.2045189,1.38553475,7.0,1.491131375,11.61675558,87.30750156,0.547634924,3.957261931,272.7396667,1.075742863,11.31,87.675,0.5,6.75,37.370999999999995,1.025,8.89,68.45,1.46,94.73666667,21.2,787.8926667,2.1412,2.059925,10.71161,5.133333333,80.02222222,55.38,9.46,31.4,66.02,0.069095,1.82466,0.26,0.03396,0.053,5.2,0.12,2.993877393,0.102633676,41.14942104,0.01691141,3.848376826,0.086220803,0.048449907,412.7816667,0.015073239,0.067029091,3.94103388,0.277666458,2.533660652,1.0,0.48,0.0,0.57,1.3,0.0,1.163,96.38,0.2,82.0,24.45454545,11.0,60.0,26.5,8.0,121.618333325,138.0,43.61773617,551.3333333,413.3333333,86.8115942
2025-07-08 23:00:00,2.678035728,1168.408611,114556.4078,2.816716393,4005.819278,1386.849019,2312.125569,0.0,1.299270619,226.5155158,1.378847286,7.0,1.589754578,11.43227465,87.50982836,0.541373385,3.848497814,272.4363333,1.057896989,11.26,87.71,0.45,7.4,38.653000000000006,1.03,9.07,68.33,1.49,101.06,21.11,823.5193333,2.2523,2.023689626,11.0916,5.133333333,80.02222222,54.83,9.48,31.4,66.02,0.069,1.8639,0.2626,0.032,0.057293,5.48088,0.12648,3.708448529,0.100052432,59.41440881,0.016896537,4.412597007,0.060948968,0.077556123,398.6153333,0.018741525,0.100746195,6.024517538,0.257577939,3.774372285,1.0,0.48,0.0,0.57,1.3,0.0,0.0,96.38,0.2,82.0,24.45454545,11.0,60.0,26.5,8.0,123.5925,129.0,42.58223372,555.0,426.0,93.33333333
2025-07-13 00:00:00,2.636859322,1180.810278,110431.2553,2.918409629,4001.082736,1491.961936,2354.225928,0.0,1.398796806,235.9302406,1.238065524,7.0,1.136624739,11.68712449,87.32571073,0.474329561,4.30880487,256.1953333,0.987164781,12.48,86.48,0.5,8.1,38.42,1.04,9.2,68.86,1.58,88.85666667,20.36,820.6866667,2.41,2.062030075,10.97,5.133333333,80.02222222,54.77,8.92,31.4,66.02,0.066,1.99,0.16,0.035,0.045,5.32,0.14,3.779358322,0.078653582,58.33363651,0.025478803,3.648599289,0.056157713,0.065892527,341.786,0.019355939,0.068198272,8.379338134,0.290130935,3.635633603,1.0,0.44,0.0,0.76,45.38,0.0,0.0,1.57,1.9,82.0,24.45454545,11.0,60.0,26.5,8.0,123.43,124.0,42.77297039,552.0,428.0,84.43548387
2025-07-13 01:00:00,2.647420689,1179.966389,110685.2756,2.910978366,4000.067683,1478.455472,2342.218617,0.0,1.398769094,235.4058556,1.248734183,7.0,0.970047271,11.68712449,87.32571073,0.474329561,4.30880487,256.1953333,0.987164781,12.48,86.48,0.5,8.1,38.42,1.04,9.2,68.86,1.58,88.85666667,20.36,820.6866667,2.41,2.062030075,10.97,5.133333333,80.02222222,54.77,8.92,31.4,66.02,0.066,1.99,0.16,0.035,0.045,5.32,0.14,3.779358322,0.078653582,58.33363651,0.025478803,3.648599289,0.056157713,0.065892527,341.786,0.019355939,0.068198272,8.379338134,0.290130935,3.635633603,1.0,0.44,0.0,0.76,45.38,0.0,0.0,1.57,1.9,82.0,24.45454545,11.0,60.0,26.5,8.0,123.3211111,128.0,42.01911722,553.4444444,425.4444444,85.703125
2025-07-13 02:00:00,2.654252594,1176.481944,110762.4619,2.908291547,3999.159975,1472.192489,2338.611561,0.0,1.398931872,234.6380214,1.255273756,7.0,1.023975216,11.68712449,87.32571073,0.474329561,4.30880487,256.1953333,0.987164781,12.48,86.48,0.5,8.1,38.42,1.04,9.2,68.86,1.58,88.85666667,20.36,820.6866667,2.41,2.062030075,10.97,5.133333333,80.02222222,54.77,8.92,31.4,66.02,0.066,1.99,0.16,0.035,0.045,5.32,0.14,3.779358322,0.078653582,58.33363651,0.025478803,3.648599289,0.056157713,0.065892527,341.786,0.019355939,0.068198272,8.379338134,0.290130935,3.635633603,1.0,0.44,0.0,0.76,45.38,0.0,0.0,1.57,1.9,82.0,24.45454545,11.0,60.0,26.5,8.0,123.50125,126.0,41.77803478,553.225,427.225,85.55555556
2025-07-13 03:00:00,2.647874778,1177.408333,110849.0117,2.906372945,3999.642794,1482.575417,2357.283989,0.0,1.3986787,235.4750844,1.249296822,7.0,1.040499643,11.68712449,87.32571073,0.474329561,4.30880487,256.1953333,0.987164781,12.48,86.48,0.5,8.1,38.42,1.04,9.2,68.86,1.58,88.85666667,20.36,820.6866667,2.41,2.062030075,10.97,5.133333333,80.02222222,54.77,8.92,31.4,66.02,0.066,1.99,0.16,0.035,0.045,5.32,0.14,3.779358322,0.078653582,58.33363651,0.025478803,3.648599289,0.056157713,0.065892527,341.786,0.019355939,0.068198272,8.379338134,0.290130935,3.635633603,1.0,0.44,0.0,0.76,45.38,0.0,0.0,1.57,1.9,82.0,24.45454545,11.0,60.0,26.5,8.0,122.695,126.0,41.59438586,550.0,424.0,85.79365079
2025-07-13 04:00:00,2.6292116,1181.201389,110917.9369,2.905041075,4000.294481,1503.908161,2355.770744,0.0,1.398798672,237.3616764,1.230545233,7.0,1.019401054,11.68712449,87.32571073,0.474329561,4.30880487,256.1953333,0.987164781,12.48,86.48,0.5,8.1,38.42,1.04,9.2,68.86,1.58,88.85666667,20.36,820.6866667,2.41,2.062030075,10.97,5.133333333,80.02222222,54.77,8.92,31.4,66.02,0.066,1.99,0.16,0.035,0.045,5.32,0.14,3.779358322,0.078653582,58.33363651,0.025478803,3.648599289,0.056157713,0.065892527,341.786,0.019355939,0.068198272,8.379338134,0.290130935,3.635633603,1.0,0.44,0.0,0.76,45.38,0.0,0.0,1.57,1.9,82.0,24.45454545,11.0,60.0,26.5,8.0,123.0475,123.0,42.11033692,550.0,427.0,85.52845528
2025-07-13 05:00:00,2.640456131,1181.261111,110631.6792,2.911843471,3999.319767,1487.905786,2353.005567,0.0,1.398937294,236.1317517,1.241488358,7.0,1.072012478,11.68712449,87.32571073,0.474329561,4.30880487,256.1953333,0.987164781,12.48,86.48,0.5,8.1,38.42,1.04,9.2,68.86,1.58,88.85666667,20.36,820.6866667,2.41,2.062030075,10.97,5.133333333,80.02222222,54.77,8.92,31.4,66.02,0.066,1.99,0.16,0.035,0.045,5.32,0.14,3.779358322,0.078653582,58.33363651,0.025478803,3.648599289,0.056157713,0.065892527,341.786,0.019355939,0.068198272,8.379338134,0.290130935,3.635633603,1.0,0.44,0.0,0.76,45.38,0.0,0.0,1.57,1.9,82.0,24.45454545,11.0,60.0,26.5,8.0,123.0475,123.0,42.84916475,550.0,427.0,85.20325203
2025-07-13 06:00:00,2.644906135,1181.487347,110919.769,2.903825136,3998.685008,1485.070502,2357.789939,0.0,1.399049641,236.3554241,1.245843562,7.0,1.144370073,11.68712449,87.32571073,0.474329561,4.30880487,256.1953333,0.987164781,12.48,86.48,0.5,8.1,38.42,1.04,9.2,68.86,1.58,88.85666667,20.36,820.6866667,2.41,2.062030075,10.97,5.133333333,80.02222222,54.77,8.92,31.4,66.02,0.066,1.99,0.16,0.035,0.045,5.32,0.14,3.779358322,0.078653582,58.33363651,0.025478803,3.648599289,0.056157713,0.065892527,341.786,0.019355939,0.068198272,8.379338134,0.290130935,3.635633603,1.0,0.44,0.0,0.76,45.38,0.0,0.0,1.57,1.9,82.0,24.45454545,11.0,60.0,26.5,8.0,122.8737245,125.0,42.78374571,550.244898,425.244898,86.0
2025-07-13 07:00:00,2.650129929,1177.630952,110617.0659,2.913280549,4000.766373,1475.218524,2338.776905,0.0,1.398561571,234.8228762,1.251570087,7.0,1.288628497,11.68712449,87.32571073,0.474329561,4.30880487,256.1953333,0.987164781,12.48,86.48,0.5,8.1,38.42,1.04,9.2,68.86,1.58,88.85666667,20.36,820.6866667,2.41,2.062030075,10.97,5.133333333,80.02222222,54.77,8.92,31.4,66.02,0.066,1.99,0.16,0.035,0.045,5.32,0.14,3.779358322,0.078653582,58.33363651,0.025478803,3.648599289,0.056157713,0.065892527,341.786,0.019355939,0.068198272,8.379338134,0.290130935,3.635633603,1.0,0.44,0.0,0.76,45.38,0.0,0.0,1.57,1.9,82.0,24.45454545,11.0,60.0,26.5,8.0,122.96000000000001,128.0,41.07895206,552.0,424.0,90.15625
2025-07-13 08:00:00,2.62815964,1170.7432,109383.6128,2.948390005,4003.866072,1485.479472,2357.805864,0.0,1.398835088,232.5077312,1.229451872,7.0,1.202652784,11.7507999,87.25636488,0.509846536,4.20880487,256.1953333,0.992835219,12.55,86.42,0.54,9.4,38.42,1.03,9.16,68.94,1.42,88.85666667,20.48,820.6866667,2.32,2.010968921,11.0,5.133333333,80.02222222,54.7,9.83,31.4,66.02,0.068,1.95,0.2,0.034,0.046,5.47,0.14,0.715368544,0.012023001,17.06063806,0.0072138,0.664270791,0.018034501,0.015028751,341.786,0.00781495,0.008115526,4.105854755,0.035768427,1.052012565,1.0,0.44,0.0,0.76,45.38,0.0,0.0,1.57,1.9,82.0,24.45454545,11.0,60.0,26.5,8.0,123.5475,123.0,40.28693632,552.0,429.0,85.12195122
2025-07-13 09:00:00,2.627139718,1168.771774,108757.6782,2.962094991,3999.472024,1478.519403,2330.546298,0.0,1.39904654,230.8347976,1.228066985,7.0,1.345850121,11.7507999,87.25636488,0.509846536,4.20880487,256.1953333,0.992835219,12.55,86.42,0.54,9.4,38.42,1.03,9.16,68.94,1.42,88.85666667,20.48,820.6866667,2.32,2.010968921,11.0,5.133333333,80.02222222,54.7,9.83,31.4,66.02,0.068,1.95,0.2,0.034,0.046,5.47,0.14,0.715368544,0.012023001,17.06063806,0.0072138,0.664270791,0.018034501,0.015028751,341.786,0.00781495,0.008115526,4.105854755,0.035768427,1.052012565,1.0,0.44,0.0,0.76,45.38,0.0,0.0,1.57,1.9,82.0,24.45454545,11.0,60.0,26.5,8.0,123.897177425,125.0,40.83506589,554.3387097,429.3387097,88.32
2025-07-13 10:00:00,2.640076854,1165.427642,108706.7195,2.963046594,3998.883228,1459.880195,2332.853772,0.0,1.398682789,229.2946301,1.241285813,7.0,1.273021122,11.7507999,87.25636488,0.509846536,4.20880487,256.1953333,0.992835219,12.55,86.42,0.54,9.4,38.42,1.03,9.16,68.94,1.42,88.85666667,20.48,820.6866667,2.32,2.010968921,11.0,5.133333333,80.02222222,54.7,9.83,31.4,66.02,0.068,1.95,0.2,0.034,0.046,5.47,0.14,0.715368544,0.012023001,17.06063806,0.0072138,0.664270791,0.018034501,0.015028751,341.786,0.00781495,0.008115526,4.105854755,0.035768427,1.052012565,1.0,0.44,0.0,0.76,45.38,0.0,0.0,1.57,1.9,82.0,24.45454545,11.0,60.0,26.5,8.0,124.58195122500001,128.0,42.50291488,558.4878049,430.4878049,85.78125
2025-07-13 11:00:00,2.623946712,1168.0624,108802.5,2.962458266,4001.611352,1481.474216,2325.021352,0.0,1.398197944,231.0113056,1.225471016,7.0,1.078597217,11.7507999,87.25636488,0.509846536,4.20880487,256.1953333,0.992835219,12.55,86.42,0.54,9.4,38.42,1.03,9.16,68.94,1.42,88.85666667,20.48,820.6866667,2.32,2.010968921,11.0,5.133333333,80.02222222,54.7,9.83,31.4,66.02,0.068,1.95,0.2,0.034,0.046,5.47,0.14,0.715368544,0.012023001,17.06063806,0.0072138,0.664270791,0.018034501,0.015028751,341.786,0.00781495,0.008115526,4.105854755,0.035768427,1.052012565,1.0,0.44,0.0,0.76,45.38,0.0,0.0,1.57,1.9,82.0,24.45454545,11.0,60.0,26.5,8.0,124.1815,131.0,42.43468736,558.296,427.296,86.71755725
2025-07-13 12:00:00,2.62638469,1169.219841,109988.7024,2.928458771,3998.779865,1497.315556,2331.475786,0.0,1.399393437,233.5864008,1.22638905,7.0,1.036554825,11.7507999,87.25636488,0.509846536,4.20880487,256.1953333,0.992835219,12.55,86.42,0.54,9.4,38.42,1.03,9.16,68.94,1.42,88.85666667,20.48,820.6866667,2.32,2.010968921,11.0,5.133333333,80.02222222,54.7,9.83,31.4,66.02,0.068,1.95,0.2,0.034,0.046,5.47,0.14,0.715368544,0.012023001,17.06063806,0.0072138,0.664270791,0.018034501,0.015028751,341.786,0.00781495,0.008115526,4.105854755,0.035768427,1.052012565,1.0,0.44,0.0,0.76,45.38,0.0,0.0,1.57,1.9,82.0,24.45454545,11.0,60.0,26.5,8.0,124.725,130.0,41.63027111,560.0,430.0,86.92307692
2025-07-13 13:00:00,2.625936323,1166.150394,109584.7598,2.939101093,3998.582677,1489.404016,2309.557362,0.0,1.398736567,232.2619598,1.227175354,7.0,1.12775458,11.7507999,87.25636488,0.509846536,4.20880487,256.1953333,0.992835219,12.55,86.42,0.54,9.4,38.42,1.03,9.16,68.94,1.42,88.85666667,20.48,820.6866667,2.32,2.010968921,11.0,5.133333333,80.02222222,54.7,9.83,31.4,66.02,0.068,1.95,0.2,0.034,0.046,5.47,0.14,0.715368544,0.012023001,17.06063806,0.0072138,0.664270791,0.018034501,0.015028751,341.786,0.00781495,0.008115526,4.105854755,0.035768427,1.052012565,1.0,0.44,0.0,0.76,45.38,0.0,0.0,1.57,1.9,82.0,24.45454545,11.0,60.0,26.5,8.0,123.625551175,138.0,42.74864937,559.3622047,421.3622047,85.43478261
2025-07-13 14:00:00,2.644526548,1167.772222,109283.3151,2.948827217,4000.788381,1464.268746,2337.219452,0.0,1.399040397,230.7683056,1.245354214,7.0,1.055218017,11.7507999,87.25636488,0.509846536,4.20880487,256.1953333,0.992835219,12.55,86.42,0.54,9.4,38.42,1.03,9.16,68.94,1.42,88.85666667,20.48,820.6866667,2.32,2.010968921,11.0,5.133333333,80.02222222,54.7,9.83,31.4,66.02,0.068,1.95,0.2,0.034,0.046,5.47,0.14,0.715368544,0.012023001,17.06063806,0.0072138,0.664270791,0.018034501,0.015028751,341.786,0.00781495,0.008115526,4.105854755,0.035768427,1.052012565,1.0,0.44,0.0,0.76,45.38,0.0,0.0,1.57,1.9,82.0,24.45454545,11.0,60.0,26.5,8.0,124.271071425,129.0,43.17720286,557.7142857,428.7142857,85.65891473
2025-07-13 15:00:00,2.628411508,1168.522581,109312.6202,2.948582711,4001.529169,1485.295395,2318.929919,0.0,1.39885404,232.091125,1.229393492,7.0,1.075205809,11.7507999,87.25636488,0.509846536,4.20880487,256.1953333,0.992835219,12.55,86.42,0.54,9.4,38.42,1.03,9.16,68.94,1.42,88.85666667,20.48,820.6866667,2.32,2.010968921,11.0,5.133333333,80.02222222,54.7,9.83,31.4,66.02,0.068,1.95,0.2,0.034,0.046,5.47,0.14,0.715368544,0.012023001,17.06063806,0.0072138,0.664270791,0.018034501,0.015028751,341.786,0.00781495,0.008115526,4.105854755,0.035768427,1.052012565,1.0,0.44,0.0,0.76,45.38,0.0,0.0,1.57,1.9,82.0,24.45454545,11.0,60.0,26.5,8.0,124.49000000000001,132.0,41.98098089,560.0,428.0,85.45454545
2025-07-13 16:00:00,2.62347621,1165.945968,108965.7726,2.953081178,3994.922121,1484.254468,2329.727831,0.0,1.39875254,231.0716669,1.224634968,7.0,1.12759023,11.81796468,87.1992001,0.489846536,4.249031208,256.1953333,0.982835219,11.88,87.1,0.51,7.4,38.42,1.02,9.24,68.61,1.62,88.85666667,20.53,820.6866667,2.3,1.93250444,10.88,5.133333333,80.02222222,54.77,9.83,31.4,66.02,0.066,1.96,0.22,0.035,0.048,5.63,0.14,3.820616029,0.068102721,58.14155784,0.03623576,3.997151609,0.061638842,0.081353166,341.786,0.016157737,0.074051733,8.187782199,0.297203177,3.513366453,1.0,0.44,0.0,0.76,45.38,0.0,0.0,1.57,1.9,82.0,24.45454545,11.0,60.0,26.5,8.0,124.3725,133.0,42.60859323,560.0,427.0,85.63909774
2025-07-13 17:00:00,2.634763744,1168.970248,108965.2116,2.95725175,4000.547405,1470.728091,2330.420636,0.0,1.398731653,230.8638223,1.23615105,7.0,1.133192737,11.81796468,87.1992001,0.489846536,4.249031208,256.1953333,0.982835219,11.88,87.1,0.51,7.4,38.42,1.02,9.24,68.61,1.62,88.85666667,20.53,820.6866667,2.3,1.93250444,10.88,5.133333333,80.02222222,54.77,9.83,31.4,66.02,0.066,1.96,0.22,0.035,0.048,5.63,0.14,3.820616029,0.068102721,58.14155784,0.03623576,3.997151609,0.061638842,0.081353166,341.786,0.016157737,0.074051733,8.187782199,0.297203177,3.513366453,1.0,0.44,0.0,0.76,45.38,0.0,0.0,1.57,1.9,82.0,24.45454545,11.0,60.0,26.5,8.0,124.210805775,131.0,42.01650198,558.4132231,427.4132231,85.34351145
2025-07-13 18:00:00,2.633364818,1168.085124,110166.9603,2.926556623,4002.657289,1491.708033,2320.315736,0.0,1.399022248,233.3987264,1.234365926,7.0,1.061330687,11.81796468,87.1992001,0.489846536,4.249031208,256.1953333,0.982835219,11.88,87.1,0.51,7.4,38.42,1.02,9.24,68.61,1.62,88.85666667,20.53,820.6866667,2.3,1.93250444,10.88,5.133333333,80.02222222,54.77,9.83,31.4,66.02,0.066,1.96,0.22,0.035,0.048,5.63,0.14,3.820616029,0.068102721,58.14155784,0.03623576,3.997151609,0.061638842,0.081353166,341.786,0.016157737,0.074051733,8.187782199,0.297203177,3.513366453,1.0,0.44,0.0,0.76,45.38,0.0,0.0,1.57,1.9,82.0,24.45454545,11.0,60.0,26.5,8.0,123.76092975,133.0,42.93195033,557.553719,424.553719,85.78947368
2025-07-13 19:00:00,2.66048262,1165.382645,111182.3901,2.897162995,3998.950512,1470.11614,2320.136314,0.0,1.397962331,233.4105479,1.262235777,7.0,1.035016383,11.81796468,87.1992001,0.489846536,4.249031208,256.1953333,0.982835219,11.88,87.1,0.51,7.4,38.42,1.02,9.24,68.61,1.62,88.85666667,20.53,820.6866667,2.3,1.93250444,10.88,5.133333333,80.02222222,54.77,9.83,31.4,66.02,0.066,1.96,0.22,0.035,0.048,5.63,0.14,3.820616029,0.068102721,58.14155784,0.03623576,3.997151609,0.061638842,0.081353166,341.786,0.016157737,0.074051733,8.187782199,0.297203177,3.513366453,1.0,0.44,0.0,0.76,45.38,0.0,0.0,1.57,1.9,82.0,24.45454545,11.0,60.0,26.5,8.0,123.3575,131.0,42.93017182,555.0,424.0,85.57251908
2025-07-13 20:00:00,2.658299475,1170.171667,112098.195,2.87449363,4000.320058,1485.160133,2335.94,0.0,1.399396033,236.0333642,1.259094003,7.0,1.050188117,11.81796468,87.1992001,0.489846536,4.249031208,256.1953333,0.982835219,11.88,87.1,0.51,7.4,38.42,1.02,9.24,68.61,1.62,88.85666667,20.53,820.6866667,2.3,1.93250444,10.88,5.133333333,80.02222222,54.77,9.83,31.4,66.02,0.066,1.96,0.22,0.035,0.048,5.63,0.14,3.820616029,0.068102721,58.14155784,0.03623576,3.997151609,0.061638842,0.081353166,341.786,0.016157737,0.074051733,8.187782199,0.297203177,3.513366453,1.0,0.44,0.0,0.76,45.38,0.0,0.0,1.57,1.9,82.0,24.45454545,11.0,60.0,26.5,8.0,123.461666675,131.0,42.76052683,555.4166667,424.4166667,85.64885496
2025-07-13 21:00:00,2.629484883,1167.195,110864.665,2.905778773,3999.389242,1503.499283,2320.17475,0.0,1.398524375,235.0464875,1.230882817,7.0,1.026540787,11.81796468,87.1992001,0.489846536,4.249031208,256.1953333,0.982835219,11.88,87.1,0.51,7.4,38.42,1.02,9.24,68.61,1.62,88.85666667,20.53,820.6866667,2.3,1.93250444,10.88,5.133333333,80.02222222,54.77,9.83,31.4,66.02,0.066,1.96,0.22,0.035,0.048,5.63,0.14,3.820616029,0.068102721,58.14155784,0.03623576,3.997151609,0.061638842,0.081353166,341.786,0.016157737,0.074051733,8.187782199,0.297203177,3.513366453,1.0,0.44,0.0,0.76,45.38,0.0,0.0,1.57,1.9,82.0,24.45454545,11.0,60.0,26.5,8.0,124.5275,137.0,42.54883442,562.5,425.5,85.47445255
2025-07-13 22:00:00,2.626131066,1166.595041,110935.1628,2.903129174,3998.280802,1509.238504,2297.555702,0.0,1.399212331,235.2611917,1.226961744,7.0,1.143638058,11.81796468,87.1992001,0.489846536,4.249031208,256.1953333,0.982835219,11.88,87.1,0.51,7.4,38.42,1.02,9.24,68.61,1.62,88.85666667,20.53,820.6866667,2.3,1.93250444,10.88,5.133333333,80.02222222,54.77,9.83,31.4,66.02,0.066,1.96,0.22,0.035,0.048,5.63,0.14,3.820616029,0.068102721,58.14155784,0.03623576,3.997151609,0.061638842,0.081353166,341.786,0.016157737,0.074051733,8.187782199,0.297203177,3.513366453,1.0,0.44,0.0,0.76,45.38,0.0,0.0,1.57,1.9,82.0,24.45454545,11.0,60.0,26.5,8.0,124.2460124,139.0,41.59548901,562.3140496,423.3140496,85.25179856
2025-07-13 23:00:00,2.658123607,1174.556557,110710.5615,2.911131496,4001.192107,1468.499492,2330.326779,0.0,1.399303828,233.9799984,1.258757582,7.0,1.13131122,11.90481404,87.10168382,0.511012818,4.315619533,286.942,0.993502136,12.07,86.9,0.53,7.6,39.44866667,1.03,9.21,68.72,1.58,90.46333333,20.49,803.5116667,2.18,2.016513761,10.99,5.133333333,80.02222222,54.78,9.54,31.4,66.02,0.066,2.07,0.21,0.036,0.046,5.45,0.13,2.841098029,0.042455325,39.22324214,0.014150052,3.177934439,0.02783871,0.037238797,370.737,0.008363665,0.057793304,3.405688453,0.250706803,2.777845211,1.0,0.44,0.0,0.76,45.38,0.0,0.0,1.57,1.9,82.0,24.45454545,11.0,60.0,26.5,8.0,124.41561475,127.0,41.29413082,557.352459,430.352459,85.19685039
2025-07-14 00:00:00,2.662226697,1179.213934,110345.5115,2.918969873,3998.744131,1458.636295,2343.108303,0.0,1.399004984,233.9220721,1.263446475,7.0,0.944786019,11.90481404,87.10168382,0.511012818,4.315619533,286.942,0.993502136,12.07,86.9,0.53,7.6,39.44866667,1.03,9.21,68.72,1.58,90.46333333,20.49,803.5116667,2.18,2.016513761,10.99,5.133333333,80.02222222,54.78,9.54,31.4,66.02,0.066,2.07,0.21,0.036,0.046,5.45,0.13,2.841098029,0.042455325,39.22324214,0.014150052,3.177934439,0.02783871,0.037238797,370.737,0.008363665,0.057793304,3.405688453,0.250706803,2.777845211,1.0,0.44,0.0,0.76,45.38,0.0,0.0,1.57,1.9,82.0,24.45454545,11.0,60.0,26.5,8.0,123.49008197500001,126.0,41.84521811,553.1803279,427.1803279,84.92063492
2025-07-14 01:00:00,2.629010549,1184.522131,110837.6893,2.905319857,3997.784197,1503.190869,2347.378295,0.0,1.398914279,237.6814754,1.230135975,7.0,0.895776443,11.90481404,87.10168382,0.511012818,4.315619533,286.942,0.993502136,12.07,86.9,0.53,7.6,39.44866667,1.03,9.21,68.72,1.58,90.46333333,20.49,803.5116667,2.18,2.016513761,10.99,5.133333333,80.02222222,54.78,9.54,31.4,66.02,0.066,2.07,0.21,0.036,0.046,5.45,0.13,2.841098029,0.042455325,39.22324214,0.014150052,3.177934439,0.02783871,0.037238797,370.737,0.008363665,0.057793304,3.405688453,0.250706803,2.777845211,1.0,0.44,0.0,0.76,45.38,0.0,0.0,1.57,1.9,82.0,24.45454545,11.0,60.0,26.5,8.0,124.12803277500001,128.0,42.66902467,556.6721311,428.6721311,85.15625
2025-07-14 02:00:00,2.621300587,1184.62562,110773.0149,2.90822086,3999.443719,1512.572893,2342.235917,0.0,1.398930769,238.0773331,1.222078046,7.0,1.108937417,11.90481404,87.10168382,0.511012818,4.315619533,286.942,0.993502136,12.07,86.9,0.53,7.6,39.44866667,1.03,9.21,68.72,1.58,90.46333333,20.49,803.5116667,2.18,2.016513761,10.99,5.133333333,80.02222222,54.78,9.54,31.4,66.02,0.066,2.07,0.21,0.036,0.046,5.45,0.13,2.841098029,0.042455325,39.22324214,0.014150052,3.177934439,0.02783871,0.037238797,370.737,0.008363665,0.057793304,3.405688453,0.250706803,2.777845211,1.0,0.44,0.0,0.76,45.38,0.0,0.0,1.57,1.9,82.0,24.45454545,11.0,60.0,26.5,8.0,124.5625,125.0,41.84857702,557.0,432.0,88.24
2025-07-14 03:00:00,2.648599432,1185.7704,110351.152,2.918739619,3998.632872,1474.692144,2347.223832,0.0,1.399137248,235.8184512,1.249516688,7.0,1.070430592,11.90481404,87.10168382,0.511012818,4.315619533,286.942,0.993502136,12.07,86.9,0.53,7.6,39.44866667,1.03,9.21,68.72,1.58,90.46333333,20.49,803.5116667,2.18,2.016513761,10.99,5.133333333,80.02222222,54.78,9.54,31.4,66.02,0.066,2.07,0.21,0.036,0.046,5.45,0.13,2.841098029,0.042455325,39.22324214,0.014150052,3.177934439,0.02783871,0.037238797,370.737,0.008363665,0.057793304,3.405688453,0.250706803,2.777845211,1.0,0.44,0.0,0.76,45.38,0.0,0.0,1.57,1.9,82.0,24.45454545,11.0,60.0,26.5,8.0,124.7225,125.0,41.7152996,557.64,432.64,87.44
2025-07-14 04:00:00,2.645416315,1187.559843,110475.4945,2.916483082,4000.041449,1477.863173,2352.639339,0.0,1.39855889,236.397715,1.2473,7.0,1.014312694,11.90481404,87.10168382,0.511012818,4.315619533,286.942,0.993502136,12.07,86.9,0.53,7.6,39.44866667,1.03,9.21,68.72,1.58,90.46333333,20.49,803.5116667,2.18,2.016513761,10.99,5.133333333,80.02222222,54.78,9.54,31.4,66.02,0.066,2.07,0.21,0.036,0.046,5.45,0.13,2.841098029,0.042455325,39.22324214,0.014150052,3.177934439,0.02783871,0.037238797,370.737,0.008363665,0.057793304,3.405688453,0.250706803,2.777845211,1.0,0.44,0.0,0.76,45.38,0.0,0.0,1.57,1.9,82.0,24.45454545,11.0,60.0,26.5,8.0,124.4731693,127.0,41.98058323,557.5826772,430.5826772,87.79527559
2025-07-14 05:00:00,2.636039792,1191.481538,110099.7785,2.927161596,4001.043885,1487.523431,2334.094531,0.0,1.399110254,237.01209,1.237050285,7.0,1.015544874,11.90481404,87.10168382,0.511012818,4.315619533,286.942,0.993502136,12.07,86.9,0.53,7.6,39.44866667,1.03,9.21,68.72,1.58,90.46333333,20.49,803.5116667,2.18,2.016513761,10.99,5.133333333,80.02222222,54.78,9.54,31.4,66.02,0.066,2.07,0.21,0.036,0.046,5.45,0.13,2.841098029,0.042455325,39.22324214,0.014150052,3.177934439,0.02783871,0.037238797,370.737,0.008363665,0.057793304,3.405688453,0.250706803,2.777845211,1.0,0.44,0.0,0.76,45.38,0.0,0.0,1.57,1.9,82.0,24.45454545,11.0,60.0,26.5,8.0,125.61346155000001,130.0,42.53243008,563.5538462,433.5538462,87.07692308
2025-07-14 06:00:00,2.676422871,1183.764516,109996.7863,2.928723881,3999.436048,1435.339355,2340.704403,0.0,1.398614315,232.8741823,1.277856976,7.0,1.024683627,11.90481404,87.10168382,0.511012818,4.315619533,286.942,0.993502136,12.07,86.9,0.53,7.6,39.44866667,1.03,9.21,68.72,1.58,90.46333333,20.49,803.5116667,2.18,2.016513761,10.99,5.133333333,80.02222222,54.78,9.54,31.4,66.02,0.066,2.07,0.21,0.036,0.046,5.45,0.13,2.841098029,0.042455325,39.22324214,0.014150052,3.177934439,0.02783871,0.037238797,370.737,0.008363665,0.057793304,3.405688453,0.250706803,2.777845211,1.0,0.44,0.0,0.76,45.38,0.0,0.0,1.57,1.9,82.0,24.45454545,11.0,60.0,26.5,8.0,124.93008065000001,131.0,42.24836387,561.2903226,430.2903226,85.49618321
2025-07-14 07:00:00,2.680623595,1170.993388,110248.2612,2.924403384,4002.661967,1437.63124,2333.449855,0.0,1.398826748,231.0219723,1.282002277,7.0,1.044658253,11.90481404,87.10168382,0.511012818,4.315619533,286.942,0.993502136,12.07,86.9,0.53,7.6,39.44866667,1.03,9.21,68.72,1.58,90.46333333,20.49,803.5116667,2.18,2.016513761,10.99,5.133333333,80.02222222,54.78,9.54,31.4,66.02,0.066,2.07,0.21,0.036,0.046,5.45,0.13,2.841098029,0.042455325,39.22324214,0.014150052,3.177934439,0.02783871,0.037238797,370.737,0.008363665,0.057793304,3.405688453,0.250706803,2.777845211,1.0,0.44,0.0,0.76,45.38,0.0,0.0,1.57,1.9,82.0,24.45454545,11.0,60.0,26.5,8.0,125.241074375,136.0,41.3470236,564.8842975,428.8842975,85.22058824
2025-07-14 08:00:00,2.669945911,1169.604167,110213.2947,2.923289319,3999.867078,1446.469161,2314.027339,0.0,1.398773956,231.3458261,1.271192308,7.0,0.892185122,11.66135463,87.3516411,0.520506409,4.450640896,286.942,0.987004273,12.07,86.9,0.53,7.6,39.44866667,1.03,9.25,68.63,1.66,90.46333333,20.46,803.5116667,2.18,2.054511278,10.93,5.133333333,80.02222222,54.93,9.58,31.4,66.02,0.066,1.97,0.23,0.035,0.046,5.32,0.14,2.841098029,0.042455325,39.22324214,0.014150052,3.177934439,0.02783871,0.037238797,370.737,0.008363665,0.057793304,3.405688453,0.250706803,2.777845211,1.0,0.44,0.0,0.76,45.38,0.0,0.0,1.57,1.9,82.0,24.45454545,11.0,60.0,26.5,8.0,125.505,134.0,41.90606481,565.0,431.0,89.32835821
2025-07-14 09:00:00,2.671613736,1174.926667,109433.0847,2.946752347,4003.450469,1434.499594,2315.665497,0.0,1.398716078,230.5535728,1.272992911,7.0,0.864638801,11.66135463,87.3516411,0.520506409,4.450640896,286.942,0.987004273,12.07,86.9,0.53,7.6,39.44866667,1.03,9.25,68.63,1.66,90.46333333,20.46,803.5116667,2.18,2.054511278,10.93,5.133333333,80.02222222,54.93,9.58,31.4,66.02,0.066,1.97,0.23,0.035,0.046,5.32,0.14,2.841098029,0.042455325,39.22324214,0.014150052,3.177934439,0.02783871,0.037238797,370.737,0.008363665,0.057793304,3.405688453,0.250706803,2.777845211,1.0,0.44,0.0,0.76,45.38,0.0,0.0,1.57,1.9,82.0,24.45454545,11.0,60.0,26.5,8.0,124.7086111,138.0,42.14145567,563.6944444,425.6944444,82.46376812
2025-07-14 10:00:00,2.659669931,1183.028056,108637.0208,2.965669447,3999.859264,1439.656111,2317.827003,0.0,1.398921642,230.9456944,1.260676383,7.0,0.906734661,11.66135463,87.3516411,0.520506409,4.450640896,286.942,0.987004273,12.07,86.9,0.53,7.6,39.44866667,1.03,9.25,68.63,1.66,90.46333333,20.46,803.5116667,2.18,2.054511278,10.93,5.133333333,80.02222222,54.93,9.58,31.4,66.02,0.066,1.97,0.23,0.035,0.046,5.32,0.14,2.841098029,0.042455325,39.22324214,0.014150052,3.177934439,0.02783871,0.037238797,370.737,0.008363665,0.057793304,3.405688453,0.250706803,2.777845211,1.0,0.44,0.0,0.76,45.38,0.0,0.0,1.57,1.9,82.0,24.45454545,11.0,60.0,26.5,8.0,124.53111109999999,136.0,42.24760808,562.0444444,426.0444444,85.66176471
2025-07-14 11:00:00,2.636835236,1187.993333,108453.1017,2.969955431,3998.862481,1461.754022,2332.413164,0.0,1.398934264,232.6921178,1.237981969,7.0,0.811115939,11.66135463,87.3516411,0.520506409,4.450640896,286.942,0.987004273,12.07,86.9,0.53,7.6,39.44866667,1.03,9.25,68.63,1.66,90.46333333,20.46,803.5116667,2.18,2.054511278,10.93,5.133333333,80.02222222,54.93,9.58,31.4,66.02,0.066,1.97,0.23,0.035,0.046,5.32,0.14,2.841098029,0.042455325,39.22324214,0.014150052,3.177934439,0.02783871,0.037238797,370.737,0.008363665,0.057793304,3.405688453,0.250706803,2.777845211,1.0,0.44,0.0,0.76,45.38,0.0,0.0,1.57,1.9,82.0,24.45454545,11.0,60.0,26.5,8.0,124.690277775,135.0,42.84630256,562.2111111,427.2111111,85.55555556
2025-07-14 12:00:00,2.607048089,1184.860556,107979.2047,2.984825226,4001.336872,1491.46125,2332.956692,0.0,1.39873115,233.1151289,1.208233761,7.0,0.955666502,11.66135463,87.3516411,0.520506409,4.450640896,286.942,0.987004273,12.07,86.9,0.53,7.6,39.44866667,1.03,9.25,68.63,1.66,90.46333333,20.46,803.5116667,2.18,2.054511278,10.93,5.133333333,80.02222222,54.93,9.58,31.4,66.02,0.066,1.97,0.23,0.035,0.046,5.32,0.14,2.841098029,0.042455325,39.22324214,0.014150052,3.177934439,0.02783871,0.037238797,370.737,0.008363665,0.057793304,3.405688453,0.250706803,2.777845211,1.0,0.44,0.0,0.76,45.38,0.0,0.0,1.57,1.9,82.0,24.45454545,11.0,60.0,26.5,8.0,124.02,136.0,43.41971408,560.0,424.0,85.58823529
2025-07-14 13:00:00,2.601996486,1187.484167,107695.9947,2.990415957,3998.322417,1495.437769,2343.874656,0.0,1.398772731,233.3322464,1.203109638,7.0,1.033241635,11.66135463,87.3516411,0.520506409,4.450640896,286.942,0.987004273,12.07,86.9,0.53,7.6,39.44866667,1.03,9.25,68.63,1.66,90.46333333,20.46,803.5116667,2.18,2.054511278,10.93,5.133333333,80.02222222,54.93,9.58,31.4,66.02,0.066,1.97,0.23,0.035,0.046,5.32,0.14,2.841098029,0.042455325,39.22324214,0.014150052,3.177934439,0.02783871,0.037238797,370.737,0.008363665,0.057793304,3.405688453,0.250706803,2.777845211,1.0,0.44,0.0,0.76,45.38,0.0,0.0,1.57,1.9,82.0,24.45454545,11.0,60.0,26.5,8.0,124.6075,131.0,42.23185336,560.0,429.0,85.64885496
2025-07-14 14:00:00,2.607798915,1187.626444,107953.9456,2.985697973,4001.571377,1489.994298,2337.519733,0.0,1.398702082,233.4523653,1.209231626,7.0,0.898917699,11.66135463,87.3516411,0.520506409,4.450640896,286.942,0.987004273,12.07,86.9,0.53,7.6,39.44866667,1.03,9.25,68.63,1.66,90.46333333,20.46,803.5116667,2.18,2.054511278,10.93,5.133333333,80.02222222,54.93,9.58,31.4,66.02,0.066,1.97,0.23,0.035,0.046,5.32,0.14,2.841098029,0.042455325,39.22324214,0.014150052,3.177934439,0.02783871,0.037238797,370.737,0.008363665,0.057793304,3.405688453,0.250706803,2.777845211,1.0,0.44,0.0,0.76,45.38,0.0,0.0,1.57,1.9,82.0,24.45454545,11.0,60.0,26.5,8.0,124.144817625,134.0,42.73455444,559.5592705,425.5592705,85.52238806
2025-07-14 15:00:00,2.624409385,1187.005738,108887.1049,2.961247768,4003.085484,1484.016574,2331.61923,0.0,1.398649262,234.5426697,1.225666508,7.0,0.885117861,11.66135463,87.3516411,0.520506409,4.450640896,286.942,0.987004273,12.07,86.9,0.53,7.6,39.44866667,1.03,9.25,68.63,1.66,90.46333333,20.46,803.5116667,2.18,2.054511278,10.93,5.133333333,80.02222222,54.93,9.58,31.4,66.02,0.066,1.97,0.23,0.035,0.046,5.32,0.14,2.841098029,0.042455325,39.22324214,0.014150052,3.177934439,0.02783871,0.037238797,370.737,0.008363665,0.057793304,3.405688453,0.250706803,2.777845211,1.0,0.44,0.0,0.76,45.38,0.0,0.0,1.57,1.9,82.0,24.45454545,11.0,60.0,26.5,8.0,123.475,130.0,41.71539295,555.0,425.0,85.76923077
2025-07-14 16:00:00,2.636222521,1189.878512,110339.4446,2.920025311,3999.971058,1488.577041,2351.48114,0.0,1.398281529,237.1417496,1.237725775,7.0,0.869698394,11.69485677,87.3116411,0.517510682,4.48059817,286.942,0.993502136,12.07,86.9,0.53,7.6,39.44866667,1.03,9.18,68.6,1.7,90.46333333,20.52,803.5116667,2.17,2.024299065,10.83,5.133333333,80.02222222,55.0,9.76,31.4,66.02,0.068,1.96,0.23,0.035,0.048,5.35,0.14,2.841098029,0.042455325,39.22324214,0.014150052,3.177934439,0.02783871,0.037238797,370.737,0.008363665,0.057793304,3.405688453,0.250706803,2.777845211,1.0,0.44,0.0,0.76,45.38,0.0,0.0,1.57,1.9,82.0,24.45454545,11.0,60.0,26.5,8.0,123.175144625,129.0,41.94330298,553.3305785,424.3305785,85.27131783
2025-07-14 17:00:00,2.647725498,1185.542222,110669.8924,2.909528433,3997.518257,1478.646244,2348.797302,0.0,1.398779279,236.3890019,1.248940743,7.0,0.8505787,11.69485677,87.3116411,0.517510682,4.48059817,286.942,0.993502136,12.07,86.9,0.53,7.6,39.44866667,1.03,9.18,68.6,1.7,90.46333333,20.52,803.5116667,2.17,2.024299065,10.83,5.133333333,80.02222222,55.0,9.76,31.4,66.02,0.068,1.96,0.23,0.035,0.048,5.35,0.14,2.841098029,0.042455325,39.22324214,0.014150052,3.177934439,0.02783871,0.037238797,370.737,0.008363665,0.057793304,3.405688453,0.250706803,2.777845211,1.0,0.44,0.0,0.76,45.38,0.0,0.0,1.57,1.9,82.0,24.45454545,11.0,60.0,26.5,8.0,123.792579375,127.0,41.3830566,554.8603175,427.8603175,87.79527559
2025-07-14 18:00:00,2.657190333,1190.754167,110762.2344,2.908531179,3999.481503,1469.820494,2350.941306,0.0,1.398746175,236.8802519,1.258483922,7.0,0.851507063,11.69485677,87.3116411,0.517510682,4.48059817,286.942,0.993502136,12.07,86.9,0.53,7.6,39.44866667,1.03,9.18,68.6,1.7,90.46333333,20.52,803.5116667,2.17,2.024299065,10.83,5.133333333,80.02222222,55.0,9.76,31.4,66.02,0.068,1.96,0.23,0.035,0.048,5.35,0.14,2.841098029,0.042455325,39.22324214,0.014150052,3.177934439,0.02783871,0.037238797,370.737,0.008363665,0.057793304,3.405688453,0.250706803,2.777845211,1.0,0.44,0.0,0.76,45.38,0.0,0.0,1.57,1.9,82.0,24.45454545,11.0,60.0,26.5,8.0,124.089583325,125.0,42.45919592,555.1083333,430.1083333,86.0
2025-07-14 19:00:00,2.663961969,1180.950833,110807.4128,2.90756387,3999.781244,1462.065767,2341.241944,0.0,1.398707639,234.8820758,1.265480824,7.0,0.856823878,11.69485677,87.3116411,0.517510682,4.48059817,286.942,0.993502136,12.07,86.9,0.53,7.6,39.44866667,1.03,9.18,68.6,1.7,90.46333333,20.52,803.5116667,2.17,2.024299065,10.83,5.133333333,80.02222222,55.0,9.76,31.4,66.02,0.068,1.96,0.23,0.035,0.048,5.35,0.14,2.841098029,0.042455325,39.22324214,0.014150052,3.177934439,0.02783871,0.037238797,370.737,0.008363665,0.057793304,3.405688453,0.250706803,2.777845211,1.0,0.44,0.0,0.76,45.38,0.0,0.0,1.57,1.9,82.0,24.45454545,11.0,60.0,26.5,8.0,123.182777775,124.0,43.12064331,551.0111111,427.0111111,85.80645161
2025-07-14 20:00:00,2.664512536,1185.662778,110945.4369,2.903841473,3999.632861,1463.358889,2352.917742,0.0,1.398679886,236.0329219,1.265801119,7.0,0.955582109,11.69485677,87.3116411,0.517510682,4.48059817,286.942,0.993502136,12.07,86.9,0.53,7.6,39.44866667,1.03,9.18,68.6,1.7,90.46333333,20.52,803.5116667,2.17,2.024299065,10.83,5.133333333,80.02222222,55.0,9.76,31.4,66.02,0.068,1.96,0.23,0.035,0.048,5.35,0.14,2.841098029,0.042455325,39.22324214,0.014150052,3.177934439,0.02783871,0.037238797,370.737,0.008363665,0.057793304,3.405688453,0.250706803,2.777845211,1.0,0.44,0.0,0.76,45.38,0.0,0.0,1.57,1.9,82.0,24.45454545,11.0,60.0,26.5,8.0,122.95750000000001,126.0,42.89127158,551.05,425.05,85.63492063
2025-07-14 21:00:00,2.641135297,1189.081667,110271.7306,2.922563579,4000.993608,1481.950042,2374.624281,0.0,1.39862865,236.6407756,1.242498433,7.0,1.103643461,11.69485677,87.3116411,0.517510682,4.48059817,286.942,0.993502136,12.07,86.9,0.53,7.6,39.44866667,1.03,9.18,68.6,1.7,90.46333333,20.52,803.5116667,2.17,2.024299065,10.83,5.133333333,80.02222222,55.0,9.76,31.4,66.02,0.068,1.96,0.23,0.035,0.048,5.35,0.14,2.841098029,0.042455325,39.22324214,0.014150052,3.177934439,0.02783871,0.037238797,370.737,0.008363665,0.057793304,3.405688453,0.250706803,2.777845211,1.0,0.44,0.0,0.76,45.38,0.0,0.0,1.57,1.9,82.0,24.45454545,11.0,60.0,26.5,8.0,123.84,127.0,42.80772911,555.05,428.05,86.45669291
2025-07-14 22:00:00,2.626422628,1186.128611,109448.0256,2.944078039,4000.360728,1488.932978,2335.998528,0.0,1.398787228,235.2480128,1.227570529,7.0,0.864098694,11.69485677,87.3116411,0.517510682,4.48059817,286.942,0.993502136,12.07,86.9,0.53,7.6,39.44866667,1.03,9.18,68.6,1.7,90.46333333,20.52,803.5116667,2.17,2.024299065,10.83,5.133333333,80.02222222,55.0,9.76,31.4,66.02,0.068,1.96,0.23,0.035,0.048,5.35,0.14,2.841098029,0.042455325,39.22324214,0.014150052,3.177934439,0.02783871,0.037238797,370.737,0.008363665,0.057793304,3.405688453,0.250706803,2.777845211,1.0,0.44,0.0,0.76,45.38,0.0,0.0,1.57,1.9,82.0,24.45454545,11.0,60.0,26.5,8.0,124.725,130.0,42.26411781,560.0,430.0,85.38461538
