Repository: saikumar-voptimai/evonith_bf_webapp

# Evonith BF2 — Blast Furnace Intelligence Platform

Monitoring, modelling and optimisation of **Blast Furnace 2 (BF2)** at Evonith Steel: live telemetry from InfluxDB,
manual plant reports from Neon PostgreSQL, a two-zone energy model of the furnace, blend and fuel optimisers, a
conversational assistant (FurnaceMind) and a live digital twin evaluated every hour.

The platform has three deployable parts that share one Python service layer, plus the shared data library:

| Part | Path | What it is |
|---|---|---|
| **Streamlit app** (legacy) | `src/app.py`, `src/custom_pages/` | The original 11-page dashboard; still the home of the model pages. Served under `/legacy` in production |

File: src/assets/data/V10_df_filtered.csv (part 153 of 166)
datetime,Hot Blast PressureBar,Hot Blast Temp.oC,Hot Blast VolumeNm3/Hr.,O2 Enrichment %,OxygenFlowNm3/Hr.,PermeabilityKgs/Hr.,RAFToC,SteamKgs/Hr.,TopPressureBar,TuyereVelocitym/s,Differential PressureTotalBar,Charges/Hrs.,StockRodLevel,COKE_ASH%,COKE_FC%,COKE_IM%,COKE_MOIST%,COKE_MT,COKE_VM%,NUTCOKE_ASH%,NUTCOKE_FC%,NUTCOKE_IM%,NUTCOKE_MOIST%,NUTCOKE_MT,NUTCOKE_VM%,PCI_2_%Ash,PCI_2_%FC,PCI_2_%IM,PCI_2_MT,PCI_2_%VM,Sinter_SP_MT,Sinter_SP_02_Al2O3%,Sinter_SP_02_Basicity,Sinter_SP_02_CaO%,Sinter_SP_02_Cold_Strength_AI,Sinter_SP_02_Cold_strength_TI,Sinter_SP_02_Fe(T)%,Sinter_SP_02_FeO%,Sinter_SP_02_Hot_strength_RDI,Sinter_SP_02_Hot_strength_RI,Sinter_SP_02_K2O%,Sinter_SP_02_MgO%,Sinter_SP_02_MnO%,Sinter_SP_02_Na2O%,Sinter_SP_02_P%,Sinter_SP_02_SiO2%,Sinter_SP_02_TiO2%,ORE_%Al2O3,ORE_%CaO,ORE_%Fe(T),ORE_%K2O,ORE_%LOI,ORE_%MgO,ORE_%MnO,ORE_MT,ORE_%Na2O,ORE_%P,ORE_%SiO2,ORE_%TiO2,ORE_%TM,Geomin Type,FLUX_Al2O3%,FLUX_CaO%,FLUX_Fe2O3%,FLUX_LOI%,FLUX_MgO%,FLUX_MT,FLUX_SiO2%,FLUX_TM%,COKE_DISCHARGE_TIME,WEIGHTED_COKE_ANGLE,TOTAL_COKE_PORTIONS,NON_COKE_DISCHARGE_TIME,WEIGHTED_NON_COKE_ANGLE,TOTAL_NON_COKE_PORTIONS,UnitCost Lakhs/Thm,ActualKg/Thm.,FurnaceTopGasAnalysisCO2ETACO,Act. Fuel RateKg/Thm.,Coke Rate Kg/Thm,ProductionTonnesPerHr
2025-07-14 23:00:00,2.629022719,1188.478333,109334.6672,2.949603029,4003.72215,1482.953683,2347.9678,0.0,1.398456225,235.1506378,1.230705739,7.0,0.907966832,11.67011752,87.35292536,0.6,3.823928002,257.712,0.97695712,11.78,87.2,0.55,6.8,30.955333330000002,1.02,9.23,68.65,1.67,93.26333333,20.45,819.6823333,2.1,2.047258979,10.83,5.133333333,80.02222222,55.07,9.29,31.4,66.02,0.068,2.05,0.23,0.034,0.046,5.29,0.13,4.282082298,0.082040072,58.4606424,0.018091216,3.794112821,0.064709882,0.06305169,356.4123333,0.016615288,0.065040106,7.566435533,0.319222081,3.634829696,1.0,0.44,0.0,0.76,45.38,0.0,0.0,1.57,1.9,82.0,24.45454545,11.0,60.0,26.5,8.0,123.745833325,130.0,42.21435856,556.0833333,426.0833333,85.69230769
2025-07-15 00:00:00,2.641191581,1188.051944,109370.3781,2.945592695,3999.580744,1471.589042,2349.210753,0.0,1.398814339,234.4023022,1.242178558,7.0,0.932019218,11.67011752,87.35292536,0.6,3.823928002,257.712,0.97695712,11.78,87.2,0.55,6.8,30.955333330000002,1.02,9.23,68.65,1.67,93.26333333,20.45,819.6823333,2.1,2.047258979,10.83,5.133333333,80.02222222,55.07,9.29,31.4,66.02,0.068,2.05,0.23,0.034,0.046,5.29,0.13,4.282082298,0.082040072,58.4606424,0.018091216,3.794112821,0.064709882,0.06305169,356.4123333,0.016615288,0.065040106,7.566435533,0.319222081,3.634829696,1.0,0.44,0.0,0.76,45.38,0.0,0.0,1.57,1.9,82.0,24.45454545,11.0,60.0,26.5,8.0,122.93125,130.0,42.89310442,552.825,422.825,85.53846154
2025-07-15 01:00:00,2.625900144,1188.739444,109918.04,2.930561662,3999.082461,1494.453153,2372.026769,0.0,1.398884247,236.6686144,1.227094514,7.0,0.910262362,11.67011752,87.35292536,0.6,3.823928002,257.712,0.97695712,11.78,87.2,0.55,6.8,30.955333330000002,1.02,9.23,68.65,1.67,93.26333333,20.45,819.6823333,2.1,2.047258979,10.83,5.133333333,80.02222222,55.07,9.29,31.4,66.02,0.068,2.05,0.23,0.034,0.046,5.29,0.13,4.282082298,0.082040072,58.4606424,0.018091216,3.794112821,0.064709882,0.06305169,356.4123333,0.016615288,0.065040106,7.566435533,0.319222081,3.634829696,1.0,0.44,0.0,0.76,45.38,0.0,0.0,1.57,1.9,82.0,24.45454545,11.0,60.0,26.5,8.0,123.3125,125.0,42.72422925,552.0,427.0,86.0
2025-07-15 02:00:00,2.618509697,1187.106667,109791.3719,2.934378694,3999.680347,1502.492469,2347.768511,0.0,1.398924056,236.6313178,1.219627819,7.0,0.813107645,11.67011752,87.35292536,0.6,3.823928002,257.712,0.97695712,11.78,87.2,0.55,6.8,30.955333330000002,1.02,9.23,68.65,1.67,93.26333333,20.45,819.6823333,2.1,2.047258979,10.83,5.133333333,80.02222222,55.07,9.29,31.4,66.02,0.068,2.05,0.23,0.034,0.046,5.29,0.13,4.282082298,0.082040072,58.4606424,0.018091216,3.794112821,0.064709882,0.06305169,356.4123333,0.016615288,0.065040106,7.566435533,0.319222081,3.634829696,1.0,0.44,0.0,0.76,45.38,0.0,0.0,1.57,1.9,82.0,24.45454545,11.0,60.0,26.5,8.0,123.0775,127.0,42.12917844,552.0,425.0,85.82677165
2025-07-15 03:00:00,2.641006717,1188.425278,110012.1144,2.929400445,4000.91805,1480.070689,2352.920042,0.0,1.398890861,235.9786564,1.241987435,7.0,1.010556557,11.67011752,87.35292536,0.6,3.823928002,257.712,0.97695712,11.78,87.2,0.55,6.8,30.955333330000002,1.02,9.23,68.65,1.67,93.26333333,20.45,819.6823333,2.1,2.047258979,10.83,5.133333333,80.02222222,55.07,9.29,31.4,66.02,0.068,2.05,0.23,0.034,0.046,5.29,0.13,4.282082298,0.082040072,58.4606424,0.018091216,3.794112821,0.064709882,0.06305169,356.4123333,0.016615288,0.065040106,7.566435533,0.319222081,3.634829696,1.0,0.44,0.0,0.76,45.38,0.0,0.0,1.57,1.9,82.0,24.45454545,11.0,60.0,26.5,8.0,123.53125,125.0,41.76094031,552.875,427.875,87.28
2025-07-15 04:00:00,2.63949165,1187.542778,109946.6281,2.930553705,4000.111694,1478.933406,2342.843744,0.0,1.398978911,235.6675789,1.240663492,7.0,0.897451332,11.67011752,87.35292536,0.6,3.823928002,257.712,0.97695712,11.78,87.2,0.55,6.8,30.955333330000002,1.02,9.23,68.65,1.67,93.26333333,20.45,819.6823333,2.1,2.047258979,10.83,5.133333333,80.02222222,55.07,9.29,31.4,66.02,0.068,2.05,0.23,0.034,0.046,5.29,0.13,4.282082298,0.082040072,58.4606424,0.018091216,3.794112821,0.064709882,0.06305169,356.4123333,0.016615288,0.065040106,7.566435533,0.319222081,3.634829696,1.0,0.44,0.0,0.76,45.38,0.0,0.0,1.57,1.9,82.0,24.45454545,11.0,60.0,26.5,8.0,125.059722225,125.0,42.16127575,558.9888889,433.9888889,91.28
2025-07-15 05:00:00,2.629336253,1187.938889,108233.5306,2.97594424,3998.819389,1468.330481,2331.800861,0.0,1.398734742,232.7484072,1.23053175,7.0,0.792464765,11.67011752,87.35292536,0.6,3.823928002,257.712,0.97695712,11.78,87.2,0.55,6.8,30.955333330000002,1.02,9.23,68.65,1.67,93.26333333,20.45,819.6823333,2.1,2.047258979,10.83,5.133333333,80.02222222,55.07,9.29,31.4,66.02,0.068,2.05,0.23,0.034,0.046,5.29,0.13,4.282082298,0.082040072,58.4606424,0.018091216,3.794112821,0.064709882,0.06305169,356.4123333,0.016615288,0.065040106,7.566435533,0.319222081,3.634829696,1.0,0.44,0.0,0.76,45.38,0.0,0.0,1.57,1.9,82.0,24.45454545,11.0,60.0,26.5,8.0,126.3275,127.0,43.10259186,565.0,438.0,91.49606299
2025-07-15 06:00:00,2.624125431,1185.303315,108432.5464,2.972289091,4001.248309,1479.382956,2341.846282,0.0,1.399167702,232.9122144,1.224835497,7.0,0.845836202,11.67011752,87.35292536,0.6,3.823928002,257.712,0.97695712,11.78,87.2,0.55,6.8,30.955333330000002,1.02,9.23,68.65,1.67,93.26333333,20.45,819.6823333,2.1,2.047258979,10.83,5.133333333,80.02222222,55.07,9.29,31.4,66.02,0.068,2.05,0.23,0.034,0.046,5.29,0.13,4.282082298,0.082040072,58.4606424,0.018091216,3.794112821,0.064709882,0.06305169,356.4123333,0.016615288,0.065040106,7.566435533,0.319222081,3.634829696,1.0,0.44,0.0,0.76,45.38,0.0,0.0,1.57,1.9,82.0,24.45454545,11.0,60.0,26.5,8.0,126.3275,127.0,43.28577238,565.0,438.0,92.91338583
2025-07-15 07:00:00,2.611238832,1191.015084,108889.3391,2.957460134,3998.043726,1496.50705,2349.169866,0.0,1.398909173,235.6252497,1.212140503,7.0,0.751498507,11.67011752,87.35292536,0.6,3.823928002,257.712,0.97695712,11.78,87.2,0.55,6.8,30.955333330000002,1.02,9.23,68.65,1.67,93.26333333,20.45,819.6823333,2.1,2.047258979,10.83,5.133333333,80.02222222,55.07,9.29,31.4,66.02,0.068,2.05,0.23,0.034,0.046,5.29,0.13,4.282082298,0.082040072,58.4606424,0.018091216,3.794112821,0.064709882,0.06305169,356.4123333,0.016615288,0.065040106,7.566435533,0.319222081,3.634829696,1.0,0.44,0.0,0.76,45.38,0.0,0.0,1.57,1.9,82.0,24.45454545,11.0,60.0,26.5,8.0,125.3875,135.0,41.53501737,565.0,430.0,89.25925926
2025-07-15 08:00:00,2.601027967,1186.882222,108575.3025,2.966743866,3999.036167,1507.263089,2320.156197,0.0,1.398828806,235.0930417,1.202106539,7.0,0.856756366,11.54522816,87.47841292,0.52543568,4.205463204,257.712,0.97635892,12.07,86.9,0.53,7.6,30.955333330000002,1.03,9.37,68.34,1.71,93.26333333,20.58,819.6823333,2.09,2.073033708,11.07,5.133333333,80.02222222,54.85,9.89,31.4,66.02,0.067,2.03,0.23,0.033,0.047,5.34,0.13,0.764771589,0.012537239,17.94078925,0.005014896,0.670742296,0.009402929,0.012537239,356.4123333,0.007522344,0.008149205,4.062065492,0.041999751,0.75223435,1.0,0.44,0.0,0.76,45.38,0.0,0.0,1.57,1.9,82.0,24.45454545,11.0,60.0,26.5,8.0,124.500972225,138.0,41.52919572,562.8638889,424.8638889,84.7826087
2025-07-15 09:00:00,2.588224136,1187.907778,108156.0144,2.979734353,4001.048225,1519.257897,2335.839186,0.0,1.39909465,235.2562028,1.189003509,7.0,1.112808664,11.54522816,87.47841292,0.52543568,4.205463204,257.712,0.97635892,12.07,86.9,0.53,7.6,30.955333330000002,1.03,9.37,68.34,1.71,93.26333333,20.58,819.6823333,2.09,2.073033708,11.07,5.133333333,80.02222222,54.85,9.89,31.4,66.02,0.067,2.03,0.23,0.033,0.047,5.34,0.13,0.764771589,0.012537239,17.94078925,0.005014896,0.670742296,0.009402929,0.012537239,356.4123333,0.007522344,0.008149205,4.062065492,0.041999751,0.75223435,1.0,0.44,0.0,0.76,45.38,0.0,0.0,1.57,1.9,82.0,24.45454545,11.0,60.0,26.5,8.0,124.3725,133.0,42.06611711,560.0,427.0,85.86466165
2025-07-15 10:00:00,2.593420403,1186.795278,107904.2003,2.987483417,4002.120967,1507.722003,2338.769747,0.0,1.398705219,234.1208614,1.194906503,7.0,0.872588744,11.54522816,87.47841292,0.52543568,4.205463204,257.712,0.97635892,12.07,86.9,0.53,7.6,30.955333330000002,1.03,9.37,68.34,1.71,93.26333333,20.58,819.6823333,2.09,2.073033708,11.07,5.133333333,80.02222222,54.85,9.89,31.4,66.02,0.067,2.03,0.23,0.033,0.047,5.34,0.13,0.764771589,0.012537239,17.94078925,0.005014896,0.670742296,0.009402929,0.012537239,356.4123333,0.007522344,0.008149205,4.062065492,0.041999751,0.75223435,1.0,0.44,0.0,0.76,45.38,0.0,0.0,1.57,1.9,82.0,24.45454545,11.0,60.0,26.5,8.0,124.1375,135.0,42.22840272,560.0,425.0,85.48148148
2025-07-15 11:00:00,2.618035411,1181.680278,108848.7011,2.959001235,3998.635653,1492.065883,2335.277378,0.0,1.399085583,233.7982556,1.218680213,7.0,0.790641889,11.54522816,87.47841292,0.52543568,4.205463204,257.712,0.97635892,12.07,86.9,0.53,7.6,30.955333330000002,1.03,9.37,68.34,1.71,93.26333333,20.58,819.6823333,2.09,2.073033708,11.07,5.133333333,80.02222222,54.85,9.89,31.4,66.02,0.067,2.03,0.23,0.033,0.047,5.34,0.13,0.764771589,0.012537239,17.94078925,0.005014896,0.670742296,0.009402929,0.012537239,356.4123333,0.007522344,0.008149205,4.062065492,0.041999751,0.75223435,1.0,0.44,0.0,0.76,45.38,0.0,0.0,1.57,1.9,82.0,24.45454545,11.0,60.0,26.5,8.0,124.326666675,133.0,43.26004539,559.8166667,426.8166667,85.56390977
2025-07-15 12:00:00,2.627535792,1187.654444,109225.9914,2.947988399,3997.551547,1483.488458,2362.373156,0.0,1.398651619,234.9911269,1.2288366,7.0,0.805579658,11.54522816,87.47841292,0.52543568,4.205463204,257.712,0.97635892,12.07,86.9,0.53,7.6,30.955333330000002,1.03,9.37,68.34,1.71,93.26333333,20.58,819.6823333,2.09,2.073033708,11.07,5.133333333,80.02222222,54.85,9.89,31.4,66.02,0.067,2.03,0.23,0.033,0.047,5.34,0.13,0.764771589,0.012537239,17.94078925,0.005014896,0.670742296,0.009402929,0.012537239,356.4123333,0.007522344,0.008149205,4.062065492,0.041999751,0.75223435,1.0,0.44,0.0,0.76,45.38,0.0,0.0,1.57,1.9,82.0,24.45454545,11.0,60.0,26.5,8.0,124.100277775,128.0,43.77170919,556.5611111,428.5611111,85.546875
2025-07-15 13:00:00,2.602956981,1186.097222,108612.4336,2.967256828,4001.095947,1505.247433,2341.287828,0.0,1.398679908,234.9142178,1.204233503,7.0,0.728038198,11.54522816,87.47841292,0.52543568,4.205463204,257.712,0.97635892,12.07,86.9,0.53,7.6,30.955333330000002,1.03,9.37,68.34,1.71,93.26333333,20.58,819.6823333,2.09,2.073033708,11.07,5.133333333,80.02222222,54.85,9.89,31.4,66.02,0.067,2.03,0.23,0.033,0.047,5.34,0.13,0.764771589,0.012537239,17.94078925,0.005014896,0.670742296,0.009402929,0.012537239,356.4123333,0.007522344,0.008149205,4.062065492,0.041999751,0.75223435,1.0,0.44,0.0,0.76,45.38,0.0,0.0,1.57,1.9,82.0,24.45454545,11.0,60.0,26.5,8.0,123.6075,131.0,42.75015675,556.0,425.0,85.34351145
2025-07-15 14:00:00,2.593693694,1182.556667,108214.2783,2.978207846,4001.151331,1512.7273,2350.486503,0.0,1.398766706,234.1512764,1.194977638,7.0,0.919680789,11.54522816,87.47841292,0.52543568,4.205463204,257.712,0.97635892,12.07,86.9,0.53,7.6,30.955333330000002,1.03,9.37,68.34,1.71,93.26333333,20.58,819.6823333,2.09,2.073033708,11.07,5.133333333,80.02222222,54.85,9.89,31.4,66.02,0.067,2.03,0.23,0.033,0.047,5.34,0.13,0.764771589,0.012537239,17.94078925,0.005014896,0.670742296,0.009402929,0.012537239,356.4123333,0.007522344,0.008149205,4.062065492,0.041999751,0.75223435,1.0,0.44,0.0,0.76,45.38,0.0,0.0,1.57,1.9,82.0,24.45454545,11.0,60.0,26.5,8.0,123.3725,133.0,43.31451011,556.0,423.0,85.33834586
2025-07-15 15:00:00,2.618991892,1187.553333,108364.1328,2.972135864,3998.517506,1480.308403,2316.920681,0.0,1.398579217,233.4473833,1.220465931,7.0,0.866056639,11.54522816,87.47841292,0.52543568,4.205463204,257.712,0.97635892,12.07,86.9,0.53,7.6,30.955333330000002,1.03,9.37,68.34,1.71,93.26333333,20.58,819.6823333,2.09,2.073033708,11.07,5.133333333,80.02222222,54.85,9.89,31.4,66.02,0.067,2.03,0.23,0.033,0.047,5.34,0.13,0.764771589,0.012537239,17.94078925,0.005014896,0.670742296,0.009402929,0.012537239,356.4123333,0.007522344,0.008149205,4.062065492,0.041999751,0.75223435,1.0,0.44,0.0,0.76,45.38,0.0,0.0,1.57,1.9,82.0,24.45454545,11.0,60.0,26.5,8.0,124.3486111,135.0,42.42715708,560.8444444,425.8444444,85.11111111
2025-07-15 16:00:00,2.620370328,1186.341667,108468.3917,2.970362067,3999.974222,1481.890617,2330.530553,0.0,1.398962028,233.5329425,1.221364717,7.0,0.906633414,11.85903864,87.11432928,0.802835361,4.704944408,257.712,1.02663208,11.72,87.26,0.52,5.6,30.955333330000002,1.02,9.21,68.35,1.69,93.26333333,20.75,819.6823333,2.23,2.041894353,11.21,5.133333333,80.02222222,54.47,8.76,31.4,66.02,0.069,2.1,0.23,0.035,0.049,5.49,0.14,3.992999401,0.104992308,58.29648029,0.02695859,3.960480689,0.077794689,0.035986643,356.4123333,0.018749643,0.066572485,7.684838188,0.314492543,3.360202088,1.0,0.44,0.0,0.76,45.38,0.0,0.0,1.57,1.9,82.0,24.45454545,11.0,60.0,26.5,8.0,125.3263889,135.0,42.896882,564.7555556,429.7555556,88.22222222
2025-07-15 17:00:00,2.604218883,1186.837778,108582.8772,2.967304976,4000.072092,1504.597231,2318.089672,0.0,1.398742592,234.9201953,1.205354304,7.0,0.817715514,11.85903864,87.11432928,0.802835361,4.704944408,257.712,1.02663208,11.72,87.26,0.52,5.6,30.955333330000002,1.02,9.21,68.35,1.69,93.26333333,20.75,819.6823333,2.23,2.041894353,11.21,5.133333333,80.02222222,54.47,8.76,31.4,66.02,0.069,2.1,0.23,0.035,0.049,5.49,0.14,3.992999401,0.104992308,58.29648029,0.02695859,3.960480689,0.077794689,0.035986643,356.4123333,0.018749643,0.066572485,7.684838188,0.314492543,3.360202088,1.0,0.44,0.0,0.76,45.38,0.0,0.0,1.57,1.9,82.0,24.45454545,11.0,60.0,26.5,8.0,125.02708332499999,140.0,42.80563772,565.9083333,425.9083333,88.35714286
2025-07-15 18:00:00,2.572088697,1199.176944,105942.2833,3.042255048,4001.445669,1506.303825,2323.719422,0.0,1.398704019,233.1846761,1.173577853,7.0,1.010759037,11.85903864,87.11432928,0.802835361,4.704944408,257.712,1.02663208,11.72,87.26,0.52,5.6,30.955333330000002,1.02,9.21,68.35,1.69,93.26333333,20.75,819.6823333,2.23,2.041894353,11.21,5.133333333,80.02222222,54.47,8.76,31.4,66.02,0.069,2.1,0.23,0.035,0.049,5.49,0.14,3.992999401,0.104992308,58.29648029,0.02695859,3.960480689,0.077794689,0.035986643,356.4123333,0.018749643,0.066572485,7.684838188,0.314492543,3.360202088,1.0,0.44,0.0,0.76,45.38,0.0,0.0,1.57,1.9,82.0,24.45454545,11.0,60.0,26.5,8.0,126.607916675,138.0,43.05045397,571.2916667,433.2916667,87.97101449
2025-07-15 19:00:00,2.589783422,1189.906389,105674.1122,3.048932658,4000.083897,1480.724003,2300.385642,0.0,1.3987643,229.9370842,1.190951441,7.0,1.054272671,11.85903864,87.11432928,0.802835361,4.704944408,257.712,1.02663208,11.72,87.26,0.52,5.6,30.955333330000002,1.02,9.21,68.35,1.69,93.26333333,20.75,819.6823333,2.23,2.041894353,11.21,5.133333333,80.02222222,54.47,8.76,31.4,66.02,0.069,2.1,0.23,0.035,0.049,5.49,0.14,3.992999401,0.104992308,58.29648029,0.02695859,3.960480689,0.077794689,0.035986643,356.4123333,0.018749643,0.066572485,7.684838188,0.314492543,3.360202088,1.0,0.44,0.0,0.76,45.38,0.0,0.0,1.57,1.9,82.0,24.45454545,11.0,60.0,26.5,8.0,127.1611111,140.0,42.66369142,574.4444444,434.4444444,86.35714286
2025-07-15 20:00:00,2.610476147,1187.078333,108002.2328,2.98292143,3999.635717,1488.794175,2311.936336,0.0,1.398693783,233.3903342,1.211933644,7.0,0.696221552,11.85903864,87.11432928,0.802835361,4.704944408,257.712,1.02663208,11.72,87.26,0.52,5.6,30.955333330000002,1.02,9.21,68.35,1.69,93.26333333,20.75,819.6823333,2.23,2.041894353,11.21,5.133333333,80.02222222,54.47,8.76,31.4,66.02,0.069,2.1,0.23,0.035,0.049,5.49,0.14,3.992999401,0.104992308,58.29648029,0.02695859,3.960480689,0.077794689,0.035986643,356.4123333,0.018749643,0.066572485,7.684838188,0.314492543,3.360202088,1.0,0.44,0.0,0.76,45.38,0.0,0.0,1.57,1.9,82.0,24.45454545,11.0,60.0,26.5,8.0,126.264166675,138.0,42.03736111,569.9166667,431.9166667,87.46376812
2025-07-15 21:00:00,2.6134982,1188.308056,108920.7908,2.959038243,4001.334,1498.173267,2324.820467,0.0,1.398619019,235.3693539,1.214874578,7.0,0.805917278,11.85903864,87.11432928,0.802835361,4.704944408,257.712,1.02663208,11.72,87.26,0.52,5.6,30.955333330000002,1.02,9.21,68.35,1.69,93.26333333,20.75,819.6823333,2.23,2.041894353,11.21,5.133333333,80.02222222,54.47,8.76,31.4,66.02,0.069,2.1,0.23,0.035,0.049,5.49,0.14,3.992999401,0.104992308,58.29648029,0.02695859,3.960480689,0.077794689,0.035986643,356.4123333,0.018749643,0.066572485,7.684838188,0.314492543,3.360202088,1.0,0.44,0.0,0.76,45.38,0.0,0.0,1.57,1.9,82.0,24.45454545,11.0,60.0,26.5,8.0,125.6525,137.0,42.58360339,567.0,430.0,88.54014599
2025-07-15 22:00:00,2.637723358,1185.754722,109715.3431,2.934405892,3996.9477,1478.937419,2312.189411,0.0,1.398978933,234.9577806,1.238532115,7.0,0.793747646,11.85903864,87.11432928,0.802835361,4.704944408,257.712,1.02663208,11.72,87.26,0.52,5.6,30.955333330000002,1.02,9.21,68.35,1.69,93.26333333,20.75,819.6823333,2.23,2.041894353,11.21,5.133333333,80.02222222,54.47,8.76,31.4,66.02,0.069,2.1,0.23,0.035,0.049,5.49,0.14,3.992999401,0.104992308,58.29648029,0.02695859,3.960480689,0.077794689,0.035986643,356.4123333,0.018749643,0.066572485,7.684838188,0.314492543,3.360202088,1.0,0.44,0.0,0.76,45.38,0.0,0.0,1.57,1.9,82.0,24.45454545,11.0,60.0,26.5,8.0,124.83,144.0,42.46782219,567.0,423.0,85.13888889
2025-07-15 23:00:00,2.628399842,1187.610556,108642.5528,2.966991439,4001.847281,1473.999308,2312.447853,0.0,1.398884269,233.5315881,1.22948465,7.0,0.798625576,11.87666375,87.10441454,0.694323663,4.693795872,250.516,1.018921706,12.46,86.45,0.59,9.7,32.36833333,1.09,9.38,68.52,1.62,89.74666667,20.48,810.2616667,2.09,2.165714286,11.37,5.133333333,80.02222222,54.74,9.38,31.4,66.02,0.061,2.06,0.23,0.038,0.047,5.25,0.12,3.535117688,0.038584467,41.49745158,0.016783871,3.536324592,0.037113692,0.045696958,335.8593333,0.009008406,0.057911133,4.072680517,0.303802539,3.313455534,1.0,0.44,0.0,0.76,45.38,0.0,3.337333333,1.57,1.9,82.0,24.45454545,11.0,60.0,26.5,8.0,124.83,144.0,42.00845694,567.0,423.0,84.93055556
2025-07-16 00:00:00,2.633427217,1193.235278,108063.3358,2.981089928,3999.439661,1460.963794,2346.807658,0.0,1.398704644,233.0056275,1.234676708,7.0,0.863288501,11.87666375,87.10441454,0.694323663,4.693795872,250.516,1.018921706,12.46,86.45,0.59,9.7,32.36833333,1.09,9.38,68.52,1.62,89.74666667,20.48,810.2616667,2.09,2.165714286,11.37,5.133333333,80.02222222,54.74,9.38,31.4,66.02,0.061,2.06,0.23,0.038,0.047,5.25,0.12,3.535117688,0.038584467,41.49745158,0.016783871,3.536324592,0.037113692,0.045696958,335.8593333,0.009008406,0.057911133,4.072680517,0.303802539,3.313455534,1.0,0.44,0.0,0.76,45.38,0.0,3.337333333,1.57,1.9,82.0,24.54545455,11.0,60.0,26.5,8.0,123.8798611,140.0,43.17613011,561.3194444,421.3194444,84.64285714
2025-07-16 01:00:00,2.629279958,1187.482778,108486.6797,2.970077405,4000.264961,1473.472747,2324.481475,0.0,1.398990364,233.2974131,1.230367777,7.0,0.621313195,11.87666375,87.10441454,0.694323663,4.693795872,250.516,1.018921706,12.46,86.45,0.59,9.7,32.36833333,1.09,9.38,68.52,1.62,89.74666667,20.48,810.2616667,2.09,2.165714286,11.37,5.133333333,80.02222222,54.74,9.38,31.4,66.02,0.061,2.06,0.23,0.038,0.047,5.25,0.12,3.535117688,0.038584467,41.49745158,0.016783871,3.536324592,0.037113692,0.045696958,335.8593333,0.009008406,0.057911133,4.072680517,0.303802539,3.313455534,1.0,0.44,0.0,0.76,45.38,0.0,3.337333333,1.57,1.9,82.0,24.54545455,11.0,60.0,26.5,8.0,123.55,140.0,43.03951533,560.0,420.0,86.42857143
2025-07-16 02:00:00,2.610869978,1186.348333,108703.6689,2.964062122,4000.142469,1496.485275,2342.920914,0.0,1.399013883,234.6362078,1.211853892,7.0,0.892303285,11.87666375,87.10441454,0.694323663,4.693795872,250.516,1.018921706,12.46,86.45,0.59,9.7,32.36833333,1.09,9.38,68.52,1.62,89.74666667,20.48,810.2616667,2.09,2.165714286,11.37,5.133333333,80.02222222,54.74,9.38,31.4,66.02,0.061,2.06,0.23,0.038,0.047,5.25,0.12,3.535117688,0.038584467,41.49745158,0.016783871,3.536324592,0.037113692,0.045696958,335.8593333,0.009008406,0.057911133,4.072680517,0.303802539,3.313455534,1.0,0.44,0.0,0.76,45.38,0.0,3.337333333,1.57,1.9,82.0,24.54545455,11.0,60.0,26.5,8.0,123.67291667500001,130.0,41.74372614,555.7916667,425.7916667,85.61538462
2025-07-16 03:00:00,2.606147925,1173.189444,108805.1864,2.961461108,4000.362244,1503.979356,2326.606644,0.0,1.398729947,233.0759622,1.207385794,7.0,0.736781437,11.87666375,87.10441454,0.694323663,4.693795872,250.516,1.018921706,12.46,86.45,0.59,9.7,32.36833333,1.09,9.38,68.52,1.62,89.74666667,20.48,810.2616667,2.09,2.165714286,11.37,5.133333333,80.02222222,54.74,9.38,31.4,66.02,0.061,2.06,0.23,0.038,0.047,5.25,0.12,3.535117688,0.038584467,41.49745158,0.016783871,3.536324592,0.037113692,0.045696958,335.8593333,0.009008406,0.057911133,4.072680517,0.303802539,3.313455534,1.0,0.44,0.0,0.76,45.38,0.0,3.337333333,1.57,1.9,82.0,24.54545455,11.0,60.0,26.5,8.0,122.6548611,135.0,41.24383797,554.0694444,419.0694444,82.22222222
2025-07-16 04:00:00,2.615495581,1174.301389,110100.0761,2.92631943,3999.902772,1510.858717,2354.296425,0.0,1.398830022,235.3847883,1.216712792,7.0,0.816263975,11.87666375,87.10441454,0.694323663,4.693795872,250.516,1.018921706,12.46,86.45,0.59,9.7,32.36833333,1.09,9.38,68.52,1.62,89.74666667,20.48,810.2616667,2.09,2.165714286,11.37,5.133333333,80.02222222,54.74,9.38,31.4,66.02,0.061,2.06,0.23,0.038,0.047,5.25,0.12,3.535117688,0.038584467,41.49745158,0.016783871,3.536324592,0.037113692,0.045696958,335.8593333,0.009008406,0.057911133,4.072680517,0.303802539,3.313455534,1.0,0.44,0.0,0.76,45.38,0.0,3.337333333,1.57,1.9,82.0,24.54545455,11.0,60.0,26.5,8.0,121.6375,135.0,42.183632,550.0,415.0,80.14814815
2025-07-16 05:00:00,2.601104311,1171.443611,110159.9436,2.925070128,4000.367997,1528.457131,2334.796542,0.0,1.398924019,235.9451522,1.202105953,7.0,1.116994659,11.87666375,87.10441454,0.694323663,4.693795872,250.516,1.018921706,12.46,86.45,0.59,9.7,32.36833333,1.09,9.38,68.52,1.62,89.74666667,20.48,810.2616667,2.09,2.165714286,11.37,5.133333333,80.02222222,54.74,9.38,31.4,66.02,0.061,2.06,0.23,0.038,0.047,5.25,0.12,3.535117688,0.038584467,41.49745158,0.016783871,3.536324592,0.037113692,0.045696958,335.8593333,0.009008406,0.057911133,4.072680517,0.303802539,3.313455534,1.0,0.44,0.0,0.76,45.38,0.0,3.337333333,1.57,1.9,82.0,24.54545455,11.0,60.0,26.5,8.0,123.052083325,125.0,42.64601261,550.9583333,425.9583333,89.2
2025-07-16 06:00:00,2.6065139,1172.913693,110158.7809,2.924061682,3998.945672,1523.396838,2329.724037,0.0,1.399056191,235.9489598,1.207318685,7.0,1.099830003,11.87666375,87.10441454,0.694323663,4.693795872,250.516,1.018921706,12.46,86.45,0.59,9.7,32.36833333,1.09,9.38,68.52,1.62,89.74666667,20.48,810.2616667,2.09,2.165714286,11.37,5.133333333,80.02222222,54.74,9.38,31.4,66.02,0.061,2.06,0.23,0.038,0.047,5.25,0.12,3.535117688,0.038584467,41.49745158,0.016783871,3.536324592,0.037113692,0.045696958,335.8593333,0.009008406,0.057911133,4.072680517,0.303802539,3.313455534,1.0,0.44,0.0,0.76,45.38,0.0,3.337333333,1.57,1.9,82.0,24.54545455,11.0,60.0,26.5,8.0,123.24000000000001,132.0,41.81763967,555.0,423.0,85.60606061
2025-07-16 07:00:00,2.638719318,1176.343515,109916.4577,2.931075228,3999.726188,1479.422665,2320.661159,0.0,1.398552013,233.9028096,1.240168281,7.0,1.028783896,11.87666375,87.10441454,0.694323663,4.693795872,250.516,1.018921706,12.46,86.45,0.59,9.7,32.36833333,1.09,9.38,68.52,1.62,89.74666667,20.48,810.2616667,2.09,2.165714286,11.37,5.133333333,80.02222222,54.74,9.38,31.4,66.02,0.061,2.06,0.23,0.038,0.047,5.25,0.12,3.535117688,0.038584467,41.49745158,0.016783871,3.536324592,0.037113692,0.045696958,335.8593333,0.009008406,0.057911133,4.072680517,0.303802539,3.313455534,1.0,0.44,0.0,0.76,45.38,0.0,3.337333333,1.57,1.9,82.0,24.54545455,11.0,60.0,26.5,8.0,123.88645397500001,135.0,42.14611038,558.9958159,423.9958159,85.85185185
2025-07-16 08:00:00,2.644101186,1176.500833,109908.0706,2.932180058,4000.929561,1474.523417,2334.440544,0.0,1.398992139,233.5128139,1.245099214,7.0,1.064518243,11.59240126,87.39168822,0.663072352,5.147203771,250.516,1.015910521,12.46,86.45,0.59,9.7,32.36833333,1.09,8.94,68.47,1.57,89.74666667,21.02,810.2616667,2.08,2.197628458,11.12,5.133333333,80.02222222,55.05,10.03,31.4,66.02,0.067,1.99,0.23,0.035,0.046,5.06,0.12,3.535117688,0.038584467,41.49745158,0.016783871,3.536324592,0.037113692,0.045696958,335.8593333,0.009008406,0.057911133,4.072680517,0.303802539,3.313455534,1.0,0.44,0.0,0.76,45.38,0.0,3.337333333,1.57,1.9,82.0,24.54545455,11.0,60.0,26.5,8.0,124.3725,133.0,43.04823814,560.0,427.0,85.56390977
2025-07-16 09:00:00,2.622074281,1180.494167,109723.6197,2.935614787,3998.897119,1498.466794,2324.509006,0.0,1.398993406,235.2391714,1.223450272,7.0,1.089127616,11.59240126,87.39168822,0.663072352,5.147203771,250.516,1.015910521,12.46,86.45,0.59,9.7,32.36833333,1.09,8.94,68.47,1.57,89.74666667,21.02,810.2616667,2.08,2.197628458,11.12,5.133333333,80.02222222,55.05,10.03,31.4,66.02,0.067,1.99,0.23,0.035,0.046,5.06,0.12,3.535117688,0.038584467,41.49745158,0.016783871,3.536324592,0.037113692,0.045696958,335.8593333,0.009008406,0.057911133,4.072680517,0.303802539,3.313455534,1.0,0.44,0.0,0.76,45.38,0.0,3.337333333,1.57,1.9,82.0,24.54545455,11.0,60.0,26.5,8.0,124.314583325,135.0,42.59672786,560.7083333,425.7083333,86.37037037
2025-07-16 10:00:00,2.631369694,1187.68,109330.8272,2.94641651,3999.253369,1479.539958,2329.081047,0.0,1.398910764,234.7627858,1.232379367,7.0,0.939969172,11.59240126,87.39168822,0.663072352,5.147203771,250.516,1.015910521,12.46,86.45,0.59,9.7,32.36833333,1.09,8.94,68.47,1.57,89.74666667,21.02,810.2616667,2.08,2.197628458,11.12,5.133333333,80.02222222,55.05,10.03,31.4,66.02,0.067,1.99,0.23,0.035,0.046,5.06,0.12,3.535117688,0.038584467,41.49745158,0.016783871,3.536324592,0.037113692,0.045696958,335.8593333,0.009008406,0.057911133,4.072680517,0.303802539,3.313455534,1.0,0.44,0.0,0.76,45.38,0.0,3.337333333,1.57,1.9,82.0,24.54545455,11.0,60.0,26.5,8.0,124.4175,139.0,43.03859297,563.0,424.0,85.39568345
2025-07-16 11:00:00,2.623123189,1187.525833,108897.3667,2.959150665,4000.625581,1484.008394,2323.168931,0.0,1.398845667,234.4197844,1.224503994,7.0,0.920744121,11.59240126,87.39168822,0.663072352,5.147203771,250.516,1.015910521,12.46,86.45,0.59,9.7,32.36833333,1.09,8.94,68.47,1.57,89.74666667,21.02,810.2616667,2.08,2.197628458,11.12,5.133333333,80.02222222,55.05,10.03,31.4,66.02,0.067,1.99,0.23,0.035,0.046,5.06,0.12,3.535117688,0.038584467,41.49745158,0.016783871,3.536324592,0.037113692,0.045696958,335.8593333,0.009008406,0.057911133,4.072680517,0.303802539,3.313455534,1.0,0.44,0.0,0.76,45.38,0.0,3.337333333,1.57,1.9,82.0,24.54545455,11.0,60.0,26.5,8.0,124.46805555,140.0,42.28990572,563.6722222,423.6722222,85.28571429
2025-07-16 12:00:00,2.615141972,1193.305278,108025.8233,2.983225636,4000.917614,1483.089092,2317.625692,0.0,1.398798069,234.0244789,1.216399929,7.0,0.935698811,11.59240126,87.39168822,0.663072352,5.147203771,250.516,1.015910521,12.46,86.45,0.59,9.7,32.36833333,1.09,8.94,68.47,1.57,89.74666667,21.02,810.2616667,2.08,2.197628458,11.12,5.133333333,80.02222222,55.05,10.03,31.4,66.02,0.067,1.99,0.23,0.035,0.046,5.06,0.12,3.535117688,0.038584467,41.49745158,0.016783871,3.536324592,0.037113692,0.045696958,335.8593333,0.009008406,0.057911133,4.072680517,0.303802539,3.313455534,1.0,0.44,0.0,0.76,45.38,0.0,3.337333333,1.57,1.9,82.0,24.54545455,11.0,60.0,26.5,8.0,125.060416675,140.0,42.09369203,566.0416667,426.0416667,87.78571429
2025-07-16 13:00:00,2.605802264,1195.643056,107769.7375,2.988853117,3998.967697,1488.450444,2318.869758,0.0,1.398512347,234.3373886,1.207301631,7.0,0.818981476,11.59240126,87.39168822,0.663072352,5.147203771,250.516,1.015910521,12.46,86.45,0.59,9.7,32.36833333,1.09,8.94,68.47,1.57,89.74666667,21.02,810.2616667,2.08,2.197628458,11.12,5.133333333,80.02222222,55.05,10.03,31.4,66.02,0.067,1.99,0.23,0.035,0.046,5.06,0.12,3.535117688,0.038584467,41.49745158,0.016783871,3.536324592,0.037113692,0.045696958,335.8593333,0.009008406,0.057911133,4.072680517,0.303802539,3.313455534,1.0,0.44,0.0,0.76,45.38,0.0,3.337333333,1.57,1.9,82.0,24.54545455,11.0,60.0,26.5,8.0,125.7861111,140.0,43.042975,568.9444444,428.9444444,85.35714286
2025-07-16 14:00:00,2.633150022,1186.292222,108726.1214,2.96393908,4000.802489,1469.432319,2312.336336,0.0,1.398945739,233.1682864,1.234122522,7.0,0.920490964,11.59240126,87.39168822,0.663072352,5.147203771,250.516,1.015910521,12.46,86.45,0.59,9.7,32.36833333,1.09,8.94,68.47,1.57,89.74666667,21.02,810.2616667,2.08,2.197628458,11.12,5.133333333,80.02222222,55.05,10.03,31.4,66.02,0.067,1.99,0.23,0.035,0.046,5.06,0.12,3.535117688,0.038584467,41.49745158,0.016783871,3.536324592,0.037113692,0.045696958,335.8593333,0.009008406,0.057911133,4.072680517,0.303802539,3.313455534,1.0,0.44,0.0,0.76,45.38,0.0,3.337333333,1.57,1.9,82.0,24.54545455,11.0,60.0,26.5,8.0,124.37805555,143.0,43.103811,564.7222222,421.7222222,86.22377622
2025-07-16 15:00:00,2.646906269,1176.455278,110256.5272,2.921456915,3998.926125,1475.706139,2313.185236,0.0,1.39886195,234.0633683,1.24800296,7.0,0.758200716,11.59240126,87.39168822,0.663072352,5.147203771,250.516,1.015910521,12.46,86.45,0.59,9.7,32.36833333,1.09,8.94,68.47,1.57,89.74666667,21.02,810.2616667,2.08,2.197628458,11.12,5.133333333,80.02222222,55.05,10.03,31.4,66.02,0.067,1.99,0.23,0.035,0.046,5.06,0.12,3.535117688,0.038584467,41.49745158,0.016783871,3.536324592,0.037113692,0.045696958,335.8593333,0.009008406,0.057911133,4.072680517,0.303802539,3.313455534,1.0,0.44,0.0,0.76,45.38,0.0,3.337333333,1.57,1.9,82.0,24.54545455,11.0,60.0,26.5,8.0,123.785,138.0,43.01914378,560.0,422.0,88.1884058
2025-07-16 16:00:00,2.663684689,1176.419722,110061.5206,2.926315066,3998.496094,1451.699594,2316.933222,0.0,1.398874633,232.5800186,1.264789794,7.0,1.145452359,11.84376442,87.12498427,0.674038797,5.170499822,250.516,1.031251311,12.46,86.45,0.59,9.7,32.36833333,1.09,9.06,68.3,1.66,89.74666667,20.98,810.2616667,2.14,2.114341085,10.91,5.133333333,80.02222222,55.03,9.46,31.4,66.02,0.067,2.06,0.23,0.035,0.046,5.16,0.13,3.535117688,0.038584467,41.49745158,0.016783871,3.536324592,0.037113692,0.045696958,335.8593333,0.009008406,0.057911133,4.072680517,0.303802539,3.313455534,1.0,0.44,0.0,0.76,45.38,0.0,3.337333333,1.57,1.9,82.0,24.54545455,11.0,60.0,26.5,8.0,123.920833325,135.0,42.68368769,559.1333333,424.1333333,89.25925926
2025-07-16 17:00:00,2.655241192,1168.521389,110027.1222,2.928968968,4000.874061,1464.362339,2318.151358,0.0,1.398829397,231.8316536,1.256340512,7.0,1.019282885,11.84376442,87.12498427,0.674038797,5.170499822,250.516,1.031251311,12.46,86.45,0.59,9.7,32.36833333,1.09,9.06,68.3,1.66,89.74666667,20.98,810.2616667,2.14,2.114341085,10.91,5.133333333,80.02222222,55.03,9.46,31.4,66.02,0.067,2.06,0.23,0.035,0.046,5.16,0.13,3.535117688,0.038584467,41.49745158,0.016783871,3.536324592,0.037113692,0.045696958,335.8593333,0.009008406,0.057911133,4.072680517,0.303802539,3.313455534,1.0,0.44,0.0,0.76,45.38,0.0,3.337333333,1.57,1.9,82.0,24.54545455,11.0,60.0,26.5,8.0,123.1963889,136.0,42.08462114,556.7055556,420.7055556,84.11764706
2025-07-16 18:00:00,2.516155417,1150.810556,98540.72008,2.915608494,3566.842433,1400.186292,2300.817383,0.0,1.345859894,212.5510908,1.170487573,7.0,1.031047507,11.84376442,87.12498427,0.674038797,5.170499822,250.516,1.031251311,12.46,86.45,0.59,9.7,32.36833333,1.09,9.06,68.3,1.66,89.74666667,20.98,810.2616667,2.14,2.114341085,10.91,5.133333333,80.02222222,55.03,9.46,31.4,66.02,0.067,2.06,0.23,0.035,0.046,5.16,0.13,3.535117688,0.038584467,41.49745158,0.016783871,3.536324592,0.037113692,0.045696958,335.8593333,0.009008406,0.057911133,4.072680517,0.303802539,3.313455534,1.0,0.44,0.0,0.76,45.38,0.0,3.337333333,1.57,1.9,82.0,24.54545455,11.0,60.0,26.5,8.0,122.725,130.0,41.51628028,552.0,422.0,79.0
2025-07-16 20:00:00,2.393357675,1146.403333,94083.46469,2.711302159,3166.717014,1437.951119,2314.099375,0.0,1.298561122,209.6644522,1.094334844,7.0,1.28453416,11.84376442,87.12498427,0.674038797,5.170499822,250.516,1.031251311,12.46,86.45,0.59,9.7,32.36833333,1.09,9.06,68.3,1.66,89.74666667,20.98,810.2616667,2.14,2.114341085,10.91,5.133333333,80.02222222,55.03,9.46,31.4,66.02,0.067,2.06,0.23,0.035,0.046,5.16,0.13,3.535117688,0.038584467,41.49745158,0.016783871,3.536324592,0.037113692,0.045696958,335.8593333,0.009008406,0.057911133,4.072680517,0.303802539,3.313455534,1.0,0.44,0.0,0.76,45.38,0.0,3.337333333,1.57,1.9,82.0,24.54545455,11.0,60.0,26.5,8.0,122.3425,129.0,41.22735414,550.0,421.0,72.55813953
2025-07-16 21:00:00,2.635131317,1174.757222,110352.0958,2.917894579,3997.508572,1490.511522,2358.925833,0.0,1.398770906,234.7225897,1.236438967,7.0,1.175648706,11.84376442,87.12498427,0.674038797,5.170499822,250.516,1.031251311,12.46,86.45,0.59,9.7,32.36833333,1.09,9.06,68.3,1.66,89.74666667,20.98,810.2616667,2.14,2.114341085,10.91,5.133333333,80.02222222,55.03,9.46,31.4,66.02,0.067,2.06,0.23,0.035,0.046,5.16,0.13,3.535117688,0.038584467,41.49745158,0.016783871,3.536324592,0.037113692,0.045696958,335.8593333,0.009008406,0.057911133,4.072680517,0.303802539,3.313455534,1.0,0.44,0.0,0.76,45.38,0.0,3.337333333,1.57,1.9,82.0,24.54545455,11.0,60.0,26.5,8.0,122.957083325,129.0,40.84405994,552.4583333,423.4583333,78.4496124
2025-07-16 22:00:00,2.658850086,1165.928611,108793.2992,2.962541766,4001.385817,1440.793431,2320.880878,0.0,1.399050011,228.5284939,1.259751264,7.0,1.346817144,11.84376442,87.12498427,0.674038797,5.170499822,250.516,1.031251311,12.46,86.45,0.59,9.7,32.36833333,1.09,9.06,68.3,1.66,89.74666667,20.98,810.2616667,2.14,2.114341085,10.91,5.133333333,80.02222222,55.03,9.46,31.4,66.02,0.067,2.06,0.23,0.035,0.046,5.16,0.13,3.535117688,0.038584467,41.49745158,0.016783871,3.536324592,0.037113692,0.045696958,335.8593333,0.009008406,0.057911133,4.072680517,0.303802539,3.313455534,1.0,0.44,0.0,0.76,45.38,0.0,3.337333333,1.57,1.9,82.0,24.54545455,11.0,60.0,26.5,8.0,122.86736110000001,130.0,41.70754072,552.5694444,422.5694444,88.92307692
2025-07-17 08:00:00,2.628837864,1199.325278,109516.1108,2.942888715,4001.231106,1486.947947,2323.626947,0.0,1.399038578,237.3126431,1.229855796,7.0,1.364877476,11.55522212,87.44153132,0.712496207,5.38101094,262.7653333,1.00324656,12.46,86.45,0.59,9.7,37.39966667,1.09,9.31,67.98,1.97,88.43666667,20.74,806.411,2.29,2.007312614,10.98,5.133333333,80.02222222,54.69,10.16,31.4,66.02,0.069,2.01,0.21,0.032,0.047,5.47,0.13,1.034505324,0.023062221,18.56838219,0.008565968,0.757758677,0.016473015,0.016473015,322.3423333,0.007907047,0.007907047,4.421357149,0.05633771,0.724812647,1.0,0.44,0.0,0.76,45.38,0.0,4.960333333,1.57,1.9,82.0,24.54545455,11.0,61.0,26.5,8.0,124.25694444999999,140.0,39.98493325,562.8277778,422.8277778,87.07142857
2025-07-17 09:00:00,2.594726514,1197.621111,109071.5025,2.953864614,3999.860008,1522.143553,2342.691586,0.0,1.399045194,238.3690064,1.195880458,7.0,1.601941098,11.55522212,87.44153132,0.712496207,5.38101094,262.7653333,1.00324656,12.46,86.45,0.59,9.7,37.39966667,1.09,9.31,67.98,1.97,88.43666667,20.74,806.411,2.29,2.007312614,10.98,5.133333333,80.02222222,54.69,10.16,31.4,66.02,0.069,2.01,0.21,0.032,0.047,5.47,0.13,1.034505324,0.023062221,18.56838219,0.008565968,0.757758677,0.016473015,0.016473015,322.3423333,0.007907047,0.007907047,4.421357149,0.05633771,0.724812647,1.0,0.44,0.0,0.76,45.38,0.0,4.960333333,1.57,1.9,82.0,24.54545455,11.0,61.0,26.5,8.0,124.52944445,138.0,39.98903942,562.9777778,424.9777778,85.43478261
2025-07-17 10:00:00,2.587661503,1198.418056,106932.8228,3.013633904,4000.834294,1501.824361,2317.769506,0.0,1.398857733,234.2876311,1.188790336,7.0,1.662502461,11.55522212,87.44153132,0.712496207,5.38101094,262.7653333,1.00324656,12.46,86.45,0.59,9.7,37.39966667,1.09,9.31,67.98,1.97,88.43666667,20.74,806.411,2.29,2.007312614,10.98,5.133333333,80.02222222,54.69,10.16,31.4,66.02,0.069,2.01,0.21,0.032,0.047,5.47,0.13,1.034505324,0.023062221,18.56838219,0.008565968,0.757758677,0.016473015,0.016473015,322.3423333,0.007907047,0.007907047,4.421357149,0.05633771,0.724812647,1.0,0.44,0.0,0.76,45.38,0.0,4.960333333,1.57,1.9,82.0,24.54545455,11.0,61.0,26.5,8.0,125.6975,143.0,39.55681742,570.0,427.0,86.43356643
2025-07-17 11:00:00,2.610472078,1197.122778,106426.8567,3.029459343,4002.8289,1468.309553,2340.195972,0.0,1.398709414,231.5092006,1.211818732,7.0,1.39370662,11.55522212,87.44153132,0.712496207,5.38101094,262.7653333,1.00324656,12.46,86.45,0.59,9.7,37.39966667,1.09,9.31,67.98,1.97,88.43666667,20.74,806.411,2.29,2.007312614,10.98,5.133333333,80.02222222,54.69,10.16,31.4,66.02,0.069,2.01,0.21,0.032,0.047,5.47,0.13,1.034505324,0.023062221,18.56838219,0.008565968,0.757758677,0.016473015,0.016473015,322.3423333,0.007907047,0.007907047,4.421357149,0.05633771,0.724812647,1.0,0.44,0.0,0.76,45.38,0.0,4.960333333,1.57,1.9,82.0,24.54545455,11.0,61.0,26.5,8.0,126.285,138.0,40.42001436,570.0,432.0,85.28985507
2025-07-17 12:00:00,2.551934556,1198.248611,105792.105,3.044956971,3999.32475,1532.018767,2338.000258,0.0,1.398814936,234.0279006,1.152918931,7.0,1.228850797,11.55522212,87.44153132,0.712496207,5.38101094,262.7653333,1.00324656,12.46,86.45,0.59,9.7,37.39966667,1.09,9.31,67.98,1.97,88.43666667,20.74,806.411,2.29,2.007312614,10.98,5.133333333,80.02222222,54.69,10.16,31.4,66.02,0.069,2.01,0.21,0.032,0.047,5.47,0.13,1.034505324,0.023062221,18.56838219,0.008565968,0.757758677,0.016473015,0.016473015,322.3423333,0.007907047,0.007907047,4.421357149,0.05633771,0.724812647,1.0,0.44,0.0,0.76,45.38,0.0,4.960333333,1.57,1.9,82.0,24.54545455,11.0,61.0,26.5,8.0,126.02375,139.0,40.88028006,569.425,430.425,86.47482014
2025-07-17 13:00:00,2.570461069,1198.934444,108160.3597,2.978295466,3999.275464,1542.118994,2325.068958,0.0,1.398763708,238.2547925,1.171663276,7.0,1.302358239,11.55522212,87.44153132,0.712496207,5.38101094,262.7653333,1.00324656,12.46,86.45,0.59,9.7,37.39966667,1.09,9.31,67.98,1.97,88.43666667,20.74,806.411,2.29,2.007312614,10.98,5.133333333,80.02222222,54.69,10.16,31.4,66.02,0.069,2.01,0.21,0.032,0.047,5.47,0.13,1.034505324,0.023062221,18.56838219,0.008565968,0.757758677,0.016473015,0.016473015,322.3423333,0.007907047,0.007907047,4.421357149,0.05633771,0.724812647,1.0,0.44,0.0,0.76,45.38,0.0,4.960333333,1.57,1.9,82.0,24.54545455,11.0,61.0,26.5,8.0,124.9313889,144.0,40.21355169,567.4055556,423.4055556,85.97222222
2025-07-17 14:00:00,2.609206164,1196.546389,107281.4378,3.000722929,3996.669144,1477.612811,2326.226286,0.0,1.398782994,233.1143436,1.210358306,7.0,1.439802777,11.55522212,87.44153132,0.712496207,5.38101094,262.7653333,1.00324656,12.46,86.45,0.59,9.7,37.39966667,1.09,9.31,67.98,1.97,88.43666667,20.74,806.411,2.29,2.007312614,10.98,5.133333333,80.02222222,54.69,10.16,31.4,66.02,0.069,2.01,0.21,0.032,0.047,5.47,0.13,1.034505324,0.023062221,18.56838219,0.008565968,0.757758677,0.016473015,0.016473015,322.3423333,0.007907047,0.007907047,4.421357149,0.05633771,0.724812647,1.0,0.44,0.0,0.76,45.38,0.0,4.960333333,1.57,1.9,82.0,24.54545455,11.0,61.0,26.5,8.0,125.815,142.0,40.89267567,570.0,428.0,86.54929577
2025-07-17 15:00:00,2.617279908,1198.827222,107377.4031,2.999958685,3999.224711,1471.115386,2322.833858,0.0,1.398963219,233.3785089,1.218308047,7.0,1.562258922,11.55522212,87.44153132,0.712496207,5.38101094,262.7653333,1.00324656,12.46,86.45,0.59,9.7,37.39966667,1.09,9.31,67.98,1.97,88.43666667,20.74,806.411,2.29,2.007312614,10.98,5.133333333,80.02222222,54.69,10.16,31.4,66.02,0.069,2.01,0.21,0.032,0.047,5.47,0.13,1.034505324,0.023062221,18.56838219,0.008565968,0.757758677,0.016473015,0.016473015,322.3423333,0.007907047,0.007907047,4.421357149,0.05633771,0.724812647,1.0,0.44,0.0,0.76,45.38,0.0,4.960333333,1.57,1.9,82.0,24.54545455,11.0,61.0,26.5,8.0,124.48513890000001,147.0,39.46418697,567.0305556,420.0305556,85.37414966
