Repository: saikumar-voptimai/evonith_bf_webapp

# Evonith BF2 — Blast Furnace Intelligence Platform

Monitoring, modelling and optimisation of **Blast Furnace 2 (BF2)** at Evonith Steel: live telemetry from InfluxDB,
manual plant reports from Neon PostgreSQL, a two-zone energy model of the furnace, blend and fuel optimisers, a
conversational assistant (FurnaceMind) and a live digital twin evaluated every hour.

The platform has three deployable parts that share one Python service layer, plus the shared data library:

| Part | Path | What it is |
|---|---|---|
| **Streamlit app** (legacy) | `src/app.py`, `src/custom_pages/` | The original 11-page dashboard; still the home of the model pages. Served under `/legacy` in production |

File: src/assets/data/V10_df_filtered.csv (part 154 of 166)
datetime,Hot Blast PressureBar,Hot Blast Temp.oC,Hot Blast VolumeNm3/Hr.,O2 Enrichment %,OxygenFlowNm3/Hr.,PermeabilityKgs/Hr.,RAFToC,SteamKgs/Hr.,TopPressureBar,TuyereVelocitym/s,Differential PressureTotalBar,Charges/Hrs.,StockRodLevel,COKE_ASH%,COKE_FC%,COKE_IM%,COKE_MOIST%,COKE_MT,COKE_VM%,NUTCOKE_ASH%,NUTCOKE_FC%,NUTCOKE_IM%,NUTCOKE_MOIST%,NUTCOKE_MT,NUTCOKE_VM%,PCI_2_%Ash,PCI_2_%FC,PCI_2_%IM,PCI_2_MT,PCI_2_%VM,Sinter_SP_MT,Sinter_SP_02_Al2O3%,Sinter_SP_02_Basicity,Sinter_SP_02_CaO%,Sinter_SP_02_Cold_Strength_AI,Sinter_SP_02_Cold_strength_TI,Sinter_SP_02_Fe(T)%,Sinter_SP_02_FeO%,Sinter_SP_02_Hot_strength_RDI,Sinter_SP_02_Hot_strength_RI,Sinter_SP_02_K2O%,Sinter_SP_02_MgO%,Sinter_SP_02_MnO%,Sinter_SP_02_Na2O%,Sinter_SP_02_P%,Sinter_SP_02_SiO2%,Sinter_SP_02_TiO2%,ORE_%Al2O3,ORE_%CaO,ORE_%Fe(T),ORE_%K2O,ORE_%LOI,ORE_%MgO,ORE_%MnO,ORE_MT,ORE_%Na2O,ORE_%P,ORE_%SiO2,ORE_%TiO2,ORE_%TM,Geomin Type,FLUX_Al2O3%,FLUX_CaO%,FLUX_Fe2O3%,FLUX_LOI%,FLUX_MgO%,FLUX_MT,FLUX_SiO2%,FLUX_TM%,COKE_DISCHARGE_TIME,WEIGHTED_COKE_ANGLE,TOTAL_COKE_PORTIONS,NON_COKE_DISCHARGE_TIME,WEIGHTED_NON_COKE_ANGLE,TOTAL_NON_COKE_PORTIONS,UnitCost Lakhs/Thm,ActualKg/Thm.,FurnaceTopGasAnalysisCO2ETACO,Act. Fuel RateKg/Thm.,Coke Rate Kg/Thm,ProductionTonnesPerHr
2025-07-17 18:00:00,2.635890831,1197.252778,110059.5808,2.928582034,4001.525281,1485.242203,2353.225133,0.0,1.398904108,237.7944664,1.236931672,7.0,1.29903317,11.61944875,87.39287897,0.482557428,5.52756528,262.7653333,0.987672283,12.39,86.53,0.56,8.7,37.39966667,1.08,9.2,68.28,1.65,88.43666667,20.87,806.411,2.25,2.015238095,10.58,5.133333333,80.02222222,55.16,9.91,31.4,66.02,0.068,1.99,0.22,0.036,0.047,5.25,0.13,4.124643541,0.097700354,58.3403844,0.025588056,3.796479178,0.071173411,0.059705355,322.3423333,0.023947614,0.068686893,7.841160816,0.322286693,4.517004386,1.0,0.55,0.0,0.76,1.2,0.0,4.960333333,95.88,0.5,82.0,24.54545455,11.0,61.0,26.5,8.0,126.4675,134.0,39.41239819,568.85,434.85,84.92537313
2025-07-17 19:00:00,2.626334167,1198.6175,109821.7003,2.93391025,4000.146075,1492.816583,2345.788939,0.0,1.398852892,237.8721767,1.227529149,7.0,1.246168538,11.61944875,87.39287897,0.482557428,5.52756528,262.7653333,0.987672283,12.39,86.53,0.56,8.7,37.39966667,1.08,9.2,68.28,1.65,88.43666667,20.87,806.411,2.25,2.015238095,10.58,5.133333333,80.02222222,55.16,9.91,31.4,66.02,0.068,1.99,0.22,0.036,0.047,5.25,0.13,4.124643541,0.097700354,58.3403844,0.025588056,3.796479178,0.071173411,0.059705355,322.3423333,0.023947614,0.068686893,7.841160816,0.322286693,4.517004386,1.0,0.55,0.0,0.76,1.2,0.0,4.960333333,95.88,0.5,82.0,24.54545455,11.0,61.0,26.5,8.0,127.156666675,132.0,40.59488681,570.6666667,438.6666667,85.15151515
2025-07-17 20:00:00,2.639728758,1197.667222,109020.1389,2.953572868,3997.581261,1466.690789,2339.659931,0.0,1.398884253,235.2657161,1.240815425,7.0,1.502710242,11.61944875,87.39287897,0.482557428,5.52756528,262.7653333,0.987672283,12.39,86.53,0.56,8.7,37.39966667,1.08,9.2,68.28,1.65,88.43666667,20.87,806.411,2.25,2.015238095,10.58,5.133333333,80.02222222,55.16,9.91,31.4,66.02,0.068,1.99,0.22,0.036,0.047,5.25,0.13,4.124643541,0.097700354,58.3403844,0.025588056,3.796479178,0.071173411,0.059705355,322.3423333,0.023947614,0.068686893,7.841160816,0.322286693,4.517004386,1.0,0.55,0.0,0.76,1.2,0.0,4.960333333,95.88,0.5,82.0,24.54545455,11.0,61.0,26.5,8.0,127.22944445,133.0,41.73858192,571.4277778,438.4277778,77.59398496
2025-07-17 21:00:00,2.666232628,1175.368056,109269.5928,2.948108603,3999.310489,1438.796664,2321.128317,0.0,1.398973417,230.5652022,1.2672525,7.0,1.767505822,11.61944875,87.39287897,0.482557428,5.52756528,262.7653333,0.987672283,12.39,86.53,0.56,8.7,37.39966667,1.08,9.2,68.28,1.65,88.43666667,20.87,806.411,2.25,2.015238095,10.58,5.133333333,80.02222222,55.16,9.91,31.4,66.02,0.068,1.99,0.22,0.036,0.047,5.25,0.13,4.124643541,0.097700354,58.3403844,0.025588056,3.796479178,0.071173411,0.059705355,322.3423333,0.023947614,0.068686893,7.841160816,0.322286693,4.517004386,1.0,0.55,0.0,0.76,1.2,0.0,4.960333333,95.88,0.5,82.0,24.54545455,11.0,61.0,26.5,8.0,125.36694444999999,138.0,40.42063367,566.3277778,428.3277778,85.2173913
2025-07-17 22:00:00,2.680828728,1177.638889,109624.8322,2.939966145,4001.222989,1429.673464,2326.342311,0.0,1.398752194,230.91027,1.282151109,7.0,1.582007178,11.61944875,87.39287897,0.482557428,5.52756528,262.7653333,0.987672283,12.39,86.53,0.56,8.7,37.39966667,1.08,9.2,68.28,1.65,88.43666667,20.87,806.411,2.25,2.015238095,10.58,5.133333333,80.02222222,55.16,9.91,31.4,66.02,0.068,1.99,0.22,0.036,0.047,5.25,0.13,4.124643541,0.097700354,58.3403844,0.025588056,3.796479178,0.071173411,0.059705355,322.3423333,0.023947614,0.068686893,7.841160816,0.322286693,4.517004386,1.0,0.55,0.0,0.76,1.2,0.0,4.960333333,95.88,0.5,82.0,24.54545455,11.0,61.0,26.5,8.0,126.36444445000001,131.0,40.89672242,567.0277778,436.0277778,84.35114504
2025-07-17 23:00:00,2.708606492,1123.955556,109560.6411,2.940087465,3999.045194,1396.203233,2294.251892,0.0,1.399008414,220.48997,1.309559356,7.0,1.420915311,11.54230092,87.47842334,0.514503959,4.971029463,256.0946667,0.979275737,11.58,87.39,0.53,8.1,43.621,1.03,8.96,68.12,1.98,83.29333333,20.94,791.6986667,2.27,1.983114447,10.57,5.133333333,80.02222222,55.12,9.72,31.4,66.02,0.068,2.01,0.23,0.034,0.048,5.33,0.13,3.919000321,0.101645585,49.57560691,0.01949347,4.190743055,0.048142659,0.073945259,246.8726667,0.018095111,0.085641341,5.567304467,0.296017444,3.688609918,1.0,0.68,0.0,1.08,1.28,0.0,6.762,95.14,0.4,82.0,24.54545455,11.0,61.0,26.5,8.0,124.227777775,135.0,41.34263139,560.3611111,425.3611111,83.7037037
2025-07-18 00:00:00,2.673390028,1133.818333,109760.7364,2.935976776,4000.743453,1437.977122,2330.388544,0.0,1.398822736,224.4941008,1.274618346,7.0,1.317667344,11.54230092,87.47842334,0.514503959,4.971029463,256.0946667,0.979275737,11.58,87.39,0.53,8.1,43.621,1.03,8.96,68.12,1.98,83.29333333,20.94,791.6986667,2.27,1.983114447,10.57,5.133333333,80.02222222,55.12,9.72,31.4,66.02,0.068,2.01,0.23,0.034,0.048,5.33,0.13,3.919000321,0.101645585,49.57560691,0.01949347,4.190743055,0.048142659,0.073945259,246.8726667,0.018095111,0.085641341,5.567304467,0.296017444,3.688609918,1.0,0.68,0.0,1.08,1.28,0.0,6.762,95.14,0.4,82.0,24.54545455,11.0,62.0,26.5,8.0,124.20430554999999,124.0,42.00503686,555.0972222,431.0972222,84.67741935
2025-07-18 01:00:00,2.647143383,1154.220278,109750.5964,2.934931672,3998.948875,1466.873036,2314.390881,0.0,1.39887515,229.3880844,1.248396008,7.0,1.437692929,11.54230092,87.47842334,0.514503959,4.971029463,256.0946667,0.979275737,11.58,87.39,0.53,8.1,43.621,1.03,8.96,68.12,1.98,83.29333333,20.94,791.6986667,2.27,1.983114447,10.57,5.133333333,80.02222222,55.12,9.72,31.4,66.02,0.068,2.01,0.23,0.034,0.048,5.33,0.13,3.919000321,0.101645585,49.57560691,0.01949347,4.190743055,0.048142659,0.073945259,246.8726667,0.018095111,0.085641341,5.567304467,0.296017444,3.688609918,1.0,0.68,0.0,1.08,1.28,0.0,6.762,95.14,0.4,82.0,24.54545455,11.0,62.0,26.5,8.0,124.725,130.0,42.096707,560.0,430.0,85.38461538
2025-07-18 02:00:00,2.637952478,1158.040278,108609.6147,2.967061812,4000.728964,1463.234733,2335.465664,0.0,1.39898855,228.2354356,1.238979447,7.0,1.575441281,11.54230092,87.47842334,0.514503959,4.971029463,256.0946667,0.979275737,11.58,87.39,0.53,8.1,43.621,1.03,8.96,68.12,1.98,83.29333333,20.94,791.6986667,2.27,1.983114447,10.57,5.133333333,80.02222222,55.12,9.72,31.4,66.02,0.068,2.01,0.23,0.034,0.048,5.33,0.13,3.919000321,0.101645585,49.57560691,0.01949347,4.190743055,0.048142659,0.073945259,246.8726667,0.018095111,0.085641341,5.567304467,0.296017444,3.688609918,1.0,0.68,0.0,1.08,1.28,0.0,6.762,95.14,0.4,82.0,24.54545455,11.0,62.0,26.5,8.0,125.0775,127.0,41.63075219,560.0,433.0,85.03937008
2025-07-18 03:00:00,2.649671211,1160.516944,109149.4561,2.95151923,3999.538322,1457.866778,2329.55255,0.0,1.399227869,229.05234,1.250461237,7.0,1.449423669,11.54230092,87.47842334,0.514503959,4.971029463,256.0946667,0.979275737,11.58,87.39,0.53,8.1,43.621,1.03,8.96,68.12,1.98,83.29333333,20.94,791.6986667,2.27,1.983114447,10.57,5.133333333,80.02222222,55.12,9.72,31.4,66.02,0.068,2.01,0.23,0.034,0.048,5.33,0.13,3.919000321,0.101645585,49.57560691,0.01949347,4.190743055,0.048142659,0.073945259,246.8726667,0.018095111,0.085641341,5.567304467,0.296017444,3.688609918,1.0,0.68,0.0,1.08,1.28,0.0,6.762,95.14,0.4,82.0,24.54545455,11.0,62.0,26.5,8.0,124.657916675,128.0,40.81768594,558.7916667,430.7916667,85.15625
2025-07-18 04:00:00,2.658761703,1156.108056,110046.2872,2.927571749,3999.660744,1458.710367,2341.967936,0.0,1.399053053,229.6728183,1.259577247,7.0,1.608625122,11.54230092,87.47842334,0.514503959,4.971029463,256.0946667,0.979275737,11.58,87.39,0.53,8.1,43.621,1.03,8.96,68.12,1.98,83.29333333,20.94,791.6986667,2.27,1.983114447,10.57,5.133333333,80.02222222,55.12,9.72,31.4,66.02,0.068,2.01,0.23,0.034,0.048,5.33,0.13,3.919000321,0.101645585,49.57560691,0.01949347,4.190743055,0.048142659,0.073945259,246.8726667,0.018095111,0.085641341,5.567304467,0.296017444,3.688609918,1.0,0.68,0.0,1.08,1.28,0.0,6.762,95.14,0.4,82.0,24.54545455,11.0,62.0,26.5,8.0,124.18,124.0,40.72106506,555.0,431.0,84.83870968
2025-07-18 05:00:00,2.651085792,1169.541944,107797.1881,2.98905872,4000.261647,1437.826756,2337.754631,0.0,1.399042783,227.5023247,1.252055917,7.0,1.690301889,11.54230092,87.47842334,0.514503959,4.971029463,256.0946667,0.979275737,11.58,87.39,0.53,8.1,43.621,1.03,8.96,68.12,1.98,83.29333333,20.94,791.6986667,2.27,1.983114447,10.57,5.133333333,80.02222222,55.12,9.72,31.4,66.02,0.068,2.01,0.23,0.034,0.048,5.33,0.13,3.919000321,0.101645585,49.57560691,0.01949347,4.190743055,0.048142659,0.073945259,246.8726667,0.018095111,0.085641341,5.567304467,0.296017444,3.688609918,1.0,0.68,0.0,1.08,1.28,0.0,6.762,95.14,0.4,82.0,24.54545455,11.0,62.0,26.5,8.0,124.0625,125.0,40.75432656,555.0,430.0,85.12
2025-07-18 06:00:00,2.663989831,1174.133745,110068.9827,2.927710773,4000.675724,1453.497584,2369.759823,0.0,1.398757309,232.2241181,1.265194454,7.0,1.285583175,11.54230092,87.47842334,0.514503959,4.971029463,256.0946667,0.979275737,11.58,87.39,0.53,8.1,43.621,1.03,8.96,68.12,1.98,83.29333333,20.94,791.6986667,2.27,1.983114447,10.57,5.133333333,80.02222222,55.12,9.72,31.4,66.02,0.068,2.01,0.23,0.034,0.048,5.33,0.13,3.919000321,0.101645585,49.57560691,0.01949347,4.190743055,0.048142659,0.073945259,246.8726667,0.018095111,0.085641341,5.567304467,0.296017444,3.688609918,1.0,0.68,0.0,1.08,1.28,0.0,6.762,95.14,0.4,82.0,24.54545455,11.0,62.0,26.5,8.0,124.674639925,125.0,40.94845778,557.4485597,432.4485597,85.2
2025-07-18 07:00:00,2.685822119,1172.583128,110170.5012,2.924322925,3999.7287,1428.178342,2334.920086,0.0,1.398792099,230.7400407,1.287122679,7.0,1.37762921,11.54230092,87.47842334,0.514503959,4.971029463,256.0946667,0.979275737,11.58,87.39,0.53,8.1,43.621,1.03,8.96,68.12,1.98,83.29333333,20.94,791.6986667,2.27,1.983114447,10.57,5.133333333,80.02222222,55.12,9.72,31.4,66.02,0.068,2.01,0.23,0.034,0.048,5.33,0.13,3.919000321,0.101645585,49.57560691,0.01949347,4.190743055,0.048142659,0.073945259,246.8726667,0.018095111,0.085641341,5.567304467,0.296017444,3.688609918,1.0,0.68,0.0,1.08,1.28,0.0,6.762,95.14,0.4,82.0,24.54545455,11.0,62.0,26.5,8.0,124.96000000000001,128.0,42.19205004,560.0,432.0,85.546875
2025-07-18 08:00:00,2.670689394,1164.523611,110035.6208,2.930421303,4003.168461,1446.124917,2331.715206,0.0,1.398840225,230.1576647,1.271386446,6.966111111,1.191632964,11.61543554,87.38429664,0.524503959,4.713390881,256.0946667,1.000267818,11.58,87.39,0.53,8.1,43.621,1.03,9.04,68.12,1.86,83.29333333,20.98,791.6986667,2.27,1.950184502,10.57,5.133333333,80.02222222,55.06,9.94,31.4,66.02,0.066,2.09,0.24,0.036,0.048,5.42,0.13,3.919000321,0.101645585,49.57560691,0.01949347,4.190743055,0.048142659,0.073945259,246.8726667,0.018095111,0.085641341,5.567304467,0.296017444,3.688609918,1.0,0.68,0.0,1.08,1.28,0.0,6.762,95.14,0.4,82.0,24.54545455,11.0,62.0,26.5,8.0,124.50625,130.0,42.3275585,559.125,429.125,84.46153846
2025-07-18 09:00:00,2.617191431,1172.521389,110147.6533,2.925063417,3999.912503,1509.995469,2328.016183,0.0,1.399232669,235.1426142,1.218419558,6.8,1.898198843,11.61543554,87.38429664,0.524503959,4.713390881,256.0946667,1.000267818,11.58,87.39,0.53,8.1,43.621,1.03,9.04,68.12,1.86,83.29333333,20.98,791.6986667,2.27,1.950184502,10.57,5.133333333,80.02222222,55.06,9.94,31.4,66.02,0.066,2.09,0.24,0.036,0.048,5.42,0.13,3.919000321,0.101645585,49.57560691,0.01949347,4.190743055,0.048142659,0.073945259,246.8726667,0.018095111,0.085641341,5.567304467,0.296017444,3.688609918,1.0,0.68,0.0,1.08,1.28,0.0,6.762,95.14,0.4,82.0,24.54545455,11.0,62.0,26.5,8.0,124.58319445000001,131.0,41.38407589,559.9027778,428.9027778,84.88549618
2025-07-18 11:00:00,2.6127346,1193.960556,107636.2572,2.9937336,4000.541117,1481.436831,2349.237569,0.0,1.398661208,233.4574347,1.21387754,6.978333333,1.811779053,11.61543554,87.38429664,0.524503959,4.713390881,256.0946667,1.000267818,11.58,87.39,0.53,8.1,43.621,1.03,9.04,68.12,1.86,83.29333333,20.98,791.6986667,2.27,1.950184502,10.57,5.133333333,80.02222222,55.06,9.94,31.4,66.02,0.066,2.09,0.24,0.036,0.048,5.42,0.13,3.919000321,0.101645585,49.57560691,0.01949347,4.190743055,0.048142659,0.073945259,246.8726667,0.018095111,0.085641341,5.567304467,0.296017444,3.688609918,1.0,0.68,0.0,1.08,1.28,0.0,6.762,95.14,0.4,82.0,24.54545455,11.0,62.0,26.5,8.0,125.92527777500001,128.0,40.62120367,563.8611111,435.8611111,85.3125
2025-07-18 12:00:00,2.618477458,1176.763611,109924.2253,2.930877208,3999.738417,1504.094336,2358.818069,0.0,1.399124714,235.2363506,1.219808667,7.0,1.198519438,11.61543554,87.38429664,0.524503959,4.713390881,256.0946667,1.000267818,11.58,87.39,0.53,8.1,43.621,1.03,9.04,68.12,1.86,83.29333333,20.98,791.6986667,2.27,1.950184502,10.57,5.133333333,80.02222222,55.06,9.94,31.4,66.02,0.066,2.09,0.24,0.036,0.048,5.42,0.13,3.919000321,0.101645585,49.57560691,0.01949347,4.190743055,0.048142659,0.073945259,246.8726667,0.018095111,0.085641341,5.567304467,0.296017444,3.688609918,1.0,0.68,0.0,1.08,1.28,0.0,6.762,95.14,0.4,82.0,24.54545455,11.0,62.0,26.5,8.0,124.85305555,123.0,42.59310506,557.2222222,434.2222222,85.44715447
2025-07-18 13:00:00,2.600372861,1177.498889,109687.1328,2.932963091,3993.953903,1522.498525,2362.135039,0.0,1.398591853,235.9164864,1.201702864,7.0,1.406905882,11.61543554,87.38429664,0.524503959,4.713390881,256.0946667,1.000267818,11.58,87.39,0.53,8.1,43.621,1.03,9.04,68.12,1.86,83.29333333,20.98,791.6986667,2.27,1.950184502,10.57,5.133333333,80.02222222,55.06,9.94,31.4,66.02,0.066,2.09,0.24,0.036,0.048,5.42,0.13,3.919000321,0.101645585,49.57560691,0.01949347,4.190743055,0.048142659,0.073945259,246.8726667,0.018095111,0.085641341,5.567304467,0.296017444,3.688609918,1.0,0.68,0.0,1.08,1.28,0.0,6.762,95.14,0.4,82.0,24.54545455,11.0,62.0,26.5,8.0,124.65,120.0,41.76361775,555.0,435.0,84.91666667
2025-07-18 14:00:00,2.654606253,1178.743611,109250.2231,2.948782101,3999.515669,1453.383647,2362.765308,0.0,1.398667244,231.9028378,1.256032492,7.0,1.430181844,11.61543554,87.38429664,0.524503959,4.713390881,256.0946667,1.000267818,11.58,87.39,0.53,8.1,43.621,1.03,9.04,68.12,1.86,83.29333333,20.98,791.6986667,2.27,1.950184502,10.57,5.133333333,80.02222222,55.06,9.94,31.4,66.02,0.066,2.09,0.24,0.036,0.048,5.42,0.13,3.919000321,0.101645585,49.57560691,0.01949347,4.190743055,0.048142659,0.073945259,246.8726667,0.018095111,0.085641341,5.567304467,0.296017444,3.688609918,1.0,0.68,0.0,1.08,1.28,0.0,6.762,95.14,0.4,82.0,24.54545455,11.0,62.0,26.5,8.0,124.41499999999999,122.0,41.48989403,555.0,433.0,85.57377049
2025-07-18 15:00:00,2.651198344,1181.531111,109252.4425,2.951899641,4003.828361,1455.388683,2357.588736,0.0,1.398602708,232.4445528,1.252608286,7.0,1.298273505,11.61543554,87.38429664,0.524503959,4.713390881,256.0946667,1.000267818,11.58,87.39,0.53,8.1,43.621,1.03,9.04,68.12,1.86,83.29333333,20.98,791.6986667,2.27,1.950184502,10.57,5.133333333,80.02222222,55.06,9.94,31.4,66.02,0.066,2.09,0.24,0.036,0.048,5.42,0.13,3.919000321,0.101645585,49.57560691,0.01949347,4.190743055,0.048142659,0.073945259,246.8726667,0.018095111,0.085641341,5.567304467,0.296017444,3.688609918,1.0,0.68,0.0,1.08,1.28,0.0,6.762,95.14,0.4,82.0,24.54545455,11.0,62.0,26.5,8.0,125.43333332499999,115.0,42.17483025,555.7833333,440.7833333,86.95652174
2025-07-18 16:00:00,2.455086081,1189.228611,97427.22228,2.438939412,2949.656441,1445.070719,2327.209492,0.0,1.330938397,218.8039539,1.124100919,7.0,1.925829503,11.58356082,87.40617136,0.513511878,4.285514732,256.0946667,1.010267818,11.58,87.39,0.53,8.1,43.621,1.03,9.08,68.08,1.88,83.29333333,20.96,791.6986667,2.17,2.035447761,10.91,5.133333333,80.02222222,54.81,9.68,31.4,66.02,0.067,2.12,0.24,0.034,0.046,5.36,0.13,3.919000321,0.101645585,49.57560691,0.01949347,4.190743055,0.048142659,0.073945259,246.8726667,0.018095111,0.085641341,5.567304467,0.296017444,3.688609918,1.0,0.68,0.0,1.08,1.28,0.0,6.762,95.14,0.4,82.0,24.54545455,11.0,62.0,26.5,8.0,125.2375,115.0,42.59212533,555.0,440.0,81.82608696
2025-07-18 17:00:00,2.646572761,1184.365833,109570.9325,2.914924095,3965.167372,1424.856831,2372.440517,0.0,1.362163622,234.0211253,1.284522391,7.0,1.383950697,11.58356082,87.40617136,0.513511878,4.285514732,256.0946667,1.010267818,11.58,87.39,0.53,8.1,43.621,1.03,9.08,68.08,1.88,83.29333333,20.96,791.6986667,2.17,2.035447761,10.91,5.133333333,80.02222222,54.81,9.68,31.4,66.02,0.067,2.12,0.24,0.034,0.046,5.36,0.13,3.919000321,0.101645585,49.57560691,0.01949347,4.190743055,0.048142659,0.073945259,246.8726667,0.018095111,0.085641341,5.567304467,0.296017444,3.688609918,1.0,0.68,0.0,1.08,1.28,0.0,6.762,95.14,0.4,82.0,24.54545455,11.0,62.0,26.5,8.0,125.0025,117.0,41.10523681,555.0,438.0,87.52136752
2025-07-18 18:00:00,2.644744189,1185.297778,109829.1792,2.933237346,3999.500339,1462.105831,2361.429117,0.0,1.391670319,234.6946494,1.253077506,7.0,1.249865004,11.58356082,87.40617136,0.513511878,4.285514732,256.0946667,1.010267818,11.58,87.39,0.53,8.1,43.621,1.03,9.08,68.08,1.88,83.29333333,20.96,791.6986667,2.17,2.035447761,10.91,5.133333333,80.02222222,54.81,9.68,31.4,66.02,0.067,2.12,0.24,0.034,0.046,5.36,0.13,3.919000321,0.101645585,49.57560691,0.01949347,4.190743055,0.048142659,0.073945259,246.8726667,0.018095111,0.085641341,5.567304467,0.296017444,3.688609918,1.0,0.68,0.0,1.08,1.28,0.0,6.762,95.14,0.4,82.0,24.54545455,11.0,62.0,26.5,8.0,125.004166675,115.0,40.59041233,554.0666667,439.0666667,88.60869565
2025-07-18 19:00:00,2.648204325,1166.632778,110381.6697,2.919997953,4001.464264,1475.826944,2367.907003,0.0,1.398462244,232.6492964,1.249666939,7.0,1.375426775,11.58356082,87.40617136,0.513511878,4.285514732,256.0946667,1.010267818,11.58,87.39,0.53,8.1,43.621,1.03,9.08,68.08,1.88,83.29333333,20.96,791.6986667,2.17,2.035447761,10.91,5.133333333,80.02222222,54.81,9.68,31.4,66.02,0.067,2.12,0.24,0.034,0.046,5.36,0.13,3.919000321,0.101645585,49.57560691,0.01949347,4.190743055,0.048142659,0.073945259,246.8726667,0.018095111,0.085641341,5.567304467,0.296017444,3.688609918,1.0,0.68,0.0,1.08,1.28,0.0,6.762,95.14,0.4,82.0,24.54545455,11.0,62.0,26.5,8.0,123.7525,117.0,41.15098481,550.0,433.0,84.18803419
2025-07-18 20:00:00,2.653235869,1126.526944,109993.0244,2.927107499,3997.090503,1466.141564,2271.016661,0.0,1.398713019,225.2262239,1.254590948,7.0,1.339896833,11.58356082,87.40617136,0.513511878,4.285514732,256.0946667,1.010267818,11.58,87.39,0.53,8.1,43.621,1.03,9.08,68.08,1.88,83.29333333,20.96,791.6986667,2.17,2.035447761,10.91,5.133333333,80.02222222,54.81,9.68,31.4,66.02,0.067,2.12,0.24,0.034,0.046,5.36,0.13,3.919000321,0.101645585,49.57560691,0.01949347,4.190743055,0.048142659,0.073945259,246.8726667,0.018095111,0.085641341,5.567304467,0.296017444,3.688609918,1.0,0.68,0.0,1.08,1.28,0.0,6.762,95.14,0.4,82.0,24.54545455,11.0,62.0,26.5,8.0,123.7525,117.0,41.26901389,550.0,433.0,84.7008547
2025-07-18 21:00:00,2.661277392,1151.216944,111019.8964,2.904127903,4002.712211,1466.577311,2327.912703,0.0,1.398076458,230.6511708,1.263159367,7.0,1.188290917,11.58356082,87.40617136,0.513511878,4.285514732,256.0946667,1.010267818,11.58,87.39,0.53,8.1,43.621,1.03,9.08,68.08,1.88,83.29333333,20.96,791.6986667,2.17,2.035447761,10.91,5.133333333,80.02222222,54.81,9.68,31.4,66.02,0.067,2.12,0.24,0.034,0.046,5.36,0.13,3.919000321,0.101645585,49.57560691,0.01949347,4.190743055,0.048142659,0.073945259,246.8726667,0.018095111,0.085641341,5.567304467,0.296017444,3.688609918,1.0,0.68,0.0,1.08,1.28,0.0,6.762,95.14,0.4,82.0,24.54545455,11.0,62.0,26.5,8.0,124.34,112.0,41.37808794,550.0,438.0,78.57142857
2025-07-18 22:00:00,2.630043489,1120.788611,109930.4119,2.932810564,4002.603933,1465.334164,2280.433625,0.0,1.377512611,225.4406564,1.252656317,7.0,1.229947938,11.58356082,87.40617136,0.513511878,4.285514732,256.0946667,1.010267818,11.58,87.39,0.53,8.1,43.621,1.03,9.08,68.08,1.88,83.29333333,20.96,791.6986667,2.17,2.035447761,10.91,5.133333333,80.02222222,54.81,9.68,31.4,66.02,0.067,2.12,0.24,0.034,0.046,5.36,0.13,3.919000321,0.101645585,49.57560691,0.01949347,4.190743055,0.048142659,0.073945259,246.8726667,0.018095111,0.085641341,5.567304467,0.296017444,3.688609918,1.0,0.68,0.0,1.08,1.28,0.0,6.762,95.14,0.4,82.0,24.54545455,11.0,62.0,26.5,8.0,122.654722225,116.0,41.02635119,545.1388889,429.1388889,79.48275862
2025-07-18 23:00:00,2.624798964,1166.704167,110758.0586,2.909057672,4000.055161,1477.458667,2352.775575,0.0,1.372189708,234.9747664,1.252441141,7.0,1.385891664,11.54669666,87.44910359,0.504839951,4.925992583,270.4476667,1.004199753,12.38,86.56,0.54,10.0,35.47033333,1.06,9.09,68.22,1.78,82.43333333,20.91,844.7076667,2.21,2.014760148,10.92,5.133333333,80.02222222,54.84,9.98,31.4,66.02,0.067,2.03,0.23,0.034,0.048,5.42,0.13,4.69606277,0.125488075,40.82792969,0.019784427,5.380722092,0.079780208,0.083658717,199.416,0.01726138,0.101041026,6.014417516,0.416471054,2.815450449,1.0,0.65,0.0,0.68,1.2,0.0,13.68066667,96.57,0.2,82.0,24.54545455,11.0,62.0,26.5,8.0,122.28541667500001,120.0,40.91856411,545.5416667,425.5416667,90.5
2025-07-19 00:00:00,2.645945847,1169.001667,110905.6364,2.904852911,3999.591603,1483.587742,2370.48115,0.0,1.398804639,234.2476225,1.247205625,7.0,1.493190619,11.54669666,87.44910359,0.504839951,4.925992583,270.4476667,1.004199753,12.38,86.56,0.54,10.0,35.47033333,1.06,9.09,68.22,1.78,82.43333333,20.91,844.7076667,2.21,2.014760148,10.92,5.133333333,80.02222222,54.84,9.98,31.4,66.02,0.067,2.03,0.23,0.034,0.048,5.42,0.13,4.69606277,0.125488075,40.82792969,0.019784427,5.380722092,0.079780208,0.083658717,199.416,0.01726138,0.101041026,6.014417516,0.416471054,2.815450449,1.0,0.65,0.0,0.68,1.2,0.0,13.68066667,96.57,0.2,82.0,24.54545455,11.0,63.0,26.5,8.0,123.9186111,116.0,41.66044658,550.1944444,434.1944444,89.13793103
2025-07-19 01:00:00,2.634528415,1178.709749,110923.4407,2.905731152,4001.443922,1476.080134,2367.572295,0.0,1.378973373,236.6588844,1.255668665,7.0,1.541852869,11.54669666,87.44910359,0.504839951,4.925992583,270.4476667,1.004199753,12.38,86.56,0.54,10.0,35.47033333,1.06,9.09,68.22,1.78,82.43333333,20.91,844.7076667,2.21,2.014760148,10.92,5.133333333,80.02222222,54.84,9.98,31.4,66.02,0.067,2.03,0.23,0.034,0.048,5.42,0.13,4.69606277,0.125488075,40.82792969,0.019784427,5.380722092,0.079780208,0.083658717,199.416,0.01726138,0.101041026,6.014417516,0.416471054,2.815450449,1.0,0.65,0.0,0.68,1.2,0.0,13.68066667,96.57,0.2,82.0,24.54545455,11.0,63.0,26.5,8.0,124.630766025,114.0,41.90814766,552.1030641,438.1030641,85.0877193
2025-07-19 02:00:00,2.660397272,1175.363889,110726.1708,2.910265373,4000.564819,1447.260156,2361.726111,0.0,1.38412065,233.9498761,1.276461297,7.0,1.528028567,11.54669666,87.44910359,0.504839951,4.925992583,270.4476667,1.004199753,12.38,86.56,0.54,10.0,35.47033333,1.06,9.09,68.22,1.78,82.43333333,20.91,844.7076667,2.21,2.014760148,10.92,5.133333333,80.02222222,54.84,9.98,31.4,66.02,0.067,2.03,0.23,0.034,0.048,5.42,0.13,4.69606277,0.125488075,40.82792969,0.019784427,5.380722092,0.079780208,0.083658717,199.416,0.01726138,0.101041026,6.014417516,0.416471054,2.815450449,1.0,0.65,0.0,0.68,1.2,0.0,13.68066667,96.57,0.2,82.0,24.54545455,11.0,63.0,26.5,8.0,123.9875,115.0,41.73195303,550.0,435.0,85.2173913
2025-07-19 03:00:00,2.665505172,1174.3625,110459.2381,2.916597786,3999.61025,1455.490631,2371.751631,0.0,1.398901122,233.0298614,1.266661711,7.0,1.578580786,11.54669666,87.44910359,0.504839951,4.925992583,270.4476667,1.004199753,12.38,86.56,0.54,10.0,35.47033333,1.06,9.09,68.22,1.78,82.43333333,20.91,844.7076667,2.21,2.014760148,10.92,5.133333333,80.02222222,54.84,9.98,31.4,66.02,0.067,2.03,0.23,0.034,0.048,5.42,0.13,4.69606277,0.125488075,40.82792969,0.019784427,5.380722092,0.079780208,0.083658717,199.416,0.01726138,0.101041026,6.014417516,0.416471054,2.815450449,1.0,0.65,0.0,0.68,1.2,0.0,13.68066667,96.57,0.2,82.0,24.54545455,11.0,63.0,26.5,8.0,123.6576389,115.0,41.50063219,548.6805556,433.6805556,85.39130435
2025-07-19 04:00:00,2.664456283,1172.458056,110254.5267,2.921464796,3998.864361,1455.301575,2369.426192,0.0,1.398841417,232.3685678,1.265368085,7.0,1.563507947,11.54669666,87.44910359,0.504839951,4.925992583,270.4476667,1.004199753,12.38,86.56,0.54,10.0,35.47033333,1.06,9.09,68.22,1.78,82.43333333,20.91,844.7076667,2.21,2.014760148,10.92,5.133333333,80.02222222,54.84,9.98,31.4,66.02,0.067,2.03,0.23,0.034,0.048,5.42,0.13,4.69606277,0.125488075,40.82792969,0.019784427,5.380722092,0.079780208,0.083658717,199.416,0.01726138,0.101041026,6.014417516,0.416471054,2.815450449,1.0,0.65,0.0,0.68,1.2,0.0,13.68066667,96.57,0.2,82.0,24.54545455,11.0,63.0,26.5,8.0,122.385,118.0,41.28367822,545.0,427.0,85.59322034
2025-07-19 05:00:00,2.640247203,1166.968333,110839.4839,2.906542453,3999.532425,1489.830147,2371.518389,0.0,1.398960783,234.1407828,1.241246386,7.0,1.492464814,11.54669666,87.44910359,0.504839951,4.925992583,270.4476667,1.004199753,12.38,86.56,0.54,10.0,35.47033333,1.06,9.09,68.22,1.78,82.43333333,20.91,844.7076667,2.21,2.014760148,10.92,5.133333333,80.02222222,54.84,9.98,31.4,66.02,0.067,2.03,0.23,0.034,0.048,5.42,0.13,4.69606277,0.125488075,40.82792969,0.019784427,5.380722092,0.079780208,0.083658717,199.416,0.01726138,0.101041026,6.014417516,0.416471054,2.815450449,1.0,0.65,0.0,0.68,1.2,0.0,13.68066667,96.57,0.2,82.0,24.54545455,11.0,63.0,26.5,8.0,122.7375,115.0,40.958205,545.0,430.0,84.95652174
2025-07-19 06:00:00,2.643282909,1166.040083,111126.4285,2.899378161,3999.99586,1490.614091,2362.740178,0.0,1.398985475,234.5693901,1.244266946,7.0,1.350637,11.54669666,87.44910359,0.504839951,4.925992583,270.4476667,1.004199753,12.38,86.56,0.54,10.0,35.47033333,1.06,9.09,68.22,1.78,82.43333333,20.91,844.7076667,2.21,2.014760148,10.92,5.133333333,80.02222222,54.84,9.98,31.4,66.02,0.067,2.03,0.23,0.034,0.048,5.42,0.13,4.69606277,0.125488075,40.82792969,0.019784427,5.380722092,0.079780208,0.083658717,199.416,0.01726138,0.101041026,6.014417516,0.416471054,2.815450449,1.0,0.65,0.0,0.68,1.2,0.0,13.68066667,96.57,0.2,82.0,24.54545455,11.0,63.0,26.5,8.0,123.795,106.0,41.50085446,545.0,439.0,91.41509434
2025-07-19 07:00:00,2.665392959,1169.865984,111240.4209,2.895540973,3998.79616,1468.984246,2382.349971,0.0,1.399203361,233.978684,1.265839497,7.0,1.386917984,11.54669666,87.44910359,0.504839951,4.925992583,270.4476667,1.004199753,12.38,86.56,0.54,10.0,35.47033333,1.06,9.09,68.22,1.78,82.43333333,20.91,844.7076667,2.21,2.014760148,10.92,5.133333333,80.02222222,54.84,9.98,31.4,66.02,0.067,2.03,0.23,0.034,0.048,5.42,0.13,4.69606277,0.125488075,40.82792969,0.019784427,5.380722092,0.079780208,0.083658717,199.416,0.01726138,0.101041026,6.014417516,0.416471054,2.815450449,1.0,0.65,0.0,0.68,1.2,0.0,13.68066667,96.57,0.2,82.0,24.54545455,11.0,63.0,26.5,8.0,124.14336065,106.0,42.99651926,546.3934426,440.3934426,91.03773585
2025-07-19 08:00:00,2.671593614,1172.386389,110575.3306,2.915171669,4001.854758,1450.935431,2358.843414,0.0,1.398963231,232.6176528,1.2725396,7.0,1.350834304,11.47217681,87.53604341,0.517259926,4.843790357,270.4476667,0.991779777,11.58,87.39,0.53,8.1,35.47033333,1.03,9.01,68.2,1.84,82.43333333,20.95,844.7076667,2.37,1.966312057,11.09,5.133333333,80.02222222,54.5,10.12,31.4,66.02,0.066,2.05,0.22,0.035,0.05,5.64,0.14,0.809008806,0.012257709,14.03752855,0.004657929,0.53443612,0.007354626,0.012257709,199.416,0.0058837,0.009315859,2.990881039,0.033831277,1.054162989,1.0,0.68,0.0,1.08,1.28,0.0,13.68066667,95.14,0.4,82.0,24.54545455,11.0,63.0,26.5,8.0,124.17125,117.0,42.91366617,551.675,434.675,84.95726496
2025-07-19 09:00:00,2.649221117,1175.583333,109238.4903,2.951075853,4002.199061,1457.649175,2363.483206,0.0,1.398743833,231.6270547,1.250569528,7.0,1.269258785,11.47217681,87.53604341,0.517259926,4.843790357,270.4476667,0.991779777,11.58,87.39,0.53,8.1,35.47033333,1.03,9.01,68.2,1.84,82.43333333,20.95,844.7076667,2.37,1.966312057,11.09,5.133333333,80.02222222,54.5,10.12,31.4,66.02,0.066,2.05,0.22,0.035,0.05,5.64,0.14,0.809008806,0.012257709,14.03752855,0.004657929,0.53443612,0.007354626,0.012257709,199.416,0.0058837,0.009315859,2.990881039,0.033831277,1.054162989,1.0,0.68,0.0,1.08,1.28,0.0,13.68066667,95.14,0.4,82.0,24.54545455,11.0,63.0,26.5,8.0,124.385,118.0,42.32572072,553.0,435.0,85.16949153
2025-07-19 10:00:00,2.641135339,1180.523056,108273.6494,2.975438236,3999.620975,1456.375067,2371.100519,0.0,1.398780558,230.95846,1.242224974,7.0,1.483957869,11.47217681,87.53604341,0.517259926,4.843790357,270.4476667,0.991779777,11.58,87.39,0.53,8.1,35.47033333,1.03,9.01,68.2,1.84,82.43333333,20.95,844.7076667,2.37,1.966312057,11.09,5.133333333,80.02222222,54.5,10.12,31.4,66.02,0.066,2.05,0.22,0.035,0.05,5.64,0.14,0.809008806,0.012257709,14.03752855,0.004657929,0.53443612,0.007354626,0.012257709,199.416,0.0058837,0.009315859,2.990881039,0.033831277,1.054162989,1.0,0.68,0.0,1.08,1.28,0.0,13.68066667,95.14,0.4,82.0,24.54545455,11.0,63.0,26.5,8.0,124.64472222500001,118.0,41.29293989,554.0388889,436.0388889,85.33898305
2025-07-19 11:00:00,2.613449994,1180.367778,107999.5186,2.983428244,4000.215225,1482.058411,2366.546956,0.0,1.39874985,231.8016036,1.214908772,7.0,1.57476615,11.47217681,87.53604341,0.517259926,4.843790357,270.4476667,0.991779777,11.58,87.39,0.53,8.1,35.47033333,1.03,9.01,68.2,1.84,82.43333333,20.95,844.7076667,2.37,1.966312057,11.09,5.133333333,80.02222222,54.5,10.12,31.4,66.02,0.066,2.05,0.22,0.035,0.05,5.64,0.14,0.809008806,0.012257709,14.03752855,0.004657929,0.53443612,0.007354626,0.012257709,199.416,0.0058837,0.009315859,2.990881039,0.033831277,1.054162989,1.0,0.68,0.0,1.08,1.28,0.0,13.68066667,95.14,0.4,82.0,24.54545455,11.0,63.0,26.5,8.0,124.765833325,121.0,42.01400122,555.9333333,434.9333333,85.12396694
2025-07-19 12:00:00,2.631695219,1191.269167,107316.2333,3.002961115,4000.949547,1453.7752,2359.387725,0.0,1.398682311,231.2029403,1.233056753,7.0,1.548688247,11.47217681,87.53604341,0.517259926,4.843790357,270.4476667,0.991779777,11.58,87.39,0.53,8.1,35.47033333,1.03,9.01,68.2,1.84,82.43333333,20.95,844.7076667,2.37,1.966312057,11.09,5.133333333,80.02222222,54.5,10.12,31.4,66.02,0.066,2.05,0.22,0.035,0.05,5.64,0.14,0.809008806,0.012257709,14.03752855,0.004657929,0.53443612,0.007354626,0.012257709,199.416,0.0058837,0.009315859,2.990881039,0.033831277,1.054162989,1.0,0.68,0.0,1.08,1.28,0.0,13.68066667,95.14,0.4,82.0,24.54545455,11.0,63.0,26.5,8.0,126.7025,127.0,41.58811117,566.5,439.5,83.85826772
2025-07-19 13:00:00,2.640223042,1198.32,106604.6542,3.021906359,3999.512481,1433.720167,2356.867197,0.0,1.398720308,230.124215,1.241558614,7.0,1.466336339,11.47217681,87.53604341,0.517259926,4.843790357,270.4476667,0.991779777,11.58,87.39,0.53,8.1,35.47033333,1.03,9.01,68.2,1.84,82.43333333,20.95,844.7076667,2.37,1.966312057,11.09,5.133333333,80.02222222,54.5,10.12,31.4,66.02,0.066,2.05,0.22,0.035,0.05,5.64,0.14,0.809008806,0.012257709,14.03752855,0.004657929,0.53443612,0.007354626,0.012257709,199.416,0.0058837,0.009315859,2.990881039,0.033831277,1.054162989,1.0,0.68,0.0,1.08,1.28,0.0,13.68066667,95.14,0.4,82.0,24.54545455,11.0,63.0,26.5,8.0,128.110416675,130.0,41.44999575,573.5416667,443.5416667,83.76923077
2025-07-19 14:00:00,2.608474758,1195.398333,106044.6481,3.038805225,4000.766831,1462.875883,2348.366789,0.0,1.398668475,230.5301589,1.209890117,7.0,1.400154289,11.47217681,87.53604341,0.517259926,4.843790357,270.4476667,0.991779777,11.58,87.39,0.53,8.1,35.47033333,1.03,9.01,68.2,1.84,82.43333333,20.95,844.7076667,2.37,1.966312057,11.09,5.133333333,80.02222222,54.5,10.12,31.4,66.02,0.066,2.05,0.22,0.035,0.05,5.64,0.14,0.809008806,0.012257709,14.03752855,0.004657929,0.53443612,0.007354626,0.012257709,199.416,0.0058837,0.009315859,2.990881039,0.033831277,1.054162989,1.0,0.68,0.0,1.08,1.28,0.0,13.68066667,95.14,0.4,82.0,24.54545455,11.0,63.0,26.5,8.0,127.8875,135.0,41.86300214,575.0,440.0,84.0
2025-07-19 15:00:00,2.626639592,1194.439444,108059.1428,2.98139686,3999.696531,1470.073894,2349.356164,0.0,1.398778172,233.5448236,1.227877737,7.0,1.446385478,11.47217681,87.53604341,0.517259926,4.843790357,270.4476667,0.991779777,11.58,87.39,0.53,8.1,35.47033333,1.03,9.01,68.2,1.84,82.43333333,20.95,844.7076667,2.37,1.966312057,11.09,5.133333333,80.02222222,54.5,10.12,31.4,66.02,0.066,2.05,0.22,0.035,0.05,5.64,0.14,0.809008806,0.012257709,14.03752855,0.004657929,0.53443612,0.007354626,0.012257709,199.416,0.0058837,0.009315859,2.990881039,0.033831277,1.054162989,1.0,0.68,0.0,1.08,1.28,0.0,13.68066667,95.14,0.4,82.0,24.54545455,11.0,63.0,26.5,8.0,127.315833325,126.0,40.93199333,568.4833333,442.4833333,84.04761905
2025-07-19 16:00:00,2.671806578,1184.091667,109353.3294,2.946124235,3999.679417,1435.324983,2371.697739,0.0,1.398552083,231.7859842,1.273315835,7.0,1.417066889,11.56459679,87.43120346,0.504199753,4.298591841,270.4476667,1.004199753,12.7,86.33,0.5,11.4,35.47033333,0.97,8.8,68.34,1.78,82.43333333,21.08,844.7076667,2.31,1.998154982,10.83,5.133333333,80.02222222,54.8,9.81,31.4,66.02,0.068,1.99,0.22,0.036,0.047,5.42,0.14,5.079249341,0.15019171,43.34765756,0.019837146,5.318262844,0.11591081,0.087343393,199.416,0.0196771,0.097461514,8.089193462,0.421598444,3.551277397,1.0,0.55,0.0,0.98,1.17,0.0,13.68066667,95.75,0.5,82.0,24.54545455,11.0,63.0,26.5,8.0,124.61708332500001,122.0,42.11629997,555.8083333,433.8083333,83.93442623
2025-07-19 17:00:00,2.676978767,1180.204444,109230.2389,2.949086176,3999.196711,1426.431925,2371.767156,0.0,1.398704022,230.6205528,1.278133747,7.0,1.468361803,11.56459679,87.43120346,0.504199753,4.298591841,270.4476667,1.004199753,12.7,86.33,0.5,11.4,35.47033333,0.97,8.8,68.34,1.78,82.43333333,21.08,844.7076667,2.31,1.998154982,10.83,5.133333333,80.02222222,54.8,9.81,31.4,66.02,0.068,1.99,0.22,0.036,0.047,5.42,0.14,5.079249341,0.15019171,43.34765756,0.019837146,5.318262844,0.11591081,0.087343393,199.416,0.0196771,0.097461514,8.089193462,0.421598444,3.551277397,1.0,0.55,0.0,0.98,1.17,0.0,13.68066667,95.75,0.5,82.0,24.54545455,11.0,63.0,26.5,8.0,124.49208332500001,122.0,41.40300583,555.3083333,433.3083333,83.85245902
2025-07-19 18:00:00,2.679968767,1185.507778,109269.3081,2.947487712,3998.457203,1423.987153,2375.218978,0.0,1.398503883,231.2856631,1.281443377,7.0,1.441456905,11.56459679,87.43120346,0.504199753,4.298591841,270.4476667,1.004199753,12.7,86.33,0.5,11.4,35.47033333,0.97,8.8,68.34,1.78,82.43333333,21.08,844.7076667,2.31,1.998154982,10.83,5.133333333,80.02222222,54.8,9.81,31.4,66.02,0.068,1.99,0.22,0.036,0.047,5.42,0.14,5.079249341,0.15019171,43.34765756,0.019837146,5.318262844,0.11591081,0.087343393,199.416,0.0196771,0.097461514,8.089193462,0.421598444,3.551277397,1.0,0.55,0.0,0.98,1.17,0.0,13.68066667,95.75,0.5,82.0,24.54545455,11.0,63.0,26.5,8.0,125.3225,118.0,40.19108117,556.75,438.75,83.6440678
2025-07-19 19:00:00,2.688986878,1136.674444,99118.18556,3.250297145,3999.905422,1281.691986,2339.543803,0.0,1.398438192,202.5115125,1.290668708,7.0,1.428679597,11.56459679,87.43120346,0.504199753,4.298591841,270.4476667,1.004199753,12.7,86.33,0.5,11.4,35.47033333,0.97,8.8,68.34,1.78,82.43333333,21.08,844.7076667,2.31,1.998154982,10.83,5.133333333,80.02222222,54.8,9.81,31.4,66.02,0.068,1.99,0.22,0.036,0.047,5.42,0.14,5.079249341,0.15019171,43.34765756,0.019837146,5.318262844,0.11591081,0.087343393,199.416,0.0196771,0.097461514,8.089193462,0.421598444,3.551277397,1.0,0.55,0.0,0.98,1.17,0.0,13.68066667,95.75,0.5,82.0,24.54545455,11.0,63.0,26.5,8.0,125.4038889,117.0,41.33677428,556.6055556,439.6055556,81.88034188
2025-07-19 20:00:00,2.655361789,1174.751667,103819.0437,3.104521188,4001.566272,1379.469633,2352.568997,0.0,1.398643136,219.6694681,1.256806911,7.0,1.351813122,11.56459679,87.43120346,0.504199753,4.298591841,270.4476667,1.004199753,12.7,86.33,0.5,11.4,35.47033333,0.97,8.8,68.34,1.78,82.43333333,21.08,844.7076667,2.31,1.998154982,10.83,5.133333333,80.02222222,54.8,9.81,31.4,66.02,0.068,1.99,0.22,0.036,0.047,5.42,0.14,5.079249341,0.15019171,43.34765756,0.019837146,5.318262844,0.11591081,0.087343393,199.416,0.0196771,0.097461514,8.089193462,0.421598444,3.551277397,1.0,0.55,0.0,0.98,1.17,0.0,13.68066667,95.75,0.5,82.0,24.54545455,11.0,63.0,26.5,8.0,126.584722225,125.0,41.92208558,565.0888889,440.0888889,84.16
2025-07-19 21:00:00,2.6389732,1174.633611,109027.8767,2.956417565,4001.718175,1468.341856,2332.297289,0.0,1.398511728,231.7634497,1.240394846,7.0,1.181927618,11.56459679,87.43120346,0.504199753,4.298591841,270.4476667,1.004199753,12.7,86.33,0.5,11.4,35.47033333,0.97,8.8,68.34,1.78,82.43333333,21.08,844.7076667,2.31,1.998154982,10.83,5.133333333,80.02222222,54.8,9.81,31.4,66.02,0.068,1.99,0.22,0.036,0.047,5.42,0.14,5.079249341,0.15019171,43.34765756,0.019837146,5.318262844,0.11591081,0.087343393,199.416,0.0196771,0.097461514,8.089193462,0.421598444,3.551277397,1.0,0.55,0.0,0.98,1.17,0.0,13.68066667,95.75,0.5,82.0,24.54545455,11.0,63.0,26.5,8.0,126.039583325,130.0,41.881889,565.2583333,435.2583333,85.69230769
2025-07-19 22:00:00,2.629922956,1181.466667,109189.1997,2.951258756,4000.6413,1479.699222,2345.175911,0.0,1.398495458,233.7022669,1.231448633,7.0,1.208511808,11.56459679,87.43120346,0.504199753,4.298591841,270.4476667,1.004199753,12.7,86.33,0.5,11.4,35.47033333,0.97,8.8,68.34,1.78,82.43333333,21.08,844.7076667,2.31,1.998154982,10.83,5.133333333,80.02222222,54.8,9.81,31.4,66.02,0.068,1.99,0.22,0.036,0.047,5.42,0.14,5.079249341,0.15019171,43.34765756,0.019837146,5.318262844,0.11591081,0.087343393,199.416,0.0196771,0.097461514,8.089193462,0.421598444,3.551277397,1.0,0.55,0.0,0.98,1.17,0.0,13.68066667,95.75,0.5,82.0,24.54545455,11.0,63.0,26.5,8.0,126.48638890000001,133.0,41.99139033,568.4555556,435.4555556,83.83458647
2025-07-19 23:00:00,2.628853922,1193.761667,108642.1644,2.964899339,3999.009208,1473.499311,2341.836528,0.0,1.3986793,234.4449539,1.2300519,7.0,1.284314702,11.80389675,87.18955848,0.507408581,5.070429063,227.6976667,1.006544775,12.63,86.39,0.51,11.1,36.57366667,0.98,8.71,68.45,1.66,62.16,21.18,637.464,2.19,2.057620818,11.07,5.133333333,80.02222222,54.7,9.12,31.4,66.02,0.067,2.1,0.23,0.035,0.045,5.38,0.14,5.481802911,0.134060246,57.23994642,0.050673113,5.533988114,0.08930755,0.089406471,177.683,0.019910971,0.117366902,5.935665314,0.455705468,4.791097066,1.0,0.74,0.0,0.96,1.32,0.0,8.853666667,95.67,0.1,82.0,24.54545455,11.0,63.0,26.5,8.0,126.68680555,130.0,41.55288689,567.8472222,437.8472222,89.0
2025-07-20 00:00:00,2.654264683,1200.501667,108521.6339,2.968923059,3999.997508,1444.024264,2361.436772,0.0,1.398674492,233.8730978,1.255583403,7.0,1.412307103,11.80389675,87.18955848,0.507408581,5.070429063,227.6976667,1.006544775,12.63,86.39,0.51,11.1,36.57366667,0.98,8.71,68.45,1.66,62.16,21.18,637.464,2.19,2.057620818,11.07,5.133333333,80.02222222,54.7,9.12,31.4,66.02,0.067,2.1,0.23,0.035,0.045,5.38,0.14,5.481802911,0.134060246,57.23994642,0.050673113,5.533988114,0.08930755,0.089406471,177.683,0.019910971,0.117366902,5.935665314,0.455705468,4.791097066,1.0,0.74,0.0,0.96,1.32,0.0,8.853666667,95.67,0.1,82.0,24.54545455,11.0,64.0,26.5,8.0,125.22847222499999,130.0,41.40799853,562.0138889,432.0138889,84.61538462
2025-07-20 01:00:00,2.645853367,1197.602778,108071.2958,2.981223505,3999.913608,1445.999058,2365.529506,0.0,1.398587633,232.8682444,1.247257272,7.0,1.491553342,11.80389675,87.18955848,0.507408581,5.070429063,227.6976667,1.006544775,12.63,86.39,0.51,11.1,36.57366667,0.98,8.71,68.45,1.66,62.16,21.18,637.464,2.19,2.057620818,11.07,5.133333333,80.02222222,54.7,9.12,31.4,66.02,0.067,2.1,0.23,0.035,0.045,5.38,0.14,5.481802911,0.134060246,57.23994642,0.050673113,5.533988114,0.08930755,0.089406471,177.683,0.019910971,0.117366902,5.935665314,0.455705468,4.791097066,1.0,0.74,0.0,0.96,1.32,0.0,8.853666667,95.67,0.1,82.0,24.54545455,11.0,64.0,26.5,8.0,124.094166675,127.0,40.83250931,556.0666667,429.0666667,84.2519685
2025-07-20 02:00:00,2.662531256,1194.968611,108669.8919,2.964226835,3999.1219,1435.282422,2378.161467,0.0,1.398796269,232.6249236,1.263822683,7.0,1.460749417,11.80389675,87.18955848,0.507408581,5.070429063,227.6976667,1.006544775,12.63,86.39,0.51,11.1,36.57366667,0.98,8.71,68.45,1.66,62.16,21.18,637.464,2.19,2.057620818,11.07,5.133333333,80.02222222,54.7,9.12,31.4,66.02,0.067,2.1,0.23,0.035,0.045,5.38,0.14,5.481802911,0.134060246,57.23994642,0.050673113,5.533988114,0.08930755,0.089406471,177.683,0.019910971,0.117366902,5.935665314,0.455705468,4.791097066,1.0,0.74,0.0,0.96,1.32,0.0,8.853666667,95.67,0.1,82.0,24.54545455,11.0,64.0,26.5,8.0,124.4713889,121.0,40.83797467,554.7555556,433.7555556,84.29752066
