Repository: saikumar-voptimai/evonith_bf_webapp

# Evonith BF2 — Blast Furnace Intelligence Platform

Monitoring, modelling and optimisation of **Blast Furnace 2 (BF2)** at Evonith Steel: live telemetry from InfluxDB,
manual plant reports from Neon PostgreSQL, a two-zone energy model of the furnace, blend and fuel optimisers, a
conversational assistant (FurnaceMind) and a live digital twin evaluated every hour.

The platform has three deployable parts that share one Python service layer, plus the shared data library:

| Part | Path | What it is |
|---|---|---|
| **Streamlit app** (legacy) | `src/app.py`, `src/custom_pages/` | The original 11-page dashboard; still the home of the model pages. Served under `/legacy` in production |

File: src/assets/data/V10_df_filtered.csv (part 155 of 166)
datetime,Hot Blast PressureBar,Hot Blast Temp.oC,Hot Blast VolumeNm3/Hr.,O2 Enrichment %,OxygenFlowNm3/Hr.,PermeabilityKgs/Hr.,RAFToC,SteamKgs/Hr.,TopPressureBar,TuyereVelocitym/s,Differential PressureTotalBar,Charges/Hrs.,StockRodLevel,COKE_ASH%,COKE_FC%,COKE_IM%,COKE_MOIST%,COKE_MT,COKE_VM%,NUTCOKE_ASH%,NUTCOKE_FC%,NUTCOKE_IM%,NUTCOKE_MOIST%,NUTCOKE_MT,NUTCOKE_VM%,PCI_2_%Ash,PCI_2_%FC,PCI_2_%IM,PCI_2_MT,PCI_2_%VM,Sinter_SP_MT,Sinter_SP_02_Al2O3%,Sinter_SP_02_Basicity,Sinter_SP_02_CaO%,Sinter_SP_02_Cold_Strength_AI,Sinter_SP_02_Cold_strength_TI,Sinter_SP_02_Fe(T)%,Sinter_SP_02_FeO%,Sinter_SP_02_Hot_strength_RDI,Sinter_SP_02_Hot_strength_RI,Sinter_SP_02_K2O%,Sinter_SP_02_MgO%,Sinter_SP_02_MnO%,Sinter_SP_02_Na2O%,Sinter_SP_02_P%,Sinter_SP_02_SiO2%,Sinter_SP_02_TiO2%,ORE_%Al2O3,ORE_%CaO,ORE_%Fe(T),ORE_%K2O,ORE_%LOI,ORE_%MgO,ORE_%MnO,ORE_MT,ORE_%Na2O,ORE_%P,ORE_%SiO2,ORE_%TiO2,ORE_%TM,Geomin Type,FLUX_Al2O3%,FLUX_CaO%,FLUX_Fe2O3%,FLUX_LOI%,FLUX_MgO%,FLUX_MT,FLUX_SiO2%,FLUX_TM%,COKE_DISCHARGE_TIME,WEIGHTED_COKE_ANGLE,TOTAL_COKE_PORTIONS,NON_COKE_DISCHARGE_TIME,WEIGHTED_NON_COKE_ANGLE,TOTAL_NON_COKE_PORTIONS,UnitCost Lakhs/Thm,ActualKg/Thm.,FurnaceTopGasAnalysisCO2ETACO,Act. Fuel RateKg/Thm.,Coke Rate Kg/Thm,ProductionTonnesPerHr
2025-07-20 03:00:00,2.620583314,1195.325278,109629.4939,2.940014283,4001.4587,1447.422406,2369.704006,0.0,1.356101164,237.4485097,1.264427507,7.0,1.216259219,11.80389675,87.18955848,0.507408581,5.070429063,227.6976667,1.006544775,12.63,86.39,0.51,11.1,36.57366667,0.98,8.71,68.45,1.66,62.16,21.18,637.464,2.19,2.057620818,11.07,5.133333333,80.02222222,54.7,9.12,31.4,66.02,0.067,2.1,0.23,0.035,0.045,5.38,0.14,5.481802911,0.134060246,57.23994642,0.050673113,5.533988114,0.08930755,0.089406471,177.683,0.019910971,0.117366902,5.935665314,0.455705468,4.791097066,1.0,0.74,0.0,0.96,1.32,0.0,8.853666667,95.67,0.1,82.0,24.54545455,11.0,64.0,26.5,8.0,123.5625,125.0,41.44794139,553.0,428.0,84.72
2025-07-20 04:00:00,2.625880053,1182.048333,110145.9569,2.924536769,3999.130242,1491.96295,2375.689261,0.0,1.394083442,236.0636456,1.231742817,7.0,1.285749393,11.80389675,87.18955848,0.507408581,5.070429063,227.6976667,1.006544775,12.63,86.39,0.51,11.1,36.57366667,0.98,8.71,68.45,1.66,62.16,21.18,637.464,2.19,2.057620818,11.07,5.133333333,80.02222222,54.7,9.12,31.4,66.02,0.067,2.1,0.23,0.035,0.045,5.38,0.14,5.481802911,0.134060246,57.23994642,0.050673113,5.533988114,0.08930755,0.089406471,177.683,0.019910971,0.117366902,5.935665314,0.455705468,4.791097066,1.0,0.74,0.0,0.96,1.32,0.0,8.853666667,95.67,0.1,82.0,24.54545455,11.0,64.0,26.5,8.0,123.7763889,120.0,42.65448311,551.5055556,431.5055556,84.75
2025-07-20 05:00:00,2.669021556,1182.499722,110211.6306,2.924318561,4001.215919,1443.738181,2338.698019,0.0,1.392420247,233.6381536,1.276196094,7.0,1.366514808,11.80389675,87.18955848,0.507408581,5.070429063,227.6976667,1.006544775,12.63,86.39,0.51,11.1,36.57366667,0.98,8.71,68.45,1.66,62.16,21.18,637.464,2.19,2.057620818,11.07,5.133333333,80.02222222,54.7,9.12,31.4,66.02,0.067,2.1,0.23,0.035,0.045,5.38,0.14,5.481802911,0.134060246,57.23994642,0.050673113,5.533988114,0.08930755,0.089406471,177.683,0.019910971,0.117366902,5.935665314,0.455705468,4.791097066,1.0,0.74,0.0,0.96,1.32,0.0,8.853666667,95.67,0.1,82.0,24.54545455,11.0,64.0,26.5,8.0,124.45125,131.0,43.20999222,559.375,428.375,85.80152672
2025-07-20 06:00:00,2.669116578,1162.720492,110229.7848,2.920288998,3996.356824,1401.684832,2374.786967,0.0,1.357157775,230.3317877,1.312329123,7.0,1.267980167,11.80389675,87.18955848,0.507408581,5.070429063,227.6976667,1.006544775,12.63,86.39,0.51,11.1,36.57366667,0.98,8.71,68.45,1.66,62.16,21.18,637.464,2.19,2.057620818,11.07,5.133333333,80.02222222,54.7,9.12,31.4,66.02,0.067,2.1,0.23,0.035,0.045,5.38,0.14,5.481802911,0.134060246,57.23994642,0.050673113,5.533988114,0.08930755,0.089406471,177.683,0.019910971,0.117366902,5.935665314,0.455705468,4.791097066,1.0,0.74,0.0,0.96,1.32,0.0,8.853666667,95.67,0.1,82.0,24.54545455,11.0,64.0,26.5,8.0,125.298319675,113.0,42.58208689,554.3032787,441.3032787,85.22123894
2025-07-20 07:00:00,2.698537975,1156.4,110133.9934,2.925075452,3999.432922,1416.240762,2336.648574,0.0,1.39907527,227.458727,1.299383311,7.0,1.292584545,11.80389675,87.18955848,0.507408581,5.070429063,227.6976667,1.006544775,12.63,86.39,0.51,11.1,36.57366667,0.98,8.71,68.45,1.66,62.16,21.18,637.464,2.19,2.057620818,11.07,5.133333333,80.02222222,54.7,9.12,31.4,66.02,0.067,2.1,0.23,0.035,0.045,5.38,0.14,5.481802911,0.134060246,57.23994642,0.050673113,5.533988114,0.08930755,0.089406471,177.683,0.019910971,0.117366902,5.935665314,0.455705468,4.791097066,1.0,0.74,0.0,0.96,1.32,0.0,8.853666667,95.67,0.1,82.0,24.54545455,11.0,64.0,26.5,8.0,123.87,116.0,41.58819926,550.0,434.0,85.34482759
2025-07-20 08:00:00,2.692382728,1157.76,110020.5144,2.92867379,4000.230328,1420.287294,2350.710653,0.0,1.399053661,227.7293803,1.293365286,7.0,1.406838306,11.98644401,87.01005661,0.511317785,5.061791001,227.6976667,1.003499377,12.63,86.39,0.51,11.1,36.57366667,0.98,8.78,68.48,1.62,62.16,21.12,637.464,2.27,2.034734918,11.13,5.133333333,80.02222222,54.69,9.48,31.4,66.02,0.065,2.01,0.22,0.037,0.048,5.47,0.14,5.481802911,0.134060246,57.23994642,0.050673113,5.533988114,0.08930755,0.089406471,177.683,0.019910971,0.117366902,5.935665314,0.455705468,4.791097066,1.0,0.74,0.0,0.96,1.32,0.0,8.853666667,95.67,0.1,82.0,24.54545455,11.0,64.0,26.5,8.0,124.30402777500001,116.0,41.89299108,551.7361111,435.7361111,84.9137931
2025-07-20 09:00:00,2.6716057,1154.177778,109040.6825,2.956570162,4002.394914,1430.172594,2331.030692,0.0,1.399016864,226.4102492,1.27280785,7.0,1.390685252,11.98644401,87.01005661,0.511317785,5.061791001,227.6976667,1.003499377,12.63,86.39,0.51,11.1,36.57366667,0.98,8.78,68.48,1.62,62.16,21.12,637.464,2.27,2.034734918,11.13,5.133333333,80.02222222,54.69,9.48,31.4,66.02,0.065,2.01,0.22,0.037,0.048,5.47,0.14,5.481802911,0.134060246,57.23994642,0.050673113,5.533988114,0.08930755,0.089406471,177.683,0.019910971,0.117366902,5.935665314,0.455705468,4.791097066,1.0,0.74,0.0,0.96,1.32,0.0,8.853666667,95.67,0.1,82.0,24.54545455,11.0,64.0,26.5,8.0,123.99486110000001,122.0,41.40359739,553.3194444,431.3194444,85.16393443
2025-07-20 10:00:00,2.629677819,1169.710833,108986.7131,2.955734872,3999.282953,1477.565664,2351.33455,0.0,1.398488214,231.3714431,1.231069656,7.0,1.119914686,11.98644401,87.01005661,0.511317785,5.061791001,227.6976667,1.003499377,12.63,86.39,0.51,11.1,36.57366667,0.98,8.78,68.48,1.62,62.16,21.12,637.464,2.27,2.034734918,11.13,5.133333333,80.02222222,54.69,9.48,31.4,66.02,0.065,2.01,0.22,0.037,0.048,5.47,0.14,5.481802911,0.134060246,57.23994642,0.050673113,5.533988114,0.08930755,0.089406471,177.683,0.019910971,0.117366902,5.935665314,0.455705468,4.791097066,1.0,0.74,0.0,0.96,1.32,0.0,8.853666667,95.67,0.1,82.0,24.54545455,11.0,64.0,26.5,8.0,124.55027777500001,128.0,41.21466025,558.3611111,430.3611111,84.921875
2025-07-20 11:00:00,2.636722717,1170.4775,108543.3192,2.968647006,4000.424547,1463.94105,2330.204056,0.0,1.398789628,230.0440317,1.237743627,7.0,1.490118685,11.98644401,87.01005661,0.511317785,5.061791001,227.6976667,1.003499377,12.63,86.39,0.51,11.1,36.57366667,0.98,8.78,68.48,1.62,62.16,21.12,637.464,2.27,2.034734918,11.13,5.133333333,80.02222222,54.69,9.48,31.4,66.02,0.065,2.01,0.22,0.037,0.048,5.47,0.14,5.481802911,0.134060246,57.23994642,0.050673113,5.533988114,0.08930755,0.089406471,177.683,0.019910971,0.117366902,5.935665314,0.455705468,4.791097066,1.0,0.74,0.0,0.96,1.32,0.0,8.853666667,95.67,0.1,82.0,24.54545455,11.0,64.0,26.5,8.0,125.24694445,132.0,41.18921403,563.0277778,431.0277778,85.15151515
2025-07-20 12:00:00,2.626243937,1198.058661,107750.9756,2.990700985,4000.745197,1465.179811,2349.855232,0.0,1.398646917,233.5122378,1.227623839,7.0,1.411694267,11.98644401,87.01005661,0.511317785,5.061791001,227.6976667,1.003499377,12.63,86.39,0.51,11.1,36.57366667,0.98,8.78,68.48,1.62,62.16,21.12,637.464,2.27,2.034734918,11.13,5.133333333,80.02222222,54.69,9.48,31.4,66.02,0.065,2.01,0.22,0.037,0.048,5.47,0.14,5.481802911,0.134060246,57.23994642,0.050673113,5.533988114,0.08930755,0.089406471,177.683,0.019910971,0.117366902,5.935665314,0.455705468,4.791097066,1.0,0.74,0.0,0.96,1.32,0.0,8.853666667,95.67,0.1,82.0,24.54545455,11.0,64.0,26.5,8.0,126.90202755,133.0,42.17436594,570.1181102,437.1181102,84.58646617
2025-07-20 13:00:00,2.61598745,1195.262016,107028.4465,3.010761414,4000.592426,1467.167473,2328.432023,0.0,1.398392147,232.0976178,1.217435488,7.0,1.150375536,11.98644401,87.01005661,0.511317785,5.061791001,227.6976667,1.003499377,12.63,86.39,0.51,11.1,36.57366667,0.98,8.78,68.48,1.62,62.16,21.12,637.464,2.27,2.034734918,11.13,5.133333333,80.02222222,54.69,9.48,31.4,66.02,0.065,2.01,0.22,0.037,0.048,5.47,0.14,5.481802911,0.134060246,57.23994642,0.050673113,5.533988114,0.08930755,0.089406471,177.683,0.019910971,0.117366902,5.935665314,0.455705468,4.791097066,1.0,0.74,0.0,0.96,1.32,0.0,8.853666667,95.67,0.1,82.0,24.54545455,11.0,64.0,26.5,8.0,127.4175,139.0,42.90867845,575.0,436.0,84.89208633
2025-07-20 14:00:00,2.628028734,1200.138961,106894.9623,3.012662048,3998.127091,1451.413844,2339.967273,0.0,1.398788494,231.7527818,1.229070723,7.0,1.152541029,11.98644401,87.01005661,0.511317785,5.061791001,227.6976667,1.003499377,12.63,86.39,0.51,11.1,36.57366667,0.98,8.78,68.48,1.62,62.16,21.12,637.464,2.27,2.034734918,11.13,5.133333333,80.02222222,54.69,9.48,31.4,66.02,0.065,2.01,0.22,0.037,0.048,5.47,0.14,5.481802911,0.134060246,57.23994642,0.050673113,5.533988114,0.08930755,0.089406471,177.683,0.019910971,0.117366902,5.935665314,0.455705468,4.791097066,1.0,0.74,0.0,0.96,1.32,0.0,8.853666667,95.67,0.1,82.0,24.54545455,11.0,64.0,26.5,8.0,126.93009740000001,137.0,42.36845214,572.1103896,435.1103896,85.25547445
2025-07-20 15:00:00,2.652701356,1191.881667,108106.7119,2.980084745,3999.694969,1438.286225,2338.169639,0.0,1.39862205,231.56721,1.254114539,7.0,0.942365931,11.98644401,87.01005661,0.511317785,5.061791001,227.6976667,1.003499377,12.63,86.39,0.51,11.1,36.57366667,0.98,8.78,68.48,1.62,62.16,21.12,637.464,2.27,2.034734918,11.13,5.133333333,80.02222222,54.69,9.48,31.4,66.02,0.065,2.01,0.22,0.037,0.048,5.47,0.14,5.481802911,0.134060246,57.23994642,0.050673113,5.533988114,0.08930755,0.089406471,177.683,0.019910971,0.117366902,5.935665314,0.455705468,4.791097066,1.0,0.74,0.0,0.96,1.32,0.0,8.853666667,95.67,0.1,82.0,24.54545455,11.0,64.0,26.5,8.0,127.032916675,128.0,42.93873211,568.2916667,440.2916667,85.15625
2025-07-20 16:00:00,2.654598228,1175.440556,108561.4164,2.968715342,4001.183697,1442.396478,2344.668706,0.0,1.398576225,229.8436178,1.256059211,7.0,0.88448834,11.66985509,87.31664554,0.508272388,4.991803459,227.6976667,1.013499377,12.63,86.39,0.51,11.1,36.57366667,0.98,9.03,68.18,1.7,62.16,21.09,637.464,2.27,2.034734918,11.13,5.133333333,80.02222222,54.69,9.48,31.4,66.02,0.065,2.01,0.22,0.037,0.048,5.47,0.14,5.481802911,0.134060246,57.23994642,0.050673113,5.533988114,0.08930755,0.089406471,177.683,0.019910971,0.117366902,5.935665314,0.455705468,4.791097066,1.0,0.74,0.0,0.96,1.32,0.0,8.853666667,95.67,0.1,82.0,24.54545455,11.0,64.0,26.5,8.0,125.95527777500001,122.0,43.601297,561.1611111,439.1611111,85.24590164
2025-07-20 17:00:00,2.646850017,1161.873333,109206.3825,2.950694169,4000.504878,1461.950442,2352.237542,0.0,1.398759481,229.5550172,1.248202492,7.0,0.814744893,11.66985509,87.31664554,0.508272388,4.991803459,227.6976667,1.013499377,12.63,86.39,0.51,11.1,36.57366667,0.98,9.03,68.18,1.7,62.16,21.09,637.464,2.27,2.034734918,11.13,5.133333333,80.02222222,54.69,9.48,31.4,66.02,0.065,2.01,0.22,0.037,0.048,5.47,0.14,5.481802911,0.134060246,57.23994642,0.050673113,5.533988114,0.08930755,0.089406471,177.683,0.019910971,0.117366902,5.935665314,0.455705468,4.791097066,1.0,0.74,0.0,0.96,1.32,0.0,8.853666667,95.67,0.1,82.0,24.54545455,11.0,64.0,26.5,8.0,124.512916675,117.0,42.80360969,553.0416667,436.0416667,84.87179487
2025-07-21 04:00:00,2.421975383,1148.6875,99858.35636,2.420801474,3000.763931,1455.020939,2282.604794,0.0,1.295152136,220.3852808,1.145578638,7.0,1.210047774,11.67873239,87.30795707,0.493310536,4.739626214,264.7506667,1.013310536,11.54,87.44,0.53,7.6,15.451,1.02,9.32,68.18,1.36,74.70333333,21.14,776.4616667,2.07,2.071969697,10.94,5.133333333,80.02222222,55.05,9.99,31.4,66.02,0.063,1.96,0.21,0.038,0.046,5.28,0.13,5.338896242,0.07874468,57.18722083,0.042219681,5.678582412,0.07843085,0.073273935,210.1456667,0.016044947,0.092695478,6.202534528,0.398046539,4.4,1.0,0.58,0.0,0.82,1.21,0.0,6.813,95.14,0.5,82.0,24.54545455,11.0,65.0,26.5,8.0,133.459722225,140.0,41.41084322,599.6388889,459.6388889,72.85714286
2025-07-21 05:00:00,2.643401908,1146.703611,108629.6061,2.805215489,3783.050142,1398.132356,2325.747533,0.0,1.365537633,224.9402936,1.29835865,7.0,1.403175642,11.67873239,87.30795707,0.493310536,4.739626214,264.7506667,1.013310536,11.54,87.44,0.53,7.6,15.451,1.02,9.32,68.18,1.36,74.70333333,21.14,776.4616667,2.07,2.071969697,10.94,5.133333333,80.02222222,55.05,9.99,31.4,66.02,0.063,1.96,0.21,0.038,0.046,5.28,0.13,5.338896242,0.07874468,57.18722083,0.042219681,5.678582412,0.07843085,0.073273935,210.1456667,0.016044947,0.092695478,6.202534528,0.398046539,4.4,1.0,0.58,0.0,0.82,1.21,0.0,6.813,95.14,0.5,82.0,24.54545455,11.0,65.0,26.5,8.0,130.621666675,144.0,41.36382956,590.1666667,446.1666667,72.91666667
2025-07-21 06:00:00,2.687666954,1126.773222,109179.887,2.950173157,3998.827582,1362.958444,2360.290799,0.0,1.372187946,220.1348172,1.336244322,7.0,1.624015778,11.67873239,87.30795707,0.493310536,4.739626214,264.7506667,1.013310536,11.54,87.44,0.53,7.6,15.451,1.02,9.32,68.18,1.36,74.70333333,21.14,776.4616667,2.07,2.071969697,10.94,5.133333333,80.02222222,55.05,9.99,31.4,66.02,0.063,1.96,0.21,0.038,0.046,5.28,0.13,5.338896242,0.07874468,57.18722083,0.042219681,5.678582412,0.07843085,0.073273935,210.1456667,0.016044947,0.092695478,6.202534528,0.398046539,4.4,1.0,0.58,0.0,0.82,1.21,0.0,6.813,95.14,0.5,82.0,24.54545455,11.0,65.0,26.5,8.0,131.1126569,110.0,41.97859088,576.1506276,466.1506276,74.0
2025-07-21 07:00:00,2.657172225,1117.36,108708.3788,2.961718377,3997.150442,1365.011996,2397.4675,0.0,1.348344392,219.6060275,1.329105996,7.0,1.654814155,11.67873239,87.30795707,0.493310536,4.739626214,264.7506667,1.013310536,11.54,87.44,0.53,7.6,15.451,1.02,9.32,68.18,1.36,74.70333333,21.14,776.4616667,2.07,2.071969697,10.94,5.133333333,80.02222222,55.05,9.99,31.4,66.02,0.063,1.96,0.21,0.038,0.046,5.28,0.13,5.338896242,0.07874468,57.18722083,0.042219681,5.678582412,0.07843085,0.073273935,210.1456667,0.016044947,0.092695478,6.202534528,0.398046539,4.4,1.0,0.58,0.0,0.82,1.21,0.0,6.813,95.14,0.5,82.0,24.54545455,11.0,65.0,26.5,8.0,127.203125,100.0,42.3352035,555.8125,455.8125,80.0
2025-07-21 09:00:00,2.600328647,1092.853333,105396.4837,3.05783262,4001.228967,1383.1737,2344.118331,0.0,1.348365222,212.4914497,1.272326997,7.0,1.288990142,11.75312364,87.24392606,0.475540357,4.339626214,264.7506667,1.002950298,12.63,86.39,0.51,11.1,15.451,0.98,8.96,68.26,1.56,74.70333333,21.22,776.4616667,2.02,2.084615385,10.84,5.133333333,80.02222222,55.21,10.17,31.4,66.02,0.068,1.94,0.22,0.036,0.046,5.2,0.12,5.481802911,0.134060246,57.23994642,0.050673113,5.533988114,0.08930755,0.089406471,210.1456667,0.019910971,0.117366902,5.935665314,0.455705468,4.791097066,1.0,0.74,0.0,0.96,1.32,0.0,6.813,95.67,0.1,82.0,24.54545455,11.0,65.0,26.5,8.0,124.685416675,90.0,40.94485039,541.0416667,451.0416667,86.11111111
2025-07-21 10:00:00,2.605167283,1145.138333,109455.2858,2.94365573,4000.051831,1438.762194,2352.647583,0.0,1.355635103,228.6424747,1.269619969,7.0,1.551726541,11.75312364,87.24392606,0.475540357,4.339626214,264.7506667,1.002950298,12.63,86.39,0.51,11.1,15.451,0.98,8.96,68.26,1.56,74.70333333,21.22,776.4616667,2.02,2.084615385,10.84,5.133333333,80.02222222,55.21,10.17,31.4,66.02,0.068,1.94,0.22,0.036,0.046,5.2,0.12,5.481802911,0.134060246,57.23994642,0.050673113,5.533988114,0.08930755,0.089406471,210.1456667,0.019910971,0.117366902,5.935665314,0.455705468,4.791097066,1.0,0.74,0.0,0.96,1.32,0.0,6.813,95.67,0.1,82.0,24.54545455,11.0,65.0,26.5,8.0,124.66250000000001,110.0,41.62302414,550.35,440.35,87.90909091
2025-07-21 11:00:00,2.662808564,1159.226111,110382.6208,2.918448403,3999.373811,1412.108858,2362.948936,0.0,1.378430683,229.1669542,1.305424653,7.0,1.500499136,11.75312364,87.24392606,0.475540357,4.339626214,264.7506667,1.002950298,12.63,86.39,0.51,11.1,15.451,0.98,8.96,68.26,1.56,74.70333333,21.22,776.4616667,2.02,2.084615385,10.84,5.133333333,80.02222222,55.21,10.17,31.4,66.02,0.068,1.94,0.22,0.036,0.046,5.2,0.12,5.481802911,0.134060246,57.23994642,0.050673113,5.533988114,0.08930755,0.089406471,210.1456667,0.019910971,0.117366902,5.935665314,0.455705468,4.791097066,1.0,0.74,0.0,0.96,1.32,0.0,6.813,95.67,0.1,82.0,24.54545455,11.0,65.0,26.5,8.0,125.0263889,115.0,41.12382389,554.1555556,439.1555556,83.47826087
2025-07-21 12:00:00,2.637819789,1161.303611,109804.2969,2.933171051,3998.5038,1432.886633,2333.273733,0.0,1.379850894,229.9117664,1.2787687,7.0,1.376878376,11.75312364,87.24392606,0.475540357,4.339626214,264.7506667,1.002950298,12.63,86.39,0.51,11.1,15.451,0.98,8.96,68.26,1.56,74.70333333,21.22,776.4616667,2.02,2.084615385,10.84,5.133333333,80.02222222,55.21,10.17,31.4,66.02,0.068,1.94,0.22,0.036,0.046,5.2,0.12,5.481802911,0.134060246,57.23994642,0.050673113,5.533988114,0.08930755,0.089406471,210.1456667,0.019910971,0.117366902,5.935665314,0.455705468,4.791097066,1.0,0.74,0.0,0.96,1.32,0.0,6.813,95.67,0.1,82.0,24.54545455,11.0,65.0,26.5,8.0,125.661527775,127.0,41.66916389,562.3361111,435.3361111,85.03937008
2025-07-21 13:00:00,2.673084567,1171.268889,109652.6808,2.938408876,4000.118028,1411.859367,2337.582078,0.0,1.398394778,228.9930828,1.296045622,7.0,1.291353202,11.75312364,87.24392606,0.475540357,4.339626214,264.7506667,1.002950298,12.63,86.39,0.51,11.1,15.451,0.98,8.96,68.26,1.56,74.70333333,21.22,776.4616667,2.02,2.084615385,10.84,5.133333333,80.02222222,55.21,10.17,31.4,66.02,0.068,1.94,0.22,0.036,0.046,5.2,0.12,5.481802911,0.134060246,57.23994642,0.050673113,5.533988114,0.08930755,0.089406471,210.1456667,0.019910971,0.117366902,5.935665314,0.455705468,4.791097066,1.0,0.74,0.0,0.96,1.32,0.0,6.813,95.67,0.1,82.0,24.54545455,11.0,65.0,26.5,8.0,126.088472225,128.0,42.16617386,564.5138889,436.5138889,85.078125
2025-07-21 14:00:00,2.669158242,1120.729722,108180.0907,2.977744366,3999.26435,1383.946253,2319.584736,0.0,1.384120619,218.3196383,1.306026683,7.0,1.275942775,11.75312364,87.24392606,0.475540357,4.339626214,264.7506667,1.002950298,12.63,86.39,0.51,11.1,15.451,0.98,8.96,68.26,1.56,74.70333333,21.22,776.4616667,2.02,2.084615385,10.84,5.133333333,80.02222222,55.21,10.17,31.4,66.02,0.068,1.94,0.22,0.036,0.046,5.2,0.12,5.481802911,0.134060246,57.23994642,0.050673113,5.533988114,0.08930755,0.089406471,210.1456667,0.019910971,0.117366902,5.935665314,0.455705468,4.791097066,1.0,0.74,0.0,0.96,1.32,0.0,6.813,95.67,0.1,82.0,24.54545455,11.0,65.0,26.5,8.0,125.48444445000001,122.0,42.49983528,559.2777778,437.2777778,85.49180328
2025-07-21 15:00:00,2.653734194,1154.745556,106962.6308,3.012042034,3999.834122,1399.359533,2309.521956,0.0,1.398252514,221.9530219,1.276302592,7.0,1.117500971,11.75312364,87.24392606,0.475540357,4.339626214,264.7506667,1.002950298,12.63,86.39,0.51,11.1,15.451,0.98,8.96,68.26,1.56,74.70333333,21.22,776.4616667,2.02,2.084615385,10.84,5.133333333,80.02222222,55.21,10.17,31.4,66.02,0.068,1.94,0.22,0.036,0.046,5.2,0.12,5.481802911,0.134060246,57.23994642,0.050673113,5.533988114,0.08930755,0.089406471,210.1456667,0.019910971,0.117366902,5.935665314,0.455705468,4.791097066,1.0,0.74,0.0,0.96,1.32,0.0,6.813,95.67,0.1,82.0,24.54545455,11.0,65.0,26.5,8.0,125.975,130.0,41.93792222,565.0,435.0,86.15384615
2025-07-21 16:00:00,2.677882981,1151.795556,108412.5147,2.970424823,3997.998181,1393.140092,2326.779303,0.0,1.398506914,223.1208639,1.300742593,7.0,1.010742224,11.78972643,87.22696303,0.520720477,4.132421448,264.7506667,0.983310536,12.48,86.53,0.58,10.4,15.451,0.99,9.36,68.8,1.48,74.70333333,20.36,776.4616667,2.06,2.111753372,10.96,5.133333333,80.02222222,55.04,9.44,31.4,66.02,0.072,2.09,0.22,0.031,0.046,5.19,0.12,5.429702096,0.136861701,57.65964636,0.027905851,5.014409544,0.08843085,0.112332446,210.1456667,0.02307633,0.116287499,5.975401555,0.440082974,3.681170204,1.0,0.44,0.0,0.92,1.28,0.0,6.813,96.43,0.5,82.0,24.54545455,11.0,65.0,26.5,8.0,126.643472225,127.0,42.62230169,566.2638889,439.2638889,85.43307087
2025-07-21 17:00:00,2.641565319,1169.069167,106867.9656,3.014162912,3999.110069,1410.596297,2324.063458,0.0,1.398754669,224.7172028,1.264436164,7.0,1.186214806,11.78972643,87.22696303,0.520720477,4.132421448,264.7506667,0.983310536,12.48,86.53,0.58,10.4,15.451,0.99,9.36,68.8,1.48,74.70333333,20.36,776.4616667,2.06,2.111753372,10.96,5.133333333,80.02222222,55.04,9.44,31.4,66.02,0.072,2.09,0.22,0.031,0.046,5.19,0.12,5.429702096,0.136861701,57.65964636,0.027905851,5.014409544,0.08843085,0.112332446,210.1456667,0.02307633,0.116287499,5.975401555,0.440082974,3.681170204,1.0,0.44,0.0,0.92,1.28,0.0,6.813,96.43,0.5,82.0,24.54545455,11.0,65.0,26.5,8.0,126.88694445000002,134.0,42.29536106,570.5277778,436.5277778,85.44776119
2025-07-21 18:00:00,2.649663181,1175.303056,106779.9494,3.016563314,3999.000847,1401.602567,2323.886094,0.0,1.39873115,225.2121606,1.272080872,7.0,1.14048998,11.78972643,87.22696303,0.520720477,4.132421448,264.7506667,0.983310536,12.48,86.53,0.58,10.4,15.451,0.99,9.36,68.8,1.48,74.70333333,20.36,776.4616667,2.06,2.111753372,10.96,5.133333333,80.02222222,55.04,9.44,31.4,66.02,0.072,2.09,0.22,0.031,0.046,5.19,0.12,5.429702096,0.136861701,57.65964636,0.027905851,5.014409544,0.08843085,0.112332446,210.1456667,0.02307633,0.116287499,5.975401555,0.440082974,3.681170204,1.0,0.44,0.0,0.92,1.28,0.0,6.813,96.43,0.5,82.0,24.54545455,11.0,65.0,26.5,8.0,128.785,138.0,42.04443619,580.0,442.0,85.07246377
2025-07-21 19:00:00,2.638366333,1199.042778,106628.2833,3.022295666,4000.914714,1412.149581,2329.735122,0.0,1.398822772,228.9902322,1.260720399,7.0,1.191734187,11.78972643,87.22696303,0.520720477,4.132421448,264.7506667,0.983310536,12.48,86.53,0.58,10.4,15.451,0.99,9.36,68.8,1.48,74.70333333,20.36,776.4616667,2.06,2.111753372,10.96,5.133333333,80.02222222,55.04,9.44,31.4,66.02,0.072,2.09,0.22,0.031,0.046,5.19,0.12,5.429702096,0.136861701,57.65964636,0.027905851,5.014409544,0.08843085,0.112332446,210.1456667,0.02307633,0.116287499,5.975401555,0.440082974,3.681170204,1.0,0.44,0.0,0.92,1.28,0.0,6.813,96.43,0.5,82.0,24.54545455,11.0,65.0,26.5,8.0,128.069722225,138.0,42.43620825,577.1388889,439.1388889,85.28985507
2025-07-21 20:00:00,2.651431447,1188.241389,107873.3372,2.986419903,3999.550958,1413.034586,2332.588839,0.0,1.398630489,229.2824211,1.274118367,7.0,1.272060664,11.78972643,87.22696303,0.520720477,4.132421448,264.7506667,0.983310536,12.48,86.53,0.58,10.4,15.451,0.99,9.36,68.8,1.48,74.70333333,20.36,776.4616667,2.06,2.111753372,10.96,5.133333333,80.02222222,55.04,9.44,31.4,66.02,0.072,2.09,0.22,0.031,0.046,5.19,0.12,5.429702096,0.136861701,57.65964636,0.027905851,5.014409544,0.08843085,0.112332446,210.1456667,0.02307633,0.116287499,5.975401555,0.440082974,3.681170204,1.0,0.44,0.0,0.92,1.28,0.0,6.813,96.43,0.5,82.0,24.54545455,11.0,65.0,26.5,8.0,125.790277775,135.0,42.04244864,566.6111111,431.6111111,85.55555556
2025-07-21 21:00:00,2.650193664,1184.368056,108316.1803,2.974772896,4000.296722,1420.188942,2344.960586,0.0,1.398662447,229.6753572,1.272598092,7.0,1.144642188,11.78972643,87.22696303,0.520720477,4.132421448,264.7506667,0.983310536,12.48,86.53,0.58,10.4,15.451,0.99,9.36,68.8,1.48,74.70333333,20.36,776.4616667,2.06,2.111753372,10.96,5.133333333,80.02222222,55.04,9.44,31.4,66.02,0.072,2.09,0.22,0.031,0.046,5.19,0.12,5.429702096,0.136861701,57.65964636,0.027905851,5.014409544,0.08843085,0.112332446,210.1456667,0.02307633,0.116287499,5.975401555,0.440082974,3.681170204,1.0,0.44,0.0,0.92,1.28,0.0,6.813,96.43,0.5,82.0,24.54545455,11.0,65.0,26.5,8.0,124.96000000000001,128.0,42.01820364,560.0,432.0,85.546875
2025-07-21 22:00:00,2.660626394,1189.586667,108595.9519,2.966907349,4000.017289,1413.439086,2342.274203,0.0,1.398685939,230.4459272,1.28315018,7.0,1.239974012,11.78972643,87.22696303,0.520720477,4.132421448,264.7506667,0.983310536,12.48,86.53,0.58,10.4,15.451,0.99,9.36,68.8,1.48,74.70333333,20.36,776.4616667,2.06,2.111753372,10.96,5.133333333,80.02222222,55.04,9.44,31.4,66.02,0.072,2.09,0.22,0.031,0.046,5.19,0.12,5.429702096,0.136861701,57.65964636,0.027905851,5.014409544,0.08843085,0.112332446,210.1456667,0.02307633,0.116287499,5.975401555,0.440082974,3.681170204,1.0,0.44,0.0,0.92,1.28,0.0,6.813,96.43,0.5,82.0,24.54545455,11.0,65.0,26.5,8.0,124.5936111,131.0,42.64946636,559.9444444,428.9444444,85.49618321
2025-07-21 23:00:00,2.670528653,1120.980833,109038.2964,2.955289415,4000.572375,1407.696703,2309.854022,0.0,1.398622042,219.9089506,1.292835622,7.0,1.151376844,11.57498911,87.42594245,0.504516566,4.844106394,270.9433333,0.99906844,11.68,87.29,0.56,6.9,47.10033333,1.03,8.94,68.48,1.64,81.27,20.94,865.2523333,2.16,2.104562738,11.07,5.133333333,80.02222222,54.86,9.71,31.4,66.02,0.069,2.02,0.22,0.033,0.049,5.26,0.13,2.49,0.13,63.9,0.048,2.59,0.11,0.02,103.743,0.008,0.042,2.87,0.152,4.0,1.0,0.75,0.0,0.82,1.28,0.0,23.36066667,96.08,0.2,82.0,24.54545455,11.0,65.0,26.5,8.0,124.3148611,123.0,42.27252325,555.0694444,432.0694444,85.69105691
2025-07-22 00:00:00,2.688018344,1123.975278,109330.3111,2.946880108,3999.864181,1391.618933,2309.589533,0.0,1.398972264,219.8643258,1.310658903,7.0,1.274930064,11.57498911,87.42594245,0.504516566,4.844106394,270.9433333,0.99906844,11.68,87.29,0.56,6.9,47.10033333,1.03,8.94,68.48,1.64,81.27,20.94,865.2523333,2.16,2.104562738,11.07,5.133333333,80.02222222,54.86,9.71,31.4,66.02,0.069,2.02,0.22,0.033,0.049,5.26,0.13,2.49,0.13,63.9,0.048,2.59,0.11,0.02,103.743,0.008,0.042,2.87,0.152,4.0,1.0,0.75,0.0,0.82,1.28,0.0,23.36066667,96.08,0.2,82.0,24.54545455,11.0,66.0,26.5,8.0,124.18,124.0,42.27060881,555.0,431.0,85.40322581
2025-07-22 01:00:00,2.682500561,1101.0325,110072.4167,2.927057243,3999.906853,1408.826567,2302.872725,0.0,1.398811306,218.1527217,1.305828936,7.0,1.223466445,11.57498911,87.42594245,0.504516566,4.844106394,270.9433333,0.99906844,11.68,87.29,0.56,6.9,47.10033333,1.03,8.94,68.48,1.64,81.27,20.94,865.2523333,2.16,2.104562738,11.07,5.133333333,80.02222222,54.86,9.71,31.4,66.02,0.069,2.02,0.22,0.033,0.049,5.26,0.13,2.49,0.13,63.9,0.048,2.59,0.11,0.02,103.743,0.008,0.042,2.87,0.152,4.0,1.0,0.75,0.0,0.82,1.28,0.0,23.36066667,96.08,0.2,82.0,24.54545455,11.0,66.0,26.5,8.0,123.833472225,119.0,41.75446931,551.2638889,432.2638889,85.6302521
2025-07-22 02:00:00,2.691365961,1121.736389,111143.1828,2.89843513,3999.296833,1411.226028,2326.849886,0.0,1.398867386,222.9487817,1.314125525,7.0,1.169335953,11.57498911,87.42594245,0.504516566,4.844106394,270.9433333,0.99906844,11.68,87.29,0.56,6.9,47.10033333,1.03,8.94,68.48,1.64,81.27,20.94,865.2523333,2.16,2.104562738,11.07,5.133333333,80.02222222,54.86,9.71,31.4,66.02,0.069,2.02,0.22,0.033,0.049,5.26,0.13,2.49,0.13,63.9,0.048,2.59,0.11,0.02,103.743,0.008,0.042,2.87,0.152,4.0,1.0,0.75,0.0,0.82,1.28,0.0,23.36066667,96.08,0.2,82.0,24.54545455,11.0,66.0,26.5,8.0,122.62,116.0,41.76415372,545.0,429.0,85.68965517
2025-07-22 03:00:00,2.697209267,1136.838333,111249.5406,2.895341367,3998.848117,1405.205811,2339.167286,0.0,1.398682908,225.1749319,1.3202823,7.0,1.110867603,11.57498911,87.42594245,0.504516566,4.844106394,270.9433333,0.99906844,11.68,87.29,0.56,6.9,47.10033333,1.03,8.94,68.48,1.64,81.27,20.94,865.2523333,2.16,2.104562738,11.07,5.133333333,80.02222222,54.86,9.71,31.4,66.02,0.069,2.02,0.22,0.033,0.049,5.26,0.13,2.49,0.13,63.9,0.048,2.59,0.11,0.02,103.743,0.008,0.042,2.87,0.152,4.0,1.0,0.75,0.0,0.82,1.28,0.0,23.36066667,96.08,0.2,82.0,24.54545455,11.0,66.0,26.5,8.0,123.147222225,115.0,42.17612544,546.6388889,431.6388889,85.39130435
2025-07-22 04:00:00,2.679245339,1177.301111,110982.6256,2.904232451,4001.512594,1423.215767,2367.958411,0.0,1.398798053,232.2645983,1.301668714,7.0,1.264465201,11.57498911,87.42594245,0.504516566,4.844106394,270.9433333,0.99906844,11.68,87.29,0.56,6.9,47.10033333,1.03,8.94,68.48,1.64,81.27,20.94,865.2523333,2.16,2.104562738,11.07,5.133333333,80.02222222,54.86,9.71,31.4,66.02,0.069,2.02,0.22,0.033,0.049,5.26,0.13,2.49,0.13,63.9,0.048,2.59,0.11,0.02,103.743,0.008,0.042,2.87,0.152,4.0,1.0,0.75,0.0,0.82,1.28,0.0,23.36066667,96.08,0.2,82.0,24.54545455,11.0,66.0,26.5,8.0,124.404166675,120.0,42.83881025,554.0166667,434.0166667,85.33333333
2025-07-22 05:00:00,2.687982139,1181.878333,110914.9114,2.904741833,3999.773031,1413.069211,2348.151611,0.0,1.398786022,232.3987994,1.310862233,7.0,1.228884533,11.57498911,87.42594245,0.504516566,4.844106394,270.9433333,0.99906844,11.68,87.29,0.56,6.9,47.10033333,1.03,8.94,68.48,1.64,81.27,20.94,865.2523333,2.16,2.104562738,11.07,5.133333333,80.02222222,54.86,9.71,31.4,66.02,0.069,2.02,0.22,0.033,0.049,5.26,0.13,2.49,0.13,63.9,0.048,2.59,0.11,0.02,103.743,0.008,0.042,2.87,0.152,4.0,1.0,0.75,0.0,0.82,1.28,0.0,23.36066667,96.08,0.2,82.0,24.54545455,11.0,66.0,26.5,8.0,125.46694445,128.0,42.33973819,562.0277778,434.0277778,85.625
2025-07-22 06:00:00,2.726252668,1153.73278,111882.5448,2.87675145,3995.762602,1383.600593,2342.552967,0.0,1.398759938,227.4187365,1.348993058,7.0,1.348155079,11.57498911,87.42594245,0.504516566,4.844106394,270.9433333,0.99906844,11.68,87.29,0.56,6.9,47.10033333,1.03,8.94,68.48,1.64,81.27,20.94,865.2523333,2.16,2.104562738,11.07,5.133333333,80.02222222,54.86,9.71,31.4,66.02,0.069,2.02,0.22,0.033,0.049,5.26,0.13,2.49,0.13,63.9,0.048,2.59,0.11,0.02,103.743,0.008,0.042,2.87,0.152,4.0,1.0,0.75,0.0,0.82,1.28,0.0,23.36066667,96.08,0.2,82.0,24.54545455,11.0,66.0,26.5,8.0,123.77420125,121.0,42.78378295,551.966805,430.966805,85.04132231
2025-07-22 07:00:00,2.688750565,1083.37113,101084.8313,2.760520362,3464.176619,1285.749218,2330.008184,0.0,1.39901231,197.4392017,1.311708444,7.0,1.653965456,11.57498911,87.42594245,0.504516566,4.844106394,270.9433333,0.99906844,11.68,87.29,0.56,6.9,47.10033333,1.03,8.94,68.48,1.64,81.27,20.94,865.2523333,2.16,2.104562738,11.07,5.133333333,80.02222222,54.86,9.71,31.4,66.02,0.069,2.02,0.22,0.033,0.049,5.26,0.13,2.49,0.13,63.9,0.048,2.59,0.11,0.02,103.743,0.008,0.042,2.87,0.152,4.0,1.0,0.75,0.0,0.82,1.28,0.0,23.36066667,96.08,0.2,82.0,24.54545455,11.0,66.0,26.5,8.0,123.67714434999999,105.0,43.05868808,544.0585774,439.0585774,84.0952381
2025-07-22 08:00:00,2.695035139,1092.083056,97726.52406,2.47406835,3001.358342,1237.852428,2291.939375,0.0,1.398703411,191.7361481,1.317239239,7.0,1.593721094,11.69119225,87.32791149,0.51813688,5.15271582,270.9433333,0.980896251,11.37,87.6,0.49,7.2,47.10033333,1.03,9.19,67.83,1.89,81.27,21.09,865.2523333,2.16,2.070763501,11.12,5.133333333,80.02222222,54.75,9.26,31.4,66.02,0.067,2.03,0.23,0.036,0.049,5.37,0.13,3.37,0.11,63.41,0.035,2.19,0.09,0.03,103.743,0.004,0.037,3.0,0.181,3.9,1.0,0.47,0.0,0.73,1.18,0.0,23.36066667,96.89,0.4,82.0,24.54545455,11.0,66.0,26.5,8.0,125.309722225,100.0,42.40415672,548.2388889,448.2388889,80.7
2025-07-22 09:00:00,2.680591644,1141.272778,100455.6334,2.405704778,2999.876122,1287.383264,2369.337214,0.0,1.398799858,205.0132789,1.303139981,7.0,1.376557714,11.69119225,87.32791149,0.51813688,5.15271582,270.9433333,0.980896251,11.37,87.6,0.49,7.2,47.10033333,1.03,9.19,67.83,1.89,81.27,21.09,865.2523333,2.16,2.070763501,11.12,5.133333333,80.02222222,54.75,9.26,31.4,66.02,0.067,2.03,0.23,0.036,0.049,5.37,0.13,3.37,0.11,63.41,0.035,2.19,0.09,0.03,103.743,0.004,0.037,3.0,0.181,3.9,1.0,0.47,0.0,0.73,1.18,0.0,23.36066667,96.89,0.4,82.0,24.54545455,11.0,66.0,26.5,8.0,127.572222225,100.0,42.75755414,557.2888889,457.2888889,88.6
2025-07-22 10:00:00,2.682745706,1175.424722,101895.0877,2.300420216,2909.620317,1303.405008,2301.361383,0.0,1.398933678,212.9564644,1.304979783,7.0,1.529075083,11.69119225,87.32791149,0.51813688,5.15271582,270.9433333,0.980896251,11.37,87.6,0.49,7.2,47.10033333,1.03,9.19,67.83,1.89,81.27,21.09,865.2523333,2.16,2.070763501,11.12,5.133333333,80.02222222,54.75,9.26,31.4,66.02,0.067,2.03,0.23,0.036,0.049,5.37,0.13,3.37,0.11,63.41,0.035,2.19,0.09,0.03,103.743,0.004,0.037,3.0,0.181,3.9,1.0,0.47,0.0,0.73,1.18,0.0,23.36066667,96.89,0.4,82.0,24.54545455,11.0,66.0,26.5,8.0,127.71319445,110.0,42.46377356,562.5527778,452.5527778,90.54545455
2025-07-22 11:00:00,2.67781465,1177.210556,100907.7019,2.179072662,2729.351578,1295.904969,2306.392511,0.0,1.398864967,211.4512956,1.300356164,7.0,1.500229133,11.69119225,87.32791149,0.51813688,5.15271582,270.9433333,0.980896251,11.37,87.6,0.49,7.2,47.10033333,1.03,9.19,67.83,1.89,81.27,21.09,865.2523333,2.16,2.070763501,11.12,5.133333333,80.02222222,54.75,9.26,31.4,66.02,0.067,2.03,0.23,0.036,0.049,5.37,0.13,3.37,0.11,63.41,0.035,2.19,0.09,0.03,103.743,0.004,0.037,3.0,0.181,3.9,1.0,0.47,0.0,0.73,1.18,0.0,23.36066667,96.89,0.4,82.0,24.54545455,11.0,66.0,26.5,8.0,127.05,115.0,42.5048505,562.25,447.25,84.69565217
2025-07-22 12:00:00,2.692270206,1187.369722,101187.6208,2.362628521,2967.598233,1280.378411,2289.329169,0.0,1.392227933,212.8333914,1.321254831,7.0,1.260802448,11.69119225,87.32791149,0.51813688,5.15271582,270.9433333,0.980896251,11.37,87.6,0.49,7.2,47.10033333,1.03,9.19,67.83,1.89,81.27,21.09,865.2523333,2.16,2.070763501,11.12,5.133333333,80.02222222,54.75,9.26,31.4,66.02,0.067,2.03,0.23,0.036,0.049,5.37,0.13,3.37,0.11,63.41,0.035,2.19,0.09,0.03,103.743,0.004,0.037,3.0,0.181,3.9,1.0,0.47,0.0,0.73,1.18,0.0,23.36066667,96.89,0.4,82.0,24.54545455,11.0,66.0,26.5,8.0,127.728472225,120.0,41.61856178,567.3138889,447.3138889,85.58333333
2025-07-22 13:00:00,2.692310358,1164.066667,100964.7192,2.39333926,2999.572289,1260.776103,2288.760361,0.0,1.377135864,208.7101586,1.336456617,7.0,1.154769543,11.69119225,87.32791149,0.51813688,5.15271582,270.9433333,0.980896251,11.37,87.6,0.49,7.2,47.10033333,1.03,9.19,67.83,1.89,81.27,21.09,865.2523333,2.16,2.070763501,11.12,5.133333333,80.02222222,54.75,9.26,31.4,66.02,0.067,2.03,0.23,0.036,0.049,5.37,0.13,3.37,0.11,63.41,0.035,2.19,0.09,0.03,103.743,0.004,0.037,3.0,0.181,3.9,1.0,0.47,0.0,0.73,1.18,0.0,23.36066667,96.89,0.4,82.0,24.54545455,11.0,66.0,26.5,8.0,127.197916675,125.0,43.01211611,567.5416667,442.5416667,84.0
2025-07-22 14:00:00,2.67277184,1177.455589,100645.034,2.400838972,2999.449668,1269.495698,2291.393571,0.0,1.37138423,211.039248,1.322638154,7.0,0.920810254,11.69119225,87.32791149,0.51813688,5.15271582,270.9433333,0.980896251,11.37,87.6,0.49,7.2,47.10033333,1.03,9.19,67.83,1.89,81.27,21.09,865.2523333,2.16,2.070763501,11.12,5.133333333,80.02222222,54.75,9.26,31.4,66.02,0.067,2.03,0.23,0.036,0.049,5.37,0.13,3.37,0.11,63.41,0.035,2.19,0.09,0.03,103.743,0.004,0.037,3.0,0.181,3.9,1.0,0.47,0.0,0.73,1.18,0.0,23.36066667,96.89,0.4,82.0,24.54545455,11.0,66.0,26.5,8.0,127.8125,125.0,43.10657094,570.0,445.0,83.92
2025-07-22 15:00:00,2.685843846,1154.777236,100323.8901,2.405520905,2995.712797,1246.748634,2273.498236,0.0,1.365204455,206.1594276,1.342385463,7.0,0.937337689,11.69119225,87.32791149,0.51813688,5.15271582,270.9433333,0.980896251,11.37,87.6,0.49,7.2,47.10033333,1.03,9.19,67.83,1.89,81.27,21.09,865.2523333,2.16,2.070763501,11.12,5.133333333,80.02222222,54.75,9.26,31.4,66.02,0.067,2.03,0.23,0.036,0.049,5.37,0.13,3.37,0.11,63.41,0.035,2.19,0.09,0.03,103.743,0.004,0.037,3.0,0.181,3.9,1.0,0.47,0.0,0.73,1.18,0.0,23.36066667,96.89,0.4,82.0,24.54545455,11.0,66.0,26.5,8.0,127.8125,125.0,43.04092195,570.0,445.0,85.2
2025-07-22 16:00:00,2.671139024,1152.213386,98239.47598,2.460356771,3000.381118,1220.424811,2281.38574,0.0,1.348420102,202.6966024,1.344458488,7.0,1.138376306,11.86287883,87.16443242,0.609103749,5.488918962,270.9433333,0.972688754,11.68,87.29,0.56,6.9,47.10033333,1.03,9.02,68.21,1.76,81.27,21.01,865.2523333,2.02,2.087378641,10.75,5.133333333,80.02222222,55.46,9.28,31.4,66.02,0.068,1.89,0.22,0.032,0.047,5.15,0.12,2.49,0.13,63.9,0.048,2.59,0.11,0.02,103.743,0.008,0.042,2.87,0.152,4.0,1.0,0.75,0.0,0.82,1.28,0.0,23.36066667,96.08,0.2,82.0,24.54545455,11.0,66.0,26.5,8.0,127.48464567500001,120.0,43.01744551,566.3385827,446.3385827,84.75
2025-07-22 17:00:00,2.68307099,1153.597097,98830.21219,2.655336998,3257.779368,1215.340887,2297.587994,0.0,1.348347952,203.299529,1.356529229,7.0,1.196625824,11.86287883,87.16443242,0.609103749,5.488918962,270.9433333,0.972688754,11.68,87.29,0.56,6.9,47.10033333,1.03,9.02,68.21,1.76,81.27,21.01,865.2523333,2.02,2.087378641,10.75,5.133333333,80.02222222,55.46,9.28,31.4,66.02,0.068,1.89,0.22,0.032,0.047,5.15,0.12,2.49,0.13,63.9,0.048,2.59,0.11,0.02,103.743,0.008,0.042,2.87,0.152,4.0,1.0,0.75,0.0,0.82,1.28,0.0,23.36066667,96.08,0.2,82.0,24.54545455,11.0,66.0,26.5,8.0,127.6148387,118.0,43.12518884,565.9193548,447.9193548,86.10169492
2025-07-22 18:00:00,2.679474417,1155.943056,98910.10706,2.851754953,3501.751425,1221.569892,2305.576986,0.0,1.348407389,203.9151206,1.353119092,7.0,1.044601206,11.86287883,87.16443242,0.609103749,5.488918962,270.9433333,0.972688754,11.68,87.29,0.56,6.9,47.10033333,1.03,9.02,68.21,1.76,81.27,21.01,865.2523333,2.02,2.087378641,10.75,5.133333333,80.02222222,55.46,9.28,31.4,66.02,0.068,1.89,0.22,0.032,0.047,5.15,0.12,2.49,0.13,63.9,0.048,2.59,0.11,0.02,103.743,0.008,0.042,2.87,0.152,4.0,1.0,0.75,0.0,0.82,1.28,0.0,23.36066667,96.08,0.2,82.0,24.54545455,11.0,66.0,26.5,8.0,127.904027775,121.0,43.38822303,568.4861111,447.4861111,85.61983471
2025-07-22 19:00:00,2.630087736,1162.458889,98350.96558,2.866816631,3500.358494,1260.129292,2298.455214,0.0,1.348556289,206.5454572,1.302680022,7.0,1.070830913,11.86287883,87.16443242,0.609103749,5.488918962,270.9433333,0.972688754,11.68,87.29,0.56,6.9,47.10033333,1.03,9.02,68.21,1.76,81.27,21.01,865.2523333,2.02,2.087378641,10.75,5.133333333,80.02222222,55.46,9.28,31.4,66.02,0.068,1.89,0.22,0.032,0.047,5.15,0.12,2.49,0.13,63.9,0.048,2.59,0.11,0.02,103.743,0.008,0.042,2.87,0.152,4.0,1.0,0.75,0.0,0.82,1.28,0.0,23.36066667,96.08,0.2,82.0,24.54545455,11.0,66.0,26.5,8.0,127.5775,127.0,43.11563211,570.0,443.0,85.82677165
2025-07-22 20:00:00,2.657612319,1169.715,100791.39,2.795764164,3498.248558,1263.977058,2305.747361,0.0,1.348521911,211.0653919,1.331051978,7.0,0.952459514,11.86287883,87.16443242,0.609103749,5.488918962,270.9433333,0.972688754,11.68,87.29,0.56,6.9,47.10033333,1.03,9.02,68.21,1.76,81.27,21.01,865.2523333,2.02,2.087378641,10.75,5.133333333,80.02222222,55.46,9.28,31.4,66.02,0.068,1.89,0.22,0.032,0.047,5.15,0.12,2.49,0.13,63.9,0.048,2.59,0.11,0.02,103.743,0.008,0.042,2.87,0.152,4.0,1.0,0.75,0.0,0.82,1.28,0.0,23.36066667,96.08,0.2,82.0,24.54545455,11.0,66.0,26.5,8.0,127.46000000000001,128.0,41.89416969,570.0,442.0,86.328125
2025-07-22 21:00:00,2.665448911,1167.598333,101865.5734,2.768221193,3500.677428,1271.161567,2299.628194,0.0,1.348459231,212.7839086,1.3385464,7.0,0.960291293,11.86287883,87.16443242,0.609103749,5.488918962,270.9433333,0.972688754,11.68,87.29,0.56,6.9,47.10033333,1.03,9.02,68.21,1.76,81.27,21.01,865.2523333,2.02,2.087378641,10.75,5.133333333,80.02222222,55.46,9.28,31.4,66.02,0.068,1.89,0.22,0.032,0.047,5.15,0.12,2.49,0.13,63.9,0.048,2.59,0.11,0.02,103.743,0.008,0.042,2.87,0.152,4.0,1.0,0.75,0.0,0.82,1.28,0.0,23.36066667,96.08,0.2,82.0,24.54545455,11.0,66.0,26.5,8.0,127.695,126.0,42.36230186,570.0,444.0,85.23809524
2025-07-22 22:00:00,2.670472389,1164.368611,102145.3296,2.761144694,3501.312103,1266.458111,2298.394606,0.0,1.348508697,212.0896678,1.343459753,7.0,1.039183119,11.86287883,87.16443242,0.609103749,5.488918962,270.9433333,0.972688754,11.68,87.29,0.56,6.9,47.10033333,1.03,9.02,68.21,1.76,81.27,21.01,865.2523333,2.02,2.087378641,10.75,5.133333333,80.02222222,55.46,9.28,31.4,66.02,0.068,1.89,0.22,0.032,0.047,5.15,0.12,2.49,0.13,63.9,0.048,2.59,0.11,0.02,103.743,0.008,0.042,2.87,0.152,4.0,1.0,0.75,0.0,0.82,1.28,0.0,23.36066667,96.08,0.2,82.0,24.54545455,11.0,66.0,26.5,8.0,127.5775,127.0,42.03346319,570.0,443.0,85.98425197
2025-07-22 23:00:00,2.691273597,1168.020833,102117.2064,2.75906319,3497.707625,1250.218603,2300.531781,0.0,1.348294083,211.8006942,1.364677675,7.0,1.119999058,11.81506353,87.1774687,0.563733886,5.483259645,279.331,1.007467771,12.1,86.91,0.56,12.2,49.33066667,0.99,9.07,68.27,1.62,78.75666667,21.04,851.9653333,1.93,2.148221344,10.87,5.133333333,80.02222222,55.37,9.68,31.4,66.02,0.067,1.96,0.21,0.035,0.045,5.06,0.11,3.28,0.11,63.25,0.04,2.45,0.06,0.02,105.0936667,0.004,0.046,3.2,0.173,3.5,1.0,1.05,0.0,1.48,1.2,0.0,25.258,95.38,0.8,82.0,24.54545455,11.0,66.0,26.5,8.0,127.3425,129.0,43.2596345,570.0,441.0,86.35658915
2025-07-23 00:00:00,2.691402125,1123.421111,102287.3745,2.756514769,3500.298042,1251.107778,2273.831356,0.0,1.348542431,205.3813992,1.364374064,7.0,1.155410878,11.81506353,87.1774687,0.563733886,5.483259645,279.331,1.007467771,12.1,86.91,0.56,12.2,49.33066667,0.99,9.07,68.27,1.62,78.75666667,21.04,851.9653333,1.93,2.148221344,10.87,5.133333333,80.02222222,55.37,9.68,31.4,66.02,0.067,1.96,0.21,0.035,0.045,5.06,0.11,3.28,0.11,63.25,0.04,2.45,0.06,0.02,105.0936667,0.004,0.046,3.2,0.173,3.5,1.0,1.05,0.0,1.48,1.2,0.0,25.258,95.38,0.8,90.0,25.25,12.0,68.0,26.44444444,9.0,127.48111109999999,121.0,43.30592081,566.7944444,445.7944444,85.53719008
