Repository: saikumar-voptimai/evonith_bf_webapp

# Evonith BF2 — Blast Furnace Intelligence Platform

Monitoring, modelling and optimisation of **Blast Furnace 2 (BF2)** at Evonith Steel: live telemetry from InfluxDB,
manual plant reports from Neon PostgreSQL, a two-zone energy model of the furnace, blend and fuel optimisers, a
conversational assistant (FurnaceMind) and a live digital twin evaluated every hour.

The platform has three deployable parts that share one Python service layer, plus the shared data library:

| Part | Path | What it is |
|---|---|---|
| **Streamlit app** (legacy) | `src/app.py`, `src/custom_pages/` | The original 11-page dashboard; still the home of the model pages. Served under `/legacy` in production |

File: src/assets/data/furnace_dataset_20260525_002530_771382.csv (part 155 of 209)
GO%,ORE_NA2O%,ORE_P%,ORE_TIO2%,ORE_AL2O3%,ORE_SIO2%,ORE_MNO%,ORE_CAO%,ORE_K2O%,ORE_CALC_MT,PELLET_PCT_SIO2,PELLET_PCT_AL2O3,PELLET_PCT_FE2O3,PELLET_PCT_MGO,PELLET_PCT_TIO2,PELLET_PCT_NA2O,TOTAL_PELLET_CALC_MT,PELLET_PCT_K2O,PELLET_PCT_TM,PELLET_PCT_LOI,PELLET_PCT_MNO,PELLET_PCT_CAO,PELLET_PCT_P,CHARGES/HRS.,STOCKRODLEVEL,CHEM_PCT_C,CHEM_PCT_CR,CHEM_PCT_FE,CHEM_PCT_MN,CHEM_PCT_P,CHEM_PCT_S,CHEM_PCT_SI,CHEM_PCT_TI,SLAG_BASICITY,SLAG_PCT_AL2O3,SLAG_PCT_CAO,SLAG_PCT_FEO,SLAG_PCT_K2O,SLAG_PCT_MGO,SLAG_PCT_MNO,SLAG_PCT_NA2O,SLAG_PCT_S,SLAG_PCT_SIO2,SLAG_PCT_TIO2,SLAG_T_BASICITY,HMT_GT_1480C,COKE_DISCHARGE_TIME,WEIGHTED_COKE_ANGLE,TOTAL_COKE_PORTIONS,NON_COKE_DISCHARGE_TIME,WEIGHTED_NON_COKE_ANGLE,TOTAL_NON_COKE_PORTIONS,TOTAL HEAT LOAD,FTG_UPTAKE_TEMP_A,FTG_UPTAKE_TEMP_B,FTG_UPTAKE_TEMP_C,FTG_UPTAKE_TEMP_D,FTG_UPTAKE_TEMP_AVG,HEARTH_TEMP_A,HEARTH_TEMP_B,HEARTH_TEMP_C,HEARTH_TEMP_D,HEARTH_TEMP_AVG,BOSH_TEMP_A,BOSH_TEMP_C,BOSH_TEMP_D,BELLY_TEMP_A,BELLY_TEMP_C,BELLY_TEMP_D,LOWER_STACK_TEMP_A,LOWER_STACK_TEMP_B,LOWER_STACK_TEMP_C,LOWER_STACK_TEMP_D,PCI_KG/THM,ACT. FUEL RATEKG/THM.,FURNACETOPGASANALYSISCO2ETACO,COKE RATE KG/THM,PRODUCTIONTONNESPERHR,HOT BLAST PRESSUREBAR,TOPPRESSUREBAR,DIFFERENTIAL PRESSURETOTALBAR,HOT BLAST TEMP.OC,OXYGENFLOWNM3/HR.,STEAMKGS/HR.,RAFTOC,PERMEABILITYKGS/HR.,TUYEREVELOCITYM/S,HOT BLAST VOLUMENM3/HR.,O2 ENRICHMENT %,BOTTOMBAR,FURNACE TOP GAS ANALYSISH2%,UNITCOST LAKHS/THM,BOSH_TEMP_B,FURNACE TOP GAS ANALYSISCO2%,FURNACE TOP GAS ANALYSISONLINE (ANALYZER)CO%
2026-03-29 00:00:00,0.9373906959053327,11.696107035124014,0.459192027,87.36650226897065,0.4117488655146735,4.3965000000000005,0.415,1.015,0.49,86.925,12.06,1.1178333333333335,69.98,9.0,19.55,1.69,12.33952387,5.243333333,79.11,72.86,35.82,0.053,5.419999999999999,2.14,8.45,2.61,0.027,0.16,54.919999999999995,10.29,0.052,1.898523985,0.22,16.912166666666668,0.10000000000000002,1.23,0.152,0.31,45.18,21.899999999999995,30.98,0.13183333333333333,55.52172251737195,5.556547858403534,3.8287348741967713,0.07112382354863779,0.020825033612896064,0.08927456303235119,0.6740107817449651,6.549280043568621,7.238755170025534,0.07287348741967714,0.09812247903279524,0.018349932774207874,6.532333333333334,0.0,0.0,0.0,0.0,0.0,0.0,0.0,0.0,0.0,0.0,0.0,0.0,0.0,7.0,0.254488152,4.242222222222222,0.012213333333333333,95.08309777777778,0.15,0.11953333333333332,0.03286666666666667,0.31377777777777777,0.04628888888888889,1.120005903488889,19.22288888888889,36.300888888888885,0.36488888888888893,0.3831111111111111,8.758222222222223,0.2693333333333333,0.17155555555555557,0.41488888888888886,32.412,1.430222222222222,1.3902435783333333,1484.6,105.0,26.785714285714285,14.0,60.0,28.25,8.0,0.9618739379639862,178.9358333,167.05875,175.3394444,188.5638889,178.7632639,61.81727279277736,328.31927450990446,449.9256766926874,580.709732572272,356.5399270168673,53.98666666666663,62.138611111111125,61.99083333333335,60.176944444444416,53.10416666666685,48.42166666666646,39.23944444444447,37.85166666666662,31.901111111111124,42.572222222222244,173.99951305555544,535.0,41.81365633333337,290.0,96.40570833333334,2.737557805555554,1.3983327916666666,1.339376461111112,1196.1821027777767,3998.296547,0.0,2208.7532111111136,1398.5318388888893,219.46850416666666,112152.89111111111,4.16357216666667,1.1147327438888885,3.9213525638888878,95.5549354798611,65.76666666666675,17.783902805555556,24.74775775000001
2026-03-29 01:00:00,0.9373506172313826,11.697429631364374,0.459192027,87.36521975140424,0.412390124297879,4.355714285714286,0.415,1.015,0.49,86.925,12.06,1.070857142857143,69.98,9.0,19.55,1.69,12.33952387,5.243333333,79.11,72.86,35.82,0.053,5.42,2.14,8.45,2.61,0.027,0.16,54.92,10.290000000000001,0.052,1.8985239850000002,0.22,16.860142857142858,0.1,1.23,0.152,0.31,45.18,21.9,30.98,0.13142857142857142,58.33964834046505,4.579638528494366,3.637184025194973,0.05622542418183129,0.02125070216623339,0.0837408718389659,0.4939529836832753,5.346766380390669,5.721246777377958,0.053718402519497374,0.06619733753249563,0.01749859566753322,8.445,0.0,0.0,0.0,0.0,0.0,0.0,0.0,0.0,0.0,0.0,0.0,0.0,0.0,7.0,0.254488152,4.2408,0.012277333333333333,95.05400266666668,0.15306666666666666,0.12061333333333334,0.030386666666666666,0.33840000000000003,0.050453333333333336,1.11712442916,19.360133333333334,36.25266666666666,0.3154666666666667,0.3738666666666667,8.705866666666667,0.26306666666666667,0.17,0.40941333333333335,32.452799999999996,1.4284,1.3854163218533333,1482.6266666666668,105.0,26.785714285714285,14.0,60.0,28.25,8.0,0.9618739379639862,178.9358333,167.05875,175.3394444,188.5638889,178.7632639,61.81727279277736,328.31927450990446,449.9256766926874,580.709732572272,356.5399270168673,53.58138888888921,64.89500000000004,59.57333333333326,67.2799999999998,52.80277777777749,48.03555555555558,38.95166666666661,38.445277777777896,32.81666666666667,43.513055555555574,170.1539322222227,535.0,42.439855583333305,290.0,92.75545370867675,2.7451090805555576,1.398346644444445,1.3466885944444442,1194.1875611111118,3998.296547,0.0,2196.0557499999986,1396.8850861111105,220.96680138888885,112728.0302777779,4.158353833333336,1.112743432222222,4.010898924999998,95.04539601944451,64.25722222222221,17.844159500000014,24.200858916666665
2026-03-29 02:00:00,0.9373655931763427,11.696935425180689,0.459192027,87.36569898164296,0.4121505091785157,4.375571428571428,0.415,1.015,0.49,86.925,12.06,1.0594285714285714,69.98,9.0,19.55,1.69,12.33952387,5.243333333,79.11,72.86,35.82,0.053,5.42,2.14,8.45,2.61,0.027,0.16,54.92,10.290000000000001,0.052,1.898523985,0.22,16.773857142857143,0.1,1.23,0.152,0.31,45.18,21.9,30.98,0.17142857142857143,58.301584930421356,4.592834227293502,3.6397714171163735,0.05642666577571791,0.02124495240640806,0.08381561871669521,0.49638513208939067,5.3630094518972315,5.741744671155266,0.05397714171163731,0.06662856951939551,0.01751009518718388,8.620571428571429,0.0,0.0,0.0,0.0,0.0,0.0,0.0,0.0,0.0,0.0,0.0,0.0,0.0,7.0,0.254488152,4.2288,0.012117333333333334,95.03496266666667,0.15706666666666666,0.12141333333333333,0.029586666666666667,0.3624,0.05365333333333334,1.10911853676,19.608133333333335,36.11266666666666,0.2834666666666667,0.3658666666666667,8.517866666666666,0.2670666666666667,0.17,0.3982133333333333,32.5608,1.4524,1.3707459890533333,1478.2266666666667,105.0,26.785714285714285,14.0,60.0,28.25,8.0,0.9618739379639862,178.9358333,167.05875,175.3394444,188.5638889,178.7632639,61.81727279277736,328.31927450990446,449.9256766926874,580.709732572272,356.5399270168673,53.170277777777876,62.215833333333485,58.61472222222222,67.7741666666666,52.31499999999994,47.728888888889195,39.18027777777779,38.641111111111314,33.49166666666653,44.35027777777793,173.70250611111118,533.9305555555555,42.90756058333333,290.0,95.4850000000004,2.776849386111108,1.3983924194444453,1.3783734444444442,1194.786741666664,3998.296547,0.0,2248.211,1354.8277916666661,216.86640805555535,111753.36722222227,4.141075533333335,1.126642768055555,3.6130642166666664,95.51558205972223,63.65722222222205,18.204933833333307,24.218581416666655
2026-03-29 03:00:00,0.9374023428522659,11.695722685875227,0.459192027,87.36687497127251,0.41156251436374625,4.351999999999999,0.415,1.015,0.49,86.925,12.06,1.0235,69.98,9.0,19.55,1.69,12.33952387,5.243333333,79.11,72.86,35.82,0.053,5.419999999999999,2.14,8.45,2.61,0.027,0.16,54.919999999999995,10.29,0.052,1.898523985,0.22,16.732499999999998,0.10000000000000002,1.23,0.152,0.31,45.18000000000001,21.900000000000002,30.98,0.20099999999999998,58.09007144010521,4.666161033981653,3.654149222349344,0.05754493951606007,0.02121300172811257,0.08423097753453661,0.509900269008383,5.453270118081992,5.85564883927869,0.055414922234934376,0.06902487039155729,0.017573996543774863,8.83,0.0,0.0,0.0,0.0,0.0,0.0,0.0,0.0,0.0,0.0,0.0,0.0,0.0,7.0,0.254488152,4.253391304347826,0.012,94.97202608695652,0.16,0.12269565217391304,0.029,0.3939130434782609,0.056973913043478264,1.105133039226087,19.756608695652172,36.06843478260869,0.25721739130434784,0.35582608695652174,8.38,0.26582608695652177,0.16860869565217393,0.39,32.63721739130435,1.4602608695652173,1.361895136026087,1477.7826086956522,105.0,26.785714285714285,14.0,60.0,28.25,8.0,0.9618739379639862,178.9358333,167.05875,175.3394444,188.5638889,178.7632639,61.81727279277736,328.31927450990446,449.9256766926874,580.709732572272,356.5399270168673,52.727500000000084,60.82611111111117,59.8261111111111,68.59583333333336,52.00249999999989,47.785277777777445,48.378333333333345,38.63055555555556,34.61722222222225,36.28638888888889,168.4301286111119,531.1527777777778,43.06826258333336,290.0,95.4850000000004,2.817491230555556,1.3985992194444445,1.4190810333333321,1183.4723666666648,3998.296547,0.0,2209.2469555555554,1321.8360111111094,213.82393111111108,112333.51500000004,4.122860763888889,1.1471024019444438,3.695159766666662,94.81699204097234,61.739444444444416,18.229118361111087,24.09900688888889
2026-03-29 04:00:00,0.9373899605578391,11.69613130159131,0.459192027,87.36647873785085,0.41176063107457495,4.362,0.415,1.015,0.49,86.925,12.06,1.047,69.98,9.0,19.55,1.69,12.33952387,5.243333333,79.11,72.86,35.82,0.053,5.419999999999999,2.14,8.45,2.61,0.027,0.16,54.919999999999995,10.29,0.052,1.898523985,0.22,16.793666666666667,0.10000000000000002,1.23,0.152,0.31,45.18,21.900000000000002,30.98,0.2038333333333333,58.12187971321284,4.655133845646,3.651987028558039,0.057376768887847485,0.021217806603204357,0.08416851415834335,0.5078678068445567,5.439696345947691,5.838519459576465,0.055198702855803916,0.06866450475967319,0.017564386793591288,8.741166666666667,0.0,0.0,0.0,0.0,0.0,0.0,0.0,0.0,0.0,0.0,0.0,0.0,0.0,7.0,0.254488152,4.378608695652174,0.012,94.78837391304347,0.16,0.12530434782608696,0.029,0.44608695652173913,0.06062608695652174,1.1122036275739131,19.631391304347826,36.287565217391304,0.24678260869565216,0.34017391304347827,8.38,0.25017391304347825,0.1633913043478261,0.39,32.62678260869565,1.4237391304347826,1.369047852373913,1488.2173913043478,105.0,26.785714285714285,14.0,60.0,28.25,8.0,0.9618739379639862,178.9358333,167.05875,175.3394444,188.5638889,178.7632639,61.81727279277736,328.31927450990446,449.9256766926874,580.709732572272,356.5399270168673,52.261111111111276,60.12500000000002,61.74500000000004,75.48472222222229,51.561388888888935,47.854444444444155,57.11833333333345,38.36472222222215,37.004722222222185,33.13527777777772,173.99670500000025,535.0,42.77504255555553,290.0,95.4850000000004,2.789556727777777,1.3984087222222203,1.391121619444444,1202.2767194444416,3998.296547,0.0,2208.4195194444465,1350.3696166666662,218.93113416666662,112576.37166666653,4.090213236111112,1.1378954036111109,3.892586166666671,95.55456341250003,59.09555555555564,18.40656388888889,24.625362305555544
2026-03-29 05:00:00,0.937409369499726,11.695490806509039,0.459192027,87.36709982399124,0.41145008800438265,4.349142857142857,0.415,1.015,0.49,86.925,12.06,1.062,69.98,9.0,19.55,1.69,12.33952387,5.243333333,79.11,72.86,35.82,0.053,5.42,2.14,8.45,2.61,0.027,0.16,54.92,10.290000000000001,0.052,1.898523985,0.22,16.75357142857143,0.1,1.23,0.152,0.31,45.18,21.9,30.979999999999997,0.21028571428571427,58.33497201322306,4.5812597023645125,3.637501902424414,0.05625014796634333,0.02124999577239019,0.08375005495892753,0.4942517882789494,5.348761942997712,5.7237650714289705,0.053750190242441424,0.06625031707073571,0.01750000845521962,8.452714285714285,0.0,0.0,0.0,0.0,0.0,0.0,0.0,0.0,0.0,0.0,0.0,0.0,0.0,7.0,0.254488152,4.463818181818182,0.012,94.71825454545454,0.1549090909090909,0.12292727272727273,0.03396363636363636,0.43672727272727274,0.0574,1.1135756330181819,19.58818181818182,36.304,0.2730909090909091,0.34654545454545455,8.369818181818182,0.25527272727272726,0.1650909090909091,0.39127272727272727,32.60090909090909,1.4407272727272726,1.370310709290909,1490.8,105.0,26.785714285714285,14.0,60.0,28.25,8.0,0.9618739379639862,178.9358333,167.05875,175.3394444,188.5638889,178.7632639,61.81727279277736,328.31927450990446,449.9256766926874,580.709732572272,356.5399270168673,51.78032786885253,58.20901639344262,61.75737704918037,68.86065573770493,51.2139344262296,47.912295081967144,50.556557377049174,37.97459016393446,36.5827868852459,30.267213114754092,175.12352213114752,535.0,41.75472983606559,290.0,95.49672131147526,2.75990668032787,1.3987862459016394,1.3609787901639343,1214.6593278688529,3998.296547,0.0,2251.76612295082,1372.2709344262296,220.41304754098365,111758.55983606553,4.086221721311475,1.1033104122950814,3.8321095327868817,95.70386668237705,57.579508196721285,18.135032704918032,25.296775573770496
2026-03-29 06:00:00,0.9374042508563226,11.695659721741352,0.459192027,87.36693602740232,0.41153198629883736,4.367857142857143,0.415,1.015,0.49,86.925,12.06,1.0975714285714286,69.98,9.0,19.55,1.69,12.33952387,5.243333333,79.11,72.86,35.82,0.053,5.42,2.14,8.45,2.61,0.027,0.16,54.92,10.290000000000001,0.052,1.898523985,0.22,16.89371428571429,0.10000000000000002,1.23,0.152,0.31,45.18,21.900000000000002,30.98,0.2021666666666667,56.62246558308377,5.174945843930928,3.7539109497903778,0.06530418498369607,0.020991309000465825,0.08711298299394425,0.6036762928029552,6.07955207368404,6.645983413339327,0.06539109497903779,0.08565182496506299,0.018017381999068348,7.253428571428572,0.0,0.0,0.0,0.0,0.0,0.0,0.0,0.0,0.0,0.0,0.0,0.0,0.0,7.0,0.254488152,4.474727272727272,0.012,94.85898181818182,0.14036363636363636,0.1112909090909091,0.04814545454545455,0.3130909090909091,0.041400000000000006,1.1043645559272728,19.69727272727273,35.943999999999996,0.36763636363636365,0.39381818181818184,8.340727272727273,0.2989090909090909,0.17963636363636365,0.39490909090909093,32.54636363636364,1.557090909090909,1.3606352558363637,1478.8,105.0,26.785714285714285,14.0,60.0,28.25,8.0,0.9618739379639862,178.9358333,167.05875,175.3394444,188.5638889,178.7632639,61.81727279277736,328.31927450990446,449.9256766926874,580.709732572272,356.5399270168673,51.34456824512518,56.46685236768814,59.333983286908314,67.70389972144854,51.37743732590526,47.955153203342604,52.73426183844015,37.8701949860723,36.36629526462394,28.754596100278494,172.13165738161558,536.4763231197771,41.85795905292479,290.0,98.45724233983249,2.774307902506962,1.3983276295264593,1.376212493036211,1222.0551281337075,3998.296547,0.0,2262.3125654596124,1353.4953844011143,220.80791643454023,111521.8718662954,4.111622838440109,1.1172405766016713,3.785689398328691,95.30744460306407,56.58662952646241,17.932383370473524,24.909059777158753
2026-03-29 07:00:00,0.9522591652328597,11.687729460694257,0.459192027,87.36001137407288,0.43354361732427454,4.328333333333333,0.415,1.015,0.49,86.925,12.06,1.1651666666666667,69.98,9.0,19.55,1.69,12.33952387,5.243333333,79.11,72.86,35.82,0.052,5.36,2.34,8.8,2.58,0.028,0.16,54.59,10.65,0.051,1.9869402989999998,0.21,17.138833333333334,0.10000000000000002,1.23,0.152,0.31,45.18,21.899999999999995,30.98,0.25233333333333335,57.70818145394001,4.798553408339526,3.6801085114391228,0.059563995334154,0.02115531441902417,0.08498091255268576,0.5343020007527753,5.616236766256716,6.061304096178827,0.05801085114391227,0.07335141857318712,0.017689371161951656,7.677666666666667,0.0,0.0,0.0,0.0,0.0,0.0,0.0,0.0,0.0,0.0,0.0,0.0,0.0,7.0,0.254488152,4.485636363636364,0.012,94.99970909090909,0.12581818181818183,0.09965454545454545,0.06232727272727273,0.1894545454545455,0.025400000000000006,1.0951534788363637,19.80636363636364,35.583999999999996,0.4621818181818182,0.4410909090909091,8.311636363636364,0.34254545454545454,0.19418181818181818,0.3985454545454546,32.49181818181818,1.6734545454545455,1.3509598023818183,1466.8,105.0,26.785714285714285,14.0,60.0,28.25,8.0,0.9618739379639862,178.9358333,167.05875,175.3394444,188.5638889,178.7632639,61.81727279277736,328.31927450990446,449.9256766926874,580.709732572272,356.5399270168673,51.29944444444427,59.80055555555579,58.193611111111096,69.50944444444447,52.084444444444365,48.06638888888909,53.878888888888916,38.08499999999997,34.89583333333333,30.54444444444447,171.21390055555574,540.0,42.25306880555559,290.0,92.37441449426265,2.7527327249999978,1.3985184333333334,1.354129979444444,1214.6418972222177,3998.296547,0.0,2217.6420583333343,1368.427688888889,219.81504194444452,110901.1052777779,4.194596330555554,1.0994437169444446,4.033066452777775,95.18584182361114,55.94416666666632,18.1816887777778,24.848524527777784
2026-03-29 08:00:00,0.9522968280229313,11.687302615740112,0.459192027,87.36040055623695,0.4333804119006315,4.3268571428571425,0.415,1.015,0.49,86.925,12.06,1.1642857142857144,69.98,9.0,19.55,1.69,12.33952387,5.243333333,79.11,72.86,35.82,0.052,5.36,2.34,8.8,2.5800000000000005,0.028,0.16,54.589999999999996,10.65,0.051,1.986940299,0.21,16.911142857142856,0.1,1.23,0.152,0.31,45.18,21.9,30.98,0.25114285714285717,58.13917971574606,4.649136337214926,3.65081104651273,0.05728530361765682,0.021220419896638375,0.0841345413437011,0.5067623837219666,5.432313791996586,5.829203068484188,0.05508110465127304,0.06846850775212174,0.017559160206723247,8.305142857142856,0.0,0.0,0.0,0.0,0.0,0.0,0.0,0.0,0.0,0.0,0.0,0.0,0.0,7.0,0.254488152,4.4108,0.011904,95.126656,0.1176,0.09860000000000001,0.06464,0.1496,0.0202,1.09693662384,19.694000000000003,35.6416,0.4688,0.4384,8.326400000000001,0.3504,0.1928,0.40456000000000003,32.4916,1.696,1.35319843148,1464.16,105.0,26.785714285714285,14.0,60.0,28.25,8.0,0.9618739379639862,178.9358333,167.05875,175.3394444,188.5638889,178.7632639,61.81727279277736,328.31927450990446,449.9256766926874,580.709732572272,356.5399270168673,51.64083333333363,59.21694444444446,57.30222222222249,66.34305555555541,54.235000000000056,48.41166666666655,47.22249999999995,38.4369444444444,32.11249999999981,31.66861111111111,176.4812683333335,534.6166666666667,41.43600319444446,290.0,94.1004166666663,2.7605492083333347,1.3987034861111127,1.3619941194444445,1214.9106499999994,3998.296547,0.0,2265.4496444444453,1343.6473916666682,215.97465777777785,109551.85805555551,4.299723205555554,1.1211901094444443,3.914834091666663,95.8837680541667,55.79000000000016,17.734833777777766,25.064598361111102
2026-03-29 09:00:00,0.9522747466759097,11.687552871006355,0.459192027,87.36017238231773,0.4334760977377241,4.360333333333333,0.415,1.015,0.49,86.925,12.06,1.1425,69.98,9.0,19.55,1.69,12.33952387,5.243333333,79.11,72.86,35.82,0.052,5.36,2.34,8.8,2.58,0.028,0.16,54.59,10.65,0.051,1.9869402989999998,0.21,16.863666666666667,0.10000000000000002,1.23,0.152,0.31,45.18,21.899999999999995,30.98,0.248,58.39209893526029,4.561455127428645,3.6336186524369887,0.05594811741176583,0.021258625216806687,0.08363787218151303,0.49060153329076983,5.324383762521099,5.693001102084147,0.053361865243698924,0.0656031087394982,0.01748274956638662,8.736666666666666,0.0,0.0,0.0,0.0,0.0,0.0,0.0,0.0,0.0,0.0,0.0,0.0,0.0,7.0,0.254488152,4.2788,0.011744,95.244416,0.11359999999999999,0.1046,0.05904,0.1656,0.0222,1.10604925024,19.434,35.9776,0.4168,0.4024,8.3704,0.3344,0.18080000000000002,0.41215999999999997,32.5276,1.6560000000000001,1.36337978228,1467.76,105.0,26.785714285714285,14.0,60.0,28.25,8.0,0.9618739379639862,178.9358333,167.05875,175.3394444,188.5638889,178.7632639,61.81727279277736,328.31927450990446,449.9256766926874,580.709732572272,356.5399270168673,52.14055555555565,59.160555555555675,57.97583333333334,67.9766666666666,56.44361111111111,48.78361111111096,48.52361111111106,38.627500000000076,31.508333333333294,33.24388888888889,189.68194694444452,540.7777777777778,42.082630083333335,290.0,89.64958333333355,2.736380300000001,1.3983201361111113,1.3379363611111093,1230.0326944444462,3998.296547,0.0,2272.1449888888915,1356.123863888889,218.84206444444447,108793.07944444448,4.370140394444446,1.1290050594444438,4.009918369444446,97.6328579701389,56.40305555555553,17.614921027777765,24.240355250000018
2026-03-29 10:00:00,0.9522125951361778,11.688257255123318,0.459192027,87.35953014974051,0.4337454210765628,4.364999999999999,0.415,1.015,0.49,86.925,12.06,1.144,69.98,9.0,19.55,1.69,12.33952387,5.243333333,79.11,72.86,35.82,0.052,5.36,2.34,8.8,2.58,0.028,0.16,54.59,10.65,0.051,1.9869402989999998,0.21,16.794833333333333,0.10000000000000002,1.23,0.152,0.31,45.18,21.899999999999995,30.98,0.2275,58.29248265300357,4.5959897751294285,3.6403901519861623,0.05647478959892374,0.021243577440030748,0.08383349327960025,0.4969667428669926,5.366893731913131,5.746646426290376,0.05403901519861624,0.06673169199769373,0.0175128451199385,8.461666666666668,0.0,0.0,0.0,0.0,0.0,0.0,0.0,0.0,0.0,0.0,0.0,0.0,0.0,7.0,0.254488152,4.1672,0.011571999999999999,95.32802799999999,0.1116,0.1104,0.0528,0.1924,0.026000000000000002,1.1153276482799999,19.2124,36.303200000000004,0.364,0.3676,8.4156,0.3152,0.1696,0.41724,32.549600000000005,1.6056000000000001,1.3738765722,1471.64,105.0,26.785714285714285,14.0,60.0,28.25,8.0,0.9618739379639862,178.9358333,167.05875,175.3394444,188.5638889,178.7632639,61.81727279277736,328.31927450990446,449.9256766926874,580.709732572272,356.5399270168673,52.679722222222075,58.97888888888905,60.6458333333332,68.91361111111097,57.17055555555567,49.09666666666692,49.546666666666646,38.50499999999999,32.65027777777783,30.63527777777781,173.5825597222221,534.8472222222222,42.16553816666672,290.0,95.54999999999966,2.7684983694444423,1.398127241666666,1.3704715558333336,1220.5031694444463,3998.296547,0.0,2274.936966666667,1323.867111111111,215.20271083333347,108606.04138888889,4.376494688888892,1.13243864,3.901122036111115,95.49968916319443,57.00972222222228,17.763309833333356,24.364462555555566
2026-03-29 11:00:00,0.9524042624989217,11.68608502501222,0.459192027,87.36151071248887,0.43291486250467254,4.313285714285715,0.415,1.015,0.49,86.925,12.06,1.1194285714285714,69.98,9.0,19.55,1.69,12.33952387,5.243333333,79.11,72.86,35.82,0.052,5.36,2.34,8.8,2.5800000000000005,0.028,0.16,54.589999999999996,10.65,0.051,1.9869402990000002,0.21,16.673285714285715,0.09999999999999999,1.23,0.152,0.31,45.18,21.9,30.98,0.17071428571428574,58.404963629219246,4.5569952373023925,3.63274416417694,0.055880101658206414,0.021260568524051247,0.08361260918733382,0.4897795143263233,5.318893919555234,5.686073211757311,0.053274416417693975,0.06545736069615661,0.01747886295189751,8.526428571428571,0.0,0.0,0.0,0.0,0.0,0.0,0.0,0.0,0.0,0.0,0.0,0.0,0.0,7.0,0.254488152,4.2392,0.011292,95.104308,0.1276,0.1144,0.0408,0.3164,0.046,1.12609799108,19.3364,36.5352,0.304,0.3436,8.4716,0.2672,0.1656,0.39964,32.4456,1.4616,1.3872123142,1478.04,105.0,26.785714285714285,14.0,60.0,28.25,8.0,0.9618739379639862,178.9358333,167.05875,175.3394444,188.5638889,178.7632639,61.81727279277736,328.31927450990446,449.9256766926874,580.709732572272,356.5399270168673,52.951111111110954,57.70138888888905,63.35722222222213,75.38388888888895,56.43722222222206,48.98361111111113,55.41333333333335,38.10888888888902,32.70861111111111,29.269722222222242,166.58926277777786,528.9222222222222,41.911146055555555,290.0,96.99958333333323,2.7716249666666672,1.3983569222222259,1.3732557416666655,1203.787449999998,3998.296547,0.0,2275.6086805555537,1333.2471499999992,214.29418083333326,109634.3030555555,4.356688016666668,1.126482052777778,3.7694428277777785,94.57307731805557,57.196388888889224,17.503737916666687,24.262201333333316
2026-03-29 12:00:00,0.9522131802755605,11.688250623543647,0.459192027,87.35953619618078,0.433742885472571,4.329285714285715,0.415,1.015,0.49,86.925,12.06,1.072142857142857,69.98,9.0,19.55,1.69,12.33952387,5.243333333,79.11,72.86,35.82,0.052,5.36,2.34,8.8,2.5800000000000005,0.028,0.16,54.589999999999996,10.65,0.051,1.986940299,0.21,16.907857142857143,0.1,1.23,0.152,0.31,45.18,21.9,30.98,0.1732857142857143,58.273004299128175,4.6027424672962,3.641714209273765,0.056577771832403916,0.021240635090502745,0.08387174382346431,0.4982113567173387,5.375205869329745,5.757135902357712,0.054171420927376465,0.0669523682122941,0.01751872981899451,8.760714285714286,0.0,0.0,0.0,0.0,0.0,0.0,0.0,0.0,0.0,0.0,0.0,0.0,0.0,7.0,0.254488152,4.3111999999999995,0.011012,94.880588,0.1436,0.11839999999999999,0.0288,0.4404,0.066,1.13686833388,19.4604,36.7672,0.244,0.3196,8.527600000000001,0.2192,0.1616,0.38204,32.3416,1.3176,1.4005480562,1484.44,105.0,26.785714285714285,14.0,60.0,28.25,8.0,0.9618739379639862,178.9358333,167.05875,175.3394444,188.5638889,178.7632639,61.81727279277736,328.31927450990446,449.9256766926874,580.709732572272,356.5399270168673,53.13500000000022,57.620833333333536,64.84277777777767,75.16499999999995,56.09361111111103,49.110277777778215,54.264166666666725,38.04472222222248,31.990833333333157,30.102500000000013,163.0411480555555,530.0,42.610128,290.0,92.35746606770314,2.752262488888891,1.3984882861111128,1.3539178083333334,1210.8962472222227,3998.296547,0.0,2275.467444444446,1377.4097222222226,220.47090472222206,111769.85305555562,4.2895221194444435,1.098173009444444,3.633198311111112,94.1029521173611,57.69194444444453,17.868803499999995,24.066912916666666
2026-03-29 13:00:00,0.9521325324819859,11.689164631870824,0.459192027,87.35870283564718,0.4340923592447273,4.364166666666667,0.415,1.015,0.49,86.925,12.06,1.0513333333333332,69.98,9.0,19.55,1.69,12.33952387,5.243333333,79.11,72.86,35.82,0.052,5.36,2.34,8.8,2.58,0.028,0.16,54.59,10.65,0.051,1.9869402989999998,0.21,16.868333333333332,0.09999999999999999,1.23,0.152,0.31,45.18,21.899999999999995,30.98,0.17266666666666666,58.165005284625444,4.640183213260514,3.649055532011866,0.05714876360092286,0.02122432103997363,0.08408382648034278,0.5051122000911534,5.421293062074489,5.815295492493999,0.054905553201186535,0.06817592200197757,0.017551357920052735,8.4795,0.0,0.0,0.0,0.0,0.0,0.0,0.0,0.0,0.0,0.0,0.0,0.0,0.0,7.0,0.254488152,4.281846153846153,0.010650769230769231,94.92150307692307,0.13338461538461538,0.11944615384615384,0.03701538461538462,0.43738461538461537,0.05876923076923077,1.1380186869692308,19.40753846153846,36.729846153846154,0.2836923076923077,0.3376923076923077,8.55,0.23600000000000002,0.17107692307692307,0.3880153846153846,32.275076923076924,1.3596923076923078,1.4029293901384614,1482.5692307692307,105.0,26.785714285714285,14.0,60.0,28.25,8.0,0.9618739379639862,178.9358333,167.05875,175.3394444,188.5638889,178.7632639,61.81727279277736,328.31927450990446,449.9256766926874,580.709732572272,356.5399270168673,53.14361111111133,57.804722222222104,61.942777777777664,74.26666666666678,55.937777777777804,49.306944444444305,52.243611111111136,37.926111111110984,31.366944444444503,32.57055555555557,174.692463888889,534.3194444444445,41.947881416666625,290.0,96.40570833333334,2.710652083333333,1.398408711111112,1.3123644661111105,1219.0979527777788,3998.296547,0.0,2266.378416666668,1418.1001916666683,222.85140444444474,111425.08249999996,4.279941216666665,1.05355251,3.72949619722222,95.64675146527779,60.97833333333332,17.809076555555563,24.646822361111113
2026-03-29 14:00:00,0.9520635939181846,11.689945935593906,0.459192027,87.3579904704879,0.43439109302119994,4.375875,0.415,1.015,0.49,86.925,12.06,1.1083749999999999,69.98,9.0,19.55,1.69,12.33952387,5.243333333,79.11,72.86,35.82,0.052,5.36,2.34,8.8,2.58,0.028,0.16,54.59,10.65,0.051,1.986940299,0.21,16.8405,0.1,1.23,0.152,0.31,45.18,21.9,30.98,0.16025,58.20075718851797,4.627788859871792,3.6466252666415278,0.056959742961007725,0.021229721629685495,0.08401361881408859,0.5028277506430361,5.4060363961384805,5.796042390171214,0.054662526664152784,0.06777087777358798,0.017540556740629015,8.241375,0.0,0.0,0.0,0.0,0.0,0.0,0.0,0.0,0.0,0.0,0.0,0.0,0.0,7.0,0.254488152,4.184923076923077,0.010235384615384615,95.13884153846153,0.1056923076923077,0.11852307692307691,0.0587076923076923,0.3496923076923077,0.03338461538461539,1.1327557135846154,19.23676923076923,36.51292307692308,0.38984615384615384,0.38384615384615384,8.55,0.29600000000000004,0.18953846153846154,0.40970769230769233,32.23353846153846,1.5258461538461539,1.3980077853692308,1475.1846153846154,105.0,26.785714285714285,14.0,60.0,28.25,8.0,0.9618739379639862,178.9358333,167.05875,175.3394444,188.5638889,178.7632639,61.81727279277736,328.31927450990446,449.9256766926874,580.709732572272,356.5399270168673,53.33833333333335,57.60000000000019,60.10277777777769,70.39416666666656,56.05583333333327,49.404444444444216,52.03388888888882,37.92555555555536,30.58750000000002,31.961111111111105,166.06116833333328,537.9722222222222,42.596860527777736,290.0,91.82637228385971,2.6875883416666686,1.3983183444444467,1.2892352416666664,1210.8794694444437,3998.296547,0.0,2255.189058333331,1429.840786111111,221.39862611111113,110426.01305555548,4.303778724999998,1.052755188055556,3.7154465361111084,94.50310480416667,70.38361111111108,17.757933138888884,23.93007333333332
2026-03-29 15:00:00,0.922645562002377,11.645822480095074,0.459192027,87.43153195790255,0.4491011820261456,4.3494,0.43,1.03,0.49,86.74,12.23,1.1705999999999999,69.98,9.0,19.55,1.69,12.33952387,5.243333333,79.11,72.86,35.82,0.05500000000000001,5.43,2.28,9.09,2.63,0.021,0.17,54.64,10.66,0.048,1.9631675870000003,0.22000000000000003,16.330599999999997,0.2,1.04,0.13,0.26,44.98,23.13,30.23,0.1552,57.81628687033138,4.450729611078243,3.061525680992981,0.1146158106335673,0.025000138455909364,0.08423037516395027,0.5249141624926046,5.907627020405814,5.646846180641105,0.0892302367080409,0.22307766860874273,0.025,8.2324,0.0,0.0,0.0,0.0,0.0,0.0,0.0,0.0,0.0,0.0,0.0,0.0,0.0,7.0,0.254488152,4.135571428571429,0.010241428571428571,95.25210142857142,0.10114285714285715,0.11818571428571428,0.06617142857142856,0.29442857142857143,0.022157142857142854,1.1224526400571428,19.227285714285713,36.26557142857143,0.45742857142857146,0.41557142857142854,8.488714285714286,0.3281428571428572,0.19814285714285715,0.41865714285714284,32.31214285714286,1.6125714285714288,1.3851997695,1468.9571428571428,105.0,26.78571428571429,14.0,60.0,28.25,8.0,0.9618739379639862,178.9358333,167.05875,175.3394444,188.5638889,178.7632639,61.81727279277736,328.31927450990446,449.9256766926874,580.709732572272,356.5399270168673,53.40833333333321,58.033611111111085,59.09666666666688,75.94722222222228,56.43111111111114,49.272777777777975,53.752499999999976,37.44944444444449,30.959166666666704,30.818888888888907,164.86335833333354,536.3611111111111,41.95720186111108,290.0,99.38858333333395,2.706641361111112,1.3980241166666667,1.3090696933333317,1184.8408888888875,3998.296547,0.0,2252.9134750000003,1410.999952777778,216.71673277777785,110625.38833333335,4.298065638888889,1.062812579444444,3.6557918722222214,94.3443949791667,69.21388888888895,17.641420583333318,24.403911111111093
2026-03-29 16:00:00,0.9226029013687423,11.64411605474969,0.459192027,87.43328104388158,0.4486319150561647,4.4159999999999995,0.43000000000000005,1.03,0.49,86.74,12.23,1.1634285714285715,69.98,9.0,19.55,1.69,12.33952387,5.243333333,79.11,72.86,35.82,0.055,5.43,2.28,9.09,2.63,0.021,0.17,54.64,10.66,0.048,1.9631675870000003,0.22,16.771142857142856,0.2,1.04,0.13,0.26,44.98,23.13,30.229999999999997,0.1524285714285714,57.84674598783806,4.44165772019555,3.0585992645792097,0.11471335784735968,0.025031841300391898,0.0841401439911923,0.5228729870439986,5.892677909892129,5.629238908551577,0.0891083026908004,0.22324837623287944,0.025,8.28057142857143,0.0,0.0,0.0,0.0,0.0,0.0,0.0,0.0,0.0,0.0,0.0,0.0,0.0,7.0,0.254488152,4.148428571428571,0.010798571428571428,95.22925857142857,0.12685714285714284,0.11861428571428571,0.05502857142857143,0.2815714285714286,0.02944285714285714,1.1055586663428572,19.428714285714285,35.97842857142857,0.4745714285714286,0.42842857142857144,8.347285714285714,0.32385714285714284,0.19385714285714287,0.41094285714285717,32.54785714285714,1.5954285714285714,1.3620787545,1464.2428571428572,105.0,26.785714285714285,14.0,60.0,28.25,8.0,0.9618739379639862,178.9358333,167.05875,175.3394444,188.5638889,178.7632639,61.81727279277736,328.31927450990446,449.9256766926874,580.709732572272,356.5399270168673,53.68694444444463,58.048888888889024,58.57555555555535,73.048611111111,57.35805555555527,49.21861111111127,54.43222222222225,37.410277777777644,30.264166666666767,32.38916666666664,198.60616666666672,542.6277777777777,41.410014361111074,290.0,89.11802777777756,2.720574438888888,1.3984515583333332,1.3219520638888886,1217.794075000001,3998.296547,0.0,2237.53741111111,1396.8567944444437,220.18414666666658,110572.68805555564,4.303643186111109,1.0885994227777782,3.8986866777777758,98.81531708333334,66.75805555555566,17.338565833333348,24.53510841666663
2026-03-29 17:00:00,0.9225290491983246,11.641161967932979,0.459192027,87.43630898286871,0.4478195411815697,4.355714285714286,0.43,1.03,0.49,86.74,12.23,1.1544285714285714,69.98,9.0,19.55,1.69,12.33952387,5.243333333,79.11,72.86,35.82,0.055,5.43,2.28,9.09,2.63,0.021,0.17,54.64,10.66,0.048,1.9631675869999998,0.22,16.827714285714286,0.2,1.04,0.13,0.26,44.98,23.13,30.23,0.15614285714285714,58.32420931214568,4.299450869400966,3.012726086903537,0.11624246376988209,0.02552880072521168,0.08272572101285906,0.4908764456152172,5.658342427265569,5.353235289536282,0.08719692028764738,0.22592431159729368,0.024999999999999998,8.405714285714286,0.0,0.0,0.0,0.0,0.0,0.0,0.0,0.0,0.0,0.0,0.0,0.0,0.0,7.0,0.254488152,4.159571428571429,0.01133,95.21308428571427,0.14828571428571427,0.11938571428571428,0.04512857142857143,0.26742857142857146,0.03578571428571428,1.0911298810857142,19.591571428571427,35.739714285714285,0.4818571428571429,0.43742857142857144,8.235428571428573,0.3187142857142857,0.18957142857142859,0.40425714285714287,32.75485714285714,1.58,1.3425578562,1460.4714285714285,105.0,26.785714285714285,14.0,60.0,28.25,8.0,0.9618739379639862,178.9358333,167.05875,175.3394444,188.5638889,178.7632639,61.81727279277736,328.31927450990446,449.9256766926874,580.709732572272,356.5399270168673,53.7794444444443,58.07638888888898,58.97638888888884,68.69694444444433,57.58527777777799,48.972499999999826,49.32916666666673,37.341666666666626,29.235555555555553,33.23777777777779,170.68100583333273,532.425,42.281734027777766,290.0,95.02999999999955,2.7506670416666674,1.3982507888888887,1.3523179222222226,1188.7595777777738,3998.296547,0.0,2261.672250000001,1379.6723972222223,217.37977166666676,111760.45166666668,4.231046733333332,1.1067787933333328,3.6012168833333367,95.11523327291658,63.63583333333345,17.730685861111112,24.20387272222221
2026-03-29 18:00:00,0.9225750774650078,11.643003098600309,0.459192027,87.4344218239347,0.4483258521150848,4.350666666666666,0.43,1.03,0.49,86.74,12.229999999999999,1.1203333333333332,69.98,9.0,19.55,1.69,12.33952387,5.243333333,79.11,72.86,35.82,0.055,5.43,2.28,9.09,2.63,0.021,0.17,54.64000000000001,10.66,0.04800000000000001,1.963167587,0.22,16.848666666666666,0.20000000000000004,1.04,0.13,0.26,44.98,23.13,30.23,0.1575,58.28822814915447,4.310167436761035,3.016183044116463,0.11612723186278456,0.02549135035540498,0.08283231052692429,0.4932876732712331,5.676001717028266,5.374034648767387,0.08734096017151931,0.22572265575987296,0.024999999999999998,8.591333333333333,0.0,0.0,0.0,0.0,0.0,0.0,0.0,0.0,0.0,0.0,0.0,0.0,0.0,7.0,0.254488152,4.155285714285714,0.01163,95.25692714285714,0.13114285714285714,0.12324285714285714,0.046414285714285713,0.24171428571428571,0.03364285714285714,1.098887791942857,19.407285714285713,35.93685714285714,0.4004285714285714,0.4117142857142857,8.389714285714286,0.3058571428571428,0.18528571428571428,0.40682857142857143,32.70342857142857,1.58,1.3554380082,1465.1857142857143,105.0,26.785714285714285,14.0,60.0,28.25,8.0,0.9618739379639862,178.9358333,167.05875,175.3394444,188.5638889,178.7632639,61.81727279277736,328.31927450990446,449.9256766926874,580.709732572272,356.5399270168673,53.67500000000021,57.829722222222244,59.29666666666669,73.55666666666664,56.61166666666661,48.552499999999895,52.09777777777778,36.945833333333134,29.185833333333356,24.29583333333335,171.8755280555552,537.8333333333334,42.595450250000006,290.0,97.91338888888893,2.7414760749999982,1.3985727277777797,1.3427962369444442,1219.489013888886,3998.296547,0.0,2266.8843694444445,1397.3110138888878,223.15389,112345.03000000016,4.163328694444445,1.1058906377777777,3.6246302694444448,95.27350746736107,63.32250000000019,17.956259499999994,24.198953888888916
2026-03-29 19:00:00,0.9225599445688987,11.642397782755948,0.459192027,87.43504227267515,0.44815939025788587,4.337142857142857,0.43,1.03,0.49,86.74,12.23,1.0662857142857143,69.98,9.0,19.55,1.69,12.33952387,5.243333333,79.11,72.86,35.82,0.055,5.43,2.28,9.09,2.63,0.021,0.17,54.64,10.66,0.048,1.9631675869999998,0.22,16.93914285714286,0.2,1.04,0.13,0.26,44.98,23.13,30.23,0.15785714285714286,58.14284470502357,4.353468190337255,3.0301510291410496,0.11566163236196501,0.02534003051763863,0.08326299006518237,0.5030303428258822,5.747354840528862,5.458075358665316,0.08792295954754373,0.22490785663343876,0.025,8.580857142857143,0.0,0.0,0.0,0.0,0.0,0.0,0.0,0.0,0.0,0.0,0.0,0.0,0.0,7.0,0.254488152,4.151000000000001,0.01193,95.30077,0.114,0.1271,0.0477,0.216,0.0315,1.1066457027999999,19.223,36.134,0.319,0.386,8.544,0.293,0.181,0.4094,32.652,1.58,1.3683181602,1469.9,105.0,26.785714285714285,14.0,60.0,28.25,8.0,0.9618739379639862,178.9358333,167.05875,175.3394444,188.5638889,178.7632639,61.81727279277736,328.31927450990446,449.9256766926874,580.709732572272,356.5399270168673,53.711944444444455,55.87666666666643,61.63777777777788,82.94250000000005,54.980555555555654,48.070000000000064,62.25444444444456,36.59305555555571,29.88861111111112,26.210555555555572,161.2281455555551,543.0888888888888,43.42264800000001,290.0,91.56877364764944,2.723178627777774,1.3985558527777782,1.324673180555556,1211.3083999999994,3998.296547,0.0,2245.012402777778,1367.706833333333,215.97130111111105,108410.21083333335,4.309517344444444,1.0835599258333333,3.626294019444442,93.86272928611105,66.02138888888904,18.38353602777778,23.953655861111095
2026-03-29 20:00:00,0.9225337078107606,11.64134831243042,0.459192027,87.43611797975882,0.4478707859183655,4.299714285714286,0.43,1.03,0.49,86.74,12.23,1.0624285714285713,69.98,9.0,19.55,1.69,12.33952387,5.243333333,79.11,72.86,35.82,0.055,5.43,2.28,9.09,2.63,0.021,0.17,54.64,10.66,0.048,1.9631675869999998,0.22,16.258714285714287,0.19999999999999998,1.04,0.13,0.26,44.98,23.13,30.23,0.16571428571428573,58.128107271131896,4.357857562160878,3.0315669555357667,0.11561443481547443,0.02532469131502919,0.08330664779568615,0.5040179514861975,5.754587864528544,5.466594515806865,0.08798195648065696,0.22482526092708024,0.025,8.293428571428572,0.0,0.0,0.0,0.0,0.0,0.0,0.0,0.0,0.0,0.0,0.0,0.0,0.0,7.0,0.254488152,4.186800000000001,0.012,95.22268,0.1284,0.128,0.0411,0.2422,0.03882,1.12102122912,19.267400000000002,36.3916,0.2816,0.3846,8.5294,0.2762,0.1708,0.41919999999999996,32.465199999999996,1.5662,1.3837447116600001,1472.84,105.0,26.785714285714285,14.0,60.0,28.25,8.0,0.9618739379639862,178.9358333,167.05875,175.3394444,188.5638889,178.7632639,61.81727279277736,328.31927450990446,449.9256766926874,580.709732572272,356.5399270168673,53.868333333333275,55.955000000000005,64.50944444444424,85.79861111111109,53.63027777777781,47.663611111111294,60.984166666666695,36.399444444444235,29.902777777777764,28.775277777777724,193.02991166666672,550.0,42.85145919444443,290.0,93.58830555555554,2.6984992888888897,1.3985359666666681,1.2999293805555558,1214.580099999999,3998.296547,0.0,2226.177336111109,1393.9119499999988,218.58311972222214,108567.28333333335,4.348264602777779,1.069714399444445,3.91262378888889,98.07646329583335,66.06111111111112,17.976852027777774,23.97482663888888
2026-03-29 21:00:00,0.9224594304575288,11.63837721830115,0.459192027,87.43916335124133,0.44705373503281615,4.2605,0.43,1.03,0.49,86.74,12.229999999999999,1.0715000000000001,69.98,9.0,19.55,1.69,12.33952387,5.243333333,79.11,72.86,35.82,0.055,5.43,2.28,9.09,2.63,0.021,0.17,54.64000000000001,10.66,0.04800000000000001,1.963167587,0.22,17.130166666666668,0.19999999999999998,1.04,0.13,0.26,44.98,23.13,30.23,0.16466666666666666,58.944091042441755,4.114826366862824,2.9531697957622014,0.11822767347459329,0.02617399387924282,0.0808894020360012,0.4493359325441353,5.354109040018578,4.994904937835911,0.08471540815675839,0.22939842858053824,0.025000000000000005,8.3165,0.0,0.0,0.0,0.0,0.0,0.0,0.0,0.0,0.0,0.0,0.0,0.0,0.0,7.0,0.254488152,4.232285714285715,0.012005714285714286,95.11470857142857,0.15,0.12777142857142856,0.032771428571428576,0.2822857142857143,0.04817142857142857,1.1361919670857141,19.376857142857144,36.645714285714284,0.26,0.386,8.471714285714286,0.25885714285714284,0.1605714285714286,0.42925714285714284,32.253142857142855,1.544857142857143,1.3988555677714285,1475.7428571428572,105.0,26.785714285714285,14.0,60.0,28.25,8.0,0.9618739379639862,178.9358333,167.05875,175.3394444,188.5638889,178.7632639,61.81727279277736,328.31927450990446,449.9256766926874,580.709732572272,356.5399270168673,53.877777777777766,57.540277777777845,62.41333333333329,80.36833333333348,53.07638888888888,47.489444444444416,53.115555555555524,36.080277777777916,29.485555555555393,27.1647222222222,202.24006666666662,548.7222222222222,42.6186208611111,290.0,89.16169444444441,2.702992302777778,1.3984195888888902,1.304573310555555,1224.7032083333318,3998.296547,0.0,2231.1860222222217,1394.8113749999995,219.7789519444445,109001.75527777779,4.318342019444444,1.0720525102777776,3.8590695388888907,99.29680883333333,63.06000000000002,17.821156305555547,23.996286916666662
