Repository: saikumar-voptimai/evonith_bf_webapp

# Evonith BF2 — Blast Furnace Intelligence Platform

Monitoring, modelling and optimisation of **Blast Furnace 2 (BF2)** at Evonith Steel: live telemetry from InfluxDB,
manual plant reports from Neon PostgreSQL, a two-zone energy model of the furnace, blend and fuel optimisers, a
conversational assistant (FurnaceMind) and a live digital twin evaluated every hour.

The platform has three deployable parts that share one Python service layer, plus the shared data library:

| Part | Path | What it is |
|---|---|---|
| **Streamlit app** (legacy) | `src/app.py`, `src/custom_pages/` | The original 11-page dashboard; still the home of the model pages. Served under `/legacy` in production |

File: src/assets/data/V10_df_filtered.csv (part 156 of 166)
datetime,Hot Blast PressureBar,Hot Blast Temp.oC,Hot Blast VolumeNm3/Hr.,O2 Enrichment %,OxygenFlowNm3/Hr.,PermeabilityKgs/Hr.,RAFToC,SteamKgs/Hr.,TopPressureBar,TuyereVelocitym/s,Differential PressureTotalBar,Charges/Hrs.,StockRodLevel,COKE_ASH%,COKE_FC%,COKE_IM%,COKE_MOIST%,COKE_MT,COKE_VM%,NUTCOKE_ASH%,NUTCOKE_FC%,NUTCOKE_IM%,NUTCOKE_MOIST%,NUTCOKE_MT,NUTCOKE_VM%,PCI_2_%Ash,PCI_2_%FC,PCI_2_%IM,PCI_2_MT,PCI_2_%VM,Sinter_SP_MT,Sinter_SP_02_Al2O3%,Sinter_SP_02_Basicity,Sinter_SP_02_CaO%,Sinter_SP_02_Cold_Strength_AI,Sinter_SP_02_Cold_strength_TI,Sinter_SP_02_Fe(T)%,Sinter_SP_02_FeO%,Sinter_SP_02_Hot_strength_RDI,Sinter_SP_02_Hot_strength_RI,Sinter_SP_02_K2O%,Sinter_SP_02_MgO%,Sinter_SP_02_MnO%,Sinter_SP_02_Na2O%,Sinter_SP_02_P%,Sinter_SP_02_SiO2%,Sinter_SP_02_TiO2%,ORE_%Al2O3,ORE_%CaO,ORE_%Fe(T),ORE_%K2O,ORE_%LOI,ORE_%MgO,ORE_%MnO,ORE_MT,ORE_%Na2O,ORE_%P,ORE_%SiO2,ORE_%TiO2,ORE_%TM,Geomin Type,FLUX_Al2O3%,FLUX_CaO%,FLUX_Fe2O3%,FLUX_LOI%,FLUX_MgO%,FLUX_MT,FLUX_SiO2%,FLUX_TM%,COKE_DISCHARGE_TIME,WEIGHTED_COKE_ANGLE,TOTAL_COKE_PORTIONS,NON_COKE_DISCHARGE_TIME,WEIGHTED_NON_COKE_ANGLE,TOTAL_NON_COKE_PORTIONS,UnitCost Lakhs/Thm,ActualKg/Thm.,FurnaceTopGasAnalysisCO2ETACO,Act. Fuel RateKg/Thm.,Coke Rate Kg/Thm,ProductionTonnesPerHr
2025-07-23 01:00:00,2.682319708,1153.332778,101938.3971,2.764301896,3498.216956,1255.764617,2298.811486,0.0,1.348747364,209.7529394,1.355074839,7.0,1.011062901,11.81506353,87.1774687,0.563733886,5.483259645,279.331,1.007467771,12.1,86.91,0.56,12.2,49.33066667,0.99,9.07,68.27,1.62,78.75666667,21.04,851.9653333,1.93,2.148221344,10.87,5.133333333,80.02222222,55.37,9.68,31.4,66.02,0.067,1.96,0.21,0.035,0.045,5.06,0.11,3.28,0.11,63.25,0.04,2.45,0.06,0.02,105.0936667,0.004,0.046,3.2,0.173,3.5,1.0,1.05,0.0,1.48,1.2,0.0,25.258,95.38,0.8,90.0,25.25,12.0,68.0,26.44444444,9.0,126.76819445000001,124.0,43.5258095,565.3527778,441.3527778,85.88709677
2025-07-23 02:00:00,2.698885081,1158.164167,102228.5905,2.75789781,3500.042797,1243.684683,2314.664075,0.0,1.348529733,210.0110186,1.372188178,7.0,1.288129372,11.81506353,87.1774687,0.563733886,5.483259645,279.331,1.007467771,12.1,86.91,0.56,12.2,49.33066667,0.99,9.07,68.27,1.62,78.75666667,21.04,851.9653333,1.93,2.148221344,10.87,5.133333333,80.02222222,55.37,9.68,31.4,66.02,0.067,1.96,0.21,0.035,0.045,5.06,0.11,3.28,0.11,63.25,0.04,2.45,0.06,0.02,105.0936667,0.004,0.046,3.2,0.173,3.5,1.0,1.05,0.0,1.48,1.2,0.0,25.258,95.38,0.8,90.0,25.25,12.0,68.0,26.44444444,9.0,126.3561111,116.0,43.1529335,559.9444444,443.9444444,86.03448276
2025-07-23 03:00:00,2.699359308,1115.601944,102160.7438,2.620099951,3322.848842,1242.389319,2281.854558,0.0,1.348271703,203.6124806,1.372514508,7.0,1.550325532,11.81506353,87.1774687,0.563733886,5.483259645,279.331,1.007467771,12.1,86.91,0.56,12.2,49.33066667,0.99,9.07,68.27,1.62,78.75666667,21.04,851.9653333,1.93,2.148221344,10.87,5.133333333,80.02222222,55.37,9.68,31.4,66.02,0.067,1.96,0.21,0.035,0.045,5.06,0.11,3.28,0.11,63.25,0.04,2.45,0.06,0.02,105.0936667,0.004,0.046,3.2,0.173,3.5,1.0,1.05,0.0,1.48,1.2,0.0,25.258,95.38,0.8,90.0,25.25,12.0,68.0,26.44444444,9.0,125.355,114.0,42.86017631,555.0,441.0,86.40350877
2025-07-23 04:00:00,2.704555592,1140.313611,102108.4559,2.759507453,3497.971422,1236.594628,2311.788886,0.0,1.348793178,206.8680239,1.377551053,7.0,1.248582195,11.81506353,87.1774687,0.563733886,5.483259645,279.331,1.007467771,12.1,86.91,0.56,12.2,49.33066667,0.99,9.07,68.27,1.62,78.75666667,21.04,851.9653333,1.93,2.148221344,10.87,5.133333333,80.02222222,55.37,9.68,31.4,66.02,0.067,1.96,0.21,0.035,0.045,5.06,0.11,3.28,0.11,63.25,0.04,2.45,0.06,0.02,105.0936667,0.004,0.046,3.2,0.173,3.5,1.0,1.05,0.0,1.48,1.2,0.0,25.258,95.38,0.8,90.0,25.25,12.0,68.0,26.44444444,9.0,125.75777777500001,114.0,42.93716894,556.6111111,442.6111111,85.43859649
2025-07-23 05:00:00,2.704511392,1153.131389,102226.1493,2.756904603,3498.69795,1236.505517,2338.471358,0.0,1.348280172,208.7341514,1.378008567,7.0,1.378346876,11.81506353,87.1774687,0.563733886,5.483259645,279.331,1.007467771,12.1,86.91,0.56,12.2,49.33066667,0.99,9.07,68.27,1.62,78.75666667,21.04,851.9653333,1.93,2.148221344,10.87,5.133333333,80.02222222,55.37,9.68,31.4,66.02,0.067,1.96,0.21,0.035,0.045,5.06,0.11,3.28,0.11,63.25,0.04,2.45,0.06,0.02,105.0936667,0.004,0.046,3.2,0.173,3.5,1.0,1.05,0.0,1.48,1.2,0.0,25.258,95.38,0.8,90.0,25.25,12.0,68.0,26.44444444,9.0,125.825,110.0,42.6095475,555.0,445.0,86.27272727
2025-07-23 06:00:00,2.713630045,1149.541322,102052.3983,2.761862133,3499.036153,1228.560401,2327.039264,0.0,1.348429293,207.623838,1.386453223,7.0,1.291178891,11.81506353,87.1774687,0.563733886,5.483259645,279.331,1.007467771,12.1,86.91,0.56,12.2,49.33066667,0.99,9.07,68.27,1.62,78.75666667,21.04,851.9653333,1.93,2.148221344,10.87,5.133333333,80.02222222,55.37,9.68,31.4,66.02,0.067,1.96,0.21,0.035,0.045,5.06,0.11,3.28,0.11,63.25,0.04,2.45,0.06,0.02,105.0936667,0.004,0.046,3.2,0.173,3.5,1.0,1.05,0.0,1.48,1.2,0.0,25.258,95.38,0.8,90.0,25.25,12.0,68.0,26.44444444,9.0,125.654586775,114.0,42.64358963,556.1983471,442.1983471,85.78947368
2025-07-23 07:00:00,2.693624553,1134.996341,101896.5013,2.765751032,3498.613541,1242.755447,2285.306646,0.0,1.348499589,206.1664626,1.366819236,7.0,1.383655867,11.81506353,87.1774687,0.563733886,5.483259645,279.331,1.007467771,12.1,86.91,0.56,12.2,49.33066667,0.99,9.07,68.27,1.62,78.75666667,21.04,851.9653333,1.93,2.148221344,10.87,5.133333333,80.02222222,55.37,9.68,31.4,66.02,0.067,1.96,0.21,0.035,0.045,5.06,0.11,3.28,0.11,63.25,0.04,2.45,0.06,0.02,105.0936667,0.004,0.046,3.2,0.173,3.5,1.0,1.05,0.0,1.48,1.2,0.0,25.258,95.38,0.8,90.0,25.25,12.0,68.0,26.44444444,9.0,126.4875,115.0,42.7250724,560.0,445.0,85.47826087
2025-07-23 08:00:00,2.711913994,1130.418333,101845.9684,2.769668868,3501.835256,1227.756458,2304.873572,0.0,1.348521928,204.4826853,1.384923889,7.0,1.340285033,11.58223112,87.42579467,0.752532229,5.163517476,279.331,0.991974217,11.38,87.59,0.52,7.4,49.33066667,1.03,9.26,67.96,2.42,78.75666667,20.36,851.9653333,2.0,2.084942085,10.8,5.133333333,80.02222222,55.25,9.77,31.4,66.02,0.068,1.97,0.22,0.037,0.05,5.18,0.12,3.28,0.11,63.25,0.04,2.45,0.06,0.02,105.0936667,0.004,0.046,3.2,0.173,3.5,1.0,1.05,0.0,1.48,1.2,0.0,25.258,95.38,0.8,90.0,25.25,12.0,68.0,26.44444444,9.0,126.2525,117.0,42.69187158,560.0,443.0,86.06837607
2025-07-23 09:00:00,2.696248786,1125.939167,101657.1826,2.773458229,3500.129447,1238.252642,2274.287289,0.0,1.348489969,204.0784903,1.369127497,7.0,1.274052451,11.58223112,87.42579467,0.752532229,5.163517476,279.331,0.991974217,11.38,87.59,0.52,7.4,49.33066667,1.03,9.26,67.96,2.42,78.75666667,20.36,851.9653333,2.0,2.084942085,10.8,5.133333333,80.02222222,55.25,9.77,31.4,66.02,0.068,1.97,0.22,0.037,0.05,5.18,0.12,3.28,0.11,63.25,0.04,2.45,0.06,0.02,105.0936667,0.004,0.046,3.2,0.173,3.5,1.0,1.05,0.0,1.48,1.2,0.0,25.258,95.38,0.8,90.0,25.25,12.0,68.0,26.44444444,9.0,126.529583325,122.0,42.20223406,563.4583333,441.4583333,86.72131148
2025-07-23 10:00:00,2.693507958,1127.909444,101110.1743,2.787971841,3499.525306,1236.959867,2287.890583,0.0,1.348629817,203.8369078,1.366284611,7.0,1.488042551,11.58223112,87.42579467,0.752532229,5.163517476,279.331,0.991974217,11.38,87.59,0.52,7.4,49.33066667,1.03,9.26,67.96,2.42,78.75666667,20.36,851.9653333,2.0,2.084942085,10.8,5.133333333,80.02222222,55.25,9.77,31.4,66.02,0.068,1.97,0.22,0.037,0.05,5.18,0.12,3.28,0.11,63.25,0.04,2.45,0.06,0.02,105.0936667,0.004,0.046,3.2,0.173,3.5,1.0,1.05,0.0,1.48,1.2,0.0,25.258,95.38,0.8,90.0,25.25,12.0,68.0,26.44444444,9.0,127.060972225,116.0,42.55055731,562.7638889,446.7638889,85.94827586
2025-07-23 11:00:00,2.711978297,1126.110833,100741.9258,2.797833383,3499.12135,1213.625353,2284.926442,0.0,1.348344678,201.6648592,1.385609464,7.0,1.383207957,11.58223112,87.42579467,0.752532229,5.163517476,279.331,0.991974217,11.38,87.59,0.52,7.4,49.33066667,1.03,9.26,67.96,2.42,78.75666667,20.36,851.9653333,2.0,2.084942085,10.8,5.133333333,80.02222222,55.25,9.77,31.4,66.02,0.068,1.97,0.22,0.037,0.05,5.18,0.12,3.28,0.11,63.25,0.04,2.45,0.06,0.02,105.0936667,0.004,0.046,3.2,0.173,3.5,1.0,1.05,0.0,1.48,1.2,0.0,25.258,95.38,0.8,90.0,25.25,12.0,68.0,26.44444444,9.0,126.30805554999999,117.0,42.53192967,560.2222222,443.2222222,86.83760684
2025-07-23 12:00:00,2.702183521,1125.626462,100424.1118,2.807752853,3500.457437,1219.076602,2285.859345,0.0,1.348843518,201.5732774,1.37509924,7.0,1.429007989,11.58223112,87.42579467,0.752532229,5.163517476,279.331,0.991974217,11.38,87.59,0.52,7.4,49.33066667,1.03,9.26,67.96,2.42,78.75666667,20.36,851.9653333,2.0,2.084942085,10.8,5.133333333,80.02222222,55.25,9.77,31.4,66.02,0.068,1.97,0.22,0.037,0.05,5.18,0.12,3.28,0.11,63.25,0.04,2.45,0.06,0.02,105.0936667,0.004,0.046,3.2,0.173,3.5,1.0,1.05,0.0,1.48,1.2,0.0,25.258,95.38,0.8,90.0,25.25,12.0,68.0,26.44444444,9.0,126.37,116.0,42.67243245,560.0,444.0,85.34482759
2025-07-23 13:00:00,2.690164372,1121.7025,99755.38556,2.826903144,3500.879553,1221.673633,2291.607833,0.0,1.348367614,200.21818,1.363378789,7.0,1.561499348,11.58223112,87.42579467,0.752532229,5.163517476,279.331,0.991974217,11.38,87.59,0.52,7.4,49.33066667,1.03,9.26,67.96,2.42,78.75666667,20.36,851.9653333,2.0,2.084942085,10.8,5.133333333,80.02222222,55.25,9.77,31.4,66.02,0.068,1.97,0.22,0.037,0.05,5.18,0.12,3.28,0.11,63.25,0.04,2.45,0.06,0.02,105.0936667,0.004,0.046,3.2,0.173,3.5,1.0,1.05,0.0,1.48,1.2,0.0,25.258,95.38,0.8,90.0,25.25,12.0,68.0,26.44444444,9.0,126.5551389,118.0,42.69063753,561.6805556,443.6805556,85.59322034
2025-07-23 14:00:00,2.639326864,1117.24,98229.43553,2.870134578,3500.082103,1250.568131,2298.889639,0.0,1.348461036,199.4424958,1.312696211,7.0,1.504566955,11.58223112,87.42579467,0.752532229,5.163517476,279.331,0.991974217,11.38,87.59,0.52,7.4,49.33066667,1.03,9.26,67.96,2.42,78.75666667,20.36,851.9653333,2.0,2.084942085,10.8,5.133333333,80.02222222,55.25,9.77,31.4,66.02,0.068,1.97,0.22,0.037,0.05,5.18,0.12,3.28,0.11,63.25,0.04,2.45,0.06,0.02,105.0936667,0.004,0.046,3.2,0.173,3.5,1.0,1.05,0.0,1.48,1.2,0.0,25.258,95.38,0.8,90.0,25.25,12.0,68.0,26.44444444,9.0,124.96000000000001,128.0,42.70069586,560.0,432.0,81.015625
2025-07-23 15:00:00,2.666899694,1141.084444,96822.99531,2.912597264,3501.044481,1205.578908,2298.888531,0.0,1.348200044,198.3584878,1.340965328,7.0,1.560334692,11.58223112,87.42579467,0.752532229,5.163517476,279.331,0.991974217,11.38,87.59,0.52,7.4,49.33066667,1.03,9.26,67.96,2.42,78.75666667,20.36,851.9653333,2.0,2.084942085,10.8,5.133333333,80.02222222,55.25,9.77,31.4,66.02,0.068,1.97,0.22,0.037,0.05,5.18,0.12,3.28,0.11,63.25,0.04,2.45,0.06,0.02,105.0936667,0.004,0.046,3.2,0.173,3.5,1.0,1.05,0.0,1.48,1.2,0.0,25.258,95.38,0.8,90.0,25.25,12.0,68.0,26.44444444,9.0,125.68361110000001,118.0,42.63518853,558.1944444,440.1944444,84.49152542
2025-07-23 16:00:00,2.684642581,1134.157222,96762.37317,2.913862512,3500.373397,1189.575744,2306.626858,0.0,1.348200642,196.2557142,1.358181508,7.0,1.477932133,11.87746684,87.11330572,0.654506446,5.408581933,279.331,1.00922744,11.38,87.59,0.52,7.4,49.33066667,1.03,9.13,67.94,1.77,78.75666667,21.16,851.9653333,1.98,2.04743833,10.79,5.133333333,80.02222222,55.23,9.26,31.4,66.02,0.068,1.97,0.21,0.036,0.048,5.27,0.12,3.28,0.11,63.25,0.04,2.45,0.06,0.02,105.0936667,0.004,0.046,3.2,0.173,3.5,1.0,1.05,0.0,1.48,1.2,0.0,25.258,95.38,0.8,90.0,25.25,12.0,68.0,26.44444444,9.0,125.6201389,110.0,42.84138033,554.1805556,444.1805556,82.18181818
2025-07-23 17:00:00,2.688749781,1132.136389,97700.80042,2.886334266,3500.908264,1195.886242,2316.011506,0.0,1.348440556,197.4613661,1.361967206,7.0,1.558697458,11.87746684,87.11330572,0.654506446,5.408581933,279.331,1.00922744,11.38,87.59,0.52,7.4,49.33066667,1.03,9.13,67.94,1.77,78.75666667,21.16,851.9653333,1.98,2.04743833,10.79,5.133333333,80.02222222,55.23,9.26,31.4,66.02,0.068,1.97,0.21,0.036,0.048,5.27,0.12,3.28,0.11,63.25,0.04,2.45,0.06,0.02,105.0936667,0.004,0.046,3.2,0.173,3.5,1.0,1.05,0.0,1.48,1.2,0.0,25.258,95.38,0.8,90.0,25.25,12.0,68.0,26.44444444,9.0,123.635,118.0,43.32707717,550.0,432.0,77.96610169
2025-07-23 18:00:00,2.678662675,1109.659444,99105.97217,2.954863207,3635.634522,1223.413422,2287.311081,0.0,1.348176547,197.8344539,1.352420222,7.0,1.476480539,11.87746684,87.11330572,0.654506446,5.408581933,279.331,1.00922744,11.38,87.59,0.52,7.4,49.33066667,1.03,9.13,67.94,1.77,78.75666667,21.16,851.9653333,1.98,2.04743833,10.79,5.133333333,80.02222222,55.23,9.26,31.4,66.02,0.068,1.97,0.21,0.036,0.048,5.27,0.12,3.28,0.11,63.25,0.04,2.45,0.06,0.02,105.0936667,0.004,0.046,3.2,0.173,3.5,1.0,1.05,0.0,1.48,1.2,0.0,25.258,95.38,0.8,90.0,25.25,12.0,68.0,26.44444444,9.0,123.635,118.0,43.701234,550.0,432.0,81.27118644
2025-07-23 19:00:00,2.667486406,1169.909167,98758.23853,3.101047503,3802.242039,1230.185869,2380.907628,0.0,1.348625633,206.2476872,1.340302567,7.0,1.485966462,11.87746684,87.11330572,0.654506446,5.408581933,279.331,1.00922744,11.38,87.59,0.52,7.4,49.33066667,1.03,9.13,67.94,1.77,78.75666667,21.16,851.9653333,1.98,2.04743833,10.79,5.133333333,80.02222222,55.23,9.26,31.4,66.02,0.068,1.97,0.21,0.036,0.048,5.27,0.12,3.28,0.11,63.25,0.04,2.45,0.06,0.02,105.0936667,0.004,0.046,3.2,0.173,3.5,1.0,1.05,0.0,1.48,1.2,0.0,25.258,95.38,0.8,90.0,25.25,12.0,68.0,26.44444444,9.0,125.1625,105.0,44.31222044,550.0,445.0,79.52380952
2025-07-23 20:00:00,2.668165575,1162.227222,98596.60942,3.10348131,3799.000664,1228.930628,2358.206422,0.0,1.348279033,205.2037219,1.341102339,7.0,1.470572925,11.87746684,87.11330572,0.654506446,5.408581933,279.331,1.00922744,11.38,87.59,0.52,7.4,49.33066667,1.03,9.13,67.94,1.77,78.75666667,21.16,851.9653333,1.98,2.04743833,10.79,5.133333333,80.02222222,55.23,9.26,31.4,66.02,0.068,1.97,0.21,0.036,0.048,5.27,0.12,3.28,0.11,63.25,0.04,2.45,0.06,0.02,105.0936667,0.004,0.046,3.2,0.173,3.5,1.0,1.05,0.0,1.48,1.2,0.0,25.258,95.38,0.8,90.0,25.25,12.0,68.0,26.44444444,9.0,124.81,108.0,43.11296142,550.0,442.0,85.83333333
2025-07-23 21:00:00,2.664323636,1162.452778,103487.701,2.957742027,3800.076494,1290.645531,2360.9724,0.0,1.348434597,215.2737258,1.336855464,7.0,1.395310109,11.87746684,87.11330572,0.654506446,5.408581933,279.331,1.00922744,11.38,87.59,0.52,7.4,49.33066667,1.03,9.13,67.94,1.77,78.75666667,21.16,851.9653333,1.98,2.04743833,10.79,5.133333333,80.02222222,55.23,9.26,31.4,66.02,0.068,1.97,0.21,0.036,0.048,5.27,0.12,3.28,0.11,63.25,0.04,2.45,0.06,0.02,105.0936667,0.004,0.046,3.2,0.173,3.5,1.0,1.05,0.0,1.48,1.2,0.0,25.258,95.38,0.8,90.0,25.25,12.0,68.0,26.44444444,9.0,124.9638889,110.0,43.07311067,551.5555556,441.5555556,86.09090909
2025-07-23 22:00:00,2.665083175,1168.497778,110974.9189,2.760935555,3803.682244,1369.290061,2348.236383,0.0,1.332082553,231.8170467,1.354415358,7.0,1.494844744,11.87746684,87.11330572,0.654506446,5.408581933,279.331,1.00922744,11.38,87.59,0.52,7.4,49.33066667,1.03,9.13,67.94,1.77,78.75666667,21.16,851.9653333,1.98,2.04743833,10.79,5.133333333,80.02222222,55.23,9.26,31.4,66.02,0.068,1.97,0.21,0.036,0.048,5.27,0.12,3.28,0.11,63.25,0.04,2.45,0.06,0.02,105.0936667,0.004,0.046,3.2,0.173,3.5,1.0,1.05,0.0,1.48,1.2,0.0,25.258,95.38,0.8,90.0,25.25,12.0,68.0,26.44444444,9.0,124.65,120.0,43.41993636,555.0,435.0,85.83333333
2025-07-23 23:00:00,2.667064475,1161.250556,110498.8286,2.76999055,3799.793658,1305.949875,2341.827256,0.0,1.277395044,229.5622236,1.410916325,7.0,1.529952735,11.93042089,87.06569411,0.591107998,5.388499689,287.8646667,1.003884997,12.47,86.54,0.54,11.6,48.680333329999996,0.98,9.01,68.11,1.92,82.32,20.96,853.2786667,1.99,2.10311284,10.81,5.133333333,80.02222222,55.25,8.94,31.4,66.02,0.067,2.07,0.19,0.034,0.047,5.14,0.12,1.882325722,0.048110562,38.15768916,0.028866337,1.407233927,0.042096741,0.018041461,158.9943333,0.003608292,0.028866337,1.8161737,0.079983809,2.40552808,1.0,0.63,0.0,0.92,1.32,0.0,22.62533333,96.14,1.0,90.0,25.25,12.0,68.0,26.44444444,9.0,124.7675,119.0,43.17115419,555.0,436.0,86.13445378
2025-07-24 00:00:00,2.675098019,1162.303056,110932.235,2.902495013,3997.301317,1371.514078,2345.146942,0.0,1.345013569,230.1048508,1.351365692,7.0,1.551169538,11.93042089,87.06569411,0.591107998,5.388499689,287.8646667,1.003884997,12.47,86.54,0.54,11.6,48.680333329999996,0.98,9.01,68.11,1.92,82.32,20.96,853.2786667,1.99,2.10311284,10.81,5.133333333,80.02222222,55.25,8.94,31.4,66.02,0.067,2.07,0.19,0.034,0.047,5.14,0.12,1.882325722,0.048110562,38.15768916,0.028866337,1.407233927,0.042096741,0.018041461,158.9943333,0.003608292,0.028866337,1.8161737,0.079983809,2.40552808,1.0,0.63,0.0,0.92,1.32,0.0,22.62533333,96.14,1.0,90.0,25.25,12.0,68.0,26.44444444,9.0,124.5325,121.0,43.98620217,555.0,434.0,85.61983471
2025-07-24 01:00:00,2.697189206,1150.794167,110992.7281,2.900788805,3997.128433,1312.632933,2334.736714,0.0,1.308824669,226.9586506,1.409851742,7.0,1.480565261,11.93042089,87.06569411,0.591107998,5.388499689,287.8646667,1.003884997,12.47,86.54,0.54,11.6,48.680333329999996,0.98,9.01,68.11,1.92,82.32,20.96,853.2786667,1.99,2.10311284,10.81,5.133333333,80.02222222,55.25,8.94,31.4,66.02,0.067,2.07,0.19,0.034,0.047,5.14,0.12,1.882325722,0.048110562,38.15768916,0.028866337,1.407233927,0.042096741,0.018041461,158.9943333,0.003608292,0.028866337,1.8161737,0.079983809,2.40552808,1.0,0.63,0.0,0.92,1.32,0.0,22.62533333,96.14,1.0,90.0,25.25,12.0,68.0,26.44444444,9.0,124.2975,123.0,43.37853947,555.0,432.0,85.93495935
2025-07-24 02:00:00,2.606774794,1122.3175,107392.8354,3.002394909,4003.049964,1272.465689,2330.602581,0.0,1.218843464,220.5021408,1.408647717,7.0,1.526914567,11.93042089,87.06569411,0.591107998,5.388499689,287.8646667,1.003884997,12.47,86.54,0.54,11.6,48.680333329999996,0.98,9.01,68.11,1.92,82.32,20.96,853.2786667,1.99,2.10311284,10.81,5.133333333,80.02222222,55.25,8.94,31.4,66.02,0.067,2.07,0.19,0.034,0.047,5.14,0.12,1.882325722,0.048110562,38.15768916,0.028866337,1.407233927,0.042096741,0.018041461,158.9943333,0.003608292,0.028866337,1.8161737,0.079983809,2.40552808,1.0,0.63,0.0,0.92,1.32,0.0,22.62533333,96.14,1.0,90.0,25.25,12.0,68.0,26.44444444,9.0,123.7788889,112.0,42.09735311,547.7555556,435.7555556,85.625
2025-07-24 03:00:00,2.543808586,1150.375278,99460.86619,3.23968762,4000.622731,1173.045386,2352.264631,0.0,1.149045139,212.1189028,1.415066297,7.0,1.637960606,11.93042089,87.06569411,0.591107998,5.388499689,287.8646667,1.003884997,12.47,86.54,0.54,11.6,48.680333329999996,0.98,9.01,68.11,1.92,82.32,20.96,853.2786667,1.99,2.10311284,10.81,5.133333333,80.02222222,55.25,8.94,31.4,66.02,0.067,2.07,0.19,0.034,0.047,5.14,0.12,1.882325722,0.048110562,38.15768916,0.028866337,1.407233927,0.042096741,0.018041461,158.9943333,0.003608292,0.028866337,1.8161737,0.079983809,2.40552808,1.0,0.63,0.0,0.92,1.32,0.0,22.62533333,96.14,1.0,90.0,25.25,12.0,68.0,26.44444444,9.0,124.6426389,113.0,43.75089894,551.6805556,438.6805556,86.10619469
2025-07-24 04:00:00,2.599215439,1169.25,101641.0715,3.167475287,3997.120933,1186.845808,2365.181769,0.0,1.190734064,216.3632553,1.429264031,7.0,1.567828967,11.93042089,87.06569411,0.591107998,5.388499689,287.8646667,1.003884997,12.47,86.54,0.54,11.6,48.680333329999996,0.98,9.01,68.11,1.92,82.32,20.96,853.2786667,1.99,2.10311284,10.81,5.133333333,80.02222222,55.25,8.94,31.4,66.02,0.067,2.07,0.19,0.034,0.047,5.14,0.12,1.882325722,0.048110562,38.15768916,0.028866337,1.407233927,0.042096741,0.018041461,158.9943333,0.003608292,0.028866337,1.8161737,0.079983809,2.40552808,1.0,0.63,0.0,0.92,1.32,0.0,22.62533333,96.14,1.0,90.0,25.25,12.0,68.0,26.44444444,9.0,125.7075,111.0,43.18815017,555.0,444.0,85.85585586
2025-07-24 05:00:00,2.635155394,1167.986944,108443.1061,2.972414465,4001.806883,1362.372194,2355.288478,0.0,1.326861553,228.3287194,1.329366906,7.0,1.712565142,11.93042089,87.06569411,0.591107998,5.388499689,287.8646667,1.003884997,12.47,86.54,0.54,11.6,48.680333329999996,0.98,9.01,68.11,1.92,82.32,20.96,853.2786667,1.99,2.10311284,10.81,5.133333333,80.02222222,55.25,8.94,31.4,66.02,0.067,2.07,0.19,0.034,0.047,5.14,0.12,1.882325722,0.048110562,38.15768916,0.028866337,1.407233927,0.042096741,0.018041461,158.9943333,0.003608292,0.028866337,1.8161737,0.079983809,2.40552808,1.0,0.63,0.0,0.92,1.32,0.0,22.62533333,96.14,1.0,90.0,25.25,12.0,68.0,26.44444444,9.0,124.7675,119.0,42.96948089,555.0,436.0,86.13445378
2025-07-24 06:00:00,2.638906451,1167.066667,109306.6992,2.947339505,3999.624183,1389.058423,2357.902984,0.0,1.34838676,229.6017911,1.311501581,7.0,1.535590299,11.93042089,87.06569411,0.591107998,5.388499689,287.8646667,1.003884997,12.47,86.54,0.54,11.6,48.680333329999996,0.98,9.01,68.11,1.92,82.32,20.96,853.2786667,1.99,2.10311284,10.81,5.133333333,80.02222222,55.25,8.94,31.4,66.02,0.067,2.07,0.19,0.034,0.047,5.14,0.12,1.882325722,0.048110562,38.15768916,0.028866337,1.407233927,0.042096741,0.018041461,158.9943333,0.003608292,0.028866337,1.8161737,0.079983809,2.40552808,1.0,0.63,0.0,0.92,1.32,0.0,22.62533333,96.14,1.0,90.0,25.25,12.0,68.0,26.44444444,9.0,125.0025,117.0,42.75149077,555.0,438.0,87.26495726
2025-07-24 07:00:00,2.67348111,1146.754694,109515.1449,2.942696731,4000.934608,1357.554886,2333.70442,0.0,1.348472073,224.7862494,1.346417249,7.0,1.529985156,11.93042089,87.06569411,0.591107998,5.388499689,287.8646667,1.003884997,12.47,86.54,0.54,11.6,48.680333329999996,0.98,9.01,68.11,1.92,82.32,20.96,853.2786667,1.99,2.10311284,10.81,5.133333333,80.02222222,55.25,8.94,31.4,66.02,0.067,2.07,0.19,0.034,0.047,5.14,0.12,1.882325722,0.048110562,38.15768916,0.028866337,1.407233927,0.042096741,0.018041461,158.9943333,0.003608292,0.028866337,1.8161737,0.079983809,2.40552808,1.0,0.63,0.0,0.92,1.32,0.0,22.62533333,96.14,1.0,90.0,25.25,12.0,68.0,26.44444444,9.0,124.977448975,114.0,43.46023906,553.4897959,439.4897959,87.28070175
2025-07-24 08:00:00,2.652311528,1124.610556,110028.57,2.92909843,4001.103672,1387.463131,2312.869217,0.0,1.348247661,223.7104775,1.325081078,7.0,1.582057796,11.64656392,87.35510508,0.567769994,5.482889645,287.8646667,0.998330998,12.1,86.91,0.56,12.2,48.680333329999996,0.99,8.78,68.21,1.74,82.32,21.27,853.2786667,1.94,2.090019569,10.68,5.133333333,80.02222222,55.45,9.38,31.4,66.02,0.065,2.01,0.19,0.038,0.046,5.11,0.12,3.28,0.11,63.25,0.04,2.45,0.06,0.02,158.9943333,0.004,0.046,3.2,0.173,3.5,1.0,1.05,0.0,1.48,1.2,0.0,22.62533333,95.38,0.8,90.0,25.25,12.0,68.0,26.44444444,9.0,125.1,115.0,43.27214783,554.45,439.45,87.39130435
2025-07-24 09:00:00,2.657805144,1148.749167,110449.4878,2.916360207,3998.931208,1384.778033,2335.139908,0.0,1.348286247,227.9101706,1.330795803,7.0,1.633791506,11.64656392,87.35510508,0.567769994,5.482889645,287.8646667,0.998330998,12.1,86.91,0.56,12.2,48.680333329999996,0.99,8.78,68.21,1.74,82.32,21.27,853.2786667,1.94,2.090019569,10.68,5.133333333,80.02222222,55.45,9.38,31.4,66.02,0.065,2.01,0.19,0.038,0.046,5.11,0.12,3.28,0.11,63.25,0.04,2.45,0.06,0.02,158.9943333,0.004,0.046,3.2,0.173,3.5,1.0,1.05,0.0,1.48,1.2,0.0,22.62533333,95.38,0.8,90.0,25.25,12.0,68.0,26.44444444,9.0,124.58444444999999,117.0,42.77158778,553.3277778,436.3277778,87.17948718
2025-07-24 10:00:00,2.642402368,1158.772527,109977.411,2.929627799,3999.966588,1399.240467,2342.247659,0.0,1.348771203,229.5855637,1.313945863,7.0,1.59672144,11.64656392,87.35510508,0.567769994,5.482889645,287.8646667,0.998330998,12.1,86.91,0.56,12.2,48.680333329999996,0.99,8.78,68.21,1.74,82.32,21.27,853.2786667,1.94,2.090019569,10.68,5.133333333,80.02222222,55.45,9.38,31.4,66.02,0.065,2.01,0.19,0.038,0.046,5.11,0.12,3.28,0.11,63.25,0.04,2.45,0.06,0.02,158.9943333,0.004,0.046,3.2,0.173,3.5,1.0,1.05,0.0,1.48,1.2,0.0,22.62533333,95.38,0.8,90.0,25.25,12.0,68.0,26.44444444,9.0,124.761263725,120.0,42.60220154,555.4450549,435.4450549,86.25
2025-07-24 11:00:00,2.655374871,1146.757258,109774.7589,2.935787109,4000.995903,1379.093879,2328.957573,0.0,1.348470105,226.2623306,1.327467484,7.0,1.638300879,11.64656392,87.35510508,0.567769994,5.482889645,287.8646667,0.998330998,12.1,86.91,0.56,12.2,48.680333329999996,0.99,8.78,68.21,1.74,82.32,21.27,853.2786667,1.94,2.090019569,10.68,5.133333333,80.02222222,55.45,9.38,31.4,66.02,0.065,2.01,0.19,0.038,0.046,5.11,0.12,3.28,0.11,63.25,0.04,2.45,0.06,0.02,158.9943333,0.004,0.046,3.2,0.173,3.5,1.0,1.05,0.0,1.48,1.2,0.0,22.62533333,95.38,0.8,90.0,25.25,12.0,68.0,26.44444444,9.0,125.297177425,120.0,42.76706952,557.5887097,437.5887097,86.58333333
2025-07-24 12:00:00,2.656711109,1170.453712,111199.6568,2.895680729,3997.523865,1395.624009,2343.140581,0.0,1.348138686,232.9350528,1.330388886,7.0,1.63928693,11.64656392,87.35510508,0.567769994,5.482889645,287.8646667,0.998330998,12.1,86.91,0.56,12.2,48.680333329999996,0.99,8.78,68.21,1.74,82.32,21.27,853.2786667,1.94,2.090019569,10.68,5.133333333,80.02222222,55.45,9.38,31.4,66.02,0.065,2.01,0.19,0.038,0.046,5.11,0.12,3.28,0.11,63.25,0.04,2.45,0.06,0.02,158.9943333,0.004,0.046,3.2,0.173,3.5,1.0,1.05,0.0,1.48,1.2,0.0,22.62533333,95.38,0.8,90.0,25.25,12.0,68.0,26.44444444,9.0,124.63661572500001,122.0,42.02119646,555.8864629,433.8864629,85.6557377
2025-07-24 13:00:00,2.658797831,1163.410833,111590.9478,2.888120706,4001.109836,1399.061433,2344.066192,0.0,1.348616578,232.7198322,1.331657817,7.0,1.57761865,11.64656392,87.35510508,0.567769994,5.482889645,287.8646667,0.998330998,12.1,86.91,0.56,12.2,48.680333329999996,0.99,8.78,68.21,1.74,82.32,21.27,853.2786667,1.94,2.090019569,10.68,5.133333333,80.02222222,55.45,9.38,31.4,66.02,0.065,2.01,0.19,0.038,0.046,5.11,0.12,3.28,0.11,63.25,0.04,2.45,0.06,0.02,158.9943333,0.004,0.046,3.2,0.173,3.5,1.0,1.05,0.0,1.48,1.2,0.0,22.62533333,95.38,0.8,90.0,25.25,12.0,68.0,26.44444444,9.0,124.78055555,115.0,43.11447475,553.1722222,438.1722222,87.91304348
2025-07-24 14:00:00,2.65274955,1171.497778,111016.3078,2.901653167,3999.169711,1397.414725,2348.430814,0.0,1.348621997,233.1757039,1.325611958,7.0,1.726186392,11.64656392,87.35510508,0.567769994,5.482889645,287.8646667,0.998330998,12.1,86.91,0.56,12.2,48.680333329999996,0.99,8.78,68.21,1.74,82.32,21.27,853.2786667,1.94,2.090019569,10.68,5.133333333,80.02222222,55.45,9.38,31.4,66.02,0.065,2.01,0.19,0.038,0.046,5.11,0.12,3.28,0.11,63.25,0.04,2.45,0.06,0.02,158.9943333,0.004,0.046,3.2,0.173,3.5,1.0,1.05,0.0,1.48,1.2,0.0,22.62533333,95.38,0.8,90.0,25.25,12.0,68.0,26.44444444,9.0,124.5275,122.0,43.18554739,555.45,433.45,86.14754098
2025-07-24 15:00:00,2.664162922,1173.211944,110578.9519,2.914149082,4000.581033,1381.130594,2336.758517,0.0,1.348572578,231.8718908,1.336966611,7.0,1.570613958,11.64656392,87.35510508,0.567769994,5.482889645,287.8646667,0.998330998,12.1,86.91,0.56,12.2,48.680333329999996,0.99,8.78,68.21,1.74,82.32,21.27,853.2786667,1.94,2.090019569,10.68,5.133333333,80.02222222,55.45,9.38,31.4,66.02,0.065,2.01,0.19,0.038,0.046,5.11,0.12,3.28,0.11,63.25,0.04,2.45,0.06,0.02,158.9943333,0.004,0.046,3.2,0.173,3.5,1.0,1.05,0.0,1.48,1.2,0.0,22.62533333,95.38,0.8,90.0,25.25,12.0,68.0,26.44444444,9.0,124.8425,129.0,42.05594828,560.0,431.0,86.12403101
2025-07-24 16:00:00,2.659774433,1172.938611,110369.3572,2.919656105,4000.549194,1382.371622,2337.476447,0.0,1.348691311,231.5626628,1.332322111,7.0,1.585247889,11.66990192,87.32510508,0.531107998,5.244039676,287.8646667,1.004992994,12.06,86.89,0.52,12.0,48.680333329999996,1.05,9.08,68.28,1.78,82.32,20.86,853.2786667,2.03,1.990740741,10.75,5.133333333,80.02222222,55.2,9.68,31.4,66.02,0.068,1.95,0.18,0.034,0.047,5.4,0.12,1.79808685,0.076082921,64.69640675,0.029573742,2.331865727,0.02797236,0.05202764,158.9943333,0.012188944,0.039804146,3.017050335,0.089893977,3.083869656,1.0,0.79,0.0,1.04,1.0,0.0,22.62533333,94.82,0.7,90.0,25.25,12.0,68.0,26.44444444,9.0,125.3125,125.0,41.86628322,560.0,435.0,86.4
2025-07-24 17:00:00,2.629754172,1174.4225,110379.5756,2.918886508,3999.864242,1414.362619,2346.7755,0.0,1.348572544,233.7450608,1.302100733,7.0,1.716717344,11.66990192,87.32510508,0.531107998,5.244039676,287.8646667,1.004992994,12.06,86.89,0.52,12.0,48.680333329999996,1.05,9.08,68.28,1.78,82.32,20.86,853.2786667,2.03,1.990740741,10.75,5.133333333,80.02222222,55.2,9.68,31.4,66.02,0.068,1.95,0.18,0.034,0.047,5.4,0.12,1.79808685,0.076082921,64.69640675,0.029573742,2.331865727,0.02797236,0.05202764,158.9943333,0.012188944,0.039804146,3.017050335,0.089893977,3.083869656,1.0,0.79,0.0,1.04,1.0,0.0,22.62533333,94.82,0.7,90.0,25.25,12.0,68.0,26.44444444,9.0,125.542777775,127.0,41.55170928,561.8611111,434.8611111,85.82677165
2025-07-24 18:00:00,2.638872714,1178.921389,110573.4386,2.91300141,3998.805025,1408.033875,2326.712569,0.0,1.348506864,234.2980836,1.311690944,7.0,1.694859194,11.66990192,87.32510508,0.531107998,5.244039676,287.8646667,1.004992994,12.06,86.89,0.52,12.0,48.680333329999996,1.05,9.08,68.28,1.78,82.32,20.86,853.2786667,2.03,1.990740741,10.75,5.133333333,80.02222222,55.2,9.68,31.4,66.02,0.068,1.95,0.18,0.034,0.047,5.4,0.12,1.79808685,0.076082921,64.69640675,0.029573742,2.331865727,0.02797236,0.05202764,158.9943333,0.012188944,0.039804146,3.017050335,0.089893977,3.083869656,1.0,0.79,0.0,1.04,1.0,0.0,22.62533333,94.82,0.7,90.0,25.25,12.0,68.0,26.44444444,9.0,125.74000000000001,132.0,40.4499,565.0,433.0,84.09090909
2025-07-24 19:00:00,2.66761905,1167.012222,110787.1897,2.905510454,3996.225061,1378.490225,2337.171775,0.0,1.34837785,230.8985389,1.340932558,7.0,1.589788317,11.66990192,87.32510508,0.531107998,5.244039676,287.8646667,1.004992994,12.06,86.89,0.52,12.0,48.680333329999996,1.05,9.08,68.28,1.78,82.32,20.86,853.2786667,2.03,1.990740741,10.75,5.133333333,80.02222222,55.2,9.68,31.4,66.02,0.068,1.95,0.18,0.034,0.047,5.4,0.12,1.79808685,0.076082921,64.69640675,0.029573742,2.331865727,0.02797236,0.05202764,158.9943333,0.012188944,0.039804146,3.017050335,0.089893977,3.083869656,1.0,0.79,0.0,1.04,1.0,0.0,22.62533333,94.82,0.7,90.0,25.25,12.0,68.0,26.44444444,9.0,125.5711111,128.0,40.45538642,562.4444444,434.4444444,85.9375
2025-07-24 20:00:00,2.668028933,1096.368056,110679.6703,2.768108876,3803.425236,1376.835039,2286.578069,0.0,1.348445972,219.3919594,1.341009494,7.0,1.575525686,11.66990192,87.32510508,0.531107998,5.244039676,287.8646667,1.004992994,12.06,86.89,0.52,12.0,48.680333329999996,1.05,9.08,68.28,1.78,82.32,20.86,853.2786667,2.03,1.990740741,10.75,5.133333333,80.02222222,55.2,9.68,31.4,66.02,0.068,1.95,0.18,0.034,0.047,5.4,0.12,1.79808685,0.076082921,64.69640675,0.029573742,2.331865727,0.02797236,0.05202764,158.9943333,0.012188944,0.039804146,3.017050335,0.089893977,3.083869656,1.0,0.79,0.0,1.04,1.0,0.0,22.62533333,94.82,0.7,90.0,25.25,12.0,68.0,26.44444444,9.0,126.2525,117.0,41.79270003,560.0,443.0,86.32478632
2025-07-24 21:00:00,2.649289425,1139.042222,110797.9006,2.801956704,3854.076067,1398.3376,2312.733486,0.0,1.348231975,227.5457864,1.322333839,7.0,1.591442467,11.66990192,87.32510508,0.531107998,5.244039676,287.8646667,1.004992994,12.06,86.89,0.52,12.0,48.680333329999996,1.05,9.08,68.28,1.78,82.32,20.86,853.2786667,2.03,1.990740741,10.75,5.133333333,80.02222222,55.2,9.68,31.4,66.02,0.068,1.95,0.18,0.034,0.047,5.4,0.12,1.79808685,0.076082921,64.69640675,0.029573742,2.331865727,0.02797236,0.05202764,158.9943333,0.012188944,0.039804146,3.017050335,0.089893977,3.083869656,1.0,0.79,0.0,1.04,1.0,0.0,22.62533333,94.82,0.7,90.0,25.25,12.0,68.0,26.44444444,9.0,125.222222225,125.0,42.24070992,559.6388889,434.6388889,86.48
2025-07-24 22:00:00,2.660658539,1155.209167,110707.3481,2.794794032,3841.075561,1384.88995,2325.182772,0.0,1.348470667,229.3311006,1.333371233,7.0,1.389098675,11.66990192,87.32510508,0.531107998,5.244039676,287.8646667,1.004992994,12.06,86.89,0.52,12.0,48.680333329999996,1.05,9.08,68.28,1.78,82.32,20.86,853.2786667,2.03,1.990740741,10.75,5.133333333,80.02222222,55.2,9.68,31.4,66.02,0.068,1.95,0.18,0.034,0.047,5.4,0.12,1.79808685,0.076082921,64.69640675,0.029573742,2.331865727,0.02797236,0.05202764,158.9943333,0.012188944,0.039804146,3.017050335,0.089893977,3.083869656,1.0,0.79,0.0,1.04,1.0,0.0,22.62533333,94.82,0.7,90.0,25.25,12.0,68.0,26.44444444,9.0,122.065,142.0,40.95618583,555.0,413.0,79.57746479
2025-07-24 23:00:00,2.66128145,1139.248333,110566.0822,2.76927171,3801.119022,1383.690503,2357.831172,0.0,1.348373006,226.4869683,1.334348592,7.0,1.624305614,11.58068359,87.41925945,0.490028483,4.682791313,262.1466667,1.000056966,11.35,87.63,0.56,6.9,64.02266666,1.02,9.32,67.84,1.83,82.54,21.01,840.5343333,2.09,2.056925996,10.84,5.133333333,80.02222222,55.07,9.28,31.4,66.02,0.069,2.0,0.22,0.032,0.046,5.27,0.13,1.592755854,0.070988662,65.14962661,0.013564021,2.236402115,0.04,0.023662887,262.041,0.020674225,0.03493031,2.552852607,0.080222071,2.772123955,1.0,0.98,0.0,1.05,1.2,0.0,22.77966667,95.39,0.1,90.0,25.25,12.0,68.0,26.44444444,9.0,124.647222225,115.0,40.59614764,552.6388889,437.6388889,80.0
2025-07-25 00:00:00,2.645322872,1142.443889,110658.0853,2.825383461,3881.416814,1401.660306,2363.544289,0.0,1.348402583,228.1673186,1.318445125,7.0,1.729916597,11.58068359,87.41925945,0.490028483,4.682791313,262.1466667,1.000056966,11.35,87.63,0.56,6.9,64.02266666,1.02,9.32,67.84,1.83,82.54,21.01,840.5343333,2.09,2.056925996,10.84,5.133333333,80.02222222,55.07,9.28,31.4,66.02,0.069,2.0,0.22,0.032,0.046,5.27,0.13,1.592755854,0.070988662,65.14962661,0.013564021,2.236402115,0.04,0.023662887,262.041,0.020674225,0.03493031,2.552852607,0.080222071,2.772123955,1.0,0.98,0.0,1.05,1.2,0.0,22.77966667,95.39,0.1,90.0,25.25,12.0,68.0,26.44444444,9.0,123.9125,105.0,41.26287528,545.0,440.0,85.23809524
2025-07-25 01:00:00,2.631855958,1152.844167,110901.6447,2.830380855,3896.844808,1417.179119,2354.685914,0.0,1.348373628,231.0612542,1.304944203,7.0,1.746373506,11.58068359,87.41925945,0.490028483,4.682791313,262.1466667,1.000056966,11.35,87.63,0.56,6.9,64.02266666,1.02,9.32,67.84,1.83,82.54,21.01,840.5343333,2.09,2.056925996,10.84,5.133333333,80.02222222,55.07,9.28,31.4,66.02,0.069,2.0,0.22,0.032,0.046,5.27,0.13,1.592755854,0.070988662,65.14962661,0.013564021,2.236402115,0.04,0.023662887,262.041,0.020674225,0.03493031,2.552852607,0.080222071,2.772123955,1.0,0.98,0.0,1.05,1.2,0.0,22.77966667,95.39,0.1,90.0,25.25,12.0,68.0,26.44444444,9.0,123.064166675,113.0,42.03816931,545.3666667,432.3666667,85.39823009
2025-07-25 02:00:00,2.630999942,1156.643889,111041.6231,2.828842057,3899.64065,1421.359022,2354.145433,0.0,1.348263933,232.1876292,1.304007825,7.0,1.839949836,11.58068359,87.41925945,0.490028483,4.682791313,262.1466667,1.000056966,11.35,87.63,0.56,6.9,64.02266666,1.02,9.32,67.84,1.83,82.54,21.01,840.5343333,2.09,2.056925996,10.84,5.133333333,80.02222222,55.07,9.28,31.4,66.02,0.069,2.0,0.22,0.032,0.046,5.27,0.13,1.592755854,0.070988662,65.14962661,0.013564021,2.236402115,0.04,0.023662887,262.041,0.020674225,0.03493031,2.552852607,0.080222071,2.772123955,1.0,0.98,0.0,1.05,1.2,0.0,22.77966667,95.39,0.1,90.0,25.25,12.0,68.0,26.44444444,9.0,122.79375,115.0,41.81896831,545.225,430.225,85.82608696
2025-07-25 03:00:00,2.647119294,1169.071389,110818.6628,2.770665084,3811.720592,1401.833992,2352.675911,0.0,1.348087872,232.7796803,1.320687753,7.0,1.896713436,11.58068359,87.41925945,0.490028483,4.682791313,262.1466667,1.000056966,11.35,87.63,0.56,6.9,64.02266666,1.02,9.32,67.84,1.83,82.54,21.01,840.5343333,2.09,2.056925996,10.84,5.133333333,80.02222222,55.07,9.28,31.4,66.02,0.069,2.0,0.22,0.032,0.046,5.27,0.13,1.592755854,0.070988662,65.14962661,0.013564021,2.236402115,0.04,0.023662887,262.041,0.020674225,0.03493031,2.552852607,0.080222071,2.772123955,1.0,0.98,0.0,1.05,1.2,0.0,22.77966667,95.39,0.1,90.0,25.25,12.0,68.0,26.44444444,9.0,123.92305555,119.0,41.26425047,551.6222222,432.6222222,85.54621849
2025-07-25 06:00:00,2.640335613,1150.543621,108718.9012,2.701251563,3645.751712,1382.993593,2320.708959,0.0,1.347942062,225.7724765,1.313896058,7.0,1.785297399,11.58068359,87.41925945,0.490028483,4.682791313,262.1466667,1.000056966,11.35,87.63,0.56,6.9,64.02266666,1.02,9.32,67.84,1.83,82.54,21.01,840.5343333,2.09,2.056925996,10.84,5.133333333,80.02222222,55.07,9.28,31.4,66.02,0.069,2.0,0.22,0.032,0.046,5.27,0.13,1.592755854,0.070988662,65.14962661,0.013564021,2.236402115,0.04,0.023662887,262.041,0.020674225,0.03493031,2.552852607,0.080222071,2.772123955,1.0,0.98,0.0,1.05,1.2,0.0,22.77966667,95.39,0.1,90.0,25.25,12.0,68.0,26.44444444,9.0,124.795658425,122.0,41.11753601,556.5226337,434.5226337,85.40983607
2025-07-25 07:00:00,2.677667975,1150.609167,106998.6948,2.779034666,3691.453683,1323.176346,2318.930425,0.0,1.348287438,220.1714433,1.350634079,7.0,1.819180438,11.58068359,87.41925945,0.490028483,4.682791313,262.1466667,1.000056966,11.35,87.63,0.56,6.9,64.02266666,1.02,9.32,67.84,1.83,82.54,21.01,840.5343333,2.09,2.056925996,10.84,5.133333333,80.02222222,55.07,9.28,31.4,66.02,0.069,2.0,0.22,0.032,0.046,5.27,0.13,1.592755854,0.070988662,65.14962661,0.013564021,2.236402115,0.04,0.023662887,262.041,0.020674225,0.03493031,2.552852607,0.080222071,2.772123955,1.0,0.98,0.0,1.05,1.2,0.0,22.77966667,95.39,0.1,90.0,25.25,12.0,68.0,26.44444444,9.0,125.3125,115.0,41.54026788,555.3,440.3,84.7826087
2025-07-25 08:00:00,2.687584319,1136.284722,106511.3509,2.647361252,3500.423389,1306.183794,2306.116706,0.0,1.348319378,216.0541794,1.361182533,7.0,1.912697722,11.54670068,87.45524805,0.542005697,5.323190072,262.1466667,0.998051269,11.35,87.63,0.56,6.9,64.02266666,1.02,9.2,67.97,1.79,82.54,21.04,840.5343333,2.21,2.023300971,10.42,5.133333333,80.02222222,55.49,9.56,31.4,66.02,0.069,1.75,0.25,0.036,0.048,5.15,0.16,1.592755854,0.070988662,65.14962661,0.013564021,2.236402115,0.04,0.023662887,262.041,0.020674225,0.03493031,2.552852607,0.080222071,2.772123955,1.0,0.98,0.0,1.05,1.2,0.0,22.77966667,95.39,0.1,90.0,25.25,12.0,68.0,26.44444444,9.0,124.855,114.0,41.47516792,553.0,439.0,85.61403509
2025-07-25 09:00:00,2.698109467,1130.786389,105083.3141,2.683848815,3501.120244,1277.810344,2299.998806,0.0,1.348118025,211.8223864,1.371768175,7.0,1.708007842,11.54670068,87.45524805,0.542005697,5.323190072,262.1466667,0.998051269,11.35,87.63,0.56,6.9,64.02266666,1.02,9.2,67.97,1.79,82.54,21.04,840.5343333,2.21,2.023300971,10.42,5.133333333,80.02222222,55.49,9.56,31.4,66.02,0.069,1.75,0.25,0.036,0.048,5.15,0.16,1.592755854,0.070988662,65.14962661,0.013564021,2.236402115,0.04,0.023662887,262.041,0.020674225,0.03493031,2.552852607,0.080222071,2.772123955,1.0,0.98,0.0,1.05,1.2,0.0,22.77966667,95.39,0.1,90.0,25.25,12.0,68.0,26.44444444,9.0,124.91458332500001,110.0,41.35890192,551.3583333,441.3583333,80.18181818
2025-07-25 10:00:00,2.695533453,1114.115556,101334.6588,2.781691027,3499.388428,1235.27485,2299.180631,0.0,1.348263333,202.018555,1.368760978,7.0,1.674722758,11.54670068,87.45524805,0.542005697,5.323190072,262.1466667,0.998051269,11.35,87.63,0.56,6.9,64.02266666,1.02,9.2,67.97,1.79,82.54,21.04,840.5343333,2.21,2.023300971,10.42,5.133333333,80.02222222,55.49,9.56,31.4,66.02,0.069,1.75,0.25,0.036,0.048,5.15,0.16,1.592755854,0.070988662,65.14962661,0.013564021,2.236402115,0.04,0.023662887,262.041,0.020674225,0.03493031,2.552852607,0.080222071,2.772123955,1.0,0.98,0.0,1.05,1.2,0.0,22.77966667,95.39,0.1,90.0,25.25,12.0,68.0,26.44444444,9.0,125.159722225,110.0,41.80554325,552.3388889,442.3388889,80.81818182
2025-07-25 11:00:00,2.689304331,1115.392222,99749.70614,2.827068591,3500.885253,1222.116769,2289.370831,0.0,1.348221103,199.2278539,1.362647583,7.0,1.930201125,11.54670068,87.45524805,0.542005697,5.323190072,262.1466667,0.998051269,11.35,87.63,0.56,6.9,64.02266666,1.02,9.2,67.97,1.79,82.54,21.04,840.5343333,2.21,2.023300971,10.42,5.133333333,80.02222222,55.49,9.56,31.4,66.02,0.069,1.75,0.25,0.036,0.048,5.15,0.16,1.592755854,0.070988662,65.14962661,0.013564021,2.236402115,0.04,0.023662887,262.041,0.020674225,0.03493031,2.552852607,0.080222071,2.772123955,1.0,0.98,0.0,1.05,1.2,0.0,22.77966667,95.39,0.1,90.0,25.25,12.0,68.0,26.44444444,9.0,126.3951389,110.0,41.47905622,557.2805556,447.2805556,83.72727273
2025-07-25 13:00:00,2.695854936,1139.681667,100997.1939,2.791449537,3499.978219,1230.046478,2310.853303,0.0,1.348327831,204.9956589,1.369899717,7.0,1.760231061,11.54670068,87.45524805,0.542005697,5.323190072,262.1466667,0.998051269,11.35,87.63,0.56,6.9,64.02266666,1.02,9.2,67.97,1.79,82.54,21.04,840.5343333,2.21,2.023300971,10.42,5.133333333,80.02222222,55.49,9.56,31.4,66.02,0.069,1.75,0.25,0.036,0.048,5.15,0.16,1.592755854,0.070988662,65.14962661,0.013564021,2.236402115,0.04,0.023662887,262.041,0.020674225,0.03493031,2.552852607,0.080222071,2.772123955,1.0,0.98,0.0,1.05,1.2,0.0,22.77966667,95.39,0.1,90.0,25.25,12.0,68.0,26.44444444,9.0,126.0763889,110.0,41.95420114,556.0055556,446.0055556,91.0
2025-07-25 14:00:00,2.668836781,1156.983333,100730.4933,2.798618918,3499.707228,1253.454333,2309.730989,0.0,1.348250653,208.5838686,1.342245872,7.0,1.979132917,11.54670068,87.45524805,0.542005697,5.323190072,262.1466667,0.998051269,11.35,87.63,0.56,6.9,64.02266666,1.02,9.2,67.97,1.79,82.54,21.04,840.5343333,2.21,2.023300971,10.42,5.133333333,80.02222222,55.49,9.56,31.4,66.02,0.069,1.75,0.25,0.036,0.048,5.15,0.16,1.592755854,0.070988662,65.14962661,0.013564021,2.236402115,0.04,0.023662887,262.041,0.020674225,0.03493031,2.552852607,0.080222071,2.772123955,1.0,0.98,0.0,1.05,1.2,0.0,22.77966667,95.39,0.1,90.0,25.25,12.0,68.0,26.44444444,9.0,127.62,116.0,41.85912128,565.0,449.0,86.20689655
