Repository: saikumar-voptimai/evonith_bf_webapp

# Evonith BF2 — Blast Furnace Intelligence Platform

Monitoring, modelling and optimisation of **Blast Furnace 2 (BF2)** at Evonith Steel: live telemetry from InfluxDB,
manual plant reports from Neon PostgreSQL, a two-zone energy model of the furnace, blend and fuel optimisers, a
conversational assistant (FurnaceMind) and a live digital twin evaluated every hour.

The platform has three deployable parts that share one Python service layer, plus the shared data library:

| Part | Path | What it is |
|---|---|---|
| **Streamlit app** (legacy) | `src/app.py`, `src/custom_pages/` | The original 11-page dashboard; still the home of the model pages. Served under `/legacy` in production |

File: src/assets/data/V10_df_filtered.csv (part 157 of 166)
datetime,Hot Blast PressureBar,Hot Blast Temp.oC,Hot Blast VolumeNm3/Hr.,O2 Enrichment %,OxygenFlowNm3/Hr.,PermeabilityKgs/Hr.,RAFToC,SteamKgs/Hr.,TopPressureBar,TuyereVelocitym/s,Differential PressureTotalBar,Charges/Hrs.,StockRodLevel,COKE_ASH%,COKE_FC%,COKE_IM%,COKE_MOIST%,COKE_MT,COKE_VM%,NUTCOKE_ASH%,NUTCOKE_FC%,NUTCOKE_IM%,NUTCOKE_MOIST%,NUTCOKE_MT,NUTCOKE_VM%,PCI_2_%Ash,PCI_2_%FC,PCI_2_%IM,PCI_2_MT,PCI_2_%VM,Sinter_SP_MT,Sinter_SP_02_Al2O3%,Sinter_SP_02_Basicity,Sinter_SP_02_CaO%,Sinter_SP_02_Cold_Strength_AI,Sinter_SP_02_Cold_strength_TI,Sinter_SP_02_Fe(T)%,Sinter_SP_02_FeO%,Sinter_SP_02_Hot_strength_RDI,Sinter_SP_02_Hot_strength_RI,Sinter_SP_02_K2O%,Sinter_SP_02_MgO%,Sinter_SP_02_MnO%,Sinter_SP_02_Na2O%,Sinter_SP_02_P%,Sinter_SP_02_SiO2%,Sinter_SP_02_TiO2%,ORE_%Al2O3,ORE_%CaO,ORE_%Fe(T),ORE_%K2O,ORE_%LOI,ORE_%MgO,ORE_%MnO,ORE_MT,ORE_%Na2O,ORE_%P,ORE_%SiO2,ORE_%TiO2,ORE_%TM,Geomin Type,FLUX_Al2O3%,FLUX_CaO%,FLUX_Fe2O3%,FLUX_LOI%,FLUX_MgO%,FLUX_MT,FLUX_SiO2%,FLUX_TM%,COKE_DISCHARGE_TIME,WEIGHTED_COKE_ANGLE,TOTAL_COKE_PORTIONS,NON_COKE_DISCHARGE_TIME,WEIGHTED_NON_COKE_ANGLE,TOTAL_NON_COKE_PORTIONS,UnitCost Lakhs/Thm,ActualKg/Thm.,FurnaceTopGasAnalysisCO2ETACO,Act. Fuel RateKg/Thm.,Coke Rate Kg/Thm,ProductionTonnesPerHr
2025-07-25 15:00:00,2.681306969,1170.483611,100697.9746,2.800525089,3500.961919,1241.058747,2297.131322,0.0,1.348414622,209.7331231,1.354582133,7.0,1.725966989,11.54670068,87.45524805,0.542005697,5.323190072,262.1466667,0.998051269,11.35,87.63,0.56,6.9,64.02266666,1.02,9.2,67.97,1.79,82.54,21.04,840.5343333,2.21,2.023300971,10.42,5.133333333,80.02222222,55.49,9.56,31.4,66.02,0.069,1.75,0.25,0.036,0.048,5.15,0.16,1.592755854,0.070988662,65.14962661,0.013564021,2.236402115,0.04,0.023662887,262.041,0.020674225,0.03493031,2.552852607,0.080222071,2.772123955,1.0,0.98,0.0,1.05,1.2,0.0,22.77966667,95.39,0.1,90.0,25.25,12.0,68.0,26.44444444,9.0,127.300833325,129.0,40.75584142,569.8333333,440.8333333,86.20155039
2025-07-25 16:00:00,2.678563869,1168.391922,99965.21097,2.820588101,3500.400986,1233.453097,2297.269281,0.0,1.348216655,207.9410546,1.352089543,7.0,1.694304287,11.6009969,87.37886069,0.646358883,5.264728142,262.1466667,1.020142414,11.35,87.63,0.56,6.9,64.02266666,1.02,9.11,68.05,1.82,82.54,21.02,840.5343333,2.21,1.99609375,10.22,5.133333333,80.02222222,55.66,9.36,31.4,66.02,0.061,1.65,0.24,0.04,0.049,5.12,0.15,1.592755854,0.070988662,65.14962661,0.013564021,2.236402115,0.04,0.023662887,262.041,0.020674225,0.03493031,2.552852607,0.080222071,2.772123955,1.0,0.98,0.0,1.05,1.2,0.0,22.77966667,95.39,0.1,90.0,25.25,12.0,68.0,26.44444444,9.0,127.46000000000001,128.0,40.32277526,570.0,442.0,85.234375
2025-07-25 17:00:00,2.662856223,1167.692771,99652.45337,2.829810314,3500.866157,1245.894482,2286.574181,0.0,1.347637976,208.3485681,1.337247337,7.0,1.676335569,11.6009969,87.37886069,0.646358883,5.264728142,262.1466667,1.020142414,11.35,87.63,0.56,6.9,64.02266666,1.02,9.11,68.05,1.82,82.54,21.02,840.5343333,2.21,1.99609375,10.22,5.133333333,80.02222222,55.66,9.36,31.4,66.02,0.061,1.65,0.24,0.04,0.049,5.12,0.15,1.592755854,0.070988662,65.14962661,0.013564021,2.236402115,0.04,0.023662887,262.041,0.020674225,0.03493031,2.552852607,0.080222071,2.772123955,1.0,0.98,0.0,1.05,1.2,0.0,22.77966667,95.39,0.1,90.0,25.25,12.0,68.0,26.44444444,9.0,127.225,130.0,40.53295964,570.0,440.0,86.15384615
2025-07-25 18:00:00,2.657684902,1167.613008,99480.10398,2.833945926,3499.922285,1248.511967,2297.845333,0.0,1.348695472,208.144361,1.330162081,7.0,1.327313391,11.6009969,87.37886069,0.646358883,5.264728142,262.1466667,1.020142414,11.35,87.63,0.56,6.9,64.02266666,1.02,9.11,68.05,1.82,82.54,21.02,840.5343333,2.21,1.99609375,10.22,5.133333333,80.02222222,55.66,9.36,31.4,66.02,0.061,1.65,0.24,0.04,0.049,5.12,0.15,1.592755854,0.070988662,65.14962661,0.013564021,2.236402115,0.04,0.023662887,262.041,0.020674225,0.03493031,2.552852607,0.080222071,2.772123955,1.0,0.98,0.0,1.05,1.2,0.0,22.77966667,95.39,0.1,90.0,25.25,12.0,68.0,26.44444444,9.0,126.6375,135.0,40.43004577,570.0,435.0,82.22222222
2025-07-25 19:00:00,2.625891794,1173.977778,100552.7512,2.803608156,3499.764103,1315.538893,2282.65921,0.0,1.348166239,214.4783671,1.27980644,7.0,1.460698163,11.6009969,87.37886069,0.646358883,5.264728142,262.1466667,1.020142414,11.35,87.63,0.56,6.9,64.02266666,1.02,9.11,68.05,1.82,82.54,21.02,840.5343333,2.21,1.99609375,10.22,5.133333333,80.02222222,55.66,9.36,31.4,66.02,0.061,1.65,0.24,0.04,0.049,5.12,0.15,1.592755854,0.070988662,65.14962661,0.013564021,2.236402115,0.04,0.023662887,262.041,0.020674225,0.03493031,2.552852607,0.080222071,2.772123955,1.0,0.98,0.0,1.05,1.2,0.0,22.77966667,95.39,0.1,90.0,25.25,12.0,68.0,26.44444444,9.0,127.56856995,135.0,40.63496016,573.7242798,438.7242798,88.14814815
2025-07-25 20:00:00,2.659135408,1171.018333,110477.1972,2.551200622,3498.798039,1407.871936,2329.988819,0.0,1.348594247,232.939365,1.310103144,7.0,1.429945526,11.6009969,87.37886069,0.646358883,5.264728142,262.1466667,1.020142414,11.35,87.63,0.56,6.9,64.02266666,1.02,9.11,68.05,1.82,82.54,21.02,840.5343333,2.21,1.99609375,10.22,5.133333333,80.02222222,55.66,9.36,31.4,66.02,0.061,1.65,0.24,0.04,0.049,5.12,0.15,1.592755854,0.070988662,65.14962661,0.013564021,2.236402115,0.04,0.023662887,262.041,0.020674225,0.03493031,2.552852607,0.080222071,2.772123955,1.0,0.98,0.0,1.05,1.2,0.0,22.77966667,95.39,0.1,90.0,25.25,12.0,68.0,26.44444444,9.0,127.76680554999999,124.0,40.90839136,569.3472222,445.3472222,85.88709677
2025-07-25 21:00:00,2.675765119,1119.805278,110430.3572,2.552837562,3499.559975,1386.865892,2254.689992,0.0,1.34632405,223.5817006,1.329455119,7.0,1.374059658,11.6009969,87.37886069,0.646358883,5.264728142,262.1466667,1.020142414,11.35,87.63,0.56,6.9,64.02266666,1.02,9.11,68.05,1.82,82.54,21.02,840.5343333,2.21,1.99609375,10.22,5.133333333,80.02222222,55.66,9.36,31.4,66.02,0.061,1.65,0.24,0.04,0.049,5.12,0.15,1.592755854,0.070988662,65.14962661,0.013564021,2.236402115,0.04,0.023662887,262.041,0.020674225,0.03493031,2.552852607,0.080222071,2.772123955,1.0,0.98,0.0,1.05,1.2,0.0,22.77966667,95.39,0.1,90.0,25.25,12.0,68.0,26.44444444,9.0,125.08833332500001,134.0,40.87589761,563.3333333,429.3333333,85.82089552
2025-07-25 22:00:00,2.669937867,1148.931667,110722.1572,2.602590648,3577.233492,1399.374989,2315.092856,0.0,1.348493581,229.1698497,1.321373194,7.0,1.349196987,11.6009969,87.37886069,0.646358883,5.264728142,262.1466667,1.020142414,11.35,87.63,0.56,6.9,64.02266666,1.02,9.11,68.05,1.82,82.54,21.02,840.5343333,2.21,1.99609375,10.22,5.133333333,80.02222222,55.66,9.36,31.4,66.02,0.061,1.65,0.24,0.04,0.049,5.12,0.15,1.592755854,0.070988662,65.14962661,0.013564021,2.236402115,0.04,0.023662887,262.041,0.020674225,0.03493031,2.552852607,0.080222071,2.772123955,1.0,0.98,0.0,1.05,1.2,0.0,22.77966667,95.39,0.1,90.0,25.25,12.0,68.0,26.44444444,9.0,125.66499999999999,122.0,40.96289533,560.0,438.0,85.90163934
2025-07-25 23:00:00,2.699017708,1147.698611,111124.8214,2.759112716,3806.303858,1372.559242,2309.630764,0.0,1.348453256,227.90353,1.350570183,7.0,1.532332669,11.79657152,87.13642847,0.724392889,6.161428923,308.5213333,1.067000013,11.38,87.59,0.54,7.5,94.32566666999999,1.03,9.16,68.01,1.85,85.29333333,20.98,866.3996667,2.2,1.974264706,10.74,5.133333333,80.02222222,55.1,9.44,31.4,66.02,0.07,1.96,0.18,0.032,0.049,5.44,0.13,1.692797508,0.069599942,65.02632323,0.017407972,2.1504792,0.054320046,0.045679954,283.034,0.017080012,0.036879983,2.601998841,0.06757591,2.979997103,1.0,0.58,0.0,0.95,1.3,0.0,21.27066667,96.27,0.4,90.0,25.25,12.0,68.0,26.44444444,9.0,125.290277775,125.0,41.60027219,559.9111111,434.9111111,86.32
2025-07-26 00:00:00,2.701666089,1138.316111,111560.1994,2.743775892,3799.962244,1375.508583,2316.275558,0.0,1.348080692,227.2402247,1.353586053,7.0,1.234505172,11.79657152,87.13642847,0.724392889,6.161428923,308.5213333,1.067000013,11.38,87.59,0.54,7.5,94.32566666999999,1.03,9.16,68.01,1.85,85.29333333,20.98,866.3996667,2.2,1.974264706,10.74,5.133333333,80.02222222,55.1,9.44,31.4,66.02,0.07,1.96,0.18,0.032,0.049,5.44,0.13,1.692797508,0.069599942,65.02632323,0.017407972,2.1504792,0.054320046,0.045679954,283.034,0.017080012,0.036879983,2.601998841,0.06757591,2.979997103,1.0,0.58,0.0,0.95,1.3,0.0,21.27066667,96.27,0.4,83.0,24.45454545,11.0,68.0,26.44444444,9.0,124.56125,124.0,42.1490875,556.525,432.525,85.88709677
2025-07-26 01:00:00,2.676793908,1177.403056,111978.3219,2.732748488,3798.864914,1407.901628,2348.712269,0.0,1.348276039,235.9367722,1.328528206,7.0,1.30465376,11.79657152,87.13642847,0.724392889,6.161428923,308.5213333,1.067000013,11.38,87.59,0.54,7.5,94.32566666999999,1.03,9.16,68.01,1.85,85.29333333,20.98,866.3996667,2.2,1.974264706,10.74,5.133333333,80.02222222,55.1,9.44,31.4,66.02,0.07,1.96,0.18,0.032,0.049,5.44,0.13,1.692797508,0.069599942,65.02632323,0.017407972,2.1504792,0.054320046,0.045679954,283.034,0.017080012,0.036879983,2.601998841,0.06757591,2.979997103,1.0,0.58,0.0,0.95,1.3,0.0,21.27066667,96.27,0.4,83.0,24.45454545,11.0,68.0,26.44444444,9.0,124.65,120.0,42.61909575,555.0,435.0,85.66666667
2025-07-26 02:00:00,2.733277808,1134.979444,105224.3241,2.908656025,3799.6779,1267.570058,2336.381772,0.0,1.348221164,212.1391831,1.385006664,7.0,1.744415506,11.79657152,87.13642847,0.724392889,6.161428923,308.5213333,1.067000013,11.38,87.59,0.54,7.5,94.32566666999999,1.03,9.16,68.01,1.85,85.29333333,20.98,866.3996667,2.2,1.974264706,10.74,5.133333333,80.02222222,55.1,9.44,31.4,66.02,0.07,1.96,0.18,0.032,0.049,5.44,0.13,1.692797508,0.069599942,65.02632323,0.017407972,2.1504792,0.054320046,0.045679954,283.034,0.017080012,0.036879983,2.601998841,0.06757591,2.979997103,1.0,0.58,0.0,0.95,1.3,0.0,21.27066667,96.27,0.4,83.0,24.45454545,11.0,68.0,26.44444444,9.0,125.55486110000001,105.0,41.53156214,551.5694444,446.5694444,90.38095238
2025-07-26 03:00:00,2.720594525,1131.805833,100473.113,3.047288411,3801.157894,1221.353122,2330.984572,0.0,1.347920953,202.6725603,1.372783142,7.0,1.512432517,11.79657152,87.13642847,0.724392889,6.161428923,308.5213333,1.067000013,11.38,87.59,0.54,7.5,94.32566666999999,1.03,9.16,68.01,1.85,85.29333333,20.98,866.3996667,2.2,1.974264706,10.74,5.133333333,80.02222222,55.1,9.44,31.4,66.02,0.07,1.96,0.18,0.032,0.049,5.44,0.13,1.692797508,0.069599942,65.02632323,0.017407972,2.1504792,0.054320046,0.045679954,283.034,0.017080012,0.036879983,2.601998841,0.06757591,2.979997103,1.0,0.58,0.0,0.95,1.3,0.0,21.27066667,96.27,0.4,83.0,24.45454545,11.0,68.0,26.44444444,9.0,125.515,102.0,40.89172786,550.0,448.0,90.39215686
2025-07-26 04:00:00,2.665067114,1172.374722,105413.6454,2.904523152,3801.102006,1338.110697,2353.239803,0.0,1.348235611,222.2992042,1.316835789,7.0,1.69833628,11.79657152,87.13642847,0.724392889,6.161428923,308.5213333,1.067000013,11.38,87.59,0.54,7.5,94.32566666999999,1.03,9.16,68.01,1.85,85.29333333,20.98,866.3996667,2.2,1.974264706,10.74,5.133333333,80.02222222,55.1,9.44,31.4,66.02,0.07,1.96,0.18,0.032,0.049,5.44,0.13,1.692797508,0.069599942,65.02632323,0.017407972,2.1504792,0.054320046,0.045679954,283.034,0.017080012,0.036879983,2.601998841,0.06757591,2.979997103,1.0,0.58,0.0,0.95,1.3,0.0,21.27066667,96.27,0.4,83.0,24.45454545,11.0,68.0,26.44444444,9.0,125.348333325,117.0,40.67673047,556.3833333,439.3833333,86.75213675
2025-07-26 05:00:00,2.682584956,1164.540833,110938.08,2.758079594,3798.483733,1388.472464,2323.778372,0.0,1.348307361,231.3994131,1.334270814,7.0,1.794933953,11.79657152,87.13642847,0.724392889,6.161428923,308.5213333,1.067000013,11.38,87.59,0.54,7.5,94.32566666999999,1.03,9.16,68.01,1.85,85.29333333,20.98,866.3996667,2.2,1.974264706,10.74,5.133333333,80.02222222,55.1,9.44,31.4,66.02,0.07,1.96,0.18,0.032,0.049,5.44,0.13,1.692797508,0.069599942,65.02632323,0.017407972,2.1504792,0.054320046,0.045679954,283.034,0.017080012,0.036879983,2.601998841,0.06757591,2.979997103,1.0,0.58,0.0,0.95,1.3,0.0,21.27066667,96.27,0.4,83.0,24.45454545,11.0,68.0,26.44444444,9.0,125.995416675,123.0,41.041472,561.7916667,438.7916667,86.91056911
2025-07-26 06:00:00,2.683744351,1141.57686,110918.2789,2.760568202,3801.234736,1385.137264,2329.392921,0.0,1.347966566,227.4382182,1.336024397,7.0,1.63168264,11.79657152,87.13642847,0.724392889,6.161428923,308.5213333,1.067000013,11.38,87.59,0.54,7.5,94.32566666999999,1.03,9.16,68.01,1.85,85.29333333,20.98,866.3996667,2.2,1.974264706,10.74,5.133333333,80.02222222,55.1,9.44,31.4,66.02,0.07,1.96,0.18,0.032,0.049,5.44,0.13,1.692797508,0.069599942,65.02632323,0.017407972,2.1504792,0.054320046,0.045679954,283.034,0.017080012,0.036879983,2.601998841,0.06757591,2.979997103,1.0,0.58,0.0,0.95,1.3,0.0,21.27066667,96.27,0.4,83.0,24.45454545,11.0,68.0,26.44444444,9.0,125.557830575,123.0,41.46910421,560.0413223,437.0413223,85.6097561
2025-07-26 07:00:00,2.667402025,1158.208333,110991.0208,2.759988439,3802.928279,1406.067108,2312.800758,0.0,1.348330883,231.3818979,1.318924121,7.0,1.532602717,11.79657152,87.13642847,0.724392889,6.161428923,308.5213333,1.067000013,11.38,87.59,0.54,7.5,94.32566666999999,1.03,9.16,68.01,1.85,85.29333333,20.98,866.3996667,2.2,1.974264706,10.74,5.133333333,80.02222222,55.1,9.44,31.4,66.02,0.07,1.96,0.18,0.032,0.049,5.44,0.13,1.692797508,0.069599942,65.02632323,0.017407972,2.1504792,0.054320046,0.045679954,283.034,0.017080012,0.036879983,2.601998841,0.06757591,2.979997103,1.0,0.58,0.0,0.95,1.3,0.0,21.27066667,96.27,0.4,83.0,24.45454545,11.0,68.0,26.44444444,9.0,125.94,127.0,41.87277517,563.45,436.45,81.18110236
2025-07-26 08:00:00,2.741419842,1147.811944,105051.1599,2.807534529,3661.456344,1258.145475,2311.20735,0.0,1.348203672,213.1896586,1.393371744,7.0,1.738575447,12.2506787,86.66542843,0.710214313,6.237143191,308.5213333,1.08389287,11.35,87.63,0.56,6.9,94.32566666999999,1.02,9.09,68.01,1.52,85.29333333,21.74,866.3996667,2.12,2.051428571,10.77,5.133333333,80.02222222,55.17,10.21,31.4,66.02,0.069,1.97,0.19,0.036,0.047,5.25,0.13,1.592755854,0.070988662,65.14962661,0.013564021,2.236402115,0.04,0.023662887,283.034,0.020674225,0.03493031,2.552852607,0.080222071,2.772123955,1.0,0.98,0.0,1.05,1.2,0.0,21.27066667,95.39,0.1,83.0,24.45454545,11.0,68.0,26.44444444,9.0,127.10888890000001,116.0,42.56868075,562.9555556,446.9555556,84.82758621
2025-07-26 09:00:00,2.713891228,1142.382778,100668.6751,2.771335617,3463.439983,1232.971211,2298.199647,0.0,1.347989083,205.1682328,1.365544736,7.0,1.340993925,12.2506787,86.66542843,0.710214313,6.237143191,308.5213333,1.08389287,11.35,87.63,0.56,6.9,94.32566666999999,1.02,9.09,68.01,1.52,85.29333333,21.74,866.3996667,2.12,2.051428571,10.77,5.133333333,80.02222222,55.17,10.21,31.4,66.02,0.069,1.97,0.19,0.036,0.047,5.25,0.13,1.592755854,0.070988662,65.14962661,0.013564021,2.236402115,0.04,0.023662887,283.034,0.020674225,0.03493031,2.552852607,0.080222071,2.772123955,1.0,0.98,0.0,1.05,1.2,0.0,21.27066667,95.39,0.1,83.0,24.45454545,11.0,68.0,26.44444444,9.0,127.1826389,120.0,42.65212314,565.1305556,445.1305556,85.08333333
2025-07-26 10:00:00,2.682175031,1171.118056,100974.0911,3.028424634,3796.446458,1262.382403,2325.900506,0.0,1.348322433,211.406735,1.334223786,7.0,1.589670183,12.2506787,86.66542843,0.710214313,6.237143191,308.5213333,1.08389287,11.35,87.63,0.56,6.9,94.32566666999999,1.02,9.09,68.01,1.52,85.29333333,21.74,866.3996667,2.12,2.051428571,10.77,5.133333333,80.02222222,55.17,10.21,31.4,66.02,0.069,1.97,0.19,0.036,0.047,5.25,0.13,1.592755854,0.070988662,65.14962661,0.013564021,2.236402115,0.04,0.023662887,283.034,0.020674225,0.03493031,2.552852607,0.080222071,2.772123955,1.0,0.98,0.0,1.05,1.2,0.0,21.27066667,95.39,0.1,83.0,24.45454545,11.0,68.0,26.44444444,9.0,127.43194445,125.0,41.59424378,568.4777778,443.4777778,85.84
2025-07-26 11:00:00,2.706183233,1176.925556,100769.3904,3.037996615,3800.733819,1238.756739,2319.987164,0.0,1.348029444,210.592385,1.358158022,7.0,1.735841117,12.2506787,86.66542843,0.710214313,6.237143191,308.5213333,1.08389287,11.35,87.63,0.56,6.9,94.32566666999999,1.02,9.09,68.01,1.52,85.29333333,21.74,866.3996667,2.12,2.051428571,10.77,5.133333333,80.02222222,55.17,10.21,31.4,66.02,0.069,1.97,0.19,0.036,0.047,5.25,0.13,1.592755854,0.070988662,65.14962661,0.013564021,2.236402115,0.04,0.023662887,283.034,0.020674225,0.03493031,2.552852607,0.080222071,2.772123955,1.0,0.98,0.0,1.05,1.2,0.0,21.27066667,95.39,0.1,83.0,24.45454545,11.0,68.0,26.44444444,9.0,127.870833325,125.0,40.4983555,570.2333333,445.2333333,96.64
2025-07-26 12:00:00,2.6922541,1182.525278,98631.19764,3.103941133,3800.896858,1225.875178,2306.793808,0.0,1.348150053,207.7624717,1.344172878,7.0,1.573230183,12.2506787,86.66542843,0.710214313,6.237143191,308.5213333,1.08389287,11.35,87.63,0.56,6.9,94.32566666999999,1.02,9.09,68.01,1.52,85.29333333,21.74,866.3996667,2.12,2.051428571,10.77,5.133333333,80.02222222,55.17,10.21,31.4,66.02,0.069,1.97,0.19,0.036,0.047,5.25,0.13,1.592755854,0.070988662,65.14962661,0.013564021,2.236402115,0.04,0.023662887,283.034,0.020674225,0.03493031,2.552852607,0.080222071,2.772123955,1.0,0.98,0.0,1.05,1.2,0.0,21.27066667,95.39,0.1,83.0,24.45454545,11.0,68.0,26.44444444,9.0,129.0625,125.0,40.61001528,575.0,450.0,89.2
2025-07-26 13:00:00,2.665432819,1179.994444,95818.90319,3.19602057,3802.143528,1214.629961,2306.658506,0.0,1.348168703,202.8863881,1.317124308,7.0,1.478657928,12.2506787,86.66542843,0.710214313,6.237143191,308.5213333,1.08389287,11.35,87.63,0.56,6.9,94.32566666999999,1.02,9.09,68.01,1.52,85.29333333,21.74,866.3996667,2.12,2.051428571,10.77,5.133333333,80.02222222,55.17,10.21,31.4,66.02,0.069,1.97,0.19,0.036,0.047,5.25,0.13,1.592755854,0.070988662,65.14962661,0.013564021,2.236402115,0.04,0.023662887,283.034,0.020674225,0.03493031,2.552852607,0.080222071,2.772123955,1.0,0.98,0.0,1.05,1.2,0.0,21.27066667,95.39,0.1,83.0,24.45454545,11.0,68.0,26.44444444,9.0,128.475,130.0,40.78001411,575.0,445.0,86.15384615
2025-07-26 14:00:00,2.694576964,1186.570833,99355.92592,3.079444413,3798.585739,1230.805567,2307.546536,0.0,1.348389903,209.5606331,1.346176069,7.0,1.443178506,12.2506787,86.66542843,0.710214313,6.237143191,308.5213333,1.08389287,11.35,87.63,0.56,6.9,94.32566666999999,1.02,9.09,68.01,1.52,85.29333333,21.74,866.3996667,2.12,2.051428571,10.77,5.133333333,80.02222222,55.17,10.21,31.4,66.02,0.069,1.97,0.19,0.036,0.047,5.25,0.13,1.592755854,0.070988662,65.14962661,0.013564021,2.236402115,0.04,0.023662887,283.034,0.020674225,0.03493031,2.552852607,0.080222071,2.772123955,1.0,0.98,0.0,1.05,1.2,0.0,21.27066667,95.39,0.1,83.0,24.45454545,11.0,68.0,26.44444444,9.0,127.778472225,145.0,39.96111611,579.2638889,434.2638889,79.5862069
2025-07-26 15:00:00,2.675588286,1153.991944,98266.87444,3.114347165,3799.561994,1236.595325,2302.175153,0.0,1.348260914,203.8285433,1.327430447,7.0,1.220529524,12.2506787,86.66542843,0.710214313,6.237143191,308.5213333,1.08389287,11.35,87.63,0.56,6.9,94.32566666999999,1.02,9.09,68.01,1.52,85.29333333,21.74,866.3996667,2.12,2.051428571,10.77,5.133333333,80.02222222,55.17,10.21,31.4,66.02,0.069,1.97,0.19,0.036,0.047,5.25,0.13,1.592755854,0.070988662,65.14962661,0.013564021,2.236402115,0.04,0.023662887,283.034,0.020674225,0.03493031,2.552852607,0.080222071,2.772123955,1.0,0.98,0.0,1.05,1.2,0.0,21.27066667,95.39,0.1,83.0,24.45454545,11.0,68.0,26.44444444,9.0,128.23263889999998,125.0,40.35075181,571.6805556,446.6805556,85.6
2025-07-26 16:00:00,2.697864383,1170.265278,98890.73419,3.094996697,3799.908819,1222.409739,2329.294131,0.0,1.348248244,206.0896431,1.349702531,7.0,1.448360348,12.23700014,86.73017842,0.730607176,6.461428923,308.5213333,1.032821436,11.45,87.51,0.52,8.5,94.32566666999999,1.04,9.15,67.89,1.62,85.29333333,21.34,866.3996667,2.11,1.992424242,10.52,5.133333333,80.02222222,55.38,9.51,31.4,66.02,0.038,1.9,0.18,0.035,0.048,5.28,0.12,1.631837659,0.070400058,65.0313628,0.014015973,2.272639224,0.032160023,0.05351993,283.034,0.012512016,0.031311987,2.629679084,0.091935817,3.440797219,1.0,0.9,0.0,1.36,1.21,0.0,21.27066667,95.52,0.8,83.0,24.45454545,11.0,68.0,26.44444444,9.0,126.91499999999999,122.0,41.06498578,565.0,443.0,85.98360656
2025-07-26 17:00:00,2.666968003,1167.876944,98663.71333,3.099923747,3797.225228,1247.342308,2330.715233,0.0,1.348245847,206.7348703,1.318677958,7.0,1.469762736,12.23700014,86.73017842,0.730607176,6.461428923,308.5213333,1.032821436,11.45,87.51,0.52,8.5,94.32566666999999,1.04,9.15,67.89,1.62,85.29333333,21.34,866.3996667,2.11,1.992424242,10.52,5.133333333,80.02222222,55.38,9.51,31.4,66.02,0.038,1.9,0.18,0.035,0.048,5.28,0.12,1.631837659,0.070400058,65.0313628,0.014015973,2.272639224,0.032160023,0.05351993,283.034,0.012512016,0.031311987,2.629679084,0.091935817,3.440797219,1.0,0.9,0.0,1.36,1.21,0.0,21.27066667,95.52,0.8,83.0,24.45454545,11.0,68.0,26.44444444,9.0,127.0325,121.0,40.71619575,565.0,444.0,85.61983471
2025-07-26 18:00:00,2.683830808,1167.938611,100547.1801,3.046049602,3802.412514,1256.756114,2326.147411,0.0,1.348406844,210.0503692,1.335475272,7.0,1.249493609,12.23700014,86.73017842,0.730607176,6.461428923,308.5213333,1.032821436,11.45,87.51,0.52,8.5,94.32566666999999,1.04,9.15,67.89,1.62,85.29333333,21.34,866.3996667,2.11,1.992424242,10.52,5.133333333,80.02222222,55.38,9.51,31.4,66.02,0.038,1.9,0.18,0.035,0.048,5.28,0.12,1.631837659,0.070400058,65.0313628,0.014015973,2.272639224,0.032160023,0.05351993,283.034,0.012512016,0.031311987,2.629679084,0.091935817,3.440797219,1.0,0.9,0.0,1.36,1.21,0.0,21.27066667,95.52,0.8,83.0,24.45454545,11.0,68.0,26.44444444,9.0,127.93875,121.0,39.93553592,568.625,447.625,85.95041322
2025-07-26 19:00:00,2.697390131,1169.059444,100956.9137,3.031378557,3799.505692,1250.065714,2323.322653,0.0,1.348145806,210.4723467,1.349387269,7.0,1.155360212,12.23700014,86.73017842,0.730607176,6.461428923,308.5213333,1.032821436,11.45,87.51,0.52,8.5,94.32566666999999,1.04,9.15,67.89,1.62,85.29333333,21.34,866.3996667,2.11,1.992424242,10.52,5.133333333,80.02222222,55.38,9.51,31.4,66.02,0.038,1.9,0.18,0.035,0.048,5.28,0.12,1.631837659,0.070400058,65.0313628,0.014015973,2.272639224,0.032160023,0.05351993,283.034,0.012512016,0.031311987,2.629679084,0.091935817,3.440797219,1.0,0.9,0.0,1.36,1.21,0.0,21.27066667,95.52,0.8,83.0,24.45454545,11.0,68.0,26.44444444,9.0,127.225,130.0,40.35327319,570.0,440.0,85.69230769
2025-07-26 20:00:00,2.693809378,1168.993889,101036.0397,3.029625666,3800.283239,1255.004986,2303.782008,0.0,1.348426108,210.8053889,1.345179017,7.0,1.33589647,12.23700014,86.73017842,0.730607176,6.461428923,308.5213333,1.032821436,11.45,87.51,0.52,8.5,94.32566666999999,1.04,9.15,67.89,1.62,85.29333333,21.34,866.3996667,2.11,1.992424242,10.52,5.133333333,80.02222222,55.38,9.51,31.4,66.02,0.038,1.9,0.18,0.035,0.048,5.28,0.12,1.631837659,0.070400058,65.0313628,0.014015973,2.272639224,0.032160023,0.05351993,283.034,0.012512016,0.031311987,2.629679084,0.091935817,3.440797219,1.0,0.9,0.0,1.36,1.21,0.0,21.27066667,95.52,0.8,83.0,24.45454545,11.0,68.0,26.44444444,9.0,126.755,134.0,41.06738272,570.0,436.0,85.82089552
2025-07-26 21:00:00,2.692647981,1149.205,101173.7769,3.024095404,3798.512533,1256.584422,2310.506503,0.0,1.348442978,208.1750881,1.344193378,7.0,1.364252943,12.23700014,86.73017842,0.730607176,6.461428923,308.5213333,1.032821436,11.45,87.51,0.52,8.5,94.32566666999999,1.04,9.15,67.89,1.62,85.29333333,21.34,866.3996667,2.11,1.992424242,10.52,5.133333333,80.02222222,55.38,9.51,31.4,66.02,0.038,1.9,0.18,0.035,0.048,5.28,0.12,1.631837659,0.070400058,65.0313628,0.014015973,2.272639224,0.032160023,0.05351993,283.034,0.012512016,0.031311987,2.629679084,0.091935817,3.440797219,1.0,0.9,0.0,1.36,1.21,0.0,21.27066667,95.52,0.8,83.0,24.45454545,11.0,68.0,26.44444444,9.0,127.5173611,125.0,41.46425081,568.8194444,443.8194444,85.6
2025-07-26 22:00:00,2.694516717,1170.248611,101152.0162,3.025953175,3800.030219,1253.380403,2304.241106,0.0,1.348227761,211.0716303,1.346358278,7.0,1.099086145,12.23700014,86.73017842,0.730607176,6.461428923,308.5213333,1.032821436,11.45,87.51,0.52,8.5,94.32566666999999,1.04,9.15,67.89,1.62,85.29333333,21.34,866.3996667,2.11,1.992424242,10.52,5.133333333,80.02222222,55.38,9.51,31.4,66.02,0.038,1.9,0.18,0.035,0.048,5.28,0.12,1.631837659,0.070400058,65.0313628,0.014015973,2.272639224,0.032160023,0.05351993,283.034,0.012512016,0.031311987,2.629679084,0.091935817,3.440797219,1.0,0.9,0.0,1.36,1.21,0.0,21.27066667,95.52,0.8,83.0,24.45454545,11.0,68.0,26.44444444,9.0,127.45416667500001,130.0,41.75154403,570.9166667,440.9166667,85.76923077
2025-07-26 23:00:00,2.670544711,1169.406944,101644.2924,3.012530254,3801.573053,1282.888964,2314.555742,0.0,1.348407436,213.2190483,1.322157656,7.0,1.293699413,12.3086244,86.63789321,0.711126438,5.932072684,281.0896667,1.053482388,11.75,87.21,0.505,9.0,91.20933333,1.04,9.1,67.98,1.66,80.71666667,21.26,838.886,2.16,2.016697588,10.87,5.133333333,80.02222222,55.06,9.44,31.4,66.02,0.062,2.0,0.18,0.02,0.05,5.39,0.13,1.659535398,0.076138349,63.52337685,0.026753726,2.013166826,0.039058397,0.046908365,273.661,0.015655266,0.040028476,2.460232319,0.05620708,3.044257676,1.0,1.03,0.0,1.42,1.14,0.0,20.34666667,94.79,0.2,83.0,24.45454545,11.0,68.0,26.44444444,9.0,128.475,130.0,41.78345642,575.0,445.0,86.07692308
2025-07-27 00:00:00,2.697691528,1155.870556,101667.8517,3.009390388,3798.488194,1256.671525,2296.553142,0.0,1.348110844,209.8482714,1.349426019,7.0,1.077835691,12.3086244,86.63789321,0.711126438,5.932072684,281.0896667,1.053482388,11.75,87.21,0.505,9.0,91.20933333,1.04,9.1,67.98,1.66,80.71666667,21.26,838.886,2.16,2.016697588,10.87,5.133333333,80.02222222,55.06,9.44,31.4,66.02,0.062,2.0,0.18,0.02,0.05,5.39,0.13,1.659535398,0.076138349,63.52337685,0.026753726,2.013166826,0.039058397,0.046908365,273.661,0.015655266,0.040028476,2.460232319,0.05620708,3.044257676,1.0,1.03,0.0,1.42,1.14,0.0,20.34666667,94.79,0.2,83.0,23.18181818,11.0,68.0,25.22222222,9.0,128.055416675,131.0,41.77736106,573.7916667,442.7916667,86.03053435
2025-07-27 01:00:00,2.673024306,1140.971667,99329.74214,3.082866781,3801.808231,1250.265772,2305.010161,0.0,1.348320031,204.0480897,1.324696883,7.0,1.097718945,12.3086244,86.63789321,0.711126438,5.932072684,281.0896667,1.053482388,11.75,87.21,0.505,9.0,91.20933333,1.04,9.1,67.98,1.66,80.71666667,21.26,838.886,2.16,2.016697588,10.87,5.133333333,80.02222222,55.06,9.44,31.4,66.02,0.062,2.0,0.18,0.02,0.05,5.39,0.13,1.659535398,0.076138349,63.52337685,0.026753726,2.013166826,0.039058397,0.046908365,273.661,0.015655266,0.040028476,2.460232319,0.05620708,3.044257676,1.0,1.03,0.0,1.42,1.14,0.0,20.34666667,94.79,0.2,83.0,23.18181818,11.0,68.0,25.22222222,9.0,126.825277775,123.0,42.23027372,565.1111111,442.1111111,85.69105691
2025-07-27 02:00:00,2.646046256,1166.412222,99698.99183,3.06878796,3798.501872,1282.255486,2328.368664,0.0,1.348183775,210.1460642,1.297949509,7.0,1.277934532,12.3086244,86.63789321,0.711126438,5.932072684,281.0896667,1.053482388,11.75,87.21,0.505,9.0,91.20933333,1.04,9.1,67.98,1.66,80.71666667,21.26,838.886,2.16,2.016697588,10.87,5.133333333,80.02222222,55.06,9.44,31.4,66.02,0.062,2.0,0.18,0.02,0.05,5.39,0.13,1.659535398,0.076138349,63.52337685,0.026753726,2.013166826,0.039058397,0.046908365,273.661,0.015655266,0.040028476,2.460232319,0.05620708,3.044257676,1.0,1.03,0.0,1.42,1.14,0.0,20.34666667,94.79,0.2,83.0,23.18181818,11.0,68.0,25.22222222,9.0,126.70555555,120.0,42.2595875,563.2222222,443.2222222,86.25
2025-07-27 03:00:00,2.695629903,1158.38,101036.3806,3.029951873,3800.705542,1252.367453,2339.341375,0.0,1.348296511,209.1959558,1.347132533,7.0,1.206131862,12.3086244,86.63789321,0.711126438,5.932072684,281.0896667,1.053482388,11.75,87.21,0.505,9.0,91.20933333,1.04,9.1,67.98,1.66,80.71666667,21.26,838.886,2.16,2.016697588,10.87,5.133333333,80.02222222,55.06,9.44,31.4,66.02,0.062,2.0,0.18,0.02,0.05,5.39,0.13,1.659535398,0.076138349,63.52337685,0.026753726,2.013166826,0.039058397,0.046908365,273.661,0.015655266,0.040028476,2.460232319,0.05620708,3.044257676,1.0,1.03,0.0,1.42,1.14,0.0,20.34666667,94.79,0.2,83.0,23.18181818,11.0,68.0,25.22222222,9.0,125.28999999999999,122.0,41.30971186,558.5,436.5,80.49180328
2025-07-27 04:00:00,2.685297656,1151.37,99926.03911,3.063720937,3800.861586,1245.771433,2340.554481,0.0,1.348211492,206.1247633,1.337245703,7.0,1.09993009,12.3086244,86.63789321,0.711126438,5.932072684,281.0896667,1.053482388,11.75,87.21,0.505,9.0,91.20933333,1.04,9.1,67.98,1.66,80.71666667,21.26,838.886,2.16,2.016697588,10.87,5.133333333,80.02222222,55.06,9.44,31.4,66.02,0.062,2.0,0.18,0.02,0.05,5.39,0.13,1.659535398,0.076138349,63.52337685,0.026753726,2.013166826,0.039058397,0.046908365,273.661,0.015655266,0.040028476,2.460232319,0.05620708,3.044257676,1.0,1.03,0.0,1.42,1.14,0.0,20.34666667,94.79,0.2,83.0,23.18181818,11.0,68.0,25.22222222,9.0,124.6286111,119.0,41.31774567,554.4444444,435.4444444,80.25210084
2025-07-27 05:00:00,2.652227086,1120.584444,98999.54233,3.092167445,3800.609808,1267.866425,2330.065358,0.0,1.348101772,201.7545597,1.30408177,7.0,1.329026836,12.3086244,86.63789321,0.711126438,5.932072684,281.0896667,1.053482388,11.75,87.21,0.505,9.0,91.20933333,1.04,9.1,67.98,1.66,80.71666667,21.26,838.886,2.16,2.016697588,10.87,5.133333333,80.02222222,55.06,9.44,31.4,66.02,0.062,2.0,0.18,0.02,0.05,5.39,0.13,1.659535398,0.076138349,63.52337685,0.026753726,2.013166826,0.039058397,0.046908365,273.661,0.015655266,0.040028476,2.460232319,0.05620708,3.044257676,1.0,1.03,0.0,1.42,1.14,0.0,20.34666667,94.79,0.2,83.0,23.18181818,11.0,68.0,25.22222222,9.0,124.105,114.0,41.24991,550.0,436.0,80.43859649
2025-07-27 06:00:00,2.668094183,1116.342739,100428.4815,3.045985335,3797.843477,1271.408776,2322.901876,0.0,1.348555838,203.2201751,1.319323378,7.0,1.542423041,12.3086244,86.63789321,0.711126438,5.932072684,281.0896667,1.053482388,11.75,87.21,0.505,9.0,91.20933333,1.04,9.1,67.98,1.66,80.71666667,21.26,838.886,2.16,2.016697588,10.87,5.133333333,80.02222222,55.06,9.44,31.4,66.02,0.062,2.0,0.18,0.02,0.05,5.39,0.13,1.659535398,0.076138349,63.52337685,0.026753726,2.013166826,0.039058397,0.046908365,273.661,0.015655266,0.040028476,2.460232319,0.05620708,3.044257676,1.0,1.03,0.0,1.42,1.14,0.0,20.34666667,94.79,0.2,83.0,23.18181818,11.0,68.0,25.22222222,9.0,124.81,108.0,40.87990942,550.0,442.0,85.0
2025-07-27 07:00:00,2.690607479,1124.175207,100678.4357,3.041389333,3801.546996,1251.688157,2325.990814,0.0,1.348057153,203.7913545,1.34269955,7.0,1.348979797,12.3086244,86.63789321,0.711126438,5.932072684,281.0896667,1.053482388,11.75,87.21,0.505,9.0,91.20933333,1.04,9.1,67.98,1.66,80.71666667,21.26,838.886,2.16,2.016697588,10.87,5.133333333,80.02222222,55.06,9.44,31.4,66.02,0.062,2.0,0.18,0.02,0.05,5.39,0.13,1.659535398,0.076138349,63.52337685,0.026753726,2.013166826,0.039058397,0.046908365,273.661,0.015655266,0.040028476,2.460232319,0.05620708,3.044257676,1.0,1.03,0.0,1.42,1.14,0.0,20.34666667,94.79,0.2,83.0,23.18181818,11.0,68.0,25.22222222,9.0,124.34,112.0,41.1442926,550.0,438.0,85.80357143
2025-07-27 08:00:00,2.679623106,1136.29,100734.0547,3.037663071,3798.983619,1264.087375,2324.740675,0.0,1.348028803,206.1919864,1.331541283,7.0,1.578850833,12.24992288,86.70935483,0.673207268,5.428461262,281.0896667,1.040722284,11.75,87.21,0.505,9.0,91.20933333,1.04,9.13,67.39,1.82,80.71666667,21.66,838.886,2.14,2.04519774,10.86,5.133333333,80.02222222,55.03,9.84,31.4,66.02,0.071,2.04,0.17,0.031,0.047,5.31,0.12,1.659535398,0.076138349,63.52337685,0.026753726,2.013166826,0.039058397,0.046908365,273.661,0.015655266,0.040028476,2.460232319,0.05620708,3.044257676,1.0,1.03,0.0,1.42,1.14,0.0,20.34666667,94.79,0.2,83.0,23.18181818,11.0,68.0,25.22222222,9.0,126.396666675,114.0,40.51356833,559.1666667,445.1666667,85.43859649
2025-07-27 09:00:00,2.672803261,1154.010556,100556.4466,3.045107975,3801.586553,1267.9381,2325.451403,0.0,1.348119872,208.7306972,1.324709169,7.0,1.342800023,12.24992288,86.70935483,0.673207268,5.428461262,281.0896667,1.040722284,11.75,87.21,0.505,9.0,91.20933333,1.04,9.13,67.39,1.82,80.71666667,21.66,838.886,2.14,2.04519774,10.86,5.133333333,80.02222222,55.03,9.84,31.4,66.02,0.071,2.04,0.17,0.031,0.047,5.31,0.12,1.659535398,0.076138349,63.52337685,0.026753726,2.013166826,0.039058397,0.046908365,273.661,0.015655266,0.040028476,2.460232319,0.05620708,3.044257676,1.0,1.03,0.0,1.42,1.14,0.0,20.34666667,94.79,0.2,83.0,23.18181818,11.0,68.0,25.22222222,9.0,126.67319445000001,118.0,39.81070369,562.1527778,444.1527778,85.16949153
2025-07-27 10:00:00,2.655040339,1172.695278,100281.2621,3.051805615,3799.527689,1281.043256,2332.523603,0.0,1.348439369,211.7693031,1.306393994,7.0,1.198806449,12.24992288,86.70935483,0.673207268,5.428461262,281.0896667,1.040722284,11.75,87.21,0.505,9.0,91.20933333,1.04,9.13,67.39,1.82,80.71666667,21.66,838.886,2.14,2.04519774,10.86,5.133333333,80.02222222,55.03,9.84,31.4,66.02,0.071,2.04,0.17,0.031,0.047,5.31,0.12,1.659535398,0.076138349,63.52337685,0.026753726,2.013166826,0.039058397,0.046908365,273.661,0.015655266,0.040028476,2.460232319,0.05620708,3.044257676,1.0,1.03,0.0,1.42,1.14,0.0,20.34666667,94.79,0.2,83.0,23.18181818,11.0,68.0,25.22222222,9.0,127.138472225,123.0,40.23777194,566.3638889,443.3638889,85.85365854
2025-07-27 11:00:00,2.700532831,1170.399444,99866.87603,3.062975411,3797.686192,1233.112731,2339.219239,0.0,1.348317564,208.1546947,1.352137667,7.0,1.268009776,12.24992288,86.70935483,0.673207268,5.428461262,281.0896667,1.040722284,11.75,87.21,0.505,9.0,91.20933333,1.04,9.13,67.39,1.82,80.71666667,21.66,838.886,2.14,2.04519774,10.86,5.133333333,80.02222222,55.03,9.84,31.4,66.02,0.071,2.04,0.17,0.031,0.047,5.31,0.12,1.659535398,0.076138349,63.52337685,0.026753726,2.013166826,0.039058397,0.046908365,273.661,0.015655266,0.040028476,2.460232319,0.05620708,3.044257676,1.0,1.03,0.0,1.42,1.14,0.0,20.34666667,94.79,0.2,83.0,23.18181818,11.0,68.0,25.22222222,9.0,126.90625,115.0,41.51538072,561.675,446.675,85.47826087
2025-07-27 12:00:00,2.695887117,1167.045833,99655.1885,3.071971049,3800.774086,1233.916669,2349.835006,0.0,1.34845985,207.3960003,1.347342294,7.0,1.150752349,12.24992288,86.70935483,0.673207268,5.428461262,281.0896667,1.040722284,11.75,87.21,0.505,9.0,91.20933333,1.04,9.13,67.39,1.82,80.71666667,21.66,838.886,2.14,2.04519774,10.86,5.133333333,80.02222222,55.03,9.84,31.4,66.02,0.071,2.04,0.17,0.031,0.047,5.31,0.12,1.659535398,0.076138349,63.52337685,0.026753726,2.013166826,0.039058397,0.046908365,273.661,0.015655266,0.040028476,2.460232319,0.05620708,3.044257676,1.0,1.03,0.0,1.42,1.14,0.0,20.34666667,94.79,0.2,83.0,23.18181818,11.0,68.0,25.22222222,9.0,126.31972222499999,113.0,41.82576831,558.3888889,445.3888889,85.04424779
2025-07-27 13:00:00,2.697406225,1146.322222,99505.85833,3.076491038,3800.666747,1231.811414,2333.756269,0.0,1.348336864,204.0335297,1.348992992,7.0,1.306831161,12.24992288,86.70935483,0.673207268,5.428461262,281.0896667,1.040722284,11.75,87.21,0.505,9.0,91.20933333,1.04,9.13,67.39,1.82,80.71666667,21.66,838.886,2.14,2.04519774,10.86,5.133333333,80.02222222,55.03,9.84,31.4,66.02,0.071,2.04,0.17,0.031,0.047,5.31,0.12,1.659535398,0.076138349,63.52337685,0.026753726,2.013166826,0.039058397,0.046908365,273.661,0.015655266,0.040028476,2.460232319,0.05620708,3.044257676,1.0,1.03,0.0,1.42,1.14,0.0,20.34666667,94.79,0.2,83.0,23.18181818,11.0,68.0,25.22222222,9.0,125.9388889,115.0,40.91455883,557.8055556,442.8055556,85.65217391
2025-07-27 14:00:00,2.694484556,1145.278889,99523.1785,3.075640604,3800.276733,1234.630369,2337.854225,0.0,1.348436953,204.2324919,1.346011658,7.0,1.5125169,12.24992288,86.70935483,0.673207268,5.428461262,281.0896667,1.040722284,11.75,87.21,0.505,9.0,91.20933333,1.04,9.13,67.39,1.82,80.71666667,21.66,838.886,2.14,2.04519774,10.86,5.133333333,80.02222222,55.03,9.84,31.4,66.02,0.071,2.04,0.17,0.031,0.047,5.31,0.12,1.659535398,0.076138349,63.52337685,0.026753726,2.013166826,0.039058397,0.046908365,273.661,0.015655266,0.040028476,2.460232319,0.05620708,3.044257676,1.0,1.03,0.0,1.42,1.14,0.0,20.34666667,94.79,0.2,83.0,23.18181818,11.0,68.0,25.22222222,9.0,125.749722225,112.0,40.80306272,555.6388889,443.6388889,85.08928571
2025-07-27 15:00:00,2.676637156,1151.333611,99334.22625,3.08264761,3801.709367,1246.633717,2326.518906,0.0,1.348388686,205.3553144,1.328288711,7.0,1.332773996,12.24992288,86.70935483,0.673207268,5.428461262,281.0896667,1.040722284,11.75,87.21,0.505,9.0,91.20933333,1.04,9.13,67.39,1.82,80.71666667,21.66,838.886,2.14,2.04519774,10.86,5.133333333,80.02222222,55.03,9.84,31.4,66.02,0.071,2.04,0.17,0.031,0.047,5.31,0.12,1.659535398,0.076138349,63.52337685,0.026753726,2.013166826,0.039058397,0.046908365,273.661,0.015655266,0.040028476,2.460232319,0.05620708,3.044257676,1.0,1.03,0.0,1.42,1.14,0.0,20.34666667,94.79,0.2,83.0,23.18181818,11.0,68.0,25.22222222,9.0,126.0725,118.0,41.48208303,559.75,441.75,86.44067797
2025-07-27 16:00:00,2.669395403,1160.385278,99433.48214,3.07704929,3798.591967,1256.629258,2335.257767,0.0,1.348438753,207.4984697,1.320895142,7.0,1.070290812,12.38503894,86.53387764,0.746689657,5.373259185,281.0896667,1.081083427,11.75,87.21,0.505,9.0,91.20933333,1.04,9.18,67.55,1.77,80.71666667,21.5,838.886,2.19,2.03125,11.05,5.133333333,80.02222222,54.84,10.33,31.4,66.02,0.074,1.93,0.18,0.03,0.05,5.44,0.13,1.659535398,0.076138349,63.52337685,0.026753726,2.013166826,0.039058397,0.046908365,273.661,0.015655266,0.040028476,2.460232319,0.05620708,3.044257676,1.0,1.03,0.0,1.42,1.14,0.0,20.34666667,94.79,0.2,83.0,23.18181818,11.0,68.0,25.22222222,9.0,126.37,116.0,42.63225608,560.0,444.0,84.65517241
2025-07-27 17:00:00,2.649904317,1153.536944,99661.55797,3.07205486,3801.120789,1277.970133,2306.255269,0.0,1.3483381,208.1209189,1.301662258,7.0,1.064940214,12.38503894,86.53387764,0.746689657,5.373259185,281.0896667,1.081083427,11.75,87.21,0.505,9.0,91.20933333,1.04,9.18,67.55,1.77,80.71666667,21.5,838.886,2.19,2.03125,11.05,5.133333333,80.02222222,54.84,10.33,31.4,66.02,0.074,1.93,0.18,0.03,0.05,5.44,0.13,1.659535398,0.076138349,63.52337685,0.026753726,2.013166826,0.039058397,0.046908365,273.661,0.015655266,0.040028476,2.460232319,0.05620708,3.044257676,1.0,1.03,0.0,1.42,1.14,0.0,20.34666667,94.79,0.2,83.0,23.18181818,11.0,68.0,25.22222222,9.0,124.8425,129.0,42.85950094,560.0,431.0,85.27131783
2025-07-27 18:00:00,2.647018792,1168.231111,99650.54317,3.070860025,3799.221378,1279.350664,2318.731083,0.0,1.348468886,210.1006175,1.298458103,7.0,1.01538392,12.38503894,86.53387764,0.746689657,5.373259185,281.0896667,1.081083427,11.75,87.21,0.505,9.0,91.20933333,1.04,9.18,67.55,1.77,80.71666667,21.5,838.886,2.19,2.03125,11.05,5.133333333,80.02222222,54.84,10.33,31.4,66.02,0.074,1.93,0.18,0.03,0.05,5.44,0.13,1.659535398,0.076138349,63.52337685,0.026753726,2.013166826,0.039058397,0.046908365,273.661,0.015655266,0.040028476,2.460232319,0.05620708,3.044257676,1.0,1.03,0.0,1.42,1.14,0.0,20.34666667,94.79,0.2,83.0,23.18181818,11.0,68.0,25.22222222,9.0,127.45083332499999,124.0,42.12207492,568.0833333,444.0833333,85.48387097
2025-07-27 19:00:00,2.681335111,1173.263889,98981.35361,3.044664203,3741.493647,1239.413553,2301.430294,0.0,1.348371806,207.5442567,1.332847158,7.0,1.25253188,12.38503894,86.53387764,0.746689657,5.373259185,281.0896667,1.081083427,11.75,87.21,0.505,9.0,91.20933333,1.04,9.18,67.55,1.77,80.71666667,21.5,838.886,2.19,2.03125,11.05,5.133333333,80.02222222,54.84,10.33,31.4,66.02,0.074,1.93,0.18,0.03,0.05,5.44,0.13,1.659535398,0.076138349,63.52337685,0.026753726,2.013166826,0.039058397,0.046908365,273.661,0.015655266,0.040028476,2.460232319,0.05620708,3.044257676,1.0,1.03,0.0,1.42,1.14,0.0,20.34666667,94.79,0.2,83.0,23.18181818,11.0,68.0,25.22222222,9.0,127.41597222499999,130.0,42.66861181,570.7638889,440.7638889,86.15384615
2025-07-27 20:00:00,2.7027833,1182.7475,98857.78478,2.933690479,3600.526458,1219.3087,2315.209606,0.0,1.348473117,207.7662147,1.354294578,7.0,1.25816939,12.38503894,86.53387764,0.746689657,5.373259185,281.0896667,1.081083427,11.75,87.21,0.505,9.0,91.20933333,1.04,9.18,67.55,1.77,80.71666667,21.5,838.886,2.19,2.03125,11.05,5.133333333,80.02222222,54.84,10.33,31.4,66.02,0.074,1.93,0.18,0.03,0.05,5.44,0.13,1.659535398,0.076138349,63.52337685,0.026753726,2.013166826,0.039058397,0.046908365,273.661,0.015655266,0.040028476,2.460232319,0.05620708,3.044257676,1.0,1.03,0.0,1.42,1.14,0.0,20.34666667,94.79,0.2,83.0,23.18181818,11.0,68.0,25.22222222,9.0,128.5925,129.0,42.10634106,575.0,446.0,85.27131783
2025-07-27 21:00:00,2.7019193,1141.185278,98095.23953,2.954741592,3598.408278,1208.957472,2288.026339,0.0,1.347404886,200.2491575,1.354473397,7.0,0.965422459,12.38503894,86.53387764,0.746689657,5.373259185,281.0896667,1.081083427,11.75,87.21,0.505,9.0,91.20933333,1.04,9.18,67.55,1.77,80.71666667,21.5,838.886,2.19,2.03125,11.05,5.133333333,80.02222222,54.84,10.33,31.4,66.02,0.074,1.93,0.18,0.03,0.05,5.44,0.13,1.659535398,0.076138349,63.52337685,0.026753726,2.013166826,0.039058397,0.046908365,273.661,0.015655266,0.040028476,2.460232319,0.05620708,3.044257676,1.0,1.03,0.0,1.42,1.14,0.0,20.34666667,94.79,0.2,83.0,23.18181818,11.0,68.0,25.22222222,9.0,128.833333325,125.0,42.26901711,574.0833333,449.0833333,84.0
