Repository: saikumar-voptimai/evonith_bf_webapp

# Evonith BF2 — Blast Furnace Intelligence Platform

Monitoring, modelling and optimisation of **Blast Furnace 2 (BF2)** at Evonith Steel: live telemetry from InfluxDB,
manual plant reports from Neon PostgreSQL, a two-zone energy model of the furnace, blend and fuel optimisers, a
conversational assistant (FurnaceMind) and a live digital twin evaluated every hour.

The platform has three deployable parts that share one Python service layer, plus the shared data library:

| Part | Path | What it is |
|---|---|---|
| **Streamlit app** (legacy) | `src/app.py`, `src/custom_pages/` | The original 11-page dashboard; still the home of the model pages. Served under `/legacy` in production |

File: src/assets/data/V10_df_filtered.csv (part 158 of 166)
datetime,Hot Blast PressureBar,Hot Blast Temp.oC,Hot Blast VolumeNm3/Hr.,O2 Enrichment %,OxygenFlowNm3/Hr.,PermeabilityKgs/Hr.,RAFToC,SteamKgs/Hr.,TopPressureBar,TuyereVelocitym/s,Differential PressureTotalBar,Charges/Hrs.,StockRodLevel,COKE_ASH%,COKE_FC%,COKE_IM%,COKE_MOIST%,COKE_MT,COKE_VM%,NUTCOKE_ASH%,NUTCOKE_FC%,NUTCOKE_IM%,NUTCOKE_MOIST%,NUTCOKE_MT,NUTCOKE_VM%,PCI_2_%Ash,PCI_2_%FC,PCI_2_%IM,PCI_2_MT,PCI_2_%VM,Sinter_SP_MT,Sinter_SP_02_Al2O3%,Sinter_SP_02_Basicity,Sinter_SP_02_CaO%,Sinter_SP_02_Cold_Strength_AI,Sinter_SP_02_Cold_strength_TI,Sinter_SP_02_Fe(T)%,Sinter_SP_02_FeO%,Sinter_SP_02_Hot_strength_RDI,Sinter_SP_02_Hot_strength_RI,Sinter_SP_02_K2O%,Sinter_SP_02_MgO%,Sinter_SP_02_MnO%,Sinter_SP_02_Na2O%,Sinter_SP_02_P%,Sinter_SP_02_SiO2%,Sinter_SP_02_TiO2%,ORE_%Al2O3,ORE_%CaO,ORE_%Fe(T),ORE_%K2O,ORE_%LOI,ORE_%MgO,ORE_%MnO,ORE_MT,ORE_%Na2O,ORE_%P,ORE_%SiO2,ORE_%TiO2,ORE_%TM,Geomin Type,FLUX_Al2O3%,FLUX_CaO%,FLUX_Fe2O3%,FLUX_LOI%,FLUX_MgO%,FLUX_MT,FLUX_SiO2%,FLUX_TM%,COKE_DISCHARGE_TIME,WEIGHTED_COKE_ANGLE,TOTAL_COKE_PORTIONS,NON_COKE_DISCHARGE_TIME,WEIGHTED_NON_COKE_ANGLE,TOTAL_NON_COKE_PORTIONS,UnitCost Lakhs/Thm,ActualKg/Thm.,FurnaceTopGasAnalysisCO2ETACO,Act. Fuel RateKg/Thm.,Coke Rate Kg/Thm,ProductionTonnesPerHr
2025-07-27 22:00:00,2.673969688,1149.220334,98594.20841,2.956257634,3618.568841,1236.677574,2308.708479,0.0,1.342128167,203.8327348,1.332066823,7.0,1.057146621,12.38503894,86.53387764,0.746689657,5.373259185,281.0896667,1.081083427,11.75,87.21,0.505,9.0,91.20933333,1.04,9.18,67.55,1.77,80.71666667,21.5,838.886,2.19,2.03125,11.05,5.133333333,80.02222222,54.84,10.33,31.4,66.02,0.074,1.93,0.18,0.03,0.05,5.44,0.13,1.659535398,0.076138349,63.52337685,0.026753726,2.013166826,0.039058397,0.046908365,273.661,0.015655266,0.040028476,2.460232319,0.05620708,3.044257676,1.0,1.03,0.0,1.42,1.14,0.0,20.34666667,94.79,0.2,83.0,23.18181818,11.0,68.0,25.22222222,9.0,125.128015325,129.0,41.80450401,561.1420613,432.1420613,80.62015504
2025-07-27 23:00:00,2.622898094,1160.235833,100297.9362,3.050653293,3798.723522,1264.955142,2315.591217,0.0,1.299388767,211.9225003,1.32321675,7.0,1.363696032,12.30334347,86.6378804,0.748179147,5.311343605,292.72,1.058776134,12.5,86.46,0.54,12.5,92.702,1.04,9.23,67.61,1.72,86.75333333,21.44,882.2376667,2.07,2.082089552,11.16,5.133333333,80.02222222,54.9,9.72,31.4,66.02,0.069,2.03,0.19,0.032,0.048,5.36,0.13,1.833803435,0.124634186,64.74321646,0.019992041,2.252101624,0.047642148,0.026043082,281.5726667,0.011693577,0.042547252,2.474653494,0.07477003,3.489966829,1.0,0.6,0.0,1.08,1.28,0.0,22.141,96.21,0.6,83.0,23.18181818,11.0,68.0,25.22222222,9.0,124.8425,129.0,41.65177747,560.0,431.0,76.97674419
2025-07-28 00:00:00,2.678747019,1157.801389,100136.9024,3.056718388,3800.170139,1212.694475,2325.160892,0.0,1.299218192,208.178635,1.379533675,7.0,1.40374947,12.30334347,86.6378804,0.748179147,5.311343605,292.72,1.058776134,12.5,86.46,0.54,12.5,92.702,1.04,9.23,67.61,1.72,86.75333333,21.44,882.2376667,2.07,2.082089552,11.16,5.133333333,80.02222222,54.9,9.72,31.4,66.02,0.069,2.03,0.19,0.032,0.048,5.36,0.13,1.833803435,0.124634186,64.74321646,0.019992041,2.252101624,0.047642148,0.026043082,281.5726667,0.011693577,0.042547252,2.474653494,0.07477003,3.489966829,1.0,0.6,0.0,1.08,1.28,0.0,22.141,96.21,0.6,83.0,23.18181818,11.0,68.0,25.22222222,9.0,125.875,120.0,41.69149219,559.9,439.9,84.25
2025-07-28 01:00:00,2.657756947,1171.924167,100460.6042,3.046239569,3799.375561,1234.002006,2331.216414,0.0,1.299191081,211.9092756,1.358475122,7.0,1.345922593,12.30334347,86.6378804,0.748179147,5.311343605,292.72,1.058776134,12.5,86.46,0.54,12.5,92.702,1.04,9.23,67.61,1.72,86.75333333,21.44,882.2376667,2.07,2.082089552,11.16,5.133333333,80.02222222,54.9,9.72,31.4,66.02,0.069,2.03,0.19,0.032,0.048,5.36,0.13,1.833803435,0.124634186,64.74321646,0.019992041,2.252101624,0.047642148,0.026043082,281.5726667,0.011693577,0.042547252,2.474653494,0.07477003,3.489966829,1.0,0.6,0.0,1.08,1.28,0.0,22.141,96.21,0.6,83.0,23.18181818,11.0,68.0,25.22222222,9.0,125.7525,117.0,42.29453708,558.0,441.0,84.61538462
2025-07-28 02:00:00,2.670106672,1179.703889,100114.7118,3.05659569,3799.175394,1219.118208,2340.279028,0.0,1.299273078,211.7920008,1.370840861,7.0,1.477678936,12.30334347,86.6378804,0.748179147,5.311343605,292.72,1.058776134,12.5,86.46,0.54,12.5,92.702,1.04,9.23,67.61,1.72,86.75333333,21.44,882.2376667,2.07,2.082089552,11.16,5.133333333,80.02222222,54.9,9.72,31.4,66.02,0.069,2.03,0.19,0.032,0.048,5.36,0.13,1.833803435,0.124634186,64.74321646,0.019992041,2.252101624,0.047642148,0.026043082,281.5726667,0.011693577,0.042547252,2.474653494,0.07477003,3.489966829,1.0,0.6,0.0,1.08,1.28,0.0,22.141,96.21,0.6,83.0,23.18181818,11.0,68.0,25.22222222,9.0,126.20833332500001,120.0,42.15780086,561.2333333,441.2333333,85.41666667
2025-07-28 03:00:00,2.658769722,1178.753611,100405.855,3.04939961,3801.246972,1233.276786,2321.449369,0.0,1.299241694,212.8072447,1.359409511,7.0,1.497410375,12.30334347,86.6378804,0.748179147,5.311343605,292.72,1.058776134,12.5,86.46,0.54,12.5,92.702,1.04,9.23,67.61,1.72,86.75333333,21.44,882.2376667,2.07,2.082089552,11.16,5.133333333,80.02222222,54.9,9.72,31.4,66.02,0.069,2.03,0.19,0.032,0.048,5.36,0.13,1.833803435,0.124634186,64.74321646,0.019992041,2.252101624,0.047642148,0.026043082,281.5726667,0.011693577,0.042547252,2.474653494,0.07477003,3.489966829,1.0,0.6,0.0,1.08,1.28,0.0,22.141,96.21,0.6,83.0,23.18181818,11.0,68.0,25.22222222,9.0,126.68,124.0,41.54975789,565.0,441.0,85.48387097
2025-07-28 04:00:00,2.687901786,1182.313611,100756.6053,3.037594468,3799.748194,1210.650258,2334.958142,0.0,1.299027075,212.4579131,1.388943239,7.0,1.349619061,12.30334347,86.6378804,0.748179147,5.311343605,292.72,1.058776134,12.5,86.46,0.54,12.5,92.702,1.04,9.23,67.61,1.72,86.75333333,21.44,882.2376667,2.07,2.082089552,11.16,5.133333333,80.02222222,54.9,9.72,31.4,66.02,0.069,2.03,0.19,0.032,0.048,5.36,0.13,1.833803435,0.124634186,64.74321646,0.019992041,2.252101624,0.047642148,0.026043082,281.5726667,0.011693577,0.042547252,2.474653494,0.07477003,3.489966829,1.0,0.6,0.0,1.08,1.28,0.0,22.141,96.21,0.6,83.0,23.18181818,11.0,68.0,25.22222222,9.0,126.677083325,125.0,41.40166436,565.4583333,440.4583333,85.84
2025-07-28 05:00:00,2.669809267,1176.451944,100367.9386,3.050466461,3801.141847,1221.719842,2321.829292,0.0,1.299198292,211.7300978,1.370585472,7.0,1.501781917,12.30334347,86.6378804,0.748179147,5.311343605,292.72,1.058776134,12.5,86.46,0.54,12.5,92.702,1.04,9.23,67.61,1.72,86.75333333,21.44,882.2376667,2.07,2.082089552,11.16,5.133333333,80.02222222,54.9,9.72,31.4,66.02,0.069,2.03,0.19,0.032,0.048,5.36,0.13,1.833803435,0.124634186,64.74321646,0.019992041,2.252101624,0.047642148,0.026043082,281.5726667,0.011693577,0.042547252,2.474653494,0.07477003,3.489966829,1.0,0.6,0.0,1.08,1.28,0.0,22.141,96.21,0.6,83.0,23.18181818,11.0,68.0,25.22222222,9.0,126.3275,127.0,40.69831542,565.0,438.0,85.43307087
2025-07-28 06:00:00,2.671124963,1173.451429,100267.1806,3.052531726,3799.898698,1223.627808,2332.509188,0.0,1.298897249,211.4677796,1.372093396,7.0,1.331969194,12.30334347,86.6378804,0.748179147,5.311343605,292.72,1.058776134,12.5,86.46,0.54,12.5,92.702,1.04,9.23,67.61,1.72,86.75333333,21.44,882.2376667,2.07,2.082089552,11.16,5.133333333,80.02222222,54.9,9.72,31.4,66.02,0.069,2.03,0.19,0.032,0.048,5.36,0.13,1.833803435,0.124634186,64.74321646,0.019992041,2.252101624,0.047642148,0.026043082,281.5726667,0.011693577,0.042547252,2.474653494,0.07477003,3.489966829,1.0,0.6,0.0,1.08,1.28,0.0,22.141,96.21,0.6,83.0,23.18181818,11.0,68.0,25.22222222,9.0,126.445,126.0,40.4054611,565.0,439.0,84.92063492
2025-07-28 07:00:00,2.679060102,1178.217623,100433.0745,3.046595512,3798.778541,1216.089377,2321.031004,0.0,1.299139439,211.9135213,1.379838852,7.0,1.409131707,12.30334347,86.6378804,0.748179147,5.311343605,292.72,1.058776134,12.5,86.46,0.54,12.5,92.702,1.04,9.23,67.61,1.72,86.75333333,21.44,882.2376667,2.07,2.082089552,11.16,5.133333333,80.02222222,54.9,9.72,31.4,66.02,0.069,2.03,0.19,0.032,0.048,5.36,0.13,1.833803435,0.124634186,64.74321646,0.019992041,2.252101624,0.047642148,0.026043082,281.5726667,0.011693577,0.042547252,2.474653494,0.07477003,3.489966829,1.0,0.6,0.0,1.08,1.28,0.0,22.141,96.21,0.6,83.0,23.18181818,11.0,68.0,25.22222222,9.0,126.20139345,133.0,40.80312824,567.3155738,434.3155738,84.96240602
2025-07-28 08:00:00,2.701175836,1167.151111,100623.869,3.041006057,3799.007442,1198.336047,2314.877089,0.0,1.299044556,209.3644581,1.402278564,7.0,1.376912106,12.37397035,86.55008933,0.743611984,4.75820921,292.72,1.075940318,11.3,87.65,0.46,6.8,92.702,1.05,9.16,67.54,1.83,86.75333333,21.47,882.2376667,2.12,2.068571429,10.86,5.133333333,80.02222222,55.1,9.76,31.4,66.02,0.068,1.99,0.19,0.033,0.049,5.25,0.13,1.659535398,0.076138349,63.52337685,0.026753726,2.013166826,0.039058397,0.046908365,281.5726667,0.015655266,0.040028476,2.460232319,0.05620708,3.044257676,1.0,1.03,0.0,1.42,1.14,0.0,22.141,94.79,0.2,83.0,23.18181818,11.0,68.0,25.22222222,9.0,127.225,130.0,41.01806669,570.0,440.0,85.38461538
2025-07-28 09:00:00,2.69687575,1161.335556,100280.5762,3.05190541,3799.626033,1196.745219,2311.157519,0.0,1.298994514,207.6021733,1.397765064,7.0,1.256667131,12.37397035,86.55008933,0.743611984,4.75820921,292.72,1.075940318,11.3,87.65,0.46,6.8,92.702,1.05,9.16,67.54,1.83,86.75333333,21.47,882.2376667,2.12,2.068571429,10.86,5.133333333,80.02222222,55.1,9.76,31.4,66.02,0.068,1.99,0.19,0.033,0.049,5.25,0.13,1.659535398,0.076138349,63.52337685,0.026753726,2.013166826,0.039058397,0.046908365,281.5726667,0.015655266,0.040028476,2.460232319,0.05620708,3.044257676,1.0,1.03,0.0,1.42,1.14,0.0,22.141,94.79,0.2,83.0,23.18181818,11.0,68.0,25.22222222,9.0,127.39694445,127.0,40.74358936,569.2777778,442.2777778,85.03937008
2025-07-28 10:00:00,2.68716235,1159.540833,99868.07997,3.064379713,3799.474406,1199.380578,2290.498028,0.0,1.299055414,207.0933342,1.388262681,7.0,1.392727586,12.37397035,86.55008933,0.743611984,4.75820921,292.72,1.075940318,11.3,87.65,0.46,6.8,92.702,1.05,9.16,67.54,1.83,86.75333333,21.47,882.2376667,2.12,2.068571429,10.86,5.133333333,80.02222222,55.1,9.76,31.4,66.02,0.068,1.99,0.19,0.033,0.049,5.25,0.13,1.659535398,0.076138349,63.52337685,0.026753726,2.013166826,0.039058397,0.046908365,281.5726667,0.015655266,0.040028476,2.460232319,0.05620708,3.044257676,1.0,1.03,0.0,1.42,1.14,0.0,22.141,94.79,0.2,83.0,23.18181818,11.0,68.0,25.22222222,9.0,126.755,134.0,41.20420742,570.0,436.0,85.29850746
2025-07-28 11:00:00,2.673020283,1158.060556,99768.96044,3.071105577,3804.040464,1213.214244,2299.525233,0.0,1.299075942,207.7854667,1.374289594,7.0,1.491198906,12.37397035,86.55008933,0.743611984,4.75820921,292.72,1.075940318,11.3,87.65,0.46,6.8,92.702,1.05,9.16,67.54,1.83,86.75333333,21.47,882.2376667,2.12,2.068571429,10.86,5.133333333,80.02222222,55.1,9.76,31.4,66.02,0.068,1.99,0.19,0.033,0.049,5.25,0.13,1.659535398,0.076138349,63.52337685,0.026753726,2.013166826,0.039058397,0.046908365,281.5726667,0.015655266,0.040028476,2.460232319,0.05620708,3.044257676,1.0,1.03,0.0,1.42,1.14,0.0,22.141,94.79,0.2,83.0,23.18181818,11.0,68.0,25.22222222,9.0,126.755,134.0,41.75048064,570.0,436.0,85.07462687
2025-07-28 12:00:00,2.676560822,1164.263333,100825.9552,3.034834565,3798.906292,1221.326269,2289.336411,0.0,1.299481622,210.2800953,1.376672519,7.0,1.429219736,12.37397035,86.55008933,0.743611984,4.75820921,292.72,1.075940318,11.3,87.65,0.46,6.8,92.702,1.05,9.16,67.54,1.83,86.75333333,21.47,882.2376667,2.12,2.068571429,10.86,5.133333333,80.02222222,55.1,9.76,31.4,66.02,0.068,1.99,0.19,0.033,0.049,5.25,0.13,1.659535398,0.076138349,63.52337685,0.026753726,2.013166826,0.039058397,0.046908365,281.5726667,0.015655266,0.040028476,2.460232319,0.05620708,3.044257676,1.0,1.03,0.0,1.42,1.14,0.0,22.141,94.79,0.2,83.0,23.18181818,11.0,68.0,25.22222222,9.0,126.8725,133.0,40.62629522,570.0,437.0,84.96240602
2025-07-28 13:00:00,2.715615267,1148.810278,101307.1387,3.021090905,3799.737958,1193.069397,2295.831894,0.0,1.299306778,206.9683006,1.416270147,7.0,1.303911125,12.37397035,86.55008933,0.743611984,4.75820921,292.72,1.075940318,11.3,87.65,0.46,6.8,92.702,1.05,9.16,67.54,1.83,86.75333333,21.47,882.2376667,2.12,2.068571429,10.86,5.133333333,80.02222222,55.1,9.76,31.4,66.02,0.068,1.99,0.19,0.033,0.049,5.25,0.13,1.659535398,0.076138349,63.52337685,0.026753726,2.013166826,0.039058397,0.046908365,281.5726667,0.015655266,0.040028476,2.460232319,0.05620708,3.044257676,1.0,1.03,0.0,1.42,1.14,0.0,22.141,94.79,0.2,83.0,23.18181818,11.0,68.0,25.22222222,9.0,126.714583325,130.0,41.66676933,567.9583333,437.9583333,85.38461538
2025-07-28 14:00:00,2.703386108,1146.738611,99770.22689,3.066680741,3798.603867,1187.925556,2292.266714,0.0,1.299180197,204.4294328,1.404307003,7.0,1.358986854,12.37397035,86.55008933,0.743611984,4.75820921,292.72,1.075940318,11.3,87.65,0.46,6.8,92.702,1.05,9.16,67.54,1.83,86.75333333,21.47,882.2376667,2.12,2.068571429,10.86,5.133333333,80.02222222,55.1,9.76,31.4,66.02,0.068,1.99,0.19,0.033,0.049,5.25,0.13,1.659535398,0.076138349,63.52337685,0.026753726,2.013166826,0.039058397,0.046908365,281.5726667,0.015655266,0.040028476,2.460232319,0.05620708,3.044257676,1.0,1.03,0.0,1.42,1.14,0.0,22.141,94.79,0.2,83.0,23.18181818,11.0,68.0,25.22222222,9.0,126.21000000000001,128.0,42.39374,565.0,437.0,85.15625
2025-07-28 15:00:00,2.667530664,1147.482222,99746.08556,3.070244802,3802.101547,1217.468869,2300.369269,0.0,1.299209706,206.5090319,1.368255586,7.0,1.081194558,12.37397035,86.55008933,0.743611984,4.75820921,292.72,1.075940318,11.3,87.65,0.46,6.8,92.702,1.05,9.16,67.54,1.83,86.75333333,21.47,882.2376667,2.12,2.068571429,10.86,5.133333333,80.02222222,55.1,9.76,31.4,66.02,0.068,1.99,0.19,0.033,0.049,5.25,0.13,1.659535398,0.076138349,63.52337685,0.026753726,2.013166826,0.039058397,0.046908365,281.5726667,0.015655266,0.040028476,2.460232319,0.05620708,3.044257676,1.0,1.03,0.0,1.42,1.14,0.0,22.141,94.79,0.2,83.0,23.18181818,11.0,68.0,25.22222222,9.0,126.445,126.0,42.27274517,565.0,439.0,85.3968254
2025-07-28 16:00:00,2.660730842,1163.107778,100216.7298,3.052104671,3797.454997,1227.803269,2323.300319,0.0,1.299289308,209.9079514,1.361412636,7.0,1.786848984,11.95588071,86.97719391,0.744477658,5.447164526,292.72,1.066925389,11.91,87.04,0.52,9.9,92.702,1.05,8.96,67.86,1.78,86.75333333,21.4,882.2376667,2.03,2.06,10.75,5.133333333,80.02222222,55.37,10.12,31.4,66.02,0.074,1.95,0.17,0.029,0.049,5.23,0.13,1.559060586,0.076138349,64.63243052,0.026753726,2.09202013,0.039058397,0.046908365,281.5726667,0.015655266,0.040028476,3.199827149,0.05620708,3.334950362,1.0,1.03,0.0,1.42,1.28,0.0,22.141,96.5,1.0,83.0,23.18181818,11.0,68.0,25.22222222,9.0,127.0325,121.0,41.78900936,565.0,444.0,85.61983471
2025-07-28 17:00:00,2.673283798,1179.408929,100770.1241,3.038448184,3801.326845,1224.653012,2329.546381,0.0,1.298935369,212.9324161,1.374395375,7.0,1.350802971,11.95588071,86.97719391,0.744477658,5.447164526,292.72,1.066925389,11.91,87.04,0.52,9.9,92.702,1.05,8.96,67.86,1.78,86.75333333,21.4,882.2376667,2.03,2.06,10.75,5.133333333,80.02222222,55.37,10.12,31.4,66.02,0.074,1.95,0.17,0.029,0.049,5.23,0.13,1.559060586,0.076138349,64.63243052,0.026753726,2.09202013,0.039058397,0.046908365,281.5726667,0.015655266,0.040028476,3.199827149,0.05620708,3.334950362,1.0,1.03,0.0,1.42,1.28,0.0,22.141,96.5,1.0,83.0,23.18181818,11.0,68.0,25.22222222,9.0,126.445,126.0,42.25649202,565.0,439.0,85.63492063
2025-07-28 18:00:00,2.678845236,1179.345528,100946.9446,3.030641376,3798.205959,1219.986545,2327.939805,0.0,1.299278008,212.7414033,1.379918862,7.0,1.026309898,11.95588071,86.97719391,0.744477658,5.447164526,292.72,1.066925389,11.91,87.04,0.52,9.9,92.702,1.05,8.96,67.86,1.78,86.75333333,21.4,882.2376667,2.03,2.06,10.75,5.133333333,80.02222222,55.37,10.12,31.4,66.02,0.074,1.95,0.17,0.029,0.049,5.23,0.13,1.559060586,0.076138349,64.63243052,0.026753726,2.09202013,0.039058397,0.046908365,281.5726667,0.015655266,0.040028476,3.199827149,0.05620708,3.334950362,1.0,1.03,0.0,1.42,1.28,0.0,22.141,96.5,1.0,83.0,23.18181818,11.0,68.0,25.22222222,9.0,126.80640245,125.0,42.1948774,565.9756098,440.9756098,85.84
2025-07-28 19:00:00,2.686147565,1182.036402,101335.4686,3.019603696,3798.928155,1216.455138,2327.850753,0.0,1.298682837,213.5116561,1.387436594,7.0,1.440096848,11.95588071,86.97719391,0.744477658,5.447164526,292.72,1.066925389,11.91,87.04,0.52,9.9,92.702,1.05,8.96,67.86,1.78,86.75333333,21.4,882.2376667,2.03,2.06,10.75,5.133333333,80.02222222,55.37,10.12,31.4,66.02,0.074,1.95,0.17,0.029,0.049,5.23,0.13,1.559060586,0.076138349,64.63243052,0.026753726,2.09202013,0.039058397,0.046908365,281.5726667,0.015655266,0.040028476,3.199827149,0.05620708,3.334950362,1.0,1.03,0.0,1.42,1.28,0.0,22.141,96.5,1.0,83.0,23.18181818,11.0,68.0,25.22222222,9.0,126.900376575,128.0,41.22056209,567.7615063,439.7615063,85.859375
2025-07-28 20:00:00,2.667574856,1183.625556,101338.404,3.020279841,3799.889481,1237.159806,2336.313778,0.0,1.299345981,215.1421825,1.368202333,7.0,1.3019701,11.95588071,86.97719391,0.744477658,5.447164526,292.72,1.066925389,11.91,87.04,0.52,9.9,92.702,1.05,8.96,67.86,1.78,86.75333333,21.4,882.2376667,2.03,2.06,10.75,5.133333333,80.02222222,55.37,10.12,31.4,66.02,0.074,1.95,0.17,0.029,0.049,5.23,0.13,1.559060586,0.076138349,64.63243052,0.026753726,2.09202013,0.039058397,0.046908365,281.5726667,0.015655266,0.040028476,3.199827149,0.05620708,3.334950362,1.0,1.03,0.0,1.42,1.28,0.0,22.141,96.5,1.0,83.0,23.18181818,11.0,68.0,25.22222222,9.0,126.5625,125.0,40.75074928,565.0,440.0,85.76
2025-07-28 21:00:00,2.669009536,1183.078056,101619.1763,3.010931056,3798.614694,1237.649639,2329.125044,0.0,1.299168747,215.4029658,1.370002781,7.0,1.013560909,11.95588071,86.97719391,0.744477658,5.447164526,292.72,1.066925389,11.91,87.04,0.52,9.9,92.702,1.05,8.96,67.86,1.78,86.75333333,21.4,882.2376667,2.03,2.06,10.75,5.133333333,80.02222222,55.37,10.12,31.4,66.02,0.074,1.95,0.17,0.029,0.049,5.23,0.13,1.559060586,0.076138349,64.63243052,0.026753726,2.09202013,0.039058397,0.046908365,281.5726667,0.015655266,0.040028476,3.199827149,0.05620708,3.334950362,1.0,1.03,0.0,1.42,1.28,0.0,22.141,96.5,1.0,83.0,23.18181818,11.0,68.0,25.22222222,9.0,128.15694445,120.0,40.81251556,569.0277778,449.0277778,91.66666667
2025-07-28 22:00:00,2.692181836,1180.779444,101764.6922,3.008721452,3801.260578,1218.357889,2324.019919,0.0,1.299178397,213.9546711,1.392983525,7.0,1.157773976,11.95588071,86.97719391,0.744477658,5.447164526,292.72,1.066925389,11.91,87.04,0.52,9.9,92.702,1.05,8.96,67.86,1.78,86.75333333,21.4,882.2376667,2.03,2.06,10.75,5.133333333,80.02222222,55.37,10.12,31.4,66.02,0.074,1.95,0.17,0.029,0.049,5.23,0.13,1.559060586,0.076138349,64.63243052,0.026753726,2.09202013,0.039058397,0.046908365,281.5726667,0.015655266,0.040028476,3.199827149,0.05620708,3.334950362,1.0,1.03,0.0,1.42,1.28,0.0,22.141,96.5,1.0,83.0,23.18181818,11.0,68.0,25.22222222,9.0,127.65694445000001,120.0,41.63714939,567.0277778,447.0277778,91.75
2025-07-28 23:00:00,2.689312386,1178.221111,101657.7036,3.010993169,3800.133328,1221.087586,2327.552844,0.0,1.299263975,213.6039992,1.390058483,7.0,1.485882066,12.11838086,86.79023475,0.769115943,5.253886088,290.0303333,1.091384395,11.36,87.6,0.47,7.8,97.98066667,1.04,9.13,68.16,1.65,86.78,21.06,871.519,2.01,2.107843137,10.75,5.133333333,80.02222222,55.45,9.87,31.4,66.02,0.069,2.0,0.17,0.034,0.048,5.1,0.13,1.511292274,0.124634186,61.89627678,0.019992041,2.278907053,0.047642148,0.026043082,287.5163333,0.011693577,0.042547252,2.374684128,0.07477003,2.707362017,1.0,0.6,0.0,1.08,1.48,0.0,23.32166667,96.44,0.8,83.0,23.18181818,11.0,68.0,25.22222222,9.0,126.3275,127.0,42.02743422,565.0,438.0,85.51181102
2025-07-29 00:00:00,2.702220669,1176.54,101834.7011,3.006688317,3801.303369,1211.107925,2326.356783,0.0,1.298985475,212.8039597,1.403230411,7.0,1.267537178,12.11838086,86.79023475,0.769115943,5.253886088,290.0303333,1.091384395,11.36,87.6,0.47,7.8,97.98066667,1.04,9.13,68.16,1.65,86.78,21.06,871.519,2.01,2.107843137,10.75,5.133333333,80.02222222,55.45,9.87,31.4,66.02,0.069,2.0,0.17,0.034,0.048,5.1,0.13,1.511292274,0.124634186,61.89627678,0.019992041,2.278907053,0.047642148,0.026043082,287.5163333,0.011693577,0.042547252,2.374684128,0.07477003,2.707362017,1.0,0.6,0.0,1.08,1.48,0.0,23.32166667,96.44,0.8,83.0,23.18181818,11.0,68.0,25.22222222,9.0,127.0388889,125.0,42.23648086,566.9055556,441.9055556,85.44
2025-07-29 01:00:00,2.734704492,1159.082222,101419.5432,3.016427957,3798.078475,1181.192414,2309.454622,0.0,1.299233808,207.9336506,1.435352864,7.0,1.528484363,12.11838086,86.79023475,0.769115943,5.253886088,290.0303333,1.091384395,11.36,87.6,0.47,7.8,97.98066667,1.04,9.13,68.16,1.65,86.78,21.06,871.519,2.01,2.107843137,10.75,5.133333333,80.02222222,55.45,9.87,31.4,66.02,0.069,2.0,0.17,0.034,0.048,5.1,0.13,1.511292274,0.124634186,61.89627678,0.019992041,2.278907053,0.047642148,0.026043082,287.5163333,0.011693577,0.042547252,2.374684128,0.07477003,2.707362017,1.0,0.6,0.0,1.08,1.48,0.0,23.32166667,96.44,0.8,83.0,23.18181818,11.0,68.0,25.22222222,9.0,126.60555555,125.0,42.63388617,565.1722222,440.1722222,85.04
2025-07-29 02:00:00,2.687186469,1169.644722,99621.01997,3.073197493,3800.988914,1197.539161,2322.543597,0.0,1.299102419,208.20463,1.387924267,7.0,1.483704671,12.11838086,86.79023475,0.769115943,5.253886088,290.0303333,1.091384395,11.36,87.6,0.47,7.8,97.98066667,1.04,9.13,68.16,1.65,86.78,21.06,871.519,2.01,2.107843137,10.75,5.133333333,80.02222222,55.45,9.87,31.4,66.02,0.069,2.0,0.17,0.034,0.048,5.1,0.13,1.511292274,0.124634186,61.89627678,0.019992041,2.278907053,0.047642148,0.026043082,287.5163333,0.011693577,0.042547252,2.374684128,0.07477003,2.707362017,1.0,0.6,0.0,1.08,1.48,0.0,23.32166667,96.44,0.8,83.0,23.18181818,11.0,68.0,25.22222222,9.0,126.4513889,125.0,42.40125206,564.5555556,439.5555556,85.2
2025-07-29 03:00:00,2.715362089,1164.7,102511.816,2.986708329,3801.132586,1208.327986,2338.257347,0.0,1.299318839,211.9645544,1.416089075,7.0,1.288281259,12.11838086,86.79023475,0.769115943,5.253886088,290.0303333,1.091384395,11.36,87.6,0.47,7.8,97.98066667,1.04,9.13,68.16,1.65,86.78,21.06,871.519,2.01,2.107843137,10.75,5.133333333,80.02222222,55.45,9.87,31.4,66.02,0.069,2.0,0.17,0.034,0.048,5.1,0.13,1.511292274,0.124634186,61.89627678,0.019992041,2.278907053,0.047642148,0.026043082,287.5163333,0.011693577,0.042547252,2.374684128,0.07477003,2.707362017,1.0,0.6,0.0,1.08,1.48,0.0,23.32166667,96.44,0.8,83.0,23.18181818,11.0,68.0,25.22222222,9.0,125.9361111,120.0,41.386578,560.1444444,440.1444444,84.08333333
2025-07-29 04:00:00,2.726188686,1163.591111,102383.1151,2.989931642,3800.460361,1199.324044,2326.122017,0.0,1.299070503,211.0903458,1.427261836,7.0,1.078257616,12.11838086,86.79023475,0.769115943,5.253886088,290.0303333,1.091384395,11.36,87.6,0.47,7.8,97.98066667,1.04,9.13,68.16,1.65,86.78,21.06,871.519,2.01,2.107843137,10.75,5.133333333,80.02222222,55.45,9.87,31.4,66.02,0.069,2.0,0.17,0.034,0.048,5.1,0.13,1.511292274,0.124634186,61.89627678,0.019992041,2.278907053,0.047642148,0.026043082,287.5163333,0.011693577,0.042547252,2.374684128,0.07477003,2.707362017,1.0,0.6,0.0,1.08,1.48,0.0,23.32166667,96.44,0.8,83.0,23.18181818,11.0,68.0,25.22222222,9.0,125.9,120.0,41.08779753,560.0,440.0,85.75
2025-07-29 05:00:00,2.700351928,1156.494722,101695.7184,3.00975821,3799.994069,1208.602794,2322.403147,0.0,1.297608039,209.5997478,1.402836953,7.0,1.211701931,12.11838086,86.79023475,0.769115943,5.253886088,290.0303333,1.091384395,11.36,87.6,0.47,7.8,97.98066667,1.04,9.13,68.16,1.65,86.78,21.06,871.519,2.01,2.107843137,10.75,5.133333333,80.02222222,55.45,9.87,31.4,66.02,0.069,2.0,0.17,0.034,0.048,5.1,0.13,1.511292274,0.124634186,61.89627678,0.019992041,2.278907053,0.047642148,0.026043082,287.5163333,0.011693577,0.042547252,2.374684128,0.07477003,2.707362017,1.0,0.6,0.0,1.08,1.48,0.0,23.32166667,96.44,0.8,83.0,23.18181818,11.0,68.0,25.22222222,9.0,126.2525,117.0,40.79344517,560.0,443.0,85.21367521
2025-07-29 06:00:00,2.652950799,1161.042523,99327.89131,3.081069265,3799.519112,1180.154019,2329.160364,0.0,1.250446234,208.1903916,1.402473093,7.0,1.13219198,12.11838086,86.79023475,0.769115943,5.253886088,290.0303333,1.091384395,11.36,87.6,0.47,7.8,97.98066667,1.04,9.13,68.16,1.65,86.78,21.06,871.519,2.01,2.107843137,10.75,5.133333333,80.02222222,55.45,9.87,31.4,66.02,0.069,2.0,0.17,0.034,0.048,5.1,0.13,1.511292274,0.124634186,61.89627678,0.019992041,2.278907053,0.047642148,0.026043082,287.5163333,0.011693577,0.042547252,2.374684128,0.07477003,2.707362017,1.0,0.6,0.0,1.08,1.48,0.0,23.32166667,96.44,0.8,83.0,23.18181818,11.0,68.0,25.22222222,9.0,126.0175,119.0,40.8106693,560.0,441.0,85.37815126
2025-07-29 07:00:00,2.696421613,1153.094167,100709.4881,3.038740435,3799.405158,1202.343421,2311.746629,0.0,1.299271213,207.4818463,1.397045792,7.0,0.942636068,12.11838086,86.79023475,0.769115943,5.253886088,290.0303333,1.091384395,11.36,87.6,0.47,7.8,97.98066667,1.04,9.13,68.16,1.65,86.78,21.06,871.519,2.01,2.107843137,10.75,5.133333333,80.02222222,55.45,9.87,31.4,66.02,0.069,2.0,0.17,0.034,0.048,5.1,0.13,1.511292274,0.124634186,61.89627678,0.019992041,2.278907053,0.047642148,0.026043082,287.5163333,0.011693577,0.042547252,2.374684128,0.07477003,2.707362017,1.0,0.6,0.0,1.08,1.48,0.0,23.32166667,96.44,0.8,83.0,23.18181818,11.0,68.0,25.22222222,9.0,125.65854167500001,126.0,42.06000413,561.8541667,435.8541667,85.0
2025-07-29 16:00:00,2.658532625,1180.634722,99280.75367,3.081413037,3798.140031,1178.668869,2313.045044,0.0,1.252950167,210.6616708,1.405411394,7.0,1.001711954,11.84100068,87.06892484,0.717529155,5.543555789,290.0303333,1.090074486,11.36,87.6,0.47,7.8,97.98066667,1.04,9.37,67.92,1.69,86.78,21.02,871.519,1.99,2.103792415,10.54,5.133333333,80.02222222,55.68,9.64,31.4,66.02,0.072,1.89,0.17,0.033,0.048,5.01,0.13,1.511292274,0.124634186,61.89627678,0.019992041,2.278907053,0.047642148,0.026043082,287.5163333,0.011693577,0.042547252,2.374684128,0.07477003,2.707362017,1.0,0.6,0.0,1.08,1.48,0.0,23.32166667,96.44,0.8,83.0,23.18181818,11.0,68.0,25.22222222,9.0,127.51555554999999,128.0,42.75257317,570.2222222,442.2222222,85.9375
2025-07-29 17:00:00,2.684168353,1170.534167,101324.5148,3.019895828,3798.885261,1176.439653,2313.035069,0.0,1.248978853,211.8218144,1.435137844,7.0,1.612102143,11.84100068,87.06892484,0.717529155,5.543555789,290.0303333,1.090074486,11.36,87.6,0.47,7.8,97.98066667,1.04,9.37,67.92,1.69,86.78,21.02,871.519,1.99,2.103792415,10.54,5.133333333,80.02222222,55.68,9.64,31.4,66.02,0.072,1.89,0.17,0.033,0.048,5.01,0.13,1.511292274,0.124634186,61.89627678,0.019992041,2.278907053,0.047642148,0.026043082,287.5163333,0.011693577,0.042547252,2.374684128,0.07477003,2.707362017,1.0,0.6,0.0,1.08,1.48,0.0,23.32166667,96.44,0.8,83.0,23.18181818,11.0,68.0,25.22222222,9.0,126.21000000000001,128.0,41.52971131,565.0,437.0,85.703125
2025-07-29 18:00:00,2.676737647,1104.483056,101038.7037,3.03108391,3802.213981,1182.22195,2265.505636,0.0,1.248989681,202.1546803,1.427880969,7.0,1.225677607,11.84100068,87.06892484,0.717529155,5.543555789,290.0303333,1.090074486,11.36,87.6,0.47,7.8,97.98066667,1.04,9.37,67.92,1.69,86.78,21.02,871.519,1.99,2.103792415,10.54,5.133333333,80.02222222,55.68,9.64,31.4,66.02,0.072,1.89,0.17,0.033,0.048,5.01,0.13,1.511292274,0.124634186,61.89627678,0.019992041,2.278907053,0.047642148,0.026043082,287.5163333,0.011693577,0.042547252,2.374684128,0.07477003,2.707362017,1.0,0.6,0.0,1.08,1.48,0.0,23.32166667,96.44,0.8,83.0,23.18181818,11.0,68.0,25.22222222,9.0,126.21000000000001,128.0,40.66701644,565.0,437.0,85.859375
2025-07-29 19:00:00,2.664994758,1148.043611,100435.7755,3.045662472,3797.716433,1184.102567,2290.234547,0.0,1.248969197,208.1101628,1.415867236,7.0,1.141485845,11.84100068,87.06892484,0.717529155,5.543555789,290.0303333,1.090074486,11.36,87.6,0.47,7.8,97.98066667,1.04,9.37,67.92,1.69,86.78,21.02,871.519,1.99,2.103792415,10.54,5.133333333,80.02222222,55.68,9.64,31.4,66.02,0.072,1.89,0.17,0.033,0.048,5.01,0.13,1.511292274,0.124634186,61.89627678,0.019992041,2.278907053,0.047642148,0.026043082,287.5163333,0.011693577,0.042547252,2.374684128,0.07477003,2.707362017,1.0,0.6,0.0,1.08,1.48,0.0,23.32166667,96.44,0.8,83.0,23.18181818,11.0,68.0,25.22222222,9.0,126.604027775,131.0,41.93921358,567.9861111,436.9861111,86.03053435
2025-07-29 20:00:00,2.644012761,1168.330833,100579.6191,3.043952861,3801.019158,1203.041656,2299.009106,0.0,1.248982467,212.4824658,1.394983075,7.0,0.998792001,11.84100068,87.06892484,0.717529155,5.543555789,290.0303333,1.090074486,11.36,87.6,0.47,7.8,97.98066667,1.04,9.37,67.92,1.69,86.78,21.02,871.519,1.99,2.103792415,10.54,5.133333333,80.02222222,55.68,9.64,31.4,66.02,0.072,1.89,0.17,0.033,0.048,5.01,0.13,1.511292274,0.124634186,61.89627678,0.019992041,2.278907053,0.047642148,0.026043082,287.5163333,0.011693577,0.042547252,2.374684128,0.07477003,2.707362017,1.0,0.6,0.0,1.08,1.48,0.0,23.32166667,96.44,0.8,83.0,23.18181818,11.0,68.0,25.22222222,9.0,126.755,134.0,41.28436717,570.0,436.0,85.59701493
2025-07-29 21:00:00,2.657403292,1182.907222,100662.4149,3.040191577,3799.444106,1193.118061,2316.694206,0.0,1.248848036,213.9445706,1.408613361,7.0,1.457306182,11.84100068,87.06892484,0.717529155,5.543555789,290.0303333,1.090074486,11.36,87.6,0.47,7.8,97.98066667,1.04,9.37,67.92,1.69,86.78,21.02,871.519,1.99,2.103792415,10.54,5.133333333,80.02222222,55.68,9.64,31.4,66.02,0.072,1.89,0.17,0.033,0.048,5.01,0.13,1.511292274,0.124634186,61.89627678,0.019992041,2.278907053,0.047642148,0.026043082,287.5163333,0.011693577,0.042547252,2.374684128,0.07477003,2.707362017,1.0,0.6,0.0,1.08,1.48,0.0,23.32166667,96.44,0.8,83.0,23.18181818,11.0,68.0,25.22222222,9.0,128.7525,117.0,40.93768069,570.0,453.0,97.35042735
2025-07-29 22:00:00,2.652428072,1185.061667,100583.289,3.042146168,3798.900106,1196.296978,2305.579775,0.0,1.248985483,214.5112922,1.403369672,7.0,1.195616301,11.84100068,87.06892484,0.717529155,5.543555789,290.0303333,1.090074486,11.36,87.6,0.47,7.8,97.98066667,1.04,9.37,67.92,1.69,86.78,21.02,871.519,1.99,2.103792415,10.54,5.133333333,80.02222222,55.68,9.64,31.4,66.02,0.072,1.89,0.17,0.033,0.048,5.01,0.13,1.511292274,0.124634186,61.89627678,0.019992041,2.278907053,0.047642148,0.026043082,287.5163333,0.011693577,0.042547252,2.374684128,0.07477003,2.707362017,1.0,0.6,0.0,1.08,1.48,0.0,23.32166667,96.44,0.8,83.0,23.18181818,11.0,68.0,25.22222222,9.0,127.64847222499999,136.0,40.25590919,574.5138889,438.5138889,87.86764706
2025-07-30 01:00:00,2.595437814,1196.823056,96286.35903,2.513720155,3004.550189,1195.898681,2276.749011,0.0,1.249089128,210.4649911,1.346198764,7.0,1.927179823,12.1886243,86.7552211,0.732371437,5.63694725,287.841,1.056154602,11.39,87.55,0.56,9.0,90.11966666,1.06,9.06,68.22,1.69,90.09,21.03,842.6373333,2.07,2.063461538,10.73,5.133333333,80.02222222,55.21,9.81,31.4,66.02,0.069,2.07,0.18,0.032,0.048,5.2,0.12,1.940412842,0.071229235,63.87657785,0.01797842,2.568912197,0.038436379,0.038652178,269.7883333,0.021519868,0.052635824,3.740791744,0.084972016,3.717370531,1.0,0.67,0.0,1.2,1.24,0.0,20.117,96.36,0.6,83.0,23.18181818,11.0,68.0,25.22222222,9.0,129.1375,135.0,39.79969561,580.0,445.0,86.44444444
2025-07-30 02:00:00,2.613980456,1187.830278,98078.71233,3.098135092,3772.530961,1199.016314,2317.017919,0.0,1.249016194,211.7815458,1.365017667,7.0,1.087102063,12.1886243,86.7552211,0.732371437,5.63694725,287.841,1.056154602,11.39,87.55,0.56,9.0,90.11966666,1.06,9.06,68.22,1.69,90.09,21.03,842.6373333,2.07,2.063461538,10.73,5.133333333,80.02222222,55.21,9.81,31.4,66.02,0.069,2.07,0.18,0.032,0.048,5.2,0.12,1.940412842,0.071229235,63.87657785,0.01797842,2.568912197,0.038436379,0.038652178,269.7883333,0.021519868,0.052635824,3.740791744,0.084972016,3.717370531,1.0,0.67,0.0,1.2,1.24,0.0,20.117,96.36,0.6,83.0,23.18181818,11.0,68.0,25.22222222,9.0,128.735416675,130.0,39.85255675,576.0416667,446.0416667,86.07692308
2025-07-30 03:00:00,2.618887358,1167.118889,99131.71756,3.086472246,3798.669564,1209.724153,2308.841056,0.0,1.248884194,210.8954208,1.370009411,7.0,1.227044807,12.1886243,86.7552211,0.732371437,5.63694725,287.841,1.056154602,11.39,87.55,0.56,9.0,90.11966666,1.06,9.06,68.22,1.69,90.09,21.03,842.6373333,2.07,2.063461538,10.73,5.133333333,80.02222222,55.21,9.81,31.4,66.02,0.069,2.07,0.18,0.032,0.048,5.2,0.12,1.940412842,0.071229235,63.87657785,0.01797842,2.568912197,0.038436379,0.038652178,269.7883333,0.021519868,0.052635824,3.740791744,0.084972016,3.717370531,1.0,0.67,0.0,1.2,1.24,0.0,20.117,96.36,0.6,83.0,23.18181818,11.0,68.0,25.22222222,9.0,127.41819444999999,124.0,40.67265478,567.9527778,443.9527778,81.12903226
2025-07-30 04:00:00,2.631952406,1144.608333,99683.45883,3.070931564,3800.564903,1204.100164,2303.802936,0.0,1.249171153,208.0034319,1.382760161,7.0,1.20606437,12.1886243,86.7552211,0.732371437,5.63694725,287.841,1.056154602,11.39,87.55,0.56,9.0,90.11966666,1.06,9.06,68.22,1.69,90.09,21.03,842.6373333,2.07,2.063461538,10.73,5.133333333,80.02222222,55.21,9.81,31.4,66.02,0.069,2.07,0.18,0.032,0.048,5.2,0.12,1.940412842,0.071229235,63.87657785,0.01797842,2.568912197,0.038436379,0.038652178,269.7883333,0.021519868,0.052635824,3.740791744,0.084972016,3.717370531,1.0,0.67,0.0,1.2,1.24,0.0,20.117,96.36,0.6,83.0,23.18181818,11.0,68.0,25.22222222,9.0,127.299027775,117.0,41.26236167,564.1861111,447.1861111,86.4957265
2025-07-30 05:00:00,2.674997503,1128.424167,99129.67044,3.088652492,3801.276356,1161.837525,2312.421111,0.0,1.248905883,202.0345283,1.426040989,7.0,1.306696081,12.1886243,86.7552211,0.732371437,5.63694725,287.841,1.056154602,11.39,87.55,0.56,9.0,90.11966666,1.06,9.06,68.22,1.69,90.09,21.03,842.6373333,2.07,2.063461538,10.73,5.133333333,80.02222222,55.21,9.81,31.4,66.02,0.069,2.07,0.18,0.032,0.048,5.2,0.12,1.940412842,0.071229235,63.87657785,0.01797842,2.568912197,0.038436379,0.038652178,269.7883333,0.021519868,0.052635824,3.740791744,0.084972016,3.717370531,1.0,0.67,0.0,1.2,1.24,0.0,20.117,96.36,0.6,83.0,23.18181818,11.0,68.0,25.22222222,9.0,126.4875,115.0,41.42899061,560.0,445.0,86.60869565
2025-07-30 06:00:00,2.672833826,1137.09876,99368.04988,3.077265901,3796.359723,1166.795798,2310.903798,0.0,1.249171438,204.2223814,1.423512678,7.0,1.408664074,12.1886243,86.7552211,0.732371437,5.63694725,287.841,1.056154602,11.39,87.55,0.56,9.0,90.11966666,1.06,9.06,68.22,1.69,90.09,21.03,842.6373333,2.07,2.063461538,10.73,5.133333333,80.02222222,55.21,9.81,31.4,66.02,0.069,2.07,0.18,0.032,0.048,5.2,0.12,1.940412842,0.071229235,63.87657785,0.01797842,2.568912197,0.038436379,0.038652178,269.7883333,0.021519868,0.052635824,3.740791744,0.084972016,3.717370531,1.0,0.67,0.0,1.2,1.24,0.0,20.117,96.36,0.6,83.0,23.18181818,11.0,68.0,25.22222222,9.0,126.296425625,119.0,41.40058698,561.1157025,442.1157025,86.38655462
2025-07-30 07:00:00,2.676744664,1182.589627,98921.78407,3.094590102,3800.602199,1156.594245,2321.981996,0.0,1.249100465,209.1594241,1.427895768,7.0,1.201918427,12.1886243,86.7552211,0.732371437,5.63694725,287.841,1.056154602,11.39,87.55,0.56,9.0,90.11966666,1.06,9.06,68.22,1.69,90.09,21.03,842.6373333,2.07,2.063461538,10.73,5.133333333,80.02222222,55.21,9.81,31.4,66.02,0.069,2.07,0.18,0.032,0.048,5.2,0.12,1.940412842,0.071229235,63.87657785,0.01797842,2.568912197,0.038436379,0.038652178,269.7883333,0.021519868,0.052635824,3.740791744,0.084972016,3.717370531,1.0,0.67,0.0,1.2,1.24,0.0,20.117,96.36,0.6,83.0,23.18181818,11.0,68.0,25.22222222,9.0,126.26026970000001,130.0,41.53290568,566.1410788,436.1410788,88.23076923
2025-07-30 08:00:00,2.639596133,1187.770278,99637.37822,3.074114891,3802.748719,1196.615297,2333.896511,0.0,1.249036114,213.7018975,1.390643594,7.0,1.256582745,12.96611201,85.89939405,0.746740909,6.119718294,287.841,1.134493939,11.36,87.6,0.47,7.8,90.11966666,1.04,9.19,67.74,1.73,90.09,21.34,842.6373333,2.25,1.962365591,10.95,5.133333333,80.02222222,54.6,9.93,31.4,66.02,0.068,2.08,0.18,0.033,0.05,5.58,0.14,1.511292274,0.124634186,61.89627678,0.019992041,2.278907053,0.047642148,0.026043082,269.7883333,0.011693577,0.042547252,2.374684128,0.07477003,2.707362017,1.0,0.6,0.0,1.08,1.48,0.0,20.117,96.44,0.8,83.0,23.18181818,11.0,68.0,25.22222222,9.0,126.445,126.0,41.513642,565.0,439.0,85.87301587
2025-07-30 09:00:00,2.661538631,1186.186944,99789.4045,3.068544079,3801.644203,1178.894475,2333.274567,0.0,1.248837164,212.4582572,1.412539892,7.0,1.394449276,12.96611201,85.89939405,0.746740909,6.119718294,287.841,1.134493939,11.36,87.6,0.47,7.8,90.11966666,1.04,9.19,67.74,1.73,90.09,21.34,842.6373333,2.25,1.962365591,10.95,5.133333333,80.02222222,54.6,9.93,31.4,66.02,0.068,2.08,0.18,0.033,0.05,5.58,0.14,1.511292274,0.124634186,61.89627678,0.019992041,2.278907053,0.047642148,0.026043082,269.7883333,0.011693577,0.042547252,2.374684128,0.07477003,2.707362017,1.0,0.6,0.0,1.08,1.48,0.0,20.117,96.44,0.8,83.0,23.18181818,11.0,68.0,25.22222222,9.0,126.777777775,125.0,40.1772225,565.8611111,440.8611111,85.92
2025-07-30 10:00:00,2.618208194,1181.666944,104023.9285,2.942465138,3800.023808,1270.618911,2303.737711,0.0,1.249253683,223.4461528,1.369112592,7.0,1.337111813,12.96611201,85.89939405,0.746740909,6.119718294,287.841,1.134493939,11.36,87.6,0.47,7.8,90.11966666,1.04,9.19,67.74,1.73,90.09,21.34,842.6373333,2.25,1.962365591,10.95,5.133333333,80.02222222,54.6,9.93,31.4,66.02,0.068,2.08,0.18,0.033,0.05,5.58,0.14,1.511292274,0.124634186,61.89627678,0.019992041,2.278907053,0.047642148,0.026043082,269.7883333,0.011693577,0.042547252,2.374684128,0.07477003,2.707362017,1.0,0.6,0.0,1.08,1.48,0.0,20.117,96.44,0.8,83.0,23.18181818,11.0,68.0,25.22222222,9.0,128.16319445,125.0,40.09085269,571.4027778,446.4027778,92.32
2025-07-30 11:00:00,2.650125311,1154.513056,109482.4517,2.795893494,3800.072183,1305.922292,2269.164264,0.0,1.249009575,228.7720336,1.401106083,7.0,1.181691238,12.96611201,85.89939405,0.746740909,6.119718294,287.841,1.134493939,11.36,87.6,0.47,7.8,90.11966666,1.04,9.19,67.74,1.73,90.09,21.34,842.6373333,2.25,1.962365591,10.95,5.133333333,80.02222222,54.6,9.93,31.4,66.02,0.068,2.08,0.18,0.033,0.05,5.58,0.14,1.511292274,0.124634186,61.89627678,0.019992041,2.278907053,0.047642148,0.026043082,269.7883333,0.011693577,0.042547252,2.374684128,0.07477003,2.707362017,1.0,0.6,0.0,1.08,1.48,0.0,20.117,96.44,0.8,83.0,23.18181818,11.0,68.0,25.22222222,9.0,127.085416675,135.0,41.48180108,571.7916667,436.7916667,94.07407407
2025-07-30 12:00:00,2.637924308,1176.594444,109135.0572,2.802974536,3797.614419,1306.694792,2300.175442,0.0,1.243563139,232.3280708,1.394379428,7.0,0.985710866,12.96611201,85.89939405,0.746740909,6.119718294,287.841,1.134493939,11.36,87.6,0.47,7.8,90.11966666,1.04,9.19,67.74,1.73,90.09,21.34,842.6373333,2.25,1.962365591,10.95,5.133333333,80.02222222,54.6,9.93,31.4,66.02,0.068,2.08,0.18,0.033,0.05,5.58,0.14,1.511292274,0.124634186,61.89627678,0.019992041,2.278907053,0.047642148,0.026043082,269.7883333,0.011693577,0.042547252,2.374684128,0.07477003,2.707362017,1.0,0.6,0.0,1.08,1.48,0.0,20.117,96.44,0.8,83.0,23.18181818,11.0,68.0,25.22222222,9.0,126.05,140.0,40.96391419,570.0,430.0,86.64285714
2025-07-30 13:00:00,2.657765033,1175.428056,108974.2556,2.809539693,3800.906542,1290.519739,2291.7212,0.0,1.249172972,230.44932,1.408666197,7.0,1.135544478,12.96611201,85.89939405,0.746740909,6.119718294,287.841,1.134493939,11.36,87.6,0.47,7.8,90.11966666,1.04,9.19,67.74,1.73,90.09,21.34,842.6373333,2.25,1.962365591,10.95,5.133333333,80.02222222,54.6,9.93,31.4,66.02,0.068,2.08,0.18,0.033,0.05,5.58,0.14,1.511292274,0.124634186,61.89627678,0.019992041,2.278907053,0.047642148,0.026043082,269.7883333,0.011693577,0.042547252,2.374684128,0.07477003,2.707362017,1.0,0.6,0.0,1.08,1.48,0.0,20.117,96.44,0.8,83.0,23.18181818,11.0,68.0,25.22222222,9.0,126.05,140.0,40.56561272,570.0,430.0,86.71428571
2025-07-30 14:00:00,2.655582819,1176.163333,108852.5144,2.812883841,3801.182444,1293.246664,2316.26095,0.0,1.249109028,230.6674561,1.40639155,7.0,1.371780998,12.96611201,85.89939405,0.746740909,6.119718294,287.841,1.134493939,11.36,87.6,0.47,7.8,90.11966666,1.04,9.19,67.74,1.73,90.09,21.34,842.6373333,2.25,1.962365591,10.95,5.133333333,80.02222222,54.6,9.93,31.4,66.02,0.068,2.08,0.18,0.033,0.05,5.58,0.14,1.511292274,0.124634186,61.89627678,0.019992041,2.278907053,0.047642148,0.026043082,269.7883333,0.011693577,0.042547252,2.374684128,0.07477003,2.707362017,1.0,0.6,0.0,1.08,1.48,0.0,20.117,96.44,0.8,83.0,23.18181818,11.0,68.0,25.22222222,9.0,124.86500000000001,132.0,41.38161422,561.5,429.5,86.36363636
2025-07-30 15:00:00,2.631646975,1180.975,109422.6,2.797207032,3799.780281,1321.353225,2311.344061,0.0,1.24917595,234.1130364,1.382394467,7.0,1.388524825,12.96611201,85.89939405,0.746740909,6.119718294,287.841,1.134493939,11.36,87.6,0.47,7.8,90.11966666,1.04,9.19,67.74,1.73,90.09,21.34,842.6373333,2.25,1.962365591,10.95,5.133333333,80.02222222,54.6,9.93,31.4,66.02,0.068,2.08,0.18,0.033,0.05,5.58,0.14,1.511292274,0.124634186,61.89627678,0.019992041,2.278907053,0.047642148,0.026043082,269.7883333,0.011693577,0.042547252,2.374684128,0.07477003,2.707362017,1.0,0.6,0.0,1.08,1.48,0.0,20.117,96.44,0.8,83.0,23.18181818,11.0,68.0,25.22222222,9.0,124.82027777500001,139.0,40.79273161,564.6111111,425.6111111,85.97122302
