Repository: saikumar-voptimai/evonith_bf_webapp

# Evonith BF2 — Blast Furnace Intelligence Platform

Monitoring, modelling and optimisation of **Blast Furnace 2 (BF2)** at Evonith Steel: live telemetry from InfluxDB,
manual plant reports from Neon PostgreSQL, a two-zone energy model of the furnace, blend and fuel optimisers, a
conversational assistant (FurnaceMind) and a live digital twin evaluated every hour.

The platform has three deployable parts that share one Python service layer, plus the shared data library:

| Part | Path | What it is |
|---|---|---|
| **Streamlit app** (legacy) | `src/app.py`, `src/custom_pages/` | The original 11-page dashboard; still the home of the model pages. Served under `/legacy` in production |

File: src/assets/data/V10_df_filtered.csv (part 159 of 166)
datetime,Hot Blast PressureBar,Hot Blast Temp.oC,Hot Blast VolumeNm3/Hr.,O2 Enrichment %,OxygenFlowNm3/Hr.,PermeabilityKgs/Hr.,RAFToC,SteamKgs/Hr.,TopPressureBar,TuyereVelocitym/s,Differential PressureTotalBar,Charges/Hrs.,StockRodLevel,COKE_ASH%,COKE_FC%,COKE_IM%,COKE_MOIST%,COKE_MT,COKE_VM%,NUTCOKE_ASH%,NUTCOKE_FC%,NUTCOKE_IM%,NUTCOKE_MOIST%,NUTCOKE_MT,NUTCOKE_VM%,PCI_2_%Ash,PCI_2_%FC,PCI_2_%IM,PCI_2_MT,PCI_2_%VM,Sinter_SP_MT,Sinter_SP_02_Al2O3%,Sinter_SP_02_Basicity,Sinter_SP_02_CaO%,Sinter_SP_02_Cold_Strength_AI,Sinter_SP_02_Cold_strength_TI,Sinter_SP_02_Fe(T)%,Sinter_SP_02_FeO%,Sinter_SP_02_Hot_strength_RDI,Sinter_SP_02_Hot_strength_RI,Sinter_SP_02_K2O%,Sinter_SP_02_MgO%,Sinter_SP_02_MnO%,Sinter_SP_02_Na2O%,Sinter_SP_02_P%,Sinter_SP_02_SiO2%,Sinter_SP_02_TiO2%,ORE_%Al2O3,ORE_%CaO,ORE_%Fe(T),ORE_%K2O,ORE_%LOI,ORE_%MgO,ORE_%MnO,ORE_MT,ORE_%Na2O,ORE_%P,ORE_%SiO2,ORE_%TiO2,ORE_%TM,Geomin Type,FLUX_Al2O3%,FLUX_CaO%,FLUX_Fe2O3%,FLUX_LOI%,FLUX_MgO%,FLUX_MT,FLUX_SiO2%,FLUX_TM%,COKE_DISCHARGE_TIME,WEIGHTED_COKE_ANGLE,TOTAL_COKE_PORTIONS,NON_COKE_DISCHARGE_TIME,WEIGHTED_NON_COKE_ANGLE,TOTAL_NON_COKE_PORTIONS,UnitCost Lakhs/Thm,ActualKg/Thm.,FurnaceTopGasAnalysisCO2ETACO,Act. Fuel RateKg/Thm.,Coke Rate Kg/Thm,ProductionTonnesPerHr
2025-07-30 16:00:00,2.648919719,1183.562222,109225.1878,2.802106439,3799.572833,1301.904861,2309.855192,0.0,1.249034903,232.8575378,1.399826308,7.0,1.118024235,12.36151981,86.50703244,0.665417621,6.045561728,287.841,1.131447755,11.93,87.025,0.49,11.1,90.11966666,1.045,9.04,68.24,1.58,90.09,21.14,842.6373333,2.21,1.980290071,10.65,5.133333333,80.02222222,55.14,9.64,31.4,66.02,0.072,2.08,0.17,0.03,0.047,5.378,0.13,1.367848659,0.046972936,61.0045917,0.014812079,2.060428731,0.024785492,0.024785492,269.7883333,0.014271664,0.037578348,2.88716306,0.041377794,3.330090379,1.0,0.72,0.0,1.01,1.29,0.0,20.117,96.06,0.2,83.0,23.18181818,11.0,68.0,25.22222222,9.0,125.369583325,144.0,40.23394144,569.1583333,425.1583333,84.44444444
2025-07-30 17:00:00,2.612606014,1181.213333,108904.5397,2.811230389,3800.762253,1334.094378,2309.994786,0.0,1.249204908,234.2072542,1.363378011,7.0,1.196662885,12.36151981,86.50703244,0.665417621,6.045561728,287.841,1.131447755,11.93,87.025,0.49,11.1,90.11966666,1.045,9.04,68.24,1.58,90.09,21.14,842.6373333,2.21,1.980290071,10.65,5.133333333,80.02222222,55.14,9.64,31.4,66.02,0.072,2.08,0.17,0.03,0.047,5.378,0.13,1.367848659,0.046972936,61.0045917,0.014812079,2.060428731,0.024785492,0.024785492,269.7883333,0.014271664,0.037578348,2.88716306,0.041377794,3.330090379,1.0,0.72,0.0,1.01,1.29,0.0,20.117,96.06,0.2,83.0,23.18181818,11.0,68.0,25.22222222,9.0,124.9175,139.0,41.75301578,565.0,426.0,84.5323741
2025-07-30 18:00:00,2.605533006,1183.308333,109046.4856,2.806951163,3799.919292,1341.768075,2316.079478,0.0,1.249163286,235.2292614,1.356300764,7.0,1.071371069,12.36151981,86.50703244,0.665417621,6.045561728,287.841,1.131447755,11.93,87.025,0.49,11.1,90.11966666,1.045,9.04,68.24,1.58,90.09,21.14,842.6373333,2.21,1.980290071,10.65,5.133333333,80.02222222,55.14,9.64,31.4,66.02,0.072,2.08,0.17,0.03,0.047,5.378,0.13,1.367848659,0.046972936,61.0045917,0.014812079,2.060428731,0.024785492,0.024785492,269.7883333,0.014271664,0.037578348,2.88716306,0.041377794,3.330090379,1.0,0.72,0.0,1.01,1.29,0.0,20.117,96.06,0.2,83.0,23.18181818,11.0,68.0,25.22222222,9.0,125.1525,137.0,40.83158419,565.0,428.0,84.30656934
2025-07-30 19:00:00,2.596719825,1192.701111,109340.6722,2.799277355,3799.747397,1353.322544,2325.717519,0.0,1.249109022,237.9808972,1.347844256,7.0,0.943564349,12.36151981,86.50703244,0.665417621,6.045561728,287.841,1.131447755,11.93,87.025,0.49,11.1,90.11966666,1.045,9.04,68.24,1.58,90.09,21.14,842.6373333,2.21,1.980290071,10.65,5.133333333,80.02222222,55.14,9.64,31.4,66.02,0.072,2.08,0.17,0.03,0.047,5.378,0.13,1.367848659,0.046972936,61.0045917,0.014812079,2.060428731,0.024785492,0.024785492,269.7883333,0.014271664,0.037578348,2.88716306,0.041377794,3.330090379,1.0,0.72,0.0,1.01,1.29,0.0,20.117,96.06,0.2,83.0,23.18181818,11.0,68.0,25.22222222,9.0,125.735277775,136.0,40.15934511,566.8611111,430.8611111,84.33823529
2025-07-30 20:00:00,2.631779581,1122.127222,109250.4058,2.580764617,3500.064931,1319.727264,2273.833456,0.0,1.2492103,224.2487656,1.382500528,7.0,1.284348498,12.36151981,86.50703244,0.665417621,6.045561728,287.841,1.131447755,11.93,87.025,0.49,11.1,90.11966666,1.045,9.04,68.24,1.58,90.09,21.14,842.6373333,2.21,1.980290071,10.65,5.133333333,80.02222222,55.14,9.64,31.4,66.02,0.072,2.08,0.17,0.03,0.047,5.378,0.13,1.367848659,0.046972936,61.0045917,0.014812079,2.060428731,0.024785492,0.024785492,269.7883333,0.014271664,0.037578348,2.88716306,0.041377794,3.330090379,1.0,0.72,0.0,1.01,1.29,0.0,20.117,96.06,0.2,83.0,23.18181818,11.0,68.0,25.22222222,9.0,123.97652777500001,139.0,39.83966658,561.2361111,422.2361111,78.41726619
2025-07-30 21:00:00,2.649988644,1176.630556,109893.3836,2.784838489,3799.243533,1309.152989,2321.575414,0.0,1.249081892,233.1337983,1.400991956,7.0,1.156558685,12.36151981,86.50703244,0.665417621,6.045561728,287.841,1.131447755,11.93,87.025,0.49,11.1,90.11966666,1.045,9.04,68.24,1.58,90.09,21.14,842.6373333,2.21,1.980290071,10.65,5.133333333,80.02222222,55.14,9.64,31.4,66.02,0.072,2.08,0.17,0.03,0.047,5.378,0.13,1.367848659,0.046972936,61.0045917,0.014812079,2.060428731,0.024785492,0.024785492,269.7883333,0.014271664,0.037578348,2.88716306,0.041377794,3.330090379,1.0,0.72,0.0,1.01,1.29,0.0,20.117,96.06,0.2,83.0,23.18181818,11.0,68.0,25.22222222,9.0,125.2213889,136.0,39.07696956,564.8055556,428.8055556,84.26470588
2025-07-30 22:00:00,2.633049517,1164.306667,110068.7525,2.77999994,3798.690489,1327.662658,2314.316097,0.0,1.249723906,232.6308469,1.383392522,7.0,1.070814006,12.36151981,86.50703244,0.665417621,6.045561728,287.841,1.131447755,11.93,87.025,0.49,11.1,90.11966666,1.045,9.04,68.24,1.58,90.09,21.14,842.6373333,2.21,1.980290071,10.65,5.133333333,80.02222222,55.14,9.64,31.4,66.02,0.072,2.08,0.17,0.03,0.047,5.378,0.13,1.367848659,0.046972936,61.0045917,0.014812079,2.060428731,0.024785492,0.024785492,269.7883333,0.014271664,0.037578348,2.88716306,0.041377794,3.330090379,1.0,0.72,0.0,1.01,1.29,0.0,20.117,96.06,0.2,83.0,23.18181818,11.0,68.0,25.22222222,9.0,124.703472225,135.0,39.43074878,562.2638889,427.2638889,84.44444444
2025-07-30 23:00:00,2.656495075,1176.570278,110061.515,2.78083229,3799.578733,1348.050128,2343.299475,0.0,1.293330467,233.0929561,1.363178675,7.0,1.446149208,12.50724623,86.40367617,0.417821915,5.168675276,284.741,1.089077594,12.69,86.26,0.49,8.0,90.15700000000001,1.05,9.46,67.93,1.4,83.42666667,21.21,857.617,2.2,1.992673993,10.88,5.133333333,80.02222222,54.78,9.65,31.4,66.02,0.066,2.18,0.17,0.035,0.048,5.46,0.13,1.456906547,0.105990843,64.88600377,0.017608241,2.152393753,0.037972529,0.041981686,285.5363333,0.018599084,0.044124398,3.161739837,0.062230218,3.541007274,1.0,0.89,0.0,1.54,1.21,0.0,21.929,95.58,0.5,83.0,23.18181818,11.0,68.0,25.22222222,9.0,124.41499999999999,122.0,39.93167522,555.0,433.0,85.98360656
2025-07-31 00:00:00,2.649229142,1180.036111,110142.8114,2.779388095,3800.40925,1361.239044,2339.660717,0.0,1.299464139,234.1527531,1.349726664,7.0,1.302763267,12.50724623,86.40367617,0.417821915,5.168675276,284.741,1.089077594,12.69,86.26,0.49,8.0,90.15700000000001,1.05,9.46,67.93,1.4,83.42666667,21.21,857.617,2.2,1.992673993,10.88,5.133333333,80.02222222,54.78,9.65,31.4,66.02,0.066,2.18,0.17,0.035,0.048,5.46,0.13,1.456906547,0.105990843,64.88600377,0.017608241,2.152393753,0.037972529,0.041981686,285.5363333,0.018599084,0.044124398,3.161739837,0.062230218,3.541007274,1.0,0.89,0.0,1.54,1.21,0.0,21.929,95.58,0.5,90.0,24.83333333,12.0,68.0,25.22222222,9.0,125.36597222500001,120.0,39.93441475,557.8638889,437.8638889,88.5
2025-07-31 01:00:00,2.653846719,1176.460556,110195.2122,2.778354159,3800.80195,1357.592844,2337.414442,0.0,1.299236264,233.5454419,1.35463055,7.0,1.174163303,12.50724623,86.40367617,0.417821915,5.168675276,284.741,1.089077594,12.69,86.26,0.49,8.0,90.15700000000001,1.05,9.46,67.93,1.4,83.42666667,21.21,857.617,2.2,1.992673993,10.88,5.133333333,80.02222222,54.78,9.65,31.4,66.02,0.066,2.18,0.17,0.035,0.048,5.46,0.13,1.456906547,0.105990843,64.88600377,0.017608241,2.152393753,0.037972529,0.041981686,285.5363333,0.018599084,0.044124398,3.161739837,0.062230218,3.541007274,1.0,0.89,0.0,1.54,1.21,0.0,21.929,95.58,0.5,90.0,24.83333333,12.0,68.0,25.22222222,9.0,125.04375,125.0,40.42502825,558.925,433.925,86.8
2025-07-31 02:00:00,2.677264114,1168.474722,110463.3364,2.770440711,3799.190889,1340.174928,2329.585844,0.0,1.299211539,231.4049481,1.377874106,7.0,1.29753088,12.50724623,86.40367617,0.417821915,5.168675276,284.741,1.089077594,12.69,86.26,0.49,8.0,90.15700000000001,1.05,9.46,67.93,1.4,83.42666667,21.21,857.617,2.2,1.992673993,10.88,5.133333333,80.02222222,54.78,9.65,31.4,66.02,0.066,2.18,0.17,0.035,0.048,5.46,0.13,1.456906547,0.105990843,64.88600377,0.017608241,2.152393753,0.037972529,0.041981686,285.5363333,0.018599084,0.044124398,3.161739837,0.062230218,3.541007274,1.0,0.89,0.0,1.54,1.21,0.0,21.929,95.58,0.5,90.0,24.83333333,12.0,68.0,25.22222222,9.0,124.183333325,125.0,40.62729308,555.4833333,430.4833333,84.96
2025-07-31 03:00:00,2.683826769,1129.704444,110123.1275,2.779626934,3800.056803,1326.502733,2323.876139,0.0,1.299205533,223.878945,1.3846442,7.0,1.183615487,12.50724623,86.40367617,0.417821915,5.168675276,284.741,1.089077594,12.69,86.26,0.49,8.0,90.15700000000001,1.05,9.46,67.93,1.4,83.42666667,21.21,857.617,2.2,1.992673993,10.88,5.133333333,80.02222222,54.78,9.65,31.4,66.02,0.066,2.18,0.17,0.035,0.048,5.46,0.13,1.456906547,0.105990843,64.88600377,0.017608241,2.152393753,0.037972529,0.041981686,285.5363333,0.018599084,0.044124398,3.161739837,0.062230218,3.541007274,1.0,0.89,0.0,1.54,1.21,0.0,21.929,95.58,0.5,90.0,24.83333333,12.0,68.0,25.22222222,9.0,123.9875,115.0,40.622583,550.0,435.0,84.34782609
2025-07-31 04:00:00,2.659223825,1136.060833,110388.8378,2.773759579,3801.179817,1353.885914,2327.630189,0.0,1.299350219,227.0025128,1.360236322,7.0,1.209558224,12.50724623,86.40367617,0.417821915,5.168675276,284.741,1.089077594,12.69,86.26,0.49,8.0,90.15700000000001,1.05,9.46,67.93,1.4,83.42666667,21.21,857.617,2.2,1.992673993,10.88,5.133333333,80.02222222,54.78,9.65,31.4,66.02,0.066,2.18,0.17,0.035,0.048,5.46,0.13,1.456906547,0.105990843,64.88600377,0.017608241,2.152393753,0.037972529,0.041981686,285.5363333,0.018599084,0.044124398,3.161739837,0.062230218,3.541007274,1.0,0.89,0.0,1.54,1.21,0.0,21.929,95.58,0.5,90.0,24.83333333,12.0,68.0,25.22222222,9.0,124.04430555,116.0,40.39355053,550.6972222,434.6972222,84.56896552
2025-07-31 05:00:00,2.667844083,1141.345833,109527.2675,2.793973441,3799.015261,1337.615208,2322.684164,0.0,1.299422517,225.6552128,1.368212619,7.0,1.321245688,12.50724623,86.40367617,0.417821915,5.168675276,284.741,1.089077594,12.69,86.26,0.49,8.0,90.15700000000001,1.05,9.46,67.93,1.4,83.42666667,21.21,857.617,2.2,1.992673993,10.88,5.133333333,80.02222222,54.78,9.65,31.4,66.02,0.066,2.18,0.17,0.035,0.048,5.46,0.13,1.456906547,0.105990843,64.88600377,0.017608241,2.152393753,0.037972529,0.041981686,285.5363333,0.018599084,0.044124398,3.161739837,0.062230218,3.541007274,1.0,0.89,0.0,1.54,1.21,0.0,21.929,95.58,0.5,90.0,24.83333333,12.0,68.0,25.22222222,9.0,124.7675,119.0,40.15941781,555.0,436.0,84.45378151
2025-07-31 06:00:00,2.657178263,1167.524167,110238.1521,2.797391972,3828.354192,1355.013925,2345.162871,0.0,1.299257692,231.8442438,1.358023388,7.0,1.561237764,12.50724623,86.40367617,0.417821915,5.168675276,284.741,1.089077594,12.69,86.26,0.49,8.0,90.15700000000001,1.05,9.46,67.93,1.4,83.42666667,21.21,857.617,2.2,1.992673993,10.88,5.133333333,80.02222222,54.78,9.65,31.4,66.02,0.066,2.18,0.17,0.035,0.048,5.46,0.13,1.456906547,0.105990843,64.88600377,0.017608241,2.152393753,0.037972529,0.041981686,285.5363333,0.018599084,0.044124398,3.161739837,0.062230218,3.541007274,1.0,0.89,0.0,1.54,1.21,0.0,21.929,95.58,0.5,90.0,24.83333333,12.0,68.0,25.22222222,9.0,124.55375000000001,128.0,40.34379213,558.375,430.375,84.375
2025-07-31 07:00:00,2.645348261,1187.927386,110744.4718,2.909369605,3999.993631,1375.090456,2353.171183,0.0,1.299255859,237.1401498,1.345945876,7.0,1.17874748,12.50724623,86.40367617,0.417821915,5.168675276,284.741,1.089077594,12.69,86.26,0.49,8.0,90.15700000000001,1.05,9.46,67.93,1.4,83.42666667,21.21,857.617,2.2,1.992673993,10.88,5.133333333,80.02222222,54.78,9.65,31.4,66.02,0.066,2.18,0.17,0.035,0.048,5.46,0.13,1.456906547,0.105990843,64.88600377,0.017608241,2.152393753,0.037972529,0.041981686,285.5363333,0.018599084,0.044124398,3.161739837,0.062230218,3.541007274,1.0,0.89,0.0,1.54,1.21,0.0,21.929,95.58,0.5,90.0,24.83333333,12.0,68.0,25.22222222,9.0,124.725,130.0,42.11629809,560.0,430.0,85.38461538
2025-07-31 08:00:00,2.659316239,1170.814444,110607.2914,2.914527828,4002.12675,1355.758408,2327.596206,0.0,1.298989094,233.0227489,1.360537928,7.0,1.129890048,12.79500419,86.13113283,0.652940579,4.816529173,284.741,1.073862984,12.69,86.26,0.49,8.0,90.15700000000001,1.05,9.12,68.35,1.44,83.42666667,21.09,857.617,2.3,1.919354839,10.71,5.133333333,80.02222222,54.7,10.12,31.4,66.02,0.067,2.16,0.17,0.034,0.049,5.58,0.13,1.456906547,0.105990843,64.88600377,0.017608241,2.152393753,0.037972529,0.041981686,285.5363333,0.018599084,0.044124398,3.161739837,0.062230218,3.541007274,1.0,0.89,0.0,1.54,1.21,0.0,21.929,95.58,0.5,90.0,24.83333333,12.0,68.0,25.22222222,9.0,124.766527775,136.0,42.69401133,562.9861111,426.9861111,84.33823529
2025-07-31 09:00:00,2.626310056,1174.349444,109967.3875,2.929997408,4000.106975,1383.452047,2334.25925,0.0,1.299426175,234.4647086,1.326755531,7.0,0.915545378,12.79500419,86.13113283,0.652940579,4.816529173,284.741,1.073862984,12.69,86.26,0.49,8.0,90.15700000000001,1.05,9.12,68.35,1.44,83.42666667,21.09,857.617,2.3,1.919354839,10.71,5.133333333,80.02222222,54.7,10.12,31.4,66.02,0.067,2.16,0.17,0.034,0.049,5.58,0.13,1.456906547,0.105990843,64.88600377,0.017608241,2.152393753,0.037972529,0.041981686,285.5363333,0.018599084,0.044124398,3.161739837,0.062230218,3.541007274,1.0,0.89,0.0,1.54,1.21,0.0,21.929,95.58,0.5,90.0,24.83333333,12.0,68.0,25.22222222,9.0,125.505,134.0,41.62136617,565.0,431.0,84.32835821
2025-07-31 10:00:00,2.617179442,1175.789722,109478.4717,2.942649233,3999.530217,1387.162372,2340.309358,0.0,1.2994183,234.1992967,1.317801842,7.0,1.248615933,12.79500419,86.13113283,0.652940579,4.816529173,284.741,1.073862984,12.69,86.26,0.49,8.0,90.15700000000001,1.05,9.12,68.35,1.44,83.42666667,21.09,857.617,2.3,1.919354839,10.71,5.133333333,80.02222222,54.7,10.12,31.4,66.02,0.067,2.16,0.17,0.034,0.049,5.58,0.13,1.456906547,0.105990843,64.88600377,0.017608241,2.152393753,0.037972529,0.041981686,285.5363333,0.018599084,0.044124398,3.161739837,0.062230218,3.541007274,1.0,0.89,0.0,1.54,1.21,0.0,21.929,95.58,0.5,90.0,24.83333333,12.0,68.0,25.22222222,9.0,125.45513890000001,128.0,41.08113097,561.9805556,433.9805556,84.453125
2025-07-31 11:00:00,2.632647639,1175.415278,109453.3033,2.945702542,4002.762619,1369.475272,2346.80015,0.0,1.299156106,233.0570897,1.333682228,7.0,1.240243988,12.79500419,86.13113283,0.652940579,4.816529173,284.741,1.073862984,12.69,86.26,0.49,8.0,90.15700000000001,1.05,9.12,68.35,1.44,83.42666667,21.09,857.617,2.3,1.919354839,10.71,5.133333333,80.02222222,54.7,10.12,31.4,66.02,0.067,2.16,0.17,0.034,0.049,5.58,0.13,1.456906547,0.105990843,64.88600377,0.017608241,2.152393753,0.037972529,0.041981686,285.5363333,0.018599084,0.044124398,3.161739837,0.062230218,3.541007274,1.0,0.89,0.0,1.54,1.21,0.0,21.929,95.58,0.5,90.0,24.83333333,12.0,68.0,25.22222222,9.0,125.071666675,129.0,41.28856683,560.9166667,431.9166667,84.03100775
2025-07-31 12:00:00,2.625373672,1183.233611,109294.1592,2.946530995,3998.067525,1375.135719,2342.350089,0.0,1.299283925,234.4278692,1.325993544,7.0,1.104875629,12.79500419,86.13113283,0.652940579,4.816529173,284.741,1.073862984,12.69,86.26,0.49,8.0,90.15700000000001,1.05,9.12,68.35,1.44,83.42666667,21.09,857.617,2.3,1.919354839,10.71,5.133333333,80.02222222,54.7,10.12,31.4,66.02,0.067,2.16,0.17,0.034,0.049,5.58,0.13,1.456906547,0.105990843,64.88600377,0.017608241,2.152393753,0.037972529,0.041981686,285.5363333,0.018599084,0.044124398,3.161739837,0.062230218,3.541007274,1.0,0.89,0.0,1.54,1.21,0.0,21.929,95.58,0.5,90.0,24.83333333,12.0,68.0,25.22222222,9.0,125.51055555,129.0,41.02699206,562.6722222,433.6722222,84.41860465
2025-07-31 13:00:00,2.634407925,1189.270556,109235.5219,2.948504334,3998.600525,1366.569158,2350.612731,0.0,1.299307994,234.7566094,1.334915614,7.0,1.21430126,12.79500419,86.13113283,0.652940579,4.816529173,284.741,1.073862984,12.69,86.26,0.49,8.0,90.15700000000001,1.05,9.12,68.35,1.44,83.42666667,21.09,857.617,2.3,1.919354839,10.71,5.133333333,80.02222222,54.7,10.12,31.4,66.02,0.067,2.16,0.17,0.034,0.049,5.58,0.13,1.456906547,0.105990843,64.88600377,0.017608241,2.152393753,0.037972529,0.041981686,285.5363333,0.018599084,0.044124398,3.161739837,0.062230218,3.541007274,1.0,0.89,0.0,1.54,1.21,0.0,21.929,95.58,0.5,90.0,24.83333333,12.0,68.0,25.22222222,9.0,125.94722222499999,130.0,41.28301883,564.8888889,434.8888889,85.61538462
2025-07-31 14:00:00,2.655759697,1155.164722,109688.6875,2.938187622,4001.130042,1349.911894,2324.262117,0.0,1.299091586,228.9895156,1.356497483,7.0,1.525766819,12.79500419,86.13113283,0.652940579,4.816529173,284.741,1.073862984,12.69,86.26,0.49,8.0,90.15700000000001,1.05,9.12,68.35,1.44,83.42666667,21.09,857.617,2.3,1.919354839,10.71,5.133333333,80.02222222,54.7,10.12,31.4,66.02,0.067,2.16,0.17,0.034,0.049,5.58,0.13,1.456906547,0.105990843,64.88600377,0.017608241,2.152393753,0.037972529,0.041981686,285.5363333,0.018599084,0.044124398,3.161739837,0.062230218,3.541007274,1.0,0.89,0.0,1.54,1.21,0.0,21.929,95.58,0.5,90.0,24.83333333,12.0,68.0,25.22222222,9.0,124.49000000000001,132.0,40.77713047,560.0,428.0,84.09090909
2025-07-31 15:00:00,2.642123928,1159.264722,109417.8939,2.943853496,3998.954172,1359.267656,2340.116536,0.0,1.299152467,229.7861286,1.343048008,7.0,1.420560842,12.79500419,86.13113283,0.652940579,4.816529173,284.741,1.073862984,12.69,86.26,0.49,8.0,90.15700000000001,1.05,9.12,68.35,1.44,83.42666667,21.09,857.617,2.3,1.919354839,10.71,5.133333333,80.02222222,54.7,10.12,31.4,66.02,0.067,2.16,0.17,0.034,0.049,5.58,0.13,1.456906547,0.105990843,64.88600377,0.017608241,2.152393753,0.037972529,0.041981686,285.5363333,0.018599084,0.044124398,3.161739837,0.062230218,3.541007274,1.0,0.89,0.0,1.54,1.21,0.0,21.929,95.58,0.5,90.0,24.83333333,12.0,68.0,25.22222222,9.0,124.7326389,125.0,40.75814747,557.6805556,432.6805556,84.08
2025-07-31 16:00:00,2.653143442,1169.598333,109378.5561,2.943302203,3996.767342,1350.700989,2360.297242,0.0,1.298828775,230.9291783,1.354219219,7.0,1.469627735,12.32344721,86.60183136,0.64422824,4.725433406,284.741,1.074721425,12.69,86.26,0.49,8.0,90.15700000000001,1.05,9.17,68.1,1.57,83.42666667,21.16,857.617,2.3,1.949910555,10.9,5.133333333,80.02222222,54.75,9.76,31.4,66.02,0.068,2.07,0.18,0.032,0.049,5.59,0.14,1.456906547,0.105990843,64.88600377,0.017608241,2.152393753,0.037972529,0.041981686,285.5363333,0.018599084,0.044124398,3.161739837,0.062230218,3.541007274,1.0,0.89,0.0,1.54,1.21,0.0,21.929,95.58,0.5,90.0,24.83333333,12.0,68.0,25.22222222,9.0,123.66944445,120.0,40.79105997,551.0777778,431.0777778,84.5
2025-07-31 17:00:00,2.630226012,1166.274847,109591.5387,2.938845282,3998.481736,1373.763724,2363.099583,0.0,1.299110417,232.0808037,1.331151147,7.0,1.576298393,12.32344721,86.60183136,0.64422824,4.725433406,284.741,1.074721425,12.69,86.26,0.49,8.0,90.15700000000001,1.05,9.17,68.1,1.57,83.42666667,21.16,857.617,2.3,1.949910555,10.9,5.133333333,80.02222222,54.75,9.76,31.4,66.02,0.068,2.07,0.18,0.032,0.049,5.59,0.14,1.456906547,0.105990843,64.88600377,0.017608241,2.152393753,0.037972529,0.041981686,285.5363333,0.018599084,0.044124398,3.161739837,0.062230218,3.541007274,1.0,0.89,0.0,1.54,1.21,0.0,21.929,95.58,0.5,90.0,24.83333333,12.0,68.0,25.22222222,9.0,123.108328225,117.0,40.51944779,547.4233129,430.4233129,84.52991453
2025-07-31 18:00:00,2.599352244,1173.027731,109944.0303,2.930790697,4000.340882,1411.398697,2375.092345,0.0,1.299202042,235.9678706,1.299889378,7.0,1.595945723,12.32344721,86.60183136,0.64422824,4.725433406,284.741,1.074721425,12.69,86.26,0.49,8.0,90.15700000000001,1.05,9.17,68.1,1.57,83.42666667,21.16,857.617,2.3,1.949910555,10.9,5.133333333,80.02222222,54.75,9.76,31.4,66.02,0.068,2.07,0.18,0.032,0.049,5.59,0.14,1.456906547,0.105990843,64.88600377,0.017608241,2.152393753,0.037972529,0.041981686,285.5363333,0.018599084,0.044124398,3.161739837,0.062230218,3.541007274,1.0,0.89,0.0,1.54,1.21,0.0,21.929,95.58,0.5,90.0,24.83333333,12.0,68.0,25.22222222,9.0,123.38411765000001,112.0,40.75321924,546.1764706,434.1764706,84.46428571
2025-07-31 19:00:00,2.587531864,1188.227984,110596.7296,2.913693475,4000.59821,1435.027942,2399.39684,0.0,1.299045185,240.7312152,1.288428609,7.0,1.657293148,12.32344721,86.60183136,0.64422824,4.725433406,284.741,1.074721425,12.69,86.26,0.49,8.0,90.15700000000001,1.05,9.17,68.1,1.57,83.42666667,21.16,857.617,2.3,1.949910555,10.9,5.133333333,80.02222222,54.75,9.76,31.4,66.02,0.068,2.07,0.18,0.032,0.049,5.59,0.14,1.456906547,0.105990843,64.88600377,0.017608241,2.152393753,0.037972529,0.041981686,285.5363333,0.018599084,0.044124398,3.161739837,0.062230218,3.541007274,1.0,0.89,0.0,1.54,1.21,0.0,21.929,95.58,0.5,90.0,24.83333333,12.0,68.0,25.22222222,9.0,122.756450625,113.0,41.11999226,544.1358025,431.1358025,84.69026549
2025-07-31 20:00:00,2.626603408,1194.151111,110790.2836,2.907758387,3999.430667,1392.610483,2390.178956,0.0,1.299156711,239.3740347,1.327449539,7.0,1.671161353,12.32344721,86.60183136,0.64422824,4.725433406,284.741,1.074721425,12.69,86.26,0.49,8.0,90.15700000000001,1.05,9.17,68.1,1.57,83.42666667,21.16,857.617,2.3,1.949910555,10.9,5.133333333,80.02222222,54.75,9.76,31.4,66.02,0.068,2.07,0.18,0.032,0.049,5.59,0.14,1.456906547,0.105990843,64.88600377,0.017608241,2.152393753,0.037972529,0.041981686,285.5363333,0.018599084,0.044124398,3.161739837,0.062230218,3.541007274,1.0,0.89,0.0,1.54,1.21,0.0,21.929,95.58,0.5,90.0,24.83333333,12.0,68.0,25.22222222,9.0,123.139583325,115.0,41.17893456,546.6083333,431.6083333,84.17391304
2025-07-31 21:00:00,2.614125192,1196.795833,110273.8756,2.921866598,4000.116592,1398.526961,2391.266753,0.0,1.299045817,239.4565483,1.315065314,7.0,1.620727289,12.32344721,86.60183136,0.64422824,4.725433406,284.741,1.074721425,12.69,86.26,0.49,8.0,90.15700000000001,1.05,9.17,68.1,1.57,83.42666667,21.16,857.617,2.3,1.949910555,10.9,5.133333333,80.02222222,54.75,9.76,31.4,66.02,0.068,2.07,0.18,0.032,0.049,5.59,0.14,1.456906547,0.105990843,64.88600377,0.017608241,2.152393753,0.037972529,0.041981686,285.5363333,0.018599084,0.044124398,3.161739837,0.062230218,3.541007274,1.0,0.89,0.0,1.54,1.21,0.0,21.929,95.58,0.5,90.0,24.83333333,12.0,68.0,25.22222222,9.0,123.420833325,115.0,41.18423122,547.7333333,432.7333333,84.43478261
2025-07-31 22:00:00,2.591828994,1197.393333,109424.1528,2.944541768,4000.118578,1413.892986,2386.847797,0.0,1.299138056,239.2887486,1.292678702,7.0,1.612135919,12.32344721,86.60183136,0.64422824,4.725433406,284.741,1.074721425,12.69,86.26,0.49,8.0,90.15700000000001,1.05,9.17,68.1,1.57,83.42666667,21.16,857.617,2.3,1.949910555,10.9,5.133333333,80.02222222,54.75,9.76,31.4,66.02,0.068,2.07,0.18,0.032,0.049,5.59,0.14,1.456906547,0.105990843,64.88600377,0.017608241,2.152393753,0.037972529,0.041981686,285.5363333,0.018599084,0.044124398,3.161739837,0.062230218,3.541007274,1.0,0.89,0.0,1.54,1.21,0.0,21.929,95.58,0.5,90.0,24.83333333,12.0,68.0,25.22222222,9.0,124.18819445000001,120.0,41.48949317,553.1527778,433.1527778,84.66666667
2025-08-01 13:00:00,2.22,1121.0,95117.0,1.895690968,2238.0,1435.0,2312.0,0.0,1.11,235.0,1.11,6.0,1.3,10.89968502,87.72547246,0.39987401,3.300629952,257.7973333,0.974968502,11.2,87.32,0.45,7.0,28.318666667000002,1.03,9.44,70.76,1.01,43.64,18.79,682.3143333,2.36,1.996204934,10.52,5.312222222,78.80222222,55.41,9.58,32.93175,69.83,0.057,1.8,0.05,0.055,0.056,5.27,0.17,2.178045215,0.054257354,20.97434289,0.020152732,2.883390818,0.027128677,0.085261556,275.9746886,0.00465063,0.063558615,3.224437044,0.194938922,1.433944358,1.0,0.63,0.0,0.97,1.24,0.0,15.82,95.59,0.1,90.0,24.83333333,12.0,68.0,25.22222222,9.0,135.0125,85.0,38.98264224,580.0,495.0,74.11764706
2025-08-01 14:00:00,2.22,1122.0,95092.0,1.897036018,2239.0,1433.0,2313.0,0.0,1.11,235.0,1.11,6.0,1.3,10.89968502,87.72547246,0.39987401,3.300629952,257.7973333,0.974968502,11.2,87.32,0.45,7.0,28.318666667000002,1.03,9.44,70.76,1.01,43.64,18.79,682.3143333,2.36,1.996204934,10.52,5.312222222,78.80222222,55.41,9.58,32.93175,69.83,0.057,1.8,0.05,0.055,0.056,5.27,0.17,2.178045215,0.054257354,20.97434289,0.020152732,2.883390818,0.027128677,0.085261556,275.9746886,0.00465063,0.063558615,3.224437044,0.194938922,1.433944358,1.0,0.63,0.0,0.97,1.24,0.0,15.82,95.59,0.1,90.0,24.83333333,12.0,68.0,25.22222222,9.0,127.5125,85.0,38.93719807,550.0,465.0,74.11764706
2025-08-01 15:00:00,2.2,1141.0,94396.0,1.916988817,2246.0,1416.0,2308.0,0.0,1.09,238.0,1.11,6.0,1.3,10.89968502,87.72547246,0.39987401,3.300629952,257.7973333,0.974968502,11.2,87.32,0.45,7.0,28.318666667000002,1.03,9.44,70.76,1.01,43.64,18.79,682.3143333,2.36,1.996204934,10.52,5.312222222,78.80222222,55.41,9.58,32.93175,69.83,0.057,1.8,0.05,0.055,0.056,5.27,0.17,2.178045215,0.054257354,20.97434289,0.020152732,2.883390818,0.027128677,0.085261556,275.9746886,0.00465063,0.063558615,3.224437044,0.194938922,1.433944358,1.0,0.63,0.0,0.97,1.24,0.0,15.82,95.59,0.1,90.0,24.83333333,12.0,68.0,25.22222222,9.0,128.175,90.0,39.74671213,555.0,465.0,78.33333333
2025-08-01 16:00:00,2.22,1133.0,94165.0,1.922544545,2247.0,1387.0,2310.0,0.0,1.09,234.0,1.13,5.0,1.3,10.90892908,87.72119691,0.39987401,3.051574881,257.7973333,0.97,11.17,87.34,0.45,6.7,28.318666667000002,1.04,9.29,70.78,1.04,43.64,18.89,682.3143333,2.41,1.99,10.45,5.312222222,78.80222222,55.43,8.78,32.915,69.83,0.063,1.79,0.04,0.059,0.057,5.26,0.18,2.092783658,0.046506304,20.8697037,0.011626576,2.999656577,0.031004202,0.058132879,275.9746886,0.004263078,0.064721272,3.24381467,0.248421171,1.356433853,1.0,0.3,0.0,0.54,1.32,0.0,15.82,95.26,0.1,90.0,24.83333333,12.0,68.0,25.22222222,9.0,128.175,90.0,40.02460025,555.0,465.0,80.0
2025-08-01 17:00:00,2.25,1129.0,94532.0,1.922318275,2247.0,1354.0,2326.0,286.0,1.09,232.0,1.16,6.0,1.3,10.90892908,87.72119691,0.39987401,3.051574881,257.7973333,0.97,11.17,87.34,0.45,6.7,28.318666667000002,1.04,9.29,70.78,1.04,43.64,18.89,682.3143333,2.41,1.99,10.45,5.312222222,78.80222222,55.43,8.78,32.915,69.83,0.063,1.79,0.04,0.059,0.057,5.26,0.18,2.092783658,0.046506304,20.8697037,0.011626576,2.999656577,0.031004202,0.058132879,275.9746886,0.004263078,0.064721272,3.24381467,0.248421171,1.356433853,1.0,0.3,0.0,0.54,1.32,0.0,15.82,95.26,0.1,90.0,24.83333333,12.0,68.0,25.22222222,9.0,126.85,80.0,40.08335376,545.0,465.0,74.375
2025-08-01 19:00:00,2.25,1102.0,95384.0,1.929360695,2247.0,1441.0,2243.0,1247.0,1.15,230.0,1.1,5.0,1.3,10.90892908,87.72119691,0.39987401,3.051574881,257.7973333,0.97,11.17,87.34,0.45,6.7,28.318666667000002,1.04,9.29,70.78,1.04,43.64,18.89,682.3143333,2.41,1.99,10.45,5.312222222,78.80222222,55.43,8.78,32.915,69.83,0.063,1.79,0.04,0.059,0.057,5.26,0.18,2.092783658,0.046506304,20.8697037,0.011626576,2.999656577,0.031004202,0.058132879,275.9746886,0.004263078,0.064721272,3.24381467,0.248421171,1.356433853,1.0,0.3,0.0,0.54,1.32,0.0,15.82,95.26,0.1,90.0,24.83333333,12.0,68.0,25.22222222,9.0,124.88,84.0,40.27403964,539.0,455.0,67.26190476
2025-08-01 20:00:00,2.21,1094.0,96054.0,1.911640398,2246.0,1434.0,2226.0,1120.0,1.06,254.0,1.15,6.0,1.3,10.90892908,87.72119691,0.39987401,3.051574881,257.7973333,0.97,11.17,87.34,0.45,6.7,28.318666667000002,1.04,9.29,70.78,1.04,43.64,18.89,682.3143333,2.41,1.99,10.45,5.312222222,78.80222222,55.43,8.78,32.915,69.83,0.063,1.79,0.04,0.059,0.057,5.26,0.18,2.092783658,0.046506304,20.8697037,0.011626576,2.999656577,0.031004202,0.058132879,275.9746886,0.004263078,0.064721272,3.24381467,0.248421171,1.356433853,1.0,0.3,0.0,0.54,1.32,0.0,15.82,95.26,0.1,90.0,24.83333333,12.0,68.0,25.22222222,9.0,124.7775,87.0,40.56580566,540.0,453.0,69.31034483
2025-08-01 21:00:00,2.31,1081.0,97049.0,1.890012724,2241.0,1340.0,2214.0,1220.0,1.1,226.0,1.21,5.0,1.3,10.90892908,87.72119691,0.39987401,3.051574881,257.7973333,0.97,11.17,87.34,0.45,6.7,28.318666667000002,1.04,9.29,70.78,1.04,43.64,18.89,682.3143333,2.41,1.99,10.45,5.312222222,78.80222222,55.43,8.78,32.915,69.83,0.063,1.79,0.04,0.059,0.057,5.26,0.18,2.092783658,0.046506304,20.8697037,0.011626576,2.999656577,0.031004202,0.058132879,275.9746886,0.004263078,0.064721272,3.24381467,0.248421171,1.356433853,1.0,0.3,0.0,0.54,1.32,0.0,15.82,95.26,0.1,90.0,24.83333333,12.0,68.0,25.22222222,9.0,124.7475,83.0,39.81844946,538.0,455.0,74.81927711
2025-08-01 22:00:00,2.29,1094.0,97430.0,2.157842345,2580.0,1391.0,2262.0,888.0,1.12,231.0,1.17,6.0,1.3,10.90892908,87.72119691,0.39987401,3.051574881,257.7973333,0.97,11.17,87.34,0.45,6.7,28.318666667000002,1.04,9.29,70.78,1.04,43.64,18.89,682.3143333,2.41,1.99,10.45,5.312222222,78.80222222,55.43,8.78,32.915,69.83,0.063,1.79,0.04,0.059,0.057,5.26,0.18,2.092783658,0.046506304,20.8697037,0.011626576,2.999656577,0.031004202,0.058132879,275.9746886,0.004263078,0.064721272,3.24381467,0.248421171,1.356433853,1.0,0.3,0.0,0.54,1.32,0.0,15.82,95.26,0.1,90.0,24.83333333,12.0,68.0,25.22222222,9.0,123.145,86.0,40.46758255,533.0,447.0,74.53488372
2025-08-01 23:00:00,2.29,1090.0,96900.0,2.649394326,3187.0,1419.0,2299.0,0.0,1.15,229.0,1.14,7.0,1.3,10.75539009,87.88717492,0.394869969,3.543498432,236.8146667,0.962565016,11.41,87.11,0.45,6.0,30.042666667,1.03,9.12,70.83,1.02,71.69333333,19.03,718.426,2.27,2.015473888,10.42,5.2,79.11111111,55.62,8.54,32.982,69.83,0.054,1.82,0.04,0.054,0.052,5.17,0.16,0.846017562,0.019984667,21.25036239,0.004330011,0.999233341,0.009992333,0.009992333,339.560327,0.003996933,0.022649289,0.892648451,0.066948634,0.599540005,1.0,0.293399694,0.0,0.535022971,1.070045942,0.0,17.41333333,83.68794793,0.086294028,90.0,24.83333333,12.0,68.0,25.22222222,9.0,123.3075,91.0,42.32602479,536.0,445.0,87.36263736
2025-08-02 04:00:00,2.48,1144.0,94288.0,3.59085641,4204.0,1201.0,2412.0,0.0,1.17,219.0,1.31,6.0,1.3,10.88,87.69,0.38,3.4,243.197,1.05,10.9,87.63,0.4,5.7,24.673999997000003,1.07,10.03,71.01,1.15,75.10333333,17.81,721.951,2.13,2.035055351,11.03,4.976666667,80.53444444,55.01,9.68,31.87615385,68.12,0.068,1.92,0.07,0.057,0.059,5.42,0.17,3.534223453,0.030052921,32.28885781,0.004808467,5.048890648,0.036063505,0.096169346,273.7660588,0.020435986,0.131030733,4.453842821,0.319162016,2.584551165,1.0,0.38,0.0,0.73,1.31,0.0,18.69333333,96.57,0.1,83.0,24.45454545,11.0,60.0,26.5,8.0,124.545,106.0,38.42068806,548.0,442.0,72.16981132
2025-08-02 05:00:00,2.42,1154.0,95672.0,3.506991963,4166.0,1257.0,2396.0,0.0,1.15,228.0,1.27,7.0,1.3,10.88,87.69,0.38,3.4,243.197,1.05,10.9,87.63,0.4,5.7,24.673999997000003,1.07,10.03,71.01,1.15,75.10333333,17.81,721.951,2.13,2.035055351,11.03,4.976666667,80.53444444,55.01,9.68,31.87615385,68.12,0.068,1.92,0.07,0.057,0.059,5.42,0.17,3.534223453,0.030052921,32.28885781,0.004808467,5.048890648,0.036063505,0.096169346,273.7660588,0.020435986,0.131030733,4.453842821,0.319162016,2.584551165,1.0,0.38,0.0,0.73,1.31,0.0,18.69333333,96.57,0.1,83.0,24.45454545,11.0,60.0,26.5,8.0,125.34,112.0,38.47045191,554.0,442.0,74.64285714
2025-08-02 06:00:00,2.39,1195.0,94548.0,3.499284369,4108.0,1305.0,2365.0,0.0,1.18,233.0,1.21,6.0,1.3,10.88,87.69,0.38,3.4,243.197,1.05,10.9,87.63,0.4,5.7,24.673999997000003,1.07,10.03,71.01,1.15,75.10333333,17.81,721.951,2.13,2.035055351,11.03,4.976666667,80.53444444,55.01,9.68,31.87615385,68.12,0.068,1.92,0.07,0.057,0.059,5.42,0.17,3.534223453,0.030052921,32.28885781,0.004808467,5.048890648,0.036063505,0.096169346,273.7660588,0.020435986,0.131030733,4.453842821,0.319162016,2.584551165,1.0,0.38,0.0,0.73,1.31,0.0,18.69333333,96.57,0.1,83.0,24.45454545,11.0,60.0,26.5,8.0,125.4725,113.0,39.63601985,555.0,442.0,88.49557522
2025-08-02 07:00:00,2.44,1199.0,95381.0,3.488997394,4132.0,1251.0,2403.0,0.0,1.16,233.0,1.28,6.0,1.3,10.88,87.69,0.38,3.4,243.197,1.05,10.9,87.63,0.4,5.7,24.673999997000003,1.07,10.03,71.01,1.15,75.10333333,17.81,721.951,2.13,2.035055351,11.03,4.976666667,80.53444444,55.01,9.68,31.87615385,68.12,0.068,1.92,0.07,0.057,0.059,5.42,0.17,3.534223453,0.030052921,32.28885781,0.004808467,5.048890648,0.036063505,0.096169346,273.7660588,0.020435986,0.131030733,4.453842821,0.319162016,2.584551165,1.0,0.38,0.0,0.73,1.31,0.0,18.69333333,96.57,0.1,83.0,24.45454545,11.0,60.0,26.5,8.0,126.4,120.0,38.83610451,562.0,442.0,77.0
2025-08-02 12:00:00,2.4,1205.0,92520.0,3.682898207,4231.0,1286.0,2387.0,0.0,1.2,228.0,1.2,6.0,1.3,10.64,87.9,0.41,3.0,243.197,1.05,10.9,87.68,0.39,6.5,24.673999997000003,1.03,9.91,71.49,1.02,75.10333333,17.58,721.951,2.16,1.990548204,10.53,4.976666667,80.53444444,55.56,10.64,31.87923077,68.12,0.065,1.72,0.07,0.065,0.058,5.29,0.16,3.47918577,0.125107707,32.20629841,0.011319269,4.825583003,0.059575099,0.178725296,273.7660588,0.020255534,0.116767194,3.514930829,0.306811759,2.025553359,1.0,0.43,0.0,0.93,1.36,0.0,18.69333333,96.62,0.1,83.0,24.45454545,11.0,60.0,26.5,8.0,127.725,130.0,38.72480075,572.0,442.0,82.61538462
2025-08-02 13:00:00,2.39,1200.0,93091.0,3.658598873,4229.0,1301.0,2371.0,0.0,1.2,231.0,1.19,6.0,1.3,10.64,87.9,0.41,3.0,243.197,1.05,10.9,87.68,0.39,6.5,24.673999997000003,1.03,9.91,71.49,1.02,75.10333333,17.58,721.951,2.16,1.990548204,10.53,4.976666667,80.53444444,55.56,10.64,31.87923077,68.12,0.065,1.72,0.07,0.065,0.058,5.29,0.16,3.47918577,0.125107707,32.20629841,0.011319269,4.825583003,0.059575099,0.178725296,273.7660588,0.020255534,0.116767194,3.514930829,0.306811759,2.025553359,1.0,0.43,0.0,0.93,1.36,0.0,18.69333333,96.62,0.1,83.0,24.45454545,11.0,60.0,26.5,8.0,127.8575,131.0,38.88626711,573.0,442.0,77.55725191
2025-08-02 14:00:00,2.4,1200.0,92848.0,3.669032432,4230.0,1290.0,2378.0,0.0,1.2,229.0,1.2,6.0,1.3,10.64,87.9,0.41,3.0,243.197,1.05,10.9,87.68,0.39,6.5,24.673999997000003,1.03,9.91,71.49,1.02,75.10333333,17.58,721.951,2.16,1.990548204,10.53,4.976666667,80.53444444,55.56,10.64,31.87923077,68.12,0.065,1.72,0.07,0.065,0.058,5.29,0.16,3.47918577,0.125107707,32.20629841,0.011319269,4.825583003,0.059575099,0.178725296,273.7660588,0.020255534,0.116767194,3.514930829,0.306811759,2.025553359,1.0,0.43,0.0,0.93,1.36,0.0,18.69333333,96.62,0.1,83.0,24.45454545,11.0,60.0,26.5,8.0,127.725,130.0,38.41834347,572.0,442.0,76.92307692
2025-08-02 15:00:00,2.4,1198.0,91841.0,3.70747446,4228.0,1279.0,2351.0,0.0,1.2,227.0,1.2,6.0,1.3,10.64,87.9,0.41,3.0,243.197,1.05,10.9,87.68,0.39,6.5,24.673999997000003,1.03,9.91,71.49,1.02,75.10333333,17.58,721.951,2.16,1.990548204,10.53,4.976666667,80.53444444,55.56,10.64,31.87923077,68.12,0.065,1.72,0.07,0.065,0.058,5.29,0.16,3.47918577,0.125107707,32.20629841,0.011319269,4.825583003,0.059575099,0.178725296,273.7660588,0.020255534,0.116767194,3.514930829,0.306811759,2.025553359,1.0,0.43,0.0,0.93,1.36,0.0,18.69333333,96.62,0.1,83.0,24.45454545,11.0,60.0,26.5,8.0,128.1225,133.0,38.31308077,575.0,442.0,78.64661654
2025-08-02 16:00:00,2.37,1203.0,90561.0,3.758941372,4227.0,1293.0,2335.0,0.0,1.2,226.0,1.17,7.0,1.3,10.6,87.96,0.4,3.6,243.197,1.04,11.09,87.44,0.41,5.8,24.673999997000003,1.06,9.87,71.28,1.1,75.10333333,17.75,721.951,2.13,2.036121673,10.71,4.976666667,80.53444444,55.4,9.62,31.87769231,68.12,0.072,1.8,0.08,0.067,0.059,5.26,0.17,3.654435135,0.060105841,32.40906949,0.012622227,4.826499036,0.066116425,0.114201098,273.7660588,0.02284022,0.139445551,4.285546466,0.320965191,2.404233642,1.0,0.43,0.0,0.93,1.36,0.0,18.69333333,96.62,0.1,83.0,24.45454545,11.0,60.0,26.5,8.0,128.1225,133.0,39.31924883,575.0,442.0,84.13533835
2025-08-02 17:00:00,2.42,1204.0,90284.0,3.773137508,4230.0,1204.0,2345.0,0.0,1.23,222.0,1.19,5.0,1.3,10.6,87.96,0.4,3.6,243.197,1.04,11.09,87.44,0.41,5.8,24.673999997000003,1.06,9.87,71.28,1.1,75.10333333,17.75,721.951,2.13,2.036121673,10.71,4.976666667,80.53444444,55.4,9.62,31.87769231,68.12,0.072,1.8,0.08,0.067,0.059,5.26,0.17,3.654435135,0.060105841,32.40906949,0.012622227,4.826499036,0.066116425,0.114201098,273.7660588,0.02284022,0.139445551,4.285546466,0.320965191,2.404233642,1.0,0.43,0.0,0.93,1.36,0.0,18.69333333,96.62,0.1,83.0,24.45454545,11.0,60.0,26.5,8.0,127.725,130.0,39.02898892,572.0,442.0,84.07692308
2025-08-02 18:00:00,2.39,1205.0,91371.0,3.728289668,4230.0,1205.0,2388.0,0.0,1.2,227.0,1.19,6.0,1.3,10.6,87.96,0.4,3.6,243.197,1.04,11.09,87.44,0.41,5.8,24.673999997000003,1.06,9.87,71.28,1.1,75.10333333,17.75,721.951,2.13,2.036121673,10.71,4.976666667,80.53444444,55.4,9.62,31.87769231,68.12,0.072,1.8,0.08,0.067,0.059,5.26,0.17,3.654435135,0.060105841,32.40906949,0.012622227,4.826499036,0.066116425,0.114201098,273.7660588,0.02284022,0.139445551,4.285546466,0.320965191,2.404233642,1.0,0.43,0.0,0.93,1.36,0.0,18.69333333,96.62,0.1,83.0,24.45454545,11.0,60.0,26.5,8.0,127.725,130.0,40.58106842,572.0,442.0,76.07692308
2025-08-02 19:00:00,2.36,1224.0,91270.0,3.732411785,4230.0,1221.0,2386.0,0.0,1.2,232.0,1.16,6.0,1.3,10.6,87.96,0.4,3.6,243.197,1.04,11.09,87.44,0.41,5.8,24.673999997000003,1.06,9.87,71.28,1.1,75.10333333,17.75,721.951,2.13,2.036121673,10.71,4.976666667,80.53444444,55.4,9.62,31.87769231,68.12,0.072,1.8,0.08,0.067,0.059,5.26,0.17,3.654435135,0.060105841,32.40906949,0.012622227,4.826499036,0.066116425,0.114201098,273.7660588,0.02284022,0.139445551,4.285546466,0.320965191,2.404233642,1.0,0.43,0.0,0.93,1.36,0.0,18.69333333,96.62,0.1,83.0,24.45454545,11.0,60.0,26.5,8.0,127.46000000000001,128.0,38.92412497,570.0,442.0,76.5625
2025-08-02 20:00:00,2.35,1197.0,91211.0,3.733941815,4229.0,1197.0,2386.0,0.0,1.17,228.0,1.18,5.0,1.3,10.6,87.96,0.4,3.6,243.197,1.04,11.09,87.44,0.41,5.8,24.673999997000003,1.06,9.87,71.28,1.1,75.10333333,17.75,721.951,2.13,2.036121673,10.71,4.976666667,80.53444444,55.4,9.62,31.87769231,68.12,0.072,1.8,0.08,0.067,0.059,5.26,0.17,3.654435135,0.060105841,32.40906949,0.012622227,4.826499036,0.066116425,0.114201098,273.7660588,0.02284022,0.139445551,4.285546466,0.320965191,2.404233642,1.0,0.43,0.0,0.93,1.36,0.0,18.69333333,96.62,0.1,83.0,24.45454545,11.0,60.0,26.5,8.0,127.195,126.0,39.04363974,568.0,442.0,77.93650794
2025-08-02 21:00:00,2.32,1154.0,90217.0,3.766126651,4219.0,1154.0,2409.0,0.0,1.1,229.0,1.22,6.0,1.3,10.6,87.96,0.4,3.6,243.197,1.04,11.09,87.44,0.41,5.8,24.673999997000003,1.06,9.87,71.28,1.1,75.10333333,17.75,721.951,2.13,2.036121673,10.71,4.976666667,80.53444444,55.4,9.62,31.87769231,68.12,0.072,1.8,0.08,0.067,0.059,5.26,0.17,3.654435135,0.060105841,32.40906949,0.012622227,4.826499036,0.066116425,0.114201098,273.7660588,0.02284022,0.139445551,4.285546466,0.320965191,2.404233642,1.0,0.43,0.0,0.93,1.36,0.0,18.69333333,96.62,0.1,83.0,24.45454545,11.0,60.0,26.5,8.0,126.5325,121.0,39.26394749,563.0,442.0,69.91735537
2025-08-02 22:00:00,2.36,1158.0,90873.0,3.739848914,4220.0,1158.0,2400.0,0.0,1.16,221.0,1.2,6.0,1.3,10.6,87.96,0.4,3.6,243.197,1.04,11.09,87.44,0.41,5.8,24.673999997000003,1.06,9.87,71.28,1.1,75.10333333,17.75,721.951,2.13,2.036121673,10.71,4.976666667,80.53444444,55.4,9.62,31.87769231,68.12,0.072,1.8,0.08,0.067,0.059,5.26,0.17,3.654435135,0.060105841,32.40906949,0.012622227,4.826499036,0.066116425,0.114201098,273.7660588,0.02284022,0.139445551,4.285546466,0.320965191,2.404233642,1.0,0.43,0.0,0.93,1.36,0.0,18.69333333,96.62,0.1,83.0,24.45454545,11.0,60.0,26.5,8.0,126.135,118.0,40.55071782,560.0,442.0,70.33898305
2025-08-03 00:00:00,2.5,1179.0,104355.0,3.362710303,4357.0,1529.0,2348.0,0.0,1.36,218.0,1.14,7.0,1.0,11.6,87.04,0.37,3.2,254.9306667,0.99,11.9,86.64,0.44,5.0,34.687,1.02,9.67,69.2,1.13,83.16333333,20.0,799.3203333,2.22,2.120239922,10.64,5.067777778,78.31111111,55.41,8.78,32.18,67.4,0.055,2.06,0.08,0.056,0.06,5.0183,0.17,4.224454128,0.01931915,34.23997347,0.012879433,5.12601446,0.032198583,0.225390083,327.708,0.010303547,0.136521993,4.771830044,0.504229814,2.511489497,1.0,0.34,0.0,0.86,1.25,0.0,9.383333333,96.82,0.1,83.0,24.45454545,11.0,60.0,26.5,8.0,123.21000000000001,128.0,43.58161648,553.0,425.0,85.546875
2025-08-03 01:00:00,2.52,1178.0,104203.0,3.354482326,4340.0,1489.0,2357.0,0.0,1.36,215.0,1.16,7.0,1.0,11.6,87.04,0.37,3.2,254.9306667,0.99,11.9,86.64,0.44,5.0,34.687,1.02,9.67,69.2,1.13,83.16333333,20.0,799.3203333,2.22,2.120239922,10.64,5.067777778,78.31111111,55.41,8.78,32.18,67.4,0.055,2.06,0.08,0.056,0.06,5.0183,0.17,4.224454128,0.01931915,34.23997347,0.012879433,5.12601446,0.032198583,0.225390083,327.708,0.010303547,0.136521993,4.771830044,0.504229814,2.511489497,1.0,0.34,0.0,0.86,1.25,0.0,9.383333333,96.82,0.1,83.0,24.45454545,11.0,60.0,26.5,8.0,123.475,130.0,43.54541263,555.0,425.0,86.61538462
