Repository: saikumar-voptimai/evonith_bf_webapp

# Evonith BF2 — Blast Furnace Intelligence Platform

Monitoring, modelling and optimisation of **Blast Furnace 2 (BF2)** at Evonith Steel: live telemetry from InfluxDB,
manual plant reports from Neon PostgreSQL, a two-zone energy model of the furnace, blend and fuel optimisers, a
conversational assistant (FurnaceMind) and a live digital twin evaluated every hour.

The platform has three deployable parts that share one Python service layer, plus the shared data library:

| Part | Path | What it is |
|---|---|---|
| **Streamlit app** (legacy) | `src/app.py`, `src/custom_pages/` | The original 11-page dashboard; still the home of the model pages. Served under `/legacy` in production |

File: src/assets/data/furnace_dataset_20260525_002530_771382.csv (part 159 of 209)
GO%,ORE_NA2O%,ORE_P%,ORE_TIO2%,ORE_AL2O3%,ORE_SIO2%,ORE_MNO%,ORE_CAO%,ORE_K2O%,ORE_CALC_MT,PELLET_PCT_SIO2,PELLET_PCT_AL2O3,PELLET_PCT_FE2O3,PELLET_PCT_MGO,PELLET_PCT_TIO2,PELLET_PCT_NA2O,TOTAL_PELLET_CALC_MT,PELLET_PCT_K2O,PELLET_PCT_TM,PELLET_PCT_LOI,PELLET_PCT_MNO,PELLET_PCT_CAO,PELLET_PCT_P,CHARGES/HRS.,STOCKRODLEVEL,CHEM_PCT_C,CHEM_PCT_CR,CHEM_PCT_FE,CHEM_PCT_MN,CHEM_PCT_P,CHEM_PCT_S,CHEM_PCT_SI,CHEM_PCT_TI,SLAG_BASICITY,SLAG_PCT_AL2O3,SLAG_PCT_CAO,SLAG_PCT_FEO,SLAG_PCT_K2O,SLAG_PCT_MGO,SLAG_PCT_MNO,SLAG_PCT_NA2O,SLAG_PCT_S,SLAG_PCT_SIO2,SLAG_PCT_TIO2,SLAG_T_BASICITY,HMT_GT_1480C,COKE_DISCHARGE_TIME,WEIGHTED_COKE_ANGLE,TOTAL_COKE_PORTIONS,NON_COKE_DISCHARGE_TIME,WEIGHTED_NON_COKE_ANGLE,TOTAL_NON_COKE_PORTIONS,TOTAL HEAT LOAD,FTG_UPTAKE_TEMP_A,FTG_UPTAKE_TEMP_B,FTG_UPTAKE_TEMP_C,FTG_UPTAKE_TEMP_D,FTG_UPTAKE_TEMP_AVG,HEARTH_TEMP_A,HEARTH_TEMP_B,HEARTH_TEMP_C,HEARTH_TEMP_D,HEARTH_TEMP_AVG,BOSH_TEMP_A,BOSH_TEMP_C,BOSH_TEMP_D,BELLY_TEMP_A,BELLY_TEMP_C,BELLY_TEMP_D,LOWER_STACK_TEMP_A,LOWER_STACK_TEMP_B,LOWER_STACK_TEMP_C,LOWER_STACK_TEMP_D,PCI_KG/THM,ACT. FUEL RATEKG/THM.,FURNACETOPGASANALYSISCO2ETACO,COKE RATE KG/THM,PRODUCTIONTONNESPERHR,HOT BLAST PRESSUREBAR,TOPPRESSUREBAR,DIFFERENTIAL PRESSURETOTALBAR,HOT BLAST TEMP.OC,OXYGENFLOWNM3/HR.,STEAMKGS/HR.,RAFTOC,PERMEABILITYKGS/HR.,TUYEREVELOCITYM/S,HOT BLAST VOLUMENM3/HR.,O2 ENRICHMENT %,BOTTOMBAR,FURNACE TOP GAS ANALYSISH2%,UNITCOST LAKHS/THM,BOSH_TEMP_B,FURNACE TOP GAS ANALYSISCO2%,FURNACE TOP GAS ANALYSISONLINE (ANALYZER)CO%
2026-04-01 15:00:00,0.9399999999999998,11.56,0.459192027,87.5,0.41,4.465857142857143,0.38500000000000006,1.01,0.49,86.645,12.345,1.1172857142857142,69.98,9.0,19.55,1.69,12.33952387,5.086666667,79.84222222,69.8,33.16,0.057,5.8,2.18,9.12,2.7600000000000002,0.026,0.22,53.74,11.209999999999999,0.051,1.940409683,0.22,15.435999999999998,0.1,96.49,0.54,0.32,1.14,22.39,30.269999999999996,0.06928571428571428,61.279827936049585,3.543352050916192,3.6557186945815032,0.09275520772637305,0.020463801336270477,0.07283421556668815,0.32873229042088686,4.100865087695773,4.101315797185166,0.056908122238691274,0.14467782576673874,0.01914085275866303,9.87857142857143,0.0,0.0,0.0,0.0,0.0,0.0,0.0,0.0,0.0,0.0,0.0,0.0,0.0,7.0,0.254488152,4.35048,0.0132528,94.78525119999999,0.15256,0.116024,0.028712,0.48312000000000005,0.0706,1.105189420504,20.29672,36.13272,0.28464,0.39976,7.72072,0.19728,0.18744,0.355712,32.72856,1.30936,1.341365755408,1505.824,105.0,26.785714285714285,14.0,60.0,28.25,8.0,0.9618739379639862,178.9358333,167.05875,175.3394444,188.5638889,178.7632639,61.81727279277736,328.31927450990446,449.9256766926874,580.709732572272,356.5399270168673,54.3608333333331,57.22916666666705,55.577500000000235,88.61138888888892,54.18500000000013,49.90972222222212,74.01916666666678,36.726666666666716,30.67527777777773,25.705,166.04170944444462,541.4666666666667,42.79281397222219,292.0,92.08421634608516,2.8130505222222233,1.3980723666666677,1.4149827388888891,1203.9140305555532,3998.296547,0.0,2252.640030555554,1303.2241333333336,213.7810105555557,110555.92222222216,4.313834097222222,1.1196075408333348,3.8980838500000012,95.00052650138892,57.50777777777768,17.818094333333324,23.82072300000001
2026-04-01 16:00:00,0.9399999999999998,11.56,0.459192027,87.5,0.41,4.463166666666667,0.385,1.01,0.49,86.645,12.345,1.1668333333333332,69.98,9.0,19.55,1.69,12.33952387,5.086666667,79.84222222,69.8,33.16,0.057,5.8,2.18,9.12,2.76,0.026,0.22,53.74,11.21,0.051,1.9404096829999997,0.22,15.4425,0.10000000000000002,96.49,0.54,0.32,1.14,22.39,30.269999999999996,0.07583333333333332,61.21418020138566,3.5698959011638487,3.6490105600447724,0.0925922211538265,0.020490545033065185,0.07298839307795081,0.33248443771555114,4.128957089810353,4.1364102398140545,0.05723950479473789,0.14489393910547782,0.019191912494808405,9.863333333333333,0.0,0.0,0.0,0.0,0.0,0.0,0.0,0.0,0.0,0.0,0.0,0.0,0.0,7.0,0.254488152,4.23528,0.0125808,95.0849632,0.13816,0.110264,0.037832,0.33432000000000006,0.0466,1.054839639544,19.88392,35.47992,0.37104,0.45736,7.54792,0.25008,0.20184,0.364832,33.67416,1.46296,1.279268897488,1488.064,105.0,26.785714285714285,14.0,60.0,28.25,8.0,0.9618739379639862,178.9358333,167.05875,175.3394444,188.5638889,178.7632639,61.81727279277736,328.31927450990446,449.9256766926874,580.709732572272,356.5399270168673,54.64583333333336,57.21472222222239,55.285277777777665,91.74249999999991,53.802222222222035,49.92583333333313,77.3366666666665,36.444444444444386,30.558888888888916,25.322500000000023,178.83947222222218,540.8611111111111,41.99987794444441,292.0,96.42208333333375,2.7756960361111127,1.398279147222223,1.377352291666666,1221.0783888888898,3998.296547,0.0,2256.3568666666665,1342.1876055555545,218.4570788888891,110825.66666666669,4.286154725000002,1.110639203055556,4.072016466666667,96.69623006944444,57.46527777777782,17.65839608333334,24.38638152777776
2026-04-01 17:00:00,0.94,11.56,0.459192027,87.5,0.41,4.508,0.385,1.01,0.49,86.645,12.345,1.161,69.98,9.0,19.55,1.69,12.33952387,5.086666667,79.84222222,69.8,33.16,0.057,5.8,2.18,9.12,2.76,0.026,0.22,53.74,11.21,0.051,1.9404096829999997,0.22,15.326833333333333,0.10000000000000002,73.31455416321458,0.440461630074565,0.3005778790389395,11.953265845070424,22.39,30.27,0.144,61.16687502693844,3.5936406425635465,3.6222411846756444,0.09222266348693353,0.020564898395958594,0.07291674925234111,0.3352124643075199,4.150021060979937,4.164691968446968,0.05781455760609348,0.14542314099965295,0.019237154785904157,9.657666666666666,0.0,0.0,0.0,0.0,0.0,0.0,0.0,0.0,0.0,0.0,0.0,0.0,0.0,7.0,0.254488152,4.172363636363636,0.012223636363636364,95.25004909090909,0.13236363636363638,0.10558181818181818,0.043709090909090906,0.25,0.03370909090909091,1.0243672700363637,19.68072727272727,35.05563636363637,0.44836363636363635,0.48763636363636365,7.428727272727273,0.2847272727272727,0.20763636363636365,0.37,34.22181818181818,1.5476363636363637,1.2414438090545454,1477.7636363636364,105.0,26.785714285714285,14.0,60.0,28.25,8.0,0.9618739379639862,178.9358333,167.05875,175.3394444,188.5638889,178.7632639,61.81727279277736,328.31927450990446,449.9256766926874,580.709732572272,356.5399270168673,54.546111111111166,57.061388888888985,55.24055555555534,95.32972222222217,53.395555555555354,49.80444444444411,75.55916666666673,35.78055555555563,31.861111111111097,27.801944444444395,182.38853944444398,544.1111111111111,41.78310472222219,289.225,95.875,2.79572151111111,1.3979433500000005,1.3977630805555565,1220.4835055555588,3998.296547,0.0,2244.138586111112,1332.724408333334,217.85866722222224,111328.17666666656,4.221911047222223,1.142482413055555,4.1511220111111164,96.47273147638883,57.199722222222235,17.436752638888922,24.292028805555542
2026-04-01 18:00:00,0.9400000000000001,11.56,0.459192027,87.5,0.41,4.529428571428571,0.38500000000000006,1.01,0.49,86.645,12.345,1.1572857142857143,69.98,9.0,19.55,1.69,12.33952387,5.086666667,79.84222222,69.8,33.16,0.057,5.8,2.18,9.12,2.7600000000000002,0.026,0.22,53.74,11.210000000000003,0.051,1.940409683,0.22,15.224,0.09999999999999999,27.17004048097446,0.24227128218310842,0.2619065916454846,33.483505101376466,22.389999999999997,30.27,0.28114285714285714,61.20594746393356,3.5806552733861126,3.6128700461434877,0.09216607781817122,0.020582538434006637,0.07271365372959983,0.3329940301994783,4.133801419801665,4.145627745551234,0.057822183458919596,0.1455220431101579,0.019211912292653455,9.819999999999999,0.0,0.0,0.0,0.0,0.0,0.0,0.0,0.0,0.0,0.0,0.0,0.0,0.0,7.0,0.254488152,4.177818181818181,0.012278181818181818,95.23908545454546,0.13781818181818184,0.10230909090909092,0.04534545454545454,0.25,0.03534545454545454,1.019888438581818,19.751636363636365,34.93018181818182,0.5138181818181818,0.48218181818181816,7.379636363636364,0.29563636363636364,0.20218181818181818,0.37,34.24909090909091,1.5421818181818183,1.2353587268727273,1477.2181818181818,105.0,26.785714285714285,14.0,60.0,28.25,8.0,0.9618739379639862,178.9358333,167.05875,175.3394444,188.5638889,178.7632639,61.81727279277736,328.31927450990446,449.9256766926874,580.709732572272,356.5399270168673,54.51750000000005,55.93944444444443,55.296944444444065,95.3463888888888,53.05777777777795,49.765000000000036,68.38138888888885,35.84749999999985,34.410277777777665,29.347500000000018,189.27034722222209,546.0,42.404931999999995,289.0,94.40847222222217,2.8227277111111113,1.3981736250000019,1.4244659861111113,1207.448680555555,3998.296547,0.0,2224.7751027777786,1294.1588250000004,213.42038638888872,110481.18361111108,4.250330819444443,1.137910612777777,4.17633581666667,97.32832100694444,57.05777777777793,17.682942722222215,24.018470305555578
2026-04-01 19:00:00,0.94,11.56,0.459192027,87.5,0.41,4.491166666666667,0.385,1.01,0.49,86.645,12.345,1.1145,69.98,9.0,19.55,1.69,12.33952387,5.086666667,79.84222222,69.8,33.16,0.057,5.8,2.18,9.12,2.76,0.026,0.22,53.74,11.21,0.051,1.9404096829999997,0.22,15.190333333333333,0.10000000000000002,25.78059229990856,0.2363036124341348,0.26074216827983115,34.131797810203985,22.39,30.27,0.3096666666666667,61.228952749535544,3.5716202139830844,3.6139531605255732,0.09220862460801404,0.020576349685232448,0.07264906379989074,0.33168054735337377,4.124004442408405,4.133502377187001,0.05772548781381034,0.14546789229379495,0.019194507429531157,9.833333333333334,0.0,0.0,0.0,0.0,0.0,0.0,0.0,0.0,0.0,0.0,0.0,0.0,0.0,7.0,0.254488152,4.2088,0.0123,95.10294,0.1436,0.10496,0.040959999999999996,0.33999999999999997,0.046439999999999995,1.0530907596399999,19.8412,35.4164,0.4788,0.4548,7.5652,0.2748,0.19640000000000002,0.3664,33.666,1.4572,1.278124242,1485.28,105.0,26.785714285714285,14.0,60.0,28.25,8.0,0.9618739379639862,178.9358333,167.05875,175.3394444,188.5638889,178.7632639,61.81727279277736,328.31927450990446,449.9256766926874,580.709732572272,356.5399270168673,54.46472222222223,54.74055555555567,55.28277777777763,93.51111111111109,52.74750000000024,49.504166666666634,65.69333333333336,36.05416666666687,35.513333333333435,30.009999999999977,182.15365888888897,540.5333333333333,41.60356933333331,289.0,89.77155555555542,2.837822258333339,1.398391250000001,1.4395940638888893,1213.506808333334,3998.296547,0.0,2242.377761111111,1274.4201861111103,211.6621891666667,109938.17916666676,4.27484405277778,1.1488063244444435,4.171392725000001,96.38535980277778,56.62611111111149,17.456307944444486,24.50308652777774
2026-04-01 20:00:00,0.9399999999999998,11.56,0.459192027,87.5,0.41,4.425142857142857,0.38500000000000006,1.01,0.49,86.645,12.345,1.093,69.98,9.0,19.55,1.69,12.33952387,5.086666667,79.84222222,69.8,33.16,0.057,5.8,2.18,9.12,2.7600000000000002,0.026,0.22,53.74,11.209999999999999,0.051,1.940409683,0.22,15.188428571428572,0.1,16.05100123067359,0.1945150901380282,0.2525883102708348,38.67145825671275,22.390000000000004,30.27,0.32771428571428574,61.25945235388563,3.559611234261745,3.6155345464194784,0.09226670312862488,0.02056777966908453,0.07256464429392047,0.32993901680169424,4.111010507897078,4.117407143993827,0.057595062721752945,0.14539362494427732,0.019171376653013623,9.793000000000001,0.0,0.0,0.0,0.0,0.0,0.0,0.0,0.0,0.0,0.0,0.0,0.0,0.0,7.0,0.254488152,4.2568,0.0123,94.88334,0.14959999999999998,0.11156,0.03256,0.49,0.06384000000000001,1.1114138490399998,19.9432,36.3104,0.3768,0.41279999999999994,7.9072,0.2328,0.1904,0.3604,32.676,1.3192,1.3534568219999998,1499.08,105.0,26.785714285714285,14.0,60.0,28.25,8.0,0.9618739379639862,178.9358333,167.05875,175.3394444,188.5638889,178.7632639,61.81727279277736,328.31927450990446,449.9256766926874,580.709732572272,356.5399270168673,54.44749999999996,54.29833333333365,55.25805555555577,89.98694444444446,52.32166666666667,49.30861111111112,62.470833333333346,36.2805555555554,36.09111111111116,32.52166666666669,167.09273305555578,540.0,42.196913166666675,289.0,97.11111111111147,2.8166031277777748,1.3982363388888892,1.4183512611111122,1179.3046194444444,3998.296547,0.0,2238.384627777779,1278.327416666667,205.5747597222222,108639.56361111121,4.298251155555552,1.1343162611111113,4.044503911111113,94.38978712986113,56.01861111111099,17.72087213888888,24.274595305555557
2026-04-01 21:00:00,0.94,11.56,0.459192027,87.5,0.41,4.398666666666666,0.385,1.01,0.49,86.645,12.345,1.1271666666666667,69.98,9.0,19.55,1.69,12.33952387,5.086666667,79.84222222,69.8,33.16,0.057,5.8,2.18,9.12,2.76,0.026,0.22,53.74,11.21,0.051,1.9404096829999997,0.22,15.146833333333333,0.10000000000000002,16.22278014845421,0.1952528793302559,0.2527322691376109,38.59130915763513,22.39,30.27,0.33083333333333337,61.27692669744229,3.544482666951661,3.6556239620032187,0.09275032319175457,0.02046447669416684,0.07284270985994469,0.3288978898411106,4.102099035416855,4.102839237851481,0.05691967499487172,0.14468394210468707,0.019143031593825965,10.000333333333332,0.0,0.0,0.0,0.0,0.0,0.0,0.0,0.0,0.0,0.0,0.0,0.0,0.0,7.0,0.254488152,4.229454545454545,0.012656363636363636,94.92332545454546,0.15,0.10945454545454546,0.032,0.47963636363636364,0.06347272727272728,1.1024626998,20.143454545454546,36.151090909090904,0.33436363636363636,0.41,7.782363636363636,0.22490909090909092,0.1950909090909091,0.37018181818181817,32.79327272727273,1.3252727272727274,1.3398099736363636,1493.8909090909092,105.0,26.785714285714285,14.0,60.0,28.25,8.0,0.9618739379639862,178.9358333,167.05875,175.3394444,188.5638889,178.7632639,61.81727279277736,328.31927450990446,449.9256766926874,580.709732572272,356.5399270168673,54.26138888888899,54.44722222222199,55.259999999999636,88.36722222222231,51.8958333333332,49.08944444444461,61.74333333333339,36.72638888888871,36.74444444444446,32.82527777777784,167.4667947222223,539.1583333333333,42.492476833333306,289.0,93.0786413975048,2.82864739166667,1.3980699305555555,1.4306418722222232,1186.7580972222215,3998.296547,0.0,2229.048125,1296.1429805555551,211.0266116666667,111151.10861111103,4.179944694444442,1.1235346450000003,4.085495455555554,94.43935030069446,55.5552777777779,17.825231694444433,24.124904083333355
2026-04-01 22:00:00,0.94,11.56,0.459192027,87.5,0.41,4.390666666666667,0.385,1.01,0.49,86.645,12.345,1.1438333333333333,69.98,9.0,19.55,1.69,12.33952387,5.086666667,79.84222222,69.8,33.16,0.057,5.8,2.18,9.12,2.76,0.026,0.22,53.74,11.21,0.051,1.9404096830000002,0.22,15.5595,0.10000000000000002,16.483505008814497,0.19637269069363028,0.2529507689158303,38.46965940611148,22.39,30.27,0.3315,60.36333325042862,3.842692597514077,3.9004623911918017,0.09436904202434804,0.019987426217813683,0.07780578604998223,0.38074096333432633,4.480384535723386,4.545090107192306,0.056347060241525075,0.14193346745859792,0.01972334510878405,9.264166666666666,0.0,0.0,0.0,0.0,0.0,0.0,0.0,0.0,0.0,0.0,0.0,0.0,0.0,7.0,0.254488152,4.2107368421052636,0.013,94.96393684210526,0.15,0.10712631578947368,0.03187368421052632,0.4612631578947369,0.06206315789473684,1.0908994532526315,20.306631578947368,35.948842105263154,0.3,0.4106315789473684,7.668421052631579,0.22,0.19936842105263158,0.38063157894736843,32.95357894736842,1.3418947368421053,1.3236104747368422,1488.5684210526315,105.0,26.785714285714285,14.0,60.0,28.25,8.0,0.9618739379639862,178.9358333,167.05875,175.3394444,188.5638889,178.7632639,61.81727279277736,328.31927450990446,449.9256766926874,580.709732572272,356.5399270168673,54.16972222222254,54.53527777777769,55.13888888888909,88.0694444444444,51.74361111111122,49.12111111111129,65.45277777777774,37.07888888888884,36.34027777777785,31.38916666666666,173.93253694444448,534.775,42.88501083333334,289.0,94.22844444444458,2.8353145500000005,1.3979319111111106,1.4373473944444441,1206.991594444444,3998.296547,0.0,2259.0487722222206,1284.3112944444447,211.84815944444455,110536.57388888902,4.197441641666666,1.1398653791666666,4.066655377777772,95.29606114513889,55.398055555555324,18.078269444444423,24.076268416666657
2026-04-01 23:00:00,0.96,11.6,0.459192027,87.43999999999998,0.39,4.334142857142857,0.42,1.03,0.49,86.82000000000001,12.15,1.099,69.98,9.0,19.55,1.69,12.33952387,5.086666667,79.84222222,69.8,33.16,0.058,5.660000000000001,2.34,9.74,2.75,0.027,0.22,53.74,11.23,0.049,1.940409683,0.22,15.159428571428572,0.18248515773433338,17.85208150737471,0.33916029646919926,0.4383078848360998,37.341493150731765,22.1,30.509999999999998,0.2952857142857143,60.03233261973374,4.024653427838848,3.4150131549413474,0.08597396481487551,0.015418621263564183,0.06624984776616123,0.33991446198076,4.374394371624371,4.756587876538801,0.08057707467155002,0.1291050342861643,0.02503518092582214,10.198428571428574,0.0,0.0,0.0,0.0,0.0,0.0,0.0,0.0,0.0,0.0,0.0,0.0,0.0,7.0,0.254488152,4.318105263157895,0.013,94.84330526315789,0.15,0.10838947368421052,0.030610526315789473,0.47389473684210526,0.06269473684210526,1.0990750557789473,20.07294736842105,36.037263157894735,0.3,0.4169473684210526,7.9526315789473685,0.22,0.19305263157894736,0.38694736842105265,32.78936842105263,1.360842105263158,1.3416381821052632,1494.2526315789473,105.0,26.785714285714285,14.0,60.0,28.25,8.0,0.9618739379639862,178.9358333,167.05875,175.3394444,188.5638889,178.7632639,61.81727279277736,328.31927450990446,449.9256766926874,580.709732572272,356.5399270168673,54.137047353760714,54.665459610028165,54.7476323119779,70.51977715877435,51.70835654596117,49.1434540389974,45.99944289693591,38.258495821727145,35.423955431754806,38.66239554317546,169.75259637882985,531.8830083565459,43.20398348189409,289.0,89.75509749303609,2.826987701949859,1.3984430891364912,1.4285046072423415,1200.1120724233942,3998.296547,0.0,2289.439534818941,1269.5966908077999,208.8255534818943,108606.90167130918,4.25578953481894,1.1460685866295266,3.8992136378830087,94.74221902019495,55.60417827298048,18.185232980501333,23.907145013927575
2026-04-02 09:00:00,0.96,11.599999999999998,0.459192027,87.43999999999998,0.39,6.376,0.42,1.03,0.49,86.82000000000001,12.15,0.5762857142857143,69.98,9.0,19.55,1.69,12.33952387,4.801666667,79.86666667,69.8,33.16,0.058,5.67,2.21,9.58,2.68,0.25,0.22,53.95,10.929999999999998,0.05,1.927689594,0.22,12.796428571428573,0.1554651182623233,43.032056291340936,0.6309767227669084,0.5436860387769392,25.495907846202527,22.1,30.51,0.40385714285714286,60.84264760206703,3.7500221166698826,3.1785690669327797,0.08316889320235435,0.01537359035480772,0.060933887265132,0.2914074825491722,3.99722051950198,4.3309020001780665,0.0724212032846713,0.12137366771506694,0.023843863954012563,6.250714285714286,0.0,0.0,0.0,0.0,0.0,0.0,0.0,0.0,0.0,0.0,0.0,0.0,0.0,7.0,0.254488152,4.1986842105263165,0.012147894736842106,95.20813105263159,0.11973684210526317,0.11108947368421052,0.05213157894736842,0.2623157894736842,0.035763157894736844,1.0815564410999998,20.034315789473684,35.312105263157896,0.5501578947368421,0.5652105263157894,8.185052631578948,0.2983157894736842,0.2383157894736842,0.3761052631578947,32.651315789473685,1.5049473684210526,1.332246043336842,1421.898181818182,105.0,26.785714285714285,14.0,60.0,28.25,8.0,0.9618739379639862,178.9358333,167.05875,175.3394444,188.5638889,178.7632639,61.81727279277736,328.31927450990446,449.9256766926874,580.709732572272,356.5399270168673,47.9355555555556,47.34499999999985,47.20722222222221,63.87194444444438,44.86361111111115,43.688055555555614,43.257500000000064,36.930277777777924,35.98749999999998,33.01194444444444,182.58995861111106,549.0,39.26764558333332,289.0,93.6562500000001,2.4661176388888872,1.227065180555555,1.2390562063888877,1216.153991666666,3998.296547,0.0,2080.1407472222218,1296.9018777777778,205.61216805555551,95979.5639444445,2.583775577777776,0.9967246191666658,4.8691647416666655,96.44316951597222,49.10527777777779,15.848669305555548,24.50788483333334
2026-04-02 15:00:00,0.92,11.520000000000001,0.459192027,87.56,0.4000000000000001,4.717833333333334,0.43,1.02,0.49,86.87,12.11,1.0116666666666667,69.98,9.0,19.55,1.69,12.33952387,4.801666667,79.86666667,69.8,33.16,0.058,5.7,2.29,9.52,2.78,0.027,0.21999999999999997,53.96,11.14,0.04900000000000001,1.954385965,0.21999999999999997,11.765666666666666,0.20000000000000004,1.53,0.15,0.36999999999999994,45.02,22.100000000000005,30.51,0.5753333333333334,60.85198716162903,3.8100391216839427,2.922421304422473,0.06479955729919383,0.034242995615459494,0.06709364012771052,0.41517399374523084,3.9252847910396693,4.175070895115534,0.08889003238388889,0.10833703253500417,0.02445587221815372,9.358166666666667,0.0,0.0,0.0,0.0,0.0,0.0,2.1313333333333335,0.0,0.0,0.0,0.0,0.0,0.0,7.0,0.254488152,4.2376,0.012240000000000001,94.13824,0.16392,0.12836,0.01404,1.1852,0.1204,1.1798431358400001,19.619999999999997,37.682,0.20639999999999997,0.30679999999999996,8.6252,0.112,0.17,0.2806,31.9396,0.8031999999999999,1.44990832612,1474.68,105.0,26.785714285714285,14.0,60.0,28.25,8.0,0.9618739379639862,178.9358333,167.05875,175.3394444,188.5638889,178.7632639,61.81727279277736,328.31927450990446,449.9256766926874,580.709732572272,356.5399270168673,52.732777777777414,53.25000000000005,52.90361111111102,77.3674999999999,51.305277777777704,47.613611111111304,51.75361111111122,34.87361111111114,32.49083333333328,31.637499999999996,98.03680286111108,543.9722222222222,43.282162666666636,372.6388888888889,93.46944444444445,2.6628286722222203,1.348146869444443,1.314739822222223,1167.461333333334,3998.296547,0.0,2341.39863611111,1432.8729222222223,220.60984055555568,112870.87916666656,2.9216138638888873,1.0578188466666667,3.0591483666666672,106.14959860131945,54.13222222222245,17.74163275,23.248457083333342
2026-04-02 16:00:00,0.92,11.52,0.459192027,87.56000000000002,0.4,4.690857142857142,0.43,1.02,0.49,86.87,12.11,1.082,69.98,9.0,19.55,1.69,12.33952387,4.801666667,79.86666667,69.8,33.16,0.058,5.700000000000001,2.29,9.52,2.78,0.027,0.22,53.959999999999994,11.14,0.049,1.954385965,0.22,12.78857142857143,0.2,1.53,0.15,0.37,45.02,22.1,30.51,0.5549999999999999,60.687662188770844,3.786432337483953,3.2347972361099195,0.06740095020708413,0.038856502155895825,0.06884154120402039,0.4316511745415513,4.046196241577504,4.24694212847358,0.09276602390314816,0.11483529523621472,0.0257680517228324,9.687714285714284,0.0,0.0,0.0,0.0,0.0,0.0,2.363571428571429,0.0,0.0,0.0,0.0,0.0,0.0,7.0,0.254488152,4.2208,0.01152,94.2736,0.15912,0.12188,0.01668,1.0868,0.1096,1.1738412528,19.5672,37.5812,0.1872,0.30679999999999996,8.7164,0.1048,0.1724,0.28852,32.0212,0.7984,1.44605523772,1491.48,105.0,26.785714285714285,14.0,60.0,28.25,8.0,0.9618739379639862,178.9358333,167.05875,175.3394444,188.5638889,178.7632639,61.81727279277736,328.31927450990446,449.9256766926874,580.709732572272,356.5399270168673,52.83888888888877,53.538611111111194,52.82305555555516,82.69500000000008,51.79000000000001,47.57861111111125,63.496111111111084,34.5024999999998,31.431666666666782,28.531111111111123,132.42328822222225,550.0,44.00506833333335,350.0,89.65833333333333,2.7150245361111107,1.3481878749999987,1.366847402777778,1195.284683333335,3998.296547,0.0,2310.3611888888895,1371.7948750000005,221.4220711111108,112381.00749999999,3.337382041666666,1.0836394574999995,3.372661113888887,105.04608568944445,54.227222222222395,18.2079001388889,23.170741527777757
2026-04-02 17:00:00,0.92,11.520000000000001,0.459192027,87.56,0.4000000000000001,4.606166666666667,0.43,1.02,0.49,86.87,12.11,1.1618333333333333,69.98,9.0,19.55,1.69,12.33952387,4.801666667,79.86666667,69.8,33.16,0.058,5.7,2.29,9.52,2.78,0.027,0.22,53.96,11.14,0.04900000000000001,1.954385965,0.22,12.809,0.20000000000000004,1.53,0.15,0.36999999999999994,45.02,22.100000000000005,30.51,0.574,60.76933261684663,3.7433209601496515,3.2486345348660977,0.06750259246734679,0.03951414266231854,0.06833861115257323,0.4258686996939489,4.009833163266925,4.211682268138632,0.09271345885295962,0.11504839519875486,0.02590908536682003,9.875166666666667,0.0,0.0,0.0,0.0,0.0,0.0,2.4766666666666666,0.0,0.0,0.0,0.0,0.0,0.0,7.0,0.254488152,4.288799999999999,0.01072,94.3996,0.15432,0.11668,0.019479999999999997,0.9148000000000001,0.09559999999999999,1.1508478808,19.5792,37.133199999999995,0.1992,0.3348,8.7604,0.1128,0.1764,0.30772,32.2732,0.8624,1.42230146892,1502.28,105.0,26.785714285714285,14.0,60.0,28.25,8.0,0.9618739379639862,178.9358333,167.05875,175.3394444,188.5638889,178.7632639,61.81727279277736,328.31927450990446,449.9256766926874,580.709732572272,356.5399270168673,53.05222222222221,55.08861111111097,53.02722222222229,86.99361111111114,53.17861111111124,47.74083333333319,69.46555555555564,34.46027777777771,31.085555555555615,24.89888888888893,130.58512836111092,546.8194444444445,42.804824138888904,350.0,86.4599722222223,2.746965750000003,1.3757132222222235,1.3715055888888896,1167.599174999999,3998.296547,0.0,2311.2039916666668,1381.6740722222223,217.42136472222225,113457.30305555556,4.111773033333332,1.100791648888888,3.6553658416666654,104.8025295078472,54.08861111111132,18.155358138888904,24.259380166666666
2026-04-02 18:00:00,0.92,11.52,0.459192027,87.56000000000002,0.4,4.567714285714286,0.43,1.02,0.49,86.87,12.11,1.2038571428571427,69.98,9.0,19.55,1.69,12.33952387,4.801666667,79.86666667,69.8,33.16,0.058,5.700000000000001,2.29,9.52,2.7800000000000002,0.027,0.22,53.96,11.14,0.049,1.954385965,0.22,12.757714285714286,0.2,1.53,0.15,0.37,45.02,22.1,30.51,0.5534285714285714,60.64485546011466,3.7968477941653416,3.2650996193668598,0.06765740644743092,0.03916713364298562,0.06918638852689894,0.43521654802951026,4.070526172828484,4.265525514826325,0.09320975396175255,0.1154882449766985,0.025870299735848732,9.895857142857142,0.0,0.0,0.0,0.0,0.0,0.0,2.489142857142857,0.0,0.0,0.0,0.0,0.0,0.0,7.0,0.254488152,4.349294117647059,0.010070588235294118,94.52496470588235,0.1496470588235294,0.11161176470588235,0.022105882352941177,0.749764705882353,0.08254117647058824,1.1295530727058825,19.60164705882353,36.70811764705882,0.21423529411764705,0.36670588235294116,8.78764705882353,0.12141176470588234,0.18211764705882352,0.32630588235294117,32.497882352941176,0.9284705882352942,1.3999591857176472,1512.0,105.0,26.785714285714285,14.0,60.0,28.25,8.0,0.9618739379639862,178.9358333,167.05875,175.3394444,188.5638889,178.7632639,61.81727279277736,328.31927450990446,449.9256766926874,580.709732572272,356.5399270168673,53.274722222222046,57.51388888888896,53.55861111111124,82.40972222222221,55.03694444444435,47.94138888888897,68.21916666666654,35.579722222222266,31.128333333333284,24.870833333333323,138.90700805555554,519.8888888888889,42.96015197222221,304.1666666666667,96.39500000000018,2.7226883222222202,1.3979596555555556,1.324735725,1192.1283999999978,3998.296547,0.0,2340.9311444444434,1382.0801694444438,215.25919055555534,109677.53638888887,4.270137400000002,1.0759853161111106,3.6268486611111066,94.44684523402778,54.0238888888889,18.155140972222235,24.105179583333353
2026-04-02 19:00:00,0.92,11.520000000000001,0.459192027,87.56,0.4000000000000001,4.419833333333333,0.43,1.02,0.49,86.87,12.11,1.1929999999999998,69.98,9.0,19.55,1.69,12.33952387,4.801666667,79.86666667,69.8,33.16,0.058,5.7,2.29,9.52,2.78,0.027,0.22,53.96,11.14,0.04900000000000001,1.9543859650000002,0.22,12.640333333333336,0.20000000000000004,1.53,0.15,0.36999999999999994,45.02,22.100000000000005,30.51,0.5038333333333334,60.66002381866704,3.7905377659320068,3.2624378725601875,0.06763313627515763,0.039197982947348,0.06908166355316502,0.43406812303603837,4.063038354893614,4.258962576816972,0.0931420144700774,0.11542130269936225,0.025871951712348792,9.885,0.0,0.0,0.0,0.0,0.0,0.0,2.5016666666666665,0.0,0.0,0.0,0.0,0.0,0.0,7.0,0.254488152,4.342235294117647,0.010776470588235294,94.64461176470589,0.14611764705882352,0.10772941176470588,0.02316470588235294,0.6474117647058824,0.07795294117647059,1.123545339764706,19.718117647058826,36.489294117647056,0.2565882352941177,0.43376470588235294,8.664117647058823,0.13552941176470587,0.20329411764705882,0.33936470588235296,32.47670588235294,1.0131764705882353,1.3903202728941177,1512.0,105.0,26.785714285714285,14.0,60.0,28.25,8.0,0.9618739379639862,178.9358333,167.05875,175.3394444,188.5638889,178.7632639,61.81727279277736,328.31927450990446,449.9256766926874,580.709732572272,356.5399270168673,53.755555555555404,72.74277777777796,54.31194444444433,76.323888888889,57.377222222222294,48.52194444444465,64.97972222222207,37.778611111111054,32.55472222222236,25.75277777777775,155.42360305555545,531.7083333333334,42.837129777777804,300.0,96.39500000000018,2.7428826777777786,1.3980422249999995,1.3449794638888886,1208.4656916666659,3998.296547,0.0,2308.3031416666654,1372.877188888888,218.59487111111125,110658.46916666668,4.2027591388888865,1.0845718405555553,3.9163371194444436,95.5936274048611,54.5258333333333,18.137925166666648,24.2032216111111
2026-04-02 20:00:00,0.92,11.52,0.459192027,87.56000000000002,0.4,4.404857142857143,0.43,1.02,0.49,86.87,12.11,1.1581428571428571,69.98,9.0,19.55,1.69,12.33952387,4.801666667,79.86666667,69.8,33.16,0.058,5.7,2.29,9.52,2.78,0.027,0.22,53.96,11.14,0.049,1.954385965,0.22,12.608142857142857,0.2,1.53,0.15,0.37,45.02,22.1,30.51,0.49685714285714283,60.61719832832635,3.8117809350659644,3.2593846724882165,0.06761449910141724,0.038926471670538344,0.0693544762596404,0.4371600965217185,4.082695861909371,4.277463222571016,0.09321615111235741,0.11539512824558941,0.025817712468206737,9.81242857142857,0.0,0.0,0.0,0.0,0.0,0.0,2.5162857142857145,0.0,0.0,0.0,0.0,0.0,0.0,7.0,0.254488152,4.335176470588236,0.011482352941176471,94.76425882352942,0.14258823529411765,0.10384705882352942,0.024223529411764706,0.5450588235294118,0.07336470588235294,1.1175376068235294,19.83458823529412,36.27047058823529,0.29894117647058827,0.5008235294117647,8.540588235294118,0.1496470588235294,0.22447058823529412,0.3524235294117647,32.4555294117647,1.0978823529411765,1.3806813600705883,1512.0,105.0,26.785714285714285,14.0,60.0,28.25,8.0,0.9618739379639862,178.9358333,167.05875,175.3394444,188.5638889,178.7632639,61.81727279277736,328.31927450990446,449.9256766926874,580.709732572272,356.5399270168673,53.92999999999983,80.23750000000007,54.49250000000001,80.1866666666669,62.236388888888875,48.81277777777759,68.44416666666665,37.88138888888891,33.39305555555535,27.36083333333334,169.8015802777775,540.5277777777778,43.36197597222218,300.0,96.39500000000018,2.781117288888888,1.3979675083333318,1.3829954716666666,1214.3085861111108,3998.296547,0.0,2266.205461111112,1333.098758333333,216.0038344444443,110303.62333333332,4.186415283333331,1.1077103613888886,4.136180180555549,97.49870938680552,54.53111111111101,18.549768444444414,24.228515944444453
2026-04-02 21:00:00,0.9199999999999999,11.520000000000001,0.459192027,87.56,0.4000000000000001,4.4365,0.43,1.02,0.49,86.87,12.11,1.13,69.98,9.0,19.55,1.69,12.33952387,4.801666667,79.86666667,69.8,33.16,0.058,5.7,2.29,9.52,2.7799999999999994,0.027,0.21999999999999997,53.96,11.14,0.04900000000000001,1.954385965,0.21999999999999997,12.502,0.2,1.53,0.15,0.37,45.02,22.1,30.51,0.4383333333333333,60.71755710564417,3.7653694718774595,3.2561479480516744,0.0675724697670479,0.03938140807406737,0.06869267723485918,0.42976634342753206,4.035171357752618,4.234079847789672,0.09292725764983101,0.11524488501747156,0.025896071563849914,9.942,0.0,0.0,0.0,0.0,0.0,0.0,2.5364999999999998,0.0,0.0,0.0,0.0,0.0,0.0,7.0,0.254488152,4.298,0.012,94.92628571428573,0.13771428571428573,0.09894285714285715,0.026600000000000002,0.4357142857142857,0.06474285714285714,1.1069920066285714,19.904,36.03,0.32771428571428574,0.55,8.406571428571429,0.16457142857142856,0.24,0.36382857142857145,32.54971428571429,1.1897142857142857,1.3652855602285714,1508.8,105.0,26.785714285714285,14.0,60.0,28.25,8.0,0.9618739379639862,178.9358333,167.05875,175.3394444,188.5638889,178.7632639,61.81727279277736,328.31927450990446,449.9256766926874,580.709732572272,356.5399270168673,53.84555555555533,77.83500000000006,54.23916666666706,82.17638888888867,64.09416666666658,48.72972222222255,69.31583333333339,37.980555555555554,34.06583333333356,29.212222222222202,173.57870694444495,536.3055555555555,43.87529502777781,291.30555555555554,97.83680555555586,2.7333260416666683,1.3980693388888867,1.335350258333334,1204.110936111111,3998.296547,0.0,2242.883663888888,1388.3247694444442,219.18404833333318,111026.03805555556,4.124761563888893,1.0650534447222222,4.1896299833333295,95.82556755902785,54.52805555555573,18.816069527777746,24.068504527777765
2026-04-02 22:00:00,0.92,11.52,0.459192027,87.56000000000002,0.4,4.4317142857142855,0.43,1.02,0.49,86.87,12.11,1.1432857142857142,69.98,9.0,19.55,1.69,12.33952387,4.801666667,79.86666667,69.8,33.16,0.058,5.7,2.29,9.52,2.7800000000000002,0.027,0.22,53.96,11.14,0.049,1.954385965,0.22,12.510571428571428,0.2,1.53,0.15,0.37,45.02,22.1,30.51,0.4911428571428571,60.51962375969366,3.881863977445687,3.18557999875387,0.06702071306792674,0.03714136882015056,0.06983144843661683,0.44325342140372914,4.118102293372417,4.319433441696735,0.09264426577655728,0.11397442190475027,0.0253805502171098,9.054571428571428,0.0,0.0,0.0,0.0,0.0,0.0,2.5497142857142854,0.0,0.0,0.0,0.0,0.0,0.0,7.0,0.254488152,4.18242105263158,0.011936842105263159,95.19083157894738,0.12810526315789475,0.0924421052631579,0.03376842105263158,0.31494736842105264,0.045547368421052635,1.0826068438421053,19.850631578947368,35.68357894736842,0.332,0.5601052631578948,8.241052631578947,0.18505263157894736,0.24189473684210525,0.3706315789473684,32.962947368421055,1.310842105263158,1.3326335203263158,1496.9263157894736,105.0,26.785714285714285,14.0,60.0,28.25,8.0,0.9618739379639862,178.9358333,167.05875,175.3394444,188.5638889,178.7632639,61.81727279277736,328.31927450990446,449.9256766926874,580.709732572272,356.5399270168673,53.695000000000014,74.50361111111111,54.237222222222385,83.46972222222216,62.391666666666616,48.687500000000355,69.82666666666672,38.09166666666665,34.22499999999997,29.640277777777747,165.7367211111109,537.1805555555555,44.43268724999997,290.0,91.53974044168275,2.796967347222226,1.3979011972222213,1.3989168333333342,1220.1374805555554,3998.296547,0.0,2243.916722222221,1324.2247083333334,217.1019894444443,110866.55055555559,4.129191641666665,1.1109165250000006,4.115025402777774,94.4601155472222,54.21861111111132,18.852744972222183,23.577595083333346
2026-04-02 23:00:00,0.94,11.479999999999999,0.459192027,87.58,0.38000000000000006,4.442833333333334,0.43,1.02,0.49,86.87,12.11,1.155,69.98,9.0,19.55,1.69,12.33952387,4.801666667,79.86666667,69.8,33.16,0.058,5.78,2.35,9.6,2.78,0.03,0.21,53.53,11.37,0.04900000000000001,1.967128028,0.22,12.491833333333332,0.20000000000000004,1.53,0.15,0.36999999999999994,45.02,22.100000000000005,30.51,0.4136666666666666,60.92689573106915,3.671930036510855,3.239005317942089,0.06739910097102225,0.04014903811446908,0.06728975018291881,0.4141957908683343,3.934581551360697,4.1435580555372,0.09220950127910595,0.11471992239207011,0.026010776563579183,9.840333333333334,0.0,0.0,0.0,0.0,0.0,0.0,2.5865,0.0,0.0,0.0,0.0,0.0,0.0,7.0,0.254488152,4.106631578947368,0.011305263157894737,95.32914736842106,0.1091578947368421,0.09686315789473685,0.05145263157894737,0.26442105263157895,0.03102105263157895,1.0459778322631579,19.856947368421054,34.91936842105263,0.452,0.6611578947368421,8.051578947368421,0.23557894736842105,0.2608421052631579,0.37694736842105264,33.39242105263158,1.5192631578947369,1.2871582735894738,1486.1894736842105,105.0,26.785714285714285,14.0,60.0,28.25,8.0,0.9618739379639862,178.9358333,167.05875,175.3394444,188.5638889,178.7632639,61.81727279277736,328.31927450990446,449.9256766926874,580.709732572272,356.5399270168673,53.470000000000034,86.73500000000006,54.95416666666673,84.1824999999999,61.208611111111004,48.491666666666596,67.91250000000002,38.75611111111096,35.7608333333333,30.394166666666752,170.9737436111114,540.0,44.12933652777774,290.0,92.05153303503434,2.832207988888887,1.3982585999999981,1.434103213888889,1214.2199972222238,3998.296547,0.0,2227.5681805555555,1293.2025444444453,214.38201805555545,111093.49472222221,4.08943993055556,1.1407631686111124,4.081315913888886,95.15402102847226,53.966666666666725,18.556809222222224,23.494671944444413
2026-04-03 00:00:00,0.94,11.479999999999999,0.459192027,87.58,0.38000000000000006,4.428999999999999,0.43,1.02,0.49,86.87,12.11,1.1968333333333334,69.98,9.0,19.55,1.69,12.33952387,5.044444444,79.97777778,69.8,33.16,0.058,5.78,2.35,9.6,2.78,0.03,0.21,53.53,11.37,0.04900000000000001,1.967128028,0.22,12.438833333333333,0.20000000000000004,1.53,0.15,0.36999999999999994,45.02,22.100000000000005,30.51,0.4126666666666667,60.938052794483866,3.6672728603911136,3.2370963236645784,0.06738165196352842,0.04017258168821632,0.06721282556006117,0.4133517638953658,3.9290807537947288,4.138730829363849,0.09216021694014666,0.11467167770779187,0.026012220824028442,9.8765,0.0,0.0,0.0,0.0,0.0,0.0,2.526,0.0,0.0,0.0,0.0,0.0,0.0,7.0,0.254488152,4.099851851851852,0.011688888888888888,95.30024444444444,0.10918518518518519,0.10152592592592594,0.05265185185185185,0.2905185185185185,0.034333333333333334,1.035729796125926,20.043703703703702,34.67629629629629,0.47325925925925927,0.6663703703703704,7.937037037037037,0.24851851851851853,0.25851851851851854,0.3731111111111111,33.482888888888894,1.5625925925925928,1.2727790485851853,1483.9851851851852,105.0,26.785714285714285,14.0,60.0,28.25,8.0,0.9618739379639862,178.9358333,167.05875,175.3394444,188.5638889,178.7632639,61.81727279277736,328.31927450990446,449.9256766926874,580.709732572272,356.5399270168673,53.39694444444434,74.39305555555573,55.20444444444444,70.47861111111106,60.03333333333335,48.286944444444416,49.324722222222235,38.65472222222223,36.3916666666667,33.32805555555552,169.87187145861108,535.4361111111111,43.61594263888888,290.0,92.67837711048512,2.7899706750000024,1.3982748611111089,1.3918188638888884,1184.3865972222227,3998.296547,0.0,2233.4559888888884,1313.6990805555558,210.3076711111109,109627.38305555553,4.1270676416666685,1.1117636622222222,4.142481644444445,95.00802296826598,53.96138888888867,18.440128388888883,23.839626944444465
2026-04-03 01:00:00,0.94,11.479999999999999,0.459192027,87.58,0.38000000000000006,4.3885,0.43,1.02,0.49,86.87,12.11,1.1586666666666667,69.98,9.0,19.55,1.69,12.33952387,5.044444444,79.97777778,69.8,33.16,0.058,5.78,2.35,9.6,2.78,0.03,0.21,53.53,11.37,0.04900000000000001,1.967128028,0.22,11.295499999999999,0.20000000000000004,1.53,0.15,0.36999999999999994,45.02,22.100000000000005,30.51,0.4073333333333333,60.909585883092596,3.678902068078438,3.242748437032597,0.0674326168547241,0.04012614572698609,0.06741078673530985,0.4155163951251987,3.943225533279976,4.151049479801774,0.09229462347387292,0.11481068177516758,0.026012201222975862,10.438666666666666,0.0,0.0,0.0,0.0,0.0,0.0,2.2183333333333333,0.0,0.0,0.0,0.0,0.0,0.0,7.0,0.254488152,4.15762962962963,0.013022222222222221,95.11491111111111,0.12696296296296297,0.10641481481481482,0.03842962962962963,0.3882962962962963,0.05433333333333334,1.0501607370148147,20.39925925925926,34.92074074074074,0.40214814814814814,0.581925925925926,7.892592592592592,0.2262962962962963,0.2362962962962963,0.35977777777777775,33.25622222222223,1.4514814814814816,1.287489650362963,1489.762962962963,105.0,26.785714285714285,14.0,60.0,28.25,8.0,0.9618739379639862,178.9358333,167.05875,175.3394444,188.5638889,178.7632639,61.81727279277736,328.31927450990446,449.9256766926874,580.709732572272,356.5399270168673,53.152499999999975,71.65972222222224,55.01527777777774,54.40361111111102,58.87472222222208,47.972499999999805,34.79361111111108,38.287222222222134,33.27027777777763,36.84,171.91467333333344,527.9277777777778,43.66760102777776,290.0,94.88752777777744,2.7970316444444454,1.39841412222222,1.398591113888889,1199.8546111111084,3998.296547,0.0,2255.137902777779,1330.9469333333332,215.58727583333336,111523.90611111112,4.058570936111112,1.1270760113888898,4.124967847222221,95.27869421666668,54.138611111111395,18.536578305555572,23.91290594444445
2026-04-03 02:00:00,0.9400000000000001,11.48,0.459192027,87.58,0.38,4.352857142857142,0.43,1.02,0.49,86.87,12.11,1.1171428571428572,69.98,9.0,19.55,1.69,12.33952387,5.044444444,79.97777778,69.8,33.16,0.058,5.78,2.35,9.6,2.78,0.03,0.21,53.53000000000001,11.37,0.049,1.967128028,0.22,15.031,0.1656885282669604,34.0950178218279,0.3661622719181496,0.3528442641334802,29.88177867138293,22.1,30.509999999999998,0.2032857142857143,60.876755615269666,3.6997124395803005,3.2264560747666136,0.06730326396520106,0.03967454862977932,0.06758974514577025,0.417688134532544,3.956337058935138,4.16519418163992,0.0921968460799907,0.11450654993944046,0.02590517392443732,10.231142857142856,0.0,0.0,0.0,0.0,0.0,0.0,2.2183333333333333,0.0,0.0,0.0,0.0,0.0,0.0,7.0,0.254488152,4.230545454545455,0.014,94.95703636363636,0.13854545454545455,0.10796363636363636,0.0296,0.4556363636363637,0.06667272727272727,1.0549734016909091,20.674545454545456,34.99818181818182,0.3558181818181818,0.5243636363636364,7.849818181818182,0.21145454545454545,0.22145454545454546,0.34854545454545455,33.17727272727273,1.37,1.2915898556909091,1494.581818181818,105.0,26.785714285714285,14.0,60.0,28.25,8.0,0.9618739379639862,178.9358333,167.05875,175.3394444,188.5638889,178.7632639,61.81727279277736,328.31927450990446,449.9256766926874,580.709732572272,356.5399270168673,52.90611111111073,69.3505555555554,55.21527777777759,47.825277777777785,58.199722222222476,47.62222222222231,30.35250000000014,38.69111111111111,33.43527777777762,41.32472222222224,161.46255583333382,525.0,42.97021227777776,290.0,91.49194444444421,2.8073438166666644,1.3983712972222215,1.408863141666667,1191.976486111109,3998.296547,0.0,2270.3619527777782,1335.4895999999987,215.93315222222228,112710.1255555555,4.039062986111113,1.1337769211111113,4.061077344444449,93.89378864791674,54.547222222222366,18.130522277777743,24.06428455555554
