Repository: saikumar-voptimai/evonith_bf_webapp

# Evonith BF2 — Blast Furnace Intelligence Platform

Monitoring, modelling and optimisation of **Blast Furnace 2 (BF2)** at Evonith Steel: live telemetry from InfluxDB,
manual plant reports from Neon PostgreSQL, a two-zone energy model of the furnace, blend and fuel optimisers, a
conversational assistant (FurnaceMind) and a live digital twin evaluated every hour.

The platform has three deployable parts that share one Python service layer, plus the shared data library:

| Part | Path | What it is |
|---|---|---|
| **Streamlit app** (legacy) | `src/app.py`, `src/custom_pages/` | The original 11-page dashboard; still the home of the model pages. Served under `/legacy` in production |

File: src/assets/data/V10_df_filtered.csv (part 160 of 166)
datetime,Hot Blast PressureBar,Hot Blast Temp.oC,Hot Blast VolumeNm3/Hr.,O2 Enrichment %,OxygenFlowNm3/Hr.,PermeabilityKgs/Hr.,RAFToC,SteamKgs/Hr.,TopPressureBar,TuyereVelocitym/s,Differential PressureTotalBar,Charges/Hrs.,StockRodLevel,COKE_ASH%,COKE_FC%,COKE_IM%,COKE_MOIST%,COKE_MT,COKE_VM%,NUTCOKE_ASH%,NUTCOKE_FC%,NUTCOKE_IM%,NUTCOKE_MOIST%,NUTCOKE_MT,NUTCOKE_VM%,PCI_2_%Ash,PCI_2_%FC,PCI_2_%IM,PCI_2_MT,PCI_2_%VM,Sinter_SP_MT,Sinter_SP_02_Al2O3%,Sinter_SP_02_Basicity,Sinter_SP_02_CaO%,Sinter_SP_02_Cold_Strength_AI,Sinter_SP_02_Cold_strength_TI,Sinter_SP_02_Fe(T)%,Sinter_SP_02_FeO%,Sinter_SP_02_Hot_strength_RDI,Sinter_SP_02_Hot_strength_RI,Sinter_SP_02_K2O%,Sinter_SP_02_MgO%,Sinter_SP_02_MnO%,Sinter_SP_02_Na2O%,Sinter_SP_02_P%,Sinter_SP_02_SiO2%,Sinter_SP_02_TiO2%,ORE_%Al2O3,ORE_%CaO,ORE_%Fe(T),ORE_%K2O,ORE_%LOI,ORE_%MgO,ORE_%MnO,ORE_MT,ORE_%Na2O,ORE_%P,ORE_%SiO2,ORE_%TiO2,ORE_%TM,Geomin Type,FLUX_Al2O3%,FLUX_CaO%,FLUX_Fe2O3%,FLUX_LOI%,FLUX_MgO%,FLUX_MT,FLUX_SiO2%,FLUX_TM%,COKE_DISCHARGE_TIME,WEIGHTED_COKE_ANGLE,TOTAL_COKE_PORTIONS,NON_COKE_DISCHARGE_TIME,WEIGHTED_NON_COKE_ANGLE,TOTAL_NON_COKE_PORTIONS,UnitCost Lakhs/Thm,ActualKg/Thm.,FurnaceTopGasAnalysisCO2ETACO,Act. Fuel RateKg/Thm.,Coke Rate Kg/Thm,ProductionTonnesPerHr
2025-08-03 02:00:00,2.52,1176.0,103717.0,3.381827171,4355.0,1495.0,2334.0,0.0,1.37,215.0,1.15,7.0,1.0,11.6,87.04,0.37,3.2,254.9306667,0.99,11.9,86.64,0.44,5.0,34.687,1.02,9.67,69.2,1.13,83.16333333,20.0,799.3203333,2.22,2.120239922,10.64,5.067777778,78.31111111,55.41,8.78,32.18,67.4,0.055,2.06,0.08,0.056,0.06,5.0183,0.17,4.224454128,0.01931915,34.23997347,0.012879433,5.12601446,0.032198583,0.225390083,327.708,0.010303547,0.136521993,4.771830044,0.504229814,2.511489497,1.0,0.34,0.0,0.86,1.25,0.0,9.383333333,96.82,0.1,83.0,24.45454545,11.0,60.0,26.5,8.0,123.6075,131.0,42.66666667,556.0,425.0,87.17557252
2025-08-03 03:00:00,2.52,1169.0,103468.0,3.413292544,4385.0,1503.0,2342.0,0.0,1.37,213.0,1.15,7.0,1.0,11.6,87.04,0.37,3.2,254.9306667,0.99,11.9,86.64,0.44,5.0,34.687,1.02,9.67,69.2,1.13,83.16333333,20.0,799.3203333,2.22,2.120239922,10.64,5.067777778,78.31111111,55.41,8.78,32.18,67.4,0.055,2.06,0.08,0.056,0.06,5.0183,0.17,4.224454128,0.01931915,34.23997347,0.012879433,5.12601446,0.032198583,0.225390083,327.708,0.010303547,0.136521993,4.771830044,0.504229814,2.511489497,1.0,0.34,0.0,0.86,1.25,0.0,9.383333333,96.82,0.1,83.0,24.45454545,11.0,60.0,26.5,8.0,122.68,124.0,43.47926267,549.0,425.0,86.53225806
2025-08-03 04:00:00,2.54,1163.0,103538.0,3.375232942,4339.0,1481.0,2344.0,0.0,1.37,212.0,1.17,7.0,1.0,11.6,87.04,0.37,3.2,254.9306667,0.99,11.9,86.64,0.44,5.0,34.687,1.02,9.67,69.2,1.13,83.16333333,20.0,799.3203333,2.22,2.120239922,10.64,5.067777778,78.31111111,55.41,8.78,32.18,67.4,0.055,2.06,0.08,0.056,0.06,5.0183,0.17,4.224454128,0.01931915,34.23997347,0.012879433,5.12601446,0.032198583,0.225390083,327.708,0.010303547,0.136521993,4.771830044,0.504229814,2.511489497,1.0,0.34,0.0,0.86,1.25,0.0,9.383333333,96.82,0.1,83.0,24.45454545,11.0,60.0,26.5,8.0,122.2825,121.0,42.99516908,546.0,425.0,86.11570248
2025-08-03 05:00:00,2.54,1159.0,102320.0,3.423243753,4349.0,1460.0,2342.0,0.0,1.37,208.0,1.17,6.0,1.0,11.6,87.04,0.37,3.2,254.9306667,0.99,11.9,86.64,0.44,5.0,34.687,1.02,9.67,69.2,1.13,83.16333333,20.0,799.3203333,2.22,2.120239922,10.64,5.067777778,78.31111111,55.41,8.78,32.18,67.4,0.055,2.06,0.08,0.056,0.06,5.0183,0.17,4.224454128,0.01931915,34.23997347,0.012879433,5.12601446,0.032198583,0.225390083,327.708,0.010303547,0.136521993,4.771830044,0.504229814,2.511489497,1.0,0.34,0.0,0.86,1.25,0.0,9.383333333,96.82,0.1,83.0,24.45454545,11.0,60.0,26.5,8.0,123.475,130.0,43.01420064,555.0,425.0,80.61538462
2025-08-03 06:00:00,2.51,1168.0,103839.0,3.422807092,4413.0,1514.0,2371.0,0.0,1.37,214.0,1.14,7.0,1.0,11.6,87.04,0.37,3.2,254.9306667,0.99,11.9,86.64,0.44,5.0,34.687,1.02,9.67,69.2,1.13,83.16333333,20.0,799.3203333,2.22,2.120239922,10.64,5.067777778,78.31111111,55.41,8.78,32.18,67.4,0.055,2.06,0.08,0.056,0.06,5.0183,0.17,4.224454128,0.01931915,34.23997347,0.012879433,5.12601446,0.032198583,0.225390083,327.708,0.010303547,0.136521993,4.771830044,0.504229814,2.511489497,1.0,0.34,0.0,0.86,1.25,0.0,9.383333333,96.82,0.1,83.0,24.45454545,11.0,60.0,26.5,8.0,122.5475,123.0,43.35326587,548.0,425.0,80.32520325
2025-08-03 07:00:00,2.52,1169.0,103952.0,3.415992757,4409.0,1481.0,2344.0,0.0,1.37,213.0,1.15,7.0,1.0,11.6,87.04,0.37,3.2,254.9306667,0.99,11.9,86.64,0.44,5.0,34.687,1.02,9.67,69.2,1.13,83.16333333,20.0,799.3203333,2.22,2.120239922,10.64,5.067777778,78.31111111,55.41,8.78,32.18,67.4,0.055,2.06,0.08,0.056,0.06,5.0183,0.17,4.224454128,0.01931915,34.23997347,0.012879433,5.12601446,0.032198583,0.225390083,327.708,0.010303547,0.136521993,4.771830044,0.504229814,2.511489497,1.0,0.34,0.0,0.86,1.25,0.0,9.383333333,96.82,0.1,83.0,24.45454545,11.0,60.0,26.5,8.0,122.945,126.0,42.94184721,551.0,425.0,86.66666667
2025-08-03 08:00:00,2.55,1169.0,102655.0,3.459117066,4409.0,1449.0,2330.0,0.0,1.37,210.0,1.18,7.0,1.0,11.81,86.83,0.39,3.1,254.9306667,0.97,12.48,86.03,0.45,5.4,34.687,1.04,9.81,69.31,1.02,83.16333333,19.86,799.3203333,2.41,1.998130841,10.69,5.067777778,78.31111111,55.02,9.6,32.18,67.4,0.051,2.01,0.07,0.07,0.064,5.35,0.18,4.03848457,0.025044866,33.72291147,0.018783649,4.821136619,0.043828515,0.162791626,327.708,0.025044866,0.157782653,4.501814583,0.474600202,2.191425736,1.0,0.34,0.0,0.86,1.25,0.0,9.383333333,96.82,0.1,83.0,24.45454545,11.0,60.0,26.5,8.0,123.21000000000001,128.0,44.10559854,553.0,425.0,86.484375
2025-08-03 09:00:00,2.55,1169.0,101487.0,3.493344219,4402.0,1430.0,2333.0,0.0,1.37,207.0,1.18,6.0,1.0,11.81,86.83,0.39,3.1,254.9306667,0.97,12.48,86.03,0.45,5.4,34.687,1.04,9.81,69.31,1.02,83.16333333,19.86,799.3203333,2.41,1.998130841,10.69,5.067777778,78.31111111,55.02,9.6,32.18,67.4,0.051,2.01,0.07,0.07,0.064,5.35,0.18,4.03848457,0.025044866,33.72291147,0.018783649,4.821136619,0.043828515,0.162791626,327.708,0.025044866,0.157782653,4.501814583,0.474600202,2.191425736,1.0,0.34,0.0,0.86,1.25,0.0,9.383333333,96.82,0.1,83.0,24.45454545,11.0,60.0,26.5,8.0,122.21000000000001,128.0,43.51357624,549.0,421.0,76.796875
2025-08-03 10:00:00,2.51,1169.0,101270.0,3.499234279,4400.0,1485.0,2360.0,0.0,1.37,210.0,1.14,6.0,1.0,11.81,86.83,0.39,3.1,254.9306667,0.97,12.48,86.03,0.45,5.4,34.687,1.04,9.81,69.31,1.02,83.16333333,19.86,799.3203333,2.41,1.998130841,10.69,5.067777778,78.31111111,55.02,9.6,32.18,67.4,0.051,2.01,0.07,0.07,0.064,5.35,0.18,4.03848457,0.025044866,33.72291147,0.018783649,4.821136619,0.043828515,0.162791626,327.708,0.025044866,0.157782653,4.501814583,0.474600202,2.191425736,1.0,0.34,0.0,0.86,1.25,0.0,9.383333333,96.82,0.1,83.0,24.45454545,11.0,60.0,26.5,8.0,123.0775,127.0,43.30616997,552.0,425.0,90.78740157
2025-08-03 11:00:00,2.5,1169.0,102554.0,3.455458775,4400.0,1517.0,2380.0,0.0,1.37,213.0,1.13,7.0,1.0,11.81,86.83,0.39,3.1,254.9306667,0.97,12.48,86.03,0.45,5.4,34.687,1.04,9.81,69.31,1.02,83.16333333,19.86,799.3203333,2.41,1.998130841,10.69,5.067777778,78.31111111,55.02,9.6,32.18,67.4,0.051,2.01,0.07,0.07,0.064,5.35,0.18,4.03848457,0.025044866,33.72291147,0.018783649,4.821136619,0.043828515,0.162791626,327.708,0.025044866,0.157782653,4.501814583,0.474600202,2.191425736,1.0,0.34,0.0,0.86,1.25,0.0,9.383333333,96.82,0.1,83.0,24.45454545,11.0,60.0,26.5,8.0,121.885,118.0,43.490369,543.0,425.0,74.15254237
2025-08-03 13:00:00,2.58,1169.0,101648.0,3.48939902,4404.0,1447.0,2405.0,0.0,1.38,208.0,1.2,7.0,1.0,11.81,86.83,0.39,3.1,254.9306667,0.97,12.48,86.03,0.45,5.4,34.687,1.04,9.81,69.31,1.02,83.16333333,19.86,799.3203333,2.41,1.998130841,10.69,5.067777778,78.31111111,55.02,9.6,32.18,67.4,0.051,2.01,0.07,0.07,0.064,5.35,0.18,4.03848457,0.025044866,33.72291147,0.018783649,4.821136619,0.043828515,0.162791626,327.708,0.025044866,0.157782653,4.501814583,0.474600202,2.191425736,1.0,0.34,0.0,0.86,1.25,0.0,9.383333333,96.82,0.1,83.0,24.45454545,11.0,60.0,26.5,8.0,121.7525,117.0,42.96194406,542.0,425.0,71.02564103
2025-08-03 14:00:00,2.52,1169.0,102586.0,3.457519565,4404.0,1530.0,2385.0,0.0,1.39,212.0,1.13,7.0,1.0,11.81,86.83,0.39,3.1,254.9306667,0.97,12.48,86.03,0.45,5.4,34.687,1.04,9.81,69.31,1.02,83.16333333,19.86,799.3203333,2.41,1.998130841,10.69,5.067777778,78.31111111,55.02,9.6,32.18,67.4,0.051,2.01,0.07,0.07,0.064,5.35,0.18,4.03848457,0.025044866,33.72291147,0.018783649,4.821136619,0.043828515,0.162791626,327.708,0.025044866,0.157782653,4.501814583,0.474600202,2.191425736,1.0,0.34,0.0,0.86,1.25,0.0,9.383333333,96.82,0.1,83.0,24.45454545,11.0,60.0,26.5,8.0,120.9575,111.0,43.00852338,536.0,425.0,84.86486486
2025-08-03 15:00:00,2.52,1169.0,102506.0,3.461000813,4405.0,1536.0,2379.0,0.0,1.4,213.0,1.12,7.0,1.0,11.81,86.83,0.39,3.1,254.9306667,0.97,12.48,86.03,0.45,5.4,34.687,1.04,9.81,69.31,1.02,83.16333333,19.86,799.3203333,2.41,1.998130841,10.69,5.067777778,78.31111111,55.02,9.6,32.18,67.4,0.051,2.01,0.07,0.07,0.064,5.35,0.18,4.03848457,0.025044866,33.72291147,0.018783649,4.821136619,0.043828515,0.162791626,327.708,0.025044866,0.157782653,4.501814583,0.474600202,2.191425736,1.0,0.34,0.0,0.86,1.25,0.0,9.383333333,96.82,0.1,83.0,24.45454545,11.0,60.0,26.5,8.0,121.2225,113.0,42.51207729,538.0,425.0,85.75221239
2025-08-03 16:00:00,2.5,1169.0,102963.0,3.444870116,4404.0,1552.0,2379.0,0.0,1.4,213.0,1.1,7.0,1.0,11.65,87.0,0.36,2.4,254.9306667,0.99,11.72,86.79,0.46,4.8,34.687,1.03,9.85,69.17,1.06,83.16333333,19.92,799.3203333,2.31,2.017013233,10.67,5.067777778,78.31111111,55.2,9.34,32.18,67.4,0.049,1.89,0.07,0.06,0.063,5.29,0.18,4.585078261,0.012879433,34.66499477,0.013523405,4.565759111,0.032198583,0.244709233,327.708,0.009015603,0.149401426,4.610837127,0.502941871,2.318297997,1.0,0.34,0.0,0.86,1.25,0.0,9.383333333,96.82,0.1,83.0,24.45454545,11.0,60.0,26.5,8.0,121.09,112.0,42.80101687,537.0,425.0,85.35714286
2025-08-03 17:00:00,2.5,1169.0,102947.0,3.446186781,4405.0,1556.0,2382.0,0.0,1.4,213.0,1.1,7.0,1.0,11.65,87.0,0.36,2.4,254.9306667,0.99,11.72,86.79,0.46,4.8,34.687,1.03,9.85,69.17,1.06,83.16333333,19.92,799.3203333,2.31,2.017013233,10.67,5.067777778,78.31111111,55.2,9.34,32.18,67.4,0.049,1.89,0.07,0.06,0.063,5.29,0.18,4.585078261,0.012879433,34.66499477,0.013523405,4.565759111,0.032198583,0.244709233,327.708,0.009015603,0.149401426,4.610837127,0.502941871,2.318297997,1.0,0.34,0.0,0.86,1.25,0.0,9.383333333,96.82,0.1,83.0,24.45454545,11.0,60.0,26.5,8.0,121.09,112.0,43.13225058,537.0,425.0,85.26785714
2025-08-03 18:00:00,2.53,1177.0,103795.0,3.414953023,4401.0,1537.0,2376.0,0.0,1.4,215.0,1.13,6.0,1.0,11.65,87.0,0.36,2.4,254.9306667,0.99,11.72,86.79,0.46,4.8,34.687,1.03,9.85,69.17,1.06,83.16333333,19.92,799.3203333,2.31,2.017013233,10.67,5.067777778,78.31111111,55.2,9.34,32.18,67.4,0.049,1.89,0.07,0.06,0.063,5.29,0.18,4.585078261,0.012879433,34.66499477,0.013523405,4.565759111,0.032198583,0.244709233,327.708,0.009015603,0.149401426,4.610837127,0.502941871,2.318297997,1.0,0.34,0.0,0.86,1.25,0.0,9.383333333,96.82,0.1,83.0,24.45454545,11.0,60.0,26.5,8.0,120.195,126.0,42.41868988,540.0,414.0,79.36507937
2025-08-03 19:00:00,2.58,1179.0,104053.0,3.406492435,4401.0,1469.0,2363.0,0.0,1.4,212.0,1.18,7.0,1.0,11.65,87.0,0.36,2.4,254.9306667,0.99,11.72,86.79,0.46,4.8,34.687,1.03,9.85,69.17,1.06,83.16333333,19.92,799.3203333,2.31,2.017013233,10.67,5.067777778,78.31111111,55.2,9.34,32.18,67.4,0.049,1.89,0.07,0.06,0.063,5.29,0.18,4.585078261,0.012879433,34.66499477,0.013523405,4.565759111,0.032198583,0.244709233,327.708,0.009015603,0.149401426,4.610837127,0.502941871,2.318297997,1.0,0.34,0.0,0.86,1.25,0.0,9.383333333,96.82,0.1,83.0,24.45454545,11.0,60.0,26.5,8.0,122.3575,131.0,41.52249135,551.0,420.0,79.23664122
2025-08-03 20:00:00,2.51,1184.0,103458.0,3.427623453,4403.0,1549.0,2349.0,0.0,1.4,216.0,1.11,7.0,1.0,11.65,87.0,0.36,2.4,254.9306667,0.99,11.72,86.79,0.46,4.8,34.687,1.03,9.85,69.17,1.06,83.16333333,19.92,799.3203333,2.31,2.017013233,10.67,5.067777778,78.31111111,55.2,9.34,32.18,67.4,0.049,1.89,0.07,0.06,0.063,5.29,0.18,4.585078261,0.012879433,34.66499477,0.013523405,4.565759111,0.032198583,0.244709233,327.708,0.009015603,0.149401426,4.610837127,0.502941871,2.318297997,1.0,0.34,0.0,0.86,1.25,0.0,9.383333333,96.82,0.1,83.0,24.45454545,11.0,60.0,26.5,8.0,122.6225,133.0,41.56682028,553.0,420.0,85.33834586
2025-08-03 21:00:00,2.5,1217.0,101425.0,3.4954779,4402.0,1534.0,2338.0,0.0,1.4,217.0,1.1,7.0,1.0,11.65,87.0,0.36,2.4,254.9306667,0.99,11.72,86.79,0.46,4.8,34.687,1.03,9.85,69.17,1.06,83.16333333,19.92,799.3203333,2.31,2.017013233,10.67,5.067777778,78.31111111,55.2,9.34,32.18,67.4,0.049,1.89,0.07,0.06,0.063,5.29,0.18,4.585078261,0.012879433,34.66499477,0.013523405,4.565759111,0.032198583,0.244709233,327.708,0.009015603,0.149401426,4.610837127,0.502941871,2.318297997,1.0,0.34,0.0,0.86,1.25,0.0,9.383333333,96.82,0.1,83.0,24.45454545,11.0,60.0,26.5,8.0,124.08,144.0,42.9527105,564.0,420.0,85.34722222
2025-08-03 22:00:00,2.53,1205.0,101227.0,3.502309404,4402.0,1495.0,2380.0,0.0,1.4,213.0,1.13,7.0,1.0,11.65,87.0,0.36,2.4,254.9306667,0.99,11.72,86.79,0.46,4.8,34.687,1.03,9.85,69.17,1.06,83.16333333,19.92,799.3203333,2.31,2.017013233,10.67,5.067777778,78.31111111,55.2,9.34,32.18,67.4,0.049,1.89,0.07,0.06,0.063,5.29,0.18,4.585078261,0.012879433,34.66499477,0.013523405,4.565759111,0.032198583,0.244709233,327.708,0.009015603,0.149401426,4.610837127,0.502941871,2.318297997,1.0,0.34,0.0,0.86,1.25,0.0,9.383333333,96.82,0.1,83.0,24.45454545,11.0,60.0,26.5,8.0,121.5625,125.0,43.14627415,545.0,420.0,85.2
2025-08-03 23:00:00,2.53,1179.0,102670.0,3.453909279,4403.0,1508.0,2345.0,0.0,1.4,212.0,1.13,6.0,1.0,11.72,86.95,0.35,2.9,255.1016667,0.98,11.52,87.04,0.42,4.7,34.06233333,1.02,9.76,69.51,1.08,85.14,19.65,805.0653333,2.34,1.967530959,11.0105,5.222222222,78.88888889,54.67,9.14,32.126,67.4,0.054,2.03,0.09,0.057,0.061,5.5961,0.18,3.735078184,0.205870451,31.48053298,0.010587623,4.223285254,0.064702142,0.188224412,398.439,0.011764026,0.122345868,4.587970053,0.491736277,1.764603867,1.0,0.48,0.0,0.69,1.06,0.0,14.14666667,95.62,0.1,83.0,24.45454545,11.0,60.0,26.5,8.0,122.225,130.0,42.99561505,550.0,420.0,85.53846154
2025-08-04 00:00:00,2.59,1159.0,110276.0,2.921725245,4000.0,1423.0,2281.0,0.0,1.3,242.0,1.29,7.0,1.4,13.26864197,85.57370785,0.559363658,3.1,260.709,1.157650177,12.97,85.98,0.46,6.0,28.52333333,1.05,9.42,71.04,1.2,92.79333333,18.34,849.2663333,2.460434882,1.960777122,11.19850631,5.355555556,77.8,54.39,10.84,32.17,65.9,0.055021044,1.788877851,0.253,0.066231501,0.073687135,5.711259169,0.19,2.740050768,0.003826887,19.5706978,0.008036462,3.161008288,0.019134433,0.11097971,235.8453333,0.010332594,0.071945467,3.53604317,0.377331014,1.301141426,1.0,0.36,0.0,0.65,1.34,0.0,14.36333333,95.63,0.1,83.0,24.45454545,11.0,60.0,26.5,8.0,125.14,152.0,42.15618521,572.0,420.0,80.72368421
2025-08-04 01:00:00,2.58,1182.0,108748.0,2.962749216,4000.0,1419.0,2284.0,0.0,1.3,244.0,1.28,7.0,1.4,13.26864197,85.57370785,0.559363658,3.1,260.709,1.157650177,12.97,85.98,0.46,6.0,28.52333333,1.05,9.42,71.04,1.2,92.79333333,18.34,849.2663333,2.460434882,1.960777122,11.19850631,5.355555556,77.8,54.39,10.84,32.17,65.9,0.055021044,1.788877851,0.253,0.066231501,0.073687135,5.711259169,0.19,2.740050768,0.003826887,19.5706978,0.008036462,3.161008288,0.019134433,0.11097971,235.8453333,0.010332594,0.071945467,3.53604317,0.377331014,1.301141426,1.0,0.36,0.0,0.65,1.34,0.0,14.36333333,95.63,0.1,83.0,24.45454545,11.0,60.0,26.5,8.0,124.875,150.0,41.95533273,570.0,420.0,85.46666667
2025-08-04 02:00:00,2.62,1188.0,108962.0,2.956934474,4000.0,1380.0,2271.0,0.0,1.3,243.0,1.32,6.0,1.4,13.26864197,85.57370785,0.559363658,3.1,260.709,1.157650177,12.97,85.98,0.46,6.0,28.52333333,1.05,9.42,71.04,1.2,92.79333333,18.34,849.2663333,2.460434882,1.960777122,11.19850631,5.355555556,77.8,54.39,10.84,32.17,65.9,0.055021044,1.788877851,0.253,0.066231501,0.073687135,5.711259169,0.19,2.740050768,0.003826887,19.5706978,0.008036462,3.161008288,0.019134433,0.11097971,235.8453333,0.010332594,0.071945467,3.53604317,0.377331014,1.301141426,1.0,0.36,0.0,0.65,1.34,0.0,14.36333333,95.63,0.1,83.0,24.45454545,11.0,60.0,26.5,8.0,124.875,150.0,43.59385744,570.0,420.0,87.53333333
2025-08-04 03:00:00,2.6,1184.0,108176.0,2.977660194,3999.0,1384.0,2288.0,0.0,1.3,241.0,1.3,7.0,1.4,13.26864197,85.57370785,0.559363658,3.1,260.709,1.157650177,12.97,85.98,0.46,6.0,28.52333333,1.05,9.42,71.04,1.2,92.79333333,18.34,849.2663333,2.460434882,1.960777122,11.19850631,5.355555556,77.8,54.39,10.84,32.17,65.9,0.055021044,1.788877851,0.253,0.066231501,0.073687135,5.711259169,0.19,2.740050768,0.003826887,19.5706978,0.008036462,3.161008288,0.019134433,0.11097971,235.8453333,0.010332594,0.071945467,3.53604317,0.377331014,1.301141426,1.0,0.36,0.0,0.65,1.34,0.0,14.36333333,95.63,0.1,83.0,24.45454545,11.0,60.0,26.5,8.0,124.61,148.0,42.66512167,568.0,420.0,86.89189189
2025-08-04 04:00:00,2.61,1182.0,109314.0,2.946683184,3999.0,1387.0,2302.0,0.0,1.3,243.0,1.31,7.0,1.4,13.26864197,85.57370785,0.559363658,3.1,260.709,1.157650177,12.97,85.98,0.46,6.0,28.52333333,1.05,9.42,71.04,1.2,92.79333333,18.34,849.2663333,2.460434882,1.960777122,11.19850631,5.355555556,77.8,54.39,10.84,32.17,65.9,0.055021044,1.788877851,0.253,0.066231501,0.073687135,5.711259169,0.19,2.740050768,0.003826887,19.5706978,0.008036462,3.161008288,0.019134433,0.11097971,235.8453333,0.010332594,0.071945467,3.53604317,0.377331014,1.301141426,1.0,0.36,0.0,0.65,1.34,0.0,14.36333333,95.63,0.1,83.0,24.45454545,11.0,60.0,26.5,8.0,123.9475,143.0,42.74509804,563.0,420.0,86.71328671
2025-08-04 05:00:00,2.6,1187.0,110348.0,2.919090735,3999.0,1414.0,2307.0,0.0,1.3,247.0,1.3,7.0,1.4,13.26864197,85.57370785,0.559363658,3.1,260.709,1.157650177,12.97,85.98,0.46,6.0,28.52333333,1.05,9.42,71.04,1.2,92.79333333,18.34,849.2663333,2.460434882,1.960777122,11.19850631,5.355555556,77.8,54.39,10.84,32.17,65.9,0.055021044,1.788877851,0.253,0.066231501,0.073687135,5.711259169,0.19,2.740050768,0.003826887,19.5706978,0.008036462,3.161008288,0.019134433,0.11097971,235.8453333,0.010332594,0.071945467,3.53604317,0.377331014,1.301141426,1.0,0.36,0.0,0.65,1.34,0.0,14.36333333,95.63,0.1,83.0,24.45454545,11.0,60.0,26.5,8.0,123.285,138.0,43.55504587,558.0,420.0,86.5942029
2025-08-04 06:00:00,2.6,1180.0,109875.0,2.931648411,3999.0,1403.0,2297.0,0.0,1.3,244.0,1.3,7.0,1.4,13.26864197,85.57370785,0.559363658,3.1,260.709,1.157650177,12.97,85.98,0.46,6.0,28.52333333,1.05,9.42,71.04,1.2,92.79333333,18.34,849.2663333,2.460434882,1.960777122,11.19850631,5.355555556,77.8,54.39,10.84,32.17,65.9,0.055021044,1.788877851,0.253,0.066231501,0.073687135,5.711259169,0.19,2.740050768,0.003826887,19.5706978,0.008036462,3.161008288,0.019134433,0.11097971,235.8453333,0.010332594,0.071945467,3.53604317,0.377331014,1.301141426,1.0,0.36,0.0,0.65,1.34,0.0,14.36333333,95.63,0.1,83.0,24.45454545,11.0,60.0,26.5,8.0,123.815,142.0,41.40917603,562.0,420.0,87.32394366
2025-08-04 07:00:00,2.6,1177.0,109412.0,2.944781366,4000.0,1402.0,2290.0,0.0,1.3,243.0,1.3,7.0,1.4,13.26864197,85.57370785,0.559363658,3.1,260.709,1.157650177,12.97,85.98,0.46,6.0,28.52333333,1.05,9.42,71.04,1.2,92.79333333,18.34,849.2663333,2.460434882,1.960777122,11.19850631,5.355555556,77.8,54.39,10.84,32.17,65.9,0.055021044,1.788877851,0.253,0.066231501,0.073687135,5.711259169,0.19,2.740050768,0.003826887,19.5706978,0.008036462,3.161008288,0.019134433,0.11097971,235.8453333,0.010332594,0.071945467,3.53604317,0.377331014,1.301141426,1.0,0.36,0.0,0.65,1.34,0.0,14.36333333,95.63,0.1,83.0,24.45454545,11.0,60.0,26.5,8.0,123.815,142.0,41.20111732,562.0,420.0,88.23943662
2025-08-04 08:00:00,2.59,1177.0,108766.0,2.962259244,4000.0,1410.0,2297.0,0.0,1.3,242.0,1.29,7.0,1.4,12.89842157,85.98500539,0.41602204,3.339779601,260.709,1.116573037,12.55,86.42,0.45,6.5,28.52333333,1.03,9.39,71.11,1.07,92.79333333,18.43,849.2663333,2.529162113,1.99839029,10.96104859,5.355555556,77.8,54.85,9.94,34.27,65.9,0.057058861,1.802031365,0.253,0.064023784,0.071454191,5.484938875,0.19,1.109730266,0.001549903,7.926201927,0.003254795,1.280219553,0.007749513,0.044947176,235.8453333,0.004184737,0.029138169,1.432110008,0.152820397,0.526966886,1.0,0.36,0.0,0.65,1.34,0.0,14.36333333,95.63,0.1,83.0,24.45454545,11.0,60.0,26.5,8.0,123.6825,141.0,41.4980228,561.0,420.0,86.59574468
2025-08-04 09:00:00,2.59,1173.0,107863.0,2.987041,4000.0,1393.0,2308.0,0.0,1.3,240.0,1.29,6.0,1.4,12.89842157,85.98500539,0.41602204,3.339779601,260.709,1.116573037,12.55,86.42,0.45,6.5,28.52333333,1.03,9.39,71.11,1.07,92.79333333,18.43,849.2663333,2.529162113,1.99839029,10.96104859,5.355555556,77.8,54.85,9.94,34.27,65.9,0.057058861,1.802031365,0.253,0.064023784,0.071454191,5.484938875,0.19,1.109730266,0.001549903,7.926201927,0.003254795,1.280219553,0.007749513,0.044947176,235.8453333,0.004184737,0.029138169,1.432110008,0.152820397,0.526966886,1.0,0.36,0.0,0.65,1.34,0.0,14.36333333,95.63,0.1,83.0,24.45454545,11.0,60.0,26.5,8.0,124.2125,145.0,41.27649662,565.0,420.0,81.03448276
2025-08-04 10:00:00,2.57,1180.0,107433.0,2.998988154,4000.0,1405.0,2325.0,0.0,1.3,241.0,1.27,7.0,1.4,12.89842157,85.98500539,0.41602204,3.339779601,260.709,1.116573037,12.55,86.42,0.45,6.5,28.52333333,1.03,9.39,71.11,1.07,92.79333333,18.43,849.2663333,2.529162113,1.99839029,10.96104859,5.355555556,77.8,54.85,9.94,34.27,65.9,0.057058861,1.802031365,0.253,0.064023784,0.071454191,5.484938875,0.19,1.109730266,0.001549903,7.926201927,0.003254795,1.280219553,0.007749513,0.044947176,235.8453333,0.004184737,0.029138169,1.432110008,0.152820397,0.526966886,1.0,0.36,0.0,0.65,1.34,0.0,14.36333333,95.63,0.1,83.0,24.45454545,11.0,60.0,26.5,8.0,123.55,140.0,41.76484176,560.0,420.0,80.07142857
2025-08-04 11:00:00,2.57,1171.0,106877.0,3.014578517,4000.0,1403.0,2340.0,0.0,1.3,238.0,1.27,7.0,1.4,12.89842157,85.98500539,0.41602204,3.339779601,260.709,1.116573037,12.55,86.42,0.45,6.5,28.52333333,1.03,9.39,71.11,1.07,92.79333333,18.43,849.2663333,2.529162113,1.99839029,10.96104859,5.355555556,77.8,54.85,9.94,34.27,65.9,0.057058861,1.802031365,0.253,0.064023784,0.071454191,5.484938875,0.19,1.109730266,0.001549903,7.926201927,0.003254795,1.280219553,0.007749513,0.044947176,235.8453333,0.004184737,0.029138169,1.432110008,0.152820397,0.526966886,1.0,0.36,0.0,0.65,1.34,0.0,14.36333333,95.63,0.1,83.0,24.45454545,11.0,60.0,26.5,8.0,122.6225,133.0,41.69198411,553.0,420.0,87.44360902
2025-08-04 12:00:00,2.56,1168.0,107335.0,3.001724379,4000.0,1418.0,2315.0,0.0,1.3,239.0,1.26,7.0,1.4,12.89842157,85.98500539,0.41602204,3.339779601,260.709,1.116573037,12.55,86.42,0.45,6.5,28.52333333,1.03,9.39,71.11,1.07,92.79333333,18.43,849.2663333,2.529162113,1.99839029,10.96104859,5.355555556,77.8,54.85,9.94,34.27,65.9,0.057058861,1.802031365,0.253,0.064023784,0.071454191,5.484938875,0.19,1.109730266,0.001549903,7.926201927,0.003254795,1.280219553,0.007749513,0.044947176,235.8453333,0.004184737,0.029138169,1.432110008,0.152820397,0.526966886,1.0,0.36,0.0,0.65,1.34,0.0,14.36333333,95.63,0.1,83.0,24.45454545,11.0,60.0,26.5,8.0,122.3575,131.0,40.93915344,551.0,420.0,87.9389313
2025-08-04 13:00:00,2.58,1170.0,106714.0,3.019179846,4000.0,1396.0,2315.0,0.0,1.3,237.0,1.28,6.0,1.4,12.89842157,85.98500539,0.41602204,3.339779601,260.709,1.116573037,12.55,86.42,0.45,6.5,28.52333333,1.03,9.39,71.11,1.07,92.79333333,18.43,849.2663333,2.529162113,1.99839029,10.96104859,5.355555556,77.8,54.85,9.94,34.27,65.9,0.057058861,1.802031365,0.253,0.064023784,0.071454191,5.484938875,0.19,1.109730266,0.001549903,7.926201927,0.003254795,1.280219553,0.007749513,0.044947176,235.8453333,0.004184737,0.029138169,1.432110008,0.152820397,0.526966886,1.0,0.36,0.0,0.65,1.34,0.0,14.36333333,95.63,0.1,83.0,24.45454545,11.0,60.0,26.5,8.0,122.8875,135.0,42.03405645,555.0,420.0,83.92592593
2025-08-04 14:00:00,2.57,1162.0,104408.0,3.085814191,4000.0,1373.0,2300.0,0.0,1.3,232.0,1.27,7.0,1.4,12.89842157,85.98500539,0.41602204,3.339779601,260.709,1.116573037,12.55,86.42,0.45,6.5,28.52333333,1.03,9.39,71.11,1.07,92.79333333,18.43,849.2663333,2.529162113,1.99839029,10.96104859,5.355555556,77.8,54.85,9.94,34.27,65.9,0.057058861,1.802031365,0.253,0.064023784,0.071454191,5.484938875,0.19,1.109730266,0.001549903,7.926201927,0.003254795,1.280219553,0.007749513,0.044947176,235.8453333,0.004184737,0.029138169,1.432110008,0.152820397,0.526966886,1.0,0.36,0.0,0.65,1.34,0.0,14.36333333,95.63,0.1,83.0,24.45454545,11.0,60.0,26.5,8.0,122.49000000000001,132.0,42.7554535,552.0,420.0,80.37878788
2025-08-04 15:00:00,2.48,1149.0,100615.0,3.202055793,4000.0,1418.0,2312.0,0.0,1.3,226.0,1.18,6.0,1.4,12.89842157,85.98500539,0.41602204,3.339779601,260.709,1.116573037,12.55,86.42,0.45,6.5,28.52333333,1.03,9.39,71.11,1.07,92.79333333,18.43,849.2663333,2.529162113,1.99839029,10.96104859,5.355555556,77.8,54.85,9.94,34.27,65.9,0.057058861,1.802031365,0.253,0.064023784,0.071454191,5.484938875,0.19,1.109730266,0.001549903,7.926201927,0.003254795,1.280219553,0.007749513,0.044947176,235.8453333,0.004184737,0.029138169,1.432110008,0.152820397,0.526966886,1.0,0.36,0.0,0.65,1.34,0.0,14.36333333,95.63,0.1,83.0,24.45454545,11.0,60.0,26.5,8.0,122.49000000000001,132.0,42.81735902,552.0,420.0,80.75757576
2025-08-04 16:00:00,2.43,1149.0,100909.0,3.192733581,4000.0,1487.0,2323.0,0.0,1.3,231.0,1.13,6.0,1.4,14.09581572,84.70739085,0.499143259,3.461322394,260.709,1.196793436,12.92,86.06,0.45,5.7,28.52333333,1.02,9.28,71.2,1.06,92.79333333,18.46,849.2663333,2.446689435,1.99839029,10.69509594,5.355555556,77.8,55.05,10.88,33.22,65.9,0.062153402,1.762570824,0.231,0.069543076,0.071454191,5.405061125,0.19,2.414765411,0.019134433,19.47119875,0.007653773,3.478639871,0.026788206,0.072710844,235.8453333,0.009567216,0.070414712,3.750348816,0.359727335,1.18633483,1.0,0.36,0.0,0.65,1.34,0.0,14.36333333,95.63,0.1,83.0,24.45454545,11.0,60.0,26.5,8.0,122.6225,133.0,42.54486884,553.0,420.0,74.43609023
2025-08-04 17:00:00,2.45,1148.0,100851.0,3.194568356,4000.0,1460.0,2316.0,0.0,1.3,229.0,1.15,7.0,1.4,14.09581572,84.70739085,0.499143259,3.461322394,260.709,1.196793436,12.92,86.06,0.45,5.7,28.52333333,1.02,9.28,71.2,1.06,92.79333333,18.46,849.2663333,2.446689435,1.99839029,10.69509594,5.355555556,77.8,55.05,10.88,33.22,65.9,0.062153402,1.762570824,0.231,0.069543076,0.071454191,5.405061125,0.19,2.414765411,0.019134433,19.47119875,0.007653773,3.478639871,0.026788206,0.072710844,235.8453333,0.009567216,0.070414712,3.750348816,0.359727335,1.18633483,1.0,0.36,0.0,0.65,1.34,0.0,14.36333333,95.63,0.1,83.0,24.45454545,11.0,60.0,26.5,8.0,122.225,130.0,42.78410411,550.0,420.0,81.46153846
2025-08-04 18:00:00,2.46,1152.0,100822.0,3.195486535,4000.0,1447.0,2330.0,0.0,1.3,229.0,1.16,6.0,1.4,14.09581572,84.70739085,0.499143259,3.461322394,260.709,1.196793436,12.92,86.06,0.45,5.7,28.52333333,1.02,9.28,71.2,1.06,92.79333333,18.46,849.2663333,2.446689435,1.99839029,10.69509594,5.355555556,77.8,55.05,10.88,33.22,65.9,0.062153402,1.762570824,0.231,0.069543076,0.071454191,5.405061125,0.19,2.414765411,0.019134433,19.47119875,0.007653773,3.478639871,0.026788206,0.072710844,235.8453333,0.009567216,0.070414712,3.750348816,0.359727335,1.18633483,1.0,0.36,0.0,0.65,1.34,0.0,14.36333333,95.63,0.1,83.0,24.45454545,11.0,60.0,26.5,8.0,121.8275,127.0,43.74277122,547.0,420.0,80.07874016
2025-08-04 19:00:00,2.49,1159.0,101779.0,3.165462697,4000.0,1427.0,2319.0,0.0,1.3,230.0,1.19,7.0,1.4,14.09581572,84.70739085,0.499143259,3.461322394,260.709,1.196793436,12.92,86.06,0.45,5.7,28.52333333,1.02,9.28,71.2,1.06,92.79333333,18.46,849.2663333,2.446689435,1.99839029,10.69509594,5.355555556,77.8,55.05,10.88,33.22,65.9,0.062153402,1.762570824,0.231,0.069543076,0.071454191,5.405061125,0.19,2.414765411,0.019134433,19.47119875,0.007653773,3.478639871,0.026788206,0.072710844,235.8453333,0.009567216,0.070414712,3.750348816,0.359727335,1.18633483,1.0,0.36,0.0,0.65,1.34,0.0,14.36333333,95.63,0.1,83.0,24.45454545,11.0,60.0,26.5,8.0,122.6225,133.0,43.2766255,553.0,420.0,81.20300752
2025-08-04 20:00:00,2.53,1158.0,105047.0,3.067056796,4000.0,1419.0,2323.0,0.0,1.3,235.0,1.23,7.0,1.4,14.09581572,84.70739085,0.499143259,3.461322394,260.709,1.196793436,12.92,86.06,0.45,5.7,28.52333333,1.02,9.28,71.2,1.06,92.79333333,18.46,849.2663333,2.446689435,1.99839029,10.69509594,5.355555556,77.8,55.05,10.88,33.22,65.9,0.062153402,1.762570824,0.231,0.069543076,0.071454191,5.405061125,0.19,2.414765411,0.019134433,19.47119875,0.007653773,3.478639871,0.026788206,0.072710844,235.8453333,0.009567216,0.070414712,3.750348816,0.359727335,1.18633483,1.0,0.36,0.0,0.65,1.34,0.0,14.36333333,95.63,0.1,83.0,24.45454545,11.0,60.0,26.5,8.0,122.225,130.0,42.34693878,550.0,420.0,88.61538462
2025-08-04 21:00:00,2.6,1159.0,109371.0,2.945884511,4000.0,1401.0,2298.0,0.0,1.3,240.0,1.3,7.0,1.4,14.09581572,84.70739085,0.499143259,3.461322394,260.709,1.196793436,12.92,86.06,0.45,5.7,28.52333333,1.02,9.28,71.2,1.06,92.79333333,18.46,849.2663333,2.446689435,1.99839029,10.69509594,5.355555556,77.8,55.05,10.88,33.22,65.9,0.062153402,1.762570824,0.231,0.069543076,0.071454191,5.405061125,0.19,2.414765411,0.019134433,19.47119875,0.007653773,3.478639871,0.026788206,0.072710844,235.8453333,0.009567216,0.070414712,3.750348816,0.359727335,1.18633483,1.0,0.36,0.0,0.65,1.34,0.0,14.36333333,95.63,0.1,83.0,24.45454545,11.0,60.0,26.5,8.0,123.55,140.0,42.02931745,560.0,420.0,83.07142857
2025-08-04 22:00:00,2.61,1159.0,111229.0,2.89670928,4000.0,1416.0,2309.0,0.0,1.3,243.0,1.31,7.0,1.4,14.09581572,84.70739085,0.499143259,3.461322394,260.709,1.196793436,12.92,86.06,0.45,5.7,28.52333333,1.02,9.28,71.2,1.06,92.79333333,18.46,849.2663333,2.446689435,1.99839029,10.69509594,5.355555556,77.8,55.05,10.88,33.22,65.9,0.062153402,1.762570824,0.231,0.069543076,0.071454191,5.405061125,0.19,2.414765411,0.019134433,19.47119875,0.007653773,3.478639871,0.026788206,0.072710844,235.8453333,0.009567216,0.070414712,3.750348816,0.359727335,1.18633483,1.0,0.36,0.0,0.65,1.34,0.0,14.36333333,95.63,0.1,83.0,24.45454545,11.0,60.0,26.5,8.0,122.3575,131.0,43.16053894,551.0,420.0,86.25954198
2025-08-05 00:00:00,2.7,1199.0,111163.0,2.899152057,4001.0,1374.0,2359.0,0.0,1.35,244.0,1.35,7.0,1.2,12.33,86.7,0.42,4.7,274.2883333,0.97,12.7,86.26,0.45,6.7,37.316,1.04,8.78,71.42,1.08,90.22333333,18.72,870.9993333,2.72,2.001841621,10.87,5.386666667,78.4,54.69,8.86,36.02857143,68.71,0.069,1.86,0.19,0.026,0.054,5.43,0.18,3.40975262,0.067234559,24.61745342,0.009604937,4.07249327,0.081641964,0.06243209,200.3393333,0.01680864,0.087885173,4.346233973,0.422136979,1.776913337,1.0,0.32,0.0,0.21,44.78,0.0,1.923333333,1.4,0.3,83.0,24.45454545,11.0,60.0,26.5,8.0,122.8125,125.0,43.67626239,550.0,425.0,84.0
2025-08-05 01:00:00,2.6,1194.0,111847.0,2.880714668,4000.0,1495.0,2333.0,0.0,1.35,252.0,1.25,7.0,1.2,12.33,86.7,0.42,4.7,274.2883333,0.97,12.7,86.26,0.45,6.7,37.316,1.04,8.78,71.42,1.08,90.22333333,18.72,870.9993333,2.72,2.001841621,10.87,5.386666667,78.4,54.69,8.86,36.02857143,68.71,0.069,1.86,0.19,0.026,0.054,5.43,0.18,3.40975262,0.067234559,24.61745342,0.009604937,4.07249327,0.081641964,0.06243209,200.3393333,0.01680864,0.087885173,4.346233973,0.422136979,1.776913337,1.0,0.32,0.0,0.21,44.78,0.0,1.923333333,1.4,0.3,83.0,24.45454545,11.0,60.0,26.5,8.0,123.0775,127.0,42.51286851,552.0,425.0,90.31496063
2025-08-05 02:00:00,2.6,1196.0,111924.0,2.878014983,3999.0,1487.0,2332.0,0.0,1.35,252.0,1.25,8.0,1.2,12.33,86.7,0.42,4.7,274.2883333,0.97,12.7,86.26,0.45,6.7,37.316,1.04,8.78,71.42,1.08,90.22333333,18.72,870.9993333,2.72,2.001841621,10.87,5.386666667,78.4,54.69,8.86,36.02857143,68.71,0.069,1.86,0.19,0.026,0.054,5.43,0.18,3.40975262,0.067234559,24.61745342,0.009604937,4.07249327,0.081641964,0.06243209,200.3393333,0.01680864,0.087885173,4.346233973,0.422136979,1.776913337,1.0,0.32,0.0,0.21,44.78,0.0,1.923333333,1.4,0.3,83.0,24.45454545,11.0,60.0,26.5,8.0,123.21000000000001,128.0,41.64924506,553.0,425.0,91.015625
2025-08-05 03:00:00,2.6,1191.0,111863.0,2.879583327,3999.0,1494.0,2317.0,0.0,1.35,251.0,1.25,7.0,1.2,12.33,86.7,0.42,4.7,274.2883333,0.97,12.7,86.26,0.45,6.7,37.316,1.04,8.78,71.42,1.08,90.22333333,18.72,870.9993333,2.72,2.001841621,10.87,5.386666667,78.4,54.69,8.86,36.02857143,68.71,0.069,1.86,0.19,0.026,0.054,5.43,0.18,3.40975262,0.067234559,24.61745342,0.009604937,4.07249327,0.081641964,0.06243209,200.3393333,0.01680864,0.087885173,4.346233973,0.422136979,1.776913337,1.0,0.32,0.0,0.21,44.78,0.0,1.923333333,1.4,0.3,83.0,24.45454545,11.0,60.0,26.5,8.0,123.475,130.0,42.75110183,555.0,425.0,91.53846154
2025-08-05 04:00:00,2.57,1194.0,110028.0,2.92903775,4001.0,1454.0,2316.0,0.0,1.35,249.0,1.22,8.0,1.2,12.33,86.7,0.42,4.7,274.2883333,0.97,12.7,86.26,0.45,6.7,37.316,1.04,8.78,71.42,1.08,90.22333333,18.72,870.9993333,2.72,2.001841621,10.87,5.386666667,78.4,54.69,8.86,36.02857143,68.71,0.069,1.86,0.19,0.026,0.054,5.43,0.18,3.40975262,0.067234559,24.61745342,0.009604937,4.07249327,0.081641964,0.06243209,200.3393333,0.01680864,0.087885173,4.346233973,0.422136979,1.776913337,1.0,0.32,0.0,0.21,44.78,0.0,1.923333333,1.4,0.3,83.0,24.45454545,11.0,60.0,26.5,8.0,123.6075,131.0,42.88742346,556.0,425.0,91.29770992
2025-08-05 05:00:00,2.57,1194.0,109527.0,2.94095667,3999.0,1450.0,2315.0,0.0,1.35,248.0,1.22,7.0,1.2,12.33,86.7,0.42,4.7,274.2883333,0.97,12.7,86.26,0.45,6.7,37.316,1.04,8.78,71.42,1.08,90.22333333,18.72,870.9993333,2.72,2.001841621,10.87,5.386666667,78.4,54.69,8.86,36.02857143,68.71,0.069,1.86,0.19,0.026,0.054,5.43,0.18,3.40975262,0.067234559,24.61745342,0.009604937,4.07249327,0.081641964,0.06243209,200.3393333,0.01680864,0.087885173,4.346233973,0.422136979,1.776913337,1.0,0.32,0.0,0.21,44.78,0.0,1.923333333,1.4,0.3,83.0,24.45454545,11.0,60.0,26.5,8.0,123.475,130.0,42.88033395,555.0,425.0,91.69230769
2025-08-05 06:00:00,2.58,1191.0,109303.0,2.948452357,4001.0,1429.0,2337.0,0.0,1.35,241.0,1.23,7.0,1.2,12.33,86.7,0.42,4.7,274.2883333,0.97,12.7,86.26,0.45,6.7,37.316,1.04,8.78,71.42,1.08,90.22333333,18.72,870.9993333,2.72,2.001841621,10.87,5.386666667,78.4,54.69,8.86,36.02857143,68.71,0.069,1.86,0.19,0.026,0.054,5.43,0.18,3.40975262,0.067234559,24.61745342,0.009604937,4.07249327,0.081641964,0.06243209,200.3393333,0.01680864,0.087885173,4.346233973,0.422136979,1.776913337,1.0,0.32,0.0,0.21,44.78,0.0,1.923333333,1.4,0.3,83.0,24.45454545,11.0,60.0,26.5,8.0,122.8125,125.0,42.84710841,550.0,425.0,90.88
2025-08-05 07:00:00,2.62,1197.0,110100.0,2.925661441,3999.0,1447.0,2341.0,0.0,1.35,247.0,1.27,7.0,1.2,12.33,86.7,0.42,4.7,274.2883333,0.97,12.7,86.26,0.45,6.7,37.316,1.04,8.78,71.42,1.08,90.22333333,18.72,870.9993333,2.72,2.001841621,10.87,5.386666667,78.4,54.69,8.86,36.02857143,68.71,0.069,1.86,0.19,0.026,0.054,5.43,0.18,3.40975262,0.067234559,24.61745342,0.009604937,4.07249327,0.081641964,0.06243209,200.3393333,0.01680864,0.087885173,4.346233973,0.422136979,1.776913337,1.0,0.32,0.0,0.21,44.78,0.0,1.923333333,1.4,0.3,83.0,24.45454545,11.0,60.0,26.5,8.0,124.255,134.0,42.51399254,560.0,426.0,85.29850746
2025-08-05 08:00:00,2.62,1191.0,109668.0,2.937912075,4000.0,1435.0,2305.0,0.0,1.35,249.0,1.27,7.0,1.2,12.37107071,86.67446464,0.383303033,4.8,274.2883333,0.954464645,12.73,86.24,0.46,5.7,37.316,1.03,8.67,71.38,1.1,90.22333333,18.85,870.9993333,2.68,2.011029412,10.94,5.386666667,78.4,54.57,9.0,36.64571429,68.71,0.077,1.97,0.2,0.033,0.052,5.44,0.17,1.793148375,0.025987658,32.74964612,0.010395063,1.632024898,0.010395063,0.010395063,200.3393333,0.003638272,0.022349386,1.522876736,0.120062978,1.611234772,1.0,0.32,0.0,0.21,44.78,0.0,1.923333333,1.4,0.3,83.0,24.45454545,11.0,60.0,26.5,8.0,124.535,138.0,42.94435313,563.0,425.0,88.4057971
2025-08-05 09:00:00,2.59,1189.0,109290.0,2.950275837,4003.0,1457.0,2341.0,0.0,1.35,245.0,1.24,8.0,1.2,12.37107071,86.67446464,0.383303033,4.8,274.2883333,0.954464645,12.73,86.24,0.46,5.7,37.316,1.03,8.67,71.38,1.1,90.22333333,18.85,870.9993333,2.68,2.011029412,10.94,5.386666667,78.4,54.57,9.0,36.64571429,68.71,0.077,1.97,0.2,0.033,0.052,5.44,0.17,1.793148375,0.025987658,32.74964612,0.010395063,1.632024898,0.010395063,0.010395063,200.3393333,0.003638272,0.022349386,1.522876736,0.120062978,1.611234772,1.0,0.32,0.0,0.21,44.78,0.0,1.923333333,1.4,0.3,83.0,24.45454545,11.0,60.0,26.5,8.0,123.74000000000001,132.0,42.49126892,557.0,425.0,83.63636364
2025-08-05 10:00:00,2.6,1198.0,100965.0,3.190964072,4000.0,1468.0,2313.0,0.0,1.35,248.0,1.25,7.0,1.2,12.37107071,86.67446464,0.383303033,4.8,274.2883333,0.954464645,12.73,86.24,0.46,5.7,37.316,1.03,8.67,71.38,1.1,90.22333333,18.85,870.9993333,2.68,2.011029412,10.94,5.386666667,78.4,54.57,9.0,36.64571429,68.71,0.077,1.97,0.2,0.033,0.052,5.44,0.17,1.793148375,0.025987658,32.74964612,0.010395063,1.632024898,0.010395063,0.010395063,200.3393333,0.003638272,0.022349386,1.522876736,0.120062978,1.611234772,1.0,0.32,0.0,0.21,44.78,0.0,1.923333333,1.4,0.3,83.0,24.45454545,11.0,60.0,26.5,8.0,124.1375,135.0,42.55813953,560.0,425.0,91.48148148
2025-08-05 11:00:00,2.62,1157.0,108731.0,2.9639524,4001.0,1428.0,2295.0,0.0,1.35,231.0,1.27,6.0,1.2,12.37107071,86.67446464,0.383303033,4.8,274.2883333,0.954464645,12.73,86.24,0.46,5.7,37.316,1.03,8.67,71.38,1.1,90.22333333,18.85,870.9993333,2.68,2.011029412,10.94,5.386666667,78.4,54.57,9.0,36.64571429,68.71,0.077,1.97,0.2,0.033,0.052,5.44,0.17,1.793148375,0.025987658,32.74964612,0.010395063,1.632024898,0.010395063,0.010395063,200.3393333,0.003638272,0.022349386,1.522876736,0.120062978,1.611234772,1.0,0.32,0.0,0.21,44.78,0.0,1.923333333,1.4,0.3,83.0,24.45454545,11.0,60.0,26.5,8.0,123.74000000000001,132.0,43.39890969,557.0,425.0,86.81818182
2025-08-05 12:00:00,2.63,1175.0,108150.0,2.979864054,4001.0,1403.0,2335.0,0.0,1.35,238.0,1.28,7.0,1.2,12.37107071,86.67446464,0.383303033,4.8,274.2883333,0.954464645,12.73,86.24,0.46,5.7,37.316,1.03,8.67,71.38,1.1,90.22333333,18.85,870.9993333,2.68,2.011029412,10.94,5.386666667,78.4,54.57,9.0,36.64571429,68.71,0.077,1.97,0.2,0.033,0.052,5.44,0.17,1.793148375,0.025987658,32.74964612,0.010395063,1.632024898,0.010395063,0.010395063,200.3393333,0.003638272,0.022349386,1.522876736,0.120062978,1.611234772,1.0,0.32,0.0,0.21,44.78,0.0,1.923333333,1.4,0.3,83.0,24.45454545,11.0,60.0,26.5,8.0,123.475,130.0,42.86051451,555.0,425.0,84.61538462
2025-08-05 13:00:00,2.6,1148.0,109587.0,2.940082093,4000.0,1388.0,2323.0,0.0,1.35,234.0,1.25,7.0,1.2,12.37107071,86.67446464,0.383303033,4.8,274.2883333,0.954464645,12.73,86.24,0.46,5.7,37.316,1.03,8.67,71.38,1.1,90.22333333,18.85,870.9993333,2.68,2.011029412,10.94,5.386666667,78.4,54.57,9.0,36.64571429,68.71,0.077,1.97,0.2,0.033,0.052,5.44,0.17,1.793148375,0.025987658,32.74964612,0.010395063,1.632024898,0.010395063,0.010395063,200.3393333,0.003638272,0.022349386,1.522876736,0.120062978,1.611234772,1.0,0.32,0.0,0.21,44.78,0.0,1.923333333,1.4,0.3,83.0,24.45454545,11.0,60.0,26.5,8.0,122.8125,125.0,43.01636234,550.0,425.0,84.8
2025-08-05 14:00:00,2.63,1159.0,110106.0,2.926233176,4000.0,1430.0,2356.0,0.0,1.35,239.0,1.28,7.0,1.2,12.37107071,86.67446464,0.383303033,4.8,274.2883333,0.954464645,12.73,86.24,0.46,5.7,37.316,1.03,8.67,71.38,1.1,90.22333333,18.85,870.9993333,2.68,2.011029412,10.94,5.386666667,78.4,54.57,9.0,36.64571429,68.71,0.077,1.97,0.2,0.033,0.052,5.44,0.17,1.793148375,0.025987658,32.74964612,0.010395063,1.632024898,0.010395063,0.010395063,200.3393333,0.003638272,0.022349386,1.522876736,0.120062978,1.611234772,1.0,0.32,0.0,0.21,44.78,0.0,1.923333333,1.4,0.3,83.0,24.45454545,11.0,60.0,26.5,8.0,121.4875,115.0,42.85045635,540.0,425.0,84.86956522
2025-08-05 15:00:00,2.64,1189.0,111505.0,2.889544161,4000.0,1442.0,2358.0,0.0,1.35,247.0,1.29,7.0,1.2,12.37107071,86.67446464,0.383303033,4.8,274.2883333,0.954464645,12.73,86.24,0.46,5.7,37.316,1.03,8.67,71.38,1.1,90.22333333,18.85,870.9993333,2.68,2.011029412,10.94,5.386666667,78.4,54.57,9.0,36.64571429,68.71,0.077,1.97,0.2,0.033,0.052,5.44,0.17,1.793148375,0.025987658,32.74964612,0.010395063,1.632024898,0.010395063,0.010395063,200.3393333,0.003638272,0.022349386,1.522876736,0.120062978,1.611234772,1.0,0.32,0.0,0.21,44.78,0.0,1.923333333,1.4,0.3,83.0,24.45454545,11.0,60.0,26.5,8.0,122.68,124.0,42.5087925,549.0,425.0,87.17741935
2025-08-05 16:00:00,2.6,1199.0,110242.0,2.922625719,4000.0,1466.0,2357.0,0.0,1.35,248.0,1.25,7.0,1.2,12.37107071,86.67446464,0.383303033,4.8,274.2883333,0.954464645,12.47,86.49,0.48,6.7,37.316,1.04,8.8,71.3,1.12,90.22333333,18.78,870.9993333,2.74,2.021978022,11.04,5.386666667,78.4,54.6,8.6,36.33714286,68.71,0.072,1.97,0.19,0.032,0.052,5.46,0.17,3.452974836,0.120061712,24.58863861,0.010085184,3.856382188,0.052827153,0.06243209,200.3393333,0.01680864,0.07924073,4.653591956,0.363066617,1.536789913,1.0,0.32,0.0,0.21,44.78,0.0,1.923333333,1.4,0.3,83.0,24.45454545,11.0,60.0,26.5,8.0,122.945,126.0,42.35100892,551.0,425.0,89.52380952
2025-08-05 17:00:00,2.59,1199.0,107779.0,2.987873746,3998.0,1449.0,2335.0,0.0,1.35,244.0,1.24,8.0,1.2,12.37107071,86.67446464,0.383303033,4.8,274.2883333,0.954464645,12.47,86.49,0.48,6.7,37.316,1.04,8.8,71.3,1.12,90.22333333,18.78,870.9993333,2.74,2.021978022,11.04,5.386666667,78.4,54.6,8.6,36.33714286,68.71,0.072,1.97,0.19,0.032,0.052,5.46,0.17,3.452974836,0.120061712,24.58863861,0.010085184,3.856382188,0.052827153,0.06243209,200.3393333,0.01680864,0.07924073,4.653591956,0.363066617,1.536789913,1.0,0.32,0.0,0.21,44.78,0.0,1.923333333,1.4,0.3,83.0,24.45454545,11.0,60.0,26.5,8.0,122.8125,125.0,42.31494578,550.0,425.0,89.92
