Repository: saikumar-voptimai/evonith_bf_webapp

# Evonith BF2 — Blast Furnace Intelligence Platform

Monitoring, modelling and optimisation of **Blast Furnace 2 (BF2)** at Evonith Steel: live telemetry from InfluxDB,
manual plant reports from Neon PostgreSQL, a two-zone energy model of the furnace, blend and fuel optimisers, a
conversational assistant (FurnaceMind) and a live digital twin evaluated every hour.

The platform has three deployable parts that share one Python service layer, plus the shared data library:

| Part | Path | What it is |
|---|---|---|
| **Streamlit app** (legacy) | `src/app.py`, `src/custom_pages/` | The original 11-page dashboard; still the home of the model pages. Served under `/legacy` in production |

File: src/assets/data/furnace_dataset_20260525_002530_771382.csv (part 160 of 209)
GO%,ORE_NA2O%,ORE_P%,ORE_TIO2%,ORE_AL2O3%,ORE_SIO2%,ORE_MNO%,ORE_CAO%,ORE_K2O%,ORE_CALC_MT,PELLET_PCT_SIO2,PELLET_PCT_AL2O3,PELLET_PCT_FE2O3,PELLET_PCT_MGO,PELLET_PCT_TIO2,PELLET_PCT_NA2O,TOTAL_PELLET_CALC_MT,PELLET_PCT_K2O,PELLET_PCT_TM,PELLET_PCT_LOI,PELLET_PCT_MNO,PELLET_PCT_CAO,PELLET_PCT_P,CHARGES/HRS.,STOCKRODLEVEL,CHEM_PCT_C,CHEM_PCT_CR,CHEM_PCT_FE,CHEM_PCT_MN,CHEM_PCT_P,CHEM_PCT_S,CHEM_PCT_SI,CHEM_PCT_TI,SLAG_BASICITY,SLAG_PCT_AL2O3,SLAG_PCT_CAO,SLAG_PCT_FEO,SLAG_PCT_K2O,SLAG_PCT_MGO,SLAG_PCT_MNO,SLAG_PCT_NA2O,SLAG_PCT_S,SLAG_PCT_SIO2,SLAG_PCT_TIO2,SLAG_T_BASICITY,HMT_GT_1480C,COKE_DISCHARGE_TIME,WEIGHTED_COKE_ANGLE,TOTAL_COKE_PORTIONS,NON_COKE_DISCHARGE_TIME,WEIGHTED_NON_COKE_ANGLE,TOTAL_NON_COKE_PORTIONS,TOTAL HEAT LOAD,FTG_UPTAKE_TEMP_A,FTG_UPTAKE_TEMP_B,FTG_UPTAKE_TEMP_C,FTG_UPTAKE_TEMP_D,FTG_UPTAKE_TEMP_AVG,HEARTH_TEMP_A,HEARTH_TEMP_B,HEARTH_TEMP_C,HEARTH_TEMP_D,HEARTH_TEMP_AVG,BOSH_TEMP_A,BOSH_TEMP_C,BOSH_TEMP_D,BELLY_TEMP_A,BELLY_TEMP_C,BELLY_TEMP_D,LOWER_STACK_TEMP_A,LOWER_STACK_TEMP_B,LOWER_STACK_TEMP_C,LOWER_STACK_TEMP_D,PCI_KG/THM,ACT. FUEL RATEKG/THM.,FURNACETOPGASANALYSISCO2ETACO,COKE RATE KG/THM,PRODUCTIONTONNESPERHR,HOT BLAST PRESSUREBAR,TOPPRESSUREBAR,DIFFERENTIAL PRESSURETOTALBAR,HOT BLAST TEMP.OC,OXYGENFLOWNM3/HR.,STEAMKGS/HR.,RAFTOC,PERMEABILITYKGS/HR.,TUYEREVELOCITYM/S,HOT BLAST VOLUMENM3/HR.,O2 ENRICHMENT %,BOTTOMBAR,FURNACE TOP GAS ANALYSISH2%,UNITCOST LAKHS/THM,BOSH_TEMP_B,FURNACE TOP GAS ANALYSISCO2%,FURNACE TOP GAS ANALYSISONLINE (ANALYZER)CO%
2026-04-03 03:00:00,0.94,11.479999999999999,0.459192027,87.58,0.38000000000000006,4.406333333333333,0.43,1.02,0.49,86.87,12.11,1.0783333333333334,69.98,9.0,19.55,1.69,12.33952387,5.044444444,79.97777778,69.8,33.16,0.058,5.78,2.35,9.6,2.78,0.03,0.21,53.53,11.37,0.04900000000000001,1.967128028,0.22,15.022833333333333,0.16302062114089036,36.62712847518098,0.38297008681239086,0.3515103105704452,28.704698047360825,22.100000000000005,30.51,0.1775,60.89235711981738,3.6973381414168016,3.2110285238907683,0.06717364312891541,0.03948484488872115,0.06745457824291867,0.4163262923999136,3.946854495255728,4.158409270385038,0.09198654614075806,0.1141793241117655,0.025847345727608318,10.137,0.0,0.0,0.0,0.0,0.0,0.0,2.2183333333333333,0.0,0.0,0.0,0.0,0.0,0.0,7.0,0.254488152,4.345090909090909,0.014,94.87467272727272,0.1330909090909091,0.10032727272727272,0.0356,0.43927272727272726,0.05794545454545455,1.0333358067818181,20.72909090909091,34.61636363636364,0.37763636363636366,0.5407272727272727,7.811636363636364,0.2169090909090909,0.22690909090909092,0.3430909090909091,33.50454545454546,1.37,1.2665114707818181,1496.7636363636364,105.0,26.785714285714285,14.0,60.0,28.25,8.0,0.9618739379639862,178.9358333,167.05875,175.3394444,188.5638889,178.7632639,61.81727279277736,328.31927450990446,449.9256766926874,580.709732572272,356.5399270168673,52.72388888888917,70.79722222222229,55.24166666666653,46.39861111111112,57.403333333333315,47.3119444444443,28.929444444444485,39.04833333333354,34.41666666666678,38.246388888888916,152.42185611111125,525.5472222222222,42.93042099999996,290.0,93.62612297153623,2.8066083888888884,1.3982091388888884,1.4083103361111111,1171.278722222221,3998.296547,0.0,2264.237688888886,1313.6045638888893,209.9422194444443,110900.44055555556,4.117356724999998,1.1426769061111117,3.9457625555555538,92.69589593472224,54.21916666666704,18.327980722222208,24.362365361111127
2026-04-03 04:00:00,0.94,11.479999999999999,0.459192027,87.58,0.38000000000000006,4.3340000000000005,0.43,1.02,0.49,86.87,12.11,1.1153333333333333,69.98,9.0,19.55,1.69,12.33952387,5.044444444,79.97777778,69.8,33.16,0.058,5.78,2.35,9.6,2.78,0.03,0.21,53.53,11.37,0.04900000000000001,1.967128028,0.22,14.965833333333334,0.16054751397459832,38.97435448670874,0.3985506619600306,0.3502737569872991,27.61356316559278,22.100000000000005,30.51,0.18383333333333332,60.942441669539846,3.6717288283272573,3.2169589276800443,0.06721490051982437,0.03984355401027046,0.06714062750848478,0.41274380633366886,3.924196141255766,4.136779132186176,0.09192599261709644,0.11425797966703288,0.025921847851473823,10.326833333333333,0.0,0.0,0.0,0.0,0.0,0.0,2.2183333333333333,0.0,0.0,0.0,0.0,0.0,0.0,7.0,0.254488152,4.424857142857143,0.013628571428571429,94.72251428571428,0.13742857142857143,0.09748571428571429,0.0364,0.508,0.05968571428571428,1.0391315360571427,20.819428571428574,34.67857142857143,0.3677142857142857,0.5351428571428571,7.830857142857143,0.21257142857142858,0.22628571428571428,0.34,33.38171428571428,1.3477142857142859,1.2737701025428572,1493.9142857142858,105.0,26.785714285714285,14.0,60.0,28.25,8.0,0.9618739379639862,178.9358333,167.05875,175.3394444,188.5638889,178.7632639,61.81727279277736,328.31927450990446,449.9256766926874,580.709732572272,356.5399270168673,52.612777777777914,73.46027777777782,54.71388888888916,48.65666666666669,57.00361111111112,47.071666666666715,29.56861111111109,38.66750000000013,34.45833333333322,39.91027777777774,177.62577722222238,530.3722222222223,42.20233919444446,290.0,88.61999999999969,2.8024569777777772,1.3981910333333352,1.4041912916666668,1215.0878472222219,3998.296547,0.0,2274.7204694444445,1328.607808333333,217.7459472222222,111710.02472222215,4.10876548611111,1.1478201158333343,4.17561243888889,96.03541548194447,53.41055555555534,17.94398674999994,24.57737805555555
2026-04-03 05:00:00,0.9400000000000001,11.48,0.459192027,87.58,0.38,4.318714285714286,0.43,1.02,0.49,86.87,12.11,1.124857142857143,69.98,9.0,19.55,1.69,12.33952387,5.044444444,79.97777778,69.8,33.16,0.058,5.78,2.3500000000000005,9.6,2.7800000000000002,0.03,0.21,53.529999999999994,11.37,0.049,1.967128028,0.22,14.97,0.16051789688782694,39.00246406376347,0.39873724960669044,0.3502589484439134,27.60049610690924,22.1,30.51,0.1827142857142857,60.95436985010419,3.6615083722150126,3.2310777650946254,0.06732952135699874,0.040150709034270184,0.06709334416072701,0.4120714581458555,3.9205830690504166,4.13166228743878,0.09205238175365094,0.1145354233361274,0.025999196802512125,10.406285714285714,0.0,0.0,0.0,0.0,0.0,0.0,2.2183333333333333,0.0,0.0,0.0,0.0,0.0,0.0,7.0,0.254488152,4.4126666666666665,0.012866666666666667,94.61666666666666,0.14733333333333332,0.10013333333333334,0.03213333333333333,0.6093333333333334,0.06886666666666666,1.0703649666666666,20.938666666666666,35.14066666666667,0.338,0.5126666666666667,7.8933333333333335,0.20400000000000001,0.22133333333333333,0.3426666666666667,32.830666666666666,1.318,1.3107906535333333,1487.4,105.0,26.785714285714285,14.0,60.0,28.25,8.0,0.9618739379639862,178.9358333,167.05875,175.3394444,188.5638889,178.7632639,61.81727279277736,328.31927450990446,449.9256766926874,580.709732572272,356.5399270168673,54.33305785123966,68.80247933884297,54.783471074380145,53.35867768595042,56.97851239669415,46.83140495867775,32.52314049586778,38.83223140495869,34.65537190082644,34.51074380165291,169.65169669421488,531.9834710743802,43.10877925619836,290.0,91.42752066115689,2.783756074380167,1.39824573553719,1.3857956280991734,1198.1282066115696,3998.296547,0.0,2283.0311983471065,1353.5831983471078,217.90278925619828,112468.06446280991,4.097526669421484,1.1112353545454547,3.948935371900828,94.97884981198348,52.857024793388476,18.533847851239674,24.456138677685946
2026-04-03 06:00:00,0.94,11.479999999999999,0.459192027,87.58,0.38000000000000006,4.424666666666667,0.43,1.02,0.49,86.87,12.11,1.0991666666666666,69.98,9.0,19.55,1.69,12.33952387,5.044444444,79.97777778,69.8,33.16,0.058,5.78,2.35,9.6,2.78,0.03,0.21,53.53,11.37,0.04900000000000001,1.967128028,0.22,15.015333333333333,0.1603790541529305,39.134239703453694,0.39961195883653805,0.3501895270764652,27.53923869227292,22.100000000000005,30.51,0.18216666666666667,60.93245876129763,3.675814763728152,3.2189171397582848,0.06723257603440383,0.039826852631930997,0.06720999775364332,0.4135025690863427,3.9291531441876977,4.141099028449204,0.0919728620978774,0.11430623969526388,0.02592172887684238,10.192166666666667,0.0,0.0,0.0,0.0,0.0,0.0,2.2183333333333333,0.0,0.0,0.0,0.0,0.0,0.0,7.0,0.254488152,4.272666666666667,0.012366666666666666,94.88916666666667,0.13733333333333334,0.10063333333333334,0.032633333333333334,0.4943333333333333,0.060866666666666666,1.0728976216666666,21.008666666666667,35.105666666666664,0.368,0.5226666666666667,7.868333333333333,0.219,0.22633333333333333,0.3526666666666667,32.720666666666666,1.348,1.3133675955333333,1488.9,105.0,26.785714285714285,14.0,60.0,28.25,8.0,0.9618739379639862,178.9358333,167.05875,175.3394444,188.5638889,178.7632639,61.81727279277736,328.31927450990446,449.9256766926874,580.709732572272,356.5399270168673,55.150277777777724,62.14666666666666,55.89722222222205,54.60111111111105,56.79222222222203,46.640833333333475,35.02750000000002,38.978611111110936,35.04388888888913,30.850000000000062,163.61504277777783,535.0,43.02809641666664,290.0,92.54013744054531,2.757892805555554,1.3981114555555558,1.359749844444445,1206.78763611111,3998.296547,0.0,2266.3569194444453,1381.4744972222225,221.3626188888889,112569.36972222224,4.071577252777779,1.0885680977777772,4.04699556388889,94.17899316805557,52.514166666666625,18.290389444444436,24.219835527777818
2026-04-03 07:00:00,0.96,11.290000000000001,0.459192027,87.75,0.34,4.403714285714286,0.395,1.025,0.49,86.765,12.209999999999999,1.0697142857142856,69.98,9.0,19.55,1.69,12.33952387,5.044444444,79.97777778,69.8,33.16,0.056,5.51,2.47,9.58,2.69,0.025,0.22,53.96,11.08,0.05,2.010889292,0.23,14.951285714285715,0.16787585411133946,31.888196567437426,0.33025797320990097,0.2817613896552587,30.957137198644613,22.72,30.35,0.16242857142857142,60.88739909279224,3.6165652192111355,3.2794808787446854,0.03889333854982407,0.017916082115744296,0.05748675127754791,0.33803774921488366,3.9244789600314003,4.612837932294341,0.07555603639950371,0.049990258583082134,0.0235592837033132,9.843285714285713,0.0,0.0,0.0,0.0,0.0,0.0,2.2183333333333333,0.0,0.0,0.0,0.0,0.0,0.0,7.0,0.254488152,4.1961818181818185,0.012,95.1036909090909,0.1270909090909091,0.10070909090909091,0.036927272727272725,0.3736363636363636,0.049763636363636364,1.0697681754545454,20.996,34.98836363636364,0.43363636363636365,0.5372727272727272,7.83690909090909,0.24600000000000002,0.23,0.35854545454545456,32.708363636363636,1.4034545454545455,1.3093786744545455,1486.8,105.0,26.785714285714285,14.0,60.0,28.25,8.0,0.9618739379639862,178.9358333,167.05875,175.3394444,188.5638889,178.7632639,61.81727279277736,328.31927450990446,449.9256766926874,580.709732572272,356.5399270168673,54.68249999999993,57.979444444444525,56.39833333333341,56.82027777777773,56.82777777777786,46.58888888888909,38.30222222222222,38.64555555555564,34.5652777777779,30.614444444444416,193.44113361111127,537.0805555555555,41.57319686111111,290.0,91.26516666666642,2.739024650000004,1.3980686749999998,1.3409048052777781,1213.2789694444423,3998.296547,0.0,2237.6516083333327,1404.2824750000013,223.42521055555574,112734.07222222218,4.109931419444445,1.0680611063888892,4.2432163111111105,98.13095020347225,52.76388888888886,17.79181133333332,25.005570416666654
2026-04-03 08:00:00,0.96,11.290000000000001,0.459192027,87.75,0.34,4.400142857142857,0.395,1.025,0.49,86.765,12.209999999999999,1.090142857142857,69.98,9.0,19.55,1.69,12.33952387,5.044444444,79.97777778,69.8,33.16,0.056,5.51,2.47,9.58,2.69,0.025,0.22,53.96,11.08,0.05,2.010889292,0.23,14.937142857142858,0.1708502136817926,29.046790869783568,0.3144938674864994,0.2778947222136697,32.2619887422024,22.72,30.35,0.1524285714285714,60.85984371547653,3.6291665936986397,3.280302219933571,0.038987270812418755,0.017912676977014513,0.057653971088261736,0.33984929710772177,3.936645666692563,4.624733596023803,0.07586115584136381,0.05017790922617465,0.02355932647973257,9.768,0.0,0.0,0.0,0.0,0.0,0.0,2.2183333333333333,0.0,0.0,0.0,0.0,0.0,0.0,7.0,0.254488152,4.294363636363636,0.012,95.15878181818182,0.11618181818181818,0.09961818181818183,0.05165454545454545,0.23727272727272725,0.030127272727272725,1.051067950909091,20.756,34.64472727272727,0.5972727272727273,0.5645454545454546,7.7878181818181815,0.30600000000000005,0.23,0.35309090909090907,32.96472727272727,1.528909090909091,1.287333629909091,1474.8,105.0,26.785714285714285,14.0,60.0,28.25,8.0,0.9618739379639862,178.9358333,167.05875,175.3394444,188.5638889,178.7632639,61.81727279277736,328.31927450990446,449.9256766926874,580.709732572272,356.5399270168673,53.5533333333335,55.7988888888888,55.56027777777786,65.6122222222222,56.965277777777736,46.66861111111128,47.795,38.49694444444444,33.7399999999999,29.760277777777755,170.37706666666676,543.4583333333334,42.113422083333326,290.0,91.39497431427333,2.7126654666666674,1.398120002777776,1.3144341583333319,1203.3851416666691,3998.296547,0.0,2241.002830555556,1417.1460083333332,221.86846694444455,111583.39888888883,4.189073913888889,1.0489719263888893,4.165235963888891,95.07496133333335,53.028055555555575,17.86472811111112,24.55403619444447
2026-04-03 09:00:00,0.96,11.29,0.459192027,87.75,0.34,4.418333333333333,0.395,1.025,0.49,86.765,12.21,1.0706666666666667,69.98,9.0,19.55,1.69,12.33952387,5.044444444,79.97777778,69.8,33.16,0.056,5.510000000000001,2.47,9.58,2.69,0.025000000000000005,0.22,53.96,11.08,0.05000000000000001,2.010889292,0.23,14.983666666666666,0.1703766162830581,29.49921846479461,0.31700393369979213,0.2785103988320245,32.05422156337758,22.72,30.349999999999998,0.15583333333333335,60.8414229312664,3.6392049424943713,3.2787302120181536,0.039083663073477666,0.01790216148415548,0.057753656359438375,0.3411238811722311,3.942935351522532,4.632710005226433,0.07615192596946503,0.050340687454505505,0.023565327738489964,9.661666666666667,0.0,0.0,0.0,0.0,0.0,0.0,2.2183333333333333,0.0,0.0,0.0,0.0,0.0,0.0,7.0,0.254488152,4.292222222222222,0.012,95.20011111111111,0.11288888888888889,0.09726666666666667,0.052199999999999996,0.20622222222222222,0.027088888888888888,1.037457437488889,20.568,34.403777777777776,0.6813333333333333,0.5568888888888889,7.765777777777778,0.3457777777777778,0.22711111111111112,0.3471111111111111,33.162,1.6173333333333333,1.2716351838666666,1464.5333333333333,105.0,26.785714285714285,14.0,60.0,28.25,8.0,0.9618739379639862,178.9358333,167.05875,175.3394444,188.5638889,178.7632639,61.81727279277736,328.31927450990446,449.9256766926874,580.709732572272,356.5399270168673,53.45611111111084,58.30416666666671,54.663333333333505,75.86333333333346,57.24166666666662,47.017222222222415,62.63055555555554,38.43250000000008,33.007500000000135,27.96333333333325,184.5460625000003,545.0,42.65351008333333,290.0,97.36538888888865,2.7431077694444457,1.398137472222221,1.344997925,1207.8819916666657,3998.296547,0.0,2228.5688499999987,1394.4162722222225,222.30882722222236,112398.52777777784,4.161753238888894,1.0648275736111104,4.234358880555557,96.95235328125004,53.39333333333331,18.035325555555527,24.24758886111113
2026-04-03 10:00:00,0.96,11.290000000000001,0.459192027,87.75,0.34,4.445857142857142,0.395,1.025,0.49,86.765,12.209999999999999,1.018,69.98,9.0,19.55,1.69,12.33952387,5.044444444,79.97777778,69.8,33.16,0.056,5.51,2.47,9.58,2.69,0.025,0.22,53.96,11.08,0.05,2.010889292,0.23,14.975285714285715,0.17128662859523727,28.62988370296983,0.31218086844524245,0.2773273828261915,32.45344396473059,22.72,30.35,0.15271428571428572,60.85553965063709,3.6289498490102217,3.2833014565494563,0.03895646605936582,0.01792329707705515,0.0576964697654429,0.34004622018468156,3.941041666068664,4.626558971761645,0.07579133108122417,0.05015668730311197,0.023551248963123935,9.722142857142858,0.0,0.0,0.0,0.0,0.0,0.0,2.2183333333333333,0.0,0.0,0.0,0.0,0.0,0.0,7.0,0.254488152,4.158888888888889,0.012,95.22344444444444,0.11955555555555555,0.09326666666666666,0.0342,0.3128888888888889,0.045755555555555556,1.0305027001555556,20.448,34.29711111111111,0.6613333333333333,0.5035555555555555,7.779111111111112,0.3591111111111111,0.22044444444444444,0.3404444444444445,33.282,1.6573333333333333,1.2642361358666667,1456.5333333333333,105.0,26.785714285714285,14.0,60.0,28.25,8.0,0.9618739379639862,178.9358333,167.05875,175.3394444,188.5638889,178.7632639,61.81727279277736,328.31927450990446,449.9256766926874,580.709732572272,356.5399270168673,53.86777777777763,59.45500000000005,54.5783333333335,75.50805555555569,57.57555555555581,47.617222222222246,62.77944444444451,38.68833333333325,32.22666666666679,27.903055555555586,169.45786722222226,539.8361111111111,42.28575952777776,290.0,91.26518337406739,2.7535243722222202,1.3982471749999996,1.355330581388889,1212.1790277777773,3998.296547,0.0,2251.2129555555566,1377.0220250000004,220.6654900000001,111590.92916666664,4.228957572222222,1.0962407844444442,4.254123266666665,94.95316740694446,53.713333333333495,17.663701055555556,24.105011166666657
2026-04-03 11:00:00,0.96,11.29,0.459192027,87.75,0.34,4.4816666666666665,0.395,1.025,0.49,86.765,12.21,1.0511666666666668,69.98,9.0,19.55,1.69,12.33952387,5.044444444,79.97777778,69.8,33.16,0.056,5.510000000000001,2.47,9.58,2.69,0.025000000000000005,0.22,53.96,11.08,0.05000000000000001,2.010889292,0.23,15.0105,0.17108641865646246,28.821144257481432,0.313241981120749,0.27758765574659877,32.36561186459007,22.72,30.350000000000005,0.1585,60.89836223925914,3.603612657613846,3.289585223042632,0.03869073452793942,0.017957955787740024,0.05747973356787354,0.33700441431934314,3.9287056840274723,4.607986364427682,0.07500778455496902,0.0497319988414334,0.023529894042889087,10.021333333333333,0.0,0.0,0.0,0.0,0.0,0.0,2.2183333333333333,0.0,0.0,0.0,0.0,0.0,0.0,7.0,0.254488152,4.167637795275591,0.013322834645669291,95.21000787401574,0.12440944881889764,0.09696850393700787,0.0378503937007874,0.3067716535433071,0.04303149606299213,1.035424959031496,20.417952755905514,34.50606299212598,0.5982677165354331,0.49559055118110235,7.762362204724409,0.33354330708661417,0.21559055118110235,0.3576377952755906,33.32527559055118,1.6203149606299212,1.2683531722677166,1459.9685039370079,105.0,26.785714285714285,14.0,60.0,28.25,8.0,0.9618739379639862,178.9358333,167.05875,175.3394444,188.5638889,178.7632639,61.81727279277736,328.31927450990446,449.9256766926874,580.709732572272,356.5399270168673,54.474444444444536,58.90861111111127,54.586388888889076,77.14972222222224,57.948055555555435,48.10027777777804,63.97194444444447,38.66638888888893,31.6988888888889,27.68555555555556,176.02059444444467,535.0,43.389008805555555,290.0,94.63305555555542,2.7985547694444426,1.3979982138888871,1.400399966666666,1197.2328111111112,3998.296547,0.0,2262.849427777779,1335.3593361111116,217.49894194444434,112126.09638888903,4.218295763888889,1.1323462233333346,4.045388075,95.82272876388892,54.31916666666649,18.080416,23.59194163888889
2026-04-03 12:00:00,0.96,11.290000000000001,0.459192027,87.75,0.34,4.451142857142857,0.395,1.025,0.49,86.765,12.209999999999999,1.0402857142857143,69.98,9.0,19.55,1.69,12.33952387,5.044444444,79.97777778,69.8,33.16,0.056,5.51,2.47,9.58,2.69,0.025,0.22,53.96,11.08,0.05,2.010889292,0.23,15.019428571428572,0.17098097400459694,28.92187553340855,0.3138008377756362,0.27772473379402396,32.319353295816676,22.72,30.35,0.15757142857142856,60.820347368161904,3.6459456419381904,3.283165312289733,0.039095204062075735,0.017914344710317904,0.05790327274226751,0.34239534917434655,3.9555501701612408,4.641764983904321,0.07622951046890261,0.0504172044803601,0.02355464072875827,9.702857142857143,0.0,0.0,0.0,0.0,0.0,0.0,2.2183333333333333,0.0,0.0,0.0,0.0,0.0,0.0,7.0,0.254488152,4.186535433070866,0.01474015748031496,95.19394488188976,0.12913385826771653,0.10122047244094487,0.043047244094488187,0.29259842519685036,0.038779527559055116,1.0411955747795274,20.394330708661418,34.73755905511811,0.5321259842519686,0.49086614173228343,7.743464566929134,0.30519685039370076,0.21086614173228346,0.3765354330708661,33.36307086614173,1.5777952755905513,1.2732927861259842,1464.2204724409448,105.0,26.785714285714285,14.0,60.0,28.25,8.0,0.9618739379639862,178.9358333,167.05875,175.3394444,188.5638889,178.7632639,61.81727279277736,328.31927450990446,449.9256766926874,580.709732572272,356.5399270168673,54.85166666666651,63.359999999999964,55.659166666666636,77.83750000000008,58.240277777777585,48.382777777777655,63.89555555555554,37.523888888888656,31.17472222222219,25.029722222222226,182.4572213888888,535.0,42.48921936111112,290.0,90.11694444444457,2.83222815833333,1.3980416111111111,1.4343700888888884,1190.1450249999984,3998.296547,0.0,2232.6944333333336,1303.1210166666676,213.2808402777776,111895.27694444447,4.234540511111112,1.138235350277778,4.230364280555555,96.67558183402777,54.8405555555554,17.84804177777778,24.1596502222222
2026-04-03 13:00:00,0.96,11.29,0.459192027,87.75,0.34,4.523333333333333,0.395,1.025,0.49,86.765,12.21,1.042,69.98,9.0,19.55,1.69,12.33952387,5.044444444,79.97777778,69.8,33.16,0.056,5.510000000000001,2.47,9.58,2.69,0.025000000000000005,0.22,53.96,11.08,0.05000000000000001,2.010889292,0.23,15.0255,0.16974338023462235,30.104148861865273,0.3203600847565016,0.27933360569499094,31.776420908928817,22.72,30.350000000000005,0.1625,60.91173037462416,3.5987497103398085,3.2875437859342966,0.0386711897297348,0.017953225737886994,0.05738923546112049,0.3361748011098766,3.921374992325936,4.602234044654045,0.07492699280238478,0.04966988103379851,0.023534499685134217,9.982333333333333,0.0,0.0,0.0,0.0,0.0,0.0,2.2183333333333333,0.0,0.0,0.0,0.0,0.0,0.0,7.0,0.254488152,4.3278125,0.013979166666666666,94.897,0.1453125,0.10404166666666666,0.03430208333333333,0.42270833333333335,0.05484375,1.0682918800833334,20.752395833333335,35.09645833333333,0.5455208333333333,0.43385416666666665,7.867604166666667,0.24385416666666668,0.19468749999999999,0.3544791666666667,32.8646875,1.3913541666666667,1.3077972353854166,1473.1666666666667,105.0,26.785714285714285,14.0,60.0,28.25,8.0,0.9618739379639862,178.9358333,167.05875,175.3394444,188.5638889,178.7632639,61.81727279277736,328.31927450990446,449.9256766926874,580.709732572272,356.5399270168673,54.70666666666698,68.89694444444434,56.71777777777782,84.05027777777781,58.35472222222226,48.502500000000026,64.74916666666658,36.4886111111111,31.46805555555557,26.6425,167.71432944444456,535.0,42.337144583333306,290.0,96.06999999999975,2.770463563888892,1.3980458111111136,1.372290458333333,1197.0021527777774,3998.296547,0.0,2262.7483833333363,1343.809277777777,214.38062305555573,110389.99138888888,4.307250797222223,1.086405999166667,4.109897455555554,94.7221486513889,55.06833333333341,17.84796974999998,24.30512158333332
2026-04-03 14:00:00,0.96,11.29,0.459192027,87.75,0.34,4.396,0.395,1.025,0.49,86.765,12.21,1.0890000000000002,69.98,9.0,19.55,1.69,12.33952387,5.044444444,79.97777778,69.8,33.16,0.056,5.510000000000001,2.47,9.58,2.69,0.025000000000000005,0.22,53.96,11.08,0.05000000000000001,2.010889292,0.23,15.083833333333333,0.16998240079881508,29.875812516891965,0.3190932757662801,0.27902287896154043,31.881279230440168,22.72,30.35,0.1646,60.884201512607326,3.614473851549697,3.2842453714710973,0.03883027731185098,0.017933824065220313,0.05753279464199651,0.3381080409898852,3.929949540950945,4.614165162575021,0.07540037298374519,0.049929850250674646,0.02354614087460546,9.784666666666666,0.0,0.0,0.0,0.0,0.0,0.0,2.2183333333333333,0.0,0.0,0.0,0.0,0.0,0.0,7.0,0.254488152,4.421134020618557,0.012865979381443298,94.69956701030927,0.15597938144329898,0.10532989690721649,0.028350515463917526,0.5111340206185567,0.06563917525773195,1.0872013207835052,20.999484536082477,35.33701030927835,0.5512371134020618,0.39608247422680415,7.969896907216495,0.19938144329896906,0.18402061855670102,0.335360824742268,32.50731958762887,1.2588659793814432,1.332412820484536,1481.2680412371135,105.0,26.785714285714285,14.0,60.0,28.25,8.0,0.9618739379639862,178.9358333,167.05875,175.3394444,188.5638889,178.7632639,61.81727279277736,328.31927450990446,449.9256766926874,580.709732572272,356.5399270168673,54.711944444444654,65.30333333333309,56.91722222222214,91.16694444444443,58.67222222222223,48.805555555555394,70.34194444444444,35.5291666666666,31.957222222222338,24.741666666666653,170.14136861111135,538.6555555555556,42.82868875000006,290.0,95.05168055555548,2.7995956416666687,1.3979536166666677,1.401655461111111,1199.7969666666645,3998.296547,0.0,2270.9917722222203,1330.8953750000007,216.02637888888881,111818.05722222228,4.228373619444443,1.1172412630555553,3.9438898388888877,95.04373134097226,55.28833333333319,17.865089611111088,23.848090583333306
2026-04-03 15:00:00,0.92,11.62,0.459192027,87.46,0.42,4.392,0.395,1.025,0.49,86.765,12.209999999999999,1.1462857142857141,69.98,9.0,19.55,1.69,12.33952387,5.044444444,79.97777778,69.8,33.16,0.058,5.64,2.32,9.02,2.79,0.024,0.21,54.04,11.06,0.051,1.960992908,0.22,15.310999999999998,0.16998240079881508,29.875812516891965,0.3190932757662801,0.27902287896154043,31.881279230440168,22.72,30.35,0.1646,60.97127744189182,3.575976119628674,3.2799115504943366,0.03856098425641225,0.01793783191073344,0.056994456607065834,0.3324355822280756,3.889991252340457,4.5765942545865,0.07450732130572035,0.049367465142665205,0.02355090067403186,9.963285714285714,0.0,0.0,0.0,0.0,0.0,0.0,2.2183333333333333,0.0,0.0,0.0,0.0,0.0,0.0,7.0,0.254488152,4.241752577319588,0.012247422680412371,95.0898762886598,0.13742268041237113,0.10223711340206186,0.04381443298969072,0.3317525773195876,0.040896907216494846,1.0592038059381443,20.53556701030928,35.04628865979382,0.46463917525773196,0.47030927835051545,7.877113402061855,0.24268041237113402,0.20257731958762887,0.36010309278350516,33.09494845360825,1.4382474226804125,1.2972810365670102,1482.5051546391753,105.0,26.785714285714285,14.0,60.0,28.25,8.0,0.9618739379639862,178.9358333,167.05875,175.3394444,188.5638889,178.7632639,61.81727279277736,328.31927450990446,449.9256766926874,580.709732572272,356.5399270168673,54.9177777777776,66.26194444444438,56.84249999999989,88.78888888888893,58.92527777777768,49.171111111111266,73.04694444444446,35.838055555555414,31.368333333333293,24.548055555555585,195.23026611111106,542.0,43.25846491666669,290.0,89.22000000000043,2.7892834694444475,1.3981013055555565,1.3912636916666659,1197.88543611111,3998.296547,0.0,2222.4796861111104,1280.6367416666665,206.15678499999999,106700.00361111107,4.465051294444447,1.123347379166666,4.153983399999998,98.36801025972221,55.45861111111074,17.96718316666668,23.564695194444433
2026-04-03 16:00:00,0.9200000000000002,11.62,0.459192027,87.46,0.42000000000000004,4.4032,0.395,1.025,0.49,86.765,12.21,1.161,69.98,9.0,19.55,1.69,12.33952387,5.044444444,79.97777778,69.8,33.16,0.05800000000000001,5.64,2.32,9.02,2.79,0.024,0.21000000000000002,54.04,11.06,0.051000000000000004,1.9609929080000001,0.22000000000000003,15.225399999999999,0.16998240079881508,29.875812516891965,0.3190932757662801,0.27902287896154043,31.881279230440168,22.72,30.35,0.1646,60.972395009720934,3.575188050276508,3.280242183516301,0.038551409638664616,0.017939383727662794,0.05698975103924886,0.3323512044853012,3.8898141673825144,4.576107656182766,0.07448005337261716,0.0493534486732721,0.02354987412081143,9.9648,0.0,0.0,0.0,0.0,0.0,0.0,2.2183333333333333,0.0,0.0,0.0,0.0,0.0,0.0,7.0,0.254488152,4.238429752066116,0.012,95.05737190082644,0.13892561983471075,0.10278512396694216,0.04137190082644628,0.36413223140495865,0.044983471074380166,1.0448478972231405,20.186363636363637,35.10256198347108,0.38834710743801654,0.4672727272727273,7.83702479338843,0.23917355371900828,0.1921487603305785,0.37297520661157024,33.59776859504132,1.3939669421487604,1.278144435429752,1485.9752066115702,105.0,26.78571428571429,14.0,60.0,28.25,8.0,0.9618739379639862,178.9358333,167.05875,175.3394444,188.5638889,178.7632639,61.81727279277736,328.31927450990446,449.9256766926874,580.709732572272,356.5399270168673,55.048888888888705,65.99111111111105,57.633333333333475,90.40555555555551,58.98472222222215,49.21305555555589,74.33083333333337,35.921666666666674,31.755,24.913333333333348,194.56259555555567,538.325,42.42084686111111,290.0,89.26199999999956,2.737549763888888,1.3981398527777793,1.339565330555555,1212.006041666665,3998.296547,0.0,2240.3448972222236,1379.4829499999998,218.9916869444444,110676.43416666676,4.227481738888889,1.0889233461111105,4.2427581472222196,98.27954391111112,55.57944444444434,17.558111305555563,23.83239383333333
2026-04-03 17:00:00,0.92,11.62,0.459192027,87.46,0.42,4.3624285714285715,0.395,1.025,0.49,86.765,12.209999999999999,1.1665714285714286,69.98,9.0,19.55,1.69,12.33952387,5.044444444,79.97777778,69.8,33.16,0.058,5.64,2.32,9.02,2.79,0.024,0.21,54.04,11.06,0.051,1.960992908,0.22,15.240857142857143,0.16998240079881508,29.875812516891965,0.3190932757662801,0.27902287896154043,31.881279230440168,22.72,30.35,0.1646,61.005080722433334,3.5570926355687718,3.2834039550558587,0.0383744727585635,0.017959488950295057,0.056814994880537505,0.33007843104623286,3.8789775162344093,4.5619501301084355,0.07394887321156152,0.049058061178767175,0.023538176867671963,10.123428571428573,0.0,0.0,0.0,0.0,0.0,0.0,2.2183333333333333,0.0,0.0,0.0,0.0,0.0,0.0,7.0,0.254488152,4.352479338842976,0.012,94.74299173553719,0.15380165289256198,0.10576033057851239,0.026991735537190083,0.5376859504132232,0.06828925619834711,1.0395863925950413,19.913636363636364,35.390165289256196,0.31892561983471074,0.4127272727272727,7.83206611570248,0.20446280991735538,0.16239669421487601,0.3779338842975207,34.04404958677686,1.2005785123966943,1.2696712894793387,1490.9338842975208,105.0,26.785714285714285,14.0,60.0,28.25,8.0,0.9618739379639862,178.9358333,167.05875,175.3394444,188.5638889,178.7632639,61.81727279277736,328.31927450990446,449.9256766926874,580.709732572272,356.5399270168673,54.95277777777779,62.32916666666661,57.88166666666669,79.52555555555551,58.708611111111146,48.85388888888891,62.587222222222195,36.07055555555549,30.699722222222157,27.699166666666706,194.07192750000038,535.0,42.45090875000001,290.0,89.27999999999957,2.7766042138888873,1.3980970527777787,1.3784359388888892,1205.9507972222239,3998.296547,0.0,2244.0011222222233,1375.5344472222234,222.17545194444457,113570.49194444438,4.083578786111113,1.119825367777777,4.190899888888887,98.21453039375005,55.642500000000126,17.682556749999968,23.972680722222236
2026-04-03 18:00:00,0.92,11.62,0.459192027,87.46,0.42,4.348333333333334,0.395,1.025,0.49,86.765,12.21,1.1384999999999998,69.98,9.0,19.55,1.69,12.33952387,5.044444444,79.97777778,69.8,33.16,0.058,5.64,2.32,9.02,2.7900000000000005,0.024000000000000004,0.21,54.04,11.06,0.051,1.960992908,0.22,15.272166666666669,0.16998240079881508,29.875812516891965,0.3190932757662801,0.27902287896154043,31.881279230440168,22.72,30.35,0.1646,60.93130534707006,3.593660859260756,3.2818846869181098,0.038684861066600594,0.017935928803672,0.057241487011205405,0.33504000565163955,3.9083198863002977,4.593841317798808,0.07491794250843108,0.0496259141891734,0.023548761588805558,9.831833333333334,0.0,0.0,0.0,0.0,0.0,0.0,2.2183333333333333,0.0,0.0,0.0,0.0,0.0,0.0,7.0,0.254488152,4.352808988764045,0.011606741573033708,94.5640224719101,0.16,0.10975280898876405,0.023359550561797754,0.6965168539325842,0.08193258426966292,1.0570187602359549,20.043820224719102,35.74988764044944,0.2585393258426966,0.3860674157303371,7.8378651685393255,0.17426966292134832,0.15393258426966291,0.42719101123595504,33.83280898876404,1.029550561797753,1.2887372166629214,1492.2134831460673,105.0,26.785714285714285,14.0,60.0,28.25,8.0,0.9618739379639862,178.9358333,167.05875,175.3394444,188.5638889,178.7632639,61.81727279277736,328.31927450990446,449.9256766926874,580.709732572272,356.5399270168673,54.18305555555578,64.59750000000001,57.576666666666725,71.30055555555552,57.96861111111096,48.218055555555644,50.878333333333366,36.549722222222144,31.844722222222234,30.271388888888897,187.174977222222,535.0,41.93217500000003,290.0,91.95133333333291,2.806648588888889,1.398098255555554,1.4084291083333331,1192.4602666666665,3998.296547,0.0,2235.3009861111113,1357.8582944444443,219.79289277777772,114495.01277777777,4.015379797222222,1.138611536111111,4.104423849999992,97.30068448194442,55.36361111111108,17.39448272222222,24.089554638888906
2026-04-03 19:00:00,0.92,11.62,0.459192027,87.46,0.42,4.3221428571428575,0.395,1.025,0.49,86.765,12.209999999999999,1.1014285714285716,69.98,9.0,19.55,1.69,12.33952387,5.044444444,79.97777778,69.8,33.16,0.058,5.64,2.32,9.02,2.79,0.024,0.21,54.04,11.06,0.051,1.960992908,0.22,15.015428571428572,0.2,1.2,0.16,0.24,45.05,22.72,30.35,0.16140000000000002,60.80583358063978,3.6397249094556896,3.3004922335671454,0.0388770682645719,0.017978175852204008,0.05808773590392604,0.34284323529594773,3.9766440807984513,4.647838221741788,0.07569888005602733,0.050218680790702006,0.023507091147688362,10.064571428571428,0.0,0.0,0.0,0.0,0.0,0.0,2.2183333333333333,0.0,0.0,0.0,0.0,0.0,0.0,7.0,0.254488152,4.285,0.011099999999999999,94.5015,0.16,0.1135,0.0275,0.8145,0.08689999999999999,1.0883490199499999,20.453500000000002,36.1145,0.2115,0.3815,7.842499999999999,0.153,0.1605,0.5,33.1835,0.8995,1.3246870803000002,1491.0,105.0,26.785714285714285,14.0,60.0,28.25,8.0,0.9618739379639862,178.9358333,167.05875,175.3394444,188.5638889,178.7632639,61.81727279277736,328.31927450990446,449.9256766926874,580.709732572272,356.5399270168673,53.631666666666895,64.00666666666672,57.43249999999996,73.71416666666673,57.62277777777787,47.82611111111115,49.44944444444443,37.5408333333336,35.18833333333332,31.16833333333329,158.30408472222211,530.5555555555555,42.038399444444444,290.0,92.5984867100596,2.8002547194444425,1.398034369444444,1.4023858555555546,1188.597833333333,3998.296547,0.0,2264.5333916666686,1343.7379388888896,216.51586972222248,112911.04416666664,4.073356894444445,1.1359519261111104,3.937194541666665,93.47529122569443,54.83749999999999,17.721981499999973,24.433641916666648
2026-04-03 20:00:00,0.92,11.62,0.459192027,87.46,0.42,4.279833333333333,0.395,1.025,0.49,86.765,12.21,1.0668333333333333,69.98,9.0,19.55,1.69,12.33952387,5.044444444,79.97777778,69.8,33.16,0.058,5.64,2.32,9.02,2.7900000000000005,0.024000000000000004,0.21,54.04,11.06,0.051,1.960992908,0.22,14.957333333333333,0.20000000000000004,1.2,0.16,0.24,45.04999999999999,22.72,30.350000000000005,0.16183333333333336,60.76664160532687,3.654272915619432,3.3060947546021136,0.03894042683282516,0.017990557543514727,0.058350871358744345,0.34528691156389063,3.9978033541244518,4.664706916170715,0.07595139153068603,0.050407526097655996,0.023494665513598866,10.131333333333332,0.0,0.0,0.0,0.0,0.0,0.0,2.2183333333333333,0.0,0.0,0.0,0.0,0.0,0.0,7.0,0.254488152,4.335,0.0121,94.6165,0.16,0.1085,0.0325,0.6595,0.0759,1.09887112945,20.7885,36.0595,0.22649999999999998,0.39649999999999996,7.7675,0.183,0.1655,0.5,32.8185,0.9945,1.3355554733000001,1491.0,105.0,26.785714285714285,14.0,60.0,28.25,8.0,0.9618739379639862,178.9358333,167.05875,175.3394444,188.5638889,178.7632639,61.81727279277736,328.31927450990446,449.9256766926874,580.709732572272,356.5399270168673,53.40722222222222,67.24111111111091,57.34916666666645,66.04416666666654,57.48972222222217,47.60944444444457,43.20444444444441,38.09611111111088,31.95222222222213,35.0863888888889,178.10951944444435,531.5555555555555,42.873624805555515,290.0,91.63666666666603,2.7756518222222235,1.3981597305555555,1.3775431500000006,1177.798274999997,3998.296547,0.0,2243.768191666665,1347.7627027777778,213.49925972222238,111286.9069444444,4.138127450000001,1.1067997111111112,4.0138889166666605,96.09951132638888,54.49472222222226,18.198061472222204,24.247710138888852
2026-04-03 21:00:00,0.9199999999999999,11.62,0.459192027,87.46,0.42,4.3566666666666665,0.395,1.025,0.49,86.765,12.21,1.1518333333333333,69.98,9.0,19.55,1.69,12.33952387,5.044444444,79.97777778,69.8,33.16,0.058,5.64,2.32,9.02,2.7900000000000005,0.024000000000000004,0.21,54.04,11.06,0.051,1.960992908,0.22,14.955166666666665,0.19999999999999998,1.2,0.16,0.24,45.04999999999999,22.72,30.350000000000005,0.16333333333333333,60.854350967752396,3.6201477389267738,3.2956163026894685,0.038766008307033896,0.017970848649676543,0.057773740405759916,0.3397563831053329,3.9522405137900463,4.626932306160125,0.07530200091808482,0.04994864850770068,0.02351667362127342,10.2245,0.0,0.0,0.0,0.0,0.0,0.0,2.2183333333333333,0.0,0.0,0.0,0.0,0.0,0.0,7.0,0.254488152,4.382181818181818,0.012945454545454545,94.72294545454545,0.15945454545454546,0.10372727272727272,0.036727272727272726,0.5161818181818182,0.06583636363636364,1.1099118434363635,21.056727272727272,36.04490909090909,0.24,0.41,7.709272727272728,0.20727272727272728,0.17163636363636364,0.49072727272727273,32.475818181818184,1.0854545454545454,1.3472998300727272,1491.709090909091,105.0,26.785714285714285,14.0,60.0,28.25,8.0,0.9618739379639862,178.9358333,167.05875,175.3394444,188.5638889,178.7632639,61.81727279277736,328.31927450990446,449.9256766926874,580.709732572272,356.5399270168673,53.39499999999992,70.95166666666657,57.1980555555559,62.003333333333316,57.61611111111124,47.41111111111092,37.75527777777782,38.36444444444435,31.443333333333303,42.07638888888903,156.1372511111112,534.7222222222222,42.93381783333334,290.0,92.60341362531182,2.7816236972222215,1.370620602777778,1.4112695527777785,1190.347694444446,3998.296547,0.0,2269.8590805555555,1328.6326638888868,216.18555555555557,112075.25583333334,4.110584236111112,1.1301552136111108,3.9249051250000013,93.18818577222223,54.10527777777809,18.27980377777779,24.29769483333334
2026-04-03 22:00:00,0.92,11.62,0.459192027,87.46,0.42,4.286714285714286,0.395,1.025,0.49,86.765,12.209999999999999,1.1724285714285716,69.98,9.0,19.55,1.69,12.33952387,5.044444444,79.97777778,69.8,33.16,0.058,5.64,2.32,9.02,2.79,0.024,0.21,54.04,11.06,0.051,1.960992908,0.22,14.984,0.19999999999999998,1.2,0.16,0.24,45.05,22.72,30.35,0.16328571428571428,60.850780540637786,3.6217105252310726,3.295814711582998,0.03877672229429945,0.017970764746804344,0.05779593234288272,0.33998835384512827,3.9538969471381398,4.6284726130991425,0.07533777191156653,0.04997134386205666,0.02351642014530845,10.190714285714288,0.0,0.0,0.0,0.0,0.0,0.0,2.2183333333333333,0.0,0.0,0.0,0.0,0.0,0.0,7.0,0.254488152,4.404,0.0124,94.7524,0.154,0.101,0.034,0.478,0.06420000000000001,1.1256199978,20.724,36.394,0.24,0.41,7.8020000000000005,0.18,0.188,0.398,32.333999999999996,1.14,1.3669278608,1498.8,105.0,26.785714285714285,14.0,60.0,28.25,8.0,0.9618739379639862,178.9358333,167.05875,175.3394444,188.5638889,178.7632639,61.81727279277736,328.31927450990446,449.9256766926874,580.709732572272,356.5399270168673,53.24111111111107,68.70055555555555,57.12666666666672,65.74583333333331,57.581944444444474,47.34361111111083,41.72916666666668,38.751388888888606,31.969722222222376,39.63444444444442,171.97334888888875,534.4305555555555,43.48626852777775,290.0,91.63666666666603,2.7564058638888906,1.3886159416666655,1.3675690083333323,1200.974213888888,3998.296547,0.0,2284.547822222221,1368.6488777777777,220.08019805555563,112108.79722222222,4.13042776388889,1.0911264749999998,3.878552580555557,95.28646872777776,53.72277777777773,18.589048166666654,24.157672638888886
2026-04-03 23:00:00,0.94,11.520000000000001,0.459192027,87.54,0.38000000000000006,4.2411666666666665,0.425,1.025,0.49,86.87,12.104999999999999,1.1436666666666666,69.98,9.0,19.55,1.69,12.33952387,5.044444444,79.97777778,69.8,33.16,0.059,5.739999999999999,2.27,9.38,2.85,0.025000000000000005,0.21,53.68,11.26,0.05199999999999999,1.961672474,0.22,14.991666666666667,0.19999999999999998,1.82,0.11,0.23,45.24,21.899999999999995,30.429999999999996,0.16833333333333333,60.53458955128764,3.779879553235641,3.528160704278006,0.07747488110728722,0.022980952403576328,0.05965123711514995,0.36677713474292345,4.257462946036068,4.482890635253114,0.048595259515322876,0.1349769115431667,0.02504154769477006,10.334333333333333,0.0,0.0,0.0,0.0,0.0,0.0,2.2183333333333333,0.0,0.0,0.0,0.0,0.0,0.0,7.0,0.254488152,4.384631578947368,0.012336842105263158,94.85046315789474,0.1483157894736842,0.09916842105263159,0.03368421052631579,0.4129473684210526,0.05845263157894737,1.134442607336842,20.429473684210528,36.572526315789474,0.2534736842105263,0.4234736842105263,7.898631578947368,0.1734736842105263,0.20505263157894738,0.33842105263157896,32.23842105263158,1.2170526315789474,1.3794483209473682,1501.6421052631579,105.0,26.785714285714285,14.0,60.0,28.25,8.0,0.9618739379639862,178.9358333,167.05875,175.3394444,188.5638889,178.7632639,61.81727279277736,328.31927450990446,449.9256766926874,580.709732572272,356.5399270168673,53.1041666666667,63.22472222222239,57.1594444444448,67.9027777777777,57.372499999999874,47.378333333333146,48.37916666666668,39.064722222222485,32.1913888888889,34.66305555555551,163.79787416666693,541.0638888888889,43.10863302777774,290.0,91.88550779408078,2.7854776749999974,1.397761902777777,1.3878412916666671,1227.0845222222224,3998.296547,0.0,2270.5812472222233,1350.8648305555564,222.0637591666668,112306.04944444449,4.059622688888889,1.1184758022222232,3.9658403833333327,94.20321832708336,53.50000000000019,18.192275138888892,24.00945225
