Repository: saikumar-voptimai/evonith_bf_webapp

# Evonith BF2 — Blast Furnace Intelligence Platform

Monitoring, modelling and optimisation of **Blast Furnace 2 (BF2)** at Evonith Steel: live telemetry from InfluxDB,
manual plant reports from Neon PostgreSQL, a two-zone energy model of the furnace, blend and fuel optimisers, a
conversational assistant (FurnaceMind) and a live digital twin evaluated every hour.

The platform has three deployable parts that share one Python service layer, plus the shared data library:

| Part | Path | What it is |
|---|---|---|
| **Streamlit app** (legacy) | `src/app.py`, `src/custom_pages/` | The original 11-page dashboard; still the home of the model pages. Served under `/legacy` in production |

File: src/assets/data/V10_df_filtered.csv (part 161 of 166)
datetime,Hot Blast PressureBar,Hot Blast Temp.oC,Hot Blast VolumeNm3/Hr.,O2 Enrichment %,OxygenFlowNm3/Hr.,PermeabilityKgs/Hr.,RAFToC,SteamKgs/Hr.,TopPressureBar,TuyereVelocitym/s,Differential PressureTotalBar,Charges/Hrs.,StockRodLevel,COKE_ASH%,COKE_FC%,COKE_IM%,COKE_MOIST%,COKE_MT,COKE_VM%,NUTCOKE_ASH%,NUTCOKE_FC%,NUTCOKE_IM%,NUTCOKE_MOIST%,NUTCOKE_MT,NUTCOKE_VM%,PCI_2_%Ash,PCI_2_%FC,PCI_2_%IM,PCI_2_MT,PCI_2_%VM,Sinter_SP_MT,Sinter_SP_02_Al2O3%,Sinter_SP_02_Basicity,Sinter_SP_02_CaO%,Sinter_SP_02_Cold_Strength_AI,Sinter_SP_02_Cold_strength_TI,Sinter_SP_02_Fe(T)%,Sinter_SP_02_FeO%,Sinter_SP_02_Hot_strength_RDI,Sinter_SP_02_Hot_strength_RI,Sinter_SP_02_K2O%,Sinter_SP_02_MgO%,Sinter_SP_02_MnO%,Sinter_SP_02_Na2O%,Sinter_SP_02_P%,Sinter_SP_02_SiO2%,Sinter_SP_02_TiO2%,ORE_%Al2O3,ORE_%CaO,ORE_%Fe(T),ORE_%K2O,ORE_%LOI,ORE_%MgO,ORE_%MnO,ORE_MT,ORE_%Na2O,ORE_%P,ORE_%SiO2,ORE_%TiO2,ORE_%TM,Geomin Type,FLUX_Al2O3%,FLUX_CaO%,FLUX_Fe2O3%,FLUX_LOI%,FLUX_MgO%,FLUX_MT,FLUX_SiO2%,FLUX_TM%,COKE_DISCHARGE_TIME,WEIGHTED_COKE_ANGLE,TOTAL_COKE_PORTIONS,NON_COKE_DISCHARGE_TIME,WEIGHTED_NON_COKE_ANGLE,TOTAL_NON_COKE_PORTIONS,UnitCost Lakhs/Thm,ActualKg/Thm.,FurnaceTopGasAnalysisCO2ETACO,Act. Fuel RateKg/Thm.,Coke Rate Kg/Thm,ProductionTonnesPerHr
2025-08-05 18:00:00,2.64,1197.0,109239.0,2.949441722,4000.0,1411.0,2345.0,0.0,1.35,243.0,1.29,7.0,1.2,12.37107071,86.67446464,0.383303033,4.8,274.2883333,0.954464645,12.47,86.49,0.48,6.7,37.316,1.04,8.8,71.3,1.12,90.22333333,18.78,870.9993333,2.74,2.021978022,11.04,5.386666667,78.4,54.6,8.6,36.33714286,68.71,0.072,1.97,0.19,0.032,0.052,5.46,0.17,3.452974836,0.120061712,24.58863861,0.010085184,3.856382188,0.052827153,0.06243209,200.3393333,0.01680864,0.07924073,4.653591956,0.363066617,1.536789913,1.0,0.32,0.0,0.21,44.78,0.0,1.923333333,1.4,0.3,83.0,24.45454545,11.0,60.0,26.5,8.0,123.21000000000001,128.0,44.18769158,553.0,425.0,87.96875
2025-08-05 19:00:00,2.63,1189.0,109474.0,2.943114763,4000.0,1413.0,2359.0,0.0,1.34,243.0,1.29,7.0,1.2,12.37107071,86.67446464,0.383303033,4.8,274.2883333,0.954464645,12.47,86.49,0.48,6.7,37.316,1.04,8.8,71.3,1.12,90.22333333,18.78,870.9993333,2.74,2.021978022,11.04,5.386666667,78.4,54.6,8.6,36.33714286,68.71,0.072,1.97,0.19,0.032,0.052,5.46,0.17,3.452974836,0.120061712,24.58863861,0.010085184,3.856382188,0.052827153,0.06243209,200.3393333,0.01680864,0.07924073,4.653591956,0.363066617,1.536789913,1.0,0.32,0.0,0.21,44.78,0.0,1.923333333,1.4,0.3,83.0,24.45454545,11.0,60.0,26.5,8.0,123.0775,127.0,44.34420541,552.0,425.0,82.28346457
2025-08-05 20:00:00,2.63,1178.0,109599.0,2.940494837,4001.0,1426.0,2339.0,0.0,1.34,242.0,1.29,7.0,1.2,12.37107071,86.67446464,0.383303033,4.8,274.2883333,0.954464645,12.47,86.49,0.48,6.7,37.316,1.04,8.8,71.3,1.12,90.22333333,18.78,870.9993333,2.74,2.021978022,11.04,5.386666667,78.4,54.6,8.6,36.33714286,68.71,0.072,1.97,0.19,0.032,0.052,5.46,0.17,3.452974836,0.120061712,24.58863861,0.010085184,3.856382188,0.052827153,0.06243209,200.3393333,0.01680864,0.07924073,4.653591956,0.363066617,1.536789913,1.0,0.32,0.0,0.21,44.78,0.0,1.923333333,1.4,0.3,83.0,24.45454545,11.0,60.0,26.5,8.0,122.5475,123.0,43.54277765,548.0,425.0,88.53658537
2025-08-05 21:00:00,2.62,1192.0,110363.0,2.91869426,3999.0,1442.0,2340.0,0.0,1.35,246.0,1.27,7.0,1.2,12.37107071,86.67446464,0.383303033,4.8,274.2883333,0.954464645,12.47,86.49,0.48,6.7,37.316,1.04,8.8,71.3,1.12,90.22333333,18.78,870.9993333,2.74,2.021978022,11.04,5.386666667,78.4,54.6,8.6,36.33714286,68.71,0.072,1.97,0.19,0.032,0.052,5.46,0.17,3.452974836,0.120061712,24.58863861,0.010085184,3.856382188,0.052827153,0.06243209,200.3393333,0.01680864,0.07924073,4.653591956,0.363066617,1.536789913,1.0,0.32,0.0,0.21,44.78,0.0,1.923333333,1.4,0.3,83.0,24.45454545,11.0,60.0,26.5,8.0,122.8125,125.0,43.17652538,550.0,425.0,89.36
2025-08-05 22:00:00,2.62,1198.0,110234.0,2.921377265,3998.0,1442.0,2392.0,0.0,1.35,247.0,1.27,7.0,1.2,12.37107071,86.67446464,0.383303033,4.8,274.2883333,0.954464645,12.47,86.49,0.48,6.7,37.316,1.04,8.8,71.3,1.12,90.22333333,18.78,870.9993333,2.74,2.021978022,11.04,5.386666667,78.4,54.6,8.6,36.33714286,68.71,0.072,1.97,0.19,0.032,0.052,5.46,0.17,3.452974836,0.120061712,24.58863861,0.010085184,3.856382188,0.052827153,0.06243209,200.3393333,0.01680864,0.07924073,4.653591956,0.363066617,1.536789913,1.0,0.32,0.0,0.21,44.78,0.0,1.923333333,1.4,0.3,83.0,24.45454545,11.0,60.0,26.5,8.0,122.8125,125.0,43.52392065,550.0,425.0,92.0
2025-08-05 23:00:00,2.64,1193.0,110916.0,2.903426616,3998.0,1428.0,2338.0,0.0,1.35,246.0,1.29,8.0,1.2,12.3,86.74,0.38,4.5,272.984,0.96,12.28,86.75,0.49,1.3,36.448,0.97,8.85,71.27,1.12,90.92666667,18.76,844.1823333,2.73,1.990974729,11.03,5.111111111,78.6,54.45,8.13,35.72,69.71,0.068,1.92,0.19,0.038,0.053,5.54,0.17,5.191988812,0.183056326,57.34851897,0.024604659,5.295608399,0.146046594,0.08365438,203.304,0.023156119,0.109385256,6.038995019,0.43261056,2.994019465,1.0,0.059814815,0.0,0.102037037,0.241018519,0.0,6.12,17.03842593,0.035185185,83.0,24.45454545,11.0,60.0,26.5,8.0,122.8125,125.0,43.97856976,550.0,425.0,89.84
2025-08-06 00:00:00,2.656133397,1172.052222,110665.2797,20.9,4000.0,1412.653231,2350.866056,0.0,1.348799842,256.7090233,1.307361278,6.673611111,1.594058686,12.56,86.45,0.47,4.0,263.1186667,0.99,12.74,85.74,0.5,5.6,33.593666670000005,1.02,9.04,69.79,1.62,85.88666667,19.55,828.055,2.57,1.890410959,11.04,5.1,79.0,54.27,8.59,34.775,70.0,0.077,2.1,0.14,0.03,0.049,5.84,0.16,5.369450815,0.112031529,57.96884096,0.04617258,4.92607399,0.081849237,0.068000758,324.5808096,0.024130641,0.078573161,5.905687059,0.333628881,3.582741958,1.0,0.329807791,0.0,0.179895159,44.86,0.0,9.153666667,0.989423373,0.2,83.0,24.45454545,11.0,60.0,26.5,8.0,123.4,120.0,43.46820792,550.0,430.0,87.33333333
2025-08-06 01:00:00,2.672208553,1156.491667,111339.9625,20.9,4001.0,1405.2191,2365.328447,0.0,1.348485144,254.4735825,1.323859406,6.576388889,1.566883727,12.56,86.45,0.47,4.0,263.1186667,0.99,12.74,85.74,0.5,5.6,33.593666670000005,1.02,9.04,69.79,1.62,85.88666667,19.55,828.055,2.57,1.890410959,11.04,5.1,79.0,54.27,8.59,34.775,70.0,0.077,2.1,0.14,0.03,0.049,5.84,0.16,5.369450815,0.112031529,57.96884096,0.04617258,4.92607399,0.081849237,0.068000758,324.5808096,0.024130641,0.078573161,5.905687059,0.333628881,3.582741958,1.0,0.329807791,0.0,0.179895159,44.86,0.0,9.153666667,0.989423373,0.2,83.0,24.45454545,11.0,60.0,26.5,8.0,121.4875,115.0,43.28543231,540.0,425.0,81.91304348
2025-08-06 02:00:00,2.674310308,1156.701111,111266.25,20.9,3999.0,1400.420592,2338.845575,0.0,1.348192769,254.1338622,1.326089589,6.994444444,1.505562839,12.56,86.45,0.47,4.0,263.1186667,0.99,12.74,85.74,0.5,5.6,33.593666670000005,1.02,9.04,69.79,1.62,85.88666667,19.55,828.055,2.57,1.890410959,11.04,5.1,79.0,54.27,8.59,34.775,70.0,0.077,2.1,0.14,0.03,0.049,5.84,0.16,5.369450815,0.112031529,57.96884096,0.04617258,4.92607399,0.081849237,0.068000758,324.5808096,0.024130641,0.078573161,5.905687059,0.333628881,3.582741958,1.0,0.329807791,0.0,0.179895159,44.86,0.0,9.153666667,0.989423373,0.2,83.0,24.45454545,11.0,60.0,26.5,8.0,121.79930555,120.0,44.17588728,543.5972222,423.5972222,84.75
2025-08-06 03:00:00,2.670259392,1153.565556,111261.3019,20.9,4000.0,1404.4085,2333.362289,0.0,1.348284394,253.7718733,1.322064375,7.0,1.702961056,12.56,86.45,0.47,4.0,263.1186667,0.99,12.74,85.74,0.5,5.6,33.593666670000005,1.02,9.04,69.79,1.62,85.88666667,19.55,828.055,2.57,1.890410959,11.04,5.1,79.0,54.27,8.59,34.775,70.0,0.077,2.1,0.14,0.03,0.049,5.84,0.16,5.369450815,0.112031529,57.96884096,0.04617258,4.92607399,0.081849237,0.068000758,324.5808096,0.024130641,0.078573161,5.905687059,0.333628881,3.582741958,1.0,0.329807791,0.0,0.179895159,44.86,0.0,9.153666667,0.989423373,0.2,83.0,24.45454545,11.0,60.0,26.5,8.0,122.05694445,120.0,44.06876869,544.6277778,424.6277778,85.0
2025-08-06 04:00:00,2.666682689,1169.643056,111810.7992,20.9,3999.0,1416.702681,2336.292764,0.0,1.348602683,258.2212881,1.318010856,7.068333333,1.611899649,12.56,86.45,0.47,4.0,263.1186667,0.99,12.74,85.74,0.5,5.6,33.593666670000005,1.02,9.04,69.79,1.62,85.88666667,19.55,828.055,2.57,1.890410959,11.04,5.1,79.0,54.27,8.59,34.775,70.0,0.077,2.1,0.14,0.03,0.049,5.84,0.16,5.369450815,0.112031529,57.96884096,0.04617258,4.92607399,0.081849237,0.068000758,324.5808096,0.024130641,0.078573161,5.905687059,0.333628881,3.582741958,1.0,0.329807791,0.0,0.179895159,44.86,0.0,9.153666667,0.989423373,0.2,83.0,24.45454545,11.0,60.0,26.5,8.0,122.5475,123.0,43.48910706,548.0,425.0,89.91869919
2025-08-06 05:00:00,2.683762458,1166.148333,112059.3422,20.9,4000.0,1401.042567,2321.463183,0.0,1.348813072,256.9701264,1.335041014,7.3575,1.517631188,12.56,86.45,0.47,4.0,263.1186667,0.99,12.74,85.74,0.5,5.6,33.593666670000005,1.02,9.04,69.79,1.62,85.88666667,19.55,828.055,2.57,1.890410959,11.04,5.1,79.0,54.27,8.59,34.775,70.0,0.077,2.1,0.14,0.03,0.049,5.84,0.16,5.369450815,0.112031529,57.96884096,0.04617258,4.92607399,0.081849237,0.068000758,324.5808096,0.024130641,0.078573161,5.905687059,0.333628881,3.582741958,1.0,0.329807791,0.0,0.179895159,44.86,0.0,9.153666667,0.989423373,0.2,83.0,24.45454545,11.0,60.0,26.5,8.0,122.5475,123.0,42.93768092,548.0,425.0,90.24390244
2025-08-06 06:00:00,2.668804467,1179.524793,111217.7132,20.9,4000.0,1404.489128,2325.486045,0.0,1.34804274,258.4055244,1.320792194,7.5,1.491624353,12.56,86.45,0.47,4.0,263.1186667,0.99,12.74,85.74,0.5,5.6,33.593666670000005,1.02,9.04,69.79,1.62,85.88666667,19.55,828.055,2.57,1.890410959,11.04,5.1,79.0,54.27,8.59,34.775,70.0,0.077,2.1,0.14,0.03,0.049,5.84,0.16,5.369450815,0.112031529,57.96884096,0.04617258,4.92607399,0.081849237,0.068000758,324.5808096,0.024130641,0.078573161,5.905687059,0.333628881,3.582741958,1.0,0.329807791,0.0,0.179895159,44.86,0.0,9.153666667,0.989423373,0.2,83.0,24.45454545,11.0,60.0,26.5,8.0,121.3725,133.0,44.20855248,548.0,415.0,85.33834586
2025-08-06 07:00:00,2.655505704,1178.398354,110077.477,20.9,4000.0,1406.86463,2339.197407,0.0,1.348669004,256.5138407,1.306772115,7.0,1.460598159,12.56,86.45,0.47,4.0,263.1186667,0.99,12.74,85.74,0.5,5.6,33.593666670000005,1.02,9.04,69.79,1.62,85.88666667,19.55,828.055,2.57,1.890410959,11.04,5.1,79.0,54.27,8.59,34.775,70.0,0.077,2.1,0.14,0.03,0.049,5.84,0.16,5.369450815,0.112031529,57.96884096,0.04617258,4.92607399,0.081849237,0.068000758,324.5808096,0.024130641,0.078573161,5.905687059,0.333628881,3.582741958,1.0,0.329807791,0.0,0.179895159,44.86,0.0,9.153666667,0.989423373,0.2,83.0,24.45454545,11.0,60.0,26.5,8.0,122.04166667499999,130.0,44.18467551,549.2666667,419.2666667,85.0
2025-08-06 08:00:00,2.652910347,1170.457778,110128.9256,20.9,4000.0,1407.764522,2330.770039,0.0,1.348439947,255.3203756,1.304573306,7.0,1.504482552,12.6,86.41,0.46,4.1,263.1186667,0.99,12.74,85.74,0.5,5.6,33.593666670000005,1.02,8.93,69.83,1.46,85.88666667,19.78,828.055,2.54,1.915789474,10.92,5.1,79.0,54.49,9.16,35.125,70.0,0.079,2.1,0.12,0.029,0.046,5.7,0.15,5.369450815,0.112031529,57.96884096,0.04617258,4.92607399,0.081849237,0.068000758,324.5808096,0.024130641,0.078573161,5.905687059,0.333628881,3.582741958,1.0,0.329807791,29.91536561,0.179895159,44.86,23.23345976,9.153666667,0.989423373,0.2,83.0,24.45454545,11.0,60.0,26.5,8.0,122.71000000000001,128.0,44.11784183,551.0,423.0,85.0
2025-08-06 09:00:00,2.663218481,1168.611667,109289.5886,20.9,4000.0,1386.537083,2323.428856,0.0,1.348202417,252.3983742,1.315105297,7.0,1.478286566,12.6,86.41,0.46,4.1,263.1186667,0.99,12.74,85.74,0.5,5.6,33.593666670000005,1.02,8.93,69.83,1.46,85.88666667,19.78,828.055,2.54,1.915789474,10.92,5.1,79.0,54.49,9.16,35.125,70.0,0.079,2.1,0.12,0.029,0.046,5.7,0.15,5.369450815,0.112031529,57.96884096,0.04617258,4.92607399,0.081849237,0.068000758,324.5808096,0.024130641,0.078573161,5.905687059,0.333628881,3.582741958,1.0,0.329807791,29.91536561,0.179895159,44.86,23.23345976,9.153666667,0.989423373,0.2,83.0,24.45454545,11.0,60.0,26.5,8.0,122.85055555,131.0,44.10375103,552.9722222,421.9722222,84.58015267
2025-08-06 10:00:00,2.657760969,1166.482778,109967.2614,20.9,4000.0,1401.528531,2321.569678,0.0,1.348408617,253.8457142,1.309188653,7.0,1.458639557,12.6,86.41,0.46,4.1,263.1186667,0.99,12.74,85.74,0.5,5.6,33.593666670000005,1.02,8.93,69.83,1.46,85.88666667,19.78,828.055,2.54,1.915789474,10.92,5.1,79.0,54.49,9.16,35.125,70.0,0.079,2.1,0.12,0.029,0.046,5.7,0.15,5.369450815,0.112031529,57.96884096,0.04617258,4.92607399,0.081849237,0.068000758,324.5808096,0.024130641,0.078573161,5.905687059,0.333628881,3.582741958,1.0,0.329807791,29.91536561,0.179895159,44.86,23.23345976,9.153666667,0.989423373,0.2,83.0,24.45454545,11.0,60.0,26.5,8.0,122.817777775,132.0,44.30886053,553.3111111,421.3111111,84.6969697
2025-08-06 11:00:00,2.652263286,1175.042778,108999.4553,20.9,4000.0,1394.278697,2314.426444,0.0,1.348499603,253.5395636,1.303710642,7.161666667,1.500651057,12.6,86.41,0.46,4.1,263.1186667,0.99,12.74,85.74,0.5,5.6,33.593666670000005,1.02,8.93,69.83,1.46,85.88666667,19.78,828.055,2.54,1.915789474,10.92,5.1,79.0,54.49,9.16,35.125,70.0,0.079,2.1,0.12,0.029,0.046,5.7,0.15,5.369450815,0.112031529,57.96884096,0.04617258,4.92607399,0.081849237,0.068000758,324.5808096,0.024130641,0.078573161,5.905687059,0.333628881,3.582741958,1.0,0.329807791,29.91536561,0.179895159,44.86,23.23345976,9.153666667,0.989423373,0.2,83.0,24.45454545,11.0,60.0,26.5,8.0,122.842777775,137.0,45.11898864,555.7611111,418.7611111,84.96350365
2025-08-06 12:00:00,2.638261861,1176.093889,108681.9353,20.9,4000.0,1406.317167,2309.138817,0.0,1.348535167,254.0587928,1.289773564,7.0,1.553886981,12.6,86.41,0.46,4.1,263.1186667,0.99,12.74,85.74,0.5,5.6,33.593666670000005,1.02,8.93,69.83,1.46,85.88666667,19.78,828.055,2.54,1.915789474,10.92,5.1,79.0,54.49,9.16,35.125,70.0,0.079,2.1,0.12,0.029,0.046,5.7,0.15,5.369450815,0.112031529,57.96884096,0.04617258,4.92607399,0.081849237,0.068000758,324.5808096,0.024130641,0.078573161,5.905687059,0.333628881,3.582741958,1.0,0.329807791,29.91536561,0.179895159,44.86,23.23345976,9.153666667,0.989423373,0.2,83.0,24.45454545,11.0,60.0,26.5,8.0,123.959722225,140.0,43.07908739,561.6388889,421.6388889,84.35714286
2025-08-06 13:00:00,2.636039481,1185.279444,107770.6833,20.9,4000.0,1396.493058,2307.105681,0.0,1.347929964,253.5535181,1.287914256,7.0,1.600405118,12.6,86.41,0.46,4.1,263.1186667,0.99,12.74,85.74,0.5,5.6,33.593666670000005,1.02,8.93,69.83,1.46,85.88666667,19.78,828.055,2.54,1.915789474,10.92,5.1,79.0,54.49,9.16,35.125,70.0,0.079,2.1,0.12,0.029,0.046,5.7,0.15,5.369450815,0.112031529,57.96884096,0.04617258,4.92607399,0.081849237,0.068000758,324.5808096,0.024130641,0.078573161,5.905687059,0.333628881,3.582741958,1.0,0.329807791,29.91536561,0.179895159,44.86,23.23345976,9.153666667,0.989423373,0.2,83.0,24.45454545,11.0,60.0,26.5,8.0,124.4475,143.0,44.029651,565.0,422.0,84.54545455
2025-08-06 14:00:00,2.666771069,1167.748611,107562.9933,20.9,4000.0,1362.910397,2295.751764,0.0,1.348650261,248.1967033,1.318102506,6.929166667,1.396272172,12.6,86.41,0.46,4.1,263.1186667,0.99,12.74,85.74,0.5,5.6,33.593666670000005,1.02,8.93,69.83,1.46,85.88666667,19.78,828.055,2.54,1.915789474,10.92,5.1,79.0,54.49,9.16,35.125,70.0,0.079,2.1,0.12,0.029,0.046,5.7,0.15,5.369450815,0.112031529,57.96884096,0.04617258,4.92607399,0.081849237,0.068000758,324.5808096,0.024130641,0.078573161,5.905687059,0.333628881,3.582741958,1.0,0.329807791,29.91536561,0.179895159,44.86,23.23345976,9.153666667,0.989423373,0.2,83.0,24.45454545,11.0,60.0,26.5,8.0,124.80694445,140.0,44.20841703,565.0277778,425.0277778,85.42857143
2025-08-06 15:00:00,2.682998903,1148.843333,108517.6136,20.9,4000.0,1357.411708,2314.121289,0.0,1.348339861,246.0441203,1.334746856,6.456111111,1.53739635,12.6,86.41,0.46,4.1,263.1186667,0.99,12.74,85.74,0.5,5.6,33.593666670000005,1.02,8.93,69.83,1.46,85.88666667,19.78,828.055,2.54,1.915789474,10.92,5.1,79.0,54.49,9.16,35.125,70.0,0.079,2.1,0.12,0.029,0.046,5.7,0.15,5.369450815,0.112031529,57.96884096,0.04617258,4.92607399,0.081849237,0.068000758,324.5808096,0.024130641,0.078573161,5.905687059,0.333628881,3.582741958,1.0,0.329807791,29.91536561,0.179895159,44.86,23.23345976,9.153666667,0.989423373,0.2,83.0,24.45454545,11.0,60.0,26.5,8.0,124.94375,130.0,44.6837205,560.875,430.875,77.92307692
2025-08-06 16:00:00,2.698776553,1148.271111,110328.6069,20.9,4000.0,1364.269392,2330.116131,0.0,1.348723858,248.8646961,1.350080697,6.2275,1.412965386,12.64,86.37,0.47,3.9,263.1186667,0.99,12.74,85.74,0.5,5.6,33.593666670000005,1.02,8.99,69.77,1.52,85.88666667,19.72,828.055,2.54,1.890434783,10.87,5.1,79.0,54.63,8.41,34.95,70.0,0.078,1.94,0.12,0.028,0.047,5.75,0.16,5.369450815,0.112031529,57.96884096,0.04617258,4.92607399,0.081849237,0.068000758,324.5808096,0.024130641,0.078573161,5.905687059,0.333628881,3.582741958,1.0,0.329807791,0.0,0.179895159,44.86,0.0,9.153666667,0.989423373,0.2,83.0,24.45454545,11.0,60.0,26.5,8.0,125.05555555,125.0,44.28126564,558.9722222,433.9722222,76.4
2025-08-06 17:00:00,2.666959939,1166.0925,111129.6889,20.9,4005.0,1406.825211,2346.696064,0.0,1.348427869,256.0023725,1.318451136,6.409861111,1.640779375,12.64,86.37,0.47,3.9,263.1186667,0.99,12.74,85.74,0.5,5.6,33.593666670000005,1.02,8.99,69.77,1.52,85.88666667,19.72,828.055,2.54,1.890434783,10.87,5.1,79.0,54.63,8.41,34.95,70.0,0.078,1.94,0.12,0.028,0.047,5.75,0.16,5.369450815,0.112031529,57.96884096,0.04617258,4.92607399,0.081849237,0.068000758,324.5808096,0.024130641,0.078573161,5.905687059,0.333628881,3.582741958,1.0,0.329807791,0.0,0.179895159,44.86,0.0,9.153666667,0.989423373,0.2,83.0,24.45454545,11.0,60.0,26.5,8.0,123.475,130.0,43.98133911,555.0,425.0,82.23076923
2025-08-06 18:00:00,2.684401442,1167.111111,109016.4875,20.9,4001.0,1362.313506,2337.541314,0.0,1.348474881,250.1574253,1.335859653,6.6125,1.527522209,12.64,86.37,0.47,3.9,263.1186667,0.99,12.74,85.74,0.5,5.6,33.593666670000005,1.02,8.99,69.77,1.52,85.88666667,19.72,828.055,2.54,1.890434783,10.87,5.1,79.0,54.63,8.41,34.95,70.0,0.078,1.94,0.12,0.028,0.047,5.75,0.16,5.369450815,0.112031529,57.96884096,0.04617258,4.92607399,0.081849237,0.068000758,324.5808096,0.024130641,0.078573161,5.905687059,0.333628881,3.582741958,1.0,0.329807791,0.0,0.179895159,44.86,0.0,9.153666667,0.989423373,0.2,83.0,24.45454545,11.0,60.0,26.5,8.0,123.34305555,130.0,43.59561064,554.4722222,424.4722222,73.53846154
2025-08-06 19:00:00,2.688311683,1159.308056,109545.1228,20.9,3999.0,1366.116817,2366.804158,0.0,1.348864936,249.7817292,1.339367803,6.0,1.540468331,12.64,86.37,0.47,3.9,263.1186667,0.99,12.74,85.74,0.5,5.6,33.593666670000005,1.02,8.99,69.77,1.52,85.88666667,19.72,828.055,2.54,1.890434783,10.87,5.1,79.0,54.63,8.41,34.95,70.0,0.078,1.94,0.12,0.028,0.047,5.75,0.16,5.369450815,0.112031529,57.96884096,0.04617258,4.92607399,0.081849237,0.068000758,324.5808096,0.024130641,0.078573161,5.905687059,0.333628881,3.582741958,1.0,0.329807791,0.0,0.179895159,44.86,0.0,9.153666667,0.989423373,0.2,83.0,24.45454545,11.0,60.0,26.5,8.0,123.02430555,125.0,43.73203333,550.8472222,425.8472222,76.56
2025-08-06 20:00:00,2.672108014,1176.913333,109928.8175,20.9,4000.0,1386.884797,2345.968733,0.0,1.348770289,254.73897,1.323409083,6.702083333,1.66181044,12.64,86.37,0.47,3.9,263.1186667,0.99,12.74,85.74,0.5,5.6,33.593666670000005,1.02,8.99,69.77,1.52,85.88666667,19.72,828.055,2.54,1.890434783,10.87,5.1,79.0,54.63,8.41,34.95,70.0,0.078,1.94,0.12,0.028,0.047,5.75,0.16,5.369450815,0.112031529,57.96884096,0.04617258,4.92607399,0.081849237,0.068000758,324.5808096,0.024130641,0.078573161,5.905687059,0.333628881,3.582741958,1.0,0.329807791,0.0,0.179895159,44.86,0.0,9.153666667,0.989423373,0.2,83.0,24.45454545,11.0,60.0,26.5,8.0,122.95416667500001,130.0,44.58446561,552.9166667,422.9166667,85.07692308
2025-08-06 21:00:00,2.679635156,1177.336944,110333.4375,20.9,4000.0,1383.796817,2322.45275,0.0,1.348852808,255.2809903,1.330755747,7.134722222,1.546645934,12.64,86.37,0.47,3.9,263.1186667,0.99,12.74,85.74,0.5,5.6,33.593666670000005,1.02,8.99,69.77,1.52,85.88666667,19.72,828.055,2.54,1.890434783,10.87,5.1,79.0,54.63,8.41,34.95,70.0,0.078,1.94,0.12,0.028,0.047,5.75,0.16,5.369450815,0.112031529,57.96884096,0.04617258,4.92607399,0.081849237,0.068000758,324.5808096,0.024130641,0.078573161,5.905687059,0.333628881,3.582741958,1.0,0.329807791,0.0,0.179895159,44.86,0.0,9.153666667,0.989423373,0.2,83.0,24.45454545,11.0,60.0,26.5,8.0,123.3575,131.0,43.61305908,555.0,424.0,85.41984733
2025-08-06 22:00:00,2.701553594,1179.831389,111184.95,20.9,3999.0,1373.064919,2362.151983,0.0,1.34849055,256.2663592,1.353116858,6.32125,1.568537815,12.64,86.37,0.47,3.9,263.1186667,0.99,12.74,85.74,0.5,5.6,33.593666670000005,1.02,8.99,69.77,1.52,85.88666667,19.72,828.055,2.54,1.890434783,10.87,5.1,79.0,54.63,8.41,34.95,70.0,0.078,1.94,0.12,0.028,0.047,5.75,0.16,5.369450815,0.112031529,57.96884096,0.04617258,4.92607399,0.081849237,0.068000758,324.5808096,0.024130641,0.078573161,5.905687059,0.333628881,3.582741958,1.0,0.329807791,0.0,0.179895159,44.86,0.0,9.153666667,0.989423373,0.2,83.0,24.45454545,11.0,60.0,26.5,8.0,124.65,120.0,43.57893033,555.0,435.0,82.5
2025-08-06 23:00:00,2.687640586,1134.108611,110429.0719,20.9,4000.0,1376.819678,2306.780078,0.0,1.348583994,247.3598608,1.339162703,6.894722222,1.616895754,12.69,86.33,0.47,4.2,276.9726667,0.98,12.6,86.37,0.49,7.2,29.62133334,1.03,8.96,69.87,1.5,75.79,19.67,792.775,2.54,1.922661871,10.69,5.2,78.9,54.83,8.4,34.6,70.0,0.077,1.98,0.13,0.025,0.047,5.56,0.15,5.117413897,0.073738962,57.86964253,0.020934857,5.362931848,0.059928586,0.053094227,314.253367,0.017056605,0.082052224,5.957701994,0.337159424,3.55537029,1.0,0.348220369,29.59,0.208932221,44.91047847,22.96,6.555666667,1.243644176,0.198983068,83.0,24.45454545,11.0,60.0,26.5,8.0,123.66041667500001,120.0,43.95662186,551.0416667,431.0416667,87.83333333
2025-08-07 01:00:00,2.541095903,1179.550833,105630.1014,2.669178047,3500.087925,1477.865267,2402.046011,0.0,1.348316372,231.3580858,1.192788022,7.0,1.574310414,11.64,87.39,0.49,4.7,298.2036667,0.97,11.53,87.45,0.51,10.1,36.431333333,1.02,8.83,69.21,2.06,23.78333333,19.9,718.6476667,2.28,1.985611511,11.04,5.133333333,80.02222222,54.64,9.62,31.4,66.02,0.065,2.04,0.26,0.037,0.047,5.56,0.14,3.201431841,0.104237698,43.02258542,0.025434045,3.317372332,0.054577705,0.052974018,302.1703333,0.008376402,0.061500124,3.864539768,0.226649601,2.747598209,1.0,0.72,0.0,1.02,1.16,0.0,0.0,96.48,0.1,83.0,24.45454545,11.0,60.0,26.5,8.0,129.141666675,90.0,41.63510025,558.8666667,468.8666667,90.88888889
2025-08-07 02:00:00,2.522911,1185.341667,105774.5547,2.664950789,3499.320164,1504.469636,2400.668681,0.0,1.348159036,233.9879714,1.174753764,7.0,1.750525692,11.64,87.39,0.49,4.7,298.2036667,0.97,11.53,87.45,0.51,10.1,36.431333333,1.02,8.83,69.21,2.06,23.78333333,19.9,718.6476667,2.28,1.985611511,11.04,5.133333333,80.02222222,54.64,9.62,31.4,66.02,0.065,2.04,0.26,0.037,0.047,5.56,0.14,3.201431841,0.104237698,43.02258542,0.025434045,3.317372332,0.054577705,0.052974018,302.1703333,0.008376402,0.061500124,3.864539768,0.226649601,2.747598209,1.0,0.72,0.0,1.02,1.16,0.0,0.0,96.48,0.1,83.0,24.45454545,11.0,60.0,26.5,8.0,129.5423611,95.0,41.11858889,562.8194444,467.8194444,84.52631579
2025-08-07 03:00:00,2.5562708,1192.738056,105512.5267,2.672074062,3499.987753,1458.705092,2401.132678,0.0,1.348093331,232.3800111,1.208237603,7.0,1.734490789,11.64,87.39,0.49,4.7,298.2036667,0.97,11.53,87.45,0.51,10.1,36.431333333,1.02,8.83,69.21,2.06,23.78333333,19.9,718.6476667,2.28,1.985611511,11.04,5.133333333,80.02222222,54.64,9.62,31.4,66.02,0.065,2.04,0.26,0.037,0.047,5.56,0.14,3.201431841,0.104237698,43.02258542,0.025434045,3.317372332,0.054577705,0.052974018,302.1703333,0.008376402,0.061500124,3.864539768,0.226649601,2.747598209,1.0,0.72,0.0,1.02,1.16,0.0,0.0,96.48,0.1,83.0,24.45454545,11.0,60.0,26.5,8.0,129.855972225,97.0,41.27793253,565.0138889,468.0138889,85.36082474
2025-08-07 04:00:00,2.575400616,1183.394429,105541.7298,2.671980417,3500.833688,1435.509139,2412.49795,0.0,1.348183421,229.6692741,1.227331513,7.0,1.533440724,11.64,87.39,0.49,4.7,298.2036667,0.97,11.53,87.45,0.51,10.1,36.431333333,1.02,8.83,69.21,2.06,23.78333333,19.9,718.6476667,2.28,1.985611511,11.04,5.133333333,80.02222222,54.64,9.62,31.4,66.02,0.065,2.04,0.26,0.037,0.047,5.56,0.14,3.201431841,0.104237698,43.02258542,0.025434045,3.317372332,0.054577705,0.052974018,302.1703333,0.008376402,0.061500124,3.864539768,0.226649601,2.747598209,1.0,0.72,0.0,1.02,1.16,0.0,0.0,96.48,0.1,83.0,24.45454545,11.0,60.0,26.5,8.0,129.679101675,97.0,40.99227081,564.3064067,467.3064067,84.22680412
2025-08-07 05:00:00,2.568797322,1189.049722,105930.7717,2.661912595,3500.490436,1449.227692,2402.623164,0.0,1.348025206,231.8407572,1.220844111,7.0,1.5636936,11.64,87.39,0.49,4.7,298.2036667,0.97,11.53,87.45,0.51,10.1,36.431333333,1.02,8.83,69.21,2.06,23.78333333,19.9,718.6476667,2.28,1.985611511,11.04,5.133333333,80.02222222,54.64,9.62,31.4,66.02,0.065,2.04,0.26,0.037,0.047,5.56,0.14,3.201431841,0.104237698,43.02258542,0.025434045,3.317372332,0.054577705,0.052974018,302.1703333,0.008376402,0.061500124,3.864539768,0.226649601,2.747598209,1.0,0.72,0.0,1.02,1.16,0.0,0.0,96.48,0.1,83.0,24.45454545,11.0,60.0,26.5,8.0,130.148333325,97.0,41.08085781,566.1833333,469.1833333,85.56701031
2025-08-08 00:00:00,2.700227372,1164.225556,109938.5506,2.927481217,3995.621378,1310.955067,2321.050892,0.0,1.299273594,215.612925,1.400844472,7.0,1.41841726,11.43227465,87.50982836,0.541373385,3.848497814,272.4363333,1.057896989,11.26,87.71,0.45,7.4,38.653000000000006,1.03,9.07,68.33,1.49,101.06,21.11,823.5193333,2.2523,2.023689626,11.0916,5.133333333,80.02222222,54.83,9.48,31.4,66.02,0.069,1.8639,0.2626,0.032,0.057293,5.48088,0.12648,3.708448529,0.100052432,59.41440881,0.016896537,4.412597007,0.060948968,0.077556123,398.6153333,0.018741525,0.100746195,6.024517538,0.257577939,3.774372285,1.0,0.48,0.0,0.57,1.3,0.0,0.0,96.38,0.2,83.0,24.45454545,11.0,60.0,26.5,8.0,121.96694445,128.0,43.23926217,548.0277778,420.0277778,91.171875
2025-08-08 01:00:00,2.673611053,1161.036389,111777.7856,2.882547253,4000.069456,1358.943919,2322.975736,0.0,1.2994334,220.3019942,1.374155972,7.0,1.511453533,11.43227465,87.50982836,0.541373385,3.848497814,272.4363333,1.057896989,11.26,87.71,0.45,7.4,38.653000000000006,1.03,9.07,68.33,1.49,101.06,21.11,823.5193333,2.2523,2.023689626,11.0916,5.133333333,80.02222222,54.83,9.48,31.4,66.02,0.069,1.8639,0.2626,0.032,0.057293,5.48088,0.12648,3.708448529,0.100052432,59.41440881,0.016896537,4.412597007,0.060948968,0.077556123,398.6153333,0.018741525,0.100746195,6.024517538,0.257577939,3.774372285,1.0,0.48,0.0,0.57,1.3,0.0,0.0,96.38,0.2,83.0,24.45454545,11.0,60.0,26.5,8.0,120.975,130.0,42.87443133,545.0,415.0,86.92307692
2025-08-08 02:00:00,2.633913586,1168.649444,114360.1247,2.817631449,4000.255622,1430.039011,2310.665558,0.0,1.299159697,228.8652728,1.334652394,7.0,1.631799822,11.43227465,87.50982836,0.541373385,3.848497814,272.4363333,1.057896989,11.26,87.71,0.45,7.4,38.653000000000006,1.03,9.07,68.33,1.49,101.06,21.11,823.5193333,2.2523,2.023689626,11.0916,5.133333333,80.02222222,54.83,9.48,31.4,66.02,0.069,1.8639,0.2626,0.032,0.057293,5.48088,0.12648,3.708448529,0.100052432,59.41440881,0.016896537,4.412597007,0.060948968,0.077556123,398.6153333,0.018741525,0.100746195,6.024517538,0.257577939,3.774372285,1.0,0.48,0.0,0.57,1.3,0.0,0.0,96.38,0.2,83.0,24.45454545,11.0,60.0,26.5,8.0,121.1536111,139.0,42.30876822,549.9444444,410.9444444,86.97841727
2025-08-08 03:00:00,2.654734869,1183.229444,114496.3222,2.814505858,4000.574028,1410.934578,2311.830486,0.0,1.299420133,230.1863517,1.355369006,7.0,1.519859203,11.43227465,87.50982836,0.541373385,3.848497814,272.4363333,1.057896989,11.26,87.71,0.45,7.4,38.653000000000006,1.03,9.07,68.33,1.49,101.06,21.11,823.5193333,2.2523,2.023689626,11.0916,5.133333333,80.02222222,54.83,9.48,31.4,66.02,0.069,1.8639,0.2626,0.032,0.057293,5.48088,0.12648,3.708448529,0.100052432,59.41440881,0.016896537,4.412597007,0.060948968,0.077556123,398.6153333,0.018741525,0.100746195,6.024517538,0.257577939,3.774372285,1.0,0.48,0.0,0.57,1.3,0.0,0.0,96.38,0.2,83.0,24.45454545,11.0,60.0,26.5,8.0,122.8875,135.0,43.37923439,555.0,420.0,93.33333333
2025-08-08 04:00:00,2.680471044,1161.265278,114468.6811,2.813383444,3998.012142,1382.171717,2293.867031,0.0,1.299339336,224.9640914,1.381135572,7.0,1.436410122,11.43227465,87.50982836,0.541373385,3.848497814,272.4363333,1.057896989,11.26,87.71,0.45,7.4,38.653000000000006,1.03,9.07,68.33,1.49,101.06,21.11,823.5193333,2.2523,2.023689626,11.0916,5.133333333,80.02222222,54.83,9.48,31.4,66.02,0.069,1.8639,0.2626,0.032,0.057293,5.48088,0.12648,3.708448529,0.100052432,59.41440881,0.016896537,4.412597007,0.060948968,0.077556123,398.6153333,0.018741525,0.100746195,6.024517538,0.257577939,3.774372285,1.0,0.48,0.0,0.57,1.3,0.0,0.0,96.38,0.2,83.0,24.45454545,11.0,60.0,26.5,8.0,122.782222225,133.0,43.11962922,553.6388889,420.6388889,93.45864662
2025-08-08 05:00:00,2.682054483,1154.223611,114731.185,2.808755906,4000.585031,1385.361783,2300.986531,0.0,1.299347197,224.4583506,1.382567061,7.0,1.566124164,11.43227465,87.50982836,0.541373385,3.848497814,272.4363333,1.057896989,11.26,87.71,0.45,7.4,38.653000000000006,1.03,9.07,68.33,1.49,101.06,21.11,823.5193333,2.2523,2.023689626,11.0916,5.133333333,80.02222222,54.83,9.48,31.4,66.02,0.069,1.8639,0.2626,0.032,0.057293,5.48088,0.12648,3.708448529,0.100052432,59.41440881,0.016896537,4.412597007,0.060948968,0.077556123,398.6153333,0.018741525,0.100746195,6.024517538,0.257577939,3.774372285,1.0,0.48,0.0,0.57,1.3,0.0,0.0,96.38,0.2,83.0,24.45454545,11.0,60.0,26.5,8.0,122.225,130.0,43.10000908,550.0,420.0,92.69230769
2025-08-08 06:00:00,2.658182942,1179.603734,114897.0299,2.805440323,4001.635477,1411.404054,2320.019577,0.0,1.299300021,230.2409817,1.359027311,7.0,1.544566199,11.43227465,87.50982836,0.541373385,3.848497814,272.4363333,1.057896989,11.26,87.71,0.45,7.4,38.653000000000006,1.03,9.07,68.33,1.49,101.06,21.11,823.5193333,2.2523,2.023689626,11.0916,5.133333333,80.02222222,54.83,9.48,31.4,66.02,0.069,1.8639,0.2626,0.032,0.057293,5.48088,0.12648,3.708448529,0.100052432,59.41440881,0.016896537,4.412597007,0.060948968,0.077556123,398.6153333,0.018741525,0.100746195,6.024517538,0.257577939,3.774372285,1.0,0.48,0.0,0.57,1.3,0.0,0.0,96.38,0.2,83.0,24.45454545,11.0,60.0,26.5,8.0,121.55470955,138.0,43.29734755,551.0788382,413.0788382,89.63768116
2025-08-08 07:00:00,2.703697546,1165.562083,115143.4525,2.797458983,3998.801479,1368.612146,2314.757333,0.0,1.299448458,225.5871513,1.404009838,7.0,1.342513025,11.43227465,87.50982836,0.541373385,3.848497814,272.4363333,1.057896989,11.26,87.71,0.45,7.4,38.653000000000006,1.03,9.07,68.33,1.49,101.06,21.11,823.5193333,2.2523,2.023689626,11.0916,5.133333333,80.02222222,54.83,9.48,31.4,66.02,0.069,1.8639,0.2626,0.032,0.057293,5.48088,0.12648,3.708448529,0.100052432,59.41440881,0.016896537,4.412597007,0.060948968,0.077556123,398.6153333,0.018741525,0.100746195,6.024517538,0.257577939,3.774372285,1.0,0.48,0.0,0.57,1.3,0.0,0.0,96.38,0.2,83.0,24.45454545,11.0,60.0,26.5,8.0,121.811041675,138.0,42.89851471,552.1041667,414.1041667,89.56521739
2025-08-08 08:00:00,2.711279011,1160.119167,114755.0797,2.808244489,4000.689161,1356.670531,2293.602878,0.0,1.29938695,223.6096106,1.411954561,7.0,1.469729,11.48506435,87.47175969,0.532618018,4.066523555,272.4363333,1.043175959,11.26,87.71,0.45,7.4,38.653000000000006,1.03,9.0,68.57,1.43,101.06,21.0,823.5193333,2.222,2.058619904,11.01971,5.133333333,80.02222222,54.92,9.48,31.4,66.02,0.076536,1.92276,0.2626,0.027168,0.057293,5.35296,0.12648,3.708448529,0.100052432,59.41440881,0.016896537,4.412597007,0.060948968,0.077556123,398.6153333,0.018741525,0.100746195,6.024517538,0.257577939,3.774372285,1.0,0.48,0.0,0.57,1.3,0.0,0.0,96.38,0.2,83.0,24.45454545,11.0,60.0,26.5,8.0,121.4025,137.0,42.90780622,550.0,413.0,89.8540146
2025-08-08 09:00:00,2.670930522,1171.684722,114971.8317,2.802981674,4000.729092,1399.383342,2315.791458,0.0,1.299212167,228.2817336,1.371765992,7.0,1.557330292,11.48506435,87.47175969,0.532618018,4.066523555,272.4363333,1.043175959,11.26,87.71,0.45,7.4,38.653000000000006,1.03,9.0,68.57,1.43,101.06,21.0,823.5193333,2.222,2.058619904,11.01971,5.133333333,80.02222222,54.92,9.48,31.4,66.02,0.076536,1.92276,0.2626,0.027168,0.057293,5.35296,0.12648,3.708448529,0.100052432,59.41440881,0.016896537,4.412597007,0.060948968,0.077556123,398.6153333,0.018741525,0.100746195,6.024517538,0.257577939,3.774372285,1.0,0.48,0.0,0.57,1.3,0.0,0.0,96.38,0.2,83.0,24.45454545,11.0,60.0,26.5,8.0,121.6375,135.0,43.0881475,550.0,415.0,90.0
2025-08-08 10:00:00,2.667892328,1179.474444,114521.6783,2.812885532,3999.154794,1396.260931,2309.842272,0.0,1.299271836,228.7902694,1.3686173,7.0,1.636711569,11.48506435,87.47175969,0.532618018,4.066523555,272.4363333,1.043175959,11.26,87.71,0.45,7.4,38.653000000000006,1.03,9.0,68.57,1.43,101.06,21.0,823.5193333,2.222,2.058619904,11.01971,5.133333333,80.02222222,54.92,9.48,31.4,66.02,0.076536,1.92276,0.2626,0.027168,0.057293,5.35296,0.12648,3.708448529,0.100052432,59.41440881,0.016896537,4.412597007,0.060948968,0.077556123,398.6153333,0.018741525,0.100746195,6.024517538,0.257577939,3.774372285,1.0,0.48,0.0,0.57,1.3,0.0,0.0,96.38,0.2,83.0,24.45454545,11.0,60.0,26.5,8.0,121.697083325,136.0,43.51224275,550.7083333,414.7083333,91.10294118
2025-08-08 11:00:00,2.720112272,1171.649722,113809.6133,2.830690706,3999.462639,1336.465533,2320.414889,0.0,1.298925194,223.0425744,1.421043619,7.0,1.537902717,11.48506435,87.47175969,0.532618018,4.066523555,272.4363333,1.043175959,11.26,87.71,0.45,7.4,38.653000000000006,1.03,9.0,68.57,1.43,101.06,21.0,823.5193333,2.222,2.058619904,11.01971,5.133333333,80.02222222,54.92,9.48,31.4,66.02,0.076536,1.92276,0.2626,0.027168,0.057293,5.35296,0.12648,3.708448529,0.100052432,59.41440881,0.016896537,4.412597007,0.060948968,0.077556123,398.6153333,0.018741525,0.100746195,6.024517538,0.257577939,3.774372285,1.0,0.48,0.0,0.57,1.3,0.0,0.0,96.38,0.2,83.0,24.45454545,11.0,60.0,26.5,8.0,121.154166675,140.0,44.01091936,550.4166667,410.4166667,86.14285714
2025-08-08 12:00:00,2.715699669,1171.763889,114415.3994,2.815877501,3999.696122,1349.131389,2302.691517,0.0,1.299301997,224.4527939,1.416365164,7.0,1.581602081,11.48506435,87.47175969,0.532618018,4.066523555,272.4363333,1.043175959,11.26,87.71,0.45,7.4,38.653000000000006,1.03,9.0,68.57,1.43,101.06,21.0,823.5193333,2.222,2.058619904,11.01971,5.133333333,80.02222222,54.92,9.48,31.4,66.02,0.076536,1.92276,0.2626,0.027168,0.057293,5.35296,0.12648,3.708448529,0.100052432,59.41440881,0.016896537,4.412597007,0.060948968,0.077556123,398.6153333,0.018741525,0.100746195,6.024517538,0.257577939,3.774372285,1.0,0.48,0.0,0.57,1.3,0.0,0.0,96.38,0.2,83.0,24.45454545,11.0,60.0,26.5,8.0,121.6375,135.0,43.27954808,550.0,415.0,92.2962963
2025-08-08 13:00:00,2.701139644,1160.087778,115219.9022,2.79742921,4001.413875,1371.260561,2293.202319,0.0,1.298913125,225.0860575,1.402366144,7.0,1.515588842,11.48506435,87.47175969,0.532618018,4.066523555,272.4363333,1.043175959,11.26,87.71,0.45,7.4,38.653000000000006,1.03,9.0,68.57,1.43,101.06,21.0,823.5193333,2.222,2.058619904,11.01971,5.133333333,80.02222222,54.92,9.48,31.4,66.02,0.076536,1.92276,0.2626,0.027168,0.057293,5.35296,0.12648,3.708448529,0.100052432,59.41440881,0.016896537,4.412597007,0.060948968,0.077556123,398.6153333,0.018741525,0.100746195,6.024517538,0.257577939,3.774372285,1.0,0.48,0.0,0.57,1.3,0.0,0.0,96.38,0.2,83.0,24.45454545,11.0,60.0,26.5,8.0,122.097222225,135.0,42.38247528,551.8388889,416.8388889,93.11111111
2025-08-08 14:00:00,2.662008825,1173.350556,115524.8614,2.789300179,4000.338511,1414.646422,2287.467236,0.0,1.299218783,230.1597764,1.362856736,7.0,1.643142383,11.48506435,87.47175969,0.532618018,4.066523555,272.4363333,1.043175959,11.26,87.71,0.45,7.4,38.653000000000006,1.03,9.0,68.57,1.43,101.06,21.0,823.5193333,2.222,2.058619904,11.01971,5.133333333,80.02222222,54.92,9.48,31.4,66.02,0.076536,1.92276,0.2626,0.027168,0.057293,5.35296,0.12648,3.708448529,0.100052432,59.41440881,0.016896537,4.412597007,0.060948968,0.077556123,398.6153333,0.018741525,0.100746195,6.024517538,0.257577939,3.774372285,1.0,0.48,0.0,0.57,1.3,0.0,0.0,96.38,0.2,83.0,24.45454545,11.0,60.0,26.5,8.0,122.1373611,141.0,43.13767819,554.8194444,413.8194444,93.54609929
2025-08-08 15:00:00,2.638860686,1193.652222,113903.8317,2.829845656,4001.577878,1420.964878,2285.841119,0.0,1.298886019,231.6655981,1.340061889,7.047222222,1.723553292,11.48506435,87.47175969,0.532618018,4.066523555,272.4363333,1.043175959,11.26,87.71,0.45,7.4,38.653000000000006,1.03,9.0,68.57,1.43,101.06,21.0,823.5193333,2.222,2.058619904,11.01971,5.133333333,80.02222222,54.92,9.48,31.4,66.02,0.076536,1.92276,0.2626,0.027168,0.057293,5.35296,0.12648,3.708448529,0.100052432,59.41440881,0.016896537,4.412597007,0.060948968,0.077556123,398.6153333,0.018741525,0.100746195,6.024517538,0.257577939,3.774372285,1.0,0.48,0.0,0.57,1.3,0.0,0.0,96.38,0.2,83.0,24.45454545,11.0,60.0,26.5,8.0,122.9625,145.0,42.60623303,560.0,415.0,95.93103448
2025-08-08 16:00:00,2.601265092,1174.01,112229.8447,2.869278871,3997.747469,1438.024247,2257.71775,0.0,1.298835942,227.4629639,1.302513856,7.497222222,1.576150208,11.51630898,87.42815454,0.555536474,4.202575036,272.4363333,1.055536474,11.26,87.71,0.45,7.4,38.653000000000006,1.03,9.29,68.2,1.46,101.06,21.05,823.5193333,2.0806,2.099777132,10.83485,5.133333333,80.02222222,55.37,9.82,31.4,66.02,0.069095,1.81485,0.25,0.03396,0.054,5.16,0.12,3.708448529,0.100052432,59.41440881,0.016896537,4.412597007,0.060948968,0.077556123,398.6153333,0.018741525,0.100746195,6.024517538,0.257577939,3.774372285,1.0,0.48,0.0,0.57,1.3,0.0,0.0,96.38,0.2,83.0,24.45454545,11.0,60.0,26.5,8.0,122.375,150.0,42.32768936,560.0,410.0,94.73333333
2025-08-08 17:00:00,2.608406414,1185.781111,112781.8114,2.855594791,3998.236486,1437.120381,2254.1092,0.0,1.299343547,229.9636839,1.309092603,7.473333333,1.564740111,11.51630898,87.42815454,0.555536474,4.202575036,272.4363333,1.055536474,11.26,87.71,0.45,7.4,38.653000000000006,1.03,9.29,68.2,1.46,101.06,21.05,823.5193333,2.0806,2.099777132,10.83485,5.133333333,80.02222222,55.37,9.82,31.4,66.02,0.069095,1.81485,0.25,0.03396,0.054,5.16,0.12,3.708448529,0.100052432,59.41440881,0.016896537,4.412597007,0.060948968,0.077556123,398.6153333,0.018741525,0.100746195,6.024517538,0.257577939,3.774372285,1.0,0.48,0.0,0.57,1.3,0.0,0.0,96.38,0.2,83.0,24.45454545,11.0,60.0,26.5,8.0,122.35694445000001,155.0,42.32730956,562.2777778,407.2777778,91.61290323
2025-08-08 18:00:00,2.668547369,1191.831389,115562.7703,2.787850007,3999.569353,1408.363422,2275.083742,0.0,1.299298333,232.6904981,1.369364617,7.200277778,1.642939856,11.51630898,87.42815454,0.555536474,4.202575036,272.4363333,1.055536474,11.26,87.71,0.45,7.4,38.653000000000006,1.03,9.29,68.2,1.46,101.06,21.05,823.5193333,2.0806,2.099777132,10.83485,5.133333333,80.02222222,55.37,9.82,31.4,66.02,0.069095,1.81485,0.25,0.03396,0.054,5.16,0.12,3.708448529,0.100052432,59.41440881,0.016896537,4.412597007,0.060948968,0.077556123,398.6153333,0.018741525,0.100746195,6.024517538,0.257577939,3.774372285,1.0,0.48,0.0,0.57,1.3,0.0,0.0,96.38,0.2,83.0,24.45454545,11.0,60.0,26.5,8.0,121.81055555,154.0,41.70660106,559.6222222,405.6222222,89.48051948
2025-08-08 19:00:00,2.687387375,1171.8175,115652.1806,2.785071901,3998.6725,1389.768406,2309.645869,0.0,1.299126542,228.5531772,1.388195164,7.13,1.513867236,11.51630898,87.42815454,0.555536474,4.202575036,272.4363333,1.055536474,11.26,87.71,0.45,7.4,38.653000000000006,1.03,9.29,68.2,1.46,101.06,21.05,823.5193333,2.0806,2.099777132,10.83485,5.133333333,80.02222222,55.37,9.82,31.4,66.02,0.069095,1.81485,0.25,0.03396,0.054,5.16,0.12,3.708448529,0.100052432,59.41440881,0.016896537,4.412597007,0.060948968,0.077556123,398.6153333,0.018741525,0.100746195,6.024517538,0.257577939,3.774372285,1.0,0.48,0.0,0.57,1.3,0.0,0.0,96.38,0.2,83.0,24.45454545,11.0,60.0,26.5,8.0,121.7588889,141.0,42.99968056,553.3055556,412.3055556,89.29078014
2025-08-08 20:00:00,2.713846992,1144.749444,116107.6742,2.77465475,3999.395997,1369.425033,2265.406411,0.0,1.299555728,223.6025819,1.414270561,7.0,1.541143467,11.51630898,87.42815454,0.555536474,4.202575036,272.4363333,1.055536474,11.26,87.71,0.45,7.4,38.653000000000006,1.03,9.29,68.2,1.46,101.06,21.05,823.5193333,2.0806,2.099777132,10.83485,5.133333333,80.02222222,55.37,9.82,31.4,66.02,0.069095,1.81485,0.25,0.03396,0.054,5.16,0.12,3.708448529,0.100052432,59.41440881,0.016896537,4.412597007,0.060948968,0.077556123,398.6153333,0.018741525,0.100746195,6.024517538,0.257577939,3.774372285,1.0,0.48,0.0,0.57,1.3,0.0,0.0,96.38,0.2,83.0,24.45454545,11.0,60.0,26.5,8.0,120.9325,141.0,43.33504692,550.0,409.0,89.85815603
2025-08-08 21:00:00,2.697028442,1158.283889,114280.9961,2.819299421,3999.855742,1365.457542,2362.562975,0.0,1.299209147,223.2578494,1.397756217,7.0,1.551422697,11.51630898,87.42815454,0.555536474,4.202575036,272.4363333,1.055536474,11.26,87.71,0.45,7.4,38.653000000000006,1.03,9.29,68.2,1.46,101.06,21.05,823.5193333,2.0806,2.099777132,10.83485,5.133333333,80.02222222,55.37,9.82,31.4,66.02,0.069095,1.81485,0.25,0.03396,0.054,5.16,0.12,3.708448529,0.100052432,59.41440881,0.016896537,4.412597007,0.060948968,0.077556123,398.6153333,0.018741525,0.100746195,6.024517538,0.257577939,3.774372285,1.0,0.48,0.0,0.57,1.3,0.0,0.0,96.38,0.2,83.0,24.45454545,11.0,60.0,26.5,8.0,123.02569445,115.0,42.75156972,546.1527778,431.1527778,92.43478261
