Repository: saikumar-voptimai/evonith_bf_webapp

# Evonith BF2 — Blast Furnace Intelligence Platform

Monitoring, modelling and optimisation of **Blast Furnace 2 (BF2)** at Evonith Steel: live telemetry from InfluxDB,
manual plant reports from Neon PostgreSQL, a two-zone energy model of the furnace, blend and fuel optimisers, a
conversational assistant (FurnaceMind) and a live digital twin evaluated every hour.

The platform has three deployable parts that share one Python service layer, plus the shared data library:

| Part | Path | What it is |
|---|---|---|
| **Streamlit app** (legacy) | `src/app.py`, `src/custom_pages/` | The original 11-page dashboard; still the home of the model pages. Served under `/legacy` in production |

File: src/assets/data/V10_df_filtered.csv (part 162 of 166)
datetime,Hot Blast PressureBar,Hot Blast Temp.oC,Hot Blast VolumeNm3/Hr.,O2 Enrichment %,OxygenFlowNm3/Hr.,PermeabilityKgs/Hr.,RAFToC,SteamKgs/Hr.,TopPressureBar,TuyereVelocitym/s,Differential PressureTotalBar,Charges/Hrs.,StockRodLevel,COKE_ASH%,COKE_FC%,COKE_IM%,COKE_MOIST%,COKE_MT,COKE_VM%,NUTCOKE_ASH%,NUTCOKE_FC%,NUTCOKE_IM%,NUTCOKE_MOIST%,NUTCOKE_MT,NUTCOKE_VM%,PCI_2_%Ash,PCI_2_%FC,PCI_2_%IM,PCI_2_MT,PCI_2_%VM,Sinter_SP_MT,Sinter_SP_02_Al2O3%,Sinter_SP_02_Basicity,Sinter_SP_02_CaO%,Sinter_SP_02_Cold_Strength_AI,Sinter_SP_02_Cold_strength_TI,Sinter_SP_02_Fe(T)%,Sinter_SP_02_FeO%,Sinter_SP_02_Hot_strength_RDI,Sinter_SP_02_Hot_strength_RI,Sinter_SP_02_K2O%,Sinter_SP_02_MgO%,Sinter_SP_02_MnO%,Sinter_SP_02_Na2O%,Sinter_SP_02_P%,Sinter_SP_02_SiO2%,Sinter_SP_02_TiO2%,ORE_%Al2O3,ORE_%CaO,ORE_%Fe(T),ORE_%K2O,ORE_%LOI,ORE_%MgO,ORE_%MnO,ORE_MT,ORE_%Na2O,ORE_%P,ORE_%SiO2,ORE_%TiO2,ORE_%TM,Geomin Type,FLUX_Al2O3%,FLUX_CaO%,FLUX_Fe2O3%,FLUX_LOI%,FLUX_MgO%,FLUX_MT,FLUX_SiO2%,FLUX_TM%,COKE_DISCHARGE_TIME,WEIGHTED_COKE_ANGLE,TOTAL_COKE_PORTIONS,NON_COKE_DISCHARGE_TIME,WEIGHTED_NON_COKE_ANGLE,TOTAL_NON_COKE_PORTIONS,UnitCost Lakhs/Thm,ActualKg/Thm.,FurnaceTopGasAnalysisCO2ETACO,Act. Fuel RateKg/Thm.,Coke Rate Kg/Thm,ProductionTonnesPerHr
2025-08-08 22:00:00,2.680664006,1181.530278,104073.5669,3.094090733,3997.889406,1258.221456,2337.887219,0.0,1.299396003,207.4881981,1.381095975,7.0,1.653776092,11.51630898,87.42815454,0.555536474,4.202575036,272.4363333,1.055536474,11.26,87.71,0.45,7.4,38.653000000000006,1.03,9.29,68.2,1.46,101.06,21.05,823.5193333,2.0806,2.099777132,10.83485,5.133333333,80.02222222,55.37,9.82,31.4,66.02,0.069095,1.81485,0.25,0.03396,0.054,5.16,0.12,3.708448529,0.100052432,59.41440881,0.016896537,4.412597007,0.060948968,0.077556123,398.6153333,0.018741525,0.100746195,6.024517538,0.257577939,3.774372285,1.0,0.48,0.0,0.57,1.3,0.0,0.0,96.38,0.2,83.0,24.45454545,11.0,60.0,26.5,8.0,123.66722222499999,126.0,42.37557058,553.8888889,427.8888889,89.20634921
2025-08-08 23:00:00,2.67335385,1175.515833,115127.4233,2.798720895,4000.049572,1398.710406,2261.91655,0.0,1.299515367,229.0821294,1.373938333,7.0,1.777717547,11.45836746,87.49047082,0.544692474,4.160668104,275.6456667,1.051161721,11.25,87.73,0.47,6.8,39.543333329999996,1.02,9.15,68.25,1.48,101.2133333,21.12,837.8933333,2.2119,2.03662594,10.83485,5.133333333,80.02222222,55.23,9.85,31.4,66.02,0.068,1.81485,0.2525,0.035,0.057293,5.32,0.12648,3.921058335,0.039474625,59.4789418,0.011199884,4.485910372,0.042624478,0.070973156,392.0373333,0.017174579,0.085201192,5.777881154,0.315957514,3.621526351,1.0,0.48,0.0,0.57,1.3,0.0,0.0,96.38,0.2,83.0,24.45454545,11.0,60.0,26.5,8.0,122.2575,151.0,41.71323717,560.0,409.0,95.36423841
2025-08-13 00:00:00,2.688753761,1177.016667,113511.4025,2.838731322,4000.321361,1364.03785,2337.882733,0.0,1.299044542,225.2545619,1.389736528,7.5,1.289935378,11.28374486,87.70935833,0.461527206,3.959362139,285.266,1.006896814,11.335,87.655,0.47,7.65,40.51933334,1.01,8.95,68.55,1.49,100.7433333,21.01,860.774,2.23,1.959803629,11.05,5.133333333,80.02222222,54.8,9.6,31.4,66.02,0.080788,1.82466,0.17,0.021,0.053,5.63832,0.17,1.87664277,0.041845491,62.49242372,0.035619371,2.114058298,0.028251148,0.035371976,406.2893333,0.012485008,0.044677316,5.852271534,0.084474009,3.628789828,1.0,0.48,0.0,0.57,1.3,0.0,0.0,96.38,0.2,83.0,24.45454545,11.0,60.0,26.5,8.0,120.43,124.0,44.33202608,540.0,416.0,90.32258065
2025-08-13 01:00:00,2.690940064,1177.869444,114384.5972,2.816304468,3999.226056,1370.728311,2335.349572,0.0,1.298996283,226.7911,1.391913542,7.5,1.277698219,11.28374486,87.70935833,0.461527206,3.959362139,285.266,1.006896814,11.335,87.655,0.47,7.65,40.51933334,1.01,8.95,68.55,1.49,100.7433333,21.01,860.774,2.23,1.959803629,11.05,5.133333333,80.02222222,54.8,9.6,31.4,66.02,0.080788,1.82466,0.17,0.021,0.053,5.63832,0.17,1.87664277,0.041845491,62.49242372,0.035619371,2.114058298,0.028251148,0.035371976,406.2893333,0.012485008,0.044677316,5.852271534,0.084474009,3.628789828,1.0,0.48,0.0,0.57,1.3,0.0,0.0,96.38,0.2,83.0,24.45454545,11.0,60.0,26.5,8.0,121.2523611,123.0,43.88247628,542.8194444,419.8194444,92.35772358
2025-08-13 02:00:00,2.679912467,1179.333333,114289.5608,2.819711238,4000.740203,1382.204631,2330.993939,0.0,1.299030653,227.6208786,1.380859289,7.5,1.26721646,11.28374486,87.70935833,0.461527206,3.959362139,285.266,1.006896814,11.335,87.655,0.47,7.65,40.51933334,1.01,8.95,68.55,1.49,100.7433333,21.01,860.774,2.23,1.959803629,11.05,5.133333333,80.02222222,54.8,9.6,31.4,66.02,0.080788,1.82466,0.17,0.021,0.053,5.63832,0.17,1.87664277,0.041845491,62.49242372,0.035619371,2.114058298,0.028251148,0.035371976,406.2893333,0.012485008,0.044677316,5.852271534,0.084474009,3.628789828,1.0,0.48,0.0,0.57,1.3,0.0,0.0,96.38,0.2,83.0,24.45454545,11.0,60.0,26.5,8.0,121.233333325,125.0,43.08841569,543.6833333,418.6833333,91.84
2025-08-13 03:00:00,2.684365261,1177.058611,114629.1897,2.811020788,4000.253739,1381.06885,2335.726444,0.0,1.298968564,227.6524064,1.385545958,7.5,1.577753676,11.28374486,87.70935833,0.461527206,3.959362139,285.266,1.006896814,11.335,87.655,0.47,7.65,40.51933334,1.01,8.95,68.55,1.49,100.7433333,21.01,860.774,2.23,1.959803629,11.05,5.133333333,80.02222222,54.8,9.6,31.4,66.02,0.080788,1.82466,0.17,0.021,0.053,5.63832,0.17,1.87664277,0.041845491,62.49242372,0.035619371,2.114058298,0.028251148,0.035371976,406.2893333,0.012485008,0.044677316,5.852271534,0.084474009,3.628789828,1.0,0.48,0.0,0.57,1.3,0.0,0.0,96.38,0.2,83.0,24.45454545,11.0,60.0,26.5,8.0,121.366666675,125.0,42.55247392,544.2166667,419.2166667,92.96
2025-08-13 05:00:00,2.726807569,1190.966389,114872.4825,2.800316852,3993.469233,1344.828286,2317.756681,0.0,1.299042139,227.7453214,1.427699542,7.5,1.686487295,11.28374486,87.70935833,0.461527206,3.959362139,285.266,1.006896814,11.335,87.655,0.47,7.65,40.51933334,1.01,8.95,68.55,1.49,100.7433333,21.01,860.774,2.23,1.959803629,11.05,5.133333333,80.02222222,54.8,9.6,31.4,66.02,0.080788,1.82466,0.17,0.021,0.053,5.63832,0.17,1.87664277,0.041845491,62.49242372,0.035619371,2.114058298,0.028251148,0.035371976,406.2893333,0.012485008,0.044677316,5.852271534,0.084474009,3.628789828,1.0,0.48,0.0,0.57,1.3,0.0,0.0,96.38,0.2,83.0,24.45454545,11.0,60.0,26.5,8.0,122.522916675,135.0,43.485407,553.5416667,418.5416667,92.96296296
2025-08-13 06:00:00,2.736452794,1173.208642,115083.4193,2.80410108,4006.212412,1337.634531,2306.847605,0.0,1.299486358,224.7801786,1.437065004,7.5,1.209815901,11.28374486,87.70935833,0.461527206,3.959362139,285.266,1.006896814,11.335,87.655,0.47,7.65,40.51933334,1.01,8.95,68.55,1.49,100.7433333,21.01,860.774,2.23,1.959803629,11.05,5.133333333,80.02222222,54.8,9.6,31.4,66.02,0.080788,1.82466,0.17,0.021,0.053,5.63832,0.17,1.87664277,0.041845491,62.49242372,0.035619371,2.114058298,0.028251148,0.035371976,406.2893333,0.012485008,0.044677316,5.852271534,0.084474009,3.628789828,1.0,0.48,0.0,0.57,1.3,0.0,0.0,96.38,0.2,83.0,24.45454545,11.0,60.0,26.5,8.0,121.49806584999999,128.0,43.33700971,546.1522634,418.1522634,92.96875
2025-08-13 07:00:00,2.715055008,1178.695885,115698.8872,2.786554657,4002.418514,1361.844021,2331.437996,0.0,1.29919965,227.8993626,1.415705008,7.5,1.299911428,11.28374486,87.70935833,0.461527206,3.959362139,285.266,1.006896814,11.335,87.655,0.47,7.65,40.51933334,1.01,8.95,68.55,1.49,100.7433333,21.01,860.774,2.23,1.959803629,11.05,5.133333333,80.02222222,54.8,9.6,31.4,66.02,0.080788,1.82466,0.17,0.021,0.053,5.63832,0.17,1.87664277,0.041845491,62.49242372,0.035619371,2.114058298,0.028251148,0.035371976,406.2893333,0.012485008,0.044677316,5.852271534,0.084474009,3.628789828,1.0,0.48,0.0,0.57,1.3,0.0,0.0,96.38,0.2,83.0,24.45454545,11.0,60.0,26.5,8.0,121.042952675,125.0,43.79510111,542.9218107,417.9218107,91.2
2025-08-13 08:00:00,2.759849978,1179.840278,116538.5081,2.762885705,3997.198325,1332.036914,2340.627986,0.0,1.299095158,227.1809389,1.4607875,7.5,1.224361022,11.31854786,87.66359473,0.501527206,3.859362139,285.266,1.017857415,11.4,87.575,0.46,7.8,40.51933334,1.025,9.02,68.82,1.52,100.7433333,20.64,860.774,2.12605,2.052002362,11.055655,5.133333333,80.02222222,55.115,10.04,31.4,66.02,0.074831,1.7658,0.26125,0.0285,0.0565,5.3874,0.13851,1.724776686,0.035826201,62.63208101,0.019424147,2.304685585,0.023517908,0.036473515,406.2893333,0.01264737,0.046664793,6.084499962,0.059543697,3.666951959,1.0,0.48,0.0,0.57,1.3,0.0,0.0,96.38,0.2,83.0,24.45454545,11.0,60.0,26.5,8.0,120.3125,125.0,44.46676786,540.0,415.0,89.6
2025-08-13 09:00:00,2.751338194,1155.230833,116915.4469,2.754578457,3998.061886,1343.315808,2315.862397,0.0,1.299092736,224.5238631,1.452263508,7.5,1.351627599,11.31854786,87.66359473,0.501527206,3.859362139,285.266,1.017857415,11.4,87.575,0.46,7.8,40.51933334,1.025,9.02,68.82,1.52,100.7433333,20.64,860.774,2.12605,2.052002362,11.055655,5.133333333,80.02222222,55.115,10.04,31.4,66.02,0.074831,1.7658,0.26125,0.0285,0.0565,5.3874,0.13851,1.724776686,0.035826201,62.63208101,0.019424147,2.304685585,0.023517908,0.036473515,406.2893333,0.01264737,0.046664793,6.084499962,0.059543697,3.666951959,1.0,0.48,0.0,0.57,1.3,0.0,0.0,96.38,0.2,83.0,24.45454545,11.0,60.0,26.5,8.0,120.3125,125.0,43.40160725,540.0,415.0,91.04
2025-08-13 12:00:00,2.706078689,1173.237778,114425.7344,3.097415162,4400.284544,1356.495792,2304.637375,0.0,1.298770275,225.16243,1.407304031,7.5,1.810091142,11.31854786,87.66359473,0.501527206,3.859362139,285.266,1.017857415,11.4,87.575,0.46,7.8,40.51933334,1.025,9.02,68.82,1.52,100.7433333,20.64,860.774,2.12605,2.052002362,11.055655,5.133333333,80.02222222,55.115,10.04,31.4,66.02,0.074831,1.7658,0.26125,0.0285,0.0565,5.3874,0.13851,1.724776686,0.035826201,62.63208101,0.019424147,2.304685585,0.023517908,0.036473515,406.2893333,0.01264737,0.046664793,6.084499962,0.059543697,3.666951959,1.0,0.48,0.0,0.57,1.3,0.0,0.0,96.38,0.2,83.0,24.45454545,11.0,60.0,26.5,8.0,121.6773611,138.0,42.09257247,551.5694444,413.5694444,93.33333333
2025-08-13 13:00:00,2.708168461,1178.570833,112934.7814,3.137741243,4399.533311,1339.069731,2283.855528,0.0,1.299021036,223.1398014,1.409157678,7.5,1.697475431,11.31854786,87.66359473,0.501527206,3.859362139,285.266,1.017857415,11.4,87.575,0.46,7.8,40.51933334,1.025,9.02,68.82,1.52,100.7433333,20.64,860.774,2.12605,2.052002362,11.055655,5.133333333,80.02222222,55.115,10.04,31.4,66.02,0.074831,1.7658,0.26125,0.0285,0.0565,5.3874,0.13851,1.724776686,0.035826201,62.63208101,0.019424147,2.304685585,0.023517908,0.036473515,406.2893333,0.01264737,0.046664793,6.084499962,0.059543697,3.666951959,1.0,0.48,0.0,0.57,1.3,0.0,0.0,96.38,0.2,83.0,24.45454545,11.0,60.0,26.5,8.0,122.39805555,144.0,41.26230653,557.2722222,413.2722222,92.01388889
2025-08-13 14:00:00,2.744373639,1161.766667,114022.8289,3.175507667,4495.423581,1316.807881,2272.280556,0.0,1.298930564,220.4887556,1.445480564,7.5,1.518323208,11.31854786,87.66359473,0.501527206,3.859362139,285.266,1.017857415,11.4,87.575,0.46,7.8,40.51933334,1.025,9.02,68.82,1.52,100.7433333,20.64,860.774,2.12605,2.052002362,11.055655,5.133333333,80.02222222,55.115,10.04,31.4,66.02,0.074831,1.7658,0.26125,0.0285,0.0565,5.3874,0.13851,1.724776686,0.035826201,62.63208101,0.019424147,2.304685585,0.023517908,0.036473515,406.2893333,0.01264737,0.046664793,6.084499962,0.059543697,3.666951959,1.0,0.48,0.0,0.57,1.3,0.0,0.0,96.38,0.2,83.0,24.45454545,11.0,60.0,26.5,8.0,122.5088889,141.0,42.42606281,556.3055556,415.3055556,99.92907801
2025-08-13 15:00:00,2.74848485,1153.7125,114344.1469,3.239851119,4599.506467,1316.433569,2311.759347,0.0,1.298879336,219.5762592,1.449642853,7.5,1.574040353,11.31854786,87.66359473,0.501527206,3.859362139,285.266,1.017857415,11.4,87.575,0.46,7.8,40.51933334,1.025,9.02,68.82,1.52,100.7433333,20.64,860.774,2.12605,2.052002362,11.055655,5.133333333,80.02222222,55.115,10.04,31.4,66.02,0.074831,1.7658,0.26125,0.0285,0.0565,5.3874,0.13851,1.724776686,0.035826201,62.63208101,0.019424147,2.304685585,0.023517908,0.036473515,406.2893333,0.01264737,0.046664793,6.084499962,0.059543697,3.666951959,1.0,0.48,0.0,0.57,1.3,0.0,0.0,96.38,0.2,83.0,24.45454545,11.0,60.0,26.5,8.0,117.920833325,145.0,42.38948444,539.8333333,394.8333333,96.89655172
2025-08-13 16:00:00,2.748372342,1165.239167,115883.2331,3.196996764,4599.712061,1334.386444,2326.121917,0.0,1.299039081,224.1986589,1.449192747,7.5,1.467011492,11.19,87.84,0.47,5.9,285.266,0.97,11.25,87.7,0.49,9.4,40.51933334,1.05,9.14,69.08,1.6,100.7433333,20.18,860.774,2.1,2.070041851,11.52,5.133333333,80.02222222,54.465,9.84,31.4,66.02,0.078,1.875,0.285,0.028,0.059,5.565,0.135,1.8774258,0.051845491,62.63188967,0.02601929,2.312424569,0.036763243,0.031101538,406.2893333,0.006575834,0.032829004,5.929216757,0.10250916,3.317095863,1.0,0.48,0.0,0.57,1.3,0.0,0.0,96.38,0.2,83.0,24.45454545,11.0,60.0,26.5,8.0,118.87069445,136.0,42.33010786,539.4027778,403.4027778,93.75
2025-08-13 17:00:00,2.768590797,1132.573056,115825.8144,3.198390874,4599.439275,1314.392933,2299.737139,0.0,1.298963128,217.8592253,1.469568708,7.5,1.413016053,11.19,87.84,0.47,5.9,285.266,0.97,11.25,87.7,0.49,9.4,40.51933334,1.05,9.14,69.08,1.6,100.7433333,20.18,860.774,2.1,2.070041851,11.52,5.133333333,80.02222222,54.465,9.84,31.4,66.02,0.078,1.875,0.285,0.028,0.059,5.565,0.135,1.8774258,0.051845491,62.63188967,0.02601929,2.312424569,0.036763243,0.031101538,406.2893333,0.006575834,0.032829004,5.929216757,0.10250916,3.317095863,1.0,0.48,0.0,0.57,1.3,0.0,0.0,96.38,0.2,83.0,24.45454545,11.0,60.0,26.5,8.0,118.828472225,135.0,42.60180042,538.7638889,403.7638889,92.59259259
2025-08-13 18:00:00,2.735886033,1146.556111,116493.425,3.166585683,4579.914653,1352.297708,2328.383842,0.0,1.298959519,223.27388,1.437022067,7.5,1.527825997,11.19,87.84,0.47,5.9,285.266,0.97,11.25,87.7,0.49,9.4,40.51933334,1.05,9.14,69.08,1.6,100.7433333,20.18,860.774,2.1,2.070041851,11.52,5.133333333,80.02222222,54.465,9.84,31.4,66.02,0.078,1.875,0.285,0.028,0.059,5.565,0.135,1.8774258,0.051845491,62.63188967,0.02601929,2.312424569,0.036763243,0.031101538,406.2893333,0.006575834,0.032829004,5.929216757,0.10250916,3.317095863,1.0,0.48,0.0,0.57,1.3,0.0,0.0,96.38,0.2,83.0,24.45454545,11.0,60.0,26.5,8.0,118.48416667500001,134.0,42.00564564,536.9166667,402.9166667,93.43283582
2025-08-13 19:00:00,2.613650906,1184.588611,108730.5508,2.777287356,3748.842592,1383.026936,2305.872319,0.0,1.298764244,221.2440725,1.3152982,7.5,2.004822528,11.19,87.84,0.47,5.9,285.266,0.97,11.25,87.7,0.49,9.4,40.51933334,1.05,9.14,69.08,1.6,100.7433333,20.18,860.774,2.1,2.070041851,11.52,5.133333333,80.02222222,54.465,9.84,31.4,66.02,0.078,1.875,0.285,0.028,0.059,5.565,0.135,1.8774258,0.051845491,62.63188967,0.02601929,2.312424569,0.036763243,0.031101538,406.2893333,0.006575834,0.032829004,5.929216757,0.10250916,3.317095863,1.0,0.48,0.0,0.57,1.3,0.0,0.0,96.38,0.2,83.0,24.45454545,11.0,60.0,26.5,8.0,119.725,130.0,42.86707792,540.0,410.0,89.23076923
2025-08-13 20:00:00,2.585358747,1180.973611,104255.7915,1.894554324,2451.554392,1352.065072,2264.868125,0.0,1.299331447,212.7010111,1.285558053,7.5,1.626145392,11.19,87.84,0.47,5.9,285.266,0.97,11.25,87.7,0.49,9.4,40.51933334,1.05,9.14,69.08,1.6,100.7433333,20.18,860.774,2.1,2.070041851,11.52,5.133333333,80.02222222,54.465,9.84,31.4,66.02,0.078,1.875,0.285,0.028,0.059,5.565,0.135,1.8774258,0.051845491,62.63188967,0.02601929,2.312424569,0.036763243,0.031101538,406.2893333,0.006575834,0.032829004,5.929216757,0.10250916,3.317095863,1.0,0.48,0.0,0.57,1.3,0.0,0.0,96.38,0.2,83.0,24.45454545,11.0,60.0,26.5,8.0,119.3725,133.0,43.34268997,540.0,407.0,86.46616541
2025-08-13 21:00:00,2.744976458,1175.272222,118159.2664,2.725793025,3998.344231,1365.870192,2310.753058,0.0,1.299165728,230.6444725,1.445688786,7.5,1.451027228,11.19,87.84,0.47,5.9,285.266,0.97,11.25,87.7,0.49,9.4,40.51933334,1.05,9.14,69.08,1.6,100.7433333,20.18,860.774,2.1,2.070041851,11.52,5.133333333,80.02222222,54.465,9.84,31.4,66.02,0.078,1.875,0.285,0.028,0.059,5.565,0.135,1.8774258,0.051845491,62.63188967,0.02601929,2.312424569,0.036763243,0.031101538,406.2893333,0.006575834,0.032829004,5.929216757,0.10250916,3.317095863,1.0,0.48,0.0,0.57,1.3,0.0,0.0,96.38,0.2,83.0,24.45454545,11.0,60.0,26.5,8.0,119.725,130.0,42.00101208,540.0,410.0,87.23076923
2025-08-13 22:00:00,2.767348156,1167.28078,115051.2607,2.79922825,3998.128471,1306.917858,2311.988883,0.0,1.299148487,222.1257574,1.468171368,7.5,1.454464617,11.19,87.84,0.47,5.9,285.266,0.97,11.25,87.7,0.49,9.4,40.51933334,1.05,9.14,69.08,1.6,100.7433333,20.18,860.774,2.1,2.070041851,11.52,5.133333333,80.02222222,54.465,9.84,31.4,66.02,0.078,1.875,0.285,0.028,0.059,5.565,0.135,1.8774258,0.051845491,62.63188967,0.02601929,2.312424569,0.036763243,0.031101538,406.2893333,0.006575834,0.032829004,5.929216757,0.10250916,3.317095863,1.0,0.48,0.0,0.57,1.3,0.0,0.0,96.38,0.2,83.0,24.45454545,11.0,60.0,26.5,8.0,120.326483275,129.0,42.98923969,541.9359331,412.9359331,93.02325581
2025-08-13 23:00:00,2.743075581,1165.448889,104819.1589,3.075089844,4001.785647,1205.459561,2299.429061,0.0,1.292156747,203.1899608,1.451042794,7.5,1.483198311,11.25,87.76,0.5,5.5,277.575,0.99,11.315,87.66,0.49,9.5,39.336,1.025,9.1,68.64,1.58,102.5033333,20.68,847.0076667,2.0907,2.138695498,11.13268,5.133333333,80.02222222,55.18,9.86,31.4,66.02,0.075473,1.81485,0.25,0.026319,0.058,5.20536,0.14,1.256476963,0.02227796,62.92614367,0.008020066,1.575347944,0.008911184,0.008911184,383.141,0.006237829,0.019159046,1.715402946,0.045447039,3.868314102,1.0,0.48,0.0,0.57,1.3,0.0,0.0,96.38,0.2,83.0,24.45454545,11.0,60.0,26.5,8.0,121.8326389,130.0,43.711635,548.4305556,418.4305556,92.76923077
2025-08-14 00:00:00,2.73,1165.0,104936.0,3.071832776,4002.0,1213.0,2298.0,0.0,1.29,204.0,1.44,8.0,1.2,11.25,87.76,0.5,5.5,277.575,0.99,11.315,87.66,0.49,9.5,39.336,1.025,9.1,68.64,1.58,102.5033333,20.68,847.0076667,2.0907,2.138695498,11.13268,5.133333333,80.02222222,55.18,9.86,31.4,66.02,0.075473,1.81485,0.25,0.026319,0.058,5.20536,0.14,1.256476963,0.02227796,62.92614367,0.008020066,1.575347944,0.008911184,0.008911184,383.141,0.006237829,0.019159046,1.715402946,0.045447039,3.868314102,1.0,0.48,0.0,0.57,1.3,0.0,0.0,96.38,0.2,83.0,24.45454545,11.0,60.0,26.5,8.0,119.5925,129.0,43.69863014,539.0,410.0,92.86821705
2025-08-14 01:00:00,2.73,1172.0,113485.0,2.854768248,4022.0,1313.0,2301.0,0.0,1.29,221.0,1.44,7.0,1.2,11.25,87.76,0.5,5.5,277.575,0.99,11.315,87.66,0.49,9.5,39.336,1.025,9.1,68.64,1.58,102.5033333,20.68,847.0076667,2.0907,2.138695498,11.13268,5.133333333,80.02222222,55.18,9.86,31.4,66.02,0.075473,1.81485,0.25,0.026319,0.058,5.20536,0.14,1.256476963,0.02227796,62.92614367,0.008020066,1.575347944,0.008911184,0.008911184,383.141,0.006237829,0.019159046,1.715402946,0.045447039,3.868314102,1.0,0.48,0.0,0.57,1.3,0.0,0.0,96.38,0.2,83.0,24.45454545,11.0,60.0,26.5,8.0,120.52,136.0,43.17394317,546.0,410.0,93.01470588
2025-08-14 02:00:00,2.75,1174.0,118363.0,2.819485342,4143.0,1358.0,2311.0,0.0,1.3,230.0,1.45,6.0,1.2,11.25,87.76,0.5,5.5,277.575,0.99,11.315,87.66,0.49,9.5,39.336,1.025,9.1,68.64,1.58,102.5033333,20.68,847.0076667,2.0907,2.138695498,11.13268,5.133333333,80.02222222,55.18,9.86,31.4,66.02,0.075473,1.81485,0.25,0.026319,0.058,5.20536,0.14,1.256476963,0.02227796,62.92614367,0.008020066,1.575347944,0.008911184,0.008911184,383.141,0.006237829,0.019159046,1.715402946,0.045447039,3.868314102,1.0,0.48,0.0,0.57,1.3,0.0,0.0,96.38,0.2,83.0,24.45454545,11.0,60.0,26.5,8.0,120.6525,137.0,42.78111985,547.0,410.0,92.70072993
2025-08-14 03:00:00,2.75,1170.0,118227.0,2.723998003,3998.0,1362.0,2303.0,0.0,1.3,229.0,1.45,8.0,1.2,11.25,87.76,0.5,5.5,277.575,0.99,11.315,87.66,0.49,9.5,39.336,1.025,9.1,68.64,1.58,102.5033333,20.68,847.0076667,2.0907,2.138695498,11.13268,5.133333333,80.02222222,55.18,9.86,31.4,66.02,0.075473,1.81485,0.25,0.026319,0.058,5.20536,0.14,1.256476963,0.02227796,62.92614367,0.008020066,1.575347944,0.008911184,0.008911184,383.141,0.006237829,0.019159046,1.715402946,0.045447039,3.868314102,1.0,0.48,0.0,0.57,1.3,0.0,0.0,96.38,0.2,83.0,24.45454545,11.0,60.0,26.5,8.0,120.3875,135.0,42.74545873,545.0,410.0,93.25925926
2025-08-14 04:00:00,2.77,1152.0,112792.0,2.855881912,3999.0,1276.0,2288.0,0.0,1.3,215.0,1.47,7.0,1.2,11.25,87.76,0.5,5.5,277.575,0.99,11.315,87.66,0.49,9.5,39.336,1.025,9.1,68.64,1.58,102.5033333,20.68,847.0076667,2.0907,2.138695498,11.13268,5.133333333,80.02222222,55.18,9.86,31.4,66.02,0.075473,1.81485,0.25,0.026319,0.058,5.20536,0.14,1.256476963,0.02227796,62.92614367,0.008020066,1.575347944,0.008911184,0.008911184,383.141,0.006237829,0.019159046,1.715402946,0.045447039,3.868314102,1.0,0.48,0.0,0.57,1.3,0.0,0.0,96.38,0.2,83.0,24.45454545,11.0,60.0,26.5,8.0,120.1225,133.0,43.27538884,543.0,410.0,92.85714286
2025-08-14 05:00:00,2.77,1169.0,108601.0,2.967497892,4001.0,1233.0,2331.0,0.0,1.3,209.0,1.47,7.0,1.2,11.25,87.76,0.5,5.5,277.575,0.99,11.315,87.66,0.49,9.5,39.336,1.025,9.1,68.64,1.58,102.5033333,20.68,847.0076667,2.0907,2.138695498,11.13268,5.133333333,80.02222222,55.18,9.86,31.4,66.02,0.075473,1.81485,0.25,0.026319,0.058,5.20536,0.14,1.256476963,0.02227796,62.92614367,0.008020066,1.575347944,0.008911184,0.008911184,383.141,0.006237829,0.019159046,1.715402946,0.045447039,3.868314102,1.0,0.48,0.0,0.57,1.3,0.0,0.0,96.38,0.2,83.0,24.45454545,11.0,60.0,26.5,8.0,118.66499999999999,122.0,43.93181818,532.0,410.0,92.37704918
2025-08-14 06:00:00,2.76,1140.0,107997.0,2.983337363,4000.0,1231.0,2295.0,0.0,1.3,204.0,1.46,7.0,1.2,11.25,87.76,0.5,5.5,277.575,0.99,11.315,87.66,0.49,9.5,39.336,1.025,9.1,68.64,1.58,102.5033333,20.68,847.0076667,2.0907,2.138695498,11.13268,5.133333333,80.02222222,55.18,9.86,31.4,66.02,0.075473,1.81485,0.25,0.026319,0.058,5.20536,0.14,1.256476963,0.02227796,62.92614367,0.008020066,1.575347944,0.008911184,0.008911184,383.141,0.006237829,0.019159046,1.715402946,0.045447039,3.868314102,1.0,0.48,0.0,0.57,1.3,0.0,0.0,96.38,0.2,83.0,24.45454545,11.0,60.0,26.5,8.0,118.66499999999999,122.0,43.97535372,532.0,410.0,101.4754098
2025-08-14 07:00:00,2.7,1182.0,105588.0,3.051353469,4000.0,1255.0,2322.0,0.0,1.3,209.0,1.4,7.0,1.2,11.25,87.76,0.5,5.5,277.575,0.99,11.315,87.66,0.49,9.5,39.336,1.025,9.1,68.64,1.58,102.5033333,20.68,847.0076667,2.0907,2.138695498,11.13268,5.133333333,80.02222222,55.18,9.86,31.4,66.02,0.075473,1.81485,0.25,0.026319,0.058,5.20536,0.14,1.256476963,0.02227796,62.92614367,0.008020066,1.575347944,0.008911184,0.008911184,383.141,0.006237829,0.019159046,1.715402946,0.045447039,3.868314102,1.0,0.48,0.0,0.57,1.3,0.0,0.0,96.38,0.2,83.0,24.45454545,11.0,60.0,26.5,8.0,119.725,130.0,43.35839599,540.0,410.0,91.46153846
2025-08-14 08:00:00,2.73,1176.0,105142.0,3.064287591,4000.0,1229.0,2285.0,0.0,1.3,206.0,1.43,7.0,1.2,11.2480418,87.69560473,0.503860458,5.372650995,277.575,1.056353466,11.315,87.66,0.49,9.5,39.336,1.025,9.18,69.94,1.51,102.5033333,19.37,847.0076667,2.27,2.02,10.62,5.133333333,80.02222222,55.34,10.02,31.4,66.02,0.085,1.77,0.23,0.03,0.053,5.25,0.14,1.256476963,0.02227796,62.92614367,0.008020066,1.575347944,0.008911184,0.008911184,383.141,0.006237829,0.019159046,1.715402946,0.045447039,3.868314102,1.0,0.48,0.0,0.57,1.3,0.0,0.0,96.38,0.2,83.0,24.45454545,11.0,60.0,26.5,8.0,119.725,130.0,43.22580645,540.0,410.0,89.53846154
2025-08-14 09:00:00,2.63,1176.0,109608.0,2.939519188,4000.0,1377.0,2275.0,0.0,1.3,220.0,1.33,7.0,1.2,11.2480418,87.69560473,0.503860458,5.372650995,277.575,1.056353466,11.315,87.66,0.49,9.5,39.336,1.025,9.18,69.94,1.51,102.5033333,19.37,847.0076667,2.27,2.02,10.62,5.133333333,80.02222222,55.34,10.02,31.4,66.02,0.085,1.77,0.23,0.03,0.053,5.25,0.14,1.256476963,0.02227796,62.92614367,0.008020066,1.575347944,0.008911184,0.008911184,383.141,0.006237829,0.019159046,1.715402946,0.045447039,3.868314102,1.0,0.48,0.0,0.57,1.3,0.0,0.0,96.38,0.2,83.0,24.45454545,11.0,60.0,26.5,8.0,121.05,140.0,43.69535205,550.0,410.0,97.14285714
2025-08-14 10:00:00,2.62,1184.0,109704.0,2.936948651,4000.0,1392.0,2278.0,0.0,1.3,223.224,1.32,7.0,1.2,11.2480418,87.69560473,0.503860458,5.372650995,277.575,1.056353466,11.315,87.66,0.49,9.5,39.336,1.025,9.18,69.94,1.51,102.5033333,19.37,847.0076667,2.27,2.02,10.62,5.133333333,80.02222222,55.34,10.02,31.4,66.02,0.085,1.77,0.23,0.03,0.053,5.25,0.14,1.256476963,0.02227796,62.92614367,0.008020066,1.575347944,0.008911184,0.008911184,383.141,0.006237829,0.019159046,1.715402946,0.045447039,3.868314102,1.0,0.48,0.0,0.57,1.3,0.0,0.0,96.38,0.2,83.0,24.45454545,11.0,60.0,26.5,8.0,121.7125,145.0,43.63468635,555.0,410.0,96.20689655
2025-08-14 11:00:00,2.7,1192.0,112084.0,2.87462757,4000.0,1342.0,2275.0,0.0,1.3,224.0,1.4,7.0,1.2,11.2480418,87.69560473,0.503860458,5.372650995,277.575,1.056353466,11.315,87.66,0.49,9.5,39.336,1.025,9.18,69.94,1.51,102.5033333,19.37,847.0076667,2.27,2.02,10.62,5.133333333,80.02222222,55.34,10.02,31.4,66.02,0.085,1.77,0.23,0.03,0.053,5.25,0.14,1.256476963,0.02227796,62.92614367,0.008020066,1.575347944,0.008911184,0.008911184,383.141,0.006237829,0.019159046,1.715402946,0.045447039,3.868314102,1.0,0.48,0.0,0.57,1.3,0.0,0.0,96.38,0.2,83.0,24.45454545,11.0,60.0,26.5,8.0,122.11,148.0,43.51937269,558.0,410.0,93.24324324
2025-08-14 12:00:00,2.69,1185.0,112661.0,2.859914931,4000.0,1356.0,2287.0,0.0,1.3,225.0,1.39,7.0,1.2,11.2480418,87.69560473,0.503860458,5.372650995,277.575,1.056353466,11.315,87.66,0.49,9.5,39.336,1.025,9.18,69.94,1.51,102.5033333,19.37,847.0076667,2.27,2.02,10.62,5.133333333,80.02222222,55.34,10.02,31.4,66.02,0.085,1.77,0.23,0.03,0.053,5.25,0.14,1.256476963,0.02227796,62.92614367,0.008020066,1.575347944,0.008911184,0.008911184,383.141,0.006237829,0.019159046,1.715402946,0.045447039,3.868314102,1.0,0.48,0.0,0.57,1.3,0.0,0.0,96.38,0.2,83.0,24.45454545,11.0,60.0,26.5,8.0,121.05,140.0,42.53488372,550.0,410.0,94.85714286
2025-08-14 13:00:00,2.73,1176.0,115627.0,2.786602214,4000.0,1349.0,2289.0,0.0,1.3,226.0,1.43,7.0,1.2,11.2480418,87.69560473,0.503860458,5.372650995,277.575,1.056353466,11.315,87.66,0.49,9.5,39.336,1.025,9.18,69.94,1.51,102.5033333,19.37,847.0076667,2.27,2.02,10.62,5.133333333,80.02222222,55.34,10.02,31.4,66.02,0.085,1.77,0.23,0.03,0.053,5.25,0.14,1.256476963,0.02227796,62.92614367,0.008020066,1.575347944,0.008911184,0.008911184,383.141,0.006237829,0.019159046,1.715402946,0.045447039,3.868314102,1.0,0.48,0.0,0.57,1.3,0.0,0.0,96.38,0.2,83.0,24.45454545,11.0,60.0,26.5,8.0,121.05,140.0,43.0911188,550.0,410.0,93.28571429
2025-08-14 14:00:00,2.74,1149.0,114490.0,2.814257577,4000.0,1322.0,2289.0,0.0,1.3,219.0,1.44,7.0,1.2,11.2480418,87.69560473,0.503860458,5.372650995,277.575,1.056353466,11.315,87.66,0.49,9.5,39.336,1.025,9.18,69.94,1.51,102.5033333,19.37,847.0076667,2.27,2.02,10.62,5.133333333,80.02222222,55.34,10.02,31.4,66.02,0.085,1.77,0.23,0.03,0.053,5.25,0.14,1.256476963,0.02227796,62.92614367,0.008020066,1.575347944,0.008911184,0.008911184,383.141,0.006237829,0.019159046,1.715402946,0.045447039,3.868314102,1.0,0.48,0.0,0.57,1.3,0.0,0.0,96.38,0.2,83.0,24.45454545,11.0,60.0,26.5,8.0,120.3875,135.0,42.17987451,545.0,410.0,91.11111111
2025-08-14 15:00:00,2.73,1155.0,113927.0,2.828155683,4000.0,1332.0,2292.0,0.0,1.3,220.0,1.43,7.0,1.2,11.2480418,87.69560473,0.503860458,5.372650995,277.575,1.056353466,11.315,87.66,0.49,9.5,39.336,1.025,9.18,69.94,1.51,102.5033333,19.37,847.0076667,2.27,2.02,10.62,5.133333333,80.02222222,55.34,10.02,31.4,66.02,0.085,1.77,0.23,0.03,0.053,5.25,0.14,1.256476963,0.02227796,62.92614367,0.008020066,1.575347944,0.008911184,0.008911184,383.141,0.006237829,0.019159046,1.715402946,0.045447039,3.868314102,1.0,0.48,0.0,0.57,1.3,0.0,0.0,96.38,0.2,83.0,24.45454545,11.0,60.0,26.5,8.0,120.3875,135.0,42.9613936,545.0,410.0,91.11111111
2025-08-14 16:00:00,2.68,1182.0,114035.0,2.825478986,4000.0,1383.0,2301.0,0.0,1.3,227.0,1.38,7.0,1.2,11.48884647,87.46957215,0.523860458,4.058976493,277.575,1.041581374,11.315,87.66,0.49,9.5,39.336,1.025,9.39,69.85,1.24,102.5033333,19.52,847.0076667,2.11,2.023941068,10.99,5.133333333,80.02222222,54.87,9.89,31.4,66.02,0.068,1.87,0.23,0.028,0.056,5.43,0.13,1.256476963,0.02227796,62.92614367,0.008020066,1.575347944,0.008911184,0.008911184,383.141,0.006237829,0.019159046,1.715402946,0.045447039,3.868314102,1.0,0.48,0.0,0.57,1.3,0.0,0.0,96.38,0.2,83.0,24.45454545,11.0,60.0,26.5,8.0,120.9325,141.0,42.98978644,550.0,409.0,93.04964539
2025-08-14 17:00:00,2.7,1195.0,114003.0,2.826271553,4000.0,1360.0,2279.0,0.0,1.3,228.0,1.4,7.0,1.2,11.48884647,87.46957215,0.523860458,4.058976493,277.575,1.041581374,11.315,87.66,0.49,9.5,39.336,1.025,9.39,69.85,1.24,102.5033333,19.52,847.0076667,2.11,2.023941068,10.99,5.133333333,80.02222222,54.87,9.89,31.4,66.02,0.068,1.87,0.23,0.028,0.056,5.43,0.13,1.256476963,0.02227796,62.92614367,0.008020066,1.575347944,0.008911184,0.008911184,383.141,0.006237829,0.019159046,1.715402946,0.045447039,3.868314102,1.0,0.48,0.0,0.57,1.3,0.0,0.0,96.38,0.2,83.0,24.45454545,11.0,60.0,26.5,8.0,122.375,150.0,41.96614885,560.0,410.0,93.2
2025-08-14 18:00:00,2.73,1176.0,112569.0,2.862965773,4001.0,1311.0,2288.0,0.0,1.3,220.0,1.43,7.0,1.2,11.48884647,87.46957215,0.523860458,4.058976493,277.575,1.041581374,11.315,87.66,0.49,9.5,39.336,1.025,9.39,69.85,1.24,102.5033333,19.52,847.0076667,2.11,2.023941068,10.99,5.133333333,80.02222222,54.87,9.89,31.4,66.02,0.068,1.87,0.23,0.028,0.056,5.43,0.13,1.256476963,0.02227796,62.92614367,0.008020066,1.575347944,0.008911184,0.008911184,383.141,0.006237829,0.019159046,1.715402946,0.045447039,3.868314102,1.0,0.48,0.0,0.57,1.3,0.0,0.0,96.38,0.2,83.0,24.45454545,11.0,60.0,26.5,8.0,121.7125,145.0,43.46011132,555.0,410.0,89.79310345
2025-08-14 19:00:00,2.72,1193.0,112914.0,2.849946707,3995.0,1325.0,2289.0,0.0,1.3,224.0,1.42,6.0,1.2,11.48884647,87.46957215,0.523860458,4.058976493,277.575,1.041581374,11.315,87.66,0.49,9.5,39.336,1.025,9.39,69.85,1.24,102.5033333,19.52,847.0076667,2.11,2.023941068,10.99,5.133333333,80.02222222,54.87,9.89,31.4,66.02,0.068,1.87,0.23,0.028,0.056,5.43,0.13,1.256476963,0.02227796,62.92614367,0.008020066,1.575347944,0.008911184,0.008911184,383.141,0.006237829,0.019159046,1.715402946,0.045447039,3.868314102,1.0,0.48,0.0,0.57,1.3,0.0,0.0,96.38,0.2,83.0,24.45454545,11.0,60.0,26.5,8.0,122.375,150.0,43.4559851,560.0,410.0,93.4
2025-08-14 20:00:00,2.71,1196.0,114537.0,2.81240071,3999.0,1359.0,2281.0,0.0,1.3,229.0,1.41,7.0,1.2,11.48884647,87.46957215,0.523860458,4.058976493,277.575,1.041581374,11.315,87.66,0.49,9.5,39.336,1.025,9.39,69.85,1.24,102.5033333,19.52,847.0076667,2.11,2.023941068,10.99,5.133333333,80.02222222,54.87,9.89,31.4,66.02,0.068,1.87,0.23,0.028,0.056,5.43,0.13,1.256476963,0.02227796,62.92614367,0.008020066,1.575347944,0.008911184,0.008911184,383.141,0.006237829,0.019159046,1.715402946,0.045447039,3.868314102,1.0,0.48,0.0,0.57,1.3,0.0,0.0,96.38,0.2,83.0,24.45454545,11.0,60.0,26.5,8.0,122.5075,151.0,43.80841121,561.0,410.0,92.91390728
2025-08-14 21:00:00,2.72,1173.0,114762.0,2.806188995,3998.0,1348.0,2281.0,0.0,1.3,225.0,1.42,6.0,1.2,11.48884647,87.46957215,0.523860458,4.058976493,277.575,1.041581374,11.315,87.66,0.49,9.5,39.336,1.025,9.39,69.85,1.24,102.5033333,19.52,847.0076667,2.11,2.023941068,10.99,5.133333333,80.02222222,54.87,9.89,31.4,66.02,0.068,1.87,0.23,0.028,0.056,5.43,0.13,1.256476963,0.02227796,62.92614367,0.008020066,1.575347944,0.008911184,0.008911184,383.141,0.006237829,0.019159046,1.715402946,0.045447039,3.868314102,1.0,0.48,0.0,0.57,1.3,0.0,0.0,96.38,0.2,83.0,24.45454545,11.0,60.0,26.5,8.0,122.2575,151.0,43.66791745,560.0,409.0,86.42384106
2025-08-14 22:00:00,2.67,1173.0,115286.0,2.795537409,4001.0,1399.0,2297.0,0.0,1.3,229.0,1.37,7.0,1.2,11.48884647,87.46957215,0.523860458,4.058976493,277.575,1.041581374,11.315,87.66,0.49,9.5,39.336,1.025,9.39,69.85,1.24,102.5033333,19.52,847.0076667,2.11,2.023941068,10.99,5.133333333,80.02222222,54.87,9.89,31.4,66.02,0.068,1.87,0.23,0.028,0.056,5.43,0.13,1.256476963,0.02227796,62.92614367,0.008020066,1.575347944,0.008911184,0.008911184,383.141,0.006237829,0.019159046,1.715402946,0.045447039,3.868314102,1.0,0.48,0.0,0.57,1.3,0.0,0.0,96.38,0.2,83.0,24.45454545,11.0,60.0,26.5,8.0,122.11,148.0,43.56759281,558.0,410.0,86.82432432
2025-08-14 23:00:00,2.68,1176.0,115025.0,2.801876491,4001.0,1393.0,2302.0,0.0,1.3,228.0,1.38,6.0,1.2,11.3269134,87.62299407,0.554018505,4.354196901,279.5276667,1.050092525,11.405,87.57,0.5,8.65,40.231666669999996,1.025,9.18,69.77,1.42,107.0266667,19.63,865.7066667,2.19,2.082242991,11.14,5.133333333,80.02222222,54.86,9.39,31.4,66.02,0.069,1.93,0.31,0.027,0.057,5.35,0.13,2.181118658,0.05200053,62.48084248,0.019462752,2.406754501,0.02862593,0.03,382.2853333,0.016595154,0.032277449,5.601289804,0.107296756,3.688708783,1.0,0.48,0.0,0.57,1.3,0.0,0.0,96.38,0.2,83.0,24.45454545,11.0,60.0,26.5,8.0,121.9775,147.0,43.5483871,557.0,410.0,86.32653061
2025-08-15 00:00:00,2.68,1177.0,115049.0,2.799893016,3999.0,1394.0,2314.0,0.0,1.3,229.0,1.38,7.0,1.2,11.3269134,87.62299407,0.554018505,4.354196901,279.5276667,1.050092525,11.405,87.57,0.5,8.65,40.231666669999996,1.025,9.18,69.77,1.42,107.0266667,19.63,865.7066667,2.19,2.082242991,11.14,5.133333333,80.02222222,54.86,9.39,31.4,66.02,0.069,1.93,0.31,0.027,0.057,5.35,0.13,2.181118658,0.05200053,62.48084248,0.019462752,2.406754501,0.02862593,0.03,382.2853333,0.016595154,0.032277449,5.601289804,0.107296756,3.688708783,1.0,0.48,0.0,0.57,1.3,0.0,0.0,96.38,0.2,83.0,24.45454545,11.0,60.0,26.5,8.0,121.05,140.0,42.140618,550.0,410.0,86.57142857
2025-08-15 01:00:00,2.684911781,1182.132778,115131.7131,2.797983844,3999.144458,1387.595936,2322.369031,0.0,1.299219964,229.4041611,1.385669364,7.0,1.294036942,11.3269134,87.62299407,0.554018505,4.354196901,279.5276667,1.050092525,11.405,87.57,0.5,8.65,40.231666669999996,1.025,9.18,69.77,1.42,107.0266667,19.63,865.7066667,2.19,2.082242991,11.14,5.133333333,80.02222222,54.86,9.39,31.4,66.02,0.069,1.93,0.31,0.027,0.057,5.35,0.13,2.181118658,0.05200053,62.48084248,0.019462752,2.406754501,0.02862593,0.03,382.2853333,0.016595154,0.032277449,5.601289804,0.107296756,3.688708783,1.0,0.48,0.0,0.57,1.3,0.0,0.0,96.38,0.2,83.0,24.45454545,11.0,60.0,26.5,8.0,120.572777775,131.0,44.14612447,543.8611111,412.8611111,93.12977099
2025-08-15 02:00:00,2.686129517,1189.887222,115057.9275,2.800424675,4000.070225,1384.691864,2319.352547,0.0,1.299141622,230.4053986,1.386813289,7.0,1.386533113,11.3269134,87.62299407,0.554018505,4.354196901,279.5276667,1.050092525,11.405,87.57,0.5,8.65,40.231666669999996,1.025,9.18,69.77,1.42,107.0266667,19.63,865.7066667,2.19,2.082242991,11.14,5.133333333,80.02222222,54.86,9.39,31.4,66.02,0.069,1.93,0.31,0.027,0.057,5.35,0.13,2.181118658,0.05200053,62.48084248,0.019462752,2.406754501,0.02862593,0.03,382.2853333,0.016595154,0.032277449,5.601289804,0.107296756,3.688708783,1.0,0.48,0.0,0.57,1.3,0.0,0.0,96.38,0.2,83.0,24.45454545,11.0,60.0,26.5,8.0,120.105833325,133.0,44.43910008,542.9333333,409.9333333,93.15789474
2025-08-15 03:00:00,2.69084755,1190.011389,115207.6622,2.796184558,3999.207475,1380.806192,2317.990644,0.0,1.298923967,230.3365569,1.391887608,7.0,1.324368309,11.3269134,87.62299407,0.554018505,4.354196901,279.5276667,1.050092525,11.405,87.57,0.5,8.65,40.231666669999996,1.025,9.18,69.77,1.42,107.0266667,19.63,865.7066667,2.19,2.082242991,11.14,5.133333333,80.02222222,54.86,9.39,31.4,66.02,0.069,1.93,0.31,0.027,0.057,5.35,0.13,2.181118658,0.05200053,62.48084248,0.019462752,2.406754501,0.02862593,0.03,382.2853333,0.016595154,0.032277449,5.601289804,0.107296756,3.688708783,1.0,0.48,0.0,0.57,1.3,0.0,0.0,96.38,0.2,83.0,24.45454545,11.0,60.0,26.5,8.0,121.02,136.0,44.03522406,548.0,412.0,93.16176471
2025-08-15 04:00:00,2.655466253,1193.987778,115518.5764,2.790044874,4001.189544,1422.691047,2312.877328,0.0,1.299266972,233.8333019,1.356224561,8.0,1.390010174,11.3269134,87.62299407,0.554018505,4.354196901,279.5276667,1.050092525,11.405,87.57,0.5,8.65,40.231666669999996,1.025,9.18,69.77,1.42,107.0266667,19.63,865.7066667,2.19,2.082242991,11.14,5.133333333,80.02222222,54.86,9.39,31.4,66.02,0.069,1.93,0.31,0.027,0.057,5.35,0.13,2.181118658,0.05200053,62.48084248,0.019462752,2.406754501,0.02862593,0.03,382.2853333,0.016595154,0.032277449,5.601289804,0.107296756,3.688708783,1.0,0.48,0.0,0.57,1.3,0.0,0.0,96.38,0.2,83.0,24.45454545,11.0,60.0,26.5,8.0,121.012777775,138.0,42.49529453,548.9111111,410.9111111,93.4057971
2025-08-15 05:00:00,2.678602361,1196.088056,115863.8986,2.78096365,4000.079542,1401.418111,2301.532811,0.0,1.299330264,233.3701661,1.379249172,7.0,1.407057769,11.3269134,87.62299407,0.554018505,4.354196901,279.5276667,1.050092525,11.405,87.57,0.5,8.65,40.231666669999996,1.025,9.18,69.77,1.42,107.0266667,19.63,865.7066667,2.19,2.082242991,11.14,5.133333333,80.02222222,54.86,9.39,31.4,66.02,0.069,1.93,0.31,0.027,0.057,5.35,0.13,2.181118658,0.05200053,62.48084248,0.019462752,2.406754501,0.02862593,0.03,382.2853333,0.016595154,0.032277449,5.601289804,0.107296756,3.688708783,1.0,0.48,0.0,0.57,1.3,0.0,0.0,96.38,0.2,83.0,24.45454545,11.0,60.0,26.5,8.0,120.6975,143.0,42.24977325,550.0,407.0,92.93706294
2025-08-15 06:00:00,2.705097564,1191.350622,115647.1245,2.787477124,4001.953112,1372.417909,2307.790896,0.0,1.299108149,230.6325714,1.406069187,7.0,1.453495967,11.3269134,87.62299407,0.554018505,4.354196901,279.5276667,1.050092525,11.405,87.57,0.5,8.65,40.231666669999996,1.025,9.18,69.77,1.42,107.0266667,19.63,865.7066667,2.19,2.082242991,11.14,5.133333333,80.02222222,54.86,9.39,31.4,66.02,0.069,1.93,0.31,0.027,0.057,5.35,0.13,2.181118658,0.05200053,62.48084248,0.019462752,2.406754501,0.02862593,0.03,382.2853333,0.016595154,0.032277449,5.601289804,0.107296756,3.688708783,1.0,0.48,0.0,0.57,1.3,0.0,0.0,96.38,0.2,83.0,24.45454545,11.0,60.0,26.5,8.0,121.447780075,142.0,41.85218842,552.5311203,410.5311203,93.02816901
2025-08-15 07:00:00,2.713832112,1192.180498,115840.3436,2.780367158,3998.407959,1369.717477,2297.619577,0.0,1.299526033,230.6762768,1.414290195,7.0,1.505107498,11.3269134,87.62299407,0.554018505,4.354196901,279.5276667,1.050092525,11.405,87.57,0.5,8.65,40.231666669999996,1.025,9.18,69.77,1.42,107.0266667,19.63,865.7066667,2.19,2.082242991,11.14,5.133333333,80.02222222,54.86,9.39,31.4,66.02,0.069,1.93,0.31,0.027,0.057,5.35,0.13,2.181118658,0.05200053,62.48084248,0.019462752,2.406754501,0.02862593,0.03,382.2853333,0.016595154,0.032277449,5.601289804,0.107296756,3.688708783,1.0,0.48,0.0,0.57,1.3,0.0,0.0,96.38,0.2,83.0,24.45454545,11.0,60.0,26.5,8.0,121.60497925,140.0,42.59778734,552.219917,412.219917,92.21428571
2025-08-15 08:00:00,2.689368669,1197.456389,113358.5364,2.842171951,3999.77935,1360.94965,2308.340308,0.0,1.299286894,227.9322136,1.390102061,8.0,1.525733044,11.29027758,87.64729348,0.512709845,4.673826801,279.5276667,1.062428943,11.315,87.66,0.49,9.5,40.231666669999996,1.025,9.15,69.52,1.94,107.0266667,19.39,865.7066667,2.2725,2.093419715,10.71161,5.133333333,80.02222222,55.35,9.43,31.4,66.02,0.069095,1.85409,0.24,0.028866,0.056,5.1168,0.13,1.256476963,0.02227796,62.92614367,0.008020066,1.575347944,0.008911184,0.008911184,382.2853333,0.006237829,0.019159046,1.715402946,0.045447039,3.868314102,1.0,0.48,0.0,0.57,1.3,0.0,0.0,96.38,0.2,83.0,24.45454545,11.0,60.0,26.5,8.0,122.1113889,138.0,43.38288169,553.3055556,415.3055556,94.7826087
2025-08-15 09:00:00,2.721890061,1185.544011,113474.6081,2.839581123,4000.222616,1331.134384,2293.773788,0.0,1.299189025,224.3953056,1.422745574,7.0,1.250660128,11.29027758,87.64729348,0.512709845,4.673826801,279.5276667,1.062428943,11.315,87.66,0.49,9.5,40.231666669999996,1.025,9.15,69.52,1.94,107.0266667,19.39,865.7066667,2.2725,2.093419715,10.71161,5.133333333,80.02222222,55.35,9.43,31.4,66.02,0.069095,1.85409,0.24,0.028866,0.056,5.1168,0.13,1.256476963,0.02227796,62.92614367,0.008020066,1.575347944,0.008911184,0.008911184,382.2853333,0.006237829,0.019159046,1.715402946,0.045447039,3.868314102,1.0,0.48,0.0,0.57,1.3,0.0,0.0,96.38,0.2,83.0,24.45454545,11.0,60.0,26.5,8.0,121.14146935000001,145.0,43.2379146,552.7158774,407.7158774,95.65517241
2025-08-15 10:00:00,2.714747239,1194.004722,114106.4656,2.823039534,3999.048819,1346.428075,2263.360419,0.0,1.299282686,227.3971194,1.415502928,7.0,1.206942075,11.29027758,87.64729348,0.512709845,4.673826801,279.5276667,1.062428943,11.315,87.66,0.49,9.5,40.231666669999996,1.025,9.15,69.52,1.94,107.0266667,19.39,865.7066667,2.2725,2.093419715,10.71161,5.133333333,80.02222222,55.35,9.43,31.4,66.02,0.069095,1.85409,0.24,0.028866,0.056,5.1168,0.13,1.256476963,0.02227796,62.92614367,0.008020066,1.575347944,0.008911184,0.008911184,382.2853333,0.006237829,0.019159046,1.715402946,0.045447039,3.868314102,1.0,0.48,0.0,0.57,1.3,0.0,0.0,96.38,0.2,83.0,24.45454545,11.0,60.0,26.5,8.0,122.9625,145.0,42.27075733,560.0,415.0,97.5862069
2025-08-15 11:00:00,2.720164536,1193.176389,114181.8156,2.820898842,3998.653108,1341.519306,2262.729153,0.0,1.299295333,227.1138269,1.420896325,7.0,1.105955866,11.29027758,87.64729348,0.512709845,4.673826801,279.5276667,1.062428943,11.315,87.66,0.49,9.5,40.231666669999996,1.025,9.15,69.52,1.94,107.0266667,19.39,865.7066667,2.2725,2.093419715,10.71161,5.133333333,80.02222222,55.35,9.43,31.4,66.02,0.069095,1.85409,0.24,0.028866,0.056,5.1168,0.13,1.256476963,0.02227796,62.92614367,0.008020066,1.575347944,0.008911184,0.008911184,382.2853333,0.006237829,0.019159046,1.715402946,0.045447039,3.868314102,1.0,0.48,0.0,0.57,1.3,0.0,0.0,96.38,0.2,83.0,24.45454545,11.0,60.0,26.5,8.0,122.375,150.0,42.36814303,560.0,410.0,94.06666667
