Repository: saikumar-voptimai/evonith_bf_webapp

# Evonith BF2 — Blast Furnace Intelligence Platform

Monitoring, modelling and optimisation of **Blast Furnace 2 (BF2)** at Evonith Steel: live telemetry from InfluxDB,
manual plant reports from Neon PostgreSQL, a two-zone energy model of the furnace, blend and fuel optimisers, a
conversational assistant (FurnaceMind) and a live digital twin evaluated every hour.

The platform has three deployable parts that share one Python service layer, plus the shared data library:

| Part | Path | What it is |
|---|---|---|
| **Streamlit app** (legacy) | `src/app.py`, `src/custom_pages/` | The original 11-page dashboard; still the home of the model pages. Served under `/legacy` in production |

File: src/assets/data/V10_df_filtered.csv (part 163 of 166)
datetime,Hot Blast PressureBar,Hot Blast Temp.oC,Hot Blast VolumeNm3/Hr.,O2 Enrichment %,OxygenFlowNm3/Hr.,PermeabilityKgs/Hr.,RAFToC,SteamKgs/Hr.,TopPressureBar,TuyereVelocitym/s,Differential PressureTotalBar,Charges/Hrs.,StockRodLevel,COKE_ASH%,COKE_FC%,COKE_IM%,COKE_MOIST%,COKE_MT,COKE_VM%,NUTCOKE_ASH%,NUTCOKE_FC%,NUTCOKE_IM%,NUTCOKE_MOIST%,NUTCOKE_MT,NUTCOKE_VM%,PCI_2_%Ash,PCI_2_%FC,PCI_2_%IM,PCI_2_MT,PCI_2_%VM,Sinter_SP_MT,Sinter_SP_02_Al2O3%,Sinter_SP_02_Basicity,Sinter_SP_02_CaO%,Sinter_SP_02_Cold_Strength_AI,Sinter_SP_02_Cold_strength_TI,Sinter_SP_02_Fe(T)%,Sinter_SP_02_FeO%,Sinter_SP_02_Hot_strength_RDI,Sinter_SP_02_Hot_strength_RI,Sinter_SP_02_K2O%,Sinter_SP_02_MgO%,Sinter_SP_02_MnO%,Sinter_SP_02_Na2O%,Sinter_SP_02_P%,Sinter_SP_02_SiO2%,Sinter_SP_02_TiO2%,ORE_%Al2O3,ORE_%CaO,ORE_%Fe(T),ORE_%K2O,ORE_%LOI,ORE_%MgO,ORE_%MnO,ORE_MT,ORE_%Na2O,ORE_%P,ORE_%SiO2,ORE_%TiO2,ORE_%TM,Geomin Type,FLUX_Al2O3%,FLUX_CaO%,FLUX_Fe2O3%,FLUX_LOI%,FLUX_MgO%,FLUX_MT,FLUX_SiO2%,FLUX_TM%,COKE_DISCHARGE_TIME,WEIGHTED_COKE_ANGLE,TOTAL_COKE_PORTIONS,NON_COKE_DISCHARGE_TIME,WEIGHTED_NON_COKE_ANGLE,TOTAL_NON_COKE_PORTIONS,UnitCost Lakhs/Thm,ActualKg/Thm.,FurnaceTopGasAnalysisCO2ETACO,Act. Fuel RateKg/Thm.,Coke Rate Kg/Thm,ProductionTonnesPerHr
2025-08-15 12:00:00,2.700520739,1186.433333,115067.3897,2.801303361,4001.655217,1370.884897,2300.041914,0.0,1.2991627,229.0502911,1.401430972,7.0,0.997880543,11.29027758,87.64729348,0.512709845,4.673826801,279.5276667,1.062428943,11.315,87.66,0.49,9.5,40.231666669999996,1.025,9.15,69.52,1.94,107.0266667,19.39,865.7066667,2.2725,2.093419715,10.71161,5.133333333,80.02222222,55.35,9.43,31.4,66.02,0.069095,1.85409,0.24,0.028866,0.056,5.1168,0.13,1.256476963,0.02227796,62.92614367,0.008020066,1.575347944,0.008911184,0.008911184,382.2853333,0.006237829,0.019159046,1.715402946,0.045447039,3.868314102,1.0,0.48,0.0,0.57,1.3,0.0,0.0,96.38,0.2,83.0,24.45454545,11.0,60.0,26.5,8.0,122.82069445,146.0,43.32261931,559.9027778,413.9027778,92.67123288
2025-08-15 13:00:00,2.685189153,1194.901944,116172.5889,2.774493799,4001.399744,1399.800781,2290.246492,0.0,1.299051172,233.5276272,1.386112014,7.0,1.072907043,11.29027758,87.64729348,0.512709845,4.673826801,279.5276667,1.062428943,11.315,87.66,0.49,9.5,40.231666669999996,1.025,9.15,69.52,1.94,107.0266667,19.39,865.7066667,2.2725,2.093419715,10.71161,5.133333333,80.02222222,55.35,9.43,31.4,66.02,0.069095,1.85409,0.24,0.028866,0.056,5.1168,0.13,1.256476963,0.02227796,62.92614367,0.008020066,1.575347944,0.008911184,0.008911184,382.2853333,0.006237829,0.019159046,1.715402946,0.045447039,3.868314102,1.0,0.48,0.0,0.57,1.3,0.0,0.0,96.38,0.2,83.0,24.45454545,11.0,60.0,26.5,8.0,122.20430554999999,149.0,42.52251158,558.8472222,409.8472222,92.88590604
2025-08-15 14:00:00,2.668901042,1197.175556,114556.8186,2.813697213,4001.537019,1394.977989,2297.348092,0.0,1.298946856,231.5730547,1.370080919,6.0,1.180999251,11.29027758,87.64729348,0.512709845,4.673826801,279.5276667,1.062428943,11.315,87.66,0.49,9.5,40.231666669999996,1.025,9.15,69.52,1.94,107.0266667,19.39,865.7066667,2.2725,2.093419715,10.71161,5.133333333,80.02222222,55.35,9.43,31.4,66.02,0.069095,1.85409,0.24,0.028866,0.056,5.1168,0.13,1.256476963,0.02227796,62.92614367,0.008020066,1.575347944,0.008911184,0.008911184,382.2853333,0.006237829,0.019159046,1.715402946,0.045447039,3.868314102,1.0,0.48,0.0,0.57,1.3,0.0,0.0,96.38,0.2,83.0,24.45454545,11.0,60.0,26.5,8.0,123.600833325,144.0,42.15952461,562.0833333,418.0833333,92.98611111
2025-08-15 15:00:00,2.674800586,1195.133056,114281.6528,2.818992154,3999.4425,1386.795667,2267.863881,0.0,1.298847994,230.4251217,1.375954761,7.0,1.209389475,11.29027758,87.64729348,0.512709845,4.673826801,279.5276667,1.062428943,11.315,87.66,0.49,9.5,40.231666669999996,1.025,9.15,69.52,1.94,107.0266667,19.39,865.7066667,2.2725,2.093419715,10.71161,5.133333333,80.02222222,55.35,9.43,31.4,66.02,0.069095,1.85409,0.24,0.028866,0.056,5.1168,0.13,1.256476963,0.02227796,62.92614367,0.008020066,1.575347944,0.008911184,0.008911184,382.2853333,0.006237829,0.019159046,1.715402946,0.045447039,3.868314102,1.0,0.48,0.0,0.57,1.3,0.0,0.0,96.38,0.2,83.0,24.45454545,11.0,60.0,26.5,8.0,122.92,156.0,42.4854035,565.0,409.0,93.07692308
2025-08-15 16:00:00,2.683718231,1196.341667,114395.3322,2.817105398,4000.739589,1379.465778,2277.267878,0.0,1.299233222,230.1557953,1.384546319,7.0,1.047335585,11.9541969,87.01103774,0.67083938,4.904659527,279.5276667,1.03476536,11.89,87.07,0.52,7.95,40.231666669999996,1.04,9.32,69.67,1.49,107.0266667,19.52,865.7066667,2.1715,2.142223039,10.83485,5.133333333,80.02222222,55.26,9.18,31.4,66.02,0.078662,1.89333,0.33,0.02547,0.058,5.05776,0.13,1.701652152,0.06200053,62.95187132,0.024932614,2.345201281,0.05869968,0.04,382.2853333,0.015513581,0.043509372,5.570312158,0.07949545,3.648461184,1.0,0.48,0.0,0.57,1.3,0.0,0.0,96.38,0.2,83.0,24.45454545,11.0,60.0,26.5,8.0,123.92986110000001,155.0,42.21172628,568.5694444,413.5694444,93.16129032
2025-08-15 17:00:00,2.682651148,1197.868639,114999.9237,2.800188643,3997.716485,1386.873722,2267.088166,0.0,1.298734343,231.7692249,1.383913325,7.0,0.911268342,11.9541969,87.01103774,0.67083938,4.904659527,279.5276667,1.03476536,11.89,87.07,0.52,7.95,40.231666669999996,1.04,9.32,69.67,1.49,107.0266667,19.52,865.7066667,2.1715,2.142223039,10.83485,5.133333333,80.02222222,55.26,9.18,31.4,66.02,0.078662,1.89333,0.33,0.02547,0.058,5.05776,0.13,1.701652152,0.06200053,62.95187132,0.024932614,2.345201281,0.05869968,0.04,382.2853333,0.015513581,0.043509372,5.570312158,0.07949545,3.648461184,1.0,0.48,0.0,0.57,1.3,0.0,0.0,96.38,0.2,83.0,24.45454545,11.0,60.0,26.5,8.0,123.7,160.0,43.17505627,570.0,410.0,94.0
2025-08-15 18:00:00,2.718532314,1196.635537,116312.5959,2.770608207,4000.607826,1367.821264,2251.736645,0.0,1.299294488,232.0264612,1.41916195,7.0,0.908517034,11.9541969,87.01103774,0.67083938,4.904659527,279.5276667,1.03476536,11.89,87.07,0.52,7.95,40.231666669999996,1.04,9.32,69.67,1.49,107.0266667,19.52,865.7066667,2.1715,2.142223039,10.83485,5.133333333,80.02222222,55.26,9.18,31.4,66.02,0.078662,1.89333,0.33,0.02547,0.058,5.05776,0.13,1.701652152,0.06200053,62.95187132,0.024932614,2.345201281,0.05869968,0.04,382.2853333,0.015513581,0.043509372,5.570312158,0.07949545,3.648461184,1.0,0.48,0.0,0.57,1.3,0.0,0.0,96.38,0.2,83.0,24.45454545,11.0,60.0,26.5,8.0,123.31650827499999,163.0,42.60038231,569.8760331,406.8760331,92.94478528
2025-08-15 19:00:00,2.75132183,1182.382988,115904.4137,2.780012683,4000.109054,1332.793456,2257.065693,0.0,1.299173925,227.0263332,1.452206149,6.0,0.707890294,11.9541969,87.01103774,0.67083938,4.904659527,279.5276667,1.03476536,11.89,87.07,0.52,7.95,40.231666669999996,1.04,9.32,69.67,1.49,107.0266667,19.52,865.7066667,2.1715,2.142223039,10.83485,5.133333333,80.02222222,55.26,9.18,31.4,66.02,0.078662,1.89333,0.33,0.02547,0.058,5.05776,0.13,1.701652152,0.06200053,62.95187132,0.024932614,2.345201281,0.05869968,0.04,382.2853333,0.015513581,0.043509372,5.570312158,0.07949545,3.648461184,1.0,0.48,0.0,0.57,1.3,0.0,0.0,96.38,0.2,83.0,24.45454545,11.0,60.0,26.5,8.0,122.1477697,165.0,41.81940602,566.1410788,401.1410788,90.3030303
2025-08-15 20:00:00,2.720176606,1163.244167,116041.37,2.776895894,4000.342775,1363.679156,2301.823822,0.0,1.299275475,226.019425,1.420858756,7.0,0.757643731,11.9541969,87.01103774,0.67083938,4.904659527,279.5276667,1.03476536,11.89,87.07,0.52,7.95,40.231666669999996,1.04,9.32,69.67,1.49,107.0266667,19.52,865.7066667,2.1715,2.142223039,10.83485,5.133333333,80.02222222,55.26,9.18,31.4,66.02,0.078662,1.89333,0.33,0.02547,0.058,5.05776,0.13,1.701652152,0.06200053,62.95187132,0.024932614,2.345201281,0.05869968,0.04,382.2853333,0.015513581,0.043509372,5.570312158,0.07949545,3.648461184,1.0,0.48,0.0,0.57,1.3,0.0,0.0,96.38,0.2,83.0,24.45454545,11.0,60.0,26.5,8.0,124.6561111,131.0,42.13539258,560.1944444,429.1944444,92.97709924
2025-08-15 21:00:00,2.697157036,1170.2125,116196.94,2.772964307,4000.030731,1386.195706,2313.895322,0.0,1.299253153,228.7555147,1.397901681,6.0,0.571469909,11.9541969,87.01103774,0.67083938,4.904659527,279.5276667,1.03476536,11.89,87.07,0.52,7.95,40.231666669999996,1.04,9.32,69.67,1.49,107.0266667,19.52,865.7066667,2.1715,2.142223039,10.83485,5.133333333,80.02222222,55.26,9.18,31.4,66.02,0.078662,1.89333,0.33,0.02547,0.058,5.05776,0.13,1.701652152,0.06200053,62.95187132,0.024932614,2.345201281,0.05869968,0.04,382.2853333,0.015513581,0.043509372,5.570312158,0.07949545,3.648461184,1.0,0.48,0.0,0.57,1.3,0.0,0.0,96.38,0.2,83.0,24.45454545,11.0,60.0,26.5,8.0,122.940277775,130.0,42.89577444,552.8611111,422.8611111,92.23076923
2025-08-15 22:00:00,2.677549442,1167.973333,116156.2225,2.774017632,4000.148942,1407.467025,2290.749136,0.0,1.299303186,229.7007172,1.378192628,7.0,0.75472367,11.9541969,87.01103774,0.67083938,4.904659527,279.5276667,1.03476536,11.89,87.07,0.52,7.95,40.231666669999996,1.04,9.32,69.67,1.49,107.0266667,19.52,865.7066667,2.1715,2.142223039,10.83485,5.133333333,80.02222222,55.26,9.18,31.4,66.02,0.078662,1.89333,0.33,0.02547,0.058,5.05776,0.13,1.701652152,0.06200053,62.95187132,0.024932614,2.345201281,0.05869968,0.04,382.2853333,0.015513581,0.043509372,5.570312158,0.07949545,3.648461184,1.0,0.48,0.0,0.57,1.3,0.0,0.0,96.38,0.2,83.0,24.45454545,11.0,60.0,26.5,8.0,121.755,134.0,42.03870061,550.0,416.0,93.58208955
2025-08-15 23:00:00,2.682150919,1163.599444,116243.5242,2.771857559,4000.036189,1403.024864,2293.757686,0.0,1.299082533,228.8267553,1.383173294,7.0,0.924946968,11.99808975,86.97425262,0.629153082,4.860900318,274.8436667,1.027657626,11.7,87.27,0.525,7.95,41.705333339999996,1.03,8.52,69.97,2.13,103.9833333,19.38,887.4323333,2.11,2.146153846,11.16,5.133333333,80.02222222,55.06,9.51,31.4,66.02,0.069,1.84,0.26,0.032,0.061,5.2,0.12,1.59515543,0.060923955,61.86797558,0.018036372,2.44894688,0.037549128,0.029636278,350.973,0.015586171,0.036360121,7.114232605,0.064513842,3.990271711,1.0,0.48,0.0,0.57,1.3,0.0,0.0,96.38,0.2,83.0,24.45454545,11.0,60.0,26.5,8.0,121.8725,133.0,41.7242825,550.0,417.0,93.23308271
2025-08-16 00:00:00,2.714586456,1151.639167,116024.1711,2.776317084,3998.915625,1369.446608,2292.531681,0.0,1.299439411,224.5208278,1.414902106,6.0,0.984765665,11.99808975,86.97425262,0.629153082,4.860900318,274.8436667,1.027657626,11.7,87.27,0.525,7.95,41.705333339999996,1.03,8.52,69.97,2.13,103.9833333,19.38,887.4323333,2.11,2.146153846,11.16,5.133333333,80.02222222,55.06,9.51,31.4,66.02,0.069,1.84,0.26,0.032,0.061,5.2,0.12,1.59515543,0.060923955,61.86797558,0.018036372,2.44894688,0.037549128,0.029636278,350.973,0.015586171,0.036360121,7.114232605,0.064513842,3.990271711,1.0,0.48,0.0,0.57,1.3,0.0,0.0,96.38,0.2,83.0,24.45454545,11.0,60.0,26.5,8.0,121.99000000000001,132.0,41.98934633,550.0,418.0,93.56060606
2025-08-16 01:00:00,2.716499372,1153.061667,115873.5919,2.780825546,4000.2154,1363.375733,2295.490736,0.0,1.299197647,224.2828653,1.417474556,7.0,0.93041571,11.99808975,86.97425262,0.629153082,4.860900318,274.8436667,1.027657626,11.7,87.27,0.525,7.95,41.705333339999996,1.03,8.52,69.97,2.13,103.9833333,19.38,887.4323333,2.11,2.146153846,11.16,5.133333333,80.02222222,55.06,9.51,31.4,66.02,0.069,1.84,0.26,0.032,0.061,5.2,0.12,1.59515543,0.060923955,61.86797558,0.018036372,2.44894688,0.037549128,0.029636278,350.973,0.015586171,0.036360121,7.114232605,0.064513842,3.990271711,1.0,0.48,0.0,0.57,1.3,0.0,0.0,96.38,0.2,83.0,24.45454545,11.0,60.0,26.5,8.0,121.90069445,130.0,42.00568528,548.7027778,418.7027778,93.46153846
2025-08-16 02:00:00,2.718131058,1138.551111,116213.3633,2.771756755,3998.852803,1367.123819,2291.386219,0.0,1.299351383,222.557445,1.41867495,7.0,1.084198986,11.99808975,86.97425262,0.629153082,4.860900318,274.8436667,1.027657626,11.7,87.27,0.525,7.95,41.705333339999996,1.03,8.52,69.97,2.13,103.9833333,19.38,887.4323333,2.11,2.146153846,11.16,5.133333333,80.02222222,55.06,9.51,31.4,66.02,0.069,1.84,0.26,0.032,0.061,5.2,0.12,1.59515543,0.060923955,61.86797558,0.018036372,2.44894688,0.037549128,0.029636278,350.973,0.015586171,0.036360121,7.114232605,0.064513842,3.990271711,1.0,0.48,0.0,0.57,1.3,0.0,0.0,96.38,0.2,83.0,24.45454545,11.0,60.0,26.5,8.0,121.833333325,125.0,41.85354094,546.0833333,421.0833333,92.72
2025-08-16 03:00:00,2.724757986,1195.035,115470.0908,2.789169844,3998.254986,1343.911714,2341.364258,0.0,1.290079492,229.5911172,1.43479165,7.0,1.194755568,11.99808975,86.97425262,0.629153082,4.860900318,274.8436667,1.027657626,11.7,87.27,0.525,7.95,41.705333339999996,1.03,8.52,69.97,2.13,103.9833333,19.38,887.4323333,2.11,2.146153846,11.16,5.133333333,80.02222222,55.06,9.51,31.4,66.02,0.069,1.84,0.26,0.032,0.061,5.2,0.12,1.59515543,0.060923955,61.86797558,0.018036372,2.44894688,0.037549128,0.029636278,350.973,0.015586171,0.036360121,7.114232605,0.064513842,3.990271711,1.0,0.48,0.0,0.57,1.3,0.0,0.0,96.38,0.2,83.0,24.45454545,11.0,60.0,26.5,8.0,123.945,126.0,41.99498703,555.0,429.0,93.0952381
2025-08-16 04:00:00,2.765448131,1166.1775,115202.6133,2.796797434,3999.909311,1310.148528,2299.467494,0.0,1.299255514,222.0594519,1.466058736,7.0,1.221356601,11.99808975,86.97425262,0.629153082,4.860900318,274.8436667,1.027657626,11.7,87.27,0.525,7.95,41.705333339999996,1.03,8.52,69.97,2.13,103.9833333,19.38,887.4323333,2.11,2.146153846,11.16,5.133333333,80.02222222,55.06,9.51,31.4,66.02,0.069,1.84,0.26,0.032,0.061,5.2,0.12,1.59515543,0.060923955,61.86797558,0.018036372,2.44894688,0.037549128,0.029636278,350.973,0.015586171,0.036360121,7.114232605,0.064513842,3.990271711,1.0,0.48,0.0,0.57,1.3,0.0,0.0,96.38,0.2,83.0,24.45454545,11.0,60.0,26.5,8.0,122.221666675,134.0,42.84115397,551.8666667,417.8666667,93.20895522
2025-08-16 05:00:00,2.749208247,1136.294444,115055.445,2.801107485,4000.959856,1324.816783,2288.061553,0.0,1.299244122,218.289875,1.450057353,7.0,1.198890874,11.99808975,86.97425262,0.629153082,4.860900318,274.8436667,1.027657626,11.7,87.27,0.525,7.95,41.705333339999996,1.03,8.52,69.97,2.13,103.9833333,19.38,887.4323333,2.11,2.146153846,11.16,5.133333333,80.02222222,55.06,9.51,31.4,66.02,0.069,1.84,0.26,0.032,0.061,5.2,0.12,1.59515543,0.060923955,61.86797558,0.018036372,2.44894688,0.037549128,0.029636278,350.973,0.015586171,0.036360121,7.114232605,0.064513842,3.990271711,1.0,0.48,0.0,0.57,1.3,0.0,0.0,96.38,0.2,83.0,24.45454545,11.0,60.0,26.5,8.0,121.0925,129.0,43.14027683,545.0,416.0,92.63565891
2025-08-16 06:00:00,2.733836917,1150.313223,114951.6087,2.803377885,4000.591174,1338.338492,2284.302202,0.0,1.299306988,221.2571566,1.434480227,7.0,1.1510453,11.99808975,86.97425262,0.629153082,4.860900318,274.8436667,1.027657626,11.7,87.27,0.525,7.95,41.705333339999996,1.03,8.52,69.97,2.13,103.9833333,19.38,887.4323333,2.11,2.146153846,11.16,5.133333333,80.02222222,55.06,9.51,31.4,66.02,0.069,1.84,0.26,0.032,0.061,5.2,0.12,1.59515543,0.060923955,61.86797558,0.018036372,2.44894688,0.037549128,0.029636278,350.973,0.015586171,0.036360121,7.114232605,0.064513842,3.990271711,1.0,0.48,0.0,0.57,1.3,0.0,0.0,96.38,0.2,83.0,24.45454545,11.0,60.0,26.5,8.0,120.70644627499999,134.0,43.1866176,545.8057851,411.8057851,94.40298507
2025-08-16 07:00:00,2.719252992,1168.69834,116204.8427,2.770011755,3996.040614,1366.202253,2285.170527,0.0,1.299486382,227.2563506,1.419722788,7.0,1.238830565,11.99808975,86.97425262,0.629153082,4.860900318,274.8436667,1.027657626,11.7,87.27,0.525,7.95,41.705333339999996,1.03,8.52,69.97,2.13,103.9833333,19.38,887.4323333,2.11,2.146153846,11.16,5.133333333,80.02222222,55.06,9.51,31.4,66.02,0.069,1.84,0.26,0.032,0.061,5.2,0.12,1.59515543,0.060923955,61.86797558,0.018036372,2.44894688,0.037549128,0.029636278,350.973,0.015586171,0.036360121,7.114232605,0.064513842,3.990271711,1.0,0.48,0.0,0.57,1.3,0.0,0.0,96.38,0.2,83.0,24.45454545,11.0,60.0,26.5,8.0,122.013132775,142.0,42.80417328,554.7925311,412.7925311,91.97183099
2025-08-16 08:00:00,2.746459431,1162.611667,115559.0594,2.789189793,4001.364242,1331.640942,2281.946047,0.0,1.299182611,223.3351078,1.447410625,7.0,1.249966259,11.69659429,87.25421655,0.619153082,5.184143713,274.8436667,1.049189151,11.7,87.27,0.525,7.95,41.705333339999996,1.03,7.77,71.64,1.91,103.9833333,18.68,887.4323333,2.05,2.129770992,11.16,5.133333333,80.02222222,55.11,9.34,31.4,66.02,0.07,1.84,0.22,0.031,0.058,5.24,0.12,1.59515543,0.060923955,61.86797558,0.018036372,2.44894688,0.037549128,0.029636278,350.973,0.015586171,0.036360121,7.114232605,0.064513842,3.990271711,1.0,0.48,0.0,0.57,1.3,0.0,0.0,96.38,0.2,83.0,24.45454545,11.0,60.0,26.5,8.0,120.62916667500001,145.0,42.48460517,550.6666667,405.6666667,92.75862069
2025-08-16 09:00:00,2.734435242,1182.657222,115242.3142,2.796206622,4000.441936,1340.191644,2327.525017,0.0,1.299157294,226.5846569,1.435128411,7.0,1.349382742,11.69659429,87.25421655,0.619153082,5.184143713,274.8436667,1.049189151,11.7,87.27,0.525,7.95,41.705333339999996,1.03,7.77,71.64,1.91,103.9833333,18.68,887.4323333,2.05,2.129770992,11.16,5.133333333,80.02222222,55.11,9.34,31.4,66.02,0.07,1.84,0.22,0.031,0.058,5.24,0.12,1.59515543,0.060923955,61.86797558,0.018036372,2.44894688,0.037549128,0.029636278,350.973,0.015586171,0.036360121,7.114232605,0.064513842,3.990271711,1.0,0.48,0.0,0.57,1.3,0.0,0.0,96.38,0.2,83.0,24.45454545,11.0,60.0,26.5,8.0,123.069583325,144.0,41.79202286,559.9583333,415.9583333,93.05555556
2025-08-16 10:00:00,2.750876061,1157.886667,112981.155,2.851084729,3998.973286,1300.088439,2261.474156,0.0,1.299329703,217.6989369,1.451462547,7.0,1.180307211,11.69659429,87.25421655,0.619153082,5.184143713,274.8436667,1.049189151,11.7,87.27,0.525,7.95,41.705333339999996,1.03,7.77,71.64,1.91,103.9833333,18.68,887.4323333,2.05,2.129770992,11.16,5.133333333,80.02222222,55.11,9.34,31.4,66.02,0.07,1.84,0.22,0.031,0.058,5.24,0.12,1.59515543,0.060923955,61.86797558,0.018036372,2.44894688,0.037549128,0.029636278,350.973,0.015586171,0.036360121,7.114232605,0.064513842,3.990271711,1.0,0.48,0.0,0.57,1.3,0.0,0.0,96.38,0.2,83.0,24.45454545,11.0,60.0,26.5,8.0,123.325416675,142.0,41.60398608,560.0416667,418.0416667,92.25352113
2025-08-16 11:00:00,2.696092047,1180.585,112543.6192,2.865627603,4003.819489,1344.025258,2303.767703,0.0,1.299242844,223.3070136,1.396977997,7.0,1.296332491,11.69659429,87.25421655,0.619153082,5.184143713,274.8436667,1.049189151,11.7,87.27,0.525,7.95,41.705333339999996,1.03,7.77,71.64,1.91,103.9833333,18.68,887.4323333,2.05,2.129770992,11.16,5.133333333,80.02222222,55.11,9.34,31.4,66.02,0.07,1.84,0.22,0.031,0.058,5.24,0.12,1.59515543,0.060923955,61.86797558,0.018036372,2.44894688,0.037549128,0.029636278,350.973,0.015586171,0.036360121,7.114232605,0.064513842,3.990271711,1.0,0.48,0.0,0.57,1.3,0.0,0.0,96.38,0.2,83.0,24.45454545,11.0,60.0,26.5,8.0,122.3,140.0,42.05631192,555.0,415.0,91.28571429
2025-08-16 12:00:00,2.697020394,1197.571667,111196.1278,2.895947585,3997.765639,1328.372114,2288.7998,0.0,1.29906745,223.1562156,1.397952325,7.0,1.202553519,11.69659429,87.25421655,0.619153082,5.184143713,274.8436667,1.049189151,11.7,87.27,0.525,7.95,41.705333339999996,1.03,7.77,71.64,1.91,103.9833333,18.68,887.4323333,2.05,2.129770992,11.16,5.133333333,80.02222222,55.11,9.34,31.4,66.02,0.07,1.84,0.22,0.031,0.058,5.24,0.12,1.59515543,0.060923955,61.86797558,0.018036372,2.44894688,0.037549128,0.029636278,350.973,0.015586171,0.036360121,7.114232605,0.064513842,3.990271711,1.0,0.48,0.0,0.57,1.3,0.0,0.0,96.38,0.2,83.0,24.45454545,11.0,60.0,26.5,8.0,122.84444445000001,145.0,42.56135992,559.5277778,414.5277778,92.4137931
2025-08-16 13:00:00,2.728334736,1190.6725,115615.6744,2.785128745,3997.491944,1349.600739,2278.045747,0.0,1.299172939,228.9657053,1.429101839,6.0,1.064889663,11.69659429,87.25421655,0.619153082,5.184143713,274.8436667,1.049189151,11.7,87.27,0.525,7.95,41.705333339999996,1.03,7.77,71.64,1.91,103.9833333,18.68,887.4323333,2.05,2.129770992,11.16,5.133333333,80.02222222,55.11,9.34,31.4,66.02,0.07,1.84,0.22,0.031,0.058,5.24,0.12,1.59515543,0.060923955,61.86797558,0.018036372,2.44894688,0.037549128,0.029636278,350.973,0.015586171,0.036360121,7.114232605,0.064513842,3.990271711,1.0,0.48,0.0,0.57,1.3,0.0,0.0,96.38,0.2,83.0,24.45454545,11.0,60.0,26.5,8.0,122.845,146.0,42.21856842,560.0,414.0,92.67123288
2025-08-16 14:00:00,2.72424323,1199.226364,114512.5624,2.811044297,3996.2172,1340.664167,2278.209033,0.0,1.299152994,228.3599645,1.425040885,7.0,1.183380709,11.69659429,87.25421655,0.619153082,5.184143713,274.8436667,1.049189151,11.7,87.27,0.525,7.95,41.705333339999996,1.03,7.77,71.64,1.91,103.9833333,18.68,887.4323333,2.05,2.129770992,11.16,5.133333333,80.02222222,55.11,9.34,31.4,66.02,0.07,1.84,0.22,0.031,0.058,5.24,0.12,1.59515543,0.060923955,61.86797558,0.018036372,2.44894688,0.037549128,0.029636278,350.973,0.015586171,0.036360121,7.114232605,0.064513842,3.990271711,1.0,0.48,0.0,0.57,1.3,0.0,0.0,96.38,0.2,83.0,24.45454545,11.0,60.0,26.5,8.0,122.651363625,152.0,41.23223033,562.0454545,410.0454545,92.76315789
2025-08-16 15:00:00,2.726844664,1187.00082,113541.9361,2.838080547,4000.479484,1326.74823,2296.785721,0.0,1.298673426,224.361032,1.428158828,7.0,0.945333882,11.69659429,87.25421655,0.619153082,5.184143713,274.8436667,1.049189151,11.7,87.27,0.525,7.95,41.705333339999996,1.03,7.77,71.64,1.91,103.9833333,18.68,887.4323333,2.05,2.129770992,11.16,5.133333333,80.02222222,55.11,9.34,31.4,66.02,0.07,1.84,0.22,0.031,0.058,5.24,0.12,1.59515543,0.060923955,61.86797558,0.018036372,2.44894688,0.037549128,0.029636278,350.973,0.015586171,0.036360121,7.114232605,0.064513842,3.990271711,1.0,0.48,0.0,0.57,1.3,0.0,0.0,96.38,0.2,83.0,24.45454545,11.0,60.0,26.5,8.0,123.00348360000001,145.0,42.31148131,560.1639344,415.1639344,91.72413793
2025-08-16 16:00:00,2.706144287,1212.593913,114460.8409,2.814179758,3998.8706,1357.763139,2296.29267,0.0,1.299033835,231.4810252,1.406688304,7.0,0.983801321,11.8489006,87.11882916,0.601459387,5.745585066,274.8436667,1.032270236,11.7,87.27,0.525,7.95,41.705333339999996,1.03,7.95,71.63,1.72,103.9833333,18.7,887.4323333,2.2826,2.018583043,10.84512,5.133333333,80.02222222,55.07,9.05,31.4,66.02,0.069095,1.89333,0.22,0.030564,0.059,5.37264,0.13,1.59515543,0.060923955,61.86797558,0.018036372,2.44894688,0.037549128,0.029636278,350.973,0.015586171,0.036360121,7.114232605,0.064513842,3.990271711,1.0,0.48,0.0,0.57,1.3,0.0,0.0,96.38,0.2,83.0,24.45454545,11.0,60.0,26.5,8.0,122.364130425,150.0,42.39583296,559.9565217,409.9565217,92.66666667
2025-08-16 17:00:00,2.680325848,1211.073016,115151.3146,2.798161017,4000.078768,1391.370543,2315.879679,0.0,1.299300749,234.1026016,1.380851933,7.0,1.0615355,11.8489006,87.11882916,0.601459387,5.745585066,274.8436667,1.032270236,11.7,87.27,0.525,7.95,41.705333339999996,1.03,7.95,71.63,1.72,103.9833333,18.7,887.4323333,2.2826,2.018583043,10.84512,5.133333333,80.02222222,55.07,9.05,31.4,66.02,0.069095,1.89333,0.22,0.030564,0.059,5.37264,0.13,1.59515543,0.060923955,61.86797558,0.018036372,2.44894688,0.037549128,0.029636278,350.973,0.015586171,0.036360121,7.114232605,0.064513842,3.990271711,1.0,0.48,0.0,0.57,1.3,0.0,0.0,96.38,0.2,83.0,24.45454545,11.0,60.0,26.5,8.0,123.335515875,145.0,41.2138601,561.4920635,416.4920635,92.4137931
2025-08-16 18:00:00,2.665995472,1214.594167,114891.2733,2.804213175,3999.683533,1404.448072,2317.858739,0.0,1.299111472,235.3066858,1.366822308,7.0,1.115526153,11.8489006,87.11882916,0.601459387,5.745585066,274.8436667,1.032270236,11.7,87.27,0.525,7.95,41.705333339999996,1.03,7.95,71.63,1.72,103.9833333,18.7,887.4323333,2.2826,2.018583043,10.84512,5.133333333,80.02222222,55.07,9.05,31.4,66.02,0.069095,1.89333,0.22,0.030564,0.059,5.37264,0.13,1.59515543,0.060923955,61.86797558,0.018036372,2.44894688,0.037549128,0.029636278,350.973,0.015586171,0.036360121,7.114232605,0.064513842,3.990271711,1.0,0.48,0.0,0.57,1.3,0.0,0.0,96.38,0.2,83.0,24.45454545,11.0,60.0,26.5,8.0,124.247222225,145.0,40.87440989,565.1388889,420.1388889,92.48275862
2025-08-16 19:00:00,2.686856897,1204.032778,114744.2067,2.807191936,3998.809753,1379.976692,2289.257525,0.0,1.299282031,231.9296078,1.387778992,7.0,1.29275415,11.8489006,87.11882916,0.601459387,5.745585066,274.8436667,1.032270236,11.7,87.27,0.525,7.95,41.705333339999996,1.03,7.95,71.63,1.72,103.9833333,18.7,887.4323333,2.2826,2.018583043,10.84512,5.133333333,80.02222222,55.07,9.05,31.4,66.02,0.069095,1.89333,0.22,0.030564,0.059,5.37264,0.13,1.59515543,0.060923955,61.86797558,0.018036372,2.44894688,0.037549128,0.029636278,350.973,0.015586171,0.036360121,7.114232605,0.064513842,3.990271711,1.0,0.48,0.0,0.57,1.3,0.0,0.0,96.38,0.2,83.0,24.45454545,11.0,60.0,26.5,8.0,123.072916675,150.0,41.04111056,562.7916667,412.7916667,93.33333333
2025-08-16 20:00:00,2.717467919,1197.053889,115113.3297,2.799171902,4000.204842,1353.055239,2304.475789,0.0,1.299113267,229.4342331,1.418286331,7.0,1.158651675,11.8489006,87.11882916,0.601459387,5.745585066,274.8436667,1.032270236,11.7,87.27,0.525,7.95,41.705333339999996,1.03,7.95,71.63,1.72,103.9833333,18.7,887.4323333,2.2826,2.018583043,10.84512,5.133333333,80.02222222,55.07,9.05,31.4,66.02,0.069095,1.89333,0.22,0.030564,0.059,5.37264,0.13,1.59515543,0.060923955,61.86797558,0.018036372,2.44894688,0.037549128,0.029636278,350.973,0.015586171,0.036360121,7.114232605,0.064513842,3.990271711,1.0,0.48,0.0,0.57,1.3,0.0,0.0,96.38,0.2,83.0,24.45454545,11.0,60.0,26.5,8.0,122.9625,145.0,41.21859192,560.0,415.0,92.13793103
2025-08-16 21:00:00,2.736842483,1181.314167,115851.49,2.781687656,4000.693114,1344.628147,2286.885372,0.0,1.299010811,227.3824992,1.437771361,6.0,1.186096714,11.8489006,87.11882916,0.601459387,5.745585066,274.8436667,1.032270236,11.7,87.27,0.525,7.95,41.705333339999996,1.03,7.95,71.63,1.72,103.9833333,18.7,887.4323333,2.2826,2.018583043,10.84512,5.133333333,80.02222222,55.07,9.05,31.4,66.02,0.069095,1.89333,0.22,0.030564,0.059,5.37264,0.13,1.59515543,0.060923955,61.86797558,0.018036372,2.44894688,0.037549128,0.029636278,350.973,0.015586171,0.036360121,7.114232605,0.064513842,3.990271711,1.0,0.48,0.0,0.57,1.3,0.0,0.0,96.38,0.2,83.0,24.45454545,11.0,60.0,26.5,8.0,121.63833332499999,149.0,42.37456994,556.5833333,407.5833333,91.74496644
2025-08-16 22:00:00,2.7413154,1173.395,116029.4033,2.776463283,3999.306689,1342.91735,2315.889261,0.0,1.299389375,226.3703178,1.442059617,7.0,1.233897593,11.8489006,87.11882916,0.601459387,5.745585066,274.8436667,1.032270236,11.7,87.27,0.525,7.95,41.705333339999996,1.03,7.95,71.63,1.72,103.9833333,18.7,887.4323333,2.2826,2.018583043,10.84512,5.133333333,80.02222222,55.07,9.05,31.4,66.02,0.069095,1.89333,0.22,0.030564,0.059,5.37264,0.13,1.59515543,0.060923955,61.86797558,0.018036372,2.44894688,0.037549128,0.029636278,350.973,0.015586171,0.036360121,7.114232605,0.064513842,3.990271711,1.0,0.48,0.0,0.57,1.3,0.0,0.0,96.38,0.2,83.0,24.45454545,11.0,60.0,26.5,8.0,122.4211111,133.0,43.47482103,552.1944444,419.1944444,92.2556391
2025-08-16 23:00:00,2.722025231,1185.447222,116335.6392,2.773249259,4005.217197,1363.9197,2306.634931,0.0,1.299031928,229.9048069,1.423048575,7.0,1.524095778,11.79474554,87.16027217,0.614555301,5.991460112,272.1503333,1.044982295,11.63,87.335,0.48,8.7,42.381333330000004,1.035,8.06,71.32,1.78,101.5233333,18.84,891.6603333,2.16,2.09280303,11.05,5.133333333,80.02222222,55.04,9.27,31.4,66.02,0.07,1.9,0.22,0.031,0.056,5.28,0.12,1.644975035,0.080511079,62.05728448,0.008733595,2.449256191,0.041812837,0.041973603,309.228,0.019259806,0.035785546,6.597395837,0.071288137,3.398002768,1.0,0.48,0.0,0.57,1.3,0.0,0.0,96.38,0.2,83.0,24.45454545,11.0,60.0,26.5,8.0,121.69402777500001,143.0,43.53240419,553.9861111,410.9861111,92.30769231
2025-08-17 00:00:00,2.741898069,1178.416667,106883.3583,3.01441028,4000.014564,1237.306283,2307.166064,0.0,1.299370667,209.2304311,1.442655997,6.0,1.197304269,11.79474554,87.16027217,0.614555301,5.991460112,272.1503333,1.044982295,11.63,87.335,0.48,8.7,42.381333330000004,1.035,8.06,71.32,1.78,101.5233333,18.84,891.6603333,2.16,2.09280303,11.05,5.133333333,80.02222222,55.04,9.27,31.4,66.02,0.07,1.9,0.22,0.031,0.056,5.28,0.12,1.644975035,0.080511079,62.05728448,0.008733595,2.449256191,0.041812837,0.041973603,309.228,0.019259806,0.035785546,6.597395837,0.071288137,3.398002768,1.0,0.48,0.0,0.57,1.3,0.0,0.0,96.38,0.2,83.0,24.45454545,11.0,60.0,26.5,8.0,122.55194445000001,131.0,43.21983889,551.7777778,420.7777778,92.29007634
2025-08-17 01:00:00,2.726289164,1170.389167,114750.4317,2.806676299,3998.291647,1342.609717,2303.784544,0.0,1.299098797,224.2453531,1.427556231,7.0,1.211955126,11.79474554,87.16027217,0.614555301,5.991460112,272.1503333,1.044982295,11.63,87.335,0.48,8.7,42.381333330000004,1.035,8.06,71.32,1.78,101.5233333,18.84,891.6603333,2.16,2.09280303,11.05,5.133333333,80.02222222,55.04,9.27,31.4,66.02,0.07,1.9,0.22,0.031,0.056,5.28,0.12,1.644975035,0.080511079,62.05728448,0.008733595,2.449256191,0.041812837,0.041973603,309.228,0.019259806,0.035785546,6.597395837,0.071288137,3.398002768,1.0,0.48,0.0,0.57,1.3,0.0,0.0,96.38,0.2,83.0,24.45454545,11.0,60.0,26.5,8.0,120.95055554999999,136.0,42.06459383,547.7222222,411.7222222,92.42647059
2025-08-17 02:00:00,2.652078436,1192.784444,115273.0419,2.794517146,3999.089281,1423.216378,2291.866578,0.0,1.29930195,233.3949778,1.352709961,7.0,1.597383738,11.79474554,87.16027217,0.614555301,5.991460112,272.1503333,1.044982295,11.63,87.335,0.48,8.7,42.381333330000004,1.035,8.06,71.32,1.78,101.5233333,18.84,891.6603333,2.16,2.09280303,11.05,5.133333333,80.02222222,55.04,9.27,31.4,66.02,0.07,1.9,0.22,0.031,0.056,5.28,0.12,1.644975035,0.080511079,62.05728448,0.008733595,2.449256191,0.041812837,0.041973603,309.228,0.019259806,0.035785546,6.597395837,0.071288137,3.398002768,1.0,0.48,0.0,0.57,1.3,0.0,0.0,96.38,0.2,83.0,24.45454545,11.0,60.0,26.5,8.0,122.80055555,141.0,41.483347,557.4722222,416.4722222,96.17021277
2025-08-17 03:00:00,2.701698264,1197.253611,114718.5769,2.806258929,3996.586922,1365.360853,2299.527719,0.0,1.299276078,229.9514811,1.402454569,8.0,1.440089684,11.79474554,87.16027217,0.614555301,5.991460112,272.1503333,1.044982295,11.63,87.335,0.48,8.7,42.381333330000004,1.035,8.06,71.32,1.78,101.5233333,18.84,891.6603333,2.16,2.09280303,11.05,5.133333333,80.02222222,55.04,9.27,31.4,66.02,0.07,1.9,0.22,0.031,0.056,5.28,0.12,1.644975035,0.080511079,62.05728448,0.008733595,2.449256191,0.041812837,0.041973603,309.228,0.019259806,0.035785546,6.597395837,0.071288137,3.398002768,1.0,0.48,0.0,0.57,1.3,0.0,0.0,96.38,0.2,83.0,24.45454545,11.0,60.0,26.5,8.0,123.555833325,138.0,42.06946897,559.0833333,421.0833333,97.97101449
2025-08-17 04:00:00,2.715900586,1186.504722,112168.4642,2.872399863,3999.910056,1322.138975,2280.220264,0.0,1.299204911,222.3426683,1.416525094,7.0,1.542392452,11.79474554,87.16027217,0.614555301,5.991460112,272.1503333,1.044982295,11.63,87.335,0.48,8.7,42.381333330000004,1.035,8.06,71.32,1.78,101.5233333,18.84,891.6603333,2.16,2.09280303,11.05,5.133333333,80.02222222,55.04,9.27,31.4,66.02,0.07,1.9,0.22,0.031,0.056,5.28,0.12,1.644975035,0.080511079,62.05728448,0.008733595,2.449256191,0.041812837,0.041973603,309.228,0.019259806,0.035785546,6.597395837,0.071288137,3.398002768,1.0,0.48,0.0,0.57,1.3,0.0,0.0,96.38,0.2,83.0,24.45454545,11.0,60.0,26.5,8.0,124.045833325,145.0,42.97651489,564.3333333,419.3333333,94.89655172
2025-08-17 05:00:00,2.74629465,1177.675,104112.1848,3.096290071,4002.217783,1201.853156,2274.877014,0.0,1.299119908,203.5133442,1.447208264,7.0,1.162938871,11.79474554,87.16027217,0.614555301,5.991460112,272.1503333,1.044982295,11.63,87.335,0.48,8.7,42.381333330000004,1.035,8.06,71.32,1.78,101.5233333,18.84,891.6603333,2.16,2.09280303,11.05,5.133333333,80.02222222,55.04,9.27,31.4,66.02,0.07,1.9,0.22,0.031,0.056,5.28,0.12,1.644975035,0.080511079,62.05728448,0.008733595,2.449256191,0.041812837,0.041973603,309.228,0.019259806,0.035785546,6.597395837,0.071288137,3.398002768,1.0,0.48,0.0,0.57,1.3,0.0,0.0,96.38,0.2,83.0,24.45454545,11.0,60.0,26.5,8.0,124.9175,139.0,43.09245497,565.0,426.0,94.31654676
2025-08-17 06:00:00,2.760848838,1183.192116,105929.9341,3.041834902,4000.42629,1208.650415,2285.612365,0.0,1.299210851,206.8934286,1.461659585,7.0,1.053034263,11.79474554,87.16027217,0.614555301,5.991460112,272.1503333,1.044982295,11.63,87.335,0.48,8.7,42.381333330000004,1.035,8.06,71.32,1.78,101.5233333,18.84,891.6603333,2.16,2.09280303,11.05,5.133333333,80.02222222,55.04,9.27,31.4,66.02,0.07,1.9,0.22,0.031,0.056,5.28,0.12,1.644975035,0.080511079,62.05728448,0.008733595,2.449256191,0.041812837,0.041973603,309.228,0.019259806,0.035785546,6.597395837,0.071288137,3.398002768,1.0,0.48,0.0,0.57,1.3,0.0,0.0,96.38,0.2,83.0,24.45454545,11.0,60.0,26.5,8.0,123.508703325,143.0,43.34704938,561.2448133,418.2448133,91.60839161
2025-08-17 07:00:00,2.712118933,1186.6275,106581.33,3.02248221,3999.399942,1259.725529,2295.249583,0.0,1.299091271,211.4707779,1.41293305,7.0,1.415024598,11.79474554,87.16027217,0.614555301,5.991460112,272.1503333,1.044982295,11.63,87.335,0.48,8.7,42.381333330000004,1.035,8.06,71.32,1.78,101.5233333,18.84,891.6603333,2.16,2.09280303,11.05,5.133333333,80.02222222,55.04,9.27,31.4,66.02,0.07,1.9,0.22,0.031,0.056,5.28,0.12,1.644975035,0.080511079,62.05728448,0.008733595,2.449256191,0.041812837,0.041973603,309.228,0.019259806,0.035785546,6.597395837,0.071288137,3.398002768,1.0,0.48,0.0,0.57,1.3,0.0,0.0,96.38,0.2,83.0,24.45454545,11.0,60.0,26.5,8.0,123.08,144.0,42.57668358,560.0,416.0,91.31944444
2025-08-17 08:00:00,2.723632756,1198.296667,103516.8699,3.111899152,3999.408489,1213.380153,2312.133889,0.0,1.299257389,206.3516317,1.424260039,7.0,1.574563558,11.5568451,87.40053322,0.649834062,5.162278692,272.1503333,1.042621676,11.7,87.27,0.525,7.95,42.381333330000004,1.03,8.18,71.24,1.84,101.5233333,18.74,891.6603333,2.18,2.07518797,11.04,5.133333333,80.02222222,54.96,9.86,31.4,66.02,0.071,1.95,0.24,0.03,0.06,5.32,0.12,1.59515543,0.060923955,61.86797558,0.018036372,2.44894688,0.037549128,0.029636278,309.228,0.015586171,0.036360121,7.114232605,0.064513842,3.990271711,1.0,0.48,0.0,0.57,1.3,0.0,0.0,96.38,0.2,83.0,24.45454545,11.0,60.0,26.5,8.0,123.074166675,146.0,42.47784278,560.9166667,414.9166667,92.12328767
2025-08-17 09:00:00,2.733756053,1196.034444,104760.5138,3.07592233,4000.630236,1218.199514,2300.189278,0.0,1.299262233,207.8700075,1.434420106,8.0,1.179294464,11.5568451,87.40053322,0.649834062,5.162278692,272.1503333,1.042621676,11.7,87.27,0.525,7.95,42.381333330000004,1.03,8.18,71.24,1.84,101.5233333,18.74,891.6603333,2.18,2.07518797,11.04,5.133333333,80.02222222,54.96,9.86,31.4,66.02,0.071,1.95,0.24,0.03,0.06,5.32,0.12,1.59515543,0.060923955,61.86797558,0.018036372,2.44894688,0.037549128,0.029636278,309.228,0.015586171,0.036360121,7.114232605,0.064513842,3.990271711,1.0,0.48,0.0,0.57,1.3,0.0,0.0,96.38,0.2,83.0,24.45454545,11.0,60.0,26.5,8.0,124.747222225,145.0,42.22270558,567.1388889,422.1388889,98.4137931
2025-08-17 10:00:00,2.717512147,1185.288056,102552.8645,3.099975246,3946.970828,1206.680269,2274.526556,0.0,1.299083153,203.0229683,1.418570456,5.0,1.20000485,11.5568451,87.40053322,0.649834062,5.162278692,272.1503333,1.042621676,11.7,87.27,0.525,7.95,42.381333330000004,1.03,8.18,71.24,1.84,101.5233333,18.74,891.6603333,2.18,2.07518797,11.04,5.133333333,80.02222222,54.96,9.86,31.4,66.02,0.071,1.95,0.24,0.03,0.06,5.32,0.12,1.59515543,0.060923955,61.86797558,0.018036372,2.44894688,0.037549128,0.029636278,309.228,0.015586171,0.036360121,7.114232605,0.064513842,3.990271711,1.0,0.48,0.0,0.57,1.3,0.0,0.0,96.38,0.2,83.0,24.45454545,11.0,60.0,26.5,8.0,123.23194445000001,155.0,41.28633806,565.7777778,410.7777778,78.32258065
2025-08-17 13:00:00,2.613657195,1182.489972,99882.93972,2.420555154,3001.197084,1268.832189,2217.56727,0.0,1.299016145,202.87299,1.314831033,6.0,1.833130258,11.5568451,87.40053322,0.649834062,5.162278692,272.1503333,1.042621676,11.7,87.27,0.525,7.95,42.381333330000004,1.03,8.18,71.24,1.84,101.5233333,18.74,891.6603333,2.18,2.07518797,11.04,5.133333333,80.02222222,54.96,9.86,31.4,66.02,0.071,1.95,0.24,0.03,0.06,5.32,0.12,1.59515543,0.060923955,61.86797558,0.018036372,2.44894688,0.037549128,0.029636278,309.228,0.015586171,0.036360121,7.114232605,0.064513842,3.990271711,1.0,0.48,0.0,0.57,1.3,0.0,0.0,96.38,0.2,83.0,24.45454545,11.0,60.0,26.5,8.0,124.61479804999999,155.0,41.79432691,571.3091922,416.3091922,84.19354839
2025-08-17 14:00:00,2.596052711,1181.305,96355.94828,2.508968507,3001.034744,1240.209183,2177.873992,0.0,1.298981225,196.7218803,1.297156422,6.0,1.102326898,11.5568451,87.40053322,0.649834062,5.162278692,272.1503333,1.042621676,11.7,87.27,0.525,7.95,42.381333330000004,1.03,8.18,71.24,1.84,101.5233333,18.74,891.6603333,2.18,2.07518797,11.04,5.133333333,80.02222222,54.96,9.86,31.4,66.02,0.071,1.95,0.24,0.03,0.06,5.32,0.12,1.59515543,0.060923955,61.86797558,0.018036372,2.44894688,0.037549128,0.029636278,309.228,0.015586171,0.036360121,7.114232605,0.064513842,3.990271711,1.0,0.48,0.0,0.57,1.3,0.0,0.0,96.38,0.2,83.0,24.45454545,11.0,60.0,26.5,8.0,125.452777775,165.0,43.06543239,579.3611111,414.3611111,79.03030303
2025-08-17 15:00:00,2.594738589,1166.926667,95565.05611,2.527294754,2998.155667,1229.102047,2196.26475,0.0,1.299052328,192.8517,1.295741814,6.0,0.790844409,11.5568451,87.40053322,0.649834062,5.162278692,272.1503333,1.042621676,11.7,87.27,0.525,7.95,42.381333330000004,1.03,8.18,71.24,1.84,101.5233333,18.74,891.6603333,2.18,2.07518797,11.04,5.133333333,80.02222222,54.96,9.86,31.4,66.02,0.071,1.95,0.24,0.03,0.06,5.32,0.12,1.59515543,0.060923955,61.86797558,0.018036372,2.44894688,0.037549128,0.029636278,309.228,0.015586171,0.036360121,7.114232605,0.064513842,3.990271711,1.0,0.48,0.0,0.57,1.3,0.0,0.0,96.38,0.2,83.0,24.45454545,11.0,60.0,26.5,8.0,123.99027777500001,170.0,42.46168361,575.8611111,405.8611111,78.82352941
2025-08-17 16:00:00,2.603435189,1169.951944,104166.2758,2.80690299,3629.797342,1333.768806,2234.076542,0.0,1.299057156,210.4422275,1.304334961,6.0,0.622528448,11.60045129,87.38400889,0.602752204,4.962278692,272.1503333,1.015539818,11.46,87.51,0.5,7.9,42.381333330000004,1.03,8.84,70.44,1.82,101.5233333,18.9,891.6603333,2.35,1.934545455,10.64,5.133333333,80.02222222,54.88,9.4,31.4,66.02,0.069,1.98,0.25,0.032,0.054,5.5,0.13,1.496660113,0.080208153,62.5530837,0.025692436,2.148070291,0.070047387,0.029839234,309.228,0.023188901,0.03311782,6.534083028,0.06558352,3.177132946,1.0,0.48,0.0,0.57,1.3,0.0,0.0,96.38,0.2,83.0,24.45454545,11.0,60.0,26.5,8.0,125.06666667500001,170.0,43.02120889,580.1666667,410.1666667,81.0
2025-08-17 17:00:00,2.658528614,1177.339167,110900.1683,2.902517946,3996.177431,1361.726806,2258.855347,0.0,1.299157281,221.8339642,1.359357633,6.0,0.561325648,11.60045129,87.38400889,0.602752204,4.962278692,272.1503333,1.015539818,11.46,87.51,0.5,7.9,42.381333330000004,1.03,8.84,70.44,1.82,101.5233333,18.9,891.6603333,2.35,1.934545455,10.64,5.133333333,80.02222222,54.88,9.4,31.4,66.02,0.069,1.98,0.25,0.032,0.054,5.5,0.13,1.496660113,0.080208153,62.5530837,0.025692436,2.148070291,0.070047387,0.029839234,309.228,0.023188901,0.03311782,6.534083028,0.06558352,3.177132946,1.0,0.48,0.0,0.57,1.3,0.0,0.0,96.38,0.2,83.0,24.45454545,11.0,60.0,26.5,8.0,123.54236110000001,170.0,41.84049872,574.0694444,404.0694444,82.29411765
2025-08-17 18:00:00,2.665079231,1179.302778,110957.5867,2.905700832,4002.633908,1355.445714,2307.316314,0.0,1.2990138,221.8711925,1.366082447,6.0,0.466939153,11.60045129,87.38400889,0.602752204,4.962278692,272.1503333,1.015539818,11.46,87.51,0.5,7.9,42.381333330000004,1.03,8.84,70.44,1.82,101.5233333,18.9,891.6603333,2.35,1.934545455,10.64,5.133333333,80.02222222,54.88,9.4,31.4,66.02,0.069,1.98,0.25,0.032,0.054,5.5,0.13,1.496660113,0.080208153,62.5530837,0.025692436,2.148070291,0.070047387,0.029839234,309.228,0.023188901,0.03311782,6.534083028,0.06558352,3.177132946,1.0,0.48,0.0,0.57,1.3,0.0,0.0,96.38,0.2,83.0,24.45454545,11.0,60.0,26.5,8.0,122.461666675,156.0,42.88555589,563.1666667,407.1666667,78.84615385
2025-08-17 19:00:00,2.662326325,1177.170278,112959.5972,2.855595172,4004.539719,1383.205653,2294.679494,0.0,1.298888419,225.6276297,1.363378786,6.0,0.69453366,11.60045129,87.38400889,0.602752204,4.962278692,272.1503333,1.015539818,11.46,87.51,0.5,7.9,42.381333330000004,1.03,8.84,70.44,1.82,101.5233333,18.9,891.6603333,2.35,1.934545455,10.64,5.133333333,80.02222222,54.88,9.4,31.4,66.02,0.069,1.98,0.25,0.032,0.054,5.5,0.13,1.496660113,0.080208153,62.5530837,0.025692436,2.148070291,0.070047387,0.029839234,309.228,0.023188901,0.03311782,6.534083028,0.06558352,3.177132946,1.0,0.48,0.0,0.57,1.3,0.0,0.0,96.38,0.2,83.0,24.45454545,11.0,60.0,26.5,8.0,121.6676389,158.0,42.38054761,560.9305556,402.9305556,81.20253165
2025-08-17 20:00:00,2.693901839,1171.101667,114312.8836,2.815670979,3995.819131,1367.717075,2315.505947,0.0,1.299180786,225.4270236,1.394682461,7.0,0.656910681,11.60045129,87.38400889,0.602752204,4.962278692,272.1503333,1.015539818,11.46,87.51,0.5,7.9,42.381333330000004,1.03,8.84,70.44,1.82,101.5233333,18.9,891.6603333,2.35,1.934545455,10.64,5.133333333,80.02222222,54.88,9.4,31.4,66.02,0.069,1.98,0.25,0.032,0.054,5.5,0.13,1.496660113,0.080208153,62.5530837,0.025692436,2.148070291,0.070047387,0.029839234,309.228,0.023188901,0.03311782,6.534083028,0.06558352,3.177132946,1.0,0.48,0.0,0.57,1.3,0.0,0.0,96.38,0.2,83.0,24.45454545,11.0,60.0,26.5,8.0,123.55555555,150.0,41.723561,564.7222222,414.7222222,85.26666667
