Repository: saikumar-voptimai/evonith_bf_webapp

# Evonith BF2 — Blast Furnace Intelligence Platform

Monitoring, modelling and optimisation of **Blast Furnace 2 (BF2)** at Evonith Steel: live telemetry from InfluxDB,
manual plant reports from Neon PostgreSQL, a two-zone energy model of the furnace, blend and fuel optimisers, a
conversational assistant (FurnaceMind) and a live digital twin evaluated every hour.

The platform has three deployable parts that share one Python service layer, plus the shared data library:

| Part | Path | What it is |
|---|---|---|
| **Streamlit app** (legacy) | `src/app.py`, `src/custom_pages/` | The original 11-page dashboard; still the home of the model pages. Served under `/legacy` in production |

File: src/assets/data/furnace_dataset_20260525_002530_771382.csv (part 163 of 209)
GO%,ORE_NA2O%,ORE_P%,ORE_TIO2%,ORE_AL2O3%,ORE_SIO2%,ORE_MNO%,ORE_CAO%,ORE_K2O%,ORE_CALC_MT,PELLET_PCT_SIO2,PELLET_PCT_AL2O3,PELLET_PCT_FE2O3,PELLET_PCT_MGO,PELLET_PCT_TIO2,PELLET_PCT_NA2O,TOTAL_PELLET_CALC_MT,PELLET_PCT_K2O,PELLET_PCT_TM,PELLET_PCT_LOI,PELLET_PCT_MNO,PELLET_PCT_CAO,PELLET_PCT_P,CHARGES/HRS.,STOCKRODLEVEL,CHEM_PCT_C,CHEM_PCT_CR,CHEM_PCT_FE,CHEM_PCT_MN,CHEM_PCT_P,CHEM_PCT_S,CHEM_PCT_SI,CHEM_PCT_TI,SLAG_BASICITY,SLAG_PCT_AL2O3,SLAG_PCT_CAO,SLAG_PCT_FEO,SLAG_PCT_K2O,SLAG_PCT_MGO,SLAG_PCT_MNO,SLAG_PCT_NA2O,SLAG_PCT_S,SLAG_PCT_SIO2,SLAG_PCT_TIO2,SLAG_T_BASICITY,HMT_GT_1480C,COKE_DISCHARGE_TIME,WEIGHTED_COKE_ANGLE,TOTAL_COKE_PORTIONS,NON_COKE_DISCHARGE_TIME,WEIGHTED_NON_COKE_ANGLE,TOTAL_NON_COKE_PORTIONS,TOTAL HEAT LOAD,FTG_UPTAKE_TEMP_A,FTG_UPTAKE_TEMP_B,FTG_UPTAKE_TEMP_C,FTG_UPTAKE_TEMP_D,FTG_UPTAKE_TEMP_AVG,HEARTH_TEMP_A,HEARTH_TEMP_B,HEARTH_TEMP_C,HEARTH_TEMP_D,HEARTH_TEMP_AVG,BOSH_TEMP_A,BOSH_TEMP_C,BOSH_TEMP_D,BELLY_TEMP_A,BELLY_TEMP_C,BELLY_TEMP_D,LOWER_STACK_TEMP_A,LOWER_STACK_TEMP_B,LOWER_STACK_TEMP_C,LOWER_STACK_TEMP_D,PCI_KG/THM,ACT. FUEL RATEKG/THM.,FURNACETOPGASANALYSISCO2ETACO,COKE RATE KG/THM,PRODUCTIONTONNESPERHR,HOT BLAST PRESSUREBAR,TOPPRESSUREBAR,DIFFERENTIAL PRESSURETOTALBAR,HOT BLAST TEMP.OC,OXYGENFLOWNM3/HR.,STEAMKGS/HR.,RAFTOC,PERMEABILITYKGS/HR.,TUYEREVELOCITYM/S,HOT BLAST VOLUMENM3/HR.,O2 ENRICHMENT %,BOTTOMBAR,FURNACE TOP GAS ANALYSISH2%,UNITCOST LAKHS/THM,BOSH_TEMP_B,FURNACE TOP GAS ANALYSISCO2%,FURNACE TOP GAS ANALYSISONLINE (ANALYZER)CO%
2026-04-05 23:00:00,0.92,11.6,0.459192027,87.48,0.37,4.374,0.41,1.04,0.49,86.845,12.115,1.1428571428571428,69.98,9.0,19.55,1.69,12.33952387,4.978888889,80.13222222,65.38,29.76,0.061,5.4799999999999995,2.45,9.56,2.69,0.027,0.2,54.02,10.91,0.052,1.990875912,0.25,15.167714285714284,0.2,1.42,0.114,0.2,45.2,22.78,30.09,0.11385714285714287,60.79565621381435,3.7895990328593863,2.708784927032369,0.04841437125046349,0.02382594530541055,0.05880100294895159,0.36300680310961264,4.181910668583524,3.9792095179224267,0.09854482976477495,0.06816259344002255,0.02362994909488621,10.140142857142857,0.0,0.0,0.0,0.0,0.0,0.0,0.0,0.0,0.0,0.0,0.0,0.0,0.0,7.0,0.254488152,4.3894400000000005,0.011,94.5723224,0.162712,0.10976,0.030056,0.6508,0.0739096,1.110561362768,20.33984,36.317600000000006,0.17384000000000002,0.36672,8.250399999999999,0.17528000000000002,0.17288,0.47808,32.70568,0.9192,1.362847010736,1499.512,105.0,26.785714285714285,14.0,60.0,28.25,8.0,0.9618739379639862,178.9358333,167.05875,175.3394444,188.5638889,178.7632639,61.81727279277736,328.31927450990446,449.9256766926874,580.709732572272,356.5399270168673,50.784166666666565,56.65138888888896,57.105,65.53027777777784,56.88138888888883,46.288055555555545,45.22694444444437,37.078055555555665,31.448055555555406,37.881111111111,176.5682577777777,539.4388888888889,42.97567530555561,285.0,97.36999999999988,2.7849914055555582,1.3981724166666667,1.3869360472222225,1218.607063888889,3998.296547,0.0,2241.896438888887,1323.4198972222223,216.31205361111114,109961.96555555558,4.09583005277778,1.1253993441666665,3.9377009388888875,94.64529415555555,54.82055555555546,18.158854277777788,24.09633072222222
2026-04-06 00:00:00,0.9199999999999999,11.6,0.459192027,87.48,0.36999999999999994,4.428,0.41,1.04,0.49,86.84499999999998,12.115,1.1473333333333333,69.98,9.0,19.55,1.69,12.33952387,4.978888889,80.13222222,65.38,29.76,0.061,5.48,2.45,9.56,2.69,0.027,0.20000000000000004,54.02,10.910000000000002,0.052,1.990875912,0.25,15.160000000000002,0.20000000000000004,1.42,0.114,0.20000000000000004,45.20000000000001,22.78,30.09,0.11183333333333334,60.77470233385558,3.7984767776724535,2.7111121954952497,0.04859307497219123,0.02382701914833942,0.05892379333735076,0.3641913761925702,4.188761842665711,3.9917549472051266,0.09905137001861898,0.06847859247584827,0.023744052185945847,10.073500000000001,0.0,0.0,0.0,0.0,0.0,0.0,0.0,0.0,0.0,0.0,0.0,0.0,0.0,7.0,0.254488152,4.28384,0.011,94.88254640000001,0.159832,0.10736,0.040616,0.4588,0.0560056,1.073755390448,20.13824,35.6936,0.21224,0.43392,8.1544,0.22808000000000003,0.20168,0.45888,33.262480000000004,1.1112,1.319035338096,1484.632,105.0,26.785714285714285,14.0,60.0,28.25,8.0,0.9618739379639862,178.9358333,167.05875,175.3394444,188.5638889,178.7632639,61.81727279277736,328.31927450990446,449.9256766926874,580.709732572272,356.5399270168673,50.450555555555326,54.760555555555655,55.673333333333304,66.30666666666664,56.37749999999976,45.903333333333045,47.67166666666663,36.89861111111086,32.163333333333405,36.36111111111112,178.7682247222219,535.5555555555555,43.241590166666704,285.0,95.93441666666648,2.776684544444445,1.3981983388888872,1.378442583333333,1210.5234833333327,3998.296547,0.0,2242.7485694444435,1330.9910194444442,216.23390805555542,109973.4883333333,4.126555263888889,1.131425927777778,3.93840019444444,94.93678977569441,54.928333333333484,18.36959897222222,24.11253374999999
2026-04-06 01:00:00,0.92,11.6,0.459192027,87.48,0.36999999999999994,4.374833333333334,0.41,1.04,0.49,86.84499999999998,12.115,1.1476666666666666,69.98,9.0,19.55,1.69,12.33952387,4.978888889,80.13222222,65.38,29.76,0.061,5.48,2.45,9.56,2.69,0.027,0.20000000000000004,54.02,10.910000000000002,0.052,1.990875912,0.25,15.201166666666666,0.2,1.42,0.114,0.2,45.2,22.78,30.09,0.10975,60.757522841178904,3.8053371926658257,2.713791929147374,0.048645803245735954,0.023820561802902207,0.05900463331573185,0.3651624663669164,4.195991635598346,4.001209434889499,0.09935112525977187,0.06853218788017267,0.023790135138213517,9.993666666666666,0.0,0.0,0.0,0.0,0.0,0.0,0.0,0.0,0.0,0.0,0.0,0.0,0.0,7.0,0.254488152,4.18192,0.011,95.1808232,0.157104,0.105152,0.050808,0.27440000000000003,0.038792799999999995,1.0378859453999998,19.945040000000002,35.08368,0.24976,0.49928,8.061440000000001,0.27952000000000005,0.22976000000000002,0.44016,33.80328,1.2980800000000001,1.27636921972,1470.368,105.0,26.785714285714285,14.0,60.0,28.25,8.0,0.9618739379639862,178.9358333,167.05875,175.3394444,188.5638889,178.7632639,61.81727279277736,328.31927450990446,449.9256766926874,580.709732572272,356.5399270168673,50.47138888888886,54.28388888888905,56.4519444444445,62.12416666666666,56.134166666666886,45.70972222222242,49.89777777777771,36.90027777777762,32.577777777777676,29.463333333333377,181.92511333333354,533.9305555555555,43.453441,285.0,89.88000000000032,2.8102453944444425,1.3942764277777773,1.415945794444445,1191.2084138888902,3998.296547,0.0,2246.4521416666666,1302.4640722222225,211.82336333333322,110424.87999999998,4.107123891666665,1.134542144999999,3.763872838888886,95.3550775166667,54.950277777777785,18.28426405555556,23.795597333333337
2026-04-06 02:00:00,0.92,11.6,0.459192027,87.48,0.36999999999999994,4.280833333333334,0.41,1.04,0.49,86.84499999999998,12.115,1.1476666666666666,69.98,9.0,19.55,1.69,12.33952387,4.978888889,80.13222222,65.38,29.76,0.061,5.48,2.45,9.56,2.69,0.027,0.20000000000000004,54.02,10.910000000000002,0.052,1.990875912,0.25,15.293,0.2,1.42,0.114,0.2,45.2,22.78,30.09,0.10975,60.83039494403704,3.776256447875318,2.702388449720804,0.04842658399002537,0.023848300311376466,0.05866266541494126,0.36104329377584515,4.165247828467885,3.9611447003496973,0.09808509605882894,0.06831458307822778,0.023596909287783085,9.918166666666666,0.0,0.0,0.0,0.0,0.0,0.0,0.0,0.0,0.0,0.0,0.0,0.0,0.0,7.0,0.254488152,4.29712,0.011,94.7742152,0.16334400000000002,0.114272,0.039288,0.5384,0.062360799999999994,1.0572716093999999,20.24744,35.30448,0.23536,0.45608,8.14784,0.25072,0.21536000000000002,0.44976,33.40008,1.1828800000000002,1.3012908029199999,1492.448,105.0,26.785714285714285,14.0,60.0,28.25,8.0,0.9618739379639862,178.9358333,167.05875,175.3394444,188.5638889,178.7632639,61.81727279277736,328.31927450990446,449.9256766926874,580.709732572272,356.5399270168673,50.46749999999991,54.3805555555554,87.54916666666664,62.61083333333332,56.18249999999987,45.48833333333313,44.247777777777685,36.88999999999971,33.02166666666655,30.800277777777772,168.57864833333298,531.3888888888889,43.19274427777783,285.0,91.31558333333328,2.7897978361111084,1.3965164499999991,1.393343866666667,1189.8103194444452,3998.296547,0.0,2273.5648333333324,1329.2558361111112,213.6107813888891,110941.16194444442,4.080873080555557,1.1320585124999991,3.6243489611111106,93.58667090416662,54.52277777777792,18.485822194444424,24.309944583333326
2026-04-06 03:00:00,0.92,11.6,0.459192027,87.48,0.36999999999999994,4.193333333333333,0.41,1.04,0.49,86.84499999999998,12.115,1.1035000000000001,69.98,9.0,19.55,1.69,12.33952387,4.978888889,80.13222222,65.38,29.76,0.061,5.48,2.45,9.56,2.69,0.027,0.20000000000000004,54.02,10.910000000000002,0.052,1.990875912,0.25,15.364333333333335,0.2,1.42,0.114,0.2,45.2,22.78,30.09,0.10975,60.929554921756505,3.7368314674001795,2.6866012312051626,0.04816110425446334,0.02388861307831394,0.05820427645376771,0.3554382089950159,4.1228491308166655,3.906917882720372,0.09640279416882137,0.06809038905365633,0.023350590369011725,9.875833333333334,0.0,0.0,0.0,0.0,0.0,0.0,0.0,0.0,0.0,0.0,0.0,0.0,0.0,7.0,0.254488152,4.41232,0.011,94.36760720000001,0.169584,0.123392,0.027768,0.8024,0.0859288,1.0766572734,20.54984,35.52528,0.22096,0.41287999999999997,8.23424,0.22192,0.20096000000000003,0.45936,32.99688,1.0676800000000002,1.32621238612,1514.528,105.0,26.785714285714285,14.0,60.0,28.25,8.0,0.9618739379639862,178.9358333,167.05875,175.3394444,188.5638889,178.7632639,61.81727279277736,328.31927450990446,449.9256766926874,580.709732572272,356.5399270168673,51.51027777777773,55.91749999999978,113.56388888888891,61.16944444444437,55.91333333333302,45.16611111111126,42.58027777777776,36.844166666666446,33.43777777777769,33.926666666666655,167.19570611111112,535.7638888888889,43.74315072222222,285.0,97.36999999999988,2.790850763888881,1.398252608333332,1.392565577777778,1204.846605555557,3998.296547,0.0,2262.3327555555547,1328.7945166666661,215.96116611111108,110873.40611111112,4.0925846861111115,1.1221144205555562,3.617147341666665,93.40343105972222,54.60333333333351,18.60935072222224,23.935089083333327
2026-04-06 04:00:00,0.92,11.6,0.459192027,87.48,0.37,4.322571428571429,0.41,1.04,0.49,86.845,12.115,1.0782857142857143,69.98,9.0,19.55,1.69,12.33952387,4.978888889,80.13222222,65.38,29.76,0.061,5.4799999999999995,2.45,9.56,2.69,0.027,0.2,54.02,10.91,0.052,1.990875912,0.25,15.301285714285713,0.2,1.42,0.114,0.2,45.2,22.78,30.09,0.10975,60.728718707245534,3.8167941574805337,2.718369077941695,0.048723983051851154,0.02380893485025845,0.059138011563951945,0.36679064073250317,4.208289393978886,4.016970738818633,0.09984111218673733,0.06859964081163392,0.02386222415378333,9.927714285714286,0.0,0.0,0.0,0.0,0.0,0.0,0.0,0.0,0.0,0.0,0.0,0.0,0.0,7.0,0.254488152,4.392,0.011,94.51946666666667,0.16533333333333333,0.11513333333333334,0.029333333333333333,0.6893333333333334,0.0784,1.0901902336666667,20.630666666666666,35.722,0.22,0.4053333333333333,8.179333333333334,0.20133333333333334,0.2,0.3853333333333333,32.769333333333336,1.1066666666666667,1.3397912601333333,1515.0666666666666,105.0,26.785714285714285,14.0,60.0,28.25,8.0,0.9618739379639862,178.9358333,167.05875,175.3394444,188.5638889,178.7632639,61.81727279277736,328.31927450990446,449.9256766926874,580.709732572272,356.5399270168673,52.039444444444534,57.57499999999988,73.87249999999993,66.34527777777777,55.60277777777784,45.01666666666666,55.32277777777777,36.492222222221976,34.802222222222156,26.652222222222267,229.91459333333347,532.625,43.944159750000004,285.0,97.37108333333312,2.8050450777777796,1.3982079583333322,1.4070615055555558,1186.0098027777785,3998.296547,0.0,2069.32065888889,1336.6382527777778,215.24188583333336,112457.74805555557,3.991244541666671,1.133403963888889,3.735098413888887,101.71368361666669,55.14722222222221,18.727984972222217,23.89036008333331
2026-04-06 05:00:00,0.92,11.6,0.459192027,87.48,0.36999999999999994,4.355333333333333,0.41,1.04,0.49,86.84499999999998,12.115,1.1235,69.98,9.0,19.55,1.69,12.33952387,4.978888889,80.13222222,65.38,29.76,0.061,5.48,2.45,9.56,2.69,0.027,0.20000000000000004,54.02,10.910000000000002,0.052,1.990875912,0.25,15.215333333333334,0.2,1.42,0.114,0.2,45.2,22.78,30.09,0.10975,60.81648751611834,3.7821699338832158,2.7038940064193553,0.048549943234062594,0.023849384730931896,0.05874516798054541,0.36182951948485265,4.169713371684728,3.9695134059656687,0.09842714778652634,0.06853472544519547,0.023675045777007922,10.148833333333334,0.0,0.0,0.0,0.0,0.0,0.0,0.0,0.0,0.0,0.0,0.0,0.0,0.0,7.0,0.254488152,4.362,0.011,94.71121666666667,0.16033333333333333,0.10563333333333333,0.03183333333333333,0.5493333333333335,0.06865,1.1033051436666665,20.695666666666668,35.917,0.22,0.4003333333333334,8.114333333333333,0.18133333333333332,0.2,0.30533333333333335,32.55433333333333,1.1566666666666665,1.3525599406333333,1514.0666666666666,105.0,26.785714285714285,14.0,60.0,28.25,8.0,0.9618739379639862,178.9358333,167.05875,175.3394444,188.5638889,178.7632639,61.81727279277736,328.31927450990446,449.9256766926874,580.709732572272,356.5399270168673,51.22500000000009,56.59919354838712,64.75241935483858,62.179032258064524,55.308870967741996,44.872580645161335,48.51612903225807,36.39112903225809,35.09919354838711,28.724999999999994,169.20835645161293,532.0,42.9857979032258,285.0,95.98435483870983,2.756531306451614,1.3873051209677414,1.3689708145161292,1183.8544516129032,3998.296547,0.0,2245.3006774193545,1358.3693870967747,216.1020169354839,111413.57419354834,4.0286857580645155,1.109535941129032,3.772751427419353,93.67010722983872,55.28145161290326,18.372045564516128,24.374510161290328
2026-04-06 06:00:00,0.92,11.6,0.459192027,87.48,0.37,4.353428571428571,0.41,1.04,0.49,86.845,12.115,1.1265714285714286,69.98,9.0,19.55,1.69,12.33952387,4.978888889,80.13222222,65.38,29.76,0.061,5.4799999999999995,2.45,9.56,2.69,0.027,0.2,54.02,10.91,0.052,1.990875912,0.25,15.249857142857142,0.2,1.42,0.114,0.2,45.2,22.78,30.09,0.10975,60.86126494376432,3.7651137650918067,2.6953868527195963,0.04859755685641539,0.023880693446379418,0.05857359379860077,0.35929863753856145,4.14768729787115,3.946510724932416,0.09787382700467347,0.06880046693896602,0.023648589133632294,10.12742857142857,0.0,0.0,0.0,0.0,0.0,0.0,0.0,0.0,0.0,0.0,0.0,0.0,0.0,7.0,0.254488152,4.220000000000001,0.011,94.976168,0.15552,0.10164000000000001,0.0376,0.4392,0.05887200000000001,1.07332774324,20.761599999999998,35.4372,0.2424,0.4504,7.908399999999999,0.2192,0.21680000000000002,0.3896,33.0272,1.1824,1.31289092496,1500.0,105.0,26.785714285714285,14.0,60.0,28.25,8.0,0.9618739379639862,178.9358333,167.05875,175.3394444,188.5638889,178.7632639,61.81727279277736,328.31927450990446,449.9256766926874,580.709732572272,356.5399270168673,50.787743732590435,57.2685236768804,67.41894150417816,53.05376044568248,55.301114206127764,44.69582172701979,32.04791086350982,36.547353760445816,33.232869080779814,32.90306406685242,178.82145793871848,536.0473537604457,43.58268830083565,285.0,92.63807799442927,2.718408222841227,1.3981154206128141,1.3203982498607247,1226.2978997214484,3998.296547,0.0,2266.9976852367704,1400.7917604456836,222.59501169916425,110676.26824512529,4.048494682451251,1.0830430715877433,3.8011322395543155,94.9438431768802,54.72646239554329,18.797513537604466,24.337134233983285
2026-04-06 07:00:00,0.9,11.5,0.459192027,87.59999999999998,0.38999999999999996,4.372,0.41,1.04,0.49,86.84499999999998,12.115,1.153,69.98,9.0,19.55,1.69,12.33952387,4.978888889,80.13222222,65.38,29.76,0.064,5.580000000000001,2.28,9.12,2.74,0.027,0.21,54.04999999999999,10.88,0.052,1.95,0.23,15.356499999999999,0.2,1.42,0.114,0.2,45.2,22.78,30.09,0.10975,60.91487063570077,3.7438303663345125,2.6867975659594285,0.048460692749904076,0.023903007034275153,0.05832719664078073,0.3562685472040516,4.124652228852691,3.9172547793580157,0.0969725751500415,0.06869384628482016,0.023518797189529858,10.040166666666666,0.0,0.0,0.0,0.0,0.0,0.0,0.0,0.0,0.0,0.0,0.0,0.0,0.0,7.0,0.254488152,4.102380952380953,0.011,95.20259714285714,0.14864761904761906,0.09915238095238096,0.045200000000000004,0.3417142857142857,0.04930761904761905,1.044198977790476,20.733809523809523,34.99361904761904,0.2752380952380952,0.49457142857142855,7.698190476190476,0.2652380952380952,0.23304761904761906,0.45542857142857146,33.515142857142855,1.2396190476190476,1.2739308757428571,1484.7333333333333,105.0,26.785714285714285,14.0,60.0,28.25,8.0,0.9618739379639862,178.9358333,167.05875,175.3394444,188.5638889,178.7632639,61.81727279277736,328.31927450990446,449.9256766926874,580.709732572272,356.5399270168673,50.59555555555564,55.93111111111114,70.88749999999995,59.19888888888871,55.296666666666574,44.67805555555584,39.376388888888876,36.55472222222228,33.23361111111125,29.705000000000002,175.81013722222227,540.0,43.42219397222223,285.0,91.27275804040926,2.7314773916666653,1.3980252861111118,1.3335593416666665,1232.030050000001,3998.296547,0.0,2237.687916666668,1379.8621583333334,221.69445222222228,110178.46277777776,4.14848200833333,1.082810022777777,3.896821944444443,94.54484318194446,53.740833333333555,18.391155583333326,23.96503666666668
2026-04-06 08:00:00,0.9,11.5,0.459192027,87.6,0.39,4.372285714285715,0.41,1.04,0.49,86.845,12.115,1.0941428571428573,69.98,9.0,19.55,1.69,12.33952387,4.978888889,80.13222222,65.38,29.76,0.064,5.58,2.28,9.12,2.7399999999999998,0.027,0.21,54.05,10.88,0.052,1.95,0.23,15.387428571428572,0.2,1.42,0.114,0.2,45.2,22.78,30.09,0.10975,60.99418079161436,3.712144666165352,2.6744525877773,0.048214088613875314,0.023932568883334275,0.05795332139442839,0.35178544765259406,4.0913301549431385,3.8735793812204014,0.09558481831382773,0.06843945058053753,0.023304442561100567,10.314285714285715,0.0,0.0,0.0,0.0,0.0,0.0,0.0,0.0,0.0,0.0,0.0,0.0,0.0,7.0,0.254488152,4.0738095238095235,0.011,95.30871142857143,0.1360761904761905,0.09972380952380953,0.0572,0.27314285714285713,0.04033619047619048,1.0258685195047619,20.448095238095238,34.78219047619047,0.3323809523809524,0.5117142857142857,7.503904761904762,0.3223809523809524,0.24447619047619049,0.4382857142857143,33.90942857142857,1.3881904761904762,1.2472207460285714,1468.7333333333333,105.0,26.785714285714285,14.0,60.0,28.25,8.0,0.9618739379639862,178.9358333,167.05875,175.3394444,188.5638889,178.7632639,61.81727279277736,328.31927450990446,449.9256766926874,580.709732572272,356.5399270168673,50.88611111111104,60.39722222222216,62.418888888888894,64.05555555555553,55.712222222222174,44.788333333333185,41.918888888888894,36.555277777778045,32.10194444444436,32.42055555555556,194.73778444444406,543.0,43.33982019444443,285.0,92.37677777777812,2.7231544999999993,1.398261047222221,1.3248108388888882,1230.2071305555562,3998.296547,0.0,2236.750952777778,1381.9117555555565,221.3722680555556,109672.16805555562,4.201593658333332,1.0848290349999987,3.896717436111113,97.05275643888884,53.42749999999983,18.253135222222216,23.863690750000018
2026-04-06 09:00:00,0.9,11.5,0.459192027,87.59999999999998,0.38999999999999996,4.395833333333333,0.41,1.04,0.49,86.84499999999998,12.115,0.9838333333333334,69.98,9.0,19.55,1.69,12.33952387,4.978888889,80.13222222,65.38,29.76,0.064,5.580000000000001,2.28,9.12,2.74,0.027,0.21,54.04999999999999,10.88,0.052,1.95,0.23,15.377,0.20000000000000004,1.42,0.114,0.20000000000000004,45.20000000000001,22.78,30.09,0.11033333333333334,61.009159109867625,3.705627876138916,2.6731041185523328,0.048048049146553,0.023928804865621513,0.05785744933224477,0.35093864340475056,4.087091334981314,3.8642722120674406,0.09517554916231509,0.06812965705923864,0.023203495672667027,10.238666666666665,0.0,0.0,0.0,0.0,0.0,0.0,0.0,0.0,0.0,0.0,0.0,0.0,0.0,7.0,0.254488152,4.048928571428571,0.010778571428571427,95.34427857142857,0.13664285714285715,0.09955714285714286,0.063,0.2599285714285714,0.036885714285714286,1.0183890358,20.394142857142857,34.70214285714286,0.3467142857142857,0.5222142857142857,7.367928571428571,0.34557142857142853,0.24335714285714286,0.4322142857142857,34.07564285714286,1.4467142857142856,1.2346090469714286,1460.7785714285715,105.0,26.785714285714285,14.0,60.0,28.25,8.0,0.9618739379639862,178.9358333,167.05875,175.3394444,188.5638889,178.7632639,61.81727279277736,328.31927450990446,449.9256766926874,580.709732572272,356.5399270168673,51.28888888888856,64.43777777777788,61.85750000000014,72.72388888888905,56.539444444444676,45.15722222222228,54.18055555555554,36.57777777777791,31.69111111111124,29.560555555555542,181.02481611111114,545.0,43.90787274999999,285.0,91.38503890371021,2.790424800000001,1.3981272194444458,1.3923190083333337,1231.3225000000016,3998.296547,0.0,2234.103013888891,1324.4229805555565,219.33555166666645,110402.89527777769,4.242707200000001,1.124576340833333,3.862582008333332,95.23578813472223,53.84972222222223,18.629099722222215,23.79752624999999
2026-04-06 10:00:00,0.9,11.5,0.459192027,87.6,0.39,4.418571428571428,0.41,1.04,0.49,86.845,12.115,1.090857142857143,69.98,9.0,19.55,1.69,12.33952387,4.978888889,80.13222222,65.38,29.76,0.064,5.58,2.28,9.12,2.7399999999999998,0.027,0.21,54.05,10.88,0.052,1.9499999999999997,0.23,15.350142857142858,0.2,1.4200000000000002,0.114,0.2,45.2,22.78,30.09,0.11171428571428572,61.01988580961499,3.7039242350195996,2.666670331557591,0.048593708432850914,0.023978104761494028,0.05792932332567378,0.3503329693137061,4.072628022964797,3.863496472473252,0.09570118980454219,0.06936385694927898,0.023467554306701895,9.734714285714286,0.0,0.0,0.0,0.0,0.0,0.0,0.0,0.0,0.0,0.0,0.0,0.0,0.0,7.0,0.254488152,4.0275,0.01035,95.31385,0.1495,0.09870000000000001,0.063,0.2985,0.0386,1.0210604638,20.557000000000002,34.745,0.321,0.5265,7.2865,0.337,0.2305,0.4365,34.0285,1.421,1.2351862024,1460.35,105.0,26.785714285714285,14.0,60.0,28.25,8.0,0.9618739379639862,178.9358333,167.05875,175.3394444,188.5638889,178.7632639,61.81727279277736,328.31927450990446,449.9256766926874,580.709732572272,356.5399270168673,51.38972222222216,75.00833333333334,64.4019444444444,77.0788888888888,57.53416666666687,45.626111111110966,60.40888888888882,36.62722222222244,30.645277777777654,26.90166666666669,201.59824138888862,544.9944444444444,43.76915741666666,283.7,90.8072141111113,2.8060337222222227,1.398021105555554,1.4080555500000003,1208.647152777778,3998.296547,0.0,2222.78581388889,1335.9031222222225,219.9552263888887,112689.32583333342,4.1420297111111095,1.1277736550000008,3.8386139861111075,97.63676698402774,53.88027777777763,18.395086222222226,23.633295027777756
2026-04-06 11:00:00,0.9,11.5,0.459192027,87.59999999999998,0.38999999999999996,4.4345,0.41,1.04,0.49,86.84499999999998,12.115,1.1433333333333333,69.98,9.0,19.55,1.69,12.33952387,4.978888889,80.13222222,65.38,29.76,0.064,5.580000000000001,2.28,9.12,2.74,0.027,0.21,54.04999999999999,10.88,0.052,1.95,0.23,15.372166666666667,0.20000000000000004,1.42,0.114,0.20000000000000004,45.20000000000001,22.78,30.09,0.11166666666666668,61.05529186481859,3.689435246356728,2.661793416110873,0.048406540758633626,0.023985271421630965,0.057746116848717,0.3483315119818898,4.059077604209536,3.8433155929268352,0.0949867019645183,0.06908141304267483,0.02333285055599467,9.669666666666666,0.0,0.0,0.0,0.0,0.0,0.0,0.0,0.0,0.0,0.0,0.0,0.0,0.0,7.0,0.254488152,4.016285714285714,0.010104761904761905,95.2840761904762,0.15895238095238096,0.09820952380952382,0.06184761904761905,0.33,0.040523809523809524,1.021788042095238,20.65961904761905,34.75066666666667,0.31152380952380954,0.528952380952381,7.227333333333333,0.3373333333333334,0.22104761904761905,0.4379047619047619,34.009904761904764,1.4157142857142857,1.2342943082476192,1460.8380952380953,105.0,26.785714285714285,14.0,60.0,28.25,8.0,0.9618739379639862,178.9358333,167.05875,175.3394444,188.5638889,178.7632639,61.81727279277736,328.31927450990446,449.9256766926874,580.709732572272,356.5399270168673,51.40666666666659,90.83972222222232,69.74055555555555,72.7855555555556,58.45916666666649,45.986944444444454,54.56722222222221,36.56916666666679,29.949166666666688,27.169444444444416,181.58565944444447,542.9305555555555,43.47402244444448,283.0,96.84999999999935,2.810510638888892,1.3980283444444443,1.4124448499999998,1214.2369805555543,3998.296547,0.0,2243.2499944444444,1326.2963944444443,218.9787458333333,112240.32444444447,4.165924858333331,1.1362814094444444,3.838911358333335,94.81009987638889,53.985,18.44540905555555,23.983603750000004
2026-04-06 12:00:00,0.9,11.5,0.459192027,87.6,0.39,4.386428571428572,0.41,1.04,0.49,86.845,12.115,0.9761428571428572,69.98,9.0,19.55,1.69,12.33952387,4.978888889,80.13222222,65.38,29.76,0.064,5.58,2.28,9.12,2.7399999999999998,0.027,0.21,54.05,10.88,0.052,1.95,0.23,15.401428571428571,0.2,1.42,0.114,0.2,45.2,22.78,30.09,0.11157142857142857,61.064382603127946,3.6855856888178633,2.660780035698043,0.048329461480808696,0.02398484078371179,0.057692940095244456,0.34781759126252815,4.0560975099365875,3.837876811879162,0.09476749691053085,0.06894530535212649,0.023283575473979544,9.828142857142856,0.0,0.0,0.0,0.0,0.0,0.0,0.0,0.0,0.0,0.0,0.0,0.0,0.0,7.0,0.254488152,4.050571428571429,0.010676190476190476,95.25721904761905,0.15323809523809523,0.09935238095238096,0.05556190476190476,0.33,0.04338095238095238,1.0138566535238096,20.493904761904762,34.590666666666664,0.37438095238095237,0.5232380952380953,7.267333333333333,0.37733333333333335,0.22676190476190478,0.42647619047619045,34.118476190476194,1.5014285714285713,1.2268584659619048,1465.4095238095238,105.0,26.785714285714285,14.0,60.0,28.25,8.0,0.9618739379639862,178.9358333,167.05875,175.3394444,188.5638889,178.7632639,61.81727279277736,328.31927450990446,449.9256766926874,580.709732572272,356.5399270168673,51.476111111111045,72.01222222222212,71.02555555555537,72.78388888888897,58.32861111111096,46.08750000000018,53.42472222222217,36.49694444444432,29.47055555555562,28.476944444444452,175.27611250000007,540.0,43.52601558333336,283.0,96.84999999999935,2.818801400000002,1.3980042666666683,1.4207968861111113,1203.5680638888878,3998.296547,0.0,2247.5221416666664,1304.772663888889,213.96367777777797,110953.64583333327,4.231074716666668,1.1449668122222232,3.6776459361111167,93.97408490625001,53.94333333333322,18.26622741666667,23.699170833333316
2026-04-06 13:00:00,0.9,11.5,0.459192027,87.59999999999998,0.38999999999999996,4.328666666666667,0.41,1.04,0.49,86.84499999999998,12.115,1.1621666666666666,69.98,9.0,19.55,1.69,12.33952387,4.978888889,80.13222222,65.38,29.76,0.064,5.579999999999999,2.28,9.12,2.74,0.027,0.21,54.050000000000004,10.88,0.052,1.95,0.23,15.4255,0.20000000000000004,1.42,0.114,0.20000000000000004,45.199999999999996,22.78,30.09,0.1135,61.07077080815671,3.68281242689506,2.660193609756099,0.04826002051810226,0.023983342969935775,0.05765234159055511,0.34745643352680067,4.054266034020908,3.833919513646999,0.09459463808891165,0.06881619056122261,0.023241217529881873,9.873666666666667,0.0,0.0,0.0,0.0,0.0,0.0,0.0,0.0,0.0,0.0,0.0,0.0,0.0,7.0,0.254488152,4.152,0.010799999999999999,95.09060000000001,0.1528,0.1048,0.0496,0.39,0.0494,1.0201464764,20.412,34.724,0.38,0.494,7.37,0.366,0.22,0.43,34.044,1.462,1.2366830218,1470.2,105.0,26.785714285714285,14.0,60.0,28.25,8.0,0.9618739379639862,178.9358333,167.05875,175.3394444,188.5638889,178.7632639,61.81727279277736,328.31927450990446,449.9256766926874,580.709732572272,356.5399270168673,51.90499999999991,66.04999999999984,65.77166666666665,71.43333333333334,57.67111111111121,46.2591666666666,50.436111111111224,36.42333333333299,29.828888888888873,30.82861111111106,176.2442650000001,536.5694444444445,43.23811936111108,283.0,95.43777616666652,2.7947329194444452,1.397853511111111,1.3971419916666679,1182.6002222222241,3998.296547,0.0,2235.3112750000014,1324.1036861111113,212.10454583333328,110831.28027777784,4.229400716666665,1.1358747372222227,3.754967188888885,94.10236511250001,54.2472222222222,18.057484722222252,23.709611972222202
2026-04-06 14:00:00,0.9,11.5,0.459192027,87.59999999999998,0.38999999999999996,4.324166666666667,0.41,1.04,0.49,86.84499999999998,12.115,1.189,69.98,9.0,19.55,1.69,12.33952387,4.978888889,80.13222222,65.38,29.76,0.064,5.580000000000001,2.28,9.12,2.74,0.027,0.21,54.04999999999999,10.88,0.052,1.95,0.23,15.377666666666665,0.20000000000000004,1.42,0.114,0.20000000000000004,45.20000000000001,22.78,30.09,0.1165,61.13095384581957,3.659320173485059,2.649807555635094,0.048196649150114505,0.024015458320087568,0.0573948040784133,0.3440546589395075,4.026852069869425,3.8018740391554786,0.09369403458826836,0.06889430236164337,0.023141195774511944,9.8135,0.0,0.0,0.0,0.0,0.0,0.0,0.0,0.0,0.0,0.0,0.0,0.0,0.0,7.0,0.254488152,4.341230769230769,0.010338461538461538,94.74121538461539,0.15926153846153845,0.11587692307692307,0.04406153846153846,0.5284615384615385,0.05955384615384615,1.0450332680923076,20.439692307692308,35.240923076923075,0.3107692307692308,0.434,7.554615384615385,0.2875384615384615,0.19692307692307692,0.45307692307692304,33.73015384615385,1.258923076923077,1.2690788674923077,1475.2769230769231,105.0,26.785714285714285,14.0,60.0,28.25,8.0,0.9618739379639862,178.9358333,167.05875,175.3394444,188.5638889,178.7632639,61.81727279277736,328.31927450990446,449.9256766926874,580.709732572272,356.5399270168673,52.59666666666671,63.88527777777771,84.3930555555555,72.91777777777776,57.318888888888935,46.341111111110955,53.13888888888878,36.10583333333332,30.345833333333434,29.678333333333324,181.052131388889,534.2333333333333,43.44906963888893,283.0,90.62438888888887,2.8244557916666646,1.3981386916666685,1.4261599333333326,1216.6182055555553,3998.296547,0.0,2276.4753333333333,1315.608319444446,218.06470222222208,112314.3766666667,4.167380997222219,1.1557106322222224,3.6003568638888876,94.73940740902779,54.57944444444448,18.159939333333345,23.633246750000005
2026-04-06 15:00:00,0.94,11.75,0.459192027,87.31,0.43,4.335500000000001,0.415,1.04,0.49,86.56,12.4,1.2315,69.98,9.0,19.55,1.69,12.33952387,4.978888889,80.13222222,65.38,29.76,0.062,5.5,2.39,9.16,2.64,0.027,0.21,54.37,10.79,0.05000000000000001,1.961818182,0.23,15.455999999999998,0.20000000000000004,1.59,0.27,0.3499999999999999,44.88,22.12,30.58,0.15466666666666665,61.78815095864511,3.772489833997492,2.775461649500174,0.08605793818176283,0.03557191922239359,0.05623741194128316,0.28481883487836623,3.542725827769162,3.5173559847903157,0.06199938676120854,0.08734845310274882,0.01686389680237348,9.805833333333334,0.0,0.0,0.0,0.0,0.0,0.0,0.0,0.0,0.0,0.0,0.0,0.0,0.0,7.0,0.254488152,4.46,0.010133333333333333,94.5038,0.1648,0.12226666666666666,0.038266666666666664,0.6326666666666667,0.06806666666666666,1.0702005438666666,20.462666666666667,35.72533333333333,0.25733333333333336,0.38333333333333336,7.732666666666667,0.222,0.17733333333333332,0.47533333333333333,33.38666666666666,1.086,1.3018563843333333,1481.4,105.0,26.785714285714285,14.0,60.0,28.25,8.0,0.9618739379639862,178.9358333,167.05875,175.3394444,188.5638889,178.7632639,61.81727279277736,328.31927450990446,449.9256766926874,580.709732572272,356.5399270168673,53.097222222222264,60.71583333333334,146.32638888888894,63.324722222222285,56.84861111111102,46.33333333333306,49.09416666666664,35.543611111110955,29.9088888888888,31.94000000000004,170.5045033333335,534.4,43.256829055555556,283.0,95.25061111111107,2.8067048444444445,1.3980391944444455,1.4087738888888879,1211.8850666666654,3998.296547,0.0,2271.061866666666,1307.1020583333338,213.90511972222208,110311.87083333317,4.247180566666665,1.1345750811111106,3.641324269444444,93.34184669166669,54.35944444444441,18.142384944444466,23.79812916666663
2026-04-06 16:00:00,0.9399999999999998,11.75,0.459192027,87.31000000000002,0.43,4.311714285714285,0.415,1.04,0.49,86.56000000000002,12.4,1.2274285714285715,69.98,9.0,19.55,1.69,12.33952387,4.978888889,80.13222222,65.38,29.76,0.062,5.5,2.39,9.16,2.64,0.027,0.21,54.37,10.790000000000001,0.05,1.961818182,0.23,15.404714285714286,0.2,1.59,0.27,0.35,44.88,22.12,30.580000000000002,0.151,61.78053269570422,3.77705548254141,2.7750079083477215,0.08613434640958836,0.03547835707345293,0.05626014549342944,0.2855848701842076,3.5464015079060607,3.5193013454976847,0.062043184454509556,0.08724105725686666,0.016834776810414495,9.737142857142857,0.0,0.0,0.0,0.0,0.0,0.0,0.0,0.0,0.0,0.0,0.0,0.0,0.0,7.0,0.254488152,4.385,0.010633333333333333,94.57430000000001,0.1678,0.11576666666666667,0.031766666666666665,0.6426666666666667,0.07206666666666667,1.0961391508666667,20.47266666666667,36.12033333333333,0.24733333333333332,0.35833333333333334,7.892666666666667,0.192,0.16733333333333333,0.49533333333333335,32.961666666666666,0.9960000000000001,1.3356834968333333,1490.4,105.0,26.785714285714285,14.0,60.0,28.25,8.0,0.9618739379639862,178.9358333,167.05875,175.3394444,188.5638889,178.7632639,61.81727279277736,328.31927450990446,449.9256766926874,580.709732572272,356.5399270168673,52.946388888888706,59.893611111111156,104.02472222222212,65.55388888888878,56.50916666666655,46.29916666666642,51.269444444444446,35.397222222222034,29.360000000000063,31.38944444444446,181.36080972222229,531.8916666666667,42.81140211111109,283.0,90.62438888888887,2.7781474111111106,1.3981513138888895,1.380003911111111,1218.8194444444455,3998.296547,0.0,2278.401999999998,1367.7830944444436,222.80407333333315,113100.15194444443,4.108727380555556,1.1091000222222223,3.7377025250000036,94.78030728819445,54.15916666666676,18.11651230555554,24.196422111111108
2026-04-06 17:00:00,0.94,11.75,0.459192027,87.31,0.43,4.318833333333333,0.415,1.04,0.49,86.56,12.4,1.2276666666666667,69.98,9.0,19.55,1.69,12.33952387,4.978888889,80.13222222,65.38,29.76,0.062,5.5,2.39,9.16,2.64,0.027,0.21,54.37,10.79,0.05000000000000001,1.961818182,0.23,15.433666666666667,0.20000000000000004,1.59,0.27,0.3499999999999999,44.88,22.12,30.58,0.15116666666666667,61.780802902380714,3.7757190467198156,2.776306692551288,0.08606546486104705,0.03554161982272483,0.05626673035901822,0.28535753877737235,3.545996965611431,3.5208009659912753,0.06203116696928839,0.08732046600935976,0.016857546715767245,9.687833333333334,0.0,0.0,0.0,0.0,0.0,0.0,0.0,0.0,0.0,0.0,0.0,0.0,0.0,7.0,0.254488152,4.2932,0.011,94.736688,0.16536,0.10844,0.0334,0.5844,0.067512,1.1156896,20.430400000000002,36.37,0.2704,0.36560000000000004,7.989199999999999,0.19560000000000002,0.1696,0.51,32.5988,0.9956,1.36076400488,1493.16,105.0,26.785714285714285,14.0,60.0,28.25,8.0,0.9618739379639862,178.9358333,167.05875,175.3394444,188.5638889,178.7632639,61.81727279277736,328.31927450990446,449.9256766926874,580.709732572272,356.5399270168673,52.78444444444422,57.32416666666669,83.43694444444452,65.86611111111114,56.55333333333345,46.46833333333333,47.90694444444434,35.42861111111103,29.275277777777806,27.997500000000027,170.039332777778,535.8777777777777,42.20185447222227,283.0,98.05938888888842,2.7903805638888883,1.397981911111113,1.3924167055555554,1227.647113888888,3998.296547,0.0,2272.192575000001,1357.0150972222234,223.00302916666672,113163.16611111109,4.058834113888889,1.116004293611111,3.771854102777774,93.28021159305558,54.12472222222222,17.837553416666694,24.431086638888864
2026-04-06 18:00:00,0.9399999999999998,11.75,0.459192027,87.31000000000002,0.43,4.246714285714286,0.415,1.04,0.49,86.56000000000002,12.4,1.199,69.98,9.0,19.55,1.69,12.33952387,4.978888889,80.13222222,65.38,29.76,0.062,5.5,2.39,9.16,2.64,0.027,0.21,54.37,10.790000000000001,0.05,1.961818182,0.23,15.460714285714285,0.2,1.59,0.27,0.35,44.88,22.12,30.580000000000002,0.1542857142857143,61.78232516226574,3.770355442029863,2.7812587058482943,0.08579940985646135,0.03578750155738231,0.05629020010934265,0.2844458676620745,3.5442233994294,3.5263572546131354,0.06198275707194419,0.08762844510400523,0.01694574803515491,9.756142857142859,0.0,0.0,0.0,0.0,0.0,0.0,0.0,0.0,0.0,0.0,0.0,0.0,0.0,7.0,0.254488152,4.1552,0.011,95.151768,0.14795999999999998,0.09884,0.05740000000000001,0.33840000000000003,0.039432,1.117672615,20.244400000000002,36.22,0.38439999999999996,0.4616,7.9112,0.2916,0.2056,0.51,32.4068,1.2416,1.3617913506800001,1478.76,105.0,26.785714285714285,14.0,60.0,28.25,8.0,0.9618739379639862,178.9358333,167.05875,175.3394444,188.5638889,178.7632639,61.81727279277736,328.31927450990446,449.9256766926874,580.709732572272,356.5399270168673,52.730277777777765,56.504166666666634,74.04861111111109,56.62944444444445,56.314444444444256,46.50638888888891,44.87611111111112,35.30055555555575,30.433888888888845,33.12305555555558,179.14106527777793,545.1777777777778,43.358515166666685,283.0,92.34708929746823,2.8130504972222217,1.3981326083333352,1.4148442805555557,1237.4959305555565,3998.296547,0.0,2224.8421749999975,1304.882958333334,218.2132366666667,110522.82555555557,4.1263636638888865,1.1418088508333324,3.9844232083333315,94.48619114930557,53.779166666666704,18.037061611111124,23.562114138888884
2026-04-06 19:00:00,0.94,11.75,0.459192027,87.31,0.43,4.288833333333334,0.415,1.04,0.49,86.56,12.4,1.1563333333333332,69.98,9.0,19.55,1.69,12.33952387,4.978888889,80.13222222,65.38,29.76,0.062,5.5,2.39,9.16,2.64,0.027,0.21,54.37,10.79,0.05000000000000001,1.961818182,0.23,15.4425,0.19999999999999998,1.59,0.27,0.3499999999999999,44.88,22.12,30.58,0.155,61.79092187325227,3.767861225504264,2.7788680755018973,0.08586293001764951,0.03575743027379441,0.05624782100197707,0.28403439958522064,3.54069606935445,3.5206123573417067,0.06195701373536733,0.0875785571915832,0.01692941843655169,9.830833333333333,0.0,0.0,0.0,0.0,0.0,0.0,0.0,0.0,0.0,0.0,0.0,0.0,0.0,7.0,0.254488152,4.1,0.011,95.29424571428572,0.1456285714285714,0.09602857142857144,0.05517142857142857,0.2657142857142857,0.03221142857142857,1.1141951471714286,20.11857142857143,36.27314285714286,0.3425714285714286,0.48457142857142854,7.823428571428571,0.29400000000000004,0.21485714285714286,0.5048571428571429,32.556285714285714,1.2731428571428571,1.3545222310571428,1475.057142857143,105.0,26.785714285714285,14.0,60.0,28.25,8.0,0.9618739379639862,178.9358333,167.05875,175.3394444,188.5638889,178.7632639,61.81727279277736,328.31927450990446,449.9256766926874,580.709732572272,356.5399270168673,52.46472222222217,57.1311111111113,68.27666666666653,57.036388888888865,55.97972222222208,46.53500000000011,42.01416666666663,35.178888888889055,30.17277777777776,37.86666666666662,179.78868194444456,539.5833333333334,43.559090555555514,283.0,96.65499999999952,2.7874428194444425,1.3981314444444424,1.389440208333332,1229.1634166666709,3998.296547,0.0,2251.5858777777757,1341.0670888888892,220.95425805555573,111722.61166666663,4.08283435277778,1.1246012333333342,3.8616737499999987,94.5720003576389,53.17805555555586,18.23165038888886,23.62331225
2026-04-06 20:00:00,0.9400000000000001,11.75,0.459192027,87.31000000000002,0.43,4.3067142857142855,0.415,1.04,0.49,86.56000000000002,12.4,1.1518571428571427,69.98,9.0,19.55,1.69,12.33952387,4.978888889,80.13222222,65.38,29.76,0.062,5.5,2.39,9.16,2.64,0.027,0.21,54.37,10.790000000000001,0.05,1.961818182,0.23,15.407571428571428,0.2,1.59,0.27,0.35,44.88,22.12,30.580000000000002,0.15714285714285717,61.83215153594906,3.754252748160688,2.7692005676416778,0.08607482088986192,0.035697231073635725,0.05605493161468067,0.28178044608610553,3.523394762113465,3.4952586262680545,0.06181888202213862,0.08744526145287297,0.0168815702015884,9.871857142857142,0.0,0.0,0.0,0.0,0.0,0.0,0.0,0.0,0.0,0.0,0.0,0.0,0.0,7.0,0.254488152,4.09,0.011,95.2424,0.152,0.0974,0.0412,0.32599999999999996,0.04,1.1152480304,20.032,36.474000000000004,0.252,0.46199999999999997,7.819999999999999,0.254,0.208,0.502,32.706,1.19,1.3543636105999999,1477.4,105.0,26.785714285714285,14.0,60.0,28.25,8.0,0.9618739379639862,178.9358333,167.05875,175.3394444,188.5638889,178.7632639,61.81727279277736,328.31927450990446,449.9256766926874,580.709732572272,356.5399270168673,52.096111111111185,57.02888888888904,66.22083333333343,56.714166666666856,55.628333333333266,46.33388888888877,39.488888888888866,35.18805555555572,29.288611111110914,39.891111111111016,173.545836388889,536.4666666666667,43.77588258333334,283.0,95.67269444444459,2.819444366666672,1.3980662972222209,1.421288366666666,1202.5720944444424,3998.296547,0.0,2250.3122416666674,1321.9883305555566,216.62681638888895,112512.75277777776,4.017532833333334,1.1424816024999997,3.665975419444444,93.74482332152779,52.56527777777773,18.349247805555578,23.569420527777787
