Repository: saikumar-voptimai/evonith_bf_webapp

# Evonith BF2 — Blast Furnace Intelligence Platform

Monitoring, modelling and optimisation of **Blast Furnace 2 (BF2)** at Evonith Steel: live telemetry from InfluxDB,
manual plant reports from Neon PostgreSQL, a two-zone energy model of the furnace, blend and fuel optimisers, a
conversational assistant (FurnaceMind) and a live digital twin evaluated every hour.

The platform has three deployable parts that share one Python service layer, plus the shared data library:

| Part | Path | What it is |
|---|---|---|
| **Streamlit app** (legacy) | `src/app.py`, `src/custom_pages/` | The original 11-page dashboard; still the home of the model pages. Served under `/legacy` in production |

File: src/assets/data/V10_df_filtered.csv (part 164 of 166)
datetime,Hot Blast PressureBar,Hot Blast Temp.oC,Hot Blast VolumeNm3/Hr.,O2 Enrichment %,OxygenFlowNm3/Hr.,PermeabilityKgs/Hr.,RAFToC,SteamKgs/Hr.,TopPressureBar,TuyereVelocitym/s,Differential PressureTotalBar,Charges/Hrs.,StockRodLevel,COKE_ASH%,COKE_FC%,COKE_IM%,COKE_MOIST%,COKE_MT,COKE_VM%,NUTCOKE_ASH%,NUTCOKE_FC%,NUTCOKE_IM%,NUTCOKE_MOIST%,NUTCOKE_MT,NUTCOKE_VM%,PCI_2_%Ash,PCI_2_%FC,PCI_2_%IM,PCI_2_MT,PCI_2_%VM,Sinter_SP_MT,Sinter_SP_02_Al2O3%,Sinter_SP_02_Basicity,Sinter_SP_02_CaO%,Sinter_SP_02_Cold_Strength_AI,Sinter_SP_02_Cold_strength_TI,Sinter_SP_02_Fe(T)%,Sinter_SP_02_FeO%,Sinter_SP_02_Hot_strength_RDI,Sinter_SP_02_Hot_strength_RI,Sinter_SP_02_K2O%,Sinter_SP_02_MgO%,Sinter_SP_02_MnO%,Sinter_SP_02_Na2O%,Sinter_SP_02_P%,Sinter_SP_02_SiO2%,Sinter_SP_02_TiO2%,ORE_%Al2O3,ORE_%CaO,ORE_%Fe(T),ORE_%K2O,ORE_%LOI,ORE_%MgO,ORE_%MnO,ORE_MT,ORE_%Na2O,ORE_%P,ORE_%SiO2,ORE_%TiO2,ORE_%TM,Geomin Type,FLUX_Al2O3%,FLUX_CaO%,FLUX_Fe2O3%,FLUX_LOI%,FLUX_MgO%,FLUX_MT,FLUX_SiO2%,FLUX_TM%,COKE_DISCHARGE_TIME,WEIGHTED_COKE_ANGLE,TOTAL_COKE_PORTIONS,NON_COKE_DISCHARGE_TIME,WEIGHTED_NON_COKE_ANGLE,TOTAL_NON_COKE_PORTIONS,UnitCost Lakhs/Thm,ActualKg/Thm.,FurnaceTopGasAnalysisCO2ETACO,Act. Fuel RateKg/Thm.,Coke Rate Kg/Thm,ProductionTonnesPerHr
2025-08-17 21:00:00,2.680599681,1185.1875,114758.1739,2.808560831,4001.248011,1385.737439,2329.753142,0.0,1.298893828,229.3240675,1.381919039,7.0,0.763315001,11.60045129,87.38400889,0.602752204,4.962278692,272.1503333,1.015539818,11.46,87.51,0.5,7.9,42.381333330000004,1.03,8.84,70.44,1.82,101.5233333,18.9,891.6603333,2.35,1.934545455,10.64,5.133333333,80.02222222,54.88,9.4,31.4,66.02,0.069,1.98,0.25,0.032,0.054,5.5,0.13,1.496660113,0.080208153,62.5530837,0.025692436,2.148070291,0.070047387,0.029839234,309.228,0.023188901,0.03311782,6.534083028,0.06558352,3.177132946,1.0,0.48,0.0,0.57,1.3,0.0,0.0,96.38,0.2,83.0,24.45454545,11.0,60.0,26.5,8.0,123.5513889,130.0,41.17381975,555.3055556,425.3055556,90.84615385
2025-08-17 22:00:00,2.684779192,1193.074444,115550.0953,2.789770981,4001.888103,1392.278278,2318.550756,0.0,1.299063222,231.8041419,1.385520453,7.0,0.710045321,11.60045129,87.38400889,0.602752204,4.962278692,272.1503333,1.015539818,11.46,87.51,0.5,7.9,42.381333330000004,1.03,8.84,70.44,1.82,101.5233333,18.9,891.6603333,2.35,1.934545455,10.64,5.133333333,80.02222222,54.88,9.4,31.4,66.02,0.069,1.98,0.25,0.032,0.054,5.5,0.13,1.496660113,0.080208153,62.5530837,0.025692436,2.148070291,0.070047387,0.029839234,309.228,0.023188901,0.03311782,6.534083028,0.06558352,3.177132946,1.0,0.48,0.0,0.57,1.3,0.0,0.0,96.38,0.2,83.0,24.45454545,11.0,60.0,26.5,8.0,122.1825,141.0,41.18078328,555.0,414.0,88.65248227
2025-08-17 23:00:00,2.707437064,1193.232222,116663.4803,2.759995505,3997.296192,1382.055386,2331.059261,0.0,1.298974611,232.7834047,1.408354119,6.0,0.823808843,11.63526964,87.3153232,0.49293948,4.946994604,279.952,1.04940716,11.17,87.795,0.545,9.1,43.88866667,1.035,8.65,70.71,1.8,103.5133333,18.84,900.637,2.33,2.028142589,10.81,5.133333333,80.02222222,55.06,9.4,31.4,66.02,0.071,1.91,0.23,0.031,0.056,5.33,0.14,1.754762529,0.061504543,62.04517903,0.023730164,1.999111283,0.036099766,0.024791382,323.5976667,0.012835597,0.033366229,7.15308489,0.068308871,3.258867441,1.0,0.48,0.0,0.57,1.3,0.0,0.0,96.38,0.2,83.0,24.45454545,11.0,60.0,26.5,8.0,122.3926389,138.0,41.22005786,554.4305556,416.4305556,88.04347826
2025-08-18 00:00:00,2.720019853,1188.543611,116996.2375,2.75393116,3999.883853,1375.400525,2332.036417,0.0,1.299279603,232.0304225,1.420732572,6.0,0.980225242,11.63526964,87.3153232,0.49293948,4.946994604,279.952,1.04940716,11.17,87.795,0.545,9.1,43.88866667,1.035,8.65,70.71,1.8,103.5133333,18.84,900.637,2.33,2.028142589,10.81,5.133333333,80.02222222,55.06,9.4,31.4,66.02,0.071,1.91,0.23,0.031,0.056,5.33,0.14,1.754762529,0.061504543,62.04517903,0.023730164,1.999111283,0.036099766,0.024791382,323.5976667,0.012835597,0.033366229,7.15308489,0.068308871,3.258867441,1.0,0.48,0.0,0.57,1.3,0.0,0.0,96.38,0.2,83.0,26.36363636,11.0,60.0,25.2,10.0,120.56875,140.0,41.15428153,548.075,408.075,86.07142857
2025-08-18 01:00:00,2.696204583,1188.763889,117347.9364,2.746213425,4000.65735,1402.085436,2319.119036,0.0,1.299089186,234.1930297,1.397081472,7.0,1.274339345,11.63526964,87.3153232,0.49293948,4.946994604,279.952,1.04940716,11.17,87.795,0.545,9.1,43.88866667,1.035,8.65,70.71,1.8,103.5133333,18.84,900.637,2.33,2.028142589,10.81,5.133333333,80.02222222,55.06,9.4,31.4,66.02,0.071,1.91,0.23,0.031,0.056,5.33,0.14,1.754762529,0.061504543,62.04517903,0.023730164,1.999111283,0.036099766,0.024791382,323.5976667,0.012835597,0.033366229,7.15308489,0.068308871,3.258867441,1.0,0.48,0.0,0.57,1.3,0.0,0.0,96.38,0.2,83.0,26.36363636,11.0,60.0,25.2,10.0,121.9976389,137.0,41.07268286,552.3805556,415.3805556,92.26277372
2025-08-18 02:00:00,2.696092058,1199.444167,115042.3189,2.79960625,3998.357944,1374.030453,2310.638047,0.0,1.298964375,231.2653517,1.397139725,8.0,1.232884887,11.63526964,87.3153232,0.49293948,4.946994604,279.952,1.04940716,11.17,87.795,0.545,9.1,43.88866667,1.035,8.65,70.71,1.8,103.5133333,18.84,900.637,2.33,2.028142589,10.81,5.133333333,80.02222222,55.06,9.4,31.4,66.02,0.071,1.91,0.23,0.031,0.056,5.33,0.14,1.754762529,0.061504543,62.04517903,0.023730164,1.999111283,0.036099766,0.024791382,323.5976667,0.012835597,0.033366229,7.15308489,0.068308871,3.258867441,1.0,0.48,0.0,0.57,1.3,0.0,0.0,96.38,0.2,83.0,26.36363636,11.0,60.0,25.2,10.0,124.1398611,133.0,41.68103856,559.0694444,426.0694444,98.57142857
2025-08-18 03:00:00,2.6861858,1197.773056,114307.6519,2.818997269,4000.359639,1375.635706,2312.799381,0.0,1.299172342,230.0366242,1.386986536,7.0,1.481088478,11.63526964,87.3153232,0.49293948,4.946994604,279.952,1.04940716,11.17,87.795,0.545,9.1,43.88866667,1.035,8.65,70.71,1.8,103.5133333,18.84,900.637,2.33,2.028142589,10.81,5.133333333,80.02222222,55.06,9.4,31.4,66.02,0.071,1.91,0.23,0.031,0.056,5.33,0.14,1.754762529,0.061504543,62.04517903,0.023730164,1.999111283,0.036099766,0.024791382,323.5976667,0.012835597,0.033366229,7.15308489,0.068308871,3.258867441,1.0,0.48,0.0,0.57,1.3,0.0,0.0,96.38,0.2,83.0,26.36363636,11.0,60.0,25.2,10.0,123.810833325,132.0,41.80057472,557.2833333,425.2833333,99.24242424
2025-08-18 04:00:00,2.717737214,1198.031944,114556.8092,2.811508453,3998.42185,1347.853347,2323.826219,0.0,1.299018025,228.7084703,1.418594569,7.0,1.243147214,11.63526964,87.3153232,0.49293948,4.946994604,279.952,1.04940716,11.17,87.795,0.545,9.1,43.88866667,1.035,8.65,70.71,1.8,103.5133333,18.84,900.637,2.33,2.028142589,10.81,5.133333333,80.02222222,55.06,9.4,31.4,66.02,0.071,1.91,0.23,0.031,0.056,5.33,0.14,1.754762529,0.061504543,62.04517903,0.023730164,1.999111283,0.036099766,0.024791382,323.5976667,0.012835597,0.033366229,7.15308489,0.068308871,3.258867441,1.0,0.48,0.0,0.57,1.3,0.0,0.0,96.38,0.2,83.0,26.36363636,11.0,60.0,25.2,10.0,123.2025,137.0,41.96867633,557.2,420.2,92.18978102
2025-08-18 05:00:00,2.689155661,1197.300833,115335.5194,2.794322914,4000.978481,1384.658258,2331.930753,0.0,1.298916753,231.9748008,1.390308414,7.0,1.3335166,11.63526964,87.3153232,0.49293948,4.946994604,279.952,1.04940716,11.17,87.795,0.545,9.1,43.88866667,1.035,8.65,70.71,1.8,103.5133333,18.84,900.637,2.33,2.028142589,10.81,5.133333333,80.02222222,55.06,9.4,31.4,66.02,0.071,1.91,0.23,0.031,0.056,5.33,0.14,1.754762529,0.061504543,62.04517903,0.023730164,1.999111283,0.036099766,0.024791382,323.5976667,0.012835597,0.033366229,7.15308489,0.068308871,3.258867441,1.0,0.48,0.0,0.57,1.3,0.0,0.0,96.38,0.2,83.0,26.36363636,11.0,60.0,25.2,10.0,123.66180555,135.0,42.20560117,558.0972222,423.0972222,91.40740741
2025-08-18 06:00:00,2.706265596,1197.83125,115452.3579,2.790959422,4000.207613,1371.984125,2351.199788,0.0,1.299332704,231.3162233,1.406794554,7.0,1.567845792,11.63526964,87.3153232,0.49293948,4.946994604,279.952,1.04940716,11.17,87.795,0.545,9.1,43.88866667,1.035,8.65,70.71,1.8,103.5133333,18.84,900.637,2.33,2.028142589,10.81,5.133333333,80.02222222,55.06,9.4,31.4,66.02,0.071,1.91,0.23,0.031,0.056,5.33,0.14,1.754762529,0.061504543,62.04517903,0.023730164,1.999111283,0.036099766,0.024791382,323.5976667,0.012835597,0.033366229,7.15308489,0.068308871,3.258867441,1.0,0.48,0.0,0.57,1.3,0.0,0.0,96.38,0.2,83.0,26.36363636,11.0,60.0,25.2,10.0,124.403125,135.0,42.88881183,561.0625,426.0625,93.33333333
2025-08-18 07:00:00,2.74413455,1121.89625,113029.925,2.850189919,3999.443042,1321.897796,2249.24855,0.0,1.318805238,212.4050417,1.425563225,7.0,1.232657032,11.63526964,87.3153232,0.49293948,4.946994604,279.952,1.04940716,11.17,87.795,0.545,9.1,43.88866667,1.035,8.65,70.71,1.8,103.5133333,18.84,900.637,2.33,2.028142589,10.81,5.133333333,80.02222222,55.06,9.4,31.4,66.02,0.071,1.91,0.23,0.031,0.056,5.33,0.14,1.754762529,0.061504543,62.04517903,0.023730164,1.999111283,0.036099766,0.024791382,323.5976667,0.012835597,0.033366229,7.15308489,0.068308871,3.258867441,1.0,0.48,0.0,0.57,1.3,0.0,0.0,96.38,0.2,83.0,26.36363636,11.0,60.0,25.2,10.0,123.184375,135.0,43.11537204,556.1875,421.1875,92.51851852
2025-08-18 08:00:00,2.706416297,1159.9275,113136.9414,2.849149723,4001.767714,1359.7761,2285.027181,0.0,1.3191075,220.6195331,1.387355025,7.0,1.102326924,11.4117332,87.55062374,0.61881844,4.888163804,279.952,1.03764306,11.17,87.795,0.545,9.1,43.88866667,1.035,8.44,71.02,1.89,103.5133333,18.65,900.637,2.29,2.095057034,11.02,5.133333333,80.02222222,54.91,9.69,31.4,66.02,0.072,1.97,0.24,0.03,0.055,5.26,0.14,1.754762529,0.061504543,62.04517903,0.023730164,1.999111283,0.036099766,0.024791382,323.5976667,0.012835597,0.033366229,7.15308489,0.068308871,3.258867441,1.0,0.48,0.0,0.57,1.3,0.0,0.0,96.38,0.2,83.0,26.36363636,11.0,60.0,25.2,10.0,123.0326389,140.0,43.26145464,557.9305556,417.9305556,93.28571429
2025-08-18 09:00:00,2.716571711,1174.24,114226.5886,2.822587745,4002.617636,1365.157411,2291.630264,0.0,1.319043003,224.4203253,1.39788,7.0,1.202266632,11.4117332,87.55062374,0.61881844,4.888163804,279.952,1.03764306,11.17,87.795,0.545,9.1,43.88866667,1.035,8.44,71.02,1.89,103.5133333,18.65,900.637,2.29,2.095057034,11.02,5.133333333,80.02222222,54.91,9.69,31.4,66.02,0.072,1.97,0.24,0.03,0.055,5.26,0.14,1.754762529,0.061504543,62.04517903,0.023730164,1.999111283,0.036099766,0.024791382,323.5976667,0.012835597,0.033366229,7.15308489,0.068308871,3.258867441,1.0,0.48,0.0,0.57,1.3,0.0,0.0,96.38,0.2,83.0,26.36363636,11.0,60.0,25.2,10.0,123.315,142.0,42.51776292,560.0,418.0,92.25352113
2025-08-18 10:00:00,2.737465364,1159.154167,112197.3247,2.870822756,3998.740992,1338.993722,2260.063994,0.0,1.338579081,216.9446531,1.398785608,7.0,1.117956706,11.4117332,87.55062374,0.61881844,4.888163804,279.952,1.03764306,11.17,87.795,0.545,9.1,43.88866667,1.035,8.44,71.02,1.89,103.5133333,18.65,900.637,2.29,2.095057034,11.02,5.133333333,80.02222222,54.91,9.69,31.4,66.02,0.072,1.97,0.24,0.03,0.055,5.26,0.14,1.754762529,0.061504543,62.04517903,0.023730164,1.999111283,0.036099766,0.024791382,323.5976667,0.012835597,0.033366229,7.15308489,0.068308871,3.258867441,1.0,0.48,0.0,0.57,1.3,0.0,0.0,96.38,0.2,83.0,26.36363636,11.0,60.0,25.2,10.0,124.3936111,146.0,42.06966308,566.1944444,420.1944444,92.46575342
2025-08-18 11:00:00,2.689521364,1176.123056,111420.2358,2.892550702,4001.120906,1344.045581,2282.480936,0.0,1.305661067,220.7542239,1.384158131,6.0,1.122513988,11.4117332,87.55062374,0.61881844,4.888163804,279.952,1.03764306,11.17,87.795,0.545,9.1,43.88866667,1.035,8.44,71.02,1.89,103.5133333,18.65,900.637,2.29,2.095057034,11.02,5.133333333,80.02222222,54.91,9.69,31.4,66.02,0.072,1.97,0.24,0.03,0.055,5.26,0.14,1.754762529,0.061504543,62.04517903,0.023730164,1.999111283,0.036099766,0.024791382,323.5976667,0.012835597,0.033366229,7.15308489,0.068308871,3.258867441,1.0,0.48,0.0,0.57,1.3,0.0,0.0,96.38,0.2,83.0,26.36363636,11.0,60.0,25.2,10.0,123.25972222499999,155.0,42.79965714,565.8888889,410.8888889,86.4516129
2025-08-18 12:00:00,2.734587936,1198.458889,110854.6358,2.906306321,3999.753972,1334.325072,2303.22855,0.0,1.348047453,220.3206183,1.386574797,7.0,0.790641874,11.4117332,87.55062374,0.61881844,4.888163804,279.952,1.03764306,11.17,87.795,0.545,9.1,43.88866667,1.035,8.44,71.02,1.89,103.5133333,18.65,900.637,2.29,2.095057034,11.02,5.133333333,80.02222222,54.91,9.69,31.4,66.02,0.072,1.97,0.24,0.03,0.055,5.26,0.14,1.754762529,0.061504543,62.04517903,0.023730164,1.999111283,0.036099766,0.024791382,323.5976667,0.012835597,0.033366229,7.15308489,0.068308871,3.258867441,1.0,0.48,0.0,0.57,1.3,0.0,0.0,96.38,0.2,83.0,26.36363636,11.0,60.0,25.2,10.0,125.2275,147.0,42.02455461,570.0,423.0,89.04761905
2025-08-18 13:00:00,2.699463808,1197.958889,110294.7428,2.921342743,4000.155733,1361.061061,2289.543992,0.0,1.347951044,221.1357333,1.35137755,7.0,1.225643842,11.4117332,87.55062374,0.61881844,4.888163804,279.952,1.03764306,11.17,87.795,0.545,9.1,43.88866667,1.035,8.44,71.02,1.89,103.5133333,18.65,900.637,2.29,2.095057034,11.02,5.133333333,80.02222222,54.91,9.69,31.4,66.02,0.072,1.97,0.24,0.03,0.055,5.26,0.14,1.754762529,0.061504543,62.04517903,0.023730164,1.999111283,0.036099766,0.024791382,323.5976667,0.012835597,0.033366229,7.15308489,0.068308871,3.258867441,1.0,0.48,0.0,0.57,1.3,0.0,0.0,96.38,0.2,83.0,26.36363636,11.0,60.0,25.2,10.0,125.4625,145.0,42.39916972,570.0,425.0,92.89655172
2025-08-18 14:00:00,2.703976903,1178.519444,109891.8075,2.931123672,3998.895333,1354.903297,2283.102856,0.0,1.348080633,217.3993583,1.355854061,6.0,1.023384479,11.4117332,87.55062374,0.61881844,4.888163804,279.952,1.03764306,11.17,87.795,0.545,9.1,43.88866667,1.035,8.44,71.02,1.89,103.5133333,18.65,900.637,2.29,2.095057034,11.02,5.133333333,80.02222222,54.91,9.69,31.4,66.02,0.072,1.97,0.24,0.03,0.055,5.26,0.14,1.754762529,0.061504543,62.04517903,0.023730164,1.999111283,0.036099766,0.024791382,323.5976667,0.012835597,0.033366229,7.15308489,0.068308871,3.258867441,1.0,0.48,0.0,0.57,1.3,0.0,0.0,96.38,0.2,83.0,26.36363636,11.0,60.0,25.2,10.0,124.00972222499999,155.0,42.33642081,568.8888889,413.8888889,85.16129032
2025-08-18 15:00:00,2.661795858,1144.963611,110713.2261,2.91063689,4000.608117,1406.575128,2254.511372,0.0,1.347916097,216.3935022,1.313933817,7.0,0.91637254,11.4117332,87.55062374,0.61881844,4.888163804,279.952,1.03764306,11.17,87.795,0.545,9.1,43.88866667,1.035,8.44,71.02,1.89,103.5133333,18.65,900.637,2.29,2.095057034,11.02,5.133333333,80.02222222,54.91,9.69,31.4,66.02,0.072,1.97,0.24,0.03,0.055,5.26,0.14,1.754762529,0.061504543,62.04517903,0.023730164,1.999111283,0.036099766,0.024791382,323.5976667,0.012835597,0.033366229,7.15308489,0.068308871,3.258867441,1.0,0.48,0.0,0.57,1.3,0.0,0.0,96.38,0.2,83.0,26.36363636,11.0,60.0,25.2,10.0,124.382083325,144.0,41.63146472,565.2083333,421.2083333,91.94444444
2025-08-18 16:00:00,2.70208,1196.450278,113491.5769,2.842103052,4004.376456,1398.914911,2317.352156,0.0,1.34831095,227.2712247,1.353833828,7.0,1.234606475,11.51409014,87.45238372,0.61058254,5.058748404,279.952,1.03352614,11.17,87.795,0.545,9.1,43.88866667,1.035,8.92,70.56,1.72,103.5133333,18.8,900.637,2.4644,2.013679844,10.66026,5.133333333,80.02222222,55.0,9.62,31.4,66.02,0.072284,2.00124,0.22,0.027168,0.056,5.29392,0.14,1.754762529,0.061504543,62.04517903,0.023730164,1.999111283,0.036099766,0.024791382,323.5976667,0.012835597,0.033366229,7.15308489,0.068308871,3.258867441,1.0,0.48,0.0,0.57,1.3,0.0,0.0,96.38,0.2,83.0,26.36363636,11.0,60.0,25.2,10.0,124.8,140.0,41.64261442,565.0,425.0,90.78571429
2025-08-18 17:00:00,2.694235381,1198.476667,113766.2142,2.830813519,3998.111089,1410.954181,2304.103222,0.0,1.348037256,228.6002606,1.346214828,7.0,1.543303953,11.51409014,87.45238372,0.61058254,5.058748404,279.952,1.03352614,11.17,87.795,0.545,9.1,43.88866667,1.035,8.92,70.56,1.72,103.5133333,18.8,900.637,2.4644,2.013679844,10.66026,5.133333333,80.02222222,55.0,9.62,31.4,66.02,0.072284,2.00124,0.22,0.027168,0.056,5.29392,0.14,1.754762529,0.061504543,62.04517903,0.023730164,1.999111283,0.036099766,0.024791382,323.5976667,0.012835597,0.033366229,7.15308489,0.068308871,3.258867441,1.0,0.48,0.0,0.57,1.3,0.0,0.0,96.38,0.2,83.0,26.36363636,11.0,60.0,25.2,10.0,124.76569445000001,147.0,41.96551031,568.1527778,421.1527778,92.10884354
2025-08-18 18:00:00,2.713501403,1191.836389,114056.2639,2.825433948,4000.682058,1394.680181,2288.132142,0.0,1.348248239,227.0657047,1.365222994,7.0,1.435988146,11.51409014,87.45238372,0.61058254,5.058748404,279.952,1.03352614,11.17,87.795,0.545,9.1,43.88866667,1.035,8.92,70.56,1.72,103.5133333,18.8,900.637,2.4644,2.013679844,10.66026,5.133333333,80.02222222,55.0,9.62,31.4,66.02,0.072284,2.00124,0.22,0.027168,0.056,5.29392,0.14,1.754762529,0.061504543,62.04517903,0.023730164,1.999111283,0.036099766,0.024791382,323.5976667,0.012835597,0.033366229,7.15308489,0.068308871,3.258867441,1.0,0.48,0.0,0.57,1.3,0.0,0.0,96.38,0.2,83.0,26.36363636,11.0,60.0,25.2,10.0,125.2275,147.0,41.92140808,570.0,423.0,92.17687075
2025-08-18 19:00:00,2.710342619,1203.963056,114113.205,2.824314921,4001.093008,1397.307197,2308.604467,0.0,1.348250658,229.1057969,1.362216178,7.0,1.545751367,11.51409014,87.45238372,0.61058254,5.058748404,279.952,1.03352614,11.17,87.795,0.545,9.1,43.88866667,1.035,8.92,70.56,1.72,103.5133333,18.8,900.637,2.4644,2.013679844,10.66026,5.133333333,80.02222222,55.0,9.62,31.4,66.02,0.072284,2.00124,0.22,0.027168,0.056,5.29392,0.14,1.754762529,0.061504543,62.04517903,0.023730164,1.999111283,0.036099766,0.024791382,323.5976667,0.012835597,0.033366229,7.15308489,0.068308871,3.258867441,1.0,0.48,0.0,0.57,1.3,0.0,0.0,96.38,0.2,83.0,26.36363636,11.0,60.0,25.2,10.0,125.494166675,147.0,41.57786917,571.0666667,424.0666667,92.5170068
2025-08-18 20:00:00,2.706315803,1179.267778,102824.3557,2.998177512,3827.373044,1265.588689,2260.953261,0.0,1.34795645,203.36186,1.358653928,6.0,1.217710804,11.51409014,87.45238372,0.61058254,5.058748404,279.952,1.03352614,11.17,87.795,0.545,9.1,43.88866667,1.035,8.92,70.56,1.72,103.5133333,18.8,900.637,2.4644,2.013679844,10.66026,5.133333333,80.02222222,55.0,9.62,31.4,66.02,0.072284,2.00124,0.22,0.027168,0.056,5.29392,0.14,1.754762529,0.061504543,62.04517903,0.023730164,1.999111283,0.036099766,0.024791382,323.5976667,0.012835597,0.033366229,7.15308489,0.068308871,3.258867441,1.0,0.48,0.0,0.57,1.3,0.0,0.0,96.38,0.2,83.0,26.36363636,11.0,60.0,25.2,10.0,126.125,150.0,42.40054136,575.0,425.0,86.2
2025-08-18 21:00:00,2.661554725,1198.807222,101765.7831,2.929405551,3701.022117,1294.860394,2284.629642,0.0,1.348323578,206.4349197,1.313000878,7.0,1.290694965,11.51409014,87.45238372,0.61058254,5.058748404,279.952,1.03352614,11.17,87.795,0.545,9.1,43.88866667,1.035,8.92,70.56,1.72,103.5133333,18.8,900.637,2.4644,2.013679844,10.66026,5.133333333,80.02222222,55.0,9.62,31.4,66.02,0.072284,2.00124,0.22,0.027168,0.056,5.29392,0.14,1.754762529,0.061504543,62.04517903,0.023730164,1.999111283,0.036099766,0.024791382,323.5976667,0.012835597,0.033366229,7.15308489,0.068308871,3.258867441,1.0,0.48,0.0,0.57,1.3,0.0,0.0,96.38,0.2,83.0,26.36363636,11.0,60.0,25.2,10.0,126.70430554999999,149.0,42.49264808,576.8472222,427.8472222,85.77181208
2025-08-18 22:00:00,2.676050464,1198.593611,102427.6959,3.137545779,3989.966261,1287.550411,2301.827447,0.0,1.348077639,206.8465883,1.327945458,6.0,1.629791228,11.51409014,87.45238372,0.61058254,5.058748404,279.952,1.03352614,11.17,87.795,0.545,9.1,43.88866667,1.035,8.92,70.56,1.72,103.5133333,18.8,900.637,2.4644,2.013679844,10.66026,5.133333333,80.02222222,55.0,9.62,31.4,66.02,0.072284,2.00124,0.22,0.027168,0.056,5.29392,0.14,1.754762529,0.061504543,62.04517903,0.023730164,1.999111283,0.036099766,0.024791382,323.5976667,0.012835597,0.033366229,7.15308489,0.068308871,3.258867441,1.0,0.48,0.0,0.57,1.3,0.0,0.0,96.38,0.2,83.0,26.36363636,11.0,60.0,25.2,10.0,127.4763889,145.0,41.44465478,578.0555556,433.0555556,85.37931034
2025-08-18 23:00:00,2.712408306,1189.040833,101930.3543,3.162381334,4002.045919,1246.804197,2302.363347,0.0,1.348312144,202.5821233,1.364391322,7.0,1.651531217,11.55612001,87.4106913,0.595481821,5.744777808,262.2206667,1.033188688,11.185,87.78,0.53,10.05,48.087,1.035,8.69,71.18,1.51,99.77333333,18.62,858.6883333,2.5,2.054054054,10.64,5.133333333,80.02222222,55.17,9.12,31.4,66.02,0.072284,1.91,0.22,0.029,0.055,5.18,0.15,1.950999657,0.08730151,62.1298629,0.015052735,2.215598796,0.057989521,0.039311989,341.8306667,0.023867443,0.034287466,6.483256057,0.070609003,3.802821182,1.0,0.48,0.0,0.57,1.3,0.0,0.0,96.38,0.2,83.0,26.36363636,11.0,60.0,25.2,10.0,125.815,142.0,41.60105908,570.0,428.0,85.76056338
2025-08-19 00:00:00,2.729042056,1187.956944,101453.8816,3.174586755,3998.723869,1224.440656,2308.941519,0.0,1.348419442,200.2284692,1.380645681,7.0,1.284567914,11.55612001,87.4106913,0.595481821,5.744777808,262.2206667,1.033188688,11.185,87.78,0.53,10.05,48.087,1.035,8.69,71.18,1.51,99.77333333,18.62,858.6883333,2.5,2.054054054,10.64,5.133333333,80.02222222,55.17,9.12,31.4,66.02,0.072284,1.91,0.22,0.029,0.055,5.18,0.15,1.950999657,0.08730151,62.1298629,0.015052735,2.215598796,0.057989521,0.039311989,341.8306667,0.023867443,0.034287466,6.483256057,0.070609003,3.802821182,1.0,0.48,0.0,0.57,1.3,0.0,0.0,96.38,0.2,83.0,26.36363636,11.0,60.0,25.2,10.0,126.565277775,130.0,42.73927875,567.3611111,437.3611111,90.76923077
2025-08-19 01:00:00,2.72857585,1169.535278,103558.5901,3.110498213,3999.217828,1253.308881,2296.475014,0.0,1.348241019,202.2753097,1.380285817,7.0,1.326089907,11.55612001,87.4106913,0.595481821,5.744777808,262.2206667,1.033188688,11.185,87.78,0.53,10.05,48.087,1.035,8.69,71.18,1.51,99.77333333,18.62,858.6883333,2.5,2.054054054,10.64,5.133333333,80.02222222,55.17,9.12,31.4,66.02,0.072284,1.91,0.22,0.029,0.055,5.18,0.15,1.950999657,0.08730151,62.1298629,0.015052735,2.215598796,0.057989521,0.039311989,341.8306667,0.023867443,0.034287466,6.483256057,0.070609003,3.802821182,1.0,0.48,0.0,0.57,1.3,0.0,0.0,96.38,0.2,83.0,26.36363636,11.0,60.0,25.2,10.0,124.59763889999999,132.0,41.97515536,560.4305556,428.4305556,91.74242424
2025-08-19 02:00:00,2.727478711,1162.135278,103479.0477,3.112550961,3998.785228,1250.398008,2294.221528,0.0,1.348109578,200.7513317,1.3794226,7.0,1.2188248,11.55612001,87.4106913,0.595481821,5.744777808,262.2206667,1.033188688,11.185,87.78,0.53,10.05,48.087,1.035,8.69,71.18,1.51,99.77333333,18.62,858.6883333,2.5,2.054054054,10.64,5.133333333,80.02222222,55.17,9.12,31.4,66.02,0.072284,1.91,0.22,0.029,0.055,5.18,0.15,1.950999657,0.08730151,62.1298629,0.015052735,2.215598796,0.057989521,0.039311989,341.8306667,0.023867443,0.034287466,6.483256057,0.070609003,3.802821182,1.0,0.48,0.0,0.57,1.3,0.0,0.0,96.38,0.2,83.0,26.36363636,11.0,60.0,25.2,10.0,125.33500000000001,128.0,41.81623428,561.5,433.5,90.390625
2025-08-19 03:00:00,2.727273775,1171.062222,104767.826,3.076512851,4001.678136,1266.341842,2300.056053,0.0,1.348163247,204.5948267,1.379100856,7.0,1.328587987,11.55612001,87.4106913,0.595481821,5.744777808,262.2206667,1.033188688,11.185,87.78,0.53,10.05,48.087,1.035,8.69,71.18,1.51,99.77333333,18.62,858.6883333,2.5,2.054054054,10.64,5.133333333,80.02222222,55.17,9.12,31.4,66.02,0.072284,1.91,0.22,0.029,0.055,5.18,0.15,1.950999657,0.08730151,62.1298629,0.015052735,2.215598796,0.057989521,0.039311989,341.8306667,0.023867443,0.034287466,6.483256057,0.070609003,3.802821182,1.0,0.48,0.0,0.57,1.3,0.0,0.0,96.38,0.2,83.0,26.36363636,11.0,60.0,25.2,10.0,124.725,130.0,42.68229978,560.0,430.0,91.15384615
2025-08-19 04:00:00,2.714373461,1185.644444,103074.2523,3.126506303,4001.014431,1259.325517,2294.275325,0.0,1.348172919,204.1105192,1.366249011,7.0,1.373519481,11.55612001,87.4106913,0.595481821,5.744777808,262.2206667,1.033188688,11.185,87.78,0.53,10.05,48.087,1.035,8.69,71.18,1.51,99.77333333,18.62,858.6883333,2.5,2.054054054,10.64,5.133333333,80.02222222,55.17,9.12,31.4,66.02,0.072284,1.91,0.22,0.029,0.055,5.18,0.15,1.950999657,0.08730151,62.1298629,0.015052735,2.215598796,0.057989521,0.039311989,341.8306667,0.023867443,0.034287466,6.483256057,0.070609003,3.802821182,1.0,0.48,0.0,0.57,1.3,0.0,0.0,96.38,0.2,83.0,26.36363636,11.0,60.0,25.2,10.0,125.490972225,140.0,41.88230867,567.7638889,427.7638889,92.07142857
2025-08-19 05:00:00,2.709325886,1186.701389,103324.5841,3.118423002,4000.354494,1267.288461,2273.172611,0.0,1.348297111,205.2480075,1.36107465,7.0,1.437389128,11.55612001,87.4106913,0.595481821,5.744777808,262.2206667,1.033188688,11.185,87.78,0.53,10.05,48.087,1.035,8.69,71.18,1.51,99.77333333,18.62,858.6883333,2.5,2.054054054,10.64,5.133333333,80.02222222,55.17,9.12,31.4,66.02,0.072284,1.91,0.22,0.029,0.055,5.18,0.15,1.950999657,0.08730151,62.1298629,0.015052735,2.215598796,0.057989521,0.039311989,341.8306667,0.023867443,0.034287466,6.483256057,0.070609003,3.802821182,1.0,0.48,0.0,0.57,1.3,0.0,0.0,96.38,0.2,83.0,26.36363636,11.0,60.0,25.2,10.0,125.58,144.0,41.66690325,570.0,426.0,92.29166667
2025-08-19 06:00:00,2.704737378,1185.792116,100418.2154,3.208346971,4000.026224,1236.132705,2292.542004,0.0,1.348348768,199.5229855,1.35641651,6.0,1.427602012,11.55612001,87.4106913,0.595481821,5.744777808,262.2206667,1.033188688,11.185,87.78,0.53,10.05,48.087,1.035,8.69,71.18,1.51,99.77333333,18.62,858.6883333,2.5,2.054054054,10.64,5.133333333,80.02222222,55.17,9.12,31.4,66.02,0.072284,1.91,0.22,0.029,0.055,5.18,0.15,1.950999657,0.08730151,62.1298629,0.015052735,2.215598796,0.057989521,0.039311989,341.8306667,0.023867443,0.034287466,6.483256057,0.070609003,3.802821182,1.0,0.48,0.0,0.57,1.3,0.0,0.0,96.38,0.2,83.0,26.36363636,11.0,60.0,25.2,10.0,125.4403527,150.0,43.04626842,572.2614108,422.2614108,89.33333333
2025-08-19 07:00:00,2.730951539,1190.235391,101178.2996,3.184171597,3999.911395,1221.269173,2279.45907,0.0,1.348320733,200.1739362,1.382412942,7.0,1.380504868,11.55612001,87.4106913,0.595481821,5.744777808,262.2206667,1.033188688,11.185,87.78,0.53,10.05,48.087,1.035,8.69,71.18,1.51,99.77333333,18.62,858.6883333,2.5,2.054054054,10.64,5.133333333,80.02222222,55.17,9.12,31.4,66.02,0.072284,1.91,0.22,0.029,0.055,5.18,0.15,1.950999657,0.08730151,62.1298629,0.015052735,2.215598796,0.057989521,0.039311989,341.8306667,0.023867443,0.034287466,6.483256057,0.070609003,3.802821182,1.0,0.48,0.0,0.57,1.3,0.0,0.0,96.38,0.2,83.0,26.36363636,11.0,60.0,25.2,10.0,127.065,142.0,41.70019494,575.0,433.0,91.54929577
2025-08-19 08:00:00,2.721253639,1177.136389,101033.5339,3.189069874,4000.337303,1228.617022,2258.201047,0.0,1.348218692,198.7708064,1.373256581,7.0,1.503672381,12.09109981,86.8557115,0.613582225,5.739757609,262.2206667,1.053188688,11.17,87.795,0.545,9.1,48.087,1.035,8.35,71.16,1.77,99.77333333,18.72,858.6883333,2.4543,2.045574363,11.05052,5.133333333,80.02222222,54.73,9.48,31.4,66.02,0.072284,2.00124,0.22,0.027168,0.057,5.40216,0.15,1.754762529,0.061504543,62.04517903,0.023730164,1.999111283,0.036099766,0.024791382,341.8306667,0.012835597,0.033366229,7.15308489,0.068308871,3.258867441,1.0,0.48,0.0,0.57,1.3,0.0,0.0,96.38,0.2,83.0,26.36363636,11.0,60.0,25.2,10.0,125.293472225,147.0,42.33618225,570.2638889,423.2638889,91.29251701
2025-08-19 09:00:00,2.724384239,1184.425833,102628.9696,3.13712051,3997.264397,1244.799108,2262.331436,0.0,1.3482211,202.6240269,1.376105908,6.0,1.416577517,12.09109981,86.8557115,0.613582225,5.739757609,262.2206667,1.053188688,11.17,87.795,0.545,9.1,48.087,1.035,8.35,71.16,1.77,99.77333333,18.72,858.6883333,2.4543,2.045574363,11.05052,5.133333333,80.02222222,54.73,9.48,31.4,66.02,0.072284,2.00124,0.22,0.027168,0.057,5.40216,0.15,1.754762529,0.061504543,62.04517903,0.023730164,1.999111283,0.036099766,0.024791382,341.8306667,0.012835597,0.033366229,7.15308489,0.068308871,3.258867441,1.0,0.48,0.0,0.57,1.3,0.0,0.0,96.38,0.2,83.0,26.36363636,11.0,60.0,25.2,10.0,125.807916675,148.0,42.54503711,572.7916667,424.7916667,92.22972973
2025-08-19 10:00:00,2.739723928,1184.811667,103504.7643,3.113191127,4000.602253,1242.606106,2293.306922,0.0,1.348568317,203.65097,1.391281178,7.0,1.25822002,12.09109981,86.8557115,0.613582225,5.739757609,262.2206667,1.053188688,11.17,87.795,0.545,9.1,48.087,1.035,8.35,71.16,1.77,99.77333333,18.72,858.6883333,2.4543,2.045574363,11.05052,5.133333333,80.02222222,54.73,9.48,31.4,66.02,0.072284,2.00124,0.22,0.027168,0.057,5.40216,0.15,1.754762529,0.061504543,62.04517903,0.023730164,1.999111283,0.036099766,0.024791382,341.8306667,0.012835597,0.033366229,7.15308489,0.068308871,3.258867441,1.0,0.48,0.0,0.57,1.3,0.0,0.0,96.38,0.2,83.0,26.36363636,11.0,60.0,25.2,10.0,124.685277775,146.0,41.38789433,567.3611111,421.3611111,86.30136986
2025-08-19 11:00:00,2.730151178,1182.1075,102690.1955,3.137321303,3999.905256,1238.820711,2261.920725,0.0,1.348234947,201.9019822,1.381954394,7.0,1.450858425,12.09109981,86.8557115,0.613582225,5.739757609,262.2206667,1.053188688,11.17,87.795,0.545,9.1,48.087,1.035,8.35,71.16,1.77,99.77333333,18.72,858.6883333,2.4543,2.045574363,11.05052,5.133333333,80.02222222,54.73,9.48,31.4,66.02,0.072284,2.00124,0.22,0.027168,0.057,5.40216,0.15,1.754762529,0.061504543,62.04517903,0.023730164,1.999111283,0.036099766,0.024791382,341.8306667,0.012835597,0.033366229,7.15308489,0.068308871,3.258867441,1.0,0.48,0.0,0.57,1.3,0.0,0.0,96.38,0.2,83.0,26.36363636,11.0,60.0,25.2,10.0,124.875,150.0,41.26549297,570.0,420.0,90.66666667
2025-08-19 12:00:00,2.715776006,1182.8675,102647.7223,3.137787151,3998.845,1253.63845,2289.817153,0.0,1.348510458,203.0334797,1.367167717,7.0,1.471990774,12.09109981,86.8557115,0.613582225,5.739757609,262.2206667,1.053188688,11.17,87.795,0.545,9.1,48.087,1.035,8.35,71.16,1.77,99.77333333,18.72,858.6883333,2.4543,2.045574363,11.05052,5.133333333,80.02222222,54.73,9.48,31.4,66.02,0.072284,2.00124,0.22,0.027168,0.057,5.40216,0.15,1.754762529,0.061504543,62.04517903,0.023730164,1.999111283,0.036099766,0.024791382,341.8306667,0.012835597,0.033366229,7.15308489,0.068308871,3.258867441,1.0,0.48,0.0,0.57,1.3,0.0,0.0,96.38,0.2,83.0,26.36363636,11.0,60.0,25.2,10.0,125.815,142.0,41.13718267,570.0,428.0,88.5915493
2025-08-19 13:00:00,2.749316767,1184.287778,102513.9311,3.142195404,3999.247686,1222.043294,2296.821825,0.0,1.348285619,201.0819636,1.401096822,7.0,1.414822056,12.09109981,86.8557115,0.613582225,5.739757609,262.2206667,1.053188688,11.17,87.795,0.545,9.1,48.087,1.035,8.35,71.16,1.77,99.77333333,18.72,858.6883333,2.4543,2.045574363,11.05052,5.133333333,80.02222222,54.73,9.48,31.4,66.02,0.072284,2.00124,0.22,0.027168,0.057,5.40216,0.15,1.754762529,0.061504543,62.04517903,0.023730164,1.999111283,0.036099766,0.024791382,341.8306667,0.012835597,0.033366229,7.15308489,0.068308871,3.258867441,1.0,0.48,0.0,0.57,1.3,0.0,0.0,96.38,0.2,83.0,26.36363636,11.0,60.0,25.2,10.0,125.584722225,140.0,41.35697617,568.1388889,428.1388889,88.21428571
2025-08-19 14:00:00,2.741669184,1183.706685,101558.2102,3.172357398,4000.022797,1216.04295,2290.808543,0.0,1.348318813,199.4199894,1.393383008,7.0,1.456140267,12.09109981,86.8557115,0.613582225,5.739757609,262.2206667,1.053188688,11.17,87.795,0.545,9.1,48.087,1.035,8.35,71.16,1.77,99.77333333,18.72,858.6883333,2.4543,2.045574363,11.05052,5.133333333,80.02222222,54.73,9.48,31.4,66.02,0.072284,2.00124,0.22,0.027168,0.057,5.40216,0.15,1.754762529,0.061504543,62.04517903,0.023730164,1.999111283,0.036099766,0.024791382,341.8306667,0.012835597,0.033366229,7.15308489,0.068308871,3.258867441,1.0,0.48,0.0,0.57,1.3,0.0,0.0,96.38,0.2,83.0,26.36363636,11.0,60.0,25.2,10.0,123.9775,147.0,41.78824123,565.0,418.0,86.05442177
2025-08-19 15:00:00,2.699761192,1173.8175,101815.946,3.163533043,3999.010917,1256.864869,2304.859106,0.0,1.348442353,200.8620667,1.351239514,7.0,1.431700942,12.09109981,86.8557115,0.613582225,5.739757609,262.2206667,1.053188688,11.17,87.795,0.545,9.1,48.087,1.035,8.35,71.16,1.77,99.77333333,18.72,858.6883333,2.4543,2.045574363,11.05052,5.133333333,80.02222222,54.73,9.48,31.4,66.02,0.072284,2.00124,0.22,0.027168,0.057,5.40216,0.15,1.754762529,0.061504543,62.04517903,0.023730164,1.999111283,0.036099766,0.024791382,341.8306667,0.012835597,0.033366229,7.15308489,0.068308871,3.258867441,1.0,0.48,0.0,0.57,1.3,0.0,0.0,96.38,0.2,83.0,26.36363636,11.0,60.0,25.2,10.0,124.4475,143.0,41.6319245,565.0,422.0,84.61538462
2025-08-19 16:00:00,2.738076244,1179.3325,104600.5967,3.078427136,3997.778478,1255.745803,2283.676711,0.0,1.348368194,204.8756358,1.389784961,7.0,1.463551314,11.70830466,87.25850665,0.557883437,5.634737409,262.2206667,1.033188688,11.195,87.825,0.515,10.0,48.087,0.98,8.84,70.68,1.62,99.77333333,18.86,858.6883333,2.2523,2.099425,10.91701,5.133333333,80.02222222,55.15,9.38,31.4,66.02,0.071,1.98162,0.22,0.03,0.061,5.2,0.14,1.61194414,0.060173068,62.10584898,0.01366135,2.183130029,0.031495536,0.022126891,341.8306667,0.022016997,0.03077567,6.974221466,0.069275282,3.438447886,1.0,0.48,0.0,0.57,1.3,0.0,0.0,96.38,0.2,83.0,26.36363636,11.0,60.0,25.2,10.0,124.2125,145.0,41.40547692,565.0,420.0,87.5862069
2025-08-19 17:00:00,2.739900767,1179.930556,104636.6036,3.080368261,4001.678175,1253.851358,2306.169711,0.0,1.348230172,204.9506181,1.391913317,7.0,1.454757417,11.70830466,87.25850665,0.557883437,5.634737409,262.2206667,1.033188688,11.195,87.825,0.515,10.0,48.087,0.98,8.84,70.68,1.62,99.77333333,18.86,858.6883333,2.2523,2.099425,10.91701,5.133333333,80.02222222,55.15,9.38,31.4,66.02,0.071,1.98162,0.22,0.03,0.061,5.2,0.14,1.61194414,0.060173068,62.10584898,0.01366135,2.183130029,0.031495536,0.022126891,341.8306667,0.022016997,0.03077567,6.974221466,0.069275282,3.438447886,1.0,0.48,0.0,0.57,1.3,0.0,0.0,96.38,0.2,83.0,26.36363636,11.0,60.0,25.2,10.0,124.59055554999999,138.0,41.53201769,563.2222222,425.2222222,86.5942029
2025-08-19 18:00:00,2.771910286,1146.141667,104308.1508,3.088655007,3999.856236,1224.589492,2276.573169,0.0,1.348376628,198.1499853,1.423195294,7.0,1.339255406,11.70830466,87.25850665,0.557883437,5.634737409,262.2206667,1.033188688,11.195,87.825,0.515,10.0,48.087,0.98,8.84,70.68,1.62,99.77333333,18.86,858.6883333,2.2523,2.099425,10.91701,5.133333333,80.02222222,55.15,9.38,31.4,66.02,0.071,1.98162,0.22,0.03,0.061,5.2,0.14,1.61194414,0.060173068,62.10584898,0.01366135,2.183130029,0.031495536,0.022126891,341.8306667,0.022016997,0.03077567,6.974221466,0.069275282,3.438447886,1.0,0.48,0.0,0.57,1.3,0.0,0.0,96.38,0.2,83.0,26.36363636,11.0,60.0,25.2,10.0,123.7173611,135.0,41.11090906,558.3194444,423.3194444,86.59259259
2025-08-19 19:00:00,2.684891747,1144.435556,101291.0223,3.181965713,4001.591522,1265.330742,2284.141806,0.0,1.348364014,196.6215339,1.336818122,8.0,1.543945356,11.70830466,87.25850665,0.557883437,5.634737409,262.2206667,1.033188688,11.195,87.825,0.515,10.0,48.087,0.98,8.84,70.68,1.62,99.77333333,18.86,858.6883333,2.2523,2.099425,10.91701,5.133333333,80.02222222,55.15,9.38,31.4,66.02,0.071,1.98162,0.22,0.03,0.061,5.2,0.14,1.61194414,0.060173068,62.10584898,0.01366135,2.183130029,0.031495536,0.022126891,341.8306667,0.022016997,0.03077567,6.974221466,0.069275282,3.438447886,1.0,0.48,0.0,0.57,1.3,0.0,0.0,96.38,0.2,83.0,26.36363636,11.0,60.0,25.2,10.0,123.86555555,133.0,41.39927119,557.9722222,424.9722222,86.46616541
2025-08-19 20:00:00,2.691369989,1195.914444,101397.4691,3.176623403,3999.066286,1259.978828,2340.900619,0.0,1.348362158,203.4237978,1.342815761,7.0,1.501849494,11.70830466,87.25850665,0.557883437,5.634737409,262.2206667,1.033188688,11.195,87.825,0.515,10.0,48.087,0.98,8.84,70.68,1.62,99.77333333,18.86,858.6883333,2.2523,2.099425,10.91701,5.133333333,80.02222222,55.15,9.38,31.4,66.02,0.071,1.98162,0.22,0.03,0.061,5.2,0.14,1.61194414,0.060173068,62.10584898,0.01366135,2.183130029,0.031495536,0.022126891,341.8306667,0.022016997,0.03077567,6.974221466,0.069275282,3.438447886,1.0,0.48,0.0,0.57,1.3,0.0,0.0,96.38,0.2,83.0,26.36363636,11.0,60.0,25.2,10.0,124.3725,133.0,42.66106508,560.0,427.0,86.9924812
2025-08-19 21:00:00,2.686712292,1196.944444,102198.9504,3.150718232,3997.781933,1273.458958,2330.548728,0.0,1.348521903,205.2349553,1.338054106,7.0,1.520855064,11.70830466,87.25850665,0.557883437,5.634737409,262.2206667,1.033188688,11.195,87.825,0.515,10.0,48.087,0.98,8.84,70.68,1.62,99.77333333,18.86,858.6883333,2.2523,2.099425,10.91701,5.133333333,80.02222222,55.15,9.38,31.4,66.02,0.071,1.98162,0.22,0.03,0.061,5.2,0.14,1.61194414,0.060173068,62.10584898,0.01366135,2.183130029,0.031495536,0.022126891,341.8306667,0.022016997,0.03077567,6.974221466,0.069275282,3.438447886,1.0,0.48,0.0,0.57,1.3,0.0,0.0,96.38,0.2,83.0,26.36363636,11.0,60.0,25.2,10.0,125.0775,127.0,42.50459811,560.0,433.0,90.94488189
2025-08-19 22:00:00,2.72413505,1197.003889,105501.4461,3.053144247,3999.068356,1278.450386,2317.295517,0.0,1.348393522,209.9133417,1.375605367,8.0,1.669135842,11.70830466,87.25850665,0.557883437,5.634737409,262.2206667,1.033188688,11.195,87.825,0.515,10.0,48.087,0.98,8.84,70.68,1.62,99.77333333,18.86,858.6883333,2.2523,2.099425,10.91701,5.133333333,80.02222222,55.15,9.38,31.4,66.02,0.071,1.98162,0.22,0.03,0.061,5.2,0.14,1.61194414,0.060173068,62.10584898,0.01366135,2.183130029,0.031495536,0.022126891,341.8306667,0.022016997,0.03077567,6.974221466,0.069275282,3.438447886,1.0,0.48,0.0,0.57,1.3,0.0,0.0,96.38,0.2,83.0,26.36363636,11.0,60.0,25.2,10.0,124.75444445000001,133.0,42.11425719,561.5277778,428.5277778,93.45864662
2025-08-19 23:00:00,2.743815022,1164.236389,105527.0939,3.052945386,3999.779822,1261.544575,2281.922317,0.0,1.348151222,204.3728575,1.395717714,7.0,1.471484408,11.63828712,87.31904319,0.569004545,4.89696211,261.629,1.042669696,11.94,87.035,0.585,11.0,49.59466666,1.025,8.6,70.85,1.73,97.30333333,18.82,823.8096667,2.1,2.077220077,10.76,5.133333333,80.02222222,55.3,9.02,31.4,66.02,0.07,2.01,0.23,0.032,0.058,5.18,0.13,1.699133976,0.030958388,63.25256341,0.013694028,2.16724205,0.035023507,0.026168521,342.45,0.017794569,0.034785101,5.324706848,0.059615649,3.79978245,1.0,0.48,0.0,0.57,1.3,0.0,0.0,96.38,0.2,83.0,26.36363636,11.0,60.0,25.2,10.0,125.1525,137.0,41.68279181,565.0,428.0,90.2189781
2025-08-20 00:00:00,2.740756756,1157.028333,105232.0805,3.061758135,4000.119933,1262.261131,2267.9729,0.0,1.3483664,203.0656425,1.392500278,8.0,1.548755833,11.63828712,87.31904319,0.569004545,4.89696211,261.629,1.042669696,11.94,87.035,0.585,11.0,49.59466666,1.025,8.6,70.85,1.73,97.30333333,18.82,823.8096667,2.1,2.077220077,10.76,5.133333333,80.02222222,55.3,9.02,31.4,66.02,0.07,2.01,0.23,0.032,0.058,5.18,0.13,1.699133976,0.030958388,63.25256341,0.013694028,2.16724205,0.035023507,0.026168521,342.45,0.017794569,0.034785101,5.324706848,0.059615649,3.79978245,1.0,0.48,0.0,0.57,1.3,0.0,0.0,96.38,0.2,83.0,26.36363636,11.0,60.0,25.2,10.0,125.6225,133.0,41.40096208,565.0,432.0,94.06015038
2025-08-20 01:00:00,2.738803656,1157.771389,104825.6106,3.073948937,4000.546064,1257.240533,2269.513592,0.0,1.348160839,202.3053086,1.390667936,7.0,1.624238081,11.63828712,87.31904319,0.569004545,4.89696211,261.629,1.042669696,11.94,87.035,0.585,11.0,49.59466666,1.025,8.6,70.85,1.73,97.30333333,18.82,823.8096667,2.1,2.077220077,10.76,5.133333333,80.02222222,55.3,9.02,31.4,66.02,0.07,2.01,0.23,0.032,0.058,5.18,0.13,1.699133976,0.030958388,63.25256341,0.013694028,2.16724205,0.035023507,0.026168521,342.45,0.017794569,0.034785101,5.324706848,0.059615649,3.79978245,1.0,0.48,0.0,0.57,1.3,0.0,0.0,96.38,0.2,83.0,26.36363636,11.0,60.0,25.2,10.0,125.029583325,147.0,41.40291161,569.2083333,422.2083333,87.21088435
2025-08-20 02:00:00,2.736673669,1191.046667,102915.5691,3.130275796,3999.674839,1234.774964,2283.513078,0.0,1.348272325,203.1075933,1.388502178,7.0,1.638551358,11.63828712,87.31904319,0.569004545,4.89696211,261.629,1.042669696,11.94,87.035,0.585,11.0,49.59466666,1.025,8.6,70.85,1.73,97.30333333,18.82,823.8096667,2.1,2.077220077,10.76,5.133333333,80.02222222,55.3,9.02,31.4,66.02,0.07,2.01,0.23,0.032,0.058,5.18,0.13,1.699133976,0.030958388,63.25256341,0.013694028,2.16724205,0.035023507,0.026168521,342.45,0.017794569,0.034785101,5.324706848,0.059615649,3.79978245,1.0,0.48,0.0,0.57,1.3,0.0,0.0,96.38,0.2,83.0,26.36363636,11.0,60.0,25.2,10.0,126.72125,142.0,41.80302044,573.625,431.625,87.32394366
2025-08-20 03:00:00,2.701585706,1171.798333,102431.2792,3.144911327,3999.479775,1265.008433,2269.795222,0.0,1.348397122,201.8350719,1.353065439,7.0,1.597215053,11.63828712,87.31904319,0.569004545,4.89696211,261.629,1.042669696,11.94,87.035,0.585,11.0,49.59466666,1.025,8.6,70.85,1.73,97.30333333,18.82,823.8096667,2.1,2.077220077,10.76,5.133333333,80.02222222,55.3,9.02,31.4,66.02,0.07,2.01,0.23,0.032,0.058,5.18,0.13,1.699133976,0.030958388,63.25256341,0.013694028,2.16724205,0.035023507,0.026168521,342.45,0.017794569,0.034785101,5.324706848,0.059615649,3.79978245,1.0,0.48,0.0,0.57,1.3,0.0,0.0,96.38,0.2,83.0,26.36363636,11.0,60.0,25.2,10.0,125.58,144.0,42.08739647,570.0,426.0,87.43055556
2025-08-20 04:00:00,2.691864306,1167.885556,103488.7806,3.11437884,4001.511617,1277.150575,2295.140917,0.0,1.340043308,203.6848647,1.351718925,6.0,1.600945269,11.63828712,87.31904319,0.569004545,4.89696211,261.629,1.042669696,11.94,87.035,0.585,11.0,49.59466666,1.025,8.6,70.85,1.73,97.30333333,18.82,823.8096667,2.1,2.077220077,10.76,5.133333333,80.02222222,55.3,9.02,31.4,66.02,0.07,2.01,0.23,0.032,0.058,5.18,0.13,1.699133976,0.030958388,63.25256341,0.013694028,2.16724205,0.035023507,0.026168521,342.45,0.017794569,0.034785101,5.324706848,0.059615649,3.79978245,1.0,0.48,0.0,0.57,1.3,0.0,0.0,96.38,0.2,83.0,26.36363636,11.0,60.0,25.2,10.0,123.63194445,150.0,41.83476697,565.0277778,415.0277778,83.26666667
