Repository: saikumar-voptimai/evonith_bf_webapp

# Evonith BF2 — Blast Furnace Intelligence Platform

Monitoring, modelling and optimisation of **Blast Furnace 2 (BF2)** at Evonith Steel: live telemetry from InfluxDB,
manual plant reports from Neon PostgreSQL, a two-zone energy model of the furnace, blend and fuel optimisers, a
conversational assistant (FurnaceMind) and a live digital twin evaluated every hour.

The platform has three deployable parts that share one Python service layer, plus the shared data library:

| Part | Path | What it is |
|---|---|---|
| **Streamlit app** (legacy) | `src/app.py`, `src/custom_pages/` | The original 11-page dashboard; still the home of the model pages. Served under `/legacy` in production |

File: src/assets/data/V10_df_filtered.csv (part 165 of 166)
datetime,Hot Blast PressureBar,Hot Blast Temp.oC,Hot Blast VolumeNm3/Hr.,O2 Enrichment %,OxygenFlowNm3/Hr.,PermeabilityKgs/Hr.,RAFToC,SteamKgs/Hr.,TopPressureBar,TuyereVelocitym/s,Differential PressureTotalBar,Charges/Hrs.,StockRodLevel,COKE_ASH%,COKE_FC%,COKE_IM%,COKE_MOIST%,COKE_MT,COKE_VM%,NUTCOKE_ASH%,NUTCOKE_FC%,NUTCOKE_IM%,NUTCOKE_MOIST%,NUTCOKE_MT,NUTCOKE_VM%,PCI_2_%Ash,PCI_2_%FC,PCI_2_%IM,PCI_2_MT,PCI_2_%VM,Sinter_SP_MT,Sinter_SP_02_Al2O3%,Sinter_SP_02_Basicity,Sinter_SP_02_CaO%,Sinter_SP_02_Cold_Strength_AI,Sinter_SP_02_Cold_strength_TI,Sinter_SP_02_Fe(T)%,Sinter_SP_02_FeO%,Sinter_SP_02_Hot_strength_RDI,Sinter_SP_02_Hot_strength_RI,Sinter_SP_02_K2O%,Sinter_SP_02_MgO%,Sinter_SP_02_MnO%,Sinter_SP_02_Na2O%,Sinter_SP_02_P%,Sinter_SP_02_SiO2%,Sinter_SP_02_TiO2%,ORE_%Al2O3,ORE_%CaO,ORE_%Fe(T),ORE_%K2O,ORE_%LOI,ORE_%MgO,ORE_%MnO,ORE_MT,ORE_%Na2O,ORE_%P,ORE_%SiO2,ORE_%TiO2,ORE_%TM,Geomin Type,FLUX_Al2O3%,FLUX_CaO%,FLUX_Fe2O3%,FLUX_LOI%,FLUX_MgO%,FLUX_MT,FLUX_SiO2%,FLUX_TM%,COKE_DISCHARGE_TIME,WEIGHTED_COKE_ANGLE,TOTAL_COKE_PORTIONS,NON_COKE_DISCHARGE_TIME,WEIGHTED_NON_COKE_ANGLE,TOTAL_NON_COKE_PORTIONS,UnitCost Lakhs/Thm,ActualKg/Thm.,FurnaceTopGasAnalysisCO2ETACO,Act. Fuel RateKg/Thm.,Coke Rate Kg/Thm,ProductionTonnesPerHr
2025-08-20 05:00:00,2.725646158,1152.781111,105974.3074,3.039198622,3998.631033,1275.437261,2286.065964,0.0,1.339322933,204.6185353,1.386372619,7.0,1.508668525,11.63828712,87.31904319,0.569004545,4.89696211,261.629,1.042669696,11.94,87.035,0.585,11.0,49.59466666,1.025,8.6,70.85,1.73,97.30333333,18.82,823.8096667,2.1,2.077220077,10.76,5.133333333,80.02222222,55.3,9.02,31.4,66.02,0.07,2.01,0.23,0.032,0.058,5.18,0.13,1.699133976,0.030958388,63.25256341,0.013694028,2.16724205,0.035023507,0.026168521,342.45,0.017794569,0.034785101,5.324706848,0.059615649,3.79978245,1.0,0.48,0.0,0.57,1.3,0.0,0.0,96.38,0.2,83.0,26.36363636,11.0,60.0,25.2,10.0,124.0176389,138.0,41.61198189,560.9305556,422.9305556,87.46376812
2025-08-20 06:00:00,2.728473363,1151.66375,106352.3846,3.030375015,4001.237821,1285.535708,2278.864571,0.0,1.348331721,204.9807817,1.380350488,8.0,1.593265404,11.63828712,87.31904319,0.569004545,4.89696211,261.629,1.042669696,11.94,87.035,0.585,11.0,49.59466666,1.025,8.6,70.85,1.73,97.30333333,18.82,823.8096667,2.1,2.077220077,10.76,5.133333333,80.02222222,55.3,9.02,31.4,66.02,0.07,2.01,0.23,0.032,0.058,5.18,0.13,1.699133976,0.030958388,63.25256341,0.013694028,2.16724205,0.035023507,0.026168521,342.45,0.017794569,0.034785101,5.324706848,0.059615649,3.79978245,1.0,0.48,0.0,0.57,1.3,0.0,0.0,96.38,0.2,83.0,26.36363636,11.0,60.0,25.2,10.0,124.685625,131.0,41.12750133,560.3125,429.3125,94.1221374
2025-08-20 07:00:00,2.751125311,1176.153279,105011.7226,3.067765199,3999.580947,1249.411504,2312.553418,0.0,1.348007602,204.6339197,1.403182963,7.0,1.519228914,11.63828712,87.31904319,0.569004545,4.89696211,261.629,1.042669696,11.94,87.035,0.585,11.0,49.59466666,1.025,8.6,70.85,1.73,97.30333333,18.82,823.8096667,2.1,2.077220077,10.76,5.133333333,80.02222222,55.3,9.02,31.4,66.02,0.07,2.01,0.23,0.032,0.058,5.18,0.13,1.699133976,0.030958388,63.25256341,0.013694028,2.16724205,0.035023507,0.026168521,342.45,0.017794569,0.034785101,5.324706848,0.059615649,3.79978245,1.0,0.48,0.0,0.57,1.3,0.0,0.0,96.38,0.2,83.0,26.36363636,11.0,60.0,25.2,10.0,123.80286885000001,130.0,41.09168742,556.3114754,426.3114754,93.23076923
2025-08-20 08:00:00,2.727346067,1168.323333,103521.2548,3.112788643,4000.721961,1253.372703,2294.033028,0.0,1.348267522,202.0942739,1.378950225,7.0,1.623579822,11.70462196,87.25894622,0.564647726,5.510795439,261.629,1.036431818,11.94,87.035,0.585,11.0,49.59466666,1.025,8.69,70.73,1.77,97.30333333,18.81,823.8096667,2.0907,2.043578942,10.53702,5.133333333,80.02222222,55.52,9.42,31.4,66.02,0.073347,1.92276,0.22,0.024621,0.058,5.15616,0.13,1.699133976,0.030958388,63.25256341,0.013694028,2.16724205,0.035023507,0.026168521,342.45,0.017794569,0.034785101,5.324706848,0.059615649,3.79978245,1.0,0.48,0.0,0.57,1.3,0.0,0.0,96.38,0.2,83.0,26.36363636,11.0,60.0,25.2,10.0,122.77,136.0,41.67934661,555.0,419.0,87.5
2025-08-20 09:00:00,2.718846397,1169.915278,105733.1134,3.046450396,3999.056475,1289.148472,2309.363561,0.0,1.348155381,207.1582633,1.370729144,7.0,1.690858961,11.70462196,87.25894622,0.564647726,5.510795439,261.629,1.036431818,11.94,87.035,0.585,11.0,49.59466666,1.025,8.69,70.73,1.77,97.30333333,18.81,823.8096667,2.0907,2.043578942,10.53702,5.133333333,80.02222222,55.52,9.42,31.4,66.02,0.073347,1.92276,0.22,0.024621,0.058,5.15616,0.13,1.699133976,0.030958388,63.25256341,0.013694028,2.16724205,0.035023507,0.026168521,342.45,0.017794569,0.034785101,5.324706848,0.059615649,3.79978245,1.0,0.48,0.0,0.57,1.3,0.0,0.0,96.38,0.2,83.0,26.36363636,11.0,60.0,25.2,10.0,123.610277775,136.0,41.64685092,558.3611111,422.3611111,87.57352941
2025-08-20 10:00:00,2.700070625,1184.898611,114756.7939,2.80834331,4000.8898,1416.92285,2320.646725,0.0,1.348452022,228.1438156,1.351579669,7.0,1.617115178,11.70462196,87.25894622,0.564647726,5.510795439,261.629,1.036431818,11.94,87.035,0.585,11.0,49.59466666,1.025,8.69,70.73,1.77,97.30333333,18.81,823.8096667,2.0907,2.043578942,10.53702,5.133333333,80.02222222,55.52,9.42,31.4,66.02,0.073347,1.92276,0.22,0.024621,0.058,5.15616,0.13,1.699133976,0.030958388,63.25256341,0.013694028,2.16724205,0.035023507,0.026168521,342.45,0.017794569,0.034785101,5.324706848,0.059615649,3.79978245,1.0,0.48,0.0,0.57,1.3,0.0,0.0,96.38,0.2,83.0,26.36363636,11.0,60.0,25.2,10.0,123.87875,138.0,42.24497422,560.375,422.375,87.75362319
2025-08-20 11:00:00,2.710101511,1189.455278,114292.4131,2.818922906,3999.72075,1399.640686,2306.227908,0.0,1.348105967,227.2406033,1.361953544,7.0,1.370650086,11.70462196,87.25894622,0.564647726,5.510795439,261.629,1.036431818,11.94,87.035,0.585,11.0,49.59466666,1.025,8.69,70.73,1.77,97.30333333,18.81,823.8096667,2.0907,2.043578942,10.53702,5.133333333,80.02222222,55.52,9.42,31.4,66.02,0.073347,1.92276,0.22,0.024621,0.058,5.15616,0.13,1.699133976,0.030958388,63.25256341,0.013694028,2.16724205,0.035023507,0.026168521,342.45,0.017794569,0.034785101,5.324706848,0.059615649,3.79978245,1.0,0.48,0.0,0.57,1.3,0.0,0.0,96.38,0.2,83.0,26.36363636,11.0,60.0,25.2,10.0,123.94861110000001,145.0,42.56371617,563.9444444,418.9444444,90.75862069
2025-08-20 12:00:00,2.703040511,1190.201944,113597.2356,2.836559115,4000.280828,1400.587217,2332.662761,0.0,1.348599683,226.4778869,1.354271861,7.0,1.396356575,11.70462196,87.25894622,0.564647726,5.510795439,261.629,1.036431818,11.94,87.035,0.585,11.0,49.59466666,1.025,8.69,70.73,1.77,97.30333333,18.81,823.8096667,2.0907,2.043578942,10.53702,5.133333333,80.02222222,55.52,9.42,31.4,66.02,0.073347,1.92276,0.22,0.024621,0.058,5.15616,0.13,1.699133976,0.030958388,63.25256341,0.013694028,2.16724205,0.035023507,0.026168521,342.45,0.017794569,0.034785101,5.324706848,0.059615649,3.79978245,1.0,0.48,0.0,0.57,1.3,0.0,0.0,96.38,0.2,83.0,26.36363636,11.0,60.0,25.2,10.0,122.36430555,137.0,41.65713242,553.8472222,416.8472222,87.59124088
2025-08-20 13:00:00,2.719613944,1143.658333,113813.4997,2.829823337,3998.372853,1384.340253,2282.659142,0.0,1.348362744,218.6260275,1.371313475,7.0,1.312671208,11.70462196,87.25894622,0.564647726,5.510795439,261.629,1.036431818,11.94,87.035,0.585,11.0,49.59466666,1.025,8.69,70.73,1.77,97.30333333,18.81,823.8096667,2.0907,2.043578942,10.53702,5.133333333,80.02222222,55.52,9.42,31.4,66.02,0.073347,1.92276,0.22,0.024621,0.058,5.15616,0.13,1.699133976,0.030958388,63.25256341,0.013694028,2.16724205,0.035023507,0.026168521,342.45,0.017794569,0.034785101,5.324706848,0.059615649,3.79978245,1.0,0.48,0.0,0.57,1.3,0.0,0.0,96.38,0.2,83.0,26.36363636,11.0,60.0,25.2,10.0,121.290833325,136.0,42.05240464,549.0833333,413.0833333,93.16176471
2025-08-20 14:00:00,2.692414881,1153.5025,115457.0092,2.790561916,3999.798636,1434.040622,2311.471525,0.0,1.347950444,225.1652272,1.344268322,7.0,1.383292328,11.70462196,87.25894622,0.564647726,5.510795439,261.629,1.036431818,11.94,87.035,0.585,11.0,49.59466666,1.025,8.69,70.73,1.77,97.30333333,18.81,823.8096667,2.0907,2.043578942,10.53702,5.133333333,80.02222222,55.52,9.42,31.4,66.02,0.073347,1.92276,0.22,0.024621,0.058,5.15616,0.13,1.699133976,0.030958388,63.25256341,0.013694028,2.16724205,0.035023507,0.026168521,342.45,0.017794569,0.034785101,5.324706848,0.059615649,3.79978245,1.0,0.48,0.0,0.57,1.3,0.0,0.0,96.38,0.2,83.0,26.36363636,11.0,60.0,25.2,10.0,120.9998611,131.0,42.32582206,545.5694444,414.5694444,89.3129771
2025-08-20 15:00:00,2.705062006,1157.047778,116258.5808,2.770135023,3998.066581,1430.503594,2308.166494,0.0,1.348632836,226.2725319,1.356881636,7.0,1.316772786,11.70462196,87.25894622,0.564647726,5.510795439,261.629,1.036431818,11.94,87.035,0.585,11.0,49.59466666,1.025,8.69,70.73,1.77,97.30333333,18.81,823.8096667,2.0907,2.043578942,10.53702,5.133333333,80.02222222,55.52,9.42,31.4,66.02,0.073347,1.92276,0.22,0.024621,0.058,5.15616,0.13,1.699133976,0.030958388,63.25256341,0.013694028,2.16724205,0.035023507,0.026168521,342.45,0.017794569,0.034785101,5.324706848,0.059615649,3.79978245,1.0,0.48,0.0,0.57,1.3,0.0,0.0,96.38,0.2,83.0,26.36363636,11.0,60.0,25.2,10.0,121.99000000000001,132.0,41.73551508,550.0,418.0,89.39393939
2025-08-20 16:00:00,2.720626689,1158.3225,115703.3703,2.786485414,4002.474072,1407.151864,2301.503114,0.0,1.348591225,224.5183008,1.372111433,7.0,1.357670206,11.63145454,87.32894622,0.587718181,5.860310592,261.629,1.039599242,11.94,87.035,0.585,11.0,49.59466666,1.025,8.58,71.12,1.58,97.30333333,18.72,823.8096667,2.02,2.005555556,10.83,5.133333333,80.02222222,55.2,9.44,31.4,66.02,0.071,1.94,0.21,0.031,0.058,5.4,0.12,1.699133976,0.030958388,63.25256341,0.013694028,2.16724205,0.035023507,0.026168521,342.45,0.017794569,0.034785101,5.324706848,0.059615649,3.79978245,1.0,0.48,0.0,0.57,1.3,0.0,0.0,96.38,0.2,83.0,26.36363636,11.0,60.0,25.2,10.0,121.755,134.0,42.19794625,550.0,416.0,89.55223881
2025-08-20 17:00:00,2.734555767,1188.753333,116415.2864,2.76756287,3999.735839,1400.912278,2338.539456,0.0,1.348052933,229.8841253,1.386275581,8.0,1.574934947,11.63145454,87.32894622,0.587718181,5.860310592,261.629,1.039599242,11.94,87.035,0.585,11.0,49.59466666,1.025,8.58,71.12,1.58,97.30333333,18.72,823.8096667,2.02,2.005555556,10.83,5.133333333,80.02222222,55.2,9.44,31.4,66.02,0.071,1.94,0.21,0.031,0.058,5.4,0.12,1.699133976,0.030958388,63.25256341,0.013694028,2.16724205,0.035023507,0.026168521,342.45,0.017794569,0.034785101,5.324706848,0.059615649,3.79978245,1.0,0.48,0.0,0.57,1.3,0.0,0.0,96.38,0.2,83.0,26.36363636,11.0,60.0,25.2,10.0,123.427083325,125.0,43.45033467,552.4583333,427.4583333,95.44
2025-08-20 18:00:00,2.737328753,1177.7175,117369.7083,2.7453898,4000.198756,1409.881664,2322.271561,0.0,1.348358547,229.7240683,1.388906675,7.0,1.488211358,11.63145454,87.32894622,0.587718181,5.860310592,261.629,1.039599242,11.94,87.035,0.585,11.0,49.59466666,1.025,8.58,71.12,1.58,97.30333333,18.72,823.8096667,2.02,2.005555556,10.83,5.133333333,80.02222222,55.2,9.44,31.4,66.02,0.071,1.94,0.21,0.031,0.058,5.4,0.12,1.699133976,0.030958388,63.25256341,0.013694028,2.16724205,0.035023507,0.026168521,342.45,0.017794569,0.034785101,5.324706848,0.059615649,3.79978245,1.0,0.48,0.0,0.57,1.3,0.0,0.0,96.38,0.2,83.0,26.36363636,11.0,60.0,25.2,10.0,123.61736110000001,130.0,42.54401919,555.5694444,425.5694444,92.69230769
2025-08-20 19:00:00,2.748758117,1158.643056,117434.7167,2.742609189,3998.357983,1399.584433,2303.776503,0.0,1.3482844,226.2984247,1.400329656,8.0,1.499807114,11.63145454,87.32894622,0.587718181,5.860310592,261.629,1.039599242,11.94,87.035,0.585,11.0,49.59466666,1.025,8.58,71.12,1.58,97.30333333,18.72,823.8096667,2.02,2.005555556,10.83,5.133333333,80.02222222,55.2,9.44,31.4,66.02,0.071,1.94,0.21,0.031,0.058,5.4,0.12,1.699133976,0.030958388,63.25256341,0.013694028,2.16724205,0.035023507,0.026168521,342.45,0.017794569,0.034785101,5.324706848,0.059615649,3.79978245,1.0,0.48,0.0,0.57,1.3,0.0,0.0,96.38,0.2,83.0,26.36363636,11.0,60.0,25.2,10.0,123.659583325,131.0,42.69780428,556.2083333,425.2083333,93.4351145
2025-08-20 20:00:00,2.759022069,1175.349167,117772.5964,2.735378719,3999.283725,1392.451294,2322.098331,0.0,1.348257886,228.8884803,1.410788908,7.0,1.52811295,11.63145454,87.32894622,0.587718181,5.860310592,261.629,1.039599242,11.94,87.035,0.585,11.0,49.59466666,1.025,8.58,71.12,1.58,97.30333333,18.72,823.8096667,2.02,2.005555556,10.83,5.133333333,80.02222222,55.2,9.44,31.4,66.02,0.071,1.94,0.21,0.031,0.058,5.4,0.12,1.699133976,0.030958388,63.25256341,0.013694028,2.16724205,0.035023507,0.026168521,342.45,0.017794569,0.034785101,5.324706848,0.059615649,3.79978245,1.0,0.48,0.0,0.57,1.3,0.0,0.0,96.38,0.2,83.0,26.36363636,11.0,60.0,25.2,10.0,124.5901389,131.0,42.39893444,559.9305556,428.9305556,93.58778626
2025-08-20 21:00:00,2.748054839,1167.647222,116740.1653,2.759935807,3999.837114,1392.760617,2311.307561,0.0,1.348073414,226.4523967,1.399873503,8.0,1.538425953,11.63145454,87.32894622,0.587718181,5.860310592,261.629,1.039599242,11.94,87.035,0.585,11.0,49.59466666,1.025,8.58,71.12,1.58,97.30333333,18.72,823.8096667,2.02,2.005555556,10.83,5.133333333,80.02222222,55.2,9.44,31.4,66.02,0.071,1.94,0.21,0.031,0.058,5.4,0.12,1.699133976,0.030958388,63.25256341,0.013694028,2.16724205,0.035023507,0.026168521,342.45,0.017794569,0.034785101,5.324706848,0.059615649,3.79978245,1.0,0.48,0.0,0.57,1.3,0.0,0.0,96.38,0.2,83.0,26.36363636,11.0,60.0,25.2,10.0,124.725,130.0,41.95217544,560.0,430.0,93.53846154
2025-08-20 22:00:00,2.75684795,1178.821667,116442.17,2.768810563,4002.464278,1379.862869,2310.963867,0.0,1.347832303,227.0041011,1.409246322,6.0,1.500651044,11.63145454,87.32894622,0.587718181,5.860310592,261.629,1.039599242,11.94,87.035,0.585,11.0,49.59466666,1.025,8.58,71.12,1.58,97.30333333,18.72,823.8096667,2.02,2.005555556,10.83,5.133333333,80.02222222,55.2,9.44,31.4,66.02,0.071,1.94,0.21,0.031,0.058,5.4,0.12,1.699133976,0.030958388,63.25256341,0.013694028,2.16724205,0.035023507,0.026168521,342.45,0.017794569,0.034785101,5.324706848,0.059615649,3.79978245,1.0,0.48,0.0,0.57,1.3,0.0,0.0,96.38,0.2,83.0,26.36363636,11.0,60.0,25.2,10.0,123.9025,137.0,42.55021278,560.0,423.0,90.51094891
2025-08-20 23:00:00,2.752708614,1117.526111,105288.5015,3.059220197,3998.944692,1252.501917,2256.767119,0.0,1.348247097,196.9520117,1.404268853,7.0,1.532467733,11.79486313,87.15487942,0.602921137,6.163794751,261.9196667,1.050257445,11.915,87.055,0.575,10.6,44.56,1.03,8.56,71.07,1.6,42.21333333,18.77,767.4826667,2.1412,2.097044392,11.16349,5.133333333,80.02222222,54.98,8.87,31.4,66.02,0.075,1.962,0.21,0.028,0.059,5.32344,0.13,1.560185708,0.122285239,62.17368828,0.01204323,2.173683961,0.056549886,0.026833131,343.137,0.021763393,0.027898748,6.928993599,0.043806266,3.417357887,1.0,0.48,0.0,0.57,1.3,0.0,0.0,96.38,0.2,83.0,26.36363636,11.0,60.0,25.2,10.0,124.725,130.0,42.21332997,560.0,430.0,90.23076923
2025-08-21 00:00:00,2.723431817,1141.396667,104205.7131,3.092826179,4001.328475,1265.196233,2276.090383,0.0,1.348148186,199.797135,1.375443364,7.0,1.530661683,11.79486313,87.15487942,0.602921137,6.163794751,261.9196667,1.050257445,11.915,87.055,0.575,10.6,44.56,1.03,8.56,71.07,1.6,42.21333333,18.77,767.4826667,2.1412,2.097044392,11.16349,5.133333333,80.02222222,54.98,8.87,31.4,66.02,0.075,1.962,0.21,0.028,0.059,5.32344,0.13,1.560185708,0.122285239,62.17368828,0.01204323,2.173683961,0.056549886,0.026833131,343.137,0.021763393,0.027898748,6.928993599,0.043806266,3.417357887,1.0,0.48,0.0,0.57,1.3,0.0,0.0,96.38,0.2,83.0,26.36363636,11.0,60.0,25.2,10.0,124.725,130.0,40.93316997,560.0,430.0,90.30769231
2025-08-21 01:00:00,2.713634017,1168.836389,107083.9575,3.006324567,3996.764589,1288.901753,2311.681389,0.0,1.328073203,209.6803403,1.385353058,7.0,1.493207503,11.79486313,87.15487942,0.602921137,6.163794751,261.9196667,1.050257445,11.915,87.055,0.575,10.6,44.56,1.03,8.56,71.07,1.6,42.21333333,18.77,767.4826667,2.1412,2.097044392,11.16349,5.133333333,80.02222222,54.98,8.87,31.4,66.02,0.075,1.962,0.21,0.028,0.059,5.32344,0.13,1.560185708,0.122285239,62.17368828,0.01204323,2.173683961,0.056549886,0.026833131,343.137,0.021763393,0.027898748,6.928993599,0.043806266,3.417357887,1.0,0.48,0.0,0.57,1.3,0.0,0.0,96.38,0.2,83.0,26.36363636,11.0,60.0,25.2,10.0,124.7625,135.0,41.14578672,562.5,427.5,87.77777778
2025-08-21 02:00:00,2.720530222,1102.585556,103473.5413,3.113136283,3999.324933,1260.053133,2255.712514,0.0,1.348121617,193.1461558,1.372548464,6.0,1.356708114,11.79486313,87.15487942,0.602921137,6.163794751,261.9196667,1.050257445,11.915,87.055,0.575,10.6,44.56,1.03,8.56,71.07,1.6,42.21333333,18.77,767.4826667,2.1412,2.097044392,11.16349,5.133333333,80.02222222,54.98,8.87,31.4,66.02,0.075,1.962,0.21,0.028,0.059,5.32344,0.13,1.560185708,0.122285239,62.17368828,0.01204323,2.173683961,0.056549886,0.026833131,343.137,0.021763393,0.027898748,6.928993599,0.043806266,3.417357887,1.0,0.48,0.0,0.57,1.3,0.0,0.0,96.38,0.2,83.0,26.36363636,11.0,60.0,25.2,10.0,123.828472225,135.0,41.68157508,558.7638889,423.7638889,81.40740741
2025-08-21 03:00:00,2.696743117,1138.494722,109428.8844,2.945390325,4001.445153,1357.193806,2288.846128,0.0,1.34836035,211.1391647,1.348471772,7.0,1.412948539,11.79486313,87.15487942,0.602921137,6.163794751,261.9196667,1.050257445,11.915,87.055,0.575,10.6,44.56,1.03,8.56,71.07,1.6,42.21333333,18.77,767.4826667,2.1412,2.097044392,11.16349,5.133333333,80.02222222,54.98,8.87,31.4,66.02,0.075,1.962,0.21,0.028,0.059,5.32344,0.13,1.560185708,0.122285239,62.17368828,0.01204323,2.173683961,0.056549886,0.026833131,343.137,0.021763393,0.027898748,6.928993599,0.043806266,3.417357887,1.0,0.48,0.0,0.57,1.3,0.0,0.0,96.38,0.2,83.0,26.36363636,11.0,60.0,25.2,10.0,122.8875,135.0,42.17538181,555.0,420.0,87.48148148
2025-08-21 04:00:00,2.707863061,1141.599167,113799.4814,2.830974986,3999.508475,1396.601619,2287.168583,0.0,1.348367622,219.0539161,1.359421522,7.0,1.380557961,11.79486313,87.15487942,0.602921137,6.163794751,261.9196667,1.050257445,11.915,87.055,0.575,10.6,44.56,1.03,8.56,71.07,1.6,42.21333333,18.77,767.4826667,2.1412,2.097044392,11.16349,5.133333333,80.02222222,54.98,8.87,31.4,66.02,0.075,1.962,0.21,0.028,0.059,5.32344,0.13,1.560185708,0.122285239,62.17368828,0.01204323,2.173683961,0.056549886,0.026833131,343.137,0.021763393,0.027898748,6.928993599,0.043806266,3.417357887,1.0,0.48,0.0,0.57,1.3,0.0,0.0,96.38,0.2,83.0,26.36363636,11.0,60.0,25.2,10.0,122.8875,135.0,41.73193333,555.0,420.0,87.40740741
2025-08-21 05:00:00,2.710463192,1123.412778,114440.1322,2.815239117,3999.653158,1402.534864,2286.618981,0.0,1.348200036,217.3085592,1.362268439,7.0,1.396137161,11.79486313,87.15487942,0.602921137,6.163794751,261.9196667,1.050257445,11.915,87.055,0.575,10.6,44.56,1.03,8.56,71.07,1.6,42.21333333,18.77,767.4826667,2.1412,2.097044392,11.16349,5.133333333,80.02222222,54.98,8.87,31.4,66.02,0.075,1.962,0.21,0.028,0.059,5.32344,0.13,1.560185708,0.122285239,62.17368828,0.01204323,2.173683961,0.056549886,0.026833131,343.137,0.021763393,0.027898748,6.928993599,0.043806266,3.417357887,1.0,0.48,0.0,0.57,1.3,0.0,0.0,96.38,0.2,83.0,26.36363636,11.0,60.0,25.2,10.0,122.940972225,125.0,41.45985694,550.5138889,425.5138889,86.88
2025-08-21 06:00:00,2.74426312,1116.780992,111569.6226,2.886647946,3998.303905,1332.616087,2291.612434,0.0,1.34831176,208.9575855,1.395638653,6.0,1.339940607,11.79486313,87.15487942,0.602921137,6.163794751,261.9196667,1.050257445,11.915,87.055,0.575,10.6,44.56,1.03,8.56,71.07,1.6,42.21333333,18.77,767.4826667,2.1412,2.097044392,11.16349,5.133333333,80.02222222,54.98,8.87,31.4,66.02,0.075,1.962,0.21,0.028,0.059,5.32344,0.13,1.560185708,0.122285239,62.17368828,0.01204323,2.173683961,0.056549886,0.026833131,343.137,0.021763393,0.027898748,6.928993599,0.043806266,3.417357887,1.0,0.48,0.0,0.57,1.3,0.0,0.0,96.38,0.2,83.0,26.36363636,11.0,60.0,25.2,10.0,122.284297525,120.0,41.34779769,545.5371901,425.5371901,85.0
2025-08-21 07:00:00,2.728229136,1102.857025,104837.2238,3.073675003,4000.632463,1269.453479,2296.258839,0.0,1.348308207,195.375855,1.379663624,7.0,1.363995112,11.79486313,87.15487942,0.602921137,6.163794751,261.9196667,1.050257445,11.915,87.055,0.575,10.6,44.56,1.03,8.56,71.07,1.6,42.21333333,18.77,767.4826667,2.1412,2.097044392,11.16349,5.133333333,80.02222222,54.98,8.87,31.4,66.02,0.075,1.962,0.21,0.028,0.059,5.32344,0.13,1.560185708,0.122285239,62.17368828,0.01204323,2.173683961,0.056549886,0.026833131,343.137,0.021763393,0.027898748,6.928993599,0.043806266,3.417357887,1.0,0.48,0.0,0.57,1.3,0.0,0.0,96.38,0.2,83.0,26.36363636,11.0,60.0,25.2,10.0,122.24679752499999,115.0,42.17848041,543.0371901,428.0371901,86.86956522
2025-08-21 08:00:00,2.741809675,1155.78,105214.3363,3.05858725,3995.300447,1259.76675,2340.164294,0.0,1.348341642,202.6538983,1.393518447,6.0,1.274187423,11.74166224,87.21034668,0.599720245,6.677113212,261.9196667,1.047991076,11.94,87.035,0.585,11.0,44.56,1.025,8.39,71.27,1.56,42.21333333,18.78,767.4826667,2.1715,2.06788469,11.11,5.133333333,80.02222222,54.85,9.18,31.4,66.02,0.073347,2.00124,0.21,0.026319,0.062,5.37264,0.14,1.699133976,0.030958388,63.25256341,0.013694028,2.16724205,0.035023507,0.026168521,343.137,0.017794569,0.034785101,5.324706848,0.059615649,3.79978245,1.0,0.48,0.0,0.57,1.3,0.0,0.0,96.38,0.2,83.0,26.36363636,11.0,60.0,25.2,10.0,120.0961111,123.0,41.79147558,538.1944444,415.1944444,81.46341463
2025-08-21 09:00:00,2.721972981,1158.956667,111753.9586,2.839273023,3939.138306,1358.050831,2353.851742,0.0,1.348377817,216.8746417,1.373574244,7.0,1.3100381,11.74166224,87.21034668,0.599720245,6.677113212,261.9196667,1.047991076,11.94,87.035,0.585,11.0,44.56,1.025,8.39,71.27,1.56,42.21333333,18.78,767.4826667,2.1715,2.06788469,11.11,5.133333333,80.02222222,54.85,9.18,31.4,66.02,0.073347,2.00124,0.21,0.026319,0.062,5.37264,0.14,1.699133976,0.030958388,63.25256341,0.013694028,2.16724205,0.035023507,0.026168521,343.137,0.017794569,0.034785101,5.324706848,0.059615649,3.79978245,1.0,0.48,0.0,0.57,1.3,0.0,0.0,96.38,0.2,83.0,26.36363636,11.0,60.0,25.2,10.0,123.7798611,110.0,40.39677167,546.8194444,436.8194444,91.36363636
2025-08-21 10:00:00,2.717363431,1158.928889,115596.2992,2.324690432,3335.703533,1409.132086,2345.039561,0.0,1.348355517,224.6956536,1.369085294,6.0,1.220681441,11.74166224,87.21034668,0.599720245,6.677113212,261.9196667,1.047991076,11.94,87.035,0.585,11.0,44.56,1.025,8.39,71.27,1.56,42.21333333,18.78,767.4826667,2.1715,2.06788469,11.11,5.133333333,80.02222222,54.85,9.18,31.4,66.02,0.073347,2.00124,0.21,0.026319,0.062,5.37264,0.14,1.699133976,0.030958388,63.25256341,0.013694028,2.16724205,0.035023507,0.026168521,343.137,0.017794569,0.034785101,5.324706848,0.059615649,3.79978245,1.0,0.48,0.0,0.57,1.3,0.0,0.0,96.38,0.2,83.0,26.36363636,11.0,60.0,25.2,10.0,123.642777775,107.0,39.09262928,544.8611111,437.8611111,85.04672897
2025-08-21 23:00:00,2.704611897,1178.662222,113568.3147,0.857233961,1208.048811,1399.150264,2327.699014,0.0,1.348348278,224.6176342,1.356222381,6.0,1.527471594,11.79038179,87.14485244,0.609797586,6.033719133,274.5523333,1.06476577,11.32,87.68,0.58,8.0,41.27000000300001,1.0,8.64,70.73,1.72,81.28333333,18.91,831.6863333,2.0907,2.136815949,11.10187,5.133333333,80.02222222,55.1,8.76,31.4,66.02,0.072,2.05029,0.19,0.029,0.061,5.19552,0.13,1.729787666,0.046531985,62.07978556,0.017193811,2.187519017,0.033265992,0.031502668,361.741,0.024847121,0.033930917,6.960596928,0.079523773,3.241939859,1.0,0.48,0.0,0.57,1.3,0.0,0.0,96.38,0.2,83.0,26.36363636,11.0,60.0,25.2,10.0,131.139166675,88.0,41.42155756,565.9166667,477.9166667,74.54545455
2025-08-22 00:00:00,2.6719312,1154.730278,113525.4694,1.452015036,2045.753617,1432.002428,2314.873806,0.0,1.34816805,222.6918458,1.323857381,7.0,1.540417653,11.79038179,87.14485244,0.609797586,6.033719133,274.5523333,1.06476577,11.32,87.68,0.58,8.0,41.27000000300001,1.0,8.64,70.73,1.72,81.28333333,18.91,831.6863333,2.0907,2.136815949,11.10187,5.133333333,80.02222222,55.1,8.76,31.4,66.02,0.072,2.05029,0.19,0.029,0.061,5.19552,0.13,1.729787666,0.046531985,62.07978556,0.017193811,2.187519017,0.033265992,0.031502668,361.741,0.024847121,0.033930917,6.960596928,0.079523773,3.241939859,1.0,0.48,0.0,0.57,1.3,0.0,0.0,96.38,0.2,83.0,26.36363636,11.0,60.0,25.2,10.0,131.61180554999999,95.0,40.81417578,571.0972222,476.0972222,86.21052632
2025-08-22 01:00:00,2.677404756,1182.698333,115087.3347,2.10063699,3000.778592,1446.755478,2370.177861,0.0,1.348149347,229.9098592,1.329105489,7.0,1.566073547,11.79038179,87.14485244,0.609797586,6.033719133,274.5523333,1.06476577,11.32,87.68,0.58,8.0,41.27000000300001,1.0,8.64,70.73,1.72,81.28333333,18.91,831.6863333,2.0907,2.136815949,11.10187,5.133333333,80.02222222,55.1,8.76,31.4,66.02,0.072,2.05029,0.19,0.029,0.061,5.19552,0.13,1.729787666,0.046531985,62.07978556,0.017193811,2.187519017,0.033265992,0.031502668,361.741,0.024847121,0.033930917,6.960596928,0.079523773,3.241939859,1.0,0.48,0.0,0.57,1.3,0.0,0.0,96.38,0.2,83.0,26.36363636,11.0,60.0,25.2,10.0,132.552916675,99.0,41.78704228,576.7416667,477.7416667,87.27272727
2025-08-22 02:00:00,2.689151628,1179.848611,115740.8497,2.336640017,3357.052156,1439.786808,2366.082642,0.0,1.348274772,229.9273189,1.341040647,6.0,1.521158867,11.79038179,87.14485244,0.609797586,6.033719133,274.5523333,1.06476577,11.32,87.68,0.58,8.0,41.27000000300001,1.0,8.64,70.73,1.72,81.28333333,18.91,831.6863333,2.0907,2.136815949,11.10187,5.133333333,80.02222222,55.1,8.76,31.4,66.02,0.072,2.05029,0.19,0.029,0.061,5.19552,0.13,1.729787666,0.046531985,62.07978556,0.017193811,2.187519017,0.033265992,0.031502668,361.741,0.024847121,0.033930917,6.960596928,0.079523773,3.241939859,1.0,0.48,0.0,0.57,1.3,0.0,0.0,96.38,0.2,83.0,26.36363636,11.0,60.0,25.2,10.0,132.1925,109.0,41.77044636,580.0,471.0,81.00917431
2025-08-22 03:00:00,2.699668764,1173.713889,115713.8597,2.437127813,3500.689586,1429.442258,2368.071547,0.0,1.348356736,228.3010064,1.351168556,7.0,1.495148547,11.79038179,87.14485244,0.609797586,6.033719133,274.5523333,1.06476577,11.32,87.68,0.58,8.0,41.27000000300001,1.0,8.64,70.73,1.72,81.28333333,18.91,831.6863333,2.0907,2.136815949,11.10187,5.133333333,80.02222222,55.1,8.76,31.4,66.02,0.072,2.05029,0.19,0.029,0.061,5.19552,0.13,1.729787666,0.046531985,62.07978556,0.017193811,2.187519017,0.033265992,0.031502668,361.741,0.024847121,0.033930917,6.960596928,0.079523773,3.241939859,1.0,0.48,0.0,0.57,1.3,0.0,0.0,96.38,0.2,83.0,26.36363636,11.0,60.0,25.2,10.0,129.9013889,110.0,40.73807133,571.3055556,461.3055556,80.90909091
2025-08-22 04:00:00,2.681170344,1149.355833,115978.8028,2.431519348,3500.625825,1452.817969,2364.96155,0.0,1.348249453,226.0311672,1.332993053,7.0,1.575778878,11.79038179,87.14485244,0.609797586,6.033719133,274.5523333,1.06476577,11.32,87.68,0.58,8.0,41.27000000300001,1.0,8.64,70.73,1.72,81.28333333,18.91,831.6863333,2.0907,2.136815949,11.10187,5.133333333,80.02222222,55.1,8.76,31.4,66.02,0.072,2.05029,0.19,0.029,0.061,5.19552,0.13,1.729787666,0.046531985,62.07978556,0.017193811,2.187519017,0.033265992,0.031502668,361.741,0.024847121,0.033930917,6.960596928,0.079523773,3.241939859,1.0,0.48,0.0,0.57,1.3,0.0,0.0,96.38,0.2,83.0,26.36363636,11.0,60.0,25.2,10.0,124.98541667500001,105.0,40.90622733,549.2916667,444.2916667,80.85714286
2025-08-22 05:00:00,2.683457056,1147.316111,115923.3475,2.432395612,3500.213667,1448.887169,2366.299219,0.0,1.348146353,225.5772208,1.335351458,8.0,1.562545831,11.79038179,87.14485244,0.609797586,6.033719133,274.5523333,1.06476577,11.32,87.68,0.58,8.0,41.27000000300001,1.0,8.64,70.73,1.72,81.28333333,18.91,831.6863333,2.0907,2.136815949,11.10187,5.133333333,80.02222222,55.1,8.76,31.4,66.02,0.072,2.05029,0.19,0.029,0.061,5.19552,0.13,1.729787666,0.046531985,62.07978556,0.017193811,2.187519017,0.033265992,0.031502668,361.741,0.024847121,0.033930917,6.960596928,0.079523773,3.241939859,1.0,0.48,0.0,0.57,1.3,0.0,0.0,96.38,0.2,83.0,26.36363636,11.0,60.0,25.2,10.0,125.287083325,98.0,42.16783839,547.2083333,449.2083333,86.12244898
2025-08-22 06:00:00,2.704173046,1130.112033,116674.2697,2.606899391,3775.780058,1434.494261,2358.425643,0.0,1.348171353,222.864639,1.355901216,7.0,1.519857245,11.79038179,87.14485244,0.609797586,6.033719133,274.5523333,1.06476577,11.32,87.68,0.58,8.0,41.27000000300001,1.0,8.64,70.73,1.72,81.28333333,18.91,831.6863333,2.0907,2.136815949,11.10187,5.133333333,80.02222222,55.1,8.76,31.4,66.02,0.072,2.05029,0.19,0.029,0.061,5.19552,0.13,1.729787666,0.046531985,62.07978556,0.017193811,2.187519017,0.033265992,0.031502668,361.741,0.024847121,0.033930917,6.960596928,0.079523773,3.241939859,1.0,0.48,0.0,0.57,1.3,0.0,0.0,96.38,0.2,83.0,26.36363636,11.0,60.0,25.2,10.0,124.011244825,108.0,42.38239465,546.8049793,438.8049793,87.5
2025-08-22 07:00:00,2.715398267,1185.227917,116811.1163,2.7589321,4000.811633,1426.774642,2372.244504,0.0,1.348153588,231.2219892,1.367382121,7.0,1.453710963,11.79038179,87.14485244,0.609797586,6.033719133,274.5523333,1.06476577,11.32,87.68,0.58,8.0,41.27000000300001,1.0,8.64,70.73,1.72,81.28333333,18.91,831.6863333,2.0907,2.136815949,11.10187,5.133333333,80.02222222,55.1,8.76,31.4,66.02,0.072,2.05029,0.19,0.029,0.061,5.19552,0.13,1.729787666,0.046531985,62.07978556,0.017193811,2.187519017,0.033265992,0.031502668,361.741,0.024847121,0.033930917,6.960596928,0.079523773,3.241939859,1.0,0.48,0.0,0.57,1.3,0.0,0.0,96.38,0.2,83.0,26.36363636,11.0,60.0,25.2,10.0,125.029166675,115.0,40.9391765,554.1666667,439.1666667,91.30434783
2025-08-22 08:00:00,2.705214683,1166.528333,116712.5128,2.765316118,4006.690322,1436.173725,2386.160469,0.0,1.348101783,228.8525739,1.357021922,7.0,1.590682889,11.94196653,86.92969337,0.752244102,5.686697739,274.5523333,1.128340098,11.32,87.68,0.58,8.0,41.27000000300001,1.0,8.62,71.65,1.57,81.28333333,18.16,831.6863333,2.2321,2.079752226,11.17376,5.133333333,80.02222222,54.8,8.92,31.4,66.02,0.07441,1.98162,0.19,0.02547,0.065,5.37264,0.14,1.729787666,0.046531985,62.07978556,0.017193811,2.187519017,0.033265992,0.031502668,361.741,0.024847121,0.033930917,6.960596928,0.079523773,3.241939859,1.0,0.48,0.0,0.57,1.3,0.0,0.0,96.38,0.2,83.0,26.36363636,11.0,60.0,25.2,10.0,124.81,108.0,40.63237475,550.0,442.0,86.85185185
2025-08-22 09:00:00,2.700058558,1180.295,116400.5972,2.764217588,3994.393944,1436.389075,2358.207139,0.0,1.348379056,230.6362614,1.351803944,8.0,1.519234717,11.94196653,86.92969337,0.752244102,5.686697739,274.5523333,1.128340098,11.32,87.68,0.58,8.0,41.27000000300001,1.0,8.62,71.65,1.57,81.28333333,18.16,831.6863333,2.2321,2.079752226,11.17376,5.133333333,80.02222222,54.8,8.92,31.4,66.02,0.07441,1.98162,0.19,0.02547,0.065,5.37264,0.14,1.729787666,0.046531985,62.07978556,0.017193811,2.187519017,0.033265992,0.031502668,361.741,0.024847121,0.033930917,6.960596928,0.079523773,3.241939859,1.0,0.48,0.0,0.57,1.3,0.0,0.0,96.38,0.2,83.0,26.36363636,11.0,60.0,25.2,10.0,126.265972225,110.0,40.76399775,556.7638889,446.7638889,91.45454545
2025-08-22 10:00:00,2.694769886,1189.46,116096.2925,2.781518252,4008.90255,1440.331775,2343.567042,0.0,1.348237408,231.8898653,1.346414783,7.0,1.481426028,11.94196653,86.92969337,0.752244102,5.686697739,274.5523333,1.128340098,11.32,87.68,0.58,8.0,41.27000000300001,1.0,8.62,71.65,1.57,81.28333333,18.16,831.6863333,2.2321,2.079752226,11.17376,5.133333333,80.02222222,54.8,8.92,31.4,66.02,0.07441,1.98162,0.19,0.02547,0.065,5.37264,0.14,1.729787666,0.046531985,62.07978556,0.017193811,2.187519017,0.033265992,0.031502668,361.741,0.024847121,0.033930917,6.960596928,0.079523773,3.241939859,1.0,0.48,0.0,0.57,1.3,0.0,0.0,96.38,0.2,83.0,26.36363636,11.0,60.0,25.2,10.0,124.729583325,132.0,41.48525433,560.9583333,428.9583333,90.15151515
2025-08-22 11:00:00,2.653734175,1184.281389,114599.2347,2.812269066,4000.985481,1465.760786,2347.404944,0.0,1.348315158,230.5843025,1.30527275,8.0,1.520129275,11.94196653,86.92969337,0.752244102,5.686697739,274.5523333,1.128340098,11.32,87.68,0.58,8.0,41.27000000300001,1.0,8.62,71.65,1.57,81.28333333,18.16,831.6863333,2.2321,2.079752226,11.17376,5.133333333,80.02222222,54.8,8.92,31.4,66.02,0.07441,1.98162,0.19,0.02547,0.065,5.37264,0.14,1.729787666,0.046531985,62.07978556,0.017193811,2.187519017,0.033265992,0.031502668,361.741,0.024847121,0.033930917,6.960596928,0.079523773,3.241939859,1.0,0.48,0.0,0.57,1.3,0.0,0.0,96.38,0.2,83.0,26.36363636,11.0,60.0,25.2,10.0,126.97847222499999,130.0,41.006782,569.0138889,439.0138889,87.76923077
2025-08-22 12:00:00,2.711367444,1130.373611,103409.2355,3.116646469,4001.349383,1265.164322,2301.340267,0.0,1.348198178,197.3982394,1.363454542,6.0,1.446706219,11.94196653,86.92969337,0.752244102,5.686697739,274.5523333,1.128340098,11.32,87.68,0.58,8.0,41.27000000300001,1.0,8.62,71.65,1.57,81.28333333,18.16,831.6863333,2.2321,2.079752226,11.17376,5.133333333,80.02222222,54.8,8.92,31.4,66.02,0.07441,1.98162,0.19,0.02547,0.065,5.37264,0.14,1.729787666,0.046531985,62.07978556,0.017193811,2.187519017,0.033265992,0.031502668,361.741,0.024847121,0.033930917,6.960596928,0.079523773,3.241939859,1.0,0.48,0.0,0.57,1.3,0.0,0.0,96.38,0.2,83.0,26.36363636,11.0,60.0,25.2,10.0,125.17,131.0,41.46934156,562.25,431.25,74.96183206
2025-08-22 13:00:00,2.62697315,1180.246111,110563.3586,2.911056163,3995.768569,1445.249642,2349.415478,0.0,1.348270583,223.6836056,1.278843262,8.0,1.552013428,11.94196653,86.92969337,0.752244102,5.686697739,274.5523333,1.128340098,11.32,87.68,0.58,8.0,41.27000000300001,1.0,8.62,71.65,1.57,81.28333333,18.16,831.6863333,2.2321,2.079752226,11.17376,5.133333333,80.02222222,54.8,8.92,31.4,66.02,0.07441,1.98162,0.19,0.02547,0.065,5.37264,0.14,1.729787666,0.046531985,62.07978556,0.017193811,2.187519017,0.033265992,0.031502668,361.741,0.024847121,0.033930917,6.960596928,0.079523773,3.241939859,1.0,0.48,0.0,0.57,1.3,0.0,0.0,96.38,0.2,83.0,26.36363636,11.0,60.0,25.2,10.0,126.505,134.0,41.65829967,569.0,435.0,86.49253731
2025-08-22 14:00:00,2.570806697,1182.974722,109162.9647,2.95397261,4003.360567,1490.321883,2328.283681,0.0,1.348190372,224.44203,1.222585039,7.0,1.633825275,11.94196653,86.92969337,0.752244102,5.686697739,274.5523333,1.128340098,11.32,87.68,0.58,8.0,41.27000000300001,1.0,8.62,71.65,1.57,81.28333333,18.16,831.6863333,2.2321,2.079752226,11.17376,5.133333333,80.02222222,54.8,8.92,31.4,66.02,0.07441,1.98162,0.19,0.02547,0.065,5.37264,0.14,1.729787666,0.046531985,62.07978556,0.017193811,2.187519017,0.033265992,0.031502668,361.741,0.024847121,0.033930917,6.960596928,0.079523773,3.241939859,1.0,0.48,0.0,0.57,1.3,0.0,0.0,96.38,0.2,83.0,26.36363636,11.0,60.0,25.2,10.0,128.092777775,142.0,41.06990406,579.1111111,437.1111111,86.69014085
2025-08-22 15:00:00,2.648493694,1196.524167,108867.5581,2.959333524,3999.777806,1396.643756,2307.404642,0.0,1.347916653,221.16636,1.300444175,7.0,1.478387833,11.94196653,86.92969337,0.752244102,5.686697739,274.5523333,1.128340098,11.32,87.68,0.58,8.0,41.27000000300001,1.0,8.62,71.65,1.57,81.28333333,18.16,831.6863333,2.2321,2.079752226,11.17376,5.133333333,80.02222222,54.8,8.92,31.4,66.02,0.07441,1.98162,0.19,0.02547,0.065,5.37264,0.14,1.729787666,0.046531985,62.07978556,0.017193811,2.187519017,0.033265992,0.031502668,361.741,0.024847121,0.033930917,6.960596928,0.079523773,3.241939859,1.0,0.48,0.0,0.57,1.3,0.0,0.0,96.38,0.2,83.0,26.36363636,11.0,60.0,25.2,10.0,127.06319445000001,145.0,42.17609814,576.4027778,431.4027778,86.82758621
2025-08-22 16:00:00,2.708369442,1197.654722,111420.6044,2.893010458,4001.770536,1367.445622,2356.163439,0.0,1.347671903,222.9577106,1.360585764,7.0,1.433557611,11.8972644,86.99764016,0.62423368,6.848930319,274.5523333,1.105095446,11.32,87.68,0.58,8.0,41.27000000300001,1.0,8.53,70.56,1.79,81.28333333,19.12,831.6863333,2.121,2.061894446,10.79377,5.133333333,80.02222222,55.23,9.16,31.4,66.02,0.064,2.02086,0.18,0.04245,0.062,5.23488,0.13,1.729787666,0.046531985,62.07978556,0.017193811,2.187519017,0.033265992,0.031502668,361.741,0.024847121,0.033930917,6.960596928,0.079523773,3.241939859,1.0,0.48,0.0,0.57,1.3,0.0,0.0,96.38,0.2,83.0,26.36363636,11.0,60.0,25.2,10.0,126.96569445,132.0,42.06803297,569.9027778,437.9027778,86.96969697
2025-08-22 17:00:00,2.711620603,1170.089444,111442.6239,2.889828266,3998.155728,1364.447408,2326.649378,0.0,1.347749664,218.6907897,1.36391955,7.0,1.368557147,11.8972644,86.99764016,0.62423368,6.848930319,274.5523333,1.105095446,11.32,87.68,0.58,8.0,41.27000000300001,1.0,8.53,70.56,1.79,81.28333333,19.12,831.6863333,2.121,2.061894446,10.79377,5.133333333,80.02222222,55.23,9.16,31.4,66.02,0.064,2.02086,0.18,0.04245,0.062,5.23488,0.13,1.729787666,0.046531985,62.07978556,0.017193811,2.187519017,0.033265992,0.031502668,361.741,0.024847121,0.033930917,6.960596928,0.079523773,3.241939859,1.0,0.48,0.0,0.57,1.3,0.0,0.0,96.38,0.2,83.0,26.36363636,11.0,60.0,25.2,10.0,124.909583325,131.0,42.36549836,561.2083333,430.2083333,87.2519084
2025-08-22 18:00:00,2.683798636,1157.931111,111586.7158,2.887918927,4000.678381,1393.441958,2321.570178,0.0,1.347679117,218.6728072,1.33613695,7.0,1.456394694,11.8972644,86.99764016,0.62423368,6.848930319,274.5523333,1.105095446,11.32,87.68,0.58,8.0,41.27000000300001,1.0,8.53,70.56,1.79,81.28333333,19.12,831.6863333,2.121,2.061894446,10.79377,5.133333333,80.02222222,55.23,9.16,31.4,66.02,0.064,2.02086,0.18,0.04245,0.062,5.23488,0.13,1.729787666,0.046531985,62.07978556,0.017193811,2.187519017,0.033265992,0.031502668,361.741,0.024847121,0.033930917,6.960596928,0.079523773,3.241939859,1.0,0.48,0.0,0.57,1.3,0.0,0.0,96.38,0.2,83.0,26.36363636,11.0,60.0,25.2,10.0,123.80444445,128.0,43.00698861,555.3777778,427.3777778,87.1875
2025-08-22 19:00:00,2.689187811,1166.783889,111843.2614,2.876219892,3993.621069,1392.062064,2344.748147,0.0,1.347575492,220.1933294,1.341482131,7.0,1.483502153,11.8972644,86.99764016,0.62423368,6.848930319,274.5523333,1.105095446,11.32,87.68,0.58,8.0,41.27000000300001,1.0,8.53,70.56,1.79,81.28333333,19.12,831.6863333,2.121,2.061894446,10.79377,5.133333333,80.02222222,55.23,9.16,31.4,66.02,0.064,2.02086,0.18,0.04245,0.062,5.23488,0.13,1.729787666,0.046531985,62.07978556,0.017193811,2.187519017,0.033265992,0.031502668,361.741,0.024847121,0.033930917,6.960596928,0.079523773,3.241939859,1.0,0.48,0.0,0.57,1.3,0.0,0.0,96.38,0.2,83.0,26.36363636,11.0,60.0,25.2,10.0,126.39277777500001,122.0,43.42650211,562.9111111,440.9111111,87.70491803
2025-08-22 20:00:00,2.736617386,1152.376944,110195.73,2.927246902,4004.647564,1324.933683,2350.448325,0.0,1.347687606,212.2797522,1.388794986,7.0,1.440629753,11.8972644,86.99764016,0.62423368,6.848930319,274.5523333,1.105095446,11.32,87.68,0.58,8.0,41.27000000300001,1.0,8.53,70.56,1.79,81.28333333,19.12,831.6863333,2.121,2.061894446,10.79377,5.133333333,80.02222222,55.23,9.16,31.4,66.02,0.064,2.02086,0.18,0.04245,0.062,5.23488,0.13,1.729787666,0.046531985,62.07978556,0.017193811,2.187519017,0.033265992,0.031502668,361.741,0.024847121,0.033930917,6.960596928,0.079523773,3.241939859,1.0,0.48,0.0,0.57,1.3,0.0,0.0,96.38,0.2,83.0,26.36363636,11.0,60.0,25.2,10.0,125.78430555,113.0,43.34532547,556.2472222,443.2472222,87.34513274
2025-08-22 21:00:00,2.7025382,1146.936667,100298.4848,3.213228541,4001.3404,1236.9865,2372.510239,0.0,1.347656892,194.18288,1.355122033,7.0,1.591898169,11.8972644,86.99764016,0.62423368,6.848930319,274.5523333,1.105095446,11.32,87.68,0.58,8.0,41.27000000300001,1.0,8.53,70.56,1.79,81.28333333,19.12,831.6863333,2.121,2.061894446,10.79377,5.133333333,80.02222222,55.23,9.16,31.4,66.02,0.064,2.02086,0.18,0.04245,0.062,5.23488,0.13,1.729787666,0.046531985,62.07978556,0.017193811,2.187519017,0.033265992,0.031502668,361.741,0.024847121,0.033930917,6.960596928,0.079523773,3.241939859,1.0,0.48,0.0,0.57,1.3,0.0,0.0,96.38,0.2,83.0,26.36363636,11.0,60.0,25.2,10.0,125.6586111,98.0,43.20722378,548.6944444,450.6944444,87.24489796
2025-08-22 22:00:00,2.679281511,1145.308611,101053.0407,3.188798146,4000.768481,1266.443906,2371.873819,0.0,1.347909447,196.3775406,1.331295328,7.0,1.643395597,11.8972644,86.99764016,0.62423368,6.848930319,274.5523333,1.105095446,11.32,87.68,0.58,8.0,41.27000000300001,1.0,8.53,70.56,1.79,81.28333333,19.12,831.6863333,2.121,2.061894446,10.79377,5.133333333,80.02222222,55.23,9.16,31.4,66.02,0.064,2.02086,0.18,0.04245,0.062,5.23488,0.13,1.729787666,0.046531985,62.07978556,0.017193811,2.187519017,0.033265992,0.031502668,361.741,0.024847121,0.033930917,6.960596928,0.079523773,3.241939859,1.0,0.48,0.0,0.57,1.3,0.0,0.0,96.38,0.2,83.0,26.36363636,11.0,60.0,25.2,10.0,125.682777775,104.0,42.67738553,551.6111111,447.6111111,95.96153846
2025-08-22 23:00:00,2.687833483,1164.701944,102365.6438,3.146326362,3998.716733,1274.912597,2365.939361,0.0,1.34795405,201.3082528,1.3397084,7.0,1.636542778,12.10193711,86.76252359,0.657278112,6.381438897,261.7606667,1.135539297,11.865,87.11,0.55,9.505,43.42266667,1.025,8.68,70.91,1.71,76.26666667,18.7,755.0553333,2.1412,2.105427727,10.79377,5.133333333,80.02222222,55.35,9.15,31.4,66.02,0.071,1.99143,0.18,0.03,0.059,5.12664,0.13,1.816048365,0.067217065,62.22893772,0.022704341,2.24557819,0.049009764,0.037375094,340.9086667,0.026833138,0.034384678,6.48558832,0.084927955,3.056000297,1.0,0.48,0.0,0.57,1.3,0.0,0.0,96.38,0.2,83.0,26.36363636,11.0,60.0,25.2,10.0,126.34763889999999,107.0,42.35405628,555.6805556,448.6805556,86.91588785
