Repository: saikumar-voptimai/evonith_bf_webapp

# Evonith BF2 — Blast Furnace Intelligence Platform

Monitoring, modelling and optimisation of **Blast Furnace 2 (BF2)** at Evonith Steel: live telemetry from InfluxDB,
manual plant reports from Neon PostgreSQL, a two-zone energy model of the furnace, blend and fuel optimisers, a
conversational assistant (FurnaceMind) and a live digital twin evaluated every hour.

The platform has three deployable parts that share one Python service layer, plus the shared data library:

| Part | Path | What it is |
|---|---|---|
| **Streamlit app** (legacy) | `src/app.py`, `src/custom_pages/` | The original 11-page dashboard; still the home of the model pages. Served under `/legacy` in production |

File: src/assets/data/V10_df_filtered.csv (part 166 of 166)
datetime,Hot Blast PressureBar,Hot Blast Temp.oC,Hot Blast VolumeNm3/Hr.,O2 Enrichment %,OxygenFlowNm3/Hr.,PermeabilityKgs/Hr.,RAFToC,SteamKgs/Hr.,TopPressureBar,TuyereVelocitym/s,Differential PressureTotalBar,Charges/Hrs.,StockRodLevel,COKE_ASH%,COKE_FC%,COKE_IM%,COKE_MOIST%,COKE_MT,COKE_VM%,NUTCOKE_ASH%,NUTCOKE_FC%,NUTCOKE_IM%,NUTCOKE_MOIST%,NUTCOKE_MT,NUTCOKE_VM%,PCI_2_%Ash,PCI_2_%FC,PCI_2_%IM,PCI_2_MT,PCI_2_%VM,Sinter_SP_MT,Sinter_SP_02_Al2O3%,Sinter_SP_02_Basicity,Sinter_SP_02_CaO%,Sinter_SP_02_Cold_Strength_AI,Sinter_SP_02_Cold_strength_TI,Sinter_SP_02_Fe(T)%,Sinter_SP_02_FeO%,Sinter_SP_02_Hot_strength_RDI,Sinter_SP_02_Hot_strength_RI,Sinter_SP_02_K2O%,Sinter_SP_02_MgO%,Sinter_SP_02_MnO%,Sinter_SP_02_Na2O%,Sinter_SP_02_P%,Sinter_SP_02_SiO2%,Sinter_SP_02_TiO2%,ORE_%Al2O3,ORE_%CaO,ORE_%Fe(T),ORE_%K2O,ORE_%LOI,ORE_%MgO,ORE_%MnO,ORE_MT,ORE_%Na2O,ORE_%P,ORE_%SiO2,ORE_%TiO2,ORE_%TM,Geomin Type,FLUX_Al2O3%,FLUX_CaO%,FLUX_Fe2O3%,FLUX_LOI%,FLUX_MgO%,FLUX_MT,FLUX_SiO2%,FLUX_TM%,COKE_DISCHARGE_TIME,WEIGHTED_COKE_ANGLE,TOTAL_COKE_PORTIONS,NON_COKE_DISCHARGE_TIME,WEIGHTED_NON_COKE_ANGLE,TOTAL_NON_COKE_PORTIONS,UnitCost Lakhs/Thm,ActualKg/Thm.,FurnaceTopGasAnalysisCO2ETACO,Act. Fuel RateKg/Thm.,Coke Rate Kg/Thm,ProductionTonnesPerHr
2025-08-23 00:00:00,2.737340775,1180.625833,107124.7642,3.002087847,3992.648986,1287.287042,2388.052061,0.0,1.348019772,210.3411572,1.389375081,7.0,1.684951339,12.10193711,86.76252359,0.657278112,6.381438897,261.7606667,1.135539297,11.865,87.11,0.55,9.505,43.42266667,1.025,8.68,70.91,1.71,76.26666667,18.7,755.0553333,2.1412,2.105427727,10.79377,5.133333333,80.02222222,55.35,9.15,31.4,66.02,0.071,1.99143,0.18,0.03,0.059,5.12664,0.13,1.816048365,0.067217065,62.22893772,0.022704341,2.24557819,0.049009764,0.037375094,340.9086667,0.026833138,0.034384678,6.48558832,0.084927955,3.056000297,1.0,0.48,0.0,0.57,1.3,0.0,0.0,96.38,0.2,83.0,26.36363636,11.0,60.0,25.2,10.0,125.1651389,116.0,41.97568467,555.1805556,439.1805556,86.29310345
2025-08-23 01:00:00,2.726052042,1175.526389,104914.7939,3.071405305,4000.634047,1272.169575,2357.092031,0.0,1.348095761,205.8626825,1.377894869,8.0,1.665776956,12.10193711,86.76252359,0.657278112,6.381438897,261.7606667,1.135539297,11.865,87.11,0.55,9.505,43.42266667,1.025,8.68,70.91,1.71,76.26666667,18.7,755.0553333,2.1412,2.105427727,10.79377,5.133333333,80.02222222,55.35,9.15,31.4,66.02,0.071,1.99143,0.18,0.03,0.059,5.12664,0.13,1.816048365,0.067217065,62.22893772,0.022704341,2.24557819,0.049009764,0.037375094,340.9086667,0.026833138,0.034384678,6.48558832,0.084927955,3.056000297,1.0,0.48,0.0,0.57,1.3,0.0,0.0,96.38,0.2,83.0,26.36363636,11.0,60.0,25.2,10.0,127.625833325,109.0,41.86894847,561.7333333,452.7333333,93.94495413
2025-08-23 02:00:00,2.715446508,1178.526667,103183.5459,3.122392211,3999.982556,1256.633372,2351.2526,0.0,1.345966,203.0968458,1.369618761,7.0,1.661607858,12.10193711,86.76252359,0.657278112,6.381438897,261.7606667,1.135539297,11.865,87.11,0.55,9.505,43.42266667,1.025,8.68,70.91,1.71,76.26666667,18.7,755.0553333,2.1412,2.105427727,10.79377,5.133333333,80.02222222,55.35,9.15,31.4,66.02,0.071,1.99143,0.18,0.03,0.059,5.12664,0.13,1.816048365,0.067217065,62.22893772,0.022704341,2.24557819,0.049009764,0.037375094,340.9086667,0.026833138,0.034384678,6.48558832,0.084927955,3.056000297,1.0,0.48,0.0,0.57,1.3,0.0,0.0,96.38,0.2,83.0,26.36363636,11.0,60.0,25.2,10.0,126.789583325,115.0,42.33458636,561.2083333,446.2083333,92.17391304
2025-08-23 03:00:00,2.716382875,1188.933611,103297.2233,3.119317636,4000.443372,1260.896244,2331.203436,0.0,1.348334475,205.1482794,1.368023494,7.0,1.561347472,12.10193711,86.76252359,0.657278112,6.381438897,261.7606667,1.135539297,11.865,87.11,0.55,9.505,43.42266667,1.025,8.68,70.91,1.71,76.26666667,18.7,755.0553333,2.1412,2.105427727,10.79377,5.133333333,80.02222222,55.35,9.15,31.4,66.02,0.071,1.99143,0.18,0.03,0.059,5.12664,0.13,1.816048365,0.067217065,62.22893772,0.022704341,2.24557819,0.049009764,0.037375094,340.9086667,0.026833138,0.034384678,6.48558832,0.084927955,3.056000297,1.0,0.48,0.0,0.57,1.3,0.0,0.0,96.38,0.2,83.0,26.36363636,11.0,60.0,25.2,10.0,127.3911111,129.0,43.05881542,570.1944444,441.1944444,87.36434109
2025-08-23 04:00:00,2.717335325,1192.2775,102380.2005,3.1461152,3999.016758,1250.210697,2336.461453,0.0,1.348138578,203.5406853,1.369203822,7.0,1.704665837,12.10193711,86.76252359,0.657278112,6.381438897,261.7606667,1.135539297,11.865,87.11,0.55,9.505,43.42266667,1.025,8.68,70.91,1.71,76.26666667,18.7,755.0553333,2.1412,2.105427727,10.79377,5.133333333,80.02222222,55.35,9.15,31.4,66.02,0.071,1.99143,0.18,0.03,0.059,5.12664,0.13,1.816048365,0.067217065,62.22893772,0.022704341,2.24557819,0.049009764,0.037375094,340.9086667,0.026833138,0.034384678,6.48558832,0.084927955,3.056000297,1.0,0.48,0.0,0.57,1.3,0.0,0.0,96.38,0.2,83.0,26.36363636,11.0,60.0,25.2,10.0,127.062916675,132.0,42.68147681,570.2916667,438.2916667,87.34848485
2025-08-23 05:00:00,2.739949003,1183.383333,103652.4386,3.107671105,3999.201239,1242.169894,2320.97595,0.0,1.347943853,203.5566772,1.392031086,7.0,1.571829214,12.10193711,86.76252359,0.657278112,6.381438897,261.7606667,1.135539297,11.865,87.11,0.55,9.505,43.42266667,1.025,8.68,70.91,1.71,76.26666667,18.7,755.0553333,2.1412,2.105427727,10.79377,5.133333333,80.02222222,55.35,9.15,31.4,66.02,0.071,1.99143,0.18,0.03,0.059,5.12664,0.13,1.816048365,0.067217065,62.22893772,0.022704341,2.24557819,0.049009764,0.037375094,340.9086667,0.026833138,0.034384678,6.48558832,0.084927955,3.056000297,1.0,0.48,0.0,0.57,1.3,0.0,0.0,96.38,0.2,83.0,26.36363636,11.0,60.0,25.2,10.0,127.1925,134.0,41.196583,571.75,437.75,87.68656716
2025-08-23 06:00:00,2.741098452,1190.621162,104257.4749,3.091603394,4001.732129,1248.878187,2327.994929,0.0,1.348292971,205.7460905,1.392816929,7.0,1.429064465,12.10193711,86.76252359,0.657278112,6.381438897,261.7606667,1.135539297,11.865,87.11,0.55,9.505,43.42266667,1.025,8.68,70.91,1.71,76.26666667,18.7,755.0553333,2.1412,2.105427727,10.79377,5.133333333,80.02222222,55.35,9.15,31.4,66.02,0.071,1.99143,0.18,0.03,0.059,5.12664,0.13,1.816048365,0.067217065,62.22893772,0.022704341,2.24557819,0.049009764,0.037375094,340.9086667,0.026833138,0.034384678,6.48558832,0.084927955,3.056000297,1.0,0.48,0.0,0.57,1.3,0.0,0.0,96.38,0.2,83.0,26.36363636,11.0,60.0,25.2,10.0,127.902665975,129.0,41.37836718,572.2406639,443.2406639,87.82945736
2025-08-23 07:00:00,2.740656321,1188.318333,106526.5125,3.02453791,4000.063629,1277.694654,2340.235229,0.0,1.348002625,210.1856563,1.392602775,8.0,1.720616346,12.10193711,86.76252359,0.657278112,6.381438897,261.7606667,1.135539297,11.865,87.11,0.55,9.505,43.42266667,1.025,8.68,70.91,1.71,76.26666667,18.7,755.0553333,2.1412,2.105427727,10.79377,5.133333333,80.02222222,55.35,9.15,31.4,66.02,0.071,1.99143,0.18,0.03,0.059,5.12664,0.13,1.816048365,0.067217065,62.22893772,0.022704341,2.24557819,0.049009764,0.037375094,340.9086667,0.026833138,0.034384678,6.48558832,0.084927955,3.056000297,1.0,0.48,0.0,0.57,1.3,0.0,0.0,96.38,0.2,83.0,26.36363636,11.0,60.0,25.2,10.0,125.546875,125.0,40.88984867,560.9375,435.9375,90.4
2025-08-23 08:00:00,2.625470128,1189.599167,99518.37083,3.239419391,4002.604069,1299.510783,2339.536025,0.0,1.347788333,202.2439372,1.277817275,7.0,1.771489205,11.97248004,86.91252359,0.669016926,6.499927415,261.7606667,1.114996371,11.32,87.68,0.58,8.0,43.42266667,1.0,8.49,71.25,1.57,76.26666667,18.69,755.0553333,2.25,2.027372263,11.11,5.133333333,80.02222222,54.84,9.02,31.4,66.02,0.064,1.93,0.19,0.04,0.061,5.48,0.14,1.729787666,0.046531985,62.07978556,0.017193811,2.187519017,0.033265992,0.031502668,340.9086667,0.024847121,0.033930917,6.960596928,0.079523773,3.241939859,1.0,0.48,0.0,0.57,1.3,0.0,0.0,96.38,0.2,83.0,26.36363636,11.0,60.0,25.2,10.0,125.97569445,125.0,41.63770153,562.6527778,437.6527778,93.2
2025-08-23 09:00:00,2.60535615,1198.578056,97530.54061,3.306349682,4003.764058,1295.32265,2307.6969,0.0,1.348221739,200.9329625,1.256952208,7.0,1.736448742,11.97248004,86.91252359,0.669016926,6.499927415,261.7606667,1.114996371,11.32,87.68,0.58,8.0,43.42266667,1.0,8.49,71.25,1.57,76.26666667,18.69,755.0553333,2.25,2.027372263,11.11,5.133333333,80.02222222,54.84,9.02,31.4,66.02,0.064,1.93,0.19,0.04,0.061,5.48,0.14,1.729787666,0.046531985,62.07978556,0.017193811,2.187519017,0.033265992,0.031502668,340.9086667,0.024847121,0.033930917,6.960596928,0.079523773,3.241939859,1.0,0.48,0.0,0.57,1.3,0.0,0.0,96.38,0.2,83.0,26.36363636,11.0,60.0,25.2,10.0,125.27,136.0,42.27640567,565.0,429.0,87.5
2025-08-23 10:00:00,2.633881442,1176.871944,98708.62647,3.261369665,3996.958,1282.143539,2330.869947,0.0,1.348042667,198.6967053,1.285887773,6.0,1.705830531,11.97248004,86.91252359,0.669016926,6.499927415,261.7606667,1.114996371,11.32,87.68,0.58,8.0,43.42266667,1.0,8.49,71.25,1.57,76.26666667,18.69,755.0553333,2.25,2.027372263,11.11,5.133333333,80.02222222,54.84,9.02,31.4,66.02,0.064,1.93,0.19,0.04,0.061,5.48,0.14,1.729787666,0.046531985,62.07978556,0.017193811,2.187519017,0.033265992,0.031502668,340.9086667,0.024847121,0.033930917,6.960596928,0.079523773,3.241939859,1.0,0.48,0.0,0.57,1.3,0.0,0.0,96.38,0.2,83.0,26.36363636,11.0,60.0,25.2,10.0,124.44305555,135.0,42.74002997,561.2222222,426.2222222,86.66666667
2025-08-24 00:00:00,2.452723092,1171.602222,93610.67736,3.142520391,3652.294178,1321.989422,2326.922861,0.0,1.269819994,197.6405261,1.183090536,6.0,1.486574107,11.77533082,87.17159046,0.577321459,5.556316717,250.8106667,1.053078723,11.815,87.15,0.505,9.6,47.296333329999996,1.035,8.56,70.98,1.57,91.16,18.89,803.3236667,2.323,2.041930142,10.85,5.133333333,80.02222222,55.08,9.01,31.4,66.02,0.073347,1.85,0.16,0.028866,0.056,5.3136,0.13,1.903430032,0.048479444,62.13478242,0.023220962,2.104503103,0.052836903,0.024025542,355.5496667,0.023128772,0.033363241,6.675411818,0.090953226,3.452806781,1.0,0.48,0.0,0.57,1.3,0.0,0.0,96.38,0.2,83.0,26.36363636,11.0,60.0,25.2,10.0,123.5375,130.0,44.14164339,555.25,425.25,74.84615385
2025-08-24 01:00:00,2.4316044,1191.698056,102612.7209,2.868037789,3653.593117,1493.874664,2303.938558,0.0,1.283352011,221.0996,1.148278276,7.0,1.749698642,11.77533082,87.17159046,0.577321459,5.556316717,250.8106667,1.053078723,11.815,87.15,0.505,9.6,47.296333329999996,1.035,8.56,70.98,1.57,91.16,18.89,803.3236667,2.323,2.041930142,10.85,5.133333333,80.02222222,55.08,9.01,31.4,66.02,0.073347,1.85,0.16,0.028866,0.056,5.3136,0.13,1.903430032,0.048479444,62.13478242,0.023220962,2.104503103,0.052836903,0.024025542,355.5496667,0.023128772,0.033363241,6.675411818,0.090953226,3.452806781,1.0,0.48,0.0,0.57,1.3,0.0,0.0,96.38,0.2,83.0,26.36363636,11.0,60.0,25.2,10.0,124.446527775,135.0,42.91534203,561.2361111,426.2361111,86.96296296
2025-08-24 02:00:00,2.411775725,1167.474444,100205.1559,2.813221502,3499.632831,1477.644333,2267.612967,0.0,1.279413181,213.3958608,1.132294391,7.0,1.634213508,11.77533082,87.17159046,0.577321459,5.556316717,250.8106667,1.053078723,11.815,87.15,0.505,9.6,47.296333329999996,1.035,8.56,70.98,1.57,91.16,18.89,803.3236667,2.323,2.041930142,10.85,5.133333333,80.02222222,55.08,9.01,31.4,66.02,0.073347,1.85,0.16,0.028866,0.056,5.3136,0.13,1.903430032,0.048479444,62.13478242,0.023220962,2.104503103,0.052836903,0.024025542,355.5496667,0.023128772,0.033363241,6.675411818,0.090953226,3.452806781,1.0,0.48,0.0,0.57,1.3,0.0,0.0,96.38,0.2,83.0,26.36363636,11.0,60.0,25.2,10.0,125.4875,140.0,41.56185722,567.75,427.75,87.21428571
2025-08-24 03:00:00,2.454423036,1196.936389,97783.02797,2.882121858,3498.737603,1387.835819,2282.763539,0.0,1.2793354,209.7251403,1.175254097,7.0,1.579981728,11.77533082,87.17159046,0.577321459,5.556316717,250.8106667,1.053078723,11.815,87.15,0.505,9.6,47.296333329999996,1.035,8.56,70.98,1.57,91.16,18.89,803.3236667,2.323,2.041930142,10.85,5.133333333,80.02222222,55.08,9.01,31.4,66.02,0.073347,1.85,0.16,0.028866,0.056,5.3136,0.13,1.903430032,0.048479444,62.13478242,0.023220962,2.104503103,0.052836903,0.024025542,355.5496667,0.023128772,0.033363241,6.675411818,0.090953226,3.452806781,1.0,0.48,0.0,0.57,1.3,0.0,0.0,96.38,0.2,83.0,26.36363636,11.0,60.0,25.2,10.0,128.5275,137.0,42.17669358,578.5,441.5,86.86131387
2025-08-24 04:00:00,2.494277194,1169.0875,97773.99822,2.883341627,3499.896117,1344.393256,2246.429994,0.0,1.279362556,203.5979625,1.214796249,6.0,1.693053158,11.77533082,87.17159046,0.577321459,5.556316717,250.8106667,1.053078723,11.815,87.15,0.505,9.6,47.296333329999996,1.035,8.56,70.98,1.57,91.16,18.89,803.3236667,2.323,2.041930142,10.85,5.133333333,80.02222222,55.08,9.01,31.4,66.02,0.073347,1.85,0.16,0.028866,0.056,5.3136,0.13,1.903430032,0.048479444,62.13478242,0.023220962,2.104503103,0.052836903,0.024025542,355.5496667,0.023128772,0.033363241,6.675411818,0.090953226,3.452806781,1.0,0.48,0.0,0.57,1.3,0.0,0.0,96.38,0.2,83.0,26.36363636,11.0,60.0,25.2,10.0,127.4925,149.0,43.49639381,580.0,431.0,80.40268456
2025-08-24 05:00:00,2.500003975,1178.404444,98873.18389,2.850614948,3499.043956,1352.714125,2280.358503,0.0,1.279162414,206.7600928,1.220836256,6.0,1.687466292,11.77533082,87.17159046,0.577321459,5.556316717,250.8106667,1.053078723,11.815,87.15,0.505,9.6,47.296333329999996,1.035,8.56,70.98,1.57,91.16,18.89,803.3236667,2.323,2.041930142,10.85,5.133333333,80.02222222,55.08,9.01,31.4,66.02,0.073347,1.85,0.16,0.028866,0.056,5.3136,0.13,1.903430032,0.048479444,62.13478242,0.023220962,2.104503103,0.052836903,0.024025542,355.5496667,0.023128772,0.033363241,6.675411818,0.090953226,3.452806781,1.0,0.48,0.0,0.57,1.3,0.0,0.0,96.38,0.2,83.0,26.36363636,11.0,60.0,25.2,10.0,127.3288889,142.0,42.06147464,576.0555556,434.0555556,80.35211268
2025-08-24 06:00:00,2.497208054,1197.459917,99284.62,2.838017309,3498.06638,1360.3505,2293.453591,0.0,1.279304021,210.6051901,1.217804164,7.0,1.660784012,11.77533082,87.17159046,0.577321459,5.556316717,250.8106667,1.053078723,11.815,87.15,0.505,9.6,47.296333329999996,1.035,8.56,70.98,1.57,91.16,18.89,803.3236667,2.323,2.041930142,10.85,5.133333333,80.02222222,55.08,9.01,31.4,66.02,0.073347,1.85,0.16,0.028866,0.056,5.3136,0.13,1.903430032,0.048479444,62.13478242,0.023220962,2.104503103,0.052836903,0.024025542,355.5496667,0.023128772,0.033363241,6.675411818,0.090953226,3.452806781,1.0,0.48,0.0,0.57,1.3,0.0,0.0,96.38,0.2,83.0,26.36363636,11.0,60.0,25.2,10.0,126.285,138.0,41.55374165,570.0,432.0,81.08695652
2025-08-24 07:00:00,2.481198188,1151.65523,99209.0349,2.841756867,3500.012176,1379.632255,2267.059757,0.0,1.279268715,204.9732377,1.20216395,7.0,1.729475402,11.77533082,87.17159046,0.577321459,5.556316717,250.8106667,1.053078723,11.815,87.15,0.505,9.6,47.296333329999996,1.035,8.56,70.98,1.57,91.16,18.89,803.3236667,2.323,2.041930142,10.85,5.133333333,80.02222222,55.08,9.01,31.4,66.02,0.073347,1.85,0.16,0.028866,0.056,5.3136,0.13,1.903430032,0.048479444,62.13478242,0.023220962,2.104503103,0.052836903,0.024025542,355.5496667,0.023128772,0.033363241,6.675411818,0.090953226,3.452806781,1.0,0.48,0.0,0.57,1.3,0.0,0.0,96.38,0.2,83.0,26.36363636,11.0,60.0,25.2,10.0,125.11,148.0,42.8658023,570.0,422.0,81.08108108
2025-08-24 08:00:00,2.508073678,1191.799167,104585.9328,2.695153944,3499.235953,1418.6719,2309.260289,0.0,1.2792872,220.0658606,1.228843664,6.0,1.59751877,11.31352857,87.65897471,0.596507964,4.93015927,250.8106667,1.027496717,11.815,87.15,0.505,9.6,47.296333329999996,1.035,8.58,70.78,1.94,91.16,18.7,803.3236667,2.1816,2.09124257,11.17376,5.133333333,80.02222222,54.9,9.38,31.4,66.02,0.072284,1.98162,0.17,0.029715,0.058,5.34312,0.13,1.903430032,0.048479444,62.13478242,0.023220962,2.104503103,0.052836903,0.024025542,355.5496667,0.023128772,0.033363241,6.675411818,0.090953226,3.452806781,1.0,0.48,0.0,0.57,1.3,0.0,0.0,96.38,0.2,83.0,26.36363636,11.0,60.0,25.2,10.0,126.366666675,135.0,42.31942628,568.9166667,433.9166667,85.92592593
2025-08-24 09:00:00,2.501539169,1196.1625,105503.9172,2.67332057,3501.335789,1441.978628,2317.164519,0.0,1.27914495,223.3352722,1.222312965,7.0,1.545076231,11.31352857,87.65897471,0.596507964,4.93015927,250.8106667,1.027496717,11.815,87.15,0.505,9.6,47.296333329999996,1.035,8.58,70.78,1.94,91.16,18.7,803.3236667,2.1816,2.09124257,11.17376,5.133333333,80.02222222,54.9,9.38,31.4,66.02,0.072284,1.98162,0.17,0.029715,0.058,5.34312,0.13,1.903430032,0.048479444,62.13478242,0.023220962,2.104503103,0.052836903,0.024025542,355.5496667,0.023128772,0.033363241,6.675411818,0.090953226,3.452806781,1.0,0.48,0.0,0.57,1.3,0.0,0.0,96.38,0.2,83.0,26.36363636,11.0,60.0,25.2,10.0,124.70125,131.0,41.99110342,560.375,429.375,87.78625954
2025-08-24 10:00:00,2.505365019,1166.208056,105841.5458,2.66426296,3500.632097,1444.248553,2344.849492,0.0,1.282136733,219.1593306,1.223085578,7.0,1.636103908,11.31352857,87.65897471,0.596507964,4.93015927,250.8106667,1.027496717,11.815,87.15,0.505,9.6,47.296333329999996,1.035,8.58,70.78,1.94,91.16,18.7,803.3236667,2.1816,2.09124257,11.17376,5.133333333,80.02222222,54.9,9.38,31.4,66.02,0.072284,1.98162,0.17,0.029715,0.058,5.34312,0.13,1.903430032,0.048479444,62.13478242,0.023220962,2.104503103,0.052836903,0.024025542,355.5496667,0.023128772,0.033363241,6.675411818,0.090953226,3.452806781,1.0,0.48,0.0,0.57,1.3,0.0,0.0,96.38,0.2,83.0,26.36363636,11.0,60.0,25.2,10.0,122.8125,125.0,42.36974761,550.0,425.0,80.8
2025-08-24 11:00:00,2.588316547,1171.2875,110428.3586,2.746500438,3765.146964,1451.810922,2332.665214,0.0,1.319056861,224.2134097,1.269305125,6.0,1.172964999,11.31352857,87.65897471,0.596507964,4.93015927,250.8106667,1.027496717,11.815,87.15,0.505,9.6,47.296333329999996,1.035,8.58,70.78,1.94,91.16,18.7,803.3236667,2.1816,2.09124257,11.17376,5.133333333,80.02222222,54.9,9.38,31.4,66.02,0.072284,1.98162,0.17,0.029715,0.058,5.34312,0.13,1.903430032,0.048479444,62.13478242,0.023220962,2.104503103,0.052836903,0.024025542,355.5496667,0.023128772,0.033363241,6.675411818,0.090953226,3.452806781,1.0,0.48,0.0,0.57,1.3,0.0,0.0,96.38,0.2,83.0,26.36363636,11.0,60.0,25.2,10.0,122.82569445000001,130.0,42.31736314,552.4027778,422.4027778,84.61538462
2025-08-24 12:00:00,2.613795592,1179.271944,110433.4114,2.918587861,4001.405381,1424.14785,2351.466419,0.0,1.319295553,223.88212,1.294392333,7.0,1.483552807,11.31352857,87.65897471,0.596507964,4.93015927,250.8106667,1.027496717,11.815,87.15,0.505,9.6,47.296333329999996,1.035,8.58,70.78,1.94,91.16,18.7,803.3236667,2.1816,2.09124257,11.17376,5.133333333,80.02222222,54.9,9.38,31.4,66.02,0.072284,1.98162,0.17,0.029715,0.058,5.34312,0.13,1.903430032,0.048479444,62.13478242,0.023220962,2.104503103,0.052836903,0.024025542,355.5496667,0.023128772,0.033363241,6.675411818,0.090953226,3.452806781,1.0,0.48,0.0,0.57,1.3,0.0,0.0,96.38,0.2,83.0,26.36363636,11.0,60.0,25.2,10.0,124.0625,125.0,41.65400314,555.0,430.0,80.4
2025-08-24 13:00:00,2.632362328,1177.520278,111247.5883,2.893589382,3996.356611,1414.017656,2332.867994,0.0,1.319011061,224.1645356,1.313312514,7.0,1.456614107,11.31352857,87.65897471,0.596507964,4.93015927,250.8106667,1.027496717,11.815,87.15,0.505,9.6,47.296333329999996,1.035,8.58,70.78,1.94,91.16,18.7,803.3236667,2.1816,2.09124257,11.17376,5.133333333,80.02222222,54.9,9.38,31.4,66.02,0.072284,1.98162,0.17,0.029715,0.058,5.34312,0.13,1.903430032,0.048479444,62.13478242,0.023220962,2.104503103,0.052836903,0.024025542,355.5496667,0.023128772,0.033363241,6.675411818,0.090953226,3.452806781,1.0,0.48,0.0,0.57,1.3,0.0,0.0,96.38,0.2,83.0,26.36363636,11.0,60.0,25.2,10.0,124.63305555,127.0,43.16494617,558.2222222,431.2222222,81.1023622
2025-08-24 14:00:00,2.616098353,1192.010833,110859.3458,2.90627659,3999.882967,1426.597233,2323.207103,0.0,1.318915233,226.6557394,1.297278175,7.0,1.408610692,11.31352857,87.65897471,0.596507964,4.93015927,250.8106667,1.027496717,11.815,87.15,0.505,9.6,47.296333329999996,1.035,8.58,70.78,1.94,91.16,18.7,803.3236667,2.1816,2.09124257,11.17376,5.133333333,80.02222222,54.9,9.38,31.4,66.02,0.072284,1.98162,0.17,0.029715,0.058,5.34312,0.13,1.903430032,0.048479444,62.13478242,0.023220962,2.104503103,0.052836903,0.024025542,355.5496667,0.023128772,0.033363241,6.675411818,0.090953226,3.452806781,1.0,0.48,0.0,0.57,1.3,0.0,0.0,96.38,0.2,83.0,26.36363636,11.0,60.0,25.2,10.0,123.785,138.0,41.95358172,560.0,422.0,86.95652174
2025-08-24 15:00:00,2.613060158,1197.376111,110754.5561,2.907184277,3997.350997,1429.082367,2321.277414,0.0,1.319085228,227.3660797,1.293999475,7.0,1.329988915,11.31352857,87.65897471,0.596507964,4.93015927,250.8106667,1.027496717,11.815,87.15,0.505,9.6,47.296333329999996,1.035,8.58,70.78,1.94,91.16,18.7,803.3236667,2.1816,2.09124257,11.17376,5.133333333,80.02222222,54.9,9.38,31.4,66.02,0.072284,1.98162,0.17,0.029715,0.058,5.34312,0.13,1.903430032,0.048479444,62.13478242,0.023220962,2.104503103,0.052836903,0.024025542,355.5496667,0.023128772,0.033363241,6.675411818,0.090953226,3.452806781,1.0,0.48,0.0,0.57,1.3,0.0,0.0,96.38,0.2,83.0,26.36363636,11.0,60.0,25.2,10.0,125.44819445,138.0,42.083926,566.6527778,428.6527778,90.36231884
2025-08-24 16:00:00,2.650402639,1198.167778,106213.9444,3.032682744,3999.074647,1332.621242,2328.652433,0.0,1.318829047,216.0752033,1.331577836,7.0,1.260785622,11.48370383,87.48682195,0.555694468,5.385979331,250.8106667,1.029474225,11.815,87.15,0.505,9.6,47.296333329999996,1.035,8.73,70.94,1.72,91.16,18.61,803.3236667,2.2119,2.114357394,11.27646,5.133333333,80.02222222,54.76,9.48,31.4,66.02,0.073347,2.05029,0.17,0.028017,0.059,5.33328,0.13,1.903430032,0.048479444,62.13478242,0.023220962,2.104503103,0.052836903,0.024025542,355.5496667,0.023128772,0.033363241,6.675411818,0.090953226,3.452806781,1.0,0.48,0.0,0.57,1.3,0.0,0.0,96.38,0.2,83.0,26.36363636,11.0,60.0,25.2,10.0,125.555416675,131.0,43.03102289,563.7916667,432.7916667,89.46564885
2025-08-24 17:00:00,2.680660709,1194.341212,101266.8888,3.181855347,4000.499242,1239.914285,2381.044521,0.0,1.31951677,203.5035545,1.361263594,7.0,1.342655542,11.48370383,87.48682195,0.555694468,5.385979331,250.8106667,1.029474225,11.815,87.15,0.505,9.6,47.296333329999996,1.035,8.73,70.94,1.72,91.16,18.61,803.3236667,2.2119,2.114357394,11.27646,5.133333333,80.02222222,54.76,9.48,31.4,66.02,0.073347,2.05029,0.17,0.028017,0.059,5.33328,0.13,1.903430032,0.048479444,62.13478242,0.023220962,2.104503103,0.052836903,0.024025542,355.5496667,0.023128772,0.033363241,6.675411818,0.090953226,3.452806781,1.0,0.48,0.0,0.57,1.3,0.0,0.0,96.38,0.2,83.0,26.36363636,11.0,60.0,25.2,10.0,125.0775,127.0,42.96529473,560.0,433.0,86.61417323
2025-08-24 18:00:00,2.714177714,1188.294444,102985.6167,3.127411303,3998.731873,1232.167492,2335.982341,0.0,1.319315317,204.367646,1.394514492,8.0,1.4575135,11.48370383,87.48682195,0.555694468,5.385979331,250.8106667,1.029474225,11.815,87.15,0.505,9.6,47.296333329999996,1.035,8.73,70.94,1.72,91.16,18.61,803.3236667,2.2119,2.114357394,11.27646,5.133333333,80.02222222,54.76,9.48,31.4,66.02,0.073347,2.05029,0.17,0.028017,0.059,5.33328,0.13,1.903430032,0.048479444,62.13478242,0.023220962,2.104503103,0.052836903,0.024025542,355.5496667,0.023128772,0.033363241,6.675411818,0.090953226,3.452806781,1.0,0.48,0.0,0.57,1.3,0.0,0.0,96.38,0.2,83.0,26.36363636,11.0,60.0,25.2,10.0,125.9,120.0,42.86054603,560.0,440.0,86.16666667
2025-08-24 19:00:00,2.717592483,1197.472917,103024.7533,3.130405707,4004.084425,1226.852904,2356.087525,0.0,1.319148796,205.2666567,1.398532363,7.0,1.394010442,11.48370383,87.48682195,0.555694468,5.385979331,250.8106667,1.029474225,11.815,87.15,0.505,9.6,47.296333329999996,1.035,8.73,70.94,1.72,91.16,18.61,803.3236667,2.2119,2.114357394,11.27646,5.133333333,80.02222222,54.76,9.48,31.4,66.02,0.073347,2.05029,0.17,0.028017,0.059,5.33328,0.13,1.903430032,0.048479444,62.13478242,0.023220962,2.104503103,0.052836903,0.024025542,355.5496667,0.023128772,0.033363241,6.675411818,0.090953226,3.452806781,1.0,0.48,0.0,0.57,1.3,0.0,0.0,96.38,0.2,83.0,26.36363636,11.0,60.0,25.2,10.0,125.622291675,117.0,42.44709592,557.4791667,440.4791667,86.92307692
2025-08-24 20:00:00,2.708176506,1187.918333,108312.9486,2.975269211,4000.845236,1300.866161,2345.6302,0.0,1.318926089,215.2762353,1.389341322,7.0,1.382684669,11.48370383,87.48682195,0.555694468,5.385979331,250.8106667,1.029474225,11.815,87.15,0.505,9.6,47.296333329999996,1.035,8.73,70.94,1.72,91.16,18.61,803.3236667,2.2119,2.114357394,11.27646,5.133333333,80.02222222,54.76,9.48,31.4,66.02,0.073347,2.05029,0.17,0.028017,0.059,5.33328,0.13,1.903430032,0.048479444,62.13478242,0.023220962,2.104503103,0.052836903,0.024025542,355.5496667,0.023128772,0.033363241,6.675411818,0.090953226,3.452806781,1.0,0.48,0.0,0.57,1.3,0.0,0.0,96.38,0.2,83.0,26.36363636,11.0,60.0,25.2,10.0,124.67819445,127.0,42.53698294,558.4027778,431.4027778,86.77165354
2025-08-24 21:00:00,2.682894433,1198.798611,104764.0372,3.075554072,4000.285458,1265.342658,2352.248686,0.0,1.30094885,211.09145,1.38194115,7.0,1.561094289,11.48370383,87.48682195,0.555694468,5.385979331,250.8106667,1.029474225,11.815,87.15,0.505,9.6,47.296333329999996,1.035,8.73,70.94,1.72,91.16,18.61,803.3236667,2.2119,2.114357394,11.27646,5.133333333,80.02222222,54.76,9.48,31.4,66.02,0.073347,2.05029,0.17,0.028017,0.059,5.33328,0.13,1.903430032,0.048479444,62.13478242,0.023220962,2.104503103,0.052836903,0.024025542,355.5496667,0.023128772,0.033363241,6.675411818,0.090953226,3.452806781,1.0,0.48,0.0,0.57,1.3,0.0,0.0,96.38,0.2,83.0,26.36363636,11.0,60.0,25.2,10.0,124.579583325,127.0,42.42527006,558.0083333,431.0083333,86.8503937
2025-08-24 22:00:00,2.715840303,1185.338611,104655.2469,3.078407426,3999.841553,1250.688497,2347.540631,0.0,1.318951972,207.2116414,1.396879903,7.0,1.448883608,11.48370383,87.48682195,0.555694468,5.385979331,250.8106667,1.029474225,11.815,87.15,0.505,9.6,47.296333329999996,1.035,8.73,70.94,1.72,91.16,18.61,803.3236667,2.2119,2.114357394,11.27646,5.133333333,80.02222222,54.76,9.48,31.4,66.02,0.073347,2.05029,0.17,0.028017,0.059,5.33328,0.13,1.903430032,0.048479444,62.13478242,0.023220962,2.104503103,0.052836903,0.024025542,355.5496667,0.023128772,0.033363241,6.675411818,0.090953226,3.452806781,1.0,0.48,0.0,0.57,1.3,0.0,0.0,96.38,0.2,83.0,26.36363636,11.0,60.0,25.2,10.0,125.322222225,120.0,41.80511142,557.6888889,437.6888889,92.91666667
2025-08-24 23:00:00,2.671605681,1189.026111,103740.3475,3.105582329,3999.900753,1278.541308,2328.393364,0.0,1.319243719,208.2047489,1.352377431,8.0,1.652240133,11.69070762,87.24081635,0.599702865,5.85985605,281.5783333,1.068476031,12.24,86.715,0.555,8.8,47.250333330000004,1.045,8.57,71.1,1.68,91.14,18.65,805.906,2.1614,2.156192106,11.26619,5.133333333,80.02222222,54.93,9.12,31.4,66.02,0.07441,1.94238,0.16,0.026319,0.058,5.22504,0.13,2.029252279,0.056685042,62.1329052,0.033572311,2.191684482,0.098261126,0.052753709,372.425,0.021285453,0.036139665,6.490536672,0.097655166,3.258250386,1.0,0.48,0.0,0.57,1.3,0.0,0.0,96.38,0.2,83.0,26.36363636,11.0,60.0,25.2,10.0,126.5025,127.0,41.2240145,565.7,438.7,92.5984252
2025-08-25 00:00:00,2.679582939,1192.825556,103773.8458,3.105013888,4000.459433,1273.587847,2311.986572,0.0,1.318866936,208.5053281,1.360810031,7.0,1.677136419,11.69070762,87.24081635,0.599702865,5.85985605,281.5783333,1.068476031,12.24,86.715,0.555,8.8,47.250333330000004,1.045,8.57,71.1,1.68,91.14,18.65,805.906,2.1614,2.156192106,11.26619,5.133333333,80.02222222,54.93,9.12,31.4,66.02,0.07441,1.94238,0.16,0.026319,0.058,5.22504,0.13,2.029252279,0.056685042,62.1329052,0.033572311,2.191684482,0.098261126,0.052753709,372.425,0.021285453,0.036139665,6.490536672,0.097655166,3.258250386,1.0,0.48,0.0,0.57,1.3,0.0,0.0,96.38,0.2,83.0,26.36363636,11.0,60.0,25.2,10.0,127.654166675,135.0,40.96053647,574.0666667,439.0666667,90.88888889
2025-08-25 01:00:00,2.651314872,1192.249722,101431.6056,3.173287725,3996.208747,1270.613494,2290.738486,0.0,1.319108697,205.1879592,1.332264886,7.0,1.655143239,11.69070762,87.24081635,0.599702865,5.85985605,281.5783333,1.068476031,12.24,86.715,0.555,8.8,47.250333330000004,1.045,8.57,71.1,1.68,91.14,18.65,805.906,2.1614,2.156192106,11.26619,5.133333333,80.02222222,54.93,9.12,31.4,66.02,0.07441,1.94238,0.16,0.026319,0.058,5.22504,0.13,2.029252279,0.056685042,62.1329052,0.033572311,2.191684482,0.098261126,0.052753709,372.425,0.021285453,0.036139665,6.490536672,0.097655166,3.258250386,1.0,0.48,0.0,0.57,1.3,0.0,0.0,96.38,0.2,83.0,26.36363636,11.0,60.0,25.2,10.0,126.7125,145.0,41.18247158,575.0,430.0,86.75862069
2025-08-25 02:00:00,2.698873047,1191.766111,103284.5938,3.118792314,3999.280139,1249.522275,2306.602044,0.0,1.319003203,206.14432,1.379587533,7.0,1.673693156,11.69070762,87.24081635,0.599702865,5.85985605,281.5783333,1.068476031,12.24,86.715,0.555,8.8,47.250333330000004,1.045,8.57,71.1,1.68,91.14,18.65,805.906,2.1614,2.156192106,11.26619,5.133333333,80.02222222,54.93,9.12,31.4,66.02,0.07441,1.94238,0.16,0.026319,0.058,5.22504,0.13,2.029252279,0.056685042,62.1329052,0.033572311,2.191684482,0.098261126,0.052753709,372.425,0.021285453,0.036139665,6.490536672,0.097655166,3.258250386,1.0,0.48,0.0,0.57,1.3,0.0,0.0,96.38,0.2,83.0,26.36363636,11.0,60.0,25.2,10.0,127.535,138.0,40.78511131,575.0,437.0,86.5942029
2025-08-25 03:00:00,2.699540172,1194.080556,103430.1432,3.115398479,4000.554639,1250.220156,2317.369886,0.0,1.319056872,206.8846528,1.3804544,7.0,1.623039703,11.69070762,87.24081635,0.599702865,5.85985605,281.5783333,1.068476031,12.24,86.715,0.555,8.8,47.250333330000004,1.045,8.57,71.1,1.68,91.14,18.65,805.906,2.1614,2.156192106,11.26619,5.133333333,80.02222222,54.93,9.12,31.4,66.02,0.07441,1.94238,0.16,0.026319,0.058,5.22504,0.13,2.029252279,0.056685042,62.1329052,0.033572311,2.191684482,0.098261126,0.052753709,372.425,0.021285453,0.036139665,6.490536672,0.097655166,3.258250386,1.0,0.48,0.0,0.57,1.3,0.0,0.0,96.38,0.2,83.0,26.36363636,11.0,60.0,25.2,10.0,126.80694445,140.0,41.02727386,573.0277778,433.0277778,85.71428571
2025-08-25 04:00:00,2.667623044,1175.141667,101229.6758,3.181989865,3999.198353,1251.313925,2297.391236,0.0,1.316336331,201.5420075,1.351311619,7.0,1.274052394,11.69070762,87.24081635,0.599702865,5.85985605,281.5783333,1.068476031,12.24,86.715,0.555,8.8,47.250333330000004,1.045,8.57,71.1,1.68,91.14,18.65,805.906,2.1614,2.156192106,11.26619,5.133333333,80.02222222,54.93,9.12,31.4,66.02,0.07441,1.94238,0.16,0.026319,0.058,5.22504,0.13,2.029252279,0.056685042,62.1329052,0.033572311,2.191684482,0.098261126,0.052753709,372.425,0.021285453,0.036139665,6.490536672,0.097655166,3.258250386,1.0,0.48,0.0,0.57,1.3,0.0,0.0,96.38,0.2,83.0,26.36363636,11.0,60.0,25.2,10.0,127.189027775,134.0,41.41474058,571.7361111,437.7361111,86.41791045
2025-08-25 05:00:00,2.689139586,1185.605278,103347.9513,3.116133829,3998.319778,1259.063183,2334.302353,0.0,1.318883867,206.1019419,1.370229025,7.0,1.480936606,11.69070762,87.24081635,0.599702865,5.85985605,281.5783333,1.068476031,12.24,86.715,0.555,8.8,47.250333330000004,1.045,8.57,71.1,1.68,91.14,18.65,805.906,2.1614,2.156192106,11.26619,5.133333333,80.02222222,54.93,9.12,31.4,66.02,0.07441,1.94238,0.16,0.026319,0.058,5.22504,0.13,2.029252279,0.056685042,62.1329052,0.033572311,2.191684482,0.098261126,0.052753709,372.425,0.021285453,0.036139665,6.490536672,0.097655166,3.258250386,1.0,0.48,0.0,0.57,1.3,0.0,0.0,96.38,0.2,83.0,26.36363636,11.0,60.0,25.2,10.0,126.0925,129.0,41.46241806,565.0,436.0,86.04651163
2025-08-25 06:00:00,2.68173095,1181.2525,111301.0842,2.894506225,3999.546079,1362.961875,2322.1186,0.0,1.31899415,221.8111413,1.362672,7.0,1.660713283,11.69070762,87.24081635,0.599702865,5.85985605,281.5783333,1.068476031,12.24,86.715,0.555,8.8,47.250333330000004,1.045,8.57,71.1,1.68,91.14,18.65,805.906,2.1614,2.156192106,11.26619,5.133333333,80.02222222,54.93,9.12,31.4,66.02,0.07441,1.94238,0.16,0.026319,0.058,5.22504,0.13,2.029252279,0.056685042,62.1329052,0.033572311,2.191684482,0.098261126,0.052753709,372.425,0.021285453,0.036139665,6.490536672,0.097655166,3.258250386,1.0,0.48,0.0,0.57,1.3,0.0,0.0,96.38,0.2,83.0,26.36363636,11.0,60.0,25.2,10.0,126.408958325,133.0,42.19655629,568.1458333,435.1458333,93.60902256
2025-08-25 07:00:00,2.717341149,1166.914027,102128.7569,3.16212511,4009.510584,1217.518131,2328.578009,0.0,1.318886769,199.3146353,1.398668163,8.0,1.526599413,11.69070762,87.24081635,0.599702865,5.85985605,281.5783333,1.068476031,12.24,86.715,0.555,8.8,47.250333330000004,1.045,8.57,71.1,1.68,91.14,18.65,805.906,2.1614,2.156192106,11.26619,5.133333333,80.02222222,54.93,9.12,31.4,66.02,0.07441,1.94238,0.16,0.026319,0.058,5.22504,0.13,2.029252279,0.056685042,62.1329052,0.033572311,2.191684482,0.098261126,0.052753709,372.425,0.021285453,0.036139665,6.490536672,0.097655166,3.258250386,1.0,0.48,0.0,0.57,1.3,0.0,0.0,96.38,0.2,83.0,26.36363636,11.0,60.0,25.2,10.0,127.8865724,121.0,42.24365824,568.4162896,447.4162896,93.05785124
2025-08-25 08:00:00,2.672875398,1172.584746,102593.689,3.139670256,3999.140398,1266.423915,2333.634415,0.0,1.318911178,203.8560314,1.353641169,7.0,1.256848898,11.58208302,87.36642977,0.632305102,5.868034946,281.5783333,1.051487212,11.815,87.15,0.505,9.6,47.250333330000004,1.035,8.44,71.01,1.54,91.14,19.01,805.906,2.0806,2.127463602,10.90674,5.133333333,80.02222222,55.37,8.75,31.4,66.02,0.072284,1.91295,0.17,0.028866,0.057,5.12664,0.13,1.903430032,0.048479444,62.13478242,0.023220962,2.104503103,0.052836903,0.024025542,372.425,0.023128772,0.033363241,6.675411818,0.090953226,3.452806781,1.0,0.48,0.0,0.57,1.3,0.0,0.0,96.38,0.2,83.0,26.36363636,11.0,60.0,25.2,10.0,126.868728825,126.0,42.16786195,566.6949153,440.6949153,87.06349206
2025-08-25 09:00:00,2.701775352,1189.086066,103296.4167,3.119337642,4000.437811,1247.039016,2339.710008,0.0,1.319474689,205.7790902,1.382525426,7.0,1.095400738,11.58208302,87.36642977,0.632305102,5.868034946,281.5783333,1.051487212,11.815,87.15,0.505,9.6,47.250333330000004,1.035,8.44,71.01,1.54,91.14,19.01,805.906,2.0806,2.127463602,10.90674,5.133333333,80.02222222,55.37,8.75,31.4,66.02,0.072284,1.91295,0.17,0.028866,0.057,5.12664,0.13,1.903430032,0.048479444,62.13478242,0.023220962,2.104503103,0.052836903,0.024025542,372.425,0.023128772,0.033363241,6.675411818,0.090953226,3.452806781,1.0,0.48,0.0,0.57,1.3,0.0,0.0,96.38,0.2,83.0,26.36363636,11.0,60.0,25.2,10.0,128.04135245,123.0,42.61147221,569.9754098,446.9754098,86.99186992
2025-08-25 10:00:00,2.653618125,1190.89375,100834.2011,3.195141717,4000.052056,1261.018536,2326.48922,0.0,1.319096832,203.8004793,1.334519681,7.0,1.470249181,11.58208302,87.36642977,0.632305102,5.868034946,281.5783333,1.051487212,11.815,87.15,0.505,9.6,47.250333330000004,1.035,8.44,71.01,1.54,91.14,19.01,805.906,2.0806,2.127463602,10.90674,5.133333333,80.02222222,55.37,8.75,31.4,66.02,0.072284,1.91295,0.17,0.028866,0.057,5.12664,0.13,1.903430032,0.048479444,62.13478242,0.023220962,2.104503103,0.052836903,0.024025542,372.425,0.023128772,0.033363241,6.675411818,0.090953226,3.452806781,1.0,0.48,0.0,0.57,1.3,0.0,0.0,96.38,0.2,83.0,26.36363636,11.0,60.0,25.2,10.0,128.166085525,133.0,43.48589431,575.1743421,442.1743421,87.21804511
2025-08-25 11:00:00,2.652821944,1199.370278,100969.3142,3.191109855,4000.353808,1262.900789,2318.839158,0.0,1.319042994,205.1931011,1.333762842,7.0,1.35255597,11.58208302,87.36642977,0.632305102,5.868034946,281.5783333,1.051487212,11.815,87.15,0.505,9.6,47.250333330000004,1.035,8.44,71.01,1.54,91.14,19.01,805.906,2.0806,2.127463602,10.90674,5.133333333,80.02222222,55.37,8.75,31.4,66.02,0.072284,1.91295,0.17,0.028866,0.057,5.12664,0.13,1.903430032,0.048479444,62.13478242,0.023220962,2.104503103,0.052836903,0.024025542,372.425,0.023128772,0.033363241,6.675411818,0.090953226,3.452806781,1.0,0.48,0.0,0.57,1.3,0.0,0.0,96.38,0.2,83.0,26.36363636,11.0,60.0,25.2,10.0,128.5888889,135.0,43.34722803,577.8055556,442.8055556,89.11111111
2025-08-25 12:00:00,2.650667886,1196.814167,100156.1804,3.216333346,3999.527033,1254.902317,2339.383144,0.0,1.319161164,203.4127086,1.331603547,7.0,0.944779591,11.58208302,87.36642977,0.632305102,5.868034946,281.5783333,1.051487212,11.815,87.15,0.505,9.6,47.250333330000004,1.035,8.44,71.01,1.54,91.14,19.01,805.906,2.0806,2.127463602,10.90674,5.133333333,80.02222222,55.37,8.75,31.4,66.02,0.072284,1.91295,0.17,0.028866,0.057,5.12664,0.13,1.903430032,0.048479444,62.13478242,0.023220962,2.104503103,0.052836903,0.024025542,372.425,0.023128772,0.033363241,6.675411818,0.090953226,3.452806781,1.0,0.48,0.0,0.57,1.3,0.0,0.0,96.38,0.2,83.0,26.36363636,11.0,60.0,25.2,10.0,127.14347222500001,132.0,42.00298422,570.6138889,438.6138889,87.12121212
2025-08-25 13:00:00,2.661566797,1193.476111,100917.7348,3.192308771,3999.813578,1253.561775,2341.564897,0.0,1.319136417,203.8293236,1.342510506,6.0,1.006809485,11.58208302,87.36642977,0.632305102,5.868034946,281.5783333,1.051487212,11.815,87.15,0.505,9.6,47.250333330000004,1.035,8.44,71.01,1.54,91.14,19.01,805.906,2.0806,2.127463602,10.90674,5.133333333,80.02222222,55.37,8.75,31.4,66.02,0.072284,1.91295,0.17,0.028866,0.057,5.12664,0.13,1.903430032,0.048479444,62.13478242,0.023220962,2.104503103,0.052836903,0.024025542,372.425,0.023128772,0.033363241,6.675411818,0.090953226,3.452806781,1.0,0.48,0.0,0.57,1.3,0.0,0.0,96.38,0.2,83.0,26.36363636,11.0,60.0,25.2,10.0,125.8575,131.0,42.65958086,565.0,434.0,87.02290076
2025-08-25 14:00:00,2.666509861,1194.040833,101753.0394,3.166651785,4000.483044,1261.914386,2358.710375,0.0,1.319082817,205.5428792,1.347325597,7.0,0.788734583,11.58208302,87.36642977,0.632305102,5.868034946,281.5783333,1.051487212,11.815,87.15,0.505,9.6,47.250333330000004,1.035,8.44,71.01,1.54,91.14,19.01,805.906,2.0806,2.127463602,10.90674,5.133333333,80.02222222,55.37,8.75,31.4,66.02,0.072284,1.91295,0.17,0.028866,0.057,5.12664,0.13,1.903430032,0.048479444,62.13478242,0.023220962,2.104503103,0.052836903,0.024025542,372.425,0.023128772,0.033363241,6.675411818,0.090953226,3.452806781,1.0,0.48,0.0,0.57,1.3,0.0,0.0,96.38,0.2,83.0,26.36363636,11.0,60.0,25.2,10.0,125.74944445,124.0,41.77529667,561.2777778,437.2777778,87.09677419
2025-08-25 15:00:00,2.659915036,1199.148889,101526.8525,3.173820432,4000.633278,1263.797342,2361.182536,0.0,1.318937531,206.061065,1.341003472,7.0,0.925706512,11.58208302,87.36642977,0.632305102,5.868034946,281.5783333,1.051487212,11.815,87.15,0.505,9.6,47.250333330000004,1.035,8.44,71.01,1.54,91.14,19.01,805.906,2.0806,2.127463602,10.90674,5.133333333,80.02222222,55.37,8.75,31.4,66.02,0.072284,1.91295,0.17,0.028866,0.057,5.12664,0.13,1.903430032,0.048479444,62.13478242,0.023220962,2.104503103,0.052836903,0.024025542,372.425,0.023128772,0.033363241,6.675411818,0.090953226,3.452806781,1.0,0.48,0.0,0.57,1.3,0.0,0.0,96.38,0.2,83.0,26.36363636,11.0,60.0,25.2,10.0,125.89416667500001,122.0,41.17942703,560.9166667,438.9166667,87.45901639
2025-08-25 16:00:00,2.661044339,1188.908611,101848.1154,3.162304685,3998.720014,1266.722056,2354.012003,0.0,1.319085836,205.2243497,1.341842611,7.0,0.755078105,11.74565171,87.21107673,0.601896157,5.807811325,281.5783333,1.043271559,12.24,86.715,0.55,9.45,47.250333330000004,1.045,8.49,70.96,1.61,91.14,18.94,805.906,2.2119,2.072049857,11.0916,5.133333333,80.02222222,54.97,9.13,31.4,66.02,0.068032,1.97181,0.18,0.028866,0.058,5.35296,0.14,2.026720736,0.070833179,61.89820303,0.035601502,2.32268267,0.071576085,0.034628547,372.425,0.026000943,0.03569664,6.598848305,0.120148081,2.835060482,1.0,0.48,0.0,0.57,1.3,0.0,0.0,96.38,0.2,83.0,26.36363636,11.0,60.0,25.2,10.0,125.714583325,120.0,41.92708439,559.2583333,439.2583333,87.91666667
2025-08-25 17:00:00,2.633403178,1198.720833,101245.1726,3.181611977,3999.335203,1286.592289,2362.634394,0.0,1.318947194,206.9889756,1.314464686,8.0,0.942467166,11.74565171,87.21107673,0.601896157,5.807811325,281.5783333,1.043271559,12.24,86.715,0.55,9.45,47.250333330000004,1.045,8.49,70.96,1.61,91.14,18.94,805.906,2.2119,2.072049857,11.0916,5.133333333,80.02222222,54.97,9.13,31.4,66.02,0.068032,1.97181,0.18,0.028866,0.058,5.35296,0.14,2.026720736,0.070833179,61.89820303,0.035601502,2.32268267,0.071576085,0.034628547,372.425,0.026000943,0.03569664,6.598848305,0.120148081,2.835060482,1.0,0.48,0.0,0.57,1.3,0.0,0.0,96.38,0.2,83.0,26.36363636,11.0,60.0,25.2,10.0,126.27875,118.0,42.33156461,560.575,442.575,93.55932203
2025-08-25 18:00:00,2.639037528,1199.328333,101320.402,3.17949387,3999.640406,1280.719044,2355.755269,0.0,1.318864017,206.7935767,1.320148047,7.0,1.006168021,11.74565171,87.21107673,0.601896157,5.807811325,281.5783333,1.043271559,12.24,86.715,0.55,9.45,47.250333330000004,1.045,8.49,70.96,1.61,91.14,18.94,805.906,2.2119,2.072049857,11.0916,5.133333333,80.02222222,54.97,9.13,31.4,66.02,0.068032,1.97181,0.18,0.028866,0.058,5.35296,0.14,2.026720736,0.070833179,61.89820303,0.035601502,2.32268267,0.071576085,0.034628547,372.425,0.026000943,0.03569664,6.598848305,0.120148081,2.835060482,1.0,0.48,0.0,0.57,1.3,0.0,0.0,96.38,0.2,83.0,26.36363636,11.0,60.0,25.2,10.0,127.4926389,118.0,41.93060586,565.4305556,447.4305556,93.22033898
2025-08-25 19:00:00,2.676934589,1197.465556,102575.0646,3.140048407,3998.89635,1259.873539,2318.914281,0.0,1.318969519,206.8585239,1.357950253,7.0,1.033916931,11.74565171,87.21107673,0.601896157,5.807811325,281.5783333,1.043271559,12.24,86.715,0.55,9.45,47.250333330000004,1.045,8.49,70.96,1.61,91.14,18.94,805.906,2.2119,2.072049857,11.0916,5.133333333,80.02222222,54.97,9.13,31.4,66.02,0.068032,1.97181,0.18,0.028866,0.058,5.35296,0.14,2.026720736,0.070833179,61.89820303,0.035601502,2.32268267,0.071576085,0.034628547,372.425,0.026000943,0.03569664,6.598848305,0.120148081,2.835060482,1.0,0.48,0.0,0.57,1.3,0.0,0.0,96.38,0.2,83.0,26.36363636,11.0,60.0,25.2,10.0,127.225,130.0,41.85459047,570.0,440.0,92.84615385
2025-08-25 20:00:00,2.698925308,1201.261389,103688.777,3.106668122,3999.311158,1255.053775,2326.941928,0.0,1.318726558,208.5885892,1.380188969,7.0,1.069261193,11.74565171,87.21107673,0.601896157,5.807811325,281.5783333,1.043271559,12.24,86.715,0.55,9.45,47.250333330000004,1.045,8.49,70.96,1.61,91.14,18.94,805.906,2.2119,2.072049857,11.0916,5.133333333,80.02222222,54.97,9.13,31.4,66.02,0.068032,1.97181,0.18,0.028866,0.058,5.35296,0.14,2.026720736,0.070833179,61.89820303,0.035601502,2.32268267,0.071576085,0.034628547,372.425,0.026000943,0.03569664,6.598848305,0.120148081,2.835060482,1.0,0.48,0.0,0.57,1.3,0.0,0.0,96.38,0.2,83.0,26.36363636,11.0,60.0,25.2,10.0,126.7875,130.0,42.04071069,568.25,438.25,91.15384615
2025-08-25 21:00:00,2.696224664,1182.388333,103667.8356,3.10854458,4000.920347,1257.883653,2339.031256,0.0,1.319084036,206.2548678,1.377152744,6.0,1.418451064,11.74565171,87.21107673,0.601896157,5.807811325,281.5783333,1.043271559,12.24,86.715,0.55,9.45,47.250333330000004,1.045,8.49,70.96,1.61,91.14,18.94,805.906,2.2119,2.072049857,11.0916,5.133333333,80.02222222,54.97,9.13,31.4,66.02,0.068032,1.97181,0.18,0.028866,0.058,5.35296,0.14,2.026720736,0.070833179,61.89820303,0.035601502,2.32268267,0.071576085,0.034628547,372.425,0.026000943,0.03569664,6.598848305,0.120148081,2.835060482,1.0,0.48,0.0,0.57,1.3,0.0,0.0,96.38,0.2,83.0,26.36363636,11.0,60.0,25.2,10.0,125.63736109999999,126.0,41.46087894,561.7694444,435.7694444,87.6984127
2025-08-25 22:00:00,2.651347017,1184.517778,104034.91,3.097777146,4001.169383,1303.240311,2350.110931,0.0,1.318611994,209.5316975,1.332951422,7.0,1.436494486,11.74565171,87.21107673,0.601896157,5.807811325,281.5783333,1.043271559,12.24,86.715,0.55,9.45,47.250333330000004,1.045,8.49,70.96,1.61,91.14,18.94,805.906,2.2119,2.072049857,11.0916,5.133333333,80.02222222,54.97,9.13,31.4,66.02,0.068032,1.97181,0.18,0.028866,0.058,5.35296,0.14,2.026720736,0.070833179,61.89820303,0.035601502,2.32268267,0.071576085,0.034628547,372.425,0.026000943,0.03569664,6.598848305,0.120148081,2.835060482,1.0,0.48,0.0,0.57,1.3,0.0,0.0,96.38,0.2,83.0,26.36363636,11.0,60.0,25.2,10.0,125.151666675,123.0,41.16332536,558.4166667,435.4166667,87.39837398
2025-08-25 23:00:00,2.685221244,1188.542222,103631.139,3.10302569,3992.398194,1266.641022,2360.833989,0.0,1.319064722,207.4478086,1.365803158,7.0,1.336470364,11.6987286,87.23489495,0.589933669,5.579878447,277.245,1.066376454,11.64,87.31,0.565,9.8,46.62066667,1.05,8.59,70.78,1.67,89.68,18.96,813.076,2.1614,2.097207577,10.97863,5.133333333,80.02222222,55.09,9.07,31.4,66.02,0.076536,1.962,0.19,0.026319,0.057,5.23488,0.13,1.873746549,0.066743552,62.55397761,0.02451178,1.911102665,0.048219085,0.035038506,349.9006667,0.024341428,0.033318439,6.335834704,0.100140881,3.064400754,1.0,0.48,0.0,0.57,1.3,0.0,0.0,96.38,0.2,83.0,26.36363636,11.0,60.0,25.2,10.0,125.2038889,117.0,41.45879203,555.8055556,438.8055556,87.00854701
