Repository: saikumar-voptimai/evonith_bf_webapp

# Evonith BF2 — Blast Furnace Intelligence Platform

Monitoring, modelling and optimisation of **Blast Furnace 2 (BF2)** at Evonith Steel: live telemetry from InfluxDB,
manual plant reports from Neon PostgreSQL, a two-zone energy model of the furnace, blend and fuel optimisers, a
conversational assistant (FurnaceMind) and a live digital twin evaluated every hour.

The platform has three deployable parts that share one Python service layer, plus the shared data library:

| Part | Path | What it is |
|---|---|---|
| **Streamlit app** (legacy) | `src/app.py`, `src/custom_pages/` | The original 11-page dashboard; still the home of the model pages. Served under `/legacy` in production |

File: src/assets/data/furnace_dataset_20260525_002530_771382.csv (part 166 of 209)
GO%,ORE_NA2O%,ORE_P%,ORE_TIO2%,ORE_AL2O3%,ORE_SIO2%,ORE_MNO%,ORE_CAO%,ORE_K2O%,ORE_CALC_MT,PELLET_PCT_SIO2,PELLET_PCT_AL2O3,PELLET_PCT_FE2O3,PELLET_PCT_MGO,PELLET_PCT_TIO2,PELLET_PCT_NA2O,TOTAL_PELLET_CALC_MT,PELLET_PCT_K2O,PELLET_PCT_TM,PELLET_PCT_LOI,PELLET_PCT_MNO,PELLET_PCT_CAO,PELLET_PCT_P,CHARGES/HRS.,STOCKRODLEVEL,CHEM_PCT_C,CHEM_PCT_CR,CHEM_PCT_FE,CHEM_PCT_MN,CHEM_PCT_P,CHEM_PCT_S,CHEM_PCT_SI,CHEM_PCT_TI,SLAG_BASICITY,SLAG_PCT_AL2O3,SLAG_PCT_CAO,SLAG_PCT_FEO,SLAG_PCT_K2O,SLAG_PCT_MGO,SLAG_PCT_MNO,SLAG_PCT_NA2O,SLAG_PCT_S,SLAG_PCT_SIO2,SLAG_PCT_TIO2,SLAG_T_BASICITY,HMT_GT_1480C,COKE_DISCHARGE_TIME,WEIGHTED_COKE_ANGLE,TOTAL_COKE_PORTIONS,NON_COKE_DISCHARGE_TIME,WEIGHTED_NON_COKE_ANGLE,TOTAL_NON_COKE_PORTIONS,TOTAL HEAT LOAD,FTG_UPTAKE_TEMP_A,FTG_UPTAKE_TEMP_B,FTG_UPTAKE_TEMP_C,FTG_UPTAKE_TEMP_D,FTG_UPTAKE_TEMP_AVG,HEARTH_TEMP_A,HEARTH_TEMP_B,HEARTH_TEMP_C,HEARTH_TEMP_D,HEARTH_TEMP_AVG,BOSH_TEMP_A,BOSH_TEMP_C,BOSH_TEMP_D,BELLY_TEMP_A,BELLY_TEMP_C,BELLY_TEMP_D,LOWER_STACK_TEMP_A,LOWER_STACK_TEMP_B,LOWER_STACK_TEMP_C,LOWER_STACK_TEMP_D,PCI_KG/THM,ACT. FUEL RATEKG/THM.,FURNACETOPGASANALYSISCO2ETACO,COKE RATE KG/THM,PRODUCTIONTONNESPERHR,HOT BLAST PRESSUREBAR,TOPPRESSUREBAR,DIFFERENTIAL PRESSURETOTALBAR,HOT BLAST TEMP.OC,OXYGENFLOWNM3/HR.,STEAMKGS/HR.,RAFTOC,PERMEABILITYKGS/HR.,TUYEREVELOCITYM/S,HOT BLAST VOLUMENM3/HR.,O2 ENRICHMENT %,BOTTOMBAR,FURNACE TOP GAS ANALYSISH2%,UNITCOST LAKHS/THM,BOSH_TEMP_B,FURNACE TOP GAS ANALYSISCO2%,FURNACE TOP GAS ANALYSISONLINE (ANALYZER)CO%
2026-04-08 17:00:00,0.96,11.44,0.459192027,87.59999999999998,0.42,4.354666666666667,0.45,1.01,0.49,87.13,11.86,1.1268333333333334,69.98,9.0,19.55,1.69,12.33952387,5.0,79.82222222,68.74,31.93,0.055,5.48,2.18,9.64,2.61,0.028,0.17,54.37,10.89,0.04700000000000001,1.9872262770000002,0.23,15.436333333333332,0.20000000000000004,1.46,0.12,0.3499999999999999,44.98,22.149999999999995,30.709999999999997,0.2125,61.037235294102054,3.8372407806991404,2.1105693248205175,0.07085148612047992,0.02280995890047061,0.05737202054074749,0.2653270240102863,3.7174090031296427,4.506355494460087,0.0575251333605778,0.0968501442741383,0.02838421584023065,9.951166666666666,0.0,0.0,0.0,0.0,0.0,0.0,0.0,0.0,0.0,0.0,0.0,0.0,0.0,7.0,0.254488152,4.184516129032258,0.013877419354838709,94.59470967741935,0.1549032258064516,0.10408387096774194,0.02175483870967742,0.8501935483870968,0.07596129032258064,1.1853812852387098,21.000967741935483,37.08032258064516,0.2514193548387097,0.2973548387096774,8.498903225806451,0.11735483870967742,0.16574193548387098,0.5158709677419355,31.289354838709677,0.6916774193548387,1.457133353529032,1504.832258064516,105.0,26.785714285714285,14.0,60.0,28.25,8.0,0.9618739379639862,178.9358333,167.05875,175.3394444,188.5638889,178.7632639,61.81727279277736,328.31927450990446,449.9256766926874,580.709732572272,356.5399270168673,53.553888888889034,64.36277777777788,61.87611111111092,55.67694444444434,57.38444444444444,47.44305555555529,46.65722222222221,40.082777777777736,35.341666666666605,41.84277777777785,165.52358638888902,528.0861111111111,42.62743113888892,287.0,94.35158884390077,2.8046593194444465,1.3983026527777787,1.4063589861111105,1206.6582666666657,3998.296547,0.0,2296.2904055555564,1323.8596027777778,216.27934166666662,111503.83055555554,4.931133436111112,1.136337691388889,3.8783757722222227,93.6818751965278,54.917499999999926,18.262587000000007,24.584539555555523
2026-04-08 18:00:00,0.96,11.44,0.459192027,87.6,0.42,4.337714285714286,0.45000000000000007,1.01,0.49,87.13,11.86,1.1045714285714285,69.98,9.0,19.55,1.69,12.33952387,5.0,79.82222222,68.74,31.93,0.055,5.4799999999999995,2.18,9.64,2.61,0.028,0.17,54.37,10.89,0.047,1.987226277,0.23,15.397428571428572,0.2,1.4600000000000002,0.12,0.35,44.98,22.15,30.71,0.20457142857142857,61.07942001462971,3.824092960855077,2.1059559784088524,0.07090350362892912,0.022813632334943535,0.05711906701923156,0.2631423544101821,3.6983860445603876,4.480838426404945,0.057272196212001546,0.09731928422656157,0.02836188052047897,9.958857142857143,0.0,0.0,0.0,0.0,0.0,0.0,0.0,0.0,0.0,0.0,0.0,0.0,0.0,7.0,0.254488152,4.214666666666667,0.01236,94.70929333333333,0.16093333333333334,0.10582666666666667,0.021453333333333335,0.7014666666666667,0.074,1.2092349668533333,20.825866666666666,37.50986666666666,0.2654666666666667,0.3337333333333333,8.378666666666668,0.13186666666666666,0.15093333333333334,0.5436000000000001,31.020666666666667,0.7484,1.4793192344666666,1504.08,105.0,26.785714285714285,14.0,60.0,28.25,8.0,0.9618739379639862,178.9358333,167.05875,175.3394444,188.5638889,178.7632639,61.81727279277736,328.31927450990446,449.9256766926874,580.709732572272,356.5399270168673,53.390833333333084,60.695277777777754,60.963055555555364,58.239166666666684,57.119166666666814,47.14638888888898,45.09416666666673,39.87722222222196,33.49944444444438,41.104444444444475,177.68223166666712,535.1194444444444,43.149157916666695,287.0,97.0179166666672,2.8129017972222226,1.3981543277777773,1.4148418750000011,1226.405111111111,3998.296547,0.0,2282.0660138888907,1305.468025,216.47935444444443,110710.04916666678,4.662167905555558,1.1442273891666672,3.8450601055555547,95.2928956958334,54.306666666666715,18.319131194444466,24.134404416666655
2026-04-08 19:00:00,0.96,11.44,0.459192027,87.59999999999998,0.42,4.420833333333333,0.45,1.01,0.49,87.13,11.86,1.055,69.98,9.0,19.55,1.69,12.33952387,5.0,79.82222222,68.74,31.93,0.055,5.48,2.18,9.64,2.61,0.028,0.17,54.37,10.89,0.04700000000000001,1.9872262770000002,0.23,15.4165,0.19103097999328914,10.026311008409529,0.16753580603556747,0.3499999999999999,41.04618782505662,22.149999999999995,30.709999999999997,0.2195,61.01303315337393,3.8568846311403444,2.1088070338696547,0.07065021061812232,0.02265996211919674,0.057392770249398976,0.26680260997739547,3.7210124451209086,4.513210984567276,0.0575986241646592,0.0982031304787142,0.028334856810135575,9.723666666666666,0.0,0.0,0.0,0.0,0.0,0.0,0.0,0.0,0.0,0.0,0.0,0.0,0.0,7.0,0.254488152,4.3293333333333335,0.011288888888888888,94.62582222222221,0.1728888888888889,0.11073333333333334,0.018977777777777777,0.6508888888888889,0.08006666666666666,1.2141927266444446,20.593777777777778,37.675777777777775,0.23822222222222222,0.3671111111111111,8.332666666666666,0.1471111111111111,0.1628888888888889,0.53,31.031111111111112,0.8242222222222222,1.4826969378888888,1498.8444444444444,105.0,26.785714285714285,14.0,60.0,28.25,8.0,0.9618739379639862,178.9358333,167.05875,175.3394444,188.5638889,178.7632639,61.81727279277736,328.31927450990446,449.9256766926874,580.709732572272,356.5399270168673,53.615000000000215,58.38500000000007,59.91138888888889,61.556388888888684,56.80666666666641,46.815555555555356,42.65166666666666,39.749999999999766,32.08972222222219,41.70472222222224,175.12690527777806,532.0,42.637183694444474,287.0,96.72000000000048,2.776109880555556,1.398203152777777,1.3778948611111117,1199.920733333334,3998.296547,0.0,2254.6580972222228,1351.6395777777777,216.77843111111113,111519.76305555551,4.345494822222222,1.1189074758333322,3.885794424999999,94.9543149493056,53.83944444444421,18.26516750000002,24.576557749999992
2026-04-08 20:00:00,0.96,11.44,0.459192027,87.6,0.42,4.348,0.45,1.01,0.49,87.13,11.86,1.1344285714285713,69.98,9.0,19.55,1.69,12.33952387,5.0,79.82222222,68.74,31.93,0.055,5.4799999999999995,2.18,9.64,2.61,0.028,0.17,54.37,10.89,0.047,1.987226277,0.23,15.344,0.181370052366437,19.253462984816018,0.21873872245788387,0.35,36.80890496791926,22.15,30.71,0.2622857142857143,60.9704097923324,3.8782204019891435,2.110534775678954,0.07048358940047963,0.022557851959644198,0.05756560120714046,0.26915783822538664,3.73536922804592,4.533814198767703,0.0578065362617366,0.09880840788008481,0.028316057259404382,9.64557142857143,0.0,0.0,0.0,0.0,0.0,0.0,0.0,0.0,0.0,0.0,0.0,0.0,0.0,7.0,0.254488152,4.489333333333334,0.011955555555555556,94.25848888888888,0.17955555555555555,0.11473333333333334,0.014311111111111111,0.8375555555555555,0.09406666666666666,1.1959118219777778,20.487111111111112,37.389111111111106,0.1648888888888889,0.36044444444444446,8.592666666666666,0.14044444444444446,0.16955555555555557,0.53,31.264444444444447,0.810888888888889,1.4707456045555554,1496.1777777777777,105.0,26.785714285714285,14.0,60.0,28.25,8.0,0.9618739379639862,178.9358333,167.05875,175.3394444,188.5638889,178.7632639,61.81727279277736,328.31927450990446,449.9256766926874,580.709732572272,356.5399270168673,53.65277777777788,56.563055555555536,58.2030555555556,63.067222222222334,56.619166666667034,46.570277777777704,40.55805555555567,40.0741666666669,32.67888888888887,43.766111111110945,186.04312277777743,535.9805555555556,41.89683569444445,287.0,95.33533333333338,2.719380908333334,1.3923172111111108,1.326979569166667,1221.9674305555561,3998.296547,0.0,2242.727755555555,1413.22631111111,225.13060888888876,112265.66250000006,4.151639983333333,1.0736061916666677,4.082617961111108,96.40071376805551,53.57361111111131,17.894772472222215,24.81693722222223
2026-04-08 21:00:00,0.96,11.44,0.459192027,87.59999999999998,0.42,4.415500000000001,0.45,1.01,0.49,87.13,11.86,1.1928333333333334,69.98,9.0,19.55,1.69,12.33952387,5.0,79.82222222,68.74,31.93,0.055,5.48,2.18,9.64,2.61,0.028,0.17,54.37,10.89,0.04700000000000001,1.9872262769999998,0.23,15.813833333333333,0.18085621906678453,19.74422516931408,0.2214620389460419,0.3499999999999999,36.5835376826917,22.149999999999995,30.709999999999997,0.25933333333333336,60.26688525388412,4.184212593601932,2.1558740156862863,0.06838746786750415,0.0214367019563502,0.06089280551346254,0.30718455278015466,4.000227873885271,4.903581455123906,0.06151151774897925,0.10260994493853953,0.028242968022598125,9.306833333333334,0.0,0.0,0.0,0.0,0.0,0.0,0.0,0.0,0.0,0.0,0.0,0.0,0.0,7.0,0.254488152,4.322967741935484,0.011277419354838709,94.65634838709677,0.1655483870967742,0.1070516129032258,0.02230967741935484,0.6404516129032258,0.07404516129032258,1.1802838647032259,20.407741935483873,37.18212903225806,0.17083870967741935,0.36,8.523290322580644,0.16167741935483873,0.17,0.5227741935483872,31.50761290322581,0.9039354838709678,1.4508589096451612,1492.7483870967742,105.0,26.785714285714285,14.0,60.0,28.25,8.0,0.9618739379639862,178.9358333,167.05875,175.3394444,188.5638889,178.7632639,61.81727279277736,328.31927450990446,449.9256766926874,580.709732572272,356.5399270168673,52.98472222222216,55.439999999999785,56.75111111111128,61.06666666666667,56.276388888888896,46.1216666666667,39.47749999999999,40.07888888888907,33.200833333333065,44.08250000000036,192.98002500000018,539.1027777777778,42.02372172222222,287.0,90.66466666666668,2.7730958305555578,1.3980488111111122,1.3751752944444433,1226.178675,3998.296547,0.0,2249.1206555555545,1363.321052777778,222.07973472222213,112321.00361111118,4.144316847222226,1.1290749405555547,4.045878350000005,97.31985331250003,53.01277777777767,17.911772083333332,24.710310972222214
2026-04-08 22:00:00,0.96,11.44,0.459192027,87.59999999999998,0.42,4.3585,0.45,1.01,0.49,87.13,11.86,1.1775,69.98,9.0,19.55,1.69,12.33952387,5.0,79.82222222,68.74,31.93,0.055,5.48,2.18,9.64,2.61,0.028,0.17,54.37,10.89,0.04700000000000001,1.9872262770000002,0.23,15.343833333333334,0.17947364733848395,21.064719427013966,0.22878966910603496,0.3499999999999999,35.97714172265906,22.149999999999995,30.709999999999997,0.26383333333333336,61.04282126753491,3.8364443208406858,2.1096142857532407,0.07084499278907806,0.02279890165696818,0.0573288170160515,0.26505508083476464,3.7143194205176546,4.502369003094785,0.057486049504704935,0.09703888442090836,0.028376405262429155,9.860333333333333,0.0,0.0,0.0,0.0,0.0,0.0,0.0,0.0,0.0,0.0,0.0,0.0,0.0,7.0,0.254488152,4.133290322580645,0.010503225806451614,95.10886451612903,0.15006451612903227,0.09853548387096775,0.03121290322580645,0.41593548387096774,0.05159354838709677,1.1648454036709677,20.330322580645163,36.98083870967742,0.1824516129032258,0.36,8.430387096774194,0.18490322580645163,0.17,0.5150322580645161,31.751483870967743,1.0045806451612904,1.4304054031935483,1489.2645161290322,105.0,26.785714285714285,14.0,60.0,28.25,8.0,0.9618739379639862,178.9358333,167.05875,175.3394444,188.5638889,178.7632639,61.81727279277736,328.31927450990446,449.9256766926874,580.709732572272,356.5399270168673,52.73083333333331,54.765555555555565,56.17361111111102,65.42305555555556,55.963055555555435,45.84388888888869,37.923611111111185,40.53583333333352,33.159722222222165,44.59750000000002,189.8746252777778,544.2388888888889,42.652577694444446,287.0,96.72000000000048,2.782403338888889,1.398414155555555,1.3838428305555557,1224.2797944444453,3998.296547,0.0,2225.918847222222,1360.1447444444448,222.55355527777812,112669.30166666674,4.115714297222225,1.1196718099999996,4.129203572222223,96.90838784930556,52.49277777777771,18.137924555555557,24.386767111111126
2026-04-08 23:00:00,0.9400000000000001,11.679999999999998,0.459192027,87.38,0.45,4.279142857142857,0.485,1.025,0.49,86.95,12.025,1.1291428571428572,69.98,9.0,19.55,1.69,12.33952387,5.0,79.82222222,68.74,31.93,0.054,5.2299999999999995,2.23,9.52,2.5100000000000002,0.025,0.16,54.83,10.58,0.05,2.022944551,0.22,17.269714285714283,0.17924858053615086,21.33139763897837,0.20998252315840046,0.2898034067132379,35.28103991443764,22.56,30.099999999999998,0.26642857142857146,60.72511267492988,4.246403052312512,2.056675132568568,0.05220272045891625,0.027604237510596017,0.06870193676139262,0.3420843287537966,3.901739274723768,4.135790919786946,0.060283070546822325,0.07737265876423767,0.018552061522197284,7.649285714285715,0.0,0.0,0.0,0.0,0.0,0.0,0.0,0.0,0.0,0.0,0.0,0.0,0.0,7.0,0.254488152,4.011714285714286,0.01017142857142857,95.39460000000001,0.14,0.09342857142857143,0.03734285714285714,0.27514285714285713,0.0376,1.1497189946285715,20.238,36.80114285714286,0.19085714285714286,0.3651428571428571,8.346857142857143,0.20257142857142857,0.17,0.5074285714285715,32.013714285714286,1.0742857142857143,1.4104990715142858,1486.4857142857143,105.0,26.785714285714285,14.0,60.0,28.25,8.0,0.9618739379639862,178.9358333,167.05875,175.3394444,188.5638889,178.7632639,61.81727279277736,328.31927450990446,449.9256766926874,580.709732572272,356.5399270168673,52.40222222222193,54.12972222222233,55.722222222222236,65.27000000000004,55.336388888888735,45.56222222222227,38.02166666666662,40.77055555555539,33.80249999999991,44.60694444444451,184.40607527777786,538.2111111111111,41.7106481388889,287.0,95.33533333333338,2.78465382222222,1.3984333861111102,1.3862231305555555,1234.314291666669,3998.296547,0.0,2256.3977944444437,1362.6269000000004,224.7074311111111,113129.03333333325,4.078901783333334,1.1233385613888889,4.045066533333336,96.18380497430556,52.063611111111214,17.85281652777776,24.94868855555555
2026-04-09 00:00:00,0.94,11.68,0.459192027,87.38,0.45,4.2795,0.48500000000000004,1.025,0.49,86.95,12.025,1.0746666666666667,69.98,9.0,19.55,1.69,12.33952387,5.088888889,80.06666667,68.74,31.93,0.054,5.23,2.23,9.52,2.51,0.025000000000000005,0.16,54.82999999999999,10.58,0.05000000000000001,2.022944551,0.22,15.204666666666666,0.17942966152851728,21.159479344825698,0.20902279389885844,0.2893688123315585,35.358868524956726,22.56,30.099999999999998,0.26733333333333337,61.342605277011906,3.8819856856585395,2.0389552954880723,0.04657606362644106,0.03183061905725989,0.07168359076052623,0.31647178426708306,3.88094797471425,3.658203914363441,0.05433017603310445,0.05998534715805844,0.02278017864961938,9.569166666666666,0.0,0.0,0.0,0.0,0.0,0.0,0.0,0.0,0.0,0.0,0.0,0.0,0.0,7.0,0.254488152,4.016612244897959,0.010661224489795918,95.37060000000001,0.14,0.0946530612244898,0.03832244897959183,0.28983673469387755,0.03931428571428571,1.1351721107102042,20.118000000000002,36.66155102040816,0.1933061224489796,0.3798367346938775,8.28073469387755,0.20991836734693878,0.17,0.5000816326530613,32.31004081632653,1.086530612244898,1.391608921555102,1485.0163265306123,105.0,26.785714285714285,14.0,60.0,28.25,8.0,0.9618739379639862,178.9358333,167.05875,175.3394444,188.5638889,178.7632639,61.81727279277736,328.31927450990446,449.9256766926874,580.709732572272,356.5399270168673,52.17166666666667,53.04138888888877,55.46027777777775,66.35749999999997,54.86305555555533,45.581388888889066,39.16944444444441,41.0108333333334,34.663888888888785,44.07805555555563,205.95777111111104,549.9833333333333,42.32773949999999,287.0,92.04933333333314,2.7552765722222214,1.3984141305555549,1.3569118027777785,1223.1559472222225,3998.296547,0.0,2207.3235972222205,1383.6653500000004,223.62694055555545,112515.6352777777,4.088532752777781,1.107062515277777,4.167012272222218,99.03940467222222,51.946111111110994,18.073978055555553,24.62468680555557
2026-04-09 01:00:00,0.94,11.68,0.459192027,87.38,0.45,4.255166666666667,0.48499999999999993,1.025,0.49,86.95,12.025,1.1426666666666667,69.98,9.0,19.55,1.69,12.33952387,5.088888889,80.06666667,68.74,31.93,0.054,5.23,2.23,9.52,2.51,0.025000000000000005,0.16,54.830000000000005,10.58,0.05000000000000001,2.022944551,0.22,15.1775,0.17957914671483186,21.017558108938662,0.2082305224113913,0.2890100478844036,35.423117258034715,22.56,30.099999999999998,0.266,61.34923964958213,3.879227699159697,2.0381558808758764,0.046555201366034166,0.0318517125432082,0.07167103955622321,0.3161206574258873,3.8790908321752195,3.653705637801212,0.05430172404346473,0.059927259400825134,0.022792346402526715,9.531,0.0,0.0,0.0,0.0,0.0,0.0,0.0,0.0,0.0,0.0,0.0,0.0,0.0,7.0,0.254488152,4.021510204081633,0.011151020408163265,95.34660000000001,0.14,0.09587755102040817,0.03930204081632653,0.30453061224489797,0.04102857142857143,1.1206252267918368,19.998,36.521959183673474,0.19575510204081634,0.39453061224489794,8.214612244897959,0.217265306122449,0.17,0.49273469387755103,32.606367346938775,1.0987755102040817,1.3727187715959184,1483.5469387755102,105.0,26.785714285714285,14.0,60.0,28.25,8.0,0.9618739379639862,178.9358333,167.05875,175.3394444,188.5638889,178.7632639,61.81727279277736,328.31927450990446,449.9256766926874,580.709732572272,356.5399270168673,51.8833333333331,52.794722222222084,55.452222222222254,65.75999999999982,55.329166666666644,45.61500000000021,40.8911111111111,41.033888888888896,35.10555555555561,42.454444444444405,185.483171388889,550.0,42.54912400000004,287.0,92.5516526365829,2.789934494444443,1.3983984666666645,1.391539944444444,1219.6437055555546,3998.296547,0.0,2212.5099305555536,1354.5398916666668,222.45853166666635,112899.4238888889,4.0670860027777795,1.1199724241666673,4.1255626027777765,96.32652020902779,52.00083333333334,18.040220194444466,24.359712722222195
2026-04-09 02:00:00,0.9400000000000001,11.679999999999998,0.459192027,87.38,0.45,4.273571428571429,0.485,1.025,0.49,86.95,12.025,1.0658571428571428,69.98,9.0,19.55,1.69,12.33952387,5.088888889,80.06666667,68.74,31.93,0.054,5.2299999999999995,2.23,9.52,2.5100000000000002,0.025,0.16,54.83,10.58,0.05,2.022944551,0.22,15.271142857142857,0.17073656268130225,29.412707390371644,0.2550962177890981,0.3102322495648746,31.622574640423704,22.56,30.1,0.18971428571428572,61.31643872031864,3.8895523757050374,2.043850658855853,0.046545079402609386,0.03181698806098582,0.07186065223529317,0.3180739317000515,3.8929467924248544,3.674134708572153,0.054340812198859285,0.05984618384159448,0.022827340839226752,9.849857142857143,0.0,0.0,0.0,0.0,0.0,0.0,0.0,0.0,0.0,0.0,0.0,0.0,0.0,7.0,0.254488152,4.026408163265306,0.011640816326530613,95.32260000000001,0.14,0.09710204081632653,0.04028163265306123,0.3192244897959184,0.04274285714285714,1.1060783428734693,19.878,36.38236734693878,0.19820408163265307,0.40922448979591836,8.148489795918367,0.2246122448979592,0.17,0.4853877551020408,32.902693877551016,1.1110204081632653,1.3538286216367348,1482.0775510204082,105.0,26.785714285714285,14.0,60.0,28.25,8.0,0.9618739379639862,178.9358333,167.05875,175.3394444,188.5638889,178.7632639,61.81727279277736,328.31927450990446,449.9256766926874,580.709732572272,356.5399270168673,51.50999999999988,53.86416666666666,55.19055555555569,66.67138888888888,55.8191666666663,45.483333333333185,52.681944444444454,40.61388888888891,36.29444444444458,29.278611111111072,204.3016522222224,550.0,42.14453686111113,287.0,92.17304741666703,2.7668506555555545,1.3983140722222223,1.3686110388888877,1223.0814555555585,3998.296547,0.0,2210.494011111108,1371.4783138888904,222.84743944444426,112294.4599999999,4.0703596388888865,1.1097984830555554,4.158805950000001,98.81996891944448,51.89499999999972,18.076919499999978,24.817033666666656
2026-04-09 03:00:00,0.94,11.68,0.459192027,87.38,0.45,4.301166666666666,0.48499999999999993,1.025,0.49,86.95,12.025,1.0328333333333333,69.98,9.0,19.55,1.69,12.33952387,5.088888889,80.06666667,68.74,31.93,0.054,5.23,2.23,9.52,2.51,0.025000000000000005,0.16,54.830000000000005,10.58,0.05000000000000001,2.022944551,0.22,15.339,0.1790321729957806,21.536854957805904,0.21112948312236288,0.2903227848101266,35.1880279535865,22.56,30.100000000000005,0.143,61.326587288623585,3.884740797958964,2.042939698447048,0.04649289104994836,0.0318617069719024,0.07186428644668641,0.31757570761899157,3.8909426193364713,3.6669295703295712,0.05427910570624961,0.059691405315758395,0.022862986738506143,10.018500000000001,0.0,0.0,0.0,0.0,0.0,0.0,0.0,0.0,0.0,0.0,0.0,0.0,0.0,7.0,0.254488152,4.058571428571429,0.012262857142857143,95.24142285714287,0.14457142857142857,0.09971428571428571,0.03894285714285715,0.35742857142857143,0.04708571428571428,1.1002580329142857,19.739714285714285,36.37942857142857,0.19885714285714287,0.4097142857142857,8.121714285714285,0.2265714285714286,0.16771428571428573,0.47657142857142853,33.06628571428571,1.1211428571428572,1.345890659857143,1480.7714285714285,105.0,26.785714285714285,14.0,60.0,28.25,8.0,0.9618739379639862,178.9358333,167.05875,175.3394444,188.5638889,178.7632639,61.81727279277736,328.31927450990446,449.9256766926874,580.709732572272,356.5399270168673,51.04944444444448,54.05166666666671,55.0177777777777,57.32916666666674,55.799444444444234,45.15833333333349,36.248333333333306,40.60944444444472,35.46944444444443,35.46194444444451,175.07094166666644,545.0055555555556,42.6021682222222,287.0,92.54692991163458,2.7403267944444463,1.398412905555555,1.3418879888888888,1199.3356666666664,3998.296547,0.0,2217.275416666667,1332.3435527777772,210.3915036111109,107073.06249999994,4.264233327777778,1.0962897836111103,4.086258991666669,94.94689977083331,51.73277777777814,18.249445944444442,24.58772219444444
2026-04-09 04:00:00,0.9400000000000001,11.68,0.459192027,87.38,0.45,4.302833333333333,0.48499999999999993,1.025,0.49,86.95,12.025,1.107,69.98,9.0,19.55,1.69,12.33952387,5.088888889,80.06666667,68.74,31.93,0.054,5.23,2.23,9.52,2.51,0.025000000000000005,0.16,54.830000000000005,10.58,0.05000000000000001,2.022944551,0.22,15.306833333333332,0.1790321729957806,21.536854957805904,0.21112948312236288,0.2903227848101266,35.1880279535865,22.56,30.100000000000005,0.143,61.06239701689584,3.935998801392452,2.105594736686274,0.045320087817174816,0.0322522390744718,0.07462046443584418,0.33540138992105306,4.047576191850986,3.8140261514536036,0.05361524602431202,0.05549030343952426,0.02406160155713852,9.527166666666666,0.0,0.0,0.0,0.0,0.0,0.0,0.0,0.0,0.0,0.0,0.0,0.0,0.0,7.0,0.254488152,4.165714285714286,0.013248571428571429,95.00300857142858,0.16171428571428573,0.10614285714285715,0.031228571428571432,0.4602857142857143,0.05865714285714285,1.1184358013428572,19.551142857142857,36.75228571428571,0.1945714285714286,0.37114285714285716,8.203142857142856,0.21371428571428572,0.15914285714285714,0.4637142857142857,32.86485714285714,1.1254285714285714,1.3680712155714285,1479.9142857142858,105.0,26.785714285714285,14.0,60.0,28.25,8.0,0.9618739379639862,178.9358333,167.05875,175.3394444,188.5638889,178.7632639,61.81727279277736,328.31927450990446,449.9256766926874,580.709732572272,356.5399270168673,50.38833333333314,56.55194444444448,55.16416666666672,57.97138888888903,56.170277777777834,44.78666666666693,36.24722222222224,40.52861111111117,36.05888888888892,34.77305555555559,211.3234038888885,544.4305555555555,42.23455549999997,287.0,84.72305555555563,2.7883390499999985,1.3983616833333323,1.389833786111111,1206.6723055555572,3998.296547,0.0,2217.6872833333305,1326.5535472222223,215.3963941666664,110347.29833333322,4.116883666666667,1.125341526666667,4.147095186111112,99.75035101527773,51.68500000000027,18.007233638888906,24.627821527777808
2026-04-09 05:00:00,0.94,11.68,0.459192027,87.38,0.45,4.205166666666667,0.48500000000000004,1.025,0.49,86.95,12.025,1.1263333333333332,69.98,9.0,19.55,1.69,12.33952387,5.088888889,80.06666667,68.74,31.93,0.054,5.23,2.23,9.52,2.51,0.025000000000000005,0.16,54.830000000000005,10.58,0.05000000000000001,2.022944551,0.22,15.262833333333333,0.1790321729957806,21.536854957805904,0.21112948312236288,0.2903227848101266,35.1880279535865,22.56,30.100000000000005,0.143,61.48284894210798,3.8301661024137967,2.0186457796609614,0.04635677597358543,0.03214034320659512,0.0711685772882134,0.3086240244374561,3.832540467796973,3.5666597143108727,0.05392757461073087,0.05947831090932724,0.02285113140445473,10.036333333333333,0.0,0.0,0.0,0.0,0.0,0.0,0.0,0.0,0.0,0.0,0.0,0.0,0.0,7.0,0.254488152,4.272857142857143,0.014234285714285715,94.76459428571428,0.17885714285714285,0.11257142857142857,0.023514285714285717,0.5631428571428571,0.07022857142857142,1.1366135697714286,19.36257142857143,37.125142857142855,0.19028571428571428,0.3325714285714286,8.284571428571427,0.20085714285714287,0.15057142857142858,0.45085714285714285,32.66342857142857,1.1297142857142857,1.3902517712857143,1479.057142857143,105.0,26.785714285714285,14.0,60.0,28.25,8.0,0.9618739379639862,178.9358333,167.05875,175.3394444,188.5638889,178.7632639,61.81727279277736,328.31927450990446,449.9256766926874,580.709732572272,356.5399270168673,49.946031746031665,58.893650793650764,55.06031746031742,59.45158730158731,57.26190476190474,44.66507936507929,39.90793650793653,40.59603174603167,36.76984126984124,35.289682539682524,184.21809523809523,537.5714285714286,41.84863198412696,287.0,95.79357142857134,2.8151638095238085,1.3983256111111102,1.4167457539682538,1210.5677142857146,3998.296547,0.0,2226.9174761904765,1315.3108809523803,216.41523968253966,111682.31428571427,4.078801809523808,1.1408315714285708,4.101493515873017,96.15889761904762,51.738888888888816,17.97467531746032,24.981055238095223
2026-04-09 06:00:00,0.94,11.68,0.459192027,87.38,0.45,4.332833333333333,0.48500000000000004,1.025,0.49,86.95,12.025,1.135,69.98,9.0,19.55,1.69,12.33952387,5.088888889,80.06666667,68.74,31.93,0.054,5.23,2.23,9.52,2.51,0.025000000000000005,0.16,54.830000000000005,10.58,0.05000000000000001,2.022944551,0.22,15.233166666666667,0.1790321729957806,21.536854957805904,0.21112948312236288,0.2903227848101266,35.1880279535865,22.56,30.100000000000005,0.143,60.96082618303834,3.967467477973711,2.123493556922568,0.04527155266229704,0.03215527016162183,0.07522697684974633,0.34148284538542156,4.091191769463628,3.8770116411119573,0.05372086781199995,0.055183350639009976,0.02418440708020393,9.4395,0.0,0.0,0.0,0.0,0.0,0.0,0.0,0.0,0.0,0.0,0.0,0.0,0.0,7.0,0.254488152,4.3696,0.013571999999999999,94.503028,0.1688,0.13092,0.02356,0.71,0.08052,1.13444963684,19.7028,36.9764,0.2124,0.3244,8.318,0.16640000000000002,0.15,0.4612,32.594,0.9843999999999999,1.38965173148,1488.52,105.0,26.785714285714285,14.0,60.0,28.25,8.0,0.9618739379639862,178.9358333,167.05875,175.3394444,188.5638889,178.7632639,61.81727279277736,328.31927450990446,449.9256766926874,580.709732572272,356.5399270168673,50.176323119776995,56.57771587743715,54.6036211699166,61.368523676880244,58.3370473537604,44.6927576601674,42.28217270194986,40.70027855153226,37.37214484679681,41.351810584958244,192.3620935933147,535.3286908077995,41.975971253481944,287.0,89.92245125348147,2.7710758579387216,1.3982424011142065,1.372780832869081,1206.8359108635102,3998.296547,0.0,2236.5951977715877,1354.1380250696382,218.21416211699173,111359.44540389969,4.0993650222841245,1.1058857727019495,3.9657081532033422,97.2379774011142,51.83454038997198,17.965195654596112,24.834005793871853
2026-04-09 07:00:00,0.92,11.63,0.459192027,87.45,0.42,4.3585714285714285,0.485,1.025,0.49,86.95,12.025,1.167857142857143,69.98,9.0,19.55,1.69,12.33952387,5.088888889,80.06666667,68.74,31.93,0.058,5.45,2.21,9.28,2.6699999999999995,0.026,0.17,54.46999999999999,10.89,0.051,1.998165137614679,0.23,14.773142857142858,0.2,1.63,0.1,0.24,44.2,22.56,30.1,0.08675,61.203515763562635,3.933040912265341,2.059275488107057,0.04678198746442841,0.03153054295598546,0.07220738352064905,0.3242771331726659,3.929434108042258,3.7488099431220094,0.054719097605494836,0.06045062817287488,0.02271952039711761,10.379714285714286,0.0,0.0,0.0,0.0,0.0,0.0,0.0,0.0,0.0,0.0,0.0,0.0,0.0,7.0,0.254488152,4.412102564102565,0.013,94.36177435897436,0.16164102564102564,0.1417179487179487,0.024082051282051282,0.7986666666666666,0.0870153846153846,1.129913684476923,20.016923076923078,36.8014358974359,0.2332820512820513,0.3249230769230769,8.292410256410257,0.1441025641025641,0.15082051282051281,0.46835897435897433,32.57051282051282,0.8872307692307693,1.3845237372871795,1495.6717948717949,105.0,26.785714285714285,14.0,60.0,28.25,8.0,0.9618739379639862,178.9358333,167.05875,175.3394444,188.5638889,178.7632639,61.81727279277736,328.31927450990446,449.9256766926874,580.709732572272,356.5399270168673,50.771111111111004,54.85638888888908,54.190833333333465,62.998888888889034,57.90944444444439,44.9252777777778,47.494444444444454,40.91861111111116,36.78916666666673,35.10861111111116,183.18952611111138,532.925,42.835643388888904,287.0,91.88327777777752,2.775060977777779,1.3983568722222206,1.3766528149999997,1207.1224416666628,3998.296547,0.0,2251.6699777777767,1347.6995777777774,217.43658833333336,110998.0491666667,4.143139233333336,1.1077545411111105,3.816896569444442,96.02261220972225,52.00138888888887,18.30372372222221,24.426601277777785
2026-04-09 08:00:00,0.9200000000000002,11.63,0.459192027,87.45,0.42000000000000004,4.4046,0.485,1.025,0.49,86.95,12.025,1.135,69.98,9.0,19.55,1.69,12.33952387,5.088888889,80.06666667,68.74,31.93,0.05800000000000001,5.45,2.21,9.28,2.67,0.026000000000000002,0.17,54.470000000000006,10.89,0.051000000000000004,1.998165137614679,0.23000000000000004,15.116999999999999,0.2,1.6300000000000001,0.1,0.24,44.2,22.56,30.1,0.09119999999999999,61.113560478774204,3.9673584283317664,2.071734463096187,0.04695956563710989,0.03130920313432341,0.07249614306427495,0.3292400284538613,3.958960074540734,3.8081186322187124,0.05501044783972582,0.06089589850680407,0.022642992129036026,10.478,0.0,0.0,0.0,0.0,0.0,0.0,0.0,0.0,0.0,0.0,0.0,0.0,0.0,7.0,0.254488152,4.30748717948718,0.013,94.55592820512821,0.1677948717948718,0.1294102564102564,0.02438974358974359,0.7186666666666667,0.08332307692307692,1.1228503700153847,20.155384615384616,36.65682051282052,0.24558974358974361,0.3433846153846154,8.113948717948718,0.1594871794871795,0.1538974358974359,0.4622051282051282,32.6474358974359,0.9518461538461539,1.3714186283641026,1494.4410256410256,105.0,26.78571428571429,14.0,60.0,28.25,8.0,0.9618739379639862,178.9358333,167.05875,175.3394444,188.5638889,178.7632639,61.81727279277736,328.31927450990446,449.9256766926874,580.709732572272,356.5399270168673,51.25555555555543,54.148611111111315,54.403611111111,73.03000000000002,57.11055555555564,45.593333333333184,57.92499999999998,41.502500000000154,36.66222222222212,31.780555555555555,176.77754194444452,534.3333333333334,41.95325058333337,287.0,95.2134444444447,2.7769418166666684,1.3984129361111113,1.3785707722222218,1195.2903249999977,3998.296547,0.0,2205.144191666668,1309.6099055555553,209.89614750000004,108160.38611111115,4.332357116666671,1.1150743375000005,4.306576308333334,95.1730243076389,52.28916666666636,17.865837555555554,24.71894358333332
2026-04-09 09:00:00,0.92,11.63,0.459192027,87.45,0.42,4.339666666666667,0.48499999999999993,1.025,0.49,86.95,12.025,1.1456666666666666,69.98,9.0,19.55,1.69,12.33952387,5.088888889,80.06666667,68.74,31.93,0.058,5.45,2.21,9.28,2.67,0.026,0.17,54.47,10.89,0.051,1.998165137614679,0.23,15.080833333333333,0.19383561643835615,7.482465753424656,0.13267123287671234,0.2547945205479452,41.55054794520548,22.56,30.100000000000005,0.09699999999999999,61.128192817446724,3.9609613838694386,2.070136675338598,0.04690280449841658,0.03136232693544532,0.072480565877433,0.3284862245165323,3.9553076393623368,3.7980256866782653,0.054938056241248055,0.06073283649292443,0.02267885826813099,10.420166666666667,0.0,0.0,0.0,0.0,0.0,0.0,0.0,0.0,0.0,0.0,0.0,0.0,0.0,7.0,0.254488152,4.202871794871795,0.013,94.75008205128205,0.17394871794871794,0.11710256410256409,0.0246974358974359,0.6386666666666667,0.07963076923076923,1.1157870555538463,20.293846153846154,36.512205128205125,0.2578974358974359,0.3618461538461539,7.935487179487179,0.17487179487179488,0.15697435897435896,0.45605128205128204,32.72435897435897,1.0164615384615385,1.3583135194410256,1493.2102564102563,105.0,26.785714285714285,14.0,60.0,28.25,8.0,0.9618739379639862,178.9358333,167.05875,175.3394444,188.5638889,178.7632639,61.81727279277736,328.31927450990446,449.9256766926874,580.709732572272,356.5399270168673,51.83833333333313,53.99888888888872,55.360833333333396,77.44111111111108,56.69527777777814,46.24638888888878,61.62777777777778,41.94694444444464,35.97138888888875,31.73083333333334,194.53697611111133,522.9777777777778,42.82903344444441,287.0,83.47253452777818,2.7888976111111097,1.398235091666665,1.3906303027777767,1205.908491666666,3998.296547,0.0,2278.015230555556,1340.3582805555552,218.40400166666663,111702.30972222215,4.190812505555554,1.1270591258333331,3.758865427777776,97.52614933472225,52.84722222222202,17.999542027777775,24.02698213888888
2026-04-09 10:00:00,0.92,11.63,0.459192027,87.45,0.42,4.269142857142858,0.485,1.025,0.49,86.95,12.025,1.127142857142857,69.98,9.0,19.55,1.69,12.33952387,5.088888889,80.06666667,68.74,31.93,0.058,5.45,2.21,9.28,2.6699999999999995,0.026,0.16999999999999998,54.46999999999999,10.89,0.051,1.998165137614679,0.23,15.658714285714286,0.1266275505381281,71.28980351910118,0.4888739821479211,0.41609387870849257,12.664521221287458,22.560000000000002,30.100000000000005,0.09228571428571428,59.876898487510466,4.296272308852901,2.3181963334420286,0.044513537964579866,0.031267889967006426,0.0819698161997688,0.4068424677127624,4.566548193157069,4.545332368536927,0.054632728660093506,0.051127132526311854,0.025696616810278274,9.372,0.0,0.0,0.0,0.0,0.0,0.0,0.0,0.0,0.0,0.0,0.0,0.0,0.0,7.0,0.254488152,4.103545454545454,0.012981818181818181,94.93715454545455,0.1799090909090909,0.10506363636363636,0.025045454545454548,0.5603636363636364,0.07593636363636364,1.1091704164272729,20.43,36.37527272727272,0.26936363636363636,0.3799090909090909,7.762727272727273,0.18972727272727272,0.16,0.45045454545454544,32.79518181818182,1.0776363636363637,1.345875620790909,1492.1090909090908,105.0,26.785714285714285,14.0,60.0,28.25,8.0,0.9618739379639862,178.9358333,167.05875,175.3394444,188.5638889,178.7632639,61.81727279277736,328.31927450990446,449.9256766926874,580.709732572272,356.5399270168673,52.20527777777769,54.25055555555562,56.27194444444429,74.31222222222242,56.849166666666335,46.459444444444365,54.332500000000124,42.100000000000186,35.46888888888884,34.37250000000003,181.73554166666696,527.6111111111111,42.241533194444436,287.0,90.23815277777796,2.808830766666666,1.3981392888888888,1.4105467972222214,1187.8974416666672,3998.296547,0.0,2236.1231444444425,1312.9271777777783,212.7026663888891,110962.11305555544,4.2684846027777805,1.127305092499999,3.908243277777776,95.82995927083337,53.06694444444441,17.94056288888889,24.535132138888947
2026-04-09 11:00:00,0.92,11.63,0.459192027,87.45,0.42,4.289833333333333,0.48499999999999993,1.025,0.49,86.95,12.025,1.0861666666666665,69.98,9.0,19.55,1.69,12.33952387,5.088888889,80.06666667,68.74,31.93,0.058,5.45,2.21,9.28,2.67,0.026,0.17,54.47,10.89,0.051,1.998165137614679,0.23,16.8045,0.10000000000000002,96.57,0.63,0.48,1.22,22.560000000000002,30.100000000000005,0.05316666666666667,60.551243447306405,4.446243786586657,2.0104981485365294,0.057113168248090714,0.024371435507375725,0.06411657174639017,0.34291583946555787,3.7703369539087164,4.323441773091498,0.06494221848772193,0.0930827757265803,0.014567329170792771,8.713333333333333,0.0,0.0,0.0,0.0,0.0,0.0,0.0,0.0,0.0,0.0,0.0,0.0,0.0,7.0,0.254488152,4.316272727272727,0.011890909090909091,94.70642727272727,0.17445454545454545,0.10888181818181818,0.027772727272727272,0.5821818181818182,0.07211818181818182,1.1289076220636365,20.43,36.69163636363636,0.23118181818181818,0.37445454545454543,7.926363636363637,0.17336363636363636,0.16,0.4777272727272727,32.50609090909091,0.9358181818181819,1.3728031282454545,1498.6545454545455,105.0,26.785714285714285,14.0,60.0,28.25,8.0,0.9618739379639862,178.9358333,167.05875,175.3394444,188.5638889,178.7632639,61.81727279277736,328.31927450990446,449.9256766926874,580.709732572272,356.5399270168673,52.29555555555529,54.42527777777768,56.52638888888893,70.5944444444443,57.20194444444472,46.55833333333351,51.45638888888891,41.73666666666683,34.72138888888873,33.165277777777845,178.45135444444443,535.4861111111111,42.05379858333329,287.0,96.60769444444449,2.7581419999999994,1.3983575083333322,1.359823216666667,1201.247127777778,3998.296547,0.0,2217.772269444445,1353.8338305555565,215.52663888888887,110323.88416666666,4.32714826111111,1.1053159461111113,4.18513697222222,95.39480446388889,53.16666666666678,17.878496861111113,24.634668888888882
2026-04-09 12:00:00,0.92,11.63,0.459192027,87.45,0.42,4.148166666666667,0.48499999999999993,1.025,0.49,86.95,12.025,1.0993333333333333,69.98,9.0,19.55,1.69,12.33952387,5.088888889,80.06666667,68.74,31.93,0.058,5.45,2.21,9.28,2.67,0.026,0.17,54.47,10.89,0.051,1.998165137614679,0.23,15.158,0.16666666666666666,33.276666666666664,0.27666666666666667,0.32,29.873333333333335,22.56,30.1,0.08633333333333333,60.71392826867308,4.220592766478253,2.074051881801861,0.051195901626584016,0.02820862210517469,0.06989655903507287,0.34467504280331346,3.9478689309783466,4.126715843883372,0.059396549440811304,0.07408274619538906,0.01940690002366753,9.4925,0.0,0.0,0.0,0.0,0.0,0.0,0.0,0.0,0.0,0.0,0.0,0.0,0.0,7.0,0.254488152,4.44688,0.011087999999999999,94.590072,0.16912000000000002,0.110944,0.030792,0.57448,0.066624,1.140898286928,20.39744,36.8796,0.2088,0.37879999999999997,8.0424,0.16968,0.16352,0.49912,32.327200000000005,0.85256,1.3896972609759999,1502.944,105.0,26.785714285714285,14.0,60.0,28.25,8.0,0.9618739379639862,178.9358333,167.05875,175.3394444,188.5638889,178.7632639,61.81727279277736,328.31927450990446,449.9256766926874,580.709732572272,356.5399270168673,52.342222222221864,54.33305555555545,56.122777777777756,68.1694444444443,56.825000000000244,46.761666666666606,48.05083333333335,41.445277777777946,34.31777777777783,34.02750000000004,174.16949694444463,527.9444444444445,42.04868802777778,287.0,96.55265277777805,2.73512243611111,1.3983164749999997,1.336697119166667,1207.2124861111138,3998.296547,0.0,2258.7488861111115,1377.5478749999993,217.86586277777786,110131.55944444446,4.314466030555556,1.0861600408333343,3.9161523027777765,94.82745834513892,53.32916666666642,17.79651361111109,24.52261794444443
2026-04-09 13:00:00,0.92,11.63,0.459192027,87.45,0.42,4.442571428571428,0.485,1.025,0.49,86.95,12.025,1.1328571428571428,69.98,9.0,19.55,1.69,12.33952387,5.088888889,80.06666667,68.74,31.93,0.058,5.45,2.21,9.28,2.6699999999999995,0.026,0.16999999999999998,54.46999999999999,10.89,0.051,1.998165137614679,0.23,14.98,0.2,1.6299999999999997,0.1,0.24,44.2,22.56,30.099999999999998,0.10842857142857143,61.49846737256816,3.824167158826408,2.016503955828701,0.046324555673867986,0.03217962589075352,0.07112000517439807,0.307765008096608,3.827471334058847,3.556340083496162,0.053875743949678735,0.05939648699377363,0.022865584940499332,10.054857142857143,0.0,0.0,0.0,0.0,0.0,0.0,0.0,0.0,0.0,0.0,0.0,0.0,0.0,7.0,0.254488152,4.21168,0.011568,94.983192,0.16432000000000002,0.105184,0.035112,0.43528,0.053664,1.118381633808,20.219839999999998,36.4956,0.2568,0.42679999999999996,7.946400000000001,0.22248,0.18272,0.49432,32.6392,1.03016,1.361897269936,1497.184,105.0,26.785714285714285,14.0,60.0,28.25,8.0,0.9618739379639862,178.9358333,167.05875,175.3394444,188.5638889,178.7632639,61.81727279277736,328.31927450990446,449.9256766926874,580.709732572272,356.5399270168673,52.364722222222106,53.955555555555264,55.670833333333526,71.18472222222228,55.90999999999973,46.8872222222222,50.24027777777777,41.40194444444444,34.175277777777936,35.63333333333334,185.74492722222203,537.8222222222222,42.79383874999996,287.0,93.22469444444415,2.7925346611111115,1.3982417500000008,1.3941942027777787,1201.0234694444416,3998.296547,0.0,2239.7349722222216,1331.227255555555,215.1809816666664,111296.67611111104,4.286644888888885,1.1265624094444437,3.867525091666668,96.36120285694442,53.31805555555564,18.07581055555555,24.15979449999998
