Repository: saikumar-voptimai/evonith_bf_webapp

# Evonith BF2 — Blast Furnace Intelligence Platform

Monitoring, modelling and optimisation of **Blast Furnace 2 (BF2)** at Evonith Steel: live telemetry from InfluxDB,
manual plant reports from Neon PostgreSQL, a two-zone energy model of the furnace, blend and fuel optimisers, a
conversational assistant (FurnaceMind) and a live digital twin evaluated every hour.

The platform has three deployable parts that share one Python service layer, plus the shared data library:

| Part | Path | What it is |
|---|---|---|
| **Streamlit app** (legacy) | `src/app.py`, `src/custom_pages/` | The original 11-page dashboard; still the home of the model pages. Served under `/legacy` in production |

File: src/assets/data/furnace_dataset_20260525_002530_771382.csv (part 170 of 209)
GO%,ORE_NA2O%,ORE_P%,ORE_TIO2%,ORE_AL2O3%,ORE_SIO2%,ORE_MNO%,ORE_CAO%,ORE_K2O%,ORE_CALC_MT,PELLET_PCT_SIO2,PELLET_PCT_AL2O3,PELLET_PCT_FE2O3,PELLET_PCT_MGO,PELLET_PCT_TIO2,PELLET_PCT_NA2O,TOTAL_PELLET_CALC_MT,PELLET_PCT_K2O,PELLET_PCT_TM,PELLET_PCT_LOI,PELLET_PCT_MNO,PELLET_PCT_CAO,PELLET_PCT_P,CHARGES/HRS.,STOCKRODLEVEL,CHEM_PCT_C,CHEM_PCT_CR,CHEM_PCT_FE,CHEM_PCT_MN,CHEM_PCT_P,CHEM_PCT_S,CHEM_PCT_SI,CHEM_PCT_TI,SLAG_BASICITY,SLAG_PCT_AL2O3,SLAG_PCT_CAO,SLAG_PCT_FEO,SLAG_PCT_K2O,SLAG_PCT_MGO,SLAG_PCT_MNO,SLAG_PCT_NA2O,SLAG_PCT_S,SLAG_PCT_SIO2,SLAG_PCT_TIO2,SLAG_T_BASICITY,HMT_GT_1480C,COKE_DISCHARGE_TIME,WEIGHTED_COKE_ANGLE,TOTAL_COKE_PORTIONS,NON_COKE_DISCHARGE_TIME,WEIGHTED_NON_COKE_ANGLE,TOTAL_NON_COKE_PORTIONS,TOTAL HEAT LOAD,FTG_UPTAKE_TEMP_A,FTG_UPTAKE_TEMP_B,FTG_UPTAKE_TEMP_C,FTG_UPTAKE_TEMP_D,FTG_UPTAKE_TEMP_AVG,HEARTH_TEMP_A,HEARTH_TEMP_B,HEARTH_TEMP_C,HEARTH_TEMP_D,HEARTH_TEMP_AVG,BOSH_TEMP_A,BOSH_TEMP_C,BOSH_TEMP_D,BELLY_TEMP_A,BELLY_TEMP_C,BELLY_TEMP_D,LOWER_STACK_TEMP_A,LOWER_STACK_TEMP_B,LOWER_STACK_TEMP_C,LOWER_STACK_TEMP_D,PCI_KG/THM,ACT. FUEL RATEKG/THM.,FURNACETOPGASANALYSISCO2ETACO,COKE RATE KG/THM,PRODUCTIONTONNESPERHR,HOT BLAST PRESSUREBAR,TOPPRESSUREBAR,DIFFERENTIAL PRESSURETOTALBAR,HOT BLAST TEMP.OC,OXYGENFLOWNM3/HR.,STEAMKGS/HR.,RAFTOC,PERMEABILITYKGS/HR.,TUYEREVELOCITYM/S,HOT BLAST VOLUMENM3/HR.,O2 ENRICHMENT %,BOTTOMBAR,FURNACE TOP GAS ANALYSISH2%,UNITCOST LAKHS/THM,BOSH_TEMP_B,FURNACE TOP GAS ANALYSISCO2%,FURNACE TOP GAS ANALYSISONLINE (ANALYZER)CO%
2026-04-12 05:00:00,0.96,11.54,0.459192027,87.5,0.36,4.2446,0.435,1.03,0.49,86.93500000000002,12.035000000000002,1.1168,69.98,9.0,19.55,1.69,12.33952387,5.133333333,79.13333333,68.74,31.93,0.05600000000000001,5.44,2.19,9.17,2.66,0.027000000000000003,0.18,54.58,10.72,0.048,1.970588235,0.23000000000000004,15.2982,0.2,1.43,0.094,0.16,44.45,23.07,30.630000000000003,0.29059999999999997,60.65338773310059,3.3629233403495773,1.9595400550800939,0.029151792394203173,0.025377212696691298,0.06648302130957873,0.28174056301542405,4.092532625026735,5.016721227941412,0.107847339413387,0.018147710058485034,0.026182930572407236,9.726,0.0,0.0,0.0,0.0,0.0,0.0,0.0,0.0,0.0,0.0,0.0,0.0,0.0,7.0,0.254488152,4.247526315789474,0.014057894736842106,94.96965789473684,0.14405263157894738,0.10427368421052631,0.04437894736842105,0.4231578947368421,0.052894736842105265,1.0947563923512202,19.999684210526315,35.99473684210526,0.18347368421052632,0.4453684210526316,8.288105263157894,0.24536842105263157,0.19826315789473686,0.47057894736842104,32.88063157894737,1.2032105263157895,1.3468337607040373,1473.157894736842,105.0,26.78571428571429,14.0,60.0,28.25,8.0,0.9618739379639862,178.9358333,167.05875,175.3394444,188.5638889,178.7632639,61.81727279277736,328.31927450990446,449.9256766926874,580.709732572272,356.5399270168673,48.93145161290316,58.44032258064512,48.45080645161284,73.66935483870962,43.49516129032259,41.95806451612901,62.4282258064516,37.65645161290313,34.67258064516118,28.05161290322582,188.64163790322579,538.991935483871,44.38673629032256,285.0,81.72999999999975,2.527756733870968,1.398295903225807,1.1296055935483875,1224.1676774193556,3998.296547,0.0,2273.185491935485,1363.0383225806452,196.1361209677419,92162.877016129,4.97737414516129,0.9004371838709675,3.6405362903225806,96.24501702217742,48.079838709677475,19.269713790322577,24.145945483870975
2026-04-12 06:00:00,0.96,11.54,0.459192027,87.5,0.36000000000000004,4.2365,0.435,1.03,0.49,86.93500000000002,12.035000000000002,1.1303333333333334,69.98,9.0,19.55,1.69,12.33952387,5.133333333,79.13333333,68.74,31.93,0.056,5.44,2.19,9.17,2.66,0.027,0.18000000000000002,54.580000000000005,10.72,0.04800000000000001,1.970588235,0.23,15.283833333333334,0.20000000000000004,1.43,0.09400000000000001,0.16,44.45000000000001,23.070000000000004,30.63,0.2916666666666667,60.696518578255684,3.3412669852126697,1.9460386398403484,0.029060634902589255,0.025403389732327836,0.06642004715429434,0.2804041231942165,4.085895995688895,4.9852831612153565,0.10652583328425234,0.018070158046016527,0.026056297457670522,9.998166666666666,0.0,0.0,0.0,0.0,0.0,0.0,0.0,0.0,0.0,0.0,0.0,0.0,0.0,7.0,0.254488152,4.288578947368421,0.014373684210526316,94.76597368421052,0.16615789473684212,0.11122105263157894,0.03553684210526316,0.5494736842105263,0.06868421052631579,1.1079090107432727,20.10705263157895,36.18421052631579,0.20242105263157895,0.42010526315789476,8.332315789473684,0.22010526315789475,0.18878947368421053,0.4737368421052631,32.665894736842105,1.1116315789473685,1.363032932643214,1479.4736842105262,105.0,26.785714285714285,14.0,60.0,28.25,8.0,0.9618739379639862,178.9358333,167.05875,175.3394444,188.5638889,178.7632639,61.81727279277736,328.31927450990446,449.9256766926874,580.709732572272,356.5399270168673,49.02666666666676,58.904722222222155,48.13750000000009,69.49555555555541,43.58611111111129,41.80583333333319,48.43416666666666,37.82749999999983,35.04666666666688,33.89472222222222,176.6696522222224,533.5277777777778,43.8797124444444,285.0,81.83755555555575,2.5753881444444424,1.3767813555555555,1.1984036424999998,1195.3057972222223,3998.296547,0.0,2280.6992472222214,1276.7361055555552,187.7733374999999,91230.20724999996,5.0479468,0.9459200511111111,3.487051469444443,94.65872891944447,48.010555555555456,19.327426666666657,24.71944958333333
2026-04-12 07:00:00,0.9200000000000002,11.61,0.459192027,87.47,0.35,4.2812,0.435,1.03,0.49,86.93500000000002,12.035000000000002,1.159,69.98,9.0,19.55,1.69,12.33952387,5.133333333,79.13333333,68.74,31.93,0.053000000000000005,5.34,2.26,9.66,2.54,0.026000000000000002,0.18,54.64,10.6,0.05,1.985018727,0.23000000000000004,15.424200000000003,0.1,1.7,0.13,0.26,45.14,22.09,30.47,0.2486,61.128321515502385,3.2996864561704013,2.964063414292526,0.05952588016503635,0.021172253509354772,0.051181168735736915,0.23746595360316455,3.879012085342872,4.701803634113217,0.0717128559835731,0.1133238817719974,0.027552953316456734,10.0888,0.0,0.0,0.0,0.0,0.0,0.0,0.0,0.0,0.0,0.0,0.0,0.0,0.0,7.0,0.254488152,4.329631578947368,0.014689473684210527,94.5622894736842,0.18826315789473685,0.11816842105263158,0.026694736842105264,0.6757894736842105,0.08447368421052631,1.1210616291353253,20.21442105263158,36.37368421052632,0.22136842105263158,0.3948421052631579,8.376526315789473,0.1948421052631579,0.17931578947368423,0.47689473684210526,32.451157894736845,1.0200526315789473,1.3792321045823905,1485.7894736842106,105.0,26.78571428571429,14.0,60.0,28.25,8.0,0.9618739379639862,178.9358333,167.05875,175.3394444,188.5638889,178.7632639,61.81727279277736,328.31927450990446,449.9256766926874,580.709732572272,356.5399270168673,49.52638888888908,63.66527777777798,48.15027777777806,71.48222222222233,44.39138888888892,42.06166666666698,56.10166666666665,38.06555555555576,34.7077777777777,29.088611111111017,184.41383802777773,521.5277777777778,42.89410894444443,285.0,80.56347222222257,2.5355982527777763,1.3695463166666644,1.1663199477777777,1189.5460111111142,3998.296547,0.0,2242.5864486111113,1348.2104972222207,194.18540083333343,93960.46911111115,4.924046769444445,0.9254483955555554,3.6430121305555563,95.68483353868055,48.408333333333324,18.586637138888882,24.742452972222246
2026-04-12 08:00:00,0.9200000000000002,11.61,0.459192027,87.47,0.35,4.2622,0.435,1.03,0.49,86.93500000000002,12.035000000000002,1.1128,69.98,9.0,19.55,1.69,12.33952387,5.133333333,79.13333333,68.74,31.93,0.053000000000000005,5.34,2.26,9.66,2.54,0.026000000000000002,0.18,54.64,10.6,0.05,1.985018727,0.23000000000000004,15.4488,0.1,1.7,0.13,0.26,45.14,22.09,30.47,0.23700000000000002,61.023890650929346,3.3497140183551997,2.975469314834431,0.05980624376035578,0.021145753784660513,0.05154971983253712,0.2395394266960976,3.906688836895166,4.766999439549807,0.07336807418327188,0.11280674074346517,0.027985888527265246,9.788599999999999,0.0,0.0,0.0,0.0,0.0,0.0,0.0,0.0,0.0,0.0,0.0,0.0,0.0,7.0,0.254488152,4.369259259259259,0.014981481481481481,94.36705555555555,0.2096296296296296,0.1247962962962963,0.018064814814814815,0.7965740740740741,0.09963888888888889,1.133987951817545,20.31740740740741,36.55935185185185,0.23972222222222223,0.3710185185185185,8.421666666666667,0.1703703703703704,0.1703703703703704,0.48037037037037034,32.23962962962963,0.9301851851851852,1.395208968736318,1492.037037037037,105.0,26.78571428571429,14.0,60.0,28.25,8.0,0.9618739379639862,178.9358333,167.05875,175.3394444,188.5638889,178.7632639,61.81727279277736,328.31927450990446,449.9256766926874,580.709732572272,356.5399270168673,50.02027777777802,66.80055555555559,48.63583333333338,77.05416666666672,46.511388888888874,42.673611111111,63.11472222222219,38.357499999999746,34.02861111111111,28.106111111111087,178.22277136111126,520.2361111111111,43.70345797222223,285.0,77.27305369444477,2.4922758972222265,1.398560072222221,1.0934159486111104,1207.2279166666658,3998.296547,0.0,2319.0077249999986,1417.5517277777776,196.46265583333334,92646.57755555554,4.961240808333327,0.8881413222222219,3.446743194444444,94.86451720534724,49.24361111111105,18.964506472222226,24.427421638888912
2026-04-12 09:00:00,0.92,11.61,0.459192027,87.46999999999998,0.3499999999999999,4.297666666666667,0.435,1.03,0.49,86.93500000000002,12.035000000000002,1.0791666666666666,69.98,9.0,19.55,1.69,12.33952387,5.133333333,79.13333333,68.74,31.93,0.053,5.34,2.26,9.66,2.54,0.026,0.17999999999999997,54.64000000000001,10.6,0.05000000000000001,1.985018727,0.23,15.483166666666667,0.10000000000000002,1.7,0.13,0.26,45.14000000000001,22.09,30.47,0.23483333333333334,60.94915443139055,3.383474998903479,2.981857476185482,0.06024674483687936,0.021110901849052347,0.051816722271724514,0.24167788724395148,3.930432946354601,4.81027851444322,0.07461194731009832,0.11301179701269792,0.028184453726739795,9.683666666666666,0.0,0.0,0.0,0.0,0.0,0.0,0.0,0.0,0.0,0.0,0.0,0.0,0.0,7.0,0.254488152,4.324814814814815,0.01387037037037037,94.6703888888889,0.1874074074074074,0.11257407407407408,0.021953703703703704,0.5910185185185186,0.07797222222222222,1.1335628276196297,20.16185185185185,36.52046296296297,0.22305555555555556,0.43212962962962964,8.521666666666667,0.1925925925925926,0.1925925925925926,0.5025925925925926,32.21740740740741,0.9412962962962963,1.3980696735605573,1494.2592592592594,105.0,26.785714285714285,14.0,60.0,28.25,8.0,0.9618739379639862,178.9358333,167.05875,175.3394444,188.5638889,178.7632639,61.81727279277736,328.31927450990446,449.9256766926874,580.709732572272,356.5399270168673,50.40111111111099,62.030555555555445,49.7736111111111,85.99916666666658,48.38777777777776,43.28222222222211,72.53638888888901,37.872222222222234,33.132222222222275,27.882222222222214,160.4680202777778,540.8277777777778,43.454902055555586,285.0,89.39999000000078,2.4941888361111118,1.398459405555555,1.0957249463888885,1203.940758333331,3998.296547,0.0,2288.106883333334,1395.7682083333334,193.18821805555558,91627.92822222217,5.0219813055555536,0.8905389227777777,3.4836435750000008,92.51201268680556,50.22472222222204,18.849730138888876,24.527512583333333
2026-04-12 10:00:00,0.92,11.61,0.459192027,87.46999999999998,0.3499999999999999,4.3635,0.435,1.03,0.49,86.93500000000002,12.035000000000002,1.057,69.98,9.0,19.55,1.69,12.33952387,5.133333333,79.13333333,68.74,31.93,0.053,5.34,2.26,9.66,2.54,0.026,0.18000000000000002,54.63999999999999,10.6,0.05000000000000001,1.985018727,0.23,15.473833333333333,0.10000000000000002,1.7,0.13,0.26,45.13999999999999,22.09,30.47,0.2343333333333333,60.943934385558755,3.386650642950356,2.983014348904447,0.06018144956700525,0.021114830413561717,0.05183407062291164,0.24156509531287318,3.930514556220137,4.814654466597032,0.07467507291658781,0.11279577336065605,0.02824288454092411,9.646333333333333,0.0,0.0,0.0,0.0,0.0,0.0,0.0,0.0,0.0,0.0,0.0,0.0,0.0,7.0,0.254488152,4.300833333333333,0.013649999999999999,94.84321666666666,0.17,0.10321666666666666,0.02435,0.47983333333333333,0.0649,1.1360755976668506,20.159166666666668,36.57666666666667,0.20566666666666666,0.4583333333333333,8.472166666666666,0.19699999999999998,0.19699999999999998,0.5156666666666667,32.19566666666667,0.9305,1.399219861236034,1497.95,105.0,26.785714285714285,14.0,60.0,28.25,8.0,0.9618739379639862,178.9358333,167.05875,175.3394444,188.5638889,178.7632639,61.81727279277736,328.31927450990446,449.9256766926874,580.709732572272,356.5399270168673,50.70805555555566,58.283333333333324,50.50527777777791,89.87555555555545,49.39805555555548,43.81527777777764,70.01055555555553,37.19472222222234,32.60694444444443,28.2111111111111,172.3618986111112,542.5,43.08837588888887,285.0,88.01346408333394,2.4390994138888886,1.398442547222224,1.0405019263888882,1213.4168249999982,3998.296547,0.0,2264.762047222224,1462.5453138888895,196.6890086111109,91122.67872222226,5.014840752777779,0.8467471272222219,3.9116833750000017,94.08795156597223,50.75472222222224,18.498046666666664,24.43282244444443
2026-04-12 11:00:00,0.92,11.61,0.459192027,87.46999999999998,0.3499999999999999,4.3725,0.435,1.03,0.49,86.93500000000002,12.035000000000002,1.0955000000000001,69.98,9.0,19.55,1.69,12.33952387,5.133333333,79.13333333,68.74,31.93,0.053,5.34,2.26,9.66,2.54,0.026,0.18000000000000002,54.64000000000001,10.6,0.05000000000000001,1.985018727,0.23,15.526166666666667,0.10000000000000002,1.7,0.13,0.26,45.14000000000001,22.09,30.47,0.235,60.9013676871227,3.40322522924275,2.984345496304736,0.06074421565745509,0.02107432272047097,0.051990367364054824,0.2436341827311578,3.9491575224982225,4.834911613498859,0.07546065235888934,0.11366040117925863,0.02821130594970966,9.695666666666666,0.0,0.0,0.0,0.0,0.0,0.0,0.0,0.0,0.0,0.0,0.0,0.0,0.0,7.0,0.254488152,4.3082926829268295,0.015524390243902439,94.68303658536585,0.17158536585365855,0.10368292682926829,0.024378048780487802,0.618780487804878,0.07471951219512195,1.1378528154474774,20.475853658536586,36.742560975609756,0.20585365853658535,0.4053658536585366,8.043292682926829,0.16902439024390242,0.16109756097560976,0.5,32.295731707317074,0.8996341463414634,1.3869014832749795,1501.8292682926829,105.0,26.785714285714285,14.0,60.0,28.25,8.0,0.9618739379639862,178.9358333,167.05875,175.3394444,188.5638889,178.7632639,61.81727279277736,328.31927450990446,449.9256766926874,580.709732572272,356.5399270168673,51.23500000000001,56.72861111111142,51.12583333333355,87.36222222222236,49.931944444444404,44.4286111111112,62.30500000000001,37.24944444444457,32.74611111111116,30.998055555555506,171.1785713888891,530.0,43.67322861111115,285.0,81.95000000000049,2.4741913805555527,1.3983635777777792,1.0758557286111106,1209.2224138888887,3998.296547,0.0,2304.8025027777785,1427.3960777777777,195.79583722222213,91919.0621388888,5.001112852777774,0.8747893494444449,3.5418274388888897,93.93116070902781,51.29194444444438,18.865572166666645,24.326558111111115
2026-04-12 12:00:00,0.92,11.61,0.459192027,87.46999999999998,0.3499999999999999,4.356000000000001,0.435,1.03,0.49,86.93500000000002,12.035000000000002,1.1218333333333332,69.98,9.0,19.55,1.69,12.33952387,5.133333333,79.13333333,68.74,31.93,0.053,5.34,2.26,9.66,2.54,0.026,0.18000000000000002,54.63999999999999,10.6,0.05000000000000001,1.985018727,0.23,15.510666666666665,0.10000000000000002,1.7,0.13,0.26,45.13999999999999,22.09,30.47,0.2343333333333333,60.9179225859347,3.3955676639941763,2.9827747317925186,0.060667687850190256,0.021080648662461555,0.05193150838119117,0.24321793032228264,3.9442434346533144,4.825028351972636,0.07519032545521483,0.11366544952158038,0.028157557739246303,9.931166666666666,0.0,0.0,0.0,0.0,0.0,0.0,0.0,0.0,0.0,0.0,0.0,0.0,0.0,7.0,0.254488152,4.161951219512195,0.013329268292682927,95.02474390243901,0.17890243902439024,0.10221951219512194,0.03535365853658536,0.4285365853658537,0.054963414634146335,1.0985694958174859,19.949024390243903,36.06207317073171,0.2790243902439024,0.5224390243902439,8.196951219512195,0.25682926829268293,0.2123170731707317,0.5,32.829878048780486,1.082560975609756,1.3482472400931906,1487.1951219512196,105.0,26.785714285714285,14.0,60.0,28.25,8.0,0.9618739379639862,178.9358333,167.05875,175.3394444,188.5638889,178.7632639,61.81727279277736,328.31927450990446,449.9256766926874,580.709732572272,356.5399270168673,51.53416666666674,56.62972222222242,51.504166666666734,82.04722222222239,49.883611111110966,44.79972222222205,59.87194444444434,37.473611111111225,31.473055555555568,29.440000000000055,186.4274477777776,536.8611111111111,44.001841638888905,285.0,81.95000000000049,2.4867982722222206,1.3984093666666673,1.088242011388889,1218.7238111111105,3998.296547,0.0,2265.234447222221,1403.4013666666672,194.8714602777776,91491.31188888891,5.039372441666668,0.8796247216666668,3.6650430388888884,95.95163683055553,51.73388888888889,18.96814677777775,24.13833402777774
2026-04-12 13:00:00,0.92,11.61,0.459192027,87.47,0.35,4.37725,0.435,1.03,0.49,86.93500000000002,12.035000000000002,1.16175,69.98,9.0,19.55,1.69,12.33952387,5.133333333,79.13333333,68.74,31.93,0.053,5.34,2.26,9.66,2.54,0.026,0.18,54.64,10.6,0.05,1.985018727,0.23,15.5505,0.1,1.7,0.13,0.26,45.14,22.09,30.47,0.23675,60.914873024396385,3.397167919441064,2.983228948649171,0.06065949987837718,0.021080959450556217,0.05194204897666995,0.2432337916555315,3.944782853660902,4.827162829776632,0.07523461146985347,0.11361108275008429,0.028177796305559902,9.82525,0.0,0.0,0.0,0.0,0.0,0.0,0.0,0.0,0.0,0.0,0.0,0.0,0.0,7.0,0.254488152,4.1169677419354835,0.013,95.00657419354837,0.1839483870967742,0.10364516129032257,0.033709677419354836,0.48225806451612907,0.059896774193548386,1.0988988902366332,19.94567741935484,36.09161290322581,0.25051612903225806,0.5103870967741936,8.223290322580645,0.24696774193548388,0.20683870967741935,0.49012903225806453,32.844193548387096,1.0770967741935484,1.3492740818423465,1485.0,105.0,26.785714285714285,14.0,60.0,28.25,8.0,0.9618739379639862,178.9358333,167.05875,175.3394444,188.5638889,178.7632639,61.81727279277736,328.31927450990446,449.9256766926874,580.709732572272,356.5399270168673,51.70388888888886,57.70361111111122,51.86416666666655,81.47444444444449,49.578888888888955,45.02361111111121,59.69333333333332,37.44250000000007,31.3025000000001,30.424722222222226,178.89067111111132,530.1777777777778,42.98293819444446,285.0,80.56347222222257,2.5224487805555587,1.3982930194444445,1.124340436111111,1198.533927777774,3998.296547,0.0,2286.2936583333335,1372.4036555555558,192.58625527777778,92397.3489166666,5.011916294444449,0.9138719227777786,3.608048816666667,94.95301392222225,52.06694444444451,18.4157506111111,24.429687805555552
2026-04-12 14:00:00,0.92,11.61,0.459192027,87.46999999999998,0.3499999999999999,4.349333333333333,0.435,1.03,0.49,86.93500000000002,12.035000000000002,1.1933333333333331,69.98,9.0,19.55,1.69,12.33952387,5.133333333,79.13333333,68.74,31.93,0.053,5.34,2.26,9.66,2.54,0.026,0.17999999999999997,54.64000000000001,10.6,0.05000000000000001,1.985018727,0.23,15.592,0.10000000000000002,1.7,0.13,0.26,45.13999999999999,22.09,30.47,0.22216666666666665,60.99987360542709,3.3577593889584834,2.9750847940081577,0.060277264457952534,0.021112731453551494,0.05163998428084197,0.24112574160879285,3.919727170746192,4.7762669207423984,0.07384927133631845,0.11366264634747186,0.027896867098422568,9.866999999999999,0.0,0.0,0.0,0.0,0.0,0.0,0.0,0.0,0.0,0.0,0.0,0.0,0.0,7.0,0.254488152,4.089870967741936,0.013,94.92489677419354,0.18859354838709677,0.10558064516129032,0.029838709677419355,0.5790322580645162,0.06918709677419355,1.1062187636056287,20.034709677419357,36.24645161290323,0.20406451612903226,0.4755483870967742,8.22716129032258,0.21987096774193549,0.19135483870967743,0.47851612903225804,32.766774193548386,1.0383870967741935,1.357303467991081,1485.0,105.0,26.785714285714285,14.0,60.0,28.25,8.0,0.9618739379639862,178.9358333,167.05875,175.3394444,188.5638889,178.7632639,61.81727279277736,328.31927450990446,449.9256766926874,580.709732572272,356.5399270168673,51.8349999999997,58.37277777777781,52.256944444444336,78.38111111111117,49.266111111111385,45.21361111111113,58.53444444444446,37.49555555555568,30.635277777777745,30.97416666666667,188.77388249999956,531.3166666666667,43.965366944444455,285.0,77.3659444444444,2.514905591666665,1.3981085861111098,1.1167131711111111,1196.8234249999998,3998.296547,0.0,2277.592941666667,1389.758869444444,193.36189055555548,92825.19724999997,4.981721586111111,0.8973193847222222,3.5185748083333337,96.26253943124995,52.05527777777797,18.740596916666664,23.881390027777766
2026-04-12 15:00:00,0.94,11.5,0.459192027,87.56,0.38999999999999996,4.365333333333333,0.435,1.03,0.49,86.93500000000002,12.035000000000002,1.2048333333333334,69.98,9.0,19.55,1.69,12.33952387,5.133333333,79.13333333,68.74,31.93,0.054,5.37,2.23,9.26,2.61,0.027,0.18000000000000002,54.46,10.770000000000001,0.047999999999999994,2.005586592,0.24,15.607166666666666,0.10000000000000002,1.7,0.13,0.26,45.14000000000001,22.09,30.47,0.13433333333333333,61.01992006772149,3.3500015522928233,2.9744994847166537,0.06000661311483224,0.021132180553825573,0.0515663014090324,0.24013598107715564,3.910855142452157,4.7668061443652405,0.07347791874206579,0.11324197815676727,0.027914346251750904,9.659833333333333,0.0,0.0,0.0,0.0,0.0,0.0,0.0,0.0,0.0,0.0,0.0,0.0,0.0,7.0,0.254488152,4.175846153846154,0.013,94.73010769230768,0.19150769230769232,0.11019999999999999,0.02626153846153846,0.6746153846153846,0.07846153846153846,1.115912789692721,20.122153846153847,36.42646153846154,0.16261538461538463,0.4401538461538462,8.23246153846154,0.1950769230769231,0.17753846153846153,0.47,32.64353846153846,1.0124615384615385,1.3681091596386528,1485.9846153846154,105.0,26.785714285714285,14.0,60.0,28.25,8.0,0.9618739379639862,178.9358333,167.05875,175.3394444,188.5638889,178.7632639,61.81727279277736,328.31927450990446,449.9256766926874,580.709732572272,356.5399270168673,51.725833333333604,58.19611111111109,52.262222222222064,74.32388888888896,48.88472222222223,45.07166666666669,55.70527777777774,37.48111111111095,30.524444444444473,35.14833333333332,170.18115694444447,528.4166666666666,43.945911972222206,285.0,88.13161111111165,2.5244863833333357,1.3983460944444437,1.126215581944444,1204.4358944444434,3998.296547,0.0,2267.911569444445,1378.5626722222225,194.05664861111106,93093.84558333337,4.97157356388889,0.8991455002777771,3.6247990611111094,93.79900329513889,51.85583333333328,18.717014305555573,23.876253972222226
2026-04-12 16:00:00,0.9399999999999998,11.5,0.459192027,87.56,0.39,4.3404,0.435,1.03,0.49,86.93500000000002,12.035000000000002,1.2206,69.98,9.0,19.55,1.69,12.33952387,5.133333333,79.13333333,68.74,31.93,0.054000000000000006,5.37,2.23,9.26,2.61,0.027000000000000003,0.18,54.46,10.77,0.048,2.005586592,0.24,15.546000000000001,0.1,1.7,0.13,0.26,45.14,22.09,30.47,0.1376,60.99453962750946,3.360572438855848,2.9758914750469634,0.060261292236045906,0.021113384386251488,0.051658398449759016,0.2411489799329282,3.9206435717187444,4.780023578893205,0.07392632368110583,0.11356359551562256,0.02793303202324058,9.6944,0.0,0.0,0.0,0.0,0.0,0.0,0.0,0.0,0.0,0.0,0.0,0.0,0.0,7.0,0.254488152,4.474333333333333,0.012877777777777778,94.37988333333332,0.18755555555555556,0.11859444444444445,0.025527777777777778,0.7188333333333333,0.08239444444444444,1.1260714951924806,20.158833333333334,36.57194444444445,0.15405555555555556,0.4155,8.231444444444445,0.18977777777777777,0.1736666666666667,0.46938888888888886,32.47911111111111,1.0426111111111112,1.3795199434319823,1488.45,105.0,26.78571428571429,14.0,60.0,28.25,8.0,0.9618739379639862,178.9358333,167.05875,175.3394444,188.5638889,178.7632639,61.81727279277736,328.31927450990446,449.9256766926874,580.709732572272,356.5399270168673,51.86638888888877,60.684722222222,52.09472222222236,73.93000000000018,48.690833333333515,44.99638888888891,56.21999999999995,37.55916666666694,30.35916666666668,35.16222222222227,171.99014305555568,525.9055555555556,42.88705258333335,285.0,82.09299999999958,2.449090105555556,1.3981308777777772,1.0510528519444433,1186.6455305555537,3998.296547,0.0,2284.8488694444427,1494.4846222222227,198.2115300000001,93874.22166666672,4.885071613888887,0.8373882061111104,3.5870868638888878,94.03869395486113,51.81333333333325,18.32161450000002,24.39834133333334
2026-04-12 17:00:00,0.94,11.5,0.459192027,87.56,0.38999999999999996,4.386666666666667,0.435,1.03,0.49,86.93500000000002,12.035000000000002,1.1188333333333333,69.98,9.0,19.55,1.69,12.33952387,5.133333333,79.13333333,68.74,31.93,0.054,5.37,2.23,9.26,2.61,0.027,0.18000000000000002,54.46,10.770000000000001,0.04800000000000001,2.005586592,0.24,15.527499999999998,0.10000000000000002,1.7,0.13,0.26,45.14000000000001,22.09,30.47,0.1435,61.023483476267465,3.3488458902912193,2.9745895938575884,0.059932259383245395,0.0211373760471488,0.051552848368644044,0.2398884252778353,3.908847298218046,4.765494067108915,0.07340541858804932,0.1131042727990136,0.027929627172333802,9.794333333333332,0.0,0.0,0.0,0.0,0.0,0.0,0.0,0.0,0.0,0.0,0.0,0.0,0.0,7.0,0.254488152,4.334333333333333,0.01221111111111111,94.72288333333333,0.17422222222222222,0.11092777777777778,0.03386111111111111,0.5488333333333333,0.06272777777777777,1.1092167654610718,19.988833333333336,36.25527777777778,0.23072222222222222,0.4455,8.184777777777779,0.2431111111111111,0.19366666666666668,0.46605555555555556,32.69244444444444,1.1659444444444444,1.3596163953320204,1485.45,105.0,26.785714285714285,14.0,60.0,28.25,8.0,0.9618739379639862,178.9358333,167.05875,175.3394444,188.5638889,178.7632639,61.81727279277736,328.31927450990446,449.9256766926874,580.709732572272,356.5399270168673,51.72256267409478,59.441504178273,51.90306406685228,73.98690807799454,48.51504178272982,44.876044568244865,53.179387186629604,37.30139275766027,29.267130919220172,34.01894150417821,174.19376935933144,529.7437325905292,42.89388320334262,285.0,84.91662952646207,2.472588122562675,1.398217075208913,1.0744018261838437,1198.7453481894145,3998.296547,0.0,2271.2125208913662,1459.0068467966564,198.1005874651811,93930.72966573812,4.884125189415044,0.8538570830083573,3.6262557465181064,94.33067444011141,51.53342618384404,18.282725598885754,24.342284986072404
2026-04-12 18:00:00,0.94,11.5,0.459192027,87.56,0.38999999999999996,4.348333333333333,0.435,1.03,0.49,86.93500000000002,12.035000000000002,1.0728333333333333,69.98,9.0,19.55,1.69,12.33952387,5.133333333,79.13333333,68.74,31.93,0.054,5.37,2.23,9.26,2.61,0.027,0.18000000000000002,54.46,10.770000000000001,0.04800000000000001,2.005586592,0.24,15.640833333333333,0.10000000000000002,1.7,0.13,0.26,45.14000000000001,22.09,30.47,0.14816666666666667,61.011594795535444,3.354925638215921,2.976222287602822,0.059919000888066225,0.021137351532840725,0.05159419346219248,0.24000118979913745,3.9112565495044813,4.7735524415230355,0.07358268188699424,0.11293707421225872,0.027999869913299755,9.7435,0.0,0.0,0.0,0.0,0.0,0.0,0.0,0.0,0.0,0.0,0.0,0.0,0.0,7.0,0.254488152,4.194333333333334,0.011544444444444444,95.06588333333333,0.1608888888888889,0.10326111111111111,0.04219444444444445,0.37883333333333336,0.043061111111111106,1.092362035729663,19.818833333333334,35.938611111111115,0.3073888888888889,0.4755,8.138111111111112,0.29644444444444445,0.21366666666666667,0.46272222222222226,32.90577777777778,1.2892777777777777,1.3397128472320587,1482.45,105.0,26.785714285714285,14.0,60.0,28.25,8.0,0.9618739379639862,178.9358333,167.05875,175.3394444,188.5638889,178.7632639,61.81727279277736,328.31927450990446,449.9256766926874,580.709732572272,356.5399270168673,51.365833333333136,57.063055555555756,51.57055555555579,73.58361111111127,48.288333333333334,44.64666666666676,51.45388888888856,36.77083333333349,28.624722222222236,33.07694444444446,159.113027222222,538.275,43.642099638888936,285.0,95.74050000000021,2.4871077055555544,1.3983569472222224,1.0886860197222212,1219.3075583333348,3998.296547,0.0,2273.8403888888897,1439.7762888888892,200.26653194444447,93897.39824999993,4.8923470666666695,0.8558584863888888,3.6534529249999985,92.33247610694441,51.180555555555685,18.738980277777753,24.198037944444458
2026-04-12 19:00:00,0.94,11.5,0.459192027,87.56,0.38999999999999996,4.362333333333333,0.435,1.03,0.49,86.93500000000002,12.035000000000002,1.0193333333333332,69.98,9.0,19.55,1.69,12.33952387,5.133333333,79.13333333,68.74,31.93,0.054,5.37,2.23,9.26,2.61,0.027,0.18000000000000002,54.46,10.770000000000001,0.04800000000000001,2.005586592,0.24,15.684166666666668,0.10000000000000002,1.7,0.13,0.26,45.14000000000001,22.09,30.47,0.147,61.03321777357667,3.3461353901844695,2.975223846313541,0.05967668555220984,0.021155043463188986,0.0515153878516034,0.23906900704569636,3.902501303080378,4.762648715934543,0.07319439518347463,0.11260230795560276,0.027995705427164407,9.754833333333334,0.0,0.0,0.0,0.0,0.0,0.0,0.0,0.0,0.0,0.0,0.0,0.0,0.0,7.0,0.254488152,4.095847457627118,0.01109322033898305,95.30833898305085,0.151864406779661,0.09709322033898306,0.047228813559322035,0.25864406779661014,0.029889830508474574,1.0824420903051513,19.705169491525425,35.7685593220339,0.35228813559322036,0.4990677966101695,8.08135593220339,0.3306779661016949,0.22627118644067798,0.46279661016949153,33.045508474576266,1.3657627118644067,1.3269912499100966,1479.2542372881355,105.0,26.785714285714285,14.0,60.0,28.25,8.0,0.9618739379639862,178.9358333,167.05875,175.3394444,188.5638889,178.7632639,61.81727279277736,328.31927450990446,449.9256766926874,580.709732572272,356.5399270168673,50.93194444444419,66.48666666666664,51.22222222222227,69.93416666666657,47.860833333333105,44.286666666666996,50.0805555555556,36.17638888888901,28.593055555555605,34.014444444444464,188.7973583333335,548.0416666666666,43.82519444444441,285.0,88.2704999999994,2.505356986111108,1.398309286111111,1.1070271361111104,1213.8542583333342,3998.296547,0.0,2219.268805555555,1404.4964555555555,197.03954305555538,93041.06894444436,4.944096008333336,0.8738746513888892,3.8864695888888914,96.2656499791667,50.80666666666664,18.618610777777782,23.86586141666664
2026-04-12 20:00:00,0.9399999999999998,11.5,0.459192027,87.56,0.39,4.366999999999999,0.435,1.03,0.49,86.93500000000002,12.035000000000002,1.0614000000000001,69.98,9.0,19.55,1.69,12.33952387,5.133333333,79.13333333,68.74,31.93,0.054000000000000006,5.37,2.23,9.26,2.61,0.027000000000000003,0.18,54.46,10.77,0.048,2.005586592,0.24,15.7608,0.1,1.7,0.13,0.26,45.14,22.09,30.47,0.146,61.06157879800948,3.331285050564632,2.9710275088158573,0.059749063485587374,0.0211524028664198,0.05141730890507422,0.23891120645891667,3.8974227974264783,4.742851109180158,0.07278160140340437,0.11309887961854743,0.027809235141992857,9.739,0.0,0.0,0.0,0.0,0.0,0.0,0.0,0.0,0.0,0.0,0.0,0.0,0.0,7.0,0.254488152,4.18228813559322,0.011601694915254238,95.10291525423729,0.16203389830508474,0.09760169491525424,0.03756779661016949,0.36033898305084744,0.045652542372881355,1.1034134567931813,19.842457627118645,36.25161016949153,0.2556779661016949,0.49398305084745764,7.979661016949152,0.2798305084745763,0.2059322033898305,0.4780508474576271,32.85737288135593,1.2335593220338983,1.3462619787810426,1475.1864406779662,105.0,26.78571428571429,14.0,60.0,28.25,8.0,0.9618739379639862,178.9358333,167.05875,175.3394444,188.5638889,178.7632639,61.81727279277736,328.31927450990446,449.9256766926874,580.709732572272,356.5399270168673,50.61083333333348,66.38277777777772,50.962222222222266,70.82750000000007,47.58444444444457,44.143888888889215,49.26555555555545,35.86444444444446,28.687222222222317,28.093888888888948,208.32847749999985,551.2361111111111,43.813074805555566,285.0,80.8004999999997,2.541389311111113,1.3984913916666661,1.1428957227777792,1231.3084583333343,3998.296547,0.0,2223.615988888889,1347.2056916666677,195.20755527777766,92276.26419444442,5.010579277777778,0.9037783730555558,3.943608533333334,98.85352326874998,50.688333333333645,18.61079719444443,23.865572305555563
2026-04-12 21:00:00,0.9400000000000001,11.5,0.459192027,87.56,0.39,4.3728,0.435,1.03,0.49,86.93500000000002,12.035000000000002,1.0894,69.98,9.0,19.55,1.69,12.33952387,5.133333333,79.13333333,68.74,31.93,0.054000000000000006,5.37,2.23,9.26,2.61,0.027000000000000003,0.18,54.46,10.77,0.048,2.005586592,0.24,15.712400000000002,0.1,1.7,0.13,0.26,45.14,22.09,30.47,0.1494,61.02532442401797,3.3481683284777297,2.974566155400871,0.05990330700519993,0.02113943353175008,0.051546026290389825,0.2397863498185972,3.9079652873570097,4.764682958396003,0.07337030258238472,0.11305581615997792,0.027933133052211283,9.611799999999999,0.0,0.0,0.0,0.0,0.0,0.0,0.0,0.0,0.0,0.0,0.0,0.0,0.0,7.0,0.254488152,4.25,0.012108333333333334,94.931925,0.17,0.0981625,0.029729166666666664,0.4492083333333333,0.05886666666666667,1.1222074013653565,19.96408333333333,36.65383333333334,0.18379166666666666,0.488375,7.916250000000001,0.23729166666666665,0.18945833333333334,0.4910833333333333,32.66395833333333,1.1213333333333333,1.3645828223658114,1473.0833333333333,105.0,26.78571428571429,14.0,60.0,28.25,8.0,0.9618739379639862,178.9358333,167.05875,175.3394444,188.5638889,178.7632639,61.81727279277736,328.31927450990446,449.9256766926874,580.709732572272,356.5399270168673,50.33972222222191,87.8416666666667,50.90249999999993,67.10305555555554,47.51583333333337,44.02527777777766,47.744999999999955,35.58388888888892,28.909444444444453,31.9425,202.6046274999999,536.6111111111111,43.777870388888864,285.0,74.70000000000047,2.5244380999999976,1.3985534333333325,1.1258902772222226,1185.618674999999,3998.296547,0.0,2249.7886416666647,1383.1377388888884,192.56984249999982,93198.24830555558,4.947909227777778,0.8832584969444449,3.668330461111111,98.09511314374998,50.68361111111124,18.523196638888873,23.79036463888888
2026-04-12 22:00:00,0.9400000000000001,11.5,0.459192027,87.56,0.39,4.318,0.435,1.03,0.49,86.93500000000002,12.035000000000002,1.0836,69.98,9.0,19.55,1.69,12.33952387,5.133333333,79.13333333,68.74,31.93,0.054000000000000006,5.37,2.23,9.26,2.61,0.027000000000000003,0.18,54.46,10.77,0.048,2.005586592,0.24,15.667599999999998,0.1,1.7,0.13,0.26,45.14,22.09,30.47,0.1452,61.02322744010941,3.347650564351538,2.973471880459336,0.060087807247669066,0.021127053676364926,0.051555848902617184,0.24031612396890067,3.9114571237724163,4.763472653893638,0.0734477705073167,0.11347434084265755,0.027858851531799993,9.6324,0.0,0.0,0.0,0.0,0.0,0.0,0.0,0.0,0.0,0.0,0.0,0.0,0.0,7.0,0.254488152,4.25,0.012608333333333334,94.88542500000001,0.17,0.0989125,0.028479166666666667,0.4917083333333333,0.06286666666666667,1.133129128241749,20.029083333333332,36.76383333333334,0.20129166666666667,0.480875,7.99125,0.22479166666666667,0.18695833333333334,0.4960833333333333,32.451458333333335,1.0813333333333333,1.3794694653005555,1478.0833333333333,105.0,26.78571428571429,14.0,60.0,28.25,8.0,0.9618739379639862,178.9358333,167.05875,175.3394444,188.5638889,178.7632639,61.81727279277736,328.31927450990446,449.9256766926874,580.709732572272,356.5399270168673,50.095833333333466,100.80472222222215,50.923333333333076,67.6719444444444,48.02388888888897,43.6333333333335,46.72250000000002,35.926666666666726,30.531111111111244,37.79888888888887,192.90111638888905,530.1138888888889,43.55153477777779,285.0,76.0695,2.519627647222224,1.3983834277777796,1.1212075738888885,1194.9429250000005,3998.296547,0.0,2273.722411111112,1395.966666666667,194.82972722222226,93637.96497222227,4.915806622222226,0.8894048075000012,3.6004935083333356,96.8093979215278,50.58305555555566,18.65470719444445,24.17925372222222
2026-04-12 23:00:00,0.9,11.339999999999998,0.459192027,87.76,0.44,4.284833333333333,0.435,1.03,0.49,86.93500000000002,12.035000000000002,1.1093333333333333,69.98,9.0,19.55,1.69,12.33952387,5.133333333,79.13333333,68.74,31.93,0.051,5.26,2.21,9.43,2.56,0.026,0.17,54.9,10.53,0.05000000000000001,2.001901141,0.24,15.415166666666666,0.20000000000000004,2.44,0.23,0.32,44.85999999999999,21.28,30.67,0.146,61.45204547652713,3.464714072401069,2.3520077274638713,0.07850769805744866,0.03723431120360299,0.0640529764760315,0.2694406254393747,3.62032272814063,4.038590782265826,0.06778133901981323,0.10007389691546242,0.02593101509965995,9.828000000000001,0.0,0.0,0.0,0.0,0.0,0.0,0.0,0.0,0.0,0.0,0.0,0.0,0.0,7.0,0.254488152,4.25,0.013108333333333333,94.838925,0.17,0.0996625,0.027229166666666665,0.5342083333333333,0.06686666666666667,1.1440508551181419,20.094083333333334,36.87383333333334,0.21879166666666666,0.473375,8.06625,0.21229166666666666,0.18445833333333334,0.5010833333333333,32.238958333333336,1.0413333333333332,1.3943561082352995,1483.0833333333333,105.0,26.785714285714285,14.0,60.0,28.25,8.0,0.9618739379639862,178.9358333,167.05875,175.3394444,188.5638889,178.7632639,61.81727279277736,328.31927450990446,449.9256766926874,580.709732572272,356.5399270168673,50.399999999999906,86.2625,51.08833333333352,75.20388888888876,48.73611111111098,43.844722222222146,60.09055555555558,36.67749999999988,31.56333333333329,27.329166666666655,177.04414694444415,531.9916666666667,43.87843083333336,285.0,83.53949999999946,2.4962022249999984,1.3982930388888877,1.0979023124999991,1205.997158333332,3998.296547,0.0,2278.510688888889,1422.4569527777765,197.61596361111114,93592.70591666663,4.896837958333333,0.8795363069444442,3.633093836111111,94.70834947013886,51.42333333333339,18.87258916666668,24.134572500000004
2026-04-13 00:00:00,0.9,11.34,0.459192027,87.76,0.44000000000000006,4.2872,0.435,1.03,0.49,86.93500000000002,12.035000000000002,1.1460000000000001,69.98,9.0,19.55,1.69,12.33952387,5.177777778,79.17888889,68.74,35.28,0.051000000000000004,5.26,2.21,9.43,2.56,0.026000000000000002,0.17,54.9,10.53,0.05,2.001901141,0.24,15.5256,0.2,2.44,0.23000000000000004,0.32,44.86,21.28,30.670000000000005,0.148,61.4950206335071,3.447375748974051,2.3480949141782785,0.07865201609183128,0.037355200404325425,0.06383803292628784,0.2668708183619459,3.6053163507237316,4.011200101425542,0.0673138908732536,0.1001747949167727,0.025922854877041334,9.8624,0.0,0.0,0.0,0.0,0.0,0.0,0.0,0.0,0.0,0.0,0.0,0.0,0.0,7.0,0.254488152,4.25,0.013608333333333333,94.79242500000001,0.17,0.1004125,0.025979166666666668,0.5767083333333334,0.07086666666666666,1.1549725819945345,20.159083333333335,36.98383333333334,0.23629166666666668,0.46587500000000004,8.14125,0.19979166666666667,0.18195833333333333,0.5060833333333333,32.02645833333333,1.0013333333333332,1.4092427511700436,1488.0833333333333,105.0,26.78571428571429,14.0,60.0,28.25,8.0,0.9618739379639862,178.9358333,167.05875,175.3394444,188.5638889,178.7632639,61.81727279277736,328.31927450990446,449.9256766926874,580.709732572272,356.5399270168673,50.8861111111109,90.00138888888907,50.80833333333318,77.50694444444431,49.27555555555548,43.911388888888624,65.73805555555533,36.432499999999756,32.611666666666835,25.932499999999916,169.58162333333362,530.6,43.81916819444443,285.0,88.22986111111068,2.5060482638888883,1.3982592499999988,1.1078178197222217,1207.9410583333329,3998.296547,0.0,2278.078694444444,1421.5908194444448,198.90250444444467,94157.78894444449,4.881610191666669,0.8814886155555554,3.583043972222223,93.71956509166671,53.048611111111164,18.868706749999998,24.19145477777776
2026-04-13 01:00:00,0.9,11.339999999999998,0.459192027,87.76,0.44,4.251166666666666,0.435,1.03,0.49,86.93500000000002,12.035000000000002,1.1438333333333335,69.98,9.0,19.55,1.69,12.33952387,5.177777778,79.17888889,68.74,35.28,0.051,5.26,2.21,9.43,2.56,0.026,0.17,54.9,10.53,0.05000000000000001,2.001901141,0.24,15.538166666666667,0.20000000000000004,2.44,0.23,0.32,44.85999999999999,21.28,30.67,0.149,61.487277814505354,3.4502207090614543,2.3490432135984647,0.07848132837888237,0.03732611047252236,0.0638819959333937,0.26728724920081887,3.60652463270127,4.019118416105274,0.06736213911564091,0.09996084622433545,0.02592900188149524,9.8335,0.0,0.0,0.0,0.0,0.0,0.0,0.0,0.0,0.0,0.0,0.0,0.0,0.0,7.0,0.254488152,4.2489256198347105,0.01378512396694215,94.75675206611571,0.17,0.10089256198347107,0.025,0.6110743801652893,0.0735702479338843,1.1617026065854512,20.221818181818183,37.05495867768595,0.24462809917355371,0.4610743801652893,8.178512396694215,0.18892561983471073,0.1821487603305785,0.5078512396694215,31.897603305785122,0.9646280991735537,1.4181110454100352,1493.1818181818182,105.0,26.785714285714285,14.0,60.0,28.25,8.0,0.9618739379639862,178.9358333,167.05875,175.3394444,188.5638889,178.7632639,61.81727279277736,328.31927450990446,449.9256766926874,580.709732572272,356.5399270168673,51.04916666666684,90.43833333333326,50.51888888888899,82.27583333333337,49.89833333333332,43.69861111111131,58.423055555555514,36.29194444444449,34.71499999999996,32.45833333333332,176.31464416666702,528.8388888888888,43.871037,285.0,81.78499999999987,2.493139886111109,1.398437105555556,1.0947059683333331,1206.4514888888882,3998.296547,0.0,2286.258630555555,1417.3576638888903,196.0122333333334,92981.41327777783,4.925594447222223,0.8634306466666666,3.484407213888886,94.61169035208339,53.418888888888915,18.98186752777777,24.286024833333336
