Repository: saikumar-voptimai/evonith_bf_webapp

# Evonith BF2 — Blast Furnace Intelligence Platform

Monitoring, modelling and optimisation of **Blast Furnace 2 (BF2)** at Evonith Steel: live telemetry from InfluxDB,
manual plant reports from Neon PostgreSQL, a two-zone energy model of the furnace, blend and fuel optimisers, a
conversational assistant (FurnaceMind) and a live digital twin evaluated every hour.

The platform has three deployable parts that share one Python service layer, plus the shared data library:

| Part | Path | What it is |
|---|---|---|
| **Streamlit app** (legacy) | `src/app.py`, `src/custom_pages/` | The original 11-page dashboard; still the home of the model pages. Served under `/legacy` in production |

File: src/assets/data/furnace_dataset_20260525_002530_771382.csv (part 171 of 209)
GO%,ORE_NA2O%,ORE_P%,ORE_TIO2%,ORE_AL2O3%,ORE_SIO2%,ORE_MNO%,ORE_CAO%,ORE_K2O%,ORE_CALC_MT,PELLET_PCT_SIO2,PELLET_PCT_AL2O3,PELLET_PCT_FE2O3,PELLET_PCT_MGO,PELLET_PCT_TIO2,PELLET_PCT_NA2O,TOTAL_PELLET_CALC_MT,PELLET_PCT_K2O,PELLET_PCT_TM,PELLET_PCT_LOI,PELLET_PCT_MNO,PELLET_PCT_CAO,PELLET_PCT_P,CHARGES/HRS.,STOCKRODLEVEL,CHEM_PCT_C,CHEM_PCT_CR,CHEM_PCT_FE,CHEM_PCT_MN,CHEM_PCT_P,CHEM_PCT_S,CHEM_PCT_SI,CHEM_PCT_TI,SLAG_BASICITY,SLAG_PCT_AL2O3,SLAG_PCT_CAO,SLAG_PCT_FEO,SLAG_PCT_K2O,SLAG_PCT_MGO,SLAG_PCT_MNO,SLAG_PCT_NA2O,SLAG_PCT_S,SLAG_PCT_SIO2,SLAG_PCT_TIO2,SLAG_T_BASICITY,HMT_GT_1480C,COKE_DISCHARGE_TIME,WEIGHTED_COKE_ANGLE,TOTAL_COKE_PORTIONS,NON_COKE_DISCHARGE_TIME,WEIGHTED_NON_COKE_ANGLE,TOTAL_NON_COKE_PORTIONS,TOTAL HEAT LOAD,FTG_UPTAKE_TEMP_A,FTG_UPTAKE_TEMP_B,FTG_UPTAKE_TEMP_C,FTG_UPTAKE_TEMP_D,FTG_UPTAKE_TEMP_AVG,HEARTH_TEMP_A,HEARTH_TEMP_B,HEARTH_TEMP_C,HEARTH_TEMP_D,HEARTH_TEMP_AVG,BOSH_TEMP_A,BOSH_TEMP_C,BOSH_TEMP_D,BELLY_TEMP_A,BELLY_TEMP_C,BELLY_TEMP_D,LOWER_STACK_TEMP_A,LOWER_STACK_TEMP_B,LOWER_STACK_TEMP_C,LOWER_STACK_TEMP_D,PCI_KG/THM,ACT. FUEL RATEKG/THM.,FURNACETOPGASANALYSISCO2ETACO,COKE RATE KG/THM,PRODUCTIONTONNESPERHR,HOT BLAST PRESSUREBAR,TOPPRESSUREBAR,DIFFERENTIAL PRESSURETOTALBAR,HOT BLAST TEMP.OC,OXYGENFLOWNM3/HR.,STEAMKGS/HR.,RAFTOC,PERMEABILITYKGS/HR.,TUYEREVELOCITYM/S,HOT BLAST VOLUMENM3/HR.,O2 ENRICHMENT %,BOTTOMBAR,FURNACE TOP GAS ANALYSISH2%,UNITCOST LAKHS/THM,BOSH_TEMP_B,FURNACE TOP GAS ANALYSISCO2%,FURNACE TOP GAS ANALYSISONLINE (ANALYZER)CO%
2026-04-13 02:00:00,0.9,11.339999999999998,0.459192027,87.76,0.44,4.2828333333333335,0.435,1.03,0.49,86.93500000000002,12.035000000000002,1.0876666666666666,69.98,9.0,19.55,1.69,12.33952387,5.177777778,79.17888889,68.74,35.28,0.051,5.26,2.21,9.43,2.56,0.026,0.17,54.9,10.53,0.05000000000000001,2.001901141,0.24,15.550666666666666,0.20000000000000004,2.44,0.23,0.32,44.85999999999999,21.28,30.67,0.1465,61.487839865364975,3.449865397872499,2.3491042044339867,0.07841652165893637,0.03732432221043969,0.06388159869376776,0.2672321729554948,3.605639049435064,4.020135384264817,0.06733944413126645,0.0998719240709648,0.025931050957865354,9.804166666666667,0.0,0.0,0.0,0.0,0.0,0.0,0.0,0.0,0.0,0.0,0.0,0.0,0.0,7.0,0.254488152,4.24396694214876,0.012793388429752067,94.76022314049587,0.17,0.10039669421487604,0.025,0.6160330578512396,0.07158677685950414,1.1532780152211857,20.276363636363637,36.985537190082646,0.21983471074380168,0.46603305785123966,8.079338842975206,0.18396694214876033,0.19206611570247933,0.49793388429752067,32.071157024793386,0.9398347107438016,1.4052206943689982,1498.6363636363637,105.0,26.785714285714285,14.0,60.0,28.25,8.0,0.9618739379639862,178.9358333,167.05875,175.3394444,188.5638889,178.7632639,61.81727279277736,328.31927450990446,449.9256766926874,580.709732572272,356.5399270168673,50.8222222222222,81.02749999999997,50.14666666666679,79.21138888888892,50.5638888888889,43.31277777777806,58.11027777777777,36.10444444444449,33.71666666666677,30.79583333333337,173.8266016666665,530.1111111111111,44.42039597222217,285.0,83.14808333333345,2.4816381972222246,1.398358741666666,1.0833364394444445,1207.1885472222223,3998.296547,0.0,2287.421480555557,1436.4832416666663,197.53975833333328,93173.3292777777,4.8967059361111085,0.8593660725000002,3.4590165194444418,94.2820247208333,54.79666666666651,19.33106722222223,24.18709022222223
2026-04-13 03:00:00,0.9,11.339999999999998,0.459192027,87.76,0.44,4.2973333333333334,0.435,1.03,0.49,86.93500000000002,12.035000000000002,1.0561666666666667,69.98,9.0,19.55,1.69,12.33952387,5.177777778,79.17888889,68.74,35.28,0.051,5.26,2.21,9.43,2.56,0.026,0.17,54.9,10.53,0.05000000000000001,2.001901141,0.24,15.557666666666668,0.20000000000000004,2.44,0.23,0.32,44.85999999999999,21.28,30.67,0.14683333333333334,61.43913888335004,3.4700717556560376,2.353051518538139,0.07854244666729719,0.037201950007356696,0.06411470339422941,0.2702375428703813,3.62563666286332,4.0452067416219855,0.06794114122163093,0.10014925720568597,0.025930941640779876,9.751333333333333,0.0,0.0,0.0,0.0,0.0,0.0,0.0,0.0,0.0,0.0,0.0,0.0,0.0,7.0,0.254488152,4.236923076923077,0.012,94.76638461538462,0.17,0.0997948717948718,0.024794871794871796,0.62,0.0701025641025641,1.1425223634842139,20.29948717948718,36.86538461538461,0.20205128205128206,0.47820512820512817,7.97948717948718,0.18923076923076923,0.20205128205128206,0.4941025641025641,32.26846153846154,0.9364102564102564,1.3898237064892967,1501.2564102564102,105.0,26.785714285714285,14.0,60.0,28.25,8.0,0.9618739379639862,178.9358333,167.05875,175.3394444,188.5638889,178.7632639,61.81727279277736,328.31927450990446,449.9256766926874,580.709732572272,356.5399270168673,50.40611111111088,61.5938888888889,49.87611111111073,68.95833333333329,51.00138888888897,43.04249999999993,47.191944444444474,36.25777777777755,32.006111111111146,31.421111111111095,166.9649050000004,531.9555555555555,43.83989383333338,285.0,87.85691666666685,2.486689816666668,1.3983599249999996,1.0883028275000002,1214.4703805555555,3998.296547,0.0,2288.644875,1430.5354861111105,198.57010000000005,93210.17083333331,4.908655444444443,0.8718387499999998,3.600606058333333,93.37284991250006,55.14833333333341,19.188031250000012,24.580392027777766
2026-04-13 04:00:00,0.9,11.34,0.459192027,87.76,0.44000000000000006,4.2652,0.435,1.03,0.49,86.93500000000002,12.035000000000002,1.0352000000000001,69.98,9.0,19.55,1.69,12.33952387,5.177777778,79.17888889,68.74,35.28,0.051000000000000004,5.26,2.21,9.43,2.56,0.026000000000000002,0.17,54.9,10.53,0.05,2.001901141,0.24,15.551399999999997,0.2,2.44,0.23000000000000004,0.32,44.86,21.28,30.670000000000005,0.145,61.45486558554446,3.4626537471661747,2.3525559109395786,0.07803853746561981,0.037218064296623464,0.06405619485116973,0.26911793192118866,3.61439105875277,4.046662463083144,0.0676316673086927,0.0994328978577219,0.0259459507150079,9.891,0.0,0.0,0.0,0.0,0.0,0.0,0.0,0.0,0.0,0.0,0.0,0.0,0.0,7.0,0.254488152,4.2215384615384615,0.012,94.7833076923077,0.17,0.09876923076923078,0.023769230769230768,0.62,0.07061538461538461,1.1224424702564175,20.196923076923078,36.54230769230769,0.2123076923076923,0.5192307692307693,7.8769230769230765,0.2353846153846154,0.2123076923076923,0.5146153846153846,32.56076923076923,1.0184615384615385,1.364400171254935,1492.5384615384614,105.0,26.78571428571429,14.0,60.0,28.25,8.0,0.9618739379639862,178.9358333,167.05875,175.3394444,188.5638889,178.7632639,61.81727279277736,328.31927450990446,449.9256766926874,580.709732572272,356.5399270168673,49.95305555555541,55.155555555555566,49.70944444444459,66.65277777777786,50.93083333333321,42.75805555555581,43.29388888888887,36.39055555555544,32.650555555555705,39.08611111111112,185.83018750000002,539.1666666666666,44.09969530555553,285.0,81.78499999999987,2.461186594444444,1.3983454666666664,1.0629325066666664,1215.2692833333326,3998.296547,0.0,2267.4030944444467,1462.0591305555558,199.5857566666667,93097.27652777778,4.8987401055555555,0.848658455,3.6608233722222185,95.87249984375,53.175555555555555,19.24814355555553,24.397786777777764
2026-04-13 05:00:00,0.9,11.34,0.459192027,87.76,0.44000000000000006,4.2414000000000005,0.435,1.03,0.49,86.93500000000002,12.035000000000002,0.958,69.98,9.0,19.55,1.69,12.33952387,5.177777778,79.17888889,68.74,35.28,0.051000000000000004,5.26,2.21,9.43,2.56,0.026000000000000002,0.17,54.9,10.53,0.05,2.001901141,0.24,15.505,0.2,2.44,0.23000000000000004,0.32,44.86,21.28,30.669999999999998,0.147,61.45153514686338,3.4645470299786014,2.3523795868504576,0.07831250130964063,0.03722310111160314,0.0640625317694516,0.2694088650787034,3.618501172375563,4.042905558728236,0.0677387863634665,0.09981090318639013,0.025937366079346345,9.791,0.0,0.0,0.0,0.0,0.0,0.0,0.0,0.0,0.0,0.0,0.0,0.0,0.0,7.0,0.254488152,4.190970149253731,0.014350746268656716,94.84950746268657,0.17055970149253732,0.09744029850746269,0.026246268656716417,0.5841791044776119,0.06674626865671641,1.103866054738576,20.104328358208956,36.2160447761194,0.2524626865671642,0.5444029850746269,7.789925373134328,0.28119402985074626,0.21776119402985075,0.5244029850746269,32.80910447761194,1.1147014925373135,1.3413014952846647,1485.8880597014925,105.0,26.78571428571429,14.0,60.0,28.25,8.0,0.9618739379639862,178.9358333,167.05875,175.3394444,188.5638889,178.7632639,61.81727279277736,328.31927450990446,449.9256766926874,580.709732572272,356.5399270168673,49.331707317073196,53.042276422764246,49.30975609756098,65.43414634146338,52.053658536585374,42.34471544715454,38.43495934959353,36.35853658536592,32.580487804878004,42.19512195121954,195.20161626016258,550.0,43.8192351219512,285.0,83.1148373983738,2.436848349593496,1.3990411138211392,1.0374956422764232,1210.543430894309,3998.296547,0.0,2227.863227642277,1486.5875934959347,199.24944796747965,92259.47764227644,4.924602682926831,0.8379981902439022,3.907285056910569,97.11421415447154,51.89105691056914,19.156575609756096,24.563572926829256
2026-04-13 06:00:00,0.9,11.339999999999998,0.459192027,87.76,0.44,4.293166666666667,0.435,1.03,0.49,86.93500000000002,12.035000000000002,1.1621666666666666,69.98,9.0,19.55,1.69,12.33952387,5.177777778,79.17888889,68.74,35.28,0.051,5.26,2.21,9.43,2.56,0.026,0.17,54.9,10.53,0.05000000000000001,2.001901141,0.24,15.377333333333333,0.20000000000000004,2.44,0.22999999999999998,0.32,44.85999999999999,21.28,30.67,0.145,61.41786996238198,3.4777212633690806,2.3558007179270244,0.07798778173193638,0.03711770776042784,0.0642385717272363,0.2713538296206009,3.628068937202309,4.068726865272619,0.06805234408124251,0.09944546484244017,0.02595060032331187,9.731,0.0,0.0,0.0,0.0,0.0,0.0,0.0,0.0,0.0,0.0,0.0,0.0,0.0,7.0,0.254488152,4.114850746268656,0.023753731343283582,95.06353731343285,0.17279850746268657,0.09520149253731343,0.03923134328358209,0.44089552238805974,0.049731343283582086,1.0898000723505987,20.04164179104478,35.880223880597015,0.3823134328358209,0.5220149253731343,7.749626865671642,0.32597014925373136,0.20880597014925373,0.5020149253731343,32.925522388059704,1.2535074626865672,1.3251773971066683,1485.4402985074628,105.0,26.785714285714285,14.0,60.0,28.25,8.0,0.9618739379639862,178.9358333,167.05875,175.3394444,188.5638889,178.7632639,61.81727279277736,328.31927450990446,449.9256766926874,580.709732572272,356.5399270168673,48.93638888888872,55.77027777777785,48.984166666666574,69.7749999999998,53.561388888889034,42.311944444444265,48.741388888888885,36.35999999999986,32.908888888889,35.31611111111114,172.73940138888858,541.6111111111111,43.504216805555565,285.0,88.30375000000032,2.46498837777778,1.398438272222223,1.0665350091666668,1214.3212388888903,3998.296547,0.0,2265.275980555557,1442.482177777777,197.44530694444447,92024.19641666664,4.963343191666665,0.851969127222222,3.719296569444442,94.13797068402774,51.33166666666659,18.8649931111111,24.499830916666678
2026-04-13 07:00:00,0.9399999999999998,11.479999999999999,0.459192027,87.58,0.41,4.373666666666667,0.435,1.03,0.49,86.93500000000002,12.035000000000002,1.1356666666666666,69.98,9.0,19.55,1.69,12.33952387,5.177777778,79.17888889,68.74,35.28,0.053,5.34,2.07,9.34,2.7000000000000006,0.028,0.17999999999999997,54.669999999999995,10.56,0.04900000000000001,1.97752809,0.23,15.322666666666668,0.20000000000000004,2.44,0.22999999999999998,0.32,44.85999999999999,21.28,30.67,0.11283333333333333,61.068587730546916,3.62159190695041,2.3850259053314735,0.07834675613593374,0.03621256720650518,0.06593008781510326,0.2927331189888653,3.765867155676885,4.2597582266426715,0.07223241281475463,0.10069821041906703,0.025967405435617263,10.148666666666667,0.0,0.0,0.0,0.0,0.0,0.0,0.0,0.0,0.0,0.0,0.0,0.0,0.0,7.0,0.254488152,4.0408,0.03279,95.27245,0.17495,0.09304,0.05192,0.3009,0.03315,1.0763849480327339,19.982400000000002,35.5594,0.5074,0.5001,7.7085,0.3692,0.19990000000000002,0.48009999999999997,33.0361,1.3884999999999998,1.3097203908946973,1484.97,105.0,26.785714285714285,14.0,60.0,28.25,8.0,0.9618739379639862,178.9358333,167.05875,175.3394444,188.5638889,178.7632639,61.81727279277736,328.31927450990446,449.9256766926874,580.709732572272,356.5399270168673,48.88138888888867,57.976388888888856,49.032777777777746,70.50416666666669,54.18972222222244,42.458333333333286,42.68305555555556,36.425555555555526,33.37333333333339,39.101666666666596,180.01496916666645,535.9305555555555,43.94357502777775,285.0,82.55500000000023,2.456581116666671,1.3982598444444452,1.0583188069444436,1218.6295194444454,3998.296547,0.0,2282.1463361111096,1450.9831972222225,198.33954833333354,92035.00577777773,4.9656047472222244,0.8399280572222221,3.6308191805555534,95.1019834145833,51.65638888888893,19.137948777777783,24.414400527777786
2026-04-13 08:00:00,0.94,11.479999999999999,0.459192027,87.58,0.41,4.365333333333333,0.435,1.03,0.49,86.93500000000002,12.035000000000002,1.1306666666666667,69.98,9.0,19.55,1.69,12.33952387,5.177777778,79.17888889,68.74,35.28,0.053,5.34,2.07,9.34,2.7000000000000006,0.028,0.18000000000000002,54.669999999999995,10.56,0.04900000000000001,1.97752809,0.23,15.2325,0.20000000000000004,2.44,0.23,0.32,44.85999999999999,21.28,30.67,0.09933333333333333,60.95806111920331,3.666946923590404,2.3944233685127254,0.0783714754729324,0.03592165537480132,0.0664685665931148,0.2994697593608347,3.8085533561832583,4.322040587733109,0.07353305482084639,0.10097437541290101,0.025975595973915886,10.081833333333334,0.0,0.0,0.0,0.0,0.0,0.0,0.0,0.0,0.0,0.0,0.0,0.0,0.0,7.0,0.254488152,4.0888,0.02019,95.17945,0.17195,0.09544,0.047119999999999995,0.3549,0.04215,1.1013704498514956,20.1264,36.1234,0.3514,0.5061,7.6185,0.3212,0.19390000000000002,0.4861,32.802099999999996,1.2985,1.3336218106782258,1483.17,105.0,26.785714285714285,14.0,60.0,28.25,8.0,0.9618739379639862,178.9358333,167.05875,175.3394444,188.5638889,178.7632639,61.81727279277736,328.31927450990446,449.9256766926874,580.709732572272,356.5399270168673,49.610555555555514,60.952777777777705,49.336666666666446,73.81416666666664,54.38472222222193,42.9744444444445,49.62444444444444,36.81055555555528,32.61000000000003,35.589999999999996,181.6830627805557,538.4444444444445,43.78873477777773,285.0,86.89212628872112,2.4435803861111114,1.3985015944444428,1.0451000072222225,1209.80195,3998.296547,0.0,2270.858375000001,1457.9358388888882,196.76729472222237,91213.5468333333,5.007752219444443,0.824008075,3.754613530555555,95.32300581842364,53.04472222222227,18.96723158333333,24.349971333333325
2026-04-13 09:00:00,0.9399999999999998,11.48,0.459192027,87.58,0.41,4.389,0.435,1.03,0.49,86.93500000000002,12.035000000000002,1.151,69.98,9.0,19.55,1.69,12.33952387,5.177777778,79.17888889,68.74,35.28,0.053000000000000005,5.34,2.07,9.34,2.7,0.028000000000000004,0.18,54.67,10.56,0.049,1.9775280900000003,0.23000000000000004,15.273,0.2,2.44,0.22999999999999998,0.31999999999999995,44.86,21.28,30.670000000000005,0.0986,60.98376916756962,3.6565694454135858,2.3920875538637203,0.07845491868677304,0.03599382622267169,0.06634009037252615,0.2979315524138891,3.799546575004141,4.305714852197888,0.0732527057438189,0.1010308244822663,0.025970807848940163,10.1368,0.0,0.0,0.0,0.0,0.0,0.0,0.0,0.0,0.0,0.0,0.0,0.0,0.0,7.0,0.254488152,4.099,0.01180909090909091,95.15355454545454,0.16618181818181818,0.09795454545454546,0.048581818181818184,0.37663636363636366,0.04628181818181818,1.10919034987075,20.24290909090909,36.299090909090914,0.2786363636363636,0.5195454545454545,7.565727272727273,0.30336363636363634,0.19572727272727272,0.49,32.728272727272724,1.2648181818181818,1.3403620870309587,1482.1909090909091,105.0,26.78571428571429,14.0,60.0,28.25,8.0,0.9618739379639862,178.9358333,167.05875,175.3394444,188.5638889,178.7632639,61.81727279277736,328.31927450990446,449.9256766926874,580.709732572272,356.5399270168673,51.849999999999866,59.0047222222223,49.92444444444449,80.82416666666678,54.62944444444441,43.70361111111105,62.48888888888885,36.56666666666674,31.410555555555487,30.304444444444396,179.69054333333327,532.7777777777778,43.51021925000005,285.0,82.16999999999925,2.4413861388888907,1.398422613888888,1.0428971425000009,1190.350488888887,3998.296547,0.0,2259.5153027777774,1453.7343805555552,192.68141861111104,90620.19874999998,5.038682508333331,0.8288057038888887,3.7469296333333344,95.05899699166666,54.6558333333333,18.694614055555544,24.269748694444445
2026-04-13 10:00:00,0.94,11.479999999999999,0.459192027,87.58,0.41,4.3629999999999995,0.435,1.03,0.49,86.93500000000002,12.035000000000002,1.1356666666666666,69.98,9.0,19.55,1.69,12.33952387,5.177777778,79.17888889,68.74,35.28,0.053,5.34,2.07,9.34,2.7000000000000006,0.028,0.17999999999999997,54.669999999999995,10.56,0.04900000000000001,1.97752809,0.23,15.295166666666667,0.20000000000000004,2.44,0.23,0.32,44.85999999999999,21.28,30.67,0.104,60.941706186693125,3.6724938863770866,2.3968298578420684,0.07777105687351601,0.03584809110231769,0.06657011049123203,0.3002721634923953,3.8086262804385402,4.34371240576537,0.07357532942039452,0.10019788405269166,0.02599633390843589,9.970166666666666,0.0,0.0,0.0,0.0,0.0,0.0,0.0,0.0,0.0,0.0,0.0,0.0,0.0,7.0,0.254488152,4.039,0.011263636363636363,95.25228181818181,0.15527272727272728,0.10068181818181818,0.061672727272727275,0.33845454545454545,0.04137272727272727,1.0851312751194908,20.308363636363637,35.75363636363637,0.36045454545454547,0.5468181818181819,7.582090909090909,0.34154545454545454,0.2120909090909091,0.49,32.95190909090909,1.3357272727272729,1.3152316684407857,1482.7363636363636,105.0,26.785714285714285,14.0,60.0,28.25,8.0,0.9618739379639862,178.9358333,167.05875,175.3394444,188.5638889,178.7632639,61.81727279277736,328.31927450990446,449.9256766926874,580.709732572272,356.5399270168673,53.61527777777787,57.17472222222219,50.40416666666658,85.43027777777777,56.57305555555561,44.16611111111114,69.34833333333327,36.25249999999999,30.16944444444441,27.080555555555595,184.53238333333348,538.3333333333334,43.07744516666665,285.0,80.8004999999997,2.432737672222222,1.3984359138888889,1.0343218802777785,1207.3854361111107,3998.296547,0.0,2268.531886111112,1454.7513000000006,194.16939027777772,90031.20388888888,5.072471533333334,0.8307483624999997,3.871752805555555,95.7005407916667,60.92611111111106,18.356578416666668,24.257185999999997
2026-04-13 11:00:00,0.9399999999999998,11.48,0.459192027,87.58,0.41,4.4588,0.435,1.03,0.49,86.93500000000002,12.035000000000002,1.1084,69.98,9.0,19.55,1.69,12.33952387,5.177777778,79.17888889,68.74,35.28,0.053000000000000005,5.34,2.07,9.34,2.7,0.028000000000000004,0.18,54.67,10.56,0.049,1.9775280900000003,0.23000000000000004,15.279000000000002,0.2,2.44,0.23000000000000004,0.32,44.86,21.28,30.670000000000005,0.11699999999999999,60.871986349076735,3.7025383114423085,2.401506003867152,0.07853094928799807,0.035702185979706445,0.06688284234422422,0.3047611843467698,3.8432453593272045,4.367652876066306,0.07458081751630521,0.10137917574120794,0.02597744199176294,9.9566,0.0,0.0,0.0,0.0,0.0,0.0,0.0,0.0,0.0,0.0,0.0,0.0,0.0,7.0,0.254488152,4.094444444444444,0.01011111111111111,95.11277777777778,0.15222222222222223,0.09611111111111112,0.03922222222222222,0.43666666666666665,0.058444444444444445,1.095292679986167,20.797777777777778,35.80444444444444,0.23444444444444446,0.47333333333333333,7.842222222222222,0.23333333333333334,0.19111111111111112,0.49666666666666665,32.69,1.1377777777777778,1.3352093561760408,1481.888888888889,105.0,26.78571428571429,14.0,60.0,28.25,8.0,0.9618739379639862,178.9358333,167.05875,175.3394444,188.5638889,178.7632639,61.81727279277736,328.31927450990446,449.9256766926874,580.709732572272,356.5399270168673,53.77055555555544,57.1294444444444,50.8336111111109,88.08694444444448,60.804999999999886,44.589166666666756,71.1958333333335,35.58638888888884,30.15694444444437,27.125555555555614,193.36758447222212,548.1527777777778,43.080989749999986,285.0,76.0695,2.4394691666666697,1.3984353138888914,1.0409946197222224,1215.3705805555549,3998.296547,0.0,2283.495230555555,1450.4195277777774,195.2652694444445,90365.3206666667,5.063881630555557,0.8266958402777781,3.829193991666668,96.87120494256943,107.83972222222216,18.513527249999992,24.460575972222223
2026-04-13 12:00:00,0.9400000000000001,11.48,0.459192027,87.58,0.41,4.3652,0.435,1.03,0.49,86.93500000000002,12.035000000000002,1.1388,69.98,9.0,19.55,1.69,12.33952387,5.177777778,79.17888889,68.74,35.28,0.053000000000000005,5.34,2.07,9.34,2.7,0.028000000000000004,0.18,54.67,10.56,0.049,1.9775280900000003,0.23000000000000004,15.330400000000001,0.2,2.44,0.23000000000000004,0.32,44.86,21.28,30.670000000000005,0.118,60.95618059215228,3.668489731604658,2.3939104325812965,0.07877196552144347,0.03593691677106826,0.06646324845984719,0.2997131494842262,3.81341457485518,4.314851063100088,0.07365464925276269,0.1015203952387143,0.025962803621768872,9.958,0.0,0.0,0.0,0.0,0.0,0.0,0.0,0.0,0.0,0.0,0.0,0.0,0.0,7.0,0.254488152,4.1149572649572645,0.010623931623931623,95.09790598290598,0.16247863247863248,0.09662393162393162,0.04024786324786325,0.42128205128205126,0.055880341880341876,1.0855821371493222,20.925982905982906,35.68649572649573,0.25495726495726495,0.4887179487179487,7.575555555555556,0.24871794871794872,0.19623931623931626,0.48128205128205126,32.87461538461538,1.1736752136752135,1.3160672399052527,1476.7606837606838,105.0,26.78571428571429,14.0,60.0,28.25,8.0,0.9618739379639862,178.9358333,167.05875,175.3394444,188.5638889,178.7632639,61.81727279277736,328.31927450990446,449.9256766926874,580.709732572272,356.5399270168673,53.984722222222246,55.97416666666645,51.570833333333454,89.68527777777777,61.76527777777789,45.15361111111103,70.43888888888885,35.31499999999982,30.850833333333437,27.074722222222217,187.89147388888898,542.8194444444445,43.15395613888891,285.0,83.51874999999947,2.480971063888889,1.398286430555557,1.0826130875000004,1212.0552888888863,3998.296547,0.0,2245.8352499999987,1412.6715888888891,194.72099749999995,91648.8011944446,5.02129406111111,0.854702694444444,3.9159995527777753,96.14562029027779,91.57638888888894,18.400366805555546,24.23895688888889
2026-04-13 13:00:00,0.9399999999999998,11.479999999999999,0.459192027,87.58,0.41,4.350833333333333,0.435,1.03,0.49,86.93500000000002,12.035000000000002,1.1511666666666667,69.98,9.0,19.55,1.69,12.33952387,5.177777778,79.17888889,68.74,35.28,0.053,5.34,2.07,9.34,2.7000000000000006,0.028,0.18000000000000002,54.669999999999995,10.56,0.04900000000000001,1.97752809,0.23,15.3575,0.19999999999999998,2.44,0.23,0.32,44.85999999999999,21.28,30.67,0.13699999999999998,61.09409226070229,3.611535765529561,2.3824998889770064,0.07855362984399313,0.03629043564864721,0.06579813737920177,0.2912470307574692,3.7582142285481273,4.241003044470972,0.07198513456097229,0.1009221162360443,0.02595864413868799,10.034666666666666,0.0,0.0,0.0,0.0,0.0,0.0,0.0,0.0,0.0,0.0,0.0,0.0,0.0,7.0,0.254488152,4.115691056910569,0.011,95.08504878048781,0.17,0.097130081300813,0.041390243902439026,0.4243089430894309,0.05543089430894309,1.0783186896318395,21.055121951219512,35.58829268292683,0.2634959349593496,0.5013008130081301,7.373495934959349,0.25869918699186994,0.19869918699186992,0.47130081300813004,33.003495934959346,1.1960975609756097,1.3017340903902594,1474.040650406504,105.0,26.785714285714285,14.0,60.0,28.25,8.0,0.9618739379639862,178.9358333,167.05875,175.3394444,188.5638889,178.7632639,61.81727279277736,328.31927450990446,449.9256766926874,580.709732572272,356.5399270168673,53.70277777777796,56.07305555555563,52.13388888888906,85.15833333333336,63.42944444444443,45.48194444444438,64.32972222222212,35.49333333333341,30.431111111111132,28.637777777777753,171.48872500000002,535.0,43.163905277777715,285.0,86.94249999999985,2.4690112055555575,1.3983280250000008,1.0706041522222232,1203.966027777781,3998.296547,0.0,2271.2503666666667,1441.349408333334,196.2381558333332,92391.40508333336,4.973949275,0.8384161913888885,3.7661474416666687,93.97225606250001,78.06527777777771,18.255304638888855,24.034433361111102
2026-04-13 14:00:00,0.9399999999999998,11.48,0.459192027,87.58,0.41,4.352200000000001,0.435,1.03,0.49,86.93500000000002,12.035000000000002,1.207,69.98,9.0,19.55,1.69,12.33952387,5.177777778,79.17888889,68.74,35.28,0.053000000000000005,5.34,2.07,9.34,2.7,0.028000000000000004,0.18,54.67,10.56,0.049,1.9775280900000003,0.23000000000000004,15.3834,0.2,2.44,0.22999999999999998,0.32,44.86,21.28,30.669999999999998,0.16960000000000003,61.144290635221864,3.5912070410927748,2.377995895861721,0.07868267409565136,0.03642964673470149,0.06554849710566271,0.2882325695042146,3.7402770243687846,4.209823667067674,0.07142929016955096,0.10098648548336757,0.025950390128296835,10.0548,0.0,0.0,0.0,0.0,0.0,0.0,0.0,0.0,0.0,0.0,0.0,0.0,0.0,7.0,0.254488152,4.062032520325203,0.011,95.07773170731707,0.17,0.09761788617886179,0.04285365853658536,0.47796747967479675,0.06079674796747968,1.0777847542426036,21.186829268292684,35.54439024390244,0.23910569105691057,0.5061788617886179,7.34910569105691,0.25382113821138214,0.1938211382113821,0.47617886178861785,32.97910569105691,1.1814634146341463,1.3006255994537017,1477.9430894308944,105.0,26.78571428571429,14.0,60.0,28.25,8.0,0.9618739379639862,178.9358333,167.05875,175.3394444,188.5638889,178.7632639,61.81727279277736,328.31927450990446,449.9256766926874,580.709732572272,356.5399270168673,53.3608333333331,57.63333333333322,52.18638888888903,78.37500000000013,65.53166666666681,45.46444444444432,58.65388888888883,35.9352777777779,29.911111111111122,30.997777777777763,197.8273530555555,534.7388888888889,42.812311888888885,285.0,76.04875000000001,2.464626752777778,1.3980838749999986,1.0664905716666664,1212.025672222221,3998.296547,0.0,2269.5790472222225,1444.75766388889,196.8134719444445,92135.74313888885,4.993509447222223,0.8381147866666663,3.8770576,97.4621242798611,71.87861111111091,18.265118527777794,24.398317444444455
2026-04-13 15:00:00,0.96,11.33,0.459192027,87.71,0.36999999999999994,4.335666666666667,0.435,1.03,0.49,86.93500000000002,12.035000000000002,1.1900000000000002,69.98,9.0,19.55,1.69,12.33952387,5.177777778,79.17888889,68.74,35.28,0.051,5.349999999999999,2.19,9.91,2.64,0.026,0.16,54.62,10.72,0.052,2.003738318,0.23,15.362166666666667,0.10000000000000002,2.28,0.14,0.14,45.68000000000001,21.55,30.05,0.19483333333333333,61.00492168763921,3.600720387984321,2.6483231366530986,0.08463795114162993,0.020691248048210837,0.05803993501910248,0.3736243932788878,4.356968279705633,3.913340461818535,0.0932443439097941,0.07414896654344826,0.020046355437232436,10.009,0.0,0.0,0.0,0.0,0.0,0.0,0.0,0.0,0.0,0.0,0.0,0.0,0.0,7.0,0.254488152,4.022222222222222,0.011,95.07422222222222,0.17,0.09822222222222222,0.04422222222222222,0.5155555555555555,0.06455555555555556,1.0776224853894756,21.285555555555554,35.49444444444444,0.23444444444444446,0.5111111111111111,7.341111111111111,0.25333333333333335,0.19111111111111112,0.48,32.937777777777775,1.18,1.3005032843220545,1482.3333333333333,105.0,26.785714285714285,14.0,60.0,28.25,8.0,0.9618739379639862,178.9358333,167.05875,175.3394444,188.5638889,178.7632639,61.81727279277736,328.31927450990446,449.9256766926874,580.709732572272,356.5399270168673,52.945277777777555,57.260555555555875,52.00888888888892,76.82805555555564,64.09527777777762,45.373333333333036,59.9347222222222,36.15416666666674,29.468888888888724,30.650277777777788,179.41092277777747,533.0,42.69997372222224,285.0,82.16999999999925,2.483225577777779,1.3982900194444439,1.0849487830555573,1218.4158388888893,3998.296547,0.0,2284.987586111111,1414.9064944444444,196.0572502777777,91998.73258333332,5.012314580555554,0.860684226388889,3.847929500000001,95.02194726805551,67.52861111111108,18.240380166666657,24.479842055555576
2026-04-13 16:00:00,0.96,11.33,0.459192027,87.71,0.37,4.2914,0.435,1.03,0.49,86.93500000000002,12.035000000000002,1.2098,69.98,9.0,19.55,1.69,12.33952387,5.177777778,79.17888889,68.74,35.28,0.051000000000000004,5.35,2.19,9.91,2.64,0.026000000000000002,0.16,54.61999999999999,10.72,0.052000000000000005,2.003738318,0.23000000000000004,15.3238,0.1,2.28,0.14,0.14,45.68,21.55,30.05,0.20020000000000002,61.0026981928234,3.6015299407628456,2.648594191088409,0.08463740462135054,0.020690221288798293,0.05805358688979286,0.3737533388849391,4.35772517161855,3.914760415578896,0.09327354349267439,0.07415469763644553,0.020049424359146282,10.0054,0.0,0.0,0.0,0.0,0.0,0.0,0.0,0.0,0.0,0.0,0.0,0.0,0.0,7.0,0.254488152,4.032478632478632,0.011,95.08447863247864,0.17,0.09924786324786325,0.04524786324786324,0.49504273504273505,0.06250427350427351,1.0788039340130453,21.265042735042734,35.42264957264957,0.3011111111111111,0.5162393162393163,7.392393162393162,0.26871794871794874,0.19623931623931626,0.48,32.83521367521367,1.2261538461538461,1.303946374023546,1488.4871794871794,105.0,26.78571428571429,14.0,60.0,28.25,8.0,0.9618739379639862,178.9358333,167.05875,175.3394444,188.5638889,178.7632639,61.81727279277736,328.31927450990446,449.9256766926874,580.709732572272,356.5399270168673,52.80833333333311,57.45305555555546,52.20694444444445,76.93277777777766,64.14138888888873,45.56916666666671,60.88833333333326,36.567222222222284,29.223055555555504,30.295833333333327,182.32563500000012,537.1388888888889,42.53037355555555,285.0,82.16999999999925,2.4514451666666695,1.3980838916666654,1.0533025591666667,1213.018788888889,3998.296547,0.0,2273.6456833333345,1465.1065388888883,198.56881638888876,92447.28255555552,4.956058816666673,0.8364936211111108,3.8863570694444505,95.40814663750001,67.34499999999994,17.930555472222213,24.228901444444414
2026-04-13 17:00:00,0.96,11.33,0.459192027,87.71,0.36999999999999994,4.372333333333334,0.435,1.03,0.49,86.93500000000002,12.035000000000002,1.192,69.98,9.0,19.55,1.69,12.33952387,5.177777778,79.17888889,68.74,35.28,0.051,5.349999999999999,2.19,9.91,2.64,0.026,0.16,54.62,10.72,0.052,2.003738318,0.23,15.311333333333332,0.10000000000000002,2.28,0.14,0.14,45.68,21.55,30.05,0.20083333333333334,61.046570567388365,3.5862493243859994,2.6427138877908187,0.08478283025579174,0.020683524615824813,0.05771452808548644,0.37141687813042706,4.344047897696577,3.8845689754119306,0.09276274055901675,0.07412254792956487,0.019951241483121534,10.0965,0.0,0.0,0.0,0.0,0.0,0.0,0.0,0.0,0.0,0.0,0.0,0.0,0.0,7.0,0.254488152,4.0426016260162605,0.011130081300813008,95.09954471544715,0.16869918699186992,0.10065040650406505,0.04665040650406504,0.4708943089430894,0.059829268292682924,1.081733582663719,21.212276422764226,35.39341463414634,0.35260162601626016,0.52,7.463821138211382,0.28520325203252034,0.2,0.48260162601626017,32.71967479674797,1.2704065040650407,1.3098586560347618,1490.0081300813008,105.0,26.785714285714285,14.0,60.0,28.25,8.0,0.9618739379639862,178.9358333,167.05875,175.3394444,188.5638889,178.7632639,61.81727279277736,328.31927450990446,449.9256766926874,580.709732572272,356.5399270168673,52.5983333333334,57.38666666666668,52.14194444444468,77.33472222222223,65.18138888888889,45.439166666666495,58.099999999999845,36.88777777777751,28.9908333333333,33.07138888888889,181.54556166666643,540.0,43.20514236111113,285.0,82.16999999999925,2.4253230666666648,1.3703957888888878,1.0549124866666673,1217.615438888889,3998.296547,0.0,2273.3512777777814,1440.4271305555558,197.05671444444437,90851.91277777778,5.022164902777775,0.830469472222222,3.8165670416666653,95.30478692083331,64.2033333333335,18.268663000000004,24.017747250000003
2026-04-14 18:00:00,0.97,11.66,0.459192027,87.37,0.39,4.3064,0.435,1.03,0.49,86.93500000000002,12.035000000000002,1.0582,69.98,9.0,19.55,1.69,12.33952387,5.176666667,79.15666667,68.74,35.28,0.049,5.33,2.16,9.25,2.65,0.026000000000000002,0.17,54.82000000000001,10.54,0.048,1.9774859289999998,0.23000000000000004,14.451400000000001,0.2,1.38,0.12,0.21000000000000002,44.58,23.1,30.410000000000004,0.305,60.112764520605765,3.945324292716555,2.6606815204845162,0.035699768933302074,0.03109358029257253,0.06953335962450176,0.35214328692102803,4.335059356097679,5.069474148827125,0.08448253497279265,0.03599937343588437,0.03648846506880006,8.9718,0.0,0.0,0.0,0.0,0.0,0.0,0.0,0.0,0.0,0.0,0.0,0.0,0.0,7.0,0.254488152,4.2575,0.0115,94.94375,0.1675,0.09425,0.04425,0.425,0.05625,1.085512213301571,20.6725,35.59,0.2725,0.4625,7.8825,0.2925,0.1875,0.5,32.79,1.2575,1.3259052993911609,1480.25,105.0,26.78571428571429,14.0,60.0,28.25,8.0,0.9618739379639862,178.9358333,167.05875,175.3394444,188.5638889,178.7632639,61.81727279277736,328.31927450990446,449.9256766926874,580.709732572272,356.5399270168673,51.18694444444471,54.10583333333329,49.783333333333154,72.70333333333329,54.9505555555557,44.682500000000246,55.03361111111106,35.493055555555465,28.407500000000006,26.712500000000027,174.77657499999998,540.9444444444445,42.441719666666714,305.0,76.32624816666731,2.28406304166667,1.1001083861111112,1.1840785191666665,1237.3567083333348,3998.296547,0.0,2265.188788888889,1278.9465916666652,207.77481194444445,90635.55683333335,3.758045613888889,0.9324442994444428,3.518180886111115,99.4078961875,53.4052777777777,17.50487108333331,23.744815722222206
2026-04-14 19:00:00,0.97,11.66,0.459192027,87.37,0.39,4.2656,0.435,1.03,0.49,86.93500000000002,12.035000000000002,0.991,69.98,9.0,19.55,1.69,12.33952387,5.176666667,79.15666667,68.74,35.28,0.049,5.33,2.16,9.25,2.65,0.026000000000000002,0.17,54.82000000000001,10.54,0.048,1.9774859289999998,0.23000000000000004,14.4218,0.2,1.38,0.12,0.20999999999999996,44.58,23.1,30.410000000000004,0.3046,60.183942716316075,3.911225773303434,2.654704609865166,0.03559904789231812,0.03124111538834637,0.06936231298542347,0.34881600562855136,4.313524890894336,5.028518968580661,0.0835796551329459,0.03581088640532008,0.0364830408543374,8.9902,0.0,0.0,0.0,0.0,0.0,0.0,0.0,0.0,0.0,0.0,0.0,0.0,0.0,7.0,0.254488152,4.310743801652893,0.01147107438016529,94.88361157024794,0.16603305785123967,0.09401652892561983,0.042471074380165286,0.4347107438016529,0.05694214876033058,1.0775061075755459,20.733553719008267,35.417851239669425,0.26809917355371904,0.4533884297520661,7.9192561983471075,0.2920661157024793,0.18735537190082646,0.4939669421487603,32.87090909090909,1.2735537190082644,1.3184288976189336,1481.4132231404958,105.0,26.78571428571429,14.0,60.0,28.25,8.0,0.9618739379639862,178.9358333,167.05875,175.3394444,188.5638889,178.7632639,61.81727279277736,328.31927450990446,449.9256766926874,580.709732572272,356.5399270168673,50.74694444444456,53.038888888888785,49.62861111111119,76.23111111111113,53.154166666666725,44.55722222222231,57.90138888888886,34.94111111111081,28.45916666666653,23.53388888888891,179.1723316666663,543.3611111111111,42.25988413888891,305.0,81.8999900000007,2.5152913805555555,1.209859691666667,1.3052833816666676,1216.7757305555556,3998.296547,0.0,2264.492175000001,1266.7794277777773,209.87531972222234,99048.4302222222,4.013332669444444,1.041007555,3.5943608416666635,99.99033394583329,53.3661111111109,17.608193277777797,24.060498805555557
2026-04-14 20:00:00,0.97,11.66,0.459192027,87.37,0.39,4.428571428571429,0.435,1.03,0.49,86.93500000000002,12.035000000000002,1.026857142857143,69.98,9.0,19.55,1.69,12.33952387,5.176666667,79.15666667,68.74,35.28,0.049,5.33,2.16,9.25,2.6499999999999995,0.026,0.17,54.82,10.539999999999997,0.048,1.977485929,0.23,15.100999999999999,0.2,1.3800000000000001,0.12,0.20999999999999996,44.58,23.1,30.41,0.346,60.29292544783765,3.856028589465345,2.666513162950351,0.03553623827569209,0.03140262029144223,0.06886316615958557,0.3425423721341242,4.268125059118212,4.976568547898139,0.08361351947192901,0.03546848635474635,0.03629568229206552,9.93742857142857,0.0,0.0,0.0,0.0,0.0,0.0,0.0,0.0,0.0,0.0,0.0,0.0,0.0,7.0,0.254488152,4.27603305785124,0.009487603305785124,94.96840495867768,0.15115702479338844,0.08657851239669422,0.04048760330578512,0.41487603305785126,0.05297520661157025,1.092318144722445,20.634380165289254,35.784793388429755,0.2234710743801653,0.428595041322314,7.95396694214876,0.26231404958677684,0.17743801652892563,0.5088429752066116,32.76181818181818,1.1743801652892563,1.3351056527476843,1475.4628099173553,105.0,26.785714285714285,14.0,60.0,28.25,8.0,0.9618739379639862,178.9358333,167.05875,175.3394444,188.5638889,178.7632639,61.81727279277736,328.31927450990446,449.9256766926874,580.709732572272,356.5399270168673,50.679665738161816,52.2281337047357,49.67743732590537,82.474651810585,51.90501392757662,44.447632311977564,60.89693593314766,34.737047353760154,28.733983286908206,24.11197771587745,196.77217910863473,549.8189415041783,43.07517746518104,305.0,81.8999900000007,2.7322995431754857,1.3452949637882998,1.3868972256267418,1227.2894818941522,3998.296547,0.0,2256.3336796657386,1252.6952952646232,208.62358830083565,104159.59551532035,4.152088220055712,1.1062226657381613,3.583554206128135,102.3223137318941,53.730362116991515,18.013821309192235,23.80616997214481
2026-04-14 21:00:00,0.97,11.66,0.459192027,87.37,0.39,4.478142857142857,0.435,1.03,0.49,86.93500000000002,12.035000000000002,1.0815714285714286,69.98,9.0,19.55,1.69,12.33952387,5.176666667,79.15666667,68.74,35.28,0.049,5.33,2.16,9.25,2.65,0.026,0.17,54.82,10.540000000000001,0.048,1.977485929,0.23,15.286,0.2,1.3800000000000001,0.12,0.20999999999999996,44.58,23.1,30.41,0.3618571428571428,60.26367949302453,3.86975914668217,2.670932804414041,0.03558618720293917,0.03133596758308253,0.06891121718209553,0.34379901803549007,4.275808798430013,4.99440423798776,0.08411719589450131,0.03554089157571622,0.03628113473942586,10.046285714285714,0.0,0.0,0.0,0.0,0.0,0.0,0.0,0.0,0.0,0.0,0.0,0.0,0.0,7.0,0.254488152,4.269672131147541,0.008368852459016394,94.99597540983606,0.14245901639344263,0.08321311475409836,0.038385245901639345,0.4098360655737705,0.05209016393442623,1.1084451155286998,20.566147540983604,36.13254098360656,0.19368852459016395,0.4075409836065574,8.009508196721312,0.23262295081967213,0.17,0.5249180327868853,32.600081967213114,1.0729508196721311,1.3541616979501787,1473.827868852459,105.0,26.785714285714285,14.0,60.0,28.25,8.0,0.9618739379639862,178.9358333,167.05875,175.3394444,188.5638889,178.7632639,61.81727279277736,328.31927450990446,449.9256766926874,580.709732572272,356.5399270168673,51.009999999999934,52.58027777777775,49.73888888888889,65.22111111111097,51.32333333333334,44.379999999999924,48.203888888888855,34.923333333333204,29.236388888888875,33.194999999999986,189.70507361111152,546.5972222222222,43.12093983333332,305.0,85.92746619444448,2.7920966388888866,1.3783973694444451,1.4135877861111108,1224.9647750000004,3998.296547,0.0,2273.8214361111104,1252.5324611111112,208.98986916666678,106118.39111111104,4.3522023277777775,1.1122507377777775,3.567105530555557,101.38592225347227,53.70083333333359,18.090904972222223,23.863859972222215
2026-04-14 22:00:00,0.9700000000000001,11.660000000000002,0.459192027,87.37,0.38999999999999996,4.403,0.435,1.03,0.49,86.93500000000002,12.035000000000002,1.0958333333333332,69.98,9.0,19.55,1.69,12.33952387,5.176666667,79.15666667,68.74,35.28,0.04900000000000001,5.33,2.16,9.25,2.65,0.026,0.17,54.82,10.54,0.04800000000000001,1.977485929,0.23,15.296666666666667,0.20000000000000004,1.38,0.12,0.20999999999999996,44.580000000000005,23.100000000000005,30.41,0.35600000000000004,60.21699595811774,3.8926598628337374,2.6710890754344683,0.03563583294259375,0.03125076649600842,0.06906600500284348,0.3461930177628873,4.2921642582429955,5.019333790127735,0.08445504256718785,0.03567417569224064,0.03631684508300157,10.007666666666667,0.0,0.0,0.0,0.0,0.0,0.0,0.0,0.0,0.0,0.0,0.0,0.0,0.0,7.0,0.254488152,4.348360655737705,0.009844262295081967,94.85187704918033,0.15229508196721311,0.09206557377049181,0.035926229508196725,0.4491803278688524,0.06045081967213115,1.1285168873130214,20.59073770491803,36.422704918032785,0.20844262295081967,0.3977049180327869,8.127540983606558,0.20311475409836066,0.17,0.5445901639344263,32.28040983606557,0.9647540983606557,1.3803556133739041,1485.139344262295,105.0,26.785714285714285,14.0,60.0,28.25,8.0,0.9618739379639862,178.9358333,167.05875,175.3394444,188.5638889,178.7632639,61.81727279277736,328.31927450990446,449.9256766926874,580.709732572272,356.5399270168673,51.212777777777944,52.59000000000005,49.28194444444469,65.96083333333328,51.03555555555574,43.94138888888861,42.926388888888816,34.99583333333342,30.274722222222277,40.55305555555568,170.22886388888872,541.1527777777778,42.995526972222216,301.6111111111111,95.87933333333369,2.805254125000001,1.3812981555555555,1.4239335111111115,1213.726322222224,3998.296547,0.0,2273.0657694444444,1294.3500027777789,215.37317166666674,110364.10972222211,4.212718261111113,1.1232541469444435,3.5906877055555553,97.95810224305552,52.97361111111093,18.28590380555555,24.243465666666648
