Repository: saikumar-voptimai/evonith_bf_webapp

# Evonith BF2 — Blast Furnace Intelligence Platform

Monitoring, modelling and optimisation of **Blast Furnace 2 (BF2)** at Evonith Steel: live telemetry from InfluxDB,
manual plant reports from Neon PostgreSQL, a two-zone energy model of the furnace, blend and fuel optimisers, a
conversational assistant (FurnaceMind) and a live digital twin evaluated every hour.

The platform has three deployable parts that share one Python service layer, plus the shared data library:

| Part | Path | What it is |
|---|---|---|
| **Streamlit app** (legacy) | `src/app.py`, `src/custom_pages/` | The original 11-page dashboard; still the home of the model pages. Served under `/legacy` in production |

File: src/assets/data/furnace_dataset_20260525_002530_771382.csv (part 174 of 209)
GO%,ORE_NA2O%,ORE_P%,ORE_TIO2%,ORE_AL2O3%,ORE_SIO2%,ORE_MNO%,ORE_CAO%,ORE_K2O%,ORE_CALC_MT,PELLET_PCT_SIO2,PELLET_PCT_AL2O3,PELLET_PCT_FE2O3,PELLET_PCT_MGO,PELLET_PCT_TIO2,PELLET_PCT_NA2O,TOTAL_PELLET_CALC_MT,PELLET_PCT_K2O,PELLET_PCT_TM,PELLET_PCT_LOI,PELLET_PCT_MNO,PELLET_PCT_CAO,PELLET_PCT_P,CHARGES/HRS.,STOCKRODLEVEL,CHEM_PCT_C,CHEM_PCT_CR,CHEM_PCT_FE,CHEM_PCT_MN,CHEM_PCT_P,CHEM_PCT_S,CHEM_PCT_SI,CHEM_PCT_TI,SLAG_BASICITY,SLAG_PCT_AL2O3,SLAG_PCT_CAO,SLAG_PCT_FEO,SLAG_PCT_K2O,SLAG_PCT_MGO,SLAG_PCT_MNO,SLAG_PCT_NA2O,SLAG_PCT_S,SLAG_PCT_SIO2,SLAG_PCT_TIO2,SLAG_T_BASICITY,HMT_GT_1480C,COKE_DISCHARGE_TIME,WEIGHTED_COKE_ANGLE,TOTAL_COKE_PORTIONS,NON_COKE_DISCHARGE_TIME,WEIGHTED_NON_COKE_ANGLE,TOTAL_NON_COKE_PORTIONS,TOTAL HEAT LOAD,FTG_UPTAKE_TEMP_A,FTG_UPTAKE_TEMP_B,FTG_UPTAKE_TEMP_C,FTG_UPTAKE_TEMP_D,FTG_UPTAKE_TEMP_AVG,HEARTH_TEMP_A,HEARTH_TEMP_B,HEARTH_TEMP_C,HEARTH_TEMP_D,HEARTH_TEMP_AVG,BOSH_TEMP_A,BOSH_TEMP_C,BOSH_TEMP_D,BELLY_TEMP_A,BELLY_TEMP_C,BELLY_TEMP_D,LOWER_STACK_TEMP_A,LOWER_STACK_TEMP_B,LOWER_STACK_TEMP_C,LOWER_STACK_TEMP_D,PCI_KG/THM,ACT. FUEL RATEKG/THM.,FURNACETOPGASANALYSISCO2ETACO,COKE RATE KG/THM,PRODUCTIONTONNESPERHR,HOT BLAST PRESSUREBAR,TOPPRESSUREBAR,DIFFERENTIAL PRESSURETOTALBAR,HOT BLAST TEMP.OC,OXYGENFLOWNM3/HR.,STEAMKGS/HR.,RAFTOC,PERMEABILITYKGS/HR.,TUYEREVELOCITYM/S,HOT BLAST VOLUMENM3/HR.,O2 ENRICHMENT %,BOTTOMBAR,FURNACE TOP GAS ANALYSISH2%,UNITCOST LAKHS/THM,BOSH_TEMP_B,FURNACE TOP GAS ANALYSISCO2%,FURNACE TOP GAS ANALYSISONLINE (ANALYZER)CO%
2026-04-17 04:00:00,0.92,11.91,0.459192027,87.17,0.38,4.2545714285714284,0.435,1.03,0.49,86.93500000000002,12.035000000000002,1.0987142857142858,69.98,9.0,19.55,1.69,12.33952387,5.0,79.68888889,68.74,32.64,0.05,5.5200000000000005,1.85,9.33,2.75,0.028,0.16,54.76223776,10.51,0.051,1.903985507,0.24,15.586428571428572,0.2,1.15,0.157,0.22,44.94,22.13,31.22,0.21957142857142856,60.989546010354,3.644048448591716,2.517307063330773,0.03151413362663124,0.014956685458710798,0.061471009295736935,0.3529524394415942,3.9687172693359107,4.413021587267089,0.06435440642343361,0.12267258071932678,0.019974469785407584,9.434142857142858,0.0,0.0,0.0,0.0,0.0,0.0,0.0,0.0,0.0,0.0,0.0,0.0,0.0,7.0,0.254488152,4.049083969465649,0.010908396946564885,95.43258778625953,0.1527175572519084,0.09745038167938931,0.04856488549618321,0.1854198473282443,0.023267175572519085,1.060716437869158,19.171068702290075,35.375114503816796,0.3681679389312977,0.5018320610687023,8.54351145038168,0.3718320610687023,0.21,0.47725190839694653,33.35122137404581,1.4645801526717557,1.3168941432911363,1449.0839694656488,105.0,26.785714285714285,14.0,60.0,28.25,8.0,0.9618739379639862,178.9358333,167.05875,175.3394444,188.5638889,178.7632639,61.81727279277736,328.31927450990446,449.9256766926874,580.709732572272,356.5399270168673,51.82166666666665,50.852777777777696,48.36833333333308,60.802777777777685,46.29222222222197,43.061666666666824,39.67555555555547,32.952777777777776,30.789166666666496,29.306388888888875,208.02169749999973,566.8055555555555,43.671686444444454,282.0,96.52500000000065,2.8186245500000005,1.3985967833333337,1.4200674472222208,1245.2180083333337,3998.296547,0.0,2170.298350000002,1264.9284888888888,213.30539027777772,107567.77222222231,4.184636552777781,1.1251172683333333,4.1179430138888895,98.06287491874997,50.34361111111088,18.752387611111104,24.189139777777765
2026-04-17 05:00:00,0.92,11.910000000000002,0.459192027,87.17,0.38000000000000006,4.324666666666666,0.435,1.03,0.49,86.93500000000002,12.035000000000002,1.1161666666666668,69.98,9.0,19.55,1.69,12.33952387,5.0,79.68888889,68.74,32.64,0.05000000000000001,5.52,1.8500000000000003,9.33,2.75,0.028,0.16,54.76223776,10.51,0.051,1.903985507,0.24,15.607166666666666,0.20000000000000004,1.15,0.157,0.22,44.94,22.13,31.22,0.2205,60.849604437208086,3.7090021582417907,2.5277552696658896,0.032395346680084175,0.014923963942699047,0.06183416834531935,0.3606698398055958,4.018713613722865,4.484495243484467,0.06623421574770634,0.12268322565468115,0.02002933732797341,9.508666666666668,0.0,0.0,0.0,0.0,0.0,0.0,0.0,0.0,0.0,0.0,0.0,0.0,0.0,7.0,0.254488152,4.044503816793893,0.010450381679389312,95.46052671755724,0.1463053435114504,0.09470229007633588,0.061389312977099236,0.16251908396946566,0.019603053435114502,1.047576922021313,19.276412213740457,35.15068702290076,0.35900763358778626,0.5109923664122138,8.461068702290078,0.38099236641221373,0.21,0.4635114503816794,33.55732824427481,1.4874809160305342,1.2997437249524615,1444.503816793893,105.0,26.785714285714285,14.0,60.0,28.25,8.0,0.9618739379639862,178.9358333,167.05875,175.3394444,188.5638889,178.7632639,61.81727279277736,328.31927450990446,449.9256766926874,580.709732572272,356.5399270168673,52.11382113821143,50.70000000000002,47.96910569105693,61.83414634146342,46.13008130081301,42.843089430894345,40.004878048780505,32.753658536585284,30.68373983739837,35.08617886178861,204.94568373983734,562.0,42.43182764227642,282.0,96.52499999999978,2.8338955691056897,1.398848723577235,1.4352592601626024,1246.9524227642282,3998.296547,0.0,2178.798642276424,1235.3609268292685,210.1393195121952,106225.96178861787,4.249268203252031,1.1528553227642286,4.227054211382115,97.65530309552845,49.71300813008132,18.145890162601635,24.620666829268288
2026-04-17 06:00:00,0.92,11.910000000000002,0.459192027,87.17,0.38000000000000006,4.293166666666667,0.435,1.03,0.49,86.93500000000002,12.035000000000002,1.1591666666666667,69.98,9.0,19.55,1.69,12.33952387,5.0,79.68888889,68.74,32.64,0.05000000000000001,5.52,1.8500000000000003,9.33,2.75,0.028,0.16,54.76223776,10.51,0.051,1.903985507,0.24,15.551833333333335,0.20000000000000004,1.15,0.157,0.22,44.94,22.13,31.22,0.222,60.97345756016805,3.650644399953127,2.51766614080297,0.03159950542341125,0.014966578268622861,0.06153208455953435,0.35356923818100894,3.9749605009167044,4.4219683565791525,0.0645901731424982,0.1224683383939772,0.02000311189126513,9.179499999999999,0.0,0.0,0.0,0.0,0.0,0.0,0.0,0.0,0.0,0.0,0.0,0.0,0.0,7.0,0.254488152,4.040866666666667,0.010006666666666667,95.48553333333334,0.14006666666666667,0.09202666666666666,0.07382666666666667,0.14146666666666668,0.016206666666666668,1.0348433906846353,19.380466666666667,34.9344,0.3495333333333333,0.5196000000000001,8.3796,0.38953333333333334,0.20986666666666665,0.45013333333333333,33.758199999999995,1.5088,1.2830675369601736,1440.1466666666668,105.0,26.785714285714285,14.0,60.0,28.25,8.0,0.9618739379639862,178.9358333,167.05875,175.3394444,188.5638889,178.7632639,61.81727279277736,328.31927450990446,449.9256766926874,580.709732572272,356.5399270168673,53.57638888888895,49.95388888888882,47.75194444444466,61.85888888888891,45.93555555555533,42.79972222222204,37.295833333333256,32.76111111111129,31.14194444444443,33.72749999999996,208.5103594444444,562.0,42.04573749999999,282.0,93.06527283333405,2.807584958333333,1.398924713888888,1.408703563888888,1250.5109583333337,3998.296547,0.0,2188.1426361111107,1219.9770055555548,205.4921319444446,103039.37388888888,4.470777761111111,1.1300933266666662,4.239816472222223,98.12762262638888,49.333333333333336,18.02399255555554,24.844039555555547
2026-04-17 07:00:00,0.93,11.6,0.459192027,87.46999999999998,0.4000000000000001,4.381833333333334,0.435,1.03,0.49,86.93500000000002,12.035000000000002,1.1838333333333333,69.98,9.0,19.55,1.69,12.33952387,5.0,79.68888889,68.74,32.64,0.04700000000000001,5.3999999999999995,2.15,9.45,2.6,0.027,0.16,54.62,10.64,0.04800000000000001,1.9703703700000001,0.23,15.600666666666667,0.20000000000000004,1.15,0.157,0.22,44.94,22.13,31.22,0.25533333333333336,60.94015052970292,3.663560785103911,2.5176955765855054,0.031762734210334126,0.014998635310356716,0.06167490874947649,0.3546168852868355,3.9883055031656487,4.441109059640319,0.06509493036258594,0.12187131128848923,0.02008134316696567,9.012,0.0,0.0,0.0,0.0,0.0,0.0,0.0,0.0,0.0,0.0,0.0,0.0,0.0,7.0,0.254488152,4.092866666666667,0.010406666666666666,95.33753333333333,0.14406666666666668,0.09362666666666666,0.06342666666666666,0.22946666666666665,0.02860666666666667,1.0460629455068287,19.408466666666666,35.1984,0.32153333333333334,0.49560000000000004,8.3556,0.3615333333333333,0.20186666666666667,0.45813333333333334,33.6502,1.4368,1.2943709394047032,1448.9466666666667,105.0,26.785714285714285,14.0,60.0,28.25,8.0,0.9618739379639862,178.9358333,167.05875,175.3394444,188.5638889,178.7632639,61.81727279277736,328.31927450990446,449.9256766926874,580.709732572272,356.5399270168673,53.89583333333325,49.3627777777777,47.75472222222207,59.6713888888889,45.89749999999977,42.979444444444454,38.55583333333334,32.71055555555556,30.748333333333452,33.749722222222154,199.2195533333333,553.9583333333334,41.6281674166667,283.43055555555554,96.80860608333312,2.8019466444444423,1.3987957055555544,1.4032316111111118,1228.967883333335,3998.296547,0.0,2178.767780555556,1218.241652777779,202.06388888888884,102388.11044444444,4.50760858611111,1.124884157777778,4.298032433333336,97.25422970555555,49.17222222222249,17.63329488888888,24.726876499999985
2026-04-17 08:00:00,0.93,11.6,0.459192027,87.46999999999998,0.4000000000000001,4.406166666666667,0.435,1.03,0.49,86.93500000000002,12.035000000000002,1.1735,69.98,9.0,19.55,1.69,12.33952387,5.0,79.68888889,68.74,32.64,0.04700000000000001,5.400000000000001,2.15,9.45,2.6,0.027,0.16,54.62,10.64,0.04800000000000001,1.9703703700000001,0.23,15.621333333333332,0.20000000000000004,1.15,0.157,0.22,44.94,22.13,31.22,0.26033333333333336,60.990607890366256,3.644336156852665,2.5179820475423367,0.031521721825935524,0.014944703414340366,0.06145094486887905,0.3531361063216853,3.9678941909682677,4.411825599351453,0.06432253891103629,0.12285653387411678,0.01995404890322808,9.440333333333333,0.0,0.0,0.0,0.0,0.0,0.0,0.0,0.0,0.0,0.0,0.0,0.0,0.0,7.0,0.254488152,4.144866666666666,0.010806666666666666,95.18953333333333,0.14806666666666665,0.09522666666666667,0.053026666666666666,0.3174666666666667,0.041006666666666663,1.0572825003290223,19.436466666666664,35.4624,0.29353333333333337,0.4716,8.3316,0.33353333333333335,0.19386666666666666,0.4661333333333333,33.5422,1.3648,1.3056743418492327,1457.7466666666667,105.0,26.785714285714285,14.0,60.0,28.25,8.0,0.9618739379639862,178.9358333,167.05875,175.3394444,188.5638889,178.7632639,61.81727279277736,328.31927450990446,449.9256766926874,580.709732572272,356.5399270168673,54.74444444444459,49.872499999999945,48.5172222222222,63.175833333333394,46.549166666666615,43.71805555555562,42.56972222222226,33.5008333333332,30.77055555555541,34.06750000000002,179.89862111111103,535.4194444444445,41.28172027777777,287.0,96.89138391666711,2.8202199805555574,1.398504558333333,1.4217294833333338,1188.284161111109,3998.296547,0.0,2210.9476722222216,1236.5912083333328,201.17748472222218,105285.5758333333,4.423827158333333,1.1437274066666667,4.117934972222226,95.58656729722222,49.9391666666666,17.420331999999974,24.777633361111143
2026-04-17 09:00:00,0.93,11.6,0.459192027,87.46999999999998,0.4000000000000001,4.3918333333333335,0.435,1.03,0.49,86.93500000000002,12.035000000000002,1.1623333333333334,69.98,9.0,19.55,1.69,12.33952387,5.0,79.68888889,68.74,32.64,0.04700000000000001,5.400000000000001,2.15,9.45,2.6,0.027,0.16,54.62,10.64,0.04800000000000001,1.9703703700000001,0.23,15.677333333333332,0.20000000000000004,1.15,0.157,0.22,44.94,22.13,31.22,0.24366666666666667,60.701437894369825,3.7778818319092355,2.5389222639554885,0.03333033396072134,0.0148876215130345,0.06221626913711518,0.36887444927039975,4.071586866868921,4.560078980409959,0.0682220659816119,0.12272004253190281,0.02008465278251149,9.587666666666667,0.0,0.0,0.0,0.0,0.0,0.0,0.0,0.0,0.0,0.0,0.0,0.0,0.0,7.0,0.254488152,4.237636363636364,0.011,94.99146363636363,0.15563636363636363,0.10191818181818182,0.04433636363636364,0.40509090909090906,0.05291818181818182,1.0780972310418007,19.666999999999998,35.812636363636365,0.26872727272727276,0.4318181818181818,8.294636363636364,0.289,0.18154545454545454,0.47,33.227909090909094,1.2567272727272727,1.3277503676099593,1466.509090909091,105.0,26.785714285714285,14.0,60.0,28.25,8.0,0.9618739379639862,178.9358333,167.05875,175.3394444,188.5638889,178.7632639,61.81727279277736,328.31927450990446,449.9256766926874,580.709732572272,356.5399270168673,55.29027777777767,51.28583333333324,49.41527777777776,68.07694444444431,47.32416666666673,44.63277777777774,44.50694444444446,34.42277777777766,30.68944444444443,36.59527777777776,180.044427222222,526.2472222222223,41.88015997222223,287.0,89.39999000000078,2.8058368138888876,1.3987848944444456,1.4070540555555562,1190.0676972222227,3998.296547,0.0,2253.44643888889,1243.821283333333,201.31265499999975,104949.76083333325,4.495275380555553,1.144924197777777,3.9287149611111136,95.60588660694441,51.07611111111096,17.60640933333332,24.43139994444445
2026-04-17 10:00:00,0.93,11.6,0.459192027,87.46999999999998,0.4000000000000001,4.414166666666667,0.435,1.03,0.49,86.93500000000002,12.035000000000002,1.1163333333333334,69.98,9.0,19.55,1.69,12.33952387,5.0,79.68888889,68.74,32.64,0.04700000000000001,5.400000000000001,2.15,9.45,2.6,0.027,0.16,54.62,10.64,0.04800000000000001,1.9703703700000001,0.23,15.654166666666667,0.20000000000000004,1.15,0.157,0.22,44.94,22.13,31.22,0.20033333333333334,60.81835681515623,3.7247802797375207,2.531319865119117,0.03261542203751086,0.014896687105119828,0.061886995501582075,0.36278858433648,4.029152813540284,4.499387321282888,0.06662521526748126,0.12298610432668221,0.020008924092536805,9.316666666666666,0.0,0.0,0.0,0.0,0.0,0.0,0.0,0.0,0.0,0.0,0.0,0.0,0.0,7.0,0.254488152,4.368545454545455,0.011,94.74655454545454,0.16654545454545455,0.11337272727272728,0.03724545454545455,0.49236363636363634,0.06437272727272728,1.1078880940393196,20.087,36.243545454545455,0.2469090909090909,0.37727272727272726,8.245545454545455,0.22899999999999998,0.16518181818181818,0.47,32.720636363636366,1.1149090909090908,1.359904008730999,1475.2363636363636,105.0,26.785714285714285,14.0,60.0,28.25,8.0,0.9618739379639862,178.9358333,167.05875,175.3394444,188.5638889,178.7632639,61.81727279277736,328.31927450990446,449.9256766926874,580.709732572272,356.5399270168673,55.86388888888879,53.635833333333295,50.60500000000006,73.00361111111123,48.42638888888886,45.86472222222221,50.779166666666626,35.195555555555785,30.10500000000004,33.29138888888891,182.3210213888886,532.8972222222222,43.17014380555556,287.0,93.10430052777701,2.797795244444445,1.3986853888888882,1.3990643277777772,1199.891219444444,3998.296547,0.0,2245.8820749999986,1280.4942361111118,208.2829972222221,107322.15611111106,4.436548294444445,1.1195480427777769,3.8523341055555527,95.90753533402774,52.71833333333325,18.004364194444438,23.704499527777777
2026-04-17 11:00:00,0.93,11.6,0.459192027,87.47,0.4,4.402285714285714,0.435,1.03,0.49,86.93500000000002,12.035000000000002,1.0907142857142857,69.98,9.0,19.55,1.69,12.33952387,5.0,79.68888889,68.74,32.64,0.047,5.4,2.15,9.45,2.6,0.027,0.16,54.62,10.64,0.048,1.97037037,0.23,15.673285714285713,0.2,1.15,0.157,0.22,44.94,22.13,31.22,0.20114285714285715,60.78497169482471,3.738872653728813,2.532456454230323,0.032799985666997725,0.014910868048793092,0.062004749349256635,0.36419421953302156,4.041877849295551,4.517613504773448,0.06710531815353786,0.12265779599496698,0.020057976815744515,9.519714285714286,0.0,0.0,0.0,0.0,0.0,0.0,0.0,0.0,0.0,0.0,0.0,0.0,0.0,7.0,0.254488152,4.280166666666667,0.010658333333333332,94.91865583333333,0.162825,0.10880000000000001,0.038075,0.42433333333333334,0.05648583333333333,1.1037083674583674,20.015,36.20916666666667,0.25366666666666665,0.41125,8.192416666666666,0.2305,0.17366666666666666,0.47,32.81283333333334,1.12125,1.3534247315497314,1477.6583333333333,105.0,26.785714285714285,14.0,60.0,28.25,8.0,0.9618739379639862,178.9358333,167.05875,175.3394444,188.5638889,178.7632639,61.81727279277736,328.31927450990446,449.9256766926874,580.709732572272,356.5399270168673,56.37638888888893,55.11416666666644,51.835277777777726,76.65055555555566,49.56361111111118,47.05805555555558,55.526666666666735,34.86972222222233,29.185555555555585,31.092777777777826,180.77723388888887,535.4333333333333,42.661433666666674,287.0,96.84999999999935,2.7980443416666656,1.398704680555555,1.3993580972222226,1211.4152638888886,3998.296547,0.0,2241.6515361111137,1302.4688805555563,213.05049472222194,109086.06388888897,4.380141213888889,1.1031522386111103,3.9185153333333296,95.70298349027777,54.9830555555555,17.863908694444458,24.011718916666677
2026-04-17 12:00:00,0.9299999999999999,11.6,0.459192027,87.47,0.4,4.406857142857143,0.435,1.03,0.49,86.93500000000002,12.035000000000002,1.0697142857142858,69.98,9.0,19.55,1.69,12.33952387,5.0,79.68888889,68.74,32.64,0.047,5.4,2.15,9.45,2.6,0.027,0.16,54.62,10.64,0.048,1.97037037,0.23,15.761571428571429,0.2,1.15,0.157,0.22,44.94,22.13,31.22,0.19771428571428573,60.692869757286566,3.782823218043589,2.540493954273638,0.033401925838944,0.014870506082316045,0.062217117106363524,0.3696462582462286,4.074099720469747,4.5636474109697085,0.06831540904138432,0.12294808965563704,0.02006329418342859,9.628285714285713,0.0,0.0,0.0,0.0,0.0,0.0,0.0,0.0,0.0,0.0,0.0,0.0,0.0,7.0,0.254488152,4.090166666666667,0.010158333333333333,95.28400583333332,0.152325,0.0968,0.042575,0.2843333333333333,0.03963583333333333,1.0837861725361726,19.715,35.95916666666667,0.27366666666666667,0.48625,8.137416666666667,0.2605,0.19366666666666668,0.47,33.182833333333335,1.19625,1.3290423946673948,1477.1583333333333,105.0,26.785714285714285,14.0,60.0,28.25,8.0,0.9618739379639862,178.9358333,167.05875,175.3394444,188.5638889,178.7632639,61.81727279277736,328.31927450990446,449.9256766926874,580.709732572272,356.5399270168673,56.302499999999874,55.33833333333304,52.35222222222218,81.25999999999998,49.95666666666663,47.44249999999989,59.22750000000003,34.08527777777786,26.815277777777734,30.789722222222206,185.17246416666677,540.7944444444445,43.5357341111111,287.0,96.84999999999935,2.814308380555558,1.3982972222222219,1.4159014083333321,1221.652249999998,3998.296547,0.0,2233.3563833333324,1275.1607888888884,211.45115027777805,108211.76833333331,4.419258991666668,1.106941133611112,3.85319412777778,96.28535150208334,55.868333333333084,18.205391638888884,23.608941722222198
2026-04-17 13:00:00,0.93,11.6,0.459192027,87.47,0.4,4.408199999999999,0.435,1.03,0.49,86.93500000000002,12.035000000000002,1.115,69.98,9.0,19.55,1.69,12.33952387,5.0,79.68888889,68.74,32.64,0.047,5.4,2.15,9.45,2.6,0.027000000000000003,0.16,54.61999999999999,10.64,0.048,1.97037037,0.23000000000000004,15.812999999999999,0.2,1.15,0.15699999999999997,0.21999999999999997,44.94,22.13,31.22,0.1976,60.66573218664358,3.7943211590936343,2.541459159794247,0.033552732881851656,0.014881363380485391,0.06231188695750434,0.3708021161583077,4.084419144307285,4.578427022252407,0.06870470332836878,0.12269129951702859,0.020102071692819128,9.628,0.0,0.0,0.0,0.0,0.0,0.0,0.0,0.0,0.0,0.0,0.0,0.0,0.0,7.0,0.254488152,4.076695652173913,0.010095652173913044,95.29238260869565,0.15,0.09247826086956522,0.03447826086956522,0.3024347826086956,0.04143478260869565,1.144978267979594,19.901999999999997,36.86121739130434,0.25234782608695655,0.41,8.268086956521739,0.2271304347826087,0.18095652173913043,0.5019130434782608,32.19495652173913,1.0923478260869566,1.4017968340182245,1482.6173913043478,105.0,26.78571428571429,14.0,60.0,28.25,8.0,0.9618739379639862,178.9358333,167.05875,175.3394444,188.5638889,178.7632639,61.81727279277736,328.31927450990446,449.9256766926874,580.709732572272,356.5399270168673,56.31472222222203,55.449999999999775,52.52527777777775,79.085,49.93472222222204,47.32749999999972,59.083888888889035,33.33000000000002,25.863888888888884,29.88194444444448,188.11166166666658,538.725,43.825257166666646,287.0,93.14568947222305,2.825581122222222,1.3985528222222217,1.4271491444444453,1168.7609833333322,3998.296547,0.0,2197.82625,1234.8810166666656,198.69784277777765,105377.65000000004,4.511954208333334,1.1135713099999993,3.811069308333331,96.67479517083332,55.386666666666486,18.08555155555554,23.185016611111088
2026-04-17 14:00:00,0.9299999999999999,11.6,0.459192027,87.47,0.4,4.415285714285714,0.435,1.03,0.49,86.93500000000002,12.035000000000002,1.1174285714285714,69.98,9.0,19.55,1.69,12.33952387,5.0,79.68888889,68.74,32.64,0.047,5.4,2.15,9.45,2.6,0.027,0.16,54.62,10.64,0.048,1.97037037,0.23,15.063,0.2,1.15,0.157,0.22,44.94,22.13,31.22,0.198,60.636952575742384,3.806065496602509,2.5420485934634747,0.03370444798011516,0.014899917726753534,0.062422354513013825,0.3718884808348812,4.095618383802013,4.594477172611308,0.06912768604657238,0.12231303687666438,0.02015471068093183,9.663857142857143,0.0,0.0,0.0,0.0,0.0,0.0,0.0,0.0,0.0,0.0,0.0,0.0,0.0,7.0,0.254488152,4.113217391304348,0.010617391304347825,95.17446956521738,0.15,0.09508695652173914,0.03708695652173913,0.37026086956521737,0.04926086956521739,1.1281907066410861,20.022,36.595130434782604,0.2106086956521739,0.41,8.257652173913044,0.21147826086956523,0.18617391304347827,0.5123478260869565,32.44017391304347,1.0506086956521739,1.3827556713465303,1480.5304347826086,105.0,26.785714285714285,14.0,60.0,28.25,8.0,0.9618739379639862,178.9358333,167.05875,175.3394444,188.5638889,178.7632639,61.81727279277736,328.31927450990446,449.9256766926874,580.709732572272,356.5399270168673,56.82222222222188,56.03722222222245,52.5588888888889,78.80222222222223,49.72777777777783,47.07972222222236,59.80444444444438,32.33444444444447,25.073888888888956,28.73194444444444,187.14541611111147,534.0,43.14551533333336,285.94444444444446,89.39999000000078,2.840309883333335,1.3985178805555551,1.4416868444444453,1181.0966083333317,3998.296547,0.0,2222.377436111112,1204.966505555556,196.28442444444448,104047.12611111111,4.544319144444445,1.1325656452777777,3.755666480555554,96.28287874583339,54.726944444444605,17.93217127777781,23.628833722222215
2026-04-17 15:00:00,0.96,11.520000000000001,0.459192027,87.52,0.36000000000000004,4.456499999999999,0.435,1.03,0.49,86.93500000000002,12.035000000000002,1.1544999999999999,69.98,9.0,19.55,1.69,12.33952387,5.0,79.68888889,68.74,32.64,0.044000000000000004,5.34,2.1,9.01,2.63,0.026,0.16,54.76,10.58,0.04900000000000001,1.981273408,0.22,15.224833333333335,0.10000000000000002,1.04,0.20999999999999996,0.23,45.35999999999999,22.75,30.2,0.19966666666666666,60.79020818737539,3.574324356361348,2.215947231429601,0.046232612400144146,0.022036084543769933,0.055163457352892124,0.26144820522106593,3.6706252538557984,5.125934319028839,0.07137762726672381,0.05539984297639409,0.02862326124001442,9.7855,0.0,0.0,0.0,0.0,0.0,0.0,0.0,0.0,0.0,0.0,0.0,0.0,0.0,7.0,0.254488152,4.136444444444444,0.011,95.09484444444443,0.1491111111111111,0.09646666666666667,0.03908888888888889,0.4182222222222222,0.054822222222222224,1.1179734925814762,20.09488888888889,36.41866666666667,0.19066666666666665,0.41088888888888886,8.272222222222222,0.20177777777777778,0.18911111111111112,0.5226666666666667,32.57644444444444,1.021777777777778,1.3719202999379163,1481.1333333333334,105.0,26.785714285714285,14.0,60.0,28.25,8.0,0.9618739379639862,178.9358333,167.05875,175.3394444,188.5638889,178.7632639,61.81727279277736,328.31927450990446,449.9256766926874,580.709732572272,356.5399270168673,57.04944444444465,56.632777777777896,52.412222222221914,79.04500000000003,49.58583333333346,46.992499999999936,61.56194444444444,31.98333333333346,24.71694444444442,28.748055555555574,173.64708333333337,530.0,43.15450519444443,285.0,89.39999000000078,2.8148991500000027,1.3984057527777767,1.4163595805555564,1182.904083333333,3998.296547,0.0,2262.820316666667,1239.2107277777798,199.86253555555555,105094.20611111118,4.485841569444445,1.1155807263888893,3.5372057722222183,94.25823854166667,54.66194444444487,17.992670249999996,23.702402055555538
2026-04-17 16:00:00,0.96,11.520000000000001,0.459192027,87.52,0.36000000000000004,4.400833333333334,0.435,1.03,0.49,86.93500000000002,12.035000000000002,1.1708333333333334,69.98,9.0,19.55,1.69,12.33952387,5.0,79.68888889,68.74,32.64,0.044000000000000004,5.34,2.1,9.01,2.63,0.026,0.16,54.76,10.58,0.04900000000000001,1.981273408,0.22,15.552,0.10000000000000002,1.04,0.20999999999999996,0.23,45.35999999999999,22.75,30.2,0.19899999999999998,60.77956012137506,3.578610202728217,2.2163873933122136,0.046294235063709895,0.022025627413842605,0.05520751377791993,0.26200088922692727,3.674639267408002,5.131995495844687,0.07146672719580001,0.0555192204609763,0.02862942350637099,9.701833333333333,0.0,0.0,0.0,0.0,0.0,0.0,0.0,0.0,0.0,0.0,0.0,0.0,0.0,7.0,0.254488152,4.123111111111111,0.011,95.12051111111111,0.14577777777777778,0.09446666666666667,0.03942222222222222,0.41155555555555556,0.054155555555555554,1.125824733538835,20.038222222222224,36.48866666666667,0.23066666666666666,0.4142222222222222,8.355555555555556,0.20844444444444446,0.18577777777777776,0.5326666666666667,32.413111111111114,1.0284444444444445,1.383650854502772,1489.1333333333334,105.0,26.785714285714285,14.0,60.0,28.25,8.0,0.9618739379639862,178.9358333,167.05875,175.3394444,188.5638889,178.7632639,61.81727279277736,328.31927450990446,449.9256766926874,580.709732572272,356.5399270168673,56.59138888888901,56.329166666666616,52.267499999999956,79.96611111111129,49.48444444444442,46.8338888888887,58.613611111111105,31.80888888888901,24.268055555555616,30.13166666666667,175.46482138888908,531.8055555555555,43.18915219444444,285.0,93.10430052777701,2.828257552777778,1.398450325,1.4297953472222211,1191.9187861111097,3998.296547,0.0,2251.925436111111,1250.688427777778,204.7203633333332,107060.52277777775,4.386454263888892,1.1213830025000002,3.6747926361111127,94.4990888340278,54.70944444444467,18.172719527777755,23.90574391666665
2026-04-17 17:00:00,0.96,11.520000000000001,0.459192027,87.52,0.36000000000000004,4.328166666666667,0.435,1.03,0.49,86.93500000000002,12.035000000000002,1.1465,69.98,9.0,19.55,1.69,12.33952387,5.0,79.68888889,68.74,32.64,0.044000000000000004,5.34,2.1,9.01,2.63,0.026,0.16,54.76,10.58,0.04900000000000001,1.981273408,0.22,15.757666666666665,0.10000000000000002,1.04,0.21,0.23,45.35999999999999,22.75,30.2,0.19783333333333333,60.788923477359646,3.5745401359911995,2.2159359827683947,0.04623103758757525,0.02204099903473573,0.05518324408936847,0.26150378974368804,3.6708944528865666,5.1271271240683935,0.07142182276545093,0.05542002845335255,0.028623103758757523,9.655333333333333,0.0,0.0,0.0,0.0,0.0,0.0,0.0,0.0,0.0,0.0,0.0,0.0,0.0,7.0,0.254488152,4.1097777777777775,0.011,95.14617777777778,0.14244444444444446,0.09246666666666667,0.03975555555555556,0.4048888888888889,0.053488888888888884,1.1336759744961937,19.981555555555556,36.55866666666667,0.27066666666666667,0.4175555555555555,8.438888888888888,0.21511111111111111,0.18244444444444444,0.5426666666666667,32.24977777777778,1.035111111111111,1.3953814090676275,1497.1333333333334,105.0,26.785714285714285,14.0,60.0,28.25,8.0,0.9618739379639862,178.9358333,167.05875,175.3394444,188.5638889,178.7632639,61.81727279277736,328.31927450990446,449.9256766926874,580.709732572272,356.5399270168673,56.07444444444441,56.76166666666656,52.310833333333065,78.52888888888911,49.46361111111106,46.89111111111099,57.774444444444384,31.915555555555517,23.045833333333277,27.87027777777777,170.098902222222,534.2222222222222,43.39161202777779,285.0,96.87888888888847,2.8458879750000037,1.3982266944444441,1.4475996999999992,1173.6473944444422,3998.296547,0.0,2229.1543722222227,1235.411352777778,200.91239388888894,107165.7913888888,4.377555866666664,1.132142919166667,3.6886573833333336,93.78810454444442,54.46583333333329,18.30131166666667,23.876108972222173
2026-04-17 18:00:00,0.96,11.52,0.459192027,87.52,0.36,4.293428571428572,0.435,1.03,0.49,86.93500000000002,12.035000000000002,1.0904285714285715,69.98,9.0,19.55,1.69,12.33952387,5.0,79.68888889,68.74,32.64,0.044,5.340000000000001,2.1,9.01,2.63,0.026,0.16,54.76,10.58,0.049,1.981273408,0.22,15.741,0.1,1.04,0.21,0.23,45.36,22.75,30.2,0.1967142857142857,60.82750102494152,3.5579984732902936,2.2141246798203094,0.04597745517484329,0.02209967319055384,0.0550723380802963,0.2594640817286461,3.655627826864115,5.106721110348203,0.07121159102647448,0.055006991082689805,0.02859774551748433,9.586714285714285,0.0,0.0,0.0,0.0,0.0,0.0,0.0,0.0,0.0,0.0,0.0,0.0,0.0,7.0,0.254488152,4.094838709677419,0.010741935483870967,95.2057741935484,0.14258064516129032,0.08996774193548386,0.04129032258064516,0.3664516129032258,0.04835483870967742,1.1300092514824838,19.878064516129033,36.53774193548387,0.2974193548387097,0.43032258064516127,8.401935483870968,0.22516129032258064,0.18258064516129033,0.5345161290322581,32.33903225806452,1.0658064516129033,1.3899036552161261,1500.6774193548388,105.0,26.785714285714285,14.0,60.0,28.25,8.0,0.9618739379639862,178.9358333,167.05875,175.3394444,188.5638889,178.7632639,61.81727279277736,328.31927450990446,449.9256766926874,580.709732572272,356.5399270168673,55.41916666666649,55.79249999999989,52.2808333333333,85.05722222222218,49.21277777777799,46.99500000000001,67.02333333333318,31.47000000000003,25.336111111111087,21.76083333333336,172.80075527777822,530.0,43.363796861111084,285.0,93.39574999999984,2.8260914305555564,1.398510638888889,1.4277362888888885,1176.844616666667,3998.296547,0.0,2243.7110555555532,1249.9304583333324,202.54396194444445,106876.39083333334,4.354754699999999,1.1200238886111098,3.5904385388888858,94.14610007430562,54.1033333333334,18.136911305555543,23.69075516666667
2026-04-17 19:00:00,0.96,11.520000000000001,0.459192027,87.52,0.36000000000000004,4.2925,0.435,1.03,0.49,86.93500000000002,12.035000000000002,1.069,69.98,9.0,19.55,1.69,12.33952387,5.0,79.68888889,68.74,32.64,0.044000000000000004,5.34,2.1,9.01,2.63,0.026,0.16,54.76,10.58,0.04900000000000001,1.981273408,0.22,15.3705,0.10000000000000002,1.04,0.20999999999999996,0.22999999999999998,45.35999999999999,22.75,30.200000000000003,0.19400000000000003,60.834417786074624,3.5549385592685456,2.2137798293785065,0.045929176112990855,0.02211212149076537,0.05505697138979493,0.2590949073196324,3.652823439012367,5.103206507281893,0.07118433983419638,0.05493474091144423,0.028592917611299087,9.538166666666667,0.0,0.0,0.0,0.0,0.0,0.0,0.0,0.0,0.0,0.0,0.0,0.0,0.0,7.0,0.254488152,4.070588235294117,0.01011764705882353,95.33888235294118,0.15,0.08758823529411765,0.045588235294117645,0.26294117647058823,0.03429411764705883,1.1005634312891839,19.671764705882353,36.28058823529412,0.29588235294117643,0.471764705882353,8.12470588235294,0.24705882352941175,0.19588235294117648,0.4888235294117647,32.96588235294117,1.1576470588235293,1.3470217422464381,1491.8823529411766,105.0,26.785714285714285,14.0,60.0,28.25,8.0,0.9618739379639862,178.9358333,167.05875,175.3394444,188.5638889,178.7632639,61.81727279277736,328.31927450990446,449.9256766926874,580.709732572272,356.5399270168673,54.80666666666664,54.35138888888918,52.087777777777774,90.41888888888892,48.87916666666635,46.83249999999975,64.92777777777769,31.55194444444442,26.31194444444449,24.64388888888888,178.698916388889,534.3333333333334,43.44396147222223,285.0,93.35425000000018,2.8246969722222275,1.3984442944444435,1.426276466666666,1191.6275749999995,3998.296547,0.0,2241.7035972222207,1258.0281722222226,205.9364291666666,107389.90222222224,4.329321022222226,1.1187346419444433,3.6485419361111138,94.9276064215278,53.95833333333339,18.267602222222227,23.779345444444424
2026-04-17 20:00:00,0.96,11.520000000000001,0.459192027,87.52,0.36000000000000004,4.328833333333333,0.435,1.03,0.49,86.93500000000002,12.035000000000002,1.0496666666666667,69.98,9.0,19.55,1.69,12.33952387,5.0,79.68888889,68.74,32.64,0.044000000000000004,5.34,2.1,9.01,2.63,0.026,0.16,54.76,10.58,0.04900000000000001,1.981273408,0.22,15.733666666666666,0.10000000000000002,3.716987447698745,0.22004184100418409,0.23585774058577405,44.124853556485355,22.75,30.2,0.20233333333333334,60.815862255053474,3.562890569116209,2.2146501106201297,0.04605101548681816,0.022083990114953295,0.05511052841565669,0.2600758300439485,3.6601634282300926,5.1130284187483355,0.07128594982239003,0.05513349371661707,0.028605101548681816,9.558666666666666,0.0,0.0,0.0,0.0,0.0,0.0,0.0,0.0,0.0,0.0,0.0,0.0,0.0,7.0,0.254488152,4.030252100840336,0.010621848739495798,95.40694957983193,0.15,0.09010924369747898,0.048109243697478994,0.2326890756302521,0.031268907563025215,1.0904878948158194,19.55075630252101,36.06882352941176,0.32109243697478995,0.5221848739495799,8.144873949579832,0.2773109243697479,0.22109243697478992,0.483781512605042,33.07680672268907,1.2332773109243698,1.33672980750765,1482.8067226890757,105.0,26.785714285714285,14.0,60.0,28.25,8.0,0.9618739379639862,178.9358333,167.05875,175.3394444,188.5638889,178.7632639,61.81727279277736,328.31927450990446,449.9256766926874,580.709732572272,356.5399270168673,54.214999999999975,53.49944444444431,51.99333333333338,90.61611111111141,48.70722222222254,46.59527777777786,64.4902777777777,31.475833333333366,26.591388888888893,25.683611111111073,174.01377083333335,535.6472222222222,43.50003408333336,284.05,97.1100000000004,2.8330399305555583,1.3983960527777788,1.434623455555555,1202.4582000000003,3998.296547,0.0,2240.782413888887,1253.1449777777786,207.11041638888886,107691.37222222223,4.302972666666668,1.1303947191666668,3.61472803333333,94.06932463541668,54.013888888888836,18.28691641666667,23.752845138888866
2026-04-17 21:00:00,0.96,11.52,0.459192027,87.52,0.36,4.2827142857142855,0.435,1.03,0.49,86.93500000000002,12.035000000000002,1.0507142857142857,69.98,9.0,19.55,1.69,12.33952387,5.0,79.68888889,68.74,32.64,0.044,5.339999999999999,2.1,9.01,2.63,0.026,0.16,54.76,10.58,0.049,1.981273408,0.22,15.740142857142857,0.1,1.04,0.21,0.23,45.36,22.75,30.199999999999996,0.1927142857142857,60.90904840485787,3.5224306330925246,2.2101674532521813,0.04542344345530541,0.02223602380025222,0.054866769924336554,0.25513029164629986,3.622927238859217,5.0645064862632125,0.07083391743348204,0.05414542576961188,0.028542344345530542,9.91157142857143,0.0,0.0,0.0,0.0,0.0,0.0,0.0,0.0,0.0,0.0,0.0,0.0,0.0,7.0,0.254488152,4.0234375,0.011,95.40369531249999,0.153046875,0.091765625,0.04671875,0.238125,0.0322109375,1.0792080906353565,19.51625,35.849062499999995,0.31890625,0.5459375000000001,8.15765625,0.2953125,0.230625,0.47296875,33.21859375,1.27828125,1.324785984263486,1477.875,105.0,26.785714285714285,14.0,60.0,28.25,8.0,0.9618739379639862,178.9358333,167.05875,175.3394444,188.5638889,178.7632639,61.81727279277736,328.31927450990446,449.9256766926874,580.709732572272,356.5399270168673,53.883055555555224,52.85111111111078,51.892222222222195,79.63944444444446,48.53388888888898,46.5700000000001,53.845833333333275,31.694999999999844,26.69416666666671,28.82055555555558,178.4600430555556,540.1111111111111,44.02431508333334,282.0,97.1100000000004,2.8277472027777764,1.3986052444444448,1.4291279833333335,1213.8022444444439,3998.296547,0.0,2234.081866666668,1240.647338888888,206.12643416666668,106179.00388888891,4.363450902777774,1.1211660069444451,3.746358994444443,94.14595570486111,53.857222222221864,18.498722472222227,23.52206333333332
2026-04-17 22:00:00,0.96,11.520000000000001,0.459192027,87.52,0.36000000000000004,4.266333333333333,0.435,1.03,0.49,86.93500000000002,12.035000000000002,1.0045,69.98,9.0,19.55,1.69,12.33952387,5.0,79.68888889,68.74,32.64,0.044000000000000004,5.34,2.1,9.01,2.63,0.026,0.16,54.76,10.58,0.04900000000000001,1.981273408,0.22,15.730333333333334,0.10000000000000002,1.04,0.21,0.22999999999999998,45.36000000000001,22.75,30.200000000000003,0.247,60.9312908284986,3.5147054181258315,2.20951015178008,0.045331421249211225,0.02223270982618453,0.054715795636307,0.2540210120622573,3.615418658711246,5.049965585369971,0.07051156504508062,0.053872508325153945,0.028533142124921123,9.833833333333333,0.0,0.0,0.0,0.0,0.0,0.0,0.0,0.0,0.0,0.0,0.0,0.0,0.0,7.0,0.254488152,4.116499999999999,0.011,95.17257111111111,0.16452777777777777,0.09161111111111112,0.03496111111111111,0.3636111111111111,0.04521777777777778,1.070566738957489,19.64377777777778,35.75388888888889,0.2506111111111111,0.49083333333333334,8.165888888888889,0.2720555555555556,0.19694444444444445,0.4487777777777778,33.397777777777776,1.2137222222222221,1.3150738927286472,1484.55,105.0,26.785714285714285,14.0,60.0,28.25,8.0,0.9618739379639862,178.9358333,167.05875,175.3394444,188.5638889,178.7632639,61.81727279277736,328.31927450990446,449.9256766926874,580.709732572272,356.5399270168673,53.18000000000023,52.60138888888894,51.419722222222035,71.41694444444464,48.2552777777781,46.21472222222246,48.29833333333342,31.773888888888703,27.328333333333276,34.69472222222228,177.49616111111146,526.7361111111111,43.72626575000001,282.0,93.39574999999984,2.828112891666668,1.3987239805555558,1.429377372222223,1213.7629277777783,3998.296547,0.0,2262.7025777777762,1276.965477777779,211.7960125,109179.50388888878,4.230830794444446,1.1365466644444457,3.6268004194444434,94.01824134722227,53.01472222222207,18.475164277777765,23.77240100000003
2026-04-17 23:00:00,0.92,11.72,0.459192027,87.36,0.4000000000000001,4.273499999999999,0.435,1.03,0.49,86.93500000000002,12.035000000000002,1.0168333333333333,69.98,9.0,19.55,1.69,12.33952387,5.0,79.68888889,68.74,32.64,0.04700000000000001,5.55,2.0,9.04,2.89,0.027,0.17,54.56,10.44,0.051,1.8810810809999998,0.22,15.733166666666667,0.10000000000000002,1.04,0.21,0.23,45.35999999999999,22.75,30.2,0.2803333333333334,60.86023170926592,3.5464171917084886,2.2131118768702316,0.04583566276183246,0.02209916850554065,0.054860416787070924,0.2578238730979235,3.644426363553207,5.085650242745778,0.07076091087830852,0.05460947450709367,0.028583566276183244,9.468833333333334,0.0,0.0,0.0,0.0,0.0,0.0,0.0,0.0,0.0,0.0,0.0,0.0,0.0,7.0,0.254488152,4.2065,0.011,94.87950444444444,0.1728611111111111,0.09494444444444444,0.029294444444444442,0.5469444444444445,0.058951111111111114,1.0897718896042266,19.33711111111111,36.32055555555556,0.2539444444444445,0.4408333333333333,8.252555555555556,0.22872222222222224,0.1802777777777778,0.4421111111111111,33.331111111111106,1.0703888888888888,1.3373783888344573,1487.55,105.0,26.785714285714285,14.0,60.0,28.25,8.0,0.9618739379639862,178.9358333,167.05875,175.3394444,188.5638889,178.7632639,61.81727279277736,328.31927450990446,449.9256766926874,580.709732572272,356.5399270168673,52.63277777777792,52.13972222222229,51.1561111111112,71.48611111111123,48.10055555555571,46.050277777777815,49.53111111111105,31.86027777777782,28.349722222222105,35.64499999999999,189.5820941666666,543.6111111111111,44.008829666666664,282.0,93.35425000000018,2.8511163972222273,1.398673369444445,1.4524871416666676,1198.4059166666682,3998.296547,0.0,2216.4039222222214,1253.3887750000004,208.12108777777775,109060.13555555537,4.237150380555556,1.151024686111112,3.7149803805555552,95.61962747708333,52.373888888888665,18.588541916666646,23.651282861111113
2026-04-18 00:00:00,0.92,11.72,0.459192027,87.36,0.4000000000000001,4.268999999999999,0.435,1.03,0.49,86.93500000000002,12.035000000000002,1.1326666666666667,69.98,9.0,19.55,1.69,12.33952387,5.0,79.68888889,68.74,32.64,0.04700000000000001,5.55,2.0,9.04,2.89,0.027,0.17,54.56,10.44,0.051,1.8810810810000003,0.22,15.738,0.10000000000000002,1.04,0.21,0.23,45.35999999999999,22.75,30.2,0.277,60.89114931278622,3.532597905406955,2.2115401658950367,0.04561562322530514,0.022157714488621943,0.05479852953907136,0.2561684647521284,3.6317897872530605,5.070157029091823,0.07065481788003564,0.05428923714217406,0.028561562322530515,9.590833333333334,0.0,0.0,0.0,0.0,0.0,0.0,0.0,0.0,0.0,0.0,0.0,0.0,0.0,7.0,0.254488152,4.2965,0.011,94.58643777777777,0.18119444444444444,0.09827777777777778,0.023627777777777775,0.7302777777777778,0.07268444444444444,1.1089770402509638,19.030444444444445,36.88722222222222,0.25727777777777777,0.3908333333333333,8.339222222222222,0.18538888888888888,0.1636111111111111,0.43544444444444447,33.26444444444444,0.9270555555555555,1.3596828849402673,1490.55,105.0,26.785714285714285,14.0,60.0,28.25,8.0,0.9618739379639862,178.9358333,167.05875,175.3394444,188.5638889,178.7632639,61.81727279277736,328.31927450990446,449.9256766926874,580.709732572272,356.5399270168673,52.287777777777656,52.0238888888889,50.7891666666666,70.3952777777777,47.89333333333309,45.761944444444644,45.07111111111108,32.22833333333331,28.725277777777688,38.62722222222228,180.3534094444442,541.0972222222222,43.47603633333334,282.0,97.1100000000004,2.815960125000002,1.3985630250000014,1.4174169027777777,1188.962200000002,3998.296547,0.0,2214.2222444444456,1266.0089500000004,206.1044944444445,107350.4480555556,4.317923325,1.1220790722222214,3.811422958333334,94.39682675138886,51.994722222222215,18.479938611111088,24.02555983333334
