Repository: saikumar-voptimai/evonith_bf_webapp

# Evonith BF2 — Blast Furnace Intelligence Platform

Monitoring, modelling and optimisation of **Blast Furnace 2 (BF2)** at Evonith Steel: live telemetry from InfluxDB,
manual plant reports from Neon PostgreSQL, a two-zone energy model of the furnace, blend and fuel optimisers, a
conversational assistant (FurnaceMind) and a live digital twin evaluated every hour.

The platform has three deployable parts that share one Python service layer, plus the shared data library:

| Part | Path | What it is |
|---|---|---|
| **Streamlit app** (legacy) | `src/app.py`, `src/custom_pages/` | The original 11-page dashboard; still the home of the model pages. Served under `/legacy` in production |

File: src/assets/data/furnace_dataset_20260525_002530_771382.csv (part 178 of 209)
GO%,ORE_NA2O%,ORE_P%,ORE_TIO2%,ORE_AL2O3%,ORE_SIO2%,ORE_MNO%,ORE_CAO%,ORE_K2O%,ORE_CALC_MT,PELLET_PCT_SIO2,PELLET_PCT_AL2O3,PELLET_PCT_FE2O3,PELLET_PCT_MGO,PELLET_PCT_TIO2,PELLET_PCT_NA2O,TOTAL_PELLET_CALC_MT,PELLET_PCT_K2O,PELLET_PCT_TM,PELLET_PCT_LOI,PELLET_PCT_MNO,PELLET_PCT_CAO,PELLET_PCT_P,CHARGES/HRS.,STOCKRODLEVEL,CHEM_PCT_C,CHEM_PCT_CR,CHEM_PCT_FE,CHEM_PCT_MN,CHEM_PCT_P,CHEM_PCT_S,CHEM_PCT_SI,CHEM_PCT_TI,SLAG_BASICITY,SLAG_PCT_AL2O3,SLAG_PCT_CAO,SLAG_PCT_FEO,SLAG_PCT_K2O,SLAG_PCT_MGO,SLAG_PCT_MNO,SLAG_PCT_NA2O,SLAG_PCT_S,SLAG_PCT_SIO2,SLAG_PCT_TIO2,SLAG_T_BASICITY,HMT_GT_1480C,COKE_DISCHARGE_TIME,WEIGHTED_COKE_ANGLE,TOTAL_COKE_PORTIONS,NON_COKE_DISCHARGE_TIME,WEIGHTED_NON_COKE_ANGLE,TOTAL_NON_COKE_PORTIONS,TOTAL HEAT LOAD,FTG_UPTAKE_TEMP_A,FTG_UPTAKE_TEMP_B,FTG_UPTAKE_TEMP_C,FTG_UPTAKE_TEMP_D,FTG_UPTAKE_TEMP_AVG,HEARTH_TEMP_A,HEARTH_TEMP_B,HEARTH_TEMP_C,HEARTH_TEMP_D,HEARTH_TEMP_AVG,BOSH_TEMP_A,BOSH_TEMP_C,BOSH_TEMP_D,BELLY_TEMP_A,BELLY_TEMP_C,BELLY_TEMP_D,LOWER_STACK_TEMP_A,LOWER_STACK_TEMP_B,LOWER_STACK_TEMP_C,LOWER_STACK_TEMP_D,PCI_KG/THM,ACT. FUEL RATEKG/THM.,FURNACETOPGASANALYSISCO2ETACO,COKE RATE KG/THM,PRODUCTIONTONNESPERHR,HOT BLAST PRESSUREBAR,TOPPRESSUREBAR,DIFFERENTIAL PRESSURETOTALBAR,HOT BLAST TEMP.OC,OXYGENFLOWNM3/HR.,STEAMKGS/HR.,RAFTOC,PERMEABILITYKGS/HR.,TUYEREVELOCITYM/S,HOT BLAST VOLUMENM3/HR.,O2 ENRICHMENT %,BOTTOMBAR,FURNACE TOP GAS ANALYSISH2%,UNITCOST LAKHS/THM,BOSH_TEMP_B,FURNACE TOP GAS ANALYSISCO2%,FURNACE TOP GAS ANALYSISONLINE (ANALYZER)CO%
2026-04-24 00:00:00,0.93,11.64,0.459192027,87.43,0.38000000000000006,4.319333333333334,0.435,1.025,0.49,87.21,11.765,1.0925,69.98,9.0,19.55,1.69,12.33952387,5.222222222,79.08888889,68.74,32.64,0.04900000000000001,5.510000000000001,2.19,8.7,2.78,0.029,0.18000000000000002,54.35,10.63,0.04900000000000001,1.929219601,0.25,16.213666666666665,0.10000000000000002,1.7578752463093574,0.3277938852067645,0.5336799796631344,42.882061147932355,12.125405343459747,42.051303727045784,0.2796666666666667,59.2155834657576,3.643058127911837,2.1709732198979315,0.05443132071912015,0.04314016728291429,0.08061430516151365,0.32866698237841097,4.4335051929141445,6.23051314282075,0.1601998454076544,0.07449500244297406,0.02908554438221912,8.596833333333334,0.0,0.0,0.0,0.0,0.0,0.0,0.0,0.0,0.0,0.0,0.0,0.0,0.0,7.0,0.254488152,4.033647058823529,0.012,95.05357647058824,0.19888235294117648,0.10234705882352942,0.030882352941176472,0.5102941176470589,0.05837058823529411,1.0517219973219036,18.138823529411763,36.21776470588235,0.25441176470588234,0.3655294117647059,8.518529411764705,0.28105882352941175,0.16223529411764706,0.44782352941176473,34.461470588235294,1.0411176470588235,1.290544633494571,1484.464705882353,105.0,26.785714285714285,14.0,60.0,28.25,8.0,0.9618739379639862,178.9358333,167.05875,175.3394444,188.5638889,178.7632639,61.81727279277736,328.31927450990446,449.9256766926874,580.709732572272,356.5399270168673,51.42555555555536,51.45055555555547,52.92972222222203,75.48083333333365,46.88194444444412,44.78166666666692,60.0491666666666,29.35555555555537,27.36944444444424,24.336111111111148,186.33910888888886,541.3333333333334,40.615778361111126,290.0,91.20599999999995,2.7525759444444464,1.3479914222222211,1.4045598083333337,1203.0953944444454,3998.296547,0.0,2223.8555611111083,1259.2269555555554,207.86984944444444,105925.78444444442,4.210419813888886,1.135029166944444,3.9064027166666664,97.18993192777778,51.731666666666904,17.129003027777802,25.043065527777774
2026-04-24 01:00:00,0.93,11.64,0.459192027,87.42999999999999,0.38,4.328428571428572,0.435,1.025,0.49,87.21,11.765,1.079,69.98,9.0,19.55,1.69,12.33952387,5.222222222,79.08888889,68.74,32.64,0.049,5.51,2.19,8.7,2.78,0.029,0.18,54.35,10.63,0.049,1.929219601,0.25,16.173714285714286,0.1,1.7580532295235503,0.3280879444302132,0.5341365452995416,42.87912055569787,12.11198695678974,42.06656385306265,0.27942857142857147,59.23418852087175,3.6326475348310607,2.169209444944897,0.05437698190541697,0.04321091241309769,0.0805485390078985,0.3271424637287458,4.42135202728039,6.2286545110835325,0.15965638120724004,0.07429384415990303,0.029057135935979146,8.639285714285714,0.0,0.0,0.0,0.0,0.0,0.0,0.0,0.0,0.0,0.0,0.0,0.0,0.0,7.0,0.254488152,4.290523809523809,0.009157142857142857,95.16141904761905,0.15104761904761904,0.0857857142857143,0.04384285714285714,0.22733333333333333,0.03089047619047619,1.0830473302504577,18.932142857142857,36.45366666666667,0.23895238095238094,0.42,8.157857142857143,0.27052380952380956,0.18,0.49157142857142855,33.658428571428566,1.1063333333333334,1.3254194329494746,1485.3142857142857,105.0,26.785714285714285,14.0,60.0,28.25,8.0,0.9618739379639862,178.9358333,167.05875,175.3394444,188.5638889,178.7632639,61.81727279277736,328.31927450990446,449.9256766926874,580.709732572272,356.5399270168673,51.122222222222256,51.30249999999993,52.489166666666684,78.04916666666699,46.757500000000185,44.590555555555625,54.3480555555556,29.23472222222235,26.564999999999912,24.484444444444424,193.83203305555577,551.9972222222223,41.607773888888886,290.0,94.60800000000033,2.765560638888889,1.3481354888888872,1.4173921750000011,1216.4339722222237,3998.296547,0.0,2195.686886111111,1237.1620916666666,207.86893694444444,105119.73972222222,4.24341876944444,1.1405711000000003,3.906057050000004,98.18274437986113,51.17500000000001,17.375120833333337,24.38300577777779
2026-04-24 02:00:00,0.93,11.64,0.459192027,87.43,0.38000000000000006,4.328833333333333,0.435,1.025,0.49,87.21,11.765,1.0663333333333334,69.98,9.0,19.55,1.69,12.33952387,5.222222222,79.08888889,68.74,32.64,0.04900000000000001,5.510000000000001,2.19,8.7,2.78,0.029,0.18000000000000002,54.35,10.63,0.04900000000000001,1.929219601,0.25,16.193833333333334,0.09999999999999999,1.7565646049145691,0.32562847768494035,0.5303178995634602,42.90371522315059,12.224216307745086,41.93893047354481,0.279,59.22503219244646,3.6274116311936804,2.1689263077851333,0.05433211912248736,0.0431946713799364,0.08039506505345688,0.32649592503335173,4.414016257156422,6.2549747693713025,0.15981554728988268,0.07420241451403325,0.029031548748019668,8.672333333333333,0.0,0.0,0.0,0.0,0.0,0.0,0.0,0.0,0.0,0.0,0.0,0.0,0.0,7.0,0.254488152,4.293380952380953,0.010014285714285713,95.10370476190477,0.15676190476190477,0.09007142857142858,0.04298571428571429,0.2673333333333333,0.03574761904761905,1.0839180377906306,18.889285714285716,36.47366666666667,0.23323809523809524,0.42,8.200714285714286,0.2733809523809524,0.18,0.5001428571428571,33.649857142857144,1.0863333333333334,1.3276262248923214,1487.0285714285715,105.0,26.785714285714285,14.0,60.0,28.25,8.0,0.9618739379639862,178.9358333,167.05875,175.3394444,188.5638889,178.7632639,61.81727279277736,328.31927450990446,449.9256766926874,580.709732572272,356.5399270168673,51.11444444444461,51.06027777777785,52.38499999999986,72.04055555555547,46.68638888888915,44.50250000000002,47.47416666666664,29.769722222222192,26.465833333333265,22.811388888888864,202.58309861111113,558.5277777777778,42.00179027777776,290.0,94.89283333333323,2.802661994444444,1.3482192527777765,1.4545338611111112,1192.8387055555547,3998.296547,0.0,2149.3007027777803,1212.4383500000006,203.24476972222243,105641.36888888905,4.218397352777777,1.1508880347222212,4.069548933333334,99.34226056597223,51.06333333333355,17.663194500000028,24.391589833333324
2026-04-24 03:00:00,0.93,11.64,0.459192027,87.43,0.38000000000000006,4.306166666666667,0.435,1.025,0.49,87.21,11.765,1.0506666666666666,69.98,9.0,19.55,1.69,12.33952387,5.222222222,79.08888889,68.74,32.64,0.04900000000000001,5.510000000000001,2.19,8.7,2.78,0.029,0.18000000000000002,54.35,10.63,0.04900000000000001,1.929219601,0.25,16.218833333333333,0.09999999999999999,1.7584379737161473,0.32872360874841716,0.5351234977935951,42.872763912515815,12.082980590269594,42.09955148557575,0.2813333333333334,59.20344381868163,3.580837497755716,2.1644550998462306,0.05398974823055908,0.04321775593130318,0.07941916410657507,0.3203562256104308,4.352719215999634,6.400975628713247,0.15983299562105296,0.07335763982203863,0.02884048060715032,8.848666666666666,0.0,0.0,0.0,0.0,0.0,0.0,0.0,0.0,0.0,0.0,0.0,0.0,0.0,7.0,0.254488152,4.296238095238095,0.010871428571428572,95.04599047619047,0.1624761904761905,0.09435714285714286,0.04212857142857143,0.30733333333333335,0.04060476190476191,1.0847887453308034,18.84642857142857,36.49366666666667,0.22752380952380952,0.42,8.243571428571428,0.2762380952380953,0.18,0.5087142857142857,33.641285714285715,1.0663333333333334,1.3298330168351684,1488.7428571428572,105.0,26.785714285714285,14.0,60.0,28.25,8.0,0.9618739379639862,178.9358333,167.05875,175.3394444,188.5638889,178.7632639,61.81727279277736,328.31927450990446,449.9256766926874,580.709732572272,356.5399270168673,51.12500000000026,50.97611111111121,52.104999999999905,64.36749999999996,46.49083333333326,44.339444444444595,42.08916666666683,31.051944444444285,26.781111111111137,30.90416666666672,198.35198999999966,552.0277777777778,41.833415611111114,290.0,90.73177777777775,2.777749577777774,1.3479135888888902,1.4299293444444439,1209.553008333334,3998.296547,0.0,2193.756286111111,1222.5928138888892,204.79868194444458,104718.34388888888,4.255583508333334,1.1584353144444444,4.003215030555554,98.78163867499995,50.71611111111127,17.53927969444444,24.387418527777754
2026-04-24 04:00:00,0.9299999999999999,11.64,0.459192027,87.42999999999999,0.38,4.340857142857144,0.435,1.025,0.49,87.21,11.765,1.1265714285714286,69.98,9.0,19.55,1.69,12.33952387,5.222222222,79.08888889,68.74,32.64,0.049,5.51,2.19,8.7,2.78,0.029,0.18,54.35,10.63,0.049,1.929219601,0.25,16.189857142857143,0.09999999999999999,1.7575131517594402,0.32719564203733587,0.5327511284263899,42.88804357962664,12.152704123875251,42.0202580552007,0.2845714285714286,59.20785900039165,3.5669508045675333,2.1627679427025046,0.05389794346093454,0.043255015016372446,0.07919875943975661,0.31845513421678817,4.335159843895005,6.428531701218423,0.15958468307583518,0.07310004928987045,0.028790134481448265,8.873999999999999,0.0,0.0,0.0,0.0,0.0,0.0,0.0,0.0,0.0,0.0,0.0,0.0,0.0,7.0,0.254488152,4.299095238095238,0.011728571428571428,94.98827619047618,0.1681904761904762,0.09864285714285714,0.04127142857142857,0.3473333333333333,0.04546190476190476,1.0856594528709762,18.803571428571427,36.51366666666667,0.22180952380952382,0.42,8.286428571428573,0.2790952380952381,0.18,0.5172857142857143,33.632714285714286,1.0463333333333333,1.3320398087780152,1490.4571428571428,105.0,26.785714285714285,14.0,60.0,28.25,8.0,0.9618739379639862,178.9358333,167.05875,175.3394444,188.5638889,178.7632639,61.81727279277736,328.31927450990446,449.9256766926874,580.709732572272,356.5399270168673,51.88944444444446,51.02611111111116,52.82861111111123,59.76750000000003,46.38833333333313,44.0430555555556,39.36055555555569,31.76805555555553,27.418888888888752,37.65944444444445,191.52017833333323,547.25,41.81333477777775,290.0,90.92488888888886,2.782286749999997,1.3480275333333347,1.4341617083333331,1215.2834250000012,3998.296547,0.0,2217.249994444445,1222.1249555555548,206.14624305555537,105032.6269444444,4.2390432944444445,1.1668361611111109,3.9589843888888874,97.87642362916665,50.37305555555518,17.612582083333322,24.505859916666637
2026-04-24 05:00:00,0.93,11.64,0.459192027,87.43,0.38000000000000006,4.3215,0.435,1.025,0.49,87.21,11.765,1.1315,69.98,9.0,19.55,1.69,12.33952387,5.222222222,79.08888889,68.74,32.64,0.04900000000000001,5.510000000000001,2.19,8.7,2.78,0.029,0.18000000000000002,54.35,10.63,0.04900000000000001,1.929219601,0.25,16.14616666666667,0.09999999999999999,1.7586361248994011,0.3290509889642281,0.5356317986549857,42.86949011035771,12.06804171410601,42.11654079572258,0.28200000000000003,59.2952909865402,3.5636455818711212,2.159548514009096,0.05395790157538783,0.043505673947899136,0.07970805459099192,0.31744180300746766,4.336688916953708,6.307923026853065,0.1575076283361601,0.07299328983303167,0.02883087270930002,8.709999999999999,0.0,0.0,0.0,0.0,0.0,0.0,0.0,0.0,0.0,0.0,0.0,0.0,0.0,7.0,0.254488152,4.357785234899328,0.0117248322147651,94.86791275167785,0.175503355704698,0.1011006711409396,0.03852348993288591,0.3957718120805369,0.05167785234899329,1.0906061814773997,18.86429530201342,36.58604026845638,0.217248322147651,0.41449664429530203,8.291744966442954,0.26899328859060406,0.17724832214765102,0.517248322147651,33.54744966442953,1.017986577181208,1.3374884002179264,1494.5771812080536,105.0,26.785714285714285,14.0,60.0,28.25,8.0,0.9618739379639862,178.9358333,167.05875,175.3394444,188.5638889,178.7632639,61.81727279277736,328.31927450990446,449.9256766926874,580.709732572272,356.5399270168673,52.40873015873011,51.68492063492057,53.332539682539725,59.41666666666661,46.38015873015871,43.956349206349174,38.37698412698414,32.28809523809527,27.8285714285714,40.921428571428564,185.94797460317466,534.6190476190476,41.23454063492063,290.0,90.6395238095237,2.805300579365079,1.3480471904761908,1.4573905714285713,1186.9051349206343,3998.296547,0.0,2213.313968253969,1217.5337619047623,202.81000634920636,106176.98730158733,4.200858968253967,1.185024338095238,3.889302222222222,97.13810663492065,50.20555555555551,17.370135873015894,24.759356587301586
2026-04-24 06:00:00,0.93,11.64,0.459192027,87.43,0.38000000000000006,4.383666666666667,0.435,1.025,0.49,87.21,11.765,1.1341666666666665,69.98,9.0,19.55,1.69,12.33952387,5.222222222,79.08888889,68.74,32.64,0.04900000000000001,5.510000000000001,2.19,8.7,2.78,0.029,0.18000000000000002,54.35,10.63,0.04900000000000001,1.929219601,0.25,16.620333333333335,0.10000000000000002,1.7592355130169095,0.33004128237576397,0.5371693594781598,42.85958717624235,12.022853062116454,42.1679318117107,0.2791666666666667,59.699847949568316,3.390720443711808,2.1271354229394395,0.053145768717269636,0.0449481510152234,0.07923681780614093,0.29149862198131427,4.1411310116338855,6.136432211314818,0.14624902335996195,0.06960169390622371,0.0284172919392488,8.362,0.0,0.0,0.0,0.0,0.0,0.0,0.0,0.0,0.0,0.0,0.0,0.0,0.0,7.0,0.254488152,4.44234899328859,0.011322147651006711,94.7185167785235,0.18355704697986577,0.10271140939597315,0.034899328859060406,0.4481208053691275,0.058523489932885905,1.0974417978950126,18.973020134228186,36.682684563758386,0.21322147651006712,0.4064429530201342,8.279664429530202,0.25288590604026845,0.1732214765100671,0.5132214765100671,33.42664429530201,0.9857718120805369,1.344439288985745,1499.8120805369128,105.0,26.785714285714285,14.0,60.0,28.25,8.0,0.9618739379639862,178.9358333,167.05875,175.3394444,188.5638889,178.7632639,61.81727279277736,328.31927450990446,449.9256766926874,580.709732572272,356.5399270168673,52.13777777777791,51.4413888888887,52.86416666666647,75.38638888888902,46.3111111111109,43.901944444444325,55.32777777777779,32.68555555555559,29.903333333333208,32.111388888888975,179.74589055555555,537.9666666666667,41.919708277777744,290.0,90.89322222222226,2.7675901166666685,1.3481620055555572,1.4192544555555568,1204.8705027777785,3998.296547,0.0,2246.1158555555553,1240.3297500000006,206.79904277777783,105544.02250000006,4.221049672222225,1.1541858611111115,3.754886866666666,96.31633049861111,50.189722222222244,17.718726305555563,24.5484668611111
2026-04-24 07:00:00,0.9599999999999999,11.77,0.459192027,87.27,0.34,4.373142857142858,0.435,1.025,0.49,87.21,11.765,1.1287142857142858,69.98,9.0,19.55,1.69,12.33952387,5.222222222,79.08888889,68.74,32.64,0.048,5.33,2.21,8.74,2.62,0.026,0.17,54.75,10.4,0.05,1.951219512,0.25,16.36514285714286,0.09999999999999999,1.7181555983986134,0.2621701190933613,0.43179044806600836,43.53829880906638,15.119921407687144,38.64577565400286,0.24842857142857144,59.209799984164064,3.581746012053199,2.164348710263845,0.05400204770440007,0.043233918502933545,0.0794767976905479,0.32043745737841806,4.354307141562453,6.389390238169727,0.15969400642490109,0.07337099598762661,0.028847830100262133,8.525714285714285,0.0,0.0,0.0,0.0,0.0,0.0,0.0,0.0,0.0,0.0,0.0,0.0,0.0,7.0,0.254488152,4.506026490066225,0.011079470198675495,94.59677483443708,0.19,0.10423841059602648,0.032238410596026494,0.49556291390728474,0.06407947019867549,1.1006881510015272,19.044900662251653,36.733774834437085,0.21158940397350992,0.400794701986755,8.266026490066224,0.23920529801324503,0.17079470198675498,0.5052317880794702,33.37450331125827,0.9623841059602649,1.35,1502.9668874172185,105.0,26.785714285714285,14.0,60.0,28.25,8.0,0.9618739379639862,178.9358333,167.05875,175.3394444,188.5638889,178.7632639,61.81727279277736,328.31927450990446,449.9256766926874,580.709732572272,356.5399270168673,52.05694444444459,51.07027777777778,52.50194444444426,79.1049999999999,46.179444444444776,44.04555555555573,68.19138888888882,32.52611111111102,30.14944444444444,26.81861111111113,181.39423749999986,540.0,42.33650666666663,290.0,90.73177777777775,2.707702322222223,1.347994977777778,1.359681138055556,1210.5333027777756,3998.296547,0.0,2237.3619888888893,1242.489416666666,202.1857986111113,101179.01627777788,4.410980624999998,1.0951412036111092,3.829853066666667,96.53473646874998,50.44777777777764,17.822771805555544,24.27442711111111
2026-04-24 08:00:00,0.96,11.770000000000001,0.459192027,87.27,0.34,4.386,0.435,1.025,0.49,87.21,11.765,1.1418333333333333,69.98,9.0,19.55,1.69,12.33952387,5.222222222,79.08888889,68.74,32.64,0.04800000000000001,5.33,2.21,8.74,2.62,0.026,0.17,54.75,10.4,0.05000000000000001,1.951219512,0.25,16.913166666666665,0.10000000000000002,1.62,0.10000000000000002,0.18000000000000002,45.16,22.52,30.23,0.21783333333333332,59.32442584703344,3.5346054802580062,2.1553710801401755,0.05378476613679497,0.04363929813190498,0.07937656567456522,0.3133369907758756,4.301283638704852,6.3362500811182825,0.15652342695812535,0.07244414059640293,0.02873773469751675,8.325000000000001,0.0,0.0,0.0,0.0,0.0,0.0,0.0,0.0,0.0,0.0,0.0,0.0,0.0,7.0,0.254488152,4.486158940397351,0.01147682119205298,94.58564900662252,0.19,0.10543046357615894,0.03343046357615894,0.5233774834437086,0.06447682119205299,1.0895774508636487,18.969403973509934,36.602649006622514,0.2195364238410596,0.4047682119205298,8.24615894039735,0.2352317880794702,0.1747682119205298,0.4813907284768212,33.59701986754967,0.9743046357615894,1.35,1497.8013245033112,105.0,26.785714285714285,14.0,60.0,28.25,8.0,0.9618739379639862,178.9358333,167.05875,175.3394444,188.5638889,178.7632639,61.81727279277736,328.31927450990446,449.9256766926874,580.709732572272,356.5399270168673,52.21249999999997,50.996944444444345,51.7744444444447,75.41638888888906,46.16250000000012,44.21333333333339,61.981944444444515,31.3486111111111,28.253611111111105,26.783333333333314,178.79278694444417,542.4333333333333,41.61881480555553,291.72222222222223,90.89322222222226,2.6629411694444407,1.347922099999999,1.314964425,1216.0105777777785,3998.296547,0.0,2242.340997222221,1266.1094083333332,202.2426983333333,99722.41536111105,4.469681127777778,1.075774715833333,3.8020431583333334,96.62059982569441,50.53972222222221,17.521146972222233,24.576799250000008
2026-04-24 11:00:00,0.96,11.770000000000001,0.459192027,87.27,0.34,4.4526666666666666,0.435,1.025,0.49,87.21,11.765,1.117,69.98,9.0,19.55,1.69,12.33952387,5.222222222,79.08888889,68.74,32.64,0.04800000000000001,5.33,2.21,8.74,2.62,0.026,0.17,54.75,10.4,0.05000000000000001,1.951219512,0.25,16.960166666666666,0.10000000000000002,1.62,0.10000000000000002,0.18000000000000002,45.16,22.52,30.23,0.2175,59.41792675014555,3.5134358926122915,2.1499685373096344,0.053726991606895584,0.04393897758010714,0.07960485410927248,0.3098754979709667,4.2802493852396015,6.250517813291691,0.15411784474070453,0.07200580227644227,0.02871394323072173,8.375166666666667,0.0,0.0,0.0,0.0,0.0,0.0,0.0,0.0,0.0,0.0,0.0,0.0,0.0,7.0,0.254488152,4.331208053691275,0.012677852348993289,94.64691946308724,0.19677852348993288,0.11648993288590603,0.032966442953020134,0.5938926174496645,0.06906711409395973,1.0566496392385396,18.863221476510066,36.03006711409396,0.25033557046979865,0.44389261744966446,8.247114093959732,0.25033557046979865,0.19355704697986578,0.43644295302013425,34.10013422818792,1.0848993288590603,1.3089720946661958,1496.4228187919464,105.0,26.785714285714285,14.0,60.0,28.25,8.0,0.9618739379639862,178.9358333,167.05875,175.3394444,188.5638889,178.7632639,61.81727279277736,328.31927450990446,449.9256766926874,580.709732572272,356.5399270168673,53.60138888888885,53.26833333333321,51.32277777777778,79.96583333333331,47.44111111111116,45.40722222222223,59.27861111111115,28.14472222222225,25.466388888888844,30.82944444444441,178.08862416666656,525.0,41.909034305555615,295.0,84.05066666666698,2.7885721333333326,1.3480107138888886,1.440615661111111,1204.5061833333323,3998.296547,0.0,2287.58916111111,1191.6680583333334,200.1704783333332,102848.75694444434,4.351017052777773,1.1889145155555558,3.4453205083333325,97.34674270208332,51.81999999999975,17.536458777777778,24.310571666666668
2026-04-24 12:00:00,0.96,11.77,0.459192027,87.27,0.34,4.379714285714286,0.435,1.025,0.49,87.21,11.765,1.115,69.98,9.0,19.55,1.69,12.33952387,5.222222222,79.08888889,68.74,32.64,0.048,5.33,2.21,8.74,2.62,0.026,0.17,54.75,10.4,0.05,1.951219512,0.25,16.915857142857142,0.1,1.6200000000000003,0.1,0.18,45.160000000000004,22.52,30.23,0.20285714285714285,59.32105763332458,3.547857319297538,2.15695353707751,0.05387317428048972,0.04360610800016877,0.07959239015629253,0.31514568339352733,4.31809610307124,6.30870962401073,0.1567406445731891,0.07268951027300655,0.028786294968507632,8.353428571428571,0.0,0.0,0.0,0.0,0.0,0.0,0.0,0.0,0.0,0.0,0.0,0.0,0.0,7.0,0.254488152,4.278067226890756,0.012899159663865546,94.65819327731091,0.2,0.12190756302521008,0.03139495798319328,0.6251260504201681,0.07241176470588234,1.0485893236163712,18.8963025210084,35.830924369747905,0.2569747899159664,0.4569747899159664,8.279159663865546,0.25798319327731095,0.19798319327731093,0.4330252100840336,34.17075630252101,1.1189075630252099,1.2908830918171799,1498.5966386554621,105.0,26.785714285714285,14.0,60.0,28.25,8.0,0.9618739379639862,178.9358333,167.05875,175.3394444,188.5638889,178.7632639,61.81727279277736,328.31927450990446,449.9256766926874,580.709732572272,356.5399270168673,54.70805555555557,53.88972222222197,52.12027777777765,80.79444444444465,47.90333333333334,45.848888888888844,62.42611111111115,27.84083333333334,25.42416666666668,29.64305555555557,155.4862744444445,525.0,42.30689869444444,295.0,91.70644444444426,2.765588749999997,1.3480661388888893,1.4174993055555556,1201.3118999999988,3998.296547,0.0,2278.149886111111,1192.4533472222217,198.21066805555557,101317.17783333335,4.430603725,1.1449900899999996,3.5300765166666683,94.3519313638889,52.220277777777724,17.630087861111093,24.041835666666678
2026-04-24 13:00:00,0.96,11.770000000000001,0.459192027,87.27,0.34,4.367666666666667,0.43500000000000005,1.025,0.49,87.21,11.765,1.1783333333333335,69.98,9.0,19.55,1.69,12.33952387,5.222222222,79.08888889,68.74,32.64,0.04800000000000001,5.33,2.21,8.74,2.62,0.026,0.17,54.75,10.4,0.05000000000000001,1.9512195119999998,0.25,16.887,0.09999999999999999,1.62,0.09999999999999999,0.18000000000000002,45.16,22.52,30.23,0.1665,59.29164666897814,3.5553845548724863,2.1587494078251206,0.05389734908489036,0.04351028607595405,0.07953615781048805,0.3163515812725714,4.325828651646442,6.333547548921801,0.15750640393058282,0.07284335172778283,0.028797095089708718,8.323,0.0,0.0,0.0,0.0,0.0,0.0,0.0,0.0,0.0,0.0,0.0,0.0,0.0,7.0,0.254488152,4.318403361344537,0.012394957983193277,94.53415966386554,0.2,0.1264453781512605,0.028369747899159664,0.7007563025210084,0.07947058823529411,1.051769859826882,19.07781512605042,35.7855462184874,0.24184873949579833,0.44184873949579834,8.374957983193276,0.24789915966386555,0.18789915966386556,0.4481512605042017,34.02453781512605,1.0634453781512605,1.297930129850447,1496.579831932773,105.0,26.785714285714285,14.0,60.0,28.25,8.0,0.9618739379639862,178.9358333,167.05875,175.3394444,188.5638889,178.7632639,61.81727279277736,328.31927450990446,449.9256766926874,580.709732572272,356.5399270168673,55.782222222222046,54.12777777777793,52.56527777777789,79.35361111111116,47.898611111110846,46.02277777777784,62.637777777777735,27.314166666666818,24.87166666666667,26.94722222222225,158.9183691666665,526.9583333333334,42.42304722222219,295.0,91.49077427777706,2.7588935166666673,1.3480281722222223,1.4108835666666661,1211.8429305555544,3998.296547,0.0,2297.7621194444455,1202.9647861111116,200.20653888888907,101705.32158333338,4.391722269444448,1.1389265583333326,3.3350212361111087,94.80668391458332,52.48555555555556,17.801553333333356,24.160831722222206
2026-04-24 14:00:00,0.96,11.77,0.459192027,87.27,0.34,4.3994,0.43499999999999994,1.025,0.49,87.21,11.765,1.1065999999999998,69.98,9.0,19.55,1.69,12.33952387,5.222222222,79.08888889,68.74,32.64,0.048,5.33,2.21,8.74,2.62,0.026000000000000002,0.17,54.75,10.4,0.05,1.9512195120000002,0.25,16.954,0.1,1.6200000000000003,0.1,0.18,45.16,22.52,30.23,0.16820000000000002,59.27949694833033,3.5862197676157033,2.162572242514972,0.054098978621706095,0.04342098642380462,0.08001030768229919,0.3205881597700541,4.3646639724186445,6.275813177440719,0.15811258051885307,0.07341656226829002,0.02890745621169269,8.2178,0.0,0.0,0.0,0.0,0.0,0.0,0.0,0.0,0.0,0.0,0.0,0.0,0.0,7.0,0.254488152,4.356290322580644,0.012,94.50472580645162,0.19580645161290322,0.12433870967741936,0.028306451612903225,0.6991935483870968,0.07933870967741936,1.0547805058959074,19.213709677419356,35.75209677419355,0.22790322580645161,0.4425806451612903,8.441612903225806,0.24,0.1820967741935484,0.45580645161290323,33.89532258064516,1.0430645161290322,1.30382977076085,1496.467741935484,105.0,26.78571428571429,14.0,60.0,28.25,8.0,0.9618739379639862,178.9358333,167.05875,175.3394444,188.5638889,178.7632639,61.81727279277736,328.31927450990446,449.9256766926874,580.709732572272,356.5399270168673,56.44749999999981,54.15722222222236,52.61083333333343,75.38305555555569,47.704722222222436,46.00833333333329,58.45527777777773,26.82194444444457,24.592500000000058,31.117500000000017,174.2179355555557,534.2222222222222,41.34540450000002,295.0,88.06277777777821,2.738598688888893,1.3480655388888896,1.3905260611111105,1195.1778277777757,3998.296547,0.0,2262.074016666667,1216.0159805555559,198.59814111111118,101302.76966666656,4.411399180555557,1.1343170674999998,3.59796166666667,96.83387646111113,52.52527777777768,17.274377305555547,24.50759569444443
2026-04-24 15:00:00,0.9400000000000001,11.78,0.459192027,87.28,0.32,4.4435714285714285,0.45,1.03,0.49,87.06499999999998,11.905,1.1067142857142858,69.98,9.0,19.55,1.69,12.33952387,5.222222222,79.08888889,68.74,32.64,0.048,5.43,2.18,9.1,2.65,0.03,0.17,54.92,10.31,0.044,1.898710866,0.25,16.89542857142857,0.2,0.96,0.1,0.16,45.14,22.74,30.72,0.21771428571428572,59.38249011542992,3.659559525902385,1.9034563735092629,0.039961184397975615,0.033899903328745255,0.06261321516324451,0.3002282894751785,3.853677802102355,6.811814815690939,0.08523725111308766,0.056090361552124005,0.028967048378554284,8.250285714285715,0.0,0.0,0.0,0.0,0.0,0.0,0.0,0.0,0.0,0.0,0.0,0.0,0.0,7.0,0.254488152,4.355762711864407,0.012,94.78467231638419,0.18024858757062145,0.10306214689265536,0.03687570621468926,0.4693785310734463,0.058,1.055302312552997,19.15084745762712,35.75254237288135,0.22062146892655368,0.49310734463276834,8.408757062146893,0.2424858757062147,0.19124293785310734,0.44,33.87977401129944,1.1312429378531073,1.3035020428485797,1501.129943502825,105.0,26.785714285714285,14.0,60.0,28.25,8.0,0.9618739379639862,178.9358333,167.05875,175.3394444,188.5638889,178.7632639,61.81727279277736,328.31927450990446,449.9256766926874,580.709732572272,356.5399270168673,56.45861111111116,54.29277777777783,52.48861111111115,77.87388888888881,47.604166666666856,45.973888888888844,61.582222222222235,26.53833333333329,23.94944444444437,26.893333333333274,180.04879194444428,533.2777777777778,42.25917252777777,295.0,87.73722222222172,2.7153339694444467,1.347997463888889,1.3671488361111104,1212.2156861111107,3998.296547,0.0,2260.115961111112,1240.0233555555549,202.46247777777776,101561.80102777784,4.3976948944444425,1.1094544986111115,3.558288322222223,97.60646493263887,52.74361111111104,17.64928133333333,24.11523458333333
2026-04-24 16:00:00,0.94,11.78,0.459192027,87.28000000000002,0.32,4.416,0.45,1.03,0.49,87.065,11.905,1.1496666666666668,69.98,9.0,19.55,1.69,12.33952387,5.222222222,79.08888889,68.74,32.64,0.04800000000000001,5.43,2.18,9.1,2.65,0.03,0.17,54.919999999999995,10.31,0.044000000000000004,1.898710866,0.25,16.910666666666668,0.17103621177575215,1.2177777151958056,0.21006239525214174,0.3366791081679117,44.04516880512343,17.65395878782208,36.28973647552286,0.314,59.40791690968422,3.6415212751535417,1.9012167080041371,0.03997699377221094,0.033908307311745566,0.06242727440997959,0.2975573047198088,3.83419354519859,6.816785062814097,0.08489332718429876,0.05588899965506259,0.028955967933409075,8.206,0.0,0.0,0.0,0.0,0.0,0.0,0.0,0.0,0.0,0.0,0.0,0.0,0.0,7.0,0.254488152,4.223559322033898,0.012,94.91924858757062,0.1816045197740113,0.10340112994350283,0.03619774011299435,0.46598870056497177,0.058,1.047473533828533,18.93728813559322,35.71186440677966,0.22401129943502826,0.5100564971751412,8.401977401129944,0.25604519774011303,0.1980225988700565,0.44,34.09672316384181,1.1380225988700563,1.293912927760884,1496.3841807909605,105.0,26.785714285714285,14.0,60.0,28.25,8.0,0.9618739379639862,178.9358333,167.05875,175.3394444,188.5638889,178.7632639,61.81727279277736,328.31927450990446,449.9256766926874,580.709732572272,356.5399270168673,56.22888888888895,53.99805555555545,52.335555555555274,82.51583333333356,47.60833333333358,46.07416666666687,65.21444444444445,26.67055555555568,24.459166666666775,29.443611111111128,177.6249727777777,540.0,41.44366936111114,295.0,91.70188722222314,2.7271772916666674,1.3480227472222217,1.3792121702777773,1216.8517083333338,3998.296547,0.0,2245.2601388888884,1233.987505555555,202.56106249999982,101732.54144444448,4.389633116666668,1.1344560736111107,3.6979407666666666,97.28530889305554,52.80083333333299,17.213300694444456,24.321204944444435
2026-04-24 17:00:00,0.94,11.78,0.459192027,87.28000000000002,0.32,4.436166666666666,0.45,1.03,0.49,87.065,11.905,1.1525,69.98,9.0,19.55,1.69,12.33952387,5.222222222,79.08888889,68.74,32.64,0.04800000000000001,5.43,2.18,9.1,2.65,0.03,0.17,54.919999999999995,10.31,0.044000000000000004,1.898710866,0.25,16.9235,0.16358696445850016,1.2840760163193485,0.2383695350576994,0.38211951680314904,43.7635872565313,16.345870958912627,37.72222673463042,0.30333333333333334,59.477772034192505,3.6615034323011995,1.9006509948932544,0.0394523819009149,0.034575359673355406,0.06276424222154688,0.2988496129705175,3.8457979172715695,6.683385286383268,0.08369360314184264,0.055476460816829026,0.029047761641021953,8.116333333333333,0.0,0.0,0.0,0.0,0.0,0.0,0.0,0.0,0.0,0.0,0.0,0.0,0.0,7.0,0.254488152,4.09135593220339,0.012,95.05382485875707,0.18296045197740113,0.10374011299435028,0.03551977401129944,0.4625988700564972,0.058,1.039644755104069,18.723728813559323,35.671186440677964,0.22740112994350284,0.5270056497175142,8.395197740112994,0.26960451977401134,0.20480225988700565,0.44,34.31367231638418,1.1448022598870056,1.2843238126731884,1491.638418079096,105.0,26.785714285714285,14.0,60.0,28.25,8.0,0.9618739379639862,178.9358333,167.05875,175.3394444,188.5638889,178.7632639,61.81727279277736,328.31927450990446,449.9256766926874,580.709732572272,356.5399270168673,55.85944444444419,55.91388888888893,52.042777777777815,81.58972222222233,47.58805555555567,46.02888888888887,68.83805555555557,26.59055555555551,24.67444444444446,27.019166666666685,177.3572677777778,540.0,41.76504958333333,295.0,88.08000000000081,2.727334024999999,1.348085430555555,1.3792117611111119,1212.4758611111104,3998.296547,0.0,2266.7684111111107,1233.1033833333324,203.0362633333335,101940.63933333333,4.3802308472222204,1.1278548275,3.583992433333334,97.24983798055555,52.57194444444456,17.470654749999998,24.356722944444442
2026-04-24 18:00:00,0.94,11.78,0.459192027,87.28000000000002,0.32,4.472166666666666,0.45,1.03,0.49,87.065,11.905,1.1146666666666667,69.98,9.0,19.55,1.69,12.33952387,5.222222222,79.08888889,68.74,32.64,0.04800000000000001,5.43,2.18,9.1,2.65,0.03,0.17,54.919999999999995,10.31,0.044000000000000004,1.898710866,0.25,16.9385,0.16032626376304904,1.3130962525088636,0.2507601977004137,0.40200979104540097,43.640332770243255,15.773291916791408,38.349259478365674,0.2796666666666667,59.37887861300039,3.7106252050774415,1.9076716754384,0.039562724555426025,0.03434787794842641,0.06323097267283963,0.3066273527182278,3.901876238273853,6.708537549723936,0.08510833387473271,0.05621707552682414,0.02905388177853892,8.250166666666667,0.0,0.0,0.0,0.0,0.0,0.0,0.0,0.0,0.0,0.0,0.0,0.0,0.0,7.0,0.254488152,3.988242677824268,0.012,95.16361924686193,0.184,0.10358995815899581,0.035175732217573225,0.4558995815899582,0.05747280334728034,1.0335364327209096,18.549456066945606,35.64117154811716,0.23292887029288703,0.5358995815899582,8.393514644351464,0.28117154811715483,0.2105857740585774,0.4405857740585774,34.484686192468615,1.1482426778242678,1.276934601498323,1487.4142259414225,105.0,26.785714285714285,14.0,60.0,28.25,8.0,0.9618739379639862,178.9358333,167.05875,175.3394444,188.5638889,178.7632639,61.81727279277736,328.31927450990446,449.9256766926874,580.709732572272,356.5399270168673,55.46638888888868,57.44527777777772,51.92305555555531,80.73277777777777,47.45222222222197,45.99638888888886,69.74749999999982,27.10027777777784,25.055277777777736,21.20500000000007,175.8586002777781,540.7722222222222,41.97973613888888,294.71666666666664,91.66844444444358,2.747665044444448,1.3479685416666671,1.3995984194444449,1223.0828638888904,3998.296547,0.0,2258.2174333333337,1220.1430749999984,203.72318916666688,102253.73686111116,4.353308958333331,1.1301262661111107,3.5817017250000047,96.98043120347225,52.354999999999606,17.655068694444466,24.403115583333328
2026-04-24 19:00:00,0.94,11.78,0.459192027,87.28000000000002,0.32,4.444999999999999,0.45,1.03,0.49,87.065,11.905,0.8593333333333333,69.98,9.0,19.55,1.69,12.33952387,5.222222222,79.08888889,68.74,32.64,0.04800000000000001,5.43,2.18,9.1,2.65,0.03,0.17,54.919999999999995,10.31,0.044000000000000004,1.898710866,0.25,16.903333333333332,0.16026998684807447,1.3135971170521372,0.250974049977317,0.4023530802267457,43.63820550285721,15.763409690521875,38.36008152911527,0.2751666666666667,59.37768485593773,3.7059019361711165,1.9073292726185516,0.03960748348429951,0.03429590101562049,0.06317179217853279,0.3060614525730067,3.897573717324987,6.7200834675295384,0.08514489535533398,0.05621526189522561,0.029044610801930538,8.292333333333334,0.0,0.0,0.0,0.0,0.0,0.0,0.0,0.0,0.0,0.0,0.0,0.0,0.0,7.0,0.254488152,3.98071129707113,0.012,95.19198744769874,0.184,0.1018326359832636,0.03592887029288703,0.438326359832636,0.05521338912133891,1.0330810383163211,18.504267782426776,35.64619246861925,0.24548117154811716,0.518326359832636,8.408577405857741,0.28619246861924685,0.21309623430962343,0.4430962343096234,34.504769874476985,1.1407112970711297,1.2767736460370418,1484.9037656903765,105.0,26.785714285714285,14.0,60.0,28.25,8.0,0.9618739379639862,178.9358333,167.05875,175.3394444,188.5638889,178.7632639,61.81727279277736,328.31927450990446,449.9256766926874,580.709732572272,356.5399270168673,55.17111111111142,56.26638888888891,51.93444444444419,83.05194444444446,47.5108333333335,46.084722222222474,74.97555555555566,28.274999999999913,26.267499999999927,22.465833333333357,172.96509916666693,549.8666666666667,42.046190666666696,292.0,91.83155555555636,2.6420837361111094,1.3478822750000004,1.2943009083333343,1211.3983805555547,3998.296547,0.0,2230.0199055555563,1239.7062750000005,195.74496972222224,96036.43572222222,4.419797769444449,1.054521039166666,3.813231419444447,95.91787563958337,52.37333333333326,17.63083552777777,24.301384249999995
2026-04-24 20:00:00,0.94,11.78,0.459192027,87.28000000000002,0.32,4.390833333333333,0.45,1.03,0.49,87.065,11.905,1.0006666666666668,69.98,9.0,19.55,1.69,12.33952387,5.222222222,79.08888889,68.74,32.64,0.04800000000000001,5.43,2.18,9.1,2.65,0.03,0.17,54.919999999999995,10.31,0.044000000000000004,1.898710866,0.25,16.924333333333333,0.1602774167019491,1.313530991352653,0.25094581653259335,0.4023077581181104,43.638486351333675,15.764714372862263,38.35865276821519,0.276,59.36596430625624,3.677240486550652,1.9053906694019498,0.0399022460586665,0.03394960834428435,0.0628066944792257,0.30270360197892043,3.8719211937792752,6.79598660888054,0.08543894654909999,0.05623328440453548,0.028984721592561602,8.483833333333333,0.0,0.0,0.0,0.0,0.0,0.0,0.0,0.0,0.0,0.0,0.0,0.0,0.0,7.0,0.254488152,3.9731799163179917,0.012,95.22035564853556,0.184,0.10007531380753137,0.03668200836820084,0.42075313807531384,0.05295397489539749,1.032625643911733,18.45907949790795,35.65121338912134,0.2580334728033473,0.5007531380753139,8.423640167364017,0.29121338912133893,0.21560669456066944,0.4456066945606695,34.524853556485354,1.1331799163179916,1.2766126905757604,1482.3933054393306,105.0,26.785714285714285,14.0,60.0,28.25,8.0,0.9618739379639862,178.9358333,167.05875,175.3394444,188.5638889,178.7632639,61.81727279277736,328.31927450990446,449.9256766926874,580.709732572272,356.5399270168673,54.80499999999995,54.73000000000011,51.92333333333311,85.06250000000003,47.61388888888907,46.01583333333328,74.9272222222221,28.488888888888855,27.054722222222228,25.65000000000001,190.60699130555548,545.625,41.97785952777778,292.0,88.08000000000081,2.6166650305555597,1.3480938527777788,1.2683780055555547,1207.319308333333,3998.296547,0.0,2201.143472444446,1257.9185722222205,196.04094472222212,95624.23427777781,4.434482633333332,1.0354117736111106,3.8321678888888875,98.2554263479861,52.320277777777555,17.55297588888887,24.260779166666666
2026-04-24 21:00:00,0.94,11.78,0.459192027,87.28000000000002,0.32,4.384,0.45,1.03,0.49,87.065,11.905,1.1525,69.98,9.0,19.55,1.69,12.33952387,5.222222222,79.08888889,68.74,32.64,0.04800000000000001,5.43,2.18,9.1,2.65,0.03,0.17,54.919999999999995,10.31,0.044000000000000004,1.898710866,0.25,16.901,0.16095263702293217,1.3075215304959036,0.24837997931285774,0.39818891416011376,43.66400967946684,15.883283061226885,38.228807900490146,0.274,59.36275939841244,3.6677136727199517,1.904724820075898,0.039996648305513326,0.03383927098315875,0.06268626247874975,0.3015757356674794,3.863324180039593,6.820314696740911,0.08552554507702138,0.05623479495306788,0.02896537542981935,8.329833333333333,0.0,0.0,0.0,0.0,0.0,0.0,0.0,0.0,0.0,0.0,0.0,0.0,0.0,7.0,0.254488152,3.9656485355648536,0.012,95.24872384937238,0.184,0.09831799163179916,0.037435146443514644,0.40317991631799166,0.05069456066945607,1.0321702495071448,18.41389121338912,35.65623430962343,0.2705857740585774,0.4831799163179916,8.438702928870292,0.29623430962343095,0.21811715481171548,0.4481171548117155,34.54493723849372,1.1256485355648536,1.2764517351144793,1479.8828451882846,105.0,26.785714285714285,14.0,60.0,28.25,8.0,0.9618739379639862,178.9358333,167.05875,175.3394444,188.5638889,178.7632639,61.81727279277736,328.31927450990446,449.9256766926874,580.709732572272,356.5399270168673,54.31166666666662,53.27055555555565,52.64388888888906,91.35222222222222,47.37111111111082,45.73111111111116,70.10722222222222,28.693888888888786,30.05138888888886,29.22333333333332,176.26861000000002,539.0111111111111,42.220177416666665,292.0,84.49156044444506,2.61163350277778,1.3479112138888885,1.2637529752777772,1211.8246000000008,3998.296547,0.0,2251.284211111112,1263.7039583333337,195.92864972222216,95554.26363888894,4.304627072222222,1.0353699869444448,3.6209329499999994,96.35559082500001,52.1197222222224,17.625362,24.11976772222222
2026-04-24 22:00:00,0.94,11.78,0.459192027,87.28000000000002,0.32,4.417333333333333,0.45,1.03,0.49,87.065,11.905,1.1585,69.98,9.0,19.55,1.69,12.33952387,5.222222222,79.08888889,68.74,32.64,0.04800000000000001,5.43,2.18,9.1,2.65,0.03,0.17,54.919999999999995,10.31,0.044000000000000004,1.898710866,0.25,16.890666666666664,0.16170725110497955,1.3008054651656817,0.24551244580107767,0.39358576825962466,43.69253409176823,16.01579329403441,38.08369561251243,0.27066666666666667,59.37069487283736,3.6656304789869965,1.9043107869302591,0.03997261272177902,0.03387473510980101,0.06267146889980173,0.30118227994446123,3.8605650430383154,6.814366277787809,0.0854052119498942,0.05617912536092597,0.028968151149003654,8.320833333333333,0.0,0.0,0.0,0.0,0.0,0.0,0.0,0.0,0.0,0.0,0.0,0.0,0.0,7.0,0.254488152,3.9766666666666666,0.012277777777777778,95.22055555555555,0.18844444444444444,0.09783333333333334,0.034944444444444445,0.4177777777777778,0.051500000000000004,1.042718017084772,18.31611111111111,35.89055555555555,0.26333333333333336,0.4338888888888889,8.505555555555555,0.2972222222222222,0.19777777777777777,0.4527777777777778,34.42388888888889,1.1116666666666668,1.2898277588821006,1479.111111111111,105.0,26.785714285714285,14.0,60.0,28.25,8.0,0.9618739379639862,178.9358333,167.05875,175.3394444,188.5638889,178.7632639,61.81727279277736,328.31927450990446,449.9256766926874,580.709732572272,356.5399270168673,53.70777777777805,52.61111111111134,54.05222222222239,81.46083333333331,46.999722222222076,45.30750000000003,56.784999999999975,29.091666666666793,30.597500000000007,32.58861111111108,184.44724999999985,534.2833333333333,42.11732041666666,292.0,80.97650283333319,2.6036039888888927,1.3408045499999979,1.262774188888888,1196.483108333334,3998.296547,0.0,2237.724105555555,1282.3263249999998,197.26790111111126,96963.41066666672,4.206321747222221,1.0266661113888884,3.667092652777785,97.43926062499997,51.64027777777801,17.62987116666664,24.22991408333333
