Repository: saikumar-voptimai/evonith_bf_webapp

# Evonith BF2 — Blast Furnace Intelligence Platform

Monitoring, modelling and optimisation of **Blast Furnace 2 (BF2)** at Evonith Steel: live telemetry from InfluxDB,
manual plant reports from Neon PostgreSQL, a two-zone energy model of the furnace, blend and fuel optimisers, a
conversational assistant (FurnaceMind) and a live digital twin evaluated every hour.

The platform has three deployable parts that share one Python service layer, plus the shared data library:

| Part | Path | What it is |
|---|---|---|
| **Streamlit app** (legacy) | `src/app.py`, `src/custom_pages/` | The original 11-page dashboard; still the home of the model pages. Served under `/legacy` in production |

File: src/assets/data/furnace_dataset_20260525_002530_771382.csv (part 179 of 209)
GO%,ORE_NA2O%,ORE_P%,ORE_TIO2%,ORE_AL2O3%,ORE_SIO2%,ORE_MNO%,ORE_CAO%,ORE_K2O%,ORE_CALC_MT,PELLET_PCT_SIO2,PELLET_PCT_AL2O3,PELLET_PCT_FE2O3,PELLET_PCT_MGO,PELLET_PCT_TIO2,PELLET_PCT_NA2O,TOTAL_PELLET_CALC_MT,PELLET_PCT_K2O,PELLET_PCT_TM,PELLET_PCT_LOI,PELLET_PCT_MNO,PELLET_PCT_CAO,PELLET_PCT_P,CHARGES/HRS.,STOCKRODLEVEL,CHEM_PCT_C,CHEM_PCT_CR,CHEM_PCT_FE,CHEM_PCT_MN,CHEM_PCT_P,CHEM_PCT_S,CHEM_PCT_SI,CHEM_PCT_TI,SLAG_BASICITY,SLAG_PCT_AL2O3,SLAG_PCT_CAO,SLAG_PCT_FEO,SLAG_PCT_K2O,SLAG_PCT_MGO,SLAG_PCT_MNO,SLAG_PCT_NA2O,SLAG_PCT_S,SLAG_PCT_SIO2,SLAG_PCT_TIO2,SLAG_T_BASICITY,HMT_GT_1480C,COKE_DISCHARGE_TIME,WEIGHTED_COKE_ANGLE,TOTAL_COKE_PORTIONS,NON_COKE_DISCHARGE_TIME,WEIGHTED_NON_COKE_ANGLE,TOTAL_NON_COKE_PORTIONS,TOTAL HEAT LOAD,FTG_UPTAKE_TEMP_A,FTG_UPTAKE_TEMP_B,FTG_UPTAKE_TEMP_C,FTG_UPTAKE_TEMP_D,FTG_UPTAKE_TEMP_AVG,HEARTH_TEMP_A,HEARTH_TEMP_B,HEARTH_TEMP_C,HEARTH_TEMP_D,HEARTH_TEMP_AVG,BOSH_TEMP_A,BOSH_TEMP_C,BOSH_TEMP_D,BELLY_TEMP_A,BELLY_TEMP_C,BELLY_TEMP_D,LOWER_STACK_TEMP_A,LOWER_STACK_TEMP_B,LOWER_STACK_TEMP_C,LOWER_STACK_TEMP_D,PCI_KG/THM,ACT. FUEL RATEKG/THM.,FURNACETOPGASANALYSISCO2ETACO,COKE RATE KG/THM,PRODUCTIONTONNESPERHR,HOT BLAST PRESSUREBAR,TOPPRESSUREBAR,DIFFERENTIAL PRESSURETOTALBAR,HOT BLAST TEMP.OC,OXYGENFLOWNM3/HR.,STEAMKGS/HR.,RAFTOC,PERMEABILITYKGS/HR.,TUYEREVELOCITYM/S,HOT BLAST VOLUMENM3/HR.,O2 ENRICHMENT %,BOTTOMBAR,FURNACE TOP GAS ANALYSISH2%,UNITCOST LAKHS/THM,BOSH_TEMP_B,FURNACE TOP GAS ANALYSISCO2%,FURNACE TOP GAS ANALYSISONLINE (ANALYZER)CO%
2026-04-24 23:00:00,0.9199999999999999,11.58,0.459192027,87.5,0.36,4.4048,0.45,1.03,0.49,87.065,11.905,1.0852,69.98,9.0,19.55,1.69,12.33952387,5.222222222,79.08888889,68.74,32.64,0.051000000000000004,5.44,2.27,8.93,2.69,0.028000000000000004,0.17,54.45,10.6,0.048,1.9485294119999998,0.26,17.107999999999997,0.1665483671988389,1.2577195319303338,0.22711620464441218,0.3640549600870827,43.87552828011611,16.865893280116108,37.15274898766328,0.3096,59.88890993746101,3.3625197695202673,1.8638490615323158,0.039767762598706194,0.03464351048016664,0.05966849932661482,0.25475338883303095,3.5238964646960307,6.779219920288393,0.07815934215008727,0.052205748660070994,0.028855739024824266,7.969200000000001,0.0,0.0,0.0,0.0,0.0,0.0,0.0,0.0,0.0,0.0,0.0,0.0,0.0,7.0,0.254488152,4.026719999999999,0.012915999999999999,95.087968,0.20084000000000002,0.10025200000000001,0.027336,0.48664,0.057328000000000004,1.0680473646982047,18.1038,36.46144,0.22336,0.34504,8.63236,0.29588,0.14252,0.45748,34.14056,1.0967200000000001,1.3209179574261865,1482.336,105.0,26.78571428571429,14.0,60.0,28.25,8.0,0.9618739379639862,178.9358333,167.05875,175.3394444,188.5638889,178.7632639,61.81727279277736,328.31927450990446,449.9256766926874,580.709732572272,356.5399270168673,52.89415041782728,52.414206128133564,53.741225626741105,66.86713091922007,46.523676880222716,44.84373259052939,48.51615598885785,29.594150417827432,27.21727019498603,31.04428969359335,173.00482144846782,531.4651810584958,41.18188253481891,292.0,84.66261838440046,2.577540562674097,1.3461570473537587,1.231522286908078,1215.4696963788306,3998.296547,0.0,2264.4113927576595,1316.5154150417818,201.64800863509734,97157.62456824513,4.201101991643452,1.0068887415041783,3.6382005654596106,95.92313884192198,51.120612813370705,17.291666908077993,24.69930002785514
2026-04-25 00:00:00,0.9200000000000002,11.58,0.459192027,87.5,0.36,4.3732,0.45,1.03,0.49,87.065,11.905,1.0664,69.98,9.0,19.55,1.69,12.33952387,5.222222222,79.08888889,68.74,32.64,0.051000000000000004,5.44,2.27,8.93,2.69,0.028000000000000004,0.17,54.45,10.6,0.048,1.9485294119999998,0.26,17.2168,0.16783280232818568,1.2462880592791477,0.22223535115289444,0.3562199057980674,43.92407992800541,17.0914400888294,36.905752112289896,0.32080000000000003,59.844276590572704,3.352760946023127,1.8644522562427794,0.0400783823605449,0.03424516421498473,0.05948987698230494,0.2543010718657614,3.519299966239373,6.858092240794477,0.07891486917887842,0.052475422732846666,0.028802376732165364,7.7584,0.0,0.0,0.0,0.0,0.0,0.0,0.0,0.0,0.0,0.0,0.0,0.0,0.0,7.0,0.254488152,4.04592,0.012676,95.076448,0.20324,0.100972,0.028295999999999998,0.47704,0.055408000000000006,1.0595248870486456,17.971799999999998,36.37984,0.23296,0.35944000000000004,8.58196,0.31267999999999996,0.14972000000000002,0.45028,34.34216,1.11592,1.3094855962798213,1483.296,105.0,26.78571428571429,14.0,60.0,28.25,8.0,0.9618739379639862,178.9358333,167.05875,175.3394444,188.5638889,178.7632639,61.81727279277736,328.31927450990446,449.9256766926874,580.709732572272,356.5399270168673,52.17111111111125,55.65277777777778,52.96638888888861,63.702777777777676,46.25527777777796,44.50444444444442,45.18166666666666,29.668888888889043,26.580833333333313,28.201111111111114,161.3525422222223,530.0,42.09973283333337,292.0,88.43999999999944,2.5642199166666675,1.348189088888889,1.2159504366666662,1219.0051333333338,3998.296547,0.0,2276.2119138888893,1337.2154805555565,202.66440722222234,97313.7264166666,4.194414822222223,0.9993801936111116,3.570127616666673,94.37921184444446,50.73861111111129,17.839530805555544,24.535132833333332
2026-04-25 01:00:00,0.92,11.58,0.459192027,87.5,0.36000000000000004,4.374333333333333,0.45,1.03,0.49,87.065,11.905,1.0548333333333333,69.98,9.0,19.55,1.69,12.33952387,5.222222222,79.08888889,68.74,32.64,0.051,5.44,2.27,8.93,2.69,0.028,0.17,54.45000000000001,10.6,0.04800000000000001,1.948529412,0.26,17.171166666666668,0.16859034512595797,1.239545928378974,0.21935668852135973,0.35159889473165645,43.95271504576121,17.224464604118214,36.760076632278285,0.31616666666666665,59.99141404614263,3.313177224300693,1.8566984142705831,0.03964054416463545,0.03489386184422488,0.05920390229728917,0.24688686251560008,3.467243752905133,6.749823496982679,0.07668719432901498,0.05144127472775321,0.02885215993890423,7.987333333333333,0.0,0.0,0.0,0.0,0.0,0.0,0.0,0.0,0.0,0.0,0.0,0.0,0.0,7.0,0.254488152,4.065119999999999,0.012436,95.064928,0.20564,0.101692,0.029256,0.46744,0.053488,1.0510024093990864,17.8398,36.29824,0.24256,0.37384,8.53156,0.32948,0.15692,0.44308000000000003,34.54376,1.13512,1.2980532351334562,1484.256,105.0,26.785714285714285,14.0,60.0,28.25,8.0,0.9618739379639862,178.9358333,167.05875,175.3394444,188.5638889,178.7632639,61.81727279277736,328.31927450990446,449.9256766926874,580.709732572272,356.5399270168673,51.77250000000008,57.14277777777788,52.53805555555556,66.46694444444437,46.04916666666672,44.318888888888836,45.66166666666667,29.826666666666753,26.54027777777792,27.83750000000001,161.21137805555557,530.4222222222222,42.30950344444448,292.0,88.43999999999944,2.5713452361111138,1.3480503472222216,1.223199518611111,1209.9721416666666,3998.296547,0.0,2272.4321916666686,1321.2227916666668,200.5661616666667,96711.44716666665,4.221019197222223,1.004439866111111,3.515070386111109,94.36050759236112,50.766666666666815,17.596040750000004,23.994574555555534
2026-04-25 02:00:00,0.9199999999999999,11.58,0.459192027,87.5,0.36000000000000004,4.365833333333334,0.45,1.03,0.49,87.065,11.905,1.0718333333333332,69.98,9.0,19.55,1.69,12.33952387,5.222222222,79.08888889,68.74,32.64,0.051,5.44,2.27,8.93,2.69,0.028,0.17,54.45000000000001,10.6,0.04800000000000001,1.948529412,0.26,17.166333333333334,0.16792665520693947,1.2454527686582388,0.22187871021363006,0.3556474032376693,43.92762756682231,17.107920654338567,36.88770420370554,0.31883333333333336,60.03730290336173,3.296947639253388,1.8539680670110614,0.03953572232586105,0.0350602052804877,0.05906735637260466,0.2440924629750918,3.4473703438905545,6.724271132688368,0.07600666881420201,0.05111089004505811,0.028860858356991936,7.9395,0.0,0.0,0.0,0.0,0.0,0.0,0.0,0.0,0.0,0.0,0.0,0.0,0.0,7.0,0.254488152,4.08432,0.012196,95.05340799999999,0.20804,0.102412,0.030216,0.45784,0.051568,1.0424799317495272,17.707800000000002,36.21664,0.25216,0.38824000000000003,8.48116,0.34628,0.16412000000000002,0.43588,34.74536,1.15432,1.286620873987091,1485.216,105.0,26.785714285714285,14.0,60.0,28.25,8.0,0.9618739379639862,178.9358333,167.05875,175.3394444,188.5638889,178.7632639,61.81727279277736,328.31927450990446,449.9256766926874,580.709732572272,356.5399270168673,51.5044444444446,55.31916666666662,52.22833333333347,71.26916666666666,45.88833333333301,44.28416666666648,49.96527777777778,29.75138888888889,26.680000000000128,26.487222222222258,170.36069055555566,527.4888888888889,42.98456511111108,292.0,84.778530166667,2.5997941861111142,1.348046227777776,1.2516749472222213,1192.010136111112,3998.296547,0.0,2253.2271361111107,1296.1013249999994,197.37085916666663,97115.4104444444,4.2155597055555525,1.0111969983333338,3.4979504583333334,95.57279149861112,50.67083333333341,18.130884000000005,24.050733055555565
2026-04-25 03:00:00,0.92,11.58,0.459192027,87.5,0.36000000000000004,4.381166666666666,0.45,1.03,0.49,87.065,11.905,1.0473333333333332,69.98,9.0,19.55,1.69,12.33952387,5.222222222,79.08888889,68.74,32.64,0.051,5.44,2.27,8.93,2.69,0.028,0.17,54.45000000000001,10.6,0.04800000000000001,1.948529412,0.26,17.1005,0.16514899910981148,1.270173907922678,0.23243380338271638,0.37259110543015,43.82263216635087,16.620164243682897,37.42184747118325,0.303,59.92411856901706,3.3225093625470516,1.8595399264436019,0.03991245273642493,0.03451593669752526,0.05922774965125615,0.24918917692236722,3.4828360644540983,6.81789220172357,0.07773820389876439,0.0518965133248425,0.028813971344589864,7.933166666666666,0.0,0.0,0.0,0.0,0.0,0.0,0.0,0.0,0.0,0.0,0.0,0.0,0.0,7.0,0.254488152,4.072,0.0119,95.08749999999999,0.208,0.1023,0.0314,0.438,0.0489,1.036228712469263,17.575000000000003,36.181,0.265,0.398,8.442,0.355,0.167,0.43,34.916,1.162,1.278008960825529,1485.5,105.0,26.785714285714285,14.0,60.0,28.25,8.0,0.9618739379639862,178.9358333,167.05875,175.3394444,188.5638889,178.7632639,61.81727279277736,328.31927450990446,449.9256766926874,580.709732572272,356.5399270168673,51.525277777777745,54.73499999999979,52.52250000000001,65.69138888888877,45.79249999999973,44.18250000000031,45.14666666666661,30.55777777777778,26.95166666666684,30.97694444444443,181.40591611111114,536.5444444444445,41.34616283333336,292.0,84.35839402777806,2.651150133333334,1.3483126555555567,1.3028628888888893,1218.3721916666668,3998.296547,0.0,2273.4535222222216,1301.833316666667,206.3566086111112,101576.24416666664,4.37206984722222,1.0606151325,3.621535797222225,97.03628388472222,50.84305555555538,17.643229000000023,25.02956255555552
2026-04-25 04:00:00,0.92,11.58,0.459192027,87.5,0.36000000000000004,4.4046666666666665,0.45,1.03,0.49,87.065,11.905,1.0231666666666668,69.98,9.0,19.55,1.69,12.33952387,5.222222222,79.08888889,68.74,32.64,0.051,5.44,2.27,8.93,2.69,0.028,0.17,54.45000000000001,10.6,0.04800000000000001,1.948529412,0.26,17.025666666666666,0.16139359348552687,1.303597017978811,0.2467043447549979,0.3954990797382861,43.68067783375292,15.960715016058517,38.14401197273318,0.268,59.93352825639183,3.302956133828301,1.8576763811826351,0.04002349910983349,0.03439979156795512,0.05900193454918937,0.24660248526010364,3.4635635019621813,6.846964454849104,0.07765812548304063,0.05179594602929361,0.02878723419522898,8.1545,0.0,0.0,0.0,0.0,0.0,0.0,0.0,0.0,0.0,0.0,0.0,0.0,0.0,7.0,0.254488152,3.9192727272727272,0.011354545454545454,95.32477272727273,0.1970909090909091,0.09848181818181818,0.033581818181818185,0.37254545454545457,0.0429,1.040094916834041,17.438636363636366,36.35009090909091,0.2922727272727273,0.3870909090909091,8.452909090909092,0.3277272727272727,0.15063636363636365,0.43,34.94872727272727,1.1183636363636364,1.2819608614144538,1482.7727272727273,105.0,26.785714285714285,14.0,60.0,28.25,8.0,0.9618739379639862,178.9358333,167.05875,175.3394444,188.5638889,178.7632639,61.81727279277736,328.31927450990446,449.9256766926874,580.709732572272,356.5399270168673,51.49111111111121,54.28916666666672,52.60833333333343,58.86,45.575277777777764,43.955555555555335,41.23222222222227,30.96361111111108,27.176666666666755,37.02916666666662,174.2777241666669,542.675,41.863506527777766,292.0,91.7729166666665,2.6742861833333316,1.3479599611111124,1.326227649999999,1226.783494444445,3998.296547,0.0,2277.5791388888883,1312.747675,212.6257377777775,104331.9788888888,4.372384766666664,1.0768485358333324,3.6511381166666657,96.09179845208337,50.571944444444355,17.943503916666664,24.91693222222219
2026-04-25 05:00:00,0.92,11.58,0.459192027,87.5,0.36,4.413428571428572,0.45,1.03,0.49,87.06499999999998,11.905,0.9847142857142857,69.98,9.0,19.55,1.69,12.33952387,5.222222222,79.08888889,68.74,32.64,0.051,5.44,2.27,8.93,2.69,0.028,0.17,54.45,10.6,0.048,1.9485294120000003,0.26,16.976285714285716,0.16160956183446232,1.3016748996732856,0.24588366502904327,0.39418167280978,43.688841437342674,15.998639058131577,38.1024812592329,0.26742857142857146,59.93668695050934,3.288019784424057,1.8563780894735629,0.04012916964927659,0.034283268626770225,0.05882405427688716,0.24469506150159467,3.4492517601326678,6.8744292835110645,0.07766193012034027,0.0517452508680531,0.02876354155029521,7.737285714285713,0.0,0.0,0.0,0.0,0.0,0.0,0.0,0.0,0.0,0.0,0.0,0.0,0.0,7.0,0.254488152,3.8433333333333333,0.011166666666666667,95.48233333333333,0.18833333333333332,0.097,0.03883333333333334,0.30333333333333334,0.035666666666666666,1.0382380931256918,17.27166666666667,36.37833333333333,0.31,0.39166666666666666,8.48,0.32666666666666666,0.14666666666666667,0.425,35.04,1.1283333333333334,1.2954413306643793,1478.5,105.0,26.785714285714285,14.0,60.0,28.25,8.0,0.9618739379639862,178.9358333,167.05875,175.3394444,188.5638889,178.7632639,61.81727279277736,328.31927450990446,449.9256766926874,580.709732572272,356.5399270168673,51.48880000000004,53.848000000000035,52.041599999999946,57.06239999999998,45.359199999999994,43.705599999999926,41.49280000000006,31.003999999999962,27.060000000000027,38.323999999999984,177.66599839999995,551.216,41.69001759999999,292.0,95.54999999999986,2.673553152000001,1.3480797999999998,1.3252770904000002,1244.7441759999992,3998.296547,0.0,2260.710775999999,1319.9329119999993,215.46501280000007,104828.99519999998,4.395364079999999,1.0828656303999997,3.8242129919999996,96.540744788,50.14880000000001,17.849028000000004,24.962708719999995
2026-04-25 06:00:00,0.92,11.58,0.459192027,87.5,0.36,4.4512857142857145,0.45,1.03,0.49,87.06499999999998,11.905,0.9921428571428572,69.98,9.0,19.55,1.69,12.33952387,5.222222222,79.08888889,68.74,32.64,0.051,5.44,2.27,8.93,2.69,0.028,0.17,54.45,10.6,0.048,1.9485294120000003,0.26,16.99542857142857,0.16103519446018327,1.3067867693043689,0.24806626105130358,0.3976853137928821,43.667130350594924,15.897780147208179,38.21293210530676,0.26942857142857146,60.09644474989504,3.2517778266020634,1.8485004854472478,0.03959874439707115,0.0350499943369821,0.05859568662012341,0.23748102782305683,3.399040738615334,6.742627315697178,0.07521849101652836,0.050636028998261626,0.02882943700164555,8.005714285714285,0.0,0.0,0.0,0.0,0.0,0.0,0.0,0.0,0.0,0.0,0.0,0.0,0.0,7.0,0.254488152,3.91,0.011642857142857142,95.49185714285714,0.18357142857142858,0.09985714285714285,0.04978571428571429,0.22714285714285715,0.02614285714285714,1.0257527887101066,17.047857142857143,36.144999999999996,0.31,0.425,8.537142857142857,0.3742857142857143,0.1657142857142857,0.4107142857142857,35.24,1.237857142857143,1.3266177131418768,1471.357142857143,105.0,26.785714285714285,14.0,60.0,28.25,8.0,0.9618739379639862,178.9358333,167.05875,175.3394444,188.5638889,178.7632639,61.81727279277736,328.31927450990446,449.9256766926874,580.709732572272,356.5399270168673,51.71181102362195,52.819685039370064,51.48661417322827,72.06141732283466,45.29055118110242,43.834645669291376,57.2496062992126,30.811811023622045,27.522834645669256,25.414960629921243,187.28220236220466,551.8267716535433,40.28587307086613,292.0,95.54999999999984,2.722367952755905,1.3479808976377947,1.3746251259842521,1220.708212598426,3998.296547,0.0,2228.108118110235,1328.551992125984,219.51061417322828,109396.73307086616,4.186510811023621,1.1188324196850394,3.971001062992126,97.81489181299212,50.022047244094516,17.13001771653543,25.392880944881874
2026-04-25 07:00:00,0.9700000000000001,11.800000000000002,0.459192027,87.23,0.34,4.4105,0.41,1.015,0.49,87.105,11.88,1.0598333333333334,69.98,9.0,19.55,1.69,12.33952387,5.222222222,79.08888889,68.74,32.64,0.04900000000000001,5.419999999999999,2.3,9.33,2.59,0.026,0.16,54.419999999999995,10.770000000000001,0.051,1.9870848710000002,0.25,16.910666666666668,0.10000000000000002,1.3893902878066653,0.31287050356307816,0.651043615102949,43.49129496436922,14.293884893107654,39.343429405092486,0.3601666666666667,60.093281255141726,3.3511221467547734,2.5333570768826372,0.035558969474412984,0.022189049581744353,0.06702087586084143,0.30196104357786463,3.7444649775078283,6.198077350836807,0.08445913968380125,0.042226823318544826,0.02527777039710087,7.779333333333334,0.0,0.0,0.0,0.0,0.0,0.0,0.0,0.0,0.0,0.0,0.0,0.0,0.0,7.0,0.254488152,3.9452459016393444,0.012,95.52690983606557,0.17508196721311475,0.10138524590163935,0.06119672131147541,0.1601639344262295,0.01801639344262295,1.0169585542764064,16.875081967213113,35.96631147540983,0.349344262295082,0.4524590163934426,8.544344262295082,0.41860655737704916,0.17754098360655737,0.4,35.366639344262296,1.3384426229508197,1.35,1464.27868852459,105.0,26.785714285714285,14.0,60.0,28.25,8.0,0.9618739379639862,178.9358333,167.05875,175.3394444,188.5638889,178.7632639,61.81727279277736,328.31927450990446,449.9256766926874,580.709732572272,356.5399270168673,51.99349593495938,51.66666666666658,51.39918699186985,79.25203252032517,45.34878048780489,44.135772357723475,64.87073170731712,31.16341463414631,28.287804878048824,24.733333333333356,279.6510113821138,554.6910569105692,41.00254861788619,292.0,95.54999999999987,2.761863349593493,1.3480496747967476,1.4135243089430898,1219.254487804877,3998.296547,0.0,1989.5605764227635,1302.9639837398374,219.26379186991866,110340.17804878044,4.181190764227643,1.1507381056910568,3.985598268292683,110.05375900813007,50.70406504065035,17.283691951219502,24.866757479674774
2026-04-25 08:00:00,0.97,11.8,0.459192027,87.23,0.34,4.386142857142857,0.41000000000000003,1.015,0.49,87.105,11.88,1.0907142857142857,69.98,9.0,19.55,1.69,12.33952387,5.222222222,79.08888889,68.74,32.64,0.049,5.42,2.3,9.33,2.59,0.026,0.16,54.42,10.77,0.051,1.987084871,0.25,16.91614285714286,0.1,1.4227999288341273,0.2820308349223441,0.6465461634261752,43.79969165077656,15.219074952329677,38.09121035965934,0.41400000000000003,59.90747729934805,3.419506699176658,2.54465859184817,0.035878902038938454,0.02215788727572441,0.06764266692155393,0.3143318394631072,3.8173701359159264,6.307234594123903,0.08492865100987526,0.04311183163134697,0.025209005663085645,7.947,0.0,0.0,0.0,0.0,0.0,0.0,0.0,0.0,0.0,0.0,0.0,0.0,0.0,7.0,0.254488152,3.8862295081967213,0.012,95.63854918032787,0.1554098360655738,0.09892622950819673,0.07398360655737705,0.12081967213114754,0.014081967213114752,1.0192375297883618,16.855409836065572,35.95155737704918,0.5067213114754099,0.4622950819672131,8.40172131147541,0.4530327868852459,0.1677049180327869,0.4,35.27319672131148,1.4122131147540984,1.35,1457.3934426229507,105.0,26.785714285714285,14.0,60.0,28.25,8.0,0.9618739379639862,178.9358333,167.05875,175.3394444,188.5638889,178.7632639,61.81727279277736,328.31927450990446,449.9256766926874,580.709732572272,356.5399270168673,52.25811965811963,51.36495726495719,51.72991452991444,75.87350427350427,45.67264957264955,44.50940170940166,60.73076923076924,30.933333333333362,27.767521367521375,27.110256410256405,179.14005811965797,547.6239316239316,41.17927675213675,292.0,98.87948717948709,2.784084136752137,1.347804623931624,1.435515880341881,1223.3233760683768,3998.296547,0.0,2238.111230769231,1273.7622820512818,215.94125299145313,109359.19145299148,4.2432803076923085,1.1515930641025638,3.835667940170941,96.73605770085467,51.8709401709402,17.46869102564103,24.952665299145302
2026-04-25 09:00:00,0.9699999999999999,11.8,0.459192027,87.23,0.34,4.348285714285715,0.41,1.015,0.49,87.105,11.88,1.067,69.98,9.0,19.55,1.69,12.33952387,5.222222222,79.08888889,68.74,32.64,0.049,5.42,2.3,9.33,2.59,0.026,0.16,54.42,10.77,0.051,1.987084871,0.25,16.89242857142857,0.1,1.3596735743145196,0.34030131601736663,0.6550439419191993,43.21698683982633,13.470960519479002,40.457234685788485,0.43571428571428567,59.8170301465325,3.4503050572395537,2.5496988899697515,0.036037235042930695,0.02216641832951141,0.06792597440678746,0.32000680515007524,3.8501846132274546,6.365830085196896,0.08521628621767828,0.04352217954141828,0.025179120077373395,8.064428571428572,0.0,0.0,0.0,0.0,0.0,0.0,0.0,0.0,0.0,0.0,0.0,0.0,0.0,7.0,0.254488152,3.842549019607843,0.011872549019607843,95.72319607843137,0.13872549019607844,0.09725490196078432,0.08552941176470588,0.09,0.010872549019607842,1.0216279930975503,16.79156862745098,35.975686274509805,0.621078431372549,0.46490196078431373,8.304019607843136,0.48,0.15872549019607843,0.4,35.21401960784314,1.47,1.35,1452.2549019607843,105.0,26.785714285714285,14.0,60.0,28.25,8.0,0.9618739379639862,178.9358333,167.05875,175.3394444,188.5638889,178.7632639,61.81727279277736,328.31927450990446,449.9256766926874,580.709732572272,356.5399270168673,52.452845528455285,51.4130081300813,52.053658536585395,80.67235772357716,46.077235772357724,44.83577235772366,60.59918699186993,30.18292682926832,26.768292682926834,28.996747967479685,172.84012032520337,553.9674796747968,41.678446910569114,292.0,91.00144047417024,2.745231495934958,1.3481520325203247,1.397000048780488,1218.9210813008135,3998.296547,0.0,2229.0914065040656,1274.0175609756097,212.4327382113821,106525.10081300818,4.396893292682926,1.1272888788617887,3.8217968780487794,95.90131594308944,52.41626016260166,17.541144227642274,24.544588943089426
2026-04-25 10:00:00,0.9699999999999999,11.800000000000002,0.459192027,87.23,0.34,4.474,0.41,1.015,0.49,87.105,11.88,1.0543333333333333,69.98,9.0,19.55,1.69,12.33952387,5.222222222,79.08888889,68.74,32.64,0.04900000000000001,5.419999999999999,2.3,9.33,2.59,0.026,0.16,54.419999999999995,10.770000000000001,0.051,1.9870848710000002,0.25,16.56383333333333,0.10000000000000002,1.2921963437518906,0.40258799038287024,0.6641274152641685,42.594120096171295,11.602360288513891,42.9863331928378,0.34850000000000003,59.766191868696346,3.48569524603851,2.5558795838766595,0.03610740199223892,0.021999160887553895,0.0682258523849107,0.32571553337527254,3.888047079589174,6.3591356055040045,0.08494905157352872,0.043901381186071876,0.025136273220537002,8.178666666666667,0.0,0.0,0.0,0.0,0.0,0.0,0.0,0.0,0.0,0.0,0.0,0.0,0.0,7.0,0.254488152,3.854313725490196,0.011284313725490196,95.71025490196078,0.13284313725490196,0.09843137254901961,0.09258823529411765,0.09,0.010284313725490195,1.0244215276736577,16.568039215686277,36.140392156862745,0.5799019607843138,0.4413725490196078,8.368725490196079,0.48,0.15284313725490195,0.4,35.27872549019608,1.47,1.35,1453.4313725490197,105.0,26.785714285714285,14.0,60.0,28.25,8.0,0.9618739379639862,178.9358333,167.05875,175.3394444,188.5638889,178.7632639,61.81727279277736,328.31927450990446,449.9256766926874,580.709732572272,356.5399270168673,52.59495798319332,51.79243697478989,52.48067226890758,85.81092436974785,46.554621848739494,45.24201680672268,68.85546218487397,29.30336134453784,26.066386554621875,25.607563025210055,187.77820756302515,555.5294117647059,41.71141907563025,292.0,95.61176470588249,2.759735840336133,1.3479151512605043,1.4118253697478993,1214.9714537815132,3998.296547,0.0,2225.6910924369736,1259.425302521008,211.36193529411756,106452.72605042017,4.387431260504201,1.1428303529411763,3.8758073109243694,97.88061250210083,52.929411764705975,17.503282773109245,24.459544453781515
2026-04-25 11:00:00,0.9700000000000001,11.800000000000002,0.459192027,87.23,0.34,4.502,0.41,1.015,0.49,87.105,11.88,1.0936666666666666,69.98,9.0,19.55,1.69,12.33952387,5.222222222,79.08888889,68.74,32.64,0.04900000000000001,5.419999999999999,2.3,9.33,2.59,0.026,0.16,54.419999999999995,10.770000000000001,0.051,1.9870848709999998,0.25,16.838333333333335,0.10000000000000002,1.2888235016835812,0.4057013830613098,0.6645814516964409,42.562986169386896,11.508958508160704,43.11274990805193,0.31216666666666665,59.74294278955181,3.4796186371128344,2.554584094174948,0.03616267400169546,0.022134521988182426,0.06818982252671012,0.32522459238699136,3.881452274782814,6.404870600776383,0.08535496059098253,0.043891878710442866,0.02514875299377266,8.297666666666666,0.0,0.0,0.0,0.0,0.0,0.0,0.0,0.0,0.0,0.0,0.0,0.0,0.0,7.0,0.254488152,3.8737777777777778,0.01145925925925926,95.64544444444444,0.1368888888888889,0.09854074074074075,0.09622962962962964,0.12214814814814814,0.015511111111111111,1.0433171156171277,16.63451851851852,36.49785185185185,0.5255555555555556,0.40474074074074073,8.42525925925926,0.43866666666666665,0.1431111111111111,0.4137777777777778,35.0,1.3988148148148147,1.35,1460.6592592592592,105.0,26.785714285714285,14.0,60.0,28.25,8.0,0.9618739379639862,178.9358333,167.05875,175.3394444,188.5638889,178.7632639,61.81727279277736,328.31927450990446,449.9256766926874,580.709732572272,356.5399270168673,52.70416666666668,52.63000000000001,52.793333333333365,86.55916666666667,46.98083333333336,45.56833333333332,66.98416666666668,28.283333333333353,25.594166666666638,26.726666666666677,195.0791225,545.5166666666667,41.349556,292.0,88.4625,2.7989967833333327,1.3477991083333336,1.4511272166666664,1220.2527749999992,3998.296547,0.0,2247.831058333334,1234.1896083333331,210.5047133333333,107097.77583333335,4.391295383333333,1.1810280816666667,3.7662518916666676,98.84798373125,53.35416666666671,17.24942191666668,24.466073833333333
2026-04-25 12:00:00,0.9699999999999999,11.8,0.459192027,87.23,0.34,4.410571428571428,0.41,1.015,0.49,87.105,11.88,1.143857142857143,69.98,9.0,19.55,1.69,12.33952387,5.222222222,79.08888889,68.74,32.64,0.049,5.42,2.3,9.33,2.59,0.026,0.16,54.42,10.77,0.051,1.987084871,0.25,16.830428571428573,0.09999999999999999,1.2788895798429463,0.41487115706804956,0.6659187104057571,42.4712884293195,11.233865287958512,43.485080940117264,0.3227142857142857,59.7532327227806,3.4439356675861577,2.548052164503163,0.03617817364076011,0.022439788423285777,0.06790727049451441,0.32009546065480715,3.843156533387423,6.468741340157862,0.0860856517534843,0.04358078186591826,0.025198517448264283,8.349714285714287,0.0,0.0,0.0,0.0,0.0,0.0,0.0,0.0,0.0,0.0,0.0,0.0,0.0,7.0,0.254488152,3.900444444444444,0.012348148148148148,95.5321111111111,0.15022222222222223,0.09765185185185185,0.09667407407407408,0.18437037037037038,0.02617777777777778,1.0772759147752267,16.972296296296296,37.03562962962963,0.4588888888888889,0.35585185185185186,8.474148148148148,0.3586666666666667,0.12977777777777777,0.44044444444444447,34.4,1.261037037037037,1.35,1473.5481481481481,105.0,26.785714285714285,14.0,60.0,28.25,8.0,0.9618739379639862,178.9358333,167.05875,175.3394444,188.5638889,178.7632639,61.81727279277736,328.31927450990446,449.9256766926874,580.709732572272,356.5399270168673,52.97024793388441,54.15702479338842,53.625619834710704,89.62148760330581,47.47685950413221,45.98181818181817,70.1132231404959,27.505785123966934,24.900826446281048,25.029752066115723,182.29767933884295,540.0,41.390355702479354,292.0,92.09607438016529,2.7858603884297524,1.3478212148760327,1.438076247933884,1214.7839008264461,3998.296547,0.0,2267.5819586776856,1263.2140578512394,214.10743884297523,108687.80165289254,4.369551603305786,1.1679244198347107,3.67572505785124,97.15444251239668,53.74297520661143,17.29439330578513,24.4882773553719
2026-04-25 13:00:00,0.9699999999999999,11.800000000000002,0.459192027,87.23,0.34,4.409666666666666,0.41,1.015,0.49,87.105,11.88,1.1766666666666667,69.98,9.0,19.55,1.69,12.33952387,5.222222222,79.08888889,68.74,32.64,0.04900000000000001,5.419999999999999,2.3,9.33,2.59,0.026,0.16,54.419999999999995,10.770000000000001,0.051,1.9870848709999998,0.25,16.873333333333335,0.10000000000000002,1.2826366596740788,0.41141231414700424,0.6654142958131047,42.50587685852996,11.33763057558987,43.34463750567732,0.31983333333333336,59.689192080202865,3.477405999818524,2.553780655294377,0.03627813340375638,0.022334829482627803,0.0681985967469416,0.3257386920635769,3.8789182619362754,6.484662588718695,0.0860126014893442,0.04396716616847523,0.02516055175547999,8.252,0.0,0.0,0.0,0.0,0.0,0.0,0.0,0.0,0.0,0.0,0.0,0.0,0.0,7.0,0.254488152,3.9896774193548388,0.012741935483870967,95.3628064516129,0.16258064516129034,0.09725806451612903,0.07841935483870968,0.2583870967741936,0.03812903225806452,1.114723498878768,17.30258064516129,37.55903225806452,0.46677419354838706,0.327741935483871,8.489354838709676,0.28451612903225804,0.11741935483870967,0.46516129032258063,33.70193548387097,1.1212903225806452,1.35,1485.0645161290322,105.0,26.785714285714285,14.0,60.0,28.25,8.0,0.9618739379639862,178.9358333,167.05875,175.3394444,188.5638889,178.7632639,61.81727279277736,328.31927450990446,449.9256766926874,580.709732572272,356.5399270168673,53.191735537190034,54.60082644628102,54.576033057851184,91.30578512396696,47.809917355371965,46.37107438016529,75.23140495867766,27.061157024793417,24.51239669421489,23.384297520661164,179.82850909090914,542.1487603305785,41.53697785123966,292.0,95.875,2.799431190082643,1.34836467768595,1.4509960165289253,1225.1497024793384,3998.296547,0.0,2258.6133057851243,1254.304834710744,214.6900206611571,108984.91487603309,4.34920734710744,1.1699594528925623,3.7151821074380162,96.82727745454547,53.94628099173543,17.337150743801654,24.402476859504098
2026-04-25 14:00:00,0.9699999999999999,11.8,0.459192027,87.23,0.34,4.454571428571429,0.41,1.015,0.49,87.105,11.88,1.1498571428571427,69.98,9.0,19.55,1.69,12.33952387,5.222222222,79.08888889,68.74,32.64,0.049,5.42,2.3,9.33,2.59,0.026,0.16,54.42,10.77,0.051,1.9870848710000002,0.25,16.684857142857144,0.1,1.281550318931203,0.412415090217351,0.6655605339900303,42.495849097826486,11.30754729347947,43.38535439236703,0.32157142857142856,59.64995029009349,3.503617344012459,2.558346676926431,0.03633344688396695,0.022216251200207256,0.06842146620310471,0.3299911088263041,3.9069560147830322,6.481919849426839,0.08583256672719157,0.04425078073028851,0.02512907226725011,8.391857142857143,0.0,0.0,0.0,0.0,0.0,0.0,0.0,0.0,0.0,0.0,0.0,0.0,0.0,7.0,0.254488152,4.166470588235295,0.01211764705882353,95.13464705882352,0.1711764705882353,0.098,0.02523529411764706,0.3423529411764706,0.05,1.1487517138205712,17.57176470588235,37.913529411764706,0.6041176470588235,0.35352941176470587,8.41235294117647,0.2411764705882353,0.11235294117647059,0.4776470588235294,33.004705882352944,1.0205882352941176,1.35,1491.235294117647,105.0,26.785714285714285,14.0,60.0,28.25,8.0,0.9618739379639862,178.9358333,167.05875,175.3394444,188.5638889,178.7632639,61.81727279277736,328.31927450990446,449.9256766926874,580.709732572272,356.5399270168673,53.106666666666705,54.290833333333374,54.95583333333331,89.6399999999999,47.767500000000055,46.34666666666676,68.27000000000002,26.932500000000044,24.46333333333336,25.965,171.94691083333345,545.0,41.12442708333333,292.0,99.27237500000011,2.820686208333333,1.34849715,1.4724319583333336,1232.1186249999996,3998.296547,0.0,2267.834416666665,1231.3325166666666,213.71154416666667,108578.24083333333,4.355391016666666,1.1935256774999996,3.748312125000001,95.78296568541668,53.70166666666673,17.17990491666667,24.595124833333337
2026-04-25 15:00:00,0.96,11.68,0.459192027,87.36,0.38000000000000006,4.474166666666666,0.41,1.015,0.49,87.105,11.88,1.1536666666666668,69.98,9.0,19.55,1.69,12.33952387,5.222222222,79.08888889,68.74,32.64,0.04900000000000001,5.37,2.37,8.86,2.61,0.025000000000000005,0.16,54.5,10.79,0.052,2.009310987,0.24,16.8805,0.10000000000000002,1.305510758520626,0.39029776136557603,0.6623350901991465,42.71702238634424,11.971067159032716,42.487298685448074,0.28933333333333333,59.73441192654635,3.476106348819863,2.553871244833205,0.03618429087984144,0.022196396318333863,0.06816662481740575,0.32486574864926926,3.877654846753145,6.424463721384783,0.08553432991588673,0.04387785312150167,0.025155180207743034,8.547333333333333,0.0,0.0,0.0,0.0,0.0,0.0,0.0,0.0,0.0,0.0,0.0,0.0,0.0,7.0,0.254488152,4.06563025210084,0.012621848739495798,95.2188487394958,0.176218487394958,0.098,0.026243697478991596,0.352436974789916,0.05,1.140021194688206,17.707899159663864,37.84294117647059,0.4931932773109243,0.36865546218487394,8.33672268907563,0.24621848739495797,0.12243697478991597,0.467563025210084,33.196302521008406,1.0659663865546218,1.35,1492.2436974789916,105.0,26.785714285714285,14.0,60.0,28.25,8.0,0.9618739379639862,178.9358333,167.05875,175.3394444,188.5638889,178.7632639,61.81727279277736,328.31927450990446,449.9256766926874,580.709732572272,356.5399270168673,53.010924369747876,53.914285714285626,54.72605042016814,85.69495798319326,47.65126050420174,46.34957983193282,69.97142857142858,26.461344537815123,23.867226890756296,22.51176470588235,180.8507655462184,544.7226890756302,40.52679277310925,292.0,95.5399159663867,2.7912726722689083,1.3481851344537819,1.443077899159665,1215.9372521008409,3998.296547,0.0,2253.315638655462,1255.9399495798323,213.21586134453779,108601.0554621849,4.388061462184874,1.181763924369748,3.906055478991597,96.96272643487394,53.54453781512596,16.948456638655472,24.87343983193276
2026-04-25 16:00:00,0.96,11.68,0.459192027,87.36,0.38000000000000006,4.4750000000000005,0.41,1.015,0.49,87.105,11.88,1.1518333333333333,69.98,9.0,19.55,1.69,12.33952387,5.222222222,79.08888889,68.74,32.64,0.04900000000000001,5.37,2.37,8.86,2.61,0.025000000000000005,0.16,54.5,10.79,0.052,2.009310987,0.24,16.915666666666667,0.09999999999999999,1.3121757579408493,0.38414545420844687,0.6614378787387317,42.77854545791553,12.15563637374659,42.23748938025548,0.28150000000000003,59.728238524884965,3.5203384779380245,2.5620163500863162,0.03615122171543824,0.021796042621721103,0.06851369045306362,0.3311230489088464,3.9251450179725516,6.336113659765856,0.08455447356855957,0.04425203921975405,0.02509243846012454,8.298166666666667,0.0,0.0,0.0,0.0,0.0,0.0,0.0,0.0,0.0,0.0,0.0,0.0,0.0,7.0,0.254488152,3.9792857142857145,0.013,95.30284415584416,0.18,0.09829220779220779,0.027487012987012987,0.35025974025974027,0.048831168831168836,1.1295969564031376,17.82948051948052,37.71402597402597,0.40415584415584416,0.37902597402597404,8.276103896103896,0.2538961038961039,0.13194805194805195,0.46,33.3887012987013,1.1087662337662338,1.35,1492.7077922077922,105.0,26.785714285714285,14.0,60.0,28.25,8.0,0.9618739379639862,178.9358333,167.05875,175.3394444,188.5638889,178.7632639,61.81727279277736,328.31927450990446,449.9256766926874,580.709732572272,356.5399270168673,53.197540983606615,54.057377049180296,55.395901639344316,85.9844262295082,47.659836065573806,46.44262295081968,70.80000000000001,26.346721311475385,23.955737704918032,25.47540983606557,193.52619672131152,542.0,40.02521631147541,292.0,88.02000000000025,2.7934786065573785,1.3480351393442627,1.4451973606557382,1224.2511721311491,3998.296547,0.0,2263.436098360655,1259.0003360655733,214.69208278688524,108993.3336065574,4.360288549180329,1.1837169516393442,3.8151042295081976,98.64222106557378,53.511475409835946,16.738601147540983,25.07962000000001
2026-04-25 17:00:00,0.96,11.68,0.459192027,87.36,0.38000000000000006,4.4623333333333335,0.41,1.015,0.49,87.105,11.88,1.1431666666666667,69.98,9.0,19.55,1.69,12.33952387,5.222222222,79.08888889,68.74,32.64,0.04900000000000001,5.37,2.37,8.86,2.61,0.025000000000000005,0.16,54.5,10.79,0.052,2.009310987,0.24,16.897000000000002,0.09999999999999999,1.3111289690959447,0.3851117208345127,0.6615787926216997,42.76888279165487,12.126648374964617,42.27672383138469,0.2836666666666667,59.77389985612908,3.5113472407937487,2.560685946389008,0.0360644601443981,0.021729335196780265,0.06842167235420045,0.329171684742453,3.915621619349352,6.2921592951071545,0.0842537060830897,0.0440987574638485,0.02509807840930235,8.179,0.0,0.0,0.0,0.0,0.0,0.0,0.0,0.0,0.0,0.0,0.0,0.0,0.0,7.0,0.254488152,3.9364285714285714,0.013,95.38622077922078,0.18,0.09946103896103897,0.029435064935064936,0.3112987012987013,0.04415584415584416,1.1140915606599597,17.907402597402598,37.41012987012987,0.3807792207792208,0.37512987012987015,8.26051948051948,0.2694805194805195,0.13974025974025975,0.46,33.5835064935065,1.1438311688311689,1.35,1491.5389610389611,105.0,26.785714285714285,14.0,60.0,28.25,8.0,0.9618739379639862,178.9358333,167.05875,175.3394444,188.5638889,178.7632639,61.81727279277736,328.31927450990446,449.9256766926874,580.709732572272,356.5399270168673,53.229838709677374,53.900000000000034,56.118548387096844,85.06370967741938,47.50725806451605,46.4153225806451,70.89838709677419,26.72983870967747,24.19032258064517,20.69596774193548,232.47758467741923,539.2177419354839,40.048912903225784,292.0,91.7277419354839,2.807284596774194,1.3479783225806448,1.459737403225807,1223.1753467741928,3998.296547,0.0,2131.1419645161286,1251.6588548387094,214.78769516129015,109529.56693548388,4.310167693548386,1.1812998653225806,3.79459283064516,103.80327996975805,53.236290322580714,16.888860887096772,25.279737903225815
2026-04-25 18:00:00,0.96,11.679999999999998,0.459192027,87.36,0.38,4.470285714285715,0.41,1.015,0.49,87.105,11.88,1.0971428571428572,69.98,9.0,19.55,1.69,12.33952387,5.222222222,79.08888889,68.74,32.64,0.049,5.37,2.37,8.86,2.61,0.025,0.16,54.5,10.790000000000001,0.052,2.009310987,0.24,16.88,0.1,1.3089298668365064,0.38714166138168643,0.6618748256181626,42.748583386183135,12.065750158549406,42.35914787568556,0.28914285714285715,59.80340754192029,3.515431654848805,2.5616583927338588,0.03599808738468512,0.02159206156624812,0.06843917917654141,0.32928929724938927,3.9200950119423483,6.242065158325343,0.08382459765003972,0.04408100702137807,0.02508746642373031,8.179571428571428,0.0,0.0,0.0,0.0,0.0,0.0,0.0,0.0,0.0,0.0,0.0,0.0,0.0,7.0,0.254488152,3.8935714285714287,0.013,95.4695974025974,0.18,0.10062987012987014,0.03138311688311688,0.2723376623376623,0.03948051948051948,1.0985861649167816,17.985324675324676,37.106233766233764,0.3574025974025974,0.37123376623376625,8.244935064935065,0.285064935064935,0.14753246753246751,0.46,33.77831168831169,1.1788961038961039,1.35,1490.3701298701299,105.0,26.785714285714285,14.0,60.0,28.25,8.0,0.9618739379639862,178.9358333,167.05875,175.3394444,188.5638889,178.7632639,61.81727279277736,328.31927450990446,449.9256766926874,580.709732572272,356.5399270168673,53.35000000000003,53.8185483870968,55.98709677419348,89.41370967741939,47.387903225806454,46.39435483870968,76.32499999999997,27.004838709677404,25.420967741935495,22.317741935483863,177.9237612903226,540.6693548387096,41.80680112903227,292.0,95.42000000000006,2.8389149677419367,1.3482863145161286,1.4905149112903218,1208.4050241935477,3998.296547,0.0,2249.599338709677,1211.3504677419348,209.25023064516134,108142.83709677424,4.304574120967741,1.18788725,3.656497338709678,96.57489837096774,53.14999999999992,17.482498467741934,24.33334693548388
2026-04-25 19:00:00,0.96,11.68,0.459192027,87.36,0.38000000000000006,4.400666666666667,0.41,1.015,0.49,87.105,11.88,1.062833333333333,69.98,9.0,19.55,1.69,12.33952387,5.222222222,79.08888889,68.74,32.64,0.04900000000000001,5.37,2.37,8.86,2.61,0.025000000000000005,0.16,54.5,10.79,0.052,2.009310987,0.24,16.886666666666667,0.09999999999999999,1.3125352651514952,0.3838136013986198,0.6613894835372987,42.781863986013796,12.165591958041404,42.22401477345645,0.28300000000000003,59.79576534146515,3.483229240100935,2.555639591144978,0.03604771263707901,0.021924005830197532,0.06819237178645014,0.3249194715920247,3.885485076558926,6.323308338864859,0.08467460407089726,0.04382969219432791,0.025135088698266615,8.346333333333332,0.0,0.0,0.0,0.0,0.0,0.0,0.0,0.0,0.0,0.0,0.0,0.0,0.0,7.0,0.254488152,3.93183908045977,0.013471264367816092,95.3847816091954,0.18471264367816093,0.10147126436781609,0.028229885057471264,0.3118390804597701,0.0436551724137931,1.1150662158624698,18.042988505747125,37.36344827586207,0.35,0.36057471264367813,8.23528735632184,0.27586206896551724,0.16413793103448276,0.46942528735632183,33.5148275862069,1.1475862068965517,1.3675924481198316,1488.1149425287356,105.0,26.785714285714285,14.0,60.0,28.25,8.0,0.9618739379639862,178.9358333,167.05875,175.3394444,188.5638889,178.7632639,61.81727279277736,328.31927450990446,449.9256766926874,580.709732572272,356.5399270168673,53.45691056910574,53.43902439024386,55.565853658536625,98.27479674796751,47.39837398373988,46.40813008130084,80.09349593495928,27.037398373983745,26.818699186991857,24.75284552845532,187.3195902439024,547.8780487804878,41.43980747967478,292.0,95.42000000000006,2.8280966747967464,1.3479932845528455,1.4800086829268293,1218.3447560975621,3998.296547,0.0,2219.6225365853657,1200.2333170731708,206.55305121951218,106206.89512195122,4.371174699186992,1.1882291869918704,3.8247139186991848,97.81984570731707,53.40243902439021,17.299571219512195,24.444373902439033
