Repository: saikumar-voptimai/evonith_bf_webapp

# Evonith BF2 — Blast Furnace Intelligence Platform

Monitoring, modelling and optimisation of **Blast Furnace 2 (BF2)** at Evonith Steel: live telemetry from InfluxDB,
manual plant reports from Neon PostgreSQL, a two-zone energy model of the furnace, blend and fuel optimisers, a
conversational assistant (FurnaceMind) and a live digital twin evaluated every hour.

The platform has three deployable parts that share one Python service layer, plus the shared data library:

| Part | Path | What it is |
|---|---|---|
| **Streamlit app** (legacy) | `src/app.py`, `src/custom_pages/` | The original 11-page dashboard; still the home of the model pages. Served under `/legacy` in production |

File: src/assets/data/furnace_dataset_20260525_002530_771382.csv (part 180 of 209)
GO%,ORE_NA2O%,ORE_P%,ORE_TIO2%,ORE_AL2O3%,ORE_SIO2%,ORE_MNO%,ORE_CAO%,ORE_K2O%,ORE_CALC_MT,PELLET_PCT_SIO2,PELLET_PCT_AL2O3,PELLET_PCT_FE2O3,PELLET_PCT_MGO,PELLET_PCT_TIO2,PELLET_PCT_NA2O,TOTAL_PELLET_CALC_MT,PELLET_PCT_K2O,PELLET_PCT_TM,PELLET_PCT_LOI,PELLET_PCT_MNO,PELLET_PCT_CAO,PELLET_PCT_P,CHARGES/HRS.,STOCKRODLEVEL,CHEM_PCT_C,CHEM_PCT_CR,CHEM_PCT_FE,CHEM_PCT_MN,CHEM_PCT_P,CHEM_PCT_S,CHEM_PCT_SI,CHEM_PCT_TI,SLAG_BASICITY,SLAG_PCT_AL2O3,SLAG_PCT_CAO,SLAG_PCT_FEO,SLAG_PCT_K2O,SLAG_PCT_MGO,SLAG_PCT_MNO,SLAG_PCT_NA2O,SLAG_PCT_S,SLAG_PCT_SIO2,SLAG_PCT_TIO2,SLAG_T_BASICITY,HMT_GT_1480C,COKE_DISCHARGE_TIME,WEIGHTED_COKE_ANGLE,TOTAL_COKE_PORTIONS,NON_COKE_DISCHARGE_TIME,WEIGHTED_NON_COKE_ANGLE,TOTAL_NON_COKE_PORTIONS,TOTAL HEAT LOAD,FTG_UPTAKE_TEMP_A,FTG_UPTAKE_TEMP_B,FTG_UPTAKE_TEMP_C,FTG_UPTAKE_TEMP_D,FTG_UPTAKE_TEMP_AVG,HEARTH_TEMP_A,HEARTH_TEMP_B,HEARTH_TEMP_C,HEARTH_TEMP_D,HEARTH_TEMP_AVG,BOSH_TEMP_A,BOSH_TEMP_C,BOSH_TEMP_D,BELLY_TEMP_A,BELLY_TEMP_C,BELLY_TEMP_D,LOWER_STACK_TEMP_A,LOWER_STACK_TEMP_B,LOWER_STACK_TEMP_C,LOWER_STACK_TEMP_D,PCI_KG/THM,ACT. FUEL RATEKG/THM.,FURNACETOPGASANALYSISCO2ETACO,COKE RATE KG/THM,PRODUCTIONTONNESPERHR,HOT BLAST PRESSUREBAR,TOPPRESSUREBAR,DIFFERENTIAL PRESSURETOTALBAR,HOT BLAST TEMP.OC,OXYGENFLOWNM3/HR.,STEAMKGS/HR.,RAFTOC,PERMEABILITYKGS/HR.,TUYEREVELOCITYM/S,HOT BLAST VOLUMENM3/HR.,O2 ENRICHMENT %,BOTTOMBAR,FURNACE TOP GAS ANALYSISH2%,UNITCOST LAKHS/THM,BOSH_TEMP_B,FURNACE TOP GAS ANALYSISCO2%,FURNACE TOP GAS ANALYSISONLINE (ANALYZER)CO%
2026-04-25 20:00:00,0.96,11.679999999999998,0.459192027,87.36,0.38,4.404142857142857,0.41,1.015,0.49,87.105,11.88,1.0571428571428572,69.98,9.0,19.55,1.69,12.33952387,5.222222222,79.08888889,68.74,32.64,0.049,5.37,2.37,8.86,2.61,0.025,0.16,54.5,10.790000000000001,0.052,2.009310987,0.23999999999999996,16.921714285714284,0.09999999999999999,1.3141975289551262,0.382279204041422,0.6611657172560407,42.797207959585776,12.211623878757338,42.1617118474319,0.28271428571428575,59.703896798692035,3.5196465929835035,2.5617099292424608,0.036203186055979886,0.021883803079731198,0.06852007652966764,0.3313990771431552,3.9243305646804885,6.371568701981894,0.08484493735565335,0.04428868251810293,0.025097334833480534,8.385714285714286,0.0,0.0,0.0,0.0,0.0,0.0,0.0,0.0,0.0,0.0,0.0,0.0,0.0,7.0,0.254488152,4.111639344262295,0.014,95.12596721311476,0.19,0.10314754098360655,0.024459016393442622,0.3791803278688525,0.05160655737704918,1.1359142771170605,18.086885245901637,37.7072131147541,0.3545901639344262,0.34770491803278686,8.248360655737706,0.25311475409836065,0.16852459016393442,0.47540983606557374,33.195901639344264,1.0908196721311476,1.3843885786503676,1488.5245901639344,105.0,26.785714285714285,14.0,60.0,28.25,8.0,0.9618739379639862,178.9358333,167.05875,175.3394444,188.5638889,178.7632639,61.81727279277736,328.31927450990446,449.9256766926874,580.709732572272,356.5399270168673,53.50476190476178,53.22777777777784,55.4015873015873,98.80952380952387,47.19365079365075,46.2746031746033,77.36031746031749,27.413492063492114,29.106349206349194,26.663492063492047,181.81361349206347,549.0,41.866242619047604,292.0,91.86650793650794,2.841262928571428,1.3479490634920643,1.4932351746031751,1190.3331746031731,3998.296547,0.0,2236.0577619047617,1198.2020793650797,203.68743095238085,107122.61031746032,4.335233563492063,1.1994759095238097,3.655753928571427,97.09030378769842,53.21190476190483,17.49021698412699,24.28654134920634
2026-04-25 21:00:00,0.96,11.68,0.459192027,87.36,0.38000000000000006,4.381666666666667,0.41,1.015,0.49,87.105,11.88,1.057,69.98,9.0,19.55,1.69,12.33952387,5.222222222,79.08888889,68.74,32.64,0.04900000000000001,5.37,2.37,8.86,2.61,0.025000000000000005,0.16,54.5,10.79,0.052,2.009310987,0.24,16.892666666666667,0.09999999999999999,1.311758592827722,0.3845305296974873,0.6614940355808835,42.774694703025126,12.14408410907538,42.25312504959172,0.2856666666666667,59.719134833774774,3.5202524322685598,2.5619337314276582,0.03617047626023706,0.021827220944474608,0.06851742237114576,0.3312503466376036,3.9250259248396233,6.348995083296308,0.08465900815841952,0.04426716283161996,0.025094020827304418,8.428833333333333,0.0,0.0,0.0,0.0,0.0,0.0,0.0,0.0,0.0,0.0,0.0,0.0,0.0,7.0,0.254488152,4.4742592592592585,0.013919753086419753,94.73401851851852,0.18839506172839507,0.10611728395061729,0.026240740740740738,0.40117283950617283,0.05587654320987655,1.1250391570981277,18.118827160493826,37.51555555555556,0.36358024691358026,0.341604938271605,8.323641975308643,0.23,0.13080246913580248,0.461604938271605,33.345987654320986,1.058395061728395,1.3746542616801931,1496.8395061728395,105.0,26.785714285714285,14.0,60.0,28.25,8.0,0.9618739379639862,178.9358333,167.05875,175.3394444,188.5638889,178.7632639,61.81727279277736,328.31927450990446,449.9256766926874,580.709732572272,356.5399270168673,53.48145161290335,53.28790322580644,54.65564516129031,100.35241935483872,47.032258064516235,46.04193548387106,71.87177419354839,28.331451612903237,30.656451612903275,27.581451612903212,177.92068467741927,540.5241935483871,41.5839993548387,292.0,91.63161290322581,2.84317356451613,1.347988806451613,1.4948248064516132,1218.409911290322,3998.296547,0.0,2272.8772580645164,1203.9325564516132,208.58319919354835,107857.76048387101,4.3431442338709685,1.2101253387096766,3.7019768951612915,96.57449071975806,52.8201612903227,17.457997500000012,24.52474024193548
2026-04-25 22:00:00,0.96,11.679999999999998,0.459192027,87.36,0.38,4.277428571428572,0.41,1.015,0.49,87.105,11.88,0.9898571428571429,69.98,9.0,19.55,1.69,12.33952387,5.222222222,79.08888889,68.74,32.64,0.049,5.37,2.37,8.86,2.61,0.025,0.16,54.5,10.790000000000001,0.052,2.009310987,0.24,16.87257142857143,0.09999999999999999,1.3187664429668509,0.37806174495367617,0.6605506711390777,42.83938255046324,12.338147651389713,41.99046543572323,0.274,59.665028396987914,3.5112584048310356,2.559871997789554,0.03629374697427358,0.022093250758911477,0.06847361624251017,0.3308250402019725,3.9152072039468573,6.44414792649376,0.08548153509241256,0.04428734686375128,0.025115647365292027,8.441714285714285,0.0,0.0,0.0,0.0,0.0,0.0,0.0,0.0,0.0,0.0,0.0,0.0,0.0,7.0,0.254488152,4.263148148148148,0.013549382716049383,95.00179629629629,0.18098765432098765,0.10204320987654321,0.027351851851851853,0.3604320987654321,0.05069135802469136,1.123662968315642,18.159567901234567,37.44888888888889,0.3339506172839506,0.34901234567901235,8.386604938271605,0.23,0.1345061728395062,0.46901234567901234,33.32746913580247,1.0509876543209877,1.3753074219202266,1496.0987654320988,105.0,26.785714285714285,14.0,60.0,28.25,8.0,0.9618739379639862,178.9358333,167.05875,175.3394444,188.5638889,178.7632639,61.81727279277736,328.31927450990446,449.9256766926874,580.709732572272,356.5399270168673,53.70578512396692,53.2743801652893,54.36611570247927,93.50000000000001,47.18595041322311,46.209090909090875,70.87024793388427,29.185950413223186,30.545454545454554,28.193388429752055,174.7510760330579,542.0,41.230424793388416,292.0,99.3488429752068,2.8218620165289248,1.3478302148760333,1.474370760330578,1214.8634793388435,3998.296547,0.0,2236.3910578512405,1213.6793305785134,207.18330165289257,106961.81983471072,4.418881685950413,1.1725420809917353,3.8865214462809923,96.15451757438018,52.760330578512466,17.51886834710745,24.967860247933896
2026-04-25 23:00:00,0.93,11.61,0.459192027,87.46,0.3499999999999999,4.344333333333334,0.405,1.025,0.49,87.195,11.78,1.0863333333333334,69.98,9.0,19.55,1.69,12.33952387,5.222222222,79.08888889,68.74,32.64,0.05000000000000001,5.54,2.32,8.78,2.63,0.027,0.16,54.23,10.88,0.04900000000000001,1.963898917,0.24,16.754,0.10000000000000002,1.5013594706212698,0.30327320709796646,0.41010457969832487,43.11197381907409,14.645176335053838,39.765215855179115,0.21683333333333335,59.024147253608625,3.7458314710592684,2.1394738614326614,0.03284028365394765,0.020883311870360504,0.06113770488351459,0.33119359584888336,4.1633957194778795,6.943875097031051,0.04584553270155598,0.054220830141501565,0.02229997095428192,8.646166666666666,0.0,0.0,0.0,0.0,0.0,0.0,0.0,0.0,0.0,0.0,0.0,0.0,0.0,7.0,0.254488152,4.052037037037037,0.013179012345679012,95.26957407407407,0.17358024691358026,0.09796913580246913,0.028462962962962964,0.31969135802469134,0.04550617283950617,1.1222867795331564,18.200308641975308,37.382222222222225,0.304320987654321,0.35641975308641977,8.449567901234568,0.23,0.13820987654320988,0.47641975308641976,33.30895061728395,1.0435802469135802,1.37596058216026,1495.358024691358,105.0,26.785714285714285,14.0,60.0,28.25,8.0,0.9618739379639862,178.9358333,167.05875,175.3394444,188.5638889,178.7632639,61.81727279277736,328.31927450990446,449.9256766926874,580.709732572272,356.5399270168673,53.510399999999855,53.03199999999998,54.24159999999988,77.24319999999996,46.930400000000084,45.8784000000001,51.87519999999998,29.16159999999993,30.852800000000013,30.004799999999985,179.06954160000006,543.392,40.867340000000006,292.0,95.98688000000017,2.801562423999999,1.3460590080000003,1.455612744,1223.618568,3998.296547,0.0,2259.3750959999993,1226.4489839999994,210.32801600000005,106934.98400000005,4.452154056,1.1701388080000004,3.947476840000001,96.726714262,52.31840000000012,17.235139600000007,24.942708719999995
2026-04-26 00:00:00,0.93,11.61,0.459192027,87.46,0.35,4.441428571428571,0.40499999999999997,1.025,0.49,87.19500000000001,11.78,1.0971428571428572,69.98,9.0,19.55,1.69,12.33952387,5.101666667,80.39833333,69.35,34.16,0.05,5.54,2.32,8.78,2.63,0.027,0.16,54.23,10.88,0.049,1.963898917,0.24,16.833714285714287,0.1,1.5026062257537234,0.30241360224348546,0.4092351320401666,43.119093447067314,14.671161336761813,39.73283303108092,0.21685714285714286,58.993979641512865,3.7572555474196276,2.1413862746231307,0.03299308577658107,0.02088212568713835,0.06129952828686568,0.33290752771531823,4.174129820207462,6.9619805004930155,0.046080839441319445,0.05463716158992134,0.02232564853415794,8.403428571428572,0.0,0.0,0.0,0.0,0.0,0.0,0.0,0.0,0.0,0.0,0.0,0.0,0.0,7.0,0.254488152,4.381625,0.013,94.73487375,0.1846625,0.1103875,0.01885,0.49187500000000006,0.06472625,1.1368810721225282,18.067875,37.762874999999994,0.202,0.443125,8.341375,0.205125,0.185875,0.444125,33.21875,1.0375,1.3879916360189064,1477.5125,105.0,26.785714285714285,14.0,60.0,28.25,8.0,0.9618739379639862,178.9358333,167.05875,175.3394444,188.5638889,178.7632639,61.81727279277736,328.31927450990446,449.9256766926874,580.709732572272,356.5399270168673,53.403937007873914,52.92598425196852,54.097637795275524,80.98425196850391,46.78267716535436,45.590551181102306,52.64488188976378,29.24251968503934,29.510236220472436,29.325196850393663,184.13472519685044,548.7795275590552,40.853826614173215,292.0,95.7519685039371,2.799148748031497,1.3482833228346456,1.4510083149606292,1235.8074724409455,3998.296547,0.0,2249.3788425196853,1239.3970629921253,213.46281968503942,107665.77559055126,4.325473307086616,1.1979530188976384,4.032949661417322,97.39785108858268,51.89370078740156,17.238968740157482,24.96090401574803
2026-04-26 01:00:00,0.93,11.61,0.459192027,87.46,0.3499999999999999,4.4425,0.405,1.025,0.49,87.195,11.78,1.0065,69.98,9.0,19.55,1.69,12.33952387,5.101666667,80.39833333,69.35,34.16,0.05000000000000001,5.54,2.32,8.78,2.63,0.027,0.16,54.23,10.88,0.04900000000000001,1.963898917,0.24,16.935333333333332,0.09999999999999999,1.5008498085315962,0.3036246056966362,0.410460001945071,43.109063380298856,14.634553904132218,39.778453657350376,0.21333333333333335,58.97680724919462,3.7492361638508895,2.139381230650954,0.032943161515513276,0.020912303934079432,0.06116972003842678,0.33168326571118395,4.162892174277003,7.007544148558012,0.04597389486552275,0.05455443100482754,0.022341310229300387,8.313666666666666,0.0,0.0,0.0,0.0,0.0,0.0,0.0,0.0,0.0,0.0,0.0,0.0,0.0,7.0,0.254488152,3.9541250000000003,0.013,95.46454874999999,0.17191250000000002,0.0961375,0.03985,0.22937500000000005,0.031051249999999996,1.1002883186649903,18.165375,36.960375,0.32200000000000006,0.405625,8.348875,0.287625,0.163375,0.46662499999999996,33.59375,1.1875,1.3488180834112136,1485.7625,105.0,26.785714285714285,14.0,60.0,28.25,8.0,0.9618739379639862,178.9358333,167.05875,175.3394444,188.5638889,178.7632639,61.81727279277736,328.31927450990446,449.9256766926874,580.709732572272,356.5399270168673,53.38760330578506,52.40909090909096,53.4925619834711,85.25454545454538,46.48925619834708,45.24214876033058,59.002479338842974,29.225619834710752,30.41818181818183,31.891735537190073,187.64592396694223,551.9256198347107,40.039191404958714,292.0,95.9927272727274,2.7647807933884296,1.3482624214876031,1.4159599752066112,1232.916859504133,3998.296547,0.0,2228.906545454545,1243.7149834710744,210.4355570247934,105467.97107438017,4.393892413223143,1.1579860545454543,4.106452776859506,97.86308492561984,51.45454545454547,17.058798181818172,25.547520909090906
2026-04-26 02:00:00,0.93,11.61,0.459192027,87.46,0.35,4.412142857142857,0.40499999999999997,1.025,0.49,87.19500000000001,11.78,0.9809999999999999,69.98,9.0,19.55,1.69,12.33952387,5.101666667,80.39833333,69.35,34.16,0.05,5.54,2.32,8.78,2.63,0.027,0.16,54.23,10.88,0.049,1.963898917,0.24,17.042,0.09999999999999999,1.5070363764940495,0.29935912989094476,0.40614568481336016,43.14439193945286,14.763495004823346,39.61776569474666,0.21342857142857147,59.03732232697546,3.740747126903382,2.138618392310305,0.032772653834344544,0.020884031993798676,0.061065578353075155,0.3304306632308676,4.158594201360936,6.936198868763654,0.04574118964236408,0.05403691200314301,0.0222887636541911,8.295857142857143,0.0,0.0,0.0,0.0,0.0,0.0,0.0,0.0,0.0,0.0,0.0,0.0,0.0,7.0,0.254488152,3.911857142857143,0.013,95.56307142857142,0.15542857142857142,0.09545714285714285,0.0532,0.18271428571428572,0.025271428571428573,1.0641549125670662,17.95414285714286,36.46842857142857,0.32542857142857146,0.45099999999999996,8.291714285714285,0.3,0.17457142857142857,0.4481428571428571,34.27657142857143,1.2027142857142856,1.3061032715591745,1472.4285714285713,105.0,26.785714285714285,14.0,60.0,28.25,8.0,0.9618739379639862,178.9358333,167.05875,175.3394444,188.5638889,178.7632639,61.81727279277736,328.31927450990446,449.9256766926874,580.709732572272,356.5399270168673,53.424444444444475,52.00222222222223,53.355555555555604,84.37999999999998,46.30444444444442,45.01111111111111,53.451111111111096,29.20222222222224,31.726666666666652,33.57777777777777,213.88459111111112,555.0,41.18370288888889,292.0,90.40533333333335,2.79533168888889,1.346841266666667,1.4477477777777779,1236.1512888888888,3998.296547,0.0,2193.789111111111,1205.3702888888893,208.01279999999997,104534.49555555554,4.483885022222224,1.1720677333333336,4.284657977777778,101.33970832222222,51.122222222222184,17.457754,24.932292222222223
2026-04-26 03:00:00,0.93,11.61,0.459192027,87.46,0.3499999999999999,4.417333333333333,0.405,1.025,0.49,87.195,11.78,1.061,69.98,9.0,19.55,1.69,12.33952387,5.101666667,80.39833333,69.35,34.16,0.05000000000000001,5.54,2.32,8.78,2.63,0.027,0.16,54.23,10.88,0.04900000000000001,1.963898917,0.24,17.111166666666666,0.09999999999999999,1.4738596638585195,0.3222336001817574,0.42928207651971645,42.954935448876284,14.072022467788095,40.47948715188529,0.23466666666666666,59.02278675080072,3.745769852945214,2.139437228855954,0.03284173695320103,0.02088448386488957,0.061136188091592686,0.33118351214496916,4.163190756614965,6.946092031338739,0.04584657656923596,0.054226906735632775,0.022301170479092677,8.266333333333334,0.0,0.0,0.0,0.0,0.0,0.0,0.0,0.0,0.0,0.0,0.0,0.0,0.0,7.0,0.254488152,3.9891875,0.013256249999999999,95.3903875,0.15768749999999998,0.10035625000000001,0.052387500000000004,0.2645625,0.032175,1.044775734282232,17.946875000000002,36.2044375,0.3020625,0.46231249999999996,8.2469375,0.294875,0.1774375,0.4323125,34.6560625,1.1666874999999999,1.2827612009987024,1472.6375,105.0,26.785714285714285,14.0,60.0,28.25,8.0,0.9618739379639862,178.9358333,167.05875,175.3394444,188.5638889,178.7632639,61.81727279277736,328.31927450990446,449.9256766926874,580.709732572272,356.5399270168673,53.524999999999984,51.525000000000006,52.79999999999999,85.98333333333335,46.150000000000006,44.89166666666666,70.21666666666665,30.691666666666666,30.791666666666668,29.116666666666664,182.46460000000002,547.0,41.51687499999999,292.0,95.55000000000001,2.8455340833333325,1.3488136666666666,1.4965215833333332,1189.8750833333331,3998.296547,0.0,2212.5759999999996,1157.5782499999998,197.6416583333333,104261.72500000002,4.520869,1.2011478333333334,3.987991916666667,97.1765595,51.091666666666676,17.569445,24.743200833333333
2026-04-26 04:00:00,0.93,11.61,0.459192027,87.46,0.3499999999999999,4.365833333333334,0.405,1.025,0.49,87.195,11.78,1.0548333333333333,69.98,9.0,19.55,1.69,12.33952387,5.101666667,80.39833333,69.35,34.16,0.05000000000000001,5.54,2.32,8.78,2.63,0.027,0.16,54.23,10.88,0.04900000000000001,1.963898917,0.24,16.98966666666667,0.09999999999999999,1.4157245031058967,0.3623162636480397,0.4698237017814142,42.62295308352577,12.860363327891319,41.9894714588021,0.27233333333333337,59.16425156562357,3.710549291974727,2.1343784705622535,0.032298193730777504,0.020851060079602884,0.06065777089543434,0.3259261392655837,4.134775977257708,6.816639464750956,0.04504753893838098,0.05267860132256558,0.022179440072383722,8.181666666666667,0.0,0.0,0.0,0.0,0.0,0.0,0.0,0.0,0.0,0.0,0.0,0.0,0.0,7.0,0.254488152,4.0904375,0.01363125,95.1436375,0.1689375,0.10673125,0.0456375,0.38831249999999995,0.042675,1.033123145357699,18.059375000000003,36.0206875,0.2758125,0.4510625,8.2131875,0.287375,0.1736875,0.4210625,34.869812499999995,1.1179375,1.2686863430840036,1480.8875,105.0,26.785714285714285,14.0,60.0,28.25,8.0,0.9618739379639862,178.9358333,167.05875,175.3394444,188.5638889,178.7632639,61.81727279277736,328.31927450990446,449.9256766926874,580.709732572272,356.5399270168673,53.03636363636363,50.963636363636354,52.36363636363637,73.97272727272727,45.690909090909095,44.51818181818181,64.50909090909092,30.49090909090909,29.563636363636363,24.99090909090909,189.3897545454546,539.8181818181819,41.066416363636364,292.0,91.54090909090907,2.841829818181818,1.3474787272727276,1.494350909090909,1182.7320909090909,3998.296547,0.0,2211.856,1195.8149090909092,203.02379999999997,107379.79999999999,4.322984999999999,1.2186447272727274,3.934133,98.09414247727274,50.6909090909091,17.54577181818182,25.16256363636364
2026-04-26 05:00:00,0.93,11.61,0.459192027,87.46,0.35,4.355571428571428,0.40499999999999997,1.025,0.49,87.19500000000001,11.78,1.0478571428571428,69.98,9.0,19.55,1.69,12.33952387,5.101666667,80.39833333,69.35,34.16,0.05,5.54,2.32,8.78,2.63,0.027,0.16,54.23,10.88,0.049,1.963898917,0.24000000000000002,16.840142857142858,0.09999999999999999,1.4224962195416817,0.35764734336862997,0.4651013205827746,42.66162314843539,13.001500154658206,41.813585034535784,0.267,59.14410453597315,3.699512786944723,2.1316793033444563,0.032224274213037536,0.020889924607471088,0.06048059887727881,0.3242431956466555,4.119646990249055,6.874048182918935,0.04489506501610503,0.05254569863347309,0.022197931885368522,8.183,0.0,0.0,0.0,0.0,0.0,0.0,0.0,0.0,0.0,0.0,0.0,0.0,0.0,7.0,0.254488152,4.1824,0.01396,94.91286,0.17959999999999998,0.11274,0.03918,0.5066,0.05266,1.0213782391990762,18.163400000000003,35.837,0.2524,0.4408,8.176,0.281,0.17020000000000002,0.40959999999999996,35.086999999999996,1.073,1.2544005701576109,1488.96,105.0,26.785714285714285,14.0,60.0,28.25,8.0,0.9618739379639862,178.9358333,167.05875,175.3394444,188.5638889,178.7632639,61.81727279277736,328.31927450990446,449.9256766926874,580.709732572272,356.5399270168673,52.645454545454555,50.70909090909092,52.50909090909091,74.35454545454546,45.43636363636363,44.23636363636363,65.5909090909091,30.79090909090909,29.863636363636363,25.663636363636364,171.1173,542.2727272727273,40.67970090909091,292.0,95.54999999999997,2.7688341818181814,1.3462357272727272,1.4241501818181816,1210.4442727272726,3998.296547,0.0,2261.9006363636363,1256.0955454545453,211.02005454545454,107432.6909090909,4.282032272727272,1.1627470909090911,3.887310727272727,95.67304225000001,50.31818181818182,17.39899,25.374840909090906
2026-04-26 06:00:00,0.93,11.61,0.459192027,87.46,0.3499999999999999,4.391166666666667,0.405,1.025,0.49,87.195,11.78,1.1526666666666667,69.98,9.0,19.55,1.69,12.33952387,5.101666667,80.39833333,69.35,34.16,0.05000000000000001,5.54,2.32,8.78,2.63,0.027,0.16,54.23,10.88,0.04900000000000001,1.963898917,0.24,16.971333333333334,0.09999999999999999,1.4166596729510879,0.3616714886495132,0.46917154386305726,42.62829339553647,12.879854236243721,41.9651816525599,0.2728333333333333,59.14755275921038,3.6918975314874043,2.13011662474902,0.03214732841281662,0.020903464960265114,0.060365684004007825,0.3230915136789325,4.1108830153139895,6.887296851798223,0.04476351100285516,0.05235920365575649,0.022195450975659132,8.296833333333334,0.0,0.0,0.0,0.0,0.0,0.0,0.0,0.0,0.0,0.0,0.0,0.0,0.0,7.0,0.254488152,3.8268750000000002,0.012,95.488,0.159375,0.100125,0.049125,0.32937500000000003,0.035124999999999997,1.0091284779327743,17.83,35.726875,0.3725,0.4775,7.9662500000000005,0.3325,0.17875,0.39125,35.404375,1.2293749999999999,1.2341335071141155,1485.75,105.0,26.785714285714285,14.0,60.0,28.25,8.0,0.9618739379639862,178.9358333,167.05875,175.3394444,188.5638889,178.7632639,61.81727279277736,328.31927450990446,449.9256766926874,580.709732572272,356.5399270168673,52.261002785515345,50.206963788300975,52.187465181058705,63.04623955431747,45.24846796657395,44.03676880222833,47.00779944289698,30.920891364902307,28.668245125348133,28.186908077994435,179.8193671309191,545.0,40.27667350974931,292.0,95.54999999999964,2.7688231058495787,1.3481645961002784,1.4205828635097495,1217.732025069638,3998.296547,0.0,2235.220044568246,1242.695412256268,208.26546824512528,105632.1651810585,4.357621284122563,1.163781129805015,3.9334119805013956,96.82606614484678,50.077158774373274,17.239293147632356,25.562157298050117
2026-04-26 07:00:00,0.9200000000000002,11.62,0.459192027,87.46,0.32,4.380599999999999,0.4050000000000001,1.025,0.49,87.195,11.78,1.1548,69.98,9.0,19.55,1.69,12.33952387,5.101666667,80.39833333,69.35,34.16,0.051000000000000004,5.54,2.11,8.85,2.69,0.023,0.17,54.61,10.69,0.049,1.9296028879999998,0.24,16.61,0.1,1.3793807205707576,0.3873743452906881,0.49516870802302426,42.41541095694354,12.102882386632633,42.933453389385846,0.3096,59.30892166534018,3.7677476263604865,2.149062819979315,0.032621104451006355,0.020618834855413486,0.06159300979153739,0.33467042538363695,4.217070829990728,6.4579409948234,0.04577662944240898,0.05314745390303695,0.022048242677481716,8.0342,0.0,0.0,0.0,0.0,0.0,0.0,0.0,0.0,0.0,0.0,0.0,0.0,0.0,7.0,0.254488152,3.9189204545454546,0.012,95.45527272727273,0.1559659090909091,0.10080681818181818,0.055261363636363636,0.27142045454545455,0.030352272727272724,1.0188924642553354,17.775454545454544,35.928011363636365,0.3861363636363636,0.46386363636363637,7.89125,0.34613636363636363,0.17193181818181819,0.3980681818181818,35.264602272727274,1.2805113636363636,1.2426548152586945,1478.9318181818182,105.0,26.78571428571429,14.0,60.0,28.25,8.0,0.9618739379639862,178.9358333,167.05875,175.3394444,188.5638889,178.7632639,61.81727279277736,328.31927450990446,449.9256766926874,580.709732572272,356.5399270168673,51.43638888888889,49.802499999999974,51.2180555555554,66.78305555555558,44.700277777777686,43.370277777777865,48.32277777777777,29.670833333333345,26.83861111111111,28.656944444444495,186.56019361111117,546.9444444444445,39.96369402777778,292.0,88.40416666666579,2.596936827777775,1.3482149833333323,1.2488362613888886,1231.9231416666653,3998.296547,0.0,2256.2957916666687,1288.278077777779,201.0015530555558,96299.47677777777,4.843108091666661,1.0648212119444433,4.108169347222216,97.71922565347224,49.28749999999997,17.18340124999998,25.81804602777776
2026-04-26 08:00:00,0.9200000000000002,11.62,0.459192027,87.46,0.32,4.4563749999999995,0.405,1.025,0.49,87.195,11.78,1.129125,69.98,9.0,19.55,1.69,12.33952387,5.101666667,80.39833333,69.35,34.16,0.051,5.54,2.11,8.85,2.69,0.023,0.17,54.61,10.69,0.049,1.929602888,0.24,16.809250000000002,0.1,1.3583914073155383,0.40184592442981293,0.5098059922667955,42.29555093124925,11.66542091036596,43.478623183672724,0.333125,59.233686409747484,3.689758053648832,2.1311490424298727,0.031998374843663704,0.0208420992164353,0.06036940386805851,0.3228148768120568,4.1166434547052875,6.761607635105009,0.04459722646866014,0.051841506770995416,0.02211994360620107,8.2775,0.0,0.0,0.0,0.0,0.0,0.0,0.0,0.0,0.0,0.0,0.0,0.0,0.0,7.0,0.254488152,4.010965909090909,0.012,95.42254545454546,0.15255681818181818,0.10148863636363636,0.06139772727272728,0.2134659090909091,0.025579545454545452,1.0286564505778963,17.72090909090909,36.12914772727273,0.3997727272727273,0.4502272727272727,7.81625,0.35977272727272724,0.16511363636363635,0.4048863636363636,35.124829545454546,1.3316477272727274,1.2511761234032732,1472.1136363636363,105.0,26.785714285714285,14.0,60.0,28.25,8.0,0.9618739379639862,178.9358333,167.05875,175.3394444,188.5638889,178.7632639,61.81727279277736,328.31927450990446,449.9256766926874,580.709732572272,356.5399270168673,51.58305555555576,49.96472222222219,51.309166666666584,81.19666666666687,45.1316666666667,43.84194444444439,58.84444444444446,28.96638888888874,27.728333333333385,26.59666666666666,197.8076130555557,550.6666666666666,40.79698069444442,292.0,91.56875000000076,2.722314566666666,1.3481035444444434,1.3742946055555565,1259.1866416666658,3998.296547,0.0,2248.917861111109,1244.2310555555564,210.3937894444443,102348.85530555552,4.5890552527777775,1.1274835049999998,4.127668416666665,99.20950872986113,49.63888888888883,17.380232277777782,25.22200558333332
2026-04-26 09:00:00,0.92,11.62,0.459192027,87.46,0.32,4.284,0.405,1.025,0.49,87.195,11.78,1.0693333333333335,69.98,9.0,19.55,1.69,12.33952387,5.101666667,80.39833333,69.35,34.16,0.051,5.54,2.11,8.85,2.69,0.023000000000000003,0.17,54.60999999999999,10.69,0.04900000000000001,1.929602888,0.24,16.884666666666664,0.10000000000000002,1.358489710979482,0.40177814664046246,0.5097374383958876,42.29611229690914,11.667469765677623,43.47606987534872,0.33466666666666667,59.25723588750014,3.6628802762727655,2.1258302267309754,0.03170978366290821,0.02088118190884694,0.05996862653654992,0.31875632527314934,4.086809960560956,6.791077367470901,0.04411563175901384,0.05112110913397482,0.02210119172086043,8.2525,0.0,0.0,0.0,0.0,0.0,0.0,0.0,0.0,0.0,0.0,0.0,0.0,0.0,7.0,0.254488152,4.08,0.012120967741935483,95.3835564516129,0.1530241935483871,0.102,0.06225,0.18330645161290324,0.023741935483870966,1.0417402615786437,17.739274193548386,36.35983870967742,0.39911290322580645,0.4339516129032258,7.766048387096774,0.3639516129032258,0.15879032258064515,0.4148387096774193,34.907500000000006,1.3566935483870968,1.2642366086487493,1468.8145161290322,105.0,26.785714285714285,14.0,60.0,28.25,8.0,0.9618739379639862,178.9358333,167.05875,175.3394444,188.5638889,178.7632639,61.81727279277736,328.31927450990446,449.9256766926874,580.709732572272,356.5399270168673,52.38249999999992,50.490000000000165,52.1258333333331,85.04861111111109,45.793888888888866,44.53055555555563,63.28472222222234,28.486111111111054,28.107499999999916,27.531388888888916,210.81880444444445,555.0,41.67094227777776,292.0,92.1812499999993,2.8246687861111117,1.3479853749999988,1.476120144444445,1233.4984666666671,3998.296547,0.0,2189.981788888889,1175.242419444444,204.04628055555557,103750.88499999994,4.552814175000001,1.2009121694444442,4.192539522222221,100.9334915888889,50.551944444444366,17.531660305555548,24.541811277777754
2026-04-26 10:00:00,0.92,11.62,0.459192027,87.46,0.32,4.344,0.405,1.025,0.49,87.195,11.78,1.0338333333333334,69.98,9.0,19.55,1.69,12.33952387,5.101666667,80.39833333,69.35,34.16,0.051,5.54,2.11,8.85,2.69,0.023000000000000003,0.17,54.60999999999999,10.69,0.04900000000000001,1.929602888,0.24,16.825333333333333,0.09999999999999999,1.3556924195053044,0.4037068054989743,0.5116881811344588,42.28013829033292,11.609168322321082,43.5487258407438,0.3458333333333334,58.37571585630776,3.880542458576637,2.1569675998894158,0.03507973854646363,0.021093303997251085,0.06292215885468647,0.351242751467769,4.261710567679599,7.602139590403752,0.0490647054822184,0.0607293232622326,0.022859869579274352,7.690666666666666,0.0,0.0,0.0,0.0,0.0,0.0,0.0,0.0,0.0,0.0,0.0,0.0,0.0,7.0,0.254488152,4.08,0.01260483870967742,95.3257822580645,0.16512096774193546,0.102,0.04725,0.23653225806451617,0.03070967741935484,1.0647835466139501,17.976370967741936,36.6791935483871,0.3555645161290322,0.40975806451612906,7.790241935483871,0.33975806451612905,0.15395161290322582,0.4341935483870968,34.4575,1.3034677419354839,1.2909146251969172,1476.0725806451612,105.0,26.785714285714285,14.0,60.0,28.25,8.0,0.9618739379639862,178.9358333,167.05875,175.3394444,188.5638889,178.7632639,61.81727279277736,328.31927450990446,449.9256766926874,580.709732572272,356.5399270168673,53.06638888888912,51.5047222222224,53.13944444444472,80.04666666666674,46.53444444444453,45.3269444444444,61.93444444444449,28.31805555555568,26.20138888888897,26.18166666666668,214.85251333333335,553.2083333333334,41.42938549999999,292.0,87.99583333333311,2.826043241666668,1.3482289527777773,1.47791756111111,1208.0423500000024,3998.296547,0.0,2186.037975000002,1161.7700527777781,199.4633452777779,102860.41752777777,4.630762169444446,1.1926045519444441,4.167446311111109,101.46795801666667,51.373888888888644,17.24795102777777,24.383270694444434
2026-04-26 11:00:00,0.92,11.62,0.459192027,87.46,0.32,4.3678333333333335,0.405,1.025,0.49,87.195,11.78,0.9318333333333334,69.98,9.0,19.55,1.69,12.33952387,5.101666667,80.39833333,69.35,34.16,0.051,5.54,2.11,8.85,2.69,0.023000000000000003,0.17,54.60999999999999,10.69,0.04900000000000001,1.929602888,0.24,16.873166666666666,0.09999999999999999,1.3522180174171587,0.4061023143071168,0.5141111194327709,42.26029762577693,11.536754468273413,43.638968863401686,0.3415000000000001,59.09306918825606,3.720075505718141,2.1351779501141537,0.032494428448750945,0.02088529131329747,0.06077325245071383,0.32732997897444455,4.139282998082259,6.9016760581473555,0.04531364684842832,0.05327723576188224,0.022241282349508673,8.161499999999998,0.0,0.0,0.0,0.0,0.0,0.0,0.0,0.0,0.0,0.0,0.0,0.0,0.0,7.0,0.254488152,4.11327731092437,0.013092436974789916,95.22677983193277,0.1767563025210084,0.10301680672268906,0.03389075630252101,0.2947899159663866,0.03839663865546219,1.0889324070342121,18.17924369747899,37.02781512605042,0.3163025210084034,0.38260504201680673,7.832184873949579,0.3098319327731093,0.15277310924369747,0.45,34.00773109243698,1.2415126050420169,1.3192677724215534,1483.6638655462184,105.0,26.785714285714285,14.0,60.0,28.25,8.0,0.9618739379639862,178.9358333,167.05875,175.3394444,188.5638889,178.7632639,61.81727279277736,328.31927450990446,449.9256766926874,580.709732572272,356.5399270168673,53.18527777777802,52.0463888888889,53.513888888888765,80.70388888888897,46.81777777777756,45.65555555555575,61.60694444444438,27.69166666666663,25.31222222222226,27.948611111111163,204.23915555555533,550.0,41.36952183333336,292.0,91.97708333333347,2.7971723055555557,1.3480709416666672,1.4490396527777778,1261.2092750000002,3998.296547,0.0,2232.299286111111,1199.6967805555555,210.29766750000016,104089.04249999995,4.578612641666666,1.156271601944445,4.083027908333333,100.06168811111108,51.64888888888928,17.15077688888888,24.306424027777776
2026-04-26 12:00:00,0.9199999999999999,11.62,0.459192027,87.46,0.32,4.386333333333333,0.405,1.025,0.49,87.195,11.78,1.098,69.98,9.0,19.55,1.69,12.33952387,5.101666667,80.39833333,69.35,34.16,0.051,5.54,2.11,8.85,2.69,0.023000000000000003,0.17,54.60999999999999,10.69,0.04900000000000001,1.9296028879999998,0.24,16.858,0.10000000000000002,1.3524510681745647,0.40594163194280025,0.5139485971940537,42.26162846826001,11.541611736690923,43.63291567662381,0.34783333333333327,59.005247764481176,3.7138702655164515,2.132338720757937,0.03256723865252322,0.02096567735682735,0.060641299095884005,0.3263416028642748,4.123391315965871,7.050189286897871,0.04534407656624192,0.05362043873724325,0.022318872860538973,8.1495,0.0,0.0,0.0,0.0,0.0,0.0,0.0,0.0,0.0,0.0,0.0,0.0,0.0,7.0,0.254488152,4.294789915966387,0.013596638655462186,94.9441243697479,0.1863361344537815,0.10856302521008403,0.02784033613445378,0.37546218487394956,0.0492873949579832,1.1180061032601851,18.229663865546218,37.50680672268908,0.2961344537815126,0.3422689075630252,7.953193277310925,0.25436974789915967,0.16789915966386554,0.45,33.558991596638656,1.140672268907563,1.3550828653868214,1492.7394957983192,105.0,26.785714285714285,14.0,60.0,28.25,8.0,0.9618739379639862,178.9358333,167.05875,175.3394444,188.5638889,178.7632639,61.81727279277736,328.31927450990446,449.9256766926874,580.709732572272,356.5399270168673,53.376388888888776,52.8222222222223,53.77222222222229,82.90361111111122,47.09222222222219,46.01333333333326,65.9872222222222,27.174722222222425,24.978888888888836,25.713055555555556,199.70320583333316,547.4388888888889,40.835450666666674,292.0,88.2000000000005,2.7988320833333296,1.3481221972222233,1.4507478111111103,1196.8403194444402,3998.296547,0.0,2216.2043111111075,1208.0729972222232,202.8911077777777,105073.95722222225,4.5488615111111095,1.1810344574999991,4.020262636111114,99.46067477291665,51.82694444444405,16.847270583333334,24.411627388888874
2026-04-26 13:00:00,0.92,11.62,0.459192027,87.46,0.32,4.435,0.405,1.025,0.49,87.195,11.78,1.1858333333333333,69.98,9.0,19.55,1.69,12.33952387,5.101666667,80.39833333,69.35,34.16,0.051,5.54,2.11,8.85,2.69,0.023000000000000003,0.17,54.60999999999999,10.69,0.04900000000000001,1.929602888,0.24,16.835166666666666,0.09999999999999999,1.3535024546948,0.40521672860516417,0.513215393436521,42.26763243865188,11.563524845217936,43.605607295164,0.3448333333333333,59.21426460009905,3.632556317873846,2.1186279606820038,0.03148816464532794,0.020978489196182393,0.059487063645486664,0.31413908440818544,4.046437226014749,6.929994676469144,0.04367788701091471,0.050688280182439975,0.02214112089472735,8.680833333333334,0.0,0.0,0.0,0.0,0.0,0.0,0.0,0.0,0.0,0.0,0.0,0.0,0.0,7.0,0.254488152,4.421848739495799,0.013899159663865547,94.6787731092437,0.1935966386554622,0.11350420168067227,0.021789915966386554,0.49445378151260505,0.06213445378151261,1.145870838518983,18.30327731092437,37.93638655462185,0.26789915966386557,0.31504201680672267,8.112521008403363,0.20092436974789915,0.1779831932773109,0.4570588235294118,33.11025210084034,1.018655462184874,1.3909492655672193,1500.8067226890757,105.0,26.785714285714285,14.0,60.0,28.25,8.0,0.9618739379639862,178.9358333,167.05875,175.3394444,188.5638889,178.7632639,61.81727279277736,328.31927450990446,449.9256766926874,580.709732572272,356.5399270168673,53.89194444444428,54.007500000000064,53.77027777777759,87.52111111111108,47.43694444444433,46.34472222222183,71.0688888888889,26.82277777777782,24.53388888888891,24.856111111111098,198.20063472222216,543.0222222222222,41.201415777777754,292.0,88.2000000000005,2.822189227777783,1.348041419444445,1.4740404027777771,1207.0281333333332,3998.296547,0.0,2241.944638888889,1244.0397472222214,212.87931500000002,109886.97305555557,4.342504808333334,1.184604824999999,3.912181711111111,99.26158410069444,52.33999999999976,16.913845555555575,24.13469363888886
2026-04-26 14:00:00,0.92,11.62,0.459192027,87.46,0.32,4.450833333333334,0.405,1.025,0.49,87.195,11.78,1.1051666666666666,69.98,9.0,19.55,1.69,12.33952387,5.101666667,80.39833333,69.35,34.16,0.051,5.54,2.11,8.85,2.69,0.023000000000000003,0.17,54.60999999999999,10.69,0.04900000000000001,1.929602888,0.24,16.8755,0.10000000000000002,1.3540687322547658,0.4048262951296089,0.5128204893486502,42.2708661815601,11.575327261730907,43.59089898064595,0.34,58.99235178662635,3.6721207605044004,2.1232221335465336,0.032192941659971545,0.02106424458275052,0.05999785131144501,0.32001015655794135,4.072273812595778,7.171145019268027,0.04467114085424486,0.05277175026731978,0.022333205640564263,8.284833333333333,0.0,0.0,0.0,0.0,0.0,0.0,0.0,0.0,0.0,0.0,0.0,0.0,0.0,7.0,0.254488152,4.33109243697479,0.013394957983193278,94.48263865546218,0.19157983193277311,0.11602521008403362,0.015739495798319326,0.7667226890756302,0.08280672268907563,1.1688997299090793,18.46966386554622,38.16831932773109,0.2073949579831933,0.34025210084033614,8.425126050420168,0.15554621848739497,0.16789915966386554,0.4923529411764706,32.66151260504202,0.8119327731092437,1.4270208946081369,1504.8403361344538,105.0,26.785714285714285,14.0,60.0,28.25,8.0,0.9618739379639862,178.9358333,167.05875,175.3394444,188.5638889,178.7632639,61.81727279277736,328.31927450990446,449.9256766926874,580.709732572272,356.5399270168673,54.37527777777776,55.745277777777794,53.459166666666626,84.2702777777779,47.47083333333328,46.28472222222218,67.2897222222222,26.59166666666658,24.7005555555556,27.257777777777765,188.60155555555542,529.0527777777778,40.38644411111115,293.35833333333335,84.29738427777728,2.8481947527777782,1.3482415666666658,1.499980019444445,1215.84313611111,3998.296547,0.0,2233.148677777776,1238.2804527777782,214.72305083333347,111207.87027777772,4.337750902777782,1.2104406816666673,4.18550666666667,98.32928944444443,53.02361111111101,16.795765555555533,24.79120911111113
2026-04-26 15:00:00,0.9499999999999998,11.56,0.459192027,87.49,0.36000000000000004,4.475,0.44,1.025,0.49,87.235,11.74,0.9881666666666667,69.98,9.0,19.55,1.69,12.33952387,5.101666667,80.39833333,69.35,34.16,0.05000000000000001,5.44,2.36,8.86,2.57,0.026,0.16,54.419999999999995,10.87,0.05000000000000001,1.998161765,0.25,16.805999999999997,0.09999999999999999,1.743292354055093,0.35227886064221653,0.5043550226018578,42.332500148744714,9.764404792714606,45.006510350430496,0.43083333333333335,59.48498519277191,3.4302868808687177,2.5815572857488807,0.06192728438294139,0.03161893398174706,0.06451660137638403,0.2980941372317118,4.234017726215983,6.4319901663587835,0.10268997120177198,0.06564495650949069,0.025097461326139967,8.2635,0.0,0.0,0.0,0.0,0.0,0.0,0.0,0.0,0.0,0.0,0.0,0.0,0.0,7.0,0.254488152,4.269494382022471,0.013,94.3438988764045,0.1907303370786517,0.11726966292134831,0.011292134831460673,0.956629213483146,0.09768539325842697,1.187298854434083,18.6,38.35292134831461,0.16657303370786516,0.36,8.652471910112359,0.12365168539325842,0.1592696629213483,0.5178089887640449,32.302696629213486,0.6646067415730337,1.455153492256507,1507.7808988764045,105.0,26.785714285714285,14.0,60.0,28.25,8.0,0.9618739379639862,178.9358333,167.05875,175.3394444,188.5638889,178.7632639,61.81727279277736,328.31927450990446,449.9256766926874,580.709732572272,356.5399270168673,55.81833333333333,57.5700000000001,53.40666666666671,92.95833333333319,47.76777777777754,46.45638888888891,79.22333333333341,25.87527777777779,24.4833333333333,23.082500000000007,181.55582916666683,530.0,41.60660233333333,295.0,87.21763375000081,2.814581730555557,1.3481053638888878,1.466578958333333,1204.6834277777775,3998.296547,0.0,2232.4312833333306,1263.0430305555558,214.65218888888865,110971.9516666666,4.34588871666667,1.1825415733333327,4.113104408333334,97.80614736458335,54.973888888888816,17.270351194444473,24.239535083333326
2026-04-26 16:00:00,0.9499999999999998,11.56,0.459192027,87.49,0.36000000000000004,4.491,0.44,1.025,0.49,87.235,11.74,1.1493333333333333,69.98,9.0,19.55,1.69,12.33952387,5.101666667,80.39833333,69.35,34.16,0.05000000000000001,5.44,2.36,8.86,2.57,0.026,0.16,54.419999999999995,10.87,0.05000000000000001,1.998161765,0.25,16.807333333333332,0.10000000000000002,1.7540951785761212,0.3556547433050378,0.5096213995558591,42.27754077899399,9.53687030124045,45.26739856261332,0.452,59.562222108928076,3.425415555388866,2.5844457628225634,0.06152806304354721,0.031651106754895304,0.06463992902410881,0.297021007499163,4.22774716782295,6.334898299698858,0.10198076358663954,0.06513438341242775,0.025138283572552603,8.217166666666666,0.0,0.0,0.0,0.0,0.0,0.0,0.0,0.0,0.0,0.0,0.0,0.0,0.0,7.0,0.254488152,4.313314606741573,0.013,94.41266292134831,0.19410112359550563,0.11389887640449438,0.012640449438202247,0.8487640449438203,0.0916179775280899,1.188959591062213,18.6,38.366404494382024,0.19691011235955058,0.36,8.571573033707866,0.14050561797752809,0.15589887640449437,0.5076966292134831,32.26898876404495,0.7320224719101124,1.4545834379472062,1506.7696629213483,105.0,26.785714285714285,14.0,60.0,28.25,8.0,0.9618739379639862,178.9358333,167.05875,175.3394444,188.5638889,178.7632639,61.81727279277736,328.31927450990446,449.9256766926874,580.709732572272,356.5399270168673,57.99777777777784,57.074722222222164,53.43527777777753,94.5822222222222,48.31472222222218,46.78527777777749,83.52805555555567,25.72944444444446,24.981388888888866,23.452777777777733,130.41427977777775,529.3888888888889,41.36605988888885,295.0,91.16368055555473,2.7994027388888867,1.3482186861111107,1.4510612694444451,1198.462211111109,3998.296547,0.0,2371.958344444444,1266.2572833333334,212.88571166666654,110037.94444444434,4.004758444444445,1.1790548694444445,3.0401797138888877,91.02989207055555,56.33916666666676,17.605396611111104,24.953004416666673
