Repository: saikumar-voptimai/evonith_bf_webapp

# Evonith BF2 — Blast Furnace Intelligence Platform

Monitoring, modelling and optimisation of **Blast Furnace 2 (BF2)** at Evonith Steel: live telemetry from InfluxDB,
manual plant reports from Neon PostgreSQL, a two-zone energy model of the furnace, blend and fuel optimisers, a
conversational assistant (FurnaceMind) and a live digital twin evaluated every hour.

The platform has three deployable parts that share one Python service layer, plus the shared data library:

| Part | Path | What it is |
|---|---|---|
| **Streamlit app** (legacy) | `src/app.py`, `src/custom_pages/` | The original 11-page dashboard; still the home of the model pages. Served under `/legacy` in production |

File: src/assets/data/furnace_dataset_20260525_002530_771382.csv (part 181 of 209)
GO%,ORE_NA2O%,ORE_P%,ORE_TIO2%,ORE_AL2O3%,ORE_SIO2%,ORE_MNO%,ORE_CAO%,ORE_K2O%,ORE_CALC_MT,PELLET_PCT_SIO2,PELLET_PCT_AL2O3,PELLET_PCT_FE2O3,PELLET_PCT_MGO,PELLET_PCT_TIO2,PELLET_PCT_NA2O,TOTAL_PELLET_CALC_MT,PELLET_PCT_K2O,PELLET_PCT_TM,PELLET_PCT_LOI,PELLET_PCT_MNO,PELLET_PCT_CAO,PELLET_PCT_P,CHARGES/HRS.,STOCKRODLEVEL,CHEM_PCT_C,CHEM_PCT_CR,CHEM_PCT_FE,CHEM_PCT_MN,CHEM_PCT_P,CHEM_PCT_S,CHEM_PCT_SI,CHEM_PCT_TI,SLAG_BASICITY,SLAG_PCT_AL2O3,SLAG_PCT_CAO,SLAG_PCT_FEO,SLAG_PCT_K2O,SLAG_PCT_MGO,SLAG_PCT_MNO,SLAG_PCT_NA2O,SLAG_PCT_S,SLAG_PCT_SIO2,SLAG_PCT_TIO2,SLAG_T_BASICITY,HMT_GT_1480C,COKE_DISCHARGE_TIME,WEIGHTED_COKE_ANGLE,TOTAL_COKE_PORTIONS,NON_COKE_DISCHARGE_TIME,WEIGHTED_NON_COKE_ANGLE,TOTAL_NON_COKE_PORTIONS,TOTAL HEAT LOAD,FTG_UPTAKE_TEMP_A,FTG_UPTAKE_TEMP_B,FTG_UPTAKE_TEMP_C,FTG_UPTAKE_TEMP_D,FTG_UPTAKE_TEMP_AVG,HEARTH_TEMP_A,HEARTH_TEMP_B,HEARTH_TEMP_C,HEARTH_TEMP_D,HEARTH_TEMP_AVG,BOSH_TEMP_A,BOSH_TEMP_C,BOSH_TEMP_D,BELLY_TEMP_A,BELLY_TEMP_C,BELLY_TEMP_D,LOWER_STACK_TEMP_A,LOWER_STACK_TEMP_B,LOWER_STACK_TEMP_C,LOWER_STACK_TEMP_D,PCI_KG/THM,ACT. FUEL RATEKG/THM.,FURNACETOPGASANALYSISCO2ETACO,COKE RATE KG/THM,PRODUCTIONTONNESPERHR,HOT BLAST PRESSUREBAR,TOPPRESSUREBAR,DIFFERENTIAL PRESSURETOTALBAR,HOT BLAST TEMP.OC,OXYGENFLOWNM3/HR.,STEAMKGS/HR.,RAFTOC,PERMEABILITYKGS/HR.,TUYEREVELOCITYM/S,HOT BLAST VOLUMENM3/HR.,O2 ENRICHMENT %,BOTTOMBAR,FURNACE TOP GAS ANALYSISH2%,UNITCOST LAKHS/THM,BOSH_TEMP_B,FURNACE TOP GAS ANALYSISCO2%,FURNACE TOP GAS ANALYSISONLINE (ANALYZER)CO%
2026-04-26 17:00:00,0.9499999999999998,11.56,0.459192027,87.49,0.36000000000000004,4.508666666666667,0.44,1.025,0.49,87.235,11.74,1.1158333333333335,69.98,9.0,19.55,1.69,12.33952387,5.101666667,80.39833333,69.35,34.16,0.05000000000000001,5.44,2.36,8.86,2.57,0.026,0.16,54.42000000000001,10.87,0.05000000000000001,1.998161765,0.25,17.266166666666667,0.09999999999999999,1.7529327799920729,0.35529149374752284,0.5090547302461356,42.28345448179033,9.561353321416963,45.23932663680856,0.454,58.50991106725487,3.791800554565962,2.637754777646584,0.062067930158723604,0.029654394262827843,0.0681658289214715,0.35892949335336777,4.606711079035131,6.9991839339975,0.12543127953241454,0.06850473435345031,0.025868965249976866,7.624,0.0,0.0,0.0,0.0,0.0,0.0,0.0,0.0,0.0,0.0,0.0,0.0,0.0,7.0,0.254488152,4.357134831460674,0.013,94.48142696629213,0.19747191011235957,0.11052808988764044,0.01398876404494382,0.7408988764044944,0.0855505617977528,1.190620327690343,18.6,38.37988764044944,0.22724719101123597,0.36,8.49067415730337,0.15735955056179776,0.15252808988764044,0.49758426966292135,32.235280898876404,0.799438202247191,1.4540133836379054,1505.758426966292,105.0,26.785714285714285,14.0,60.0,28.25,8.0,0.9618739379639862,178.9358333,167.05875,175.3394444,188.5638889,178.7632639,61.81727279277736,328.31927450990446,449.9256766926874,580.709732572272,356.5399270168673,59.550277777777794,57.05111111111137,53.44638888888893,94.36194444444435,48.78027777777769,46.86166666666648,80.79083333333345,26.567777777777856,24.131111111111125,21.15055555555553,170.81296527777783,520.0,41.06633833333332,295.0,90.96131944444531,2.765347658333334,1.3481107666666663,1.4171869916666666,1199.6549805555542,3998.296547,0.0,2240.4851277777784,1317.0983333333327,218.4026925000001,111772.67222222222,4.103561327777779,1.1319668727777779,4.038781172222224,96.38271789930556,58.72527777777785,17.339120805555535,24.882306611111098
2026-04-26 18:00:00,0.95,11.56,0.459192027,87.49,0.36,4.410714285714286,0.44,1.025,0.49,87.235,11.74,1.0785714285714285,69.98,9.0,19.55,1.69,12.33952387,5.101666667,80.39833333,69.35,34.16,0.05,5.44,2.36,8.86,2.57,0.026,0.16,54.42,10.87,0.05,1.998161765,0.25,16.794142857142855,0.1,1.753921156900981,0.35560036153155655,0.5095365639892282,42.27842611426626,9.54053563277309,45.2631959391587,0.4547142857142857,59.630675273246716,3.380904302769068,2.5745914476000826,0.061830616206952925,0.03188840044516777,0.06405174656459847,0.28973466376926765,4.182864605883309,6.337074312182443,0.09950500256457362,0.06516229172527542,0.025002058917590355,8.272142857142857,0.0,0.0,0.0,0.0,0.0,0.0,0.0,0.0,0.0,0.0,0.0,0.0,0.0,7.0,0.254488152,4.337340425531915,0.013,94.65060638297872,0.19840425531914896,0.10672340425531915,0.016436170212765958,0.6025531914893617,0.07493617021276595,1.1835894099229127,18.483510638297872,38.22404255319149,0.25159574468085105,0.3711702127659574,8.425212765957447,0.1843617021276596,0.15319148936170213,0.48840425531914894,32.369574468085105,0.8851063829787233,1.443439165846473,1501.968085106383,105.0,26.785714285714285,14.0,60.0,28.25,8.0,0.9618739379639862,178.9358333,167.05875,175.3394444,188.5638889,178.7632639,61.81727279277736,328.31927450990446,449.9256766926874,580.709732572272,356.5399270168673,58.80750000000018,56.55888888888887,52.81749999999989,99.96972222222216,48.6283333333333,46.49944444444432,83.75138888888884,26.80305555555543,25.860277777777668,20.673333333333417,169.9714622222224,525.5138888888889,41.17004927777776,295.0,91.16368055555473,2.777604919444446,1.3481059527777752,1.4295608388888887,1209.8103999999996,3998.296547,0.0,2301.1957611111134,1289.333338888889,216.8984619444444,110371.49388888884,4.257074958333332,1.1414399177777785,3.68382682777778,96.27121874444447,59.73055555555539,17.421610361111128,24.896171166666637
2026-04-26 19:00:00,0.95,11.56,0.459192027,87.49,0.36,4.428,0.44,1.025,0.49,87.235,11.74,1.0517142857142858,69.98,9.0,19.55,1.69,12.33952387,5.101666667,80.39833333,69.35,34.16,0.05,5.44,2.36,8.86,2.57,0.026,0.16,54.42,10.87,0.05,1.998161765,0.25,16.776142857142858,0.1,1.7551285061305264,0.3559776581657895,0.5101251467386315,42.27228372506095,9.515105839625791,45.29235342305221,0.4462857142857143,58.791689212982824,3.6821473017512423,2.6199140640710703,0.062111918485871616,0.03024902934323655,0.06702133734413557,0.3405323520557711,4.493939130503376,6.846651385182354,0.11862128991437926,0.0677402567583453,0.02562378536716622,7.940142857142858,0.0,0.0,0.0,0.0,0.0,0.0,0.0,0.0,0.0,0.0,0.0,0.0,0.0,7.0,0.254488152,4.126702127659574,0.013,95.12103191489362,0.1920212765957447,0.10161702127659575,0.022180851063829787,0.3727659574468085,0.05068085106382979,1.1504835289688018,18.017553191489363,37.560212765957445,0.2579787234042553,0.4158510638297872,8.406063829787234,0.2418085106382979,0.16595744680851066,0.4820212765957447,33.007872340425536,1.025531914893617,1.4028524576086454,1489.840425531915,105.0,26.785714285714285,14.0,60.0,28.25,8.0,0.9618739379639862,178.9358333,167.05875,175.3394444,188.5638889,178.7632639,61.81727279277736,328.31927450990446,449.9256766926874,580.709732572272,356.5399270168673,59.531944444444626,57.02027777777786,52.5047222222223,97.7372222222221,48.492777777777945,46.277222222221916,72.5655555555555,26.327777777777758,27.498333333333303,23.661111111111158,175.00058749999988,537.8055555555555,41.60638269444447,295.0,94.70738888888896,2.794447611111111,1.3482216499999988,1.4462208694444436,1222.691772222222,3998.296547,0.0,2274.3272805555566,1265.6844722222224,215.9534308333332,109642.87277777783,4.239716949999998,1.156368060277777,3.7744663083333334,96.93757784374998,59.9922222222222,17.52604166666666,24.59599263888887
2026-04-26 20:00:00,0.9499999999999998,11.56,0.459192027,87.49,0.36,4.426,0.44000000000000006,1.025,0.49,87.235,11.74,1.0604,69.98,9.0,19.55,1.69,12.33952387,5.101666667,80.39833333,69.35,34.16,0.05,5.44,2.36,8.86,2.57,0.026000000000000002,0.16,54.42,10.87,0.05,1.998161765,0.25,16.310000000000002,0.1,1.7048503300097078,0.34026572812803374,0.4856145358797327,42.52807394607561,10.574089924170526,44.07813546973445,0.38280000000000003,59.696688323803166,3.408622270607077,2.58690707548426,0.060968780188322115,0.03175029598212146,0.06471039030383391,0.29384253837436336,4.208697553436794,6.184111516840839,0.10036404157778375,0.06434485223108848,0.025173698392604714,8.2592,0.0,0.0,0.0,0.0,0.0,0.0,0.0,0.0,0.0,0.0,0.0,0.0,0.0,7.0,0.254488152,4.0740410958904105,0.013280821917808218,95.28128904109589,0.18747260273972602,0.1,0.025684931506849314,0.2775342465753425,0.0406972602739726,1.1446537175476879,17.84191780821918,37.5858904109589,0.26,0.4271917808219178,8.352260273972604,0.2571917808219178,0.17,0.4828082191780822,33.15664383561644,1.0784246575342467,1.394441102528148,1484.3150684931506,105.0,26.78571428571429,14.0,60.0,28.25,8.0,0.9618739379639862,178.9358333,167.05875,175.3394444,188.5638889,178.7632639,61.81727279277736,328.31927450990446,449.9256766926874,580.709732572272,356.5399270168673,58.4341666666667,56.403611111111076,52.20138888888898,101.17972222222238,48.520833333333314,46.32416666666632,81.32972222222229,26.348611111111115,27.34611111111112,23.49527777777785,181.98474888888876,540.5416666666666,41.354999472222254,295.0,91.9304166666672,2.8398035388888925,1.3481432972222218,1.4916671888888888,1218.2020083333346,3998.296547,0.0,2266.7448888888866,1226.3773166666667,211.85697888888896,109593.17916666668,4.232803236111111,1.1924381899999992,3.7772070944444445,97.86297922777776,61.332777777777395,17.561969388888894,24.90668433333334
2026-04-26 21:00:00,0.95,11.56,0.459192027,87.49,0.36,4.433571428571429,0.44,1.025,0.49,87.235,11.74,1.0565714285714285,69.98,9.0,19.55,1.69,12.33952387,5.101666667,80.39833333,69.35,34.16,0.05,5.44,2.36,8.86,2.57,0.026,0.16,54.42,10.87,0.05,1.998161765,0.25,16.883285714285716,0.1,1.6363994792325909,0.3188748372601847,0.45224474612588805,42.87631764940419,12.015835968663554,42.42504742346707,0.28514285714285714,59.78209254778001,3.437504140203845,2.6006851059575404,0.05996773679847894,0.031607870535051215,0.06544141667736407,0.29805720887941656,4.235291516860942,6.001533468507882,0.10115472203145301,0.06337069840417112,0.025365824912869435,8.290714285714285,0.0,0.0,0.0,0.0,0.0,0.0,0.0,0.0,0.0,0.0,0.0,0.0,0.0,7.0,0.254488152,4.09458904109589,0.013691780821917809,95.2978095890411,0.18377397260273973,0.1,0.02815068493150685,0.24465753424657533,0.03732739726027397,1.1514640359101582,17.800821917808218,37.93109589041096,0.26,0.4230821917808219,8.282397260273973,0.2530821917808219,0.17,0.48691780821917807,33.07856164383562,1.0907534246575343,1.4009402769595845,1481.849315068493,105.0,26.785714285714285,14.0,60.0,28.25,8.0,0.9618739379639862,178.9358333,167.05875,175.3394444,188.5638889,178.7632639,61.81727279277736,328.31927450990446,449.9256766926874,580.709732572272,356.5399270168673,56.817777777777906,55.440833333333245,52.28333333333326,98.47361111111115,48.52944444444457,46.284999999999954,68.67694444444443,27.222777777777786,29.33055555555559,24.64222222222224,182.89276583333344,542.25,42.058143833333325,295.0,91.31958333333277,2.8145455305555562,1.3479335027777761,1.4667067750000005,1219.3778944444439,3998.296547,0.0,2269.7390138888886,1256.8678416666653,215.6529519444444,110475.94305555562,4.192614269444444,1.1886661638888882,3.7234278555555553,97.98329147291668,60.57638888888895,17.63963622222222,24.301143472222222
2026-04-26 22:00:00,0.9500000000000001,11.56,0.459192027,87.49,0.36000000000000004,4.405333333333334,0.44,1.025,0.49,87.235,11.74,1.0698333333333332,69.98,9.0,19.55,1.69,12.33952387,5.101666667,80.39833333,69.35,34.16,0.05000000000000001,5.44,2.36,8.86,2.57,0.026,0.16,54.419999999999995,10.87,0.05000000000000001,1.998161765,0.25,16.0565,0.09999999999999999,1.6409208563877495,0.3202877676211718,0.45444891748902805,42.853315143127325,11.920604462333019,42.53423868176416,0.2833333333333334,59.682887683312345,3.4277403329362937,2.5920269391125235,0.0607421256129474,0.0316497633432966,0.06500500563557295,0.2969104303293564,4.227671204569039,6.16140600206455,0.10132937717302486,0.06421797651615956,0.02524467426248539,8.366166666666667,0.0,0.0,0.0,0.0,0.0,0.0,0.0,0.0,0.0,0.0,0.0,0.0,0.0,7.0,0.254488152,4.109184782608696,0.013918478260869565,95.3087081521739,0.1798586956521739,0.09967391304347827,0.03154891304347826,0.22244565217391304,0.03466141304347826,1.1466930780051061,17.847445652173914,37.98619565217391,0.25918478260869565,0.42978260869565216,8.208804347826087,0.25570652173913044,0.17407608695652174,0.4851086956521739,33.138206521739136,1.1154891304347827,1.394466341539865,1480.570652173913,105.0,26.785714285714285,14.0,60.0,28.25,8.0,0.9618739379639862,178.9358333,167.05875,175.3394444,188.5638889,178.7632639,61.81727279277736,328.31927450990446,449.9256766926874,580.709732572272,356.5399270168673,57.21750000000007,54.01166666666673,51.942222222222306,84.88722222222222,47.96861111111101,45.832777777777814,61.396666666666654,28.769444444444613,29.128611111111205,28.009166666666655,174.31546499999982,550.0,42.09005600000004,295.0,99.2485277777778,2.800628425,1.348029977777776,1.4525162805555558,1247.4910388888895,3998.296547,0.0,2266.350455555556,1267.1572444444444,219.90893166666666,110237.13972222233,4.146434961111108,1.1761460886111115,3.9735323277777765,96.84679911249998,57.937777777777875,17.73369994444441,24.396291333333313
2026-04-26 23:00:00,0.92,11.679999999999998,0.459192027,87.4,0.42,4.425142857142857,0.44,1.025,0.49,87.235,11.74,1.0954285714285714,69.98,9.0,19.55,1.69,12.33952387,5.101666667,80.39833333,69.35,34.16,0.052,5.6,2.07,8.74,2.8,0.027,0.17,54.36,10.65,0.048,1.901785714,0.24,16.74085714285714,0.1,1.5188296524563707,0.2821342663926159,0.39492945557248077,43.474454143128206,14.492150445137687,39.58573610682136,0.20614285714285716,59.21830439919355,3.621326401861922,2.62539367548955,0.06046066077722203,0.030602895995921947,0.06711401808690372,0.3292594784652518,4.426122682380099,6.384810461528596,0.11314539464581441,0.06532548542544732,0.025703796287536856,8.476142857142857,0.0,0.0,0.0,0.0,0.0,0.0,0.0,0.0,0.0,0.0,0.0,0.0,0.0,7.0,0.254488152,4.105923913043478,0.013592391304347825,95.30274076086957,0.17529347826086958,0.0983695652173913,0.03774456521739131,0.23222826086956522,0.034107065217391305,1.107178291297488,18.157228260869566,37.17097826086956,0.2559239130434783,0.4689130434782609,8.124021739130434,0.27853260869565216,0.1903804347826087,0.46554347826086956,33.61103260869565,1.1774456521739132,1.3490730765666787,1482.8532608695652,105.0,26.785714285714285,14.0,60.0,28.25,8.0,0.9618739379639862,178.9358333,167.05875,175.3394444,188.5638889,178.7632639,61.81727279277736,328.31927450990446,449.9256766926874,580.709732572272,356.5399270168673,61.03305555555565,53.00416666666682,51.821944444444355,85.89333333333339,47.79694444444418,45.66000000000017,57.08222222222222,30.57416666666665,31.36777777777781,31.568055555555535,181.7333069444444,548.1805555555555,41.49090591666668,295.0,95.54999999999966,2.816896452777776,1.3481149916666648,1.4688329083333338,1228.8398777777788,3998.296547,0.0,2253.8870666666667,1275.0675361111112,219.91966388888903,112199.46527777775,4.1046179166666645,1.193469395000001,4.088268413888892,97.82966317013889,56.27527777777765,17.349730500000003,24.465181361111096
2026-04-27 00:00:00,0.92,11.68,0.459192027,87.40000000000002,0.42,4.4383333333333335,0.44,1.025,0.49,87.235,11.74,1.1153333333333333,69.98,9.0,19.55,1.69,12.33952387,5.133333333,79.55555556,69.35,34.16,0.052,5.599999999999999,2.07,8.74,2.7999999999999994,0.027,0.17,54.35999999999999,10.65,0.04800000000000001,1.901785714,0.24,16.755999999999997,0.09999999999999999,1.5226814986674115,0.28333796833356617,0.39680723060036316,43.454857875529534,14.41102093431764,39.67875819281799,0.20733333333333337,59.244675036276476,3.656157006446799,2.6376513559692687,0.05972840691435948,0.030424320410483065,0.06778940182574583,0.3346451375892419,4.459686735824012,6.271556520558311,0.11458041326116669,0.06471497182495249,0.02587426745580099,8.305666666666667,0.0,0.0,0.0,0.0,0.0,0.0,0.0,0.0,0.0,0.0,0.0,0.0,0.0,7.0,0.254488152,4.102663043478261,0.013266304347826087,95.29677336956522,0.17072826086956522,0.09706521739130435,0.04394021739130435,0.2420108695652174,0.033552717391304346,1.0676635045898697,18.467010869565215,36.355760869565216,0.25266304347826085,0.5080434782608696,8.039239130434783,0.30135869565217394,0.20668478260869566,0.4459782608695652,34.083858695652175,1.2394021739130436,1.3036798115934924,1485.1358695652175,105.0,26.785714285714285,14.0,60.0,28.25,8.0,0.9618739379639862,178.9358333,167.05875,175.3394444,188.5638889,178.7632639,61.81727279277736,328.31927450990446,449.9256766926874,580.709732572272,356.5399270168673,63.02055555555569,53.30416666666683,51.93611111111107,83.2308333333333,47.92638888888886,45.754166666666485,57.6861111111111,33.29166666666667,33.5955555555555,33.38583333333336,180.25960722222246,535.2916666666666,41.60384052777775,295.0,91.97708333333347,2.835877158333333,1.3481505499999995,1.487841519444444,1218.1584361111127,3998.296547,0.0,2271.8943972222237,1264.4895833333326,218.86568027777778,112821.99444444451,4.08976805,1.2003342416666656,3.943496025000003,97.63439795694447,55.66527777777801,17.564622500000002,24.656274138888875
2026-04-27 01:00:00,0.92,11.679999999999998,0.459192027,87.4,0.42,4.480857142857142,0.44,1.025,0.49,87.235,11.74,1.0897142857142856,69.98,9.0,19.55,1.69,12.33952387,5.133333333,79.55555556,69.35,34.16,0.052,5.6,2.07,8.74,2.8,0.027,0.17,54.36,10.65,0.048,1.901785714,0.24,16.734857142857145,0.1,1.529766568386648,0.2855520526208275,0.40026120208849086,43.41881258333292,14.261791653356227,39.84986262653755,0.20828571428571432,59.2647823603751,3.5955790191747843,2.6200848800338505,0.060593015299140754,0.030740769773263815,0.0667923053075087,0.3250175146602233,4.400026470490153,6.376466056832934,0.11167005801623305,0.06529095160335635,0.025630496296731798,8.561285714285715,0.0,0.0,0.0,0.0,0.0,0.0,0.0,0.0,0.0,0.0,0.0,0.0,0.0,7.0,0.254488152,4.137714285714285,0.013,95.19571285714285,0.17202857142857145,0.09788571428571428,0.04397142857142857,0.30028571428571427,0.039401428571428566,1.0532193629696076,18.649285714285714,36.037285714285716,0.23585714285714285,0.5148571428571429,8.05642857142857,0.29642857142857143,0.21214285714285713,0.43314285714285716,34.23742857142857,1.2287142857142856,1.288684767289329,1489.5142857142857,105.0,26.785714285714285,14.0,60.0,28.25,8.0,0.9618739379639862,178.9358333,167.05875,175.3394444,188.5638889,178.7632639,61.81727279277736,328.31927450990446,449.9256766926874,580.709732572272,356.5399270168673,64.04638888888893,54.16694444444456,51.91555555555552,91.4613888888889,48.066388888889044,45.91277777777767,70.94527777777763,35.89833333333334,35.74888888888891,32.56416666666657,177.27097833333346,534.7638888888889,41.72989188888891,295.0,91.65916666666686,2.8309622166666646,1.3480354138888873,1.4829303777777791,1207.2912222222235,3998.296547,0.0,2265.6975722222232,1272.2311249999998,217.32012583333335,112965.76194444444,4.0244868722222265,1.1906313511111104,3.856594030555557,97.23840462916668,55.31555555555541,17.68856147222222,24.699387277777756
2026-04-27 02:00:00,0.92,11.68,0.459192027,87.40000000000002,0.42,4.414166666666667,0.44,1.025,0.49,87.235,11.74,1.0631666666666668,69.98,9.0,19.55,1.69,12.33952387,5.133333333,79.55555556,69.35,34.16,0.052,5.599999999999999,2.07,8.74,2.7999999999999994,0.027,0.17,54.35999999999999,10.65,0.04800000000000001,1.901785714,0.24,16.5715,0.10000000000000002,1.487930702119635,0.272478344412386,0.3798662172833222,43.63165255296635,15.142959586605182,38.8395264561892,0.2781666666666667,59.37727518817365,3.5773427916349863,2.6208507358327826,0.060193503047435905,0.0308454997439622,0.06677859251268185,0.3216984756868117,4.379993130655957,6.259510516724319,0.11012509644310818,0.06468048623500224,0.025642163834003643,8.427,0.0,0.0,0.0,0.0,0.0,0.0,0.0,0.0,0.0,0.0,0.0,0.0,0.0,7.0,0.254488152,4.336923076923076,0.013,94.68590153846154,0.19877692307692307,0.10789230769230769,0.01716923076923077,0.5674615384615385,0.07287538461538462,1.1482510177592897,18.26884615384615,37.888230769230766,0.161,0.38046153846153846,8.519384615384615,0.17123076923076924,0.17038461538461538,0.4500769230769231,32.99692307692308,0.9026153846153846,1.4064401806959506,1502.9076923076923,105.0,26.785714285714285,14.0,60.0,28.25,8.0,0.9618739379639862,178.9358333,167.05875,175.3394444,188.5638889,178.7632639,61.81727279277736,328.31927450990446,449.9256766926874,580.709732572272,356.5399270168673,63.02444444444458,53.668611111111055,52.055555555555706,85.88055555555566,48.48333333333332,45.920555555555325,64.92055555555552,37.363611111111126,36.386388888888945,32.953611111111115,174.22876944444448,535.0,42.51318422222222,295.0,94.90000000000063,2.8267867166666667,1.348341030555555,1.4784699000000001,1216.8713722222237,3998.296547,0.0,2268.597736111112,1274.3979611111104,219.68135249999978,112937.5483333334,4.004303133333331,1.1638196894444435,3.7793290583333357,96.83531195138889,54.93055555555551,18.189719444444442,24.596571333333376
2026-04-27 03:00:00,0.92,11.679999999999998,0.459192027,87.4,0.42,4.361285714285715,0.44,1.025,0.49,87.235,11.74,1.0718571428571428,69.98,9.0,19.55,1.69,12.33952387,5.133333333,79.55555556,69.35,34.16,0.052,5.6,2.07,8.74,2.8,0.027,0.17,54.36,10.65,0.048,1.901785714,0.24,16.489285714285714,0.1,1.504022882344519,0.27750715073266224,0.38771115514295307,43.54978358607225,14.804018040618567,39.228152608620135,0.3192857142857143,59.52236069976873,3.5047501479895717,2.60668184621612,0.06047960653590706,0.0312354727639629,0.06590934662496824,0.30968308503940645,4.306143409626729,6.216384711291988,0.10587725250604534,0.06447969130183458,0.02544672304131364,8.495571428571429,0.0,0.0,0.0,0.0,0.0,0.0,0.0,0.0,0.0,0.0,0.0,0.0,0.0,7.0,0.254488152,4.1523076923076925,0.013,95.05199384615385,0.1853923076923077,0.10143076923076923,0.027323076923076922,0.4151538461538461,0.05339846153846154,1.113333301867762,18.199615384615385,37.18207692307692,0.221,0.40815384615384614,8.482461538461537,0.24507692307692308,0.19346153846153846,0.45469230769230773,33.41230769230769,1.0595384615384615,1.3672675122983884,1497.3692307692309,105.0,26.785714285714285,14.0,60.0,28.25,8.0,0.9618739379639862,178.9358333,167.05875,175.3394444,188.5638889,178.7632639,61.81727279277736,328.31927450990446,449.9256766926874,580.709732572272,356.5399270168673,60.88467966573812,52.73036211699178,51.52701949860715,73.51086350974934,48.28384401114211,45.32228412256268,54.997771587743784,37.50250696378828,34.459052924791116,30.80278551532034,175.7493649025071,548.041782729805,41.86837805013926,295.0,98.43816155988861,2.787183674094703,1.3481748607242323,1.4395384818941497,1247.2365849582172,3998.296547,0.0,2264.3109832869113,1281.178498607242,221.0484094707521,110402.89777158777,4.1139407994429,1.14423094178273,3.8921934735376023,97.03679084958219,54.02701949860705,17.72371155988857,24.611092256267426
2026-04-27 04:00:00,0.92,11.68,0.459192027,87.40000000000002,0.42,4.404333333333333,0.44,1.025,0.49,87.235,11.74,1.079,69.98,9.0,19.55,1.69,12.33952387,5.133333333,79.55555556,69.35,34.16,0.052,5.599999999999999,2.07,8.74,2.7999999999999994,0.027,0.17,54.35999999999999,10.65,0.04800000000000001,1.901785714,0.24,16.483333333333334,0.10000000000000002,1.416078347471478,0.2500244835848368,0.3448381943923455,43.997201407238855,16.656349806382,37.10429209143619,0.3501666666666667,59.62194038338024,3.6088182031646068,2.6444881593341942,0.05816289077760619,0.030703767581789266,0.06798322715923662,0.3256923597317294,4.406022271471726,5.848990169773116,0.11003422002100156,0.06250248420959671,0.025972673881723685,8.0175,0.0,0.0,0.0,0.0,0.0,0.0,0.0,0.0,0.0,0.0,0.0,0.0,0.0,7.0,0.254488152,3.9676923076923076,0.013,95.41808615384615,0.1720076923076923,0.09496923076923076,0.037476923076923074,0.26284615384615384,0.03392153846153846,1.0784155859762343,18.130384615384617,36.475923076923074,0.28099999999999997,0.4358461538461538,8.445538461538462,0.318923076923077,0.21653846153846154,0.4593076923076923,33.82769230769231,1.2164615384615385,1.3280948439008262,1491.8307692307692,105.0,26.785714285714285,14.0,60.0,28.25,8.0,0.9618739379639862,178.9358333,167.05875,175.3394444,188.5638889,178.7632639,61.81727279277736,328.31927450990446,449.9256766926874,580.709732572272,356.5399270168673,57.906666666666816,51.75083333333341,50.79277777777783,72.3377777777779,47.71444444444465,44.70861111111128,61.180833333333275,37.92638888888895,34.850555555555474,28.715833333333304,187.72774333333317,547.6305555555556,41.16817455555556,295.0,95.10278263888841,2.826613880555558,1.348210116666666,1.4784741416666671,1216.4972194444447,3998.296547,0.0,2227.0964888888907,1250.4481694444437,215.4567944444443,110712.94138888887,4.081988077777778,1.1706700894444437,4.123882761111112,98.62392599166665,53.00861111111094,17.682292361111084,25.267674777777792
2026-04-27 05:00:00,0.92,11.68,0.459192027,87.40000000000002,0.42,4.418833333333334,0.44,1.025,0.49,87.235,11.74,1.1095,69.98,9.0,19.55,1.69,12.33952387,5.133333333,79.55555556,69.35,34.16,0.052,5.599999999999999,2.07,8.74,2.7999999999999994,0.027,0.17,54.35999999999999,10.65,0.04800000000000001,1.901785714,0.24,16.485166666666668,0.09999999999999999,1.3420918674457312,0.2269037085767911,0.30876978537979405,44.37360762436984,18.214690041924282,35.31751859881441,0.31983333333333336,59.41453361288223,3.5005504876875313,2.5992518131773266,0.06121657877280867,0.031247696779750474,0.06554628608180242,0.30944739657639864,4.304134930166189,6.376076228480311,0.10636180088889281,0.06532396093069458,0.025342549104065564,8.667333333333334,0.0,0.0,0.0,0.0,0.0,0.0,0.0,0.0,0.0,0.0,0.0,0.0,0.0,7.0,0.254488152,4.084947368421052,0.013,95.38388421052632,0.16463157894736843,0.09668421052631579,0.045442105263157895,0.1863157894736842,0.025094736842105263,1.0671402744178247,18.103894736842104,36.268,0.30073684210526314,0.4883157894736842,8.402421052631578,0.34073684210526317,0.21463157894736842,0.46,33.98663157894737,1.2883157894736843,1.3143719506383569,1478.6526315789474,105.0,26.785714285714285,14.0,60.0,28.25,8.0,0.9618739379639862,178.9358333,167.05875,175.3394444,188.5638889,178.7632639,61.81727279277736,328.31927450990446,449.9256766926874,580.709732572272,356.5399270168673,55.64545454545455,50.31818181818182,50.027272727272724,69.93636363636364,47.027272727272724,44.29090909090909,55.48181818181819,37.954545454545446,35.209090909090904,32.98181818181818,185.43990909090914,550.3636363636364,41.439519999999995,295.0,90.91818727272727,2.765151363636363,1.3468078181818182,1.4192115454545453,1233.0464545454545,3998.296547,0.0,2267.198363636364,1278.8840909090907,217.47944545454547,108802.90000000001,4.187286181818182,1.15333,3.9993687272727274,98.32078795454547,52.36363636363637,17.70754363636364,25.03472272727273
2026-04-27 06:00:00,0.92,11.679999999999998,0.459192027,87.4,0.42,4.400571428571428,0.44,1.025,0.49,87.235,11.74,1.1011428571428572,69.98,9.0,19.55,1.69,12.33952387,5.133333333,79.55555556,69.35,34.16,0.052,5.6,2.07,8.74,2.8,0.027,0.17,54.36,10.65,0.048,1.901785714,0.24,16.455571428571428,0.1,1.4342326257691869,0.2556976955528709,0.3536884050624787,43.90484151639926,16.2739753197365,37.54271791232587,0.35957142857142854,59.457182282331374,3.501930030925935,2.6021036449166606,0.06092968297941261,0.031244324249244348,0.06568500123188475,0.3094962422492018,4.304653884819011,6.313531693492929,0.10615720935486972,0.06499339347572089,0.025382545229086857,8.58842857142857,0.0,0.0,0.0,0.0,0.0,0.0,0.0,0.0,0.0,0.0,0.0,0.0,0.0,7.0,0.254488152,4.194,0.013266666666666666,95.31766666666667,0.16,0.09966666666666667,0.05113333333333333,0.14400000000000002,0.020266666666666665,1.0623430252611747,18.063333333333333,36.18266666666667,0.322,0.5246666666666667,8.391333333333332,0.35266666666666663,0.20866666666666667,0.4613333333333334,34.059333333333335,1.3326666666666667,1.3087184346852476,1467.0666666666666,105.0,26.785714285714285,14.0,60.0,28.25,8.0,0.9618739379639862,178.9358333,167.05875,175.3394444,188.5638889,178.7632639,61.81727279277736,328.31927450990446,449.9256766926874,580.709732572272,356.5399270168673,55.00863509749291,50.44707520891366,49.951532033426055,70.96935933147617,46.98969359331482,44.32701949860717,53.853203342618365,38.62646239554313,35.72701949860738,36.896100278551536,191.29902367688013,555.0,42.10720233983286,295.0,91.34150905292388,2.810754933147632,1.3480817493036212,1.462696512534819,1244.063016713093,3998.296547,0.0,2254.3877158774353,1227.6956044568249,213.79462033426188,107576.16323119767,4.2548587270194975,1.1587573696378828,3.9644185849582194,99.09712063718662,52.41030640668512,18.26231724233983,25.106391420612812
2026-04-27 07:00:00,0.94,11.72,0.459192027,87.33999999999999,0.38000000000000006,4.3745,0.41,1.045,0.49,87.195,11.76,1.0981666666666665,69.98,9.0,19.55,1.69,12.33952387,5.133333333,79.55555556,69.35,34.16,0.05000000000000001,5.419999999999999,2.4,8.05,2.59,0.025000000000000005,0.16,54.54999999999999,10.71,0.045000000000000005,1.97601476,0.25,16.436666666666667,0.10000000000000002,1.4693629656388874,0.34581949747295077,0.6551824631118383,43.30249509853803,15.730325430785877,38.20519543909643,0.41033333333333327,59.31245609427595,3.5171447316462032,2.052587734966512,0.039926732437321706,0.020734485756673776,0.06027062189138777,0.3573452701308148,4.102039520609007,6.612952339590856,0.1777139223371087,0.051659720998275066,0.027122011562220532,8.6235,0.0,0.0,0.0,0.0,0.0,0.0,0.0,0.0,0.0,0.0,0.0,0.0,0.0,7.0,0.254488152,4.134,0.014266666666666667,95.35766666666667,0.16,0.10216666666666667,0.05163333333333333,0.159,0.021266666666666666,1.0638869279594685,17.963333333333335,36.19266666666667,0.367,0.5046666666666667,8.471333333333332,0.36266666666666664,0.20366666666666666,0.4663333333333333,34.019333333333336,1.3426666666666667,1.3129050801643778,1463.5666666666666,105.0,26.785714285714285,14.0,60.0,28.25,8.0,0.9618739379639862,178.9358333,167.05875,175.3394444,188.5638889,178.7632639,61.81727279277736,328.31927450990446,449.9256766926874,580.709732572272,356.5399270168673,55.25944444444427,51.18833333333332,50.18500000000023,71.92277777777758,47.44777777777793,44.86749999999994,43.35472222222228,39.48555555555547,36.9838888888889,43.102222222222274,193.81215249999985,555.0,42.082008361111086,295.0,91.14861625000074,2.8282334611111137,1.3479468083333355,1.4800312222222223,1217.9642916666648,3998.296547,0.0,2240.6280166666666,1247.4794694444447,215.5857330555555,110554.28777777772,4.1890143499999954,1.1938375150000005,4.025800530555556,99.43011020624998,53.024166666666716,17.918427305555564,24.66263999999999
2026-04-27 08:00:00,0.94,11.72,0.459192027,87.33999999999999,0.38000000000000006,4.372333333333333,0.41,1.045,0.49,87.195,11.76,1.0711666666666666,69.98,9.0,19.55,1.69,12.33952387,5.133333333,79.55555556,69.35,34.16,0.05000000000000001,5.419999999999999,2.4,8.05,2.59,0.025000000000000005,0.16,54.54999999999999,10.71,0.045000000000000005,1.97601476,0.25,16.442333333333334,0.10000000000000002,1.488615381133133,0.37672469076634485,0.7053400718994777,43.09983809333544,14.97289487384122,39.0502751507912,0.44916666666666666,59.301213452188414,3.5298646703368193,2.0552008281560794,0.03995513419484171,0.020718463264713643,0.060424398106456084,0.3590405564235534,4.114331906021309,6.601038599744747,0.17873727824253105,0.0516431418418035,0.02713739470108537,8.556833333333332,0.0,0.0,0.0,0.0,0.0,0.0,0.0,0.0,0.0,0.0,0.0,0.0,0.0,7.0,0.254488152,4.087377049180327,0.014737704918032786,95.37913114754099,0.16131147540983606,0.1041311475409836,0.051081967213114754,0.17918032786885246,0.023049180327868853,1.0634468189776163,17.85065573770492,36.192131147540984,0.4209836065573771,0.4926229508196721,8.527377049180327,0.36868852459016394,0.19868852459016395,0.46737704918032785,34.03327868852459,1.3395081967213116,1.3140100919823983,1461.0,105.0,26.785714285714285,14.0,60.0,28.25,8.0,0.9618739379639862,178.9358333,167.05875,175.3394444,188.5638889,178.7632639,61.81727279277736,328.31927450990446,449.9256766926874,580.709732572272,356.5399270168673,55.257777777777946,51.945833333333276,50.48944444444463,75.26555555555561,48.096388888888995,45.56333333333323,50.01027777777779,40.41250000000008,36.38055555555552,39.49444444444448,194.4172433333335,558.1527777777778,41.9227909444444,295.0,94.90000000000063,2.789480383333337,1.3465958583333328,1.4430277416666664,1236.7532944444438,3998.296547,0.0,2232.3096916666655,1271.077197222222,218.94252972222242,109874.15888888885,4.259205675000003,1.1623697138888882,4.252266577777779,99.51028474166668,53.83638888888893,17.758970027777774,24.598717611111113
2026-04-27 09:00:00,0.9400000000000001,11.72,0.459192027,87.34,0.38,4.378285714285714,0.41,1.045,0.49,87.19500000000001,11.76,1.0522857142857143,69.98,9.0,19.55,1.69,12.33952387,5.133333333,79.55555556,69.35,34.16,0.05,5.42,2.4,8.05,2.59,0.025,0.16,54.55,10.709999999999999,0.045,1.9760147599999998,0.25,16.42457142857143,0.1,1.4638550963102068,0.33697791776112157,0.6408330140713285,43.36047267041887,15.947016605690546,37.96342896435329,0.419,59.44302027141462,3.5604787792272847,2.072316790450992,0.03951471296323434,0.02085205804370594,0.06087652932306965,0.36577523370302156,4.164559664292017,6.306864582781309,0.18198480413895265,0.05056699746659166,0.02676552752459977,8.395857142857142,0.0,0.0,0.0,0.0,0.0,0.0,0.0,0.0,0.0,0.0,0.0,0.0,0.0,7.0,0.254488152,4.077540983606558,0.013754098360655737,95.34962295081966,0.16622950819672133,0.10462295081967213,0.04763934426229508,0.21360655737704917,0.026983606557377048,1.0575506778753636,17.70311475409836,36.162622950819674,0.49967213114754105,0.5024590163934426,8.517540983606557,0.3637704918032787,0.19377049180327868,0.45754098360655737,34.195573770491805,1.3001639344262295,1.3066406112323667,1461.0,105.0,26.785714285714285,14.0,60.0,28.25,8.0,0.9618739379639862,178.9358333,167.05875,175.3394444,188.5638889,178.7632639,61.81727279277736,328.31927450990446,449.9256766926874,580.709732572272,356.5399270168673,55.389444444444266,52.62527777777757,51.301666666666755,80.76916666666673,48.66944444444454,46.299722222222165,61.7188888888889,40.43527777777777,35.22972222222226,33.73333333333343,201.42418500000025,560.0,41.67745469444445,295.0,91.38522688888804,2.7836371194444443,1.3470847249999989,1.4364321055555551,1242.7100722222237,3998.296547,0.0,2234.528597222221,1261.5163138888886,217.0640600000001,108489.81972222215,4.3219511750000015,1.1730122349999992,4.2706082916666706,100.43870451250004,53.87888888888865,17.39467622222223,24.338035444444433
2026-04-27 10:00:00,0.94,11.72,0.459192027,87.33999999999999,0.38000000000000006,4.533166666666666,0.41,1.045,0.49,87.195,11.76,1.0688333333333333,69.98,9.0,19.55,1.69,12.33952387,5.133333333,79.55555556,69.35,34.16,0.05000000000000001,5.419999999999999,2.4,8.05,2.59,0.025000000000000005,0.16,54.54999999999999,10.71,0.045000000000000005,1.97601476,0.25,16.6265,0.1,1.31,0.09,0.24,44.98,22.0,31.21,0.019333333333333334,60.260492422276855,3.6755225215510285,2.1548822315121723,0.03700224862812889,0.021644218317236272,0.06271381199365635,0.3955567494113606,4.388097032396269,4.753962569890837,0.19551070943250612,0.04477665978568975,0.024679015155446307,8.628,0.0,0.0,0.0,0.0,0.0,0.0,0.0,0.0,0.0,0.0,0.0,0.0,0.0,7.0,0.254488152,4.140958904109589,0.013,95.15458904109589,0.17632876712328768,0.1073013698630137,0.04135616438356164,0.32821917808219175,0.038246575342465755,1.0537008653447009,17.68972602739726,36.16301369863014,0.5197260273972603,0.5023287671232877,8.496575342465754,0.3427397260273973,0.18808219178082192,0.44616438356164384,34.32,1.2297260273972603,1.3012700769550085,1464.4520547945206,105.0,26.785714285714285,14.0,60.0,28.25,8.0,0.9618739379639862,178.9358333,167.05875,175.3394444,188.5638889,178.7632639,61.81727279277736,328.31927450990446,449.9256766926874,580.709732572272,356.5399270168673,56.3294444444442,53.371111111111176,52.11638888888884,83.60972222222215,49.05305555555572,46.7802777777775,62.94944444444439,39.66388888888901,34.20055555555535,35.30527777777781,192.02658694444452,551.5,41.72206777777777,295.0,87.60000999999923,2.783307563888893,1.3395139888888878,1.4439363944444463,1210.8976944444423,3998.296547,0.0,2259.969008333333,1258.6489277777778,213.62765250000004,108755.14833333323,4.334036502777781,1.1560891958333335,3.943841633333335,99.1935227701389,53.8088888888889,17.430724472222224,24.352189472222236
2026-04-27 11:00:00,0.94,11.72,0.459192027,87.33999999999999,0.38000000000000006,4.5409999999999995,0.41,1.045,0.49,87.195,11.76,1.0855,69.98,9.0,19.55,1.69,12.33952387,5.133333333,79.55555556,69.35,34.16,0.05000000000000001,5.419999999999999,2.4,8.05,2.59,0.025000000000000005,0.16,54.54999999999999,10.71,0.045000000000000005,1.97601476,0.25,16.848499999999998,0.1,1.31,0.09,0.24,44.98,22.0,31.21,0.0,60.26557537577853,3.6732213298748104,2.1546049795029893,0.03698792394098777,0.021650225444101903,0.06268747305278398,0.3952979808694566,4.386245913148292,4.75132405493678,0.19533973736017665,0.04476094883850273,0.024668849248442936,8.643166666666666,0.0,0.0,0.0,0.0,0.0,0.0,0.0,0.0,0.0,0.0,0.0,0.0,0.0,7.0,0.254488152,4.436074766355141,0.013,94.43624299065421,0.20282242990654206,0.11683177570093459,0.02608411214953271,0.6962616822429906,0.0726822429906542,1.0566348628857847,18.106355140186917,36.26271028037383,0.3502803738317757,0.4695327102803738,8.441308411214953,0.2701869158878505,0.17981308411214952,0.4302803738317757,34.31906542056075,1.060373831775701,1.3026005604046536,1478.9532710280373,105.0,26.785714285714285,14.0,60.0,28.25,8.0,0.9618739379639862,178.9358333,167.05875,175.3394444,188.5638889,178.7632639,61.81727279277736,328.31927450990446,449.9256766926874,580.709732572272,356.5399270168673,56.361666666666416,54.05555555555587,52.33722222222183,82.43722222222245,48.94499999999979,46.701944444444635,59.251111111111236,38.33555555555552,33.615277777777784,38.36055555555554,189.68103416666648,550.0,42.17607041666669,295.0,91.14861625000074,2.8253318861111127,1.3481831111111113,1.4770768000000007,1237.3707666666694,3998.296547,0.0,2270.414083333335,1241.965472222222,216.83019027777797,109948.47916666669,4.321643152777777,1.1759724444444442,3.8023646361111103,98.88273702708331,53.804999999999815,17.73078258333333,24.30987166666668
2026-04-27 12:00:00,0.94,11.72,0.459192027,87.33999999999999,0.38000000000000006,4.559333333333333,0.41,1.045,0.49,87.195,11.76,1.12,69.98,9.0,19.55,1.69,12.33952387,5.133333333,79.55555556,69.35,34.16,0.05000000000000001,5.419999999999999,2.4,8.05,2.59,0.025000000000000005,0.16,54.54999999999999,10.71,0.045000000000000005,1.97601476,0.25,16.7945,0.1,1.31,0.09,0.24,44.98,22.0,31.21,0.0,60.22979672111223,3.6894193026237354,2.1565565424847875,0.037088754695047355,0.021607941579496272,0.06287287153605481,0.39711943965246826,4.399275848656764,4.769896429313561,0.19654320119895227,0.04487153740747129,0.02474040655777554,8.764333333333333,0.0,0.0,0.0,0.0,0.0,0.0,0.0,0.0,0.0,0.0,0.0,0.0,0.0,7.0,0.254488152,4.200560747663551,0.013,94.93082242990654,0.19216822429906544,0.10673831775700936,0.031130841121495327,0.4719626168224299,0.053616822429906535,1.0631182444244707,17.887663551401868,36.425327102803735,0.3671028037383178,0.4414953271028037,8.51981308411215,0.2814018691588785,0.1685981308411215,0.4471028037383178,34.26299065420561,1.0828037383177571,1.3117810378307326,1476.1495327102805,105.0,26.785714285714285,14.0,60.0,28.25,8.0,0.9618739379639862,178.9358333,167.05875,175.3394444,188.5638889,178.7632639,61.81727279277736,328.31927450990446,449.9256766926874,580.709732572272,356.5399270168673,56.14888888888919,54.200000000000244,52.17472222222223,81.74055555555559,48.77027777777779,46.47833333333328,57.28944444444445,38.019999999999875,33.676666666666655,39.83833333333331,172.20648527777797,548.8194444444445,41.51019699999997,295.0,94.90000000000063,2.8064074638888883,1.3480613305555564,1.4582500805555547,1228.6725194444448,3998.296547,0.0,2289.931250000001,1263.3891777777778,216.74934888888887,110163.09111111112,4.332905933333331,1.1641058338888899,3.7681889777777724,96.56735929930558,53.726666666666915,17.44835080555557,24.583309472222197
2026-04-27 13:00:00,0.9400000000000001,11.72,0.459192027,87.34,0.38,4.566857142857143,0.41,1.045,0.49,87.19500000000001,11.76,1.1588571428571428,69.98,9.0,19.55,1.69,12.33952387,5.133333333,79.55555556,69.35,34.16,0.05,5.42,2.4,8.05,2.59,0.025,0.16,54.55,10.709999999999999,0.045,1.97601476,0.25,16.708000000000002,0.1,1.31,0.09,0.24,44.98,22.0,31.21,0.0,60.24311323886639,3.6833905518586687,2.155830186970924,0.03705122632683107,0.021623679282296648,0.06280386776223777,0.39644150783952903,4.394426215009203,4.762983946006626,0.1960952819654031,0.04483037726168569,0.024713773522267213,8.838285714285714,0.0,0.0,0.0,0.0,0.0,0.0,0.0,0.0,0.0,0.0,0.0,0.0,0.0,7.0,0.254488152,4.038983050847457,0.013,95.27618644067798,0.18471186440677967,0.09923728813559322,0.0338135593220339,0.3130508474576271,0.04101694915254237,1.0724489913303397,17.798305084745763,36.60220338983051,0.36694915254237287,0.42,8.565762711864407,0.28406779661016945,0.16118644067796611,0.4611864406779661,34.13220338983051,1.0905084745762712,1.3234118164852111,1475.4237288135594,105.0,26.785714285714285,14.0,60.0,28.25,8.0,0.9618739379639862,178.9358333,167.05875,175.3394444,188.5638889,178.7632639,61.81727279277736,328.31927450990446,449.9256766926874,580.709732572272,356.5399270168673,56.22305555555572,54.54138888888907,52.42555555555547,83.65083333333345,48.916388888888754,46.63361111111136,60.23222222222212,37.8002777777779,32.883333333333276,37.858333333333285,170.50867805555563,549.8972222222222,41.93156611111108,299.97222222222223,96.77976388888898,2.8119975555555548,1.3391468777777769,1.472808261111111,1216.4591999999993,3998.296547,0.0,2278.912775000001,1254.110219444444,216.26150638888873,110715.66777777785,4.299256497222222,1.186659208333332,3.777408069444443,97.58545539791668,53.92611111111084,17.45259444444441,24.17042844444447
