Repository: saikumar-voptimai/evonith_bf_webapp

# Evonith BF2 — Blast Furnace Intelligence Platform

Monitoring, modelling and optimisation of **Blast Furnace 2 (BF2)** at Evonith Steel: live telemetry from InfluxDB,
manual plant reports from Neon PostgreSQL, a two-zone energy model of the furnace, blend and fuel optimisers, a
conversational assistant (FurnaceMind) and a live digital twin evaluated every hour.

The platform has three deployable parts that share one Python service layer, plus the shared data library:

| Part | Path | What it is |
|---|---|---|
| **Streamlit app** (legacy) | `src/app.py`, `src/custom_pages/` | The original 11-page dashboard; still the home of the model pages. Served under `/legacy` in production |

File: src/assets/data/furnace_dataset_20260525_002530_771382.csv (part 188 of 209)
GO%,ORE_NA2O%,ORE_P%,ORE_TIO2%,ORE_AL2O3%,ORE_SIO2%,ORE_MNO%,ORE_CAO%,ORE_K2O%,ORE_CALC_MT,PELLET_PCT_SIO2,PELLET_PCT_AL2O3,PELLET_PCT_FE2O3,PELLET_PCT_MGO,PELLET_PCT_TIO2,PELLET_PCT_NA2O,TOTAL_PELLET_CALC_MT,PELLET_PCT_K2O,PELLET_PCT_TM,PELLET_PCT_LOI,PELLET_PCT_MNO,PELLET_PCT_CAO,PELLET_PCT_P,CHARGES/HRS.,STOCKRODLEVEL,CHEM_PCT_C,CHEM_PCT_CR,CHEM_PCT_FE,CHEM_PCT_MN,CHEM_PCT_P,CHEM_PCT_S,CHEM_PCT_SI,CHEM_PCT_TI,SLAG_BASICITY,SLAG_PCT_AL2O3,SLAG_PCT_CAO,SLAG_PCT_FEO,SLAG_PCT_K2O,SLAG_PCT_MGO,SLAG_PCT_MNO,SLAG_PCT_NA2O,SLAG_PCT_S,SLAG_PCT_SIO2,SLAG_PCT_TIO2,SLAG_T_BASICITY,HMT_GT_1480C,COKE_DISCHARGE_TIME,WEIGHTED_COKE_ANGLE,TOTAL_COKE_PORTIONS,NON_COKE_DISCHARGE_TIME,WEIGHTED_NON_COKE_ANGLE,TOTAL_NON_COKE_PORTIONS,TOTAL HEAT LOAD,FTG_UPTAKE_TEMP_A,FTG_UPTAKE_TEMP_B,FTG_UPTAKE_TEMP_C,FTG_UPTAKE_TEMP_D,FTG_UPTAKE_TEMP_AVG,HEARTH_TEMP_A,HEARTH_TEMP_B,HEARTH_TEMP_C,HEARTH_TEMP_D,HEARTH_TEMP_AVG,BOSH_TEMP_A,BOSH_TEMP_C,BOSH_TEMP_D,BELLY_TEMP_A,BELLY_TEMP_C,BELLY_TEMP_D,LOWER_STACK_TEMP_A,LOWER_STACK_TEMP_B,LOWER_STACK_TEMP_C,LOWER_STACK_TEMP_D,PCI_KG/THM,ACT. FUEL RATEKG/THM.,FURNACETOPGASANALYSISCO2ETACO,COKE RATE KG/THM,PRODUCTIONTONNESPERHR,HOT BLAST PRESSUREBAR,TOPPRESSUREBAR,DIFFERENTIAL PRESSURETOTALBAR,HOT BLAST TEMP.OC,OXYGENFLOWNM3/HR.,STEAMKGS/HR.,RAFTOC,PERMEABILITYKGS/HR.,TUYEREVELOCITYM/S,HOT BLAST VOLUMENM3/HR.,O2 ENRICHMENT %,BOTTOMBAR,FURNACE TOP GAS ANALYSISH2%,UNITCOST LAKHS/THM,BOSH_TEMP_B,FURNACE TOP GAS ANALYSISCO2%,FURNACE TOP GAS ANALYSISONLINE (ANALYZER)CO%
2026-05-02 22:00:00,0.92,11.699999999999998,0.459192027,87.38,0.38999999999999996,4.736999999999999,0.425,1.04,0.49,86.8,12.160000000000002,0.93,69.98,9.0,19.55,1.69,12.33952387,5.133333333333338,79.55555555555556,69.35,34.16,0.052,5.46,2.09,9.3,2.72,0.026,0.17,54.5,10.6,0.04800000000000001,1.941391941,0.24,15.115833333333335,0.2,2.38,0.55,1.11,40.86,4.35,50.22,0.074,61.28841033835971,3.136718402504402,2.5548931018090406,0.08103562437913549,0.04507341499817072,0.053500448752319706,0.22057446390864932,3.7271957458977116,4.45126404624473,0.08960303980145341,0.06769323791604787,0.032719628636577014,9.724,0.0,0.0,0.0,0.0,0.0,0.0,0.0,0.0,0.0,0.0,0.0,0.0,0.0,7.0,0.254488152,3.954786324786325,0.010376068376068377,95.2524547008547,0.16435897435897437,0.09411965811965813,0.032504273504273505,0.4361538461538461,0.05524615384615385,1.0890748879856367,19.77102564102564,36.09871794871795,0.2712820512820513,0.4512820512820513,8.223760683760684,0.22376068376068375,0.19,0.49128205128205127,33.146410256410256,1.0262393162393162,1.3371798708933074,1475.1196581196582,105.0,26.785714285714285,14.0,60.0,28.25,8.0,0.9618739379639862,178.9358333,167.05875,175.3394444,188.5638889,178.7632639,61.81727279277736,328.31927450990446,449.9256766926874,580.709732572272,356.5399270168673,51.49083333333341,49.842499999999745,50.96194444444444,69.20888888888874,46.85166666666645,44.708055555555816,42.25611111111106,38.09083333333333,38.169444444444366,41.97499999999997,174.1471800000002,543.125,42.047214472222244,315.0,92.37661111111093,2.790163608333335,1.347955769444446,1.4421080138888898,1212.051066666666,3998.296547,0.0,2264.1787555555547,1269.9611083333334,214.22118611111102,109591.68027777775,4.0485012055555565,1.0511726055555561,3.8336628638888883,101.82450135000002,54.557777777777886,18.030406666666686,24.849850583333318
2026-05-02 23:00:00,0.9700000000000001,11.64,0.459192027,87.39,0.36999999999999994,4.771833333333333,0.425,1.04,0.49,86.8,12.160000000000002,0.9346666666666666,69.98,9.0,19.55,1.69,12.33952387,5.133333333333338,79.55555555555556,69.35,34.16,0.04700000000000001,5.16,2.29,9.42,2.51,0.023999999999999997,0.16,55.1,10.36,0.04900000000000001,2.007751938,0.21,15.450000000000001,0.2,2.38,0.55,1.11,40.86,4.35,50.22,0.0,61.33555633242316,3.115497618143433,2.5455376321875343,0.08026302932704628,0.04508719578408183,0.053384114652327064,0.21883138642545727,3.7102789708469257,4.430396776176289,0.08902566307530228,0.06754025652225985,0.03260434864903983,9.524166666666666,0.0,0.0,0.0,0.0,0.0,0.0,0.0,0.0,0.0,0.0,0.0,0.0,0.0,7.0,0.254488152,4.02032967032967,0.01,95.15380219780221,0.16912087912087914,0.09573626373626373,0.031527472527472525,0.4594505494505494,0.06003296703296703,1.0916610859675229,19.865824175824176,36.114395604395604,0.26,0.4408791208791209,8.206813186813187,0.22,0.18912087912087913,0.48,33.082087912087914,1.0326373626373626,1.3397344631796124,1477.4395604395604,105.0,26.785714285714285,14.0,60.0,28.25,8.0,0.9618739379639862,178.9358333,167.05875,175.3394444,188.5638889,178.7632639,61.81727279277736,328.31927450990446,449.9256766926874,580.709732572272,356.5399270168673,51.4522222222221,49.27666666666684,51.053888888889006,78.98833333333343,46.75638888888891,44.67916666666689,54.44416666666671,40.30388888888893,39.51138888888883,36.56527777777782,168.7692455555558,542.1416666666667,41.57638888888891,315.0,92.70648611111125,2.7822225166666663,1.348057011111112,1.4340439722222225,1214.8627666666666,3998.296547,0.0,2280.9788638888886,1280.4071055555555,215.87572638888884,109949.84416666675,4.036938541666665,1.0356673402777778,3.746608172222228,101.11192503611115,54.15805555555582,17.92320174999999,25.181568361111157
2026-05-03 00:00:00,0.9700000000000001,11.64,0.459192027,87.39,0.36999999999999994,4.816,0.425,1.04,0.49,86.8,12.160000000000002,0.9326666666666666,69.98,9.0,19.55,1.69,12.33952387,5.133333333333338,79.55555555555556,69.35,34.16,0.04700000000000001,5.16,2.29,9.42,2.51,0.024000000000000004,0.16,55.1,10.36,0.04900000000000001,2.007751938,0.21,15.486333333333334,0.2,2.38,0.55,1.11,40.86,4.35,50.22,0.0,61.32746834424984,3.1182608415938273,2.5452262825479983,0.08029624648751928,0.04503977452110295,0.0534343841612697,0.2190787032354585,3.7134837600744333,4.435318993344379,0.08914971935595027,0.06742909294288499,0.032663492602547625,9.458833333333333,0.0,0.0,0.0,0.0,0.0,0.0,0.0,0.0,0.0,0.0,0.0,0.0,0.0,7.0,0.254488152,3.984065934065934,0.01,95.23556043956044,0.16582417582417583,0.09474725274725275,0.033505494505494504,0.4198901098901099,0.05640659340659341,1.093141744927783,19.925164835164836,36.13087912087912,0.26,0.4441758241758242,8.157362637362638,0.22,0.18582417582417582,0.48,33.05241758241758,1.0425274725274725,1.3399399693687997,1479.0879120879122,105.0,26.785714285714285,14.0,60.0,28.25,8.0,0.9618739379639862,178.9358333,167.05875,175.3394444,188.5638889,178.7632639,61.81727279277736,328.31927450990446,449.9256766926874,580.709732572272,356.5399270168673,51.69361111111117,48.81388888888892,51.40777777777767,76.17416666666645,46.57305555555563,44.6041666666667,41.11777777777778,41.173888888888605,41.74694444444447,39.13222222222228,184.0444358333332,547.2083333333334,41.755069249999984,315.0,88.86000000000038,2.788499797222221,1.3481124750000009,1.440382225000001,1220.81122777778,3998.296547,0.0,2262.37251111111,1271.679397222222,215.7339608333332,109749.37583333324,4.041200825000001,1.0568077291666678,3.928264838888888,103.13588774791666,53.86666666666636,17.954668444444454,25.04193230555555
2026-05-03 01:00:00,0.9700000000000001,11.64,0.459192027,87.39,0.36999999999999994,4.791333333333333,0.425,1.04,0.49,86.8,12.160000000000002,0.9550000000000001,69.98,9.0,19.55,1.69,12.33952387,5.133333333333338,79.55555555555556,69.35,34.16,0.04700000000000001,5.16,2.29,9.42,2.51,0.024000000000000004,0.16,55.1,10.36,0.04900000000000001,2.007751938,0.21,15.4925,0.2,2.38,0.55,1.11,40.86,4.35,50.22,0.0,61.43217718151217,3.0685519018026866,2.51881528910365,0.07828839164187308,0.04493793513840513,0.05326511491845811,0.21505541092035454,3.6768022087455265,4.392919838265755,0.08794090103832765,0.06668541774673066,0.032523182550943455,10.133000000000001,0.0,0.0,0.0,0.0,0.0,0.0,0.0,0.0,0.0,0.0,0.0,0.0,0.0,7.0,0.254488152,3.947802197802198,0.01,95.31731868131868,0.16252747252747254,0.09375824175824175,0.03548351648351648,0.3803296703296703,0.05278021978021978,1.094622403888043,19.984505494505495,36.14736263736263,0.26,0.44747252747252747,8.107912087912089,0.22,0.18252747252747253,0.48,33.02274725274725,1.0524175824175825,1.3401454755579867,1480.7362637362637,105.0,26.785714285714285,14.0,60.0,28.25,8.0,0.9618739379639862,178.9358333,167.05875,175.3394444,188.5638889,178.7632639,61.81727279277736,328.31927450990446,449.9256766926874,580.709732572272,356.5399270168673,51.993611111111235,48.69638888888899,51.75416666666651,74.59361111111133,46.61916666666684,44.6150000000004,37.38083333333334,41.5644444444444,42.49916666666672,44.27555555555552,180.20671611111095,551.9111111111112,42.51916863888891,315.0,92.41851388888873,2.8049485972222197,1.348176377777778,1.4565923611111111,1218.145758333334,3998.296547,0.0,2252.0646638888857,1264.7641472222222,215.3333905555555,110361.56666666665,4.020115455555558,1.0619115919444446,3.809284997222221,102.6273898847222,53.65722222222228,18.202571333333328,24.604649027777796
2026-05-03 02:00:00,0.9699999999999999,11.64,0.459192027,87.39,0.36999999999999994,4.7585,0.425,1.04,0.49,86.8,12.160000000000002,0.951,69.98,9.0,19.55,1.69,12.33952387,5.133333333333338,79.55555555555556,69.35,34.16,0.04700000000000001,5.16,2.29,9.42,2.51,0.024000000000000004,0.16,55.1,10.36,0.04900000000000001,2.007751938,0.21,15.427833333333334,0.2,2.38,0.55,1.11,40.86,4.35,50.22,0.0,61.503530900408585,3.0334764267268617,2.4981932009187044,0.0767841196027134,0.04480683163308535,0.05319127870171261,0.21224292459463423,3.6522201276588606,4.365865375701553,0.0871513987813396,0.06599046286670214,0.03248148163063582,10.728833333333334,0.0,0.0,0.0,0.0,0.0,0.0,0.0,0.0,0.0,0.0,0.0,0.0,0.0,7.0,0.254488152,3.976949152542373,0.01,95.30098305084745,0.1588135593220339,0.0940677966101695,0.03640677966101695,0.3713559322033898,0.051423728813559326,1.0971631369247177,19.94220338983051,36.241864406779655,0.2540677966101695,0.4535593220338983,8.084237288135594,0.21525423728813559,0.1823728813559322,0.48,33.03203389830509,1.023220338983051,1.3419010634844106,1482.593220338983,105.0,26.785714285714285,14.0,60.0,28.25,8.0,0.9618739379639862,178.9358333,167.05875,175.3394444,188.5638889,178.7632639,61.81727279277736,328.31927450990446,449.9256766926874,580.709732572272,356.5399270168673,52.190833333333536,48.72916666666699,51.996666666666655,75.45055555555564,46.53750000000004,44.61388888888913,50.99916666666661,41.29027777777788,39.72666666666658,37.333055555555475,174.67211083333385,542.4027777777778,42.20032941666662,315.0,89.14797222222293,2.8138020055555537,1.3481136722222224,1.465628141666667,1205.6342305555543,3998.296547,0.0,2270.5122250000004,1241.7526000000012,211.41090527777786,108985.44638888886,3.948264755555554,1.0648082949999995,3.6029047555555582,101.89405468541673,53.51250000000021,18.115958083333354,24.819420833333318
2026-05-03 03:00:00,0.9700000000000001,11.64,0.459192027,87.39,0.36999999999999994,4.7915,0.425,1.04,0.49,86.8,12.160000000000002,0.9353333333333333,69.98,9.0,19.55,1.69,12.33952387,5.133333333333338,79.55555555555556,69.35,34.16,0.04700000000000001,5.16,2.29,9.42,2.51,0.024000000000000004,0.16,55.1,10.36,0.04900000000000001,2.007751938,0.21,15.416833333333335,0.2,2.38,0.55,1.11,40.86,4.35,50.22,0.0,61.428437633937314,3.0644495527262876,2.506919085576335,0.07769462303082642,0.044639683778400496,0.05347425541832304,0.21485262396893604,3.680140259798127,4.40342829054663,0.0881516169057377,0.06579132766460767,0.03279196030324282,10.8035,0.0,0.0,0.0,0.0,0.0,0.0,0.0,0.0,0.0,0.0,0.0,0.0,0.0,7.0,0.254488152,4.221016949152543,0.01,94.96233898305084,0.15372881355932203,0.09864406779661017,0.033864406779661016,0.46288135593220336,0.05752542372881356,1.1031869704981838,19.56593220338983,36.59271186440678,0.22864406779661017,0.4688135593220339,8.145254237288135,0.19491525423728812,0.19254237288135595,0.48,33.169322033898304,0.8655932203389831,1.3487497771188985,1485.135593220339,105.0,26.785714285714285,14.0,60.0,28.25,8.0,0.9618739379639862,178.9358333,167.05875,175.3394444,188.5638889,178.7632639,61.81727279277736,328.31927450990446,449.9256766926874,580.709732572272,356.5399270168673,52.02805555555565,48.65666666666675,51.98083333333334,70.53749999999997,46.45499999999985,44.61527777777786,53.57833333333333,42.023888888888955,38.56750000000022,31.463055555555584,179.0889705555557,539.6805555555555,42.1574354166667,315.0,85.01351388888914,2.796231877777774,1.3480094250000008,1.448076347222222,1214.0441166666674,3998.296547,0.0,2285.2160611111103,1268.880483333334,215.53045444444442,110158.1727777778,3.8845214555555576,1.0642770036111109,3.6600919805555585,102.47928859861113,53.30361111111097,18.145954277777793,24.895857749999948
2026-05-03 04:00:00,0.9700000000000001,11.64,0.459192027,87.39,0.36999999999999994,4.819,0.425,1.04,0.49,86.8,12.160000000000002,0.8959999999999999,69.98,9.0,19.55,1.69,12.33952387,5.133333333333338,79.55555555555556,69.35,34.16,0.04700000000000001,5.16,2.29,9.42,2.51,0.024000000000000004,0.16,55.1,10.36,0.04900000000000001,2.007751938,0.21,15.451166666666667,0.2,2.38,0.55,1.11,40.86,4.35,50.22,0.0,61.43396775493048,3.061431324264848,2.504665964647955,0.07754409630692961,0.04461412568064174,0.05347889134963694,0.2146169769050074,3.678338511612193,4.401790222411857,0.08809897343736639,0.06569051081443927,0.03280218123757694,10.701833333333333,0.0,0.0,0.0,0.0,0.0,0.0,0.0,0.0,0.0,0.0,0.0,0.0,0.0,7.0,0.254488152,4.34368,0.009872,94.793296,0.150384,0.100464,0.032,0.50952,0.060784,1.107019671506497,19.43208,36.73736,0.21,0.47872,8.2092,0.18384,0.20128000000000001,0.48128,33.185520000000004,0.78072,1.3544138927439595,1487.256,105.0,26.785714285714285,14.0,60.0,28.25,8.0,0.9618739379639862,178.9358333,167.05875,175.3394444,188.5638889,178.7632639,61.81727279277736,328.31927450990446,449.9256766926874,580.709732572272,356.5399270168673,51.87888888888876,48.60055555555564,51.97888888888902,62.04527777777785,46.30777777777751,44.47472222222213,43.72666666666668,42.40861111111127,38.767222222222266,32.237777777777815,167.53638888888878,535.0,41.98078725000002,315.0,88.99466666666693,2.805418830555554,1.34796898888889,1.4574090888888902,1192.0313166666665,3998.296547,0.0,2250.9080083333333,1260.7793583333334,211.1625377777779,109862.76333333341,3.89260335,1.054282327777778,3.7580536222222216,100.94857152777777,53.11055555555569,18.10187655555553,25.02211191666668
2026-05-03 05:00:00,0.9700000000000001,11.64,0.459192027,87.39,0.36999999999999994,4.809833333333334,0.425,1.04,0.49,86.8,12.160000000000002,0.8968333333333334,69.98,9.0,19.55,1.69,12.33952387,5.133333333333338,79.55555555555556,69.35,34.16,0.04699999999999999,5.16,2.29,9.42,2.51,0.024000000000000004,0.16,55.1,10.36,0.04900000000000001,2.007751938,0.21,15.429666666666668,0.2,2.38,0.55,1.11,40.86,4.35,50.22,0.0,61.371349438232414,3.093793370480299,2.5262162694445363,0.0790431731524767,0.04481036449591039,0.05348907074095019,0.2171783233085741,3.699365772958729,4.423113796259847,0.08874676475732812,0.06654797278389046,0.032767843345764984,10.224333333333334,0.0,0.0,0.0,0.0,0.0,0.0,0.0,0.0,0.0,0.0,0.0,0.0,0.0,7.0,0.254488152,4.13248,0.009392,95.090656,0.151824,0.094704,0.032,0.43272,0.056223999999999996,1.1048267579606403,19.964879999999997,36.31496,0.21,0.47391999999999995,8.2812,0.19824,0.20608,0.48608,32.86872,0.89592,1.3568203638430958,1488.216,105.0,26.785714285714285,14.0,60.0,28.25,8.0,0.9618739379639862,178.9358333,167.05875,175.3394444,188.5638889,178.7632639,61.81727279277736,328.31927450990446,449.9256766926874,580.709732572272,356.5399270168673,51.825619834710814,48.80247933884299,51.980991735537145,59.997520661157054,46.280165289256225,44.45371900826443,36.7462809917355,41.93140495867772,38.71074380165296,32.14710743801655,168.5712214876033,542.5619834710744,42.29438727272728,315.0,92.9086776859504,2.785501735537189,1.348204942148761,1.4371842561983474,1207.535892561984,3998.296547,0.0,2255.3453553719,1277.4089090909088,215.10376198347106,110119.21983471072,3.8740441652892557,1.0456481528925614,3.9404939173553717,101.08568684710744,52.83471074380167,18.275941570247923,24.933496942148764
2026-05-03 06:00:00,0.97,11.64,0.459192027,87.39,0.37,4.7945714285714285,0.425,1.04,0.49,86.8,12.16,0.9492857142857144,69.98,9.0,19.55,1.69,12.33952387,5.133333333333338,79.55555555555556,69.35,34.16,0.047,5.159999999999999,2.29,9.42,2.5099999999999993,0.024,0.16,55.1,10.36,0.049,2.007751938,0.21,15.381857142857143,0.2,2.38,0.55,1.11,40.86,4.35,50.22,0.0,61.32918976659952,3.115271071683383,2.5400462468470977,0.08001725731538076,0.04492651338059391,0.05350667137414332,0.21888449296131451,3.7136303263298904,4.4379464767503185,0.08919177564584498,0.06707656756208573,0.032758681885861715,9.971142857142857,0.0,0.0,0.0,0.0,0.0,0.0,0.0,0.0,0.0,0.0,0.0,0.0,0.0,7.0,0.254488152,3.96825,0.009,95.33519583333333,0.15089166666666667,0.09018333333333332,0.034383333333333335,0.36175,0.05034583333333333,1.0982826320988863,20.378,35.89208333333333,0.2265,0.4755,8.3125,0.21916666666666665,0.20908333333333332,0.48725,32.68333333333333,1.0156666666666667,1.3526479368840811,1487.35,105.0,26.785714285714285,14.0,60.0,28.25,8.0,0.9618739379639862,178.9358333,167.05875,175.3394444,188.5638889,178.7632639,61.81727279277736,328.31927450990446,449.9256766926874,580.709732572272,356.5399270168673,51.93286908077987,48.86824512534806,51.90445682451235,62.383286908078,46.21253481894161,44.47604456824509,40.659888579387214,42.015877437325884,38.82256267409468,30.85933147632312,167.99752757660156,553.3704735376044,42.78565417827301,315.0,96.78500000000007,2.796666256267408,1.3480720584958228,1.448607924791087,1222.3767381615592,3998.296547,0.0,2258.95539832869,1266.0193259052921,215.9842479108634,109852.51782729803,3.89118800557103,1.0593798997214485,3.8609450557103044,101.00967240389971,52.52757660167138,18.490212618384387,24.725487158774374
2026-05-03 07:00:00,0.9800000000000001,11.74,0.459192027,87.28,0.41999999999999993,4.8,0.44000000000000006,1.045,0.49,86.635,12.32,0.9638,69.98,9.0,19.55,1.69,12.33952387,5.133333333333338,79.55555555555556,69.35,34.16,0.048,5.24,2.2,9.49,2.57,0.026000000000000002,0.16,55.029999999999994,10.4,0.05,1.984732824,0.20999999999999996,15.3336,0.2,2.38,0.55,1.11,40.86,4.35,50.22,0.0,61.71335823423546,3.227312189358885,2.4575814569174086,0.03800516009517948,0.03005969089539401,0.059437065511274825,0.24576341572129165,3.6155691353188737,4.249647684444089,0.058138920183320064,0.0286217819827916,0.026331450932982038,9.921600000000002,0.0,0.0,0.0,0.0,0.0,0.0,0.0,0.0,0.0,0.0,0.0,0.0,0.0,7.0,0.254488152,4.01325,0.009,95.34444583333334,0.13939166666666666,0.09118333333333332,0.04738333333333333,0.31675000000000003,0.038595833333333336,1.0723558331935903,20.258,35.467083333333335,0.3165,0.5055000000000001,8.1625,0.26916666666666667,0.20408333333333334,0.47225,33.08333333333333,1.1556666666666666,1.3191695094842122,1478.35,105.0,26.78571428571429,14.0,60.0,28.25,8.0,0.9618739379639862,178.9358333,167.05875,175.3394444,188.5638889,178.7632639,61.81727279277736,328.31927450990446,449.9256766926874,580.709732572272,356.5399270168673,52.06166666666677,48.9786111111111,51.98833333333319,75.54666666666655,46.38222222222219,44.75972222222214,50.85805555555547,41.99222222222222,38.54555555555562,33.08305555555554,190.95653972222252,547.4722222222222,41.3767251111111,315.0,89.62952777777792,2.767779005555557,1.3478774166666674,1.4200003611111114,1213.508291666666,3998.296547,0.0,2232.4014305555556,1288.9703527777779,215.72188527777766,109620.84166666673,3.9741172666666684,1.0264040719444436,4.033162936111111,104.05174151319449,52.47694444444431,17.62208294444445,24.96718255555556
2026-05-03 08:00:00,0.9799999999999999,11.74,0.459192027,87.28,0.42,4.768428571428571,0.44,1.045,0.49,86.635,12.320000000000002,0.9501428571428571,69.98,9.0,19.55,1.69,12.33952387,5.133333333333338,79.55555555555556,69.35,34.16,0.048,5.24,2.2,9.49,2.57,0.026,0.16,55.03000000000001,10.4,0.05,1.984732824,0.21,15.467,0.2,2.38,0.55,1.11,40.86,4.35,50.22,0.0,61.70751984373447,3.229064097811755,2.458417627460288,0.03804614898904811,0.030060941722139044,0.059449025211194384,0.24608985178727436,3.6178700120900182,4.253414388734605,0.05819500371139645,0.028688100833939103,0.02634806261175938,9.954285714285714,0.0,0.0,0.0,0.0,0.0,0.0,0.0,0.0,0.0,0.0,0.0,0.0,0.0,7.0,0.254488152,4.0405982905982905,0.009,95.36074358974359,0.1318803418803419,0.092,0.05818803418803419,0.27811965811965816,0.02947008547008547,1.0497260273365951,20.16940170940171,35.09179487179487,0.3937606837606838,0.53,8.034358974358973,0.31094017094017096,0.20094017094017094,0.46282051282051284,33.42974358974359,1.268119658119658,1.2900634311458423,1470.2478632478633,105.0,26.785714285714285,14.0,60.0,28.25,8.0,0.9618739379639862,178.9358333,167.05875,175.3394444,188.5638889,178.7632639,61.81727279277736,328.31927450990446,449.9256766926874,580.709732572272,356.5399270168673,52.43694444444431,49.059999999999924,52.32749999999983,71.88555555555541,46.7619444444443,45.27555555555543,45.768055555555605,41.873611111111124,38.312500000000014,36.57777777777779,193.93486027777774,545.2083333333334,42.464505194444435,315.0,85.47273611111133,2.8011428972222174,1.3478363527777786,1.4533789000000001,1215.3734138888885,3998.296547,0.0,2250.3433555555553,1252.5394750000005,213.53311583333334,109113.17749999996,3.9912707583333304,1.0567836025,3.8722913277777775,104.44636898680555,52.768611111111035,18.02973113888889,24.426432277777778
2026-05-03 09:00:00,0.98,11.74,0.459192027,87.28000000000002,0.42,4.760166666666667,0.44,1.045,0.49,86.635,12.32,0.9401666666666667,69.98,9.0,19.55,1.69,12.33952387,5.133333333333338,79.55555555555556,69.35,34.16,0.04800000000000001,5.24,2.2,9.49,2.57,0.026,0.16,55.03,10.4,0.05000000000000001,1.984732824,0.21,15.653,0.2,2.38,0.55,1.11,40.86,4.35,50.22,0.0,61.70919087481044,3.232131536865072,2.4568536678832094,0.03791743644477132,0.030016049771650028,0.059482923655090225,0.24609577380953981,3.6173153236253093,4.248915319252313,0.05814989040497485,0.028506033115952584,0.026259669714104854,9.825000000000001,0.0,0.0,0.0,0.0,0.0,0.0,0.0,0.0,0.0,0.0,0.0,0.0,0.0,7.0,0.254488152,3.9893162393162394,0.009,95.4084358974359,0.14213675213675214,0.092,0.05921367521367522,0.2678632478632479,0.03203418803418804,1.0417828268765759,20.220683760683762,34.937948717948714,0.4142735042735043,0.53,8.003589743589744,0.31606837606837607,0.20606837606837608,0.4782051282051282,33.53743589743589,1.2578632478632479,1.2804341804450599,1466.145299145299,105.0,26.785714285714285,14.0,60.0,28.25,8.0,0.9618739379639862,178.9358333,167.05875,175.3394444,188.5638889,178.7632639,61.81727279277736,328.31927450990446,449.9256766926874,580.709732572272,356.5399270168673,52.65000000000024,50.03166666666655,52.50249999999998,67.28277777777774,47.383611111111115,45.778333333333094,45.10972222222221,41.982222222221964,37.30666666666658,36.646666666666626,176.80930499999988,553.625,42.25767788888889,315.0,92.91773611111118,2.7968467972222237,1.3445847888888882,1.452284830555555,1216.364975,3998.296547,0.0,2251.908863888889,1245.8231722222215,211.94904638888886,108389.03166666662,4.057708725000001,1.0515608197222228,3.884588783333335,102.17723291249999,53.112500000000296,17.806616666666674,24.329427833333323
2026-05-03 10:00:00,0.98,11.74,0.459192027,87.28000000000002,0.42,4.738,0.44,1.045,0.49,86.635,12.32,0.9353333333333333,69.98,9.0,19.55,1.69,12.33952387,5.133333333333338,79.55555555555556,69.35,34.16,0.04800000000000001,5.24,2.2,9.49,2.57,0.026,0.16,55.03,10.4,0.05000000000000001,1.984732824,0.21,15.503333333333332,0.2,2.38,0.55,1.11,40.86,4.35,50.22,0.0,61.73698023875961,3.221163530358348,2.4538496097032376,0.03780852391000618,0.03004290622773825,0.05939850193948148,0.24446881754196917,3.6062871771716516,4.2335070821917755,0.05790435681405451,0.02831052378762051,0.026242222083308495,9.743333333333334,0.0,0.0,0.0,0.0,0.0,0.0,0.0,0.0,0.0,0.0,0.0,0.0,0.0,7.0,0.254488152,3.9567741935483873,0.009,95.43483870967742,0.14774193548387096,0.09132258064516129,0.05864516129032258,0.2667741935483871,0.03490322580645162,1.0411668214262924,20.26451612903226,34.9441935483871,0.39838709677419354,0.5187096774193548,8.000322580645161,0.3064516129032258,0.20548387096774193,0.49,33.56354838709677,1.2138709677419355,1.279536080766531,1466.3870967741937,105.0,26.785714285714285,14.0,60.0,28.25,8.0,0.9618739379639862,178.9358333,167.05875,175.3394444,188.5638889,178.7632639,61.81727279277736,328.31927450990446,449.9256766926874,580.709732572272,356.5399270168673,53.016155988857996,51.059331476323045,52.72729805013923,71.65543175487471,47.96880222841234,46.245403899721346,49.33203342618385,41.606406685236976,36.1696378830084,36.468523676880096,171.55857047353774,546.866295264624,41.69268699164345,315.0,93.21803621169909,2.8036340083565445,1.3480333370473525,1.4555094317548751,1233.3320278551548,3998.296547,0.0,2278.743317548746,1233.3242116991646,212.37599582172695,107488.51169916442,4.109970467966574,1.0638531551532038,3.9129477938718673,101.48151058774376,53.673816155988895,17.610284150417822,24.627316323119768
2026-05-03 11:00:00,0.98,11.74,0.459192027,87.28000000000002,0.42,4.8629999999999995,0.44,1.045,0.49,86.635,12.32,0.9016666666666667,69.98,9.0,19.55,1.69,12.33952387,5.133333333333338,79.55555555555556,69.35,34.16,0.04800000000000001,5.24,2.2,9.49,2.57,0.026,0.16,55.03,10.4,0.05000000000000001,1.984732824,0.21,15.451666666666668,0.2,2.38,0.55,1.11,40.86,4.35,50.22,0.0,61.73197160684834,3.2248837519949287,2.4537439602442817,0.03777100836033929,0.030016310801393276,0.059431949367424054,0.2448105869664254,3.6083255750940295,4.234613035518255,0.05793441414056017,0.02826609347532169,0.026204509212849187,9.646166666666668,0.0,0.0,0.0,0.0,0.0,0.0,0.0,0.0,0.0,0.0,0.0,0.0,0.0,7.0,0.254488152,3.9918032786885247,0.009,95.36950819672131,0.1439344262295082,0.08919672131147541,0.05065573770491803,0.30573770491803276,0.04016393442622951,1.0648809151662477,20.295737704918032,35.436885245901635,0.28213114754098356,0.47803278688524586,8.097540983606558,0.25606557377049183,0.1919672131147541,0.49,33.27950819672131,1.0860655737704918,1.3082167202341006,1480.1639344262296,105.0,26.785714285714285,14.0,60.0,28.25,8.0,0.9618739379639862,178.9358333,167.05875,175.3394444,188.5638889,178.7632639,61.81727279277736,328.31927450990446,449.9256766926874,580.709732572272,356.5399270168673,53.39972222222205,51.94555555555558,53.08250000000005,71.83972222222224,48.478888888888854,46.650277777778065,49.6322222222222,41.10055555555565,35.623888888888935,39.091111111111076,181.398486388889,545.0,41.503080777777775,315.0,85.73573611111112,2.7943270249999994,1.3479533027777753,1.4464087388888882,1206.3854249999995,3998.296547,0.0,2273.9352527777774,1258.174933333333,212.44556527777775,108994.5486111112,4.019567222222223,1.0546142641666671,3.896661202777777,102.7852994465278,54.18138888888919,17.40716641666666,24.53703738888888
2026-05-03 12:00:00,0.9800000000000001,11.74,0.459192027,87.28,0.42000000000000004,4.859,0.44000000000000006,1.045,0.49,86.635,12.32,0.8968,69.98,9.0,19.55,1.69,12.33952387,5.133333333333338,79.55555555555556,69.35,34.16,0.048,5.24,2.2,9.49,2.57,0.026000000000000002,0.16,55.029999999999994,10.4,0.05,1.984732824,0.21000000000000002,15.231,0.2,2.38,0.55,1.11,40.86,4.35,50.22,0.0,61.73591226184324,3.223706811308818,2.4531775333614543,0.03774316173909181,0.030015397668487865,0.05942393482449593,0.2445904107482884,3.6067727458159573,4.232065385750252,0.05789651529415237,0.028221078944050387,0.026193167702679866,9.5394,0.0,0.0,0.0,0.0,0.0,0.0,0.0,0.0,0.0,0.0,0.0,0.0,0.0,7.0,0.254488152,4.033085714285714,0.008937142857142857,95.25436571428573,0.15937142857142858,0.08993714285714285,0.03750285714285714,0.3681142857142857,0.04868571428571429,1.0864912307633257,20.32542857142857,35.75085714285714,0.2562857142857143,0.4662285714285714,8.196171428571429,0.24062857142857141,0.20062857142857143,0.49125714285714284,32.90497142857143,1.07,1.3355764710231677,1488.4971428571428,105.0,26.78571428571429,14.0,60.0,28.25,8.0,0.9618739379639862,178.9358333,167.05875,175.3394444,188.5638889,178.7632639,61.81727279277736,328.31927450990446,449.9256766926874,580.709732572272,356.5399270168673,53.44361111111086,52.33583333333328,53.16361111111131,76.63972222222228,48.65888888888922,46.793055555555355,54.05611111111112,40.17694444444429,34.739722222222085,35.118611111111086,171.26405222222243,545.0,41.41403002777778,315.0,88.82977777777768,2.8019345527777775,1.3478562888888876,1.454180441666666,1216.1413749999977,3998.296547,0.0,2294.9793472222227,1285.5940416666658,218.62388749999994,111943.95388888895,3.9023159583333342,1.0694805372222214,3.717391688888889,101.44248691944448,54.237777777778014,17.350862999999983,24.545694138888873
2026-05-03 13:00:00,0.9800000000000001,11.74,0.459192027,87.28,0.42,4.658571428571428,0.44,1.045,0.49,86.635,12.320000000000002,0.862,69.98,9.0,19.55,1.69,12.33952387,5.133333333333338,79.55555555555556,69.35,34.16,0.048,5.24,2.2,9.49,2.57,0.026,0.16,55.03000000000001,10.4,0.05,1.984732824,0.21,14.648857142857143,0.2,2.38,0.55,1.11,40.86,4.35,50.22,0.0,61.7452704662011,3.2209233278031877,2.4518281248201785,0.037676655197912925,0.030013085717731394,0.05940502224015477,0.24406785983761123,3.6030854462706077,4.226004247860842,0.0578064201052112,0.02811365380573841,0.02616596464133721,8.943428571428571,0.0,0.0,0.0,0.0,0.0,0.0,0.0,0.0,0.0,0.0,0.0,0.0,0.0,7.0,0.254488152,3.9953714285714286,0.008594285714285714,95.30545142857143,0.15594285714285713,0.08959428571428571,0.04024571428571429,0.35782857142857144,0.046971428571428574,1.0941860023587584,20.136857142857142,35.97371428571429,0.2905714285714286,0.4456571428571428,8.120742857142858,0.24405714285714286,0.20405714285714285,0.49811428571428573,32.877542857142856,1.07,1.3411821163985613,1485.7542857142857,105.0,26.785714285714285,14.0,60.0,28.25,8.0,0.9618739379639862,178.9358333,167.05875,175.3394444,188.5638889,178.7632639,61.81727279277736,328.31927450990446,449.9256766926874,580.709732572272,356.5399270168673,53.623333333333406,52.49166666666671,53.43666666666672,81.33944444444458,48.754722222222036,46.98138888888888,60.200555555555596,39.681111111111086,34.588333333333274,34.603333333333374,156.13468777777777,540.625,42.37904641666669,315.0,96.0040972222223,2.8132956805555542,1.3479870833333345,1.465311844444443,1211.8681888888887,3998.296547,0.0,2298.3307694444425,1277.3441388888887,218.17286361111118,112104.88861111112,3.897066519444445,1.066554866666667,3.493569977777777,99.43784613055556,54.465555555555554,17.807074888888906,24.210985944444452
2026-05-03 14:00:00,0.9800000000000001,11.74,0.459192027,87.28,0.42,4.634714285714286,0.44,1.045,0.49,86.635,12.320000000000002,0.8748571428571428,69.98,9.0,19.55,1.69,12.33952387,5.133333333333338,79.55555555555556,69.35,34.16,0.048,5.24,2.2,9.49,2.57,0.026,0.16,55.03000000000001,10.4,0.05,1.984732824,0.21,14.991285714285713,0.2,2.38,0.55,1.11,40.86,4.35,50.22,0.0,61.61496582603371,3.2671716333437937,2.4678371184821777,0.0383571647771747,0.029951803996654758,0.05974669821442256,0.25155244893707096,3.6546457854057195,4.3032197787476205,0.05899991737408693,0.029267146423606578,0.026369191961787015,8.683000000000002,0.0,0.0,0.0,0.0,0.0,0.0,0.0,0.0,0.0,0.0,0.0,0.0,0.0,7.0,0.254488152,3.957657142857143,0.008251428571428571,95.35653714285715,0.1525142857142857,0.08925142857142856,0.042988571428571425,0.34754285714285715,0.04525714285714286,1.1018807739541912,19.948285714285714,36.19657142857143,0.32485714285714284,0.4250857142857143,8.045314285714285,0.24748571428571428,0.20748571428571427,0.5049714285714286,32.850114285714284,1.07,1.346787761773955,1483.0114285714285,105.0,26.785714285714285,14.0,60.0,28.25,8.0,0.9618739379639862,178.9358333,167.05875,175.3394444,188.5638889,178.7632639,61.81727279277736,328.31927450990446,449.9256766926874,580.709732572272,356.5399270168673,53.41638888888884,52.46416666666662,53.32611111111088,74.55555555555557,48.63250000000016,46.84277777777752,55.48083333333335,38.80111111111121,34.465277777777764,36.33083333333332,162.75985416666674,544.5777777777778,42.39896713888889,315.0,96.49027777777836,2.819030447222225,1.347797191666667,1.4713310000000006,1217.8770749999996,3998.296547,0.0,2279.7336222222216,1265.2325555555556,217.15261416666652,111482.01805555556,3.917621591666667,1.0784857866666675,3.632008730555555,100.31568067708335,54.35277777777762,17.658372055555553,23.987557972222216
2026-05-03 15:00:00,0.94,11.81,0.459192027,87.25,0.38000000000000006,4.571666666666666,0.44,1.045,0.49,86.635,12.32,0.8865,69.98,9.0,19.55,1.69,12.33952387,5.133333333333338,79.55555555555556,69.35,34.16,0.051,5.46,2.08,9.24,2.76,0.026,0.17,54.56,10.5,0.051,1.923076923,0.20000000000000004,15.015333333333333,0.2,2.38,0.55,1.11,40.86,4.35,50.22,0.0,61.73480475535097,3.222291796569588,2.4539847012855054,0.037808211825006016,0.030037439097874947,0.05940793062704507,0.2446036898142191,3.6071583594641807,4.234454846082627,0.05792138267042098,0.02831350750552762,0.026237268824217425,9.026666666666666,0.0,0.0,0.0,0.0,0.0,0.0,0.0,0.0,0.0,0.0,0.0,0.0,0.0,7.0,0.254488152,3.920153846153846,0.008246153846153846,95.3652,0.15246153846153845,0.09096923076923076,0.04303076923076923,0.372,0.047938461538461534,1.107818683938087,19.98723076923077,36.296,0.32784615384615384,0.4321538461538461,8.012153846153847,0.24261538461538462,0.20753846153846153,0.5149230769230769,32.76353846153846,1.0330769230769232,1.352370824012615,1483.9538461538461,105.0,26.785714285714285,14.0,60.0,28.25,8.0,0.9618739379639862,178.9358333,167.05875,175.3394444,188.5638889,178.7632639,61.81727279277736,328.31927450990446,449.9256766926874,580.709732572272,356.5399270168673,53.27222222222236,52.50972222222222,53.13111111111123,72.21861111111092,48.56361111111116,46.68833333333353,55.33833333333331,38.29722222222224,34.88722222222226,36.286944444444416,179.42469166666652,544.7555555555556,41.58931655555553,315.0,90.04016666666605,2.789187027777776,1.347974408333334,1.4413730388888903,1196.5013805555545,3998.296547,0.0,2251.6913444444426,1276.781025,212.65157805555552,110204.54638888882,3.9857066027777788,1.0454667416666665,3.711693044444442,102.5237716458333,54.1388888888889,17.393446527777773,24.43118297222223
2026-05-03 16:00:00,0.9400000000000001,11.81,0.459192027,87.25,0.38,4.590000000000001,0.44,1.045,0.49,86.635,12.320000000000002,0.914,69.98,9.0,19.55,1.69,12.33952387,5.133333333333338,79.55555555555556,69.35,34.16,0.051,5.46,2.08,9.24,2.7599999999999993,0.026,0.17,54.56,10.5,0.051,1.923076923,0.2,14.982571428571429,0.2,2.38,0.55,1.11,40.86,4.35,50.22,0.0,61.750940732723286,3.2175762713499387,2.4516268204743072,0.03769078637553891,0.03003240544953995,0.05937619805295863,0.24370501252731772,3.6008029386065297,4.223923421876019,0.05776535174337324,0.02812444355875096,0.02618839686363236,9.047857142857143,0.0,0.0,0.0,0.0,0.0,0.0,0.0,0.0,0.0,0.0,0.0,0.0,0.0,7.0,0.254488152,3.8984615384615386,0.008905982905982905,95.2868717948718,0.15905982905982907,0.09634188034188035,0.03803418803418803,0.454017094017094,0.0583076923076923,1.1041489670207003,20.511196581196582,36.02384615384616,0.2712820512820513,0.5,8.078119658119657,0.22376068376068375,0.2018803418803419,0.5262393162393163,32.62863247863248,0.935982905982906,1.3517381169829352,1492.7179487179487,105.0,26.785714285714285,14.0,60.0,28.25,8.0,0.9618739379639862,178.9358333,167.05875,175.3394444,188.5638889,178.7632639,61.81727279277736,328.31927450990446,449.9256766926874,580.709732572272,356.5399270168673,52.944444444444294,52.474722222222155,52.68083333333354,66.99416666666652,48.28999999999996,46.42555555555531,56.22361111111106,37.874999999999936,35.354166666666615,39.92499999999997,177.2210980555556,541.0833333333334,41.419250416666685,315.0,89.08483333333395,2.763784344444446,1.3479527166666667,1.4157276111111101,1170.9650472222233,3998.296547,0.0,2247.890961111113,1304.0268055555557,211.54857833333335,110543.9936111111,3.986989080555558,1.0247354730555562,3.6509693444444453,102.23179549236112,53.78166666666664,17.137948333333345,24.230348527777778
2026-05-03 17:00:00,0.94,11.81,0.459192027,87.25,0.38000000000000006,4.572166666666667,0.44,1.045,0.49,86.635,12.32,0.8861666666666667,69.98,9.0,19.55,1.69,12.33952387,5.133333333333338,79.55555555555556,69.35,34.16,0.051,5.46,2.08,9.24,2.76,0.026,0.17,54.56,10.5,0.051,1.923076923,0.20000000000000004,15.028,0.2,2.38,0.55,1.11,40.86,4.35,50.22,0.0,61.75440735834359,3.2153623362546604,2.451565974371052,0.037704920954716996,0.03004630893150034,0.059356822648519984,0.24347851177868218,3.599402605357573,4.222811970981861,0.057741608984550795,0.02813870110799083,0.026206040169223368,9.130166666666666,0.0,0.0,0.0,0.0,0.0,0.0,0.0,0.0,0.0,0.0,0.0,0.0,0.0,7.0,0.254488152,3.9446153846153846,0.008393162393162392,95.34071794871795,0.15393162393162393,0.09275213675213675,0.043675213675213674,0.3668376068376068,0.049076923076923074,1.0792031941025633,20.408632478632477,35.60846153846154,0.33282051282051284,0.5,8.067863247863249,0.24427350427350428,0.21213675213675215,0.5057264957264958,33.00299145299145,1.0231623931623932,1.3236936266374535,1491.179487179487,105.0,26.785714285714285,14.0,60.0,28.25,8.0,0.9618739379639862,178.9358333,167.05875,175.3394444,188.5638889,178.7632639,61.81727279277736,328.31927450990446,449.9256766926874,580.709732572272,356.5399270168673,52.45194444444424,52.319444444444265,52.11750000000015,65.4097222222223,47.8647222222219,45.96666666666644,54.38972222222212,37.628333333333245,35.80527777777778,40.77638888888886,155.32064305555554,537.9027777777778,41.980571916666655,315.0,93.45327777777737,2.7860041222222196,1.3478761888888884,1.4380886722222224,1210.254897222219,3998.296547,0.0,2304.0687416666688,1273.1571611111103,213.73062,109728.91777777766,3.9963744277777744,1.047532434444444,3.418282186111109,99.32998520486112,53.132500000000064,17.665365194444455,24.414689749999983
2026-05-03 18:00:00,0.94,11.81,0.459192027,87.25,0.38000000000000006,4.511833333333333,0.44,1.045,0.49,86.635,12.32,0.9338333333333333,69.98,9.0,19.55,1.69,12.33952387,5.133333333333338,79.55555555555556,69.35,34.16,0.051,5.46,2.08,9.24,2.76,0.026,0.17,54.56,10.5,0.051,1.923076923,0.20000000000000004,15.111666666666666,0.2,2.38,0.55,1.11,40.86,4.35,50.22,0.0,61.84392120692451,3.1755326737557485,2.4435596842601464,0.03750159928849601,0.030188971059341766,0.059037828169403346,0.23811255859656844,3.5637482838494368,4.177493206699016,0.05698735105098615,0.02771457250102281,0.026255299179129124,9.080333333333334,0.0,0.0,0.0,0.0,0.0,0.0,0.0,0.0,0.0,0.0,0.0,0.0,0.0,7.0,0.254488152,3.9552941176470586,0.008,95.37729411764707,0.1511764705882353,0.09070588235294118,0.04611764705882353,0.32941176470588235,0.042,1.066081985011888,20.385294117647057,35.38529411764706,0.3623529411764706,0.49529411764705883,8.05764705882353,0.25176470588235295,0.2164705882352941,0.4935294117647059,33.195882352941176,1.0664705882352943,1.308825676301358,1489.4117647058824,105.0,26.785714285714285,14.0,60.0,28.25,8.0,0.9618739379639862,178.9358333,167.05875,175.3394444,188.5638889,178.7632639,61.81727279277736,328.31927450990446,449.9256766926874,580.709732572272,356.5399270168673,52.08805555555557,52.008611111111016,51.5850000000001,63.78388888888883,47.438611111111,45.506388888888736,52.001944444444355,38.12916666666661,36.7822222222223,42.60916666666672,173.40528583333332,545.0,42.443802083333345,315.0,85.91999999999922,2.7986150527777776,1.3479563416666673,1.4510819833333333,1168.5035916666657,3998.296547,0.0,2251.210938888892,1240.2262500000004,203.2792341666668,107524.22416666664,4.04271898333333,1.0542292730555554,3.344392997222223,101.72620037291667,52.61555555555572,17.71482033333331,24.026427750000003
2026-05-03 19:00:00,0.94,11.81,0.459192027,87.25,0.37999999999999995,4.856,0.44,1.045,0.49,86.635,12.32,0.9191666666666668,69.98,9.0,19.55,1.69,12.33952387,5.133333333333338,79.55555555555556,69.35,34.16,0.051,5.46,2.08,9.24,2.76,0.026,0.17,54.56,10.5,0.051,1.923076923,0.20000000000000004,15.098333333333334,0.2,2.38,0.55,1.11,40.86,4.35,50.22,0.0,61.97408964199875,3.118218279729619,2.4316927107941724,0.0371861124375042,0.030388879907454622,0.05858027979398164,0.23032638084652457,3.5119184048150447,4.11101229256619,0.05588560665355319,0.027070182071533264,0.026312757687855504,9.111666666666666,0.0,0.0,0.0,0.0,0.0,0.0,0.0,0.0,0.0,0.0,0.0,0.0,0.0,7.0,0.254488152,3.8494117647058825,0.008,95.35712605042016,0.15621848739495797,0.09373109243697479,0.03805042016806723,0.4554621848739496,0.042,1.091812914211444,20.622268907563026,35.7936974789916,0.28672268907563025,0.4751260504201681,8.047563025210083,0.21647058823529414,0.20134453781512604,0.508655462184874,32.79252100840336,0.9656302521008404,1.337252071710387,1486.890756302521,105.0,26.785714285714285,14.0,60.0,28.25,8.0,0.9618739379639862,178.9358333,167.05875,175.3394444,188.5638889,178.7632639,61.81727279277736,328.31927450990446,449.9256766926874,580.709732572272,356.5399270168673,51.39111111111089,51.380555555555325,51.08916666666686,67.26805555555545,46.8219444444445,44.97194444444436,49.20472222222234,38.49722222222221,35.20722222222217,42.266666666666836,176.07429027777783,543.3416666666667,40.92624730555556,315.0,85.91999999999922,2.733092986111112,1.3480461999999993,1.3848933888888886,1210.903233333336,3998.296547,0.0,2283.1880722222218,1303.5493583333337,214.31434972222223,108211.42750000003,4.037349161111113,1.0152125755555554,3.6791650555555546,102.07984346180557,52.079166666666595,17.24607005555558,24.892289111111086
