Repository: saikumar-voptimai/evonith_bf_webapp

# Evonith BF2 — Blast Furnace Intelligence Platform

Monitoring, modelling and optimisation of **Blast Furnace 2 (BF2)** at Evonith Steel: live telemetry from InfluxDB,
manual plant reports from Neon PostgreSQL, a two-zone energy model of the furnace, blend and fuel optimisers, a
conversational assistant (FurnaceMind) and a live digital twin evaluated every hour.

The platform has three deployable parts that share one Python service layer, plus the shared data library:

| Part | Path | What it is |
|---|---|---|
| **Streamlit app** (legacy) | `src/app.py`, `src/custom_pages/` | The original 11-page dashboard; still the home of the model pages. Served under `/legacy` in production |

File: src/assets/data/furnace_dataset_20260525_002530_771382.csv (part 189 of 209)
GO%,ORE_NA2O%,ORE_P%,ORE_TIO2%,ORE_AL2O3%,ORE_SIO2%,ORE_MNO%,ORE_CAO%,ORE_K2O%,ORE_CALC_MT,PELLET_PCT_SIO2,PELLET_PCT_AL2O3,PELLET_PCT_FE2O3,PELLET_PCT_MGO,PELLET_PCT_TIO2,PELLET_PCT_NA2O,TOTAL_PELLET_CALC_MT,PELLET_PCT_K2O,PELLET_PCT_TM,PELLET_PCT_LOI,PELLET_PCT_MNO,PELLET_PCT_CAO,PELLET_PCT_P,CHARGES/HRS.,STOCKRODLEVEL,CHEM_PCT_C,CHEM_PCT_CR,CHEM_PCT_FE,CHEM_PCT_MN,CHEM_PCT_P,CHEM_PCT_S,CHEM_PCT_SI,CHEM_PCT_TI,SLAG_BASICITY,SLAG_PCT_AL2O3,SLAG_PCT_CAO,SLAG_PCT_FEO,SLAG_PCT_K2O,SLAG_PCT_MGO,SLAG_PCT_MNO,SLAG_PCT_NA2O,SLAG_PCT_S,SLAG_PCT_SIO2,SLAG_PCT_TIO2,SLAG_T_BASICITY,HMT_GT_1480C,COKE_DISCHARGE_TIME,WEIGHTED_COKE_ANGLE,TOTAL_COKE_PORTIONS,NON_COKE_DISCHARGE_TIME,WEIGHTED_NON_COKE_ANGLE,TOTAL_NON_COKE_PORTIONS,TOTAL HEAT LOAD,FTG_UPTAKE_TEMP_A,FTG_UPTAKE_TEMP_B,FTG_UPTAKE_TEMP_C,FTG_UPTAKE_TEMP_D,FTG_UPTAKE_TEMP_AVG,HEARTH_TEMP_A,HEARTH_TEMP_B,HEARTH_TEMP_C,HEARTH_TEMP_D,HEARTH_TEMP_AVG,BOSH_TEMP_A,BOSH_TEMP_C,BOSH_TEMP_D,BELLY_TEMP_A,BELLY_TEMP_C,BELLY_TEMP_D,LOWER_STACK_TEMP_A,LOWER_STACK_TEMP_B,LOWER_STACK_TEMP_C,LOWER_STACK_TEMP_D,PCI_KG/THM,ACT. FUEL RATEKG/THM.,FURNACETOPGASANALYSISCO2ETACO,COKE RATE KG/THM,PRODUCTIONTONNESPERHR,HOT BLAST PRESSUREBAR,TOPPRESSUREBAR,DIFFERENTIAL PRESSURETOTALBAR,HOT BLAST TEMP.OC,OXYGENFLOWNM3/HR.,STEAMKGS/HR.,RAFTOC,PERMEABILITYKGS/HR.,TUYEREVELOCITYM/S,HOT BLAST VOLUMENM3/HR.,O2 ENRICHMENT %,BOTTOMBAR,FURNACE TOP GAS ANALYSISH2%,UNITCOST LAKHS/THM,BOSH_TEMP_B,FURNACE TOP GAS ANALYSISCO2%,FURNACE TOP GAS ANALYSISONLINE (ANALYZER)CO%
2026-05-03 20:00:00,0.94,11.81,0.459192027,87.25,0.38000000000000006,4.514333333333334,0.44,1.045,0.49,86.635,12.32,0.9016666666666667,69.98,9.0,19.55,1.69,12.33952387,5.133333333333338,79.55555555555556,69.35,34.16,0.051,5.46,2.08,9.24,2.76,0.026,0.17,54.56,10.5,0.051,1.923076923,0.20000000000000004,15.097499999999998,0.2,2.38,0.55,1.11,40.86,4.35,50.22,0.0,61.98507633587648,3.1159919007795955,2.4297219214525523,0.03707389477092839,0.030373169566136907,0.05856896739404646,0.22974189053046482,3.5076197588411238,4.102898086583822,0.05577135253152551,0.026896470611520267,0.026256413137337425,9.059666666666667,0.0,0.0,0.0,0.0,0.0,0.0,0.0,0.0,0.0,0.0,0.0,0.0,0.0,7.0,0.254488152,3.8216806722689074,0.008126050420168068,95.29926890756302,0.16,0.096,0.032630252100840335,0.538655462184874,0.04363865546218488,1.1149554436039335,20.769747899159665,36.16302521008404,0.23,0.45873949579831935,8.050084033613444,0.19252100840336134,0.18873949579831933,0.5187394957983193,32.43579831932773,0.9038655462184874,1.3631491022743838,1486.3865546218487,105.0,26.785714285714285,14.0,60.0,28.25,8.0,0.9618739379639862,178.9358333,167.05875,175.3394444,188.5638889,178.7632639,61.81727279277736,328.31927450990446,449.9256766926874,580.709732572272,356.5399270168673,50.98000000000002,50.948055555555484,50.57694444444453,63.74166666666683,46.39888888888858,44.58027777777789,47.20944444444439,38.69555555555538,34.62138888888887,43.76194444444459,170.4135216666668,542.2944444444445,41.52395502777776,315.0,85.91999999999922,2.776805224999999,1.34800938611111,1.4287514472222225,1181.965891666666,3998.296547,0.0,2278.724008333336,1294.546938888889,212.76833916666664,110784.35861111112,3.952118122222225,1.0326372069444447,3.4414384499999984,101.32979162083336,51.650277777777845,17.656635777777765,24.867694222222205
2026-05-03 21:00:00,0.9400000000000001,11.81,0.459192027,87.25,0.38,4.579142857142857,0.44,1.045,0.49,86.635,12.320000000000002,0.882,69.98,9.0,19.55,1.69,12.33952387,5.133333333333338,79.55555555555556,69.35,34.16,0.051,5.46,2.08,9.24,2.7600000000000002,0.026,0.17,54.56,10.5,0.051,1.923076923,0.2,15.537714285714285,0.2,2.38,0.55,1.11,40.86,4.35,50.22,0.0,61.86287429281322,3.156973514454666,2.44562285595828,0.03779045781692233,0.030345533029228544,0.05886439455835739,0.23669451403175362,3.5559043996055166,4.177604020624736,0.05691010487109049,0.028087493000269637,0.02650303514573667,8.568142857142856,0.0,0.0,0.0,0.0,0.0,0.0,0.0,0.0,0.0,0.0,0.0,0.0,0.0,7.0,0.254488152,4.028403361344537,0.008630252100840336,95.12834453781512,0.16,0.096,0.03515126050420168,0.49327731092436977,0.05019327731092437,1.1303327735752233,20.648739495798317,36.41512605042017,0.23,0.4536974789915966,8.090420168067226,0.2026050420168067,0.18369747899159664,0.5136974789915967,32.21899159663866,0.959327731092437,1.3814580383032824,1491.9327731092437,105.0,26.785714285714285,14.0,60.0,28.25,8.0,0.9618739379639862,178.9358333,167.05875,175.3394444,188.5638889,178.7632639,61.81727279277736,328.31927450990446,449.9256766926874,580.709732572272,356.5399270168673,50.739166666666705,50.68750000000017,50.281388888888756,62.529722222222205,46.22805555555574,44.41833333333311,45.74666666666656,39.05333333333355,35.995,44.50333333333338,161.24443305555587,543.3166666666667,41.31025061111113,313.93333333333334,96.18266666666737,2.8313319444444462,1.3478949361111094,1.4835096638888887,1205.8339694444437,3998.296547,0.0,2275.952780555553,1259.1683305555543,214.86079166666678,111992.8447222221,3.8713115916666645,1.0839907555555555,3.494285324999999,99.8482207131945,51.37916666666641,17.52874300000002,24.90350208333331
2026-05-03 22:00:00,0.9399999999999998,11.81,0.459192027,87.25,0.38,4.568142857142857,0.44,1.045,0.49,86.635,12.320000000000002,0.9158571428571428,69.98,9.0,19.55,1.69,12.33952387,5.133333333333338,79.55555555555556,69.35,34.16,0.051,5.46,2.08,9.24,2.7600000000000002,0.026,0.17,54.56,10.5,0.051,1.923076923,0.2,15.14257142857143,0.2,2.38,0.55,1.11,40.86,4.35,50.22,0.0,61.97744454173802,3.117839336197509,2.4309792250000224,0.037141982515676006,0.030380327767882905,0.05857997215197338,0.23015627753225099,3.5106145255940158,4.10824610031438,0.05584826770834785,0.02700338706984203,0.026288500431115382,8.979571428571429,0.0,0.0,0.0,0.0,0.0,0.0,0.0,0.0,0.0,0.0,0.0,0.0,0.0,7.0,0.254488152,4.103934426229508,0.008475409836065574,95.12680327868853,0.15475409836065573,0.09442622950819672,0.03936065573770492,0.42065573770491804,0.05159016393442623,1.1288915425401105,20.507540983606557,36.421639344262296,0.2562295081967213,0.45262295081967213,8.101639344262294,0.21,0.18262295081967211,0.5047540983606558,32.26983606557377,1.0052459016393442,1.3799905437325168,1492.0655737704917,105.0,26.785714285714285,14.0,60.0,28.25,8.0,0.9618739379639862,178.9358333,167.05875,175.3394444,188.5638889,178.7632639,61.81727279277736,328.31927450990446,449.9256766926874,580.709732572272,356.5399270168673,50.385833333333125,50.357222222222006,49.92277777777747,59.08944444444439,45.96249999999982,44.13416666666676,44.239722222222206,39.108333333333604,36.19805555555539,45.654722222222304,166.06282111111094,544.3333333333334,41.17815969444447,312.0,97.13733333333253,2.7952030972222217,1.3479117944444436,1.4473700527777782,1204.5497749999988,3998.296547,0.0,2259.005594444445,1284.3730722222226,216.23593527777783,111418.60583333332,3.859419766666662,1.0586186130555562,3.587786119444443,100.00332379722221,51.19722222222254,17.51977277777778,25.023437277777766
2026-05-03 23:00:00,0.95,11.63,0.459192027,87.42,0.4,4.54225,0.41000000000000003,1.03,0.49,86.67,12.3,0.9805,69.98,9.0,19.55,1.69,12.33952387,5.133333333333338,79.55555555555556,69.35,34.16,0.05,5.46,2.16,9.37,2.71,0.027,0.17,54.67,10.59,0.05,1.9395604395604396,0.2,15.12025,0.0,0.0,0.0,0.0,0.0,0.0,0.0,0.0,61.9645440914052,3.006788394307149,2.1564391487003416,0.04127870940116466,0.03306326386136835,0.0653287515212164,0.2544850378092386,3.3950226958792644,4.273022096756751,0.06464567889026776,0.05662911183856742,0.01893535478147891,8.91375,0.0,0.0,0.0,0.0,0.0,0.0,0.0,0.0,0.0,0.0,0.0,0.0,0.0,7.0,0.254488152,3.902605042016807,0.007,95.46189075630251,0.13873949579831935,0.09,0.045117647058823526,0.31252100840336133,0.04212605042016807,1.0951583321416776,20.337310924369746,35.96033613445378,0.3312605042016807,0.463781512605042,8.052521008403362,0.21,0.19,0.4887394957983193,32.836050420168064,1.02,1.3403937834043191,1480.1176470588234,105.0,26.785714285714285,14.0,60.0,28.25,8.0,0.9618739379639862,178.9358333,167.05875,175.3394444,188.5638889,178.7632639,61.81727279277736,328.31927450990446,449.9256766926874,580.709732572272,356.5399270168673,50.04861111111112,49.96777777777752,49.543055555555455,61.64833333333334,45.75583333333335,43.81333333333342,43.259722222222294,39.250555555555586,35.8316666666667,46.072500000000126,179.79863555555593,550.8388888888888,40.32775752777779,312.0,79.07822222222157,2.5659601222222226,1.3271079583333334,1.2387790797222227,1218.8181,3998.296547,0.0,2258.9773749999986,1235.7723222222226,190.21346777777782,91743.92069444449,4.358850122222218,0.9086298472222217,3.7910718888888906,101.82331921111117,51.22194444444452,17.13054622222222,25.34727080555557
2026-05-04 00:00:00,0.95,11.63,0.459192027,87.42,0.4,5.2172857142857145,0.41000000000000003,1.03,0.49,86.67,12.3,1.0147142857142857,69.98,9.0,19.55,1.69,12.33952387,4.999999999999999,79.66555555555556,67.9,30.56,0.05,5.46,2.16,9.37,2.71,0.027,0.17,54.67,10.59,0.05,1.9395604395604396,0.2,15.071142857142858,0.0,0.0,0.0,0.0,0.0,0.0,0.0,0.0,62.008166965500266,2.986770875321374,2.1493413478507395,0.04118823115358499,0.03300861649336163,0.06502535935846189,0.25184032883025426,3.3782272634053725,4.251036532889666,0.06460322726912089,0.056454635312789395,0.018993352740899066,8.922857142857143,0.0,0.0,0.0,0.0,0.0,0.0,0.0,0.0,0.0,0.0,0.0,0.0,0.0,7.0,0.254488152,3.953025210084034,0.007,95.4094537815126,0.13369747899159665,0.09,0.04158823529411765,0.32260504201680673,0.042630252100840337,1.103302311956105,20.246554621848738,36.12168067226891,0.3363025210084034,0.4789075630252101,8.062605042016807,0.21,0.19,0.4836974789915966,32.74025210084034,1.02,1.3495647782510538,1476.5882352941176,105.0,26.785714285714285,14.0,60.0,28.25,8.0,0.9618739379639862,178.9358333,167.05875,175.3394444,188.5638889,178.7632639,61.81727279277736,328.31927450990446,449.9256766926874,580.709732572272,356.5399270168673,49.54777777777779,49.81555555555538,49.14861111111113,64.44416666666667,45.411388888888574,43.37027777777741,42.26249999999991,39.14472222222245,35.65416666666661,46.327222222222005,194.56697472222245,551.7305555555556,39.90551883333329,312.0,88.65444444444512,2.7752257666666704,1.3477900777777783,1.4275456166666673,1213.4857111111112,3998.296547,0.0,2224.4026805555527,1238.7323916666667,207.45949833333344,105904.19388888894,3.9665464138888895,1.0533178405555554,3.980058874999998,103.78012415069448,51.03250000000011,16.773076527777786,25.259621277777786
2026-05-04 01:00:00,0.95,11.63,0.459192027,87.42,0.4,4.558,0.41000000000000003,1.03,0.49,86.67,12.3,1.0177142857142856,69.98,9.0,19.55,1.69,12.33952387,4.999999999999999,79.66555555555556,67.9,30.56,0.05,5.46,2.16,9.37,2.71,0.027,0.17,54.67,10.59,0.05,1.9395604395604396,0.2,15.051,0.0,0.0,0.0,0.0,0.0,0.0,0.0,0.0,62.01637659682445,2.983180779864483,2.148562415829234,0.04116471697019752,0.03302160330446982,0.06498039523409914,0.2513222837069558,3.3745919311360706,4.2472287171725664,0.06454997653554839,0.05641093054740202,0.018992576838669065,8.965857142857143,0.0,0.0,0.0,0.0,0.0,0.0,0.0,0.0,0.0,0.0,0.0,0.0,0.0,7.0,0.254488152,3.962923076923077,0.006753846153846154,95.39118461538462,0.13246153846153846,0.08975384615384616,0.03875384615384615,0.33492307692307693,0.043246153846153844,1.1030877015468694,20.155384615384616,36.13661538461539,0.3153846153846154,0.49246153846153845,8.106923076923078,0.21246153846153845,0.19492307692307692,0.4775384615384615,32.76107692307692,1.0347692307692309,1.3505399240376128,1474.7384615384615,105.0,26.785714285714285,14.0,60.0,28.25,8.0,0.9618739379639862,178.9358333,167.05875,175.3394444,188.5638889,178.7632639,61.81727279277736,328.31927450990446,449.9256766926874,580.709732572272,356.5399270168673,49.522499999999944,49.84666666666652,49.330555555555414,73.01666666666668,45.691944444444175,43.538333333333554,47.14444444444445,39.973888888888965,37.67138888888891,42.92888888888888,175.45748583333383,553.1666666666666,41.235430972222225,312.0,93.41973558455977,2.8475155666666696,1.347849108333334,1.4996468333333333,1186.2445972222215,3998.296547,0.0,2180.7922388888887,1192.454313888889,202.8522044444445,107214.68666666669,3.909293591666666,1.1086740286111112,3.865250477777781,101.24811687291674,51.22972222222215,17.477406166666665,24.90518941666666
2026-05-04 02:00:00,0.9500000000000001,11.63,0.459192027,87.42,0.4000000000000001,4.531333333333333,0.41,1.03,0.49,86.67,12.300000000000002,1.0075,69.98,9.0,19.55,1.69,12.33952387,4.999999999999999,79.66555555555556,67.9,30.56,0.05000000000000001,5.46,2.16,9.37,2.7099999999999995,0.027,0.17,54.669999999999995,10.59,0.05000000000000001,1.9395604395604396,0.20000000000000004,15.100999999999999,0.0,0.0,0.0,0.0,0.0,0.0,0.0,0.0,62.01397873336523,2.9845336253407484,2.149746496778807,0.04116044201958489,0.03305778651865477,0.06501437086312345,0.25143868277828796,3.374838606532267,4.248907395865623,0.06448777754381631,0.05640502441506317,0.01897272034025083,8.9875,0.0,0.0,0.0,0.0,0.0,0.0,0.0,0.0,0.0,0.0,0.0,0.0,0.0,7.0,0.254488152,3.8679831932773108,0.006184873949579832,95.3998487394958,0.1427731092436975,0.09094117647058823,0.03605882352941176,0.40731092436974786,0.04889915966386554,1.0888689274313912,20.096638655462183,35.89857142857143,0.23815126050420168,0.4963025210084034,8.223697478991598,0.2153781512605042,0.20722689075630252,0.4727731092436975,32.97159663865546,1.061512605042017,1.338299620630117,1477.4621848739496,105.0,26.785714285714285,14.0,60.0,28.25,8.0,0.9618739379639862,178.9358333,167.05875,175.3394444,188.5638889,178.7632639,61.81727279277736,328.31927450990446,449.9256766926874,580.709732572272,356.5399270168673,49.827777777777676,49.006111111111004,49.7786111111108,83.81944444444443,45.963888888888846,43.845277777777596,57.33833333333327,40.345555555555556,39.74666666666668,37.40833333333341,176.56771750000019,545.1527777777778,40.87572344444447,312.0,89.34605555555493,2.8305482555555552,1.3481318361111116,1.482432033333333,1203.2656138888901,3998.296547,0.0,2230.490394444445,1184.3529972222216,201.65789222222224,105052.65444444444,3.834854222222218,1.0974801580555555,3.653026955555558,101.39522256875003,51.830555555555534,17.28267286111109,25.001350305555544
2026-05-04 13:00:00,0.96,11.56,0.459192027,87.48,0.41,4.335857142857143,0.41000000000000003,1.03,0.49,86.67,12.3,1.1467142857142856,69.98,9.0,19.55,1.69,12.33952387,4.999999999999999,79.66555555555556,67.9,30.56,0.052,5.54,2.04,9.56,2.7,0.026,0.16999999999999998,54.73,10.570000000000002,0.051,1.907942238267148,0.18,15.566142857142856,0.0,0.0,0.0,0.0,0.0,0.0,0.0,0.0,61.89366747972392,3.0347673802455377,2.1536830175385893,0.041592157448699804,0.03255492362812198,0.0655103645199819,0.2593035196179803,3.4344868369702772,4.300281565522034,0.06587604364093594,0.057191489261170556,0.019141104551947802,8.115428571428572,0.0,0.0,0.0,0.0,0.0,0.0,0.0,0.0,0.0,0.0,0.0,0.0,0.0,7.0,0.254488152,4.299834710743801,0.00540495867768595,95.0515041322314,0.12809917355371903,0.09488429752066116,0.05342148760330579,0.3260330578512397,0.04081818181818182,1.1175082648591876,20.309504132231403,36.03859504132231,0.38231404958677684,0.5416528925619835,8.243636363636362,0.20330578512396696,0.22785123966942147,0.5002479338842976,32.28041322314049,0.9737190082644627,1.3731415244483516,1472.3636363636363,105.0,26.785714285714285,14.0,60.0,28.25,8.0,0.9618739379639862,178.9358333,167.05875,175.3394444,188.5638889,178.7632639,61.81727279277736,328.31927450990446,449.9256766926874,580.709732572272,356.5399270168673,51.45000000000006,92.5897222222222,49.53333333333335,77.43722222222218,46.76138888888892,43.788611111111074,56.39527777777781,37.634444444444625,32.203055555555565,35.97999999999989,157.10993944444454,545.5833333333334,42.15438255555554,312.94444444444446,95.9091111111116,2.6354487555555557,1.2925401555555565,1.3426978249999992,1175.3451277777765,3998.296547,0.0,2249.6208666666666,1293.6832249999995,206.66626944444448,104072.01599999997,4.212791972222224,0.9009804905555552,3.3619389999999996,99.05317808750002,52.5041666666668,17.73861927777777,24.342038305555562
2026-05-04 14:00:00,0.96,11.56,0.459192027,87.48,0.41,4.506714285714286,0.41000000000000003,1.03,0.49,86.67,12.3,1.0598571428571428,69.98,9.0,19.55,1.69,12.33952387,4.999999999999999,79.66555555555556,67.9,30.56,0.052,5.54,2.04,9.56,2.7,0.026,0.17,54.73,10.570000000000002,0.051,1.907942238267148,0.18,15.965571428571428,0.0,0.0,0.0,0.0,0.0,0.0,0.0,0.0,61.88659557320149,3.0381785818509286,2.1553557950372277,0.04160074319624745,0.03258560286837321,0.06557092520308849,0.2597132102718322,3.436764704415054,4.304154953969683,0.06584048647548725,0.05720958315481228,0.01912074036926874,8.061142857142856,0.0,0.0,0.0,0.0,0.0,0.0,0.0,0.0,0.0,0.0,0.0,0.0,0.0,7.0,0.254488152,4.146764705882354,0.005064705882352942,95.38735882352941,0.11974117647058823,0.08845294117647058,0.06806470588235294,0.16129411764705884,0.023258823529411766,1.078652186782097,19.84835294117647,35.51682352941177,0.5077058823529412,0.5777647058823528,8.100294117647058,0.26,0.24194117647058822,0.48,32.927176470588236,1.16,1.3246643989260285,1458.2235294117647,105.0,26.785714285714285,14.0,60.0,28.25,8.0,0.9618739379639862,178.9358333,167.05875,175.3394444,188.5638889,178.7632639,61.81727279277736,328.31927450990446,449.9256766926874,580.709732572272,356.5399270168673,52.158055555555435,66.98111111111109,50.271944444444216,79.82111111111111,47.67166666666663,44.570833333333354,58.94583333333334,37.648333333333476,33.4769444444445,33.94361111111115,164.81525055555562,540.0,41.68274183333332,310.0,96.07538888888939,2.7868721777777785,1.347964944444444,1.4388962472222235,1204.1109388888888,3998.296547,0.0,2257.6192333333315,1253.0900111111112,209.3404425000002,107772.66611111109,4.100410669444442,1.0107790625000004,3.4101160499999987,99.33802069861112,53.07277777777809,17.606360694444433,24.634549111111077
2026-05-04 15:00:00,0.9700000000000001,12.82,0.459192027,86.21,0.38999999999999996,4.784,0.44999999999999996,1.02,0.49,86.665,12.315000000000003,1.0286666666666666,69.98,9.0,19.55,1.69,12.33952387,4.999999999999999,79.66555555555556,67.9,30.56,0.04800000000000001,5.37,2.18,9.88,2.67,0.025000000000000005,0.17,54.54999999999999,10.71,0.05000000000000001,1.9944134078212292,0.18000000000000002,15.977666666666666,0.0,0.0,0.0,0.0,0.0,0.0,0.0,0.0,61.759079430827136,3.0227572176209896,1.8722745487904628,0.060412171294323115,0.0444225523579854,0.05963187534687775,0.240599591218656,3.6355108838622088,4.210661375646989,0.07575879611130679,0.06590731528172694,0.025937267017228444,8.075833333333334,0.0,0.0,0.0,0.0,0.0,0.0,0.0,0.0,0.0,0.0,0.0,0.0,0.0,7.0,0.254488152,4.129117647058823,0.00541764705882353,95.39477058823529,0.11832941176470588,0.09092352941176471,0.06841764705882354,0.1683529411764706,0.024670588235294118,1.0766058112857158,19.784823529411764,35.608588235294114,0.4406470588235294,0.6201176470588234,8.04735294117647,0.26,0.2525294117647059,0.48,33.07541176470588,1.16,1.3199324936482728,1453.9882352941177,105.0,26.785714285714285,14.0,60.0,28.25,8.0,0.9618739379639862,178.9358333,167.05875,175.3394444,188.5638889,178.7632639,61.81727279277736,328.31927450990446,449.9256766926874,580.709732572272,356.5399270168673,52.768333333333054,59.68416666666651,50.93666666666664,83.43555555555557,48.47861111111115,45.22777777777757,59.944999999999894,37.90888888888883,33.83500000000001,33.22666666666661,181.86207388888903,544.8694444444444,40.68848605555554,310.0,88.97038888888808,2.81036191944444,1.3481276555555544,1.462186247222222,1207.7750833333344,3998.296547,0.0,2246.6423666666647,1213.994725000001,206.02952055555554,106400.72444444452,4.101898074999999,1.0392376197222222,3.5452031944444458,101.59672479027779,53.675000000000345,16.939935861111092,24.688995583333362
2026-05-04 16:00:00,0.9699999999999999,12.82,0.459192027,86.21,0.38999999999999996,4.516333333333333,0.44999999999999996,1.02,0.49,86.665,12.315000000000003,1.0093333333333334,69.98,9.0,19.55,1.69,12.33952387,4.999999999999999,79.66555555555556,67.9,30.56,0.04800000000000001,5.37,2.18,9.88,2.67,0.025000000000000005,0.17,54.54999999999999,10.71,0.05000000000000001,1.9944134078212292,0.18000000000000002,15.518666666666666,0.1,1.31,0.09,0.24,44.98,22.0,31.21,0.0705,61.61644145052318,3.0795517814588877,1.8812053020343182,0.062084863949137266,0.0438193112572255,0.06012988436315079,0.25169599065517206,3.7021107877786714,4.269764603399275,0.07754280900710533,0.0671826522521023,0.02611968086227676,8.443166666666666,0.0,0.0,0.0,0.0,0.0,0.0,0.0,0.0,0.0,0.0,0.0,0.0,0.0,7.0,0.254488152,4.111470588235294,0.005770588235294118,95.40218235294117,0.11691764705882353,0.09339411764705882,0.06877058823529413,0.17541176470588235,0.02608235294117647,1.0745594357893344,19.72129411764706,35.70035294117647,0.37358823529411767,0.662470588235294,7.994411764705882,0.26,0.26311764705882357,0.48,33.22364705882353,1.16,1.3152005883705171,1449.7529411764706,105.0,26.785714285714285,14.0,60.0,28.25,8.0,0.9618739379639862,178.9358333,167.05875,175.3394444,188.5638889,178.7632639,61.81727279277736,328.31927450990446,449.9256766926874,580.709732572272,356.5399270168673,53.260277777777546,58.46611111111121,51.532222222222494,86.20277777777784,49.216666666666576,45.72888888888855,63.11611111111116,38.43111111111105,34.50444444444448,33.05166666666668,198.47252333333293,553.25,41.262160055555576,310.0,85.26333333333271,2.802585622222221,1.3340518416666654,1.4683785972222227,1221.9659500000027,3998.296547,0.0,2235.1940166666664,1205.0681888888892,207.6923455555555,106004.00111111111,4.145590702777778,1.0467302694444436,3.6673337583333327,103.79760934166661,54.236111111111114,17.323761166666653,24.661964888888892
2026-05-04 17:00:00,0.97,12.820000000000002,0.459192027,86.21,0.39,4.51,0.4499999999999999,1.02,0.49,86.66499999999999,12.315000000000001,0.9989999999999999,69.98,9.0,19.55,1.69,12.33952387,4.999999999999999,79.66555555555556,67.9,30.56,0.048,5.37,2.18,9.88,2.6699999999999995,0.025,0.17,54.55,10.710000000000003,0.05,1.9944134078212292,0.17999999999999997,15.629285714285714,0.1,1.31,0.09,0.24,44.98,22.0,31.21,0.1112857142857143,61.560951184100695,3.100010556823121,1.8834363073697378,0.06292077771070345,0.043443909662119466,0.06029087265236998,0.2564015075598673,3.727658027687615,4.292576846882376,0.07879845917479944,0.06784091650835526,0.02625408680823581,8.643428571428572,0.0,0.0,0.0,0.0,0.0,0.0,0.0,0.0,0.0,0.0,0.0,0.0,0.0,7.0,0.254488152,4.164615384615384,0.006,95.23221538461539,0.1269846153846154,0.09855384615384616,0.05510769230769231,0.27692307692307694,0.0396,1.0829280690294758,19.71553846153846,35.944153846153846,0.30092307692307696,0.6383076923076922,8.047230769230769,0.23415384615384616,0.25061538461538463,0.4703076923076923,33.194,1.1083076923076922,1.3253866885818544,1456.6923076923076,105.0,26.785714285714285,14.0,60.0,28.25,8.0,0.9618739379639862,178.9358333,167.05875,175.3394444,188.5638889,178.7632639,61.81727279277736,328.31927450990446,449.9256766926874,580.709732572272,356.5399270168673,53.08666666666689,58.111388888889046,51.70000000000035,90.5852777777778,49.3369444444442,45.67138888888913,62.37611111111106,38.436666666666575,34.594999999999914,32.67583333333328,173.3918655555555,543.4305555555555,42.32246216666666,310.0,92.26875,2.8234591750000027,1.348114374999999,1.4756461361111113,1201.5959611111118,3998.296547,0.0,2246.4062361111096,1196.5133777777774,203.33894361111112,105629.87166666656,4.090234213888889,1.0520157411111122,3.3753777750000014,100.4744221861111,54.406388888888834,17.65248905555557,24.05738822222222
2026-05-04 18:00:00,0.9700000000000001,12.82,0.459192027,86.21,0.38999999999999996,4.476999999999999,0.44999999999999996,1.02,0.49,86.665,12.315000000000003,0.9481666666666667,69.98,9.0,19.55,1.69,12.33952387,4.999999999999999,79.66555555555556,67.9,30.56,0.047999999999999994,5.37,2.18,9.88,2.67,0.025000000000000005,0.17,54.54999999999999,10.71,0.05000000000000001,1.9944134078212292,0.18000000000000002,15.310833333333333,0.10000000000000002,1.31,0.09000000000000001,0.24,44.98,22.0,31.209999999999997,0.11316666666666668,61.58922718252299,3.0880529899041007,1.881134796132633,0.06266829757555027,0.04350338017503519,0.06017815863558307,0.2543678433318231,3.714300869926071,4.280783301678899,0.07868471293349293,0.06765735306639117,0.02624502655973467,8.7195,0.0,0.0,0.0,0.0,0.0,0.0,0.0,0.0,0.0,0.0,0.0,0.0,0.0,7.0,0.254488152,4.2542857142857144,0.006,94.80809523809523,0.15253968253968253,0.10625396825396825,0.022952380952380953,0.5765079365079365,0.07336507936507937,1.1198309063477603,19.792539682539683,36.61190476190476,0.23746031746031745,0.5071428571428571,8.2884126984127,0.1622222222222222,0.20238095238095238,0.45761904761904765,32.703968253968256,0.9263492063492064,1.3733412385097779,1478.2698412698412,105.0,26.785714285714285,14.0,60.0,28.25,8.0,0.9618739379639862,178.9358333,167.05875,175.3394444,188.5638889,178.7632639,61.81727279277736,328.31927450990446,449.9256766926874,580.709732572272,356.5399270168673,52.87666666666663,57.65722222222236,51.70111111111146,89.48666666666661,49.004999999999846,45.51749999999997,69.09555555555552,38.71972222222196,34.08500000000026,29.942777777777756,172.3639805555556,538.8222222222222,41.468913694444495,310.0,89.596875,2.8188616499999983,1.348365733333333,1.4702286111111105,1180.490441666663,3998.296547,0.0,2233.491794444446,1193.2606694444441,200.35131222222225,105025.43222222224,4.071320777777779,1.046233551388888,3.3932613361111112,100.33822742361112,54.35222222222225,17.16890966666667,24.234833694444447
2026-05-04 19:00:00,0.9700000000000001,12.82,0.459192027,86.21,0.38999999999999996,4.484333333333333,0.44999999999999996,1.02,0.49,86.66499999999998,12.315000000000003,0.9178333333333333,69.98,9.0,19.55,1.69,12.33952387,4.999999999999999,79.66555555555556,67.9,30.56,0.04800000000000001,5.37,2.18,9.88,2.67,0.025000000000000005,0.17,54.550000000000004,10.71,0.05000000000000001,1.9944134078212292,0.18000000000000002,15.320333333333332,0.10000000000000002,1.31,0.09000000000000001,0.24,44.98,22.0,31.209999999999997,0.11333333333333334,61.62283224701391,3.0742662013106545,1.8787220522794357,0.062320194381243844,0.043610563501837736,0.06005269781686162,0.2518500711833905,3.698520255181179,4.266813924330744,0.07840384183557701,0.06739713869464092,0.026217801543100255,8.814666666666668,0.0,0.0,0.0,0.0,0.0,0.0,0.0,0.0,0.0,0.0,0.0,0.0,0.0,7.0,0.254488152,4.139746835443038,0.0059451476793248945,94.61924050632912,0.15945147679324895,0.10743881856540084,0.014,0.859451476793249,0.09472573839662447,1.1691509646355611,19.818101265822786,37.431772151898734,0.22670886075949367,0.43835443037974686,8.478649789029538,0.10945147679324894,0.17945147679324894,0.48274261603375523,32.01641350210971,0.7089029535864979,1.4339829278970988,1482.987341772152,105.0,26.785714285714285,14.0,60.0,28.25,8.0,0.9618739379639862,178.9358333,167.05875,175.3394444,188.5638889,178.7632639,61.81727279277736,328.31927450990446,449.9256766926874,580.709732572272,356.5399270168673,52.863055555555114,57.71638888888897,51.97305555555568,93.21638888888877,48.37750000000001,45.291944444444525,68.66944444444438,39.07222222222238,34.490833333333256,32.815833333333245,176.16597499999995,535.275,41.55389397222225,310.0,85.14375,2.82454824722222,1.348129441666667,1.4764953083333319,1188.661127777779,3998.296547,0.0,2246.4734777777767,1196.5814833333327,202.29116416666673,105913.61888888884,4.0099895472222205,1.0521813547222225,3.386758963888894,100.8419916875,54.49083333333345,17.38348769444444,24.449797333333315
2026-05-04 20:00:00,0.9699999999999999,12.82,0.459192027,86.21,0.38999999999999996,4.5135,0.44999999999999996,1.02,0.49,86.665,12.315000000000003,0.8991666666666666,69.98,9.0,19.55,1.69,12.33952387,4.999999999999999,79.66555555555556,67.9,30.56,0.04800000000000001,5.37,2.18,9.88,2.67,0.025000000000000005,0.17,54.54999999999999,10.71,0.05000000000000001,1.9944134078212292,0.17999999999999997,15.309833333333335,0.10000000000000002,1.31,0.08999999999999998,0.24,44.98,22.0,31.209999999999997,0.09583333333333333,61.63274698594872,3.0701201516355217,1.8779505918706878,0.06222637003297198,0.043635439462994106,0.060014111932793386,0.25112587159384175,3.6938470312795686,4.2626837811451574,0.07834790163997724,0.06732813885300204,0.026212810914511966,8.805333333333333,0.0,0.0,0.0,0.0,0.0,0.0,0.0,0.0,0.0,0.0,0.0,0.0,0.0,7.0,0.254488152,4.230886075949368,0.005691983122362869,94.5326582278481,0.15691983122362868,0.10946413502109704,0.014,0.8569198312236287,0.09345991561181434,1.1719739129103208,19.901645569620253,37.39379746835443,0.21151898734177216,0.43075949367088606,8.564725738396625,0.10691983122362869,0.1769198312236287,0.4954008438818565,31.907552742616033,0.7038396624472574,1.4404382735933017,1487.5443037974683,105.0,26.785714285714285,14.0,60.0,28.25,8.0,0.9618739379639862,178.9358333,167.05875,175.3394444,188.5638889,178.7632639,61.81727279277736,328.31927450990446,449.9256766926874,580.709732572272,356.5399270168673,52.72972222222226,58.04444444444447,52.24500000000003,89.81527777777765,47.787222222222276,45.15388888888898,63.19361111111103,39.546111111111216,35.35638888888894,35.46666666666666,166.25548666666714,535.0,41.21095283333333,310.0,89.240625,2.806773166666664,1.3483337972222205,1.4584795250000007,1210.6796388888908,3998.296547,0.0,2279.4078999999997,1204.1792277777777,204.55659944444454,105200.7288888889,4.009625919444443,1.023906812777778,3.2839103972222214,99.5288519833334,54.2919444444445,17.270302861111094,24.637321944444462
2026-05-04 21:00:00,0.9699999999999999,12.820000000000002,0.459192027,86.21,0.39,4.561999999999999,0.4499999999999999,1.02,0.49,86.66499999999999,12.315000000000001,0.9229999999999999,69.98,9.0,19.55,1.69,12.33952387,4.999999999999999,79.66555555555556,67.9,30.56,0.048,5.37,2.18,9.88,2.6699999999999995,0.025,0.17,54.55,10.709999999999999,0.05,1.9944134078212292,0.18,15.299000000000001,0.09999999999999999,1.31,0.09,0.24,44.980000000000004,22.0,31.21,0.09057142857142857,61.59431228837297,3.0866007215792464,1.881251497609739,0.0625438603376449,0.04357413092683847,0.0601718654979274,0.25383623003727196,3.7120532448498085,4.278739448049003,0.07842457885659836,0.06755515373424519,0.026216322555560855,8.700857142857142,0.0,0.0,0.0,0.0,0.0,0.0,0.0,0.0,0.0,0.0,0.0,0.0,0.0,7.0,0.254488152,4.322025316455696,0.005438818565400844,94.44607594936708,0.15438818565400844,0.11148945147679325,0.014,0.8543881856540084,0.09219409282700422,1.1747968611850805,19.98518987341772,37.35582278481012,0.19632911392405064,0.4231645569620253,8.650801687763714,0.10438818565400844,0.17438818565400843,0.5080590717299578,31.798691983122364,0.6987763713080168,1.4468936192895048,1492.1012658227849,105.0,26.785714285714285,14.0,60.0,28.25,8.0,0.9618739379639862,178.9358333,167.05875,175.3394444,188.5638889,178.7632639,61.81727279277736,328.31927450990446,449.9256766926874,580.709732572272,356.5399270168673,52.42388888888868,56.53888888888892,52.1144444444446,80.94027777777784,47.31722222222209,44.733611111111365,55.18138888888889,39.59722222222232,35.615000000000016,35.028611111111104,164.1850586111111,537.8194444444445,41.43487652777778,310.0,92.26875,2.7828614777777796,1.348346488888888,1.4344860083333333,1209.6964861111144,3998.296547,0.0,2276.810105555557,1243.3375333333336,209.5568627777778,106867.91416666658,3.945375361111109,1.0111479683333338,3.265962594444444,99.25452026597222,53.67555555555573,17.375506305555565,24.558207888888894
2026-05-04 22:00:00,0.9699999999999999,12.820000000000002,0.459192027,86.21,0.39,4.59042857142857,0.4499999999999999,1.02,0.49,86.66499999999999,12.315000000000001,0.940857142857143,69.98,9.0,19.55,1.69,12.33952387,4.999999999999999,79.66555555555556,67.9,30.56,0.048,5.37,2.18,9.88,2.6699999999999995,0.025,0.17,54.55,10.709999999999999,0.05,1.9944134078212292,0.18,15.276428571428571,0.09999999999999999,1.31,0.09,0.24,44.980000000000004,22.0,31.21,0.09028571428571429,61.50658421933126,3.122517489617843,1.8874935047490615,0.063461036517245,0.04328791521679348,0.060497897444753236,0.2604267250540925,3.7532330181697504,4.315199136013514,0.0791833802899715,0.0682418405632391,0.026290283605401494,8.772,0.0,0.0,0.0,0.0,0.0,0.0,0.0,0.0,0.0,0.0,0.0,0.0,0.0,7.0,0.254488152,4.413164556962026,0.005185654008438819,94.35949367088607,0.15185654008438818,0.11351476793248945,0.014,0.8518565400843882,0.09092827004219409,1.1776198094598402,20.068734177215187,37.317848101265824,0.18113924050632912,0.4155696202531645,8.736877637130803,0.10185654008438819,0.1718565400843882,0.5207172995780591,31.68983122362869,0.6937130801687763,1.4533489649857076,1496.6582278481012,105.0,26.785714285714285,14.0,60.0,28.25,8.0,0.9618739379639862,178.9358333,167.05875,175.3394444,188.5638889,178.7632639,61.81727279277736,328.31927450990446,449.9256766926874,580.709732572272,356.5399270168673,52.085833333333476,54.93666666666686,52.38833333333312,68.62388888888886,47.009166666666594,44.57638888888896,49.32361111111107,39.91194444444437,36.43638888888894,32.96472222222221,157.55080361111118,547.2638888888889,42.24370594444448,310.0,99.75,2.787253980555557,1.3484519416666658,1.4387909361111109,1208.9016972222207,3998.296547,0.0,2254.1967666666646,1235.5272555555553,207.78604916666663,106484.31955555556,3.984891066666669,0.997915753333333,3.2863619111111113,98.37548147847224,53.045277777777734,18.03276919444444,24.654996638888882
2026-05-04 23:00:00,0.9499999999999998,11.92,0.459192027,87.13,0.42000000000000004,4.6006,0.45,1.02,0.49,86.66499999999999,12.315000000000001,0.9616,69.98,9.0,19.55,1.69,12.33952387,4.999999999999999,79.66555555555556,67.9,30.56,0.053000000000000005,5.49,2.2,9.89,2.75,0.027000000000000003,0.17,54.5,10.75,0.049,1.9581056466302367,0.17,15.252600000000001,0.1,1.31,0.09,0.24,44.98,22.0,31.21,0.09119999999999999,61.47588169411519,3.1347762670915373,1.889441569577211,0.06381724633949586,0.0431609820847661,0.06060577085680857,0.26280715487359396,3.767576002176528,4.327924720386644,0.07955575874549066,0.06851299793605403,0.026328234436584406,8.798399999999999,0.0,0.0,0.0,0.0,0.0,0.0,0.0,0.0,0.0,0.0,0.0,0.0,0.0,7.0,0.254488152,4.43016393442623,0.004737704918032787,94.46596721311475,0.1421311475409836,0.11132786885245902,0.019245901639344264,0.7450819672131147,0.08134426229508196,1.1657405724153616,20.1955737704918,37.06180327868852,0.20147540983606557,0.4126229508196721,8.655737704918034,0.11836065573770493,0.17,0.5168852459016393,31.79885245901639,0.7660655737704918,1.438045101225213,1497.377049180328,105.0,26.78571428571429,14.0,60.0,28.25,8.0,0.9618739379639862,178.9358333,167.05875,175.3394444,188.5638889,178.7632639,61.81727279277736,328.31927450990446,449.9256766926874,580.709732572272,356.5399270168673,51.71888888888924,53.534999999999776,51.799444444444596,78.18972222222224,46.54222222222219,44.169444444444665,59.69916666666655,41.01472222222248,36.82861111111103,34.34305555555556,178.35349944444448,540.0972222222222,40.76629683333336,310.0,89.596875,2.7690730500000016,1.3178681138888886,1.45128953611111,1158.51691388889,3998.296547,0.0,2204.1910138888898,1195.2315555555554,196.7385286111111,103866.10177777775,4.061407916666667,1.0023444327777777,3.5240965694444455,101.1318386763889,52.14916666666682,17.063633333333346,24.798177166666655
2026-05-05 00:00:00,0.95,11.92,0.459192027,87.13,0.42,4.577,0.4499999999999999,1.02,0.49,86.66499999999999,12.315000000000001,0.9645714285714286,69.98,9.0,19.55,1.69,12.33952387,4.842222222222219,79.62111111111112,67.9,30.56,0.053,5.49,2.2,9.89,2.75,0.027,0.17,54.5,10.75,0.049,1.9581056466302367,0.17,15.226857142857142,0.1,1.31,0.09,0.24,44.980000000000004,22.0,31.21,0.09057142857142857,61.491389736930614,3.1277673360271265,1.887836712243964,0.06372980050407026,0.04315482332214355,0.06053492808871224,0.2617988903131165,3.7601504791134857,4.321406755338295,0.07964812479183946,0.06845699373226992,0.02634074630738812,8.718571428571428,0.0,0.0,0.0,0.0,0.0,0.0,0.0,0.0,0.0,0.0,0.0,0.0,0.0,7.0,0.254488152,4.14125,0.0069375,95.0846875,0.140625,0.100625,0.0265,0.44375,0.055625,1.1653675165945852,20.0275,37.015,0.243125,0.439375,8.70125,0.12937500000000002,0.18062499999999998,0.519375,31.762500000000003,0.8262499999999999,1.4393140178698731,1482.625,105.0,26.785714285714285,14.0,60.0,28.25,8.0,0.9618739379639862,178.9358333,167.05875,175.3394444,188.5638889,178.7632639,61.81727279277736,328.31927450990446,449.9256766926874,580.709732572272,356.5399270168673,51.681666666666985,53.120555555555875,51.37527777777749,80.71861111111116,46.25666666666678,44.15194444444467,66.1436111111111,41.20055555555563,36.76388888888892,29.632222222222207,180.2327111388887,549.6944444444445,40.895310944444454,310.0,91.9125,2.72519203611111,1.3452449972222231,1.3800201472222213,1238.4186277777785,3998.296547,0.0,2263.293788888889,1274.6043500000003,213.4728683333335,105329.78111111117,3.991502811111109,0.9744284227777775,3.5992637388888844,101.38083422590276,51.749166666666824,17.239607861111082,24.914762027777787
2026-05-05 01:00:00,0.9500000000000001,11.92,0.459192027,87.13,0.42,4.545571428571429,0.4499999999999999,1.02,0.49,86.66499999999999,12.315000000000001,0.9724285714285715,69.98,9.0,19.55,1.69,12.33952387,4.842222222222219,79.62111111111112,67.9,30.56,0.053,5.49,2.2,9.89,2.75,0.027,0.17,54.5,10.75,0.049,1.9581056466302367,0.17,14.85385714285714,0.1,1.31,0.09,0.24,44.980000000000004,22.0,31.21,0.09071428571428572,61.55798061153613,3.1003619398486824,1.8829904210536692,0.06304972967387715,0.04335982799769383,0.06028459917545247,0.25683014566312484,3.728861041638629,4.293715939646313,0.07912103880875719,0.06794987016264704,0.026290128147784055,8.844857142857142,0.0,0.0,0.0,0.0,0.0,0.0,0.0,0.0,0.0,0.0,0.0,0.0,0.0,7.0,0.254488152,4.257159090909091,0.00659659090909091,94.88116477272727,0.14403409090909092,0.10403409090909091,0.023772727272727272,0.51875,0.06448863636363636,1.1674408496110766,19.90477272727273,37.096818181818186,0.205625,0.4359659090909091,8.81715909090909,0.1259659090909091,0.1840340909090909,0.5159659090909091,31.776136363636365,0.8057954545454545,1.444915095419765,1486.034090909091,105.0,26.785714285714285,14.0,60.0,28.25,8.0,0.9618739379639862,178.9358333,167.05875,175.3394444,188.5638889,178.7632639,61.81727279277736,328.31927450990446,449.9256766926874,580.709732572272,356.5399270168673,51.68555555555584,53.22055555555545,51.24333333333338,81.22583333333334,46.27777777777749,44.183888888889115,65.3108333333332,42.97000000000007,38.845,32.861944444444475,172.67430422222185,550.0,41.7940947777778,310.0,96.721875,2.8238851638888884,1.3484326305555547,1.4753895333333336,1229.870919444443,3998.296547,0.0,2240.0090944444446,1195.0165194444453,207.00745555555574,105536.00666666674,3.903261216666664,1.0500224113888896,3.5034481333333334,100.3793453094444,51.27888888888883,17.655960805555537,24.585021777777754
2026-05-05 02:00:00,0.9500000000000001,11.92,0.459192027,87.13,0.42,4.579166666666667,0.44999999999999996,1.02,0.49,86.665,12.315000000000003,0.9415,69.98,9.0,19.55,1.69,12.33952387,4.842222222222219,79.62111111111112,67.9,30.56,0.053,5.489999999999999,2.2,9.89,2.75,0.027,0.17,54.5,10.75,0.04900000000000001,1.9581056466302365,0.17,15.182333333333334,0.09999999999999999,1.31,0.08999999999999998,0.24,44.98,22.0,31.209999999999997,0.09166666666666667,61.58133851496634,3.0910013002917864,1.8814822318136797,0.06278262515688156,0.043453437907004296,0.060201842578890774,0.25502733107047426,3.717941558285322,4.28403075760868,0.07884954717685153,0.06774698701671303,0.026262589604447287,8.956166666666666,0.0,0.0,0.0,0.0,0.0,0.0,0.0,0.0,0.0,0.0,0.0,0.0,0.0,7.0,0.254488152,4.373068181818182,0.006255681818181818,94.67764204545455,0.1474431818181818,0.10744318181818183,0.021045454545454544,0.59375,0.07335227272727272,1.1695141826275683,19.782045454545457,37.178636363636365,0.16812500000000002,0.4325568181818182,8.933068181818182,0.12255681818181818,0.18744318181818181,0.5125568181818182,31.789772727272727,0.7853409090909091,1.4505161729696567,1489.4431818181818,105.0,26.785714285714285,14.0,60.0,28.25,8.0,0.9618739379639862,178.9358333,167.05875,175.3394444,188.5638889,178.7632639,61.81727279277736,328.31927450990446,449.9256766926874,580.709732572272,356.5399270168673,51.92361111111103,53.64333333333335,51.13888888888896,84.5630555555556,46.407777777777596,44.155833333333476,60.23222222222224,45.086944444444434,42.50583333333332,38.43527777777775,183.44971583333339,543.2638888888889,41.343200916666646,310.0,88.884375,2.8334217111111144,1.3482885055555565,1.4852572222222227,1193.9878277777773,3998.296547,0.0,2220.3576138888893,1205.6685166666668,204.43188999999992,107290.98083333329,3.8825380444444426,1.0566855244444444,3.4953382250000056,101.80708734791668,51.02138888888888,17.347825444444446,24.615114277777806
