Repository: saikumar-voptimai/evonith_bf_webapp

# Evonith BF2 — Blast Furnace Intelligence Platform

Monitoring, modelling and optimisation of **Blast Furnace 2 (BF2)** at Evonith Steel: live telemetry from InfluxDB,
manual plant reports from Neon PostgreSQL, a two-zone energy model of the furnace, blend and fuel optimisers, a
conversational assistant (FurnaceMind) and a live digital twin evaluated every hour.

The platform has three deployable parts that share one Python service layer, plus the shared data library:

| Part | Path | What it is |
|---|---|---|
| **Streamlit app** (legacy) | `src/app.py`, `src/custom_pages/` | The original 11-page dashboard; still the home of the model pages. Served under `/legacy` in production |

File: src/assets/data/furnace_dataset_20260525_002530_771382.csv (part 192 of 209)
GO%,ORE_NA2O%,ORE_P%,ORE_TIO2%,ORE_AL2O3%,ORE_SIO2%,ORE_MNO%,ORE_CAO%,ORE_K2O%,ORE_CALC_MT,PELLET_PCT_SIO2,PELLET_PCT_AL2O3,PELLET_PCT_FE2O3,PELLET_PCT_MGO,PELLET_PCT_TIO2,PELLET_PCT_NA2O,TOTAL_PELLET_CALC_MT,PELLET_PCT_K2O,PELLET_PCT_TM,PELLET_PCT_LOI,PELLET_PCT_MNO,PELLET_PCT_CAO,PELLET_PCT_P,CHARGES/HRS.,STOCKRODLEVEL,CHEM_PCT_C,CHEM_PCT_CR,CHEM_PCT_FE,CHEM_PCT_MN,CHEM_PCT_P,CHEM_PCT_S,CHEM_PCT_SI,CHEM_PCT_TI,SLAG_BASICITY,SLAG_PCT_AL2O3,SLAG_PCT_CAO,SLAG_PCT_FEO,SLAG_PCT_K2O,SLAG_PCT_MGO,SLAG_PCT_MNO,SLAG_PCT_NA2O,SLAG_PCT_S,SLAG_PCT_SIO2,SLAG_PCT_TIO2,SLAG_T_BASICITY,HMT_GT_1480C,COKE_DISCHARGE_TIME,WEIGHTED_COKE_ANGLE,TOTAL_COKE_PORTIONS,NON_COKE_DISCHARGE_TIME,WEIGHTED_NON_COKE_ANGLE,TOTAL_NON_COKE_PORTIONS,TOTAL HEAT LOAD,FTG_UPTAKE_TEMP_A,FTG_UPTAKE_TEMP_B,FTG_UPTAKE_TEMP_C,FTG_UPTAKE_TEMP_D,FTG_UPTAKE_TEMP_AVG,HEARTH_TEMP_A,HEARTH_TEMP_B,HEARTH_TEMP_C,HEARTH_TEMP_D,HEARTH_TEMP_AVG,BOSH_TEMP_A,BOSH_TEMP_C,BOSH_TEMP_D,BELLY_TEMP_A,BELLY_TEMP_C,BELLY_TEMP_D,LOWER_STACK_TEMP_A,LOWER_STACK_TEMP_B,LOWER_STACK_TEMP_C,LOWER_STACK_TEMP_D,PCI_KG/THM,ACT. FUEL RATEKG/THM.,FURNACETOPGASANALYSISCO2ETACO,COKE RATE KG/THM,PRODUCTIONTONNESPERHR,HOT BLAST PRESSUREBAR,TOPPRESSUREBAR,DIFFERENTIAL PRESSURETOTALBAR,HOT BLAST TEMP.OC,OXYGENFLOWNM3/HR.,STEAMKGS/HR.,RAFTOC,PERMEABILITYKGS/HR.,TUYEREVELOCITYM/S,HOT BLAST VOLUMENM3/HR.,O2 ENRICHMENT %,BOTTOMBAR,FURNACE TOP GAS ANALYSISH2%,UNITCOST LAKHS/THM,BOSH_TEMP_B,FURNACE TOP GAS ANALYSISCO2%,FURNACE TOP GAS ANALYSISONLINE (ANALYZER)CO%
2026-05-06 22:00:00,0.91,11.82,0.459192027,87.27,0.4000000000000001,4.348166666666667,0.48,1.04,0.49,86.97999999999998,11.979999999999999,0.7991666666666667,69.98,9.0,19.55,1.69,12.33952387,5.132222222222228,80.04444444444445,64.63,29.08,0.04900000000000001,5.34,2.13,9.12,2.65,0.026,0.16,54.63,10.69,0.051,2.00187265917603,0.20000000000000004,15.002,0.10798611111111112,0.8709722222222221,0.13593750000000002,0.18986111111111112,44.77059027777778,21.66701388888889,31.73440972222222,0.19966666666666666,58.56202289997409,4.615222836036789,2.2451775269850267,0.06598791210725657,0.024971081459468206,0.07622833575320487,0.3622810645639811,4.116719576601459,6.192346130112333,0.19470227973153298,0.22396738024129068,0.03553989133696499,8.213666666666667,0.0,0.0,0.0,0.0,0.0,0.0,0.0,0.0,0.0,0.0,0.0,0.0,0.0,7.0,0.254488152,4.04971119133574,0.007815884476534297,95.1948989169675,0.19,0.1051841155234657,0.04902888086642599,0.35891696750902524,0.044444043321299635,1.0409664286208256,19.40967509025271,35.3556678700361,0.27527075812274365,0.5252707581227437,8.089169675090252,0.34422382671480145,0.1944765342960289,0.47736462093862814,33.9870036101083,1.2437184115523465,1.2791647696201531,1494.4124700239809,105.0,26.785714285714285,14.0,60.0,28.25,8.0,0.9618739379639862,178.9358333,167.05875,175.3394444,188.5638889,178.7632639,61.81727279277736,328.31927450990446,449.9256766926874,580.709732572272,356.5399270168673,53.77527777777765,58.3030555555556,53.755555555555574,72.50888888888885,48.844999999999864,46.00333333333332,71.8533333333333,44.939166666666715,40.136944444444566,34.51027777777776,176.86767416666663,549.3333333333334,42.126592027777775,315.0,90.9012500000003,2.7648252055555593,1.3485314305555571,1.4161348833333345,1215.824861111111,3998.296547,0.0,2251.3605833333336,1257.5454166666664,210.29062333333326,106642.12916666675,3.9858097499999947,0.9914109874999996,3.9500787972222238,102.18496682708333,53.3722222222219,17.671730527777754,24.274667555555546
2026-05-06 23:00:00,0.9400000000000001,11.74,0.459192027,87.32,0.38,4.4592,0.48,1.04,0.49,86.97999999999999,11.98,0.8164000000000001,69.98,9.0,19.55,1.69,12.33952387,5.132222222222228,80.04444444444445,64.63,29.08,0.05,5.51,2.11,9.34,2.72,0.027000000000000003,0.16,54.54,10.79,0.05,1.958257713248639,0.19,14.6528,0.14155070408014378,1.421431546914358,0.28697816836064705,0.5255070408014378,43.34409507659389,15.350157492116939,38.47753644970088,0.2758,59.28928459362743,4.2401412864042864,2.2344758874613584,0.061003402301720924,0.026814319902495935,0.07299756906308656,0.3353816581618011,3.9673663478423746,5.799785235924505,0.1707438648631587,0.19390607103790392,0.033820382057466784,8.7152,0.0,0.0,0.0,0.0,0.0,0.0,0.0,0.0,0.0,0.0,0.0,0.0,0.0,7.0,0.254488152,4.108194945848375,0.00759927797833935,95.06536823104692,0.19,0.10540072202166065,0.043180505415162454,0.4282310469314079,0.052025270758122744,1.06103669106961,19.55046931407942,35.63292418772563,0.257942238267148,0.507942238267148,8.182310469314078,0.31389891696750905,0.18797833935018052,0.486028880866426,33.6187725631769,1.165740072202166,1.3047299076057903,1496.4268585131895,105.0,26.78571428571429,14.0,60.0,28.25,8.0,0.9618739379639862,178.9358333,167.05875,175.3394444,188.5638889,178.7632639,61.81727279277736,328.31927450990446,449.9256766926874,580.709732572272,356.5399270168673,53.86166666666663,65.99277777777765,53.59222222222223,65.08861111111112,48.72638888888895,46.00083333333334,65.05305555555556,45.5561111111111,40.47750000000001,33.616944444444535,191.81077111111125,544.5694444444445,40.818571916666684,315.0,83.7000000000005,2.741902141666668,1.3484217944444445,1.3937479249999989,1211.9962111111104,3998.296547,0.0,2256.163663888889,1331.3904694444452,220.3998624999999,111129.71638888889,3.7741846027777752,0.9861198774999994,4.023107902777776,104.16492717222224,53.29222222222215,17.132330305555556,24.83731233333334
2026-05-07 00:00:00,0.94,11.74,0.459192027,87.32,0.38000000000000006,4.473,0.48,1.04,0.49,86.97999999999998,11.979999999999999,0.8130000000000001,69.98,9.0,19.55,1.69,12.33952387,5.134444444444445,79.88888888888889,64.63,29.08,0.05000000000000001,5.509999999999999,2.11,9.34,2.72,0.027,0.16,54.54,10.79,0.05000000000000001,1.9582577132486385,0.19000000000000003,14.668166666666666,0.14048241775082568,1.4039116511135408,0.28217087987871553,0.5148241775082567,43.3894972455899,15.551208979294609,38.26291772614088,0.2733333333333334,59.51596629702302,4.12970308932499,2.2273976218546525,0.05974362471778746,0.027349598656573697,0.07196651772824138,0.32569451715691283,3.9106322781385714,5.677785871687589,0.1642096430082522,0.18595437130670311,0.033308738072188114,9.251166666666666,0.0,0.0,0.0,0.0,0.0,0.0,0.0,0.0,0.0,0.0,0.0,0.0,0.0,7.0,0.254488152,4.16667870036101,0.007382671480144405,94.93583754512635,0.19,0.10561732851985559,0.03733212996389892,0.49754512635379056,0.059606498194945845,1.0811069535183948,19.69126353790614,35.91018050541516,0.24061371841155232,0.4906137184115524,8.275451263537906,0.28357400722021664,0.18148014440433213,0.49469314079422383,33.250541516245484,1.0877617328519855,1.3302950455914273,1498.441247002398,105.0,26.785714285714285,14.0,60.0,28.25,8.0,0.9618739379639862,178.9358333,167.05875,175.3394444,188.5638889,178.7632639,61.81727279277736,328.31927450990446,449.9256766926874,580.709732572272,356.5399270168673,53.98611111111096,67.43694444444431,54.476111111111074,67.09388888888881,48.87416666666657,45.885833333333146,65.87388888888883,45.99222222222216,40.85916666666658,33.378611111111056,182.21348500000002,531.3611111111111,41.64959497222222,315.0,83.7000000000005,2.757977199999998,1.3482614138888889,1.4097136916666662,1211.8358777777794,3998.296547,0.0,2279.0162555555576,1318.2038027777774,219.99124222222207,111341.28416666658,3.7472331361111086,1.003435960555555,3.7839667083333324,102.8932867625,53.30222222222201,17.45148563888886,24.449194972222237
2026-05-07 01:00:00,0.9399999999999998,11.74,0.459192027,87.32000000000001,0.38,4.447,0.48,1.04,0.49,86.97999999999999,11.98,0.7878571428571429,69.98,9.0,19.55,1.69,12.33952387,5.134444444444445,79.88888888888889,64.63,29.08,0.05,5.51,2.11,9.34,2.72,0.027,0.16,54.54,10.790000000000001,0.05,1.9582577132486387,0.19,14.694571428571427,0.14036848080626854,1.4020430852228039,0.28165816362820845,0.5136848080626855,43.39433956573358,15.572651912260259,38.240027793979344,0.2752857142857143,59.61375611529525,4.080330753548502,2.225344330145685,0.05912162553247189,0.02759100460067515,0.07152815195810643,0.3218636986837464,3.888878544441659,5.625059826119788,0.16114133383106552,0.18214501436865269,0.03308151842087367,9.455857142857143,0.0,0.0,0.0,0.0,0.0,0.0,0.0,0.0,0.0,0.0,0.0,0.0,0.0,7.0,0.254488152,4.2251624548736455,0.007166064981949459,94.80630685920578,0.19,0.10583393501805054,0.03148375451263538,0.5668592057761732,0.06718772563176895,1.1011772159671793,19.83205776173285,36.18743682310469,0.2232851985559567,0.4732851985559567,8.368592057761733,0.25324909747292423,0.17498194945848378,0.5033574007220216,32.88231046931408,1.009783393501805,1.3558601835770645,1500.4556354916067,105.0,26.785714285714285,14.0,60.0,28.25,8.0,0.9618739379639862,178.9358333,167.05875,175.3394444,188.5638889,178.7632639,61.81727279277736,328.31927450990446,449.9256766926874,580.709732572272,356.5399270168673,54.03583333333347,65.15055555555541,59.032222222222096,74.54999999999998,49.616388888888814,45.700277777778,71.78750000000029,46.056944444444376,41.40888888888877,35.23444444444443,183.8837566666666,548.6666666666666,42.32001152777778,315.0,90.32625000000081,2.7619758861111103,1.3482367416666656,1.4136498944444447,1218.8546805555557,3998.296547,0.0,2244.754786111111,1323.7314527777767,221.10611750000004,112042.05999999997,3.7425903416666673,0.9925048836111113,3.819468552777778,103.11459775833333,53.12000000000011,17.978974111111132,24.50434058333333
2026-05-07 02:00:00,0.9400000000000001,11.74,0.459192027,87.32000000000001,0.38,4.514,0.48,1.04,0.49,86.97999999999999,11.98,0.9385714285714285,69.98,9.0,19.55,1.69,12.33952387,5.134444444444445,79.88888888888889,64.63,29.08,0.05,5.51,2.11,9.34,2.72,0.027,0.16,54.54,10.790000000000001,0.05,1.9582577132486387,0.19,14.657571428571428,0.14037562212857033,1.4021602029085531,0.2816902995785665,0.5137562212857033,43.39403605953576,15.571307915403064,38.241462485629775,0.27157142857142863,59.549749494626106,4.125340634673839,2.219347216473719,0.06010512852077121,0.02735602087796778,0.0717679094335582,0.3218156847809959,3.8831457674099212,5.6602744215809135,0.1649805207563614,0.18742005124096098,0.03327793090734525,9.361,0.0,0.0,0.0,0.0,0.0,0.0,0.0,0.0,0.0,0.0,0.0,0.0,0.0,7.0,0.254488152,4.209032258064516,0.007,94.86732258064515,0.1832258064516129,0.10441935483870968,0.03332258064516129,0.5319354838709678,0.06374193548387097,1.1065904773771706,19.851935483870967,36.24193548387097,0.23258064516129032,0.4712903225806452,8.419677419354839,0.24806451612903227,0.1767741935483871,0.51,32.755806451612905,0.9996774193548387,1.3636640080154863,1497.032258064516,105.0,26.785714285714285,14.0,60.0,28.25,8.0,0.9618739379639862,178.9358333,167.05875,175.3394444,188.5638889,178.7632639,61.81727279277736,328.31927450990446,449.9256766926874,580.709732572272,356.5399270168673,53.93249999999994,60.48833333333331,59.76083333333331,74.53138888888891,50.38416666666665,45.53611111111113,71.09361111111117,46.63138888888862,41.715555555555646,35.94722222222224,168.0951902777775,548.1944444444445,41.76571744444444,315.0,97.66108333333393,2.7661674749999996,1.348248783333332,1.418020697222222,1212.222661111112,3998.296547,0.0,2243.7539916666656,1317.2148888888894,219.90859527777758,111874.11638888897,3.743966161111108,0.9905196138888884,3.866938341666668,101.02261271180552,52.874999999999574,17.94150244444443,25.019603777777778
2026-05-07 03:00:00,0.9400000000000001,11.74,0.459192027,87.32000000000001,0.38,4.497,0.48,1.04,0.49,86.97999999999999,11.98,0.9022857142857142,69.98,9.0,19.55,1.69,12.33952387,5.134444444444445,79.88888888888889,64.63,29.08,0.05,5.51,2.11,9.34,2.72,0.027,0.16,54.54,10.789999999999997,0.05,1.9582577132486387,0.19,14.678571428571429,0.14125539204530108,1.4165884295429374,0.28564926420385484,0.5225539204530107,43.356645838074705,15.405735217074337,38.41820826190098,0.28,59.5407053226184,4.137217446051575,2.2153093716252097,0.06049459658775885,0.027289363659423655,0.07178128827973415,0.3206983109213768,3.8736561270138936,5.665556086372752,0.166318706055373,0.1893743481931998,0.03332641026154153,9.446428571428571,0.0,0.0,0.0,0.0,0.0,0.0,0.0,0.0,0.0,0.0,0.0,0.0,0.0,7.0,0.254488152,3.993949579831933,0.007,95.42849579831933,0.15899159663865547,0.09930252100840337,0.055907563025210084,0.2249579831932773,0.03139495798319328,1.0697973513952628,19.538907563025212,35.65260504201681,0.3160504201680672,0.5140336134453781,8.332857142857142,0.3170588235294118,0.20100840336134454,0.5079831932773109,33.32731092436975,1.1901680672268906,1.3198360987964983,1477.9831932773109,105.0,26.785714285714285,14.0,60.0,28.25,8.0,0.9618739379639862,178.9358333,167.05875,175.3394444,188.5638889,178.7632639,61.81727279277736,328.31927450990446,449.9256766926874,580.709732572272,356.5399270168673,53.637500000000074,55.52111111111112,57.795277777777784,75.06333333333342,50.31222222222215,45.44611111111094,71.65833333333329,46.4230555555554,41.80277777777786,36.01999999999995,186.60185666666638,557.2083333333334,41.453482249999986,315.0,94.40450000000055,2.7329362166666686,1.3482216222222208,1.384893933333333,1231.5757083333358,3998.296547,0.0,2218.2347,1317.9700694444452,219.2517027777777,109249.66111111121,3.82990283611111,0.9682193958333324,4.098668974999997,103.4747460083333,52.7430555555557,17.67580608333334,24.965036777777776
2026-05-07 04:00:00,0.94,11.74,0.459192027,87.32,0.38000000000000006,4.4751666666666665,0.48,1.04,0.49,86.97999999999998,11.979999999999999,0.8755000000000001,69.98,9.0,19.55,1.69,12.33952387,5.134444444444445,79.88888888888889,64.63,29.08,0.05000000000000001,5.510000000000001,2.11,9.34,2.72,0.027,0.16,54.54,10.79,0.05000000000000001,1.9582577132486387,0.19000000000000003,14.6255,0.1424064588443728,1.435465925047714,0.2908290647996777,0.5340645884437282,43.307725499114156,15.189104445489036,38.6494575818345,0.28800000000000003,59.526822518079,4.150991263673283,2.2116888397479477,0.06089005262302188,0.027214072178970466,0.07181838594489694,0.31988038590273876,3.8661017636079946,5.673416368594931,0.16772997063001807,0.19139750000967629,0.03338408143453484,9.433166666666667,0.0,0.0,0.0,0.0,0.0,0.0,0.0,0.0,0.0,0.0,0.0,0.0,0.0,7.0,0.254488152,3.9636974789915964,0.007,95.48597478991597,0.15394957983193278,0.10081512605042017,0.060445378151260505,0.19974789915966387,0.028369747899159664,1.0568135466413262,19.483445378151263,35.41563025210084,0.34630252100840336,0.5342016806722689,8.247142857142856,0.3523529411764706,0.20605042016806724,0.49789915966386555,33.51386554621848,1.2910084033613445,1.3029156615684154,1467.8991596638655,105.0,26.785714285714285,14.0,60.0,28.25,8.0,0.9618739379639862,178.9358333,167.05875,175.3394444,188.5638889,178.7632639,61.81727279277736,328.31927450990446,449.9256766926874,580.709732572272,356.5399270168673,53.30472222222187,54.14138888888908,56.388888888888815,73.41444444444437,50.02750000000003,45.385833333333046,66.96666666666664,46.34805555555549,41.538888888888756,35.55333333333331,191.34239111111157,557.5555555555555,42.31710402777779,315.0,90.7400000000007,2.7839023222222217,1.3486454555555547,1.435178675,1238.4046055555543,3998.296547,0.0,2227.8177250000003,1253.3419555555565,214.51576416666677,107728.9608333333,3.8788325972222197,1.024585976944445,4.101827713888892,104.10286682222228,52.55527777777791,18.020447861111116,24.56397149999997
2026-05-07 05:00:00,0.9400000000000001,11.74,0.459192027,87.32,0.38000000000000006,4.504166666666667,0.48,1.04,0.49,86.98,11.979999999999999,0.8413333333333334,69.98,9.0,19.55,1.69,12.33952387,5.134444444444445,79.88888888888889,64.63,29.08,0.05000000000000001,5.510000000000001,2.11,9.34,2.72,0.027,0.16,54.54,10.79,0.05000000000000001,1.9582577132486387,0.19000000000000003,14.576,0.14260619884276038,1.43874166102127,0.29172789479242167,0.5360619884276038,43.29923654918267,15.151513377792497,38.68958534751055,0.28550000000000003,59.45703208437724,4.1831098874729475,2.214956994070188,0.061192415350430455,0.027060689226479497,0.07214282089939049,0.3232418957277127,3.88653133399097,5.710872977787588,0.16947014095251214,0.1934330465724888,0.033534531753154566,9.354000000000001,0.0,0.0,0.0,0.0,0.0,0.0,0.0,0.0,0.0,0.0,0.0,0.0,0.0,7.0,0.254488152,3.9527678571428573,0.007116071428571429,95.49270803571429,0.1524375,0.102,0.06086607142857143,0.2032142857142857,0.02889017857142857,1.0488999801475614,19.48294642857143,35.278749999999995,0.3560714285714286,0.541875,8.167232142857143,0.3707142857142857,0.20651785714285714,0.4876785714285714,33.63446428571428,1.3549107142857144,1.2917221613525793,1461.044642857143,105.0,26.785714285714285,14.0,60.0,28.25,8.0,0.9618739379639862,178.9358333,167.05875,175.3394444,188.5638889,178.7632639,61.81727279277736,328.31927450990446,449.9256766926874,580.709732572272,356.5399270168673,52.923333333333396,54.31583333333329,55.606666666666584,63.7716666666667,49.88750000000004,45.321666666666694,53.365000000000045,45.597500000000046,41.72333333333337,37.57666666666668,185.87102749999997,553.75,41.39331466666667,315.0,87.42450000000004,2.7347366250000005,1.3482746833333334,1.3860633833333322,1213.3915583333344,3998.296547,0.0,2246.423941666666,1288.3424416666671,213.22047166666664,107006.97166666666,3.9245857000000006,0.9841048133333332,4.065755216666666,103.37791114375,52.474166666666626,17.57284508333334,24.878039166666664
2026-05-07 06:00:00,0.9400000000000001,11.74,0.459192027,87.32000000000001,0.38,4.2984285714285715,0.48,1.04,0.49,86.97999999999999,11.98,0.8095714285714285,69.98,9.0,19.55,1.69,12.33952387,5.134444444444445,79.88888888888889,64.63,29.08,0.05,5.51,2.11,9.34,2.72,0.027,0.16,54.54,10.790000000000001,0.05,1.9582577132486387,0.19,14.646714285714285,0.14241763007346914,1.4356491332048935,0.29087933533061106,0.5341763007346912,43.30725072187756,15.18700202017311,38.65170188175994,0.2855714285714286,59.376124260439504,4.230450319371623,2.2129017344124917,0.06200178749290059,0.026821594604962865,0.07248138875542541,0.3251045905396718,3.894316650735457,5.754856485578693,0.17294502802224707,0.19800727667276233,0.03374691290770623,9.199428571428571,0.0,0.0,0.0,0.0,0.0,0.0,0.0,0.0,0.0,0.0,0.0,0.0,0.0,7.0,0.254488152,4.011696428571429,0.007651785714285714,95.31597589285714,0.1636875,0.102,0.046401785714285715,0.3103571428571429,0.04222946428571429,1.0593172750559554,19.681160714285713,35.50375,0.2917857142857143,0.504375,8.108303571428571,0.32785714285714285,0.19044642857142857,0.4769642857142857,33.51660714285714,1.285267857142857,1.3012337411040973,1465.8660714285713,105.0,26.785714285714285,14.0,60.0,28.25,8.0,0.9618739379639862,178.9358333,167.05875,175.3394444,188.5638889,178.7632639,61.81727279277736,328.31927450990446,449.9256766926874,580.709732572272,356.5399270168673,52.55849582172716,55.481615598885845,55.12841225626765,63.715041782729855,49.74011142061319,45.26908077994395,52.31030640668524,45.25125348189416,41.66295264623971,37.833147632311956,184.10955710306428,555.0,42.63072857938716,315.0,91.07005571030665,2.7271129220055705,1.3485128077994442,1.3783407548746522,1221.521983286907,3998.296547,0.0,2238.6826211699167,1301.6518050139266,215.4027643454038,107368.83175487464,3.9083224456824497,0.9710800139275761,4.074662420612815,103.14451631615601,52.35849582172674,18.146496434540385,24.419829387186613
2026-05-07 07:00:00,0.92,11.64,0.459192027,87.44,0.4000000000000001,4.491333333333333,0.4200000000000001,1.03,0.49,87.05,11.92,0.8108333333333334,69.98,9.0,19.55,1.69,12.33952387,5.134444444444445,79.88888888888889,64.63,29.08,0.05000000000000001,5.45,2.07,9.1,2.81,0.028,0.17,54.54,10.57,0.04800000000000001,1.9394495412844037,0.20000000000000004,15.209166666666668,0.09999999999999999,2.158245849417059,0.3080436936920857,0.5739289253512837,42.97463967183844,14.776012226606406,38.69079901855062,0.269,58.3379122540459,4.840116197210409,2.284156357388859,0.08293229237981901,0.05868981034178619,0.06499116633727682,0.34146609985816273,4.057218208040231,6.519175385928809,0.15302885998295065,0.17744931324986823,0.054668262561892035,8.197333333333333,0.0,0.0,0.0,0.0,0.0,0.0,0.0,0.0,0.0,0.0,0.0,0.0,0.0,7.0,0.254488152,4.0556,0.00786,95.215926,0.16806000000000001,0.10171999999999999,0.0405,0.3618,0.048534,1.0639378746244,19.8114,35.6178,0.2528,0.4772,8.0574,0.3014,0.18,0.4714,33.477799999999995,1.2442,1.3046212416913756,1469.42,105.0,26.785714285714285,14.0,60.0,28.25,8.0,0.9618739379639862,178.9358333,167.05875,175.3394444,188.5638889,178.7632639,61.81727279277736,328.31927450990446,449.9256766926874,580.709732572272,356.5399270168673,52.372222222222,55.832222222221965,54.69472222222249,70.50750000000008,49.77722222222208,45.29805555555527,61.6458333333333,45.93527777777769,41.646666666666924,36.842499999999816,177.5031227777777,555.0,41.47403536111112,315.0,92.06775000000016,2.686836819444443,1.3484875000000005,1.338424647222223,1211.5193611111151,3998.296547,0.0,2240.7884361111087,1314.238897222223,211.49298555555558,105241.0019444444,4.0714841361111125,0.935240540833333,4.201605925000001,102.26916376805555,52.35944444444428,17.603853861111084,24.84712602777777
2026-05-07 08:00:00,0.92,11.64,0.459192027,87.44,0.4000000000000001,4.4965,0.4200000000000001,1.03,0.49,87.05,11.92,0.8825,69.98,9.0,19.55,1.69,12.33952387,5.134444444444445,79.88888888888889,64.63,29.08,0.05000000000000001,5.45,2.07,9.1,2.81,0.028,0.17,54.54,10.57,0.04800000000000001,1.9394495412844037,0.20000000000000004,14.889166666666666,0.09999999999999999,2.1555443361070012,0.30689759713630377,0.5720460524382133,42.99158552805608,14.84314073915935,38.61175928822152,0.26866666666666666,58.838586360410396,4.5654518671458595,2.273721305082858,0.08510455120693082,0.061949151775248075,0.06347206104740034,0.3236117525886609,3.9416088227853963,6.216216421527034,0.14249985787345146,0.18156760358839238,0.05617765152418459,9.060333333333334,0.0,0.0,0.0,0.0,0.0,0.0,0.0,0.0,0.0,0.0,0.0,0.0,0.0,7.0,0.254488152,4.0716,0.0074600000000000005,95.258286,0.15966,0.10092,0.0505,0.30979999999999996,0.041774000000000006,1.0577931828472236,19.8154,35.5258,0.26080000000000003,0.4692,8.0214,0.3054,0.18,0.4754,33.5858,1.2562,1.2966354524022092,1470.62,105.0,26.785714285714285,14.0,60.0,28.25,8.0,0.9618739379639862,178.9358333,167.05875,175.3394444,188.5638889,178.7632639,61.81727279277736,328.31927450990446,449.9256766926874,580.709732572272,356.5399270168673,52.82249999999977,55.251944444444526,54.98999999999998,79.04499999999996,50.30777777777776,45.639999999999965,69.59916666666656,45.97083333333301,41.96333333333327,37.330277777777695,187.47690222222235,555.9027777777778,40.7611681388889,315.0,88.0284583333333,2.626233666666666,1.348406169444446,1.2779715694444438,1225.8325916666677,3998.296547,0.0,2241.763447222221,1365.6857166666668,215.4997233333335,104520.09361111103,4.08551286111111,0.8913450552777783,4.400149516666658,103.59068954444446,52.51222222222211,17.29347541666666,25.13112500000003
2026-05-07 09:00:00,0.92,11.64,0.459192027,87.43999999999998,0.4,4.523428571428572,0.42000000000000004,1.03,0.49,87.05,11.92,0.9475714285714284,69.98,9.0,19.55,1.69,12.33952387,5.134444444444445,79.88888888888889,64.63,29.08,0.05,5.450000000000001,2.07,9.1,2.81,0.028,0.17,54.54,10.569999999999999,0.048,1.9394495412844037,0.2,14.869857142857143,0.1,2.3178466991560494,0.37575314509650576,0.6851658812299737,41.97350706893024,10.810172930061807,43.36033297076259,0.1972857142857143,58.94601387388457,4.495664413845019,2.277679735152398,0.085774268092172,0.06269407462994504,0.06321830537551106,0.3214912204462134,3.9318725763046474,6.146607417349769,0.13934510791789512,0.1828237516170181,0.05660983249761499,8.939285714285715,0.0,0.0,0.0,0.0,0.0,0.0,0.0,0.0,0.0,0.0,0.0,0.0,0.0,7.0,0.254488152,4.0876,0.00706,95.300646,0.15126,0.10012,0.0605,0.2578,0.035014,1.0516484910700474,19.8194,35.433800000000005,0.26880000000000004,0.4612,7.9854,0.3094,0.18,0.4794,33.6938,1.2682,1.2886496631130429,1471.82,105.0,26.785714285714285,14.0,60.0,28.25,8.0,0.9618739379639862,178.9358333,167.05875,175.3394444,188.5638889,178.7632639,61.81727279277736,328.31927450990446,449.9256766926874,580.709732572272,356.5399270168673,53.639444444444464,54.789722222222345,55.74861111111095,81.72472222222243,51.68361111111114,46.24194444444434,67.37611111111102,45.30972222222229,42.413888888888856,38.16083333333329,190.63541249999992,568.7916666666666,41.26753883333338,315.0,92.10499999999966,2.628299330555553,1.3483572500000023,1.2798954172222219,1224.9690527777816,3998.296547,0.0,2205.8436999999985,1360.8625472222218,214.41128444444428,104323.05500000004,4.09927815,0.8855323027777765,4.561511408333329,104.00919215625,52.91444444444434,17.308641916666648,24.634404138888875
2026-05-07 10:00:00,0.9199999999999999,11.64,0.459192027,87.44,0.4,4.6188,0.42000000000000004,1.03,0.49,87.05,11.92,0.9814,69.98,9.0,19.55,1.69,12.33952387,5.134444444444445,79.88888888888889,64.63,29.08,0.05,5.45,2.07,9.1,2.81,0.028000000000000004,0.17,54.54,10.57,0.048,1.9394495412844037,0.2,15.0838,0.1,2.54,0.4699999999999999,0.8400000000000001,40.58,5.29,49.86,0.10940000000000001,59.22540059194731,4.3928585309220525,2.2430432557936837,0.0860397304387553,0.06430094337208726,0.062034971679465,0.3035760233700733,3.7972977276760025,5.998956927509237,0.13763352022397085,0.1833899758169087,0.05694850551834291,8.953399999999998,0.0,0.0,0.0,0.0,0.0,0.0,0.0,0.0,0.0,0.0,0.0,0.0,0.0,7.0,0.254488152,4.1163225806451615,0.007329032258064516,95.25435483870969,0.1598709677419355,0.10065806451612903,0.054432258064516126,0.269741935483871,0.037290322580645165,1.0530790743480798,19.816709677419354,35.43316129032258,0.2963225806451613,0.44025806451612903,8.012903225806452,0.31,0.17341935483870968,0.4701290322580645,33.64748387096775,1.2996129032258066,1.2912271831042306,1467.0645161290322,105.0,26.78571428571429,14.0,60.0,28.25,8.0,0.9618739379639862,178.9358333,167.05875,175.3394444,188.5638889,178.7632639,61.81727279277736,328.31927450990446,449.9256766926874,580.709732572272,356.5399270168673,54.383333333333205,55.70972222222207,56.0819444444444,81.39111111111126,54.37277777777779,46.73388888888872,64.26277777777777,44.54416666666686,42.033055555555535,39.83833333333324,201.04374416666678,562.0,41.11594952777777,315.0,85.37425000000046,2.719855108333336,1.3484507083333326,1.371312680555555,1196.8150749999993,3998.296547,0.0,2206.762025,1297.5224333333335,209.70477999999994,106519.49166666662,4.013125947222222,0.9578734813888882,4.337504833333336,105.38829610208334,53.31194444444435,17.165220333333345,24.58639597222222
2026-05-07 11:00:00,0.92,11.64,0.459192027,87.43999999999998,0.4,4.585285714285715,0.42000000000000004,1.03,0.49,87.05,11.92,0.9592857142857143,69.98,9.0,19.55,1.69,12.33952387,5.134444444444445,79.88888888888889,64.63,29.08,0.05,5.45,2.07,9.1,2.81,0.028,0.16999999999999998,54.54,10.570000000000002,0.048,1.9394495412844037,0.2,15.122,0.1,2.54,0.47000000000000003,0.84,40.58,5.29,49.86000000000001,0.106,59.25010990020922,4.391177192290647,2.2357484105795926,0.0859241752749637,0.0644119353493798,0.061881023941905165,0.3008237361211722,3.7751063977181434,5.9890423688026155,0.13809364374805067,0.18318571106487563,0.05690449977283878,8.972,0.0,0.0,0.0,0.0,0.0,0.0,0.0,0.0,0.0,0.0,0.0,0.0,0.0,7.0,0.254488152,4.147290322580645,0.007716129032258065,95.19241935483872,0.17148387096774192,0.10143225806451613,0.04552903225806452,0.29296774193548386,0.041161290322580646,1.0558464708711492,19.81283870967742,35.44864516129032,0.32729032258064517,0.41703225806451616,8.051612903225807,0.31,0.1656774193548387,0.4585161290322581,33.57393548387097,1.3344516129032258,1.2956688164978334,1461.258064516129,105.0,26.785714285714285,14.0,60.0,28.25,8.0,0.9618739379639862,178.9358333,167.05875,175.3394444,188.5638889,178.7632639,61.81727279277736,328.31927450990446,449.9256766926874,580.709732572272,356.5399270168673,54.85888888888878,56.69138888888885,56.384166666666445,85.37194444444448,56.45194444444441,47.0400000000002,68.37722222222217,43.84388888888914,40.52916666666669,37.43277777777775,208.3121574999999,559.4611111111111,40.730857027777795,315.0,84.66574999999973,2.760400550000001,1.348351888888888,1.4119855055555564,1210.226761111112,3998.296547,0.0,2215.7643527777755,1302.3443111111112,216.76079194444443,110235.85083333324,3.9507987444444446,0.99383109361111,4.323358752777781,106.35136086874999,53.572500000000105,16.973500583333323,24.696566416666666
2026-05-07 12:00:00,0.92,11.64,0.459192027,87.44,0.4000000000000001,4.542666666666666,0.4200000000000001,1.03,0.49,87.05,11.92,0.8889999999999999,69.98,9.0,19.55,1.69,12.33952387,5.134444444444445,79.88888888888889,64.63,29.08,0.05000000000000001,5.45,2.07,9.1,2.81,0.028,0.17,54.54,10.57,0.04800000000000001,1.9394495412844037,0.20000000000000004,15.1045,0.10000000000000002,2.54,0.47,0.84,40.58,5.29,49.85999999999999,0.11183333333333334,59.34471509045912,4.346375129094157,2.2297241774299184,0.08620148674474336,0.06499800183943423,0.06154677427535338,0.296331635331265,3.7434074397374606,5.93480735324719,0.13668974918794422,0.18372030673078008,0.05711887884867492,9.1105,0.0,0.0,0.0,0.0,0.0,0.0,0.0,0.0,0.0,0.0,0.0,0.0,0.0,7.0,0.254488152,4.147704918032787,0.007868852459016393,95.16680327868853,0.17868852459016393,0.1021311475409836,0.0388688524590164,0.3139344262295082,0.044,1.058997389291071,19.824426229508195,35.48360655737705,0.34213114754098356,0.4013114754098361,8.06032786885246,0.31131147540983606,0.16,0.45131147540983607,33.50688524590164,1.358688524590164,1.2995534685837011,1458.8360655737704,105.0,26.785714285714285,14.0,60.0,28.25,8.0,0.9618739379639862,178.9358333,167.05875,175.3394444,188.5638889,178.7632639,61.81727279277736,328.31927450990446,449.9256766926874,580.709732572272,356.5399270168673,55.02166666666654,57.69527777777775,56.97388888888899,87.94055555555535,57.497222222222135,47.207500000000266,74.85777777777801,43.07777777777784,39.0075,34.39388888888878,196.6097350000004,558.8,41.76991083333334,315.0,88.73962500000003,2.784187641666665,1.3484790916666662,1.4357420999999986,1211.402711111111,3998.296547,0.0,2217.108311111112,1278.5006333333326,214.66754861111096,109880.74638888896,3.954600447222225,1.02243918,4.1179028194444385,104.80078988750006,53.6347222222222,17.306326916666695,24.124325055555552
2026-05-07 13:00:00,0.92,11.64,0.459192027,87.43999999999998,0.4,4.583714285714286,0.42000000000000004,1.03,0.49,87.05,11.92,0.8814285714285715,69.98,9.0,19.55,1.69,12.33952387,5.134444444444445,79.88888888888889,64.63,29.08,0.05,5.45,2.07,9.1,2.81,0.028,0.17,54.54,10.569999999999999,0.048,1.9394495412844037,0.2,15.115285714285715,0.1,2.54,0.47000000000000003,0.84,40.58,5.29,49.86,0.11485714285714287,59.35783397430384,4.346887864457462,2.225048664882383,0.0861137690459771,0.06505102881807574,0.06145569123461419,0.29464889728824695,3.7296741544211045,5.9301396231045995,0.13705000623176447,0.18356362336055607,0.05708148950175283,9.143142857142857,0.0,0.0,0.0,0.0,0.0,0.0,0.0,0.0,0.0,0.0,0.0,0.0,0.0,7.0,0.254488152,4.064098360655738,0.007377049180327869,95.2410655737705,0.1737704918032787,0.10262295081967213,0.03837704918032787,0.32868852459016396,0.044,1.0632029929273368,19.878524590163934,35.572131147540986,0.3126229508196721,0.4062295081967213,7.98655737704918,0.3162295081967213,0.16,0.4562295081967213,33.45770491803279,1.3537704918032787,1.3019064220732968,1465.72131147541,105.0,26.785714285714285,14.0,60.0,28.25,8.0,0.9618739379639862,178.9358333,167.05875,175.3394444,188.5638889,178.7632639,61.81727279277736,328.31927450990446,449.9256766926874,580.709732572272,356.5399270168673,55.075277777777934,57.251111111111136,57.46138888888876,84.4061111111111,57.25694444444444,47.098333333333436,67.7658333333333,42.688888888889025,38.9425,35.72666666666665,183.85097722222253,552.9638888888888,41.890308777777825,315.0,91.75074999999958,2.7490755583333315,1.3283040027777764,1.4208652000000024,1206.039369444443,3998.296547,0.0,2226.5258527777755,1265.3218694444427,211.67535722222226,107743.16094444446,4.032764383333337,1.016109537222222,3.982317388888888,103.11025448194448,53.56722222222259,17.284794999999974,23.975863444444446
2026-05-07 14:00:00,0.9200000000000002,11.64,0.459192027,87.44,0.4,4.5684,0.42000000000000004,1.03,0.49,87.05,11.92,0.8756,69.98,9.0,19.55,1.69,12.33952387,5.134444444444445,79.88888888888889,64.63,29.08,0.05,5.45,2.07,9.1,2.81,0.028000000000000004,0.17,54.54,10.57,0.048,1.9394495412844037,0.2,15.1262,0.1,2.54,0.47000000000000003,0.8400000000000001,40.58,5.290000000000001,49.86,0.11339999999999999,59.25858388700213,4.393448628838034,2.2316204661837475,0.08583111517119657,0.06443803965023251,0.06180928485112266,0.2994310407545603,3.763541711438299,5.986850383931776,0.13848644248113245,0.18301791453776,0.05686098569128565,9.2264,0.0,0.0,0.0,0.0,0.0,0.0,0.0,0.0,0.0,0.0,0.0,0.0,0.0,7.0,0.254488152,4.055555555555555,0.0067777777777777775,95.09088888888888,0.17222222222222222,0.10855555555555556,0.034888888888888886,0.47555555555555556,0.05555555555555555,1.0759733407339576,20.00888888888889,35.81111111111111,0.2833333333333333,0.39666666666666667,7.9366666666666665,0.29333333333333333,0.15555555555555556,0.4666666666666667,33.28666666666667,1.261111111111111,1.3144235104511328,1473.2222222222222,105.0,26.78571428571429,14.0,60.0,28.25,8.0,0.9618739379639862,178.9358333,167.05875,175.3394444,188.5638889,178.7632639,61.81727279277736,328.31927450990446,449.9256766926874,580.709732572272,356.5399270168673,54.751051051051334,55.93603603603595,58.070870870870934,80.97837837837842,56.173873873873845,46.71321321321334,64.13243243243242,42.054054054054085,37.807807807807734,34.19039039039042,180.1593330330331,545.990990990991,42.095633873873865,315.0,88.33909909909984,2.788621846846849,1.3378651321321302,1.4504215075075084,1213.3906066066086,3998.296547,0.0,2271.3184054054054,1256.954525525525,213.82257177177183,109397.57912912914,3.9674574834834835,1.0396298279279275,3.779691153153156,102.62111162687688,53.20780780780808,17.391949789789756,23.92290765765767
2026-05-07 15:00:00,0.9400000000000001,11.69,0.459192027,87.37,0.37,4.589714285714286,0.42000000000000004,1.03,0.49,87.05,11.92,0.8737142857142857,69.98,9.0,19.55,1.69,12.33952387,5.134444444444445,79.88888888888889,64.63,29.08,0.05,5.4799999999999995,2.18,9.24,2.77,0.025,0.17,54.24,10.95,0.05,1.9981751824817515,0.21,15.102142857142857,0.1,2.54,0.4699999999999999,0.84,40.58,5.29,49.86,0.11471428571428573,59.22811234147542,4.407580820532798,2.2337310788461138,0.08574738946781699,0.06425052468307538,0.06191892717252605,0.3009248975318673,3.7741656766820735,6.004192538993827,0.13891402150395,0.18285595922447334,0.0567949117020826,9.22642857142857,0.0,0.0,0.0,0.0,0.0,0.0,0.0,0.0,0.0,0.0,0.0,0.0,0.0,7.0,0.254488152,4.2621186440677965,0.006,94.38520338983051,0.1790677966101695,0.12706779661016948,0.024559322033898306,0.9220338983050848,0.09394915254237288,1.1124924279772395,20.349830508474575,36.44169491525423,0.2721186440677966,0.351864406779661,7.942288135593221,0.2,0.14186440677966103,0.4909322033898305,32.75847457627118,0.95,1.35494072028233,1482.4915254237287,105.0,26.785714285714285,14.0,60.0,28.25,8.0,0.9618739379639862,178.9358333,167.05875,175.3394444,188.5638889,178.7632639,61.81727279277736,328.31927450990446,449.9256766926874,580.709732572272,356.5399270168673,54.87083333333322,55.926111111111176,59.39333333333327,57.56805555555554,55.34527777777777,46.46944444444443,45.65861111111117,43.16111111111103,41.096944444444475,42.484722222222175,186.77401722222206,544.8333333333334,41.20325169444443,315.0,84.62638888888861,2.781257991666668,1.3456180944444447,1.4357093444444444,1211.6164249999977,3998.296547,0.0,2266.6569388888875,1300.1599472222215,217.97049833333315,111550.58777777788,3.847750849999999,1.0388132480555552,3.8717528638888905,103.49755728194442,53.05027777777772,17.328221833333316,24.728829666666662
2026-05-07 16:00:00,0.94,11.69,0.459192027,87.37,0.36999999999999994,4.648166666666667,0.4200000000000001,1.03,0.49,87.05,11.92,0.8983333333333334,69.98,9.0,19.55,1.69,12.33952387,5.134444444444445,79.88888888888889,64.63,29.08,0.05000000000000001,5.48,2.18,9.24,2.77,0.025000000000000005,0.17,54.24,10.949999999999998,0.05000000000000001,1.9981751824817515,0.21,15.750833333333333,0.10000000000000002,1.88,0.19000000000000003,0.38000000000000006,44.72,21.69,30.55,0.11933333333333333,59.74965143512134,4.265534575475001,2.140602249336196,0.08530745422433283,0.06704071157066228,0.05937830260926924,0.25962426493716984,3.4537191736398545,5.749722429943723,0.13983341045848888,0.18220160749999367,0.05692949418886977,8.613166666666666,0.0,0.0,0.0,0.0,0.0,0.0,0.0,0.0,0.0,0.0,0.0,0.0,0.0,7.0,0.254488152,4.3282203389830505,0.006,94.48994915254238,0.17398305084745763,0.12198305084745763,0.02761016949152542,0.7694915254237288,0.08276271186440678,1.1294446443995434,20.512542372881356,36.614576271186436,0.33822033898305087,0.36203389830508476,7.845677966101695,0.2,0.15203389830508476,0.49601694915254235,32.422881355932205,0.95,1.3714197695869796,1490.6271186440679,105.0,26.785714285714285,14.0,60.0,28.25,8.0,0.9618739379639862,178.9358333,167.05875,175.3394444,188.5638889,178.7632639,61.81727279277736,328.31927450990446,449.9256766926874,580.709732572272,356.5399270168673,54.989999999999924,57.01444444444458,64.98722222222213,68.95638888888895,54.576111111111075,45.945277777777726,60.9874999999999,44.16277777777785,39.84972222222214,36.6963888888888,176.639537222222,543.7694444444444,40.43458819444444,315.0,88.86063888888883,2.74577622777778,1.3485254750000002,1.3968942138888887,1212.634772222223,3998.296547,0.0,2271.5018777777773,1325.8617694444442,219.7290833333333,111029.25388888884,3.8633281361111123,1.0070673358333335,3.9758230638888916,102.15473868194442,52.65361111111121,17.08015058333332,25.160011666666662
2026-05-07 17:00:00,0.9399999999999998,11.69,0.459192027,87.37,0.37,4.647571428571429,0.42000000000000004,1.03,0.49,87.05,11.92,0.9042857142857142,69.98,9.0,19.55,1.69,12.33952387,5.134444444444445,79.88888888888889,64.63,29.08,0.05,5.4799999999999995,2.18,9.24,2.77,0.025,0.17,54.24,10.95,0.05,1.9981751824817515,0.21,15.90557142857143,0.1,1.8800000000000001,0.19,0.38,44.71999999999999,21.69,30.550000000000004,0.11557142857142857,59.86147723107213,4.229854839346554,2.123616237458005,0.08531110961202223,0.06766090244916591,0.05886829355277139,0.2515918342865891,3.3922621152892267,5.692944595255262,0.13959958504140974,0.18224055353691362,0.05701047319795059,8.588714285714286,0.0,0.0,0.0,0.0,0.0,0.0,0.0,0.0,0.0,0.0,0.0,0.0,0.0,7.0,0.254488152,4.294754098360656,0.006,94.72586885245902,0.1657377049180328,0.11267213114754097,0.03383606557377049,0.5924590163934427,0.06867213114754098,1.1323735249394398,20.605901639344264,36.62,0.3580327868852459,0.3785245901639344,7.765737704918032,0.20426229508196722,0.16213114754098362,0.4808196721311475,32.34540983606557,0.9478688524590163,1.372492742434253,1496.7868852459017,105.0,26.785714285714285,14.0,60.0,28.25,8.0,0.9618739379639862,178.9358333,167.05875,175.3394444,188.5638889,178.7632639,61.81727279277736,328.31927450990446,449.9256766926874,580.709732572272,356.5399270168673,56.3638888888889,56.66111111111092,63.67916666666679,65.0841666666666,54.391388888888805,46.078333333333475,53.39361111111109,45.30499999999997,39.87444444444446,39.593333333333334,175.20068777777786,541.4333333333333,41.1272639444444,315.0,88.86458333333333,2.7712953749999985,1.348501986111111,1.4228930722222215,1208.3152861111132,3998.296547,0.0,2268.245508333332,1302.3672416666677,217.69139611111103,110980.2975,3.8084274333333292,1.0122177836111113,3.9331115083333383,101.96409113055557,53.5147222222224,17.55495308333333,25.129919416666695
2026-05-07 18:00:00,0.94,11.69,0.459192027,87.37,0.36999999999999994,4.5445,0.4200000000000001,1.03,0.49,87.05,11.92,0.9178333333333333,69.98,9.0,19.55,1.69,12.33952387,5.134444444444445,79.88888888888889,64.63,29.08,0.05000000000000001,5.48,2.18,9.24,2.77,0.025000000000000005,0.17,54.24,10.949999999999998,0.05000000000000001,1.9981751824817515,0.21,15.8055,0.10000000000000002,1.88,0.19000000000000003,0.38000000000000006,44.72,21.69,30.55,0.09849999999999999,59.793559885811554,4.2947350409841185,2.1092602563086937,0.08449824575114175,0.06710277328665232,0.05889064469581424,0.24966110678609463,3.3695950141296698,5.745758980955704,0.1433069931741748,0.1807339348959114,0.056530069777973084,8.567833333333333,0.0,0.0,0.0,0.0,0.0,0.0,0.0,0.0,0.0,0.0,0.0,0.0,0.0,7.0,0.254488152,3.9887640449438204,0.006,95.29838202247191,0.15,0.09320224719101124,0.049752808988764045,0.36651685393258426,0.04738202247191011,1.0902048596692107,20.407191011235955,36.08067415730337,0.25280898876404495,0.4187640449438202,7.752696629213483,0.23146067415730337,0.17337078651685395,0.4140449438202247,33.09876404494382,0.9676404494382022,1.324445389739197,1494.314606741573,105.0,26.785714285714285,14.0,60.0,28.25,8.0,0.9618739379639862,178.9358333,167.05875,175.3394444,188.5638889,178.7632639,61.81727279277736,328.31927450990446,449.9256766926874,580.709732572272,356.5399270168673,56.8411111111111,54.96777777777793,61.79333333333335,76.9341666666667,53.826944444444464,45.99916666666666,69.6144444444444,45.87694444444449,40.10055555555553,36.618888888888954,176.61029305555542,549.0805555555555,41.10909347222223,315.0,92.625,2.778866805555556,1.3483868972222217,1.430500605555555,1218.8602777777767,3998.296547,0.0,2247.6099111111116,1297.4714333333336,218.3420758333334,111136.37888888897,3.780605486111115,1.0184798288888885,3.9914319444444497,102.1508638298611,53.95000000000016,17.486835138888857,25.050082166666694
