Repository: saikumar-voptimai/evonith_bf_webapp

# Evonith BF2 — Blast Furnace Intelligence Platform

Monitoring, modelling and optimisation of **Blast Furnace 2 (BF2)** at Evonith Steel: live telemetry from InfluxDB,
manual plant reports from Neon PostgreSQL, a two-zone energy model of the furnace, blend and fuel optimisers, a
conversational assistant (FurnaceMind) and a live digital twin evaluated every hour.

The platform has three deployable parts that share one Python service layer, plus the shared data library:

| Part | Path | What it is |
|---|---|---|
| **Streamlit app** (legacy) | `src/app.py`, `src/custom_pages/` | The original 11-page dashboard; still the home of the model pages. Served under `/legacy` in production |

File: src/assets/data/furnace_dataset_20260525_002530_771382.csv (part 193 of 209)
GO%,ORE_NA2O%,ORE_P%,ORE_TIO2%,ORE_AL2O3%,ORE_SIO2%,ORE_MNO%,ORE_CAO%,ORE_K2O%,ORE_CALC_MT,PELLET_PCT_SIO2,PELLET_PCT_AL2O3,PELLET_PCT_FE2O3,PELLET_PCT_MGO,PELLET_PCT_TIO2,PELLET_PCT_NA2O,TOTAL_PELLET_CALC_MT,PELLET_PCT_K2O,PELLET_PCT_TM,PELLET_PCT_LOI,PELLET_PCT_MNO,PELLET_PCT_CAO,PELLET_PCT_P,CHARGES/HRS.,STOCKRODLEVEL,CHEM_PCT_C,CHEM_PCT_CR,CHEM_PCT_FE,CHEM_PCT_MN,CHEM_PCT_P,CHEM_PCT_S,CHEM_PCT_SI,CHEM_PCT_TI,SLAG_BASICITY,SLAG_PCT_AL2O3,SLAG_PCT_CAO,SLAG_PCT_FEO,SLAG_PCT_K2O,SLAG_PCT_MGO,SLAG_PCT_MNO,SLAG_PCT_NA2O,SLAG_PCT_S,SLAG_PCT_SIO2,SLAG_PCT_TIO2,SLAG_T_BASICITY,HMT_GT_1480C,COKE_DISCHARGE_TIME,WEIGHTED_COKE_ANGLE,TOTAL_COKE_PORTIONS,NON_COKE_DISCHARGE_TIME,WEIGHTED_NON_COKE_ANGLE,TOTAL_NON_COKE_PORTIONS,TOTAL HEAT LOAD,FTG_UPTAKE_TEMP_A,FTG_UPTAKE_TEMP_B,FTG_UPTAKE_TEMP_C,FTG_UPTAKE_TEMP_D,FTG_UPTAKE_TEMP_AVG,HEARTH_TEMP_A,HEARTH_TEMP_B,HEARTH_TEMP_C,HEARTH_TEMP_D,HEARTH_TEMP_AVG,BOSH_TEMP_A,BOSH_TEMP_C,BOSH_TEMP_D,BELLY_TEMP_A,BELLY_TEMP_C,BELLY_TEMP_D,LOWER_STACK_TEMP_A,LOWER_STACK_TEMP_B,LOWER_STACK_TEMP_C,LOWER_STACK_TEMP_D,PCI_KG/THM,ACT. FUEL RATEKG/THM.,FURNACETOPGASANALYSISCO2ETACO,COKE RATE KG/THM,PRODUCTIONTONNESPERHR,HOT BLAST PRESSUREBAR,TOPPRESSUREBAR,DIFFERENTIAL PRESSURETOTALBAR,HOT BLAST TEMP.OC,OXYGENFLOWNM3/HR.,STEAMKGS/HR.,RAFTOC,PERMEABILITYKGS/HR.,TUYEREVELOCITYM/S,HOT BLAST VOLUMENM3/HR.,O2 ENRICHMENT %,BOTTOMBAR,FURNACE TOP GAS ANALYSISH2%,UNITCOST LAKHS/THM,BOSH_TEMP_B,FURNACE TOP GAS ANALYSISCO2%,FURNACE TOP GAS ANALYSISONLINE (ANALYZER)CO%
2026-05-07 19:00:00,0.9400000000000001,11.69,0.459192027,87.37,0.37,4.503142857142857,0.42000000000000004,1.03,0.49,87.05,11.92,0.916,69.98,9.0,19.55,1.69,12.33952387,5.134444444444445,79.88888888888889,64.63,29.08,0.05,5.4799999999999995,2.18,9.24,2.77,0.025,0.17,54.24,10.95,0.05,1.9981751824817515,0.21,15.66757142857143,0.1,1.8799999999999997,0.19,0.38,44.720000000000006,21.69,30.55,0.09214285714285715,59.77642628455281,4.3281694925642205,2.095893596542671,0.08397299732930344,0.06689030201675666,0.05878276564475749,0.24648454977966713,3.3401808542786715,5.766322633561512,0.14565051707714122,0.179768120250492,0.05623855516295685,8.729142857142858,0.0,0.0,0.0,0.0,0.0,0.0,0.0,0.0,0.0,0.0,0.0,0.0,0.0,7.0,0.254488152,4.032584269662921,0.006,95.32029213483146,0.15,0.09421348314606742,0.05851685393258427,0.2991011235955056,0.03929213483146068,1.070445022380992,20.04314606741573,35.78404494382023,0.31685393258426964,0.4625842696629213,7.766179775280899,0.28876404494382024,0.1902247191011236,0.4342696629213483,33.44258426966292,1.1058426966292134,1.3027123021045741,1485.887640449438,105.0,26.785714285714285,14.0,60.0,28.25,8.0,0.9618739379639862,178.9358333,167.05875,175.3394444,188.5638889,178.7632639,61.81727279277736,328.31927450990446,449.9256766926874,580.709732572272,356.5399270168673,56.348333333333194,53.993055555555394,59.66472222222215,77.99527777777786,52.85027777777785,45.858055555555254,70.15777777777784,45.57222222222216,40.17166666666679,36.077499999999894,167.3400986111112,547.3722222222223,41.57636483333335,315.0,95.90694444444445,2.7815071472222246,1.3483319527777773,1.4331947944444443,1205.863533333333,3998.296547,0.0,2247.024555555554,1269.5198111111104,212.91385222222215,109073.04416666675,3.8469799277777788,1.0293458172222223,3.8676375916666625,100.92256306597224,53.76555555555579,17.564043472222206,24.68094166666666
2026-05-07 20:00:00,0.94,11.69,0.459192027,87.37,0.36999999999999994,4.558666666666666,0.4200000000000001,1.03,0.49,87.05,11.92,0.856,69.98,9.0,19.55,1.69,12.33952387,5.134444444444445,79.88888888888889,64.63,29.08,0.05000000000000001,5.48,2.18,9.24,2.77,0.025000000000000005,0.17,54.24,10.949999999999998,0.05000000000000001,1.9981751824817515,0.21,15.822666666666668,0.10000000000000002,1.88,0.19000000000000003,0.38000000000000006,44.72,21.69,30.55,0.09383333333333332,59.79481951273417,4.308464063047492,2.101000346402783,0.08423318366479654,0.06705041785928025,0.05879091113434252,0.247343821753038,3.349283349916263,5.751113978019506,0.14447034334426864,0.18024940248753538,0.056389960618515374,8.657333333333334,0.0,0.0,0.0,0.0,0.0,0.0,0.0,0.0,0.0,0.0,0.0,0.0,0.0,7.0,0.254488152,4.076404494382023,0.006,95.34220224719101,0.15,0.0952247191011236,0.0672808988764045,0.23168539325842696,0.031202247191011237,1.0506851850927736,19.679101123595505,35.48741573033708,0.3808988764044944,0.5064044943820225,7.779662921348315,0.34606741573033706,0.20707865168539324,0.4544943820224719,33.78640449438202,1.2440449438202248,1.280979214469951,1477.4606741573034,105.0,26.785714285714285,14.0,60.0,28.25,8.0,0.9618739379639862,178.9358333,167.05875,175.3394444,188.5638889,178.7632639,61.81727279277736,328.31927450990446,449.9256766926874,580.709732572272,356.5399270168673,55.496666666666584,53.73944444444453,58.15166666666674,73.25805555555576,51.98916666666674,45.58972222222227,64.26444444444442,46.22749999999997,40.2141666666666,34.85083333333339,182.540983333333,552.9805555555556,40.89127444444446,315.0,93.02083333333333,2.7869445472222223,1.348569483333333,1.438447519444445,1214.2566194444435,3998.296547,0.0,2241.562180555556,1292.419127777777,218.40585305555558,111392.29861111111,3.8875460611111117,1.0297693819444438,4.033805916666664,102.93668029166662,53.68500000000019,17.430290805555558,25.194516944444448
2026-05-07 21:00:00,0.9400000000000001,11.69,0.459192027,87.37,0.37,4.561428571428571,0.42000000000000004,1.03,0.49,87.04999999999998,11.92,0.8109999999999999,69.98,9.0,19.55,1.69,12.33952387,5.134444444444445,79.88888888888889,64.63,29.08,0.05,5.4799999999999995,2.18,9.24,2.77,0.025,0.17,54.24,10.95,0.05,1.9981751824817515,0.21,15.792285714285715,0.1,1.8799999999999997,0.19,0.38,44.720000000000006,21.69,30.55,0.09514285714285715,59.794661009012074,4.301610078768992,2.104966835897217,0.08436271144888018,0.06707853377233243,0.0588375581646711,0.24844325406710951,3.3589567590356006,5.74826543768666,0.14390095953249368,0.18048631059053388,0.05645875072373132,8.557714285714285,0.0,0.0,0.0,0.0,0.0,0.0,0.0,0.0,0.0,0.0,0.0,0.0,0.0,7.0,0.254488152,4.104563106796117,0.006,95.37177669902913,0.15,0.09545631067961165,0.07372815533980583,0.1745631067961165,0.023912621359223302,1.0392060012926816,19.30893203883495,35.36330097087379,0.4136893203883495,0.5304854368932039,7.848446601941748,0.3845631067961165,0.21864077669902912,0.4754368932038835,34.029611650485435,1.328252427184466,1.269848888976363,1469.504854368932,105.0,26.785714285714285,14.0,60.0,28.25,8.0,0.9618739379639862,178.9358333,167.05875,175.3394444,188.5638889,178.7632639,61.81727279277736,328.31927450990446,449.9256766926874,580.709732572272,356.5399270168673,54.57861111111101,53.642777777778136,57.12194444444444,73.58388888888892,51.315000000000005,45.324722222222164,59.468055555555594,46.04250000000013,41.629166666666755,37.215277777777786,197.87695555555575,560.9,40.22308005555559,315.0,92.22916666666667,2.7028636916666664,1.348206583333333,1.3548580166666662,1224.770677777779,3998.296547,0.0,2275.221247222222,1335.584222222223,218.61516000000003,108407.09861111101,5.120669174999999,0.9563752872222212,4.315610525000003,104.96869661111114,53.530555555555615,17.797719138888883,26.45341441666665
2026-05-07 22:00:00,0.94,11.69,0.459192027,87.37,0.36999999999999994,4.6095,0.42,1.03,0.49,87.05,11.92,0.8971666666666667,69.98,9.0,19.55,1.69,12.33952387,5.134444444444445,79.88888888888889,64.63,29.08,0.05000000000000001,5.48,2.18,9.24,2.77,0.025000000000000005,0.17,54.24,10.949999999999998,0.05000000000000001,1.9981751824817515,0.21,15.821999999999997,0.10000000000000002,1.945418502202643,0.2177533039647577,0.42559471365638774,44.30964757709251,20.064449339207048,32.463986784140964,0.11633333333333333,59.78200344651674,4.304460371163787,2.1075679850353617,0.08438459074715844,0.06701332449542159,0.05890318978824966,0.24953970142817017,3.367562917562164,5.754188027414055,0.1438293763562666,0.18052268445683603,0.05646144346797236,8.49,0.0,0.0,0.0,0.0,0.0,0.0,0.0,0.0,0.0,0.0,0.0,0.0,0.0,7.0,0.254488152,4.08126213592233,0.006,95.42653398058252,0.15,0.09312621359223301,0.0725631067961165,0.15126213592233012,0.01925242718446602,1.0549346789535765,18.91864077669903,35.80601941747573,0.34378640776699027,0.48970873786407765,8.098932038834953,0.3612621359223301,0.2128155339805825,0.4987378640776699,33.94223300970874,1.2350485436893204,1.293556210517604,1463.0970873786407,105.0,26.785714285714285,14.0,60.0,28.25,8.0,0.9618739379639862,178.9358333,167.05875,175.3394444,188.5638889,178.7632639,61.81727279277736,328.31927450990446,449.9256766926874,580.709732572272,356.5399270168673,53.573333333333345,52.92111111111092,56.45694444444431,73.90944444444462,50.69361111111127,44.8116666666668,50.77138888888888,46.117222222222466,43.22305555555564,40.00861111111109,201.06455638888897,565.0,40.37502377777779,315.0,93.02083333333333,2.7265544166666666,1.348699716666668,1.377842183333333,1237.3482249999997,3998.296547,0.0,2280.5152583333356,1300.59991111111,216.79555833333345,107354.49694444449,5.304255419444443,0.982436243333333,4.31737881111111,105.39105372152778,52.90416666666648,18.092159111111098,26.716701083333344
2026-05-07 23:00:00,0.9199999999999999,11.74,0.459192027,87.34,0.32,4.615,0.39,1.02,0.49,86.97999999999999,12.0,0.8344285714285713,69.98,9.0,19.55,1.69,12.33952387,5.134444444444445,79.88888888888889,64.63,29.08,0.05,5.54,2.17,9.58,2.78,0.028,0.17,54.410000000000004,10.85,0.053,1.9584837545126352,0.21,15.750714285714285,0.2,2.19,0.15,0.15,45.25999999999999,22.080000000000002,30.0,0.09285714285714286,59.81099962472375,4.6119199039334235,2.0939221260806287,0.13506388929740482,0.02978184923162744,0.0588866289363811,0.23080662899841117,3.4847771441215856,5.12643249325344,0.1416266937745833,0.3246162437261562,0.026140575354917848,8.559714285714286,0.0,0.0,0.0,0.0,0.0,0.0,0.0,0.0,0.0,0.0,0.0,0.0,0.0,7.0,0.254488152,4.065441176470588,0.006227941176470588,95.45459558823529,0.15227941176470589,0.09496323529411764,0.06903676470588235,0.14,0.01745588235294118,1.0625116086912327,18.700367647058822,35.99492647058824,0.3327941176470588,0.4677205882352941,8.224558823529412,0.36823529411764705,0.20544117647058824,0.5008823529411764,33.87720588235294,1.2310294117647058,1.3052878839916342,1460.2279411764705,105.0,26.785714285714285,14.0,60.0,28.25,8.0,0.9618739379639862,178.9358333,167.05875,175.3394444,188.5638889,178.7632639,61.81727279277736,328.31927450990446,449.9256766926874,580.709732572272,356.5399270168673,52.88583333333305,52.01777777777777,55.679722222222104,71.42833333333337,50.28305555555551,44.47055555555542,55.48222222222226,45.90499999999999,42.36805555555549,38.113888888888866,217.4240513888889,565.0,39.62314294444446,315.0,92.22916666666667,2.7409777611111097,1.3484326472222228,1.3924448277777772,1244.1279555555568,3998.296547,0.0,2252.0089361111104,1293.0233888888893,218.0859883333332,107796.34194444449,5.376123719444443,0.9912711152777778,4.5695730694444405,107.55868680902778,52.25805555555564,17.838806722222223,27.184606638888898
2026-05-08 00:00:00,0.92,11.74,0.459192027,87.34,0.32,4.575428571428572,0.39,1.02,0.49,86.97999999999999,12.0,0.8119999999999999,69.98,9.0,19.55,1.69,12.33952387,4.998888888888892,79.60111111111111,64.63,29.08,0.05,5.54,2.17,9.58,2.78,0.028,0.17,54.410000000000004,10.85,0.053,1.9584837545126352,0.21,15.768857142857144,0.2,2.19,0.15,0.15,45.26,22.080000000000002,30.0,0.09557142857142857,59.825597638542014,4.6109933119088,2.0876220721933465,0.13523869062066468,0.029797248228833118,0.05883957153345213,0.22889599232068808,3.4696180377507004,5.1199288065119015,0.14232988452504447,0.32636109423301674,0.02619942830352427,8.543571428571429,0.0,0.0,0.0,0.0,0.0,0.0,0.0,0.0,0.0,0.0,0.0,0.0,0.0,7.0,0.254488152,4.0566176470588236,0.006669117647058824,95.45768382352941,0.15669117647058822,0.1006985294117647,0.06330147058823529,0.14,0.018338235294117648,1.0624627097265047,18.643014705882354,35.94639705882353,0.37691176470588234,0.4633088235294118,8.233382352941177,0.40352941176470586,0.19661764705882354,0.48323529411764704,33.83308823529411,1.3104411764705883,1.3058165318544028,1460.6691176470588,105.0,26.785714285714285,14.0,60.0,28.25,8.0,0.9618739379639862,178.9358333,167.05875,175.3394444,188.5638889,178.7632639,61.81727279277736,328.31927450990446,449.9256766926874,580.709732572272,356.5399270168673,52.6616666666667,51.13166666666683,54.90194444444433,73.78694444444436,49.8288888888886,44.31999999999988,62.043611111111055,45.89111111111098,41.034166666666586,35.27499999999998,184.01370277777775,565.0,40.394938083333315,315.0,99.75,2.753319441666668,1.3483506583333347,1.4048377055555552,1234.6828083333362,3998.296547,0.0,2290.3378583333338,1274.1881194444434,215.29475305555545,107129.91444444441,5.3625108166666715,1.014986706944444,4.388824600000002,103.13181561805555,51.80555555555549,18.028597777777765,26.605179694444455
2026-05-08 01:00:00,0.92,11.74,0.459192027,87.33999999999999,0.32,3.8471666666666664,0.38999999999999996,1.02,0.49,86.97999999999998,12.0,0.8765000000000001,69.98,9.0,19.55,1.69,12.33952387,4.998888888888892,79.60111111111111,64.63,29.08,0.05000000000000001,5.54,2.17,9.58,2.78,0.028,0.17,54.41,10.85,0.053,1.9584837545126355,0.21,15.741333333333332,0.20000000000000004,2.19,0.15,0.15,45.25999999999999,22.08,30.0,0.09500000000000001,59.79082523795012,4.635819839009058,2.084951237073645,0.13524293594211245,0.029759531990862245,0.058996599950996466,0.22940867659708766,3.470573349296025,5.13787339593735,0.14392738420586718,0.3290568745509341,0.026280266077064338,8.467166666666666,0.0,0.0,0.0,0.0,0.0,0.0,0.0,0.0,0.0,0.0,0.0,0.0,0.0,7.0,0.254488152,4.0701680672268905,0.007,95.39231092436974,0.16252100840336134,0.10449579831932773,0.05572268907563025,0.18411764705882355,0.023663865546218486,1.0665027929074355,18.642857142857146,35.99949579831932,0.3810084033613445,0.4461344537815126,8.271512605042018,0.4073109243697479,0.1849579831932773,0.473781512605042,33.75588235294117,1.3195798319327732,1.311553389896835,1464.0252100840337,105.0,26.785714285714285,14.0,60.0,28.25,8.0,0.9618739379639862,178.9358333,167.05875,175.3394444,188.5638889,178.7632639,61.81727279277736,328.31927450990446,449.9256766926874,580.709732572272,356.5399270168673,53.100833333333505,50.86388888888879,54.96472222222227,64.55527777777777,49.47472222222223,44.506944444444436,50.471111111111135,46.793055555555355,41.29138888888895,34.49722222222222,195.48488444444456,559.4305555555555,39.79578552777779,315.0,92.89349999999938,2.816044505555554,1.3484724388888905,1.4675675805555535,1226.289758333335,3998.296547,0.0,2298.1971388888896,1238.3542305555548,213.78712194444444,108918.00472222216,5.356918819444444,1.0641604733333345,4.416795252777778,104.6517471888889,51.85944444444433,17.796802749999998,26.926794222222213
2026-05-08 02:00:00,0.92,11.74,0.459192027,87.34,0.32,4.562571428571428,0.39,1.02,0.49,86.97999999999999,12.0,0.894,69.98,9.0,19.55,1.69,12.33952387,4.998888888888892,79.60111111111111,64.63,29.08,0.05,5.54,2.17,9.58,2.78,0.028,0.17,54.410000000000004,10.85,0.053,1.9584837545126352,0.21,15.732,0.2,2.19,0.15,0.15,45.26,22.080000000000002,30.0,0.10785714285714286,59.85021058475579,4.601722337398449,2.083024391582008,0.13539006609287205,0.029823564705828833,0.05874491565764928,0.2270508709211049,3.4560394257395677,5.108127352950838,0.14240022949495024,0.3269678290400818,0.026223331698885185,8.597999999999999,0.0,0.0,0.0,0.0,0.0,0.0,0.0,0.0,0.0,0.0,0.0,0.0,0.0,7.0,0.254488152,4.150840336134454,0.007,95.12155462184874,0.1726050420168067,0.10247899159663866,0.04261344537815126,0.36058823529411765,0.04231932773109244,1.082809822525343,18.814285714285717,36.357478991596636,0.2650420168067227,0.390672268907563,8.397563025210085,0.3165546218487395,0.16478991596638656,0.4889075630252101,33.57941176470588,1.1178991596638657,1.3329148784782574,1476.126050420168,105.0,26.785714285714285,14.0,60.0,28.25,8.0,0.9618739379639862,178.9358333,167.05875,175.3394444,188.5638889,178.7632639,61.81727279277736,328.31927450990446,449.9256766926874,580.709732572272,356.5399270168673,52.770000000000145,50.28833333333337,54.14000000000023,61.33972222222218,48.94499999999985,44.31361111111093,48.286666666666676,46.10722222222217,40.87055555555566,35.314444444444476,189.75344694444433,555.0,40.65047250000004,315.0,91.9702777777784,2.7950343,1.3483470805555566,1.446943072222224,1219.5255833333324,3998.296547,0.0,2316.8082972222214,1280.0575694444435,217.6246758333331,110720.58333333331,5.255244294444443,1.0633510700000006,4.25478232777778,103.89233172013888,51.395277777777686,18.159819222222225,26.514443916666668
2026-05-08 03:00:00,0.92,11.74,0.459192027,87.33999999999999,0.32,4.539333333333333,0.38999999999999996,1.02,0.49,86.97999999999998,12.0,0.8571666666666666,69.98,9.0,19.55,1.69,12.33952387,4.998888888888892,79.60111111111111,64.63,29.08,0.05000000000000001,5.54,2.17,9.58,2.78,0.028,0.17,54.41,10.85,0.053,1.9584837545126355,0.21,15.765333333333333,0.20000000000000004,2.19,0.15,0.15,45.26,22.08,30.0,0.11466666666666668,59.94644860450683,4.511280621810114,2.1073991482527643,0.1349742256969186,0.029928945440590254,0.058267143280132626,0.22951166978272788,3.4871675221491514,5.056106473093255,0.1348350135955794,0.31292411655836677,0.025787261689877963,8.468833333333334,0.0,0.0,0.0,0.0,0.0,0.0,0.0,0.0,0.0,0.0,0.0,0.0,0.0,7.0,0.254488152,4.178,0.007,94.96869600000001,0.18,0.100232,0.032488,0.47848,0.055104,1.0985552672063101,18.931040000000003,36.66608,0.20176,0.34872,8.5028,0.25128,0.15,0.5,33.37832,0.97,1.3533092559744149,1487.176,105.0,26.785714285714285,14.0,60.0,28.25,8.0,0.9618739379639862,178.9358333,167.05875,175.3394444,188.5638889,178.7632639,61.81727279277736,328.31927450990446,449.9256766926874,580.709732572272,356.5399270168673,52.348412698412716,50.00079365079365,53.3761904761905,59.10873015873013,48.91984126984123,44.0515873015873,35.107142857142854,47.10000000000001,41.899206349206395,46.71904761904761,190.22650158730147,555.436507936508,40.72443468253968,316.3492063492063,96.25583333333327,2.789340253968254,1.3481677380952382,1.4409703968253973,1206.4967301587308,3998.296547,0.0,2281.526738095238,1287.7921587301594,217.37273253968254,111231.35476190472,5.214114317460318,1.0357349150793644,4.228601730158728,104.29231304761903,51.42539682539671,18.005814682539683,26.21155785714287
2026-05-08 04:00:00,0.92,11.74,0.459192027,87.34,0.32,4.574428571428571,0.39,1.02,0.49,86.97999999999999,12.0,0.745,69.98,9.0,19.55,1.69,12.33952387,4.998888888888892,79.60111111111111,64.63,29.08,0.05,5.54,2.17,9.58,2.78,0.028,0.17,54.410000000000004,10.85,0.053,1.9584837545126352,0.21,15.791142857142857,0.2,2.19,0.15,0.15,45.26,22.080000000000002,30.0,0.1132857142857143,59.53929245215024,4.801076811678246,2.076830787622874,0.13500716202773666,0.029487360686733098,0.0601040246662456,0.23567581892064554,3.4997552342930356,5.266125015281891,0.1534099226685098,0.3442162485746529,0.02672499169124312,7.845857142857143,0.0,0.0,0.0,0.0,0.0,0.0,0.0,0.0,0.0,0.0,0.0,0.0,0.0,7.0,0.254488152,4.058,0.007,95.140056,0.18,0.09735200000000001,0.030568,0.43528,0.051744,1.1127563533106912,18.89744,36.838879999999996,0.28335999999999995,0.34392,8.5508,0.25608000000000003,0.15,0.5,33.10952,0.97,1.3710440779860937,1495.336,105.0,26.785714285714285,14.0,60.0,28.25,8.0,0.9618739379639862,178.9358333,167.05875,175.3394444,188.5638889,178.7632639,61.81727279277736,328.31927450990446,449.9256766926874,580.709732572272,356.5399270168673,51.70991735537179,50.132231404958645,52.55454545454548,70.90909090909089,48.89338842975199,43.97107438016531,61.116528925619875,46.06942148760329,41.0363636363636,34.90165289256196,186.20741239669422,556.7355371900826,40.402417272727284,320.0,95.71198347107416,2.792161619834709,1.3487502809917356,1.4432319504132227,1241.9937603305789,3998.296547,0.0,2317.9371735537193,1280.961512396694,220.3862462809917,110691.89586776853,5.236122719008264,1.036644734710744,4.18144514049587,104.67248214256199,51.37520661157021,18.140423801652904,26.75748975206612
2026-05-08 05:00:00,0.92,11.74,0.459192027,87.34,0.32,4.635857142857143,0.39,1.02,0.49,86.97999999999999,12.0,0.8738571428571429,69.98,9.0,19.55,1.69,12.33952387,4.998888888888892,79.60111111111111,64.63,29.08,0.05,5.54,2.17,9.58,2.78,0.028,0.17,54.410000000000004,10.85,0.053,1.9584837545126352,0.21,15.758142857142857,0.2,2.19,0.15,0.15,45.26,22.080000000000002,30.0,0.11442857142857144,59.34778781779607,4.328084142279353,2.1421310739951864,0.1228932759712498,0.029186283345414933,0.057391674750113905,0.2529797292653227,3.606808678926632,6.0751176817110615,0.11500422780093242,0.26267215793471305,0.02358941898007575,7.812571428571429,0.0,0.0,0.0,0.0,0.0,0.0,0.0,0.0,0.0,0.0,0.0,0.0,0.0,7.0,0.254488152,3.9879661016949153,0.007186440677966102,95.26806779661017,0.18,0.09537288135593221,0.030677966101694917,0.38322033898305086,0.047508474576271185,1.1183663457606197,18.834576271186442,36.90728813559322,0.33508474576271186,0.34932203389830513,8.567627118644069,0.26372881355932204,0.15372881355932203,0.5,33.00372881355932,0.9849152542372881,1.3779854518934358,1499.7627118644068,105.0,26.785714285714285,14.0,60.0,28.25,8.0,0.9618739379639862,178.9358333,167.05875,175.3394444,188.5638889,178.7632639,61.81727279277736,328.31927450990446,449.9256766926874,580.709732572272,356.5399270168673,51.66083333333328,50.143333333333345,52.528333333333315,69.92916666666669,48.749999999999886,44.24000000000002,63.289166666666674,45.39500000000001,40.9466666666667,33.2483333333333,190.34522750000005,557.2166666666667,39.86275441666666,320.0,96.09512499999991,2.8041449,1.3485712750000005,1.4555651166666665,1211.5179083333344,3998.296547,0.0,2279.6439749999995,1257.0115083333324,213.54471000000007,109569.49833333332,5.2930425,1.0528814108333333,4.4354263000000005,105.22074264375001,51.38916666666662,17.85033291666667,26.926360333333317
2026-05-08 06:00:00,0.92,11.74,0.459192027,87.34,0.32,4.664571428571429,0.39,1.02,0.49,86.97999999999999,12.0,0.9152857142857143,69.98,9.0,19.55,1.69,12.33952387,4.998888888888892,79.60111111111111,64.63,29.08,0.05,5.54,2.17,9.58,2.78,0.028,0.17,54.410000000000004,10.85,0.053,1.9584837545126352,0.21,15.759285714285713,0.2,2.19,0.15,0.15,45.26,22.080000000000002,30.0,0.11442857142857144,59.98571668743625,3.3970363732021522,2.1232281528585517,0.11308566576332525,0.029765538924707867,0.05094313420615517,0.2238514264112538,3.3907107833925854,6.554963552794308,0.06235519056289462,0.16705368002620988,0.020094602592235174,8.529142857142856,0.0,0.0,0.0,0.0,0.0,0.0,0.0,0.0,0.0,0.0,0.0,0.0,0.0,7.0,0.254488152,4.1228925619834715,0.008,95.20370247933884,0.18,0.09759504132231406,0.03790082644628099,0.30900826446280993,0.04090082644628099,1.092609452154189,18.65421487603306,36.60785123966942,0.26900826446280995,0.3909917355371901,8.47793388429752,0.28,0.17,0.5009917355371901,33.50495867768595,1.0460330578512398,1.3456443834209255,1489.702479338843,105.0,26.785714285714285,14.0,60.0,28.25,8.0,0.9618739379639862,178.9358333,167.05875,175.3394444,188.5638889,178.7632639,61.81727279277736,328.31927450990446,449.9256766926874,580.709732572272,356.5399270168673,51.40916666666638,49.560277777777706,52.32916666666633,67.92694444444446,48.391666666666474,44.21166666666696,63.21055555555555,44.48583333333331,40.869166666666715,33.19027777777789,186.67248500000002,560.5694444444445,40.45103291666664,320.0,95.7201388888894,2.7558392416666675,1.3485158222222218,1.407352644444444,1220.7619444444424,3998.296547,0.0,2301.6598722222197,1300.6158888888892,218.18738750000003,109672.76944444455,5.282154861111112,1.0083003188888897,4.384846002777778,104.73410426250001,51.084722222222204,18.204330777777766,26.799214194444488
2026-05-08 07:00:00,0.93,11.51,0.459192027,87.56,0.38000000000000006,4.618333333333333,0.45,1.03,0.49,87.27,11.700000000000001,0.9003333333333333,69.98,9.0,19.55,1.69,12.33952387,4.998888888888892,79.60111111111111,64.63,29.08,0.05000000000000001,5.5,2.12,9.14,2.7999999999999994,0.029,0.16,54.26,10.96,0.04800000000000001,1.992727272727273,0.21,15.779333333333334,0.1648501897035272,1.7812527804687317,0.2222722753325261,0.40550372898636783,43.30370796754814,16.684178330909727,37.3374283682489,0.17633333333333334,59.73964866785508,3.7020655261929143,2.3199203404817044,0.17034900880562331,0.021587286807571285,0.05439874158115863,0.34640056840752353,4.31834806731027,5.274576888947284,0.06717236465989877,0.2228563358413355,0.026855743958786777,8.2425,0.0,0.0,0.0,0.0,0.0,0.0,0.0,0.0,0.0,0.0,0.0,0.0,0.0,7.0,0.254488152,4.187355371900827,0.008,95.14221487603305,0.18,0.10057024793388429,0.03740495867768595,0.3040495867768595,0.040404958677685954,1.0944626830743869,18.52528925619835,36.69710743801653,0.2640495867768595,0.3959504132231405,8.517603305785125,0.28,0.17,0.5059504132231405,33.5297520661157,1.026198347107438,1.3484931661971946,1488.2148760330579,105.0,26.785714285714285,14.0,60.0,28.25,8.0,0.9618739379639862,178.9358333,167.05875,175.3394444,188.5638889,178.7632639,61.81727279277736,328.31927450990446,449.9256766926874,580.709732572272,356.5399270168673,51.52472222222233,49.22277777777797,52.43777777777766,76.49027777777776,48.207777777777885,44.381944444444464,69.73611111111084,45.678333333333505,40.97583333333335,34.61833333333326,188.68500583333318,562.9444444444445,39.6043428611111,320.0,96.09512500000051,2.779136102777777,1.3483705194444433,1.4307804944444433,1211.8527138888874,3998.296547,0.0,2280.528041666667,1273.445625,213.54599750000003,109107.10222222234,5.317139713888888,1.0182636469444444,4.539689427777777,105.00076327291664,51.06666666666689,17.674962138888905,26.947531083333317
2026-05-08 08:00:00,0.93,11.51,0.459192027,87.56,0.38000000000000006,4.596166666666666,0.45,1.03,0.49,87.27,11.700000000000001,0.8988333333333333,69.98,9.0,19.55,1.69,12.33952387,4.998888888888892,79.60111111111111,64.63,29.08,0.05000000000000001,5.5,2.12,9.14,2.8000000000000003,0.029,0.16,54.26,10.96,0.04800000000000001,1.992727272727273,0.21,15.838833333333334,0.1475868095800472,1.9832343279134477,0.2882183874042197,0.5211683758136838,42.578646002361985,13.65100244321429,40.670987070092885,0.2101666666666667,60.19781052223238,3.126450638200922,2.123443258621624,0.1619228414638063,0.022422688659811046,0.04796072184075662,0.2596311468541818,3.5840162039126375,6.078195069469456,0.05894929483144174,0.2028157815735059,0.025419313008910396,8.175166666666668,0.0,0.0,0.0,0.0,0.0,0.0,0.0,0.0,0.0,0.0,0.0,0.0,0.0,7.0,0.254488152,4.235809523809524,0.007947619047619047,95.08424761904762,0.17947619047619048,0.103,0.036423809523809525,0.312047619047619,0.04104761904761905,1.0991005678585564,18.440428571428573,36.808238095238096,0.26157142857142857,0.4,8.558380952380952,0.27580952380952384,0.16947619047619047,0.5089523809523809,33.49238095238095,1.0037142857142858,1.3546548644464735,1488.3095238095239,105.0,26.785714285714285,14.0,60.0,28.25,8.0,0.9618739379639862,178.9358333,167.05875,175.3394444,188.5638889,178.7632639,61.81727279277736,328.31927450990446,449.9256766926874,580.709732572272,356.5399270168673,52.17805555555545,49.62666666666667,52.92749999999988,78.9347222222224,48.69000000000003,44.904166666666626,70.77555555555563,45.39138888888883,39.878333333333266,33.73055555555547,191.97346194444452,558.1111111111111,38.450217916666666,320.0,92.36500000000068,2.786120697222223,1.3483675305555556,1.4377388249999992,1215.9655361111109,3998.296547,0.0,2298.564194444443,1272.3786611111111,214.70057999999995,109491.55083333334,5.318202905555558,1.0351111791666667,4.62781313055556,105.4364837076389,51.43333333333322,16.988137249999983,27.192250277777767
2026-05-08 09:00:00,0.93,11.51,0.459192027,87.56000000000002,0.38,4.618714285714286,0.45,1.03,0.49,87.27,11.7,0.9064285714285715,69.98,9.0,19.55,1.69,12.33952387,4.998888888888892,79.60111111111111,64.63,29.08,0.05,5.5,2.12,9.14,2.8,0.029,0.16,54.26,10.959999999999999,0.048,1.992727272727273,0.21,15.884714285714285,0.11343118759490177,2.3828551051396496,0.41869286338747524,0.7500110431141582,41.14410987898587,7.64985966042424,47.26643767542447,0.142,61.102969317425355,2.411612148952586,1.920060052921716,0.15946572993726735,0.023413730720221414,0.039832090965265576,0.15156734276422093,2.7063631893303475,6.5303093755322505,0.04873731641360838,0.18338213444470394,0.024354930857516312,6.805714285714286,0.0,0.0,0.0,0.0,0.0,0.0,0.0,0.0,0.0,0.0,0.0,0.0,0.0,7.0,0.254488152,4.212952380952381,0.007661904761904762,95.0419619047619,0.17661904761904762,0.103,0.033280952380952376,0.37776190476190474,0.04676190476190476,1.116142819854962,18.551857142857145,37.01680952380953,0.27014285714285713,0.4,8.604095238095239,0.252952380952381,0.16661904761904764,0.5032380952380953,33.17809523809524,0.9694285714285714,1.3755740952573408,1495.452380952381,105.0,26.785714285714285,14.0,60.0,28.25,8.0,0.9618739379639862,178.9358333,167.05875,175.3394444,188.5638889,178.7632639,61.81727279277736,328.31927450990446,449.9256766926874,580.709732572272,356.5399270168673,52.533611111111156,49.88111111111108,53.31861111111115,81.74222222222234,48.888888888888786,45.19888888888867,71.92722222222228,44.74527777777788,39.62111111111114,34.52194444444458,195.4339588888892,563.4333333333333,38.182202000000004,320.0,92.4820000000005,2.7226120055555594,1.3483518638888903,1.3740410055555556,1225.0294500000018,3998.296547,0.0,2296.313133333333,1327.4221500000008,219.12923972222217,109204.26972222234,5.344523088888887,0.9812049061111101,4.709659525000001,105.89499955277782,51.59166666666697,16.832899666666677,27.256968666666676
2026-05-08 10:00:00,0.93,11.51,0.459192027,87.56,0.38000000000000006,4.628333333333333,0.45,1.03,0.49,87.27,11.699999999999998,0.9739999999999999,69.98,9.0,19.55,1.69,12.33952387,4.998888888888892,79.60111111111111,64.63,29.08,0.05000000000000001,5.5,2.12,9.14,2.7999999999999994,0.029,0.16,54.26,10.96,0.04800000000000001,1.992727272727273,0.21,15.730500000000001,0.1,2.54,0.47,0.84,40.58,5.29,49.86,0.121,60.518993155510806,2.9110506170640633,2.068009976112918,0.1623360362699082,0.02271462876021113,0.045492120733376544,0.22702431805845744,3.324496164724927,6.135784604643983,0.055872151672343766,0.1977456797879266,0.02520224187544624,7.487166666666667,0.0,0.0,0.0,0.0,0.0,0.0,0.0,0.0,0.0,0.0,0.0,0.0,0.0,7.0,0.254488152,4.190095238095238,0.007376190476190476,94.9996761904762,0.17376190476190476,0.103,0.030138095238095235,0.44347619047619047,0.052476190476190475,1.133185071851368,18.663285714285713,37.22538095238095,0.2787142857142857,0.4,8.649809523809525,0.23009523809523813,0.16376190476190478,0.49752380952380953,32.86380952380952,0.9351428571428572,1.396493326068208,1502.595238095238,105.0,26.785714285714285,14.0,60.0,28.25,8.0,0.9618739379639862,178.9358333,167.05875,175.3394444,188.5638889,178.7632639,61.81727279277736,328.31927450990446,449.9256766926874,580.709732572272,356.5399270168673,53.1080555555555,50.477777777777646,53.67805555555556,85.54805555555579,49.20361111111113,45.69916666666667,73.52111111111127,44.358055555555495,39.50500000000012,34.582222222222235,194.60526083333363,557.3416666666667,38.45653647222224,320.0,92.51233333333354,2.751732005555554,1.348514025,1.403376045833334,1232.226936111113,3998.296547,0.0,2303.057336111109,1310.5282305555552,219.88946166666682,110072.3183333333,5.283497916666666,0.9996663036111115,4.697289788888892,105.7851970604167,52.004444444444246,16.910566166666648,27.061222333333344
2026-05-08 11:00:00,0.93,11.51,0.459192027,87.56,0.38,4.690875,0.45,1.03,0.49,87.27,11.7,0.945875,69.98,9.0,19.55,1.69,12.33952387,4.998888888888892,79.60111111111111,64.63,29.08,0.05,5.5,2.12,9.14,2.8,0.029,0.16,54.26,10.96,0.048,1.992727272727273,0.21,15.442124999999999,0.1,2.54,0.47,0.84,40.58,5.29,49.86,0.121,59.699060919978145,3.3047554958587493,2.141194832743492,0.15603414091809306,0.022213179664932844,0.050096636651655584,0.2868356072946724,3.7750887484735336,6.408661130425246,0.06149650708369642,0.20323457207527457,0.025100605276365894,7.08375,0.0,0.0,0.0,0.0,0.0,0.0,0.0,0.0,0.0,0.0,0.0,0.0,0.0,7.0,0.254488152,4.167238095238095,0.0070904761904761904,94.95739047619048,0.17090476190476192,0.103,0.026995238095238093,0.5091904761904762,0.05819047619047619,1.1502273238477738,18.774714285714285,37.433952380952384,0.28728571428571426,0.4,8.695523809523811,0.20723809523809525,0.1609047619047619,0.4918095238095238,32.54952380952381,0.9008571428571429,1.4174125568790752,1509.7380952380952,105.0,26.785714285714285,14.0,60.0,28.25,8.0,0.9618739379639862,178.9358333,167.05875,175.3394444,188.5638889,178.7632639,61.81727279277736,328.31927450990446,449.9256766926874,580.709732572272,356.5399270168673,54.39277777777804,52.0430555555555,55.34722222222225,86.33111111111123,50.16944444444413,46.911111111111275,71.57305555555553,42.02222222222218,38.16916666666676,33.022777777777854,176.4687688888888,547.9805555555556,38.69669541666669,320.0,95.80725000000051,2.7402865500000027,1.3482180527777778,1.3921423999999998,1193.3942833333301,3998.296547,0.0,2309.7566416666673,1335.8878250000005,217.84569638888902,111386.06777777767,5.241340536111112,0.9931599627777766,4.468364197222215,103.38211187777776,54.16000000000002,16.92563688888887,26.8149110277778
2026-05-08 12:00:00,0.93,11.51,0.459192027,87.56,0.38000000000000006,4.620166666666667,0.45,1.03,0.49,87.27,11.699999999999998,0.9018333333333333,69.98,9.0,19.55,1.69,12.33952387,4.998888888888892,79.60111111111111,64.63,29.08,0.05000000000000001,5.5,2.12,9.14,2.7999999999999994,0.029,0.16,54.26,10.96,0.04800000000000001,1.992727272727273,0.21,16.078666666666667,0.1,2.54,0.47,0.84,40.58,5.29,49.86,0.121,60.20340099381924,3.176586426494969,2.146052922270353,0.16374037242397124,0.02234364371785963,0.04850341009573345,0.2671471058794776,3.652616868824817,5.934325977243255,0.05966552037849956,0.20529941955574774,0.025641793843276365,8.076500000000001,0.0,0.0,0.0,0.0,0.0,0.0,0.0,0.0,0.0,0.0,0.0,0.0,0.0,7.0,0.254488152,4.225977011494253,0.007,94.7592643678161,0.17,0.1091264367816092,0.026,0.6383908045977011,0.06424137931034483,1.154334218693651,18.799030701754386,37.48777192982456,0.290719298245614,0.40089912280701756,8.700649122807018,0.20125877192982458,0.160359649122807,0.49,32.477333333333334,0.8917982456140351,1.4222559194799012,1513.4137931034484,105.0,26.785714285714285,14.0,60.0,28.25,8.0,0.9618739379639862,178.9358333,167.05875,175.3394444,188.5638889,178.7632639,61.81727279277736,328.31927450990446,449.9256766926874,580.709732572272,356.5399270168673,54.71694444444469,52.95833333333341,56.09666666666662,87.38999999999996,50.175277777777865,47.15805555555574,69.9716666666666,38.81194444444443,35.953888888888905,32.88638888888881,168.49066416666653,544.7361111111111,39.06690244444444,320.0,97.0560138888894,2.767501744444446,1.3481777444444436,1.419370197222222,1215.4592527777822,3998.296547,0.0,2344.6772277777777,1323.2808972222228,221.52307194444438,112531.42500000005,5.199568436111113,1.0160757858333334,4.220244991666666,102.32501300208332,57.553888888888956,17.071132666666646,26.623360499999965
2026-05-08 13:00:00,0.9299999999999999,11.51,0.459192027,87.56000000000002,0.38,4.610142857142857,0.45,1.03,0.49,87.27,11.7,0.8562857142857142,69.98,9.0,19.55,1.69,12.33952387,4.998888888888892,79.60111111111111,64.63,29.08,0.05,5.5,2.12,9.14,2.8,0.029,0.16,54.26,10.959999999999999,0.048,1.992727272727273,0.21,16.127285714285716,0.1,2.54,0.47,0.84,40.58,5.29,49.86,0.121,60.402517530386504,3.172667540376147,2.168394613524538,0.16835121862197094,0.022322269174348288,0.04838177538917073,0.26637707814751815,3.6676095395982022,5.621546801659227,0.059609536291087825,0.20834277724874165,0.02605147699007856,8.17757142857143,0.0,0.0,0.0,0.0,0.0,0.0,0.0,0.0,0.0,0.0,0.0,0.0,0.0,7.0,0.254488152,4.29827633378933,0.007006383948928409,94.55700501595987,0.16994892840857273,0.11587870497036025,0.026095759233926128,0.756999544003648,0.06878932968536253,1.1524466797380637,18.78297807017544,37.46987719298246,0.2917719298245614,0.4022149122807018,8.686964912280702,0.20310087719298248,0.16088596491228072,0.49,32.51733333333333,0.8944298245614035,1.419649489495586,1514.7510259917922,105.0,26.785714285714285,14.0,60.0,28.25,8.0,0.9618739379639862,178.9358333,167.05875,175.3394444,188.5638889,178.7632639,61.81727279277736,328.31927450990446,449.9256766926874,580.709732572272,356.5399270168673,54.84777777777773,53.68527777777804,55.97583333333321,87.22833333333328,50.04111111111117,47.18166666666679,71.3313888888888,37.258333333333276,34.26777777777771,30.853055555555592,170.38065555555588,547.7277777777778,39.99970858333334,320.0,97.08737499999997,2.8106231333333342,1.3482415861111097,1.4623857555555553,1210.2802083333347,3998.296547,0.0,2331.5553944444437,1259.305491666667,213.62055833333332,110030.77569444438,5.324402825000004,1.0520824605555565,4.0685281388888885,102.57543686111116,60.736388888888705,17.43400344444444,26.15142777777779
2026-05-08 14:00:00,0.93,11.51,0.459192027,87.56000000000002,0.38,4.617857142857143,0.45,1.03,0.49,87.27,11.7,0.8968571428571429,69.98,9.0,19.55,1.69,12.33952387,4.998888888888892,79.60111111111111,64.63,29.08,0.05,5.5,2.12,9.14,2.8,0.029,0.16,54.26,10.959999999999999,0.048,1.992727272727273,0.21,16.16857142857143,0.1,2.54,0.47,0.84,40.58,5.29,49.86,0.121,60.4842204202836,3.091941756765774,2.1429482368815416,0.16758510685346925,0.022437018926179865,0.04747196353452721,0.2541923392387389,3.5664046973405132,5.705915531475996,0.058456310810939625,0.20581532346993928,0.0258873715088966,8.958285714285713,0.0,0.0,0.0,0.0,0.0,0.0,0.0,0.0,0.0,0.0,0.0,0.0,0.0,7.0,0.254488152,4.290889192886457,0.0070337437300501595,94.57845508435933,0.16973005015959874,0.11535886912904697,0.026506155950752393,0.744140446876425,0.06788645690834474,1.1505591407824762,18.76692543859649,37.45198245614035,0.29282456140350877,0.403530701754386,8.673280701754386,0.20494298245614037,0.1614122807017544,0.49,32.55733333333333,0.897061403508772,1.4170430595112706,1513.6839945280437,105.0,26.785714285714285,14.0,60.0,28.25,8.0,0.9618739379639862,178.9358333,167.05875,175.3394444,188.5638889,178.7632639,61.81727279277736,328.31927450990446,449.9256766926874,580.709732572272,356.5399270168673,54.83444444444439,54.210000000000164,55.50694444444444,88.08027777777784,49.720833333333516,46.99194444444445,72.46083333333328,35.015555555555544,32.480000000000025,29.553055555555567,165.98215388888897,545.0,40.41225511111109,320.0,97.4476250000005,2.7878286277777784,1.347981749999998,1.4399833249999998,1191.3702305555557,3998.296547,0.0,2330.082802777778,1268.3531555555548,211.1141972222223,109411.48055555552,5.376139013888892,1.0303279941666674,3.8798868666666637,101.9926353902778,60.44694444444442,17.751109166666666,26.172670944444448
2026-05-08 15:00:00,0.9499999999999998,11.58,0.459192027,87.46999999999998,0.36000000000000004,4.487333333333333,0.38999999999999996,1.02,0.49,87.18,11.799999999999999,0.8993333333333333,69.98,9.0,19.55,1.69,12.33952387,4.998888888888892,79.60111111111111,64.63,29.08,0.05000000000000001,5.44,2.255,9.535,2.725,0.028,0.16,54.169999999999995,11.074999999999998,0.05050000000000001,2.035917034994526,0.22,16.130666666666666,0.1,2.54,0.47,0.84,40.58,5.29,49.86,0.121,60.71696770773465,3.20882080841878,2.1806276133745404,0.03522721479156481,0.028269399320245598,0.06158066234052039,0.23353248637020008,3.9013351064709507,5.4362728933028635,0.051889083030221494,0.03752869246837263,0.015522224501133027,8.7545,0.0,0.0,0.0,0.0,0.0,0.0,0.0,0.0,0.0,0.0,0.0,0.0,0.0,7.0,0.254488152,4.283502051983584,0.00706110351117191,94.59990515275878,0.16951117191062473,0.1148390332877337,0.02691655266757866,0.731281349749202,0.06698358413132695,1.1486716018268888,18.750872807017544,37.43408771929825,0.2938771929824561,0.4048464912280702,8.65959649122807,0.20678508771929827,0.16193859649122808,0.49,32.59733333333334,0.8996929824561404,1.4144366295269555,1512.6169630642955,105.0,26.785714285714285,14.0,60.0,28.25,8.0,0.9618739379639862,178.9358333,167.05875,175.3394444,188.5638889,178.7632639,61.81727279277736,328.31927450990446,449.9256766926874,580.709732572272,356.5399270168673,54.67437325905302,54.53314763231207,54.913649025069645,78.38662952646254,49.51504178272983,46.649582172702026,64.43398328690805,33.297493036211684,29.788022284122494,27.150139275765994,171.45062674094748,547.284122562674,40.618802757660184,319.7353760445682,93.66500000000065,2.7374941002785533,1.3480201476323113,1.3893284874651795,1220.6248495821733,3998.296547,0.0,2352.7085348189407,1307.7279888579385,216.663475487465,108830.59582172704,5.378770576601673,0.9929450674094712,3.8686423231197753,102.6510520543176,60.18941504178285,17.922372924791077,26.201664623955402
