Repository: saikumar-voptimai/evonith_bf_webapp

# Evonith BF2 — Blast Furnace Intelligence Platform

Monitoring, modelling and optimisation of **Blast Furnace 2 (BF2)** at Evonith Steel: live telemetry from InfluxDB,
manual plant reports from Neon PostgreSQL, a two-zone energy model of the furnace, blend and fuel optimisers, a
conversational assistant (FurnaceMind) and a live digital twin evaluated every hour.

The platform has three deployable parts that share one Python service layer, plus the shared data library:

| Part | Path | What it is |
|---|---|---|
| **Streamlit app** (legacy) | `src/app.py`, `src/custom_pages/` | The original 11-page dashboard; still the home of the model pages. Served under `/legacy` in production |

File: src/assets/data/furnace_dataset_20260525_002530_771382.csv (part 195 of 209)
GO%,ORE_NA2O%,ORE_P%,ORE_TIO2%,ORE_AL2O3%,ORE_SIO2%,ORE_MNO%,ORE_CAO%,ORE_K2O%,ORE_CALC_MT,PELLET_PCT_SIO2,PELLET_PCT_AL2O3,PELLET_PCT_FE2O3,PELLET_PCT_MGO,PELLET_PCT_TIO2,PELLET_PCT_NA2O,TOTAL_PELLET_CALC_MT,PELLET_PCT_K2O,PELLET_PCT_TM,PELLET_PCT_LOI,PELLET_PCT_MNO,PELLET_PCT_CAO,PELLET_PCT_P,CHARGES/HRS.,STOCKRODLEVEL,CHEM_PCT_C,CHEM_PCT_CR,CHEM_PCT_FE,CHEM_PCT_MN,CHEM_PCT_P,CHEM_PCT_S,CHEM_PCT_SI,CHEM_PCT_TI,SLAG_BASICITY,SLAG_PCT_AL2O3,SLAG_PCT_CAO,SLAG_PCT_FEO,SLAG_PCT_K2O,SLAG_PCT_MGO,SLAG_PCT_MNO,SLAG_PCT_NA2O,SLAG_PCT_S,SLAG_PCT_SIO2,SLAG_PCT_TIO2,SLAG_T_BASICITY,HMT_GT_1480C,COKE_DISCHARGE_TIME,WEIGHTED_COKE_ANGLE,TOTAL_COKE_PORTIONS,NON_COKE_DISCHARGE_TIME,WEIGHTED_NON_COKE_ANGLE,TOTAL_NON_COKE_PORTIONS,TOTAL HEAT LOAD,FTG_UPTAKE_TEMP_A,FTG_UPTAKE_TEMP_B,FTG_UPTAKE_TEMP_C,FTG_UPTAKE_TEMP_D,FTG_UPTAKE_TEMP_AVG,HEARTH_TEMP_A,HEARTH_TEMP_B,HEARTH_TEMP_C,HEARTH_TEMP_D,HEARTH_TEMP_AVG,BOSH_TEMP_A,BOSH_TEMP_C,BOSH_TEMP_D,BELLY_TEMP_A,BELLY_TEMP_C,BELLY_TEMP_D,LOWER_STACK_TEMP_A,LOWER_STACK_TEMP_B,LOWER_STACK_TEMP_C,LOWER_STACK_TEMP_D,PCI_KG/THM,ACT. FUEL RATEKG/THM.,FURNACETOPGASANALYSISCO2ETACO,COKE RATE KG/THM,PRODUCTIONTONNESPERHR,HOT BLAST PRESSUREBAR,TOPPRESSUREBAR,DIFFERENTIAL PRESSURETOTALBAR,HOT BLAST TEMP.OC,OXYGENFLOWNM3/HR.,STEAMKGS/HR.,RAFTOC,PERMEABILITYKGS/HR.,TUYEREVELOCITYM/S,HOT BLAST VOLUMENM3/HR.,O2 ENRICHMENT %,BOTTOMBAR,FURNACE TOP GAS ANALYSISH2%,UNITCOST LAKHS/THM,BOSH_TEMP_B,FURNACE TOP GAS ANALYSISCO2%,FURNACE TOP GAS ANALYSISONLINE (ANALYZER)CO%
2026-05-09 12:00:00,0.93,11.459999999999999,0.459192027,87.61,0.42,4.732571428571428,0.3745,1.04,0.49,87.14,11.820000000000002,0.8878571428571428,69.98,9.0,19.55,1.69,12.33952387,5.311111111111113,79.53333333333333,63.34,27.55,0.0515,5.58,2.1799999999999997,9.27,2.755,0.0275,0.17,53.99195804195805,11.070000000000002,0.045,1.9838415956063016,0.25,16.47457142857143,0.1,2.54,0.47000000000000003,0.84,40.58,5.29,49.86000000000001,0.10957142857142857,60.64509873883647,3.072118510129217,2.350339322939671,0.04387202743488964,0.02676798014408874,0.06705095529825025,0.2920135618296368,3.626626941830497,5.802644329428745,0.05301081506157392,0.06066000583945439,0.02574920946590084,8.262142857142857,0.0,0.0,0.0,0.0,0.0,0.0,0.0,0.0,0.0,0.0,0.0,0.0,0.0,7.0,0.254488152,4.1283720930232555,0.007635658914728683,95.05035658914728,0.16491472868217055,0.10392248062015505,0.035534883720930235,0.46124031007751937,0.04802325581395349,1.1090332837595533,18.41376754385965,37.05829824561403,0.31598245614035086,0.4324780701754386,8.372228070175439,0.24546929824561403,0.17299122807017545,0.49,33.437333333333335,0.9549561403508772,1.3597015998563358,1490.2093023255813,105.0,26.785714285714285,14.0,60.0,28.25,8.0,0.9618739379639862,178.9358333,167.05875,175.3394444,188.5638889,178.7632639,61.81727279277736,328.31927450990446,449.9256766926874,580.709732572272,356.5399270168673,52.80361111111099,51.700277777777764,52.212499999999906,62.63194444444447,49.092500000000264,45.44000000000006,55.55888888888891,33.998333333333285,29.524722222222096,29.675555555555608,168.30083222222225,551.3583333333333,40.310663888888925,320.0,97.58586111111109,2.711757288888891,1.3484597694444425,1.363532513888888,1242.8156194444452,3998.296547,0.0,2358.9438249999985,1322.426613888888,220.08497888888874,107929.70611111113,5.374205855555556,0.9760174494444439,3.988168697222224,102.29986026944445,60.93000000000009,17.735074694444446,26.262105027777785
2026-05-09 13:00:00,0.93,11.459999999999999,0.459192027,87.61,0.42,4.732,0.3745,1.04,0.49,87.14,11.820000000000002,0.9675714285714285,69.98,9.0,19.55,1.69,12.33952387,5.311111111111113,79.53333333333333,63.34,27.55,0.0515,5.58,2.1799999999999997,9.27,2.755,0.0275,0.17,53.99195804195805,11.070000000000002,0.045,1.9838415956063016,0.25,16.50842857142857,0.1,2.54,0.47000000000000003,0.84,40.58,5.29,49.86000000000001,0.10957142857142857,60.60109400303161,3.071410283872648,2.3421026961379687,0.04417761795688314,0.026655486992277815,0.06709780840546642,0.29151105805346517,3.6200845801893236,5.871704381000854,0.05315912175839822,0.06069724939377853,0.025743190764346783,8.282857142857143,0.0,0.0,0.0,0.0,0.0,0.0,0.0,0.0,0.0,0.0,0.0,0.0,0.0,7.0,0.254488152,4.120984952120383,0.0076630186958504334,95.07180665754674,0.16469585043319654,0.10340264477884177,0.035945280437756494,0.4483812129502964,0.047120383036935706,1.107145744803966,18.3977149122807,37.04040350877193,0.3170350877192982,0.4337938596491228,8.358543859649123,0.24731140350877195,0.17351754385964913,0.49,33.477333333333334,0.9575877192982456,1.3570951698720204,1489.1422708618331,105.0,26.785714285714285,14.0,60.0,28.25,8.0,0.9618739379639862,178.9358333,167.05875,175.3394444,188.5638889,178.7632639,61.81727279277736,328.31927450990446,449.9256766926874,580.709732572272,356.5399270168673,52.85972222222198,52.28416666666654,52.64972222222224,62.59833333333326,49.403333333333286,45.755555555555425,52.95055555555547,33.51861111111096,29.388055555555518,33.19583333333333,172.91808888888903,549.225,40.37284377777777,320.0,98.07638888888889,2.7535645777777784,1.3481457333333309,1.4055496472222222,1238.3483027777786,3998.296547,0.0,2342.3224388888907,1300.3599805555557,219.98140750000007,109497.93444444444,5.322723047222224,1.0028894236111112,4.025696038888888,102.9116467777778,61.019999999999904,17.68385916666664,26.11578936111112
2026-05-09 14:00:00,0.9299999999999999,11.459999999999999,0.459192027,87.61,0.42,4.795428571428571,0.3745,1.04,0.49,87.14,11.820000000000002,0.96,69.98,9.0,19.55,1.69,12.33952387,5.311111111111113,79.53333333333333,63.34,27.55,0.0515,5.58,2.1799999999999997,9.27,2.755,0.0275,0.17,53.99195804195805,11.070000000000002,0.045,1.9838415956063016,0.25,16.538285714285713,0.1,2.54,0.47000000000000003,0.84,40.58,5.29,49.86000000000001,0.10957142857142857,60.61735231514951,3.0839629455899,2.3509654192691154,0.04401093534577397,0.026733889139210994,0.06714872942831825,0.29367215588606904,3.6397044584540628,5.81508720697997,0.053200591568294944,0.06085173918569338,0.025746910641048754,8.189142857142857,0.0,0.0,0.0,0.0,0.0,0.0,0.0,0.0,0.0,0.0,0.0,0.0,0.0,7.0,0.254488152,4.1135978112175104,0.007690378476972184,95.09325672594619,0.16447697218422253,0.1028828089375285,0.036355677154582766,0.43552211582307343,0.046217510259917924,1.1052582058483786,18.381662280701754,37.02250877192982,0.31808771929824564,0.43510964912280703,8.344859649122807,0.24915350877192982,0.1740438596491228,0.49,33.51733333333333,0.960219298245614,1.3544887398877052,1488.0752393980847,105.0,26.785714285714285,14.0,60.0,28.25,8.0,0.9618739379639862,178.9358333,167.05875,175.3394444,188.5638889,178.7632639,61.81727279277736,328.31927450990446,449.9256766926874,580.709732572272,356.5399270168673,52.86805555555528,52.60111111111112,52.83861111111092,66.76249999999996,49.560000000000095,45.797777777777505,55.932777777777844,33.063333333333325,29.045555555555595,31.099444444444416,186.6375411111108,551.7638888888889,40.254952583333335,320.0,94.22833333333341,2.825512713888891,1.3481463388888886,1.4772574500000006,1228.2758472222229,3998.296547,0.0,2315.986194444446,1252.3655833333337,216.43784527777757,110802.76972222229,5.2976641944444465,1.062058666944444,4.068319113888891,104.72947419722217,61.88083333333326,17.608965416666656,26.13744188888888
2026-05-09 15:00:00,0.94,11.520000000000001,0.459192027,87.54,0.38000000000000006,4.798666666666667,0.3745,1.04,0.49,87.14,11.82,0.9706666666666667,69.98,9.0,19.55,1.69,12.33952387,5.311111111111113,79.53333333333333,63.34,27.55,0.052,5.57,2.22,9.48,2.7000000000000006,0.027,0.17,53.97,11.22,0.046000000000000006,2.014362657091562,0.24,16.51516666666667,0.1,2.54,0.47000000000000003,0.84,40.58,5.29,49.86000000000001,0.10957142857142857,60.51467795334681,3.088084243454921,2.3344810254130746,0.04469869456414908,0.02648871932873978,0.06729010204732198,0.2934276602474715,3.6325205175745503,5.961611824648856,0.053591849971110946,0.06101767449350188,0.025733570294950773,7.986999999999999,0.0,0.0,0.0,0.0,0.0,0.0,0.0,0.0,0.0,0.0,0.0,0.0,0.0,7.0,0.254488152,4.1062106703146375,0.007717738258093935,95.11470679434565,0.16425809393524854,0.10236297309621523,0.03676607387140903,0.42266301869585043,0.045314637482900134,1.1033706668927912,18.365609649122806,37.00461403508772,0.319140350877193,0.43642543859649124,8.33117543859649,0.25099561403508774,0.1745701754385965,0.49,33.55733333333333,0.9628508771929825,1.35188230990339,1487.0082079343365,105.0,26.785714285714285,14.0,60.0,28.25,8.0,0.9618739379639862,178.9358333,167.05875,175.3394444,188.5638889,178.7632639,61.81727279277736,328.31927450990446,449.9256766926874,580.709732572272,356.5399270168673,52.8077777777774,52.61000000000035,52.92583333333318,66.7619444444444,49.7119444444444,45.927777777777656,56.89555555555562,32.33249999999996,29.21500000000015,29.50555555555552,192.38957694444431,559.4527777777778,39.55402319444442,320.0,97.33680555555605,2.7581861944444444,1.3478341111111096,1.4106426444444446,1234.9430027777773,3998.296547,0.0,2285.9988611111125,1311.8302333333327,221.75265138888875,110771.61972222218,5.228103008333333,1.0087913680555565,4.3378664888888885,105.49161894513887,63.68611111111104,17.404972666666676,26.597318722222226
2026-05-09 16:00:00,0.9399999999999998,11.52,0.459192027,87.54,0.38,4.637857142857143,0.3745,1.04,0.49,87.14,11.819999999999999,0.9605714285714286,69.98,9.0,19.55,1.69,12.33952387,5.311111111111113,79.53333333333333,63.34,27.55,0.052,5.57,2.22,9.48,2.7,0.027,0.17,53.96999999999999,11.22,0.046,2.014362657091562,0.24,16.859571428571428,0.1,2.54,0.47000000000000003,0.84,40.58,5.29,49.86000000000001,0.10957142857142857,60.495827218010824,3.0494776466173947,2.3128167624916003,0.04499719169197991,0.026325723958726528,0.06709753815109046,0.28705621181352026,3.57610807201237,6.088120075265269,0.0533553870478199,0.06050930053003991,0.025726329417485504,8.174857142857144,0.0,0.0,0.0,0.0,0.0,0.0,0.0,0.0,0.0,0.0,0.0,0.0,0.0,7.0,0.254488152,4.0988235294117645,0.007745098039215687,95.1361568627451,0.16403921568627453,0.10184313725490196,0.0371764705882353,0.40980392156862744,0.04441176470588235,1.1014831279372037,18.34955701754386,36.98671929824562,0.32019298245614036,0.43774122807017546,8.317491228070175,0.2528377192982456,0.17509649122807017,0.49,33.59733333333333,0.9654824561403509,1.3492758799190747,1485.9411764705883,105.0,26.785714285714285,14.0,60.0,28.25,8.0,0.9618739379639862,178.9358333,167.05875,175.3394444,188.5638889,178.7632639,61.81727279277736,328.31927450990446,449.9256766926874,580.709732572272,356.5399270168673,52.61888888888902,52.75861111111073,52.91916666666635,61.47305555555551,49.74833333333342,45.927777777777514,53.09138888888885,31.00583333333334,28.553055555555485,33.76,187.36947194444463,557.9583333333334,39.52068902777776,320.0,97.73819444444436,2.7973129666666656,1.3484091694444431,1.4488382833333333,1238.9531277777785,3998.296547,0.0,2293.730652777777,1267.015236111111,217.64302027777777,109897.88944444443,5.216889272222223,1.0354792955555552,4.278131430555555,104.82645503263892,63.71055555555533,17.1999425,26.321808027777767
2026-05-09 17:00:00,0.9400000000000001,11.52,0.459192027,87.54,0.38,4.658142857142857,0.3745,1.04,0.49,87.14,11.819999999999999,0.9530000000000001,69.98,9.0,19.55,1.69,12.33952387,5.311111111111113,79.53333333333333,63.34,27.55,0.052,5.57,2.22,9.48,2.7,0.027,0.17,53.96999999999999,11.22,0.046,2.014362657091562,0.24,16.431857142857144,0.1,2.54,0.47000000000000003,0.84,40.58,5.29,49.86000000000001,0.10957142857142857,60.52463525770268,3.059344378799884,2.3226611210340846,0.044755993094623095,0.026427552188147053,0.06711906530223592,0.28889646705018107,3.59355180177,6.019115345681482,0.05333194282628702,0.06061363655491111,0.025731414229494817,8.036857142857142,0.0,0.0,0.0,0.0,0.0,0.0,0.0,0.0,0.0,0.0,0.0,0.0,0.0,7.0,0.254488152,4.0914363885088925,0.007772457820337438,95.15760693114456,0.1638203374373005,0.1013233014135887,0.03758686730506156,0.3969448244414045,0.04350889192886456,1.0995955889816165,18.33350438596491,36.96882456140351,0.3212456140350877,0.4390570175438597,8.303807017543859,0.25467982456140353,0.17562280701754385,0.49,33.63733333333333,0.9681140350877193,1.3466694499347596,1484.8741450068399,105.0,26.785714285714285,14.0,60.0,28.25,8.0,0.9618739379639862,178.9358333,167.05875,175.3394444,188.5638889,178.7632639,61.81727279277736,328.31927450990446,449.9256766926874,580.709732572272,356.5399270168673,52.304166666666546,52.80333333333302,52.656944444444555,62.3977777777777,49.50805555555561,45.76222222222225,49.08416666666672,31.258333333333294,28.295000000000094,37.220833333333324,190.5968638888889,560.0,40.250470277777794,320.0,97.33680555555605,2.8132555305555593,1.3481420972222204,1.4651521027777776,1236.0514027777779,3998.296547,0.0,2286.449588888889,1247.9229472222223,215.59861499999985,109518.97583333329,5.283479238888889,1.0488393216666663,4.322354038888885,105.25408446527777,64.69083333333344,17.554181499999995,26.056736805555587
2026-05-09 18:00:00,0.94,11.520000000000001,0.459192027,87.54,0.38000000000000006,4.662166666666667,0.3745,1.04,0.49,87.14,11.82,0.9716666666666667,69.98,9.0,19.55,1.69,12.33952387,5.311111111111113,79.53333333333333,63.34,27.55,0.052,5.57,2.22,9.48,2.7000000000000006,0.027,0.17,53.97,11.22,0.046000000000000006,2.014362657091562,0.24,16.4645,0.1,2.54,0.47000000000000003,0.84,40.58,5.29,49.86000000000001,0.10957142857142857,60.73290700619804,3.0136842834210325,2.338438260937133,0.043524094677833546,0.026813072317384598,0.06662522874004578,0.2833974432829223,3.555918238475193,5.816280911821789,0.05224614870675331,0.05976644405088557,0.025753934216570542,8.868666666666668,0.0,0.0,0.0,0.0,0.0,0.0,0.0,0.0,0.0,0.0,0.0,0.0,0.0,7.0,0.254488152,4.0840492476060195,0.0077998176014591886,95.179056999544,0.1636014591883265,0.10080346557227543,0.03799726402188783,0.3840857273141815,0.04260601915184678,1.097708050026029,18.317451754385964,36.950929824561406,0.3222982456140351,0.4403728070175439,8.290122807017543,0.2565219298245614,0.17614912280701753,0.49,33.67733333333333,0.9707456140350877,1.3440630199504444,1483.8071135430916,105.0,26.785714285714285,14.0,60.0,28.25,8.0,0.9618739379639862,178.9358333,167.05875,175.3394444,188.5638889,178.7632639,61.81727279277736,328.31927450990446,449.9256766926874,580.709732572272,356.5399270168673,51.75222222222235,52.24944444444442,52.00722222222231,79.48500000000004,49.20194444444468,45.39277777777746,64.6736111111111,33.928333333333356,31.317777777777753,33.38000000000003,243.3718330555552,557.3333333333334,39.180546249999956,320.0,97.73819444444436,2.798120749999998,1.3481378777777775,1.4499645583333334,1234.5998083333361,3998.296547,0.0,2138.695208333333,1270.5498916666668,218.31486222222242,110365.76416666665,5.2500703194444425,1.0404256261111111,4.496085736111114,112.24676787986107,66.08861111111115,17.129749805555562,26.589289722222233
2026-05-09 19:00:00,0.9400000000000001,11.52,0.459192027,87.54,0.38,4.67,0.3745,1.04,0.49,87.14,11.820000000000002,0.9935714285714285,69.98,9.0,19.55,1.69,12.33952387,5.311111111111113,79.53333333333333,63.34,27.55,0.052,5.57,2.22,9.48,2.7,0.027,0.17,53.96999999999999,11.22,0.046,2.014362657091562,0.24,16.441857142857142,0.1,2.54,0.47000000000000003,0.84,40.58,5.29,49.86000000000001,0.10957142857142857,60.683831391819425,3.001516847158529,2.323865405985749,0.043914680375332825,0.026653514144631886,0.06661431983933362,0.28100839797572275,3.5326976865077304,5.9220895222021115,0.05232243503301369,0.05965223268982935,0.025745836974217916,8.678714285714287,0.0,0.0,0.0,0.0,0.0,0.0,0.0,0.0,0.0,0.0,0.0,0.0,0.0,7.0,0.254488152,4.0766621067031465,0.00782717738258094,95.20050706794346,0.16338258093935248,0.10028362973096215,0.03840766073871409,0.3712266301869585,0.041703146374829,1.0958205110704415,18.301399122807016,36.9330350877193,0.32335087719298244,0.4416885964912281,8.276438596491229,0.2583640350877193,0.1766754385964912,0.49,33.717333333333336,0.9733771929824562,1.341456589966129,1482.7400820793434,105.0,26.785714285714285,14.0,60.0,28.25,8.0,0.9618739379639862,178.9358333,167.05875,175.3394444,188.5638889,178.7632639,61.81727279277736,328.31927450990446,449.9256766926874,580.709732572272,356.5399270168673,51.522500000000065,51.088888888888846,51.634166666667,67.37638888888884,48.970000000000034,45.30583333333306,56.075000000000074,36.49194444444448,37.08333333333327,37.44055555555556,190.9188527777779,557.8888888888889,39.54028761111108,320.0,93.9249999999996,2.8178247944444474,1.3480751305555563,1.4697174472222228,1246.2504444444446,3998.296547,0.0,2312.006944444443,1249.829075,217.4767855555556,109972.66083333333,5.262265452777781,1.0557459788888879,4.306616505555558,105.29674799305558,67.66472222222215,17.470631277777773,26.712312444444443
2026-05-09 20:00:00,0.94,11.520000000000001,0.459192027,87.54,0.38000000000000006,4.695666666666667,0.3745,1.04,0.49,87.14,11.82,1.014,69.98,9.0,19.55,1.69,12.33952387,5.311111111111113,79.53333333333333,63.34,27.55,0.052,5.57,2.22,9.48,2.7000000000000006,0.027,0.17,53.97,11.22,0.046000000000000006,2.014362657091562,0.24,16.407166666666665,0.1,2.54,0.47000000000000003,0.84,40.58,5.29,49.86000000000001,0.10957142857142857,60.63992346872735,2.9926631107316433,2.311789414221613,0.044255244520608805,0.02651684940654418,0.06661584257425873,0.27919758279985696,3.514766940790022,6.011613382023917,0.05240660680376008,0.059577869993595094,0.025738839784571813,8.738333333333333,0.0,0.0,0.0,0.0,0.0,0.0,0.0,0.0,0.0,0.0,0.0,0.0,0.0,7.0,0.254488152,4.069274965800274,0.00785453716370269,95.22195713634291,0.16316370269037847,0.09976379388964889,0.03881805745554036,0.3583675330597355,0.040800273597811215,1.0939329721148543,18.28534649122807,36.915140350877195,0.32440350877192986,0.4430043859649123,8.262754385964913,0.2602061403508772,0.17720175438596492,0.49,33.757333333333335,0.9760087719298245,1.338850159981814,1481.673050615595,105.0,26.785714285714285,14.0,60.0,28.25,8.0,0.9618739379639862,178.9358333,167.05875,175.3394444,188.5638889,178.7632639,61.81727279277736,328.31927450990446,449.9256766926874,580.709732572272,356.5399270168673,51.397777777777556,50.42666666666651,51.961111111111094,70.73583333333336,48.80638888888894,45.183055555555704,57.12805555555557,38.11361111111112,38.423333333333346,39.06027777777773,186.29841722222199,552.75,39.50035411111109,320.0,93.9249999999996,2.811704194444447,1.3482017250000007,1.463505452777779,1235.2777750000037,3998.296547,0.0,2317.5991611111117,1258.127877777777,217.10995888888908,110277.71027777783,5.2438541527777796,1.057023963055556,4.239502952777778,104.68454028194441,73.81361111111103,17.556207138888894,26.88978122222222
2026-05-09 21:00:00,0.9399999999999998,11.52,0.459192027,87.54,0.38,4.750142857142857,0.3745,1.04,0.49,87.14,11.820000000000002,1.0410000000000001,69.98,9.0,19.55,1.69,12.33952387,5.311111111111113,79.53333333333333,63.34,27.55,0.052,5.57,2.22,9.48,2.7,0.027,0.17,53.96999999999999,11.22,0.046,2.014362657091562,0.24,16.383857142857142,0.1,2.54,0.47000000000000003,0.84,40.58,5.29,49.86000000000001,0.10957142857142857,60.58100817599937,3.0077440427757502,2.3083513881514857,0.04459424887461515,0.026414282959767006,0.06676755483928547,0.2811010526567153,3.5284424188617964,6.063512818173164,0.05273070747276438,0.059847154175597606,0.02573273290794669,8.732000000000001,0.0,0.0,0.0,0.0,0.0,0.0,0.0,0.0,0.0,0.0,0.0,0.0,0.0,7.0,0.254488152,4.061887824897401,0.007881896944824442,95.24340720474237,0.16294482444140448,0.09924395804833562,0.039228454172366624,0.34550843593251257,0.03989740082079343,1.0920454331592668,18.26929385964912,36.897245614035086,0.3254561403508772,0.4443201754385965,8.249070175438597,0.2620482456140351,0.1777280701754386,0.49,33.797333333333334,0.978640350877193,1.3362437299974987,1480.6060191518468,105.0,26.785714285714285,14.0,60.0,28.25,8.0,0.9618739379639862,178.9358333,167.05875,175.3394444,188.5638889,178.7632639,61.81727279277736,328.31927450990446,449.9256766926874,580.709732572272,356.5399270168673,51.119722222222336,50.01972222222229,51.982222222222276,79.91916666666661,48.52999999999998,45.00138888888888,70.92305555555548,38.84305555555546,36.908888888888846,33.45777777777781,198.9404308333331,553.5194444444444,39.34452922222225,319.8,90.53326388888905,2.8358449972222264,1.3480745638888894,1.4878999694444461,1227.7990500000053,3998.296547,0.0,2300.2367972222223,1245.454416666667,216.34451000000007,111030.06888888883,5.2183322388888875,1.0774272772222209,4.317611872222224,106.30960708541664,75.78694444444463,17.533589055555524,27.030719916666673
2026-05-09 22:00:00,0.94,11.520000000000001,0.459192027,87.54,0.38000000000000006,4.721666666666667,0.3745,1.04,0.49,87.14,11.82,0.9940000000000001,69.98,9.0,19.55,1.69,12.33952387,5.311111111111113,79.53333333333333,63.34,27.55,0.052,5.57,2.22,9.48,2.7000000000000006,0.027,0.17,53.97,11.22,0.046000000000000006,2.014362657091562,0.24,16.308666666666667,0.1,2.54,0.47000000000000003,0.84,40.58,5.29,49.86000000000001,0.10957142857142857,60.50729298307382,3.0376620599967468,2.30928104284964,0.04497007201187223,0.026319067127991203,0.06701871325728885,0.28525845398912575,3.561017157787895,6.100491656139458,0.053222758494511496,0.0603353281282323,0.025726436880083137,8.478,0.0,0.0,0.0,0.0,0.0,0.0,0.0,0.0,0.0,0.0,0.0,0.0,0.0,7.0,0.254488152,4.054500683994529,0.007909256725946192,95.26485727314181,0.16272594619243047,0.09872412220702234,0.03963885088919289,0.3326493388052896,0.03899452804377565,1.0901578942036794,18.253241228070173,36.879350877192984,0.3265087719298246,0.4456359649122807,8.23538596491228,0.263890350877193,0.17825438596491228,0.49,33.83733333333333,0.9812719298245614,1.3336373000131834,1479.5389876880986,105.0,26.785714285714285,14.0,60.0,28.25,8.0,0.9618739379639862,178.9358333,167.05875,175.3394444,188.5638889,178.7632639,61.81727279277736,328.31927450990446,449.9256766926874,580.709732572272,356.5399270168673,51.01666666666655,50.06416666666674,51.958611111111026,77.02666666666687,48.406944444444264,45.014722222222304,70.82277777777792,39.329166666666474,36.19527777777785,30.444444444444454,183.5847569444446,549.3666666666667,39.19933600000003,317.0,93.48347222222306,2.81714163611111,1.348246386111111,1.4689504611111122,1219.1416055555576,3998.296547,0.0,2319.494716666669,1272.7167472222227,217.62575972222228,111908.5941666667,5.176296827777779,1.0705262269444442,4.2492926861111115,103.57498029513891,71.48888888888875,17.413677194444443,27.00761980555558
2026-05-09 23:00:00,0.9199999999999999,11.47,0.459192027,87.61,0.39,4.671857142857143,0.415,1.045,0.49,87.03499999999998,11.92,0.8921428571428571,69.98,9.0,19.55,1.69,12.33952387,5.311111111111113,79.53333333333333,63.34,27.55,0.053,5.69,2.15,9.78,2.86,0.029,0.17,54.03000000000001,11.1,0.049,1.9507908611599294,0.24,16.329,0.1,2.54,0.47,0.84,40.58,5.29,49.86,0.124,59.869674202979695,3.1915682465201094,1.9813382304014193,0.054228078287575865,0.016360099630794923,0.06530826594528602,0.25653176595789057,3.951300742145833,6.276791245596548,0.07831076287089571,0.1529373452088175,0.01226688656581687,8.866714285714286,0.0,0.0,0.0,0.0,0.0,0.0,0.0,0.0,0.0,0.0,0.0,0.0,0.0,7.0,0.254488152,4.047113543091656,0.007936616507067944,95.28630734154126,0.16250706794345646,0.09820428636570908,0.040049247606019155,0.3197902416780666,0.03809165526675787,1.088270355248092,18.237188596491226,36.861456140350874,0.32756140350877194,0.4469517543859649,8.221701754385965,0.2657324561403509,0.17878070175438596,0.49,33.87733333333333,0.9839035087719298,1.3310308700288682,1478.4719562243502,105.0,26.785714285714285,14.0,60.0,28.25,8.0,0.9618739379639862,178.9358333,167.05875,175.3394444,188.5638889,178.7632639,61.81727279277736,328.31927450990446,449.9256766926874,580.709732572272,356.5399270168673,51.06083333333345,50.48194444444445,51.93611111111096,69.99472222222218,48.51361111111112,45.234722222222196,62.46888888888888,38.43500000000002,35.54750000000003,28.9286111111111,178.33038083333335,550.6583333333333,40.30085980555559,317.0,97.7582638888888,2.744084297222223,1.348601447222224,1.3955736166666672,1215.1117194444435,3998.296547,0.0,2309.630713888891,1341.2026694444437,222.57364833333304,112105.35222222224,5.139156427777776,0.9989229141666669,4.226184744444444,102.87877546041668,65.76194444444445,18.006607805555564,26.677011361111106
2026-05-10 00:00:00,0.92,11.47,0.459192027,87.61,0.39,4.642142857142857,0.415,1.045,0.49,87.035,11.92,0.8774285714285714,69.98,9.0,19.55,1.69,12.33952387,4.933333333333331,79.64444444444445,63.34,27.55,0.053,5.69,2.15,9.78,2.86,0.029,0.17,54.03000000000001,11.1,0.049,1.9507908611599298,0.24,16.42042857142857,0.1,2.54,0.47,0.84,40.58,5.29,49.86,0.124,59.750735743209034,3.225568960692299,1.9851289811157673,0.05429470054602982,0.016327828948911802,0.06552515980974216,0.26011653202885465,3.975299425779108,6.386637417929597,0.07865981942539682,0.15152382835761152,0.012471027981245322,8.291285714285715,0.0,0.0,0.0,0.0,0.0,0.0,0.0,0.0,0.0,0.0,0.0,0.0,0.0,7.0,0.254488152,4.039726402188783,0.007963976288189695,95.30775740994072,0.16228818969448244,0.09768445052439581,0.04045964432284542,0.3069311445508436,0.03718878248974008,1.0863828162925047,18.22113596491228,36.84356140350877,0.3286140350877193,0.4482675438596491,8.208017543859649,0.26757456140350877,0.17930701754385964,0.49,33.91733333333333,0.9865350877192982,1.328424440044553,1477.404924760602,105.0,26.785714285714285,14.0,60.0,28.25,8.0,0.9618739379639862,178.9358333,167.05875,175.3394444,188.5638889,178.7632639,61.81727279277736,328.31927450990446,449.9256766926874,580.709732572272,356.5399270168673,50.84972222222192,51.10138888888882,51.411666666666434,68.13777777777777,48.69750000000007,45.10111111111122,61.3455555555556,39.241944444444336,35.57138888888885,29.91138888888881,182.91610861111093,555.4444444444445,38.54761005555553,317.0,97.31673611111162,2.7268357361111106,1.34813548888889,1.3790883713888875,1256.605658333334,3998.296547,0.0,2324.1523555555564,1311.4076583333333,221.49953944444417,108259.0238888889,5.308666677777778,0.9734984874999992,4.4709844055555585,103.4863843909722,61.925555555555405,17.34997058333333,27.657769444444472
2026-05-10 01:00:00,0.92,11.47,0.459192027,87.61,0.39,4.675285714285714,0.415,1.045,0.49,87.035,11.92,0.9227142857142857,69.98,9.0,19.55,1.69,12.33952387,4.933333333333331,79.64444444444445,63.34,27.55,0.053,5.69,2.15,9.78,2.86,0.029,0.17,54.03000000000001,11.1,0.049,1.9507908611599294,0.24,16.348285714285716,0.1,2.54,0.47,0.84,40.58,5.29,49.86,0.124,59.57579513237983,3.242628440669624,1.9717451429192607,0.05457563767815377,0.016280466439675012,0.06584499022640636,0.26062196939525334,3.9631529594443964,6.632391578965113,0.07884685361764053,0.1488366288162534,0.012814849497999973,7.873,0.0,0.0,0.0,0.0,0.0,0.0,0.0,0.0,0.0,0.0,0.0,0.0,0.0,7.0,0.254488152,4.03233926128591,0.007991336069311445,95.32920747834017,0.16206931144550843,0.09716461468308255,0.040870041039671685,0.29407204742362064,0.036285909712722296,1.0844952773369172,18.205083333333334,36.82566666666667,0.32966666666666666,0.44958333333333333,8.194333333333333,0.2694166666666667,0.17983333333333332,0.49,33.95733333333333,0.9891666666666666,1.3258180100602377,1476.3378932968535,105.0,26.785714285714285,14.0,60.0,28.25,8.0,0.9618739379639862,178.9358333,167.05875,175.3394444,188.5638889,178.7632639,61.81727279277736,328.31927450990446,449.9256766926874,580.709732572272,356.5399270168673,50.72861111111117,52.12055555555555,50.94333333333318,64.34444444444445,49.2699999999998,44.99694444444442,59.31888888888891,40.010000000000055,35.8552777777778,29.700555555555564,190.5321108333334,557.3722222222223,40.042189805555566,317.0,97.7582638888888,2.7415242999999943,1.3486062861111119,1.3926210194444424,1244.369866666665,3998.296547,0.0,2286.026502777777,1277.0731833333339,215.5212819444445,106506.28388888888,5.393438352777777,0.9904689655555552,4.516067041666665,104.49550468541668,59.75777777777761,17.936173972222218,26.856940027777778
2026-05-10 02:00:00,0.9199999999999999,11.47,0.459192027,87.61,0.39,4.667,0.4149999999999999,1.045,0.49,87.035,11.919999999999998,0.9491999999999999,69.98,9.0,19.55,1.69,12.33952387,4.933333333333331,79.64444444444445,63.34,27.55,0.053000000000000005,5.69,2.15,9.78,2.86,0.029000000000000005,0.17,54.029999999999994,11.1,0.049,1.9507908611599298,0.24,16.339199999999998,0.1,2.54,0.47,0.84,40.58,5.29,49.86,0.124,59.60326931040049,3.223232760325075,1.96422849306543,0.05462432941978397,0.01628795681684902,0.06579517331276281,0.25812407550454264,3.9409906650815145,6.636506163523445,0.07865190247601847,0.14895013242446237,0.012782951858310448,8.0094,0.0,0.0,0.0,0.0,0.0,0.0,0.0,0.0,0.0,0.0,0.0,0.0,0.0,7.0,0.254488152,3.985542168674699,0.008,95.38002409638554,0.1652289156626506,0.09451807228915662,0.04114457831325301,0.2886746987951807,0.036867469879518076,1.0986538301473996,18.797951807228916,36.8744578313253,0.3614457831325301,0.42012048192771084,7.930481927710844,0.2616867469879518,0.16337349397590362,0.48,33.56385542168675,1.0349397590361447,1.334928502762071,1469.855421686747,105.0,26.78571428571429,14.0,60.0,28.25,8.0,0.9618739379639862,178.9358333,167.05875,175.3394444,188.5638889,178.7632639,61.81727279277736,328.31927450990446,449.9256766926874,580.709732572272,356.5399270168673,50.50138888888893,52.10277777777786,50.68888888888901,67.16416666666662,49.48500000000001,44.82055555555543,64.77999999999996,39.443333333333264,36.161388888889014,29.78472222222222,201.0259169444442,550.6166666666667,38.23724038888891,317.0,90.53326388888905,2.763784352777779,1.3482018055555576,1.4155603944444441,1229.9637138888907,3998.296547,0.0,2284.0344027777774,1272.6795416666678,215.24672972222228,107926.65972222225,5.199946483333337,1.0197940005555557,4.642610269444449,105.88593399513886,58.09388888888907,16.83369569444443,27.191623138888875
2026-05-10 03:00:00,0.92,11.47,0.459192027,87.61,0.39,4.647857142857142,0.415,1.045,0.49,87.035,11.92,0.9544285714285714,69.98,9.0,19.55,1.69,12.33952387,4.933333333333331,79.64444444444445,63.34,27.55,0.053,5.69,2.15,9.78,2.86,0.029,0.17,54.03000000000001,11.1,0.049,1.9507908611599294,0.24,16.354857142857142,0.1,2.54,0.47,0.84,40.58,5.29,49.86,0.124,59.52366095551953,3.2298595120827733,1.9574842202894966,0.05475848151382012,0.016266407611473358,0.06594074313026341,0.2581896781964376,3.933827125560731,6.7512421392743445,0.0787257588006708,0.14770632542882559,0.01294091325026701,8.056857142857144,0.0,0.0,0.0,0.0,0.0,0.0,0.0,0.0,0.0,0.0,0.0,0.0,0.0,7.0,0.254488152,4.180722891566265,0.008,95.02869879518072,0.18763855421686748,0.10102409638554216,0.03319277108433735,0.41156626506024097,0.04915662650602409,1.0867474697494497,18.660602409638553,36.67927710843373,0.28192771084337354,0.4634939759036144,8.103975903614458,0.2689156626506024,0.17783132530120482,0.48,33.751807228915666,1.0132530120481928,1.326848475390517,1477.8072289156626,105.0,26.785714285714285,14.0,60.0,28.25,8.0,0.9618739379639862,178.9358333,167.05875,175.3394444,188.5638889,178.7632639,61.81727279277736,328.31927450990446,449.9256766926874,580.709732572272,356.5399270168673,50.289722222222046,51.88694444444436,50.62638888888901,70.28361111111107,49.268055555555684,44.63305555555564,62.9161111111111,38.69277777777775,36.42694444444436,28.7180555555556,188.85831944444422,550.7222222222222,39.51244780555554,317.0,93.48347222222306,2.7945440833333346,1.3485267833333345,1.4461157833333333,1227.3827055555553,3998.296547,0.0,2268.518069444444,1279.676877777779,218.2463594444446,110802.71138888878,4.5681573861111096,1.0477300874999997,4.381140688888887,104.27372732638887,56.95527777777765,17.155261861111107,26.259307472222222
2026-05-10 04:00:00,0.92,11.47,0.459192027,87.61,0.38999999999999996,4.6386666666666665,0.415,1.045,0.49,87.03500000000001,11.92,0.9456666666666665,69.98,9.0,19.55,1.69,12.33952387,4.933333333333331,79.64444444444445,63.34,27.55,0.053,5.69,2.15,9.78,2.86,0.029,0.17,54.03,11.1,0.04900000000000001,1.9507908611599296,0.24,16.358,0.1,2.54,0.47,0.84,40.58,5.29,49.86,0.124,59.67454677528585,3.2257476173565434,1.9751279820377825,0.054457310881679516,0.016307224570402682,0.06566462893145346,0.2592875985466246,3.959568898413249,6.512192540933024,0.07866945413877166,0.15021969430372265,0.012630352543920803,8.1995,0.0,0.0,0.0,0.0,0.0,0.0,0.0,0.0,0.0,0.0,0.0,0.0,0.0,7.0,0.254488152,4.157959183673469,0.008,94.94737755102041,0.19047959183673469,0.10356122448979592,0.02679591836734694,0.5080612244897958,0.05776530612244898,1.1055635923851541,18.598367346938776,37.07673469387755,0.24918367346938777,0.47520408163265304,8.19765306122449,0.23877551020408164,0.17479591836734695,0.4956122448979592,33.54061224489796,0.8903061224489797,1.3499980827506992,1483.1632653061224,105.0,26.785714285714285,14.0,60.0,28.25,8.0,0.9618739379639862,178.9358333,167.05875,175.3394444,188.5638889,178.7632639,61.81727279277736,328.31927450990446,449.9256766926874,580.709732572272,356.5399270168673,50.12333333333343,51.42305555555523,50.59777777777793,68.47583333333324,48.99749999999985,44.438888888888656,54.66722222222219,38.75166666666674,37.06944444444446,32.50999999999999,173.89104194444462,546.9777777777778,39.89935022222225,317.0,97.7582638888888,2.7909552638888893,1.3483223861111122,1.4427705361111114,1222.4442222222215,3998.296547,0.0,2284.6922638888864,1285.3691805555559,218.47054361111117,111085.4547222222,4.555721488888887,1.0411489633333333,4.162237974999998,102.2905630576389,56.4097222222219,17.430604277777764,26.254630194444466
2026-05-10 05:00:00,0.92,11.47,0.459192027,87.61,0.39,4.4397142857142855,0.415,1.045,0.49,87.035,11.92,0.9367142857142856,69.98,9.0,19.55,1.69,12.33952387,4.933333333333331,79.64444444444445,63.34,27.55,0.053,5.69,2.15,9.78,2.86,0.029,0.17,54.03000000000001,11.1,0.049,1.9507908611599294,0.24,16.377714285714283,0.1,2.54,0.47,0.84,40.58,5.29,49.86,0.124,59.94282197209912,3.160647795658978,1.9732473107778876,0.05424268132404204,0.016379977501595328,0.06517512180327444,0.2528789108750712,3.9221284012268223,6.234809955479549,0.0779969434876482,0.1536219254577559,0.012154571430989108,9.121571428571428,0.0,0.0,0.0,0.0,0.0,0.0,0.0,0.0,0.0,0.0,0.0,0.0,0.0,7.0,0.254488152,4.09375,0.007891666666666667,94.97422416666666,0.18675,0.10348333333333333,0.024708333333333332,0.5485833333333333,0.060609166666666665,1.122853362705464,18.535083333333333,37.4375,0.2495,0.48,8.23075,0.21866666666666665,0.17108333333333334,0.5110833333333333,33.34166666666667,0.8038333333333334,1.3697196718782978,1487.65,105.0,26.785714285714285,14.0,60.0,28.25,8.0,0.9618739379639862,178.9358333,167.05875,175.3394444,188.5638889,178.7632639,61.81727279277736,328.31927450990446,449.9256766926874,580.709732572272,356.5399270168673,50.1752066115702,51.76859504132233,50.36033057851249,70.77851239669424,48.90165289256202,44.25371900826445,61.07603305785126,38.257024793388496,37.00495867768598,30.625619834710744,167.32209669421502,539.4793388429752,40.32210958677687,317.0,90.521487603306,2.781735413223142,1.348604983471074,1.4333712809917356,1211.1012975206613,3998.296547,0.0,2297.792165289257,1286.0880082644628,216.32722066115704,110460.63471074376,4.1064561735537195,1.0282870785123968,3.8767887190082657,101.42017781198349,55.921487603305806,17.56234264462811,25.992811900826446
2026-05-10 06:00:00,0.9200000000000002,11.47,0.459192027,87.61,0.39,4.617,0.4149999999999999,1.045,0.49,87.035,11.92,1.0070000000000001,69.98,9.0,19.55,1.69,12.33952387,4.933333333333331,79.64444444444445,63.34,27.55,0.053000000000000005,5.69,2.15,9.78,2.86,0.029000000000000005,0.17,54.029999999999994,11.1,0.049,1.9507908611599298,0.24,16.3724,0.1,2.54,0.47,0.84,40.58,5.29,49.86,0.124,59.963155980101135,3.1775349085383304,1.9856606293399413,0.054105257935890896,0.016385423743903022,0.06513748162410746,0.2555502404618387,3.950710888593494,6.158033026043895,0.0781621118573224,0.1542825305584419,0.012089661821780198,8.9866,0.0,0.0,0.0,0.0,0.0,0.0,0.0,0.0,0.0,0.0,0.0,0.0,0.0,7.0,0.254488152,4.01875,0.007391666666666667,95.21987416666667,0.17175,0.09648333333333332,0.03720833333333333,0.4035833333333333,0.04495916666666666,1.1150235601400464,18.42008333333333,37.2875,0.33949999999999997,0.48,8.09575,0.25866666666666666,0.17608333333333334,0.5160833333333333,33.44166666666667,0.9138333333333334,1.3571228670465798,1490.65,105.0,26.78571428571429,14.0,60.0,28.25,8.0,0.9618739379639862,178.9358333,167.05875,175.3394444,188.5638889,178.7632639,61.81727279277736,328.31927450990446,449.9256766926874,580.709732572272,356.5399270168673,50.023676880222844,51.560724233983215,50.183565459610236,69.76100278551532,48.68830083565484,44.21838440111444,63.24122562674094,39.53426183844033,35.827855153203444,29.388857938718708,180.00251643454033,543.2562674094708,39.78586348189413,317.0,86.62027855153241,2.7232360947075245,1.3482595292479116,1.374739133147633,1203.6439777158776,3998.296547,0.0,2286.8326545961,1343.0252618384402,218.117862395543,110530.18690807794,4.278511701949861,0.9866711788300838,3.953658562674096,103.1003334275766,55.589972144846826,17.39774384401115,26.330688161559856
2026-05-10 07:00:00,0.95,11.55,0.459192027,87.5,0.4,4.587,0.415,1.045,0.49,87.035,11.92,0.96575,69.98,9.0,19.55,1.69,12.33952387,4.933333333333331,79.64444444444445,63.34,27.55,0.052,5.7,2.1,9.44,2.84,0.03,0.17,53.82,11.18,0.047,1.9614035087719297,0.22,16.427500000000002,0.1,2.54,0.47,0.84,40.58,5.29,49.86,0.124,59.75353654817578,3.2282758672175254,1.9870579445587795,0.054273657174296566,0.016328577925511012,0.06551996586653903,0.26053958536255517,3.979784794916994,6.375089045952995,0.07868634230376215,0.15162184946172463,0.012461583820990177,7.925,0.0,0.0,0.0,0.0,0.0,0.0,0.0,0.0,0.0,0.0,0.0,0.0,0.0,7.0,0.254488152,3.9556666666666667,0.007,95.4325475,0.15794166666666667,0.09089166666666666,0.05035833333333333,0.2748333333333333,0.030760833333333334,1.1044845013817484,18.328916666666665,37.06166666666667,0.42841666666666667,0.4875833333333333,7.995416666666666,0.30191666666666667,0.18216666666666667,0.5156666666666667,33.55683333333334,1.02925,1.3427503323385497,1488.3416666666667,105.0,26.785714285714285,14.0,60.0,28.25,8.0,0.9618739379639862,178.9358333,167.05875,175.3394444,188.5638889,178.7632639,61.81727279277736,328.31927450990446,449.9256766926874,580.709732572272,356.5399270168673,50.00805555555551,59.53166666666672,50.23249999999992,73.21722222222226,48.72666666666666,44.32166666666653,63.972500000000046,39.11944444444437,35.53277777777782,31.20694444444429,178.93073805555537,552.2361111111111,40.105807888888876,317.0,93.32944444444408,2.7498632583333342,1.3481276638888908,1.4017277750000003,1228.8694222222214,3998.296547,0.0,2270.674280555554,1325.6581472222224,222.234478888889,111285.80472222225,4.0720209972222206,1.0036417280555565,4.111448719444448,102.95832279236109,55.716388888888964,17.43400422222221,26.035180722222215
2026-05-10 08:00:00,0.9500000000000001,11.550000000000002,0.459192027,87.5,0.4000000000000001,4.630833333333333,0.415,1.045,0.49,87.03500000000001,11.92,0.9408333333333334,69.98,9.0,19.55,1.69,12.33952387,4.933333333333331,79.64444444444445,63.34,27.55,0.052,5.7,2.1,9.44,2.84,0.03,0.17,53.82,11.18,0.04700000000000001,1.9614035087719295,0.22,16.469333333333335,0.1,2.54,0.47,0.84,40.58,5.29,49.86,0.124,59.82031478906993,3.1906815851077712,1.9742822550659296,0.05433899172759309,0.016346754106282165,0.06539864643750996,0.25584971094892367,3.939666289837849,6.360693875837836,0.07830707591001541,0.15207395503949608,0.012371430970050548,8.429,0.0,0.0,0.0,0.0,0.0,0.0,0.0,0.0,0.0,0.0,0.0,0.0,0.0,7.0,0.254488152,3.9356666666666666,0.007,95.5259975,0.14844166666666667,0.09039166666666666,0.06585833333333334,0.2048333333333333,0.021810833333333335,1.0841504394645742,18.323916666666666,36.56166666666667,0.5134166666666666,0.5225833333333334,8.020416666666666,0.35691666666666666,0.19216666666666668,0.49566666666666664,33.72683333333333,1.16425,1.3219578511546208,1466.8416666666667,105.0,26.785714285714285,14.0,60.0,28.25,8.0,0.9618739379639862,178.9358333,167.05875,175.3394444,188.5638889,178.7632639,61.81727279277736,328.31927450990446,449.9256766926874,580.709732572272,356.5399270168673,50.54083333333342,91.70833333333336,50.91333333333346,79.90138888888893,49.169166666666825,44.926388888888816,64.40027777777769,38.4377777777779,36.898055555555764,32.05694444444441,177.51618111111136,560.3166666666667,39.47889905555556,317.0,97.53527777777781,2.6979085500000024,1.3481415055555572,1.349957302777777,1243.3641444444465,3998.296547,0.0,2266.1673638888883,1367.0949861111117,225.45937000000004,110636.62388888892,4.220893341666667,0.9623319272222213,4.434815430555551,102.77089399722226,56.51861111111119,16.997179694444462,26.058593861111124
