Repository: saikumar-voptimai/evonith_bf_webapp

# Evonith BF2 — Blast Furnace Intelligence Platform

Monitoring, modelling and optimisation of **Blast Furnace 2 (BF2)** at Evonith Steel: live telemetry from InfluxDB,
manual plant reports from Neon PostgreSQL, a two-zone energy model of the furnace, blend and fuel optimisers, a
conversational assistant (FurnaceMind) and a live digital twin evaluated every hour.

The platform has three deployable parts that share one Python service layer, plus the shared data library:

| Part | Path | What it is |
|---|---|---|
| **Streamlit app** (legacy) | `src/app.py`, `src/custom_pages/` | The original 11-page dashboard; still the home of the model pages. Served under `/legacy` in production |

File: src/assets/data/furnace_dataset_20260525_002530_771382.csv (part 196 of 209)
GO%,ORE_NA2O%,ORE_P%,ORE_TIO2%,ORE_AL2O3%,ORE_SIO2%,ORE_MNO%,ORE_CAO%,ORE_K2O%,ORE_CALC_MT,PELLET_PCT_SIO2,PELLET_PCT_AL2O3,PELLET_PCT_FE2O3,PELLET_PCT_MGO,PELLET_PCT_TIO2,PELLET_PCT_NA2O,TOTAL_PELLET_CALC_MT,PELLET_PCT_K2O,PELLET_PCT_TM,PELLET_PCT_LOI,PELLET_PCT_MNO,PELLET_PCT_CAO,PELLET_PCT_P,CHARGES/HRS.,STOCKRODLEVEL,CHEM_PCT_C,CHEM_PCT_CR,CHEM_PCT_FE,CHEM_PCT_MN,CHEM_PCT_P,CHEM_PCT_S,CHEM_PCT_SI,CHEM_PCT_TI,SLAG_BASICITY,SLAG_PCT_AL2O3,SLAG_PCT_CAO,SLAG_PCT_FEO,SLAG_PCT_K2O,SLAG_PCT_MGO,SLAG_PCT_MNO,SLAG_PCT_NA2O,SLAG_PCT_S,SLAG_PCT_SIO2,SLAG_PCT_TIO2,SLAG_T_BASICITY,HMT_GT_1480C,COKE_DISCHARGE_TIME,WEIGHTED_COKE_ANGLE,TOTAL_COKE_PORTIONS,NON_COKE_DISCHARGE_TIME,WEIGHTED_NON_COKE_ANGLE,TOTAL_NON_COKE_PORTIONS,TOTAL HEAT LOAD,FTG_UPTAKE_TEMP_A,FTG_UPTAKE_TEMP_B,FTG_UPTAKE_TEMP_C,FTG_UPTAKE_TEMP_D,FTG_UPTAKE_TEMP_AVG,HEARTH_TEMP_A,HEARTH_TEMP_B,HEARTH_TEMP_C,HEARTH_TEMP_D,HEARTH_TEMP_AVG,BOSH_TEMP_A,BOSH_TEMP_C,BOSH_TEMP_D,BELLY_TEMP_A,BELLY_TEMP_C,BELLY_TEMP_D,LOWER_STACK_TEMP_A,LOWER_STACK_TEMP_B,LOWER_STACK_TEMP_C,LOWER_STACK_TEMP_D,PCI_KG/THM,ACT. FUEL RATEKG/THM.,FURNACETOPGASANALYSISCO2ETACO,COKE RATE KG/THM,PRODUCTIONTONNESPERHR,HOT BLAST PRESSUREBAR,TOPPRESSUREBAR,DIFFERENTIAL PRESSURETOTALBAR,HOT BLAST TEMP.OC,OXYGENFLOWNM3/HR.,STEAMKGS/HR.,RAFTOC,PERMEABILITYKGS/HR.,TUYEREVELOCITYM/S,HOT BLAST VOLUMENM3/HR.,O2 ENRICHMENT %,BOTTOMBAR,FURNACE TOP GAS ANALYSISH2%,UNITCOST LAKHS/THM,BOSH_TEMP_B,FURNACE TOP GAS ANALYSISCO2%,FURNACE TOP GAS ANALYSISONLINE (ANALYZER)CO%
2026-05-10 09:00:00,0.95,11.55,0.459192027,87.5,0.4,4.680714285714286,0.415,1.045,0.49,87.035,11.92,0.9088571428571429,69.98,9.0,19.55,1.69,12.33952387,4.933333333333331,79.64444444444445,63.34,27.55,0.052,5.7,2.1,9.44,2.84,0.03,0.17,53.82,11.179999999999998,0.047,1.9614035087719297,0.22,16.420571428571428,0.1,2.54,0.47,0.84,40.58,5.29,49.86,0.124,59.73871977203178,3.1842450853329085,1.9597580189303605,0.05454993890884759,0.016324708408799665,0.06554817505591291,0.2540030565934677,3.9132762633660514,6.512091675773952,0.07825174532753412,0.15055496287094577,0.012550822457751363,8.494,0.0,0.0,0.0,0.0,0.0,0.0,0.0,0.0,0.0,0.0,0.0,0.0,0.0,7.0,0.254488152,3.930167597765363,0.007072625698324023,95.57318547486034,0.14310614525139664,0.09014525139664804,0.07487709497206704,0.16452513966480448,0.016920670391061453,1.068709539464352,18.338156424581005,36.199776536312854,0.5640223463687151,0.5427374301675978,8.026201117318434,0.3920111731843576,0.19782122905027935,0.47854748603351954,33.872346368715085,1.260558659217877,1.3056662161223762,1451.8156424581005,105.0,26.785714285714285,14.0,60.0,28.25,8.0,0.9618739379639862,178.9358333,167.05875,175.3394444,188.5638889,178.7632639,61.81727279277736,328.31927450990446,449.9256766926874,580.709732572272,356.5399270168673,51.41250000000001,69.85305555555553,51.85583333333331,79.96472222222226,49.724999999999795,45.72555555555544,63.388888888888815,37.79805555555569,36.01250000000005,31.896388888888932,199.22596694444454,565.4,40.16300469444447,316.2888888888889,93.72999999999972,2.665481041666668,1.34818003888889,1.317285078055557,1249.399758333334,3998.296547,0.0,2208.6432861111107,1345.2680750000004,218.65381527777782,105850.49916666666,4.269007883333331,0.9278934222222219,4.630770966666666,105.46966284236112,59.268055555555534,17.064477083333344,25.42025994444443
2026-05-10 10:00:00,0.9499999999999998,11.550000000000002,0.459192027,87.5,0.4000000000000001,4.745,0.415,1.045,0.49,87.03500000000001,11.92,0.8796666666666667,69.98,9.0,19.55,1.69,12.33952387,4.933333333333331,79.64444444444445,63.34,27.55,0.052,5.7,2.1,9.44,2.84,0.03,0.17,53.82,11.18,0.04700000000000001,1.96140350877193,0.22,16.4885,0.1,2.54,0.47,0.84,40.58,5.29,49.86,0.124,59.822265454152365,3.1769007912776224,1.9666115714500354,0.05441131600435028,0.01634732462655189,0.06539541514878679,0.2538778149073247,3.9202328466767384,6.392676905617935,0.07817037526290231,0.15185309303408775,0.01238556379804078,8.647833333333333,0.0,0.0,0.0,0.0,0.0,0.0,0.0,0.0,0.0,0.0,0.0,0.0,0.0,7.0,0.254488152,3.977094972067039,0.00740782122905028,95.45311843575419,0.1528268156424581,0.09081564245810056,0.06046368715083799,0.23156424581005586,0.026708379888268158,1.0709593017792631,18.42195530726257,36.33720670391062,0.4902793296089385,0.5092178770949721,7.962513966480446,0.3551396648044693,0.18776536312849162,0.4718435754189944,33.929329608938545,1.2169832402234637,1.3056468710231428,1460.195530726257,105.0,26.785714285714285,14.0,60.0,28.25,8.0,0.9618739379639862,178.9358333,167.05875,175.3394444,188.5638889,178.7632639,61.81727279277736,328.31927450990446,449.9256766926874,580.709732572272,356.5399270168673,52.2874999999999,60.80083333333336,52.64916666666632,71.83361111111103,50.3972222222221,46.54138888888905,54.92944444444442,36.99388888888877,33.60361111111112,29.585833333333348,194.88191611111102,555.0,40.32911416666666,315.0,86.920555555556,2.7421713416666695,1.3484850749999997,1.3936669250000013,1201.8590222222228,3998.296547,0.0,2235.408469444444,1303.4678527777785,214.49055611111103,108843.22472222222,4.078676994444441,0.9931575358333325,4.34233537777778,104.57185388472222,64.83444444444427,16.865789527777785,24.95638066666665
2026-05-10 11:00:00,0.9499999999999998,11.550000000000002,0.459192027,87.5,0.4000000000000001,4.722166666666666,0.415,1.045,0.49,87.03499999999998,11.92,0.9201666666666667,69.98,9.0,19.55,1.69,12.33952387,4.933333333333331,79.64444444444445,63.34,27.55,0.052,5.7,2.1,9.44,2.84,0.03,0.17,53.82,11.18,0.04700000000000001,1.9614035087719295,0.22,16.4845,0.1,2.54,0.47,0.84,40.58,5.29,49.86,0.124,59.84738667087961,3.1900432815861812,1.9775051162441624,0.054284403628825834,0.016354077160671023,0.06534910367193107,0.25606108786652954,3.944428068308447,6.317549585908197,0.07829795881495315,0.15252673827316846,0.012315578801668225,8.555666666666667,0.0,0.0,0.0,0.0,0.0,0.0,0.0,0.0,0.0,0.0,0.0,0.0,0.0,7.0,0.254488152,4.024022346368715,0.007743016759776536,95.33305139664805,0.16254748603351957,0.09148603351955308,0.046050279329608944,0.29860335195530724,0.036496089385474856,1.073209064094174,18.505754189944135,36.47463687150838,0.41653631284916204,0.47569832402234635,7.898826815642457,0.318268156424581,0.17770949720670393,0.4651396648044693,33.98631284916201,1.1734078212290502,1.3056275259239094,1468.5754189944134,105.0,26.785714285714285,14.0,60.0,28.25,8.0,0.9618739379639862,178.9358333,167.05875,175.3394444,188.5638889,178.7632639,61.81727279277736,328.31927450990446,449.9256766926874,580.709732572272,356.5399270168673,52.788888888888756,62.73194444444444,52.980555555555455,67.64305555555546,50.69111111111115,46.895555555555546,50.27055555555551,35.688333333333354,31.615000000000023,30.166388888888854,190.36062055555558,548.2222222222222,40.80844186111106,315.0,86.11944444444417,2.798916455555552,1.3481614083333326,1.4506348916666676,1220.2443333333326,3998.296547,0.0,2265.3198000000016,1268.294752777778,215.80215749999985,110125.3583333334,4.036830988888891,1.0448405941666674,4.025454924999991,103.97278222361112,64.76972222222221,17.185522805555543,24.924792749999988
2026-05-10 12:00:00,0.9499999999999998,11.550000000000002,0.459192027,87.5,0.4000000000000001,4.708833333333334,0.415,1.045,0.49,87.03500000000001,11.92,0.9359999999999999,69.98,9.0,19.55,1.69,12.33952387,4.933333333333331,79.64444444444445,63.34,27.55,0.052,5.7,2.1,9.44,2.84,0.03,0.17,53.82,11.18,0.04700000000000001,1.9614035087719295,0.22,16.485,0.1,2.54,0.47,0.84,40.58,5.29,49.86,0.124,59.80769923310231,3.2106042234477434,1.984072588365078,0.05425546798882521,0.01634328030947262,0.06542124977978186,0.25859054642666895,3.965705331650017,6.330657745969369,0.07850571271024147,0.15222515642136744,0.012371513917962209,8.3055,0.0,0.0,0.0,0.0,0.0,0.0,0.0,0.0,0.0,0.0,0.0,0.0,0.0,7.0,0.254488152,4.050083333333333,0.007883333333333334,95.26736666666666,0.16766666666666669,0.091475,0.036166666666666666,0.33716666666666667,0.04219166666666666,1.0765286478508267,18.532083333333333,36.596333333333334,0.37224999999999997,0.45175,7.874499999999999,0.29466666666666663,0.17058333333333334,0.46,33.995583333333336,1.1504999999999999,1.308177532308016,1473.95,105.0,26.785714285714285,14.0,60.0,28.25,8.0,0.9618739379639862,178.9358333,167.05875,175.3394444,188.5638889,178.7632639,61.81727279277736,328.31927450990446,449.9256766926874,580.709732572272,356.5399270168673,52.954722222222024,61.72833333333327,52.93416666666656,71.86944444444441,50.63750000000022,46.9099999999999,56.11027777777783,34.7247222222222,29.84944444444452,29.720277777777767,170.80668833333345,541.5833333333334,40.39736400000004,315.0,90.32527777777781,2.80716298888889,1.3383427249999984,1.4688069888888897,1185.9759499999993,3998.296547,0.0,2263.6410416666668,1250.1966749999992,210.27994749999993,110001.84666666677,4.042789894444447,1.0586193880555557,3.8928433333333303,101.38188620416668,62.480555555555455,17.017047388888898,25.1090134722222
2026-05-10 13:00:00,0.9500000000000001,11.550000000000002,0.459192027,87.5,0.4000000000000001,4.729166666666667,0.415,1.045,0.49,87.03500000000001,11.92,0.891,69.98,9.0,19.55,1.69,12.33952387,4.933333333333331,79.64444444444445,63.34,27.55,0.052,5.7,2.1,9.44,2.84,0.03,0.17,53.82,11.18,0.04700000000000001,1.9614035087719295,0.22,16.381333333333334,0.1,2.54,0.47,0.84,40.58,5.29,49.86,0.124,59.789531557508205,3.198458024642608,1.9746744462047028,0.054361917314814455,0.016338405116210444,0.06545480736645833,0.25662942851460824,3.9444038132170576,6.3917388827087285,0.0783872796371955,0.1516892239589025,0.012425619191866766,8.352833333333335,0.0,0.0,0.0,0.0,0.0,0.0,0.0,0.0,0.0,0.0,0.0,0.0,0.0,7.0,0.254488152,4.007583333333333,0.007383333333333334,95.38036666666666,0.15766666666666668,0.089225,0.04116666666666667,0.2821666666666667,0.03444166666666666,1.0833633592017737,18.369583333333335,36.666333333333334,0.42474999999999996,0.45925,7.9795,0.31466666666666665,0.17308333333333334,0.46,33.848083333333335,1.1955,1.3191696935659547,1469.45,105.0,26.785714285714285,14.0,60.0,28.25,8.0,0.9618739379639862,178.9358333,167.05875,175.3394444,188.5638889,178.7632639,61.81727279277736,328.31927450990446,449.9256766926874,580.709732572272,356.5399270168673,53.12416666666703,59.47416666666678,52.7344444444446,75.3255555555557,50.65083333333364,46.80972222222196,56.65666666666664,33.68388888888886,28.845833333333307,32.69972222222226,185.4575636111108,551.7138888888888,40.19379272222221,318.5416666666667,86.52000000000038,2.785031630555557,1.348175880555554,1.4369756666666664,1213.1537750000005,3998.296547,0.0,2271.059777777778,1298.9826166666664,219.15296055555567,111857.53833333324,3.9723685472222225,1.034879651666666,3.9397826861111103,104.20854384513885,60.518055555555584,16.81360894444444,25.011477861111132
2026-05-10 14:00:00,0.95,11.55,0.459192027,87.5,0.4,4.709428571428572,0.41500000000000004,1.045,0.49,87.035,11.92,0.8331428571428571,69.98,9.0,19.55,1.69,12.33952387,4.933333333333331,79.64444444444445,63.34,27.55,0.052,5.7,2.1,9.44,2.84,0.03,0.17,53.82,11.179999999999998,0.047,1.9614035087719297,0.22,16.409714285714283,0.1,2.54,0.47,0.84,40.58,5.29,49.86,0.124,59.822506363256174,3.182437150146586,1.96982910120992,0.05438006002056848,0.01634737250033405,0.0653948376817224,0.25468150837643144,3.9282551278744777,6.378133312122926,0.07822518823449731,0.15195940528835486,0.01237774026163879,8.557142857142857,0.0,0.0,0.0,0.0,0.0,0.0,0.0,0.0,0.0,0.0,0.0,0.0,0.0,7.0,0.254488152,3.9650833333333333,0.006883333333333333,95.49336666666666,0.14766666666666667,0.086975,0.04616666666666667,0.22716666666666666,0.026691666666666662,1.0901980705527208,18.207083333333333,36.736333333333334,0.47724999999999995,0.46675,8.0845,0.33466666666666667,0.17558333333333334,0.46,33.700583333333334,1.2405,1.3301618548238936,1464.95,105.0,26.785714285714285,14.0,60.0,28.25,8.0,0.9618739379639862,178.9358333,167.05875,175.3394444,188.5638889,178.7632639,61.81727279277736,328.31927450990446,449.9256766926874,580.709732572272,356.5399270168673,53.261388888888746,57.85944444444452,52.58416666666668,81.21388888888897,50.749166666666426,46.80111111111082,61.7675,33.77555555555575,28.998055555555506,30.475833333333295,175.17862722222242,554.4583333333334,39.987535638888865,320.0,93.03416666666651,2.8196854500000006,1.3466682111111103,1.4730938055555558,1216.3621805555556,3998.296547,0.0,2270.802113888888,1276.4068722222216,219.08551055555546,112601.55277777782,3.952679238888892,1.050554542500001,3.937379452777778,103.21116810694447,59.20527777777781,16.899498666666663,25.362389472222183
2026-05-10 15:00:00,0.9,11.72,0.459192027,87.38,0.36000000000000004,4.6771666666666665,0.43,1.04,0.49,86.99000000000001,11.969999999999999,0.9243333333333333,69.98,9.0,19.55,1.69,12.33952387,4.933333333333331,79.64444444444445,63.34,27.55,0.051,5.63,2.2,9.59,2.77,0.027,0.16,53.99,11.300000000000002,0.04900000000000001,2.007104795737123,0.20000000000000004,16.511666666666667,0.1,2.54,0.47,0.84,40.58,5.29,49.86,0.124,60.458168658206795,3.0997904785207933,2.3156766161123774,0.055758627766170236,0.029484313447187497,0.05008136226171459,0.2707037384763064,3.7289553252572687,6.0225013363196895,0.0568108831937087,0.06999775860067435,0.019402291201736817,8.271500000000001,0.0,0.0,0.0,0.0,0.0,0.0,0.0,0.0,0.0,0.0,0.0,0.0,0.0,7.0,0.254488152,3.9225833333333333,0.006383333333333333,95.60636666666666,0.13766666666666666,0.08472500000000001,0.051166666666666666,0.17216666666666666,0.018941666666666662,1.0970327819036678,18.044583333333335,36.806333333333335,0.5297499999999999,0.47425,8.189499999999999,0.3546666666666667,0.17808333333333332,0.46,33.55308333333333,1.2855,1.3411540160818323,1460.45,105.0,26.785714285714285,14.0,60.0,28.25,8.0,0.9618739379639862,178.9358333,167.05875,175.3394444,188.5638889,178.7632639,61.81727279277736,328.31927450990446,449.9256766926874,580.709732572272,356.5399270168673,53.40361111111112,56.80861111111105,52.75194444444433,82.54305555555553,50.91194444444447,46.93972222222217,65.94777777777766,34.57222222222242,29.390000000000008,28.587777777777774,181.93946416666654,562.2083333333334,39.531787749999985,320.0,93.80416666666727,2.788785105555552,1.347913655555554,1.440875469444445,1226.5457750000007,3998.296547,0.0,2255.002836111111,1307.7879750000002,222.99809277777786,112838.98888888885,3.8758379555555575,1.0367468230555552,4.107172719444443,104.10697900208332,58.606111111111126,16.518832388888885,25.26755397222221
2026-05-10 16:00:00,0.9,11.72,0.459192027,87.38,0.36,4.6894285714285715,0.43,1.04,0.49,86.99000000000001,11.969999999999999,1.0070000000000001,69.98,9.0,19.55,1.69,12.33952387,4.933333333333331,79.64444444444445,63.34,27.55,0.051,5.63,2.2,9.59,2.77,0.027,0.16,53.99,11.3,0.049,2.007104795737123,0.2,16.54942857142857,0.1,2.54,0.47,0.84,40.58,5.29,49.86,0.124,60.189905208538015,3.1260426485133688,2.2850632785825935,0.0556350593967324,0.02985780610379778,0.050413041693873485,0.27286080508871724,3.73151314779451,6.370929252562149,0.05860134780590781,0.06981725014676778,0.019717381781191708,7.661714285714285,0.0,0.0,0.0,0.0,0.0,0.0,0.0,0.0,0.0,0.0,0.0,0.0,0.0,7.0,0.254488152,3.897832167832168,0.006195804195804196,95.68164335664335,0.13097902097902098,0.08358741258741259,0.05539160839160839,0.13097902097902098,0.01339160839160839,1.100495578801364,17.935664335664338,36.847272727272724,0.5631468531468531,0.4760839160839161,8.245524475524475,0.3670629370629371,0.17902097902097902,0.45902097902097905,33.48307692307692,1.3151048951048951,1.3467673311899062,1457.2937062937062,105.0,26.785714285714285,14.0,60.0,28.25,8.0,0.9618739379639862,178.9358333,167.05875,175.3394444,188.5638889,178.7632639,61.81727279277736,328.31927450990446,449.9256766926874,580.709732572272,356.5399270168673,53.21750000000004,56.2361111111111,53.06166666666668,82.94722222222227,50.73527777777789,46.715833333333585,64.56916666666663,33.48805555555566,29.486666666666604,30.259444444444444,182.3432683333329,557.9444444444445,39.979151888888886,320.0,89.61291666666597,2.821855647222222,1.3480179111111106,1.4739626694444437,1209.3602888888884,3998.296547,0.0,2258.1671611111115,1278.1011527777778,219.1268163888889,112894.00999999998,3.8227247916666682,1.057429878611112,3.943142352777775,104.1604830541666,58.214722222222456,16.855035138888894,25.30871419444446
2026-05-10 17:00:00,0.9,11.72,0.459192027,87.38,0.36000000000000004,4.7045,0.43,1.04,0.49,86.99000000000001,11.969999999999999,1.0396666666666665,69.98,9.0,19.55,1.69,12.33952387,4.933333333333331,79.64444444444445,63.34,27.55,0.051,5.63,2.2,9.59,2.77,0.027,0.16,53.99,11.300000000000002,0.04900000000000001,2.007104795737123,0.20000000000000004,16.500166666666665,0.1,2.54,0.47,0.84,40.58,5.29,49.86,0.124,60.11394474121206,3.1359571751691315,2.2776357690158893,0.0556058046965155,0.02994443185932363,0.05051674262627156,0.27380770357539524,3.7350807582055037,6.463918719952453,0.05912286040180603,0.06977708392520766,0.019805081053404058,7.682666666666666,0.0,0.0,0.0,0.0,0.0,0.0,0.0,0.0,0.0,0.0,0.0,0.0,0.0,7.0,0.254488152,3.9313986013986018,0.007034965034965035,95.63297202797203,0.13517482517482518,0.08610489510489511,0.05706993006993007,0.13517482517482518,0.015069930069930071,1.0928792282098065,18.002797202797204,36.79272727272727,0.5337762237762238,0.4593006993006993,8.14062937062937,0.3544755244755245,0.17482517482517482,0.4548251748251748,33.667692307692306,1.294125874125874,1.33470729466271,1458.5524475524476,105.0,26.785714285714285,14.0,60.0,28.25,8.0,0.9618739379639862,178.9358333,167.05875,175.3394444,188.5638889,178.7632639,61.81727279277736,328.31927450990446,449.9256766926874,580.709732572272,356.5399270168673,52.94555555555534,55.8094444444446,53.3077777777777,85.29777777777777,50.384999999999664,46.50249999999999,69.92944444444454,33.101944444444555,28.886111111111,26.402222222222196,181.62135444444422,562.125,39.331212972222225,320.0,93.50322222222219,2.8048401166666665,1.3479220749999994,1.4566321222222232,1223.3992527777773,3998.296547,0.0,2250.440452777779,1285.5987305555552,220.2632794444445,112105.45638888882,3.908020219444447,1.0474463961111118,4.127226369444447,104.06482946388886,57.58194444444449,16.59179755555556,25.593123527777795
2026-05-10 18:00:00,0.9,11.72,0.459192027,87.38,0.36,4.722571428571428,0.43,1.04,0.49,86.99000000000001,11.969999999999999,1.0034285714285716,69.98,9.0,19.55,1.69,12.33952387,4.933333333333331,79.64444444444445,63.34,27.55,0.051,5.63,2.2,9.59,2.77,0.027,0.16,53.99,11.3,0.049,2.007104795737123,0.2,16.39257142857143,0.1,2.54,0.47,0.84,40.58,5.29,49.86,0.124,60.18666670478445,3.09340083364986,2.2682101315217653,0.05555739045204994,0.030116453828943006,0.050287076052550825,0.2684218954511986,3.69377264039995,6.450457420843583,0.05842992570560549,0.06966966466708162,0.01974138528161683,8.648285714285715,0.0,0.0,0.0,0.0,0.0,0.0,0.0,0.0,0.0,0.0,0.0,0.0,0.0,7.0,0.254488152,3.964965034965035,0.007874125874125875,95.5843006993007,0.13937062937062938,0.08862237762237762,0.05874825174825175,0.13937062937062938,0.01674825174825175,1.0852628776182494,18.06993006993007,36.738181818181815,0.5044055944055944,0.4425174825174825,8.035734265734265,0.3418881118881119,0.17062937062937064,0.45062937062937064,33.8523076923077,1.2731468531468533,1.3226472581355138,1459.811188811189,105.0,26.785714285714285,14.0,60.0,28.25,8.0,0.9618739379639862,178.9358333,167.05875,175.3394444,188.5638889,178.7632639,61.81727279277736,328.31927450990446,449.9256766926874,580.709732572272,356.5399270168673,52.81499999999964,70.05250000000015,53.599722222222425,88.23166666666678,50.15222222222239,46.46472222222212,77.68166666666693,32.81500000000006,29.073055555555694,24.600555555555527,171.45232277777782,563.2083333333334,40.17250197222226,320.0,96.93263888888883,2.7669672000000025,1.3479859305555542,1.4191001611111111,1221.2866333333345,3998.296547,0.0,2252.7437555555557,1281.0701499999993,215.8606036111111,108911.3322222222,4.0078854666666714,1.0161746602777781,4.075569036111114,102.71743276805556,57.46916666666675,16.976972194444453,25.28428844444446
2026-05-10 19:00:00,0.9,11.72,0.459192027,87.38,0.36,4.7332,0.43,1.04,0.49,86.99000000000001,11.969999999999999,0.9974000000000001,69.98,9.0,19.55,1.69,12.33952387,4.933333333333331,79.64444444444445,63.34,27.55,0.051000000000000004,5.63,2.2,9.59,2.77,0.027000000000000003,0.16,53.989999999999995,11.3,0.049,2.007104795737123,0.2,16.643,0.1,2.54,0.47,0.84,40.58,5.29,49.86,0.124,60.1901101813314,3.0861125817278774,2.265126563909825,0.05554291018120715,0.03016525964245894,0.0502554068512532,0.26745251142168047,3.6857735044434703,6.461870964450729,0.0583662299080955,0.06964131427875253,0.019741601009566387,8.6738,0.0,0.0,0.0,0.0,0.0,0.0,0.0,0.0,0.0,0.0,0.0,0.0,0.0,7.0,0.254488152,3.97,0.008,95.55278787878788,0.14,0.089,0.04766666666666666,0.17090909090909093,0.021636363636363638,1.0910999573200324,17.987272727272725,36.97212121212121,0.4072727272727273,0.4090909090909091,8.112727272727271,0.30393939393939395,0.15454545454545457,0.45515151515151514,33.88515151515152,1.1978787878787878,1.330517927090699,1466.1818181818182,105.0,26.78571428571429,14.0,60.0,28.25,8.0,0.9618739379639862,178.9358333,167.05875,175.3394444,188.5638889,178.7632639,61.81727279277736,328.31927450990446,449.9256766926874,580.709732572272,356.5399270168673,52.800555555555206,69.40611111111106,53.55750000000011,91.21305555555568,49.92583333333324,46.33111111111074,80.8186111111113,32.51472222222235,29.649444444444498,26.0516666666667,191.58178111111104,563.2777777777778,40.034423944444434,320.0,90.53708333333336,2.7417855916666687,1.3478424499999986,1.393915680555555,1230.391336111111,3998.296547,0.0,2240.2205833333314,1314.980744444444,219.26112888888892,109680.58111111113,3.9666083499999965,0.9969544858333328,4.213501433333336,105.38458599722222,58.45222222222218,16.911820583333334,25.32913825000002
2026-05-10 20:00:00,0.9,11.72,0.459192027,87.38,0.36,4.795285714285714,0.43,1.04,0.49,86.99000000000001,11.969999999999999,1.0124285714285715,69.98,9.0,19.55,1.69,12.33952387,4.933333333333331,79.64444444444445,63.34,27.55,0.051,5.63,2.2,9.59,2.77,0.027,0.16,53.99,11.3,0.049,2.007104795737123,0.2,16.499142857142857,0.1,2.54,0.47,0.84,40.58,5.29,49.86,0.124,60.21276150346261,3.091846602786173,2.271687810009318,0.05557172021939994,0.030072416893393537,0.050258753619493425,0.2683474603115454,3.6946691630388293,6.414280819082499,0.05826161518007681,0.06969163238258086,0.01971012295716298,8.622142857142858,0.0,0.0,0.0,0.0,0.0,0.0,0.0,0.0,0.0,0.0,0.0,0.0,0.0,7.0,0.254488152,3.971348314606742,0.008,95.52961573033708,0.13966292134831462,0.08913483146067415,0.03780898876404494,0.19865168539325845,0.02577752808988764,1.0989352486775972,17.914157303370786,37.212808988764046,0.3206741573033708,0.38,8.20134831460674,0.27,0.1406741573033708,0.4606741573033708,33.86303370786517,1.1279775280898876,1.3411296155700172,1471.3258426966293,105.0,26.785714285714285,14.0,60.0,28.25,8.0,0.9618739379639862,178.9358333,167.05875,175.3394444,188.5638889,178.7632639,61.81727279277736,328.31927450990446,449.9256766926874,580.709732572272,356.5399270168673,52.87047353760442,62.60167130919213,53.439832869080895,92.95348189415033,50.05459610027864,46.33454038997198,80.60557103064069,33.32479108635095,31.082451253482013,26.94707520891368,201.23690389972157,562.9387186629526,39.876994874651814,320.0,85.91912256267419,2.7855636350974917,1.3462767381615586,1.439383114206128,1230.2205181058503,3998.296547,0.0,2232.4640974930385,1258.5880139275757,214.0737877437327,108508.38440111416,3.966928598885796,1.0251695208913638,4.2612178133704735,106.66388976671311,60.37771587743715,16.6981972144847,25.180067938718647
2026-05-10 21:00:00,0.9,11.72,0.459192027,87.38,0.36,4.8276,0.43,1.04,0.49,86.99000000000001,11.969999999999999,1.0082,69.98,9.0,19.55,1.69,12.33952387,4.933333333333331,79.64444444444445,63.34,27.55,0.051000000000000004,5.63,2.2,9.59,2.77,0.027000000000000003,0.16,53.989999999999995,11.3,0.049,2.007104795737123,0.2,16.553800000000003,0.1,2.54,0.47,0.84,40.58,5.29,49.86,0.124,60.19540976746274,3.091063301352725,2.26846670191248,0.05555799251739986,0.03011570817342561,0.05027042228904812,0.2681508341208274,3.691990944856414,6.442488426316929,0.05836289247835045,0.06966900970253527,0.019732024308931333,8.55,0.0,0.0,0.0,0.0,0.0,0.0,0.0,0.0,0.0,0.0,0.0,0.0,0.0,7.0,0.254488152,3.97808988764045,0.008,95.52769438202247,0.13797752808988764,0.08980898876404494,0.041853932584269664,0.19191011235955058,0.024665168539325842,1.1052668476276948,17.984943820224718,37.276853932584274,0.32404494382022475,0.38,8.20808988764045,0.27,0.14404494382022473,0.4640449438202247,33.728202247191014,1.1178651685393257,1.3486366488641865,1467.9550561797753,105.0,26.78571428571429,14.0,60.0,28.25,8.0,0.9618739379639862,178.9358333,167.05875,175.3394444,188.5638889,178.7632639,61.81727279277736,328.31927450990446,449.9256766926874,580.709732572272,356.5399270168673,53.13055555555584,59.55277777777784,53.40055555555555,90.62861111111118,50.54500000000022,46.50805555555555,79.16444444444437,34.23027777777767,31.910000000000093,27.508333333333294,203.28028138888925,569.3194444444445,39.89079947222221,320.0,86.78045833333347,2.7505585361111105,1.3480522416666663,1.4024545833333326,1228.4854222222204,3998.296547,0.0,2218.8542833333336,1284.584488888887,215.39676833333323,107969.87472222216,3.941182052777776,0.9999517147222224,4.40596867777778,106.93463728402783,62.21444444444444,16.723476111111108,25.199073972222227
2026-05-10 22:00:00,0.9,11.72,0.459192027,87.38,0.36000000000000004,4.8585,0.43,1.04,0.49,86.99000000000001,11.969999999999999,0.9646666666666667,69.98,9.0,19.55,1.69,12.33952387,4.933333333333331,79.64444444444445,63.34,27.55,0.051,5.63,2.2,9.59,2.77,0.027,0.16,53.99,11.300000000000002,0.04900000000000001,2.007104795737123,0.20000000000000004,16.306833333333334,0.1,2.54,0.47,0.84,40.58,5.29,49.86,0.124,60.21559269333583,3.0968025909443746,2.2746280886503163,0.05558511942501041,0.030028124048945865,0.050275889189289096,0.2690336208818116,3.700639348202087,6.398644299762849,0.05827336859107845,0.06971662443004757,0.019703590343138434,8.557166666666667,0.0,0.0,0.0,0.0,0.0,0.0,0.0,0.0,0.0,0.0,0.0,0.0,0.0,7.0,0.254488152,3.9848314606741577,0.008,95.52577303370786,0.1362921348314607,0.09048314606741573,0.04589887640449438,0.1851685393258427,0.023552808988764044,1.1115984465777926,18.05573033707865,37.340898876404495,0.32741573033707866,0.38,8.214831460674157,0.27,0.14741573033707864,0.4674157303370786,33.59337078651686,1.107752808988764,1.356143682158356,1464.5842696629213,105.0,26.785714285714285,14.0,60.0,28.25,8.0,0.9618739379639862,178.9358333,167.05875,175.3394444,188.5638889,178.7632639,61.81727279277736,328.31927450990446,449.9256766926874,580.709732572272,356.5399270168673,53.35027777777764,58.11388888888893,53.412777777777634,88.86583333333328,50.89333333333324,46.565555555555676,79.13,34.88166666666683,32.44500000000017,28.752499999999998,209.77295305555523,565.125,39.99915094444443,321.80555555555554,79.41999999999929,2.80340544722222,1.3482819166666669,1.4550971249999998,1231.418083333335,3998.296547,0.0,2244.468655555556,1236.552238888889,211.84159916666658,107804.83194444451,3.968694580555559,1.0367444336111122,4.231232269444446,108.24630516874996,63.985277777777355,16.954933027777756,25.432653583333312
2026-05-10 23:00:00,0.9,11.64,0.459192027,87.46,0.33,4.898833333333333,0.43,1.04,0.49,86.99000000000001,11.969999999999999,0.9643333333333334,69.98,9.0,19.55,1.69,12.33952387,4.933333333333331,79.64444444444445,63.34,27.55,0.04900000000000001,5.69,2.38,9.25,2.7000000000000006,0.029,0.16,53.63636363636365,11.38,0.04800000000000001,2.0,0.20000000000000004,16.203500000000002,0.1,2.54,0.47,0.84,40.58,5.29,49.86,0.124,60.20893971112261,3.1066179436626364,2.2784521907960635,0.0556032362548342,0.02996672250637254,0.05032025344324548,0.2703286118790183,3.7112052519431167,6.386341847779796,0.05837144700509799,0.06975257854851295,0.019705788049074028,8.546000000000001,0.0,0.0,0.0,0.0,0.0,0.0,0.0,0.0,0.0,0.0,0.0,0.0,0.0,7.0,0.254488152,3.9961878453038677,0.007922651933701657,95.50790220994475,0.13538674033149173,0.09092265193370165,0.04768508287292818,0.19005524861878453,0.023937569060773482,1.115323327200708,18.09685082872928,37.35132596685083,0.32535911602209944,0.3830939226519337,8.307403314917128,0.2630386740331492,0.14922651933701658,0.4707734806629834,33.489226519337016,1.0798895027624311,1.3633860123543426,1463.4696132596684,105.0,26.785714285714285,14.0,60.0,28.25,8.0,0.9618739379639862,178.9358333,167.05875,175.3394444,188.5638889,178.7632639,61.81727279277736,328.31927450990446,449.9256766926874,580.709732572272,356.5399270168673,53.25444444444443,56.79166666666701,53.148333333333326,87.00166666666657,50.89222222222192,46.48083333333329,77.71083333333353,35.41166666666672,32.72722222222225,28.236666666666583,197.29687333333317,550.4583333333334,39.111483666666686,325.0,82.80938888888865,2.7703831555555554,1.348309050000001,1.4220382416666677,1227.2308055555548,3998.296547,0.0,2258.096750000001,1284.7574888888885,216.5618508333333,109371.7730555556,3.9338729333333333,1.0218074113888889,4.3278598,107.39183571666665,63.91527777777783,16.424479416666657,25.56770902777777
2026-05-11 00:00:00,0.9,11.64,0.459192027,87.46,0.33,4.871166666666666,0.43,1.04,0.49,86.99000000000001,11.969999999999999,0.923,69.98,9.0,19.55,1.69,12.33952387,5.2,79.08888888888889,63.34,28.1,0.04900000000000001,5.69,2.38,9.25,2.7000000000000006,0.029,0.16,53.63636363636365,11.38,0.04800000000000001,2.0,0.20000000000000004,16.310999999999996,0.0,0.0,0.0,0.0,0.0,0.0,0.0,0.0,60.188871008987384,3.1108650353249545,2.2773038963774623,0.055599269226793875,0.02997705821640827,0.05035406976455952,0.2707992851929004,3.714013167594391,6.407189796090641,0.05851876346750065,0.06974914761429138,0.019727960564947213,8.587333333333333,0.0,0.0,0.0,0.0,0.0,0.0,0.0,0.0,0.0,0.0,0.0,0.0,0.0,7.0,0.254488152,4.022707182320442,0.007591160220994476,95.43762596685083,0.13704419889502764,0.09059116022099448,0.04204972375690608,0.23314917127071821,0.0292414364640884,1.1104832761771668,18.04049723756906,37.18558011049724,0.30546961325966854,0.396353591160221,8.681988950276244,0.23320441988950277,0.14591160220994476,0.47408839779005524,33.485911602209946,0.9937016574585635,1.3697586037991585,1469.767955801105,105.0,26.785714285714285,14.0,60.0,28.25,8.0,0.9618739379639862,178.9358333,167.05875,175.3394444,188.5638889,178.7632639,61.81727279277736,328.31927450990446,449.9256766926874,580.709732572272,356.5399270168673,53.118055555555614,56.49527777777783,52.935277777777465,87.12694444444432,50.561944444444535,46.331388888888675,76.96555555555543,36.265000000000036,33.42611111111116,26.974444444444437,208.75580547222205,559.7777777777778,39.77282480555557,325.0,93.41877777777847,2.772983316666667,1.348369266666667,1.4246996888888883,1229.3266555555565,3998.296547,0.0,2184.2741111111113,1309.0273250000002,221.53568194444446,111833.52416666667,3.853336366666663,1.0293353580555549,4.156812624999999,108.91014422506942,61.54416666666652,16.776186611111083,25.400849361111074
2026-05-11 01:00:00,0.9,11.64,0.459192027,87.46,0.33,4.921,0.43,1.04,0.49,86.99000000000001,11.969999999999999,0.9006666666666666,69.98,9.0,19.55,1.69,12.33952387,5.2,79.08888888888889,63.34,28.1,0.04900000000000001,5.69,2.38,9.25,2.7000000000000006,0.029,0.16,53.63636363636365,11.38,0.04800000000000001,2.0,0.20000000000000004,16.233833333333333,0.0,0.0,0.0,0.0,0.0,0.0,0.0,0.0,60.526066260018176,2.9334696212096336,2.2435662451281826,0.05542084435026693,0.03062101852481372,0.04936774489059612,0.24852627234124658,3.5453154816152335,6.299228975445769,0.05542250324816078,0.06933898967807489,0.01942040385551265,8.488833333333334,0.0,0.0,0.0,0.0,0.0,0.0,0.0,0.0,0.0,0.0,0.0,0.0,0.0,7.0,0.254488152,4.049226519337017,0.007259668508287293,95.3673497237569,0.13870165745856355,0.09025966850828729,0.036414364640883976,0.27624309392265195,0.034545303867403315,1.105643225153626,17.98414364640884,37.019834254143646,0.2855801104972376,0.40961325966850826,9.056574585635358,0.20337016574585634,0.14259668508287293,0.47740331491712706,33.48259668508287,0.9075138121546962,1.3761311952439743,1476.0662983425414,105.0,26.785714285714285,14.0,60.0,28.25,8.0,0.9618739379639862,178.9358333,167.05875,175.3394444,188.5638889,178.7632639,61.81727279277736,328.31927450990446,449.9256766926874,580.709732572272,356.5399270168673,52.89277777777747,57.357777777777805,52.53777777777761,84.86583333333334,50.09305555555564,46.08555555555559,75.47722222222232,37.376666666666594,34.291388888888974,28.155555555555527,189.65143722222246,556.875,39.40489944444446,325.52777777777777,90.91183333333262,2.7865104972222206,1.3482686472222236,1.4381326749999999,1228.9960027777797,3998.296547,0.0,2237.8902583333333,1300.4893166666664,220.64867166666664,111942.95277777775,3.8104254222222216,1.0404070833333332,4.382241838888891,106.51075987638892,58.959166666666796,16.598017944444432,25.52230424999999
2026-05-11 02:00:00,0.9,11.64,0.459192027,87.46,0.33,4.8885,0.43,1.04,0.49,86.99000000000001,11.969999999999999,0.9108333333333333,69.98,9.0,19.55,1.69,12.33952387,5.2,79.08888888888889,63.34,28.1,0.04900000000000001,5.69,2.38,9.25,2.7000000000000006,0.029,0.16,53.63636363636365,11.38,0.04800000000000001,2.0,0.20000000000000004,16.157833333333333,0.0,0.0,0.0,0.0,0.0,0.0,0.0,0.0,60.444856715663484,2.9862187665209223,2.2567056106867245,0.05548698781164546,0.030388623142817248,0.049644824476513104,0.25524863531503933,3.5974338135406385,6.302318339802125,0.056226920167518325,0.06948200176270264,0.019488330873328897,8.4335,0.0,0.0,0.0,0.0,0.0,0.0,0.0,0.0,0.0,0.0,0.0,0.0,0.0,7.0,0.254488152,4.055000000000001,0.007071428571428571,95.27192142857142,0.14214285714285715,0.09142857142857143,0.030714285714285715,0.35928571428571426,0.042435714285714285,1.109543787484964,18.01,36.972142857142856,0.26071428571428573,0.40785714285714286,9.382857142857143,0.17428571428571427,0.13785714285714287,0.48357142857142854,33.334999999999994,0.8192857142857143,1.3911473142972195,1481.9285714285713,105.0,26.785714285714285,14.0,60.0,28.25,8.0,0.9618739379639862,178.9358333,167.05875,175.3394444,188.5638889,178.7632639,61.81727279277736,328.31927450990446,449.9256766926874,580.709732572272,356.5399270168673,52.794999999999696,57.075833333333435,52.226666666666695,84.27750000000002,49.81416666666637,45.87916666666637,74.65333333333334,37.914722222222125,34.42305555555544,27.29361111111112,190.40662000000003,552.9444444444445,40.20603569444447,330.0,86.19877777777809,2.7763711416666683,1.3483252861111112,1.428104005555555,1216.5998861111104,3998.296547,0.0,2254.609374999998,1301.675108333333,218.7629719444443,111386.34027777774,3.8366962444444446,1.0318414361111117,4.202457847222225,107.72887715,58.20444444444466,16.82245927777778,25.019555555555566
2026-05-11 03:00:00,0.9,11.64,0.459192027,87.46,0.33,4.8678,0.43,1.04,0.49,86.99000000000001,11.969999999999999,0.8922000000000001,69.98,9.0,19.55,1.69,12.33952387,5.2,79.08888888888889,63.34,28.1,0.049,5.69,2.38,9.25,2.7,0.029000000000000005,0.16,53.63636363636364,11.38,0.048,2.0,0.2,16.137,0.0,0.0,0.0,0.0,0.0,0.0,0.0,0.0,60.48308969711044,2.9856805949870555,2.2626706890334094,0.055512002556034876,0.030310692832142272,0.049610185328438715,0.2553751629053085,3.600740313851296,6.245339678175496,0.055990504106048576,0.0695218600796971,0.019441460846106463,8.483,0.0,0.0,0.0,0.0,0.0,0.0,0.0,0.0,0.0,0.0,0.0,0.0,0.0,7.0,0.254488152,3.9857692307692307,0.007401098901098901,95.08555879120878,0.15203296703296704,0.09802197802197801,0.02478021978021978,0.5867582417582418,0.059677472527472526,1.1450450288685583,18.333076923076923,37.35126373626374,0.21785714285714286,0.3518131868131868,9.534505494505494,0.1479120879120879,0.127967032967033,0.5000549450549451,32.66576923076923,0.7236813186813187,1.437413110088632,1486.2142857142858,105.0,26.78571428571429,14.0,60.0,28.25,8.0,0.9618739379639862,178.9358333,167.05875,175.3394444,188.5638889,178.7632639,61.81727279277736,328.31927450990446,449.9256766926874,580.709732572272,356.5399270168673,52.885277777777645,56.951388888888886,51.946388888888706,85.26861111111124,49.790833333333076,45.797777777777526,70.76111111111103,38.60583333333327,36.89972222222224,32.43499999999998,178.8446327777778,545.0555555555555,39.766698944444435,330.0,87.08122222222153,2.7816960388888896,1.3483831777777793,1.4334351111111114,1222.314808333333,3998.296547,0.0,2280.1297138888885,1298.3217,219.13016583333317,111534.34833333323,3.8397549500000006,1.0362050775000002,4.078559033333335,106.19691384305557,58.99333333333326,16.72846763888887,25.338758972222198
2026-05-11 04:00:00,0.9,11.64,0.459192027,87.46,0.33,4.765285714285715,0.43,1.04,0.49,86.99000000000001,11.969999999999999,0.8977142857142857,69.98,9.0,19.55,1.69,12.33952387,5.2,79.08888888888889,63.34,28.1,0.049,5.69,2.38,9.25,2.7,0.029,0.16,53.63636363636364,11.38,0.048,2.0,0.2,16.112285714285715,0.0,0.0,0.0,0.0,0.0,0.0,0.0,0.0,60.608003578195564,3.0273465032257314,2.3038773053746335,0.055694096100869526,0.02972124449896395,0.04966825247537614,0.2616712683914715,3.661308268145239,5.95994127939524,0.055472423472399175,0.06984366185613858,0.019261714457611493,8.269,0.0,0.0,0.0,0.0,0.0,0.0,0.0,0.0,0.0,0.0,0.0,0.0,0.0,7.0,0.254488152,3.9165384615384617,0.007730769230769231,94.89919615384615,0.16192307692307695,0.10461538461538461,0.018846153846153846,0.8142307692307693,0.07691923076923077,1.1805462702521528,18.65615384615385,37.730384615384615,0.17500000000000002,0.2957692307692308,9.686153846153847,0.12153846153846154,0.11807692307692308,0.5165384615384616,31.99653846153846,0.6280769230769231,1.4836789058800444,1490.5,105.0,26.785714285714285,14.0,60.0,28.25,8.0,0.9618739379639862,178.9358333,167.05875,175.3394444,188.5638889,178.7632639,61.81727279277736,328.31927450990446,449.9256766926874,580.709732572272,356.5399270168673,53.33861111111078,56.98749999999987,51.66972222222231,85.7991666666667,49.59138888888897,45.6544444444446,67.38944444444435,39.227777777777746,38.62583333333329,33.615555555555524,172.20747944444437,541.2777777777778,40.06240433333333,330.0,82.80938888888865,2.8093010055555583,1.3480835916666674,1.4612197305555548,1212.285966666666,3998.296547,0.0,2308.088797222221,1302.5061805555551,220.3594069444446,113850.89555555566,3.7476943777777842,1.0710751677777774,3.8754420722222203,105.31749102638888,63.53722222222223,16.964048166666657,25.378086361111098
2026-05-11 05:00:00,0.9,11.64,0.459192027,87.46,0.33,4.7092,0.43,1.04,0.49,86.99000000000001,11.969999999999999,0.865,69.98,9.0,19.55,1.69,12.33952387,5.2,79.08888888888889,63.34,28.1,0.049,5.69,2.38,9.25,2.7,0.029000000000000005,0.16,53.63636363636364,11.38,0.048,2.0,0.2,16.0838,0.0,0.0,0.0,0.0,0.0,0.0,0.0,0.0,60.46557941792629,3.0539633513957343,2.2939655861283477,0.05565779770276859,0.02982176849605629,0.04989434443062588,0.26453415207127434,3.6771969474406503,6.115949241503583,0.056497263291126545,0.06980376585486651,0.019421228832133368,8.6238,0.0,0.0,0.0,0.0,0.0,0.0,0.0,0.0,0.0,0.0,0.0,0.0,0.0,7.0,0.254488152,3.88,0.00795,94.742,0.1695,0.10985,0.0141,0.9865,0.0901,1.207890999462178,18.882,38.037,0.14500000000000002,0.2575,9.785,0.10250000000000001,0.1135,0.53,31.4915,0.5565,1.5186391973648699,1495.35,105.0,26.78571428571429,14.0,60.0,28.25,8.0,0.9618739379639862,178.9358333,167.05875,175.3394444,188.5638889,178.7632639,61.81727279277736,328.31927450990446,449.9256766926874,580.709732572272,356.5399270168673,54.03414634146339,57.98455284552844,51.53983739837407,83.22845528455287,49.402439024390304,45.51951219512196,66.75447154471547,39.81300813008127,38.96341463414636,31.706504065040647,168.35023414634145,548.3333333333334,40.01612040650406,330.0,86.63999999999999,2.7785540243902442,1.348187284552846,1.430278471544715,1209.5841544715452,3998.296547,0.0,2297.7970487804873,1314.4125040650408,219.99115853658543,112646.43089430893,3.7816862357723577,1.0549696861788616,3.9866568455284552,104.80640602439024,72.74065040650402,16.915509105691054,25.358584634146347
