Repository: saikumar-voptimai/evonith_bf_webapp

# Evonith BF2 — Blast Furnace Intelligence Platform

Monitoring, modelling and optimisation of **Blast Furnace 2 (BF2)** at Evonith Steel: live telemetry from InfluxDB,
manual plant reports from Neon PostgreSQL, a two-zone energy model of the furnace, blend and fuel optimisers, a
conversational assistant (FurnaceMind) and a live digital twin evaluated every hour.

The platform has three deployable parts that share one Python service layer, plus the shared data library:

| Part | Path | What it is |
|---|---|---|
| **Streamlit app** (legacy) | `src/app.py`, `src/custom_pages/` | The original 11-page dashboard; still the home of the model pages. Served under `/legacy` in production |

File: src/assets/data/furnace_dataset_20260525_002530_771382.csv (part 197 of 209)
GO%,ORE_NA2O%,ORE_P%,ORE_TIO2%,ORE_AL2O3%,ORE_SIO2%,ORE_MNO%,ORE_CAO%,ORE_K2O%,ORE_CALC_MT,PELLET_PCT_SIO2,PELLET_PCT_AL2O3,PELLET_PCT_FE2O3,PELLET_PCT_MGO,PELLET_PCT_TIO2,PELLET_PCT_NA2O,TOTAL_PELLET_CALC_MT,PELLET_PCT_K2O,PELLET_PCT_TM,PELLET_PCT_LOI,PELLET_PCT_MNO,PELLET_PCT_CAO,PELLET_PCT_P,CHARGES/HRS.,STOCKRODLEVEL,CHEM_PCT_C,CHEM_PCT_CR,CHEM_PCT_FE,CHEM_PCT_MN,CHEM_PCT_P,CHEM_PCT_S,CHEM_PCT_SI,CHEM_PCT_TI,SLAG_BASICITY,SLAG_PCT_AL2O3,SLAG_PCT_CAO,SLAG_PCT_FEO,SLAG_PCT_K2O,SLAG_PCT_MGO,SLAG_PCT_MNO,SLAG_PCT_NA2O,SLAG_PCT_S,SLAG_PCT_SIO2,SLAG_PCT_TIO2,SLAG_T_BASICITY,HMT_GT_1480C,COKE_DISCHARGE_TIME,WEIGHTED_COKE_ANGLE,TOTAL_COKE_PORTIONS,NON_COKE_DISCHARGE_TIME,WEIGHTED_NON_COKE_ANGLE,TOTAL_NON_COKE_PORTIONS,TOTAL HEAT LOAD,FTG_UPTAKE_TEMP_A,FTG_UPTAKE_TEMP_B,FTG_UPTAKE_TEMP_C,FTG_UPTAKE_TEMP_D,FTG_UPTAKE_TEMP_AVG,HEARTH_TEMP_A,HEARTH_TEMP_B,HEARTH_TEMP_C,HEARTH_TEMP_D,HEARTH_TEMP_AVG,BOSH_TEMP_A,BOSH_TEMP_C,BOSH_TEMP_D,BELLY_TEMP_A,BELLY_TEMP_C,BELLY_TEMP_D,LOWER_STACK_TEMP_A,LOWER_STACK_TEMP_B,LOWER_STACK_TEMP_C,LOWER_STACK_TEMP_D,PCI_KG/THM,ACT. FUEL RATEKG/THM.,FURNACETOPGASANALYSISCO2ETACO,COKE RATE KG/THM,PRODUCTIONTONNESPERHR,HOT BLAST PRESSUREBAR,TOPPRESSUREBAR,DIFFERENTIAL PRESSURETOTALBAR,HOT BLAST TEMP.OC,OXYGENFLOWNM3/HR.,STEAMKGS/HR.,RAFTOC,PERMEABILITYKGS/HR.,TUYEREVELOCITYM/S,HOT BLAST VOLUMENM3/HR.,O2 ENRICHMENT %,BOTTOMBAR,FURNACE TOP GAS ANALYSISH2%,UNITCOST LAKHS/THM,BOSH_TEMP_B,FURNACE TOP GAS ANALYSISCO2%,FURNACE TOP GAS ANALYSISONLINE (ANALYZER)CO%
2026-05-11 06:00:00,0.9,11.64,0.459192027,87.46,0.33,4.6768,0.43,1.04,0.49,86.99000000000001,11.969999999999999,0.9077999999999999,69.98,9.0,19.55,1.69,12.33952387,5.2,79.08888888888889,63.34,28.1,0.049,5.69,2.38,9.25,2.7,0.029000000000000005,0.16,53.63636363636364,11.38,0.048,2.0,0.2,16.047800000000002,0.0,0.0,0.0,0.0,0.0,0.0,0.0,0.0,60.47368353979086,3.051113539756922,2.2938617662977023,0.05565677691368807,0.02982634463769267,0.049876213956339774,0.26419035888913117,3.6747626046985347,6.110123747630247,0.0564311279381009,0.06980014504990173,0.019412970617618132,8.666599999999999,0.0,0.0,0.0,0.0,0.0,0.0,0.0,0.0,0.0,0.0,0.0,0.0,0.0,7.0,0.254488152,3.989090909090909,0.007677272727272727,94.71472727272727,0.1667727272727273,0.10903181818181819,0.014645454545454545,0.9128636363636363,0.08519090909090908,1.198902174444488,18.674727272727274,38.02063636363636,0.17227272727272727,0.2984090909090909,9.648636363636363,0.11613636363636363,0.1325909090909091,0.53,31.717863636363635,0.5919545454545455,1.5032386060294436,1502.7136363636364,105.0,26.78571428571429,14.0,60.0,28.25,8.0,0.9618739379639862,178.9358333,167.05875,175.3394444,188.5638889,178.7632639,61.81727279277736,328.31927450990446,449.9256766926874,580.709732572272,356.5399270168673,54.550277777778064,58.403333333333435,51.49555555555564,82.29222222222226,49.344444444444306,45.498611111111096,69.87249999999995,39.94472222222234,38.08055555555544,33.67666666666658,195.26474499999995,556.9305555555555,38.59855663888886,330.0,79.86122222222245,2.7214746722222234,1.3481384638888887,1.3732854833333337,1233.6053611111126,3998.296547,0.0,2279.290574999999,1275.5266416666657,210.90137722222207,104897.97527777782,4.117361483333332,0.9937595833333339,4.34821083333333,108.3725787125,71.42138888888928,16.41015619444444,26.10674669444443
2026-05-11 07:00:00,0.92,11.76,0.459192027,87.32000000000001,0.39,4.755285714285714,0.44,1.0350000000000001,0.49,86.92999999999999,12.035,0.984,69.98,9.0,19.55,1.69,12.33952387,5.2,79.08888888888889,63.34,28.1,0.051,5.65,2.27,9.459999999999999,2.7600000000000002,0.028,0.16,53.88,11.37,0.051,2.012389380530973,0.21,16.021857142857144,0.0,0.0,0.0,0.0,0.0,0.0,0.0,0.0,60.374616631904885,2.9525851296146195,2.136035278017279,0.08413124709013828,0.036778682680959664,0.05525145842346729,0.2284082315505939,3.4988639013591145,6.29670468154549,0.0619017106490634,0.14258279050339426,0.02418104392204857,8.914857142857143,0.0,0.0,0.0,0.0,0.0,0.0,0.0,0.0,0.0,0.0,0.0,0.0,0.0,7.0,0.254488152,4.098181818181818,0.0074045454545454545,94.68745454545454,0.16404545454545455,0.10821363636363636,0.015190909090909092,0.8392272727272727,0.08028181818181818,1.189913349426798,18.467454545454547,38.00427272727273,0.19954545454545453,0.33931818181818185,9.512272727272729,0.12977272727272726,0.15168181818181817,0.53,31.94422727272727,0.6274090909090909,1.4878380146940173,1510.0772727272727,105.0,26.785714285714285,14.0,60.0,28.25,8.0,0.9618739379639862,178.9358333,167.05875,175.3394444,188.5638889,178.7632639,61.81727279277736,328.31927450990446,449.9256766926874,580.709732572272,356.5399270168673,55.02611111111113,58.47805555555548,51.46027777777771,81.21666666666681,49.909444444444375,45.738611111111055,63.791666666666686,39.003333333333146,38.22194444444459,33.66722222222222,181.64466916666686,551.8194444444445,39.78211488888889,326.80555555555554,85.60005555555566,2.768442138888889,1.3480945000000006,1.4201608999999997,1220.7042916666655,3998.296547,0.0,2289.9716055555555,1282.8773777777785,215.03231277777778,109173.2188888888,4.007090988888891,1.017029878888889,4.176665380555557,105.76930755347225,73.33083333333337,16.863642999999975,25.52541538888888
2026-05-11 08:00:00,0.92,11.76,0.459192027,87.32000000000001,0.39,4.787714285714286,0.44,1.0350000000000001,0.49,86.92999999999999,12.035,0.9917142857142858,69.98,9.0,19.55,1.69,12.33952387,5.2,79.08888888888889,63.34,28.1,0.051,5.65,2.27,9.459999999999999,2.7600000000000002,0.028,0.16,53.88,11.37,0.051,2.012389380530973,0.21,16.079285714285714,0.0,0.0,0.0,0.0,0.0,0.0,0.0,0.0,60.24906208065413,3.033522519766649,2.14989756576601,0.08412361466729153,0.036380276040539415,0.056016354399110214,0.24209901285350868,3.5887224566022735,6.289629126691657,0.06326338627687413,0.14318163316955448,0.024160977648188413,8.83242857142857,0.0,0.0,0.0,0.0,0.0,0.0,0.0,0.0,0.0,0.0,0.0,0.0,0.0,7.0,0.254488152,4.207272727272727,0.007131818181818182,94.66018181818183,0.16131818181818183,0.10739545454545454,0.015736363636363635,0.7655909090909091,0.07537272727272727,1.1809245244091078,18.26018181818182,37.987909090909085,0.2268181818181818,0.38022727272727275,9.375909090909092,0.1434090909090909,0.17077272727272727,0.53,32.17059090909091,0.6628636363636364,1.472437423358591,1517.4409090909091,105.0,26.785714285714285,14.0,60.0,28.25,8.0,0.9618739379639862,178.9358333,167.05875,175.3394444,188.5638889,178.7632639,61.81727279277736,328.31927450990446,449.9256766926874,580.709732572272,356.5399270168673,55.7822222222219,58.720277777777824,52.23805555555547,73.7297222222221,51.128333333333195,46.58472222222219,51.80222222222217,38.59111111111117,37.71111111111116,34.8936111111111,158.9390902777774,551.8472222222222,39.86288686111113,325.0,97.28469444444492,2.793266058333333,1.3483259333333342,1.4449614083333333,1219.428455555554,3998.296547,0.0,2288.758624999998,1286.5304611111108,218.3595375,111454.44416666677,3.950260777777779,1.0398235508333327,4.165903072222221,102.30942946180551,77.08361111111111,16.94437274999998,25.562283111111082
2026-05-11 09:00:00,0.92,11.76,0.459192027,87.32,0.38999999999999996,4.736999999999999,0.44,1.0350000000000001,0.49,86.93,12.035000000000002,0.9633333333333334,69.98,9.0,19.55,1.69,12.33952387,5.2,79.08888888888889,63.34,28.1,0.051,5.650000000000001,2.27,9.46,2.76,0.028,0.16,53.88,11.37,0.051,2.012389380530973,0.21,16.1065,0.0,0.0,0.0,0.0,0.0,0.0,0.0,0.0,60.17167704659508,3.0484668139162494,2.1406661019603046,0.08358662017139575,0.036347448819771484,0.05614391967113288,0.24479904598859534,3.603688632030591,6.370231841102918,0.06353560883305011,0.14224076213215908,0.024133684806973005,8.693666666666667,0.0,0.0,0.0,0.0,0.0,0.0,0.0,0.0,0.0,0.0,0.0,0.0,0.0,7.0,0.254488152,4.16,0.007333333333333333,94.87233333333334,0.15666666666666668,0.10233333333333333,0.020333333333333335,0.6166666666666667,0.06433333333333333,1.1614807383309536,18.32,37.699999999999996,0.27,0.42333333333333334,9.093333333333334,0.16999999999999998,0.18666666666666668,0.5166666666666667,32.46333333333333,0.76,1.4416843657694633,1504.0,105.0,26.785714285714285,14.0,60.0,28.25,8.0,0.9618739379639862,178.9358333,167.05875,175.3394444,188.5638889,178.7632639,61.81727279277736,328.31927450990446,449.9256766926874,580.709732572272,356.5399270168673,56.31999999999985,56.82416666666696,52.897499999999866,73.33388888888894,51.981944444444494,47.01305555555563,49.17638888888889,38.06138888888894,37.10305555555545,36.58416666666666,169.84144694444444,551.0555555555555,40.011148999999975,325.0,90.0946944444438,2.807866305555555,1.3483114583333344,1.4596050027777772,1223.2404388888885,3998.296547,0.0,2285.1378194444433,1262.897744444445,215.7512374999998,110365.85222222225,3.8764164611111123,1.0453405522222217,4.079981672222224,103.75399172013888,81.74194444444463,16.957586111111116,25.424069555555533
2026-05-11 10:00:00,0.92,11.76,0.459192027,87.32000000000001,0.39,4.72,0.44,1.0350000000000001,0.49,86.93000000000002,12.035,0.9614285714285714,69.98,9.0,19.55,1.69,12.33952387,5.2,79.08888888888889,63.34,28.1,0.051,5.65,2.27,9.459999999999999,2.7600000000000002,0.028,0.16,53.88,11.37,0.051,2.012389380530973,0.21,15.732142857142858,0.0,0.0,0.0,0.0,0.0,0.0,0.0,0.0,60.244432278150065,3.0166650540536986,2.1403146050812656,0.08382106160636894,0.03648638730150441,0.05584928342085428,0.23934529356356735,3.569083937122947,6.337616544623107,0.06299159253043916,0.14245982557867432,0.024151762207082143,8.603142857142858,0.0,0.0,0.0,0.0,0.0,0.0,0.0,0.0,0.0,0.0,0.0,0.0,0.0,7.0,0.254488152,3.9664516129032257,0.007978494623655914,95.30846236559141,0.15021505376344085,0.0933010752688172,0.02872043010752688,0.39731182795698927,0.04755913978494623,1.1322565048091393,18.629677419354838,37.15806451612903,0.32806451612903226,0.46849462365591393,8.673978494623656,0.2087096774193548,0.1995698924731183,0.4908602150537634,32.81817204301075,0.9148387096774193,1.3965693236204213,1471.0967741935483,105.0,26.785714285714285,14.0,60.0,28.25,8.0,0.9618739379639862,178.9358333,167.05875,175.3394444,188.5638889,178.7632639,61.81727279277736,328.31927450990446,449.9256766926874,580.709732572272,356.5399270168673,56.87361111111098,56.59333333333359,53.39361111111118,72.54527777777776,52.736944444444106,47.560555555555794,52.493333333333275,37.026666666666756,34.56944444444434,32.44722222222223,173.65975972222233,560.0,40.641021583333355,325.0,93.03061111111127,2.766665811111112,1.3483157111111095,1.4184501166666657,1215.168147222221,3998.296547,0.0,2252.3155416666664,1284.5662861111105,215.00561472222248,109157.65166666667,3.8541618249999976,1.0122917591666674,4.117002608333334,104.25991816319446,88.45611111111114,16.993514055555536,24.821518583333358
2026-05-11 11:00:00,0.92,11.76,0.459192027,87.32,0.38999999999999996,4.675,0.44,1.0350000000000001,0.49,86.93,12.034999999999998,0.8953333333333333,69.98,9.0,19.55,1.69,12.33952387,5.2,79.08888888888889,63.34,28.1,0.051,5.650000000000001,2.27,9.46,2.76,0.028,0.16,53.88,11.37,0.051,2.012389380530973,0.21,15.587666666666665,0.0,0.0,0.0,0.0,0.0,0.0,0.0,0.0,60.28791511351776,3.00233505987674,2.1424836436358388,0.08403242093974415,0.0365409529009651,0.05571921658781748,0.23685382833579316,3.553811752357402,6.306751927799765,0.06274235050259651,0.1427660803488121,0.024164563946617913,8.598,0.0,0.0,0.0,0.0,0.0,0.0,0.0,0.0,0.0,0.0,0.0,0.0,0.0,7.0,0.254488152,3.9274766355140187,0.007457943925233645,95.39021495327103,0.14457943925233646,0.09137383177570094,0.03333644859813084,0.36289719626168226,0.04266355140186916,1.1169993876224678,18.62373831775701,37.042429906542054,0.2866355140186916,0.4808411214953271,8.464859813084113,0.21,0.2,0.47915887850467287,33.16607476635514,0.9471028037383178,1.372298475770012,1474.8785046728972,105.0,26.785714285714285,14.0,60.0,28.25,8.0,0.9618739379639862,178.9358333,167.05875,175.3394444,188.5638889,178.7632639,61.81727279277736,328.31927450990446,449.9256766926874,580.709732572272,356.5399270168673,56.686388888889056,57.54222222222233,53.301666666666584,76.34305555555562,52.49333333333335,47.579166666666815,55.916388888888875,35.907777777777866,33.429166666666724,32.660000000000046,170.91631111111124,556.9333333333333,40.05028591666668,325.0,92.41294913888835,2.7596369277777737,1.348190869444443,1.4115476805555567,1206.5710527777765,3998.296547,0.0,2252.075352777779,1268.5884083333333,210.4775511111111,107326.37444444442,3.918709955555555,0.9962656672222215,4.12173677222222,103.89641122222224,92.23194444444428,16.731216833333363,25.045355916666647
2026-05-11 12:00:00,0.92,11.76,0.459192027,87.32,0.38999999999999996,4.687333333333333,0.44,1.0350000000000001,0.49,86.93,12.035000000000002,0.9045,69.98,9.0,19.55,1.69,12.33952387,5.2,79.08888888888889,63.34,28.1,0.051,5.6499999999999995,2.27,9.46,2.76,0.028,0.16,53.88,11.37,0.051,2.012389380530973,0.21,15.615,0.0,0.0,0.0,0.0,0.0,0.0,0.0,0.0,60.26527012282648,3.0162282359827373,2.144625357774688,0.08402030942267713,0.036473386570754725,0.05585023796950534,0.23920736926456887,3.5692034979146534,6.307189283132572,0.06297650625225247,0.14284766882531977,0.024160643797330128,8.6595,0.0,0.0,0.0,0.0,0.0,0.0,0.0,0.0,0.0,0.0,0.0,0.0,0.0,7.0,0.254488152,3.91625,0.007,95.4210625,0.140625,0.0905,0.0366875,0.348125,0.03975,1.1063588526648174,18.611874999999998,36.95625,0.25,0.488125,8.291875000000001,0.20875,0.19875,0.46749999999999997,33.404375,0.969375,1.3545880695834749,1479.5,105.0,26.785714285714285,14.0,60.0,28.25,8.0,0.9618739379639862,178.9358333,167.05875,175.3394444,188.5638889,178.7632639,61.81727279277736,328.31927450990446,449.9256766926874,580.709732572272,356.5399270168673,56.447499999999984,59.08777777777792,53.263333333333364,80.88166666666675,52.101944444444435,47.567777777777835,61.781388888889005,34.85833333333326,32.51888888888895,30.156388888888976,188.23305861111123,559.4777777777778,40.38379277777777,325.0,87.90958863888962,2.7952071666666636,1.3480396194444437,1.4472524722222222,1218.4143750000005,3998.296547,0.0,2242.7008861111085,1277.4884444444453,216.57818222222215,110728.09750000002,3.802390133333333,1.0330326455555547,4.120056880555556,106.19088026597224,88.86805555555563,16.765962694444436,24.74811930555555
2026-05-11 13:00:00,0.92,11.76,0.459192027,87.32000000000001,0.39,4.561714285714286,0.44,1.0350000000000001,0.49,86.92999999999999,12.035,0.9491428571428572,69.98,9.0,19.55,1.69,12.33952387,5.2,79.08888888888889,63.34,28.1,0.051,5.65,2.27,9.459999999999999,2.7600000000000002,0.028,0.16,53.88,11.37,0.051,2.012389380530973,0.21,15.549428571428573,0.0,0.0,0.0,0.0,0.0,0.0,0.0,0.0,60.208372626883396,3.0375482193609042,2.1430941351279396,0.08378288246187715,0.03638634588633165,0.056045715163489815,0.24288937791527435,3.5921590234243177,6.341328650949536,0.06334433344455011,0.14254325087372452,0.02414499005711712,8.629999999999999,0.0,0.0,0.0,0.0,0.0,0.0,0.0,0.0,0.0,0.0,0.0,0.0,0.0,7.0,0.254488152,4.004886363636364,0.007,95.27958522727273,0.14403409090909092,0.09322727272727273,0.034982954545454546,0.39244318181818183,0.04384090909090909,1.114137673967409,18.622102272727272,36.935795454545456,0.25,0.4778977272727273,8.247556818181819,0.20193181818181818,0.19193181818181818,0.45386363636363636,33.155511363636364,0.9659659090909091,1.3628996761985972,1482.2272727272727,105.0,26.785714285714285,14.0,60.0,28.25,8.0,0.9618739379639862,178.9358333,167.05875,175.3394444,188.5638889,178.7632639,61.81727279277736,328.31927450990446,449.9256766926874,580.709732572272,356.5399270168673,56.137500000000145,59.01833333333333,53.134444444444526,80.16250000000015,51.931111111110944,47.41861111111089,64.2272222222222,33.87666666666669,30.85277777777784,28.277499999999964,176.162356388889,556.9305555555555,39.94616908333333,325.0,91.6500000000006,2.7890423472222183,1.3480612861111112,1.4410089305555558,1212.582736111112,3998.296547,0.0,2250.5647666666687,1274.0182138888904,215.20392055555558,109922.34527777777,3.8210762777777756,1.0341507024999999,4.0731175583333314,104.5915122215278,91.02388888888886,16.57569002777779,24.919970416666647
2026-05-11 14:00:00,0.9200000000000002,11.76,0.459192027,87.32,0.39,4.7238,0.44000000000000006,1.0350000000000001,0.49,86.93,12.035,0.9454,69.98,9.0,19.55,1.69,12.33952387,5.2,79.08888888888889,63.34,28.1,0.051000000000000004,5.65,2.27,9.46,2.76,0.028000000000000004,0.16,53.88000000000001,11.37,0.051000000000000004,2.012389380530973,0.21000000000000002,15.060999999999998,0.0,0.0,0.0,0.0,0.0,0.0,0.0,0.0,60.17160716875986,3.050573411884241,2.1417225800443154,0.08361802143107407,0.036334675917080506,0.05616463426152957,0.24514522495832108,3.6061233209206778,6.365214983873598,0.06356982248233893,0.14231838430801286,0.024134554229143238,8.5334,0.0,0.0,0.0,0.0,0.0,0.0,0.0,0.0,0.0,0.0,0.0,0.0,0.0,7.0,0.254488152,4.0935227272727275,0.007,95.13810795454545,0.1474431818181818,0.09595454545454546,0.033278409090909095,0.43676136363636364,0.04793181818181818,1.1219164952700003,18.632329545454546,36.91534090909091,0.25,0.4676704545454546,8.203238636363636,0.19511363636363638,0.18511363636363637,0.4402272727272727,32.90664772727273,0.9625568181818182,1.3712112828137195,1484.9545454545455,105.0,26.78571428571429,14.0,60.0,28.25,8.0,0.9618739379639862,178.9358333,167.05875,175.3394444,188.5638889,178.7632639,61.81727279277736,328.31927450990446,449.9256766926874,580.709732572272,356.5399270168673,55.814722222221945,58.53694444444437,52.886666666666365,79.81805555555557,52.56138888888875,47.30833333333313,63.057777777777694,33.18472222222221,29.486111111111192,30.075,169.3867693333335,550.0,40.0006096111111,325.0,88.34042136111023,2.784641783333331,1.348083022222222,1.4367542166666663,1215.6772416666659,3998.296547,0.0,2289.8201805555545,1291.359147222222,217.76151055555565,111034.03722222222,3.7874316944444453,1.0351055638888889,3.869799699999998,103.69374693666668,105.40250000000015,16.566502805555558,24.8437742777778
2026-05-11 15:00:00,0.9400000000000001,11.69,0.459192027,87.37,0.37,4.4237142857142855,0.44,1.0350000000000001,0.49,86.92999999999999,12.035,0.9358571428571428,69.98,9.0,19.55,1.69,12.33952387,5.2,79.08888888888889,63.34,28.1,0.051,5.69,2.3,9.27,2.77,0.027,0.16,53.61,11.540000000000001,0.053,2.0281195079086114,0.21,15.270857142857142,0.0,0.0,0.0,0.0,0.0,0.0,0.0,0.0,59.7530627991877,3.5876809106219048,2.323914280614997,0.08766456374547922,0.03337919770502459,0.06134508821384849,0.3346813803735597,4.214866063313694,5.6916614357716,0.07244688139450665,0.15433581352238535,0.024181837823796102,8.363999999999999,0.0,0.0,0.0,0.0,0.0,0.0,0.0,0.0,0.0,0.0,0.0,0.0,0.0,7.0,0.254488152,4.151768292682927,0.007,95.05358536585365,0.14908536585365853,0.09745121951219513,0.032914634146341465,0.45810975609756094,0.05008536585365853,1.123033202135346,18.655548780487806,36.858841463414635,0.2582317073170732,0.4636585365853659,8.161768292682927,0.1927439024390244,0.18182926829268292,0.43,32.825182926829264,0.9636585365853658,1.3717091171148035,1486.6341463414635,105.0,26.785714285714285,14.0,60.0,28.25,8.0,0.9618739379639862,178.9358333,167.05875,175.3394444,188.5638889,178.7632639,61.81727279277736,328.31927450990446,449.9256766926874,580.709732572272,356.5399270168673,55.78555555555524,59.050833333333486,52.84611111111079,82.72472222222235,54.20944444444453,47.33138888888853,68.25388888888881,32.44861111111106,28.962777777777834,26.1013888888889,172.6946563888891,553.9583333333334,41.12162466666665,325.0,91.21917197222261,2.8235314833333343,1.3480209416666662,1.4753830999999997,1215.7587666666675,3998.296547,0.0,2268.0054111111112,1260.0257166666668,215.97071694444446,111338.14777777785,3.78352745277778,1.04935773,3.7864020444444457,104.1320419715278,102.56083333333329,17.04019616666666,24.397810361111098
2026-05-11 16:00:00,0.9400000000000001,11.69,0.459192027,87.37,0.37,4.655,0.44,1.0350000000000001,0.49,86.92999999999999,12.035,0.9067142857142858,69.98,9.0,19.55,1.69,12.33952387,5.2,79.08888888888889,63.34,28.1,0.051,5.69,2.3,9.27,2.77,0.027,0.16,53.61,11.539999999999997,0.053,2.0281195079086114,0.21,15.677571428571428,0.0,0.0,0.0,0.0,0.0,0.0,0.0,0.0,59.968473322324016,3.347896311351371,2.248789322610439,0.08614021333431184,0.03467717097213713,0.05903954208078414,0.29461843218381223,3.943957157838096,5.94920640616271,0.06847287495741598,0.14952474619851858,0.024173156015152457,8.632714285714286,0.0,0.0,0.0,0.0,0.0,0.0,0.0,0.0,0.0,0.0,0.0,0.0,0.0,7.0,0.254488152,4.118841463414634,0.007,95.13992682926829,0.14542682926829267,0.09525609756097561,0.03657317073170732,0.41054878048780485,0.04642682926829268,1.104163565688955,18.717743902439025,36.69420731707317,0.29115853658536583,0.47829268292682925,8.128841463414634,0.20371951219512197,0.18914634146341464,0.43,33.24591463414634,0.9782926829268292,1.348765634473773,1485.1707317073171,105.0,26.785714285714285,14.0,60.0,28.25,8.0,0.9618739379639862,178.9358333,167.05875,175.3394444,188.5638889,178.7632639,61.81727279277736,328.31927450990446,449.9256766926874,580.709732572272,356.5399270168673,55.53805555555559,59.35444444444422,52.6611111111113,85.58222222222226,55.50000000000008,47.24111111111127,74.66194444444453,31.819999999999926,28.326111111111114,25.216666666666672,159.25694583333342,548.2777777777778,39.30683825000003,325.0,92.0808380277772,2.7828253027777796,1.3483494527777775,1.4344050583333339,1208.649930555556,3998.296547,0.0,2297.1280972222216,1309.929586111112,220.3250863888889,112595.73249999998,3.726801941666667,1.023994429166667,3.843291855555553,102.35154532291668,83.0569444444445,16.33620344444443,25.224320694444454
2026-05-11 17:00:00,0.9399999999999998,11.69,0.459192027,87.37,0.37,4.6935714285714285,0.44,1.0350000000000001,0.49,86.92999999999999,12.035,0.9131428571428571,69.98,9.0,19.55,1.69,12.33952387,5.2,79.08888888888889,63.34,28.1,0.051,5.69,2.3,9.27,2.77,0.027,0.16,53.61,11.540000000000001,0.053,2.0281195079086114,0.21,15.902142857142858,0.0,0.0,0.0,0.0,0.0,0.0,0.0,0.0,60.282848087169,3.0576727773700183,2.169533064039154,0.08482536288036105,0.03620785307558513,0.056262548513960904,0.2459577848113291,3.6176711140110074,6.179848521626451,0.06364234085526392,0.14474243443207405,0.024185996344722016,8.545142857142858,0.0,0.0,0.0,0.0,0.0,0.0,0.0,0.0,0.0,0.0,0.0,0.0,0.0,7.0,0.254488152,4.0859146341463415,0.007,95.22626829268293,0.14176829268292684,0.0930609756097561,0.04023170731707317,0.3629878048780488,0.04276829268292683,1.085293929242564,18.77993902439024,36.52957317073171,0.32408536585365855,0.4929268292682927,8.095914634146341,0.2146951219512195,0.19646341463414635,0.43,33.66664634146341,0.9929268292682927,1.3258221518327427,1483.7073170731708,105.0,26.785714285714285,14.0,60.0,28.25,8.0,0.9618739379639862,178.9358333,167.05875,175.3394444,188.5638889,178.7632639,61.81727279277736,328.31927450990446,449.9256766926874,580.709732572272,356.5399270168673,55.33166666666633,58.244444444444504,52.39944444444417,88.8602777777777,55.77805555555524,47.161111111111296,77.81861111111118,31.6272222222222,28.5061111111111,25.694166666666725,161.6616941666667,545.0,40.74460475000003,325.0,91.01556269444534,2.818809380555555,1.3480920527777773,1.4706702722222238,1211.7444222222216,3998.296547,0.0,2296.2067555555545,1285.3635527777772,219.4833438888891,113107.27583333336,3.711776577777776,1.0595043205555554,3.7838541722222208,102.67017447708334,73.7666666666668,17.08663711111112,24.848741388888868
2026-05-11 18:00:00,0.94,11.69,0.459192027,87.37,0.36999999999999994,4.738833333333333,0.44,1.0350000000000001,0.49,86.93,12.035000000000002,0.8175,69.98,9.0,19.55,1.69,12.33952387,5.2,79.08888888888889,63.34,28.1,0.051,5.69,2.3,9.27,2.77,0.027,0.16,53.61000000000001,11.54,0.053,2.0281195079086114,0.21,15.695500000000001,0.0,0.0,0.0,0.0,0.0,0.0,0.0,0.0,60.27215834828261,3.0647920410102096,2.170829412545849,0.08482819002057997,0.03617254309204641,0.05632991812870936,0.24716090316640058,3.6255857012818087,6.1786911172481185,0.06376197814132797,0.14480197681946086,0.0241843853901509,8.474666666666666,0.0,0.0,0.0,0.0,0.0,0.0,0.0,0.0,0.0,0.0,0.0,0.0,0.0,7.0,0.254488152,4.033289473684211,0.007,95.35569736842106,0.14,0.09281578947368421,0.05015789473684211,0.2869736842105263,0.03406578947368421,1.076897788198836,18.777368421052632,36.41736842105263,0.34407894736842104,0.5122368421052632,8.067763157894737,0.24855263157894736,0.2,0.44223684210526315,33.816973684210524,1.0734210526315788,1.3154692279618703,1479.7368421052631,105.0,26.785714285714285,14.0,60.0,28.25,8.0,0.9618739379639862,178.9358333,167.05875,175.3394444,188.5638889,178.7632639,61.81727279277736,328.31927450990446,449.9256766926874,580.709732572272,356.5399270168673,55.09222222222226,56.25583333333334,52.4463888888887,94.19111111111104,55.05111111111125,47.09972222222237,81.68722222222247,31.656388888888856,29.672222222222203,26.564722222222194,156.01854505555522,547.2777777777778,39.557107194444434,325.0,91.81961641666697,2.8120337833333293,1.3480173138888876,1.464094372222222,1219.5973472222224,3998.296547,0.0,2309.3570361111115,1287.358858333334,219.70692138888913,112906.39555555559,3.7204224888888855,1.0432797219444443,3.918860880555555,101.92245721986107,75.84416666666664,16.69818200000001,25.51357530555558
2026-05-11 19:00:00,0.9400000000000001,11.69,0.459192027,87.37,0.37,4.760714285714286,0.44,1.0350000000000001,0.49,86.93000000000002,12.035,0.8922857142857143,69.98,9.0,19.55,1.69,12.33952387,5.2,79.08888888888889,63.34,28.1,0.051,5.69,2.3,9.27,2.77,0.027,0.16,53.61,11.540000000000001,0.053,2.0281195079086114,0.21,15.667285714285715,0.0,0.0,0.0,0.0,0.0,0.0,0.0,0.0,60.30984473528905,3.064229291519826,2.1787412584744197,0.08519200270318492,0.036147646948885385,0.05633388107494094,0.24694878136967488,3.626064814062235,6.123109132200393,0.06373838185691888,0.14551193276144075,0.024200545308009216,8.498714285714286,0.0,0.0,0.0,0.0,0.0,0.0,0.0,0.0,0.0,0.0,0.0,0.0,0.0,7.0,0.254488152,3.9627868852459014,0.007122950819672132,95.48250819672131,0.14,0.09424590163934427,0.0600327868852459,0.22721311475409836,0.02609016393442623,1.0779542000600877,18.725081967213114,36.38475409836065,0.33647540983606555,0.5275409836065574,8.056147540983607,0.2875409836065574,0.2,0.4612295081967213,33.753524590163934,1.1677049180327868,1.316629695863838,1475.122950819672,105.0,26.785714285714285,14.0,60.0,28.25,8.0,0.9618739379639862,178.9358333,167.05875,175.3394444,188.5638889,178.7632639,61.81727279277736,328.31927450990446,449.9256766926874,580.709732572272,356.5399270168673,54.81527777777784,54.71166666666692,52.70944444444461,94.8208333333332,54.24111111111136,47.00638888888893,81.77222222222237,32.160555555555575,30.65805555555558,26.409722222222207,181.52437527777772,558.0138888888889,39.10115822222221,325.0,90.9603935833342,2.8046392000000018,1.3480805749999984,1.4564793972222212,1218.1598222222246,3998.296547,0.0,2247.649628611111,1282.0465555555563,218.42343027777764,111923.81222222217,3.7583842111111117,1.0506212227777778,4.163837438888893,105.30197972430555,76.21361111111129,16.245876722222224,25.30251727777776
2026-05-11 20:00:00,0.94,11.69,0.459192027,87.37,0.36999999999999994,4.7435,0.44,1.0350000000000001,0.49,86.93,12.035000000000002,0.8923333333333333,69.98,9.0,19.55,1.69,12.33952387,5.2,79.08888888888889,63.34,28.1,0.051,5.69,2.3,9.27,2.77,0.027,0.16,53.60999999999999,11.54,0.053,2.0281195079086114,0.21,15.643833333333333,0.0,0.0,0.0,0.0,0.0,0.0,0.0,0.0,60.34383534434056,3.0680425072696877,2.1880753039552068,0.08558595986158986,0.03609888646764823,0.05637997858143929,0.24746704343863982,3.6314949550636437,6.0624713783037345,0.06378721913794573,0.14631425440963017,0.02421696609343223,8.434,0.0,0.0,0.0,0.0,0.0,0.0,0.0,0.0,0.0,0.0,0.0,0.0,0.0,7.0,0.254488152,3.893934426229508,0.007614754098360656,95.48054098360656,0.14,0.09522950819672131,0.052163934426229505,0.2960655737704918,0.03445081967213115,1.0779749125707414,18.705409836065574,36.44377049180328,0.28237704918032785,0.517704918032787,8.080737704918032,0.2777049180327869,0.2,0.46614754098360656,33.80762295081967,1.1185245901639345,1.316995545116463,1475.6147540983607,105.0,26.785714285714285,14.0,60.0,28.25,8.0,0.9618739379639862,178.9358333,167.05875,175.3394444,188.5638889,178.7632639,61.81727279277736,328.31927450990446,449.9256766926874,580.709732572272,356.5399270168673,54.57861111111122,54.20472222222234,52.70861111111098,87.91388888888883,53.85444444444427,47.059444444444644,73.1102777777778,32.89722222222219,31.79361111111106,28.831388888888892,248.3830772222223,557.0138888888889,38.72116319444446,325.0,91.81961641666697,2.8086740611111107,1.3480763722222204,1.4605992250000017,1205.390900000001,3998.296547,0.0,2067.255627777779,1277.463636111111,215.80525111111123,111812.77916666675,3.7639695611111095,1.0567442161111107,4.384765636111109,114.16075773194446,72.9322222222222,16.003037972222216,25.327136777777756
2026-05-11 21:00:00,0.94,11.69,0.459192027,87.37,0.36999999999999994,4.741,0.44,1.0350000000000001,0.49,86.93,12.035000000000002,0.8925000000000001,69.98,9.0,19.55,1.69,12.33952387,5.2,79.08888888888889,63.34,28.1,0.051,5.69,2.3,9.27,2.77,0.027,0.16,53.60999999999999,11.54,0.053,2.0281195079086114,0.21,15.687666666666665,0.0,0.0,0.0,0.0,0.0,0.0,0.0,0.0,60.36335658214015,3.069074188262053,2.1928467099379154,0.08579456905269527,0.036077934665122914,0.056395053514385035,0.24757446603442232,3.633273706267826,6.03046289053414,0.0637964696340512,0.14673161261247905,0.024225901993101952,8.257,0.0,0.0,0.0,0.0,0.0,0.0,0.0,0.0,0.0,0.0,0.0,0.0,0.0,7.0,0.254488152,3.8632716049382716,0.008,95.42025925925925,0.14240740740740743,0.09760493827160494,0.0446358024691358,0.3804938271604938,0.04332716049382716,1.077674174946905,18.722901234567903,36.48358024691358,0.23679012345679012,0.5059876543209877,8.101604938271604,0.2635802469135803,0.19839506172839508,0.46759259259259256,33.85401234567902,1.066358024691358,1.3169841858491536,1476.5617283950617,105.0,26.785714285714285,14.0,60.0,28.25,8.0,0.9618739379639862,178.9358333,167.05875,175.3394444,188.5638889,178.7632639,61.81727279277736,328.31927450990446,449.9256766926874,580.709732572272,356.5399270168673,54.3736111111108,54.506944444444485,52.782777777777504,88.53249999999997,53.728333333333296,47.076111111111224,77.7847222222221,33.441666666666826,31.147777777777733,25.814166666666658,183.71308138888872,555.0,39.4215136111111,325.0,84.36000000000038,2.7989325416666664,1.3479256555555543,1.450765502777777,1213.9358305555538,3998.296547,0.0,2271.257591666667,1284.9071500000002,217.77909944444426,111640.8305555555,3.7632526583333346,1.0531707461111108,4.2140721805555525,105.59198328402776,70.27333333333328,16.30461516666666,25.053747611111067
2026-05-11 22:00:00,0.9400000000000001,11.69,0.459192027,87.37,0.37,4.759428571428572,0.44,1.0350000000000001,0.49,86.92999999999999,12.035,0.9061428571428571,69.98,9.0,19.55,1.69,12.33952387,5.2,79.08888888888889,63.34,28.1,0.051,5.69,2.3,9.27,2.77,0.027,0.16,53.61,11.540000000000001,0.053,2.0281195079086114,0.21,15.711714285714285,0.0,0.0,0.0,0.0,0.0,0.0,0.0,0.0,60.358151611560245,3.0697170891054033,2.1920415032779457,0.08575293175534839,0.036077932215975037,0.05640006841309111,0.24769657936895081,3.6338612981362615,6.036765171075432,0.06380890054705542,0.1466547475237585,0.024223911517666518,8.322142857142858,0.0,0.0,0.0,0.0,0.0,0.0,0.0,0.0,0.0,0.0,0.0,0.0,0.0,7.0,0.254488152,3.9706790123456788,0.008,95.14914814814814,0.15351851851851853,0.10501234567901235,0.03833950617283951,0.5212345679012346,0.05406790123456791,1.0762112714522196,18.874753086419755,36.45395061728395,0.22197530864197532,0.48746913580246914,8.109012345679012,0.2339506172839506,0.19098765432098766,0.4564814814814815,33.87253086419753,1.003395061728395,1.315609072702081,1479.1543209876543,105.0,26.785714285714285,14.0,60.0,28.25,8.0,0.9618739379639862,178.9358333,167.05875,175.3394444,188.5638889,178.7632639,61.81727279277736,328.31927450990446,449.9256766926874,580.709732572272,356.5399270168673,54.09388888888899,55.171666666666766,52.59166666666687,91.10777777777764,53.26416666666663,46.77500000000011,76.95277777777781,34.32472222222227,33.353055555555606,29.693333333333353,164.029368611111,551.4027777777778,40.38129699999998,325.0,90.9603935833342,2.814947402777778,1.3244423611111111,1.4904649527777774,1195.0188361111109,3998.296547,0.0,2273.5171666666656,1248.4803222222213,213.39495416666662,111505.82333333335,3.7814628527777794,1.0694628238888895,3.9503922250000016,102.9838913409722,77.72250000000005,16.692418888888916,24.646364222222243
2026-05-11 23:00:00,0.9,11.79,0.459192027,87.31,0.38000000000000006,4.731166666666667,0.415,1.025,0.49,87.065,11.909999999999998,0.8808333333333334,69.98,9.0,19.55,1.69,12.33952387,5.2,79.08888888888889,63.34,28.1,0.050576,5.62,2.24,9.75,2.73,0.026,0.16,53.769230769230774,11.36,0.046000000000000006,2.0213523131672595,0.21,15.669333333333334,0.0,0.0,0.0,0.0,0.0,0.0,0.0,0.0,60.384062177968836,3.2472965241747302,1.928332817636426,0.05113585987234918,0.03560470540406833,0.060184596135491375,0.27545668240935217,3.5913553086103094,5.999625137029632,0.09878617144752903,0.07492778383750275,0.020557228655514626,8.2185,0.0,0.0,0.0,0.0,0.0,0.0,0.0,0.0,0.0,0.0,0.0,0.0,0.0,7.0,0.254488152,4.078086419753086,0.008,94.87803703703703,0.16462962962962965,0.11241975308641976,0.03204320987654321,0.6619753086419753,0.06480864197530864,1.0747483679575345,19.026604938271607,36.42432098765432,0.2071604938271605,0.46895061728395065,8.116419753086419,0.204320987654321,0.18358024691358024,0.44537037037037036,33.89104938271605,0.9404320987654322,1.3142339595550083,1481.7469135802469,105.0,26.785714285714285,14.0,60.0,28.25,8.0,0.9618739379639862,178.9358333,167.05875,175.3394444,188.5638889,178.7632639,61.81727279277736,328.31927450990446,449.9256766926874,580.709732572272,356.5399270168673,54.10944444444474,54.88944444444422,52.30527777777742,89.1219444444445,52.97583333333325,46.63611111111124,74.03972222222215,35.2283333333332,34.75722222222227,32.92777777777776,158.64169583333313,547.0138888888889,39.64317944444447,325.0,91.81961641666697,2.8256573916666663,1.3482705083333326,1.4773740305555567,1194.4421083333311,3998.296547,0.0,2283.561913888888,1280.7250111111114,215.8319488888889,113331.95777777779,3.735160677777781,1.068509643888888,3.9141910888888902,102.27002469791664,81.17138888888903,16.403332833333344,24.975549972222193
2026-05-12 00:00:00,0.9,11.790000000000001,0.459192027,87.31000000000002,0.38,4.6207142857142856,0.415,1.025,0.49,87.06499999999998,11.91,0.9235714285714286,69.98,9.0,19.55,1.69,12.33952387,5.2,79.08888888888889,63.34,28.1,0.050576,5.62,2.24,9.75,2.73,0.026,0.16,53.769230769230774,11.36,0.046,2.0213523131672595,0.21,15.528857142857143,0.0,0.0,0.0,0.0,0.0,0.0,0.0,0.0,60.32094215202375,3.235761013781802,1.911517133235366,0.051296794459429175,0.035359514807590746,0.060198526674606304,0.27338353752361644,3.573193469878359,6.120658013616846,0.09833706789717236,0.07462350117437026,0.02057096281980667,8.270142857142856,0.0,0.0,0.0,0.0,0.0,0.0,0.0,0.0,0.0,0.0,0.0,0.0,0.0,7.0,0.254488152,4.078705035971223,0.008,94.89285611510792,0.16553956834532374,0.11153956834532375,0.032345323741007195,0.6474820143884892,0.06353237410071944,1.0700702053617952,18.986258992805755,36.374316546762586,0.21561151079136692,0.47561151079136693,8.099928057553957,0.2033812949640288,0.18446043165467627,0.44,33.993669064748204,0.9323021582733814,1.308359641886095,1483.4460431654677,105.0,26.785714285714285,14.0,60.0,28.25,8.0,0.9618739379639862,178.9358333,167.05875,175.3394444,188.5638889,178.7632639,61.81727279277736,328.31927450990446,449.9256766926874,580.709732572272,356.5399270168673,54.193888888889234,54.51222222222225,51.993055555555465,88.3736111111108,52.77500000000017,46.57472222222225,74.47000000000006,36.00138888888895,35.320833333333326,31.96277777777768,153.03842611111114,545.0,39.596915749999994,325.0,94.26058333333367,2.815381372222221,1.348215008333332,1.467266594444444,1196.9276138888888,3998.296547,0.0,2297.4998888888895,1297.440361111111,218.68659638888883,113982.18916666659,3.7058387416666676,1.0561205388888883,3.8194364000000003,101.52759145972223,77.85111111111102,16.49614208333333,25.164159194444448
2026-05-12 01:00:00,0.9000000000000001,11.790000000000001,0.459192027,87.31000000000002,0.38,4.633000000000001,0.415,1.025,0.49,87.06499999999998,11.91,0.9125714285714286,69.98,9.0,19.55,1.69,12.33952387,5.2,79.08888888888889,63.34,28.1,0.050576,5.62,2.24,9.75,2.73,0.026,0.16,53.769230769230774,11.36,0.046,2.0213523131672595,0.21,15.471142857142857,0.0,0.0,0.0,0.0,0.0,0.0,0.0,0.0,60.278818716467,3.2493152155855327,1.9112086845356526,0.051506648119782915,0.035260196713772826,0.060321623051311765,0.27574807976252697,3.589347453811778,6.147094345045944,0.09904435556307158,0.0752034312394471,0.020605735713231026,8.330142857142857,0.0,0.0,0.0,0.0,0.0,0.0,0.0,0.0,0.0,0.0,0.0,0.0,0.0,7.0,0.254488152,3.9794244604316544,0.008,95.1751582733813,0.1569064748201439,0.1029064748201439,0.038820143884892085,0.48776978417266187,0.05101438848920864,1.0623842197360374,18.76611510791367,36.30525179856115,0.24582733812949642,0.5058273381294964,8.061079136690648,0.22928057553956835,0.19309352517985612,0.44,34.17496402877698,0.9754676258992806,1.2982763909548145,1484.3093525179856,105.0,26.785714285714285,14.0,60.0,28.25,8.0,0.9618739379639862,178.9358333,167.05875,175.3394444,188.5638889,178.7632639,61.81727279277736,328.31927450990446,449.9256766926874,580.709732572272,356.5399270168673,54.10305555555562,54.23638888888912,51.73361111111153,88.27722222222208,52.614722222222284,46.49166666666664,69.31138888888869,36.11111111111097,36.92722222222205,33.20416666666666,148.53223444444438,551.0,39.56464725000003,325.0,98.84961111111105,2.819516719444448,1.3481980888888883,1.471363711111112,1213.9780916666653,3998.296547,0.0,2294.776691666667,1284.845683333334,218.89827472222214,113302.64722222222,3.704311686111109,1.055290244722222,3.861078972222216,100.93052106388888,73.96277777777779,16.59645144444445,25.348813638888878
2026-05-12 02:00:00,0.9000000000000001,11.790000000000001,0.459192027,87.31000000000002,0.38,4.678857142857143,0.415,1.025,0.49,87.06500000000001,11.91,0.9107142857142857,69.98,9.0,19.55,1.69,12.33952387,5.2,79.08888888888889,63.34,28.1,0.050576,5.62,2.24,9.75,2.73,0.026,0.16,53.769230769230774,11.36,0.046,2.0213523131672595,0.21,15.456714285714286,0.0,0.0,0.0,0.0,0.0,0.0,0.0,0.0,60.37465192632935,3.229583152618673,1.917612815486665,0.05108275139943603,0.03551975379389825,0.060101032698018635,0.2723269928342416,3.567369709651397,6.05855963727912,0.09796139748847636,0.07429317558084596,0.020540005354998427,8.591571428571429,0.0,0.0,0.0,0.0,0.0,0.0,0.0,0.0,0.0,0.0,0.0,0.0,0.0,7.0,0.254488152,3.897615894039735,0.008,95.41237218543046,0.14904635761589405,0.09576158940397352,0.04495364238410596,0.35205298013245034,0.040197350993377484,1.0542183255381312,18.59635761589404,36.21026490066225,0.270794701986755,0.529205298013245,8.033178807947019,0.25079470198675496,0.2,0.43920529801324504,34.34860927152318,1.012384105960265,1.288091328456598,1485.0794701986756,105.0,26.785714285714285,14.0,60.0,28.25,8.0,0.9618739379639862,178.9358333,167.05875,175.3394444,188.5638889,178.7632639,61.81727279277736,328.31927450990446,449.9256766926874,580.709732572272,356.5399270168673,53.930555555555515,54.033888888889095,51.906111111111,86.42333333333323,52.721111111111256,46.59250000000021,69.64027777777756,36.26611111111114,36.62138888888887,31.15000000000002,159.20902972222214,547.5805555555555,40.687818416666694,325.0,91.49580555555592,2.811873002777777,1.3393258250000002,1.4724674722222229,1190.7695944444438,3998.296547,0.0,2273.4697666666684,1263.3708555555565,212.27448638888916,111238.29916666663,3.7659010083333353,1.052293041388889,3.867420580555555,102.34519643819444,71.36027777777758,17.242067388888874,25.134548666666706
2026-05-12 03:00:00,0.9,11.79,0.459192027,87.31,0.38,4.6662,0.41500000000000004,1.025,0.49,87.065,11.91,0.9057999999999999,69.98,9.0,19.55,1.69,12.33952387,5.2,79.08888888888889,63.34,28.1,0.050575999999999996,5.62,2.24,9.75,2.73,0.026000000000000002,0.16,53.769230769230774,11.36,0.046,2.0213523131672595,0.21000000000000002,15.5742,0.0,0.0,0.0,0.0,0.0,0.0,0.0,0.0,60.38642958517789,3.253600542240995,1.9319785766439417,0.05115812825702411,0.03563166863867638,0.06021551279329802,0.27656990605334125,3.5998477751464124,5.980074506957882,0.09908121649747184,0.07515551208385626,0.020563788002996047,8.7346,0.0,0.0,0.0,0.0,0.0,0.0,0.0,0.0,0.0,0.0,0.0,0.0,0.0,7.0,0.254488152,3.8856953642384107,0.008,95.46923311258278,0.14427814569536423,0.09456953642384106,0.049721854304635764,0.31231788079470196,0.0361841059602649,1.0441327970516312,18.62814569536424,36.01158940397351,0.2747682119205298,0.5252317880794702,8.049072847682119,0.2547682119205298,0.2,0.4352317880794702,34.491655629139075,1.0243046357615895,1.2774990196906373,1485.476821192053,105.0,26.78571428571429,14.0,60.0,28.25,8.0,0.9618739379639862,178.9358333,167.05875,175.3394444,188.5638889,178.7632639,61.81727279277736,328.31927450990446,449.9256766926874,580.709732572272,356.5399270168673,53.8022222222222,53.90027777777771,52.232777777777365,86.42500000000008,52.71944444444419,46.69861111111092,71.31305555555552,36.66694444444436,36.165555555555585,31.415277777777764,160.39635833333327,543.8055555555555,39.679634388888914,325.0,88.21511111111107,2.795657227777779,1.330215522222223,1.4657416583333338,1183.980047222222,3998.296547,0.0,2288.9822944444477,1291.9935277777781,216.7528333333333,113357.41277777776,3.721107238888889,1.0374533183333337,3.8930362916666708,102.50251747916666,68.45361111111102,16.677831027777763,25.357012305555553
