Repository: saikumar-voptimai/evonith_bf_webapp

# Evonith BF2 — Blast Furnace Intelligence Platform

Monitoring, modelling and optimisation of **Blast Furnace 2 (BF2)** at Evonith Steel: live telemetry from InfluxDB,
manual plant reports from Neon PostgreSQL, a two-zone energy model of the furnace, blend and fuel optimisers, a
conversational assistant (FurnaceMind) and a live digital twin evaluated every hour.

The platform has three deployable parts that share one Python service layer, plus the shared data library:

| Part | Path | What it is |
|---|---|---|
| **Streamlit app** (legacy) | `src/app.py`, `src/custom_pages/` | The original 11-page dashboard; still the home of the model pages. Served under `/legacy` in production |

File: src/assets/data/furnace_dataset_20260525_002530_771382.csv (part 198 of 209)
GO%,ORE_NA2O%,ORE_P%,ORE_TIO2%,ORE_AL2O3%,ORE_SIO2%,ORE_MNO%,ORE_CAO%,ORE_K2O%,ORE_CALC_MT,PELLET_PCT_SIO2,PELLET_PCT_AL2O3,PELLET_PCT_FE2O3,PELLET_PCT_MGO,PELLET_PCT_TIO2,PELLET_PCT_NA2O,TOTAL_PELLET_CALC_MT,PELLET_PCT_K2O,PELLET_PCT_TM,PELLET_PCT_LOI,PELLET_PCT_MNO,PELLET_PCT_CAO,PELLET_PCT_P,CHARGES/HRS.,STOCKRODLEVEL,CHEM_PCT_C,CHEM_PCT_CR,CHEM_PCT_FE,CHEM_PCT_MN,CHEM_PCT_P,CHEM_PCT_S,CHEM_PCT_SI,CHEM_PCT_TI,SLAG_BASICITY,SLAG_PCT_AL2O3,SLAG_PCT_CAO,SLAG_PCT_FEO,SLAG_PCT_K2O,SLAG_PCT_MGO,SLAG_PCT_MNO,SLAG_PCT_NA2O,SLAG_PCT_S,SLAG_PCT_SIO2,SLAG_PCT_TIO2,SLAG_T_BASICITY,HMT_GT_1480C,COKE_DISCHARGE_TIME,WEIGHTED_COKE_ANGLE,TOTAL_COKE_PORTIONS,NON_COKE_DISCHARGE_TIME,WEIGHTED_NON_COKE_ANGLE,TOTAL_NON_COKE_PORTIONS,TOTAL HEAT LOAD,FTG_UPTAKE_TEMP_A,FTG_UPTAKE_TEMP_B,FTG_UPTAKE_TEMP_C,FTG_UPTAKE_TEMP_D,FTG_UPTAKE_TEMP_AVG,HEARTH_TEMP_A,HEARTH_TEMP_B,HEARTH_TEMP_C,HEARTH_TEMP_D,HEARTH_TEMP_AVG,BOSH_TEMP_A,BOSH_TEMP_C,BOSH_TEMP_D,BELLY_TEMP_A,BELLY_TEMP_C,BELLY_TEMP_D,LOWER_STACK_TEMP_A,LOWER_STACK_TEMP_B,LOWER_STACK_TEMP_C,LOWER_STACK_TEMP_D,PCI_KG/THM,ACT. FUEL RATEKG/THM.,FURNACETOPGASANALYSISCO2ETACO,COKE RATE KG/THM,PRODUCTIONTONNESPERHR,HOT BLAST PRESSUREBAR,TOPPRESSUREBAR,DIFFERENTIAL PRESSURETOTALBAR,HOT BLAST TEMP.OC,OXYGENFLOWNM3/HR.,STEAMKGS/HR.,RAFTOC,PERMEABILITYKGS/HR.,TUYEREVELOCITYM/S,HOT BLAST VOLUMENM3/HR.,O2 ENRICHMENT %,BOTTOMBAR,FURNACE TOP GAS ANALYSISH2%,UNITCOST LAKHS/THM,BOSH_TEMP_B,FURNACE TOP GAS ANALYSISCO2%,FURNACE TOP GAS ANALYSISONLINE (ANALYZER)CO%
2026-05-12 04:00:00,0.9,11.79,0.459192027,87.31,0.38,4.629125,0.415,1.025,0.49,87.065,11.91,0.899875,69.98,9.0,19.55,1.69,12.33952387,5.2,79.08888888888889,63.34,28.1,0.050576,5.62,2.24,9.75,2.73,0.026,0.16,53.769230769230774,11.36,0.046,2.0213523131672595,0.21,15.688625,0.0,0.0,0.0,0.0,0.0,0.0,0.0,0.0,59.87224177568776,3.7985181487161803,2.123076678523387,0.05554906260309122,0.035567603536075285,0.06375002148025868,0.37235531301412444,4.301876889804913,5.332607372518966,0.12569495176983544,0.09621500434853683,0.021445472209548087,8.791125,0.0,0.0,0.0,0.0,0.0,0.0,0.0,0.0,0.0,0.0,0.0,0.0,0.0,7.0,0.254488152,3.873774834437086,0.008,95.5260940397351,0.13950993377483445,0.09337748344370861,0.054490066225165563,0.27258278145695364,0.03217086092715232,1.034047268565131,18.65993377483444,35.812913907284766,0.2787417218543047,0.5212582781456954,8.064966887417219,0.25874172185430466,0.2,0.43125827814569534,34.63470198675497,1.036225165562914,1.2669067109246765,1485.8741721854306,105.0,26.785714285714285,14.0,60.0,28.25,8.0,0.9618739379639862,178.9358333,167.05875,175.3394444,188.5638889,178.7632639,61.81727279277736,328.31927450990446,449.9256766926874,580.709732572272,356.5399270168673,53.8727777777778,53.909166666666344,52.31388888888873,85.41305555555556,52.947499999999934,47.011944444444474,70.1741666666666,37.12222222222229,36.1525,31.403888888888922,160.23454138888906,554.3277777777778,39.93860736111111,325.0,94.39466666666583,2.7990249472222217,1.3481402277777788,1.450845300000001,1209.5290805555546,3998.296547,0.0,2281.319427777778,1306.2201194444444,219.87385805555576,113433.23722222235,3.719443972222223,1.0353691877777778,3.899683327777778,102.4810767340278,66.35777777777798,16.658033888888873,25.051143638888906
2026-05-12 05:00:00,0.9,11.79,0.459192027,87.31,0.38000000000000006,4.634833333333333,0.415,1.025,0.49,87.065,11.910000000000002,0.919,69.98,9.0,19.55,1.69,12.33952387,5.2,79.08888888888889,63.34,28.1,0.050576,5.62,2.24,9.75,2.73,0.026,0.16,53.769230769230774,11.36,0.046000000000000006,2.0213523131672595,0.21,15.601833333333333,0.0,0.0,0.0,0.0,0.0,0.0,0.0,0.0,59.72594055809896,3.88573562068094,2.142618922696041,0.056471430307261226,0.03534412680671534,0.06439249900547932,0.38764707078761446,4.411386741950692,5.321796066338014,0.1300534887037912,0.0997081094680295,0.02161461093354212,8.849166666666667,0.0,0.0,0.0,0.0,0.0,0.0,0.0,0.0,0.0,0.0,0.0,0.0,0.0,7.0,0.254488152,3.920896551724138,0.008,95.51127172413793,0.13573793103448276,0.09384827586206897,0.058544827586206896,0.2430344827586207,0.028666206896551725,1.0249570059261028,18.633241379310345,35.636896551724135,0.28848275862068967,0.5228275862068966,8.055862068965517,0.27413793103448275,0.20282758620689656,0.4243448275862069,34.77048275862069,1.090896551724138,1.2566504485769967,1482.0413793103448,105.0,26.785714285714285,14.0,60.0,28.25,8.0,0.9618739379639862,178.9358333,167.05875,175.3394444,188.5638889,178.7632639,61.81727279277736,328.31927450990446,449.9256766926874,580.709732572272,356.5399270168673,53.71221374045812,53.39389312977105,52.087786259541886,80.48015267175575,52.781679389313084,47.03740458015264,72.61526717557257,37.20229007633592,34.34045801526722,29.74198473282442,166.65915801526728,561.9770992366413,40.20783908396945,325.0,99.15114503816821,2.8073202824427463,1.3483354122137403,1.4589975343511452,1233.131977099237,3998.296547,0.0,2256.7848931297713,1275.6813053435121,219.330513740458,111511.4,3.7613012442748097,1.0364781351145038,4.1571466870229,103.33233843702291,64.75648854961833,16.87778358778626,25.09919770992366
2026-05-12 06:00:00,0.9,11.790000000000001,0.459192027,87.31000000000002,0.38,4.638428571428571,0.415,1.025,0.49,87.06499999999998,11.91,0.9134285714285715,69.98,9.0,19.55,1.69,12.33952387,5.2,79.08888888888889,63.34,28.1,0.050576,5.62,2.24,9.75,2.73,0.026,0.16,53.769230769230774,11.36,0.046,2.0213523131672595,0.21,15.239999999999998,0.0,0.0,0.0,0.0,0.0,0.0,0.0,0.0,60.17476767282473,3.30988743180582,1.9243587277364946,0.05215561844753763,0.035096846180598044,0.06077075407314205,0.2863666483651719,3.6652925904123754,6.143132370151272,0.10207512010356946,0.07763405669726989,0.02072427250800766,8.970714285714285,0.0,0.0,0.0,0.0,0.0,0.0,0.0,0.0,0.0,0.0,0.0,0.0,0.0,7.0,0.254488152,3.9953793103448274,0.008,95.46323034482758,0.13242758620689657,0.0950896551724138,0.062268965517241384,0.21820689655172415,0.025397241379310345,1.0163279640456588,18.57944827586207,35.47137931034483,0.30089655172413793,0.5269655172413793,8.035172413793104,0.29482758620689653,0.20696551724137932,0.4160689655172414,34.90289655172414,1.1653793103448276,1.246549915057301,1476.248275862069,105.0,26.785714285714285,14.0,60.0,28.25,8.0,0.9618739379639862,178.9358333,167.05875,175.3394444,188.5638889,178.7632639,61.81727279277736,328.31927450990446,449.9256766926874,580.709732572272,356.5399270168673,53.377158774372916,52.83008356545934,51.639832869080806,81.548746518106,52.3551532033424,46.918105849581984,73.66601671309186,37.08913649025093,33.83649025069621,29.979944289693627,179.26929721448442,557.6740947075209,40.51528325905291,325.0,91.52000000000037,2.8143940194986046,1.3482648774373271,1.4660998050139287,1216.843337047355,3998.296547,0.0,2245.9357493036196,1256.4840334261849,214.87306796657379,110451.74150417834,3.8189987186629564,1.0452766534818934,4.177104245125344,105.00318188091919,62.352367688022234,17.067544345403906,25.05853944289691
2026-05-12 07:00:00,0.93,11.660000000000002,0.459192027,87.41000000000001,0.36999999999999994,4.6418333333333335,0.415,1.025,0.49,87.065,11.910000000000002,0.896,69.98,9.0,19.55,1.69,12.33952387,5.2,79.08888888888889,63.34,28.1,0.051,5.52,2.25,9.79,2.62,0.026,0.16,54.04,11.229999999999999,0.04700000000000001,2.0344202898550727,0.22,15.073666666666668,0.0,0.0,0.0,0.0,0.0,0.0,0.0,0.0,60.35513032147842,3.376502818802209,1.9896903794796899,0.05185798921100287,0.03589930339615349,0.06091114949913171,0.29822560755314104,3.7619615426742334,5.711246360534474,0.10495299080043337,0.07974339831358888,0.020725576827432087,8.408166666666666,0.0,0.0,0.0,0.0,0.0,0.0,0.0,0.0,0.0,0.0,0.0,0.0,0.0,7.0,0.254488152,4.032950819672131,0.008262295081967214,95.43822950819671,0.13262295081967213,0.096,0.06395081967213115,0.20393442622950822,0.024049180327868853,1.0142684522435157,18.660655737704918,35.37360655737705,0.3073770491803279,0.5208196721311475,8.004262295081967,0.3073770491803279,0.20606557377049178,0.4152459016393442,34.879344262295085,1.2226229508196722,1.2437607722839772,1472.2622950819673,105.0,26.785714285714285,14.0,60.0,28.25,8.0,0.9618739379639862,178.9358333,167.05875,175.3394444,188.5638889,178.7632639,61.81727279277736,328.31927450990446,449.9256766926874,580.709732572272,356.5399270168673,53.4036111111111,53.0447222222224,51.74722222222198,81.81749999999991,52.41194444444426,47.21999999999975,73.15055555555575,37.05666666666659,34.10305555555541,28.4658333333333,178.95722472222212,556.5694444444445,40.07461375,325.0,88.21511111111107,2.811085291666662,1.3481763861111116,1.4628501694444447,1214.0484083333322,3998.296547,0.0,2227.845091666667,1248.9041527777772,212.2785980555556,109389.29249999997,3.919490391666669,1.0425732152777782,4.448286402777779,104.96183227569443,61.748333333333065,16.90207883333332,25.273943472222225
2026-05-12 08:00:00,0.93,11.66,0.459192027,87.41,0.37,4.547571428571429,0.415,1.025,0.49,87.06500000000001,11.91,0.8954285714285714,69.98,9.0,19.55,1.69,12.33952387,5.2,79.08888888888889,63.34,28.1,0.051,5.5200000000000005,2.25,9.790000000000001,2.62,0.026,0.16,54.04,11.23,0.047,2.0344202898550727,0.22,15.322,0.0,0.0,0.0,0.0,0.0,0.0,0.0,0.0,60.41391287707749,3.441145927622706,2.033029412000153,0.05196795443876846,0.03629074977174689,0.06118679393088385,0.3096620905191695,3.8505844776828604,5.460725494480281,0.10792517238456918,0.08201259314677097,0.020777731484518367,8.530857142857142,0.0,0.0,0.0,0.0,0.0,0.0,0.0,0.0,0.0,0.0,0.0,0.0,0.0,7.0,0.254488152,3.969016393442623,0.009245901639344262,95.47659016393443,0.14245901639344263,0.096,0.06001639344262295,0.21868852459016394,0.02798360655737705,1.0302751481566998,19.113114754098362,35.46213114754099,0.29754098360655734,0.4863934426229508,7.945245901639344,0.29754098360655734,0.19131147540983606,0.43491803278688523,34.42688524590164,1.2324590163934426,1.261077954063177,1473.2459016393443,105.0,26.785714285714285,14.0,60.0,28.25,8.0,0.9618739379639862,178.9358333,167.05875,175.3394444,188.5638889,178.7632639,61.81727279277736,328.31927450990446,449.9256766926874,580.709732572272,356.5399270168673,53.71416666666686,53.48388888888896,52.021111111111104,80.84916666666685,53.07805555555567,47.764722222222076,65.36694444444441,36.160277777777715,33.45499999999997,28.65777777777782,166.18846000000028,547.0555555555555,40.55460080555556,325.0,91.0897777777782,2.7978233694444414,1.3482011083333316,1.449666361111111,1212.4955305555552,3998.296547,0.0,2258.8237944444454,1266.7857083333324,214.71751555555534,110035.00194444439,3.9124558444444477,1.0382900438888887,4.267095838888892,103.26997095000004,61.957777777777686,17.03612119444445,24.971860861111118
2026-05-12 09:00:00,0.9299999999999999,11.66,0.459192027,87.41,0.37,4.6242857142857146,0.415,1.025,0.49,87.06500000000001,11.91,0.8702857142857143,69.98,9.0,19.55,1.69,12.33952387,5.2,79.08888888888889,63.34,28.1,0.051,5.5200000000000005,2.25,9.790000000000001,2.62,0.026,0.16,54.04,11.23,0.047,2.0344202898550727,0.22,15.852285714285715,0.0,0.0,0.0,0.0,0.0,0.0,0.0,0.0,60.72908527086871,3.162860322385978,1.9445101830129086,0.04954514891909784,0.03649863795165015,0.05931868605369821,0.2607774370675987,3.494408041460456,5.715127373910323,0.09425252161654696,0.07115710033404317,0.020304442324279914,8.401285714285715,0.0,0.0,0.0,0.0,0.0,0.0,0.0,0.0,0.0,0.0,0.0,0.0,0.0,7.0,0.254488152,3.942300884955752,0.01,95.44479646017699,0.15123893805309735,0.09674336283185841,0.05464601769911505,0.265929203539823,0.03434513274336283,1.0450624200370822,19.46371681415929,35.59070796460177,0.2825663716814159,0.4538053097345133,7.913628318584071,0.2825663716814159,0.17628318584070796,0.4524778761061947,34.05646017699115,1.2102654867256637,1.2774330780232857,1474.7433628318583,105.0,26.785714285714285,14.0,60.0,28.25,8.0,0.9618739379639862,178.9358333,167.05875,175.3394444,188.5638889,178.7632639,61.81727279277736,328.31927450990446,449.9256766926874,580.709732572272,356.5399270168673,54.37638888888868,54.178888888888956,52.64416666666657,80.81555555555568,53.80555555555533,48.45694444444457,58.84499999999999,35.07666666666681,32.97250000000005,29.901388888888903,156.4460408333334,547.6027777777778,41.011902861111096,325.0,95.35773611111098,2.826236113888891,1.3481269749999987,1.478125536111111,1199.753375,3998.296547,0.0,2279.103738888888,1228.887527777779,209.17758194444457,108834.88333333323,3.9367921194444464,1.0564621258333333,3.9338187999999983,101.97910041041668,62.38444444444423,17.130643027777772,24.640167277777795
2026-05-12 10:00:00,0.93,11.66,0.459192027,87.41,0.37,4.6134,0.4149999999999999,1.025,0.49,87.065,11.91,0.9456,69.98,9.0,19.55,1.69,12.33952387,5.2,79.08888888888889,63.34,28.1,0.051000000000000004,5.52,2.25,9.79,2.62,0.026000000000000002,0.16,54.04,11.23,0.047,2.0344202898550727,0.22000000000000003,15.780199999999999,0.0,0.0,0.0,0.0,0.0,0.0,0.0,0.0,60.639336231535694,3.220078204809777,1.958405656751052,0.050128883190230664,0.03637278400927392,0.05973270349999038,0.27081321991778695,3.566528385312735,5.6989996960949005,0.09710226153399171,0.07343679174366344,0.02041267614751493,8.4322,0.0,0.0,0.0,0.0,0.0,0.0,0.0,0.0,0.0,0.0,0.0,0.0,0.0,7.0,0.254488152,4.03787610619469,0.01,95.18249557522124,0.15654867256637167,0.099929203539823,0.04455752212389381,0.41991150442477876,0.04868141592920354,1.0558430129525447,19.479646017699114,35.850884955752214,0.2507079646017699,0.42725663716814155,7.972035398230089,0.2507079646017699,0.16035398230088496,0.46309734513274337,33.95557522123894,1.0828318584070797,1.2906271548635235,1477.929203539823,105.0,26.78571428571429,14.0,60.0,28.25,8.0,0.9618739379639862,178.9358333,167.05875,175.3394444,188.5638889,178.7632639,61.81727279277736,328.31927450990446,449.9256766926874,580.709732572272,356.5399270168673,55.062777777777825,54.64750000000025,53.06750000000026,80.33333333333346,54.33694444444417,48.861944444444354,63.557499999999955,34.37722222222227,31.893611111111138,27.999444444444443,174.16213416666704,545.0,39.84768977777774,325.0,88.40306944444443,2.786643141666664,1.347993719444443,1.4386283750000002,1195.748822222223,3998.296547,0.0,2263.4993583333344,1287.829661111111,214.32194222222228,110957.60222222221,3.8644374833333353,1.0234302258333332,4.031812644444445,104.32648277708338,62.23138888888912,16.504749777777764,24.914231888888875
2026-05-12 11:00:00,0.93,11.66,0.459192027,87.41,0.37,4.601571428571428,0.415,1.025,0.49,87.06499999999998,11.91,0.9111428571428571,69.98,9.0,19.55,1.69,12.33952387,5.2,79.08888888888889,63.34,28.1,0.051,5.5200000000000005,2.25,9.790000000000001,2.62,0.026,0.16,54.04,11.23,0.047,2.0344202898550727,0.22,15.931857142857142,0.0,0.0,0.0,0.0,0.0,0.0,0.0,0.0,60.55824248826126,3.2351271580444094,1.9521400914831226,0.05047963734217954,0.036148159983872406,0.05991054049117961,0.2734174481340017,3.582933038040953,5.7781315047682344,0.09794055844648478,0.07414632129211178,0.020466310960523832,8.140142857142857,0.0,0.0,0.0,0.0,0.0,0.0,0.0,0.0,0.0,0.0,0.0,0.0,0.0,7.0,0.254488152,4.0785039370078735,0.009669291338582678,95.08955118110237,0.15503937007874016,0.10034645669291338,0.04147244094488189,0.47204724409448817,0.053370078740157485,1.0631792842812076,19.399055118110237,36.03818897637795,0.23496062992125985,0.41,8.048031496062992,0.23661417322834646,0.15330708661417322,0.47,33.89661417322835,1.0115748031496063,1.3006069981997195,1479.6692913385828,105.0,26.785714285714285,14.0,60.0,28.25,8.0,0.9618739379639862,178.9358333,167.05875,175.3394444,188.5638889,178.7632639,61.81727279277736,328.31927450990446,449.9256766926874,580.709732572272,356.5399270168673,55.62333333333349,54.97166666666645,53.11277777777787,82.98666666666678,54.86249999999984,48.885555555555364,66.89361111111106,33.52833333333329,30.734722222222324,27.785555555555533,169.04213722222207,544.4305555555555,40.332845083333346,325.0,88.11781944444456,2.7820456527777786,1.3481945027777762,1.4339298416666664,1182.3569027777776,3998.296547,0.0,2273.250802777779,1309.2521638888884,216.31581083333347,112480.1280555555,3.8065141444444444,1.022693926944444,3.998488963888886,103.64808318194443,62.08222222222199,16.81454994444444,24.878159416666676
2026-05-12 12:00:00,0.93,11.660000000000002,0.459192027,87.41000000000001,0.36999999999999994,4.676,0.415,1.025,0.49,87.065,11.910000000000002,0.8821666666666665,69.98,9.0,19.55,1.69,12.33952387,5.2,79.08888888888889,63.34,28.1,0.051,5.52,2.25,9.79,2.62,0.026,0.16,54.04,11.229999999999999,0.04700000000000001,2.0344202898550727,0.22,15.927666666666667,0.0,0.0,0.0,0.0,0.0,0.0,0.0,0.0,60.678273510583104,3.188667544482827,1.9489946527568371,0.04984387839125268,0.03640745300427081,0.05951781300407053,0.26529757488021993,3.526476014177099,5.722837137559641,0.09555380786246581,0.07220507841593943,0.0203577826893151,8.461833333333333,0.0,0.0,0.0,0.0,0.0,0.0,0.0,0.0,0.0,0.0,0.0,0.0,0.0,7.0,0.254488152,4.017086614173229,0.008724409448818898,95.31112598425196,0.14086614173228346,0.09562204724409448,0.051393700787401575,0.3350393700787402,0.04014173228346457,1.0641189583772426,19.139212598425196,36.090157480314964,0.24913385826771656,0.41,8.156692913385827,0.2555118110236221,0.16275590551181102,0.47,33.91551181102362,1.0446456692913386,1.304617550742694,1478.724409448819,105.0,26.785714285714285,14.0,60.0,28.25,8.0,0.9618739379639862,178.9358333,167.05875,175.3394444,188.5638889,178.7632639,61.81727279277736,328.31927450990446,449.9256766926874,580.709732572272,356.5399270168673,55.79888888888851,55.46638888888892,53.28638888888868,78.14055555555557,55.61666666666677,48.88472222222191,60.73083333333334,32.53805555555556,29.64222222222222,30.509999999999994,157.45609972222204,543.0,39.679004805555586,325.0,92.2350000000004,2.778296116666664,1.3478738222222222,1.4303814638888885,1204.866308333335,3998.296547,0.0,2296.6561972222235,1303.9214250000007,217.4516722222222,111588.65194444446,3.8444069805555534,1.0265198208333335,3.937250847222217,102.11293321319442,61.77249999999996,16.547429972222222,25.15195802777778
2026-05-12 13:00:00,0.93,11.66,0.459192027,87.41,0.37,4.712428571428572,0.415,1.025,0.49,87.06500000000001,11.91,0.8444285714285714,69.98,9.0,19.55,1.69,12.33952387,5.2,79.08888888888889,63.34,28.1,0.051,5.5200000000000005,2.25,9.790000000000001,2.62,0.026,0.16,54.04,11.23,0.047,2.0344202898550727,0.22,15.929857142857143,0.0,0.0,0.0,0.0,0.0,0.0,0.0,0.0,60.5608436519616,3.1955782597258287,1.9322797922649027,0.0502800575696258,0.03603714896344639,0.05969565007313294,0.2664442423441022,3.5304330497617813,5.875472507623733,0.0960626092039742,0.07268426620726873,0.020417519302441064,8.315857142857142,0.0,0.0,0.0,0.0,0.0,0.0,0.0,0.0,0.0,0.0,0.0,0.0,0.0,7.0,0.254488152,3.9842372881355934,0.008,95.4492033898305,0.13118644067796612,0.09247457627118644,0.05840677966101695,0.24661016949152542,0.02988135593220339,1.0648691678184576,18.859322033898305,36.17271186440678,0.271864406779661,0.41474576271186436,8.213898305084745,0.27237288135593224,0.17,0.46762711864406775,33.96915254237288,1.080677966101695,1.3066826956375477,1477.2881355932204,105.0,26.785714285714285,14.0,60.0,28.25,8.0,0.9618739379639862,178.9358333,167.05875,175.3394444,188.5638889,178.7632639,61.81727279277736,328.31927450990446,449.9256766926874,580.709732572272,356.5399270168673,55.70527777777764,55.92388888888876,53.274999999999686,79.89000000000017,55.9861111111112,48.68222222222245,61.39277777777777,31.508888888888958,28.63944444444439,32.43722222222222,148.8232775000001,543.6027777777778,40.69275827777778,325.0,95.56570363888825,2.764752847222225,1.3480805555555566,1.4167015638888902,1174.5912750000002,3998.296547,0.0,2259.185563888888,1286.1926583333343,209.07351166666643,109045.28805555569,3.9472437055555587,1.0128013088888894,3.860042108333332,100.96908426875001,62.19138888888881,16.983193499999985,24.75494316666667
2026-05-12 14:00:00,0.9299999999999999,11.66,0.459192027,87.41,0.37,4.6935714285714285,0.415,1.025,0.49,87.06499999999998,11.91,0.7947142857142857,69.98,9.0,19.55,1.69,12.33952387,5.2,79.08888888888889,63.34,28.1,0.051,5.5200000000000005,2.25,9.790000000000001,2.62,0.026,0.16,54.04,11.23,0.047,2.0344202898550727,0.22,15.976428571428572,0.0,0.0,0.0,0.0,0.0,0.0,0.0,0.0,60.4276884279077,3.195852351726765,1.909443329116177,0.050738191827485166,0.03559437333039762,0.05985680957302529,0.2664108267907402,3.5248593966114057,6.0678813742643865,0.09628123519019026,0.07294901828552093,0.020476143811913722,8.209285714285715,0.0,0.0,0.0,0.0,0.0,0.0,0.0,0.0,0.0,0.0,0.0,0.0,0.0,7.0,0.254488152,4.045254237288136,0.008,95.31293220338982,0.13627118644067798,0.09450847457627119,0.055864406779661015,0.3177966101694915,0.029372881355932204,1.0649968505366922,18.5135593220339,36.35576271186441,0.3227118644067797,0.43508474576271183,8.102033898305084,0.2825423728813559,0.17,0.4574576271186441,34.13694915254237,1.1264406779661016,1.302355786831432,1474.2372881355932,105.0,26.785714285714285,14.0,60.0,28.25,8.0,0.9618739379639862,178.9358333,167.05875,175.3394444,188.5638889,178.7632639,61.81727279277736,328.31927450990446,449.9256766926874,580.709732572272,356.5399270168673,55.45944444444433,55.610277777777924,53.153333333333414,86.79500000000002,55.59250000000008,48.44249999999991,70.73111111111123,31.298888888888925,28.560000000000052,28.036944444444437,157.16499611111118,548.7305555555556,40.772751222222205,325.0,95.99928636111132,2.7338806000000013,1.3480257166666658,1.3857589527777778,1212.1354638888888,3998.296547,0.0,2290.304119444444,1334.2784055555562,220.3478608333333,110806.72972222218,3.8696490138888886,0.9882666869444441,3.8600662583333323,102.07436198472223,61.9194444444442,17.143349944444417,24.90362233333332
2026-05-12 15:00:00,0.94,11.82,0.459192027,87.24,0.34,4.709833333333333,0.41,1.05,0.49,86.695,12.255,0.8731666666666666,69.98,9.0,19.55,1.69,12.33952387,5.2,79.08888888888889,63.34,28.1,0.051,5.580000000000001,2.2,9.32,2.72,0.027,0.16,54.169999999999995,11.19,0.04800000000000001,2.0053763440860215,0.21,15.9195,0.0,0.0,0.0,0.0,0.0,0.0,0.0,0.0,60.449881386896976,2.9656094402442292,1.2925894700060374,0.08723000714511168,0.04118862438490544,0.0653880627859047,0.23228687861074795,3.626439041578801,6.009342914637268,0.08758789612705092,0.1279647556707724,0.022566073481818587,7.9955,0.0,0.0,0.0,0.0,0.0,0.0,0.0,0.0,0.0,0.0,0.0,0.0,0.0,7.0,0.254488152,4.0506153846153845,0.008246153846153846,95.30959076923077,0.13606153846153848,0.09526153846153847,0.06113846153846154,0.3133846153846154,0.025701538461538463,1.0586096101377414,18.228,36.34723076923077,0.38707692307692304,0.46476923076923077,8.044615384615383,0.29738461538461536,0.1773846153846154,0.4450769230769231,34.33630769230769,1.1796923076923076,1.2928971698549099,1469.5384615384614,105.0,26.785714285714285,14.0,60.0,28.25,8.0,0.9618739379639862,178.9358333,167.05875,175.3394444,188.5638889,178.7632639,61.81727279277736,328.31927450990446,449.9256766926874,580.709732572272,356.5399270168673,54.692777777777835,54.657777777777824,52.65972222222236,90.2041666666666,54.52055555555545,47.873888888888985,76.74250000000009,30.433888888888895,27.583611111111164,25.331388888888867,176.42406527777774,543.7444444444444,39.74272113888892,325.0,88.90429166666652,2.751724011111112,1.3483626499999994,1.4034990499999993,1212.3422416666663,3998.296547,0.0,2270.74316111111,1333.068588888889,221.0937597222222,111979.69055555554,3.8206433777777775,1.008508489999999,4.09465823333333,104.62618864930555,60.85499999999987,16.734882138888878,25.37466277777777
2026-05-12 16:00:00,0.94,11.82,0.459192027,87.24,0.34,4.726500000000001,0.41,1.05,0.49,86.695,12.255,0.8953333333333333,69.98,9.0,19.55,1.69,12.33952387,5.2,79.08888888888889,63.34,28.1,0.051,5.580000000000001,2.2,9.32,2.72,0.027,0.16,54.169999999999995,11.19,0.04800000000000001,2.0053763440860215,0.21,16.019499999999997,0.0,0.0,0.0,0.0,0.0,0.0,0.0,0.0,60.3646356341373,2.9475075197836786,1.2882177955083811,0.08618984567703442,0.041140322552079465,0.06498722298201932,0.23009888384634278,3.5951687179672973,6.188053003435706,0.08769429308201211,0.12664079104926707,0.02261406375783935,8.020833333333334,0.0,0.0,0.0,0.0,0.0,0.0,0.0,0.0,0.0,0.0,0.0,0.0,0.0,7.0,0.254488152,3.922457142857143,0.009,95.61210057142857,0.12437714285714285,0.09331428571428571,0.08325142857142857,0.14,0.01549942857142857,1.0378010722643092,18.123714285714286,35.899942857142854,0.46245714285714284,0.5074857142857143,8.116857142857143,0.3218857142857143,0.1993714285714286,0.42937142857142857,34.59262857142857,1.2450285714285714,1.2724446703233316,1461.2457142857143,105.0,26.785714285714285,14.0,60.0,28.25,8.0,0.9618739379639862,178.9358333,167.05875,175.3394444,188.5638889,178.7632639,61.81727279277736,328.31927450990446,449.9256766926874,580.709732572272,356.5399270168673,53.99611111111098,53.806111111110994,52.19777777777797,92.80027777777764,53.37361111111118,47.284722222222165,81.81638888888897,29.849999999999913,27.0594444444446,23.428333333333384,174.71779194444463,549.1944444444445,39.40100619444442,325.0,91.80141197222135,2.7564420277777786,1.348105899999999,1.408111172222223,1205.615972222221,3998.296547,0.0,2258.303544444446,1336.494269444444,221.29799611111105,112684.04777777783,3.7981469472222256,1.0071774052777775,4.13183995555556,104.40010743263892,60.70944444444433,16.421465305555568,25.256366416666655
2026-05-12 17:00:00,0.94,11.82,0.459192027,87.24,0.34,4.726999999999999,0.41,1.05,0.49,86.695,12.255,0.9343333333333333,69.98,9.0,19.55,1.69,12.33952387,5.2,79.08888888888889,63.34,28.1,0.051,5.580000000000001,2.2,9.32,2.72,0.027,0.16,54.17000000000001,11.19,0.04800000000000001,2.0053763440860215,0.21,17.653333333333332,0.0,0.0,0.0,0.0,0.0,0.0,0.0,0.0,58.46852627141981,3.3235164140419857,1.4376956920540407,0.07611013106006977,0.03894409117746948,0.0660178268511229,0.2822398478605795,3.829933790492603,8.258980050409638,0.10140908684024064,0.13267795343545735,0.02384013996801165,6.554333333333333,0.0,0.0,0.0,0.0,0.0,0.0,0.0,0.0,0.0,0.0,0.0,0.0,0.0,7.0,0.254488152,3.8813142857142857,0.009,95.64864914285715,0.12643428571428572,0.09502857142857143,0.08462285714285714,0.14,0.014950857142857142,1.0325600174628005,18.08942857142857,35.84508571428571,0.4213142857142857,0.4937714285714286,8.099714285714285,0.33217142857142856,0.19594285714285714,0.4259428571428571,34.716057142857146,1.272457142857143,1.2658828463157976,1457.1314285714286,105.0,26.785714285714285,14.0,60.0,28.25,8.0,0.9618739379639862,178.9358333,167.05875,175.3394444,188.5638889,178.7632639,61.81727279277736,328.31927450990446,449.9256766926874,580.709732572272,356.5399270168673,53.28861111111114,53.131944444444635,51.711388888888955,90.3913888888889,52.39972222222203,46.689166666666786,77.02000000000005,29.444999999999748,26.583055555555624,23.35194444444444,183.04810249999989,557.5277777777778,38.81034763888888,325.0,89.33786969444357,2.7790235722222194,1.3482409472222217,1.4308048277777787,1201.2373583333356,3998.296547,0.0,2247.5905972222226,1277.2019138888884,213.6007061111112,109501.2516666666,3.9064443416666683,1.0126895950000008,4.285542044444447,105.50387358124999,59.46111111111095,16.23128880555556,25.593436861111122
2026-05-12 18:00:00,0.9399999999999998,11.820000000000002,0.459192027,87.24,0.34,4.760571428571429,0.41000000000000003,1.05,0.49,86.69500000000001,12.254999999999999,0.9775714285714285,69.98,9.0,19.55,1.69,12.33952387,5.2,79.08888888888889,63.34,28.1,0.051,5.58,2.2,9.320000000000002,2.72,0.027,0.16,54.17,11.19,0.048,2.0053763440860215,0.21,16.53685714285714,0.0,0.0,0.0,0.0,0.0,0.0,0.0,0.0,60.7528884984816,2.950541925700043,1.2829670547201297,0.08959570089758404,0.04147472776454889,0.06579845801480352,0.22978312045700822,3.6427116970787092,5.568306544940772,0.08605234873117497,0.12905174251668,0.022379312887967136,8.440142857142856,0.0,0.0,0.0,0.0,0.0,0.0,0.0,0.0,0.0,0.0,0.0,0.0,0.0,7.0,0.254488152,3.840171428571429,0.009,95.68519771428572,0.12849142857142856,0.09674285714285714,0.08599428571428572,0.14,0.014402285714285715,1.0273189626612917,18.055142857142858,35.79022857142857,0.38017142857142855,0.48005714285714285,8.082571428571429,0.34245714285714285,0.19251428571428572,0.4225142857142857,34.839485714285715,1.2998857142857143,1.2593210223082636,1453.0171428571427,105.0,26.785714285714285,14.0,60.0,28.25,8.0,0.9618739379639862,178.9358333,167.05875,175.3394444,188.5638889,178.7632639,61.81727279277736,328.31927450990446,449.9256766926874,580.709732572272,356.5399270168673,52.962777777777646,52.81361111111078,51.54916666666682,90.64250000000008,51.99611111111117,46.4805555555555,74.3597222222223,29.279722222222286,25.83749999999998,24.63472222222221,200.83355694444464,565.0,39.924495500000035,325.0,84.70641666666697,2.8065843,1.3477948500000005,1.4586020861111118,1228.651394444446,3998.296547,0.0,2241.4265305555573,1248.942330555557,214.38725500000004,109086.53055555558,3.910857719444446,1.0483289322222222,4.087593205555559,107.86044629513891,59.01805555555568,16.628086361111116,25.021171416666636
2026-05-12 19:00:00,0.94,11.82,0.459192027,87.24,0.34,4.742333333333334,0.41,1.05,0.49,86.695,12.255,0.9893333333333333,69.98,9.0,19.55,1.69,12.33952387,5.2,79.08888888888889,63.34,28.1,0.051,5.580000000000001,2.2,9.32,2.72,0.027,0.16,54.169999999999995,11.19,0.04800000000000001,2.0053763440860215,0.21,16.418333333333333,0.0,0.0,0.0,0.0,0.0,0.0,0.0,0.0,60.67941544850518,2.9631159105552514,1.2881267524279805,0.08917164702287866,0.041392501152784,0.06581289481401208,0.23154512027597837,3.6494237821337063,5.65343497282771,0.08655469633364815,0.12919470780390369,0.02242641589910374,8.238166666666666,0.0,0.0,0.0,0.0,0.0,0.0,0.0,0.0,0.0,0.0,0.0,0.0,0.0,7.0,0.254488152,3.8404132231404957,0.009132231404958677,95.6819305785124,0.13,0.09773553719008264,0.08514876033057851,0.14132231404958678,0.014317355371900826,1.027638473099222,18.020743801652895,35.8200826446281,0.36983471074380164,0.46603305785123966,8.073966942148761,0.34735537190082644,0.18735537190082646,0.4226446280991735,34.85859504132232,1.3133884297520662,1.2592670218560926,1450.396694214876,105.0,26.785714285714285,14.0,60.0,28.25,8.0,0.9618739379639862,178.9358333,167.05875,175.3394444,188.5638889,178.7632639,61.81727279277736,328.31927450990446,449.9256766926874,580.709732572272,356.5399270168673,52.70916666666679,52.596666666666835,51.97694444444448,95.4450000000001,51.77611111111127,46.336388888888614,83.40805555555576,28.743333333333283,26.52388888888891,21.456111111111106,184.57196416666645,560.9444444444445,39.49034936111109,325.0,89.04179166666619,2.7386227361111106,1.2791690527777793,1.4596578388888894,1220.6255027777786,3998.296547,0.0,2247.6570638888907,1240.3383999999999,215.74067527777785,108387.38305555568,3.94476192222222,1.019840651388888,4.182211266666665,105.7057852520833,58.782500000000304,16.413387722222232,25.15150072222223
2026-05-12 20:00:00,0.94,11.82,0.459192027,87.24,0.34,4.700166666666667,0.41,1.05,0.49,86.695,12.255,1.0055,69.98,9.0,19.55,1.69,12.33952387,5.2,79.08888888888889,63.34,28.1,0.051,5.580000000000001,2.2,9.32,2.72,0.027,0.16,54.169999999999995,11.19,0.04800000000000001,2.0053763440860215,0.21,16.150499999999997,0.0,0.0,0.0,0.0,0.0,0.0,0.0,0.0,60.61916155165782,2.9665706338507998,1.290185476762941,0.0887089097481303,0.04133494801453986,0.06573714335125865,0.23210236058608494,3.6467357196764776,5.740015197207793,0.0868667269891697,0.12899945278747563,0.02246364722942497,8.096,0.0,0.0,0.0,0.0,0.0,0.0,0.0,0.0,0.0,0.0,0.0,0.0,0.0,7.0,0.254488152,3.9544628099173553,0.00962809917355372,95.56917024793388,0.13,0.09674380165289256,0.07820661157024793,0.14628099173553719,0.015507438016528926,1.0432495379456102,17.98603305785124,36.08289256198347,0.44421487603305787,0.45115702479338843,8.088842975206612,0.33743801652892563,0.17743801652892563,0.4325619834710744,34.59082644628099,1.2885950413223142,1.2771095361811702,1451.8842975206612,105.0,26.785714285714285,14.0,60.0,28.25,8.0,0.9618739379639862,178.9358333,167.05875,175.3394444,188.5638889,178.7632639,61.81727279277736,328.31927450990446,449.9256766926874,580.709732572272,356.5399270168673,52.82499999999988,52.59027777777788,52.443333333333285,96.6947222222222,51.73972222222222,46.33611111111091,79.403611111111,29.16333333333327,28.690277777777933,26.197222222222248,195.5487272222221,563.4722222222222,39.40412622222227,325.0,85.43999999999947,2.749067580555556,1.3395362666666653,1.4095067472222218,1229.4011277777765,3998.296547,0.0,2246.736086111112,1309.2036861111121,220.38446722222233,110601.0866666667,3.831697802777774,1.0158266441666668,4.274948533333337,107.16020635694443,60.06472222222221,16.243201055555577,24.97861255555557
2026-05-12 21:00:00,0.94,11.82,0.459192027,87.24,0.34,4.8165000000000004,0.41,1.05,0.49,86.695,12.255,1.0073333333333334,69.98,9.0,19.55,1.69,12.33952387,5.2,79.08888888888889,63.34,28.1,0.051,5.580000000000001,2.2,9.32,2.72,0.027,0.16,54.169999999999995,11.19,0.04800000000000001,2.0053763440860215,0.21,15.9425,0.0,0.0,0.0,0.0,0.0,0.0,0.0,0.0,60.293366925365724,3.0281559810800136,1.31491179723168,0.08692632085947727,0.04096193895689369,0.06587562770493094,0.24067017870737273,3.6834636641499965,6.103236253119945,0.0891792034571693,0.12989907236729445,0.022673699373051068,7.356333333333333,0.0,0.0,0.0,0.0,0.0,0.0,0.0,0.0,0.0,0.0,0.0,0.0,0.0,7.0,0.254488152,4.0266935483870965,0.010362903225806451,95.4919064516129,0.13120967741935485,0.096,0.07179032258064516,0.15483870967741936,0.017198387096774195,1.055276439780754,18.001129032258067,36.28967741935484,0.4842741935483871,0.44,8.074596774193548,0.32879032258064517,0.17120967741935486,0.44120967741935485,34.38879032258065,1.261532258064516,1.2900794170349654,1454.2096774193549,105.0,26.785714285714285,14.0,60.0,28.25,8.0,0.9618739379639862,178.9358333,167.05875,175.3394444,188.5638889,178.7632639,61.81727279277736,328.31927450990446,449.9256766926874,580.709732572272,356.5399270168673,53.08333333333348,52.74555555555561,53.41722222222202,95.80638888888886,51.87916666666653,46.41361111111088,77.22027777777772,29.390555555555498,30.255000000000063,27.57944444444447,192.53453333333314,557.9166666666666,39.53781191666668,325.0,85.43999999999947,2.796645833333331,1.3479883555555534,1.4490468444444442,1224.0392499999998,3998.296547,0.0,2249.6718194444443,1284.6837416666663,218.3793030555556,111477.96805555551,3.78732557777778,1.0396001605555554,4.215004480555559,106.76082566666665,61.80138888888876,16.347969944444436,25.000434555555533
2026-05-12 22:00:00,0.9400000000000001,11.820000000000002,0.459192027,87.24,0.34,4.800142857142857,0.41000000000000003,1.05,0.49,86.69500000000001,12.254999999999999,1.0091428571428571,69.98,9.0,19.55,1.69,12.33952387,5.2,79.08888888888889,63.34,28.1,0.051,5.58,2.2,9.320000000000002,2.72,0.027,0.16,54.17,11.19,0.048,2.0053763440860215,0.21,15.98942857142857,0.0,0.0,0.0,0.0,0.0,0.0,0.0,0.0,60.68451924306326,2.9660048531603525,1.288960458640494,0.08926419210751375,0.041392792227921506,0.06585995269915697,0.23190982448240346,3.653452731509718,5.638321022111104,0.08657463497668032,0.12935624328101908,0.022423910414300273,8.140142857142857,0.0,0.0,0.0,0.0,0.0,0.0,0.0,0.0,0.0,0.0,0.0,0.0,0.0,7.0,0.254488152,3.973467741935484,0.011814516129032258,95.52113225806451,0.1360483870967742,0.096,0.06695161290322581,0.17419354838709677,0.020391935483870968,1.056550852582164,18.165645161290325,36.32838709677419,0.4213709677419355,0.44,7.972983870967742,0.3239516129032258,0.1760483870967742,0.4460483870967742,34.383951612903225,1.2276612903225805,1.2884313974749142,1459.0483870967741,105.0,26.785714285714285,14.0,60.0,28.25,8.0,0.9618739379639862,178.9358333,167.05875,175.3394444,188.5638889,178.7632639,61.81727279277736,328.31927450990446,449.9256766926874,580.709732572272,356.5399270168673,53.06796657381636,52.201114206128295,53.29805013927558,98.2091922005572,51.667130919220206,46.19303621169934,73.89247910863513,29.7362116991642,31.64289693593307,28.48774373259054,169.9022554317548,551.1281337047354,40.04815877437332,325.0,92.10384401114229,2.7807397186629537,1.3480189025069618,1.4324848412256268,1227.912888579387,3998.296547,0.0,2281.768487465181,1301.7470584958228,220.68113760445686,111603.65877437334,3.7778810724234004,1.0204455852367689,4.048145231197771,103.76204884470752,60.57103064066836,16.520427715877446,24.73024991643455
2026-05-12 23:00:00,0.92,11.54,0.459192027,87.54,0.36000000000000004,4.918500000000001,0.41,1.05,0.49,86.695,12.255,0.9794999999999999,69.98,9.0,19.55,1.69,12.33952387,5.2,79.08888888888889,63.34,28.1,0.055,5.57,2.19,9.94,2.73,0.03,0.17,54.22,11.049999999999999,0.057,1.983842010771993,0.22,17.490333333333332,0.0,0.0,0.0,0.0,0.0,0.0,0.0,0.0,58.484093361260875,3.5005827808468997,1.4935505498146169,0.07921371934309192,0.038702560644641365,0.06831064193680332,0.30513547906565286,4.04324870813254,7.801432375969992,0.10392209346061741,0.1408386640865744,0.02386677683391337,6.399166666666666,0.0,0.0,0.0,0.0,0.0,0.0,0.0,0.0,0.0,0.0,0.0,0.0,0.0,7.0,0.254488152,3.939166666666667,0.012816666666666665,95.45461666666667,0.14733333333333334,0.09783333333333333,0.05676666666666667,0.2615,0.029966666666666666,1.0620957566223401,18.334833333333332,36.455333333333336,0.34249999999999997,0.43083333333333335,7.915666666666667,0.30533333333333335,0.17633333333333334,0.4555,34.325,1.1505,1.2927131469737563,1464.1,105.0,26.785714285714285,14.0,60.0,28.25,8.0,0.9618739379639862,178.9358333,167.05875,175.3394444,188.5638889,178.7632639,61.81727279277736,328.31927450990446,449.9256766926874,580.709732572272,356.5399270168673,52.80305555555534,51.59777777777794,52.7927777777777,96.46694444444447,51.36277777777761,45.995277777777744,72.4427777777777,29.978333333333392,32.221666666666536,29.791388888888903,171.5491158333332,549.4444444444445,39.179875555555526,325.65277777777777,93.03466666666625,2.809232630555552,1.348318644444444,1.4607324666666683,1201.9167111111078,3998.296547,0.0,2244.6836944444453,1264.2185472222222,212.76497388888876,110508.48666666668,3.7840368277777756,1.0455198008333335,4.195601858333332,104.14345229236109,59.891666666666566,16.092833638888905,24.983314194444468
2026-05-13 00:00:00,0.92,11.54,0.459192027,87.54,0.36000000000000004,4.8725000000000005,0.41,1.05,0.49,86.695,12.254999999999997,0.9151666666666666,69.98,9.0,19.55,1.69,12.33952387,5.2,79.08888888888889,63.34,28.1,0.055,5.57,2.19,9.94,2.73,0.03,0.17,54.22,11.050000000000002,0.057,1.983842010771993,0.22,16.590500000000002,0.0,0.0,0.0,0.0,0.0,0.0,0.0,0.0,60.307388565806775,3.068666923972582,1.327523442695291,0.0877267770671742,0.04091580639295297,0.06642101141993766,0.24588936992414326,3.733451096155637,5.982057217848336,0.08970872559068029,0.13182738663686017,0.02267345245275385,8.0665,0.0,0.0,0.0,0.0,0.0,0.0,0.0,0.0,0.0,0.0,0.0,0.0,0.0,7.0,0.254488152,3.963125,0.011875,95.048,0.17875,0.1058125,0.028125,0.6018749999999999,0.0624375,1.0911797001521324,18.540625,36.995000000000005,0.2175,0.38375000000000004,8.06125,0.231875,0.15812500000000002,0.485625,33.923125,0.904375,1.3289624631101467,1470.5,105.0,26.785714285714285,14.0,60.0,28.25,8.0,0.9618739379639862,178.9358333,167.05875,175.3394444,188.5638889,178.7632639,61.81727279277736,328.31927450990446,449.9256766926874,580.709732572272,356.5399270168673,52.69055555555559,51.364999999999846,52.53055555555554,95.30750000000026,51.12750000000005,45.98833333333331,74.13722222222246,30.023055555555594,31.21083333333311,28.718333333333298,174.33945861111135,547.6805555555555,40.25773380555553,330.0,85.43999999999947,2.7922974916666634,1.348005836111109,1.444295888888889,1215.8712833333325,3998.296547,0.0,2284.894702777778,1276.3530361111125,215.4067497222222,110457.71055555559,3.8069438888888865,1.0402142247222215,3.89683808888889,105.59997826597225,60.92111111111106,16.624903638888913,24.668837333333315
2026-05-13 01:00:00,0.9199999999999999,11.54,0.459192027,87.54,0.36000000000000004,4.866666666666666,0.41,1.05,0.49,86.695,12.254999999999997,0.8561666666666666,69.98,9.0,19.55,1.69,12.33952387,5.2,79.08888888888889,63.34,28.1,0.055,5.57,2.19,9.94,2.73,0.03,0.17,54.22,11.050000000000002,0.057,1.983842010771993,0.22,16.019666666666666,0.0,0.0,0.0,0.0,0.0,0.0,0.0,0.0,60.16230931908465,3.102130310609167,1.3404477291288774,0.08703423508180992,0.04074100143044615,0.0665598203227135,0.250486524610898,3.757021468772552,6.129035362036144,0.09082650429146914,0.13250321012513946,0.022768220854215756,8.408833333333332,0.0,0.0,0.0,0.0,0.0,0.0,0.0,0.0,0.0,0.0,0.0,0.0,0.0,7.0,0.254488152,3.8710795454545455,0.01119318181818182,95.02618181818183,0.17193181818181819,0.10478977272727272,0.02335227272727273,0.7211931818181818,0.0702784090909091,1.1403801132738784,18.816761363636363,37.62227272727273,0.20386363636363636,0.3496590909090909,8.231704545454544,0.18755681818181819,0.14789772727272726,0.5163068181818181,33.06744318181818,0.7646022727272728,1.3899484974881542,1478.6818181818182,105.0,26.785714285714285,14.0,60.0,28.25,8.0,0.9618739379639862,178.9358333,167.05875,175.3394444,188.5638889,178.7632639,61.81727279277736,328.31927450990446,449.9256766926874,580.709732572272,356.5399270168673,53.03694444444442,53.559722222222184,52.841666666666505,89.34805555555556,51.04833333333359,46.237222222222044,61.64861111111108,30.05722222222216,30.822499999999778,29.723333333333294,159.97095749999997,533.0,41.202059972222216,330.0,85.43999999999947,2.7854857166666656,1.3483071972222198,1.4371556805555552,1204.6735722222202,3998.296547,0.0,2315.3847277777777,1279.4765777777775,214.485193611111,110211.2575000001,3.815617786111113,1.0151330222222237,3.6859809611111105,103.69615186875,60.11749999999996,17.293427444444454,24.678216333333335
