Repository: saikumar-voptimai/evonith_bf_webapp

# Evonith BF2 — Blast Furnace Intelligence Platform

Monitoring, modelling and optimisation of **Blast Furnace 2 (BF2)** at Evonith Steel: live telemetry from InfluxDB,
manual plant reports from Neon PostgreSQL, a two-zone energy model of the furnace, blend and fuel optimisers, a
conversational assistant (FurnaceMind) and a live digital twin evaluated every hour.

The platform has three deployable parts that share one Python service layer, plus the shared data library:

| Part | Path | What it is |
|---|---|---|
| **Streamlit app** (legacy) | `src/app.py`, `src/custom_pages/` | The original 11-page dashboard; still the home of the model pages. Served under `/legacy` in production |

File: src/assets/data/furnace_dataset_20260525_002530_771382.csv (part 200 of 209)
GO%,ORE_NA2O%,ORE_P%,ORE_TIO2%,ORE_AL2O3%,ORE_SIO2%,ORE_MNO%,ORE_CAO%,ORE_K2O%,ORE_CALC_MT,PELLET_PCT_SIO2,PELLET_PCT_AL2O3,PELLET_PCT_FE2O3,PELLET_PCT_MGO,PELLET_PCT_TIO2,PELLET_PCT_NA2O,TOTAL_PELLET_CALC_MT,PELLET_PCT_K2O,PELLET_PCT_TM,PELLET_PCT_LOI,PELLET_PCT_MNO,PELLET_PCT_CAO,PELLET_PCT_P,CHARGES/HRS.,STOCKRODLEVEL,CHEM_PCT_C,CHEM_PCT_CR,CHEM_PCT_FE,CHEM_PCT_MN,CHEM_PCT_P,CHEM_PCT_S,CHEM_PCT_SI,CHEM_PCT_TI,SLAG_BASICITY,SLAG_PCT_AL2O3,SLAG_PCT_CAO,SLAG_PCT_FEO,SLAG_PCT_K2O,SLAG_PCT_MGO,SLAG_PCT_MNO,SLAG_PCT_NA2O,SLAG_PCT_S,SLAG_PCT_SIO2,SLAG_PCT_TIO2,SLAG_T_BASICITY,HMT_GT_1480C,COKE_DISCHARGE_TIME,WEIGHTED_COKE_ANGLE,TOTAL_COKE_PORTIONS,NON_COKE_DISCHARGE_TIME,WEIGHTED_NON_COKE_ANGLE,TOTAL_NON_COKE_PORTIONS,TOTAL HEAT LOAD,FTG_UPTAKE_TEMP_A,FTG_UPTAKE_TEMP_B,FTG_UPTAKE_TEMP_C,FTG_UPTAKE_TEMP_D,FTG_UPTAKE_TEMP_AVG,HEARTH_TEMP_A,HEARTH_TEMP_B,HEARTH_TEMP_C,HEARTH_TEMP_D,HEARTH_TEMP_AVG,BOSH_TEMP_A,BOSH_TEMP_C,BOSH_TEMP_D,BELLY_TEMP_A,BELLY_TEMP_C,BELLY_TEMP_D,LOWER_STACK_TEMP_A,LOWER_STACK_TEMP_B,LOWER_STACK_TEMP_C,LOWER_STACK_TEMP_D,PCI_KG/THM,ACT. FUEL RATEKG/THM.,FURNACETOPGASANALYSISCO2ETACO,COKE RATE KG/THM,PRODUCTIONTONNESPERHR,HOT BLAST PRESSUREBAR,TOPPRESSUREBAR,DIFFERENTIAL PRESSURETOTALBAR,HOT BLAST TEMP.OC,OXYGENFLOWNM3/HR.,STEAMKGS/HR.,RAFTOC,PERMEABILITYKGS/HR.,TUYEREVELOCITYM/S,HOT BLAST VOLUMENM3/HR.,O2 ENRICHMENT %,BOTTOMBAR,FURNACE TOP GAS ANALYSISH2%,UNITCOST LAKHS/THM,BOSH_TEMP_B,FURNACE TOP GAS ANALYSISCO2%,FURNACE TOP GAS ANALYSISONLINE (ANALYZER)CO%
2026-05-16 03:00:00,0.93,11.450000000000001,0.459192027,87.62,0.3499999999999999,5.511500000000001,0.45,1.05,0.49,86.61,12.339999999999998,0.41583333333333333,69.98,9.0,19.55,1.69,12.33952387,4.93,80.73,63.34,28.1,0.051,5.34,2.24,9.04,2.64,0.03,0.16,54.49,10.62,0.059,1.9887640449438202,0.20999999999999996,12.903999999999998,0.19980813440595982,49.02150070179777,0.4742031874021573,0.25523983199255024,23.072799162590858,23.149999999999995,30.099999999999998,0.42283333333333334,62.406845408922806,2.5300685274791346,0.9948665548904541,0.06350444817031821,0.022691993293427234,0.044564678962050075,0.04691512377908189,1.6901779268127282,5.98613847503912,0.0564955518296818,0.08546886280777259,0.011854892987350025,6.793333333333333,0.0,0.0,0.0,0.0,0.0,0.0,0.0,0.0,0.0,0.0,0.0,0.0,0.0,7.0,0.254488152,3.7374301675977657,0.007927374301675979,95.15986592178771,0.14,0.08937988826815642,0.049854748603351956,0.7652513966480446,0.05029050279329609,0.9153162183958736,14.845418994413409,35.26675977653631,0.26273743016759776,0.6620111731843575,8.630893854748603,0.21491620111731843,0.303463687150838,0.5370949720670392,38.536312849162016,0.5298324022346369,1.1393104726271026,1478.36312849162,105.0,26.785714285714285,14.0,60.0,28.25,8.0,0.9618739379639862,178.9358333,167.05875,175.3394444,188.5638889,178.7632639,61.81727279277736,328.31927450990446,449.9256766926874,580.709732572272,356.5399270168673,50.0,59.86194444444421,58.33166666666667,63.48916666666666,54.38833333333335,42.617500000000256,48.471944444444425,38.57083333333338,35.148611111111066,34.65888888888885,78.35380002777761,542.2083333333334,38.863813166666695,445.81944444444446,72.18000000000023,2.6064854111111115,1.348297013888889,1.2583561672222228,1139.338291666668,3998.296547,0.0,2401.309680555557,1470.4733111111118,218.87228027777778,110731.42333333332,2.1592859250000003,1.0437981680555557,2.532327047222221,121.83673961479165,59.76888888888879,16.109327166666656,25.34502824999998
2026-05-16 04:00:00,0.93,11.450000000000001,0.459192027,87.62,0.3499999999999999,5.511500000000001,0.45,1.05,0.49,86.61,12.339999999999998,0.41583333333333333,69.98,9.0,19.55,1.69,12.33952387,4.93,80.73,63.34,28.1,0.051,5.34,2.24,9.04,2.64,0.03,0.16,54.49,10.62,0.059,1.9887640449438202,0.20999999999999996,12.903999999999998,0.19980813440595982,49.02150070179777,0.4742031874021573,0.25523983199255024,23.072799162590858,23.149999999999995,30.099999999999998,0.42283333333333334,62.406845408922806,2.5300685274791346,0.9948665548904541,0.06350444817031821,0.022691993293427234,0.044564678962050075,0.04691512377908189,1.6901779268127282,5.98613847503912,0.0564955518296818,0.08546886280777259,0.011854892987350025,6.793333333333333,0.0,0.0,0.0,0.0,0.0,0.0,0.0,0.0,0.0,0.0,0.0,0.0,0.0,7.0,0.254488152,3.8178770949720673,0.0075921787709497205,95.00232402234637,0.14,0.0957486033519553,0.04918435754189944,0.8356424581005586,0.05163128491620112,0.9390521171552203,14.962737430167598,35.75949720670391,0.2292178770949721,0.6251396648044694,8.681173184357542,0.19145251396648044,0.27329608938547484,0.5236871508379889,38.10391061452514,0.4829050279329609,1.1669769204956373,1480.0391061452515,105.0,26.785714285714285,14.0,60.0,28.25,8.0,0.9618739379639862,178.9358333,167.05875,175.3394444,188.5638889,178.7632639,61.81727279277736,328.31927450990446,449.9256766926874,580.709732572272,356.5399270168673,50.0,59.53861111111109,94.71111111111105,60.92888888888873,54.0050000000001,42.57055555555574,42.59416666666667,38.58083333333319,34.12861111111104,37.16111111111119,79.35220744444412,538.5416666666666,40.85945419444445,420.0,85.45866666666646,2.5966032694444476,1.339645372222223,1.2568953,1132.5079722222215,3998.296547,0.0,2409.707705555557,1502.713497222222,223.13593888888875,113210.31749999998,2.7861309555555556,1.0342680363888883,2.555692208333332,115.51416748638884,63.59583333333331,17.11292055555555,24.771026861111093
2026-05-16 05:00:00,0.93,11.450000000000001,0.459192027,87.62,0.3499999999999999,5.511500000000001,0.45,1.05,0.49,86.61,12.339999999999998,0.41583333333333333,69.98,9.0,19.55,1.69,12.33952387,4.93,80.73,63.34,28.1,0.051,5.34,2.24,9.04,2.64,0.03,0.16,54.49,10.62,0.059,1.9887640449438202,0.20999999999999996,12.903999999999998,0.19980813440595982,49.02150070179777,0.4742031874021573,0.25523983199255024,23.072799162590858,23.149999999999995,30.099999999999998,0.42283333333333334,62.406845408922806,2.5300685274791346,0.9948665548904541,0.06350444817031821,0.022691993293427234,0.044564678962050075,0.04691512377908189,1.6901779268127282,5.98613847503912,0.0564955518296818,0.08546886280777259,0.011854892987350025,6.793333333333333,0.0,0.0,0.0,0.0,0.0,0.0,0.0,0.0,0.0,0.0,0.0,0.0,0.0,7.0,0.254488152,3.898324022346369,0.007256983240223464,94.84478212290503,0.14,0.1021173184357542,0.04851396648044693,0.9060335195530727,0.05297206703910615,0.962788015914567,15.080055865921787,36.252234636871506,0.19569832402234638,0.5882681564245811,8.73145251396648,0.16798882681564245,0.24312849162011174,0.5102793296089385,37.67150837988827,0.43597765363128493,1.1946433683641717,1481.7150837988827,105.0,26.785714285714285,14.0,60.0,28.25,8.0,0.9618739379639862,178.9358333,167.05875,175.3394444,188.5638889,178.7632639,61.81727279277736,328.31927450990446,449.9256766926874,580.709732572272,356.5399270168673,50.0,59.63278688524591,75.40163934426225,62.064754098360694,52.82377049180331,42.633606557377036,43.321311475409814,39.10573770491797,35.222131147540956,35.53934426229509,94.69549991803278,536.4344262295082,41.244862295081965,388.8524590163934,91.58499999999978,2.6074751803278677,1.3478056393442623,1.259698519672131,1141.5972868852452,3998.296547,0.0,2377.0202786885243,1499.9364180327873,223.70140327868853,113206.1040983607,3.0146891475409827,1.010034714754099,2.6003956065573774,109.7602684932377,81.68524590163935,17.13463442622951,24.408939836065564
2026-05-16 06:00:00,0.93,11.450000000000001,0.459192027,87.62,0.3499999999999999,5.511500000000001,0.45,1.05,0.49,86.61,12.339999999999998,0.41583333333333333,69.98,9.0,19.55,1.69,12.33952387,4.93,80.73,63.34,28.1,0.051,5.34,2.24,9.04,2.64,0.03,0.16,54.49,10.62,0.059,1.9887640449438202,0.20999999999999996,12.903999999999998,0.19980813440595982,49.02150070179777,0.4742031874021573,0.25523983199255024,23.072799162590858,23.149999999999995,30.099999999999998,0.42283333333333334,62.406845408922806,2.5300685274791346,0.9948665548904541,0.06350444817031821,0.022691993293427234,0.044564678962050075,0.04691512377908189,1.6901779268127282,5.98613847503912,0.0564955518296818,0.08546886280777259,0.011854892987350025,6.793333333333333,0.0,0.0,0.0,0.0,0.0,0.0,0.0,0.0,0.0,0.0,0.0,0.0,0.0,7.0,0.254488152,3.949934640522876,0.006908496732026144,94.76325490196079,0.13908496732026146,0.10480392156862745,0.048366013071895426,0.9343790849673203,0.05326797385620915,0.9847364845159357,15.225816993464052,36.6821568627451,0.18647058823529414,0.5563398692810458,8.740718954248365,0.14816993464052286,0.21816993464052287,0.4990849673202614,37.25398692810458,0.4082352941176471,1.219355827700451,1483.2745098039215,105.0,26.785714285714285,14.0,60.0,28.25,8.0,0.9618739379639862,178.9358333,167.05875,175.3394444,188.5638889,178.7632639,61.81727279277736,328.31927450990446,449.9256766926874,580.709732572272,356.5399270168673,49.97799442896935,63.26685236768811,64.97688022284137,64.9824512534819,51.886908077994526,42.44679665738139,43.44289693593324,39.23426183844004,35.922562674094685,40.48635097493033,107.54880337047342,540.8217270194986,41.6688250696379,380.0,88.30779944289709,2.553957172701951,1.3479101142061278,1.2059910523676887,1159.2078857938723,3998.296547,0.0,2373.3262896935935,1524.611142061281,223.8194470752088,110146.60947075223,3.190481437325906,0.9712944300835662,2.7768266991643427,109.25021644658773,81.61810584958218,17.460708189415065,24.44195445682451
2026-05-16 07:00:00,0.93,11.450000000000001,0.459192027,87.62,0.3499999999999999,5.511500000000001,0.45,1.05,0.49,86.61,12.339999999999998,0.41583333333333333,69.98,9.0,19.55,1.69,12.33952387,4.93,80.73,63.34,28.1,0.051,5.34,2.24,9.04,2.64,0.03,0.16,54.49,10.62,0.059,1.9887640449438202,0.20999999999999996,12.903999999999998,0.19980813440595982,49.02150070179777,0.4742031874021573,0.25523983199255024,23.072799162590858,23.149999999999995,30.099999999999998,0.42283333333333334,62.406845408922806,2.5300685274791346,0.9948665548904541,0.06350444817031821,0.022691993293427234,0.044564678962050075,0.04691512377908189,1.6901779268127282,5.98613847503912,0.0564955518296818,0.08546886280777259,0.011854892987350025,6.793333333333333,0.0,0.0,0.0,0.0,0.0,0.0,0.0,0.0,0.0,0.0,0.0,0.0,0.0,7.0,0.254488152,3.9067973856209153,0.006516339869281046,94.93149019607844,0.13516339869281047,0.0953921568627451,0.049934640522875814,0.8245751633986929,0.050130718954248366,1.0008119683125198,15.465032679738561,36.905686274509804,0.2570588235294118,0.5406535947712419,8.615228758169934,0.14032679738562093,0.21032679738562093,0.49516339869281045,36.88535947712418,0.4435294117647059,1.2343623247164632,1484.450980392157,105.0,26.785714285714285,14.0,60.0,28.25,8.0,0.9618739379639862,178.9358333,167.05875,175.3394444,188.5638889,178.7632639,61.81727279277736,328.31927450990446,449.9256766926874,580.709732572272,356.5399270168673,49.94583333333333,69.56305555555556,62.04305555555541,65.55000000000014,66.53138888888891,42.64972222222238,43.68861111111111,39.40444444444431,37.11583333333332,43.301944444444445,115.51257811111124,529.7916666666666,41.35760819444444,361.4166666666667,84.54000000000063,2.339104233333333,1.268239393333334,1.0714553683333328,1153.2746583333335,3998.296547,0.0,2341.1993388888886,1507.4851361111105,206.48421722222213,96860.14925000003,3.710812836111112,0.8963420544444431,2.936712336111112,105.6595832663889,75.2969444444446,17.288845472222224,24.503231583333335
2026-05-16 21:00:00,0.93,11.450000000000001,0.459192027,87.62,0.3499999999999999,5.511500000000001,0.45,1.05,0.49,86.61,12.339999999999998,0.41583333333333333,69.98,9.0,19.55,1.69,12.33952387,4.93,80.73,63.34,28.1,0.051,5.34,2.24,9.04,2.64,0.03,0.16,54.49,10.62,0.059,1.9887640449438202,0.20999999999999996,12.903999999999998,0.19980813440595982,49.02150070179777,0.4742031874021573,0.25523983199255024,23.072799162590858,23.149999999999995,30.099999999999998,0.42283333333333334,62.406845408922806,2.5300685274791346,0.9948665548904541,0.06350444817031821,0.022691993293427234,0.044564678962050075,0.04691512377908189,1.6901779268127282,5.98613847503912,0.0564955518296818,0.08546886280777259,0.011854892987350025,6.793333333333333,0.0,0.0,0.0,0.0,0.0,0.0,0.0,0.0,0.0,0.0,0.0,0.0,0.0,7.0,0.254488152,3.8513419913419913,0.007937229437229437,95.28583982683982,0.14125541125541127,0.07694155844155844,0.03162337662337662,0.5631818181818182,0.041878787878787876,1.1072119964786362,15.667748917748916,38.35887445887446,0.3118398268398268,0.5924675324675325,8.76430735930736,0.22435064935064936,0.24811688311688312,0.5381168831168831,34.64547619047619,0.5405844155844156,1.3601801563068376,1450.008658008658,105.0,26.785714285714285,14.0,60.0,28.25,8.0,0.9618739379639862,178.9358333,167.05875,175.3394444,188.5638889,178.7632639,61.81727279277736,328.31927450990446,449.9256766926874,580.709732572272,356.5399270168673,50.0,54.31944444444442,58.2402777777778,91.10861111111103,63.110833333333275,45.18583333333306,69.71583333333325,46.4361111111111,42.96138888888893,43.53805555555555,122.88866516666658,588.0555555555555,41.42865266666669,390.0,81.26858333333374,2.3804695055555607,1.2150089166666682,1.1655103800000004,1157.6138916666669,3998.296547,0.0,2247.469175,1387.3219361111114,206.71533527777785,96926.42219444441,2.057858083333334,0.981269225833332,3.1537020666666695,113.78274813458333,69.8225,16.063994944444453,22.71416886111108
2026-05-16 22:00:00,0.93,11.450000000000001,0.459192027,87.62,0.3499999999999999,5.511500000000001,0.45,1.05,0.49,86.61,12.339999999999998,0.41583333333333333,69.98,9.0,19.55,1.69,12.33952387,4.93,80.73,63.34,28.1,0.051,5.34,2.24,9.04,2.64,0.03,0.16,54.49,10.62,0.059,1.9887640449438202,0.20999999999999996,12.903999999999998,0.19980813440595982,49.02150070179777,0.4742031874021573,0.25523983199255024,23.072799162590858,23.149999999999995,30.099999999999998,0.42283333333333334,62.406845408922806,2.5300685274791346,0.9948665548904541,0.06350444817031821,0.022691993293427234,0.044564678962050075,0.04691512377908189,1.6901779268127282,5.98613847503912,0.0564955518296818,0.08546886280777259,0.011854892987350025,6.793333333333333,0.0,0.0,0.0,0.0,0.0,0.0,0.0,0.0,0.0,0.0,0.0,0.0,0.0,7.0,0.254488152,3.876834532374101,0.008223021582733813,95.28374820143884,0.14735971223021582,0.07756115107913669,0.03110791366906475,0.5343884892086331,0.040776978417266185,1.095511341869053,15.601079136690647,38.23856115107914,0.3066187050359712,0.5754676258992806,8.69748201438849,0.22330935251798562,0.2366187050359712,0.5110071942446044,34.91194244604316,0.5879136690647482,1.3447291315070404,1460.4892086330935,105.0,26.785714285714285,14.0,60.0,28.25,8.0,0.9618739379639862,178.9358333,167.05875,175.3394444,188.5638889,178.7632639,61.81727279277736,328.31927450990446,449.9256766926874,580.709732572272,356.5399270168673,50.0,56.05833333333354,58.98666666666653,85.64805555555559,59.86777777777797,45.46666666666657,70.90999999999993,47.27999999999982,42.25500000000017,39.952499999999894,111.56016161111118,560.8333333333334,40.58804847222223,390.0,76.69783333333383,2.4825142416666686,1.2489582638888888,1.2336119549999993,1144.9448805555537,3998.296547,0.0,2277.103438888888,1394.9531083333336,211.58334666666664,103061.34850000005,2.4892768805555554,1.0110756805555554,3.2890625166666636,112.28172141347224,72.4630555555557,16.342279861111095,23.933038999999994
2026-05-16 23:00:00,0.93,11.450000000000001,0.459192027,87.62,0.3499999999999999,5.511500000000001,0.45,1.05,0.49,86.61,12.339999999999998,0.41583333333333333,69.98,9.0,19.55,1.69,12.33952387,4.93,80.73,63.34,28.1,0.051,5.34,2.24,9.04,2.64,0.03,0.16,54.49,10.62,0.059,1.9887640449438202,0.20999999999999996,12.903999999999998,0.19980813440595982,49.02150070179777,0.4742031874021573,0.25523983199255024,23.072799162590858,23.149999999999995,30.099999999999998,0.42283333333333334,62.406845408922806,2.5300685274791346,0.9948665548904541,0.06350444817031821,0.022691993293427234,0.044564678962050075,0.04691512377908189,1.6901779268127282,5.98613847503912,0.0564955518296818,0.08546886280777259,0.011854892987350025,6.793333333333333,0.0,0.0,0.0,0.0,0.0,0.0,0.0,0.0,0.0,0.0,0.0,0.0,0.0,7.0,0.254488152,3.967482014388489,0.008654676258992805,95.20777697841727,0.16160431654676258,0.08058273381294964,0.029381294964028776,0.5041726618705036,0.040345323741007195,1.07666623281775,15.583812949640288,38.06158273381295,0.2807194244604317,0.5279856115107914,8.537769784172662,0.21035971223021585,0.21071942446043165,0.45489208633093525,35.36086330935252,0.661294964028777,1.3182309888942576,1484.6618705035971,105.0,26.785714285714285,14.0,60.0,28.25,8.0,0.9618739379639862,178.9358333,167.05875,175.3394444,188.5638889,178.7632639,61.81727279277736,328.31927450990446,449.9256766926874,580.709732572272,356.5399270168673,50.0,57.99888888888889,60.836388888888784,88.321388888889,58.210833333333376,45.79833333333315,75.45944444444442,47.949444444444374,42.553055555555574,39.250555555555515,119.40355947222197,556.2222222222222,39.441279416666674,384.5,75.21815277777826,2.6013976861111123,1.284525069444445,1.3168632888888894,1144.4300888888895,3998.296547,0.0,2333.90718611111,1393.3165694444444,218.00214555555533,109858.22722222215,3.4550116833333333,1.0914407183333326,3.6210776833333322,111.94597163006941,68.51444444444434,16.40424947222223,25.182243805555572
2026-05-17 00:00:00,0.9499999999999998,11.800000000000002,0.459192027,87.25,0.38000000000000006,4.4155,0.435,1.04,0.49,86.73,12.230000000000002,0.88,69.98,9.0,19.55,1.69,12.33952387,5.3333333333333375,80.13333333333334,63.34,28.1,0.05000000000000001,5.48,2.09,9.28,2.81,0.03,0.16,54.580000000000005,10.51,0.04699999999999999,1.9178832116788318,0.20000000000000004,14.68,0.10000000000000002,2.54,0.47,0.84,40.58,5.29,49.85999999999999,0.375,62.21939230372468,2.606300248613676,0.8832604783126103,0.04916302391563051,0.031167395216873898,0.035889860289165194,0.045836976084369485,1.6041848804218475,6.297563640075507,0.06,0.07748907174689154,0.014140953114476043,7.6114999999999995,0.0,0.0,0.0,0.0,0.0,0.0,0.0,0.0,0.0,0.0,0.0,0.0,0.0,7.0,0.254488152,4.034074074074074,0.008555555555555556,95.11701481481482,0.16737037037037036,0.08314814814814815,0.028148148148148148,0.52,0.041688888888888886,1.0649228319773494,15.644074074074075,37.99407407407408,0.24814814814814815,0.47962962962962963,8.384814814814815,0.18814814814814815,0.18703703703703703,0.42037037037037034,35.678518518518516,0.6666666666666666,1.2999300966289002,1504.0,105.0,26.785714285714285,14.0,60.0,28.25,8.0,0.9618739379639862,178.9358333,167.05875,175.3394444,188.5638889,178.7632639,61.81727279277736,328.31927450990446,449.9256766926874,580.709732572272,356.5399270168673,50.100833333333334,60.09055555555545,67.31166666666638,86.68805555555561,56.873611111111245,46.04555555555561,74.25222222222229,48.92416666666663,43.57083333333342,39.35138888888888,107.77566783333356,539.7222222222222,40.788986027777746,360.0,91.49000000000069,2.6707416083333295,1.3453095000000004,1.3255157305555547,1171.9539027777782,3998.296547,0.0,2376.1428555555553,1405.8342694444445,221.75551999999988,111710.88083333327,3.8038335000000005,1.11153222,3.4921874861111144,104.2802759879167,65.19638888888878,17.241247555555557,25.028115694444416
2026-05-17 01:00:00,0.95,11.8,0.459192027,87.25,0.38,4.46575,0.435,1.04,0.49,86.73,12.23,0.9055,69.98,9.0,19.55,1.69,12.33952387,5.3333333333333375,80.13333333333334,63.34,28.1,0.05,5.48,2.09,9.28,2.81,0.03,0.16,54.58,10.51,0.047,1.917883211678832,0.2,14.89525,0.10000000000000002,2.54,0.47,0.84,40.58,5.29,49.85999999999999,0.375,62.54463422750321,2.631083819005985,0.9036305361693029,0.05018152680846514,0.030963694638306973,0.03561825951774263,0.04481847319153486,1.5990923659576743,5.813774765979058,0.06,0.08054458042539542,0.013563801475203087,7.497625,0.0,0.0,0.0,0.0,0.0,0.0,0.0,0.0,0.0,0.0,0.0,0.0,0.0,7.0,0.254488152,4.004444444444444,0.006333333333333333,94.96708888888888,0.13922222222222222,0.08388888888888889,0.02888888888888889,0.72,0.050133333333333335,1.0815862639805573,16.014444444444443,38.364444444444445,0.18888888888888888,0.42777777777777776,8.258888888888889,0.1288888888888889,0.17222222222222222,0.4722222222222222,35.47111111111111,0.39999999999999997,1.3144182057532448,1504.0,105.0,26.785714285714285,14.0,60.0,28.25,8.0,0.9618739379639862,178.9358333,167.05875,175.3394444,188.5638889,178.7632639,61.81727279277736,328.31927450990446,449.9256766926874,580.709732572272,356.5399270168673,49.89805555555555,63.39694444444428,69.09388888888886,84.1419444444444,55.99916666666664,46.71416666666654,68.29750000000007,50.52083333333334,46.86999999999993,46.21111111111116,122.00983249999985,557.2777777777778,41.419842472222236,360.0,96.38588861111099,2.669576194444449,1.3482241222222224,1.3213034272222217,1197.2974138888892,3998.296547,0.0,2381.805722222222,1401.671180555556,224.1510661111112,110891.41388888884,3.8091804138888903,1.1063777088888882,3.3525752166666676,106.16630280624997,64.31527777777772,17.263720694444412,24.418017055555573
2026-05-17 02:00:00,0.95,11.8,0.459192027,87.25,0.38,4.648000000000001,0.435,1.04,0.49,86.73,12.23,0.9947142857142858,69.98,9.0,19.55,1.69,12.33952387,5.3333333333333375,80.13333333333334,63.34,28.1,0.05,5.4799999999999995,2.09,9.28,2.81,0.03,0.16,54.58,10.51,0.047,1.917883211678832,0.2,15.174000000000001,0.1,2.54,0.47000000000000003,0.84,40.58,5.29,49.86,0.11171428571428572,62.7560942799072,2.6471971632914673,0.9168743807875075,0.05084371903937538,0.030831256192124925,0.03544167492283324,0.04415628096062463,1.5957814048031231,5.499233456296698,0.06,0.08253115711812611,0.013188559211020622,7.730714285714286,0.0,0.0,0.0,0.0,0.0,0.0,0.0,0.0,0.0,0.0,0.0,0.0,0.0,7.0,0.254488152,3.9854285714285713,0.006364285714285715,94.994325,0.1368214285714286,0.08618571428571428,0.03555714285714286,0.7062857142857143,0.04903214285714286,1.0535525624742046,15.793142857142858,37.964642857142856,0.18728571428571428,0.4527857142857143,8.221785714285714,0.13457142857142856,0.18457142857142858,0.4690714285714286,36.06657142857143,0.41828571428571426,1.2816476654810127,1495.9857142857143,105.0,26.785714285714285,14.0,60.0,28.25,8.0,0.9618739379639862,178.9358333,167.05875,175.3394444,188.5638889,178.7632639,61.81727279277736,328.31927450990446,449.9256766926874,580.709732572272,356.5399270168673,50.0,64.5927777777778,66.45305555555561,92.95083333333365,55.32249999999986,47.26416666666632,77.0477777777783,52.95694444444454,48.00305555555559,45.96333333333333,138.7833106666667,552.0833333333334,41.173121666666674,343.77777777777777,95.9725555555555,2.6754235111111098,1.3487394861111102,1.3268397000000005,1199.9376777777784,3998.296547,0.0,2340.9773055555547,1394.1075055555548,224.06882750000005,110865.71111111112,3.8098975777777784,1.0900606724999993,3.5978812888888867,104.33323310777777,64.24638888888855,17.32098802777777,24.747564805555562
2026-05-17 03:00:00,0.9499999999999998,11.800000000000002,0.459192027,87.25,0.38000000000000006,4.61,0.435,1.04,0.49,86.73,12.229999999999999,1.0111666666666668,69.98,9.0,19.55,1.69,12.33952387,5.3333333333333375,80.13333333333334,63.34,28.1,0.05000000000000001,5.48,2.09,9.28,2.81,0.03,0.16,54.57999999999999,10.51,0.04700000000000001,1.9178832116788318,0.20000000000000004,15.258000000000001,0.10000000000000002,2.54,0.47,0.84,40.58,5.29,49.85999999999999,0.11683333333333334,62.84998899323252,2.654351979651329,0.9227550517682158,0.05113775258841078,0.030772449482317846,0.03536326597642379,0.04386224741158921,1.594311237057946,5.359567520504875,0.06,0.08341325776523238,0.013021940199900552,7.715333333333334,0.0,0.0,0.0,0.0,0.0,0.0,0.0,0.0,0.0,0.0,0.0,0.0,0.0,7.0,0.254488152,3.9682857142857144,0.006792857142857143,95.052825,0.13896428571428573,0.08875714285714285,0.04327142857142857,0.6548571428571428,0.04624642857142858,1.0176311315249882,15.467428571428572,37.42892857142857,0.19585714285714287,0.4913571428571428,8.200357142857143,0.15171428571428572,0.2017142857142857,0.45621428571428574,36.803714285714285,0.4868571428571429,1.2405373635505614,1486.557142857143,105.0,26.785714285714285,14.0,60.0,28.25,8.0,0.9618739379639862,178.9358333,167.05875,175.3394444,188.5638889,178.7632639,61.81727279277736,328.31927450990446,449.9256766926874,580.709732572272,356.5399270168673,50.0,67.8438888888888,64.77583333333335,91.13361111111111,54.657222222222316,47.14000000000014,77.11111111111107,53.55361111111103,48.15638888888897,44.27833333333334,150.85738833333335,558.9027777777778,40.313915055555604,340.0,94.90605555555602,2.6799486333333333,1.3486635416666652,1.331238461111111,1190.2351305555553,3998.296547,0.0,2302.1067777777794,1400.0030388888897,223.61314249999995,111519.71083333329,3.783940333333331,1.0917654419444451,3.733233672222224,104.98860395416668,63.594444444444555,16.900680055555572,25.022642249999993
2026-05-17 04:00:00,0.95,11.8,0.459192027,87.25,0.38,4.59042857142857,0.435,1.04,0.49,86.73,12.23,1.0532857142857144,69.98,9.0,19.55,1.69,12.33952387,5.3333333333333375,80.13333333333334,63.34,28.1,0.05,5.4799999999999995,2.09,9.28,2.81,0.03,0.16,54.58,10.51,0.047,1.917883211678832,0.2,15.693714285714284,0.1,2.54,0.47000000000000003,0.84,40.58,5.29,49.86,0.147,62.658356347085544,2.639749492001299,0.9107530071243551,0.05053765035621775,0.03089246992875645,0.035523293238341934,0.04446234964378225,1.5973117482189114,5.644616080796567,0.06,0.08161295106865327,0.013361998131476606,7.825857142857143,0.0,0.0,0.0,0.0,0.0,0.0,0.0,0.0,0.0,0.0,0.0,0.0,0.0,7.0,0.254488152,3.9228,0.007,95.17573266666668,0.14,0.08772666666666666,0.04886,0.5762666666666667,0.041614000000000005,0.9962134912091856,15.336866666666667,37.0274,0.2144666666666667,0.5182666666666667,8.2334,0.1724,0.21206666666666665,0.45206666666666667,37.16826666666667,0.551,1.21772945819878,1483.0333333333333,105.0,26.785714285714285,14.0,60.0,28.25,8.0,0.9618739379639862,178.9358333,167.05875,175.3394444,188.5638889,178.7632639,61.81727279277736,328.31927450990446,449.9256766926874,580.709732572272,356.5399270168673,50.0,68.01111111111103,64.03694444444447,89.16888888888901,54.81333333333339,46.8513888888888,75.96777777777793,53.30416666666666,48.93527777777799,45.41916666666671,160.98055861111112,563.3055555555555,40.666806833333325,335.94444444444446,96.10638888888876,2.7035669916666674,1.3480155583333324,1.3553746083333322,1203.8676111111108,3998.296547,0.0,2277.979536111113,1354.3932027777782,221.27788472222213,109994.44777777775,3.8295359166666643,1.1271314736111107,3.9611223555555544,105.31603512708334,62.61694444444466,16.956356055555545,24.743610749999995
2026-05-17 05:00:00,0.95,11.8,0.459192027,87.25,0.38,4.603714285714285,0.435,1.04,0.49,86.73,12.23,1.0355714285714286,69.98,9.0,19.55,1.69,12.33952387,5.3333333333333375,80.13333333333334,63.34,28.1,0.05,5.4799999999999995,2.09,9.28,2.81,0.03,0.16,54.58,10.51,0.047,1.917883211678832,0.2,15.95257142857143,0.1,2.54,0.47000000000000003,0.84,40.58,5.29,49.86,0.18814285714285714,62.81370911909145,2.651587438093607,0.9204828258303618,0.051024141291518076,0.030795171741696385,0.035393562322261846,0.043975858708481926,1.5948792935424094,5.413532886528911,0.06,0.08307242387455424,0.01308631993480642,7.704285714285715,0.0,0.0,0.0,0.0,0.0,0.0,0.0,0.0,0.0,0.0,0.0,0.0,0.0,7.0,0.254488152,3.8508,0.007,95.35889266666668,0.14,0.08332666666666666,0.05246,0.4722666666666666,0.035254,0.9883639130988344,15.388866666666667,36.7514,0.2424666666666667,0.5342666666666667,8.3174,0.19640000000000002,0.21606666666666666,0.4560666666666667,37.184266666666666,0.611,1.2120431496463997,1485.0333333333333,105.0,26.785714285714285,14.0,60.0,28.25,8.0,0.9618739379639862,178.9358333,167.05875,175.3394444,188.5638889,178.7632639,61.81727279277736,328.31927450990446,449.9256766926874,580.709732572272,356.5399270168673,50.0,66.1781512605042,62.59915966386548,86.97815126050425,55.99747899159661,46.166386554621845,75.01092436974793,51.676470588235276,48.2756302521008,42.52436974789915,169.825344537815,561.8151260504202,41.232190252100835,330.0,92.2999999999999,2.7192629747899137,1.3484367899159662,1.3710826806722687,1209.5460420168065,3998.296547,0.0,2280.936184873949,1342.867991596638,221.8368596638655,110181.71344537815,3.8958173025210083,1.1148093647058823,3.864938327731093,105.00185815126049,63.38739495798318,17.186624453781512,24.494194285714272
2026-05-17 06:00:00,0.9500000000000001,11.800000000000002,0.459192027,87.25,0.38000000000000006,4.589833333333334,0.435,1.04,0.49,86.73,12.229999999999999,1.0363333333333333,69.98,9.0,19.55,1.69,12.33952387,5.3333333333333375,80.13333333333334,63.34,28.1,0.05000000000000001,5.48,2.09,9.28,2.81,0.03,0.16,54.580000000000005,10.51,0.04700000000000001,1.9178832116788318,0.20000000000000004,16.080666666666666,0.10000000000000002,2.54,0.47,0.84,40.58,5.29,49.86000000000001,0.18433333333333332,62.85586798006512,2.654799960902665,0.9231232555364374,0.05115616277682186,0.030768767444635633,0.0353583565928475,0.04384383722317814,1.5942191861158908,5.350822681009615,0.06,0.08346848833046559,0.013011507759800943,7.909666666666666,0.0,0.0,0.0,0.0,0.0,0.0,0.0,0.0,0.0,0.0,0.0,0.0,0.0,7.0,0.254488152,3.781083333333333,0.006991666666666667,95.53559166666666,0.14008333333333334,0.07903333333333333,0.05583333333333333,0.37224999999999997,0.029133333333333334,0.9810194222092208,15.441583333333332,36.486999999999995,0.26975000000000005,0.54925,8.401,0.2195,0.21966666666666668,0.45983333333333337,37.193250000000006,0.669,1.2068952388550558,1487.05,105.0,26.785714285714285,14.0,60.0,28.25,8.0,0.9618739379639862,178.9358333,167.05875,175.3394444,188.5638889,178.7632639,61.81727279277736,328.31927450990446,449.9256766926874,580.709732572272,356.5399270168673,50.0,62.618941504178196,62.72256267409464,86.30194986072428,57.23621169916416,46.419498607242176,74.76100278551543,51.653203342618404,48.83147632312,43.700557103064085,168.12723983286907,556.183844011142,41.54130033426184,326.18384401114207,92.29999999999953,2.7528161169916463,1.3485738885793865,1.4042196267409475,1198.0965459610027,3998.296547,0.0,2285.886325905291,1320.3563983286906,219.63722311977727,111061.45264623953,4.002857855153203,1.146240277715878,3.8193155153203375,103.82282028064067,64.82952646239562,17.44332228412255,24.54810345403897
2026-05-17 07:00:00,0.96,11.78,0.459192027,87.26,0.4000000000000001,4.631833333333334,0.435,1.04,0.49,86.73,12.229999999999999,1.0288333333333333,69.98,9.0,19.55,1.69,12.33952387,5.3333333333333375,80.13333333333334,63.34,28.1,0.053,5.47,2.3,8.9,2.68,0.028,0.17,54.199999999999996,11.12,0.04800000000000001,2.03290676416819,0.23,15.923166666666667,0.10000000000000002,2.54,0.47,0.84,40.58,5.29,49.85999999999999,0.18433333333333332,62.697880774841344,2.6427612698991836,0.9132284410130277,0.050661422050651383,0.030867715589869726,0.03549028745315964,0.04433857794934862,1.5966928897467432,5.585824525940595,0.06,0.08198426615195414,0.01329186083796422,7.749333333333333,0.0,0.0,0.0,0.0,0.0,0.0,0.0,0.0,0.0,0.0,0.0,0.0,0.0,7.0,0.254488152,3.8460833333333335,0.006491666666666666,95.33109166666667,0.14508333333333334,0.08103333333333333,0.04583333333333333,0.50725,0.03713333333333333,1.0034750773431198,15.536583333333333,36.907,0.25475,0.5042500000000001,8.461,0.1895,0.19966666666666666,0.44983333333333336,36.788250000000005,0.609,1.2335127959648609,1490.05,105.0,26.785714285714285,14.0,60.0,28.25,8.0,0.9618739379639862,178.9358333,167.05875,175.3394444,188.5638889,178.7632639,61.81727279277736,328.31927450990446,449.9256766926874,580.709732572272,356.5399270168673,50.0,60.08805555555558,65.53916666666667,87.96638888888879,56.71138888888921,46.413055555555545,71.54194444444438,53.62027777777786,49.56944444444449,44.98694444444446,156.7866236111114,550.0,41.332849250000024,320.0,92.29999999999953,2.76334225,1.3484833416666664,1.4150707,1198.9206027777743,3998.296547,0.0,2318.734405555556,1320.4623722222213,220.83313027777774,111948.56000000003,3.9786356722222234,1.1667718772222213,3.6171553527777798,100.77422762847226,64.85777777777767,17.23705119444442,24.467134833333326
2026-05-17 08:00:00,0.96,11.78,0.459192027,87.26,0.4,4.577571428571429,0.435,1.04,0.49,86.73,12.23,1.079,69.98,9.0,19.55,1.69,12.33952387,5.3333333333333375,80.13333333333334,63.34,28.1,0.053,5.47,2.3,8.9,2.68,0.028,0.17,54.2,11.12,0.048,2.03290676416819,0.23,16.472571428571428,0.1,2.54,0.47000000000000003,0.84,40.58,5.29,49.86,0.187,63.02693934954908,2.66783567068589,0.9338375375500466,0.051691876877502325,0.030661624624499537,0.03521549949933271,0.04330812312249767,1.5915406156124885,5.096358483186394,0.06,0.08507563063250699,0.012707936436082016,7.204714285714286,0.0,0.0,0.0,0.0,0.0,0.0,0.0,0.0,0.0,0.0,0.0,0.0,0.0,7.0,0.254488152,3.9106666666666667,0.006006666666666667,95.13046666666666,0.15,0.08299333333333334,0.03598666666666667,0.6389333333333334,0.04494666666666666,1.0258366465860205,15.629666666666667,37.325,0.24033333333333332,0.45980000000000004,8.519533333333333,0.1602,0.17993333333333333,0.43993333333333334,36.385133333333336,0.5505333333333334,1.2599857683101232,1493.14,105.0,26.785714285714285,14.0,60.0,28.25,8.0,0.9618739379639862,178.9358333,167.05875,175.3394444,188.5638889,178.7632639,61.81727279277736,328.31927450990446,449.9256766926874,580.709732572272,356.5399270168673,50.06583333333334,58.978888888888925,65.49805555555564,88.94250000000007,55.91333333333322,46.84499999999994,67.54250000000003,54.15000000000006,49.21333333333328,44.07416666666676,158.53341472222243,549.5111111111111,41.05582408333331,320.0,92.29999999999953,2.7281619250000015,1.3482934222222238,1.3798425055555543,1197.705402777779,3998.296547,0.0,2311.687305555555,1342.4710944444441,220.94013333333334,111048.23472222222,4.009339925000002,1.1438544091666663,3.7572900749999985,101.00567745069448,65.58833333333365,17.086154666666637,24.531805138888895
2026-05-17 09:00:00,0.96,11.78,0.459192027,87.26,0.4,4.612285714285714,0.435,1.04,0.49,86.73,12.23,1.11,69.98,9.0,19.55,1.69,12.33952387,5.3333333333333375,80.13333333333334,63.34,28.1,0.053,5.47,2.3,8.9,2.68,0.028,0.16999999999999998,54.2,11.120000000000001,0.048,2.03290676416819,0.23,15.987428571428572,0.1,2.54,0.47000000000000003,0.84,40.58,5.29,49.86000000000001,0.1842857142857143,62.63425263302839,2.637912778925963,0.9092433799391475,0.050462168996957366,0.030907566200608527,0.03554342160081137,0.044537831003042636,1.5976891550152132,5.68046972644525,0.06,0.0813865069908721,0.013404770901724159,7.577285714285714,0.0,0.0,0.0,0.0,0.0,0.0,0.0,0.0,0.0,0.0,0.0,0.0,0.0,7.0,0.254488152,3.9506666666666668,0.006406666666666666,95.15846666666667,0.15,0.08259333333333334,0.035186666666666665,0.5749333333333333,0.04174666666666667,1.0426471482600241,15.609666666666667,37.625,0.2603333333333333,0.44780000000000003,8.491533333333333,0.1722,0.17593333333333333,0.43593333333333334,36.093133333333334,0.5825333333333333,1.2779282395473601,1501.54,105.0,26.785714285714285,14.0,60.0,28.25,8.0,0.9618739379639862,178.9358333,167.05875,175.3394444,188.5638889,178.7632639,61.81727279277736,328.31927450990446,449.9256766926874,580.709732572272,356.5399270168673,50.0,58.23500000000012,64.16138888888908,78.54972222222227,55.40277777777759,47.27861111111085,57.7244444444445,53.74861111111116,46.71333333333323,42.010833333333295,147.22290444444405,546.6166666666667,41.020572388888866,320.0,95.81344444444395,2.7464433277777793,1.3488160777777785,1.3977013444444437,1203.054569444443,3998.296547,0.0,2332.876991666666,1335.6117916666674,222.2403791666667,111806.5594444445,3.9836977888888883,1.1460358088888893,3.7156153805555556,99.50703483888884,65.83805555555561,17.174069416666644,24.69203336111113
2026-05-17 10:00:00,0.96,11.78,0.459192027,87.26,0.4,4.656999999999999,0.435,1.04,0.49,86.73,12.23,1.0167142857142857,69.98,9.0,19.55,1.69,12.33952387,5.3333333333333375,80.13333333333334,63.34,28.1,0.053,5.47,2.3,8.9,2.68,0.028,0.17,54.2,11.12,0.048,2.03290676416819,0.23,16.302285714285713,0.1,2.54,0.47000000000000003,0.84,40.58,5.29,49.86,0.18685714285714286,62.663153868610834,2.6401150651446668,0.9110534782010961,0.050552673910054795,0.030889465217989045,0.03551928695731872,0.04444732608994521,1.597236630449726,5.637479892723974,0.06,0.08165802173016437,0.013353484784302285,7.738571428571428,0.0,0.0,0.0,0.0,0.0,0.0,0.0,0.0,0.0,0.0,0.0,0.0,0.0,7.0,0.254488152,3.9906666666666664,0.006806666666666667,95.18646666666667,0.15,0.08219333333333334,0.03438666666666667,0.5109333333333334,0.03854666666666667,1.0594576499340278,15.589666666666666,37.925,0.2803333333333333,0.4358,8.463533333333332,0.1842,0.17193333333333335,0.43193333333333334,35.80113333333333,0.6145333333333334,1.295870710784597,1509.94,105.0,26.785714285714285,14.0,60.0,28.25,8.0,0.9618739379639862,178.9358333,167.05875,175.3394444,188.5638889,178.7632639,61.81727279277736,328.31927450990446,449.9256766926874,580.709732572272,356.5399270168673,50.0,57.7586111111113,63.95138888888893,76.0558333333333,54.842222222222205,47.580555555555776,57.98861111111118,53.011666666666585,44.48277777777786,41.50916666666667,152.46253527777796,546.375,42.04874286111113,320.0,96.66766666666626,2.7507594916666664,1.3481789249999991,1.402483072222222,1204.0659444444425,3998.296547,0.0,2315.969372222223,1328.1083833333323,221.72188416666657,111610.89166666662,3.9946504222222243,1.149373786111111,3.6194942888888915,100.20128592430558,65.25027777777798,17.707103250000017,24.405647416666646
2026-05-17 11:00:00,0.96,11.78,0.459192027,87.26,0.4,4.551285714285714,0.435,1.04,0.49,86.73,12.23,1.0787142857142857,69.98,9.0,19.55,1.69,12.33952387,5.3333333333333375,80.13333333333334,63.34,28.1,0.053,5.47,2.3,8.9,2.68,0.028,0.17,54.2,11.12,0.048,2.03290676416819,0.23,16.35685714285714,0.1,2.54,0.4699999999999999,0.84,40.58,5.29,49.86,0.18357142857142855,62.67248605345039,2.640826181525969,0.9116379574186046,0.050581897870930224,0.030883620425813958,0.035511493901085274,0.04441810212906977,1.597090510645349,5.62359851130814,0.06,0.08174569361279069,0.013336924539806201,7.504,0.0,0.0,0.0,0.0,0.0,0.0,0.0,0.0,0.0,0.0,0.0,0.0,0.0,7.0,0.254488152,3.962911392405063,0.007784810126582278,95.28554430379747,0.15784810126582277,0.08160759493670887,0.03203797468354431,0.43683544303797467,0.035430379746835446,1.072428820640558,15.454430379746835,38.18772151898734,0.2860759493670886,0.4378481012658228,8.446075949367088,0.20569620253164558,0.17,0.4260759493670886,35.60898734177215,0.6731645569620253,1.30961877545859,1506.9367088607594,105.0,26.785714285714285,14.0,60.0,28.25,8.0,0.9618739379639862,178.9358333,167.05875,175.3394444,188.5638889,178.7632639,61.81727279277736,328.31927450990446,449.9256766926874,580.709732572272,356.5399270168673,50.0,57.82527777777777,63.96694444444434,78.75111111111116,54.32444444444455,47.62555555555575,57.58527777777775,52.026388888888725,43.326944444444585,45.456388888888895,158.72017527777749,548.6111111111111,41.685733083333325,320.0,96.11233333333283,2.7560361250000036,1.3481277277777757,1.4078312944444455,1204.6130666666656,3998.296547,0.0,2300.9979500000004,1319.1476722222226,220.88001222222204,111247.41333333334,4.011674633333331,1.1446380363888893,3.5784143416666647,101.03042322430552,65.8033333333333,17.404393444444416,24.34702947222222
2026-05-17 12:00:00,0.96,11.78,0.459192027,87.26,0.4,4.632571428571429,0.435,1.04,0.49,86.73,12.23,1.0304285714285715,69.98,9.0,19.55,1.69,12.33952387,5.3333333333333375,80.13333333333334,63.34,28.1,0.053,5.47,2.3,8.9,2.68,0.028,0.17,54.2,11.12,0.048,2.03290676416819,0.23,16.417285714285715,0.1,2.54,0.47000000000000003,0.84,40.58,5.29,49.86,0.186,62.5930394723899,2.63477231887731,0.9066621798991586,0.05033310899495792,0.030933378201008416,0.03557783760134455,0.04466689100504207,1.5983344550252103,5.741773227394982,0.06,0.08099932698487379,0.013477904902857173,7.5889999999999995,0.0,0.0,0.0,0.0,0.0,0.0,0.0,0.0,0.0,0.0,0.0,0.0,0.0,7.0,0.254488152,3.907872340425532,0.009,95.39561702127659,0.16829787234042554,0.08125531914893618,0.029595744680851063,0.3751063829787234,0.033255319148936174,1.0815751770191018,15.278723404255318,38.40404255319149,0.27574468085106385,0.44574468085106383,8.428936170212765,0.22659574468085109,0.1691489361702128,0.42170212765957443,35.507872340425536,0.7306382978723405,1.3189562547064526,1495.2340425531916,105.0,26.785714285714285,14.0,60.0,28.25,8.0,0.9618739379639862,178.9358333,167.05875,175.3394444,188.5638889,178.7632639,61.81727279277736,328.31927450990446,449.9256766926874,580.709732572272,356.5399270168673,50.0,58.47999999999973,63.992222222222374,82.3158333333334,53.78555555555558,47.6141666666668,62.673611111111185,51.29999999999995,42.82944444444435,42.08972222222223,144.66781805555522,546.6388888888889,41.676968138888896,320.0,99.95999999999933,2.762763555555554,1.348129511111111,1.4145253583333337,1205.3459027777787,3998.296547,0.0,2322.4509138888898,1301.7941694444444,218.6530733333331,110342.73472222236,4.044486108333339,1.148203493333333,3.430354602777775,99.16848589236106,71.30222222222226,17.450520833333375,24.42300841666667
