Repository: saikumar-voptimai/evonith_bf_webapp

# Evonith BF2 — Blast Furnace Intelligence Platform

Monitoring, modelling and optimisation of **Blast Furnace 2 (BF2)** at Evonith Steel: live telemetry from InfluxDB,
manual plant reports from Neon PostgreSQL, a two-zone energy model of the furnace, blend and fuel optimisers, a
conversational assistant (FurnaceMind) and a live digital twin evaluated every hour.

The platform has three deployable parts that share one Python service layer, plus the shared data library:

| Part | Path | What it is |
|---|---|---|
| **Streamlit app** (legacy) | `src/app.py`, `src/custom_pages/` | The original 11-page dashboard; still the home of the model pages. Served under `/legacy` in production |

File: src/assets/data/furnace_dataset_20260525_002530_771382.csv (part 201 of 209)
GO%,ORE_NA2O%,ORE_P%,ORE_TIO2%,ORE_AL2O3%,ORE_SIO2%,ORE_MNO%,ORE_CAO%,ORE_K2O%,ORE_CALC_MT,PELLET_PCT_SIO2,PELLET_PCT_AL2O3,PELLET_PCT_FE2O3,PELLET_PCT_MGO,PELLET_PCT_TIO2,PELLET_PCT_NA2O,TOTAL_PELLET_CALC_MT,PELLET_PCT_K2O,PELLET_PCT_TM,PELLET_PCT_LOI,PELLET_PCT_MNO,PELLET_PCT_CAO,PELLET_PCT_P,CHARGES/HRS.,STOCKRODLEVEL,CHEM_PCT_C,CHEM_PCT_CR,CHEM_PCT_FE,CHEM_PCT_MN,CHEM_PCT_P,CHEM_PCT_S,CHEM_PCT_SI,CHEM_PCT_TI,SLAG_BASICITY,SLAG_PCT_AL2O3,SLAG_PCT_CAO,SLAG_PCT_FEO,SLAG_PCT_K2O,SLAG_PCT_MGO,SLAG_PCT_MNO,SLAG_PCT_NA2O,SLAG_PCT_S,SLAG_PCT_SIO2,SLAG_PCT_TIO2,SLAG_T_BASICITY,HMT_GT_1480C,COKE_DISCHARGE_TIME,WEIGHTED_COKE_ANGLE,TOTAL_COKE_PORTIONS,NON_COKE_DISCHARGE_TIME,WEIGHTED_NON_COKE_ANGLE,TOTAL_NON_COKE_PORTIONS,TOTAL HEAT LOAD,FTG_UPTAKE_TEMP_A,FTG_UPTAKE_TEMP_B,FTG_UPTAKE_TEMP_C,FTG_UPTAKE_TEMP_D,FTG_UPTAKE_TEMP_AVG,HEARTH_TEMP_A,HEARTH_TEMP_B,HEARTH_TEMP_C,HEARTH_TEMP_D,HEARTH_TEMP_AVG,BOSH_TEMP_A,BOSH_TEMP_C,BOSH_TEMP_D,BELLY_TEMP_A,BELLY_TEMP_C,BELLY_TEMP_D,LOWER_STACK_TEMP_A,LOWER_STACK_TEMP_B,LOWER_STACK_TEMP_C,LOWER_STACK_TEMP_D,PCI_KG/THM,ACT. FUEL RATEKG/THM.,FURNACETOPGASANALYSISCO2ETACO,COKE RATE KG/THM,PRODUCTIONTONNESPERHR,HOT BLAST PRESSUREBAR,TOPPRESSUREBAR,DIFFERENTIAL PRESSURETOTALBAR,HOT BLAST TEMP.OC,OXYGENFLOWNM3/HR.,STEAMKGS/HR.,RAFTOC,PERMEABILITYKGS/HR.,TUYEREVELOCITYM/S,HOT BLAST VOLUMENM3/HR.,O2 ENRICHMENT %,BOTTOMBAR,FURNACE TOP GAS ANALYSISH2%,UNITCOST LAKHS/THM,BOSH_TEMP_B,FURNACE TOP GAS ANALYSISCO2%,FURNACE TOP GAS ANALYSISONLINE (ANALYZER)CO%
2026-05-17 13:00:00,0.96,11.78,0.459192027,87.26,0.4000000000000001,4.647833333333334,0.435,1.04,0.49,86.73,12.229999999999999,1.0848333333333333,69.98,9.0,19.55,1.69,12.33952387,5.3333333333333375,80.13333333333334,63.34,28.1,0.053,5.47,2.3,8.9,2.68,0.028,0.17,54.20000000000001,11.12,0.04800000000000001,2.03290676416819,0.23,16.438333333333333,0.09999999999999999,2.54,0.47,0.84,40.58,5.29,49.85999999999999,0.18183333333333332,62.490731919818764,2.626976440654248,0.9002546087569162,0.0500127304378458,0.030997453912430844,0.035663271883241116,0.0449872695621542,1.5999363478107709,5.8939530420232416,0.06,0.08003819131353741,0.013659452751887374,7.6450000000000005,0.0,0.0,0.0,0.0,0.0,0.0,0.0,0.0,0.0,0.0,0.0,0.0,0.0,7.0,0.254488152,3.9972340425531914,0.009,95.28370212765957,0.15978723404255318,0.08253191489361703,0.03257446808510638,0.4006382978723404,0.03453191489361702,1.089788804867214,15.372340425531915,38.57425531914894,0.254468085106383,0.424468085106383,8.373617021276596,0.20957446808510638,0.1648936170212766,0.4302127659574468,35.397234042553194,0.6838297872340425,1.3263465910025791,1491.404255319149,105.0,26.785714285714285,14.0,60.0,28.25,8.0,0.9618739379639862,178.9358333,167.05875,175.3394444,188.5638889,178.7632639,61.81727279277736,328.31927450990446,449.9256766926874,580.709732572272,356.5399270168673,50.0,58.44694444444425,63.639444444444315,87.36138888888898,53.24027777777778,47.60111111111138,69.74305555555567,50.725277777778025,42.488611111111055,40.39861111111112,162.90335194444458,550.0138888888889,40.58966430555556,315.0416666666667,96.66766666666626,2.749738716666666,1.3482458083333326,1.4016140555555556,1196.4395138888888,3998.296547,0.0,2279.59703888889,1324.7724999999994,219.97406083333334,111203.81972222216,4.000934122222221,1.1522174724999998,3.701115608333334,100.34511079930559,71.59555555555603,16.932002666666687,24.7820945
2026-05-17 14:00:00,0.96,11.78,0.459192027,87.26,0.4,4.666857142857142,0.435,1.04,0.49,86.73,12.23,0.9791428571428572,69.98,9.0,19.55,1.69,12.33952387,5.3333333333333375,80.13333333333334,63.34,28.1,0.053,5.47,2.3,8.9,2.68,0.028,0.17,54.2,11.12,0.048,2.03290676416819,0.23,15.904857142857143,0.09999999999999999,2.54,0.47,0.84,40.58,5.29,49.86000000000001,0.18683333333333332,62.68552006797024,2.6418193788745588,0.9124542840064864,0.050622714200324326,0.030875457159935137,0.03550060954658018,0.04437728579967568,1.5968864289983782,5.604210754845946,0.06,0.08186814260097297,0.013313795286482884,7.522285714285714,0.0,0.0,0.0,0.0,0.0,0.0,0.0,0.0,0.0,0.0,0.0,0.0,0.0,7.0,0.254488152,4.086595744680851,0.009,95.17178723404255,0.15127659574468083,0.08380851063829788,0.0355531914893617,0.42617021276595746,0.03580851063829787,1.0980024327153264,15.465957446808511,38.744468085106384,0.23319148936170214,0.4031914893617021,8.318297872340427,0.1925531914893617,0.16063829787234044,0.43872340425531914,35.28659574468085,0.6370212765957447,1.3337369272987054,1487.5744680851064,105.0,26.785714285714285,14.0,60.0,28.25,8.0,0.9618739379639862,178.9358333,167.05875,175.3394444,188.5638889,178.7632639,61.81727279277736,328.31927450990446,449.9256766926874,580.709732572272,356.5399270168673,50.0,58.508611111111186,66.06694444444454,88.47305555555545,53.04666666666684,47.68805555555568,71.26527777777774,50.62527777777769,42.32222222222228,39.47083333333331,167.99351277777816,550.8333333333334,40.85597941666665,315.0,92.81999999999977,2.7522504888888917,1.3481228805555536,1.404572247222223,1199.3750111111117,3998.296547,0.0,2285.500858333334,1319.706255555555,219.8565236111112,111081.56666666665,4.009723569444447,1.1517384766666663,3.6312371055555515,101.0091404430556,71.23972222222214,17.114993527777756,24.776234805555536
2026-05-17 15:00:00,0.92,11.520000000000001,0.459192027,87.56,0.42,4.708833333333334,0.4549999999999999,1.0350000000000001,0.49,86.71,12.255,1.1063333333333334,69.98,9.0,19.55,1.69,12.33952387,5.3333333333333375,80.13333333333334,63.34,28.1,0.051,5.45,2.37,9.27,2.7000000000000006,0.027,0.16,54.26,10.94,0.04700000000000001,2.007339449541284,0.22,16.033,0.09999999999999999,2.54,0.47,0.84,40.58,5.29,49.86000000000001,0.18683333333333332,62.837689887292576,2.627900576683106,0.9427925822617572,0.05056755493570542,0.03434505220310027,0.04023154121595918,0.05669462364787753,1.572009038483354,5.300275828289614,0.1291712638048269,0.08484681316188113,0.01648920055786512,7.667833333333333,0.0,0.0,0.0,0.0,0.0,0.0,0.0,0.0,0.0,0.0,0.0,0.0,0.0,7.0,0.254488152,4.158846153846154,0.009392307692307693,95.07967692307692,0.16176923076923078,0.08556923076923077,0.03207692307692307,0.4339230769230769,0.03874615384615385,1.1071956447135367,15.472153846153846,38.80923076923077,0.2927692307692308,0.3960769230769231,8.341384615384616,0.19,0.16,0.42823076923076925,35.05423076923077,0.6613846153846153,1.345174797056022,1495.2384615384615,105.0,26.785714285714285,14.0,60.0,28.25,8.0,0.9618739379639862,178.9358333,167.05875,175.3394444,188.5638889,178.7632639,61.81727279277736,328.31927450990446,449.9256766926874,580.709732572272,356.5399270168673,50.0,58.12166666666689,65.78777777777802,87.39722222222223,52.5952777777777,47.35583333333335,70.21305555555547,49.64916666666675,41.589999999999876,39.61555555555549,168.4316227777777,546.6388888888889,40.59893727777774,315.0,89.30950000000004,2.738373605555557,1.3481982277777764,1.3898802138888882,1198.019180555557,3998.296547,0.0,2297.9100305555553,1312.7251666666666,216.69357444444464,109118.66333333334,4.086474249999998,1.148827211666666,3.5599038722222214,101.06719001805556,70.13249999999987,16.99937319444441,24.873650083333324
2026-05-17 16:00:00,0.9199999999999999,11.52,0.459192027,87.56000000000002,0.42,4.561571428571429,0.45499999999999996,1.0350000000000001,0.49,86.71000000000001,12.254999999999999,1.0681428571428573,69.98,9.0,19.55,1.69,12.33952387,5.3333333333333375,80.13333333333334,63.34,28.1,0.051,5.45,2.37,9.27,2.7,0.027,0.16,54.26,10.94,0.047,2.007339449541284,0.22,16.294857142857143,0.09999999999999999,2.54,0.47,0.84,40.58,5.29,49.86000000000001,0.18683333333333332,62.818456254158185,2.6262623136838275,0.9417287751193684,0.0505037265071621,0.03438122164594147,0.04028047634450905,0.05684142903352716,1.5721579714832885,5.328360336848673,0.1296393389474779,0.08467660401909895,0.016546646143554104,7.664142857142857,0.0,0.0,0.0,0.0,0.0,0.0,0.0,0.0,0.0,0.0,0.0,0.0,0.0,7.0,0.254488152,4.228076923076923,0.009853846153846154,94.99106153846154,0.17561538461538462,0.08741538461538462,0.02746153846153846,0.43853846153846154,0.04197692307692307,1.1165617245029407,15.462923076923078,38.855384615384615,0.3666153846153846,0.39146153846153847,8.378307692307693,0.19,0.16,0.41438461538461535,34.800384615384615,0.6983076923076923,1.3573269374241368,1504.9307692307693,105.0,26.785714285714285,14.0,60.0,28.25,8.0,0.9618739379639862,178.9358333,167.05875,175.3394444,188.5638889,178.7632639,61.81727279277736,328.31927450990446,449.9256766926874,580.709732572272,356.5399270168673,50.0,57.72583333333341,64.91416666666657,71.9355555555555,51.7380555555557,46.590277777777665,62.661388888888965,47.939444444444256,40.30611111111112,44.841388888888794,166.03620083333328,550.5416666666666,40.152838666666696,315.0,92.72977777777734,2.7141363611111116,1.3483507083333324,1.3657806194444466,1198.187922222223,3998.296547,0.0,2289.9328638888887,1337.927986111111,218.92749611111094,109550.64277777792,4.07097880277778,1.1280148288888887,3.6015785666666673,100.74979661041667,68.08583333333338,16.88023288888887,25.161747916666627
2026-05-17 17:00:00,0.92,11.520000000000001,0.459192027,87.56,0.42,4.554666666666667,0.4549999999999999,1.0350000000000001,0.49,86.71,12.255,1.0905,69.98,9.0,19.55,1.69,12.33952387,5.3333333333333375,80.13333333333334,63.34,28.1,0.051,5.45,2.37,9.27,2.7000000000000006,0.027,0.16,54.26,10.94,0.04700000000000001,2.007339449541284,0.22,16.4665,0.09999999999999999,2.54,0.47,0.84,40.58,5.29,49.86000000000001,0.18683333333333332,62.7287482915437,2.6186212593460896,0.9367670515234349,0.050206023091406086,0.03454992024820321,0.040508715629922,0.05752614688976599,1.5728526127867193,5.4593498397813205,0.13182249732968868,0.08388272824374958,0.01681457921773452,7.378833333333334,0.0,0.0,0.0,0.0,0.0,0.0,0.0,0.0,0.0,0.0,0.0,0.0,0.0,7.0,0.254488152,4.26025,0.009316666666666668,94.90628333333333,0.18,0.08936666666666666,0.024633333333333333,0.48441666666666666,0.04573333333333333,1.121495549508272,15.446333333333333,38.96908333333333,0.34900000000000003,0.38316666666666666,8.427583333333335,0.18316666666666667,0.15658333333333332,0.40658333333333335,34.74733333333333,0.6929166666666666,1.364033196055582,1504.5833333333333,105.0,26.785714285714285,14.0,60.0,28.25,8.0,0.9618739379639862,178.9358333,167.05875,175.3394444,188.5638889,178.7632639,61.81727279277736,328.31927450990446,449.9256766926874,580.709732572272,356.5399270168673,50.0,57.68583333333338,63.902222222221965,76.06500000000007,51.21083333333358,46.06611111111116,61.37583333333326,48.28361111111122,41.138055555555255,47.069444444444294,160.75298666666671,547.1388888888889,41.05281480555554,315.0,92.96438888888966,2.7652793083333314,1.3482241333333325,1.417061836111112,1199.2835666666651,3998.296547,0.0,2302.2197805555556,1294.361277777777,216.69172055555558,109875.83305555549,4.032651583333334,1.156362410555555,3.458333338888887,100.04977073333333,67.27861111111108,17.107542722222185,24.564308916666636
2026-05-17 18:00:00,0.9199999999999999,11.52,0.459192027,87.56000000000002,0.42,4.413857142857143,0.45499999999999996,1.0350000000000001,0.49,86.71000000000001,12.254999999999999,1.0925714285714285,69.98,9.0,19.55,1.69,12.33952387,5.3333333333333375,80.13333333333334,63.34,28.1,0.051,5.45,2.37,9.27,2.7,0.027,0.16,54.26,10.94,0.047,2.007339449541284,0.22,16.644571428571428,0.09999999999999999,2.54,0.47,0.84,40.58,5.29,49.86000000000001,0.18683333333333332,62.51151301042326,2.6001178117285297,0.9247518257977465,0.04948510954786478,0.034958437922876624,0.04106141601330366,0.05918424803991099,1.5745347443883155,5.776551798939494,0.13710919664899157,0.08196029212763943,0.017463401406921694,6.779428571428572,0.0,0.0,0.0,0.0,0.0,0.0,0.0,0.0,0.0,0.0,0.0,0.0,0.0,7.0,0.254488152,4.27525,0.008316666666666667,94.82328333333334,0.18,0.09136666666666667,0.02263333333333333,0.5494166666666667,0.04973333333333333,1.1243754027843988,15.426333333333334,39.11408333333333,0.28900000000000003,0.37316666666666665,8.482583333333334,0.1731666666666667,0.15158333333333332,0.40158333333333335,34.78733333333333,0.6679166666666667,1.3682157533944241,1499.5833333333333,105.0,26.785714285714285,14.0,60.0,28.25,8.0,0.9618739379639862,178.9358333,167.05875,175.3394444,188.5638889,178.7632639,61.81727279277736,328.31927450990446,449.9256766926874,580.709732572272,356.5399270168673,50.0,57.644444444444346,64.12916666666655,77.8225000000001,50.9944444444445,45.9802777777777,58.109722222222324,49.15527777777795,41.09638888888903,43.62277777777781,164.31489416666656,547.2361111111111,40.915879888888895,314.65277777777777,92.80561111111048,2.7629725138888896,1.3484507972222226,1.4144444166666663,1197.6012777777744,3998.296547,0.0,2291.8490333333316,1308.908244444445,218.72130027777771,110862.95722222222,3.945186272222222,1.1598925344444442,3.568913969444446,100.43491792152776,72.41111111111135,17.28260052777777,24.95857480555555
2026-05-17 19:00:00,0.92,11.520000000000001,0.459192027,87.56,0.42,4.4135,0.4549999999999999,1.0350000000000001,0.49,86.71,12.255,1.0054999999999998,69.98,9.0,19.55,1.69,12.33952387,5.3333333333333375,80.13333333333334,63.34,28.1,0.051,5.45,2.37,9.27,2.7000000000000006,0.027,0.16,54.26,10.94,0.04700000000000001,2.007339449541284,0.22,16.592166666666667,0.09999999999999999,2.54,0.47,0.84,40.58,5.29,49.86000000000001,0.18683333333333332,62.60308688613682,2.6079177989297953,0.9298167525518152,0.04978900515310889,0.03478623041323829,0.040828429382616514,0.058485288147849535,1.5738256546427458,5.642837732632084,0.13488062887720143,0.0827706804082904,0.01718989536220199,7.144833333333334,0.0,0.0,0.0,0.0,0.0,0.0,0.0,0.0,0.0,0.0,0.0,0.0,0.0,7.0,0.254488152,4.237586206896552,0.0075287356321839085,94.81396551724137,0.1752873563218391,0.09294252873563218,0.023885057471264366,0.5982758620689655,0.05052873563218391,1.1234078916243246,15.580229885057472,39.08931034482758,0.2464367816091954,0.37,8.476436781609195,0.16528735632183908,0.15,0.4047126436781609,34.795287356321836,0.6175862068965517,1.3670165530107583,1505.5402298850574,105.0,26.785714285714285,14.0,60.0,28.25,8.0,0.9618739379639862,178.9358333,167.05875,175.3394444,188.5638889,178.7632639,61.81727279277736,328.31927450990446,449.9256766926874,580.709732572272,356.5399270168673,50.0,57.49222222222237,63.632222222222126,84.29777777777775,50.8122222222221,46.0702777777778,64.2383333333334,49.58916666666677,41.60972222222218,36.49916666666656,160.71497499999998,544.6111111111111,40.81130541666668,310.0,96.49719444444393,2.7308625527777797,1.3484188694444432,1.3824776277777773,1201.0318916666631,3998.296547,0.0,2276.151630555557,1343.5362611111102,221.88762305555562,111319.72250000006,3.9666081972222225,1.1613971749999987,3.7509323444444425,98.7947341875,71.4655555555555,17.213975972222222,24.96583275000001
2026-05-17 20:00:00,0.92,11.52,0.459192027,87.56000000000002,0.42,4.424285714285714,0.45499999999999996,1.0350000000000001,0.49,86.71000000000001,12.254999999999999,1.026857142857143,69.98,9.0,19.55,1.69,12.33952387,5.3333333333333375,80.13333333333334,63.34,28.1,0.051,5.45,2.37,9.27,2.7,0.027,0.16,54.26,10.94,0.047,2.007339449541284,0.22,15.900571428571428,0.09999999999999999,2.54,0.47,0.84,40.58,5.29,49.86000000000001,0.18683333333333332,62.76328866494375,2.621563304425519,0.9386774704061811,0.050320648224370865,0.03448496600618984,0.040420836361315673,0.05726250908394701,1.5725851541431346,5.408914781276819,0.13098191302128032,0.08418839526498899,0.01671141659806622,7.493857142857143,0.0,0.0,0.0,0.0,0.0,0.0,0.0,0.0,0.0,0.0,0.0,0.0,0.0,7.0,0.254488152,4.159666666666667,0.007233333333333333,94.87224666666667,0.17011666666666667,0.09306666666666667,0.02623333333333333,0.6218333333333333,0.04960333333333333,1.1148080743538653,15.7355,38.9085,0.227,0.38166666666666665,8.428999999999998,0.16116666666666668,0.1535,0.41,34.906666666666666,0.5781666666666666,1.35631545630306,1512.95,105.0,26.785714285714285,14.0,60.0,28.25,8.0,0.9618739379639862,178.9358333,167.05875,175.3394444,188.5638889,178.7632639,61.81727279277736,328.31927450990446,449.9256766926874,580.709732572272,356.5399270168673,50.0,57.09055555555561,62.51805555555541,95.33777777777779,51.40222222222227,46.58250000000003,79.19916666666671,50.498888888888985,44.37722222222219,40.32666666666659,169.64436388888865,547.0138888888889,41.73619722222224,310.0,92.88499999999935,2.752186147222224,1.3478238666666653,1.4039670499999997,1205.158825,3998.296547,0.0,2283.9345833333323,1318.2317611111102,220.265101111111,110829.87611111108,4.008205788888892,1.1672886602777777,3.7000948027777767,99.97787821527774,68.08916666666663,17.540147388888904,24.48644922222222
2026-05-17 21:00:00,0.92,11.52,0.459192027,87.56000000000002,0.42,4.378,0.45499999999999996,1.0350000000000001,0.49,86.71000000000001,12.254999999999999,1.0455714285714286,69.98,9.0,19.55,1.69,12.33952387,5.3333333333333375,80.13333333333334,63.34,28.1,0.051,5.45,2.37,9.27,2.7,0.027,0.16,54.26,10.94,0.047,2.007339449541284,0.22,16.268714285714285,0.09999999999999999,2.54,0.47,0.84,40.58,5.29,49.86000000000001,0.18683333333333332,62.824305031714225,2.6267604949579586,0.94205226945322,0.050523136167193186,0.03437022283859052,0.04026559560515188,0.056796786815455656,1.5721126822765492,5.319820086434995,0.12949700144058326,0.08472836311251518,0.016529177449526127,7.8395714285714275,0.0,0.0,0.0,0.0,0.0,0.0,0.0,0.0,0.0,0.0,0.0,0.0,0.0,7.0,0.254488152,4.0296666666666665,0.008233333333333332,95.04044666666667,0.17061666666666667,0.08906666666666666,0.02723333333333333,0.5868333333333333,0.04790333333333334,1.0869888619493542,15.6305,38.4735,0.257,0.43166666666666664,8.338999999999999,0.16616666666666668,0.16849999999999998,0.41,35.406666666666666,0.6131666666666666,1.3225883661848148,1508.45,105.0,26.785714285714285,14.0,60.0,28.25,8.0,0.9618739379639862,178.9358333,167.05875,175.3394444,188.5638889,178.7632639,61.81727279277736,328.31927450990446,449.9256766926874,580.709732572272,356.5399270168673,50.0,56.88749999999997,62.39861111111105,95.26833333333325,51.69611111111144,46.76694444444423,76.07861111111112,51.08583333333363,46.2180555555555,42.76555555555553,161.35946361111098,546.2083333333334,41.79822163888889,310.0,96.4242222222217,2.7531506388888904,1.3482530749999984,1.404947616666667,1193.6967305555565,3998.296547,0.0,2284.0188694444455,1345.2900583333335,223.26702083333313,113218.34083333338,3.910263180555553,1.1558801797222231,3.632145372222223,98.8801289284722,65.53722222222237,17.54680277777781,24.433835416666682
2026-05-17 22:00:00,0.92,11.520000000000001,0.459192027,87.56,0.42,4.442666666666667,0.4549999999999999,1.0350000000000001,0.49,86.71,12.255,1.1171666666666666,69.98,9.0,19.55,1.69,12.33952387,5.3333333333333375,80.13333333333334,63.34,28.1,0.051,5.45,2.37,9.27,2.7000000000000006,0.027,0.16,54.26,10.94,0.04700000000000001,2.007339449541284,0.22,16.243333333333332,0.09999999999999999,2.54,0.47,0.84,40.58,5.29,49.86000000000001,0.18683333333333332,62.706352420946935,2.6167136464744623,0.9355283418665338,0.050131700511992026,0.034592036376537856,0.04056569627413945,0.057697088822418356,1.5730260321386853,5.49205177472351,0.1323675295787252,0.0836845346986454,0.016881469539207182,7.603999999999999,0.0,0.0,0.0,0.0,0.0,0.0,0.0,0.0,0.0,0.0,0.0,0.0,0.0,7.0,0.254488152,3.929414225941423,0.009,95.18523347280335,0.16976987447698746,0.08570711297071129,0.02899581589958159,0.5465271966527198,0.045352301255230126,1.062229097811477,15.537698744769875,38.07322175732217,0.28292887029288705,0.4764435146443514,8.266485355648536,0.17410041841004184,0.1823430962343096,0.41,35.845648535564855,0.6499581589958159,1.2928535742944172,1503.18410041841,105.0,26.785714285714285,14.0,60.0,28.25,8.0,0.9618739379639862,178.9358333,167.05875,175.3394444,188.5638889,178.7632639,61.81727279277736,328.31927450990446,449.9256766926874,580.709732572272,356.5399270168673,50.0,57.100277777778125,64.30111111111108,97.54527777777778,51.89444444444431,46.99250000000005,70.2572222222221,52.056388888888726,47.42111111111116,42.6125,157.21742305555574,546.1416666666667,41.91952275,310.0,96.56472222222241,2.7591426750000028,1.3482922388888872,1.4107921027777783,1172.330772222221,3998.296547,0.0,2255.3963638888913,1339.0594111111109,219.68027527777772,113224.1097222222,3.9089998194444426,1.150028833333333,3.844891336111108,98.33130855486114,64.11777777777762,17.56170452777779,24.3330198611111
2026-05-17 23:00:00,0.9400000000000001,11.66,0.459192027,87.4,0.38,4.432571428571429,0.45499999999999996,1.0350000000000001,0.49,86.71000000000001,12.254999999999999,1.0678571428571428,69.98,9.0,19.55,1.69,12.33952387,5.3333333333333375,80.13333333333334,63.34,28.1,0.051,5.47,2.27,8.82,2.6,0.026,0.15,54.25,10.89,0.057,1.9908592321755028,0.23,16.097714285714286,0.09999999999999999,2.54,0.47,0.84,40.58,5.29,49.86000000000001,0.18683333333333332,62.69608366455854,2.6158389847024415,0.9349603796769099,0.050097622780614595,0.03461134709098506,0.04059182253486214,0.05777546760458642,1.5731055468452326,5.507045976529576,0.1326174329421596,0.08359366074830558,0.01691213949744686,7.725428571428572,0.0,0.0,0.0,0.0,0.0,0.0,0.0,0.0,0.0,0.0,0.0,0.0,0.0,7.0,0.254488152,3.9269037656903767,0.009,95.25309121338911,0.1644979079497908,0.08445188284518829,0.03326359832635983,0.48878661087866115,0.04000502092050209,1.047521806549683,15.484979079497908,37.78702928870293,0.29548117154811715,0.5040585774058577,8.251422594142259,0.19167364016736402,0.19238493723849373,0.41,36.08414225941423,0.6926359832635983,1.2762363337240896,1495.4016736401675,105.0,26.785714285714285,14.0,60.0,28.25,8.0,0.9618739379639862,178.9358333,167.05875,175.3394444,188.5638889,178.7632639,61.81727279277736,328.31927450990446,449.9256766926874,580.709732572272,356.5399270168673,50.0,57.241388888889034,67.31083333333332,83.95777777777784,52.6202777777777,47.68694444444435,55.88749999999996,52.72972222222219,48.70388888888886,47.79694444444443,156.95188166666662,544.0277777777778,41.023483888888855,307.94444444444446,92.95000000000044,2.7270687861111136,1.3480198055555546,1.3790273250000002,1191.2871999999982,3998.296547,0.0,2285.826261111109,1370.6063611111117,224.37602749999994,113175.01222222224,3.902877063888888,1.1415074541666663,3.955528197222224,97.78223543194444,66.45694444444445,17.08287608333332,24.558473333333332
2026-05-18 00:00:00,0.9399999999999998,11.66,0.459192027,87.4,0.38,4.386428571428572,0.45499999999999996,1.0350000000000001,0.49,86.71000000000001,12.254999999999999,1.0470000000000002,69.98,9.0,19.55,1.69,12.33952387,4.954444444444444,79.55555555555556,63.34,28.1,0.051,5.47,2.27,8.82,2.6,0.026,0.15,54.25,10.89,0.057,1.990859232175503,0.23,16.276285714285713,0.09999999999999999,2.54,0.47,0.84,40.58,5.29,49.86000000000001,0.18683333333333332,62.31663343136609,2.5835185555477755,0.913973088018036,0.048838385281082156,0.03532491500738678,0.04155723795117034,0.060671713853511035,1.5760437676774752,6.061110476323849,0.14185184127206416,0.08023569408288576,0.018045453247026055,6.813000000000001,0.0,0.0,0.0,0.0,0.0,0.0,0.0,0.0,0.0,0.0,0.0,0.0,0.0,7.0,0.254488152,3.9243933054393305,0.009,95.32094895397489,0.15922594142259414,0.08319665271966527,0.037531380753138076,0.43104602510460255,0.03465774058577406,1.032814515287889,15.43225941422594,37.500836820083684,0.3080334728033473,0.531673640167364,8.236359832635983,0.2092468619246862,0.20242677824267782,0.41,36.3226359832636,0.7353138075313808,1.2596190931537619,1487.6192468619247,105.0,26.785714285714285,14.0,60.0,28.25,8.0,0.9618739379639862,178.9358333,167.05875,175.3394444,188.5638889,178.7632639,61.81727279277736,328.31927450990446,449.9256766926874,580.709732572272,356.5399270168673,50.0,57.43305555555563,67.18749999999994,80.35500000000005,52.97805555555535,47.99555555555555,48.72583333333329,52.90722222222212,49.39444444444454,50.353333333333396,164.95761694444408,553.6722222222222,40.81168908333334,305.0,96.48527777777723,2.7116407055555545,1.348618355555555,1.3628754555555556,1211.2211972222226,3998.296547,0.0,2285.8434861111136,1382.211599999999,227.6902041666665,112841.02583333332,3.879208205555558,1.1287663377777768,3.9392682666666707,98.10688424513884,67.45805555555548,16.87348094444447,24.473259611111096
2026-05-18 01:00:00,0.9400000000000001,11.66,0.459192027,87.4,0.38,4.347285714285714,0.45499999999999996,1.0350000000000001,0.49,86.71000000000001,12.254999999999999,1.1097142857142859,69.98,9.0,19.55,1.69,12.33952387,4.954444444444444,79.55555555555556,63.34,28.1,0.051,5.47,2.27,8.82,2.6,0.026,0.15,54.25,10.89,0.057,1.990859232175503,0.23,16.497,0.09999999999999999,2.54,0.47,0.84,40.58,5.29,49.86000000000001,0.18683333333333332,62.837138642134995,2.6278536232791967,0.9427620930384393,0.050565725582306355,0.034346088836693066,0.0402329437202318,0.056698831160695386,1.5720133069746185,5.301080743785205,0.12918467906308675,0.08484193488615029,0.016490846975924282,7.960857142857143,0.0,0.0,0.0,0.0,0.0,0.0,0.0,0.0,0.0,0.0,0.0,0.0,0.0,7.0,0.254488152,3.9218828451882843,0.009,95.38880669456067,0.1539539748953975,0.08194142259414226,0.04179916317991632,0.37330543933054394,0.029310460251046024,1.018107224026095,15.379539748953976,37.214644351464436,0.3205857740585774,0.5592887029288702,8.221297071129708,0.22682008368200837,0.21246861924686192,0.41,36.561129707112975,0.7779916317991632,1.2430018525834343,1479.836820083682,105.0,26.785714285714285,14.0,60.0,28.25,8.0,0.9618739379639862,178.9358333,167.05875,175.3394444,188.5638889,178.7632639,61.81727279277736,328.31927450990446,449.9256766926874,580.709732572272,356.5399270168673,50.25722222222222,57.000277777777846,65.49972222222223,93.63944444444435,53.07166666666674,48.04638888888894,66.44083333333317,53.08416666666665,48.615833333333164,43.9155555555555,178.17198972222207,560.6388888888889,40.659532888888904,305.0,92.1282957949023,2.7336917388888877,1.3483615333333323,1.3853329861111103,1219.0797361111124,3998.296547,0.0,2235.8949416666655,1353.4580777777774,226.56008694444438,112369.75694444444,3.9028418972222267,1.137888925000001,4.231481505555559,99.85778863819442,66.70861111111087,16.962722027777776,24.756124861111115
2026-05-18 02:00:00,0.94,11.660000000000002,0.459192027,87.40000000000002,0.38000000000000006,4.407166666666666,0.455,1.0350000000000001,0.49,86.71,12.255,1.1341666666666668,69.98,9.0,19.55,1.69,12.33952387,4.954444444444444,79.55555555555556,63.34,28.1,0.051,5.47,2.27,8.82,2.6,0.026,0.15,54.25,10.89,0.057,1.990859232175503,0.23,16.624333333333333,0.09999999999999999,2.54,0.47,0.84,40.58,5.29,49.86000000000001,0.18683333333333332,62.86433898670159,2.630170466787635,0.9442665368750877,0.050655992212505246,0.03429493774624703,0.04016373930374598,0.05649121791123793,1.571802684837488,5.26136342649769,0.12852272377496152,0.085082645900014,0.016409607008745275,7.849666666666667,0.0,0.0,0.0,0.0,0.0,0.0,0.0,0.0,0.0,0.0,0.0,0.0,0.0,7.0,0.254488152,3.9114634146341465,0.00924390243902439,95.42778536585367,0.15170731707317073,0.08124390243902439,0.04365853658536585,0.3482926829268293,0.02660487804878049,1.0085865885072303,15.364390243902438,37.02439024390244,0.3226829268292683,0.5690243902439024,8.219756097560976,0.24,0.21634146341463414,0.408780487804878,36.70951219512195,0.8051219512195122,1.2325028238278437,1475.341463414634,105.0,26.785714285714285,14.0,60.0,28.25,8.0,0.9618739379639862,178.9358333,167.05875,175.3394444,188.5638889,178.7632639,61.81727279277736,328.31927450990446,449.9256766926874,580.709732572272,356.5399270168673,50.11638888888889,56.52166666666689,64.40611111111103,91.79916666666655,53.07083333333367,48.11638888888906,64.17361111111111,53.213611111111284,48.183333333333444,44.31555555555565,183.07552055555527,559.9861111111111,41.57845019444451,305.0,93.02944444444422,2.7457601138888865,1.3484411416666662,1.3973362444444446,1182.23451388889,3998.296547,0.0,2226.4178666666658,1336.666866666665,218.96095,111656.18916666669,3.883147341666668,1.1397672927777776,4.105428574999998,100.50750647361107,65.35388888888899,17.447554972222235,24.515215527777794
2026-05-18 03:00:00,0.94,11.660000000000002,0.459192027,87.40000000000002,0.38000000000000006,4.3821666666666665,0.4549999999999999,1.0350000000000001,0.49,86.71,12.255,1.1666666666666667,69.98,9.0,19.55,1.69,12.33952387,4.954444444444444,79.55555555555556,63.34,28.1,0.051,5.47,2.27,8.82,2.6,0.026,0.15,54.25,10.89,0.057,1.990859232175503,0.23,16.4655,0.09999999999999999,2.54,0.47,0.84,40.58,5.29,49.86000000000001,0.18683333333333332,62.67362589300043,2.613926099293177,0.9337182462942709,0.050023094777656256,0.034653579625994795,0.040648960670463544,0.05794688201139062,1.5732794455188024,5.53983829783125,0.13316397163052085,0.08339491940708334,0.016979214700109376,7.619166666666666,0.0,0.0,0.0,0.0,0.0,0.0,0.0,0.0,0.0,0.0,0.0,0.0,0.0,7.0,0.254488152,3.877317073170732,0.01021951219512195,95.38012682926829,0.15853658536585366,0.08221951219512195,0.03829268292682927,0.4214634146341463,0.031824390243902434,1.0146259202171535,15.461951219512194,37.1219512195122,0.2934146341463415,0.5251219512195122,8.258780487804877,0.24,0.20170731707317074,0.40390243902439027,36.587560975609755,0.785609756097561,1.2403584305164643,1480.7073170731708,105.0,26.785714285714285,14.0,60.0,28.25,8.0,0.9618739379639862,178.9358333,167.05875,175.3394444,188.5638889,178.7632639,61.81727279277736,328.31927450990446,449.9256766926874,580.709732572272,356.5399270168673,50.0,56.275833333333324,63.77527777777796,91.25777777777775,52.70111111111129,48.072500000000154,67.10194444444448,53.370833333333515,47.817222222222206,44.907222222222245,174.45823083333323,548.5666666666667,41.582226416666636,303.97222222222223,85.7999999999995,2.760782294444445,1.348488766666667,1.4122917305555553,1181.1360027777775,3998.296547,0.0,2285.7320944444455,1347.0007972222231,222.34890500000006,114023.5727777777,3.8003791833333316,1.147303294444445,3.751904888888887,99.10877114097221,64.06444444444429,17.166208444444457,24.119406444444465
2026-05-18 04:00:00,0.9400000000000001,11.66,0.459192027,87.4,0.38,4.333,0.45499999999999996,1.0350000000000001,0.49,86.71000000000001,12.254999999999999,1.0814285714285714,69.98,9.0,19.55,1.69,12.33952387,4.954444444444444,79.55555555555556,63.34,28.1,0.051,5.47,2.27,8.82,2.6,0.026,0.15,54.25,10.89,0.057,1.990859232175503,0.23,16.466,0.09999999999999999,2.54,0.47,0.84,40.58,5.29,49.86000000000001,0.18683333333333332,62.75274886830827,2.62066555626077,0.9380945170524481,0.050285671023146884,0.034504786420216774,0.040447652215587396,0.05734295664676218,1.5726667676126576,5.4243047498153745,0.1312384124969229,0.08409512272839167,0.01674289607916781,7.917428571428572,0.0,0.0,0.0,0.0,0.0,0.0,0.0,0.0,0.0,0.0,0.0,0.0,0.0,7.0,0.254488152,3.848,0.011,95.3503,0.1636,0.083,0.0344,0.474,0.035699999999999996,1.0203351119388635,15.523,37.231,0.27,0.493,8.276,0.239,0.191,0.401,36.489000000000004,0.77,1.2471430979648352,1485.8,105.0,26.785714285714285,14.0,60.0,28.25,8.0,0.9618739379639862,178.9358333,167.05875,175.3394444,188.5638889,178.7632639,61.81727279277736,328.31927450990446,449.9256766926874,580.709732572272,356.5399270168673,50.0,56.45944444444443,64.4233333333333,93.81527777777782,52.16472222222243,47.924166666666515,74.62750000000007,54.10861111111143,48.51361111111117,43.59277777777783,168.18249500000005,550.0777777777778,41.643430833333305,300.0,92.87055555555473,2.761895508333331,1.3483862750000006,1.4135759361111098,1188.2152861111101,3998.296547,0.0,2274.434888888888,1334.4771611111116,221.49002111111113,112983.50833333343,3.8183923638888895,1.150785992222222,3.7448720583333333,97.2841805875,63.38833333333322,17.27020716666665,24.202594388888908
2026-05-18 05:00:00,0.9399999999999998,11.660000000000002,0.459192027,87.40000000000002,0.38000000000000006,4.313166666666667,0.455,1.0350000000000001,0.49,86.71,12.255,1.0883333333333334,69.98,9.0,19.55,1.69,12.33952387,4.954444444444444,79.55555555555556,63.34,28.1,0.051,5.47,2.27,8.82,2.6,0.026,0.15,54.25,10.89,0.057,1.990859232175503,0.23,16.199666666666666,0.09999999999999999,2.54,0.47,0.84,40.58,5.29,49.86000000000001,0.18683333333333332,62.710204453000166,2.6170417509745723,0.9357413967367352,0.0501444838042041,0.03458479251095101,0.040555895750110184,0.05766768725033055,1.5729962044568568,5.4864271261501925,0.13227378543583654,0.08371862347787762,0.0168699645762163,7.614999999999999,0.0,0.0,0.0,0.0,0.0,0.0,0.0,0.0,0.0,0.0,0.0,0.0,0.0,7.0,0.254488152,3.838,0.011,95.3918,0.1616,0.083,0.0364,0.44399999999999995,0.0342,1.024723743707721,15.437999999999999,37.386,0.27,0.508,8.206,0.234,0.196,0.40599999999999997,36.484,0.77,1.2496440084522076,1489.8,105.0,26.785714285714285,14.0,60.0,28.25,8.0,0.9618739379639862,178.9358333,167.05875,175.3394444,188.5638889,178.7632639,61.81727279277736,328.31927450990446,449.9256766926874,580.709732572272,356.5399270168673,50.0,56.761788617886225,63.44878048780483,90.78861788617891,51.861788617886205,47.91788617886183,70.79837398373985,53.89349593495925,48.061788617886194,44.2333333333333,169.67926829268296,549.0243902439024,41.71387268292684,300.0,96.55406504065066,2.7697912357723578,1.348250837398374,1.421382642276423,1208.7032195121956,3998.296547,0.0,2268.281739837398,1323.3790894308943,223.5245918699187,112682.42845528458,3.850134495934961,1.1573579487804881,3.872656975609756,97.4825030487805,63.49430894308941,17.378190325203253,24.28396048780488
2026-05-18 06:00:00,0.9400000000000001,11.66,0.459192027,87.4,0.38,4.353428571428571,0.45499999999999996,1.0350000000000001,0.49,86.71000000000001,12.254999999999999,1.1601428571428571,69.98,9.0,19.55,1.69,12.33952387,4.954444444444444,79.55555555555556,63.34,28.1,0.051,5.47,2.27,8.82,2.6,0.026,0.15,54.25,10.89,0.057,1.990859232175503,0.23,15.88457142857143,0.2,3.3199999999999994,0.5,1.03,41.22,2.57,50.9,0.198,63.035067108393875,2.6447125744981506,0.9537094639598378,0.05122256783759027,0.03397387822536552,0.03972936465784747,0.055188093973542386,1.5704806750456228,5.012070151460281,0.12436783585767137,0.08659351423357406,0.01589968894616876,7.638,0.0,0.0,0.0,0.0,0.0,0.0,0.0,0.0,0.0,0.0,0.0,0.0,0.0,7.0,0.254488152,3.85218487394958,0.011100840336134453,95.401,0.16100840336134453,0.08330252100840337,0.036789915966386554,0.42100840336134454,0.033605042016806724,1.032025406911991,15.411344537815125,37.564453781512604,0.26798319327731096,0.506890756302521,8.16109243697479,0.2269747899159664,0.19596638655462187,0.41100840336134453,36.40134453781512,0.7619327731092437,1.25623843190527,1494.109243697479,105.0,26.785714285714285,14.0,60.0,28.25,8.0,0.9618739379639862,178.9358333,167.05875,175.3394444,188.5638889,178.7632639,61.81727279277736,328.31927450990446,449.9256766926874,580.709732572272,356.5399270168673,50.0,56.05710306406676,62.520612813370455,92.68941504178265,51.82701949860712,47.87632311977697,74.09526462395554,54.02674094707544,48.25626740947078,43.62200557103059,174.45829693593288,545.0,42.844178746518075,300.0,92.95000000000046,2.7779188217270194,1.3484565738161562,1.4293379693593307,1207.5651559888577,3998.296547,0.0,2271.0460779944283,1313.000459610027,222.36713119777173,112497.0111420613,3.870279880222841,1.160435445682452,3.7907107409470746,98.11572434401111,64.85933147632296,17.86835590529246,23.836225543175495
2026-05-18 07:00:00,0.88,11.81,0.459192027,87.31000000000002,0.4,4.361714285714286,0.425,1.0350000000000001,0.49,86.72,12.245000000000001,1.1841428571428572,69.98,9.0,19.55,1.69,12.33952387,4.954444444444444,79.55555555555556,63.34,28.1,0.05,5.43,2.2,8.32,2.59,0.028,0.14,54.42,11.01,0.06,2.0276243093922655,0.22,15.917714285714286,0.2,3.3199999999999994,0.5,1.03,41.22,2.57,50.9,0.198,63.59430444237529,2.21179448634266,0.8559266089272981,0.032796330446364895,0.04335559653563788,0.02663522958027437,0.05620036882074094,1.508355984010153,4.907574499662298,0.0427963304463649,0.025592660892729806,0.01610935829445822,7.4962857142857136,0.0,0.0,0.0,0.0,0.0,0.0,0.0,0.0,0.0,0.0,0.0,0.0,0.0,7.0,0.254488152,3.963109243697479,0.011605042016806722,95.28099999999999,0.16605042016806723,0.08481512605042016,0.030739495798319326,0.4260504201680672,0.03663025210084034,1.0509791958579096,15.618067226890755,37.83672268907563,0.25789915966386556,0.44134453781512606,8.21655462184874,0.21184873949579833,0.1757983193277311,0.4160504201680672,36.00806722689076,0.7215966386554622,1.2792069072210928,1499.6554621848738,105.0,26.785714285714285,14.0,60.0,28.25,8.0,0.9618739379639862,178.9358333,167.05875,175.3394444,188.5638889,178.7632639,61.81727279277736,328.31927450990446,449.9256766926874,580.709732572272,356.5399270168673,50.0,55.546666666666596,65.66500000000002,89.14000000000003,51.92222222222211,48.11972222222236,67.48166666666663,53.708055555555426,48.132222222222,44.24888888888884,160.05576472222188,545.0,41.92605708333336,300.0,96.48527777777723,2.65487552222222,1.3081705249999998,1.3469550788888895,1208.391191666668,3998.296547,0.0,2280.7251555555563,1327.5441750000002,218.76326916666665,107038.58738888893,4.003880977777781,1.0946517374999998,3.843348111111109,96.20738882569441,64.99972222222257,17.387635555555526,24.08579297222224
2026-05-18 08:00:00,0.88,11.81,0.459192027,87.31,0.4000000000000001,4.3575,0.425,1.0350000000000001,0.49,86.71999999999998,12.245,1.1635,69.98,9.0,19.55,1.69,12.33952387,4.954444444444444,79.55555555555556,63.34,28.1,0.05000000000000001,5.43,2.2,8.32,2.59,0.028,0.14,54.419999999999995,11.01,0.06,2.0276243093922655,0.22,16.032,0.2,3.3199999999999994,0.5,1.03,41.22,2.57,50.9,0.198,63.40606828651024,2.200001913930311,0.8603766362527129,0.03301883181263564,0.043622598175162765,0.026924481356426333,0.05860338357646494,1.5352786493289126,5.151658498461299,0.04301883181263564,0.026037663625271282,0.01675461225664336,7.6930000000000005,0.0,0.0,0.0,0.0,0.0,0.0,0.0,0.0,0.0,0.0,0.0,0.0,0.0,7.0,0.254488152,4.032605633802817,0.012,95.2119014084507,0.17,0.0856338028169014,0.02590845070422535,0.42359154929577464,0.03835915492957746,1.0714713892885808,15.754366197183097,38.14521126760563,0.2545774647887324,0.39274647887323944,8.27281690140845,0.2009154929577465,0.1609154929577465,0.42,35.60570422535211,0.6927464788732394,1.303842910190234,1502.718309859155,105.0,26.785714285714285,14.0,60.0,28.25,8.0,0.9618739379639862,178.9358333,167.05875,175.3394444,188.5638889,178.7632639,61.81727279277736,328.31927450990446,449.9256766926874,580.709732572272,356.5399270168673,50.0,55.581388888888945,67.17416666666665,82.41027777777792,51.40916666666637,47.82833333333319,57.46166666666669,52.29583333333341,47.001944444444376,45.56166666666667,148.0187002777777,545.0,41.68396552777778,300.0,93.02944444444422,2.1978844611111117,0.862238971944445,1.3354316638888883,1198.0444194444428,3998.296547,0.0,2249.8403055555555,1199.6918055555548,221.9440191666667,95551.97555555556,3.619978544444443,1.0696348424999997,3.8448431138888894,94.61247778680554,64.10416666666667,17.033878611111117,23.828945249999975
2026-05-18 09:00:00,0.88,11.81,0.459192027,87.31,0.4000000000000001,4.3495,0.425,1.0350000000000001,0.49,86.71999999999998,12.245,1.1331666666666667,69.98,9.0,19.55,1.69,12.33952387,4.954444444444444,79.55555555555556,63.34,28.1,0.05000000000000001,5.43,2.2,8.32,2.59,0.028,0.14,54.419999999999995,11.01,0.06,2.0276243093922655,0.22,16.120333333333335,0.2,3.3199999999999994,0.5,1.03,41.22,2.57,50.9,0.198,63.44701699594251,2.2025672586110563,0.8594085816562053,0.03297042908281026,0.04356451489937232,0.02686155780765334,0.05808063409435083,1.5294219190200418,5.098560703842859,0.04297042908281026,0.02594085816562053,0.01661424434014976,7.704833333333333,0.0,0.0,0.0,0.0,0.0,0.0,0.0,0.0,0.0,0.0,0.0,0.0,0.0,7.0,0.254488152,3.9523239436619715,0.012,95.32683098591549,0.17,0.08394366197183098,0.025485915492957745,0.39401408450704223,0.035401408450704226,1.0975255066256648,15.636056338028169,38.584647887323946,0.2757042253521127,0.4054225352112676,8.331971830985916,0.20514084507042255,0.16514084507042254,0.42,35.17049295774648,0.7054225352112675,1.3345076669829117,1496.8028169014085,105.0,26.785714285714285,14.0,60.0,28.25,8.0,0.9618739379639862,178.9358333,167.05875,175.3394444,188.5638889,178.7632639,61.81727279277736,328.31927450990446,449.9256766926874,580.709732572272,356.5399270168673,50.0,55.374651810584524,64.96128133704732,82.42339832869091,50.917270194985846,47.59554317548765,61.45626740947076,51.4554317548745,44.9997214484679,41.48523676880226,155.90360640668524,548.8440111420613,43.70130590529248,300.0,85.7999999999995,2.2411549415041767,1.0381896197771594,1.2031799334261848,1196.4815348189418,3998.296547,0.0,2245.6148245125355,1283.910835654596,210.22092924791082,91782.78506963789,3.6973907242339834,0.9889134816155996,3.6188003064066883,95.6572278488858,63.62701949860721,17.862068746518087,23.0106779108635
