Repository: saikumar-voptimai/evonith_bf_webapp

# Evonith BF2 — Blast Furnace Intelligence Platform

Monitoring, modelling and optimisation of **Blast Furnace 2 (BF2)** at Evonith Steel: live telemetry from InfluxDB,
manual plant reports from Neon PostgreSQL, a two-zone energy model of the furnace, blend and fuel optimisers, a
conversational assistant (FurnaceMind) and a live digital twin evaluated every hour.

The platform has three deployable parts that share one Python service layer, plus the shared data library:

| Part | Path | What it is |
|---|---|---|
| **Streamlit app** (legacy) | `src/app.py`, `src/custom_pages/` | The original 11-page dashboard; still the home of the model pages. Served under `/legacy` in production |

File: src/assets/data/furnace_dataset_20260525_002530_771382.csv (part 204 of 209)
GO%,ORE_NA2O%,ORE_P%,ORE_TIO2%,ORE_AL2O3%,ORE_SIO2%,ORE_MNO%,ORE_CAO%,ORE_K2O%,ORE_CALC_MT,PELLET_PCT_SIO2,PELLET_PCT_AL2O3,PELLET_PCT_FE2O3,PELLET_PCT_MGO,PELLET_PCT_TIO2,PELLET_PCT_NA2O,TOTAL_PELLET_CALC_MT,PELLET_PCT_K2O,PELLET_PCT_TM,PELLET_PCT_LOI,PELLET_PCT_MNO,PELLET_PCT_CAO,PELLET_PCT_P,CHARGES/HRS.,STOCKRODLEVEL,CHEM_PCT_C,CHEM_PCT_CR,CHEM_PCT_FE,CHEM_PCT_MN,CHEM_PCT_P,CHEM_PCT_S,CHEM_PCT_SI,CHEM_PCT_TI,SLAG_BASICITY,SLAG_PCT_AL2O3,SLAG_PCT_CAO,SLAG_PCT_FEO,SLAG_PCT_K2O,SLAG_PCT_MGO,SLAG_PCT_MNO,SLAG_PCT_NA2O,SLAG_PCT_S,SLAG_PCT_SIO2,SLAG_PCT_TIO2,SLAG_T_BASICITY,HMT_GT_1480C,COKE_DISCHARGE_TIME,WEIGHTED_COKE_ANGLE,TOTAL_COKE_PORTIONS,NON_COKE_DISCHARGE_TIME,WEIGHTED_NON_COKE_ANGLE,TOTAL_NON_COKE_PORTIONS,TOTAL HEAT LOAD,FTG_UPTAKE_TEMP_A,FTG_UPTAKE_TEMP_B,FTG_UPTAKE_TEMP_C,FTG_UPTAKE_TEMP_D,FTG_UPTAKE_TEMP_AVG,HEARTH_TEMP_A,HEARTH_TEMP_B,HEARTH_TEMP_C,HEARTH_TEMP_D,HEARTH_TEMP_AVG,BOSH_TEMP_A,BOSH_TEMP_C,BOSH_TEMP_D,BELLY_TEMP_A,BELLY_TEMP_C,BELLY_TEMP_D,LOWER_STACK_TEMP_A,LOWER_STACK_TEMP_B,LOWER_STACK_TEMP_C,LOWER_STACK_TEMP_D,PCI_KG/THM,ACT. FUEL RATEKG/THM.,FURNACETOPGASANALYSISCO2ETACO,COKE RATE KG/THM,PRODUCTIONTONNESPERHR,HOT BLAST PRESSUREBAR,TOPPRESSUREBAR,DIFFERENTIAL PRESSURETOTALBAR,HOT BLAST TEMP.OC,OXYGENFLOWNM3/HR.,STEAMKGS/HR.,RAFTOC,PERMEABILITYKGS/HR.,TUYEREVELOCITYM/S,HOT BLAST VOLUMENM3/HR.,O2 ENRICHMENT %,BOTTOMBAR,FURNACE TOP GAS ANALYSISH2%,UNITCOST LAKHS/THM,BOSH_TEMP_B,FURNACE TOP GAS ANALYSISCO2%,FURNACE TOP GAS ANALYSISONLINE (ANALYZER)CO%
2026-05-20 04:00:00,0.94,11.75,0.459192027,87.31,0.38999999999999996,4.419833333333334,0.4200000000000001,1.025,0.49,86.75999999999999,12.214999999999998,1.0518333333333334,69.98,9.0,19.55,1.69,12.33952387,5.466666666666666,79.33333333333333,69.42,34.13,0.04900000000000001,5.48,2.13,8.73,2.66,0.029,0.14,54.70000000000001,10.62,0.04800000000000001,1.9379562043795617,0.22,16.621666666666666,0.10000000000000002,96.62,0.84,0.38000000000000006,1.12,0.0,0.0,0.0,64.4490710605081,2.187886755290734,0.9813925007451738,0.01372149985096524,0.03497719988077219,0.025232899910579143,0.039001224679575265,1.3830497430698836,3.903571667360225,0.0679112488822393,0.01186074992548262,0.007977199880772192,7.705666666666667,0.0,0.0,0.0,0.0,0.0,0.0,0.0,0.0,0.0,0.0,0.0,0.0,0.0,7.0,0.254488152,4.066666666666666,0.011,95.01575,0.17833333333333334,0.09241666666666666,0.027333333333333334,0.5608333333333333,0.04766666666666667,1.0968915830323958,16.1825,38.19833333333333,0.255,0.4225,8.564166666666667,0.18916666666666665,0.16333333333333333,0.4058333333333333,34.8475,0.6691666666666667,1.342811156218332,1482.5,105.0,26.785714285714285,14.0,60.0,28.25,8.0,0.9618739379639862,178.9358333,167.05875,175.3394444,188.5638889,178.7632639,61.81727279277736,328.31927450990446,449.9256766926874,580.709732572272,356.5399270168673,50.0,58.48861111111115,75.13305555555566,54.959166666666675,59.15833333333338,51.678888888889084,45.62666666666667,34.00638888888889,30.843055555555445,33.191666666666684,188.77239472222217,547.9694444444444,42.10183374999996,290.0,86.63999999999962,2.5849367694444454,1.2992651194444451,1.2855986305555556,1205.1757305555532,3998.296547,0.0,2248.5352805555567,1323.0940249999992,211.8705133333332,101895.33250000005,4.378539919444445,1.0563512175,3.7765078166666717,97.51234230069444,62.21722222222206,17.704812972222214,24.348693250000007
2026-05-20 05:00:00,0.94,11.75,0.459192027,87.31,0.38999999999999996,4.301833333333334,0.4200000000000001,1.025,0.49,86.75999999999999,12.214999999999998,1.0918333333333334,69.98,9.0,19.55,1.69,12.33952387,5.466666666666666,79.33333333333333,69.42,34.13,0.04900000000000001,5.48,2.13,8.73,2.66,0.029,0.14,54.70000000000001,10.62,0.04800000000000001,1.9379562043795617,0.22,16.530833333333334,0.10000000000000002,96.62,0.84,0.38000000000000006,1.12,0.0,0.0,0.0,64.43846327058013,2.18695922686107,0.981261862938179,0.013747627412364224,0.03499810192989138,0.02524857644741853,0.03905739893658308,1.3842646746749365,3.9180594001559625,0.06810720559273169,0.011873813706182111,0.00799810192989138,7.592333333333333,0.0,0.0,0.0,0.0,0.0,0.0,0.0,0.0,0.0,0.0,0.0,0.0,0.0,7.0,0.254488152,4.08,0.011,94.93875,0.185,0.09275,0.022,0.6175,0.053000000000000005,1.1228939768234636,16.2725,38.605,0.23500000000000001,0.3925,8.6475,0.1725,0.15000000000000002,0.4025,34.3975,0.6124999999999999,1.3744167600972617,1492.5,105.0,26.785714285714285,14.0,60.0,28.25,8.0,0.9618739379639862,178.9358333,167.05875,175.3394444,188.5638889,178.7632639,61.81727279277736,328.31927450990446,449.9256766926874,580.709732572272,356.5399270168673,50.0,57.00409836065573,69.25491803278696,53.409836065573764,55.24426229508196,50.26639344262297,43.22540983606557,34.136065573770516,30.82704918032782,36.61721311475411,186.29104672131143,544.4590163934427,42.063841393442615,290.0,86.63999999999999,2.572918934426229,1.299747680327869,1.2732334180327871,1204.2787622950814,3998.296547,0.0,2256.7350819672133,1345.8669672131155,214.20058360655725,102737.79016393443,4.3473646967213115,1.0419109016393437,3.7052452950819657,97.18356369057376,59.90409836065575,17.51444360655737,24.12440245901639
2026-05-20 06:00:00,0.94,11.75,0.459192027,87.31,0.38999999999999996,4.309,0.4200000000000001,1.025,0.49,86.75999999999999,12.214999999999998,1.1196666666666666,69.98,9.0,19.55,1.69,12.33952387,5.466666666666666,79.33333333333333,69.42,34.13,0.04900000000000001,5.48,2.13,8.73,2.66,0.029,0.14,54.70000000000001,10.62,0.04800000000000001,1.9379562043795617,0.22,16.5975,0.10000000000000002,96.62,0.84,0.38000000000000006,1.12,0.0,0.0,0.0,64.4038881459888,2.183936032469464,0.9808360609111921,0.013832787817761564,0.03506623025420925,0.02529967269065694,0.03924049380818736,1.3882246335259127,3.9652808449487877,0.06874590863321174,0.011916393908880782,0.008066230254209251,7.544833333333333,0.0,0.0,0.0,0.0,0.0,0.0,0.0,0.0,0.0,0.0,0.0,0.0,0.0,7.0,0.254488152,4.087540983606558,0.010754098360655736,94.88899180327869,0.19,0.09312295081967213,0.017754098360655737,0.6550819672131147,0.05675409836065574,1.1408023229381812,16.30188524590164,38.900163934426224,0.24704918032786885,0.36631147540983605,8.685409836065574,0.16245901639344262,0.14,0.4012295081967213,34.099344262295084,0.5773770491803278,1.3955196172415674,1497.9098360655737,105.0,26.785714285714285,14.0,60.0,28.25,8.0,0.9618739379639862,178.9358333,167.05875,175.3394444,188.5638889,178.7632639,61.81727279277736,328.31927450990446,449.9256766926874,580.709732572272,356.5399270168673,50.0,56.84456824512529,66.87994428969358,53.95376044568255,52.652367688022366,49.47827298050142,43.73454038997221,34.230919220055775,31.184679665738084,31.643732590529257,173.21313704735383,530.6963788300835,41.81045601671308,290.0,86.63999999999962,2.582396676880223,1.29913577994429,1.2834232724233983,1204.5015153203335,3998.296547,0.0,2291.3490779944273,1336.5389610027855,213.72766378830084,102699.0883008357,4.323691353760443,1.0513465454038995,3.5341870389972154,95.45074065877438,57.87103064066868,17.627041086350975,24.528179665738158
2026-05-20 07:00:00,0.92,11.88,0.459192027,87.2,0.34,4.261333333333333,0.4200000000000001,1.04,0.49,86.82,12.14,1.1293333333333333,69.98,9.0,19.55,1.69,12.33952387,5.466666666666666,79.33333333333333,69.42,34.13,0.05000000000000001,5.48,2.14,8.92,2.61,0.028,0.14,54.72,10.68,0.052,1.9489051094890508,0.22,16.698833333333333,0.2,3.32,0.5,1.03,41.22,2.57,50.9,0.08800000000000001,63.50798180535202,2.164508306326006,0.8574849049726955,0.035576047747964565,0.044146348562874825,0.03682921149700146,0.04894239711025555,1.8002110360347574,5.041883430006531,0.06246216379861192,0.021820313495300576,0.014297700908635164,7.321833333333333,0.0,0.0,0.0,0.0,0.0,0.0,0.0,0.0,0.0,0.0,0.0,0.0,0.0,7.0,0.254488152,4.077704918032787,0.009770491803278688,94.92095901639344,0.19,0.09361475409836066,0.01677049180327869,0.6354098360655738,0.05577049180327869,1.134428526023848,16.149426229508197,38.86081967213114,0.3552459016393443,0.35155737704918033,8.587049180327869,0.1722950819672131,0.14,0.40614754098360656,34.25672131147541,0.6068852459016393,1.3851142341820006,1489.549180327869,105.0,26.785714285714285,14.0,60.0,28.25,8.0,0.9618739379639862,178.9358333,167.05875,175.3394444,188.5638889,178.7632639,61.81727279277736,328.31927450990446,449.9256766926874,580.709732572272,356.5399270168673,50.0,56.78166666666677,63.2780555555557,52.87194444444445,51.30027777777786,48.89694444444441,44.39638888888891,34.45999999999989,30.89611111111105,37.19888888888887,169.0625905555554,534.7916666666666,42.8845896111111,290.0,86.63999999999962,2.5430289499999983,1.2993072777777774,1.2438475616666662,1204.200944444443,3998.296547,0.0,2274.1745777777783,1344.134861111112,210.57651166666676,100157.54555555555,4.068787480555556,1.032011888611111,3.4955391333333377,94.9007932486111,57.748333333333406,17.78291405555557,23.686704472222225
2026-05-20 08:00:00,0.92,11.88,0.459192027,87.2,0.34,4.223333333333334,0.4200000000000001,1.04,0.49,86.82,12.14,1.1408333333333334,69.98,9.0,19.55,1.69,12.33952387,5.466666666666666,79.33333333333333,69.42,34.13,0.05000000000000001,5.48,2.14,8.92,2.61,0.028,0.14,54.72,10.68,0.052,1.9489051094890508,0.22,16.648999999999997,0.2,3.32,0.5,1.03,41.22,2.57,50.9,0.08800000000000001,63.36339466410221,2.1571456986284243,0.8594563926882146,0.03562434462731189,0.04412421884175225,0.03700624926598193,0.050549677603588465,1.8189668404207489,5.2280547928031105,0.0639829441260057,0.02200976606485605,0.014640890603008045,7.2861666666666665,0.0,0.0,0.0,0.0,0.0,0.0,0.0,0.0,0.0,0.0,0.0,0.0,0.0,7.0,0.254488152,4.082760736196319,0.009,94.94368711656442,0.1876073619631902,0.093920245398773,0.01687730061349693,0.6120245398773007,0.05412269938650307,1.129667698083848,16.04116564417178,38.8379754601227,0.43122699386503066,0.3392024539877301,8.50920245398773,0.17760736196319019,0.14,0.4084049079754601,34.38,0.6268098159509202,1.3771721324639448,1483.638036809816,105.0,26.785714285714285,14.0,60.0,28.25,8.0,0.9618739379639862,178.9358333,167.05875,175.3394444,188.5638889,178.7632639,61.81727279277736,328.31927450990446,449.9256766926874,580.709732572272,356.5399270168673,50.0,57.65000000000009,61.9736111111109,58.139444444444365,50.71194444444453,48.64694444444465,47.01972222222222,32.82916666666657,30.16499999999993,38.78388888888885,172.47377972222202,537.9027777777778,42.99390291666662,290.0,86.63999999999962,2.5216571833333337,1.2992415722222228,1.2224136361111113,1199.0331666666655,3998.296547,0.0,2259.4120166666676,1362.2787916666664,210.38744305555548,99780.32288888894,4.0822271916666635,1.00498804611111,3.516300130555557,95.35277581319443,60.021944444444294,17.91468908333334,23.754196027777773
2026-05-20 09:00:00,0.92,11.88,0.459192027,87.2,0.34,4.1785,0.4200000000000001,1.04,0.49,86.82,12.14,1.1529999999999998,69.98,9.0,19.55,1.69,12.33952387,5.466666666666666,79.33333333333333,69.42,34.13,0.05000000000000001,5.48,2.14,8.92,2.61,0.028,0.14,54.72,10.68,0.052,1.9489051094890508,0.22,16.639333333333333,0.2,3.32,0.5,1.03,41.22,2.57,50.9,0.08800000000000001,63.43508272165452,2.1602083461950214,0.8592071809542058,0.035730447694878154,0.04412140580571403,0.03702875355428772,0.049729359584665504,1.807585299552385,5.135962054819545,0.06320161246067475,0.021894801005579643,0.01452457337962827,7.425166666666667,0.0,0.0,0.0,0.0,0.0,0.0,0.0,0.0,0.0,0.0,0.0,0.0,0.0,7.0,0.254488152,4.1416564417177915,0.009,94.93301226993864,0.1765644171779141,0.0935521472392638,0.020926380368098157,0.5752147239263804,0.050073619631901836,1.130738373358744,16.092699386503067,38.87478527607362,0.3907361963190184,0.3355214723926381,8.505521472392639,0.1665644171779141,0.14,0.4010429447852761,34.38,0.6120858895705521,1.378135740211351,1486.5828220858896,105.0,26.785714285714285,14.0,60.0,28.25,8.0,0.9618739379639862,178.9358333,167.05875,175.3394444,188.5638889,178.7632639,61.81727279277736,328.31927450990446,449.9256766926874,580.709732572272,356.5399270168673,50.0,57.14027777777792,60.9000000000001,60.27722222222219,50.57388888888899,49.03888888888916,49.7602777777778,31.702777777777843,29.717222222222336,39.17083333333338,174.1379533333336,539.125,42.618960611111135,290.0,86.61433333333395,2.527102591666667,1.262600613888888,1.2645053183333337,1197.9205888888869,3998.296547,0.0,2252.6767472222195,1309.3412944444447,208.60514944444435,99141.6377222223,4.109841366666664,1.0241648411111115,3.599183383333335,95.5732788166667,62.21499999999986,17.865283027777767,24.055266305555563
2026-05-20 10:00:00,0.92,11.88,0.459192027,87.2,0.34,4.177833333333333,0.4200000000000001,1.04,0.49,86.82,12.14,1.0751666666666668,69.98,9.0,19.55,1.69,12.33952387,5.466666666666666,79.33333333333333,69.42,34.13,0.05000000000000001,5.48,2.14,8.92,2.61,0.028,0.14,54.72,10.68,0.052,1.9489051094890508,0.22,16.535,0.2,3.32,0.5,1.03,41.22,2.57,50.9,0.08800000000000001,63.36906281580807,2.1554409463477278,0.8618487845883264,0.03606346534835253,0.04407833888669912,0.037373288906407114,0.050407285942971,1.8111246840196957,5.221479706119493,0.06383071305064282,0.02193055236383531,0.014810016595352839,8.005333333333333,0.0,0.0,0.0,0.0,0.0,0.0,0.0,0.0,0.0,0.0,0.0,0.0,0.0,7.0,0.254488152,4.200552147239264,0.009,94.92233742331288,0.16552147239263804,0.0931840490797546,0.024975460122699387,0.5384049079754601,0.04602453987730061,1.1318090486336398,16.144233128834358,38.91159509202454,0.35024539877300614,0.331840490797546,8.501840490797546,0.15552147239263803,0.14,0.393680981595092,34.38,0.597361963190184,1.3790993479587574,1489.5276073619632,105.0,26.785714285714285,14.0,60.0,28.25,8.0,0.9618739379639862,178.9358333,167.05875,175.3394444,188.5638889,178.7632639,61.81727279277736,328.31927450990446,449.9256766926874,580.709732572272,356.5399270168673,50.0,56.64,59.76916666666667,67.66499999999981,50.72277777777781,49.19138888888921,52.668888888888745,30.337777777777777,29.962777777777774,37.763888888888715,167.92828694444464,535.0,42.003553944444434,290.0,86.5800000000008,2.50702078611111,1.2487949222222234,1.2582298222222232,1198.2314444444446,3998.296547,0.0,2275.183902777777,1346.9912972222226,214.7019611111113,101421.1041944445,4.014470827777776,1.0290588977777784,3.4673836388888883,94.75049802013892,62.15749999999975,17.47333227777777,24.127146499999977
2026-05-20 11:00:00,0.92,11.88,0.459192027,87.2,0.34,4.211666666666667,0.4200000000000001,1.04,0.49,86.82,12.14,1.0016666666666667,69.98,9.0,19.55,1.69,12.33952387,5.466666666666666,79.33333333333333,69.42,34.13,0.05000000000000001,5.48,2.14,8.92,2.61,0.028,0.14,54.72,10.68,0.052,1.9489051094890508,0.22,17.243333333333336,0.2,3.32,0.5,1.03,41.22,2.57,50.9,0.08800000000000001,63.443446377558836,2.158162678373102,0.8621552479646573,0.03627445893814013,0.04406472457344642,0.03748220341242863,0.04953796140665364,1.7974134825503432,5.12608971612988,0.06299881374295581,0.021792055379296394,0.014731098803493785,7.4665,0.0,0.0,0.0,0.0,0.0,0.0,0.0,0.0,0.0,0.0,0.0,0.0,0.0,7.0,0.254488152,4.187777777777778,0.009222222222222222,95.02966666666667,0.16022222222222224,0.09011111111111111,0.028333333333333332,0.45555555555555555,0.03911111111111111,1.128154879085838,16.083333333333336,38.82555555555555,0.3522222222222222,0.36333333333333334,8.5,0.16999999999999998,0.16,0.3766666666666667,34.41555555555556,0.63,1.3751371385512845,1487.6666666666667,105.0,26.785714285714285,14.0,60.0,28.25,8.0,0.9618739379639862,178.9358333,167.05875,175.3394444,188.5638889,178.7632639,61.81727279277736,328.31927450990446,449.9256766926874,580.709732572272,356.5399270168673,50.0,56.40611111111088,59.238611111111005,71.20916666666672,50.952499999999844,49.336388888888784,54.540000000000035,29.373055555555432,28.678333333333317,36.7769444444444,172.88096500000046,534.3888888888889,42.961006638888904,285.22222222222223,86.5800000000008,2.533809897222225,1.2489980749999985,1.284513352500001,1197.4269277777767,3998.296547,0.0,2260.542574999999,1316.0876972222225,212.44808222222204,101194.47633333337,4.028353311111112,1.049618094444444,3.4542020333333325,94.21228341805562,60.99194444444449,17.777705527777762,23.599561277777802
2026-05-20 12:00:00,0.92,11.88,0.459192027,87.2,0.34,4.193666666666666,0.4200000000000001,1.04,0.49,86.82,12.14,1.0921666666666667,69.98,9.0,19.55,1.69,12.33952387,5.466666666666666,79.33333333333333,69.42,34.13,0.05000000000000001,5.48,2.14,8.92,2.61,0.028,0.14,54.72,10.68,0.052,1.9489051094890506,0.22,16.42383333333333,0.2,3.32,0.5,1.03,41.22,2.57,50.9,0.08800000000000001,63.475459879882216,2.1608685773600906,0.8603859835876082,0.036025774127791864,0.04409485145773432,0.037241188338125404,0.049224926705372624,1.7970841477475552,5.084478612403518,0.06271207105794017,0.02178872876512682,0.01455658369858086,7.335166666666667,0.0,0.0,0.0,0.0,0.0,0.0,0.0,0.0,0.0,0.0,0.0,0.0,0.0,7.0,0.254488152,4.1033333333333335,0.009666666666666667,95.25500000000001,0.16066666666666668,0.08433333333333333,0.031,0.32666666666666666,0.02933333333333333,1.1197758647153384,15.91,38.61666666666667,0.39666666666666667,0.43,8.5,0.21,0.2,0.35000000000000003,34.486666666666665,0.71,1.3662491119889326,1481.0,105.0,26.785714285714285,14.0,60.0,28.25,8.0,0.9618739379639862,178.9358333,167.05875,175.3394444,188.5638889,178.7632639,61.81727279277736,328.31927450990446,449.9256766926874,580.709732572272,356.5399270168673,50.0,55.72284122562673,58.76295264623957,76.96963788300849,51.13342618384423,49.44373259052917,57.89610027855149,28.286350974930336,26.608077994429024,33.608913649025126,170.0649632311976,536.5598885793872,43.03347434540388,285.0,90.1171587743724,2.5296967743732575,1.248809066852367,1.2807775905292478,1207.8867715877461,3998.296547,0.0,2256.0092841225614,1308.7475431754872,212.49128412256266,100407.50710306404,4.060648596100282,1.040224669359332,3.4951688774373273,93.78360762813368,59.060167130919396,17.97629392757661,23.796546378830087
2026-05-20 13:00:00,0.92,11.88,0.459192027,87.2,0.34,4.189333333333333,0.4200000000000001,1.04,0.49,86.82,12.14,1.1538333333333333,69.98,9.0,19.55,1.69,12.33952387,5.466666666666666,79.33333333333333,69.42,34.13,0.05000000000000001,5.48,2.14,8.92,2.61,0.028,0.14,54.72,10.68,0.052,1.9489051094890506,0.22,16.018,0.2,3.32,0.5,1.03,41.22,2.57,50.9,0.08800000000000001,63.1376000906943,2.142966604514633,0.8658571004014227,0.036292969800031986,0.044026780505984166,0.037785755952126604,0.052952911481175535,1.839253169105439,5.519762236096088,0.0662332989111124,0.022214678475812516,0.015422418706249502,7.427833333333333,0.0,0.0,0.0,0.0,0.0,0.0,0.0,0.0,0.0,0.0,0.0,0.0,0.0,7.0,0.254488152,4.052096774193548,0.010120967741935483,95.38855645161291,0.16208870967741937,0.08181451612903226,0.032395161290322584,0.24935483870967742,0.023572580645161288,1.1171697323853564,15.736451612903226,38.557983870967746,0.4045967741935484,0.47516129032258064,8.509677419354839,0.23637096774193547,0.22879032258064516,0.33120967741935486,34.51459677419355,0.7651612903225806,1.3637252151843546,1477.8145161290322,105.0,26.785714285714285,14.0,60.0,28.25,8.0,0.9618739379639862,178.9358333,167.05875,175.3394444,188.5638889,178.7632639,61.81727279277736,328.31927450990446,449.9256766926874,580.709732572272,356.5399270168673,50.0,55.370555555555306,58.306666666666835,78.30583333333338,50.954999999999885,49.23694444444462,60.29083333333342,26.752777777777762,25.740277777777752,32.78722222222231,310.2398969444441,539.6388888888889,42.753427055555576,285.0,86.74033822222287,2.5329297916666684,1.2490498999999997,1.2840204805555562,1213.266308333335,3998.296547,0.0,1924.9985600277769,1304.5113472222226,213.0211316666666,100365.45647222217,4.051088769444443,1.044193597222222,3.7214586249999964,112.35678634513886,58.27833333333332,17.59114588888889,23.555146111111103
2026-05-20 14:00:00,0.92,11.88,0.459192027,87.2,0.34,4.194833333333333,0.4200000000000001,1.04,0.49,86.82,12.14,1.1713333333333333,69.98,9.0,19.55,1.69,12.33952387,5.466666666666666,79.33333333333333,69.42,34.13,0.05000000000000001,5.48,2.14,8.92,2.61,0.028,0.14,54.72,10.68,0.052,1.9489051094890506,0.22,16.462666666666667,0.2,3.32,0.5,1.03,41.22,2.57,50.9,0.08800000000000001,63.0563276336683,2.1384175766012214,0.8674738640747434,0.036410937142902285,0.044004714502107446,0.03796228398314038,0.05384001658504358,1.8486964788936013,5.624558135463622,0.06706905766703199,0.02231006544336971,0.015652925031314744,7.2195,0.0,0.0,0.0,0.0,0.0,0.0,0.0,0.0,0.0,0.0,0.0,0.0,0.0,7.0,0.254488152,4.100483870967742,0.01060483870967742,95.24678225806451,0.1664435483870968,0.0890725806451613,0.029975806451612904,0.3267741935483871,0.029862903225806453,1.131882246176927,15.56225806451613,38.94991935483871,0.30298387096774193,0.45580645161290323,8.548387096774194,0.22185483870967743,0.22395161290322582,0.3360483870967742,34.41298387096774,0.7458064516129033,1.3802937076530988,1485.0725806451612,105.0,26.785714285714285,14.0,60.0,28.25,8.0,0.9618739379639862,178.9358333,167.05875,175.3394444,188.5638889,178.7632639,61.81727279277736,328.31927450990446,449.9256766926874,580.709732572272,356.5399270168673,50.0,55.28555555555523,58.7613888888888,81.80472222222227,50.72805555555559,48.99444444444448,62.41944444444437,26.60722222222221,25.533888888888804,31.515833333333315,185.703171388889,535.0,42.14827388888888,285.0,86.534250472222,2.5441220416666654,1.248999266666668,1.2953361311111107,1202.369588888887,3998.296547,0.0,2230.988994444446,1297.4727555555558,211.38352444444433,100634.61644444434,4.045872280555555,1.0548449263888895,3.6818174388888893,95.85567020902779,57.9413888888887,17.511622222222233,24.037423250000003
2026-05-20 15:00:00,0.9,11.959999999999999,0.459192027,87.14,0.4,4.211428571428572,0.42000000000000004,1.04,0.49,86.82000000000001,12.14,1.1371428571428572,69.98,9.0,19.55,1.69,12.33952387,5.466666666666666,79.33333333333333,69.42,34.13,0.053,5.63,2.14,8.88,2.66,0.03,0.15,54.39,10.87,0.063,1.930728241563055,0.22,16.489857142857144,0.2,3.32,0.5,1.03,41.22,2.57,50.9,0.08800000000000001,63.36059514356633,2.155007233097112,0.861967373174218,0.03606685265414887,0.04407698363555037,0.037384130915596996,0.05050131491768838,1.8124245337586984,5.232383653574497,0.0639196594225147,0.021943682159178773,0.014830346677904668,7.389285714285713,0.0,0.0,0.0,0.0,0.0,0.0,0.0,0.0,0.0,0.0,0.0,0.0,0.0,7.0,0.254488152,4.1111249999999995,0.011,95.1816,0.168625,0.0934875,0.028275,0.37212500000000004,0.0337625,1.1397906924050567,15.448875,39.176500000000004,0.226875,0.44275000000000003,8.584125,0.211375,0.22,0.338625,34.372625,0.7355,1.3895294129320837,1487.5625,105.0,26.785714285714285,14.0,60.0,28.25,8.0,0.9618739379639862,178.9358333,167.05875,175.3394444,188.5638889,178.7632639,61.81727279277736,328.31927450990446,449.9256766926874,580.709732572272,356.5399270168673,50.0,55.45361111111106,59.11055555555556,79.98861111111114,50.54916666666678,48.802222222222284,61.79999999999995,27.215277777777676,25.719166666666634,32.36305555555556,178.55498916666662,539.9027777777778,41.715391444444464,285.0,90.39277777777798,2.5376236944444432,1.2489648944444451,1.2886828583333338,1191.4729249999973,3998.296547,0.0,2215.452897222223,1295.1251305555566,208.76379416666666,99989.90433333334,4.068356322222219,1.0463500375000006,3.762779661111109,94.90853606458333,58.44277777777774,17.224922805555554,24.068865861111075
2026-05-20 16:00:00,0.9,11.96,0.459192027,87.14,0.4,4.2434,0.42000000000000004,1.04,0.49,86.82,12.14,0.9904,69.98,9.0,19.55,1.69,12.33952387,5.466666666666666,79.33333333333333,69.42,34.13,0.053000000000000005,5.63,2.14,8.88,2.66,0.03,0.15,54.39,10.87,0.063,1.930728241563055,0.22000000000000003,15.705400000000001,0.2,3.32,0.5,1.03,41.22,2.57,50.9,0.08800000000000001,63.4686686211579,2.162352654896975,0.8582114525534615,0.035623197664290174,0.044136725591250876,0.03690619526999299,0.04937329277219245,1.8048958712021979,5.092559136467388,0.06286851956059192,0.02186763506264846,0.014405097503369066,7.873599999999999,0.0,0.0,0.0,0.0,0.0,0.0,0.0,0.0,0.0,0.0,0.0,0.0,0.0,7.0,0.254488152,3.953625,0.011,95.4576,0.16112500000000002,0.08523750000000001,0.029775,0.274625,0.0270125,1.1173901103960406,15.606375,38.666500000000006,0.264375,0.45775,8.606625,0.218875,0.22,0.331125,34.605125,0.7655000000000001,1.3661008843657774,1468.8125,105.0,26.78571428571429,14.0,60.0,28.25,8.0,0.9618739379639862,178.9358333,167.05875,175.3394444,188.5638889,178.7632639,61.81727279277736,328.31927450990446,449.9256766926874,580.709732572272,356.5399270168673,50.0,55.994444444444376,59.225555555555495,83.97833333333338,50.20916666666684,48.74555555555576,66.28888888888893,27.77305555555545,25.913055555555562,31.328611111111037,191.56560277777749,543.9555555555555,42.503272694444455,285.0,86.7000000000005,2.5210985416666674,1.2489287361111117,1.2720091250000003,1198.5029805555548,3998.296547,0.0,2208.6435166666683,1327.2965833333333,213.32059194444443,101166.04738888894,4.020053658333334,1.0347285488888882,3.8030076527777763,96.63244236805552,59.545277777777606,17.59862061111112,23.80584547222224
2026-05-20 17:00:00,0.9,11.96,0.459192027,87.14,0.4000000000000001,4.235,0.4200000000000001,1.04,0.49,86.82,12.14,0.9984999999999999,69.98,9.0,19.55,1.69,12.33952387,5.466666666666666,79.33333333333333,69.42,34.13,0.053,5.63,2.14,8.88,2.66,0.03,0.15,54.39000000000001,10.87,0.063,1.930728241563055,0.22,16.623333333333335,0.2,3.32,0.5,1.03,41.22,2.57,50.9,0.08800000000000001,63.377016343071084,2.1564354917243436,0.861009933517863,0.03593037960522991,0.044093381684559875,0.037252946523521006,0.050342349013205306,1.8121548488955759,5.211024788058733,0.06377444723861964,0.02194095806965228,0.014737140624994522,7.7185,0.0,0.0,0.0,0.0,0.0,0.0,0.0,0.0,0.0,0.0,0.0,0.0,0.0,7.0,0.254488152,3.947,0.011,95.4327,0.16425,0.0857,0.027875,0.3025,0.028975,1.1088901562179425,15.46,38.636750000000006,0.253,0.4515,8.567499999999999,0.22,0.21575,0.33,34.844,0.76575,1.3547928218394736,1471.95,105.0,26.785714285714285,14.0,60.0,28.25,8.0,0.9618739379639862,178.9358333,167.05875,175.3394444,188.5638889,178.7632639,61.81727279277736,328.31927450990446,449.9256766926874,580.709732572272,356.5399270168673,50.0,55.43527777777753,58.84138888888866,82.97000000000017,49.81222222222208,48.42861111111094,64.06138888888884,27.966388888888833,26.544722222222212,33.33055555555556,201.97458055555524,544.0166666666667,42.333399611111126,285.0,83.16777777777725,2.5805603,1.2689687638888887,1.31164612,1198.720925,3998.296547,0.0,2211.478752777777,1307.0084166666647,212.91818722222226,102640.98177777775,4.017291630555555,1.062585909166666,3.742533141666666,98.01163192361108,59.24277777777779,17.557654305555534,23.919029833333337
2026-05-20 18:00:00,0.9,11.96,0.459192027,87.14,0.4000000000000001,4.215333333333334,0.4200000000000001,1.04,0.49,86.82,12.14,1.0241666666666667,69.98,9.0,19.55,1.69,12.33952387,5.466666666666666,79.33333333333333,69.42,34.13,0.053,5.63,2.14,8.88,2.66,0.03,0.15,54.39000000000001,10.87,0.063,1.930728241563055,0.22,16.5235,0.2,3.32,0.5,1.03,41.22,2.57,50.9,0.08800000000000001,62.96093536270931,2.1330397464868973,0.8694191893901969,0.03655791273293287,0.04397791246945138,0.038176700244388906,0.05487970988955626,1.861334450692391,5.747574639465557,0.06804822860327964,0.022437721724165565,0.015927002707731047,7.0155,0.0,0.0,0.0,0.0,0.0,0.0,0.0,0.0,0.0,0.0,0.0,0.0,0.0,7.0,0.254488152,3.967,0.011,95.35470000000001,0.16925,0.0877,0.025375,0.3525,0.032475000000000004,1.1028432540100062,15.26,38.691750000000006,0.233,0.4415,8.5175,0.22,0.21075,0.33,35.083999999999996,0.76075,1.345623665084935,1478.95,105.0,26.785714285714285,14.0,60.0,28.25,8.0,0.9618739379639862,178.9358333,167.05875,175.3394444,188.5638889,178.7632639,61.81727279277736,328.31927450990446,449.9256766926874,580.709732572272,356.5399270168673,50.0,55.23999999999972,58.781944444444555,80.20333333333335,49.349722222222226,48.186944444444606,58.93305555555557,28.204166666666637,27.34861111111111,36.10694444444447,203.59209666666663,545.0,41.39155847222223,285.0,83.00722222222271,2.63677897222222,1.2990535277777786,1.3378479722222227,1197.6969777777783,3998.296547,0.0,2212.205794444445,1303.0639083333333,213.0482938888891,104446.72222222226,3.9537339777777762,1.078477746111111,3.805603766666666,98.22595280833333,58.465555555555554,17.08453994444443,24.19227466666665
2026-05-20 19:00:00,0.9,11.96,0.459192027,87.14,0.4000000000000001,4.178333333333334,0.4200000000000001,1.04,0.49,86.82,12.14,0.9495,69.98,9.0,19.55,1.69,12.33952387,5.466666666666666,79.33333333333333,69.42,34.13,0.053,5.63,2.14,8.88,2.66,0.03,0.15,54.38999999999999,10.87,0.063,1.930728241563055,0.22,15.937,0.2,3.32,0.5,1.03,41.22,2.57,50.9,0.08800000000000001,63.27751593601016,2.153907338028713,0.8592215249415037,0.03540198646226466,0.04413768542747173,0.03689851658022616,0.051549523151972886,1.8336987188710792,5.3382211001567965,0.06493894352046387,0.022158572917889686,0.014740798538413672,8.389333333333333,0.0,0.0,0.0,0.0,0.0,0.0,0.0,0.0,0.0,0.0,0.0,0.0,0.0,7.0,0.254488152,4.055,0.011,95.17725,0.17425000000000002,0.091825,0.024575,0.428,0.0381,1.1084552343347427,15.349,38.77225,0.24275000000000002,0.423,8.51,0.2115,0.21,0.3215,34.979749999999996,0.7344999999999999,1.351744147360571,1485.1,105.0,26.785714285714285,14.0,60.0,28.25,8.0,0.9618739379639862,178.9358333,167.05875,175.3394444,188.5638889,178.7632639,61.81727279277736,328.31927450990446,449.9256766926874,580.709732572272,356.5399270168673,50.0,55.491944444444215,59.171666666666475,79.0861111111109,48.95555555555548,47.87305555555519,56.85944444444431,28.809166666666645,27.392499999999966,36.955555555555456,195.74455111111095,540.8194444444445,40.77818394444444,285.0,86.7000000000005,2.6335558888888877,1.2991644305555552,1.3344462222222226,1191.4812416666668,3998.296547,0.0,2204.5895666666684,1312.806472222222,213.5161727777778,105005.31138888883,3.920062199999994,1.0878165941666669,3.855412461111113,97.1861530222222,58.01027777777779,16.806905722222247,24.408034722222222
2026-05-20 20:00:00,0.9,11.96,0.459192027,87.14,0.4000000000000001,4.151,0.4200000000000001,1.04,0.49,86.82,12.14,1.0591666666666668,69.98,9.0,19.55,1.69,12.33952387,5.466666666666666,79.33333333333333,69.42,34.13,0.053,5.63,2.14,8.88,2.66,0.03,0.15,54.39000000000001,10.87,0.063,1.930728241563055,0.22,16.475666666666665,0.2,3.32,0.5,1.03,41.22,2.57,50.9,0.08800000000000001,63.49448352644921,2.162729091769204,0.8590217056751531,0.035822118716044585,0.04411867700744623,0.037050583940430086,0.04904896745315022,1.7979182776364118,5.059660065358506,0.0625534118484037,0.02179715431955971,0.014429746912850107,7.709166666666666,0.0,0.0,0.0,0.0,0.0,0.0,0.0,0.0,0.0,0.0,0.0,0.0,0.0,7.0,0.254488152,4.155,0.011,94.98225000000001,0.17925,0.09632500000000001,0.024075,0.508,0.0441,1.1161246645181861,15.488999999999999,38.85725,0.25775000000000003,0.403,8.51,0.2015,0.21,0.3115,34.81475,0.7044999999999999,1.360562801229767,1491.1,105.0,26.785714285714285,14.0,60.0,28.25,8.0,0.9618739379639862,178.9358333,167.05875,175.3394444,188.5638889,178.7632639,61.81727279277736,328.31927450990446,449.9256766926874,580.709732572272,356.5399270168673,50.0,55.59500000000007,58.776944444444666,80.75000000000016,48.840277777777565,47.77805555555551,60.56777777777779,29.24166666666653,27.39555555555541,37.22000000000025,181.168596388889,535.425,41.309417027777805,285.0,86.7000000000005,2.635858680555554,1.2988377000000002,1.3370954088888887,1198.6238611111105,3998.296547,0.0,2253.414836111113,1333.5716888888887,217.89956972222222,106733.72361111108,3.863079902777777,1.0983240797222218,3.6038451555555575,95.2548390215278,57.46250000000001,17.075641749999974,24.260175944444427
2026-05-20 21:00:00,0.9,11.959999999999999,0.459192027,87.14,0.4,4.166142857142857,0.42000000000000004,1.04,0.49,86.82000000000001,12.14,1.0390000000000001,69.98,9.0,19.55,1.69,12.33952387,5.466666666666666,79.33333333333333,69.42,34.13,0.053,5.63,2.14,8.88,2.66,0.03,0.15,54.39,10.87,0.063,1.930728241563055,0.22,16.577857142857145,0.2,3.32,0.5,1.03,41.22,2.57,50.9,0.08800000000000001,63.46464652706861,2.1610853599583635,0.859582646210626,0.0358596038969996,0.04411119334304376,0.03711045325564992,0.04937569246659678,1.8013820773243219,5.098123514375715,0.06286146113031539,0.021832142195195168,0.01451196024696918,7.311,0.0,0.0,0.0,0.0,0.0,0.0,0.0,0.0,0.0,0.0,0.0,0.0,0.0,7.0,0.254488152,4.2363,0.011,94.98717,0.16469999999999999,0.09088,0.02808,0.4435,0.03837,1.11137907444668,15.4896,38.7833,0.2498,0.43060000000000004,8.4794,0.1898,0.21,0.32530000000000003,34.8971,0.7051,1.3543668008048289,1494.04,105.0,26.785714285714285,14.0,60.0,28.25,8.0,0.9618739379639862,178.9358333,167.05875,175.3394444,188.5638889,178.7632639,61.81727279277736,328.31927450990446,449.9256766926874,580.709732572272,356.5399270168673,50.095,55.47222222222219,57.91027777777779,81.41305555555557,48.61916666666679,47.52000000000001,62.70000000000003,29.299444444444376,27.161944444444366,37.1897222222222,176.0359461111108,543.2111111111111,41.17981219444448,283.5444444444444,93.76444444444529,2.691856263888886,1.3185878444444428,1.373258586111111,1198.9994055555544,3998.296547,0.0,2240.966999999998,1348.3536305555556,223.16402388888906,110965.1216666667,3.7216123,1.1163924972222221,3.689758530555557,94.21087397083329,56.920555555555396,17.151283194444424,24.498240305555544
2026-05-20 22:00:00,0.9,11.959999999999999,0.459192027,87.14,0.4,4.201142857142857,0.42000000000000004,1.04,0.49,86.82000000000001,12.14,1.026857142857143,69.98,9.0,19.55,1.69,12.33952387,5.466666666666666,79.33333333333333,69.42,34.13,0.053,5.63,2.14,8.88,2.66,0.03,0.15,54.39,10.87,0.063,1.930728241563055,0.22,16.498571428571427,0.2,3.32,0.5,1.03,41.22,2.57,50.9,0.08800000000000001,62.86352464941734,2.1247556187599184,0.874865418555982,0.0373258092997391,0.043885055349453216,0.0389195572043742,0.055830196479617844,1.8654049372895878,5.874207307883841,0.06891837787675352,0.02247883775039988,0.016462653480806166,6.789857142857143,0.0,0.0,0.0,0.0,0.0,0.0,0.0,0.0,0.0,0.0,0.0,0.0,0.0,7.0,0.254488152,4.293362068965517,0.011189655172413793,95.02303448275862,0.15094827586206896,0.08632758620689655,0.032189655172413796,0.37,0.032948275862068964,1.105894936462987,15.692844827586207,38.572931034482764,0.2485344827586207,0.46,8.43008620689655,0.1856896551724138,0.21,0.34,34.879568965517244,0.7403448275862069,1.3475951266139834,1495.146551724138,105.0,26.785714285714285,14.0,60.0,28.25,8.0,0.9618739379639862,178.9358333,167.05875,175.3394444,188.5638889,178.7632639,61.81727279277736,328.31927450990446,449.9256766926874,580.709732572272,356.5399270168673,50.0,55.186944444444556,57.173888888889145,77.06805555555557,48.56694444444458,47.25250000000005,61.78972222222221,30.320555555555508,28.001666666666658,32.45722222222225,182.54533222222182,548.45,41.73355138888889,282.19444444444446,97.48055555555487,2.767521766666665,1.3480318166666663,1.419217091666667,1198.3988111111082,3998.296547,0.0,2200.323869444446,1303.099663888889,218.2802080555555,110741.02722222221,3.6982587416666672,1.1528090249999994,3.8688432638888868,94.7358676305555,56.30194444444446,17.40055961111113,24.294463888888867
2026-05-20 23:00:00,0.92,11.57,0.459192027,87.51,0.36000000000000004,4.178166666666667,0.395,1.03,0.49,87.005,11.964999999999998,0.9766666666666667,69.98,9.0,19.55,1.69,12.33952387,5.466666666666666,79.33333333333333,69.42,34.13,0.052,5.37,2.37,8.72,2.59,0.027,0.15,54.24,10.92,0.056,2.0335195530726256,0.22,16.4935,0.2,3.32,0.5,1.03,41.22,2.57,50.9,0.08800000000000001,63.4001601736613,2.0671893155889927,0.9808166719763131,0.08429905847312646,0.03971492628527098,0.028705568600390113,0.07576889298182068,1.381263179175795,5.1945339394409356,0.04617414577130911,0.11058245472161367,0.017115411940316762,7.9639999999999995,0.0,0.0,0.0,0.0,0.0,0.0,0.0,0.0,0.0,0.0,0.0,0.0,0.0,7.0,0.254488152,4.2571551724137935,0.012224137931034482,95.03958620689654,0.15612068965517242,0.09356896551724138,0.033224137931034486,0.37,0.038120689655172416,1.106880304183176,16.908362068965516,37.8798275862069,0.29508620689655174,0.46,8.321465517241379,0.21672413793103448,0.21,0.34,34.2226724137931,0.9058620689655172,1.350062051001944,1490.4913793103449,105.0,26.785714285714285,14.0,60.0,28.25,8.0,0.9618739379639862,178.9358333,167.05875,175.3394444,188.5638889,178.7632639,61.81727279277736,328.31927450990446,449.9256766926874,580.709732572272,356.5399270168673,50.0,55.81777777777775,56.5602777777779,71.88777777777766,48.33666666666651,46.759166666666765,51.16972222222218,31.344999999999946,28.26277777777779,29.17194444444446,192.65948138888848,548.7916666666666,41.76701169444444,282.0,93.5999999999994,2.7633624083333332,1.347972777777776,1.4153142500000013,1201.8618138888862,3998.296547,0.0,2196.4922416666664,1312.3453111111098,219.93095388888892,111230.73722222217,3.68019452222222,1.158317967222222,3.9363425888888885,96.02738128402773,55.744166666666835,17.158661749999958,23.925323027777793
2026-05-21 00:00:00,0.92,11.57,0.459192027,87.51,0.36000000000000004,4.153833333333334,0.395,1.03,0.49,87.005,11.964999999999998,1.0041666666666667,69.98,9.0,19.55,1.69,12.33952387,5.243333333333335,79.10888888888888,69.42,34.13,0.052,5.37,2.37,8.72,2.59,0.027,0.15,54.24,10.92,0.056,2.0335195530726256,0.22,16.50766666666667,0.2,3.32,0.5,1.03,41.22,2.57,50.9,0.08800000000000001,63.48404152360774,2.0682850984323466,0.9765629696429344,0.08497476867074659,0.03961288936562888,0.028468379246053405,0.07505220385163636,1.3807426400906646,5.087848797192394,0.04571376948416014,0.11061715732728901,0.016963566709613142,8.205,0.0,0.0,0.0,0.0,0.0,0.0,0.0,0.0,0.0,0.0,0.0,0.0,0.0,7.0,0.254488152,4.210645161290323,0.013241935483870967,95.0595,0.16483870967741934,0.09658064516129032,0.03206451612903226,0.38209677419354837,0.04103225806451613,1.1131909999448237,17.28532258064516,37.76403225806452,0.2985483870967742,0.46241935483870966,8.290806451612903,0.23274193548387095,0.21483870967741936,0.3351612903225807,33.921129032258065,0.9550000000000001,1.3576031200382184,1487.725806451613,105.0,26.785714285714285,14.0,60.0,28.25,8.0,0.9618739379639862,178.9358333,167.05875,175.3394444,188.5638889,178.7632639,61.81727279277736,328.31927450990446,449.9256766926874,580.709732572272,356.5399270168673,50.0,57.56944444444432,56.511388888888895,66.2011111111111,47.91972222222198,46.19250000000016,48.28249999999999,31.976111111111177,28.93166666666671,32.040833333333325,206.99141916666642,550.0,41.33210791666669,282.0,90.07999511111204,2.749055530555554,1.348177116666665,1.400877605555555,1218.0796527777782,3998.296547,0.0,2194.4779249999992,1328.5924000000005,223.8325038888888,111559.41666666657,3.6722278972222213,1.147685097222222,3.989020680555562,97.9263630395833,55.69777777777768,16.75289408333334,23.777343833333337
2026-05-21 01:00:00,0.92,11.570000000000002,0.459192027,87.51,0.36,4.148857142857143,0.395,1.03,0.49,87.005,11.965,1.0335714285714286,69.98,9.0,19.55,1.69,12.33952387,5.243333333333335,79.10888888888888,69.42,34.13,0.052,5.37,2.37,8.72,2.59,0.027,0.15,54.24,10.92,0.056,2.0335195530726256,0.22,16.214142857142857,0.2,3.32,0.5,1.03,41.22,2.57,50.9,0.234,63.28819906512133,2.0667858235048224,0.9953400285783787,0.07960783055539704,0.03993759926327573,0.02918161850686912,0.07682872705222617,1.3479086759429248,5.337104001788923,0.047269170112052415,0.11280608827047169,0.017356425467601987,8.356,0.0,0.0,0.0,0.0,0.0,0.0,0.0,0.0,0.0,0.0,0.0,0.0,0.0,7.0,0.254488152,4.148395061728396,0.013919753086419753,95.08067283950618,0.18,0.08940123456790124,0.026,0.42320987654320985,0.03840123456790123,1.130795928903323,15.638086419753085,39.025987654320986,0.2,0.46598765432098765,8.445185185185185,0.20759259259259258,0.22839506172839508,0.32,34.51197530864198,0.7159876543209877,1.3754987456138168,1489.679012345679,105.0,26.785714285714285,14.0,60.0,28.25,8.0,0.9618739379639862,178.9358333,167.05875,175.3394444,188.5638889,178.7632639,61.81727279277736,328.31927450990446,449.9256766926874,580.709732572272,356.5399270168673,50.0,55.83333333333313,57.4644444444444,58.31027777777778,47.77250000000001,45.86805555555525,45.66555555555559,32.72111111111117,29.09111111111113,40.019166666666756,198.4725550000002,550.0,43.15986847222224,282.0,93.44135599999969,2.743879311111112,1.348078838888888,1.3957717555555553,1218.176730555553,3998.296547,0.0,2197.2157388888895,1320.2547638888893,221.7154725,110264.6030555556,3.7282101888888897,1.1386428391666668,3.8095984444444464,96.79761353750003,55.0102777777778,17.724054861111114,23.340061027777786
