Repository: saikumar-voptimai/evonith_bf_webapp

# Evonith BF2 — Blast Furnace Intelligence Platform

Monitoring, modelling and optimisation of **Blast Furnace 2 (BF2)** at Evonith Steel: live telemetry from InfluxDB,
manual plant reports from Neon PostgreSQL, a two-zone energy model of the furnace, blend and fuel optimisers, a
conversational assistant (FurnaceMind) and a live digital twin evaluated every hour.

The platform has three deployable parts that share one Python service layer, plus the shared data library:

| Part | Path | What it is |
|---|---|---|
| **Streamlit app** (legacy) | `src/app.py`, `src/custom_pages/` | The original 11-page dashboard; still the home of the model pages. Served under `/legacy` in production |

File: src/assets/data/furnace_dataset_20260525_002530_771382.csv (part 205 of 209)
GO%,ORE_NA2O%,ORE_P%,ORE_TIO2%,ORE_AL2O3%,ORE_SIO2%,ORE_MNO%,ORE_CAO%,ORE_K2O%,ORE_CALC_MT,PELLET_PCT_SIO2,PELLET_PCT_AL2O3,PELLET_PCT_FE2O3,PELLET_PCT_MGO,PELLET_PCT_TIO2,PELLET_PCT_NA2O,TOTAL_PELLET_CALC_MT,PELLET_PCT_K2O,PELLET_PCT_TM,PELLET_PCT_LOI,PELLET_PCT_MNO,PELLET_PCT_CAO,PELLET_PCT_P,CHARGES/HRS.,STOCKRODLEVEL,CHEM_PCT_C,CHEM_PCT_CR,CHEM_PCT_FE,CHEM_PCT_MN,CHEM_PCT_P,CHEM_PCT_S,CHEM_PCT_SI,CHEM_PCT_TI,SLAG_BASICITY,SLAG_PCT_AL2O3,SLAG_PCT_CAO,SLAG_PCT_FEO,SLAG_PCT_K2O,SLAG_PCT_MGO,SLAG_PCT_MNO,SLAG_PCT_NA2O,SLAG_PCT_S,SLAG_PCT_SIO2,SLAG_PCT_TIO2,SLAG_T_BASICITY,HMT_GT_1480C,COKE_DISCHARGE_TIME,WEIGHTED_COKE_ANGLE,TOTAL_COKE_PORTIONS,NON_COKE_DISCHARGE_TIME,WEIGHTED_NON_COKE_ANGLE,TOTAL_NON_COKE_PORTIONS,TOTAL HEAT LOAD,FTG_UPTAKE_TEMP_A,FTG_UPTAKE_TEMP_B,FTG_UPTAKE_TEMP_C,FTG_UPTAKE_TEMP_D,FTG_UPTAKE_TEMP_AVG,HEARTH_TEMP_A,HEARTH_TEMP_B,HEARTH_TEMP_C,HEARTH_TEMP_D,HEARTH_TEMP_AVG,BOSH_TEMP_A,BOSH_TEMP_C,BOSH_TEMP_D,BELLY_TEMP_A,BELLY_TEMP_C,BELLY_TEMP_D,LOWER_STACK_TEMP_A,LOWER_STACK_TEMP_B,LOWER_STACK_TEMP_C,LOWER_STACK_TEMP_D,PCI_KG/THM,ACT. FUEL RATEKG/THM.,FURNACETOPGASANALYSISCO2ETACO,COKE RATE KG/THM,PRODUCTIONTONNESPERHR,HOT BLAST PRESSUREBAR,TOPPRESSUREBAR,DIFFERENTIAL PRESSURETOTALBAR,HOT BLAST TEMP.OC,OXYGENFLOWNM3/HR.,STEAMKGS/HR.,RAFTOC,PERMEABILITYKGS/HR.,TUYEREVELOCITYM/S,HOT BLAST VOLUMENM3/HR.,O2 ENRICHMENT %,BOTTOMBAR,FURNACE TOP GAS ANALYSISH2%,UNITCOST LAKHS/THM,BOSH_TEMP_B,FURNACE TOP GAS ANALYSISCO2%,FURNACE TOP GAS ANALYSISONLINE (ANALYZER)CO%
2026-05-21 02:00:00,0.92,11.57,0.459192027,87.51,0.36000000000000004,4.196833333333333,0.395,1.03,0.49,87.005,11.964999999999998,1.0021666666666667,69.98,9.0,19.55,1.69,12.33952387,5.243333333333335,79.10888888888888,69.42,34.13,0.052,5.37,2.37,8.72,2.59,0.027,0.15,54.24,10.92,0.056,2.0335195530726256,0.22,16.0915,0.20000000000000004,3.32,0.5,1.03,41.22,2.57,50.9,0.4,63.29986625160209,2.0663033621045823,0.9894458857108325,0.08197329482444148,0.03987156784647567,0.029053040360866738,0.0766671617151377,1.3724366480711716,5.322162218785388,0.04691708296440484,0.11117089012858856,0.0173123241144492,7.764333333333333,0.0,0.0,0.0,0.0,0.0,0.0,0.0,0.0,0.0,0.0,0.0,0.0,0.0,7.0,0.254488152,4.140987654320988,0.013549382716049383,95.06993209876543,0.18,0.09125308641975309,0.026,0.4380246913580247,0.04025308641975309,1.1314745275853864,15.767716049382717,39.00746913580247,0.2,0.4474691358024691,8.422962962962963,0.19648148148148148,0.22098765432098766,0.32,34.47493827160494,0.6974691358024692,1.3757951221075724,1488.1975308641975,105.0,26.785714285714285,14.0,60.0,28.25,8.0,0.9618739379639862,178.9358333,167.05875,175.3394444,188.5638889,178.7632639,61.81727279277736,328.31927450990446,449.9256766926874,580.709732572272,356.5399270168673,50.0,55.12055555555543,58.62222222222252,57.264999999999986,47.69666666666691,45.78805555555525,44.21666666666679,32.74388888888894,28.387500000000045,41.15416666666673,190.8229241666668,545.8333333333334,42.02077288888889,282.0,93.82511111111079,2.7562009138888905,1.3481661916666658,1.4079737472222225,1219.1331416666687,3998.296547,0.0,2216.142133333335,1309.3838888888884,221.35425833333332,110455.73277777775,3.7188082583333295,1.148993609444444,3.900302258333333,95.78403745208335,54.23305555555573,17.246527777777754,23.799455138888895
2026-05-21 03:00:00,0.92,11.570000000000002,0.459192027,87.51,0.36,4.198428571428571,0.395,1.03,0.49,87.005,11.965,1.058857142857143,69.98,9.0,19.55,1.69,12.33952387,5.243333333333335,79.10888888888888,69.42,34.13,0.052,5.37,2.37,8.72,2.59,0.027,0.15,54.24,10.92,0.056,2.0335195530726256,0.22,16.101,0.20000000000000004,3.32,0.5,1.03,41.22,2.57,50.9,0.4,63.312662971353966,2.065834931095975,0.9834884058446411,0.08435045292756946,0.039804103198062046,0.028921159065741744,0.07649587486459682,1.3847137223004768,5.305783712761362,0.04655846740376367,0.11035241851330155,0.017266151784608642,7.873714285714286,0.0,0.0,0.0,0.0,0.0,0.0,0.0,0.0,0.0,0.0,0.0,0.0,0.0,7.0,0.254488152,4.1335802469135805,0.013179012345679012,95.05919135802469,0.18,0.09310493827160493,0.026,0.4528395061728395,0.042104938271604934,1.13215312626745,15.897345679012346,38.98895061728395,0.2,0.4289506172839506,8.40074074074074,0.18537037037037035,0.21358024691358024,0.32,34.4379012345679,0.6789506172839507,1.376091498601328,1486.716049382716,105.0,26.785714285714285,14.0,60.0,28.25,8.0,0.9618739379639862,178.9358333,167.05875,175.3394444,188.5638889,178.7632639,61.81727279277736,328.31927450990446,449.9256766926874,580.709732572272,356.5399270168673,50.19083333333334,55.19944444444452,58.627222222222485,59.24638888888891,47.76611111111079,46.04972222222243,44.09138888888885,33.10611111111111,28.20777777777781,40.516666666666666,182.42655055555548,543.3861111111111,41.92177533333334,286.3333333333333,93.50488888888829,2.782672572222219,1.3480191,1.4345539305555555,1202.9280499999998,3998.296547,0.0,2226.418127777777,1283.4886666666662,217.2315719444445,110421.56388888894,3.71167572222222,1.1640769030555562,3.8149916666666615,95.75485128194444,53.89499999999998,17.421610444444465,24.134114749999966
2026-05-21 04:00:00,0.92,11.57,0.459192027,87.51,0.36000000000000004,4.05,0.395,1.03,0.49,87.005,11.964999999999998,1.0445,69.98,9.0,19.55,1.69,12.33952387,5.243333333333335,79.10888888888888,69.42,34.13,0.052,5.37,2.37,8.72,2.59,0.027,0.15,54.24,10.92,0.056,2.0335195530726256,0.22,16.079166666666666,0.20000000000000004,3.32,0.5,1.03,41.22,2.57,50.9,0.4,63.5516017246587,2.071023248474879,0.9886347427650352,0.07888005356993137,0.03968221813590116,0.028556717435463137,0.07465582314392834,1.3457087699595724,5.00222223907333,0.0461848747010912,0.11295274866936185,0.016908434114315737,8.2565,0.0,0.0,0.0,0.0,0.0,0.0,0.0,0.0,0.0,0.0,0.0,0.0,0.0,7.0,0.254488152,4.134025974025974,0.012597402597402597,95.13572727272728,0.17597402597402598,0.08916883116883118,0.02881818181818182,0.38753246753246756,0.036155844155844157,1.116142491652206,15.923766233766234,38.64181818181818,0.2764935064935065,0.46831168831168835,8.345714285714285,0.2122077922077922,0.21805194805194805,0.32,34.62532467532468,0.7223376623376624,1.357195454794654,1484.7922077922078,105.0,26.785714285714285,14.0,60.0,28.25,8.0,0.9618739379639862,178.9358333,167.05875,175.3394444,188.5638889,178.7632639,61.81727279277736,328.31927450990446,449.9256766926874,580.709732572272,356.5399270168673,50.0,55.07750000000016,58.777777777777715,61.417222222222144,47.68694444444459,46.218333333333504,43.49361111111118,33.80194444444455,29.021111111111345,38.398055555555544,184.6883738888888,545.3055555555555,42.00862044444444,287.0,93.82511111111079,2.7560602583333327,1.348176472222223,1.4082711055555552,1196.9627361111116,3998.296547,0.0,2216.9424916666662,1316.1965722222221,219.0884936111111,110990.4391666666,3.7015046861111127,1.1499878669444437,3.82178333611111,96.22120954027777,54.51722222222232,17.279417861111067,23.854190861111118
2026-05-21 05:00:00,0.92,11.570000000000002,0.459192027,87.51,0.36,4.2661428571428575,0.395,1.03,0.49,87.005,11.965,1.023857142857143,69.98,9.0,19.55,1.69,12.33952387,5.243333333333335,79.10888888888888,69.42,34.13,0.052,5.37,2.37,8.72,2.59,0.027,0.15,54.24,10.92,0.056,2.0335195530726256,0.22,16.077142857142857,0.20000000000000004,3.32,0.5,1.03,41.22,2.57,50.9,0.4,62.263695135627195,2.215382194611471,1.0238504278805443,0.10539278749014976,0.042058585116668275,0.044611769149791494,0.11902689402629925,2.404459276381769,5.635428446842252,0.0580304653889512,0.10739828682900522,0.02012746930488099,7.851857142857143,0.0,0.0,0.0,0.0,0.0,0.0,0.0,0.0,0.0,0.0,0.0,0.0,0.0,7.0,0.254488152,4.128235294117647,0.01211764705882353,95.27123529411764,0.16894117647058823,0.08235294117647059,0.03382352941176471,0.2776470588235294,0.02564705882352941,1.0893238298432317,15.862941176470587,38.11176470588235,0.38176470588235295,0.5341176470588236,8.298823529411765,0.25882352941176473,0.22529411764705884,0.31529411764705884,34.987647058823526,0.8,1.3265149889908359,1481.9411764705883,105.0,26.785714285714285,14.0,60.0,28.25,8.0,0.9618739379639862,178.9358333,167.05875,175.3394444,188.5638889,178.7632639,61.81727279277736,328.31927450990446,449.9256766926874,580.709732572272,356.5399270168673,50.0,55.28080000000009,58.96799999999996,59.192800000000005,47.44960000000004,46.095199999999934,42.39679999999997,34.116,29.49999999999999,38.37519999999999,202.28684560000008,552.792,41.650709759999984,287.0,90.03368000000023,2.7249189519999986,1.3483628079999996,1.376535736,1210.8379040000011,3998.296547,0.0,2194.996752,1321.9964639999998,218.9368799999999,109005.4456,3.778391912,1.1170948303999997,4.057129624,98.55300704200002,55.17040000000003,17.26263912,24.18319488
2026-05-21 06:00:00,0.92,11.57,0.459192027,87.51,0.36000000000000004,4.287333333333334,0.395,1.03,0.49,87.005,11.964999999999998,1.0191666666666668,69.98,9.0,19.55,1.69,12.33952387,5.243333333333335,79.10888888888888,69.42,34.13,0.052,5.37,2.37,8.72,2.59,0.027,0.15,54.24,10.92,0.056,2.0335195530726256,0.22,16.1235,0.2,3.1377083333333333,0.4690833333333333,0.9658333333333333,41.48833333333333,4.033437499999999,49.4671875,0.096,61.37847224736479,2.328571582530701,1.0540104156059789,0.12299479219701064,0.04383894924884125,0.05679632139012788,0.15230606001916192,3.1934749109856386,5.98999914979617,0.06701154907218539,0.10440101642288696,0.022447712644835235,7.842333333333333,0.0,0.0,0.0,0.0,0.0,0.0,0.0,0.0,0.0,0.0,0.0,0.0,0.0,7.0,0.254488152,4.07781512605042,0.012621848739495798,95.33224369747899,0.1644033613445378,0.0838655462184874,0.03735294117647059,0.26756302521008407,0.024134453781512605,1.0782913211226175,15.832689075630253,37.99075630252101,0.34647058823529414,0.5089075630252101,8.379495798319327,0.253781512605042,0.20512605042016807,0.2951260504201681,35.23470588235294,0.8,1.3161066497143106,1477.4033613445379,105.0,26.785714285714285,14.0,60.0,28.25,8.0,0.9618739379639862,178.9358333,167.05875,175.3394444,188.5638889,178.7632639,61.81727279277736,328.31927450990446,449.9256766926874,580.709732572272,356.5399270168673,50.0,55.237222222221924,58.06055555555545,60.40666666666669,47.202500000000065,45.715833333333414,43.62333333333341,33.965277777777814,29.396111111111242,39.65916666666664,195.15936805555523,554.8888888888889,41.811129805555616,287.0,93.66500000000065,2.746266494444446,1.3480709972222231,1.3981956861111111,1214.8598972222208,3998.296547,0.0,2192.1611305555534,1282.56863611111,215.2728030555557,107467.0994444445,3.8479247027777794,1.1449338486111107,4.096989158333331,97.60861626736107,55.16138888888882,17.171802805555544,23.8988958888889
2026-05-21 07:00:00,0.96,11.88,0.459192027,87.16000000000001,0.42,4.2476666666666665,0.395,1.03,0.49,87.005,11.964999999999998,1.1036666666666666,69.98,9.0,19.55,1.69,12.33952387,5.243333333333335,79.10888888888888,69.42,34.13,0.053628,5.489999999999999,2.23,8.88,2.62,0.029,0.14,54.49,10.89,0.045000000000000005,1.9836065573770492,0.23,15.992833333333332,0.2,3.1377083333333333,0.4690833333333333,0.9658333333333333,41.48833333333333,4.033437499999999,49.4671875,0.096,61.396896251733324,2.3304062365743996,1.0546748560720023,0.12266257196399886,0.04384156314599416,0.05688331527962826,0.1524542881464769,3.195388607114731,5.958049987498576,0.06705185414725863,0.10463695156209006,0.02242995468089561,7.247833333333333,0.0,0.0,0.0,0.0,0.0,0.0,0.0,0.0,0.0,0.0,0.0,0.0,0.0,7.0,0.254488152,4.053524590163934,0.01312295081967213,95.35783606557376,0.1633360655737705,0.08524590163934427,0.038401639344262294,0.26491803278688525,0.023614754098360655,1.0722044925013352,15.78049180327869,37.94672131147541,0.32614754098360654,0.4826229508196721,8.44860655737705,0.2512295081967213,0.18877049180327868,0.2812295081967213,35.39172131147541,0.8024590163934426,1.3109240067438883,1475.1065573770493,105.0,26.785714285714285,14.0,60.0,28.25,8.0,0.9618739379639862,178.9358333,167.05875,175.3394444,188.5638889,178.7632639,61.81727279277736,328.31927450990446,449.9256766926874,580.709732572272,356.5399270168673,50.0,55.594444444444385,58.58027777777781,67.3638888888888,47.44138888888893,45.96583333333339,46.39444444444424,33.18694444444447,29.37805555555542,37.23722222222209,188.2849672222223,546.2083333333334,41.44907447222222,287.0,93.66500000000065,2.72967698888889,1.348036005555554,1.3816272666666667,1229.3448472222228,3998.296547,0.0,2229.2377277777773,1305.8352138888886,219.6047675000001,108054.69555555549,3.881842438888888,1.1406104622222226,4.003536502777777,96.69775815694446,55.73972222222203,17.014732999999993,24.03515680555554
2026-05-21 08:00:00,0.96,11.88,0.459192027,87.16,0.42,4.262428571428571,0.395,1.03,0.49,87.005,11.965,1.0388571428571427,69.98,9.0,19.55,1.69,12.33952387,5.243333333333335,79.10888888888888,69.42,34.13,0.053628,5.49,2.23,8.88,2.62,0.029,0.14,54.49,10.89,0.045,1.9836065573770492,0.23,15.988714285714284,0.2,3.1377083333333333,0.4690833333333333,0.9658333333333333,41.48833333333333,4.033437499999999,49.4671875,0.096,61.09552869988681,2.2943048973270566,1.0601756557105966,0.1199121721447017,0.04390490250900282,0.05512241504869954,0.14857327992312427,3.185851936907889,6.530036055350948,0.06696854048103139,0.10346119770097266,0.02274163169928934,7.8831428571428575,0.0,0.0,0.0,0.0,0.0,0.0,0.0,0.0,0.0,0.0,0.0,0.0,0.0,7.0,0.254488152,4.107622950819672,0.013614754098360656,95.27718032786885,0.17268032786885246,0.08622950819672132,0.03200819672131147,0.2845901639344262,0.026073770491803278,1.0809547041780492,15.662459016393443,38.13360655737705,0.3507377049180328,0.45311475409836066,8.483032786885246,0.25614754098360654,0.18385245901639344,0.28614754098360656,35.278606557377046,0.8122950819672131,1.3214184526917745,1479.532786885246,105.0,26.785714285714285,14.0,60.0,28.25,8.0,0.9618739379639862,178.9358333,167.05875,175.3394444,188.5638889,178.7632639,61.81727279277736,328.31927450990446,449.9256766926874,580.709732572272,356.5399270168673,50.0,56.19083333333365,59.48722222222226,71.95944444444437,48.05500000000014,46.64916666666652,48.39750000000011,30.739999999999988,30.010555555555598,38.5877777777778,185.00033694444429,541.9777777777778,42.39664869444445,287.0,93.66500000000065,2.7477011694444426,1.3483296305555539,1.3993241333333335,1202.504577777776,3998.296547,0.0,2224.250244444444,1329.886975,221.56878000000006,111534.20305555558,3.769412430555557,1.1444684750000003,3.792092644444448,96.26254464513887,56.574444444444644,17.331693750000014,23.54764730555554
2026-05-21 09:00:00,0.96,11.88,0.459192027,87.16,0.42,4.293285714285714,0.395,1.03,0.49,87.005,11.965,1.0728571428571427,69.98,9.0,19.55,1.69,12.33952387,5.243333333333335,79.10888888888888,69.42,34.13,0.053628,5.49,2.23,8.88,2.62,0.029,0.14,54.49,10.89,0.045,1.9836065573770492,0.23,16.625,0.2,3.32,0.5,1.03,41.22,2.57,50.9,0.069,60.98150544371261,2.291793803313286,1.0322987647701256,0.1338506176149373,0.04373469659263388,0.05507460187938016,0.14977029656528865,3.1426042081212984,6.656070522429624,0.06588291055067379,0.09812928593276285,0.02282074898506386,8.35,0.0,0.0,0.0,0.0,0.0,0.0,0.0,0.0,0.0,0.0,0.0,0.0,0.0,7.0,0.254488152,4.131129032258064,0.014,95.22484032258065,0.1820967741935484,0.08783870967741934,0.027209677419354837,0.3041935483870968,0.02869193548387097,1.0847627770351822,15.542741935483871,38.238064516129036,0.38887096774193547,0.44048387096774194,8.474354838709678,0.2620967741935484,0.18,0.29419354838709677,35.2508064516129,0.8262903225806452,1.3251737333343958,1480.6935483870968,105.0,26.785714285714285,14.0,60.0,28.25,8.0,0.9618739379639862,178.9358333,167.05875,175.3394444,188.5638889,178.7632639,61.81727279277736,328.31927450990446,449.9256766926874,580.709732572272,356.5399270168673,50.0,56.11583333333354,59.46527777777752,74.41861111111102,48.439166666666594,47.13722222222228,52.23611111111107,28.711388888889,28.541388888888907,36.45333333333337,186.11401861111116,542.4861111111111,43.03036150000002,287.0,93.66500000000065,2.7806189805555537,1.3366862555555554,1.4440448916666668,1226.0942861111116,3998.296547,0.0,2244.0796805555565,1294.0966722222229,223.8837050000001,111878.52416666667,3.789284716666665,1.1641138349999987,3.6840760111111113,96.41010746597223,56.861666666666686,17.81245227777776,23.584394694444427
2026-05-21 10:00:00,0.96,11.88,0.459192027,87.16000000000001,0.42,4.211,0.395,1.03,0.49,87.005,11.964999999999998,1.074,69.98,9.0,19.55,1.69,12.33952387,5.243333333333335,79.10888888888888,69.42,34.13,0.053628,5.489999999999999,2.23,8.88,2.62,0.029,0.14,54.49,10.89,0.045000000000000005,1.9836065573770492,0.23,16.525833333333335,0.2,3.32,0.5,1.03,41.22,2.57,50.9,0.069,61.234794711084156,2.3173705937050335,1.040481072004498,0.12975946399775107,0.04376445979961719,0.056290233204418595,0.15189283031006456,3.17011001573152,6.2139674357497094,0.06640350920427783,0.10152041289840659,0.0225753827554743,8.211,0.0,0.0,0.0,0.0,0.0,0.0,0.0,0.0,0.0,0.0,0.0,0.0,0.0,7.0,0.254488152,4.062820512820513,0.013811965811965813,95.26034102564103,0.1881196581196581,0.09071794871794872,0.028094017094017095,0.3247008547008547,0.031394017094017096,1.0736149933558836,15.466324786324787,38.08376068376068,0.44213675213675213,0.4762393162393162,8.33905982905983,0.2643589743589744,0.18188034188034188,0.31188034188034186,35.47247863247863,0.8396581196581197,1.3087003847757102,1473.4102564102564,105.0,26.785714285714285,14.0,60.0,28.25,8.0,0.9618739379639862,178.9358333,167.05875,175.3394444,188.5638889,178.7632639,61.81727279277736,328.31927450990446,449.9256766926874,580.709732572272,356.5399270168673,50.05222222222222,56.06694444444448,60.60277777777762,76.82027777777785,48.45722222222217,47.48694444444443,54.72888888888891,27.15944444444454,27.013055555555486,35.03694444444437,181.33756944444406,541.5138888888889,42.22050969444447,287.0,93.66500000000065,2.7861970305555532,1.3481620555555556,1.4380478805555554,1202.9210305555569,3998.296547,0.0,2239.2275944444445,1297.5301000000002,219.854221111111,111792.49333333333,3.8217894083333332,1.1664833541666684,3.663138186111113,95.77722795138884,56.782500000000084,17.471812611111098,23.91080763888888
2026-05-21 11:00:00,0.96,11.88,0.459192027,87.16000000000001,0.42,4.28,0.395,1.03,0.49,87.005,11.964999999999998,0.9980000000000001,69.98,9.0,19.55,1.69,12.33952387,5.243333333333335,79.10888888888888,69.42,34.13,0.053628,5.489999999999999,2.23,8.88,2.62,0.029,0.14,54.49,10.89,0.045000000000000005,1.9836065573770494,0.23,16.533,0.2,3.32,0.5,1.03,41.22,2.57,50.9,0.069,61.15662622204224,2.310604123854922,1.0349276299101688,0.13253618504491563,0.04373564704346533,0.055977585831024246,0.1515072162621656,3.159384890172308,6.341270693323161,0.06613629255636354,0.10019813714453112,0.02264718338440686,8.381,0.0,0.0,0.0,0.0,0.0,0.0,0.0,0.0,0.0,0.0,0.0,0.0,0.0,7.0,0.254488152,4.078205128205128,0.012786324786324786,95.23111025641025,0.17786324786324786,0.08917948717948718,0.028606837606837607,0.35034188034188035,0.03190683760683761,1.0754382942065668,15.60991452991453,38.1042735042735,0.3447008547008547,0.4557264957264957,8.333931623931624,0.2335897435897436,0.19213675213675213,0.32213675213675214,35.43145299145299,0.7832478632478632,1.310651238292497,1481.1025641025642,105.0,26.785714285714285,14.0,60.0,28.25,8.0,0.9618739379639862,178.9358333,167.05875,175.3394444,188.5638889,178.7632639,61.81727279277736,328.31927450990446,449.9256766926874,580.709732572272,356.5399270168673,50.0,57.21083333333339,61.12861111111116,80.49500000000015,48.59027777777803,47.95027777777784,58.24416666666658,26.058333333333362,25.388055555555436,32.68972222222215,181.03363944444467,541.3333333333334,42.010647027777786,287.0,93.66500000000065,2.773694633333331,1.3479015916666683,1.4256041500000003,1199.5142472222224,3998.296547,0.0,2239.0842666666667,1311.6507472222222,220.63447611111107,112103.57499999992,3.830985974999998,1.156472555555555,3.6386316916666663,95.73695722638892,56.89916666666656,17.207513472222228,23.752411500000008
2026-05-21 12:00:00,0.96,11.88,0.459192027,87.16,0.42,4.243142857142857,0.395,1.03,0.49,87.005,11.965,0.9965714285714287,69.98,9.0,19.55,1.69,12.33952387,5.243333333333335,79.10888888888888,69.42,34.13,0.053628,5.49,2.23,8.88,2.62,0.029,0.14,54.49,10.89,0.045,1.9836065573770492,0.23,16.60742857142857,0.2,3.32,0.5,1.03,41.22,2.57,50.9,0.069,61.31981945725458,2.324452363962916,1.0472692138468818,0.12636539307655908,0.043800645253067795,0.05661487049657817,0.152245752261247,3.1826329530011663,6.077753617985941,0.06672046885401026,0.1030643366713767,0.022498252814464,7.969428571428572,0.0,0.0,0.0,0.0,0.0,0.0,0.0,0.0,0.0,0.0,0.0,0.0,0.0,7.0,0.254488152,4.081967213114754,0.012114754098360657,95.20184918032787,0.17114754098360657,0.0890327868852459,0.029,0.3814754098360656,0.03341311475409836,1.073813247763934,15.801475409836065,38.01901639344262,0.2780327868852459,0.4101639344262295,8.311639344262295,0.2122950819672131,0.2034426229508197,0.3288524590163935,35.40573770491803,0.7537704918032787,1.3085679653218198,1486.8852459016393,105.0,26.785714285714285,14.0,60.0,28.25,8.0,0.9618739379639862,178.9358333,167.05875,175.3394444,188.5638889,178.7632639,61.81727279277736,328.31927450990446,449.9256766926874,580.709732572272,356.5399270168673,50.0,57.14055555555579,60.24000000000007,83.85777777777781,49.258611111111094,48.88416666666691,63.22055555555547,25.675833333333276,24.718055555555576,30.215000000000014,182.6259944444446,539.1333333333333,42.89305283333334,287.0,93.66500000000065,2.8175877000000007,1.3483374666666674,1.469297894444443,1197.6153999999992,3998.296547,0.0,2234.3839055555536,1288.9366416666674,220.40824472222226,113392.61388888893,3.7630243972222206,1.185860231111111,3.5916682722222193,95.94794426388891,57.02305555555566,17.595920611111087,23.429687888888875
2026-05-21 13:00:00,0.9600000000000001,11.88,0.459192027,87.16,0.42,4.228428571428571,0.395,1.03,0.49,87.005,11.965,1.058857142857143,69.98,9.0,19.55,1.69,12.33952387,5.243333333333335,79.10888888888888,69.42,34.13,0.053628,5.49,2.23,8.88,2.62,0.029,0.14,54.49,10.89,0.045,1.9836065573770492,0.23,16.662,0.2,3.32,0.5,1.03,41.22,2.57,50.9,0.069,61.24837300225521,2.317956370837447,1.0430301681788172,0.12848491591059144,0.043779734070993136,0.056311834161176376,0.15181884486940636,3.1735285667100492,6.1966341054126275,0.0665056761079503,0.10194187808754031,0.02256496300840735,7.971571428571429,0.0,0.0,0.0,0.0,0.0,0.0,0.0,0.0,0.0,0.0,0.0,0.0,0.0,7.0,0.254488152,4.047540983606557,0.012606557377049181,95.17248852459016,0.1760655737704918,0.09345901639344262,0.029,0.430655737704918,0.03818360655737705,1.0608579173575483,16.15065573770492,37.58622950819672,0.31245901639344265,0.2822950819672131,8.232950819672132,0.22213114754098362,0.2181967213114754,0.3239344262295082,35.43032786885246,0.8127868852459016,1.2932297053209028,1486.3934426229507,105.0,26.785714285714285,14.0,60.0,28.25,8.0,0.9618739379639862,178.9358333,167.05875,175.3394444,188.5638889,178.7632639,61.81727279277736,328.31927450990446,449.9256766926874,580.709732572272,356.5399270168673,50.034166666666664,56.5666666666668,59.73305555555572,83.41444444444451,50.023333333333305,49.46194444444436,64.35749999999999,25.427222222222266,24.34555555555566,28.228611111111103,173.43596888888905,535.2333333333333,42.16375822222221,287.0,93.39181944444512,2.815096025000001,1.348017355555555,1.4671508638888897,1198.5366888888918,3998.296547,0.0,2263.973025,1281.8779250000002,219.33615333333316,112683.02583333335,3.8559870444444453,1.1916409002777777,3.5109793,94.7302658777778,56.80611111111092,17.318890833333327,23.754822666666684
2026-05-21 14:00:00,0.96,11.88,0.459192027,87.16000000000001,0.42,4.273499999999999,0.395,1.03,0.49,87.005,11.964999999999998,1.1761666666666668,69.98,9.0,19.55,1.69,12.33952387,5.243333333333335,79.10888888888888,69.42,34.13,0.053628,5.489999999999999,2.23,8.88,2.62,0.029,0.14,54.49,10.89,0.045000000000000005,1.9836065573770492,0.23,16.578333333333333,0.2,3.32,0.5,1.03,41.22,2.57,50.9,0.069,61.07655905728799,2.3020765707986324,1.0335302227678331,0.13323488861608349,0.04373394562783487,0.05556876645408387,0.15073046764154988,3.1522502360858375,6.484611002852836,0.06601356599843454,0.09931852225715805,0.022726286312435336,8.139000000000001,0.0,0.0,0.0,0.0,0.0,0.0,0.0,0.0,0.0,0.0,0.0,0.0,0.0,7.0,0.254488152,4.01593220338983,0.012898305084745763,95.16822033898305,0.17694915254237287,0.09659322033898306,0.03052542372881356,0.4577966101694915,0.041084745762711865,1.0488951696645834,16.494067796610167,37.17491525423729,0.34,0.21966101694915252,8.155762711864407,0.2310169491525424,0.2310169491525424,0.32,35.441864406779665,0.8711864406779661,1.2790110998152042,1486.1016949152543,105.0,26.785714285714285,14.0,60.0,28.25,8.0,0.9618739379639862,178.9358333,167.05875,175.3394444,188.5638889,178.7632639,61.81727279277736,328.31927450990446,449.9256766926874,580.709732572272,356.5399270168673,50.0,56.37999999999978,59.362777777777474,84.20083333333325,50.829999999999956,50.292500000000025,66.16666666666661,25.41944444444447,24.378333333333366,27.08888888888885,183.78737388888868,539.1916666666667,42.290497388888866,287.0,92.68368055555509,2.832670202777781,1.3479262944444437,1.4850114777777772,1199.6253749999992,3998.296547,0.0,2242.7286249999993,1266.4367694444436,218.23521361111113,112569.87861111114,3.8897931694444448,1.1869573522222217,3.6060956694444486,96.10182704027775,56.85249999999984,17.46903991666667,23.83687805555556
2026-05-21 15:00:00,0.95,11.78,0.459192027,87.27,0.41,4.305285714285715,0.44,1.04,0.49,86.995,11.965,1.108142857142857,69.98,9.0,19.55,1.69,12.33952387,5.243333333333335,79.10888888888888,69.42,34.13,0.051,5.57,2.2,9.56,2.68,0.036,0.16,54.3,10.98,0.044,1.9712746858168761,0.23,16.59542857142857,0.2,3.32,0.5,1.03,41.22,2.57,50.9,0.069,61.78156555179621,2.5052303826631834,1.9885920539985622,0.03235981517401615,0.019857177600165237,0.0445921067096232,0.1363337229160302,2.531258807951658,6.1663156626937115,0.02971083843519594,0.027636061042427332,0.014547372141737052,7.797142857142857,0.0,0.0,0.0,0.0,0.0,0.0,0.0,0.0,0.0,0.0,0.0,0.0,0.0,7.0,0.254488152,3.995593220338983,0.012389830508474576,95.2643220338983,0.1616949152542373,0.0945593220338983,0.038152542372881355,0.3967796610169491,0.03650847457627119,1.0409027528252999,16.814406779661017,36.84949152542373,0.34,0.4179661016949152,8.08457627118644,0.23610169491525423,0.23610169491525423,0.32,35.40118644067797,0.9271186440677965,1.2692711122903788,1486.6101694915253,105.0,26.785714285714285,14.0,60.0,28.25,8.0,0.9618739379639862,178.9358333,167.05875,175.3394444,188.5638889,178.7632639,61.81727279277736,328.31927450990446,449.9256766926874,580.709732572272,356.5399270168673,50.0,55.85527777777753,59.3811111111107,80.04055555555558,51.22555555555575,51.00499999999996,63.008333333333425,25.056944444444426,24.498333333333356,29.011111111111116,186.9502300000003,540.6277777777777,42.23648361111108,287.02222222222224,92.88499999999935,2.791915752777777,1.3484085583333327,1.4431842777777777,1197.3439305555546,3998.296547,0.0,2226.410224999999,1302.0427000000007,220.09777555555544,112417.08583333335,3.815634033333332,1.155299083611111,3.666513958333336,96.5264610305556,57.427222222221914,17.56317577777777,24.023100499999995
2026-05-21 16:00:00,0.9500000000000001,11.78,0.459192027,87.27,0.41,4.029833333333333,0.44,1.04,0.49,86.995,11.964999999999998,1.0256666666666667,69.98,9.0,19.55,1.69,12.33952387,5.243333333333335,79.10888888888888,69.42,34.13,0.051,5.57,2.2,9.56,2.68,0.036,0.16,54.29999999999999,10.979999999999999,0.044000000000000004,1.9712746858168764,0.23,16.6605,0.2,3.32,0.5,1.03,41.22,2.57,50.9,0.069,62.19091537303843,2.579293506633577,2.0880497897569685,0.029450768641423906,0.018139257363123395,0.04550805430446319,0.14176266232786613,2.5653275846859143,5.47229189649515,0.027863166355179447,0.02837668662360682,0.014409782791381845,7.571000000000001,0.0,0.0,0.0,0.0,0.0,0.0,0.0,0.0,0.0,0.0,0.0,0.0,0.0,7.0,0.254488152,3.9823529411764707,0.012,95.35176470588235,0.14882352941176472,0.09311764705882353,0.04717647058823529,0.33352941176470585,0.03123529411764706,1.0356917269802626,17.108235294117645,36.55882352941177,0.3694117647058824,0.5758823529411764,8.026470588235293,0.25058823529411767,0.24235294117647058,0.32,35.29941176470588,0.9876470588235294,1.2630796763662184,1484.0588235294117,105.0,26.785714285714285,14.0,60.0,28.25,8.0,0.9618739379639862,178.9358333,167.05875,175.3394444,188.5638889,178.7632639,61.81727279277736,328.31927450990446,449.9256766926874,580.709732572272,356.5399270168673,50.0,55.42777777777753,58.83222222222228,77.47444444444453,50.900555555555286,51.010555555555555,59.823055555555484,24.80416666666657,25.698333333333267,33.87694444444445,179.9785824999998,540.6027777777778,41.727765777777826,284.925,96.39795833333282,2.7879773583333294,1.3481873527777777,1.4397676916666666,1199.3146305555558,3998.296547,0.0,2231.844625000003,1310.0478416666663,221.70145250000016,113069.50305555548,3.8174355027777773,1.1419511305555547,3.675467763888886,95.07841218124997,57.61472222222243,17.164111416666636,23.96964266666666
2026-05-21 17:00:00,0.95,11.78,0.459192027,87.27,0.41,4.131142857142857,0.44,1.04,0.49,86.995,11.965,1.0258571428571428,69.98,9.0,19.55,1.69,12.33952387,5.243333333333335,79.10888888888888,69.42,34.13,0.051,5.57,2.2,9.56,2.68,0.036,0.16,54.3,10.98,0.044,1.9712746858168761,0.23,16.643285714285714,0.2,3.32,0.5,1.03,41.22,2.57,50.9,0.069,62.04202703394297,2.5530003263751704,2.0516252254287317,0.030506600779920828,0.018746443065254494,0.04516146067848601,0.13983905241108419,2.5523431422730676,5.7242570814488065,0.02847934251095387,0.02809441613637104,0.014460809196576174,7.81,0.0,0.0,0.0,0.0,0.0,0.0,0.0,0.0,0.0,0.0,0.0,0.0,0.0,7.0,0.254488152,3.992436974789916,0.012,95.41075630252101,0.14378151260504202,0.09362184873949579,0.06078991596638655,0.26294117647058823,0.023672268907563025,1.0396195572591775,17.314957983193278,36.38235294117647,0.49546218487394955,0.6010924369747899,8.011344537815125,0.2959663865546219,0.25243697478991595,0.32,34.99689075630252,1.0632773109243698,1.268547767129957,1471.453781512605,105.0,26.785714285714285,14.0,60.0,28.25,8.0,0.9618739379639862,178.9358333,167.05875,175.3394444,188.5638889,178.7632639,61.81727279277736,328.31927450990446,449.9256766926874,580.709732572272,356.5399270168673,50.0,55.08861111111109,58.01194444444448,78.30750000000005,50.44527777777758,50.64666666666679,58.0980555555556,26.17055555555561,26.1747222222222,35.10722222222225,173.74865194444416,544.7972222222222,42.62709741666664,284.0,91.61693471751873,2.8004998416666664,1.3480143499999988,1.452530136111112,1204.6806916666642,3998.296547,0.0,2232.6074833333355,1299.5228444444451,221.8283747222222,113118.95916666665,3.7870257777777776,1.1631686313888894,3.615290650000002,94.02169638263885,57.6466666666671,17.449941861111103,23.48594255555556
2026-05-21 18:00:00,0.95,11.78,0.459192027,87.27,0.41,4.1897142857142855,0.44,1.04,0.49,86.995,11.965,1.0261428571428572,69.98,9.0,19.55,1.69,12.33952387,5.243333333333335,79.10888888888888,69.42,34.13,0.051,5.57,2.2,9.56,2.68,0.036,0.16,54.3,10.98,0.044,1.9712746858168761,0.23,16.593714285714288,0.2,3.32,0.5,1.03,41.22,2.57,50.9,0.069,62.062213532516466,2.5535359929404486,2.0577373230982765,0.030373986499800616,0.01874703510445525,0.04527160158402604,0.13986034170726286,2.557095949242714,5.692276792532617,0.028658135015116666,0.028197738027015518,0.014449276489685704,7.466142857142858,0.0,0.0,0.0,0.0,0.0,0.0,0.0,0.0,0.0,0.0,0.0,0.0,0.0,7.0,0.254488152,4.009375,0.012,95.441171875,0.14,0.095171875,0.068421875,0.2146875,0.019171874999999998,1.0518631915600902,17.4653125,36.42109375,0.56890625,0.6059375,8.01875,0.3253125,0.25765625000000003,0.32703125,34.629375,1.1153125000000002,1.283442220992939,1463.171875,105.0,26.785714285714285,14.0,60.0,28.25,8.0,0.9618739379639862,178.9358333,167.05875,175.3394444,188.5638889,178.7632639,61.81727279277736,328.31927450990446,449.9256766926874,580.709732572272,356.5399270168673,50.0,54.808333333333486,58.17888888888901,78.87555555555579,50.16444444444464,50.482777777777684,57.615555555555595,27.178055555555467,25.448055555555413,34.938611111111086,192.9527272222222,549.0,42.192853583333324,284.0,96.58458333333351,2.816040438888891,1.3481897250000006,1.4677727805555552,1203.497666666669,3998.296547,0.0,2197.173313888889,1289.782319444444,221.35926666666663,113318.7941666666,3.768587822222223,1.1800032619444436,3.850212211111116,96.56623635694444,57.64194444444457,17.392048,23.830536416666686
2026-05-21 19:00:00,0.9500000000000001,11.78,0.459192027,87.27,0.41,4.171833333333333,0.44,1.04,0.49,86.995,11.964999999999998,1.046,69.98,9.0,19.55,1.69,12.33952387,5.243333333333335,79.10888888888888,69.42,34.13,0.051,5.57,2.2,9.56,2.68,0.036,0.16,54.29999999999999,10.979999999999999,0.044000000000000004,1.9712746858168764,0.23,16.587333333333333,0.2,3.32,0.5,1.03,41.22,2.57,50.9,0.069,62.27184162889558,2.5920485160869986,2.1084430783802897,0.02888222922791356,0.01785128114321567,0.04572846749571171,0.1426867409899434,2.574052004407691,5.336445989536955,0.027661298173500812,0.028566347921906324,0.014379707790204796,7.632666666666666,0.0,0.0,0.0,0.0,0.0,0.0,0.0,0.0,0.0,0.0,0.0,0.0,0.0,7.0,0.254488152,4.048319327731092,0.012184873949579832,95.37335294117648,0.1427731092436975,0.09927731092436975,0.05759663865546218,0.24201680672268908,0.024478991596638654,1.0828996429005804,17.465714285714284,36.996638655462185,0.49168067226890755,0.5507563025210085,8.084621848739497,0.3072268907563025,0.24630252100840336,0.34815126050420164,34.164453781512606,1.0944537815126052,1.3195383250968957,1467.6470588235295,105.0,26.785714285714285,14.0,60.0,28.25,8.0,0.9618739379639862,178.9358333,167.05875,175.3394444,188.5638889,178.7632639,61.81727279277736,328.31927450990446,449.9256766926874,580.709732572272,356.5399270168673,50.0,54.69166666666706,58.893055555555506,79.86527777777805,49.78972222222213,50.34444444444407,60.634722222222194,26.88805555555547,25.49611111111116,33.87333333333337,201.44808555555562,548.1972222222222,42.28031277777773,284.0,92.95000000000044,2.7393903333333363,1.3481077638888883,1.3911658416666663,1221.247197222223,3998.296547,0.0,2205.682725000002,1340.4898722222235,225.2725436111109,111749.48749999996,3.8464473222222186,1.1352726944444442,3.880031488888891,97.69187133611112,57.14527777777802,17.37777319444443,23.72456127777778
2026-05-21 20:00:00,0.95,11.78,0.459192027,87.27,0.41,4.17,0.44,1.04,0.49,86.995,11.965,0.9487142857142857,69.98,9.0,19.55,1.69,12.33952387,5.243333333333335,79.10888888888888,69.42,34.13,0.051,5.57,2.2,9.56,2.68,0.036,0.16,54.3,10.98,0.044,1.9712746858168764,0.23,16.600428571428573,0.2,3.32,0.5,1.03,41.22,2.57,50.9,0.069,62.19929821186795,2.5827070161836696,2.0893516457601162,0.029384597947679555,0.018052157567668783,0.04548726892189785,0.14202381799508504,2.56411683152006,5.456713368990565,0.027661061295323208,0.028350365902609996,0.01440985465095431,7.615428571428572,0.0,0.0,0.0,0.0,0.0,0.0,0.0,0.0,0.0,0.0,0.0,0.0,0.0,7.0,0.254488152,4.093697478991596,0.01319327731092437,95.24982352941176,0.15789915966386556,0.10078991596638655,0.04448739495798319,0.30756302521008405,0.03254621848739496,1.0865201709415784,17.551428571428573,37.08739495798319,0.44630252100840334,0.5003361344537816,8.10983193277311,0.2921008403361345,0.2261344537815126,0.3380672268907563,34.13420168067227,1.064201680672269,1.3241076552207578,1471.1764705882354,105.0,26.785714285714285,14.0,60.0,28.25,8.0,0.9618739379639862,178.9358333,167.05875,175.3394444,188.5638889,178.7632639,61.81727279277736,328.31927450990446,449.9256766926874,580.709732572272,356.5399270168673,50.0,54.498055555555595,58.58555555555571,81.38000000000015,49.224444444444714,50.08305555555562,58.684166666666634,26.2430555555556,25.099444444444416,34.73805555555558,186.1524344444443,550.0,42.784534777777786,284.0,96.44555555555502,2.7707810222222187,1.348046822222223,1.4227150194444436,1221.6255111111127,3998.296547,0.0,2219.7630750000008,1280.8173000000015,218.12638361111115,109122.13388888891,3.9014381916666667,1.1372724486111108,3.757547241666665,95.66519756388887,56.51527777777765,17.614391083333306,23.55589336111113
2026-05-21 21:00:00,0.95,11.78,0.459192027,87.27,0.41,4.241857142857143,0.44,1.04,0.49,86.995,11.965,0.8677142857142857,69.98,9.0,19.55,1.69,12.33952387,5.243333333333335,79.10888888888888,69.42,34.13,0.051,5.57,2.2,9.56,2.68,0.036,0.16,54.3,10.98,0.044,1.9712746858168761,0.23,16.63228571428571,0.2,3.32,0.5,1.03,41.22,2.57,50.9,0.069,62.10209687421794,2.5621809409880663,2.0668739837252486,0.030085584923063062,0.01854054450930747,0.045331055038334345,0.14050227101998766,2.5589773167159464,5.623628351574274,0.02835436846694081,0.02823863731991187,0.014438047726044968,7.501714285714286,0.0,0.0,0.0,0.0,0.0,0.0,0.0,0.0,0.0,0.0,0.0,0.0,0.0,7.0,0.254488152,4.1359728506787325,0.013891402714932126,95.11494570135746,0.17054298642533938,0.1030316742081448,0.033185520361990954,0.38769230769230767,0.04073755656108597,1.0917237815193643,17.618914027149323,37.211040723981895,0.40076923076923077,0.45837104072398194,8.151719457013575,0.2723981900452489,0.20782805429864254,0.33108597285067876,34.085565610859724,1.0204524886877828,1.3308885875830394,1475.5203619909503,105.0,26.785714285714285,14.0,60.0,28.25,8.0,0.9618739379639862,178.9358333,167.05875,175.3394444,188.5638889,178.7632639,61.81727279277736,328.31927450990446,449.9256766926874,580.709732572272,356.5399270168673,50.0,54.03000000000004,58.029722222222254,83.77777777777777,48.86249999999987,50.19722222222211,62.2091666666667,26.507499999999958,25.638055555555614,30.675555555555558,190.10559527777744,549.1333333333333,42.77145322222222,284.0,96.60444444444462,2.812664666666666,1.3480558777777774,1.4647467833333327,1199.595805555556,3998.296547,0.0,2193.316883333331,1269.194472222222,217.05294361111103,111361.91666666674,3.793269963888889,1.1698864374999998,3.75810990833333,96.18899137430552,56.03722222222244,17.401018222222227,23.28505974999999
2026-05-21 22:00:00,0.9499999999999998,11.78,0.459192027,87.27,0.41,4.219166666666667,0.44,1.04,0.49,86.995,11.964999999999998,1.1048333333333333,69.98,9.0,19.55,1.69,12.33952387,5.243333333333335,79.10888888888888,69.42,34.13,0.051,5.57,2.2,9.56,2.68,0.036,0.16,54.29999999999999,10.979999999999999,0.044000000000000004,1.9712746858168761,0.23,16.5825,0.2,3.32,0.5,1.03,41.22,2.57,50.9,0.069,62.018035301434374,2.5492528583794973,2.045566199373628,0.03067503428445945,0.01883088882293813,0.04509540863805991,0.13956777943160437,2.549879094655046,5.76450608222659,0.02853625036384784,0.028040849883805338,0.01446977704979061,7.8535,0.0,0.0,0.0,0.0,0.0,0.0,0.0,0.0,0.0,0.0,0.0,0.0,0.0,7.0,0.254488152,4.1658371040723985,0.013348416289592761,94.9346742081448,0.1732579185520362,0.10819004524886877,0.029113122171945702,0.5261538461538462,0.04942533936651584,1.103259722244302,17.61348416289593,37.466244343891404,0.3546153846153846,0.4502262443438914,8.260316742081448,0.23438914027149324,0.1969683257918552,0.3365158371040724,33.96339366515837,0.9227149321266969,1.3465159288989987,1483.1221719457014,105.0,26.785714285714285,14.0,60.0,28.25,8.0,0.9618739379639862,178.9358333,167.05875,175.3394444,188.5638889,178.7632639,61.81727279277736,328.31927450990446,449.9256766926874,580.709732572272,356.5399270168673,50.0,53.560000000000144,57.82194444444425,80.99166666666672,48.57916666666678,50.28666666666634,58.460277777777726,27.04222222222237,26.513333333333357,31.155555555555566,194.5255952777777,544.0,41.312099833333335,284.0,89.45444444444425,2.823221983333334,1.3479998249999983,1.4751226999999998,1197.307380555555,3998.296547,0.0,2219.4854833333334,1261.7784583333337,216.54113722222218,111581.5097222222,3.7806805250000006,1.181808541666666,3.76655733611111,96.77464137430555,56.02749999999983,16.894265944444456,24.000362166666644
2026-05-21 23:00:00,0.93,11.86,0.459192027,87.21,0.36000000000000004,4.213666666666667,0.44,1.04,0.49,86.995,11.964999999999998,1.1538333333333333,69.98,9.0,19.55,1.69,12.33952387,5.243333333333335,79.10888888888888,69.42,34.13,0.05000000000000001,5.36,2.2,8.51,2.69,0.03,0.16,54.57,10.56,0.046000000000000006,1.970149253731343,0.22,16.582833333333333,0.2,3.32,0.5,1.03,41.22,2.57,50.9,0.069,62.252044598793994,2.5712195442944625,2.110315134314647,0.029082910505047965,0.018406450877342665,0.04604371807619067,0.14106046966407604,2.5943827628451035,5.3824311993154135,0.029244288917744932,0.029008320931415282,0.01436008885194798,7.244,0.0,0.0,0.0,0.0,0.0,0.0,0.0,0.0,0.0,0.0,0.0,0.0,0.0,7.0,0.254488152,4.1957013574660635,0.012805429864253395,94.75440271493213,0.17597285067873303,0.11334841628959276,0.025040723981900454,0.6646153846153846,0.0581131221719457,1.1147956629692395,17.608054298642536,37.721447963800905,0.30846153846153845,0.4420814479638009,8.368914027149321,0.19638009049773758,0.18610859728506787,0.34194570135746605,33.84122171945701,0.8249773755656109,1.3621432702149578,1490.7239819004526,105.0,26.785714285714285,14.0,60.0,28.25,8.0,0.9618739379639862,178.9358333,167.05875,175.3394444,188.5638889,178.7632639,61.81727279277736,328.31927450990446,449.9256766926874,580.709732572272,356.5399270168673,50.0,52.88611111111091,57.14194444444463,77.12833333333317,48.0194444444444,50.01083333333319,51.76055555555549,28.135555555555527,26.79777777777777,35.2972222222222,192.14259305555518,540.375,41.36196713888892,284.0,89.29555555555577,2.8127169277777764,1.34809264722222,1.4645938972222234,1190.131025000001,3998.296547,0.0,2212.652,1270.1953777777778,215.71448388888894,111434.01694444445,3.766358372222222,1.1747531894444434,3.671215899999999,96.45889357986107,55.976388888888906,16.957465222222197,24.040533722222218
