Repository: saikumar-voptimai/evonith_bf_webapp

# Evonith BF2 — Blast Furnace Intelligence Platform

Monitoring, modelling and optimisation of **Blast Furnace 2 (BF2)** at Evonith Steel: live telemetry from InfluxDB,
manual plant reports from Neon PostgreSQL, a two-zone energy model of the furnace, blend and fuel optimisers, a
conversational assistant (FurnaceMind) and a live digital twin evaluated every hour.

The platform has three deployable parts that share one Python service layer, plus the shared data library:

| Part | Path | What it is |
|---|---|---|
| **Streamlit app** (legacy) | `src/app.py`, `src/custom_pages/` | The original 11-page dashboard; still the home of the model pages. Served under `/legacy` in production |

File: src/data/V14_df_filtered.csv (part 1 of 61)
Datetime,ACT. FUEL RATEKG/THM.,ACTUALKG/THM.,BELLY - 15162_TEMP. OC.2CT-17DEG. OC,BELLY - 15162_TEMP. OC.3DT-03DEG. OC,BELLY - 15162_TEMP. OCAT-07DEG. OC,BOSH - 12975_TEMP. OC.1BT-12DEG. OC,BOSH - 12975_TEMP. OC.2CT-17DEG. OC,BOSH - 12975_TEMP. OC.3DT-03DEG. OC,BOSH - 12975_TEMP. OCAT-07DEG. OC,BOTTOMBAR,CHARGES/HRS.,CHEM_PCT_C,CHEM_PCT_CR,CHEM_PCT_FE,CHEM_PCT_MN,CHEM_PCT_P,CHEM_PCT_S,CHEM_PCT_SI,CHEM_PCT_TI,COKE RATE KG/THM,COKE_ASH%,COKE_CALC_MT,COKE_DISCHARGE_TIME,COKE_FC%,COKE_IM%,COKE_MOIST%,COKE_VM%,DIFFERENTIAL PRESSURETOTALBAR,FLUX_AL2O3%,FLUX_CALC_MT,FLUX_CAO%,FLUX_FE2O3%,FLUX_LOI%,FLUX_MGO%,FLUX_SIO2%,FLUX_TM%,FURNACE TOP GAS ANALYSISCO2%,FURNACE TOP GAS ANALYSISH2%,FURNACE TOP GAS ANALYSISONLINE (ANALYZER)CO%,FURNACE TOP GAS_UPTAKE TEMP. OC.1BT-12DEG. OC,FURNACE TOP GAS_UPTAKE TEMP. OC.2CT-08DEG. OC,FURNACE TOP GAS_UPTAKE TEMP. OC.3DT-04DEG. OC,FURNACE TOP GAS_UPTAKE TEMP. OC.4AVG.DEG. OC,FURNACE TOP GAS_UPTAKE TEMP. OCAT-16DEG. OC,FURNACETOPGASANALYSISCO2ETACO,GEOMIN TYPE,HEARTH PAD CENTER_TEMP. OC.1B5.4 MTR.DEG. OC,HEARTH PAD CENTER_TEMP. OC.2C5.7 MTR.DEG. OC,HEARTH PAD CENTER_TEMP. OC.3D6.1 MTR.DEG. OC,HEARTH PAD CENTER_TEMP. OCA4.3 MTR.DEG. OC,HMT_GT_1480C,HOT BLAST PRESSUREBAR,HOT BLAST TEMP.OC,HOT BLAST VOLUMENM3/HR.,LLOYDS_PELLET_PCT_AL2O3,LLOYDS_PELLET_PCT_CAO,LLOYDS_PELLET_PCT_FE2O3,LLOYDS_PELLET_PCT_K2O,LLOYDS_PELLET_PCT_LOI,LLOYDS_PELLET_PCT_MGO,LLOYDS_PELLET_PCT_MNO,LLOYDS_PELLET_PCT_NA2O,LLOYDS_PELLET_PCT_P,LLOYDS_PELLET_PCT_SIO2,LLOYDS_PELLET_PCT_TIO2,LLOYDS_PELLET_PCT_TM,LOWER STACK - 18660_TEMP. OC.1BT-12DEG. OC,LOWER STACK - 18660_TEMP. OC.2CT-17DEG. OC,LOWER STACK - 18660_TEMP. OC.3DT-03DEG. OC,LOWER STACK - 18660_TEMP. OCAT-07DEG. OC,NON_COKE_DISCHARGE_TIME,NUTCOKE_ASH%,NUTCOKE_CALC_MT,NUTCOKE_FC%,NUTCOKE_IM%,NUTCOKE_MOIST%,NUTCOKE_VM%,O2 ENRICHMENT %,ORE_AL2O3%,ORE_CALC_MT,ORE_CAO%,ORE_FE(T)%,ORE_K2O%,ORE_LOI%,ORE_MGO%,ORE_MNO%,ORE_NA2O%,ORE_P%,ORE_SIO2%,ORE_TIO2%,ORE_TM%,OXYGENFLOWNM3/HR.,PCI_2_ASH%,PCI_2_CALC_MT,PCI_2_FC%,PCI_2_IM%,PCI_2_VM%,PERMEABILITYKGS/HR.,PRODUCTIONTONNESPERHR,RAFTOC,SINTER_CALC_MT,SINTER_SP_02_AL2O3%,SINTER_SP_02_BASICITY,SINTER_SP_02_CAO%,SINTER_SP_02_COLD_STRENGTH_AI,SINTER_SP_02_COLD_STRENGTH_TI,SINTER_SP_02_FE(T)%,SINTER_SP_02_FEO%,SINTER_SP_02_HOT_STRENGTH_RDI,SINTER_SP_02_HOT_STRENGTH_RI,SINTER_SP_02_K2O%,SINTER_SP_02_MGO%,SINTER_SP_02_MNO%,SINTER_SP_02_NA2O%,SINTER_SP_02_P%,SINTER_SP_02_SIO2%,SINTER_SP_02_TIO2%,SLAG_BASICITY,SLAG_PCT_AL2O3,SLAG_PCT_CAO,SLAG_PCT_FEO,SLAG_PCT_K2O,SLAG_PCT_MGO,SLAG_PCT_MNO,SLAG_PCT_NA2O,SLAG_PCT_S,SLAG_PCT_SIO2,SLAG_PCT_TIO2,SLAG_T_BASICITY,STEAMKGS/HR.,STOCKRODLEVEL,TOPBAR,TOPPRESSUREBAR,TOTAL HEAT LOAD,TOTAL OXYGENNM3/HR.,TOTAL_COKE_PORTIONS,TOTAL_NON_COKE_PORTIONS,TOTAL_PELLET_CALC_MT,TUYEREVELOCITYM/S,UNITCOST LAKHS/THM,WEIGHTED_COKE_ANGLE,WEIGHTED_NON_COKE_ANGLE
2025-12-01 00:00:00,524.875,170.0919325,50.79472222,56.59166667,71.47861111,59.17083333,63.09305556,71.06444444,61.29944444,1.256833471,6.5,4.382666667,0.015066667,94.91953333,0.125333333,0.1082,0.046333333,0.358666667,0.0442,300.0,11.66121311,26.972,90.0,87.39388551,0.427647931,3.417751743,0.944901379,1.462011058,0.61,0.715,0.0,1.01,1.18,0.0,95.42,0.1,17.811054,2.956131022,22.78821892,163.3036111,180.9730556,215.2919444,189.44125,198.1963889,43.87160517,1,397.0763889,513.2891667,671.1130556,62.5,1463.866667,2.810104706,1142.128889,107806.6053,2.11,0.91,63.83,0.033,0.58,0.14,0.02,0.046,0.045,4.32,0.145,3.4,45.57361111,41.24277778,46.1125,44.98583333,68.0,11.6,6.092,87.37,0.46,6.65,1.03,3.048691072,4.027817198,51.553,0.057330126,59.89430547,0.022429345,3.79441371,0.045183403,0.104293446,0.021392664,0.065382441,5.48478653,0.365467829,3.528803367,3999.014981,11.3,14.89634434,71.14,1.3,16.26,1231.120767,87.57819444,2183.721178,96.387,2.4,1.945205479,11.36,4.91,80.13333333,54.13,9.2,33.44,67.24,0.064,2.23,0.15,0.028,0.042,5.84,0.13,0.991012199,17.85266667,36.01333333,0.337333333,0.425333333,7.070666667,0.208666667,0.165333333,0.264666667,36.34,1.211333333,1.185586505,0,0.993424525,0.205177577,1.348071586,2.002745746,,21,9,0.0,201.9965911,97.53718106,25.14285714,25.77777778
2025-12-01 01:00:00,521.5972222,156.1454986,50.72277778,56.58638889,71.37472222,58.83416667,62.26722222,70.50833333,60.4225,1.265849172,6.5,4.398222222,0.014622222,94.96264444,0.123111111,0.1102,0.050777778,0.300888889,0.039533333,300.0,11.6630184,31.467,90.0,87.39210888,0.427690914,3.422909715,0.944872724,1.464063633,0.61,0.858,0.0,1.01,1.18,0.0,95.42,0.1,17.78014078,2.773397347,23.64911272,155.8225,171.8183333,202.4097222,178.0838889,182.285,42.91640808,1,397.0961111,513.3347222,671.0663889,62.17833333,1461.422222,2.812098056,1147.665556,108751.1464,2.11,0.91,63.83,0.033,0.58,0.14,0.02,0.046,0.045,4.32,0.145,3.4,45.42166667,41.58611111,47.755,44.76611111,68.0,11.6,7.055,87.37,0.46,6.65,1.03,3.020222081,4.235123187,52.116,0.060967073,59.3798795,0.022752629,3.997274541,0.04720393,0.107526288,0.021311843,0.068494052,5.768872515,0.389350449,3.625788625,3999.096025,11.3,13.47223362,71.14,1.3,16.26,1239.884308,86.28,2232.288639,112.096,2.4,1.945205479,11.36,4.91,80.13333333,54.13,9.2,33.44,67.24,0.064,2.23,0.15,0.028,0.042,5.84,0.13,0.991309791,17.83488889,35.99111111,0.355111111,0.423111111,7.099555556,0.217555556,0.163111111,0.266888889,36.30666667,1.235777778,1.186857802,0,1.113146266,0.198214454,1.347990819,2.056313478,,21,9,5.246,204.5254369,95.68927857,25.14285714,25.77777778
2025-12-01 02:00:00,530.7222222,155.8600369,50.58666667,56.23444444,71.34805556,58.32555556,61.58555556,70.92722222,59.95888889,1.240942383,6.5,4.413777778,0.014177778,95.00575556,0.120888889,0.1122,0.055222222,0.243111111,0.034866667,300.0,11.66648395,27.073,90.0,87.38869833,0.427773427,3.432811288,0.944817715,1.450717672,0.61,0.723,0.0,1.01,1.18,0.0,95.42,0.1,18.57908956,2.874348978,23.21337322,165.1036111,177.1897222,204.9169444,180.4651389,174.6502778,44.45497253,1,397.1330556,513.4111111,671.1025,62.06277778,1458.977778,2.799024969,1146.543889,108744.1617,2.11,0.91,63.83,0.033,0.58,0.14,0.02,0.046,0.045,4.32,0.145,3.4,45.25305556,41.62111111,46.06583333,44.53444444,68.0,11.6,5.992,87.37,0.46,6.65,1.03,3.020620561,4.20615978,45.888,0.060458944,59.45175166,0.022707462,3.968932183,0.046921635,0.107074616,0.021323135,0.068059318,5.729181921,0.386013729,3.612238494,4000.464164,11.3,15.28419805,71.14,1.3,16.26,1250.643758,98.06361111,2178.283314,95.978,2.4,1.945205479,11.36,4.91,80.13333333,54.13,9.2,33.44,67.24,0.064,2.23,0.15,0.028,0.042,5.84,0.13,0.991607383,17.81711111,35.96888889,0.372888889,0.420888889,7.128444444,0.226444444,0.160888889,0.269111111,36.27333333,1.260222222,1.188129098,0,1.039942661,0.209775281,1.348310908,2.010072003,,21,9,3.069,205.013755,95.6514549,25.14285714,25.77777778
2025-12-01 03:00:00,536.4583333,168.3867128,50.40444444,56.19833333,72.95555556,58.05166667,60.93833333,70.71666667,60.76833333,1.1913483,6.5,4.393818182,0.014327273,94.94936364,0.126545455,0.108745455,0.050454545,0.314909091,0.041836364,300.0,11.6667012,27.028,90.0,87.38848453,0.4277786,3.433431996,0.944814267,1.401983158,0.61,0.73,0.0,1.01,1.18,0.0,95.42,0.1,18.00769175,2.989060861,23.05885933,158.7166667,171.4541667,205.2686111,181.0195139,188.6386111,43.84827144,1,397.1855556,513.4127778,671.0630556,61.89694444,1463.890909,2.750020025,1155.937222,106830.5272,2.11,0.91,63.83,0.033,0.58,0.14,0.02,0.046,0.045,4.32,0.145,3.4,45.19916667,40.91833333,41.51027778,44.46361111,68.0,11.6,5.96,87.37,0.46,6.65,1.03,3.075123397,4.28013844,44.279,0.061756815,59.26817498,0.022822828,4.041324556,0.047642675,0.10822828,0.021294293,0.069169719,5.830560085,0.394536417,3.646848393,4000.908867,11.3,15.95770474,71.14,1.3,16.26,1274.7611,94.76819444,2161.554586,96.424,2.4,1.945205479,11.36,4.91,80.13333333,54.13,9.2,33.44,67.24,0.064,2.23,0.15,0.028,0.042,5.84,0.13,0.997706865,17.85909091,36.05163636,0.373454545,0.400363636,7.143272727,0.223454545,0.156727273,0.27,36.17163636,1.250363636,1.195628942,0,1.079354809,0.210634878,1.348056536,1.995674994,,21,9,3.076,205.4243828,97.31123944,25.14285714,25.77777778
2025-12-01 04:00:00,534.1388889,173.8472089,49.95583333,55.81083333,72.16222222,57.255,60.36416667,69.81777778,61.15666667,1.181036111,6.5,4.350181818,0.014872727,94.82663636,0.137454545,0.101654545,0.039545455,0.473090909,0.056563636,300.0,11.67306177,27.102,90.0,87.38222493,0.427930042,3.451605048,0.944713305,1.390733008,0.61,0.603,0.0,1.01,1.18,0.0,95.42,0.1,18.28583167,3.002049575,23.01644494,175.8144444,181.1816667,218.1275,193.0801389,197.1969444,44.27402575,1,397.1977778,513.4880556,671.0244444,61.73555556,1473.709091,2.739044761,1158.951667,104869.1769,2.11,0.91,63.83,0.033,0.58,0.14,0.02,0.046,0.045,4.32,0.145,3.4,45.1725,41.2325,41.61916667,44.21916667,68.0,11.6,6.179,87.37,0.46,6.65,1.03,3.129160992,4.03086472,51.242,0.057383592,59.8867431,0.022434097,3.797395886,0.045213106,0.10434097,0.021391476,0.065428184,5.488962765,0.365818918,3.530229109,3999.262892,11.3,15.22522466,71.14,1.3,16.26,1258.883092,87.57819444,2180.622964,96.182,2.4,1.945205479,11.36,4.91,80.13333333,54.13,9.2,33.44,67.24,0.064,2.23,0.15,0.028,0.042,5.84,0.13,1.007674272,17.94090909,36.20436364,0.362545455,0.367636364,7.148727273,0.212545455,0.151272727,0.27,36.02436364,1.217636364,1.207281151,0,1.012666444,0.209696881,1.348224706,1.975719981,,21,9,0.0,202.7152544,98.03475518,25.14285714,25.77777778
2025-12-01 05:00:00,525.5833333,169.9476703,49.56944444,55.08916667,70.79388889,56.67944444,59.96583333,67.75666667,59.82222222,1.234077509,6.5,4.343172414,0.014873103,94.80415448,0.136827586,0.100951724,0.037,0.503655172,0.059365517,300.0,11.67071856,27.054,90.0,87.38453094,0.427874251,3.44491018,0.944750499,1.452505656,0.61,0.544,0.0,1.01,1.18,0.0,95.42,0.1,18.03829158,2.895568064,22.86125631,179.5833333,180.1588889,215.0422222,188.515,179.2755556,44.10419156,1,397.2275,513.4519444,670.8972222,61.50833333,1475.682759,2.800757044,1152.474444,107782.7658,2.11,0.91,63.83,0.033,0.58,0.14,0.02,0.046,0.045,4.32,0.145,3.4,44.89333333,40.81805556,43.91194444,43.99416667,68.0,11.6,6.246,87.37,0.46,6.65,1.03,3.044804442,4.02669734,50.641,0.05731048,59.89708438,0.022427598,3.793317865,0.045172489,0.104275982,0.0213931,0.065365633,5.483251911,0.365338816,3.528279457,3999.072958,11.3,14.66308499,71.14,1.3,16.26,1240.088297,86.28,2198.975731,96.393,2.4,1.945205479,11.36,4.91,80.13333333,54.13,9.2,33.44,67.24,0.064,2.23,0.15,0.028,0.042,5.84,0.13,1.016849469,17.91558621,36.44937931,0.353655172,0.347310345,7.15,0.194137931,0.146827586,0.276344828,35.9202069,1.14337931,1.216813994,0,1.002269023,0.218428099,1.348089078,1.928672773,,21,9,0.0,204.1327922,97.51806631,25.14285714,25.77777778
2025-12-01 06:00:00,520.0,147.0399979,49.56625,54.79375,69.88083333,56.72041667,60.96416667,67.76166667,59.40375,1.248015481,6.5,4.347310345,0.014707586,94.81218207,0.132689655,0.102193103,0.037,0.49537931,0.058537931,300.0,11.66377825,26.949,90.0,87.39136109,0.427709006,3.425080708,0.944860663,1.4606176,0.61,0.532,0.0,1.01,1.18,0.0,95.42,0.1,17.88350012,2.739981196,23.39999275,166.9258333,172.6475,216.2458333,186.4314583,189.9066667,43.31815675,1,397.2633333,513.53875,670.87625,61.55,1475.268966,2.808479125,1149.709167,107906.1804,2.11,0.91,63.83,0.033,0.58,0.14,0.02,0.046,0.045,4.32,0.145,3.4,44.98291667,42.29,46.00791667,44.07583333,68.0,11.6,6.231,87.37,0.46,6.65,1.03,3.043822883,4.154040122,47.954,0.059544564,59.58108562,0.022626183,3.9179301,0.046413646,0.106261834,0.021343454,0.067277015,5.657758685,0.380009301,3.587855028,4003.531058,11.3,13.45749884,71.14,1.3,16.26,1233.033175,91.52270833,2232.682129,96.283,2.4,1.945205479,11.36,4.91,80.13333333,54.13,9.2,33.44,67.24,0.064,2.23,0.15,0.028,0.042,5.84,0.13,1.02578356,17.85765517,36.72248276,0.34537931,0.330758621,7.15,0.173448276,0.142689655,0.28462069,35.82917241,1.056482759,1.225701811,0,0.975651069,0.212602168,1.348330813,1.965132076,,21,9,3.096,203.3123421,94.48279972,25.14285714,25.77777778
2025-12-01 07:00:00,521.6041667,154.7842362,49.37333333,54.23625,68.88125,56.46541667,60.86791667,67.93,58.91083333,1.257086633,6.5,4.345153846,0.014664615,94.80715846,0.13,0.102676923,0.036030769,0.504538462,0.059776923,300.0,11.66323412,31.446,90.0,87.39189658,0.42769605,3.423526045,0.9448693,1.458939383,0.61,0.451,0.0,1.01,1.18,0.0,95.42,0.1,18.52361925,2.718424504,23.10243088,156.7925,167.1604167,197.3016667,173.0541667,170.9620833,44.50152121,1,397.2320833,513.475,670.70375,61.30375,1476.938462,2.807110737,1146.750417,108439.8758,2.11,0.91,63.83,0.033,0.58,0.14,0.02,0.046,0.045,4.32,0.145,3.4,44.7125,42.75375,49.2525,43.92708333,68.0,11.6,7.163,87.37,0.46,6.65,1.03,3.024734263,4.288071362,51.456,0.061895989,59.24848958,0.022835199,4.049087376,0.047719994,0.10835199,0.0212912,0.06928879,5.841431126,0.395450326,3.650559701,3997.251896,11.3,13.45679961,71.14,1.3,16.26,1238.409067,86.93908333,2230.760858,112.003,2.4,1.945205479,11.36,4.91,80.13333333,54.13,9.2,33.44,67.24,0.064,2.23,0.15,0.028,0.042,5.84,0.13,1.029359397,17.84907692,36.858,0.344846154,0.324846154,7.125769231,0.158384615,0.141615385,0.29,35.80715385,0.991923077,1.2283682,0,1.108521479,0.201852748,1.348218683,1.92582546,,21,9,9.296,203.8047596,95.5089113,25.14285714,25.77777778
2025-12-01 08:00:00,525.0,162.225505,49.2275,54.52944444,69.31333333,56.29305556,60.50472222,68.98861111,59.60777778,1.245126774,6.5,4.331307692,0.014849231,94.77789692,0.13,0.101753846,0.033261538,0.546076923,0.064853846,300.0,11.57749861,26.913,90.0,87.48713856,0.427923308,3.524189054,0.935362836,1.452901258,0.0,0.0,0.0,0.0,0.0,0.0,0.0,0.0,18.11005039,2.795806039,22.83627561,163.3177778,173.5952778,205.7211111,178.4003472,170.9672222,44.22838661,1,397.23,513.4566667,670.5930556,61.16583333,1482.476923,2.801126789,1151.177778,108088.5361,2.11,0.91,63.83,0.033,0.58,0.14,0.02,0.046,0.045,4.32,0.145,3.4,44.66527778,42.8325,48.29833333,43.86583333,68.0,11.52,6.018,87.46,0.44,7.2,1.02,3.037641831,4.056915697,52.952,0.092961928,59.79756232,0.025480964,3.762458831,0.083695422,0.070733494,0.020592386,0.068698217,5.590796193,0.442698897,4.092385557,4004.866403,11.36,14.9526177,70.38,1.71,16.55,1243.176833,92.17180556,2190.276797,96.226,2.46,1.948275862,11.3,4.91,80.13333333,54.05,9.42,33.44,67.24,0.062,2.33,0.15,0.028,0.043,5.8,0.13,1.022984194,17.93215385,36.738,0.358692308,0.338692308,7.056538462,0.153769231,0.146230769,0.29,35.91330769,0.968846154,1.219480506,0,0.97603928,0.207774515,1.348151197,1.956142544,,21,9,0.0,204.4178169,96.49487941,25.14285714,25.77777778
2025-12-01 09:00:00,528.4305556,161.6438939,49.14361111,55.02472222,69.75138889,56.08777778,60.68388889,72.84861111,59.92833333,1.239965031,6.5,4.320916667,0.015091667,94.75060833,0.130916667,0.102008333,0.030908333,0.58,0.06955,300.0,11.57584993,26.92,90.0,87.48886701,0.427830238,3.518870728,0.935283061,1.435965969,0.0,0.0,0.0,0.0,0.0,0.0,0.0,0.0,17.44099631,2.984600033,23.27934544,166.9197222,183.5308333,230.8416667,194.3884028,196.2613889,42.83277136,1,397.2213889,513.5122222,670.5261111,61.21111111,1487.275,2.7841555,1156.298333,107990.0219,2.11,0.91,63.83,0.033,0.58,0.14,0.02,0.046,0.045,4.32,0.145,3.4,44.67888889,43.54583333,51.63777778,43.81027778,68.0,11.52,5.983,87.46,0.44,7.2,1.02,3.036906133,4.104743692,51.247,0.093062618,59.67441782,0.025531309,3.811495112,0.084500946,0.071438328,0.020612524,0.069231877,5.657453314,0.450371514,4.11252366,3996.619119,11.36,15.10885476,70.38,1.71,16.55,1255.4862,93.47,2189.423456,95.915,2.46,1.948275862,11.3,4.91,80.13333333,54.05,9.42,33.44,67.24,0.062,2.33,0.15,0.028,0.043,5.8,0.13,1.021438624,18.01833333,36.67483333,0.373666667,0.349083333,7.020166667,0.150916667,0.15,0.290916667,35.90833333,0.961,1.216968519,0,1.012041882,0.196000917,1.348426072,1.974265206,,21,9,0.0,205.8119583,96.41781594,25.14285714,25.77777778
2025-12-01 10:00:00,526.5138889,153.2037546,49.54722222,55.57222222,70.33777778,56.29888889,61.09333333,74.83138889,58.69555556,1.209734211,6.5,4.325916667,0.015591667,94.73210833,0.135916667,0.107508333,0.030408333,0.58,0.07255,300.0,11.57817216,31.447,90.0,87.48643241,0.427961332,3.526361815,0.935395427,1.409425552,0.0,0.0,0.0,0.0,0.0,0.0,0.0,0.0,18.09529325,2.898292814,22.81558667,153.6927778,169.6047222,203.3286111,176.3051389,178.5944444,44.23188981,1,397.2327778,513.4355556,670.3872222,61.49416667,1488.775,2.758005311,1146.659722,107285.7,2.11,0.91,63.83,0.033,0.58,0.14,0.02,0.046,0.045,4.32,0.145,3.4,44.99083333,41.58083333,50.215,44.13027778,68.0,11.52,7.02,87.46,0.44,7.2,1.02,3.06196745,4.112452567,59.558,0.093078848,59.6545695,0.025539424,3.819398737,0.08463078,0.071551933,0.02061577,0.069317892,5.668197052,0.45160818,4.115769502,4000.091053,11.36,14.31995494,70.38,1.71,16.55,1271.769067,93.47,2203.153539,112.647,2.46,1.948275862,11.3,4.91,80.13333333,54.05,9.42,33.44,67.24,0.062,2.33,0.15,0.028,0.043,5.8,0.13,1.041406878,18.11833333,36.86483333,0.393666667,0.344083333,7.130166667,0.155916667,0.15,0.295916667,35.40833333,1.021,1.242857407,0,1.029190823,0.199691363,1.348198181,1.940118397,,21,9,0.0,204.4158006,95.29949748,25.14285714,25.77777778
2025-12-01 11:00:00,525.0,165.0036508,50.10472222,56.10888889,70.46138889,56.71888889,62.3,74.87666667,59.29944444,1.238673418,6.5,4.331419355,0.015929032,94.72239355,0.140709677,0.111716129,0.029574194,0.573612903,0.074645161,300.0,11.60990526,27.337,90.0,87.45316384,0.429752716,3.628726634,0.9369309,1.445293542,0.0,0.0,0.0,0.0,0.0,0.0,0.0,0.0,18.23165075,2.919359281,23.00870453,172.9063889,181.2819444,201.3827778,181.4002778,170.03,44.21107808,1,397.2805556,513.4163889,670.3197222,62.07972222,1489.290323,2.793491119,1156.011667,106823.7991,2.11,0.91,63.83,0.033,0.58,0.14,0.02,0.046,0.045,4.32,0.145,3.4,45.66722222,39.80138889,44.10972222,44.63611111,68.0,11.52,6.157,87.46,0.44,7.2,1.02,3.080662642,4.089721718,51.818,0.093030993,59.71309545,0.025515497,3.796093635,0.084247945,0.071216952,0.020606199,0.069064263,5.636517426,0.447961674,4.106198618,4003.740117,11.36,14.45401731,70.38,1.71,16.55,1235.109456,87.59816667,2207.647494,96.945,2.46,1.948275862,11.3,4.91,80.13333333,54.05,9.42,33.44,67.24,0.062,2.33,0.15,0.028,0.043,5.8,0.13,1.058244083,18.24258065,37.00225806,0.399354839,0.34,7.236322581,0.16,0.150709677,0.30283871,34.96593548,1.072129032,1.265206205,0,0.964190325,0.206620138,1.348233747,1.885035503,,21,9,0.0,203.1898692,96.86298374,25.14285714,25.77777778
2025-12-01 12:00:00,523.0833333,152.0426022,50.76555556,56.78361111,71.54388889,57.18583333,63.26,75.34083333,61.31194444,1.211380289,6.5,4.33916129,0.015541935,94.7518129,0.144580645,0.110167742,0.027251613,0.538774194,0.072709677,300.0,11.67180127,26.709,90.0,87.38827287,0.433246846,3.828391179,0.939925868,1.406469736,0.0,0.0,0.0,0.0,0.0,0.0,0.0,0.0,18.01931456,2.903412756,23.14520642,167.1305556,175.3394444,213.9441667,186.5530556,189.7980556,43.77374356,1,397.2980556,513.3261111,670.16,62.64611111,1485.419355,2.754533117,1150.431389,106065.3972,2.11,0.91,63.83,0.033,0.58,0.14,0.02,0.046,0.045,4.32,0.145,3.4,46.23555556,38.16166667,38.9225,45.18277778,68.0,11.52,6.302,87.46,0.44,7.2,1.02,3.105760139,4.054329175,53.151,0.092956482,59.80422193,0.025478241,3.759806965,0.08365186,0.070695377,0.020591296,0.068669357,5.587191398,0.442283965,4.091296495,4000.930147,11.36,14.01100454,70.38,1.71,16.55,1257.661875,92.15183333,2213.680569,97.024,2.46,1.948275862,11.3,4.91,80.13333333,54.05,9.42,33.44,67.24,0.062,2.33,0.15,0.028,0.043,5.8,0.13,1.061133884,18.47483871,36.90548387,0.341290323,0.34,7.325354839,0.16,0.154580645,0.318322581,34.78012903,1.083741935,1.271785504,0,0.928744723,0.195089449,1.348061286,1.887722809,,21,9,0.0,202.6678633,95.14564479,25.14285714,25.77777778
2025-12-01 13:00:00,515.7916667,159.2793711,51.28222222,57.38361111,72.30027778,57.42861111,64.08111111,76.11944444,61.67305556,1.27432318,6.5,4.346903226,0.015154839,94.78123226,0.148451613,0.108619355,0.024929032,0.503935484,0.070774194,300.0,11.67316331,26.741,90.0,87.38684492,0.433323735,3.832784862,0.939991773,1.477439108,0.0,0.0,0.0,0.0,0.0,0.0,0.0,0.0,17.61607869,2.824990356,23.10575839,167.5113889,177.555,205.2672222,184.5776389,187.9769444,43.26213086,1,397.2866667,513.2866667,670.0861111,63.145,1481.548387,2.82573375,1151.649444,109755.7858,2.11,0.91,63.83,0.033,0.58,0.14,0.02,0.046,0.045,4.32,0.145,3.4,46.56166667,37.78722222,37.9325,45.63722222,68.0,11.52,6.368,87.46,0.44,7.2,1.02,2.998485769,4.257446395,46.358,0.093384098,59.28124854,0.025692049,3.968055568,0.087072781,0.073688684,0.02067682,0.070935718,5.870272661,0.474868243,4.176819535,3998.278575,11.36,13.9525809,70.38,1.71,16.55,1241.164414,87.59816667,2223.881569,97.085,2.46,1.948275862,11.3,4.91,80.13333333,54.05,9.42,33.44,67.24,0.062,2.33,0.15,0.028,0.043,5.8,0.13,1.064023685,18.70709677,36.80870968,0.283225806,0.34,7.414387097,0.16,0.158451613,0.333806452,34.59432258,1.095354839,1.278364804,0,0.992715589,0.203115947,1.348205989,1.873084178,,21,9,3.09,206.2287256,96.10451667,25.14285714,25.77777778
2025-12-01 14:00:00,514.9,146.1626966,51.67527778,57.54083333,72.99527778,58.10222222,63.88277778,74.655,61.10111111,1.282890389,6.5,4.3635,0.014775,94.835075,0.1455,0.107325,0.0258,0.44275,0.065275,297.6,11.58444023,31.665,90.0,87.47986105,0.428315174,3.546581399,0.935698721,1.489940897,0.0,0.0,0.0,0.0,0.0,0.0,0.0,0.0,18.30213175,2.719224222,22.85443214,167.3247222,173.8191667,192.2922222,175.8661111,170.0283333,44.47393086,1,397.2677778,513.1283333,669.8233333,63.38305556,1477.075,2.838135686,1139.956667,108198.1006,2.11,0.91,63.83,0.033,0.58,0.14,0.02,0.046,0.045,4.32,0.145,3.4,46.765,37.42666667,37.11333333,45.97611111,68.0,11.52,7.306,87.46,0.44,7.2,1.02,3.04569855,4.071948105,60.7,0.092993575,59.75885783,0.025496787,3.777871005,0.0839486,0.070955025,0.020598715,0.068865947,5.611746623,0.445110412,4.098714992,4000.193211,11.36,13.46916046,70.38,1.71,16.55,1211.242522,92.15183333,2226.42095,113.505,2.46,1.948275862,11.3,4.91,80.13333333,54.05,9.42,33.44,67.24,0.062,2.33,0.15,0.028,0.043,5.8,0.13,1.068693352,18.80675,36.80375,0.27125,0.35125,7.459,0.16,0.16225,0.3445,34.439,1.1,1.285285479,0,0.955345814,0.207050535,1.348123422,1.85397551,,21,9,0.0,200.8484019,93.7665573,25.14285714,25.77777778
2025-12-01 15:00:00,518.3333333,145.7491711,51.73666667,57.25972222,72.99222222,58.8025,63.68472222,74.39055556,60.33388889,1.269842235,6.5,4.386,0.0144,94.9052,0.138,0.1062,0.0288,0.364,0.0574,297.0,11.57399918,26.743,90.0,87.49080731,0.42772576,3.512900572,0.935193509,1.479093042,0.0,0.0,0.0,0.0,0.0,0.0,0.0,0.0,18.16471403,2.864125192,22.99934914,145.2377778,162.4427778,189.4725,166.6091667,169.2836111,44.12520339,1,397.2686111,513.0877778,669.7491667,63.66194444,1472.2,2.827076044,1149.577222,108194.7356,2.11,0.91,63.83,0.033,0.58,0.14,0.02,0.046,0.045,4.32,0.145,3.4,46.68333333,37.64194444,38.25361111,46.1425,68.0,11.52,6.179,87.46,0.44,7.2,1.02,3.045401672,4.003891479,54.054,0.092850298,59.93408573,0.025425149,3.708095053,0.082802383,0.069952085,0.02057006,0.068106579,5.516897177,0.434192696,4.07005957,4001.628939,11.36,14.57795355,70.38,1.71,16.55,1222.724961,91.34770592,2201.064583,96.997,2.46,1.948275862,11.3,4.91,80.13333333,54.05,9.42,33.44,67.24,0.062,2.33,0.15,0.028,0.043,5.8,0.13,1.074549594,18.818,36.86,0.29,0.37,7.474,0.16,0.166,0.352,34.304,1.1,1.292433738,0,0.972832295,0.209250827,1.348298194,1.873514506,,21,9,0.0,202.9856178,93.56176517,25.14285714,25.77777778
2025-12-01 16:00:00,524.6583333,164.0650125,51.71166667,57.08972222,72.27055556,59.05666667,63.67055556,73.19027778,60.73444444,1.265990637,6.5,4.4085,0.014025,94.975325,0.1305,0.105075,0.0318,0.28525,0.049525,297.0,11.75631235,31.554,90.0,87.3139621,0.495411675,3.507247893,0.92972555,1.477687617,0.0,0.0,0.0,0.0,0.0,0.0,0.0,0.0,18.27563214,2.839811633,22.72769586,140.4475,169.1602778,186.4397222,166.7879861,171.1044444,44.57446222,1,397.2133333,513.0036111,669.5525,63.73111111,1467.325,2.826521444,1144.306111,107519.1842,0.0,0.0,0.0,0.0,0.0,0.0,0.0,0.0,0.0,0.0,0.0,0.0,46.26527778,37.18111111,36.31805556,46.24166667,68.0,11.52,7.355,87.46,0.44,7.2,1.02,3.062008222,3.99964969,60.946,0.092841368,59.94500722,0.025420684,3.703746103,0.082730942,0.069889574,0.020568274,0.068059249,5.510985463,0.433512224,4.068273554,3998.215461,11.28,14.66934444,70.92,1.42,16.38,1215.156131,89.41177778,2193.340586,113.233,2.29,1.942708333,11.19,4.91,80.13333333,54.36,9.1,33.44,67.24,0.062,2.21,0.15,0.027,0.041,5.76,0.14,1.080405837,18.82925,36.91625,0.30875,0.38875,7.489,0.16,0.16975,0.3595,34.169,1.1,1.299581997,0,1.183446655,0.211697054,1.348443506,1.877429328,,21,9,0.0,200.9514094,95.98861416,25.14285714,25.77777778
2025-12-01 17:00:00,530.0,160.575445,51.53388889,56.83055556,71.35666667,59.29527778,63.04361111,73.65888889,60.44083333,1.253712467,6.5,4.41,0.01288,94.98336,0.1188,0.09772,0.03592,0.2968,0.04452,297.0,11.7552647,26.955,90.0,87.3149642,0.49534335,3.501895752,0.9297711,1.461406206,0.0,0.0,0.0,0.0,0.0,0.0,0.0,0.0,18.153164,2.915967392,22.99742019,162.9119444,182.5141667,196.8088889,178.7632639,172.8180556,44.1137745,1,397.2097222,512.9075,669.4255556,63.78305556,1474.28,2.809566181,1152.872778,107587.6044,0.0,0.0,0.0,0.0,0.0,0.0,0.0,0.0,0.0,0.0,0.0,0.0,46.14555556,37.00777778,35.59333333,46.15555556,68.0,11.52,6.334,87.46,0.44,7.2,1.02,3.059403036,4.011055748,51.679,0.092865381,59.91563962,0.02543269,3.715440314,0.082923044,0.070057664,0.020573076,0.068186517,5.526881906,0.435341996,4.073076104,3998.430956,11.28,14.87964332,70.92,1.42,16.38,1228.369453,92.6645,2193.906392,97.084,2.29,1.942708333,11.19,4.91,80.13333333,54.36,9.1,33.44,67.24,0.062,2.21,0.15,0.027,0.041,5.76,0.14,1.103312526,18.7908,37.256,0.366,0.4068,7.4676,0.1656,0.1756,0.3656,33.7736,1.128,1.324436876,0,1.031570738,0.207693737,1.348212594,1.886011213,,21,9,0.0,203.1633553,95.52624646,25.14285714,25.77777778
2025-12-01 18:00:00,528.8916667,146.4530787,51.45555556,56.81111111,71.24138889,59.09555556,62.84694444,73.88055556,59.85,1.249859261,6.5,4.411,0.01213,94.99027,0.11,0.0933,0.0396,0.303,0.0407,297.0,11.75410845,31.462,90.0,87.31607018,0.495267942,3.495988812,0.929821372,1.450955808,0.0,0.0,0.0,0.0,0.0,0.0,0.0,0.0,18.39814867,2.798691475,22.95056942,153.0469444,172.4266667,194.3752778,174.6811806,178.8758333,44.49388922,1,397.1547222,512.7991667,669.2663889,63.80638889,1479.3,2.799278144,1165.068889,108218.1047,0.0,0.0,0.0,0.0,0.0,0.0,0.0,0.0,0.0,0.0,0.0,0.0,46.01694444,37.92972222,35.17472222,46.19833333,68.0,11.52,7.451,87.46,0.44,7.2,1.02,3.044112972,4.005006448,59.713,0.092852645,59.93121498,0.025426323,3.709238189,0.082821161,0.069968516,0.020570529,0.068119019,5.518451091,0.434371561,4.070529031,4002.303386,11.28,13.76512487,70.92,1.42,16.38,1245.590875,93.99,2237.890283,113.519,2.29,1.942708333,11.19,4.91,80.13333333,54.36,9.1,33.44,67.24,0.062,2.21,0.15,0.027,0.041,5.76,0.14,1.117010022,18.753,37.462,0.403,0.418,7.448,0.171,0.179,0.366,33.54,1.158,1.339082894,0,1.13100409,0.201096518,1.348388036,1.943774536,,21,9,0.0,206.7020131,93.65503293,25.14285714,25.77777778
2025-12-01 19:00:00,534.0416667,168.2667256,51.47305556,57.25666667,71.11444444,59.31833333,63.01222222,74.98194444,58.99527778,1.220322859,6.5,4.41475,0.0126175,95.0062825,0.11,0.098175,0.04185,0.27675,0.039575,297.0,11.75563244,26.706,90.0,87.31461245,0.495367333,3.503774433,0.929755111,1.424114561,0.0,0.0,0.0,0.0,0.0,0.0,0.0,0.0,17.60204531,3.112332833,23.22798561,164.7719444,178.5308333,196.4963889,181.0179861,184.2727778,43.11261831,1,397.1244444,512.6986111,669.115,63.795,1476.675,2.772344342,1164.808333,108375.1156,0.0,0.0,0.0,0.0,0.0,0.0,0.0,0.0,0.0,0.0,0.0,0.0,46.00027778,37.80222222,34.59277778,46.24,68.0,11.52,6.373,87.46,0.44,7.2,1.02,3.037748092,3.992321508,51.781,0.09282594,59.96387536,0.02541297,3.696232788,0.08260752,0.06978158,0.020565188,0.067977482,5.500772291,0.432336629,4.065188003,4001.6768,11.28,15.81538953,70.92,1.42,16.38,1270.988075,93.99,2177.505603,97.239,2.29,1.942708333,11.19,4.91,80.13333333,54.36,9.1,33.44,67.24,0.062,2.21,0.15,0.027,0.041,5.76,0.14,1.102033039,18.72675,37.2445,0.37675,0.4105,7.4405,0.17475,0.17525,0.351,33.8025,1.188,1.322176465,0,1.040077678,0.20379172,1.348327789,1.945636176,,21,9,0.0,208.4516933,96.54534114,25.14285714,25.77777778
2025-12-01 20:00:00,540.4638889,165.83103,51.19027778,57.14722222,70.89861111,60.60527778,61.87333333,75.24444444,58.02416667,1.219400147,6.5,4.4185,0.013105,95.022295,0.11,0.10305,0.0441,0.2505,0.03845,297.0,11.75464524,26.638,90.0,87.31555672,0.495302951,3.498731136,0.929798033,1.420963892,0.0,0.0,0.0,0.0,0.0,0.0,0.0,0.0,17.44842328,3.150487078,23.52994806,175.8122222,187.4877778,199.0227778,184.7806944,176.8,42.58100919,1,397.1119444,512.6566667,669.085,63.62916667,1474.05,2.76937445,1164.238611,106471.5678,0.0,0.0,0.0,0.0,0.0,0.0,0.0,0.0,0.0,0.0,0.0,0.0,46.34138889,38.51333333,36.28777778,45.97888889,68.0,11.52,6.362,87.46,0.44,7.2,1.02,3.085461514,3.818623206,49.194,0.092460259,60.41110278,0.02523013,3.518146319,0.079682075,0.067221816,0.020492052,0.066039375,5.25869171,0.404471765,3.992051876,3997.634828,11.28,15.58645851,70.92,1.42,16.38,1251.795797,93.99,2178.763447,99.398,2.29,1.942708333,11.19,4.91,80.13333333,54.36,9.1,33.44,67.24,0.062,2.21,0.15,0.027,0.041,5.76,0.14,1.087056055,18.7005,37.027,0.3505,0.403,7.433,0.1785,0.1715,0.336,34.065,1.218,1.305270035,0,1.0300854,0.201563694,1.348336792,1.929689799,,21,9,0.0,205.0406258,96.22261147,25.14285714,25.77777778
2025-12-01 21:00:00,542.0,171.2295594,51.01083333,57.12694444,72.73944444,61.03611111,61.69,75.69611111,59.98027778,1.214277839,6.5,4.414285714,0.013385714,95.0129,0.112857143,0.104142857,0.043857143,0.26,0.038571429,297.0,11.7532622,31.304,90.0,87.31687963,0.495212752,3.491665602,0.929858165,1.414805261,0.0,0.0,0.0,0.0,0.0,0.0,0.0,0.0,17.88163114,3.139982036,23.19128581,154.8638889,171.9172222,204.0558333,177.8191667,180.4397222,43.53571772,1,397.0491667,512.48,668.9308333,63.32638889,1472.142857,2.762980561,1164.996667,104470.6258,0.0,0.0,0.0,0.0,0.0,0.0,0.0,0.0,0.0,0.0,0.0,0.0,46.38444444,38.91972222,36.69305556,45.80305556,68.0,11.52,6.446,87.46,0.44,7.2,1.02,3.152585639,4.045395819,61.998,0.092937675,59.82722297,0.025468838,3.750647924,0.083501403,0.070563728,0.020587535,0.06856968,5.574741121,0.440850866,4.087535082,4004.393714,11.28,16.09386629,70.92,1.42,16.38,1235.209619,93.99,2158.639531,113.495,2.29,1.942708333,11.19,4.91,80.13333333,54.36,9.1,33.44,67.24,0.062,2.21,0.15,0.027,0.041,5.76,0.14,1.079824297,18.64428571,36.97142857,0.322857143,0.394285714,7.43,0.177142857,0.17,0.33,34.23857143,1.204285714,1.296833184,0,1.107002388,0.200527447,1.348266281,1.97124594,,21,9,0.0,201.4100017,96.93791663,25.14285714,25.77777778
2025-12-01 22:00:00,540.625,172.2608242,50.92916667,57.22416667,72.04777778,61.27722222,62.82611111,75.41166667,60.36055556,1.227352519,6.5,4.404761905,0.013528571,94.98656667,0.117619048,0.102714286,0.041952381,0.293333333,0.03952381,297.0,11.75428763,26.875,90.0,87.31589879,0.495279628,3.496904186,0.929813581,1.438078444,0.0,0.0,0.0,0.0,0.0,0.0,0.0,0.0,18.12651961,3.073993717,23.03983469,171.2516667,183.5294444,213.5186111,190.6809028,194.4238889,44.03218086,1,397.0575,512.4397222,668.9772222,63.31277778,1470.714286,2.786297497,1161.150833,104864.84,0.0,0.0,0.0,0.0,0.0,0.0,0.0,0.0,0.0,0.0,0.0,0.0,46.69083333,40.05472222,36.31888889,45.66666667,68.0,11.52,6.418,87.46,0.44,7.2,1.02,3.131988978,4.060496924,53.811,0.092969467,59.7883416,0.025484734,3.766130531,0.083755738,0.07078627,0.020593893,0.068738176,5.595787293,0.443273401,4.093893442,3993.443589,11.28,15.17368083,70.92,1.42,16.38,1217.487958,88.0855,2183.655633,97.259,2.29,1.942708333,11.19,4.91,80.13333333,54.36,9.1,33.44,67.24,0.062,2.21,0.15,0.027,0.041,5.76,0.14,1.077756021,18.56809524,37.02380952,0.294285714,0.384761905,7.43,0.172380952,0.17,0.33,34.35285714,1.161428571,1.294042719,0,1.026743374,0.210725908,1.348359136,2.000503747,,21,9,0.0,200.5397958,97.0745592,25.14285714,25.77777778
2025-12-01 23:00:00,530.0722222,165.2303997,50.73638889,56.56361111,70.255,61.83694444,63.39361111,72.94972222,58.72,1.272159431,6.5,4.389189189,0.013951351,94.93250811,0.122702703,0.103891892,0.037756757,0.353243243,0.046756757,297.0,11.75392269,26.854,90.0,87.31624786,0.495255828,3.495039845,0.929829448,1.479901986,0.0,0.0,0.0,0.0,0.0,0.0,0.0,0.0,18.53954514,3.023381217,22.63042522,171.0191667,189.915,204.7538889,183.7715278,169.3980556,45.03666506,1,397.0022222,512.3691667,668.875,62.85694444,1470.810811,2.828269653,1164.203611,104871.5646,0.0,0.0,0.0,0.0,0.0,0.0,0.0,0.0,0.0,0.0,0.0,0.0,45.87111111,40.24166667,37.08333333,45.32027778,68.0,11.52,6.311,87.46,0.44,7.2,1.02,3.138511836,4.057338897,53.925,0.092962819,59.79647269,0.025481409,3.762892721,0.08370255,0.070739731,0.020592564,0.068702939,5.591385999,0.442766787,4.092563746,4003.876272,11.28,15.33772298,70.92,1.42,16.38,1183.71425,92.82627778,2182.170389,97.285,2.29,1.942708333,11.19,4.91,80.13333333,54.36,9.1,33.44,67.24,0.062,2.21,0.15,0.027,0.041,5.76,0.14,1.072941324,18.47594595,37.01756757,0.290810811,0.385405405,7.408378378,0.172702703,0.17,0.324594595,34.50189189,1.142702703,1.287673734,0,1.019215387,0.207742576,1.348145722,1.976063135,,21,9,0.0,198.6946764,96.14302796,25.14285714,25.77777778
2025-12-02 00:00:00,527.0,171.1644634,50.85222222,56.495,70.78388889,61.6775,63.44333333,70.88361111,58.09444444,1.275188006,6.5,4.367567568,0.014654054,94.85072432,0.128108108,0.107675676,0.03127027,0.43972973,0.06027027,297.0,11.59093486,26.913,90.0,87.48399844,0.505066696,3.316007134,0.925066696,1.479858575,0.0,0.0,0.0,0.0,0.0,0.0,0.0,0.0,17.73818481,3.049784589,22.88652633,172.6894444,198.9691667,230.075,198.666875,192.9338889,43.665442,1,396.9547222,512.3486111,668.9866667,62.74277778,1472.432432,2.828088789,1161.112222,106088.3439,2.11,0.91,63.83,0.033,0.58,0.14,0.02,0.046,0.045,4.32,0.145,3.4,45.59194444,40.62055556,38.24638889,45.09861111,68.0,11.42,6.281,87.57,0.455,6.0,1.01,3.097392392,4.102496544,52.809,0.102264387,60.08822625,0.020660342,3.739540609,0.05,0.082515291,0.019773561,0.061351891,5.327392301,0.375864682,3.679865174,3997.122186,11.36,15.16052149,70.74,1.54,16.36,1197.035117,88.57283333,2186.836614,97.116,2.4,1.911620295,11.68,4.866666667,79.49,53.56,9.04,33.44,67.24,0.065,2.38,0.16,0.028,0.042,6.11,0.14,1.065380205,18.36783784,36.9527027,0.312432432,0.396216216,7.365135135,0.178108108,0.17,0.313783784,34.68567568,1.148108108,1.277726231,0,0.934213445,0.204670616,1.348227697,1.982114305,,21,9,0.0,200.5796108,96.92929141,25.14285714,25.77777778
2025-12-02 01:00:00,527.0,171.8748747,50.70083333,56.36861111,72.00138889,60.83222222,62.62444444,72.05527778,57.76222222,1.285083072,6.5,4.36,0.01442931,94.84038966,0.13,0.105974138,0.030008621,0.456551724,0.062646552,297.0,11.59016012,27.104,90.0,87.48478822,0.505051653,3.312396694,0.925051653,1.488841583,0.0,0.0,0.0,0.0,0.0,0.0,0.0,0.0,18.20599497,2.977944953,22.72866056,169.9936111,192.4702778,226.2936111,197.4779167,201.1541667,44.47708406,1,396.8422222,512.3502778,668.9033333,62.37805556,1480.732759,2.836905978,1159.564444,108004.8083,2.11,0.91,63.83,0.033,0.58,0.14,0.02,0.046,0.045,4.32,0.145,3.4,45.72083333,40.5425,38.65305556,44.94666667,68.0,11.42,6.34,87.57,0.455,6.0,1.01,3.04259945,3.913483395,50.646,0.104588319,60.58244916,0.020311752,3.550914781,0.05,0.078254749,0.019541168,0.058292047,5.040774,0.343910615,3.590781108,4000.308581,11.36,14.99436407,70.74,1.54,16.36,1210.959564,87.24,2196.427908,96.761,2.4,1.911620295,11.68,4.866666667,79.49,53.56,9.04,33.44,67.24,0.065,2.38,0.16,0.028,0.042,6.11,0.14,1.071858708,18.41405172,37.0712069,0.303189655,0.386551724,7.38362069,0.166551724,0.166637931,0.323448276,34.58862069,1.08612069,1.285346568,0,0.9637346,0.203758548,1.348143314,2.000517189,,21,9,3.131,203.5485369,97.0234209,25.14285714,25.77777778
2025-12-02 02:00:00,526.9888889,166.1212626,50.51472222,55.90138889,72.32472222,59.58611111,62.28416667,73.78833333,57.29444444,1.259960043,6.5,4.36,0.013705172,94.86852759,0.13,0.101318966,0.031560345,0.435862069,0.059025862,297.0,11.59132967,27.097,90.0,87.48359597,0.505074362,3.317846994,0.925074362,1.475891272,0.0,0.0,0.0,0.0,0.0,0.0,0.0,0.0,17.79398217,2.865909536,22.87410789,178.3855556,202.6783333,220.0177778,195.7147222,181.7772222,43.75571333,1,396.8311111,512.4008333,669.0225,62.19444444,1492.62931,2.824009722,1158.173889,108309.7411,2.11,0.91,63.83,0.033,0.58,0.14,0.02,0.046,0.045,4.32,0.145,3.4,46.00888889,41.19472222,41.19138889,44.79972222,68.0,11.42,6.316,87.57,0.455,6.0,1.01,3.036391892,4.138586706,52.926,0.101820655,59.99385935,0.020726902,3.775556815,0.05,0.083328799,0.019817934,0.061936137,5.382119185,0.38196599,3.696874882,4001.223936,11.36,14.48272854,70.74,1.54,16.36,1224.667256,87.18166667,2210.143536,96.828,2.4,1.911620295,11.68,4.866666667,79.49,53.56,9.04,33.44,67.24,0.065,2.38,0.16,0.028,0.042,6.11,0.14,1.085897008,18.54336207,37.28844828,0.277327586,0.365862069,7.435344828,0.145862069,0.161465517,0.344137931,34.34034483,0.987844828,1.302426513,0,0.934567927,0.215931219,1.348103564,1.933461196,,21,9,0.0,204.3841992,96.2610673,25.14285714,25.77777778
2025-12-02 03:00:00,527.0,174.4787319,50.34333333,55.58416667,72.68416667,59.01194444,62.35194444,72.17777778,56.14722222,1.25812827,6.5,4.369347826,0.0135,94.89893478,0.125326087,0.100467391,0.033402174,0.401956522,0.057065217,297.0,11.58949422,31.377,90.0,87.48546706,0.505038723,3.309293431,0.925038723,1.479932156,0.0,0.0,0.0,0.0,0.0,0.0,0.0,0.0,18.22504369,2.950118942,23.28397478,168.3561111,194.0975,222.9430556,193.7916667,189.77,43.90252625,1,396.8355556,512.4102778,669.1347222,62.53333333,1499.271739,2.828120975,1158.905,109511.1811,2.11,0.91,63.83,0.033,0.58,0.14,0.02,0.046,0.045,4.32,0.145,3.4,46.30611111,42.77888889,46.67666667,44.83277778,68.0,11.42,7.222,87.57,0.455,6.0,1.01,2.996760569,4.296592033,58.017,0.099877967,59.58071427,0.021018305,3.933238361,0.05,0.086890394,0.020012203,0.06449401,5.621717428,0.408677956,3.771344606,4000.065369,11.36,15.11683734,70.74,1.54,16.36,1236.127819,86.64,2195.201578,112.479,2.4,1.911620295,11.68,4.866666667,79.49,53.56,9.04,33.44,67.24,0.065,2.38,0.16,0.028,0.042,6.11,0.14,1.083122302,18.59402174,37.21913043,0.279347826,0.374021739,7.417282609,0.144673913,0.164673913,0.340652174,34.36347826,0.992717391,1.298974914,0,0.953641038,0.221803879,1.348095761,1.910645061,,21,9,3.118,206.8626883,97.36843198,25.14285714,25.77777778
2025-12-02 04:00:00,527.0,165.1431408,50.26027778,55.5725,73.065,58.88916667,61.75305556,71.55416667,56.76555556,1.258505256,6.5,4.381981982,0.01350991,94.93301261,0.12,0.100504505,0.035,0.361081081,0.05490991,297.0,11.59122157,26.777,90.0,87.48370617,0.505072264,3.317343242,0.925072264,1.478541064,0.0,0.0,0.0,0.0,0.0,0.0,0.0,0.0,18.26396147,2.940940039,22.96330064,158.5966667,179.5786111,210.5163889,184.4729167,189.2,44.30021425,1,396.8469444,512.4016667,669.3066667,62.92555556,1500.324324,2.826642008,1156.864167,109973.1886,2.11,0.91,63.83,0.033,0.58,0.14,0.02,0.046,0.045,4.32,0.145,3.4,46.61388889,42.4175,43.98361111,44.71666667,68.0,11.42,6.343,87.57,0.455,6.0,1.01,2.986087028,4.365214468,54.134,0.099034248,59.40128348,0.021144863,4.001720176,0.05,0.088437211,0.020096575,0.065604906,5.725776037,0.420279085,3.803687147,4000.269731,11.36,15.28505277,70.74,1.54,16.36,1241.339711,92.55638889,2190.361858,96.398,2.4,1.911620295,11.68,4.866666667,79.49,53.56,9.04,33.44,67.24,0.065,2.38,0.16,0.028,0.042,6.11,0.14,1.074435922,18.56045045,37.06009009,0.300900901,0.395945946,7.387927928,0.151981982,0.171981982,0.329009009,34.49279279,1.037927928,1.288622978,0,0.899156085,0.220035803,1.348100556,1.933355278,,21,9,0.0,207.3496708,96.13146616,25.14285714,25.77777778
