Repository: saikumar-voptimai/evonith_bf_webapp

# Evonith BF2 — Blast Furnace Intelligence Platform

Monitoring, modelling and optimisation of **Blast Furnace 2 (BF2)** at Evonith Steel: live telemetry from InfluxDB,
manual plant reports from Neon PostgreSQL, a two-zone energy model of the furnace, blend and fuel optimisers, a
conversational assistant (FurnaceMind) and a live digital twin evaluated every hour.

The platform has three deployable parts that share one Python service layer, plus the shared data library:

| Part | Path | What it is |
|---|---|---|
| **Streamlit app** (legacy) | `src/app.py`, `src/custom_pages/` | The original 11-page dashboard; still the home of the model pages. Served under `/legacy` in production |

File: src/data/V13_df_filtered.csv (part 2 of 268)
NM3/HR.,STEAMKGS/HR.,RAFTOC,PERMEABILITYKGS/HR.,TUYEREVELOCITYM/S,HOT BLAST VOLUMENM3/HR.,O2 ENRICHMENT %,COKE_VM%,COKE_ASH%,COKE_IM%,COKE_FC%,COKE_MOIST%,COKE_CALC_MT,NUTCOKE_MOIST%,NUTCOKE_VM%,NUTCOKE_IM%,NUTCOKE_FC%,NUTCOKE_ASH%,NUTCOKE_CALC_MT,PCI_2_FC%,PCI_2_ASH%,PCI_2_VM%,PCI_2_IM%,PCI_2_CALC_MT,SINTER_SP_02_COLD_STRENGTH_AI,SINTER_SP_02_COLD_STRENGTH_TI,SINTER_SP_02_HOT_STRENGTH_RI,SINTER_SP_02_HOT_STRENGTH_RDI,SINTER_SP_02_P%,SINTER_SP_02_SIO2%,SINTER_SP_02_MGO%,SINTER_SP_02_FEO%,SINTER_SP_02_AL2O3%,SINTER_SP_02_NA2O%,SINTER_SP_02_TIO2%,SINTER_SP_02_FE(T)%,SINTER_SP_02_CAO%,SINTER_SP_02_K2O%,SINTER_SP_02_BASICITY,SINTER_SP_02_MNO%,SINTER_CALC_MT,FLUX_TM%,FLUX_SIO2%,FLUX_FE2O3%,FLUX_AL2O3%,FLUX_LOI%,FLUX_MGO%,FLUX_CAO%,FLUX_CALC_MT,GEOMIN TYPE,ORE_FE(T)%,ORE_LOI%,ORE_TM%,ORE_MGO%,ORE_NA2O%,ORE_P%,ORE_TIO2%,ORE_AL2O3%,ORE_SIO2%,ORE_MNO%,ORE_CAO%,ORE_K2O%,ORE_CALC_MT,LLOYDS_PELLET_PCT_SIO2,LLOYDS_PELLET_PCT_AL2O3,LLOYDS_PELLET_PCT_FE2O3,LLOYDS_PELLET_PCT_MGO,LLOYDS_PELLET_PCT_TIO2,LLOYDS_PELLET_PCT_NA2O,TOTAL_PELLET_CALC_MT,LLOYDS_PELLET_PCT_K2O,LLOYDS_PELLET_PCT_TM,LLOYDS_PELLET_PCT_LOI,LLOYDS_PELLET_PCT_MNO,LLOYDS_PELLET_PCT_CAO,LLOYDS_PELLET_PCT_P,DAILYPRODUCTION,CHARGES/HRS.,STOCKRODLEVEL,FURNACE TOP GAS ANALYSISH2%,COKE_DISCHARGE_TIME,WEIGHTED_COKE_ANGLE,TOTAL_COKE_PORTIONS,NON_COKE_DISCHARGE_TIME,WEIGHTED_NON_COKE_ANGLE,TOTAL_NON_COKE_PORTIONS,UNITCOST LAKHS/THM,ACTUALKG/THM.,ACT. FUEL RATEKG/THM.,FURNACETOPGASANALYSISCO2ETACO,COKE RATE KG/THM,PRODUCTIONTONNESPERHR
2024-01-04 19:00:00,2.71,1.47,1.24,1133.0,4000.0,0.0,2340.0,1509.0,221.0,116111.0,2.77499407814159,0.98,10.84,0.4,87.78,3.8,40.261715080932014,6.9,1.04,0.45,87.25,11.26,2.530268185199609,70.79,10.44,17.53,1.24,9.856191900310076,4.69333333333334,81.64,64.1,25.80714285714286,0.087,6.15,2.225,9.985,2.03,0.044,0.225,53.835,11.57,0.1165,1.88130081300813,0.41,119.80043258758418,0.1999999999999999,94.18,1.28,0.67,1.28,0.0,0.0,2.004305316798339,1.0,59.83215763599598,5.431990314014967,3.22834287477568,0.0734331425044863,0.0040149713756729,0.1315808014811571,0.2551541172744778,2.389829738442682,5.287189199899326,0.219251431216352,0.1065668574955135,0.0272684573720838,26.294703572120163,0.0,0.0,0.0,0.0,0.0,0.0,0.0,0.0,0.0,0.0,0.0,0.0,0.0,2157.905217659045,7.0,1.5,3.1,82.0,25.54545455,11.0,65.0,26.5,8.0,124.7075,111.0,551.0,42.7611767431086,440.0,93.15315315315316
2024-01-04 20:00:00,2.72,1.45,1.27,1133.0,4000.0,0.0,2316.0,1503.0,222.0,116380.0,2.76858416495861,0.98,10.84,0.4,87.78,3.8,40.1281118881981,6.9,1.04,0.45,87.25,11.26,2.521871823858912,70.79,10.44,17.53,1.24,9.823485427090228,4.69333333333334,81.64,64.1,25.80714285714286,0.087,6.15,2.225,9.985,2.03,0.044,0.225,53.835,11.57,0.1165,1.88130081300813,0.41,119.40289064848815,0.1999999999999999,94.18,1.28,0.67,1.28,0.0,0.0,1.997654293884896,1.0,59.83215763599598,5.431990314014967,3.22834287477568,0.0734331425044863,0.0040149713756729,0.1315808014811571,0.2551541172744778,2.389829738442682,5.287189199899326,0.219251431216352,0.1065668574955135,0.0272684573720838,26.2074480654393,0.0,0.0,0.0,0.0,0.0,0.0,0.0,0.0,0.0,0.0,0.0,0.0,0.0,2157.905217659045,8.0,1.5,3.54,82.0,25.54545455,11.0,65.0,26.5,8.0,124.4425,109.0,549.0,43.2828977533242,440.0,92.8440366972477
2024-01-04 21:00:00,2.7,1.45,1.25,1132.0,4000.0,731.0,2309.0,1503.0,225.0,118045.0,2.75074338823967,0.98,10.84,0.4,87.78,3.8,40.00060258126047,6.9,1.04,0.45,87.25,11.26,2.5138584359043104,70.79,10.44,17.53,1.24,9.792270755888902,4.69333333333334,81.64,64.1,25.80714285714286,0.087,6.15,2.225,9.985,2.03,0.044,0.225,53.835,11.57,0.1165,1.88130081300813,0.41,119.0234813237894,0.1999999999999999,94.18,1.28,0.67,1.28,0.0,0.0,1.991306636282068,1.0,59.83215763599598,5.431990314014967,3.22834287477568,0.0734331425044863,0.0040149713756729,0.1315808014811571,0.2551541172744778,2.389829738442682,5.287189199899326,0.219251431216352,0.1065668574955135,0.0272684573720838,26.12417244188796,0.0,0.0,0.0,0.0,0.0,0.0,0.0,0.0,0.0,0.0,0.0,0.0,0.0,2157.905217659045,7.0,1.5,3.43,82.0,25.54545455,11.0,65.0,26.5,8.0,123.515,102.0,542.0,43.4762773722628,440.0,92.54901960784314
2024-01-04 22:00:00,2.72,1.47,1.25,1128.0,4000.0,1235.0,2299.0,1580.0,226.0,119147.0,2.73964563011526,0.98,10.84,0.4,87.78,3.8,39.958229061576944,6.9,1.04,0.45,87.25,11.26,2.511195450273056,70.79,10.44,17.53,1.24,9.781897587715292,4.69333333333334,81.64,64.1,25.80714285714286,0.087,6.15,2.225,9.985,2.03,0.044,0.225,53.835,11.57,0.1165,1.88130081300813,0.41,118.89739712747183,0.1999999999999999,94.18,1.28,0.67,1.28,0.0,0.0,1.9891972012860069,1.0,59.83215763599598,5.431990314014967,3.22834287477568,0.0734331425044863,0.0040149713756729,0.1315808014811571,0.2551541172744778,2.389829738442682,5.287189199899326,0.219251431216352,0.1065668574955135,0.0272684573720838,26.096498530402908,0.0,0.0,0.0,0.0,0.0,0.0,0.0,0.0,0.0,0.0,0.0,0.0,0.0,2157.905217659045,8.0,1.5,3.64,82.0,25.54545455,11.0,65.0,26.5,8.0,123.515,102.0,542.0,43.7685121895648,440.0,92.45098039215686
2024-01-04 23:00:00,2.7,1.42,1.28,1132.0,3999.0,588.0,2326.0,1558.0,229.0,119474.0,2.71286308398883,0.97,10.8,0.39,87.84,4.2,36.24225835834275,6.3,1.05,0.44,87.41,11.1,2.275682006132607,70.44,10.6,17.62,1.34,9.42732154714799,4.90666666666666,81.6806666666667,64.1,26.10285714285714,0.0875,6.095000000000001,2.23,10.0,2.065,0.0465,0.22,53.875,11.505,0.119,1.88761817339995,0.435,107.3726611367524,0.3,96.32,1.09,0.62,1.18,0.0,0.0,1.8349961023065904,1.0,59.99326416068061,4.613317720284035,2.896519645981267,0.0801392141607492,0.0076782678467291,0.1442467039484063,0.2778360221741959,2.583387327364409,5.457764549689538,0.1196519645981267,0.0832869286130835,0.0256225821824293,22.875899224122044,0.0,0.0,0.0,0.0,0.0,0.0,0.0,0.0,0.0,0.0,0.0,0.0,0.0,2157.905217659045,8.0,1.5,3.36,82.0,25.54545455,11.0,65.0,26.5,8.0,124.1775,107.0,547.0,43.8080144894725,440.0,83.64485981308411
2024-01-05 00:00:00,2.71,1.4,1.31,1134.0,4002.0,0.0,2354.0,1497.0,225.0,117872.0,2.73492849080899,0.97,10.8,0.39,87.84,4.2,37.45854412496938,6.3,1.05,0.44,87.41,11.1,2.352053616479297,70.44,10.6,17.62,1.34,9.743701307532575,4.90666666666666,81.6806666666667,64.1,26.10285714285714,0.0875,6.095000000000001,2.23,10.0,2.065,0.0465,0.22,53.875,11.505,0.119,1.88761817339995,0.435,110.97607453815247,0.3,96.32,1.09,0.62,1.18,0.0,0.0,1.8965783475128164,1.0,59.99326416068061,4.613317720284035,2.896519645981267,0.0801392141607492,0.0076782678467291,0.1442467039484063,0.2778360221741959,2.583387327364409,5.457764549689538,0.1196519645981267,0.0832869286130835,0.0256225821824293,23.643611609757087,0.0,0.0,0.0,0.0,0.0,0.0,0.0,0.0,0.0,0.0,0.0,0.0,0.0,2159.2252232530404,7.0,1.5,3.13,82.0,27.63636364,11.0,75.0,27.2,10.0,123.6475,103.0,543.0,43.8951483099563,440.0,86.50485436893204
2024-01-05 01:00:00,2.72,1.47,1.25,1133.0,3999.0,0.0,2327.0,1584.0,226.0,118491.0,2.71861216825068,0.97,10.8,0.39,87.84,4.2,40.1495378485591,6.3,1.05,0.44,87.41,11.1,2.5210233847216568,70.44,10.6,17.62,1.34,10.44368150365624,4.90666666666666,81.6806666666667,64.1,26.10285714285714,0.0875,6.095000000000001,2.23,10.0,2.065,0.0465,0.22,53.875,11.505,0.119,1.88761817339995,0.435,118.94851252331502,0.3,96.32,1.09,0.62,1.18,0.0,0.0,2.03282711394715,1.0,59.99326416068061,4.613317720284035,2.896519645981267,0.0801392141607492,0.0076782678467291,0.1442467039484063,0.2778360221741959,2.583387327364409,5.457764549689538,0.1196519645981267,0.0832869286130835,0.0256225821824293,25.34215093986516,0.0,0.0,0.0,0.0,0.0,0.0,0.0,0.0,0.0,0.0,0.0,0.0,0.0,2159.2252232530404,8.0,1.5,3.3,82.0,27.63636364,11.0,75.0,27.2,10.0,125.105,114.0,554.0,43.2432432432432,440.0,92.71929824561404
2024-01-05 02:00:00,2.69,1.47,1.22,1144.0,4001.0,0.0,2311.0,1606.0,227.0,117483.0,2.74329308816002,0.97,10.8,0.39,87.84,4.2,40.2377785910834,6.3,1.05,0.44,87.41,11.1,2.5265640954573083,70.44,10.6,17.62,1.34,10.46663464981812,4.90666666666666,81.6806666666667,64.1,26.10285714285714,0.0875,6.095000000000001,2.23,10.0,2.065,0.0465,0.22,53.875,11.505,0.119,1.88761817339995,0.435,119.20993782556404,0.3,96.32,1.09,0.62,1.18,0.0,0.0,2.0372948658459347,1.0,59.99326416068061,4.613317720284035,2.896519645981267,0.0801392141607492,0.0076782678467291,0.1442467039484063,0.2778360221741959,2.583387327364409,5.457764549689538,0.1196519645981267,0.0832869286130835,0.0256225821824293,25.397847974897825,0.0,0.0,0.0,0.0,0.0,0.0,0.0,0.0,0.0,0.0,0.0,0.0,0.0,2159.2252232530404,8.0,1.5,3.37,82.0,27.63636364,11.0,75.0,27.2,10.0,127.225,130.0,570.0,42.5410583941606,440.0,92.92307692307692
2024-01-05 03:00:00,2.68,1.47,1.21,1157.0,4001.0,0.0,2275.0,1611.0,229.0,116801.0,2.75930072173775,0.97,10.8,0.39,87.84,4.2,40.03932951515732,6.3,1.05,0.44,87.41,11.1,2.51410331040486,70.44,10.6,17.62,1.34,10.415014156663643,4.90666666666666,81.6806666666667,64.1,26.10285714285714,0.0875,6.095000000000001,2.23,10.0,2.065,0.0465,0.22,53.875,11.505,0.119,1.88761817339995,0.435,118.62200522016094,0.3,96.32,1.09,0.62,1.18,0.0,0.0,2.027247112275223,1.0,59.99326416068061,4.613317720284035,2.896519645981267,0.0801392141607492,0.0076782678467291,0.1442467039484063,0.2778360221741959,2.583387327364409,5.457764549689538,0.1196519645981267,0.0832869286130835,0.0256225821824293,25.272588091335408,0.0,0.0,0.0,0.0,0.0,0.0,0.0,0.0,0.0,0.0,0.0,0.0,0.0,2159.2252232530404,8.0,1.5,3.8,82.0,27.63636364,11.0,75.0,27.2,10.0,128.815,142.0,582.0,41.8443002780352,440.0,92.46478873239435
2024-01-05 04:00:00,2.66,1.47,1.19,1159.0,4000.0,0.0,2271.0,1642.0,231.0,117370.0,2.74524666266853,0.97,10.8,0.39,87.84,4.2,40.27411613947993,6.3,1.05,0.44,87.41,11.1,2.528845760805404,70.44,10.6,17.62,1.34,10.47608675817136,4.90666666666666,81.6806666666667,64.1,26.10285714285714,0.0875,6.095000000000001,2.23,10.0,2.065,0.0465,0.22,53.875,11.505,0.119,1.88761817339995,0.435,119.31759279650828,0.3,96.32,1.09,0.62,1.18,0.0,0.0,2.0391346866158138,1.0,59.99326416068061,4.613317720284035,2.896519645981267,0.0801392141607492,0.0076782678467291,0.1442467039484063,0.2778360221741959,2.583387327364409,5.457764549689538,0.1196519645981267,0.0832869286130835,0.0256225821824293,25.42078402063073,0.0,0.0,0.0,0.0,0.0,0.0,0.0,0.0,0.0,0.0,0.0,0.0,0.0,2159.2252232530404,7.0,1.5,3.68,82.0,27.63636364,11.0,75.0,27.2,10.0,128.9475,143.0,583.0,41.8113561708118,440.0,93.006993006993
2024-01-05 05:00:00,2.72,1.47,1.25,1140.0,3998.0,0.0,2316.0,1557.0,223.0,116710.0,2.75938155302852,0.97,10.8,0.39,87.84,4.2,37.44579398115764,6.3,1.05,0.44,87.41,11.1,2.3512530241828378,70.44,10.6,17.62,1.34,9.740384745294724,4.90666666666666,81.6806666666667,64.1,26.10285714285714,0.0875,6.095000000000001,2.23,10.0,2.065,0.0465,0.22,53.875,11.505,0.119,1.88761817339995,0.435,110.9383004883842,0.3,96.32,1.09,0.62,1.18,0.0,0.0,1.8959327899438847,1.0,59.99326416068061,4.613317720284035,2.896519645981267,0.0801392141607492,0.0076782678467291,0.1442467039484063,0.2778360221741959,2.583387327364409,5.457764549689538,0.1196519645981267,0.0832869286130835,0.0256225821824293,23.63556379435754,0.0,0.0,0.0,0.0,0.0,0.0,0.0,0.0,0.0,0.0,0.0,0.0,0.0,2159.2252232530404,8.0,1.5,3.31,82.0,27.63636364,11.0,75.0,27.2,10.0,126.165,122.0,562.0,42.5111685868798,440.0,86.47540983606558
2024-01-05 06:00:00,2.71,1.47,1.24,1133.0,4001.0,0.0,2361.0,1562.0,222.0,116038.0,2.77743242445335,0.97,10.8,0.39,87.84,4.2,36.29515459006063,6.3,1.05,0.44,87.41,11.1,2.27900340518899,70.44,10.6,17.62,1.34,9.44108089349187,4.90666666666666,81.6806666666667,64.1,26.10285714285714,0.0875,6.095000000000001,2.23,10.0,2.065,0.0465,0.22,53.875,11.505,0.119,1.88761817339995,0.435,107.5293734781164,0.3,96.32,1.09,0.62,1.18,0.0,0.0,1.8376743123140709,1.0,59.99326416068061,4.613317720284035,2.896519645981267,0.0801392141607492,0.0076782678467291,0.1442467039484063,0.2778360221741959,2.583387327364409,5.457764549689538,0.1196519645981267,0.0832869286130835,0.0256225821824293,22.909287012878185,0.0,0.0,0.0,0.0,0.0,0.0,0.0,0.0,0.0,0.0,0.0,0.0,0.0,2159.2252232530404,7.0,1.5,3.05,82.0,27.63636364,11.0,75.0,27.2,10.0,124.575,110.0,550.0,42.7972027972028,440.0,83.81818181818181
2024-01-05 07:00:00,2.7,1.47,1.23,1134.0,4000.0,230.0,2333.0,1596.0,226.0,118081.0,2.73535346489274,0.97,10.8,0.39,87.84,4.2,37.80474274192489,6.3,1.05,0.44,87.41,11.1,2.373791719976158,70.44,10.6,17.62,1.34,9.833754351383968,4.90666666666666,81.6806666666667,64.1,26.10285714285714,0.0875,6.095000000000001,2.23,10.0,2.065,0.0465,0.22,53.875,11.505,0.119,1.88761817339995,0.435,112.00173542321208,0.3,96.32,1.09,0.62,1.18,0.0,0.0,1.9141068664714325,1.0,59.99326416068061,4.613317720284035,2.896519645981267,0.0801392141607492,0.0076782678467291,0.1442467039484063,0.2778360221741959,2.583387327364409,5.457764549689538,0.1196519645981267,0.0832869286130835,0.0256225821824293,23.862130130173224,0.0,0.0,0.0,0.0,0.0,0.0,0.0,0.0,0.0,0.0,0.0,0.0,0.0,2159.2252232530404,7.0,1.5,3.32,82.0,27.63636364,11.0,75.0,27.2,10.0,125.2375,115.0,555.0,43.1058495821727,440.0,87.30434782608695
2024-01-05 08:00:00,2.68,1.47,1.21,1134.0,4000.0,268.0,2316.0,1650.0,231.0,119802.0,2.69705652457043,0.97,10.4,0.4,88.23,3.9,37.62815787405493,8.6,1.04,0.43,87.42,11.11,2.362703807010203,69.25999999999999,10.63,17.5,2.61,9.787821167162642,4.90666666666666,81.6806666666667,64.1,26.39857142857143,0.086,6.05,2.17,9.8,1.985,0.0455,0.22,54.06,11.47,0.1155,1.89588160080434,0.385,111.47857853292643,0.1,97.09,0.79,0.53,1.12,0.0,0.0,1.9051661282573884,1.0,60.23451708812735,4.758917078384956,3.362258218242939,0.0399303929196253,0.0066573857226167,0.1416032396418645,0.2432482435319538,2.51401379108778,5.491677942025993,0.2093735362766282,0.0465738572261671,0.0229303929196253,23.75067080548221,0.0,0.0,0.0,0.0,0.0,0.0,0.0,0.0,0.0,0.0,0.0,0.0,0.0,2159.2252232530404,8.0,1.5,3.34,82.0,27.63636364,11.0,75.0,27.2,10.0,125.37,116.0,556.0,43.5345824658802,440.0,86.89655172413794
2024-01-05 09:00:00,2.68,1.47,1.21,1134.0,4000.0,281.0,2320.0,1640.0,230.0,119235.0,2.71027815323392,0.97,10.4,0.4,88.23,3.9,38.77870706075098,8.6,1.04,0.43,87.42,11.11,2.434947761993544,69.25999999999999,10.63,17.5,2.61,10.087101555033296,4.90666666666666,81.6806666666667,64.1,26.39857142857143,0.086,6.05,2.17,9.8,1.985,0.0455,0.22,54.06,11.47,0.1155,1.89588160080434,0.385,114.88723830028454,0.1,97.09,0.79,0.53,1.12,0.0,0.0,1.963420038712537,1.0,60.23451708812735,4.758917078384956,3.362258218242939,0.0399303929196253,0.0066573857226167,0.1416032396418645,0.2432482435319538,2.51401379108778,5.491677942025993,0.2093735362766282,0.0465738572261671,0.0229303929196253,24.47689065047694,0.0,0.0,0.0,0.0,0.0,0.0,0.0,0.0,0.0,0.0,0.0,0.0,0.0,2159.2252232530404,8.0,1.5,3.28,82.0,27.63636364,11.0,75.0,27.2,10.0,124.84,112.0,552.0,43.801652892562,440.0,89.55357142857143
2024-01-05 10:00:00,2.71,1.47,1.24,1130.0,4000.0,703.0,2300.0,1566.0,221.0,116280.0,2.79195539680091,0.97,10.4,0.4,88.23,3.9,39.44440878442598,8.6,1.04,0.43,87.42,11.11,2.4767477353572325,69.25999999999999,10.63,17.5,2.61,10.260263617439106,4.90666666666666,81.6806666666667,64.1,26.39857142857143,0.086,6.05,2.17,9.8,1.985,0.0455,0.22,54.06,11.47,0.1155,1.89588160080434,0.385,116.85947095994864,0.1,97.09,0.79,0.53,1.12,0.0,0.0,1.9971254457035783,1.0,60.23451708812735,4.758917078384956,3.362258218242939,0.0399303929196253,0.0066573857226167,0.1416032396418645,0.2432482435319538,2.51401379108778,5.491677942025993,0.2093735362766282,0.0465738572261671,0.0229303929196253,24.897077643062847,0.0,0.0,0.0,0.0,0.0,0.0,0.0,0.0,0.0,0.0,0.0,0.0,0.0,2159.2252232530404,8.0,1.5,3.54,82.0,27.63636364,11.0,75.0,27.2,10.0,124.575,110.0,550.0,42.6772388059702,440.0,91.0909090909091
2024-01-05 11:00:00,2.71,1.47,1.24,1130.0,4000.0,1443.0,2277.0,1556.0,218.0,115571.0,2.83192485640506,0.97,10.4,0.4,88.23,3.9,37.80286003561304,8.6,1.04,0.43,87.42,11.11,2.373673503257036,69.25999999999999,10.63,17.5,2.61,9.83326462258161,4.90666666666666,81.6806666666667,64.1,26.39857142857143,0.086,6.05,2.17,9.8,1.985,0.0455,0.22,54.06,11.47,0.1155,1.89588160080434,0.385,111.99615764754358,0.1,97.09,0.79,0.53,1.12,0.0,0.0,1.9140115424242976,1.0,60.23451708812735,4.758917078384956,3.362258218242939,0.0399303929196253,0.0066573857226167,0.1416032396418645,0.2432482435319538,2.51401379108778,5.491677942025993,0.2093735362766282,0.0465738572261671,0.0229303929196253,23.86094177707909,0.0,0.0,0.0,0.0,0.0,0.0,0.0,0.0,0.0,0.0,0.0,0.0,0.0,2159.2252232530404,7.0,1.5,3.42,82.0,27.63636364,11.0,75.0,27.2,10.0,123.25,100.0,540.0,44.1582336706532,440.0,87.3
2024-01-05 12:00:00,2.69,1.42,1.27,1110.0,4000.0,1499.0,2243.0,1500.0,214.0,114325.0,2.8650337563839,0.97,10.4,0.4,88.23,3.9,35.132010234311544,8.6,1.04,0.43,87.42,11.11,2.205968588905154,69.25999999999999,10.63,17.5,2.61,9.138524255354756,4.90666666666666,81.6806666666667,64.1,26.39857142857143,0.086,6.05,2.17,9.8,1.985,0.0455,0.22,54.06,11.47,0.1155,1.89588160080434,0.385,104.083398794968,0.1,97.09,0.79,0.53,1.12,0.0,0.0,1.7787826908782296,1.0,60.23451708812735,4.758917078384956,3.362258218242939,0.0399303929196253,0.0066573857226167,0.1416032396418645,0.2432482435319538,2.51401379108778,5.491677942025993,0.2093735362766282,0.0465738572261671,0.0229303929196253,22.175117171635456,0.0,0.0,0.0,0.0,0.0,0.0,0.0,0.0,0.0,0.0,0.0,0.0,0.0,2159.2252232530404,7.0,1.5,3.85,82.0,27.63636364,11.0,75.0,27.2,10.0,124.045,106.0,546.0,44.2049142327306,440.0,81.13207547169812
2024-01-05 13:00:00,2.66,1.4,1.26,1130.0,4000.0,1332.0,2293.0,1594.0,230.0,120268.0,2.71655591574617,0.97,10.4,0.4,88.23,3.9,36.48615102499667,8.6,1.04,0.43,87.42,11.11,2.29099623262049,69.25999999999999,10.63,17.5,2.61,9.490762808694226,4.90666666666666,81.6806666666667,64.1,26.39857142857143,0.086,6.05,2.17,9.8,1.985,0.0455,0.22,54.06,11.47,0.1155,1.89588160080434,0.385,108.09522661243122,0.1,97.09,0.79,0.53,1.12,0.0,0.0,1.847344728274268,1.0,60.23451708812735,4.758917078384956,3.362258218242939,0.0399303929196253,0.0066573857226167,0.1416032396418645,0.2432482435319538,2.51401379108778,5.491677942025993,0.2093735362766282,0.0465738572261671,0.0229303929196253,23.029842833505125,0.0,0.0,0.0,0.0,0.0,0.0,0.0,0.0,0.0,0.0,0.0,0.0,0.0,2159.2252232530404,8.0,1.5,3.66,82.0,27.63636364,11.0,75.0,27.2,10.0,124.31,108.0,548.0,43.272386310361,440.0,84.25925925925925
2024-01-05 14:00:00,2.72,1.4,1.32,1130.0,4000.0,1003.0,2318.0,1476.0,223.0,116983.0,2.78400783265802,0.97,10.4,0.4,88.23,3.9,39.97130323617556,8.6,1.04,0.43,87.42,11.11,2.509831882904612,69.25999999999999,10.63,17.5,2.61,10.397319188561047,4.90666666666666,81.6806666666667,64.1,26.39857142857143,0.086,6.05,2.17,9.8,1.985,0.0455,0.22,54.06,11.47,0.1155,1.89588160080434,0.385,118.42046803863978,0.1,97.09,0.79,0.53,1.12,0.0,0.0,2.0238028468668228,1.0,60.23451708812735,4.758917078384956,3.362258218242939,0.0399303929196253,0.0066573857226167,0.1416032396418645,0.2432482435319538,2.51401379108778,5.491677942025993,0.2093735362766282,0.0465738572261671,0.0229303929196253,25.229650306189896,0.0,0.0,0.0,0.0,0.0,0.0,0.0,0.0,0.0,0.0,0.0,0.0,0.0,2159.2252232530404,8.0,1.5,3.35,82.0,27.63636364,11.0,75.0,27.2,10.0,123.78,104.0,544.0,43.0142756845308,440.0,92.3076923076923
2024-01-05 15:00:00,2.67,1.4,1.27,1133.0,4000.0,464.0,2303.0,1550.0,228.0,118170.0,2.74005385366532,0.97,10.4,0.4,88.23,3.9,40.15995835469439,8.6,1.04,0.43,87.42,11.11,2.521677697101211,69.25999999999999,10.63,17.5,2.61,10.446392081486408,4.90666666666666,81.6806666666667,64.1,26.39857142857143,0.086,6.05,2.17,9.8,1.985,0.0455,0.22,54.06,11.47,0.1155,1.89588160080434,0.385,118.979384701949,0.1,97.09,0.79,0.53,1.12,0.0,0.0,2.033354718710442,1.0,60.23451708812735,4.758917078384956,3.362258218242939,0.0399303929196253,0.0066573857226167,0.1416032396418645,0.2432482435319538,2.51401379108778,5.491677942025993,0.2093735362766282,0.0465738572261671,0.0229303929196253,25.34872830173533,0.0,0.0,0.0,0.0,0.0,0.0,0.0,0.0,0.0,0.0,0.0,0.0,0.0,2159.2252232530404,8.0,1.5,3.5,82.0,27.63636364,11.0,75.0,27.2,10.0,124.9725,113.0,553.0,42.1531994395143,440.0,92.7433628318584
2024-01-05 16:00:00,2.68,1.4,1.28,1134.0,4000.0,0.0,2339.0,1550.0,230.0,119334.0,2.70009415853005,0.98,10.99,0.42,87.61,3.5,40.25822595742534,8.7,1.03,0.45,87.46,11.06,2.5278480028561545,71.25,10.45,17.12,1.18,10.471953410459134,4.90666666666666,81.6806666666667,64.1,26.69428571428571,0.0885,6.295,2.255,9.765,2.035,0.0445,0.24,53.735,11.52,0.122,1.830226847107875,0.395,119.27051595277857,0.2,95.72,0.87,0.61,1.17,0.0,0.0,2.038330144529976,1.0,59.26738637425819,5.333944184007406,3.096519645981268,0.0801392141607492,0.005692189262804,0.1389319325031729,0.2652134399917665,2.702900077801786,5.724059978594205,0.299025500874755,0.2009048920448704,0.0269512750437377,25.41075423165512,0.0,0.0,0.0,0.0,0.0,0.0,0.0,0.0,0.0,0.0,0.0,0.0,0.0,2159.2252232530404,8.0,1.5,3.03,82.0,27.63636364,11.0,75.0,27.2,10.0,123.3825,101.0,541.0,42.1052631578947,440.0,92.97029702970298
2024-01-05 17:00:00,2.68,1.4,1.28,1134.0,4000.0,0.0,2345.0,1542.0,228.0,118354.0,2.72243723319426,0.98,10.99,0.42,87.61,3.5,40.08673191713812,8.7,1.03,0.45,87.46,11.06,2.517079747252933,71.25,10.45,17.12,1.18,10.427344450244185,4.90666666666666,81.6806666666667,64.1,26.69428571428571,0.0885,6.295,2.255,9.765,2.035,0.0445,0.24,53.735,11.52,0.122,1.830226847107875,0.395,118.76244133743124,0.2,95.72,0.87,0.61,1.17,0.0,0.0,2.029647162018666,1.0,59.26738637425819,5.333944184007406,3.096519645981268,0.0801392141607492,0.005692189262804,0.1389319325031729,0.2652134399917665,2.702900077801786,5.724059978594205,0.299025500874755,0.2009048920448704,0.0269512750437377,25.30250820723912,0.0,0.0,0.0,0.0,0.0,0.0,0.0,0.0,0.0,0.0,0.0,0.0,0.0,2159.2252232530404,8.0,1.5,2.88,82.0,27.63636364,11.0,75.0,27.2,10.0,123.3825,101.0,541.0,42.0018492834027,440.0,92.57425742574256
2024-01-05 18:00:00,2.68,1.4,1.28,1135.0,4000.0,0.0,2342.0,1532.0,227.0,118212.0,2.72570540750548,0.98,10.99,0.42,87.61,3.5,40.03415119723873,8.7,1.03,0.45,87.46,11.06,2.513778159450059,71.25,10.45,17.12,1.18,10.413667174706582,4.90666666666666,81.6806666666667,64.1,26.69428571428571,0.0885,6.295,2.255,9.765,2.035,0.0445,0.24,53.735,11.52,0.122,1.830226847107875,0.395,118.60666374310306,0.2,95.72,0.87,0.61,1.17,0.0,0.0,2.0269849268147264,1.0,59.26738637425819,5.333944184007406,3.096519645981268,0.0801392141607492,0.005692189262804,0.1389319325031729,0.2652134399917665,2.702900077801786,5.724059978594205,0.299025500874755,0.2009048920448704,0.0269512750437377,25.269319567677616,0.0,0.0,0.0,0.0,0.0,0.0,0.0,0.0,0.0,0.0,0.0,0.0,0.0,2159.2252232530404,8.0,1.5,3.06,82.0,27.63636364,11.0,75.0,27.2,10.0,124.045,106.0,546.0,42.9844606946983,440.0,92.45283018867924
2024-01-05 19:00:00,2.63,1.4,1.23,1139.0,4000.0,0.0,2340.0,1642.0,237.0,120797.0,2.66741328759845,0.98,10.99,0.42,87.61,3.5,40.20355239870992,8.7,1.03,0.45,87.46,11.06,2.5244150039367788,71.25,10.45,17.12,1.18,10.457731746537394,4.90666666666666,81.6806666666667,64.1,26.69428571428571,0.0885,6.295,2.255,9.765,2.035,0.0445,0.24,53.735,11.52,0.122,1.830226847107875,0.395,119.1085380364178,0.2,95.72,0.87,0.61,1.17,0.0,0.0,2.035561945977058,1.0,59.26738637425819,5.333944184007406,3.096519645981268,0.0801392141607492,0.005692189262804,0.1389319325031729,0.2652134399917665,2.702900077801786,5.724059978594205,0.299025500874755,0.2009048920448704,0.0269512750437377,25.376244604605063,0.0,0.0,0.0,0.0,0.0,0.0,0.0,0.0,0.0,0.0,0.0,0.0,0.0,2159.2252232530404,8.0,1.5,3.15,82.0,27.63636364,11.0,75.0,27.2,10.0,124.4425,109.0,549.0,42.357779300891,440.0,92.8440366972477
2024-01-05 20:00:00,2.67,1.4,1.27,1135.0,4000.0,0.0,2341.0,1572.0,232.0,120392.0,2.67638082754011,0.98,10.99,0.42,87.61,3.5,39.881367803894165,8.7,1.03,0.45,87.46,11.06,2.504184761168076,71.25,10.45,17.12,1.18,10.373925220386784,4.90666666666666,81.6806666666667,64.1,26.69428571428571,0.0885,6.295,2.255,9.765,2.035,0.0445,0.24,53.735,11.52,0.122,1.830226847107875,0.395,118.15402198555284,0.2,95.72,0.87,0.61,1.17,0.0,0.0,2.019249290461372,1.0,59.26738637425819,5.333944184007406,3.096519645981268,0.0801392141607492,0.005692189262804,0.1389319325031729,0.2652134399917665,2.702900077801786,5.724059978594205,0.299025500874755,0.2009048920448704,0.0269512750437377,25.172883593000968,0.0,0.0,0.0,0.0,0.0,0.0,0.0,0.0,0.0,0.0,0.0,0.0,0.0,2159.2252232530404,8.0,1.5,2.93,82.0,27.63636364,11.0,75.0,27.2,10.0,123.25,100.0,540.0,43.9046538024972,440.0,92.1
2024-01-05 21:00:00,2.69,1.4,1.29,1135.0,4000.0,0.0,2339.0,1503.0,225.0,117820.0,2.73476827419872,0.98,10.99,0.42,87.61,3.5,39.21712770341753,8.7,1.03,0.45,87.46,11.06,2.462476564359241,71.25,10.45,17.12,1.18,10.20114335481461,4.90666666666666,81.6806666666667,64.1,26.69428571428571,0.0885,6.295,2.255,9.765,2.035,0.0445,0.24,53.735,11.52,0.122,1.830226847107875,0.395,116.18611958508056,0.2,95.72,0.87,0.61,1.17,0.0,0.0,1.9856178874919768,1.0,59.26738637425819,5.333944184007406,3.096519645981268,0.0801392141607492,0.005692189262804,0.1389319325031729,0.2652134399917665,2.702900077801786,5.724059978594205,0.299025500874755,0.2009048920448704,0.0269512750437377,24.75361916833725,0.0,0.0,0.0,0.0,0.0,0.0,0.0,0.0,0.0,0.0,0.0,0.0,0.0,2159.2252232530404,8.0,1.5,2.91,82.0,27.63636364,11.0,75.0,27.2,10.0,124.045,106.0,546.0,44.1588248795043,440.0,90.56603773584904
2024-01-05 22:00:00,2.67,1.4,1.27,1149.0,4000.0,0.0,2326.0,1554.0,232.0,119135.0,2.7046014468307,0.98,10.99,0.42,87.61,3.5,40.28991507356537,8.7,1.03,0.45,87.46,11.06,2.529837789217619,71.25,10.45,17.12,1.18,10.480196370498852,4.90666666666666,81.6806666666667,64.1,26.69428571428571,0.0885,6.295,2.255,9.765,2.035,0.0445,0.24,53.735,11.52,0.122,1.830226847107875,0.395,119.36439930561446,0.2,95.72,0.87,0.61,1.17,0.0,0.0,2.0399346086896744,1.0,59.26738637425819,5.333944184007406,3.096519645981268,0.0801392141607492,0.005692189262804,0.1389319325031729,0.2652134399917665,2.702900077801786,5.724059978594205,0.299025500874755,0.2009048920448704,0.0269512750437377,25.43075621442764,0.0,0.0,0.0,0.0,0.0,0.0,0.0,0.0,0.0,0.0,0.0,0.0,0.0,2159.2252232530404,8.0,1.5,2.93,82.0,27.63636364,11.0,75.0,27.2,10.0,125.2375,115.0,555.0,44.1588248795043,440.0,93.04347826086956
2024-01-05 23:00:00,2.7,1.4,1.3,1139.0,3998.0,0.0,2326.0,1550.0,232.0,120491.0,2.67284695053091,0.96,10.95,0.4,87.69,3.8,40.65538392633678,8.8,1.06,0.44,87.36,11.14,2.6492433405627627,70.83,10.63,17.19,1.35,10.370724736647077,4.89333333333334,81.0133333333333,64.84,26.99,0.088,6.41,2.22,9.3,2.005,0.045,0.24,53.82,11.385,0.123,1.77612441588785,0.37,119.85512403686548,0.1,96.66,0.79,0.48,1.2,0.0,0.0,1.7894985632676603,1.0,59.16006033291226,5.280175900821199,3.515882053063788,0.0667549002947988,0.0060264700884396,0.1508597751000197,0.283984251084436,2.754617182248874,5.833067499578807,0.1718529061907754,0.1329803988208046,0.0262647008843964,25.48861050853025,0.0,0.0,0.0,0.0,0.0,0.0,0.0,0.0,0.0,0.0,0.0,0.0,0.0,2159.2252232530404,8.0,1.5,3.07,82.0,27.63636364,11.0,75.0,27.2,10.0,125.2375,115.0,555.0,43.4273916035788,440.0,92.17391304347828
2024-01-06 00:00:00,2.68,1.4,1.28,1132.0,3998.0,186.0,2350.0,1572.0,232.0,118900.0,2.71386923870855,0.96,10.95,0.4,87.69,3.8,40.49898635676168,8.8,1.06,0.44,87.36,11.14,2.6390519420403,70.83,10.63,17.19,1.35,10.330829500471644,4.89333333333334,81.0133333333333,64.84,26.99,0.088,6.41,2.22,9.3,2.005,0.045,0.24,53.82,11.385,0.123,1.77612441588785,0.37,119.39405226013716,0.1,96.66,0.79,0.48,1.2,0.0,0.0,1.7826145248200025,1.0,59.16006033291226,5.280175900821199,3.515882053063788,0.0667549002947988,0.0060264700884396,0.1508597751000197,0.283984251084436,2.754617182248874,5.833067499578807,0.1718529061907754,0.1329803988208046,0.0262647008843964,25.39055813882189,0.0,0.0,0.0,0.0,0.0,0.0,0.0,0.0,0.0,0.0,0.0,0.0,0.0,2190.7029775619844,8.0,1.5,2.98,82.0,27.63636364,11.0,75.0,27.2,10.0,123.8375,95.0,540.0,44.7136065202626,445.0,93.15789473684212
2024-01-06 01:00:00,2.69,1.4,1.29,1148.0,3999.0,0.0,2347.0,1545.0,239.0,120097.0,2.68228047415945,0.96,10.95,0.4,87.69,3.8,40.1208717182685,8.8,1.06,0.44,87.36,11.14,2.6144127038569294,70.83,10.63,17.19,1.35,10.234376768852762,4.89333333333334,81.0133333333333,64.84,26.99,0.088,6.41,2.22,9.3,2.005,0.045,0.24,53.82,11.385,0.123,1.77612441588785,0.37,118.27934191872536,0.1,96.66,0.79,0.48,1.2,0.0,0.0,1.7659713268720991,1.0,59.16006033291226,5.280175900821199,3.515882053063788,0.0667549002947988,0.0060264700884396,0.1508597751000197,0.283984251084436,2.754617182248874,5.833067499578807,0.1718529061907754,0.1329803988208046,0.0262647008843964,25.15350179308454,0.0,0.0,0.0,0.0,0.0,0.0,0.0,0.0,0.0,0.0,0.0,0.0,0.0,2190.7029775619844,8.0,1.5,3.08,82.0,27.63636364,11.0,75.0,27.2,10.0,125.635,118.0,558.0,43.2775011317338,440.0,92.28813559322032
2024-01-06 02:00:00,2.7,1.4,1.3,1148.0,3999.0,0.0,2313.0,1539.0,232.0,120127.0,2.68161103688461,0.96,10.95,0.4,87.69,3.8,40.493450683394165,8.8,1.06,0.44,87.36,11.14,2.6386912187021307,70.83,10.63,17.19,1.35,10.3294174133338,4.89333333333334,81.0133333333333,64.84,26.99,0.088,6.41,2.22,9.3,2.005,0.045,0.24,53.82,11.385,0.123,1.77612441588785,0.37,119.37773267945644,0.1,96.66,0.79,0.48,1.2,0.0,0.0,1.7823708650981842,1.0,59.16006033291226,5.280175900821199,3.515882053063788,0.0667549002947988,0.0060264700884396,0.1508597751000197,0.283984251084436,2.754617182248874,5.833067499578807,0.1718529061907754,0.1329803988208046,0.0262647008843964,25.38708758686196,0.0,0.0,0.0,0.0,0.0,0.0,0.0,0.0,0.0,0.0,0.0,0.0,0.0,2190.7029775619844,8.0,1.5,3.41,82.0,27.63636364,11.0,75.0,27.2,10.0,126.43,124.0,564.0,42.422176778005,440.0,93.14516129032258
2024-01-06 03:00:00,2.66,1.4,1.26,1149.0,3999.0,0.0,2306.0,1608.0,238.0,121589.0,2.64938719973502,0.96,10.95,0.4,87.69,3.8,40.05314756544638,8.8,1.06,0.44,87.36,11.14,2.6099995673044782,70.83,10.63,17.19,1.35,10.217101109908958,4.89333333333334,81.0133333333333,64.84,26.99,0.088,6.41,2.22,9.3,2.005,0.045,0.24,53.82,11.385,0.123,1.77612441588785,0.37,118.0796860317832,0.1,96.66,0.79,0.48,1.2,0.0,0.0,1.76299036193045,1.0,59.16006033291226,5.280175900821199,3.515882053063788,0.0667549002947988,0.0060264700884396,0.1508597751000197,0.283984251084436,2.754617182248874,5.833067499578807,0.1718529061907754,0.1329803988208046,0.0262647008843964,25.111042605970948,0.0,0.0,0.0,0.0,0.0,0.0,0.0,0.0,0.0,0.0,0.0,0.0,0.0,2190.7029775619844,8.0,1.5,3.56,82.0,27.63636364,11.0,75.0,27.2,10.0,128.02,136.0,576.0,40.958904109589,440.0,92.13235294117646
2024-01-06 04:00:00,2.67,1.4,1.27,1158.0,3999.0,0.0,2298.0,1563.0,234.0,119367.0,2.6986737632803,0.96,10.95,0.4,87.69,3.8,40.08852955795894,8.8,1.06,0.44,87.36,11.14,2.6123051784926448,70.83,10.63,17.19,1.35,10.226126652642654,4.89333333333334,81.0133333333333,64.84,26.99,0.088,6.41,2.22,9.3,2.005,0.045,0.24,53.82,11.385,0.123,1.77612441588785,0.37,118.18399480202994,0.1,96.66,0.79,0.48,1.2,0.0,0.0,1.76454774544653,1.0,59.16006033291226,5.280175900821199,3.515882053063788,0.0667549002947988,0.0060264700884396,0.1508597751000197,0.283984251084436,2.754617182248874,5.833067499578807,0.1718529061907754,0.1329803988208046,0.0262647008843964,25.13322510036831,0.0,0.0,0.0,0.0,0.0,0.0,0.0,0.0,0.0,0.0,0.0,0.0,0.0,2190.7029775619844,8.0,1.5,3.6,82.0,27.63636364,11.0,75.0,27.2,10.0,127.3575,131.0,571.0,40.7764759935677,440.0,92.21374045801528
2024-01-06 05:00:00,2.69,1.4,1.29,1150.0,3999.0,0.0,2300.0,1542.0,232.0,119487.0,2.69596522746579,0.96,10.95,0.4,87.69,3.8,39.86679878986183,8.8,1.06,0.44,87.36,11.14,2.597856446146555,70.83,10.63,17.19,1.35,10.169565662694875,4.89333333333334,81.0133333333333,64.84,26.99,0.088,6.41,2.22,9.3,2.005,0.045,0.24,53.82,11.385,0.123,1.77612441588785,0.37,117.53031585113816,0.1,96.66,0.79,0.48,1.2,0.0,0.0,1.7547879829594517,1.0,59.16006033291226,5.280175900821199,3.515882053063788,0.0667549002947988,0.0060264700884396,0.1508597751000197,0.283984251084436,2.754617182248874,5.833067499578807,0.1718529061907754,0.1329803988208046,0.0262647008843964,24.994212535734192,0.0,0.0,0.0,0.0,0.0,0.0,0.0,0.0,0.0,0.0,0.0,0.0,0.0,2190.7029775619844,8.0,1.5,3.42,82.0,27.63636364,11.0,75.0,27.2,10.0,127.8875,135.0,575.0,40.7134637514384,440.0,91.70370370370372
2024-01-06 06:00:00,2.64,1.4,1.24,1156.0,4001.0,0.0,2263.0,1549.0,228.0,115690.0,2.78578155631317,0.96,10.95,0.4,87.69,3.8,40.23546285309602,8.8,1.06,0.44,87.36,11.14,2.621879852645375,70.83,10.63,17.19,1.35,10.263607660355582,4.89333333333334,81.0133333333333,64.84,26.99,0.088,6.41,2.22,9.3,2.005,0.045,0.24,53.82,11.385,0.123,1.77612441588785,0.37,118.6171651871801,0.1,96.66,0.79,0.48,1.2,0.0,0.0,1.7710152017868857,1.0,59.16006033291226,5.280175900821199,3.515882053063788,0.0667549002947988,0.0060264700884396,0.1508597751000197,0.283984251084436,2.754617182248874,5.833067499578807,0.1718529061907754,0.1329803988208046,0.0262647008843964,25.225343908968654,0.0,0.0,0.0,0.0,0.0,0.0,0.0,0.0,0.0,0.0,0.0,0.0,0.0,2190.7029775619844,7.0,1.5,3.74,82.0,27.63636364,11.0,75.0,27.2,10.0,131.7125,145.0,595.0,40.7715407715408,450.0,92.55172413793105
2024-01-06 07:00:00,2.65,1.4,1.25,1145.0,4000.0,0.0,2313.0,1525.0,224.0,114262.0,2.81986944895687,0.96,10.95,0.4,87.69,3.8,36.72760208274413,8.8,1.06,0.44,87.36,11.14,2.3932956926159346,70.83,10.63,17.19,1.35,9.368792387433372,4.89333333333334,81.0133333333333,64.84,26.99,0.088,6.41,2.22,9.3,2.005,0.045,0.24,53.82,11.385,0.123,1.77612441588785,0.37,108.27572828188944,0.1,96.66,0.79,0.48,1.2,0.0,0.0,1.6166122371005476,1.0,59.16006033291226,5.280175900821199,3.515882053063788,0.0667549002947988,0.0060264700884396,0.1508597751000197,0.283984251084436,2.754617182248874,5.833067499578807,0.1718529061907754,0.1329803988208046,0.0262647008843964,23.026114969066025,0.0,0.0,0.0,0.0,0.0,0.0,0.0,0.0,0.0,0.0,0.0,0.0,0.0,2190.7029775619844,7.0,1.5,3.74,82.0,27.63636364,11.0,75.0,27.2,10.0,131.7125,145.0,595.0,39.9672207913838,450.0,84.48275862068965
2024-01-06 08:00:00,2.69,1.4,1.29,1135.0,4000.0,490.0,2318.0,1537.0,227.0,118013.0,2.74447032856068,0.97,10.9,0.42,87.71,3.6,35.00173150868321,7.2,1.05,0.44,87.41,11.1,2.280832085500858,67.95,9.99,18.4,3.66,8.928542488746029,4.89333333333334,81.0133333333333,64.84,26.99,0.0895,6.449999999999999,2.21,9.805,2.17,0.0445,0.245,53.545,11.58,0.1295,1.79550420804396,0.35,103.18773225901468,0.1,95.79,0.72,0.45,1.02,0.0,0.0,1.5406458431227197,1.0,59.89416822436309,4.928587695514821,3.513235044219824,0.0705294017687929,0.004,0.1368597751000197,0.2142764276058097,2.18958786544534,5.997302713729151,0.1348333050115801,0.2121176070751718,0.0438009715624337,21.94409240275408,0.0,0.0,0.0,0.0,0.0,0.0,0.0,0.0,0.0,0.0,0.0,0.0,0.0,2190.7029775619844,7.0,1.5,3.64,82.0,27.63636364,11.0,75.0,27.2,10.0,129.2525,117.0,572.0,40.0374181478017,455.0,80.51282051282051
2024-01-06 09:00:00,2.67,1.4,1.27,1135.0,4000.0,736.0,2294.0,1575.0,232.0,120275.0,2.69952696915847,0.97,10.9,0.42,87.71,3.6,39.87139915898136,7.2,1.05,0.44,87.41,11.1,2.5981562218730887,67.95,9.99,18.4,3.66,10.170739164386854,4.89333333333334,81.0133333333333,64.84,26.99,0.0895,6.449999999999999,2.21,9.805,2.17,0.0445,0.245,53.545,11.58,0.1295,1.79550420804396,0.35,117.5438780846774,0.1,95.79,0.72,0.45,1.02,0.0,0.0,1.7549904740721862,1.0,59.89416822436309,4.928587695514821,3.513235044219824,0.0705294017687929,0.004,0.1368597751000197,0.2142764276058097,2.18958786544534,5.997302713729151,0.1348333050115801,0.2121176070751718,0.0438009715624337,24.99709670519365,0.0,0.0,0.0,0.0,0.0,0.0,0.0,0.0,0.0,0.0,0.0,0.0,0.0,2190.7029775619844,8.0,1.5,3.59,82.0,27.63636364,11.0,75.0,27.2,10.0,126.4125,105.0,555.0,41.3194444444444,450.0,91.71428571428572
2024-01-06 10:00:00,2.67,1.4,1.27,1134.0,4002.0,530.0,2297.0,1583.0,233.0,120410.0,2.69205476711539,0.97,10.9,0.42,87.71,3.6,40.27225859544237,7.2,1.05,0.44,87.41,11.1,2.62427758858974,67.95,9.99,18.4,3.66,10.272993834547073,4.89333333333334,81.0133333333333,64.84,26.99,0.0895,6.449999999999999,2.21,9.805,2.17,0.0445,0.245,53.545,11.58,0.1295,1.79550420804396,0.35,118.72564179807478,0.1,95.79,0.72,0.45,1.02,0.0,0.0,1.7726348133045746,1.0,59.89416822436309,4.928587695514821,3.513235044219824,0.0705294017687929,0.004,0.1368597751000197,0.2142764276058097,2.18958786544534,5.997302713729151,0.1348333050115801,0.2121176070751718,0.0438009715624337,25.2484127440026,0.0,0.0,0.0,0.0,0.0,0.0,0.0,0.0,0.0,0.0,0.0,0.0,0.0,2190.7029775619844,7.0,1.5,3.57,82.0,27.63636364,11.0,75.0,27.2,10.0,127.075,110.0,560.0,41.3428374338929,450.0,92.63636363636364
2024-01-06 11:00:00,2.61,1.4,1.21,1138.0,4000.0,0.0,2313.0,1612.0,230.0,116850.0,2.75745547168408,0.97,10.9,0.42,87.71,3.6,40.06806493884134,7.2,1.05,0.44,87.41,11.1,2.610971634182432,67.95,9.99,18.4,3.66,10.22090636171898,4.89333333333334,81.0133333333333,64.84,26.99,0.0895,6.449999999999999,2.21,9.805,2.17,0.0445,0.245,53.545,11.58,0.1295,1.79550420804396,0.35,118.12366356848035,0.1,95.79,0.72,0.45,1.02,0.0,0.0,1.7636469691415977,1.0,59.89416822436309,4.928587695514821,3.513235044219824,0.0705294017687929,0.004,0.1368597751000197,0.2142764276058097,2.18958786544534,5.997302713729151,0.1348333050115801,0.2121176070751718,0.0438009715624337,25.12039494958584,0.0,0.0,0.0,0.0,0.0,0.0,0.0,0.0,0.0,0.0,0.0,0.0,0.0,2190.7029775619844,8.0,1.5,3.57,82.0,27.63636364,11.0,75.0,27.2,10.0,128.4,120.0,570.0,39.9435426958363,450.0,92.16666666666669
2024-01-06 12:00:00,2.68,1.4,1.28,1133.0,4000.0,621.0,2310.0,1580.0,233.0,120059.0,2.7011754422761,0.97,10.9,0.42,87.71,3.6,39.957806092009086,7.2,1.05,0.44,87.41,11.1,2.603786792041038,67.95,9.99,18.4,3.66,10.192780587470994,4.89333333333334,81.0133333333333,64.84,26.99,0.0895,6.449999999999999,2.21,9.805,2.17,0.0445,0.245,53.545,11.58,0.1295,1.79550420804396,0.35,117.7986122102842,0.1,95.79,0.72,0.45,1.02,0.0,0.0,1.7587937854070306,1.0,59.89416822436309,4.928587695514821,3.513235044219824,0.0705294017687929,0.004,0.1368597751000197,0.2142764276058097,2.18958786544534,5.997302713729151,0.1348333050115801,0.2121176070751718,0.0438009715624337,25.05126893156276,0.0,0.0,0.0,0.0,0.0,0.0,0.0,0.0,0.0,0.0,0.0,0.0,0.0,2190.7029775619844,8.0,1.5,3.68,82.0,27.63636364,11.0,75.0,27.2,10.0,127.7375,115.0,565.0,39.9114631873253,450.0,91.91304347826087
2024-01-06 13:00:00,2.62,1.4,1.22,1134.0,3999.0,691.0,2312.0,1641.0,236.0,120436.0,2.69395790429692,0.97,10.9,0.42,87.71,3.6,40.00396941139709,7.2,1.05,0.44,87.41,11.1,2.606794951223314,67.95,9.99,18.4,3.66,10.204556323722072,4.89333333333334,81.0133333333333,64.84,26.99,0.0895,6.449999999999999,2.21,9.805,2.17,0.0445,0.245,53.545,11.58,0.1295,1.79550420804396,0.35,117.93470514157292,0.1,95.79,0.72,0.45,1.02,0.0,0.0,1.760825722772822,1.0,59.89416822436309,4.928587695514821,3.513235044219824,0.0705294017687929,0.004,0.1368597751000197,0.2142764276058097,2.18958786544534,5.997302713729151,0.1348333050115801,0.2121176070751718,0.0438009715624337,25.08021070394385,0.0,0.0,0.0,0.0,0.0,0.0,0.0,0.0,0.0,0.0,0.0,0.0,0.0,2190.7029775619844,8.0,1.5,3.62,82.0,27.63636364,11.0,75.0,27.2,10.0,126.28,104.0,554.0,40.9760589318601,450.0,92.01923076923076
2024-01-06 14:00:00,2.67,1.4,1.27,1131.0,4001.0,1628.0,2293.0,1564.0,230.0,119578.0,2.74168285160917,0.97,10.9,0.42,87.71,3.6,38.98885466210277,7.2,1.05,0.44,87.41,11.1,2.540646615387949,67.95,9.99,18.4,3.66,9.945612129267618,4.89333333333334,81.0133333333333,64.84,26.99,0.0895,6.449999999999999,2.21,9.805,2.17,0.0445,0.245,53.545,11.58,0.1295,1.79550420804396,0.35,114.94207065043716,0.1,95.79,0.72,0.45,1.02,0.0,0.0,1.71614415270807,1.0,59.89416822436309,4.928587695514821,3.513235044219824,0.0705294017687929,0.004,0.1368597751000197,0.2142764276058097,2.18958786544534,5.997302713729151,0.1348333050115801,0.2121176070751718,0.0438009715624337,24.443791564153955,0.0,0.0,0.0,0.0,0.0,0.0,0.0,0.0,0.0,0.0,0.0,0.0,0.0,2190.7029775619844,7.0,1.5,3.75,82.0,27.63636364,11.0,75.0,27.2,10.0,125.0875,95.0,545.0,42.5198637911464,450.0,89.6842105263158
2024-01-06 15:00:00,2.62,1.4,1.22,1132.0,4000.0,1185.0,2322.0,1638.0,234.0,119693.0,2.72555947669258,0.97,10.9,0.42,87.71,3.6,39.99560912520871,7.2,1.05,0.44,87.41,11.1,2.606250166489516,67.95,9.99,18.4,3.66,10.202423710070304,4.89333333333334,81.0133333333333,64.84,26.99,0.0895,6.449999999999999,2.21,9.805,2.17,0.0445,0.245,53.545,11.58,0.1295,1.79550420804396,0.35,117.91005839023715,0.1,95.79,0.72,0.45,1.02,0.0,0.0,1.760457734116025,1.0,59.89416822436309,4.928587695514821,3.513235044219824,0.0705294017687929,0.004,0.1368597751000197,0.2142764276058097,2.18958786544534,5.997302713729151,0.1348333050115801,0.2121176070751718,0.0438009715624337,25.074969280599245,0.0,0.0,0.0,0.0,0.0,0.0,0.0,0.0,0.0,0.0,0.0,0.0,0.0,2190.7029775619844,8.0,1.5,3.46,82.0,27.63636364,11.0,75.0,27.2,10.0,125.0875,95.0,545.0,42.724807953005,450.0,92.0
2024-01-06 16:00:00,2.66,1.4,1.26,1134.0,3998.0,346.0,2353.0,1595.0,234.0,118485.0,2.7279775143937,0.97,10.86,0.4,87.77,3.4,40.81677501304512,7.0,1.05,0.44,87.32,11.19,2.6597601336758947,70.98,10.27,17.46,1.29,10.411893762088653,4.89333333333334,81.0133333333333,64.84,26.99,0.089,6.305,2.315,10.18,2.155,0.0435,0.235,53.46,11.735,0.1295,1.86126763397798,0.39,120.33091707699322,0.2,95.12,0.94,0.57,1.21,0.0,0.0,1.7966023977391798,1.0,60.12794272583709,4.859450487260454,3.507941026531895,0.0737745014739941,0.0100794102653189,0.1742568264266144,0.2594019091387637,2.848126982838471,5.166185276584498,0.1786078064855742,0.1915882053063789,0.0373441111497154,25.58979352911396,0.0,0.0,0.0,0.0,0.0,0.0,0.0,0.0,0.0,0.0,0.0,0.0,0.0,2190.7029775619844,8.0,1.5,3.19,82.0,27.63636364,11.0,75.0,27.2,10.0,124.425,90.0,540.0,43.5609532538955,450.0,93.88888888888889
