Repository: saikumar-voptimai/evonith_bf_webapp

# Evonith BF2 — Blast Furnace Intelligence Platform

Monitoring, modelling and optimisation of **Blast Furnace 2 (BF2)** at Evonith Steel: live telemetry from InfluxDB,
manual plant reports from Neon PostgreSQL, a two-zone energy model of the furnace, blend and fuel optimisers, a
conversational assistant (FurnaceMind) and a live digital twin evaluated every hour.

The platform has three deployable parts that share one Python service layer, plus the shared data library:

| Part | Path | What it is |
|---|---|---|
| **Streamlit app** (legacy) | `src/app.py`, `src/custom_pages/` | The original 11-page dashboard; still the home of the model pages. Served under `/legacy` in production |

File: src/data/V13_df_filtered.csv (part 3 of 268)
NM3/HR.,STEAMKGS/HR.,RAFTOC,PERMEABILITYKGS/HR.,TUYEREVELOCITYM/S,HOT BLAST VOLUMENM3/HR.,O2 ENRICHMENT %,COKE_VM%,COKE_ASH%,COKE_IM%,COKE_FC%,COKE_MOIST%,COKE_CALC_MT,NUTCOKE_MOIST%,NUTCOKE_VM%,NUTCOKE_IM%,NUTCOKE_FC%,NUTCOKE_ASH%,NUTCOKE_CALC_MT,PCI_2_FC%,PCI_2_ASH%,PCI_2_VM%,PCI_2_IM%,PCI_2_CALC_MT,SINTER_SP_02_COLD_STRENGTH_AI,SINTER_SP_02_COLD_STRENGTH_TI,SINTER_SP_02_HOT_STRENGTH_RI,SINTER_SP_02_HOT_STRENGTH_RDI,SINTER_SP_02_P%,SINTER_SP_02_SIO2%,SINTER_SP_02_MGO%,SINTER_SP_02_FEO%,SINTER_SP_02_AL2O3%,SINTER_SP_02_NA2O%,SINTER_SP_02_TIO2%,SINTER_SP_02_FE(T)%,SINTER_SP_02_CAO%,SINTER_SP_02_K2O%,SINTER_SP_02_BASICITY,SINTER_SP_02_MNO%,SINTER_CALC_MT,FLUX_TM%,FLUX_SIO2%,FLUX_FE2O3%,FLUX_AL2O3%,FLUX_LOI%,FLUX_MGO%,FLUX_CAO%,FLUX_CALC_MT,GEOMIN TYPE,ORE_FE(T)%,ORE_LOI%,ORE_TM%,ORE_MGO%,ORE_NA2O%,ORE_P%,ORE_TIO2%,ORE_AL2O3%,ORE_SIO2%,ORE_MNO%,ORE_CAO%,ORE_K2O%,ORE_CALC_MT,LLOYDS_PELLET_PCT_SIO2,LLOYDS_PELLET_PCT_AL2O3,LLOYDS_PELLET_PCT_FE2O3,LLOYDS_PELLET_PCT_MGO,LLOYDS_PELLET_PCT_TIO2,LLOYDS_PELLET_PCT_NA2O,TOTAL_PELLET_CALC_MT,LLOYDS_PELLET_PCT_K2O,LLOYDS_PELLET_PCT_TM,LLOYDS_PELLET_PCT_LOI,LLOYDS_PELLET_PCT_MNO,LLOYDS_PELLET_PCT_CAO,LLOYDS_PELLET_PCT_P,DAILYPRODUCTION,CHARGES/HRS.,STOCKRODLEVEL,FURNACE TOP GAS ANALYSISH2%,COKE_DISCHARGE_TIME,WEIGHTED_COKE_ANGLE,TOTAL_COKE_PORTIONS,NON_COKE_DISCHARGE_TIME,WEIGHTED_NON_COKE_ANGLE,TOTAL_NON_COKE_PORTIONS,UNITCOST LAKHS/THM,ACTUALKG/THM.,ACT. FUEL RATEKG/THM.,FURNACETOPGASANALYSISCO2ETACO,COKE RATE KG/THM,PRODUCTIONTONNESPERHR
2024-01-06 17:00:00,2.66,1.4,1.26,1133.0,4000.0,606.0,2335.0,1577.0,231.0,118941.0,2.72628467650288,0.97,10.86,0.4,87.77,3.4,40.638260689602426,7.0,1.05,0.44,87.32,11.19,2.6481275321136386,70.98,10.27,17.46,1.29,10.36635679425858,4.89333333333334,81.0133333333333,64.84,26.99,0.089,6.305,2.315,10.18,2.155,0.0435,0.235,53.46,11.735,0.1295,1.86126763397798,0.39,119.80464344943758,0.2,95.12,0.94,0.57,1.21,0.0,0.0,1.7887448621689288,1.0,60.12794272583709,4.859450487260454,3.507941026531895,0.0737745014739941,0.0100794102653189,0.1742568264266144,0.2594019091387637,2.848126982838471,5.166185276584498,0.1786078064855742,0.1915882053063789,0.0373441111497154,25.47787521421946,0.0,0.0,0.0,0.0,0.0,0.0,0.0,0.0,0.0,0.0,0.0,0.0,0.0,2190.7029775619844,8.0,1.5,3.18,82.0,27.63636364,11.0,75.0,27.2,10.0,124.69,92.0,542.0,43.5779816513761,450.0,93.47826086956522
2024-01-06 18:00:00,2.62,1.4,1.22,1133.0,4000.0,360.0,2339.0,1633.0,233.0,119201.0,2.71329593215539,0.97,10.86,0.4,87.77,3.4,40.73958840745711,7.0,1.05,0.44,87.32,11.19,2.654730391460074,70.98,10.27,17.46,1.29,10.392204339370132,4.89333333333334,81.0133333333333,64.84,26.99,0.089,6.305,2.315,10.18,2.155,0.0435,0.235,53.46,11.735,0.1295,1.86126763397798,0.39,120.10336516889912,0.2,95.12,0.94,0.57,1.21,0.0,0.0,1.79320493087345,1.0,60.12794272583709,4.859450487260454,3.507941026531895,0.0737745014739941,0.0100794102653189,0.1742568264266144,0.2594019091387637,2.848126982838471,5.166185276584498,0.1786078064855742,0.1915882053063789,0.0373441111497154,25.541401922977045,0.0,0.0,0.0,0.0,0.0,0.0,0.0,0.0,0.0,0.0,0.0,0.0,0.0,2190.7029775619844,8.0,1.5,3.36,82.0,27.63636364,11.0,75.0,27.2,10.0,125.3525,97.0,547.0,42.3654423654424,450.0,93.71134020618555
2024-01-06 19:00:00,2.62,1.4,1.22,1134.0,4000.0,414.0,2341.0,1644.0,233.0,118280.0,2.73604931690499,0.97,10.86,0.4,87.77,3.4,41.13620386884487,7.0,1.05,0.44,87.32,11.19,2.6805752063005777,70.98,10.27,17.46,1.29,10.493376419894654,4.89333333333334,81.0133333333333,64.84,26.99,0.089,6.305,2.315,10.18,2.155,0.0435,0.235,53.46,11.735,0.1295,1.86126763397798,0.39,121.27261732516212,0.2,95.12,0.94,0.57,1.21,0.0,0.0,1.810662466131489,1.0,60.12794272583709,4.859450487260454,3.507941026531895,0.0737745014739941,0.0100794102653189,0.1742568264266144,0.2594019091387637,2.848126982838471,5.166185276584498,0.1786078064855742,0.1915882053063789,0.0373441111497154,25.790057231097865,0.0,0.0,0.0,0.0,0.0,0.0,0.0,0.0,0.0,0.0,0.0,0.0,0.0,2190.7029775619844,8.0,1.5,3.14,82.0,27.63636364,11.0,75.0,27.2,10.0,123.5725,93.0,538.0,43.5844748858448,445.0,94.6236559139785
2024-01-06 20:00:00,2.65,1.4,1.25,1134.0,4000.0,160.0,2349.0,1578.0,229.0,118011.0,2.73495643596141,0.97,10.86,0.4,87.77,3.4,41.25634028241638,7.0,1.05,0.44,87.32,11.19,2.6884037043462508,70.98,10.27,17.46,1.29,10.524021848757302,4.89333333333334,81.0133333333333,64.84,26.99,0.089,6.305,2.315,10.18,2.155,0.0435,0.235,53.46,11.735,0.1295,1.86126763397798,0.39,121.62678849166856,0.2,95.12,0.94,0.57,1.21,0.0,0.0,1.815950423560987,1.0,60.12794272583709,4.859450487260454,3.507941026531895,0.0737745014739941,0.0100794102653189,0.1742568264266144,0.2594019091387637,2.848126982838471,5.166185276584498,0.1786078064855742,0.1915882053063789,0.0373441111497154,25.86537592096596,0.0,0.0,0.0,0.0,0.0,0.0,0.0,0.0,0.0,0.0,0.0,0.0,0.0,2190.7029775619844,8.0,1.5,3.38,82.0,27.63636364,11.0,75.0,27.2,10.0,124.5,100.0,545.0,43.6363636363636,445.0,94.9
2024-01-06 21:00:00,2.66,1.4,1.26,1133.0,3999.0,647.0,2329.0,1578.0,232.0,118214.0,2.743653351852,0.97,10.86,0.4,87.77,3.4,40.94922112398648,7.0,1.05,0.44,87.32,11.19,2.6683907735446657,70.98,10.27,17.46,1.29,10.445679254349676,4.89333333333334,81.0133333333333,64.84,26.99,0.089,6.305,2.315,10.18,2.155,0.0435,0.235,53.46,11.735,0.1295,1.86126763397798,0.39,120.72137815550228,0.2,95.12,0.94,0.57,1.21,0.0,0.0,1.8024321821945275,1.0,60.12794272583709,4.859450487260454,3.507941026531895,0.0737745014739941,0.0100794102653189,0.1742568264266144,0.2594019091387637,2.848126982838471,5.166185276584498,0.1786078064855742,0.1915882053063789,0.0373441111497154,25.67282969822924,0.0,0.0,0.0,0.0,0.0,0.0,0.0,0.0,0.0,0.0,0.0,0.0,0.0,2190.7029775619844,8.0,1.5,3.19,82.0,27.63636364,11.0,75.0,27.2,10.0,123.5725,93.0,538.0,42.8571428571429,445.0,94.19354838709675
2024-01-06 22:00:00,2.67,1.4,1.27,1133.0,4000.0,438.0,2339.0,1520.0,231.0,119200.0,2.71553699676594,0.97,10.86,0.4,87.77,3.4,37.62128784770886,7.0,1.05,0.44,87.32,11.19,2.4515313020908907,70.98,10.27,17.46,1.29,9.596761432967464,4.89333333333334,81.0133333333333,64.84,26.99,0.089,6.305,2.315,10.18,2.155,0.0435,0.235,53.46,11.735,0.1295,1.86126763397798,0.39,110.9103810108836,0.2,95.12,0.94,0.57,1.21,0.0,0.0,1.6559489555857256,1.0,60.12794272583709,4.859450487260454,3.507941026531895,0.0737745014739941,0.0100794102653189,0.1742568264266144,0.2594019091387637,2.848126982838471,5.166185276584498,0.1786078064855742,0.1915882053063789,0.0373441111497154,23.58640505073089,0.0,0.0,0.0,0.0,0.0,0.0,0.0,0.0,0.0,0.0,0.0,0.0,0.0,2190.7029775619844,7.0,1.5,3.25,82.0,27.63636364,11.0,75.0,27.2,10.0,125.03,104.0,549.0,44.0489946845389,445.0,86.53846153846153
2024-01-06 23:00:00,2.7,1.4,1.3,1134.0,4002.0,331.0,2342.0,1521.0,227.0,118601.0,2.72759568847579,0.97,10.92,0.4,87.71,3.9,36.81194152403543,6.8,1.04,0.43,87.31,11.22,2.3765456389120767,70.27,10.6,17.73,1.4,8.901418716143395,4.84,81.5333333333333,64.84,27.3975,0.0955,6.22,2.19,9.795,2.235,0.0455,0.24,53.66,11.455,0.1435,1.841690188901645,0.4599999999999999,106.25182002706568,0.2,97.04,0.72,0.46,1.26,0.0,0.0,1.5804298309311249,1.0,59.96791904501973,4.650997622202987,3.575360199548116,0.0496480028506873,0.0085845339984937,0.1369232168190555,0.2526773656411235,2.649589633605737,5.93545137838828,0.2164800285068737,0.05,0.0259930694223311,23.57989054129544,0.0,0.0,0.0,0.0,0.0,0.0,0.0,0.0,0.0,0.0,0.0,0.0,0.0,2190.7029775619844,8.0,1.5,3.11,82.0,27.63636364,11.0,75.0,27.2,10.0,125.4275,107.0,552.0,45.160555682077,445.0,85.04672897196262
2024-01-07 00:00:00,2.63,1.4,1.23,1133.0,4000.0,576.0,2367.0,1615.0,232.0,117913.0,2.74931517606035,0.97,10.92,0.4,87.71,3.9,39.39916342046386,6.8,1.04,0.43,87.31,11.22,2.543574343737119,70.27,10.6,17.73,1.4,9.527029440767828,4.84,81.5333333333333,64.84,27.3975,0.0955,6.22,2.19,9.795,2.235,0.0455,0.24,53.66,11.455,0.1435,1.841690188901645,0.4599999999999999,113.71942493809463,0.2,97.04,0.72,0.46,1.26,0.0,0.0,1.691505815925938,1.0,59.96791904501973,4.650997622202987,3.575360199548116,0.0496480028506873,0.0085845339984937,0.1369232168190555,0.2526773656411235,2.649589633605737,5.93545137838828,0.2164800285068737,0.05,0.0259930694223311,25.23713562531234,0.0,0.0,0.0,0.0,0.0,0.0,0.0,0.0,0.0,0.0,0.0,0.0,0.0,2166.058174617842,8.0,1.5,3.31,82.0,27.63636364,11.0,75.0,27.2,10.0,125.675,90.0,545.0,40.572351719363,455.0,90.0
2024-01-07 01:00:00,2.7,1.38,1.32,1133.0,3999.0,180.0,2355.0,1520.0,230.0,116953.0,2.75962232924071,0.97,10.92,0.4,87.71,3.9,41.08288835296232,6.8,1.04,0.43,87.31,11.22,2.6522741020164835,70.27,10.6,17.73,1.4,9.93416745105705,4.84,81.5333333333333,64.84,27.3975,0.0955,6.22,2.19,9.795,2.235,0.0455,0.24,53.66,11.455,0.1435,1.841690188901645,0.4599999999999999,118.5792294226286,0.2,97.04,0.72,0.46,1.26,0.0,0.0,1.763792389256106,1.0,59.96791904501973,4.650997622202987,3.575360199548116,0.0496480028506873,0.0085845339984937,0.1369232168190555,0.2526773656411235,2.649589633605737,5.93545137838828,0.2164800285068737,0.05,0.0259930694223311,26.315645694770133,0.0,0.0,0.0,0.0,0.0,0.0,0.0,0.0,0.0,0.0,0.0,0.0,0.0,2166.058174617842,8.0,1.5,3.29,82.0,27.63636364,11.0,75.0,27.2,10.0,125.03,104.0,549.0,43.7357630979499,445.0,93.84615384615384
2024-01-07 02:00:00,2.71,1.38,1.33,1134.0,4000.0,0.0,2345.0,1493.0,228.0,116767.0,2.75941424228927,0.97,10.92,0.4,87.71,3.9,41.15023735026225,6.8,1.04,0.43,87.31,11.22,2.656622092347658,70.27,10.6,17.73,1.4,9.95045297146862,4.84,81.5333333333333,64.84,27.3975,0.0955,6.22,2.19,9.795,2.235,0.0455,0.24,53.66,11.455,0.1435,1.841690188901645,0.4599999999999999,118.77362160200998,0.2,97.04,0.72,0.46,1.26,0.0,0.0,1.766683852189313,1.0,59.96791904501973,4.650997622202987,3.575360199548116,0.0496480028506873,0.0085845339984937,0.1369232168190555,0.2526773656411235,2.649589633605737,5.93545137838828,0.2164800285068737,0.05,0.0259930694223311,26.35878609754845,0.0,0.0,0.0,0.0,0.0,0.0,0.0,0.0,0.0,0.0,0.0,0.0,0.0,2166.058174617842,8.0,1.5,3.12,82.0,27.63636364,11.0,75.0,27.2,10.0,125.1625,105.0,550.0,43.2084578257872,445.0,94.0
2024-01-07 03:00:00,2.68,1.38,1.3,1139.0,4001.0,0.0,2353.0,1537.0,231.0,116714.0,2.76135619690648,0.97,10.92,0.4,87.71,3.9,38.6430178598691,6.8,1.04,0.43,87.31,11.22,2.494758270473477,70.27,10.6,17.73,1.4,9.344187461601576,4.84,81.5333333333333,64.84,27.3975,0.0955,6.22,2.19,9.795,2.235,0.0455,0.24,53.66,11.455,0.1435,1.841690188901645,0.4599999999999999,111.5369309241312,0.2,97.04,0.72,0.46,1.26,0.0,0.0,1.6590425729940257,1.0,59.96791904501973,4.650997622202987,3.575360199548116,0.0496480028506873,0.0085845339984937,0.1369232168190555,0.2526773656411235,2.649589633605737,5.93545137838828,0.2164800285068737,0.05,0.0259930694223311,24.75278655775584,0.0,0.0,0.0,0.0,0.0,0.0,0.0,0.0,0.0,0.0,0.0,0.0,0.0,2166.058174617842,8.0,1.5,3.13,82.0,27.63636364,11.0,75.0,27.2,10.0,125.825,110.0,555.0,42.3970554405337,445.0,88.27272727272727
2024-01-07 04:00:00,2.7,1.4,1.3,1128.0,4002.0,1527.0,2289.0,1514.0,226.0,118357.0,2.76814361299957,0.97,10.92,0.4,87.71,3.9,36.92858881654039,6.8,1.04,0.43,87.31,11.22,2.384076282578686,70.27,10.6,17.73,1.4,8.929624954383046,4.84,81.5333333333333,64.84,27.3975,0.0955,6.22,2.19,9.795,2.235,0.0455,0.24,53.66,11.455,0.1435,1.841690188901645,0.4599999999999999,106.58850390237254,0.2,97.04,0.72,0.46,1.26,0.0,0.0,1.5854377944652356,1.0,59.96791904501973,4.650997622202987,3.575360199548116,0.0496480028506873,0.0085845339984937,0.1369232168190555,0.2526773656411235,2.649589633605737,5.93545137838828,0.2164800285068737,0.05,0.0259930694223311,23.65460896893962,0.0,0.0,0.0,0.0,0.0,0.0,0.0,0.0,0.0,0.0,0.0,0.0,0.0,2166.058174617842,7.0,1.5,3.64,82.0,27.63636364,11.0,75.0,27.2,10.0,124.6325,101.0,546.0,42.9617383089277,445.0,84.35643564356435
2024-01-07 05:00:00,2.63,1.4,1.23,1133.0,4002.0,1012.0,2305.0,1621.0,233.0,118137.0,2.75818171851365,0.97,10.92,0.4,87.71,3.9,39.27977201615943,6.8,1.04,0.43,87.31,11.22,2.535866542695492,70.27,10.6,17.73,1.4,9.498159654583684,4.84,81.5333333333333,64.84,27.3975,0.0955,6.22,2.19,9.795,2.235,0.0455,0.24,53.66,11.455,0.1435,1.841690188901645,0.4599999999999999,113.37482062010044,0.2,97.04,0.72,0.46,1.26,0.0,0.0,1.6863800407261624,1.0,59.96791904501973,4.650997622202987,3.575360199548116,0.0496480028506873,0.0085845339984937,0.1369232168190555,0.2526773656411235,2.649589633605737,5.93545137838828,0.2164800285068737,0.05,0.0259930694223311,25.1606594567508,0.0,0.0,0.0,0.0,0.0,0.0,0.0,0.0,0.0,0.0,0.0,0.0,0.0,2166.058174617842,7.0,1.5,3.5,82.0,27.63636364,11.0,75.0,27.2,10.0,125.825,110.0,555.0,42.146657413833,445.0,89.72727272727273
2024-01-07 06:00:00,2.64,1.4,1.24,1156.0,3996.0,158.0,2332.0,1601.0,235.0,118591.0,2.71878959341823,0.97,10.92,0.4,87.71,3.9,36.48070687079987,6.8,1.04,0.43,87.31,11.22,2.355161429386221,70.27,10.6,17.73,1.4,8.821323556266508,4.84,81.5333333333333,64.84,27.3975,0.0955,6.22,2.19,9.795,2.235,0.0455,0.24,53.66,11.455,0.1435,1.841690188901645,0.4599999999999999,105.29576383156912,0.2,97.04,0.72,0.46,1.26,0.0,0.0,1.5662090888203128,1.0,59.96791904501973,4.650997622202987,3.575360199548116,0.0496480028506873,0.0085845339984937,0.1369232168190555,0.2526773656411235,2.649589633605737,5.93545137838828,0.2164800285068737,0.05,0.0259930694223311,23.3677181715855,0.0,0.0,0.0,0.0,0.0,0.0,0.0,0.0,0.0,0.0,0.0,0.0,0.0,2166.058174617842,7.0,1.5,3.3,82.0,27.63636364,11.0,75.0,27.2,10.0,127.15,120.0,565.0,42.405210514073,445.0,83.33333333333333
2024-01-07 07:00:00,2.64,1.4,1.24,1140.0,3999.0,103.0,2350.0,1579.0,230.0,117504.0,2.74442474455214,0.97,10.92,0.4,87.71,3.9,41.50045213622193,6.8,1.04,0.43,87.31,11.22,2.679231642069765,70.27,10.6,17.73,1.4,10.03513767760878,4.84,81.5333333333333,64.84,27.3975,0.0955,6.22,2.19,9.795,2.235,0.0455,0.24,53.66,11.455,0.1435,1.841690188901645,0.4599999999999999,119.78446093479305,0.2,97.04,0.72,0.46,1.26,0.0,0.0,1.7817194594419878,1.0,59.96791904501973,4.650997622202987,3.575360199548116,0.0496480028506873,0.0085845339984937,0.1369232168190555,0.2526773656411235,2.649589633605737,5.93545137838828,0.2164800285068737,0.05,0.0259930694223311,26.583116191995664,0.0,0.0,0.0,0.0,0.0,0.0,0.0,0.0,0.0,0.0,0.0,0.0,0.0,2166.058174617842,8.0,1.5,3.01,82.0,27.63636364,11.0,75.0,27.2,10.0,124.5,100.0,545.0,43.1687715269805,445.0,94.8
2024-01-07 08:00:00,2.64,1.4,1.24,1142.0,4000.0,0.0,2327.0,1590.0,230.0,117948.0,2.73180235132548,0.95,10.91,0.39,87.75,3.6,41.68660233776807,6.0,1.03,0.42,87.26,11.29,2.691249330660796,68.47999999999999,10.24,17.89,3.39,10.080150269160756,4.84,81.5333333333333,64.84,27.805,0.093,6.145,2.135,9.73,2.17,0.0445,0.235,53.89,11.31,0.146,1.84059093653669,0.475,120.32175391347954,0.2,96.87,0.8800000000000001,0.57,1.12,0.0,0.0,1.7897113587925089,1.0,60.21883642491429,4.646490965038612,3.075360199548116,0.0792960057013747,0.0108944008552062,0.1542261530980991,0.2526773656411235,2.748885639307111,5.13643259579366,0.1706346885219365,0.1875360199548116,0.0368170708476748,26.70235471066581,0.0,0.0,0.0,0.0,0.0,0.0,0.0,0.0,0.0,0.0,0.0,0.0,0.0,2166.058174617842,8.0,1.5,3.07,82.0,27.63636364,11.0,75.0,27.2,10.0,125.9575,111.0,556.0,43.7784867821331,445.0,95.22522522522524
2024-01-07 09:00:00,2.64,1.4,1.24,1137.0,4000.0,0.0,2319.0,1508.0,225.0,116830.0,2.7579272102468,0.95,10.91,0.39,87.75,3.6,41.33165491956569,6.0,1.03,0.42,87.26,11.29,2.668334246482984,68.47999999999999,10.24,17.89,3.39,9.994321175099785,4.84,81.5333333333333,64.84,27.805,0.093,6.145,2.135,9.73,2.17,0.0445,0.235,53.89,11.31,0.146,1.84059093653669,0.475,119.2972545897129,0.2,96.87,0.8800000000000001,0.57,1.12,0.0,0.0,1.7744725676580408,1.0,60.21883642491429,4.646490965038612,3.075360199548116,0.0792960057013747,0.0108944008552062,0.1542261530980991,0.2526773656411235,2.748885639307111,5.13643259579366,0.1706346885219365,0.1875360199548116,0.0368170708476748,26.47499312845579,0.0,0.0,0.0,0.0,0.0,0.0,0.0,0.0,0.0,0.0,0.0,0.0,0.0,2166.058174617842,8.0,1.5,3.02,82.0,27.63636364,11.0,75.0,27.2,10.0,125.9575,111.0,556.0,43.8468550592525,445.0,94.4144144144144
2024-01-07 10:00:00,2.61,1.36,1.25,1147.0,4000.0,0.0,2278.0,1549.0,231.0,116800.0,2.75863512080799,0.95,10.91,0.39,87.75,3.6,37.52754454622283,6.0,1.03,0.42,87.26,11.29,2.4227443225773047,68.47999999999999,10.24,17.89,3.39,9.074457188750676,4.84,81.5333333333333,64.84,27.805,0.093,6.145,2.135,9.73,2.17,0.0445,0.235,53.89,11.31,0.146,1.84059093653669,0.475,108.31729444586632,0.2,96.87,0.8800000000000001,0.57,1.12,0.0,0.0,1.6111524800647217,1.0,60.21883642491429,4.646490965038612,3.075360199548116,0.0792960057013747,0.0108944008552062,0.1542261530980991,0.2526773656411235,2.748885639307111,5.13643259579366,0.1706346885219365,0.1875360199548116,0.0368170708476748,24.038270084335345,0.0,0.0,0.0,0.0,0.0,0.0,0.0,0.0,0.0,0.0,0.0,0.0,0.0,2166.058174617842,7.0,1.5,3.38,82.0,27.63636364,11.0,75.0,27.2,10.0,129.535,138.0,583.0,42.5497454881999,445.0,85.72463768115942
2024-01-07 11:00:00,2.52,1.34,1.18,1158.0,4000.0,0.0,2273.0,1455.0,212.0,103197.0,3.12199903927156,0.95,10.91,0.39,87.75,3.6,37.53568947490138,6.0,1.03,0.42,87.26,11.29,2.423270151803607,68.47999999999999,10.24,17.89,3.39,9.076426696947728,4.84,81.5333333333333,64.84,27.805,0.093,6.145,2.135,9.73,2.17,0.0445,0.235,53.89,11.31,0.146,1.84059093653669,0.475,108.34080348831988,0.2,96.87,0.8800000000000001,0.57,1.12,0.0,0.0,1.6115021624699812,1.0,60.21883642491429,4.646490965038612,3.075360199548116,0.0792960057013747,0.0108944008552062,0.1542261530980991,0.2526773656411235,2.748885639307111,5.13643259579366,0.1706346885219365,0.1875360199548116,0.0368170708476748,24.043487318709733,0.0,0.0,0.0,0.0,0.0,0.0,0.0,0.0,0.0,0.0,0.0,0.0,0.0,2166.058174617842,6.0,1.5,3.59,82.0,27.63636364,11.0,75.0,27.2,10.0,130.86,148.0,593.0,42.7035681610247,445.0,85.74324324324324
2024-01-07 12:00:00,2.59,1.36,1.23,1153.0,4000.0,0.0,2283.0,1479.0,219.0,109518.0,2.94193315729506,0.95,10.91,0.39,87.75,3.6,40.58329128282752,6.0,1.03,0.42,87.26,11.29,2.6200205671827708,68.47999999999999,10.24,17.89,3.39,9.813360926692544,4.84,81.5333333333333,64.84,27.805,0.093,6.145,2.135,9.73,2.17,0.0445,0.235,53.89,11.31,0.146,1.84059093653669,0.475,117.13722186246362,0.2,96.87,0.8800000000000001,0.57,1.12,0.0,0.0,1.742343422415515,1.0,60.21883642491429,4.646490965038612,3.075360199548116,0.0792960057013747,0.0108944008552062,0.1542261530980991,0.2526773656411235,2.748885639307111,5.13643259579366,0.1706346885219365,0.1875360199548116,0.0368170708476748,25.99562877252118,0.0,0.0,0.0,0.0,0.0,0.0,0.0,0.0,0.0,0.0,0.0,0.0,0.0,2166.058174617842,8.0,1.5,3.47,82.0,27.63636364,11.0,75.0,27.2,10.0,127.415,122.0,567.0,42.2109393030233,445.0,92.70491803278688
2024-01-07 13:00:00,2.69,1.39,1.3,1136.0,4000.0,280.0,2338.0,1531.0,228.0,118558.0,2.72576173585859,0.95,10.91,0.39,87.75,3.6,36.521240989545205,6.0,1.03,0.42,87.26,11.29,2.357778275418873,68.47999999999999,10.24,17.89,3.39,8.83112502688458,4.84,81.5333333333333,64.84,27.805,0.093,6.145,2.135,9.73,2.17,0.0445,0.235,53.89,11.31,0.146,1.84059093653669,0.475,105.41275912471532,0.2,96.87,0.8800000000000001,0.57,1.12,0.0,0.0,1.5679493211412243,1.0,60.21883642491429,4.646490965038612,3.075360199548116,0.0792960057013747,0.0108944008552062,0.1542261530980991,0.2526773656411235,2.748885639307111,5.13643259579366,0.1706346885219365,0.1875360199548116,0.0368170708476748,23.393682302887264,0.0,0.0,0.0,0.0,0.0,0.0,0.0,0.0,0.0,0.0,0.0,0.0,0.0,2166.058174617842,7.0,1.5,3.24,82.0,27.63636364,11.0,75.0,27.2,10.0,125.56,108.0,553.0,41.8827376781126,445.0,83.42592592592592
2024-01-07 14:00:00,2.69,1.39,1.3,1136.0,4000.0,174.0,2357.0,1592.0,232.0,118558.0,2.72272537639836,0.95,10.91,0.39,87.75,3.6,39.63794622907273,6.0,1.03,0.42,87.26,11.29,2.558989945820375,68.47999999999999,10.24,17.89,3.39,9.584769013136118,4.84,81.5333333333333,64.84,27.805,0.093,6.145,2.135,9.73,2.17,0.0445,0.235,53.89,11.31,0.146,1.84059093653669,0.475,114.40863357408313,0.2,96.87,0.8800000000000001,0.57,1.12,0.0,0.0,1.7017573663254888,1.0,60.21883642491429,4.646490965038612,3.075360199548116,0.0792960057013747,0.0108944008552062,0.1542261530980991,0.2526773656411235,2.748885639307111,5.13643259579366,0.1706346885219365,0.1875360199548116,0.0368170708476748,25.390087962435448,0.0,0.0,0.0,0.0,0.0,0.0,0.0,0.0,0.0,0.0,0.0,0.0,0.0,2166.058174617842,7.0,1.5,3.32,82.0,27.63636364,11.0,75.0,27.2,10.0,128.325,110.0,565.0,41.6063506887696,455.0,90.54545454545456
2024-01-07 15:00:00,2.7,1.4,1.3,1134.0,4000.0,688.0,2338.0,1509.0,226.0,118300.0,2.7435221871256,0.95,10.91,0.39,87.75,3.6,39.307001634684994,6.0,1.03,0.42,87.26,11.29,2.5376244622313013,68.47999999999999,10.24,17.89,3.39,9.504743991783574,4.84,81.5333333333333,64.84,27.805,0.093,6.145,2.135,9.73,2.17,0.0445,0.235,53.89,11.31,0.146,1.84059093653669,0.475,113.45341458736226,0.2,96.87,0.8800000000000001,0.57,1.12,0.0,0.0,1.6875490771752335,1.0,60.21883642491429,4.646490965038612,3.075360199548116,0.0792960057013747,0.0108944008552062,0.1542261530980991,0.2526773656411235,2.748885639307111,5.13643259579366,0.1706346885219365,0.1875360199548116,0.0368170708476748,25.17810138993149,0.0,0.0,0.0,0.0,0.0,0.0,0.0,0.0,0.0,0.0,0.0,0.0,0.0,2166.058174617842,8.0,1.5,3.27,82.0,27.63636364,11.0,75.0,27.2,10.0,126.3375,95.0,550.0,41.5098722415796,455.0,89.78947368421052
2024-01-07 16:00:00,2.58,1.32,1.26,1133.0,4000.0,128.0,2349.0,1586.0,235.0,118300.0,2.72734910377467,0.98,10.81,0.39,87.82,3.8,43.77684824495984,6.9,1.05,0.43,87.37,11.15,2.826193715263466,70.44,10.39,17.86,1.31,10.585588267519809,4.84,81.5333333333333,64.84,28.2125,0.092,6.415,2.22,9.09,2.15,0.045,0.24,53.675,11.35,0.1445,1.771119071242365,0.42,126.35491659788296,0.2,95.92,0.62,0.51,1.16,0.0,0.0,1.879450906584376,1.0,60.25904981051023,4.727968259412551,3.275360199548116,0.0430986685671249,0.0086197337134249,0.1581909533831678,0.3116213741931856,2.888816333530422,4.990235258659411,0.1247893485369993,0.0403519971493126,0.0187536019954811,28.041261805902604,0.0,0.0,0.0,0.0,0.0,0.0,0.0,0.0,0.0,0.0,0.0,0.0,0.0,2166.058174617842,8.0,1.5,3.25,82.0,27.63636364,11.0,75.0,27.2,10.0,126.3375,95.0,550.0,42.3591874422899,455.0,100.0
2024-01-07 17:00:00,2.7,1.37,1.33,1133.0,4000.0,84.0,2353.0,1501.0,229.0,118820.0,2.71415322408859,0.98,10.81,0.39,87.82,3.8,41.54508735404033,6.9,1.05,0.43,87.37,11.15,2.682113251348074,70.44,10.39,17.86,1.31,10.045930826430563,4.84,81.5333333333333,64.84,28.2125,0.092,6.415,2.22,9.09,2.15,0.045,0.24,53.675,11.35,0.1445,1.771119071242365,0.42,119.9132933987752,0.2,95.92,0.62,0.51,1.16,0.0,0.0,1.7836357623271326,1.0,60.25904981051023,4.727968259412551,3.275360199548116,0.0430986685671249,0.0086197337134249,0.1581909533831678,0.3116213741931856,2.888816333530422,4.990235258659411,0.1247893485369993,0.0403519971493126,0.0187536019954811,26.61170728246444,0.0,0.0,0.0,0.0,0.0,0.0,0.0,0.0,0.0,0.0,0.0,0.0,0.0,2166.058174617842,7.0,1.5,3.16,82.0,27.63636364,11.0,75.0,27.2,10.0,127.265,102.0,557.0,43.0963302752294,455.0,94.90196078431372
2024-01-07 18:00:00,2.7,1.4,1.3,1133.0,4001.0,467.0,2341.0,1504.0,225.0,118120.0,2.74199055240325,0.98,10.81,0.39,87.82,3.8,39.4452443133533,6.9,1.05,0.43,87.37,11.15,2.5465492844900286,70.44,10.39,17.86,1.31,9.538172165259954,4.84,81.5333333333333,64.84,28.2125,0.092,6.415,2.22,9.09,2.15,0.045,0.24,53.675,11.35,0.1445,1.771119071242365,0.42,113.85243011346084,0.2,95.92,0.62,0.51,1.16,0.0,0.0,1.69348418530129,1.0,60.25904981051023,4.727968259412551,3.275360199548116,0.0430986685671249,0.0086197337134249,0.1581909533831678,0.3116213741931856,2.888816333530422,4.990235258659411,0.1247893485369993,0.0403519971493126,0.0187536019954811,25.26665274300277,0.0,0.0,0.0,0.0,0.0,0.0,0.0,0.0,0.0,0.0,0.0,0.0,0.0,2166.058174617842,7.0,1.5,3.24,82.0,27.63636364,11.0,75.0,27.2,10.0,126.3375,95.0,550.0,41.8711304746618,455.0,90.10526315789474
2024-01-07 19:00:00,2.62,1.37,1.25,1133.0,4000.0,358.0,2345.0,1604.0,234.0,118879.0,2.72061119079058,0.98,10.81,0.39,87.82,3.8,40.40238285941086,6.9,1.05,0.43,87.37,11.15,2.6083412830452404,70.44,10.39,17.86,1.31,9.76961583856516,4.84,81.5333333333333,64.84,28.2125,0.092,6.415,2.22,9.09,2.15,0.045,0.24,53.675,11.35,0.1445,1.771119071242365,0.42,116.6150584434628,0.2,95.92,0.62,0.51,1.16,0.0,0.0,1.7345765658684966,1.0,60.25904981051023,4.727968259412551,3.275360199548116,0.0430986685671249,0.0086197337134249,0.1581909533831678,0.3116213741931856,2.888816333530422,4.990235258659411,0.1247893485369993,0.0403519971493126,0.0187536019954811,25.879747875030947,0.0,0.0,0.0,0.0,0.0,0.0,0.0,0.0,0.0,0.0,0.0,0.0,0.0,2166.058174617842,8.0,1.5,3.32,82.0,27.63636364,11.0,75.0,27.2,10.0,126.47,96.0,551.0,42.320110701107,455.0,92.29166666666669
2024-01-07 20:00:00,2.57,1.28,1.29,1138.0,3996.0,271.0,2349.0,1532.0,235.0,117891.0,2.73821898632813,0.98,10.81,0.39,87.82,3.8,41.657127172046,6.9,1.05,0.43,87.37,11.15,2.6893464406296563,70.44,10.39,17.86,1.31,10.073022940882009,4.84,81.5333333333333,64.84,28.2125,0.092,6.415,2.22,9.09,2.15,0.045,0.24,53.675,11.35,0.1445,1.771119071242365,0.42,120.2366785310381,0.2,95.92,0.62,0.51,1.16,0.0,0.0,1.7884459153181846,1.0,60.25904981051023,4.727968259412551,3.275360199548116,0.0430986685671249,0.0086197337134249,0.1581909533831678,0.3116213741931856,2.888816333530422,4.990235258659411,0.1247893485369993,0.0403519971493126,0.0187536019954811,26.68347439214311,0.0,0.0,0.0,0.0,0.0,0.0,0.0,0.0,0.0,0.0,0.0,0.0,0.0,2166.058174617842,8.0,1.5,3.25,82.0,27.63636364,11.0,75.0,27.2,10.0,126.3375,95.0,550.0,41.3284132841328,455.0,95.15789473684212
2024-01-07 21:00:00,2.68,1.4,1.28,1133.0,3999.0,288.0,2322.0,1544.0,228.0,118450.0,2.72780092283114,0.98,10.81,0.39,87.82,3.8,38.15497931244922,6.9,1.05,0.43,87.37,11.15,2.463250943408579,70.44,10.39,17.86,1.31,9.226175879480422,4.84,81.5333333333333,64.84,28.2125,0.092,6.415,2.22,9.09,2.15,0.045,0.24,53.675,11.35,0.1445,1.771119071242365,0.42,110.12828520320744,0.2,95.92,0.62,0.51,1.16,0.0,0.0,1.6380898427914348,1.0,60.25904981051023,4.727968259412551,3.275360199548116,0.0430986685671249,0.0086197337134249,0.1581909533831678,0.3116213741931856,2.888816333530422,4.990235258659411,0.1247893485369993,0.0403519971493126,0.0187536019954811,24.4401734476709,0.0,0.0,0.0,0.0,0.0,0.0,0.0,0.0,0.0,0.0,0.0,0.0,0.0,2166.058174617842,7.0,1.5,3.35,82.0,27.63636364,11.0,75.0,27.2,10.0,126.3375,95.0,550.0,42.067858780376,455.0,87.15789473684211
2024-01-07 22:00:00,2.65,1.4,1.25,1134.0,4000.0,1151.0,2332.0,1590.0,231.0,118432.0,2.75393093344543,0.98,10.81,0.39,87.82,3.8,36.32546982028583,6.9,1.05,0.43,87.37,11.15,2.3451394658569185,70.44,10.39,17.86,1.31,8.783786009218565,4.84,81.5333333333333,64.84,28.2125,0.092,6.415,2.22,9.09,2.15,0.045,0.24,53.675,11.35,0.1445,1.771119071242365,0.42,104.8476967514348,0.2,95.92,0.62,0.51,1.16,0.0,0.0,1.559544369293418,1.0,60.25904981051023,4.727968259412551,3.275360199548116,0.0430986685671249,0.0086197337134249,0.1581909533831678,0.3116213741931856,2.888816333530422,4.990235258659411,0.1247893485369993,0.0403519971493126,0.0187536019954811,23.268281072983008,0.0,0.0,0.0,0.0,0.0,0.0,0.0,0.0,0.0,0.0,0.0,0.0,0.0,2166.058174617842,7.0,1.5,3.48,82.0,27.63636364,11.0,75.0,27.2,10.0,126.205,94.0,549.0,41.3198436422166,455.0,82.97872340425532
2024-01-07 23:00:00,2.62,1.4,1.22,1132.0,4000.0,761.0,2354.0,1623.0,232.0,118687.0,2.73662576481393,0.97,10.92,0.41,87.7,4.2,38.9287576695186,8.0,1.04,0.44,87.44,11.08,2.3414620948515936,70.56,10.5,17.66,1.28,8.883052687300802,4.84444444444445,81.2222222222222,64.84,28.62,0.091,6.465,2.15,9.329999999999998,2.115,0.044,0.24,53.69,11.37,0.14,1.75874493965872,0.425,111.2091015736708,0.1,96.48,0.87,0.45,1.3,0.0,0.0,1.1180616915304886,1.0,60.01583433794831,4.89012947347491,3.331113791865148,0.0499710494591106,0.009,0.1627915561055965,0.3229087254002892,2.933269803202314,5.103920386413232,0.1265122637819233,0.0400289505408893,0.0186454362700144,23.48043933080655,0.0,0.0,0.0,0.0,0.0,0.0,0.0,0.0,0.0,0.0,0.0,0.0,0.0,2166.058174617842,8.0,1.5,3.42,82.0,27.63636364,11.0,75.0,27.2,10.0,125.675,90.0,545.0,40.4432132963989,455.0,87.55555555555556
2024-01-08 00:00:00,2.65,1.4,1.25,1125.0,3999.0,750.0,2332.0,1590.0,228.0,118018.0,2.75124490075804,0.97,10.92,0.41,87.7,4.2,38.47227556710371,8.0,1.04,0.44,87.44,11.08,2.314005900414145,70.56,10.5,17.66,1.28,8.778889215119504,4.84444444444445,81.2222222222222,64.84,28.62,0.091,6.465,2.15,9.329999999999998,2.115,0.044,0.24,53.69,11.37,0.14,1.75874493965872,0.425,109.90505367866773,0.1,96.48,0.87,0.45,1.3,0.0,0.0,1.104951199900826,1.0,60.01583433794831,4.89012947347491,3.331113791865148,0.0499710494591106,0.009,0.1627915561055965,0.3229087254002892,2.933269803202314,5.103920386413232,0.1265122637819233,0.0400289505408893,0.0186454362700144,23.205105594180672,0.0,0.0,0.0,0.0,0.0,0.0,0.0,0.0,0.0,0.0,0.0,0.0,0.0,2172.288996607966,8.0,1.5,3.44,82.0,27.63636364,11.0,75.0,27.2,10.0,125.675,90.0,545.0,41.4857142857143,455.0,86.77777777777777
2024-01-08 01:00:00,2.64,1.4,1.24,1134.0,4002.0,189.0,2365.0,1578.0,229.0,117579.0,2.74723125142517,0.97,10.92,0.41,87.7,4.2,42.32321034046257,8.0,1.04,0.44,87.44,11.08,2.545629469758766,70.56,10.5,17.66,1.28,9.65762407682537,4.84444444444445,81.2222222222222,64.84,28.62,0.091,6.465,2.15,9.329999999999998,2.115,0.044,0.24,53.69,11.37,0.14,1.75874493965872,0.425,120.90614957799502,0.1,96.48,0.87,0.45,1.3,0.0,0.0,1.2155527937977326,1.0,60.01583433794831,4.89012947347491,3.331113791865148,0.0499710494591106,0.009,0.1627915561055965,0.3229087254002892,2.933269803202314,5.103920386413232,0.1265122637819233,0.0400289505408893,0.0186454362700144,25.52785221456785,0.0,0.0,0.0,0.0,0.0,0.0,0.0,0.0,0.0,0.0,0.0,0.0,0.0,2172.288996607966,8.0,1.5,3.32,82.0,27.63636364,11.0,75.0,27.2,10.0,126.6025,97.0,552.0,41.4499424626007,455.0,95.4639175257732
2024-01-08 02:00:00,2.63,1.38,1.25,1133.0,4001.0,236.0,2351.0,1580.0,231.0,118115.0,2.73542110456894,0.97,10.92,0.41,87.7,4.2,39.900823571516014,8.0,1.04,0.44,87.44,11.08,2.399929294923761,70.56,10.5,17.66,1.28,9.104865895322405,4.84444444444445,81.2222222222222,64.84,28.62,0.091,6.465,2.15,9.329999999999998,2.115,0.044,0.24,53.69,11.37,0.14,1.75874493965872,0.425,113.986035185302,0.1,96.48,0.87,0.45,1.3,0.0,0.0,1.1459801176948388,1.0,60.01583433794831,4.89012947347491,3.331113791865148,0.0499710494591106,0.009,0.1627915561055965,0.3229087254002892,2.933269803202314,5.103920386413232,0.1265122637819233,0.0400289505408893,0.0186454362700144,24.06675484159583,0.0,0.0,0.0,0.0,0.0,0.0,0.0,0.0,0.0,0.0,0.0,0.0,0.0,2172.288996607966,7.0,1.5,3.29,82.0,27.63636364,11.0,75.0,27.2,10.0,126.6025,97.0,552.0,41.4404049700874,455.0,90.0
2024-01-08 03:00:00,2.68,1.38,1.3,1133.0,3999.0,693.0,2350.0,1523.0,228.0,118026.0,2.74939258460381,0.97,10.92,0.41,87.7,4.2,39.309700259345405,8.0,1.04,0.44,87.44,11.08,2.3643747868508167,70.56,10.5,17.66,1.28,8.96997899316948,4.84444444444445,81.2222222222222,64.84,28.62,0.091,6.465,2.15,9.329999999999998,2.115,0.044,0.24,53.69,11.37,0.14,1.75874493965872,0.425,112.2973531825568,0.1,96.48,0.87,0.45,1.3,0.0,0.0,1.12900263446973,1.0,60.01583433794831,4.89012947347491,3.331113791865148,0.0499710494591106,0.009,0.1627915561055965,0.3229087254002892,2.933269803202314,5.103920386413232,0.1265122637819233,0.0400289505408893,0.0186454362700144,23.710210325424043,0.0,0.0,0.0,0.0,0.0,0.0,0.0,0.0,0.0,0.0,0.0,0.0,0.0,2172.288996607966,8.0,1.5,3.32,82.0,27.63636364,11.0,75.0,27.2,10.0,125.675,90.0,545.0,41.2309116149931,455.0,88.66666666666667
2024-01-08 04:00:00,2.66,1.39,1.27,1134.0,3999.0,404.0,2355.0,1546.0,228.0,117971.0,2.74226687039831,0.97,10.92,0.41,87.7,4.2,42.32754032674272,8.0,1.04,0.44,87.44,11.08,2.5458899070126915,70.56,10.5,17.66,1.28,9.658612125213358,4.84444444444445,81.2222222222222,64.84,28.62,0.091,6.465,2.15,9.329999999999998,2.115,0.044,0.24,53.69,11.37,0.14,1.75874493965872,0.425,120.91851919657184,0.1,96.48,0.87,0.45,1.3,0.0,0.0,1.2156771540926534,1.0,60.01583433794831,4.89012947347491,3.331113791865148,0.0499710494591106,0.009,0.1627915561055965,0.3229087254002892,2.933269803202314,5.103920386413232,0.1265122637819233,0.0400289505408893,0.0186454362700144,25.53046390798529,0.0,0.0,0.0,0.0,0.0,0.0,0.0,0.0,0.0,0.0,0.0,0.0,0.0,2172.288996607966,8.0,1.5,3.2,82.0,27.63636364,11.0,75.0,27.2,10.0,126.3375,95.0,550.0,41.8906394810009,455.0,95.47368421052632
2024-01-08 05:00:00,2.66,1.4,1.26,1133.0,4001.0,1124.0,2330.0,1555.0,228.0,117825.0,2.76817662227682,0.97,10.92,0.41,87.7,4.2,37.48707004681936,8.0,1.04,0.44,87.44,11.08,2.2547483869592373,70.56,10.5,17.66,1.28,8.554077711531297,4.84444444444445,81.2222222222222,64.84,28.62,0.091,6.465,2.15,9.329999999999998,2.115,0.044,0.24,53.69,11.37,0.14,1.75874493965872,0.425,107.09058367409236,0.1,96.48,0.87,0.45,1.3,0.0,0.0,1.0766553945256447,1.0,60.01583433794831,4.89012947347491,3.331113791865148,0.0499710494591106,0.009,0.1627915561055965,0.3229087254002892,2.933269803202314,5.103920386413232,0.1265122637819233,0.0400289505408893,0.0186454362700144,22.61086473389436,0.0,0.0,0.0,0.0,0.0,0.0,0.0,0.0,0.0,0.0,0.0,0.0,0.0,2172.288996607966,7.0,1.5,3.35,82.0,27.63636364,11.0,75.0,27.2,10.0,125.675,90.0,545.0,42.1113689095128,455.0,84.55555555555556
2024-01-08 06:00:00,2.62,1.4,1.22,1133.0,4000.0,988.0,2347.0,1598.0,229.0,117185.0,2.77871325897038,0.97,10.92,0.41,87.7,4.2,37.149042635549385,8.0,1.04,0.44,87.44,11.08,2.234416929756605,70.56,10.5,17.66,1.28,8.4769441094381,4.84444444444445,81.2222222222222,64.84,28.62,0.091,6.465,2.15,9.329999999999998,2.115,0.044,0.24,53.69,11.37,0.14,1.75874493965872,0.425,106.12492931045357,0.1,96.48,0.87,0.45,1.3,0.0,0.0,1.0669470061296773,1.0,60.01583433794831,4.89012947347491,3.331113791865148,0.0499710494591106,0.009,0.1627915561055965,0.3229087254002892,2.933269803202314,5.103920386413232,0.1265122637819233,0.0400289505408893,0.0186454362700144,22.406978645623703,0.0,0.0,0.0,0.0,0.0,0.0,0.0,0.0,0.0,0.0,0.0,0.0,0.0,2172.288996607966,7.0,1.5,3.2,82.0,27.63636364,11.0,75.0,27.2,10.0,125.2775,87.0,542.0,42.8739693757362,455.0,83.79310344827586
2024-01-08 07:00:00,2.66,1.4,1.26,1133.0,4000.0,0.0,2381.0,1553.0,227.0,117661.0,2.7384614873301,0.97,10.92,0.41,87.7,4.2,39.80548110181107,8.0,1.04,0.44,87.44,11.08,2.3941946968474794,70.56,10.5,17.66,1.28,9.083109943362256,4.84444444444445,81.2222222222222,64.84,28.62,0.091,6.465,2.15,9.329999999999998,2.115,0.044,0.24,53.69,11.37,0.14,1.75874493965872,0.425,113.71366712034308,0.1,96.48,0.87,0.45,1.3,0.0,0.0,1.1432418139488534,1.0,60.01583433794831,4.89012947347491,3.331113791865148,0.0499710494591106,0.009,0.1627915561055965,0.3229087254002892,2.933269803202314,5.103920386413232,0.1265122637819233,0.0400289505408893,0.0186454362700144,24.00924766156812,0.0,0.0,0.0,0.0,0.0,0.0,0.0,0.0,0.0,0.0,0.0,0.0,0.0,2172.288996607966,8.0,1.5,2.89,82.0,27.63636364,11.0,75.0,27.2,10.0,126.0725,93.0,548.0,42.1420256111758,455.0,89.78494623655914
2024-01-08 08:00:00,2.68,1.4,1.28,1133.0,4000.0,0.0,2372.0,1554.0,228.0,118109.0,2.72808089889955,0.97,10.69,0.38,87.96,4.3,39.40822081137384,7.4,1.03,0.41,87.45,11.11,2.370300538196308,68.99,10.59,18.42,2.0,8.992460143528302,4.84444444444445,81.2222222222222,64.84,28.62,0.0935,6.380000000000001,2.105,9.92,2.165,0.0455,0.235,53.86,11.215,0.1445,1.759000253268515,0.425,112.57880018301432,0.1,96.73,0.81,0.58,1.28,0.0,0.0,1.131832215007248,1.0,60.79801929982636,4.427539204024404,2.898552472955531,0.0599710494591106,0.0076685967027259,0.1488118214842191,0.2896236429684381,2.733559308611208,4.72778447966287,0.1198552472955531,0.0466859670272595,0.0186512263781923,23.76963441145267,0.0,0.0,0.0,0.0,0.0,0.0,0.0,0.0,0.0,0.0,0.0,0.0,0.0,2172.288996607966,7.0,1.5,2.63,82.0,27.63636364,11.0,75.0,27.2,10.0,125.675,90.0,545.0,42.3334101913765,455.0,88.88888888888889
2024-01-08 09:00:00,2.68,1.4,1.28,1133.0,4000.0,0.0,2359.0,1537.0,227.0,118650.0,2.71564983337606,0.97,10.69,0.38,87.96,4.3,40.04082646124064,7.4,1.03,0.41,87.45,11.11,2.408350099467353,68.99,10.59,18.42,2.0,9.136812793200727,4.84444444444445,81.2222222222222,64.84,28.62,0.0935,6.380000000000001,2.105,9.92,2.165,0.0455,0.235,53.86,11.215,0.1445,1.759000253268515,0.425,114.38598618595218,0.1,96.73,0.81,0.58,1.28,0.0,0.0,1.1500011005639434,1.0,60.79801929982636,4.427539204024404,2.898552472955531,0.0599710494591106,0.0076685967027259,0.1488118214842191,0.2896236429684381,2.733559308611208,4.72778447966287,0.1198552472955531,0.0466859670272595,0.0186512263781923,24.15119959542599,0.0,0.0,0.0,0.0,0.0,0.0,0.0,0.0,0.0,0.0,0.0,0.0,0.0,2172.288996607966,8.0,1.5,3.16,82.0,27.63636364,11.0,75.0,27.2,10.0,126.3375,95.0,550.0,43.6755270394134,455.0,90.3157894736842
2024-01-08 10:00:00,2.63,1.4,1.23,1134.0,4002.0,736.0,2341.0,1596.0,230.0,117680.0,2.76086183654852,0.97,10.69,0.38,87.96,4.3,42.77247375279936,7.4,1.03,0.41,87.45,11.11,2.5726514790281225,68.99,10.59,18.42,2.0,9.76014033475849,4.84444444444445,81.2222222222222,64.84,28.62,0.0935,6.380000000000001,2.105,9.92,2.165,0.0455,0.235,53.86,11.215,0.1445,1.759000253268515,0.425,122.1895755963654,0.1,96.73,0.81,0.58,1.28,0.0,0.0,1.228455959498634,1.0,60.79801929982636,4.427539204024404,2.898552472955531,0.0599710494591106,0.0076685967027259,0.1488118214842191,0.2896236429684381,2.733559308611208,4.72778447966287,0.1198552472955531,0.0466859670272595,0.0186512263781923,25.79883189458947,0.0,0.0,0.0,0.0,0.0,0.0,0.0,0.0,0.0,0.0,0.0,0.0,0.0,2172.288996607966,7.0,1.5,3.27,82.0,27.63636364,11.0,75.0,27.2,10.0,125.41,88.0,543.0,42.3024211968936,455.0,96.47727272727272
2024-01-08 11:00:00,2.65,1.4,1.25,1133.0,4001.0,401.0,2353.0,1570.0,228.0,117521.0,2.7540935985966,0.97,10.69,0.38,87.96,4.3,42.77783330894211,7.4,1.03,0.41,87.45,11.11,2.5729738421936776,68.99,10.59,18.42,2.0,9.761363318034777,4.84444444444445,81.2222222222222,64.84,28.62,0.0935,6.380000000000001,2.105,9.92,2.165,0.0455,0.235,53.86,11.215,0.1445,1.759000253268515,0.425,122.20488642206726,0.1,96.73,0.81,0.58,1.28,0.0,0.0,1.22860988977449,1.0,60.79801929982636,4.427539204024404,2.898552472955531,0.0599710494591106,0.0076685967027259,0.1488118214842191,0.2896236429684381,2.733559308611208,4.72778447966287,0.1198552472955531,0.0466859670272595,0.0186512263781923,25.80206458785747,0.0,0.0,0.0,0.0,0.0,0.0,0.0,0.0,0.0,0.0,0.0,0.0,0.0,2172.288996607966,8.0,1.5,3.25,82.0,27.63636364,11.0,75.0,27.2,10.0,126.205,94.0,549.0,41.6742909423605,455.0,96.48936170212764
2024-01-08 12:00:00,2.62,1.4,1.22,1140.0,4003.0,66.0,2351.0,1570.0,231.0,117566.0,2.74464326968105,0.97,10.69,0.38,87.96,4.3,42.46032657266709,7.4,1.03,0.41,87.45,11.11,2.553876649466408,68.99,10.59,18.42,2.0,9.688912275778366,4.84444444444445,81.2222222222222,64.84,28.62,0.0935,6.380000000000001,2.105,9.92,2.165,0.0455,0.235,53.86,11.215,0.1445,1.759000253268515,0.425,121.29785416626063,0.1,96.73,0.81,0.58,1.28,0.0,0.0,1.219490869803557,1.0,60.79801929982636,4.427539204024404,2.898552472955531,0.0599710494591106,0.0076685967027259,0.1488118214842191,0.2896236429684381,2.733559308611208,4.72778447966287,0.1198552472955531,0.0466859670272595,0.0186512263781923,25.610555839453067,0.0,0.0,0.0,0.0,0.0,0.0,0.0,0.0,0.0,0.0,0.0,0.0,0.0,2172.288996607966,7.0,1.5,3.14,82.0,27.63636364,11.0,75.0,27.2,10.0,126.6025,97.0,552.0,42.902711323764,455.0,95.77319587628864
2024-01-08 13:00:00,2.67,1.37,1.3,1142.0,4002.0,0.0,2357.0,1493.0,225.0,116000.0,2.77903563286593,0.97,10.69,0.38,87.96,4.3,39.94304666524248,7.4,1.03,0.41,87.45,11.11,2.4024689026432573,68.99,10.59,18.42,2.0,9.114500674047616,4.84444444444445,81.2222222222222,64.84,28.62,0.0935,6.380000000000001,2.105,9.92,2.165,0.0455,0.235,53.86,11.215,0.1445,1.759000253268515,0.425,114.10665532835525,0.1,96.73,0.81,0.58,1.28,0.0,0.0,1.147192795068061,1.0,60.79801929982636,4.427539204024404,2.898552472955531,0.0599710494591106,0.0076685967027259,0.1488118214842191,0.2896236429684381,2.733559308611208,4.72778447966287,0.1198552472955531,0.0466859670272595,0.0186512263781923,24.092222307036675,0.0,0.0,0.0,0.0,0.0,0.0,0.0,0.0,0.0,0.0,0.0,0.0,0.0,2172.288996607966,7.0,1.5,2.86,82.0,27.63636364,11.0,75.0,27.2,10.0,127.6625,105.0,560.0,41.9310025468859,455.0,90.0952380952381
2024-01-08 14:00:00,2.59,1.37,1.22,1159.0,4001.0,0.0,2316.0,1554.0,234.0,116311.0,2.77091762158493,0.97,10.69,0.38,87.96,4.3,43.26411138214189,7.4,1.03,0.41,87.45,11.11,2.602222185683618,68.99,10.59,18.42,2.0,9.872325855847668,4.84444444444445,81.2222222222222,64.84,28.62,0.0935,6.380000000000001,2.105,9.92,2.165,0.0455,0.235,53.86,11.215,0.1445,1.759000253268515,0.425,123.5940534767834,0.1,96.73,0.81,0.58,1.28,0.0,0.0,1.242576142941147,1.0,60.79801929982636,4.427539204024404,2.898552472955531,0.0599710494591106,0.0076685967027259,0.1488118214842191,0.2896236429684381,2.733559308611208,4.72778447966287,0.1198552472955531,0.0466859670272595,0.0186512263781923,26.09537019222843,0.0,0.0,0.0,0.0,0.0,0.0,0.0,0.0,0.0,0.0,0.0,0.0,0.0,2172.288996607966,8.0,1.5,3.36,82.0,27.63636364,11.0,75.0,27.2,10.0,129.12,116.0,571.0,40.5942857142857,455.0,97.58620689655172
2024-01-08 15:00:00,2.64,1.34,1.3,1158.0,3999.0,0.0,2335.0,1580.0,233.0,117856.0,2.73325041514204,0.97,10.69,0.38,87.96,4.3,39.64220712244137,7.4,1.03,0.41,87.45,11.11,2.3843741976418475,68.99,10.59,18.42,2.0,9.0458528756305,4.84444444444445,81.2222222222222,64.84,28.62,0.0935,6.380000000000001,2.105,9.92,2.165,0.0455,0.235,53.86,11.215,0.1445,1.759000253268515,0.425,113.24723680910095,0.1,96.73,0.81,0.58,1.28,0.0,0.0,1.1385524687838535,1.0,60.79801929982636,4.427539204024404,2.898552472955531,0.0599710494591106,0.0076685967027259,0.1488118214842191,0.2896236429684381,2.733559308611208,4.72778447966287,0.1198552472955531,0.0466859670272595,0.0186512263781923,23.91076661577068,0.0,0.0,0.0,0.0,0.0,0.0,0.0,0.0,0.0,0.0,0.0,0.0,0.0,2172.288996607966,7.0,1.5,3.19,82.0,27.63636364,11.0,75.0,27.2,10.0,129.65,120.0,575.0,40.7433056325023,455.0,89.41666666666667
