Repository: saikumar-voptimai/evonith_bf_webapp

# Evonith BF2 — Blast Furnace Intelligence Platform

Monitoring, modelling and optimisation of **Blast Furnace 2 (BF2)** at Evonith Steel: live telemetry from InfluxDB,
manual plant reports from Neon PostgreSQL, a two-zone energy model of the furnace, blend and fuel optimisers, a
conversational assistant (FurnaceMind) and a live digital twin evaluated every hour.

The platform has three deployable parts that share one Python service layer, plus the shared data library:

| Part | Path | What it is |
|---|---|---|
| **Streamlit app** (legacy) | `src/app.py`, `src/custom_pages/` | The original 11-page dashboard; still the home of the model pages. Served under `/legacy` in production |

File: src/data/V13_df_filtered.csv (part 5 of 268)
NM3/HR.,STEAMKGS/HR.,RAFTOC,PERMEABILITYKGS/HR.,TUYEREVELOCITYM/S,HOT BLAST VOLUMENM3/HR.,O2 ENRICHMENT %,COKE_VM%,COKE_ASH%,COKE_IM%,COKE_FC%,COKE_MOIST%,COKE_CALC_MT,NUTCOKE_MOIST%,NUTCOKE_VM%,NUTCOKE_IM%,NUTCOKE_FC%,NUTCOKE_ASH%,NUTCOKE_CALC_MT,PCI_2_FC%,PCI_2_ASH%,PCI_2_VM%,PCI_2_IM%,PCI_2_CALC_MT,SINTER_SP_02_COLD_STRENGTH_AI,SINTER_SP_02_COLD_STRENGTH_TI,SINTER_SP_02_HOT_STRENGTH_RI,SINTER_SP_02_HOT_STRENGTH_RDI,SINTER_SP_02_P%,SINTER_SP_02_SIO2%,SINTER_SP_02_MGO%,SINTER_SP_02_FEO%,SINTER_SP_02_AL2O3%,SINTER_SP_02_NA2O%,SINTER_SP_02_TIO2%,SINTER_SP_02_FE(T)%,SINTER_SP_02_CAO%,SINTER_SP_02_K2O%,SINTER_SP_02_BASICITY,SINTER_SP_02_MNO%,SINTER_CALC_MT,FLUX_TM%,FLUX_SIO2%,FLUX_FE2O3%,FLUX_AL2O3%,FLUX_LOI%,FLUX_MGO%,FLUX_CAO%,FLUX_CALC_MT,GEOMIN TYPE,ORE_FE(T)%,ORE_LOI%,ORE_TM%,ORE_MGO%,ORE_NA2O%,ORE_P%,ORE_TIO2%,ORE_AL2O3%,ORE_SIO2%,ORE_MNO%,ORE_CAO%,ORE_K2O%,ORE_CALC_MT,LLOYDS_PELLET_PCT_SIO2,LLOYDS_PELLET_PCT_AL2O3,LLOYDS_PELLET_PCT_FE2O3,LLOYDS_PELLET_PCT_MGO,LLOYDS_PELLET_PCT_TIO2,LLOYDS_PELLET_PCT_NA2O,TOTAL_PELLET_CALC_MT,LLOYDS_PELLET_PCT_K2O,LLOYDS_PELLET_PCT_TM,LLOYDS_PELLET_PCT_LOI,LLOYDS_PELLET_PCT_MNO,LLOYDS_PELLET_PCT_CAO,LLOYDS_PELLET_PCT_P,DAILYPRODUCTION,CHARGES/HRS.,STOCKRODLEVEL,FURNACE TOP GAS ANALYSISH2%,COKE_DISCHARGE_TIME,WEIGHTED_COKE_ANGLE,TOTAL_COKE_PORTIONS,NON_COKE_DISCHARGE_TIME,WEIGHTED_NON_COKE_ANGLE,TOTAL_NON_COKE_PORTIONS,UNITCOST LAKHS/THM,ACTUALKG/THM.,ACT. FUEL RATEKG/THM.,FURNACETOPGASANALYSISCO2ETACO,COKE RATE KG/THM,PRODUCTIONTONNESPERHR
2024-01-10 14:00:00,2.56,1.3,1.26,1133.0,3998.0,0.0,2328.0,1564.0,235.0,118996.0,2.70640567592046,0.95,10.92,0.38,87.75,4.2,40.83168130621876,8.5,1.02,0.44,87.42,11.12,2.374356588061894,69.1,9.82,18.7,2.38,10.011237067190825,4.82222222222222,80.2877777777778,67.3,30.49,0.0935,6.44,2.185,9.14,2.26,0.0455,0.26,53.65,11.215,0.1475,1.741493055555555,0.4649999999999999,117.74899319318564,0.1,96.85,0.79,0.53,1.28,0.0,0.0,1.1575321173133382,1.0,59.95815052081294,5.09738966794274,3.41869483397137,0.0989666941626849,0.0075805578468904,0.1268953160430699,0.2876995411387754,2.696356362105425,5.338273509952413,0.0955472520095753,0.2403195246411644,0.0529864069904342,24.75768700166624,0.0,0.0,0.0,0.0,0.0,0.0,0.0,0.0,0.0,0.0,0.0,0.0,0.0,2109.040926105733,7.0,1.5,3.21,82.0,27.63636364,11.0,60.0,27.0,8.0,128.9875,115.0,570.0,40.8163265306122,455.0,89.1304347826087
2024-01-10 15:00:00,2.68,1.3,1.38,1134.0,4001.0,0.0,2348.0,1544.0,234.0,118127.0,2.72834694326685,0.95,10.92,0.38,87.75,4.2,39.564179004030144,8.5,1.02,0.44,87.42,11.12,2.300651505505648,69.1,9.82,18.7,2.38,9.70046695867492,4.82222222222222,80.2877777777778,67.3,30.49,0.0935,6.44,2.185,9.14,2.26,0.0455,0.26,53.65,11.215,0.1475,1.741493055555555,0.4649999999999999,114.09381380359672,0.1,96.85,0.79,0.53,1.28,0.0,0.0,1.121599856465474,1.0,59.95815052081294,5.09738966794274,3.41869483397137,0.0989666941626849,0.0075805578468904,0.1268953160430699,0.2876995411387754,2.696356362105425,5.338273509952413,0.0955472520095753,0.2403195246411644,0.0529864069904342,23.989155697845103,0.0,0.0,0.0,0.0,0.0,0.0,0.0,0.0,0.0,0.0,0.0,0.0,0.0,2109.040926105733,8.0,1.5,3.08,82.0,27.63636364,11.0,60.0,27.0,8.0,128.325,110.0,565.0,42.5633995887594,455.0,86.36363636363636
2024-01-10 16:00:00,2.6,1.3,1.3,1139.0,4001.0,0.0,2351.0,1511.0,233.0,118113.0,2.72867012751373,0.98,10.97,0.37,87.68,3.9,40.39710908832552,7.7,1.04,0.43,87.25,11.28,2.3490862740426097,71.04,10.39,17.37,1.2,9.904687315699656,4.82222222222222,80.2877777777778,67.3,30.49,0.0925,6.550000000000001,2.235,9.365,2.225,0.045,0.25,53.595,11.18,0.1485,1.70702745291837,0.455,116.49578883104088,0.1,96.34,0.8099999999999999,0.66,1.28,0.0,0.0,1.1452124850226415,1.0,59.61228374416221,5.16764799440207,3.355472520095753,0.042902789234452,0.0059483347081342,0.1236050371196246,0.3016478758469097,2.731645287655672,5.884976464162975,0.1942556197129315,0.0560639049282329,0.0286383429569397,24.494190554641847,0.0,0.0,0.0,0.0,0.0,0.0,0.0,0.0,0.0,0.0,0.0,0.0,0.0,2109.040926105733,8.0,1.5,2.98,82.0,27.63636364,11.0,60.0,27.0,8.0,128.325,110.0,565.0,42.0944087992667,455.0,88.18181818181819
2024-01-10 17:00:00,2.6,1.3,1.3,1148.0,3998.0,0.0,2342.0,1511.0,239.0,120602.0,2.67038845858327,0.98,10.97,0.37,87.68,3.9,43.14577836650024,7.7,1.04,0.43,87.25,11.28,2.5089210102145807,71.04,10.39,17.37,1.2,10.57861449388128,4.82222222222222,80.2877777777778,67.3,30.49,0.0925,6.550000000000001,2.235,9.365,2.225,0.045,0.25,53.595,11.18,0.1485,1.70702745291837,0.455,124.42230642160656,0.1,96.34,0.8099999999999999,0.66,1.28,0.0,0.0,1.223134159261296,1.0,59.61228374416221,5.16764799440207,3.355472520095753,0.042902789234452,0.0059483347081342,0.1236050371196246,0.3016478758469097,2.731645287655672,5.884976464162975,0.1942556197129315,0.0560639049282329,0.0286383429569397,26.160805582071088,0.0,0.0,0.0,0.0,0.0,0.0,0.0,0.0,0.0,0.0,0.0,0.0,0.0,2109.040926105733,7.0,1.5,3.05,82.0,27.63636364,11.0,60.0,27.0,8.0,128.325,110.0,565.0,42.837653478854,455.0,94.1818181818182
2024-01-10 18:00:00,2.65,1.3,1.35,1149.0,4000.0,0.0,2348.0,1504.0,239.0,122117.0,2.63859835520475,0.98,10.97,0.37,87.68,3.9,41.77144372741288,7.7,1.04,0.43,87.25,11.28,2.429003642128595,71.04,10.39,17.37,1.2,10.24165090479047,4.82222222222222,80.2877777777778,67.3,30.49,0.0925,6.550000000000001,2.235,9.365,2.225,0.045,0.25,53.595,11.18,0.1485,1.70702745291837,0.455,120.45904762632372,0.1,96.34,0.8099999999999999,0.66,1.28,0.0,0.0,1.1841733221419688,1.0,59.61228374416221,5.16764799440207,3.355472520095753,0.042902789234452,0.0059483347081342,0.1236050371196246,0.3016478758469097,2.731645287655672,5.884976464162975,0.1942556197129315,0.0560639049282329,0.0286383429569397,25.32749806835647,0.0,0.0,0.0,0.0,0.0,0.0,0.0,0.0,0.0,0.0,0.0,0.0,0.0,2109.040926105733,8.0,1.5,3.14,82.0,27.63636364,11.0,60.0,27.0,8.0,128.325,110.0,565.0,41.7107381007128,455.0,91.1818181818182
2024-01-10 19:00:00,2.64,1.3,1.34,1148.0,3997.0,0.0,2372.0,1526.0,242.0,122890.0,2.62004607847355,0.98,10.97,0.37,87.68,3.9,42.45166996292077,7.7,1.04,0.43,87.25,11.28,2.468558703100447,71.04,10.39,17.37,1.2,10.408430863027336,4.82222222222222,80.2877777777778,67.3,30.49,0.0925,6.550000000000001,2.235,9.365,2.225,0.045,0.25,53.595,11.18,0.1485,1.70702745291837,0.455,122.42066056540313,0.1,96.34,0.8099999999999999,0.66,1.28,0.0,0.0,1.2034569687969892,1.0,59.61228374416221,5.16764799440207,3.355472520095753,0.042902789234452,0.0059483347081342,0.1236050371196246,0.3016478758469097,2.731645287655672,5.884976464162975,0.1942556197129315,0.0560639049282329,0.0286383429569397,25.739943201407137,0.0,0.0,0.0,0.0,0.0,0.0,0.0,0.0,0.0,0.0,0.0,0.0,0.0,2109.040926105733,8.0,1.5,2.92,82.0,27.63636364,11.0,60.0,27.0,8.0,127.6625,105.0,560.0,41.0040890504316,455.0,92.66666666666669
2024-01-10 20:00:00,2.64,1.3,1.34,1127.0,3999.0,0.0,2353.0,1520.0,237.0,122195.0,2.63625630401162,0.98,10.97,0.37,87.68,3.9,40.575594106388806,7.7,1.04,0.43,87.25,11.28,2.359465153014816,71.04,10.39,17.37,1.2,9.948448820776385,4.82222222222222,80.2877777777778,67.3,30.49,0.0925,6.550000000000001,2.235,9.365,2.225,0.045,0.25,53.595,11.18,0.1485,1.70702745291837,0.455,117.01049776549318,0.1,96.34,0.8099999999999999,0.66,1.28,0.0,0.0,1.1502723339991776,1.0,59.61228374416221,5.16764799440207,3.355472520095753,0.042902789234452,0.0059483347081342,0.1236050371196246,0.3016478758469097,2.731645287655672,5.884976464162975,0.1942556197129315,0.0560639049282329,0.0286383429569397,24.60241230966972,0.0,0.0,0.0,0.0,0.0,0.0,0.0,0.0,0.0,0.0,0.0,0.0,0.0,2109.040926105733,7.0,1.5,3.02,82.0,27.63636364,11.0,60.0,27.0,8.0,127.6625,105.0,560.0,42.2191843244475,455.0,88.57142857142857
2024-01-10 21:00:00,2.66,1.3,1.36,1133.0,3998.0,0.0,2345.0,1480.0,234.0,121081.0,2.65983095422726,0.98,10.97,0.37,87.68,3.9,41.52156470212427,7.7,1.04,0.43,87.25,11.28,2.4144732115675067,71.04,10.39,17.37,1.2,10.180384797683049,4.82222222222222,80.2877777777778,67.3,30.49,0.0925,6.550000000000001,2.235,9.365,2.225,0.045,0.25,53.595,11.18,0.1485,1.70702745291837,0.455,119.73845511809049,0.1,96.34,0.8099999999999999,0.66,1.28,0.0,0.0,1.1770895335748184,1.0,59.61228374416221,5.16764799440207,3.355472520095753,0.042902789234452,0.0059483347081342,0.1236050371196246,0.3016478758469097,2.731645287655672,5.884976464162975,0.1942556197129315,0.0560639049282329,0.0286383429569397,25.17598761131745,0.0,0.0,0.0,0.0,0.0,0.0,0.0,0.0,0.0,0.0,0.0,0.0,0.0,2109.040926105733,8.0,1.5,2.95,82.0,27.63636364,11.0,60.0,27.0,8.0,128.325,110.0,565.0,41.7733302303933,455.0,90.63636363636364
2024-01-10 23:00:00,2.61,1.3,1.31,1133.0,4000.0,0.0,2339.0,1548.0,239.0,121510.0,2.65177115516649,0.97,11.0,0.43,87.6,3.52,39.900344642385086,7.3,1.03,0.43,87.36,11.18,2.299091720834156,70.76,10.54,17.4,1.3,9.28472984424964,4.82333333333334,80.9988888888889,67.3,30.41571428571428,0.0905,6.359999999999999,2.195,9.38,2.255,0.043,0.24,53.78,11.225,0.141,1.765131286159325,0.41,115.20374807990028,0.1,97.04,0.65,0.49,1.32,0.0,0.0,1.612127615533811,1.0,60.03855120806042,5.034051332321691,3.129023747066416,0.0696473974872522,0.0066392420267862,0.1200515711722066,0.291064284136513,2.622875990612533,5.533003120255596,0.0862748860969469,0.2436075797321371,0.0255217078558703,24.92768990824239,0.0,0.0,0.0,0.0,0.0,0.0,0.0,0.0,0.0,0.0,0.0,0.0,0.0,2109.040926105733,8.0,1.5,3.02,82.0,27.63636364,11.0,60.0,27.0,8.0,128.1925,109.0,564.0,40.7330085826954,455.0,87.24770642201835
2024-01-11 00:00:00,2.65,1.3,1.35,1135.0,4000.0,0.0,2359.0,1499.0,236.0,121317.0,2.65598714345527,0.97,11.0,0.43,87.6,3.52,40.09872533171514,7.3,1.03,0.43,87.36,11.18,2.310522584514657,70.76,10.54,17.4,1.3,9.330892631144192,4.82333333333334,80.9988888888889,67.3,30.41571428571428,0.0905,6.359999999999999,2.195,9.38,2.255,0.043,0.24,53.78,11.225,0.141,1.765131286159325,0.41,115.77653007369835,0.1,97.04,0.65,0.49,1.32,0.0,0.0,1.620142959524546,1.0,60.03855120806042,5.034051332321691,3.129023747066416,0.0696473974872522,0.0066392420267862,0.1200515711722066,0.291064284136513,2.622875990612533,5.533003120255596,0.0862748860969469,0.2436075797321371,0.0255217078558703,25.05162799328213,0.0,0.0,0.0,0.0,0.0,0.0,0.0,0.0,0.0,0.0,0.0,0.0,0.0,2143.791400179028,8.0,1.5,3.0,82.0,27.63636364,11.0,60.0,27.0,8.0,124.8975,103.0,548.0,43.3803457688808,445.0,89.12621359223301
2024-01-11 01:00:00,2.63,1.3,1.33,1133.0,4000.0,0.0,2322.0,1498.0,239.0,118584.0,2.71716030664133,0.97,11.0,0.43,87.6,3.52,39.865889122296345,7.3,1.03,0.43,87.36,11.18,2.297106364525005,70.76,10.54,17.4,1.3,9.276712114113865,4.82333333333334,80.9988888888889,67.3,30.41571428571428,0.0905,6.359999999999999,2.195,9.38,2.255,0.043,0.24,53.78,11.225,0.141,1.765131286159325,0.41,115.10426510320316,0.1,97.04,0.65,0.49,1.32,0.0,0.0,1.6107354798031426,1.0,60.03855120806042,5.034051332321691,3.129023747066416,0.0696473974872522,0.0066392420267862,0.1200515711722066,0.291064284136513,2.622875990612533,5.533003120255596,0.0862748860969469,0.2436075797321371,0.0255217078558703,24.906163865595456,0.0,0.0,0.0,0.0,0.0,0.0,0.0,0.0,0.0,0.0,0.0,0.0,0.0,2143.791400179028,8.0,1.5,3.06,82.0,27.63636364,11.0,60.0,27.0,8.0,128.9875,115.0,570.0,42.7409988385598,455.0,88.6086956521739
2024-01-11 02:00:00,2.63,1.3,1.33,1110.0,4001.0,0.0,2320.0,1469.0,225.0,117235.0,2.74909251081647,0.97,11.0,0.43,87.6,3.52,39.70253527330256,7.3,1.03,0.43,87.36,11.18,2.2876937771111847,70.76,10.54,17.4,1.3,9.238700002426125,4.82333333333334,80.9988888888889,67.3,30.41571428571428,0.0905,6.359999999999999,2.195,9.38,2.255,0.043,0.24,53.78,11.225,0.141,1.765131286159325,0.41,114.63261565165,0.1,97.04,0.65,0.49,1.32,0.0,0.0,1.6041353550817414,1.0,60.03855120806042,5.034051332321691,3.129023747066416,0.0696473974872522,0.0066392420267862,0.1200515711722066,0.291064284136513,2.622875990612533,5.533003120255596,0.0862748860969469,0.2436075797321371,0.0255217078558703,24.80410875480553,0.0,0.0,0.0,0.0,0.0,0.0,0.0,0.0,0.0,0.0,0.0,0.0,0.0,2143.791400179028,7.0,1.5,3.1,82.0,27.63636364,11.0,60.0,27.0,8.0,128.855,114.0,569.0,42.9135687732342,455.0,88.24561403508773
2024-01-11 03:00:00,2.61,1.3,1.31,1100.0,4000.0,0.0,2320.0,1540.0,231.0,120800.0,2.66734708558891,0.97,11.0,0.43,87.6,3.52,38.59314967790797,7.3,1.03,0.43,87.36,11.18,2.2237700375935323,70.76,10.54,17.4,1.3,8.980548208534122,4.82333333333334,80.9988888888889,67.3,30.41571428571428,0.0905,6.359999999999999,2.195,9.38,2.255,0.043,0.24,53.78,11.225,0.141,1.765131286159325,0.41,111.42950099685714,0.1,97.04,0.65,0.49,1.32,0.0,0.0,1.5593119037897645,1.0,60.03855120806042,5.034051332321691,3.129023747066416,0.0696473974872522,0.0066392420267862,0.1200515711722066,0.291064284136513,2.622875990612533,5.533003120255596,0.0862748860969469,0.2436075797321371,0.0255217078558703,24.111021505596884,0.0,0.0,0.0,0.0,0.0,0.0,0.0,0.0,0.0,0.0,0.0,0.0,0.0,2143.791400179028,8.0,1.5,3.08,82.0,27.63636364,11.0,60.0,27.0,8.0,128.1925,109.0,564.0,43.1363531846402,455.0,85.77981651376147
2024-01-11 04:00:00,2.64,1.3,1.34,1100.0,4000.0,0.0,2324.0,1496.0,228.0,119972.0,2.68574440821903,0.97,11.0,0.43,87.6,3.52,39.38752690560005,7.3,1.03,0.43,87.36,11.18,2.2695427276235325,70.76,10.54,17.4,1.3,9.16539818964707,4.82333333333334,80.9988888888889,67.3,30.41571428571428,0.0905,6.359999999999999,2.195,9.38,2.255,0.043,0.24,53.78,11.225,0.141,1.765131286159325,0.41,113.72309607328248,0.1,97.04,0.65,0.49,1.32,0.0,0.0,1.591407803647061,1.0,60.03855120806042,5.034051332321691,3.129023747066416,0.0696473974872522,0.0066392420267862,0.1200515711722066,0.291064284136513,2.622875990612533,5.533003120255596,0.0862748860969469,0.2436075797321371,0.0255217078558703,24.60730767504121,0.0,0.0,0.0,0.0,0.0,0.0,0.0,0.0,0.0,0.0,0.0,0.0,0.0,2143.791400179028,7.0,1.5,3.07,82.0,27.63636364,11.0,60.0,27.0,8.0,128.325,110.0,565.0,43.4026983764006,455.0,87.54545454545455
2024-01-11 05:00:00,2.64,1.3,1.34,1100.0,4000.0,0.0,2315.0,1497.0,230.0,120445.0,2.67520387015081,0.97,11.0,0.43,87.6,3.52,40.6102473123542,7.3,1.03,0.43,87.36,11.18,2.3399969151564703,70.76,10.54,17.4,1.3,9.449922765901077,4.82333333333334,80.9988888888889,67.3,30.41571428571428,0.0905,6.359999999999999,2.195,9.38,2.255,0.043,0.24,53.78,11.225,0.141,1.765131286159325,0.41,117.25344086038552,0.1,97.04,0.65,0.49,1.32,0.0,0.0,1.6408104178718803,1.0,60.03855120806042,5.034051332321691,3.129023747066416,0.0696473974872522,0.0066392420267862,0.1200515711722066,0.291064284136513,2.622875990612533,5.533003120255596,0.0862748860969469,0.2436075797321371,0.0255217078558703,25.37120070446808,0.0,0.0,0.0,0.0,0.0,0.0,0.0,0.0,0.0,0.0,0.0,0.0,0.0,2143.791400179028,8.0,1.5,3.0,82.0,27.63636364,11.0,60.0,27.0,8.0,128.855,114.0,569.0,43.0628571428571,455.0,90.26315789473684
2024-01-11 06:00:00,2.65,1.3,1.35,1100.0,4000.0,0.0,2319.0,1476.0,226.0,119247.0,2.70206283196772,0.97,11.0,0.43,87.6,3.52,40.32521696192736,7.3,1.03,0.43,87.36,11.18,2.323573224465921,70.76,10.54,17.4,1.3,9.383596777370292,4.82333333333334,80.9988888888889,67.3,30.41571428571428,0.0905,6.359999999999999,2.195,9.38,2.255,0.043,0.24,53.78,11.225,0.141,1.765131286159325,0.41,116.43047642285988,0.1,97.04,0.65,0.49,1.32,0.0,0.0,1.6292940938073444,1.0,60.03855120806042,5.034051332321691,3.129023747066416,0.0696473974872522,0.0066392420267862,0.1200515711722066,0.291064284136513,2.622875990612533,5.533003120255596,0.0862748860969469,0.2436075797321371,0.0255217078558703,25.193128353124763,0.0,0.0,0.0,0.0,0.0,0.0,0.0,0.0,0.0,0.0,0.0,0.0,0.0,2143.791400179028,7.0,1.5,3.05,82.0,27.63636364,11.0,60.0,27.0,8.0,128.06,108.0,563.0,42.5263640531866,455.0,89.62962962962963
2024-01-11 07:00:00,2.65,1.3,1.35,1112.0,4000.0,0.0,2318.0,1486.0,230.0,120049.0,2.6840228500943,0.97,11.0,0.43,87.6,3.52,40.57219106226974,7.3,1.03,0.43,87.36,11.18,2.337804081729105,70.76,10.54,17.4,1.3,9.441067153146692,4.82333333333334,80.9988888888889,67.3,30.41571428571428,0.0905,6.359999999999999,2.195,9.38,2.255,0.043,0.24,53.78,11.225,0.141,1.765131286159325,0.41,117.143561542628,0.1,97.04,0.65,0.49,1.32,0.0,0.0,1.6392727987797475,1.0,60.03855120806042,5.034051332321691,3.129023747066416,0.0696473974872522,0.0066392420267862,0.1200515711722066,0.291064284136513,2.622875990612533,5.533003120255596,0.0862748860969469,0.2436075797321371,0.0255217078558703,25.347425110305203,0.0,0.0,0.0,0.0,0.0,0.0,0.0,0.0,0.0,0.0,0.0,0.0,0.0,2143.791400179028,8.0,1.5,3.15,82.0,27.63636364,11.0,60.0,27.0,8.0,128.59,112.0,567.0,41.6091954022989,455.0,90.17857142857144
2024-01-11 08:00:00,2.67,1.3,1.37,1133.0,4000.0,0.0,2329.0,1473.0,232.0,120150.0,2.68176804571098,0.96,10.63,0.39,88.02,4.4,40.53131583069754,8.1,1.04,0.46,87.23,11.27,2.3354488161960103,70.37,10.1,17.56,1.97,9.431555569077169,4.82333333333334,80.9988888888889,67.3,30.34142857142857,0.088,6.039999999999999,2.13,9.025,2.3,0.0455,0.24,54.02,11.22,0.136,1.85759788603445,0.385,117.02554301614768,0.2,96.96,0.67,0.58,1.28,0.0,0.0,1.637621281977086,1.0,60.27196929448912,5.061031423444134,2.994123291454204,0.0497649316581681,0.0056627488609694,0.1180750780063899,0.2933463661467112,2.891384025956882,4.751312066824369,0.1858047494132832,0.1132549772193893,0.021941232914542,25.32188836101916,0.0,0.0,0.0,0.0,0.0,0.0,0.0,0.0,0.0,0.0,0.0,0.0,0.0,2143.791400179028,7.0,1.5,2.97,82.0,27.63636364,11.0,60.0,27.0,8.0,128.855,114.0,569.0,41.4328773475539,455.0,90.08771929824562
2024-01-11 09:00:00,2.64,1.3,1.34,1130.0,4000.0,0.0,2329.0,1478.0,231.0,119126.0,2.70480564974059,0.96,10.63,0.39,88.02,4.4,40.696354383252384,8.1,1.04,0.46,87.23,11.27,2.344958477658789,70.37,10.1,17.56,1.97,9.469959707890794,4.82333333333334,80.9988888888889,67.3,30.34142857142857,0.088,6.039999999999999,2.13,9.025,2.3,0.0455,0.24,54.02,11.22,0.136,1.85759788603445,0.385,117.5020566904632,0.2,96.96,0.67,0.58,1.28,0.0,0.0,1.6442894752116566,1.0,60.27196929448912,5.061031423444134,2.994123291454204,0.0497649316581681,0.0056627488609694,0.1180750780063899,0.2933463661467112,2.891384025956882,4.751312066824369,0.1858047494132832,0.1132549772193893,0.021941232914542,25.42499598823053,0.0,0.0,0.0,0.0,0.0,0.0,0.0,0.0,0.0,0.0,0.0,0.0,0.0,2143.791400179028,8.0,1.5,3.11,82.0,27.63636364,11.0,60.0,27.0,8.0,128.325,110.0,565.0,41.8169047061578,455.0,90.45454545454544
2024-01-11 10:00:00,2.6,1.3,1.3,1129.0,4000.0,0.0,2341.0,1546.0,236.0,120278.0,2.67891590899896,0.96,10.63,0.39,88.02,4.4,40.73504438470326,8.1,1.04,0.46,87.23,11.27,2.347187828377738,70.37,10.1,17.56,1.97,9.478962793311853,4.82333333333334,80.9988888888889,67.3,30.34142857142857,0.088,6.039999999999999,2.13,9.025,2.3,0.0455,0.24,54.02,11.22,0.136,1.85759788603445,0.385,117.6137658303292,0.2,96.96,0.67,0.58,1.28,0.0,0.0,1.6458527003001373,1.0,60.27196929448912,5.061031423444134,2.994123291454204,0.0497649316581681,0.0056627488609694,0.1180750780063899,0.2933463661467112,2.891384025956882,4.751312066824369,0.1858047494132832,0.1132549772193893,0.021941232914542,25.449167517758934,0.0,0.0,0.0,0.0,0.0,0.0,0.0,0.0,0.0,0.0,0.0,0.0,0.0,2143.791400179028,7.0,1.5,3.03,82.0,27.63636364,11.0,60.0,27.0,8.0,128.4575,111.0,566.0,42.5497454881999,455.0,90.54054054054056
2024-01-11 11:00:00,2.65,1.3,1.35,1130.0,4000.0,433.0,2327.0,1447.0,227.0,117183.0,2.76231844041541,0.96,10.63,0.39,88.02,4.4,40.49185008986921,8.1,1.04,0.46,87.23,11.27,2.3331747667157807,70.37,10.1,17.56,1.97,9.422371970665212,4.82333333333334,80.9988888888889,67.3,30.34142857142857,0.088,6.039999999999999,2.13,9.025,2.3,0.0455,0.24,54.02,11.22,0.136,1.85759788603445,0.385,116.91159409402871,0.2,96.96,0.67,0.58,1.28,0.0,0.0,1.6360267140296885,1.0,60.27196929448912,5.061031423444134,2.994123291454204,0.0497649316581681,0.0056627488609694,0.1180750780063899,0.2933463661467112,2.891384025956882,4.751312066824369,0.1858047494132832,0.1132549772193893,0.021941232914542,25.297232189294697,0.0,0.0,0.0,0.0,0.0,0.0,0.0,0.0,0.0,0.0,0.0,0.0,0.0,2143.791400179028,7.0,1.5,3.18,82.0,27.63636364,11.0,60.0,27.0,8.0,126.735,98.0,553.0,42.3318594368164,455.0,90.0
2024-01-11 12:00:00,2.63,1.3,1.33,1131.0,4000.0,425.0,2353.0,1506.0,231.0,120199.0,2.69251536552974,0.96,10.63,0.39,88.02,4.4,41.533745647737184,8.1,1.04,0.46,87.23,11.27,2.393209672993848,70.37,10.1,17.56,1.97,9.664818968740809,4.82333333333334,80.9988888888889,67.3,30.34142857142857,0.088,6.039999999999999,2.13,9.025,2.3,0.0455,0.24,54.02,11.22,0.136,1.85759788603445,0.385,119.91984563796863,0.2,96.96,0.67,0.58,1.28,0.0,0.0,1.6781233078409787,1.0,60.27196929448912,5.061031423444134,2.994123291454204,0.0497649316581681,0.0056627488609694,0.1180750780063899,0.2933463661467112,2.891384025956882,4.751312066824369,0.1858047494132832,0.1132549772193893,0.021941232914542,25.94815512282041,0.0,0.0,0.0,0.0,0.0,0.0,0.0,0.0,0.0,0.0,0.0,0.0,0.0,2143.791400179028,8.0,1.5,3.31,82.0,27.63636364,11.0,60.0,27.0,8.0,126.3375,95.0,550.0,40.6301824212272,455.0,92.3157894736842
2024-01-11 13:00:00,2.63,1.3,1.33,1132.0,4000.0,567.0,2348.0,1492.0,232.0,119351.0,2.71575505433946,0.96,10.63,0.39,88.02,4.4,40.49185008986921,8.1,1.04,0.46,87.23,11.27,2.3331747667157807,70.37,10.1,17.56,1.97,9.422371970665212,4.82333333333334,80.9988888888889,67.3,30.34142857142857,0.088,6.039999999999999,2.13,9.025,2.3,0.0455,0.24,54.02,11.22,0.136,1.85759788603445,0.385,116.91159409402871,0.2,96.96,0.67,0.58,1.28,0.0,0.0,1.6360267140296885,1.0,60.27196929448912,5.061031423444134,2.994123291454204,0.0497649316581681,0.0056627488609694,0.1180750780063899,0.2933463661467112,2.891384025956882,4.751312066824369,0.1858047494132832,0.1132549772193893,0.021941232914542,25.297232189294697,0.0,0.0,0.0,0.0,0.0,0.0,0.0,0.0,0.0,0.0,0.0,0.0,0.0,2143.791400179028,8.0,1.5,3.15,82.0,27.63636364,11.0,60.0,27.0,8.0,127.9275,107.0,562.0,42.8604118993135,455.0,90.0
2024-01-11 14:00:00,2.62,1.3,1.32,1138.0,4000.0,310.0,2353.0,1514.0,235.0,120019.0,2.69334507460443,0.96,10.63,0.39,88.02,4.4,40.67003204846049,8.1,1.04,0.46,87.23,11.27,2.343441762388897,70.37,10.1,17.56,1.97,9.463834553594433,4.82333333333334,80.9988888888889,67.3,30.34142857142857,0.088,6.039999999999999,2.13,9.025,2.3,0.0455,0.24,54.02,11.22,0.136,1.85759788603445,0.385,117.42605655428846,0.2,96.96,0.67,0.58,1.28,0.0,0.0,1.6432259514951657,1.0,60.27196929448912,5.061031423444134,2.994123291454204,0.0497649316581681,0.0056627488609694,0.1180750780063899,0.2933463661467112,2.891384025956882,4.751312066824369,0.1858047494132832,0.1132549772193893,0.021941232914542,25.408551142822944,0.0,0.0,0.0,0.0,0.0,0.0,0.0,0.0,0.0,0.0,0.0,0.0,0.0,2143.791400179028,7.0,1.5,3.25,82.0,27.63636364,11.0,60.0,27.0,8.0,127.1325,101.0,556.0,43.1901279707495,455.0,90.3960396039604
2024-01-11 15:00:00,2.64,1.3,1.34,1133.0,3999.0,0.0,2361.0,1474.0,230.0,118172.0,2.72594621858078,0.96,10.63,0.39,88.02,4.4,40.49185008986921,8.1,1.04,0.46,87.23,11.27,2.3331747667157807,70.37,10.1,17.56,1.97,9.422371970665212,4.82333333333334,80.9988888888889,67.3,30.34142857142857,0.088,6.039999999999999,2.13,9.025,2.3,0.0455,0.24,54.02,11.22,0.136,1.85759788603445,0.385,116.91159409402871,0.2,96.96,0.67,0.58,1.28,0.0,0.0,1.6360267140296885,1.0,60.27196929448912,5.061031423444134,2.994123291454204,0.0497649316581681,0.0056627488609694,0.1180750780063899,0.2933463661467112,2.891384025956882,4.751312066824369,0.1858047494132832,0.1132549772193893,0.021941232914542,25.297232189294697,0.0,0.0,0.0,0.0,0.0,0.0,0.0,0.0,0.0,0.0,0.0,0.0,0.0,2143.791400179028,8.0,1.5,2.91,82.0,27.63636364,11.0,60.0,27.0,8.0,125.8825,101.0,551.0,43.2856483617905,450.0,90.0
2024-01-11 16:00:00,2.62,1.3,1.32,1133.0,3999.0,0.0,2357.0,1518.0,235.0,120560.0,2.67198590901988,0.97,10.83,0.41,87.79,3.8,41.54018277828006,7.2,1.05,0.45,87.34,11.16,2.3935805859187784,70.86,10.3,17.54,1.3,9.666316876054603,4.82333333333334,80.9988888888889,67.3,30.26714285714285,0.0854999999999999,6.065,2.185,9.65,2.315,0.0465,0.235,53.835,11.4,0.139,1.87963244889082,0.39,119.9384314815764,0.1,96.88,0.66,0.58,1.3,0.0,0.0,1.678383392710069,1.0,60.14259294490997,4.95707124119925,2.926673063648098,0.0634900455612212,0.0106627488609694,0.1210163109209319,0.2844955626122762,2.798798274196732,5.010019190944294,0.2188246582908408,0.0970976252933583,0.0378354521607177,25.952176711994888,0.0,0.0,0.0,0.0,0.0,0.0,0.0,0.0,0.0,0.0,0.0,0.0,0.0,2143.791400179028,8.0,1.5,2.95,82.0,27.63636364,11.0,60.0,27.0,8.0,126.1475,103.0,553.0,42.4805135259055,450.0,92.33009708737865
2024-01-11 17:00:00,2.66,1.3,1.36,1134.0,3997.0,0.0,2352.0,1441.0,227.0,117184.0,2.74754035710906,0.97,10.83,0.41,87.79,3.8,40.577547127096445,7.2,1.05,0.45,87.34,11.16,2.338112702729994,70.86,10.3,17.54,1.3,9.442313498645456,4.82333333333334,80.9988888888889,67.3,30.26714285714285,0.0854999999999999,6.065,2.185,9.65,2.315,0.0465,0.235,53.835,11.4,0.139,1.87963244889082,0.39,117.15902603920128,0.1,96.88,0.66,0.58,1.3,0.0,0.0,1.639489204429751,1.0,60.14259294490997,4.95707124119925,2.926673063648098,0.0634900455612212,0.0106627488609694,0.1210163109209319,0.2844955626122762,2.798798274196732,5.010019190944294,0.2188246582908408,0.0970976252933583,0.0378354521607177,25.35077130503924,0.0,0.0,0.0,0.0,0.0,0.0,0.0,0.0,0.0,0.0,0.0,0.0,0.0,2143.791400179028,7.0,1.5,3.06,82.0,27.63636364,11.0,60.0,27.0,8.0,126.4125,105.0,555.0,42.9719797887,450.0,90.1904761904762
2024-01-11 18:00:00,2.62,1.3,1.32,1133.0,3999.0,0.0,2364.0,1529.0,237.0,120850.0,2.66557806059771,0.97,10.83,0.41,87.79,3.8,39.59203119898322,7.2,1.05,0.45,87.34,11.16,2.2813264385665413,70.86,10.3,17.54,1.3,9.212985926872651,4.82333333333334,80.9988888888889,67.3,30.26714285714285,0.0854999999999999,6.065,2.185,9.65,2.315,0.0465,0.235,53.835,11.4,0.139,1.87963244889082,0.39,114.31355866971698,0.1,96.88,0.66,0.58,1.3,0.0,0.0,1.5996705648290288,1.0,60.14259294490997,4.95707124119925,2.926673063648098,0.0634900455612212,0.0106627488609694,0.1210163109209319,0.2844955626122762,2.798798274196732,5.010019190944294,0.2188246582908408,0.0970976252933583,0.0378354521607177,24.73507147397704,0.0,0.0,0.0,0.0,0.0,0.0,0.0,0.0,0.0,0.0,0.0,0.0,0.0,2143.791400179028,8.0,1.5,2.93,82.0,27.63636364,11.0,60.0,27.0,8.0,125.75,100.0,550.0,42.5925925925926,450.0,88.0
2024-01-11 19:00:00,2.64,1.3,1.34,1134.0,3999.0,0.0,2355.0,1477.0,231.0,118717.0,2.71344009583344,0.97,10.83,0.41,87.79,3.8,40.53639557951703,7.2,1.05,0.45,87.34,11.16,2.33574151563406,70.86,10.3,17.54,1.3,9.432737616397516,4.82333333333334,80.9988888888889,67.3,30.26714285714285,0.0854999999999999,6.065,2.185,9.65,2.315,0.0465,0.235,53.835,11.4,0.139,1.87963244889082,0.39,117.04020970909366,0.1,96.88,0.66,0.58,1.3,0.0,0.0,1.6378265233960578,1.0,60.14259294490997,4.95707124119925,2.926673063648098,0.0634900455612212,0.0106627488609694,0.1210163109209319,0.2844955626122762,2.798798274196732,5.010019190944294,0.2188246582908408,0.0970976252933583,0.0378354521607177,25.32506192767676,0.0,0.0,0.0,0.0,0.0,0.0,0.0,0.0,0.0,0.0,0.0,0.0,0.0,2143.791400179028,7.0,1.5,3.11,82.0,27.63636364,11.0,60.0,27.0,8.0,125.8825,101.0,551.0,42.633156559834,450.0,90.0990099009901
2024-01-11 20:00:00,2.65,1.3,1.35,1130.0,4000.0,0.0,2372.0,1476.0,230.0,119229.0,2.70247050218713,0.97,10.83,0.41,87.79,3.8,37.49245378691592,7.2,1.05,0.45,87.34,11.16,2.1603470062183154,70.86,10.3,17.54,1.3,8.724418491356678,4.82333333333334,80.9988888888889,67.3,30.26714285714285,0.0854999999999999,6.065,2.185,9.65,2.315,0.0465,0.235,53.835,11.4,0.139,1.87963244889082,0.39,108.25147601298956,0.1,96.88,0.66,0.58,1.3,0.0,0.0,1.5148395500274892,1.0,60.14259294490997,4.95707124119925,2.926673063648098,0.0634900455612212,0.0106627488609694,0.1210163109209319,0.2844955626122762,2.798798274196732,5.010019190944294,0.2188246582908408,0.0970976252933583,0.0378354521607177,23.423363138235832,0.0,0.0,0.0,0.0,0.0,0.0,0.0,0.0,0.0,0.0,0.0,0.0,0.0,2143.791400179028,8.0,1.5,2.77,82.0,27.63636364,11.0,60.0,27.0,8.0,125.22,96.0,546.0,43.338683788122,450.0,83.33333333333333
2024-01-11 21:00:00,2.64,1.3,1.34,1130.0,3999.0,0.0,2378.0,1478.0,231.0,119130.0,2.70403914184683,0.97,10.83,0.41,87.79,3.8,39.87618453294722,7.2,1.05,0.45,87.34,11.16,2.297699594824196,70.86,10.3,17.54,1.3,9.279107835438724,4.82333333333334,80.9988888888889,67.3,30.26714285714285,0.0854999999999999,6.065,2.185,9.65,2.315,0.0465,0.235,53.835,11.4,0.139,1.87963244889082,0.39,115.13399090897332,0.1,96.88,0.66,0.58,1.3,0.0,0.0,1.61115145405029,1.0,60.14259294490997,4.95707124119925,2.926673063648098,0.0634900455612212,0.0106627488609694,0.1210163109209319,0.2844955626122762,2.798798274196732,5.010019190944294,0.2188246582908408,0.0970976252933583,0.0378354521607177,24.912595910393144,0.0,0.0,0.0,0.0,0.0,0.0,0.0,0.0,0.0,0.0,0.0,0.0,0.0,2143.791400179028,7.0,1.5,2.85,82.0,27.63636364,11.0,60.0,27.0,8.0,125.0875,95.0,545.0,42.137049941928,450.0,88.63157894736842
2024-01-11 22:00:00,2.64,1.3,1.34,1130.0,4000.0,630.0,2350.0,1479.0,229.0,118782.0,2.7306455342703,0.97,10.83,0.41,87.79,3.8,39.953914883361286,7.2,1.05,0.45,87.34,11.16,2.302178483583083,70.86,10.3,17.54,1.3,9.297195531441398,4.82333333333334,80.9988888888889,67.3,30.26714285714285,0.0854999999999999,6.065,2.185,9.65,2.315,0.0465,0.235,53.835,11.4,0.139,1.87963244889082,0.39,115.358420742538,0.1,96.88,0.66,0.58,1.3,0.0,0.0,1.6142920596162509,1.0,60.14259294490997,4.95707124119925,2.926673063648098,0.0634900455612212,0.0106627488609694,0.1210163109209319,0.2844955626122762,2.798798274196732,5.010019190944294,0.2188246582908408,0.0970976252933583,0.0378354521607177,24.96115784861566,0.0,0.0,0.0,0.0,0.0,0.0,0.0,0.0,0.0,0.0,0.0,0.0,0.0,2143.791400179028,8.0,1.5,3.07,82.0,27.63636364,11.0,60.0,27.0,8.0,124.69,92.0,542.0,41.633971843988,450.0,88.80434782608695
2024-01-11 23:00:00,2.66,1.3,1.36,1135.0,4000.0,0.0,2359.0,1460.0,230.0,118860.0,2.71085493487551,0.98,10.96,0.42,87.64,3.6,40.58010063943992,7.0,1.04,0.44,87.32,11.2,2.518642008020076,70.78,10.35,17.63,1.24,10.158063526586892,5.35555555555556,80.2222222222222,67.3,30.19285714285714,0.0845,5.95,2.15,9.705,2.385,0.046,0.245,53.905,11.4,0.1295,1.915952025851355,0.38,118.18458426666749,0.1,94.81,1.02,0.54,0.96,0.0,0.0,1.7236034035483023,1.0,59.72609259784223,4.841802560144792,2.897001033598829,0.0892999761477193,0.0089299976147719,0.1097001033598829,0.339120356194058,3.267203084894967,5.142404738653094,0.1235001192614033,0.2145000397538011,0.0206600111310643,26.801174547738693,0.0,0.0,0.0,0.0,0.0,0.0,0.0,0.0,0.0,0.0,0.0,0.0,0.0,2143.791400179028,7.0,1.5,2.98,82.0,27.63636364,11.0,60.0,27.0,8.0,126.28,104.0,554.0,42.9061000685401,450.0,89.23076923076923
2024-01-12 00:00:00,2.63,1.25,1.38,1141.0,4000.0,0.0,2312.0,1470.0,239.0,121882.0,2.64368264792324,0.98,10.96,0.42,87.64,3.6,42.003269447831805,7.0,1.04,0.44,87.32,11.2,2.606972314964558,70.78,10.35,17.63,1.24,10.514312992135318,5.35555555555556,80.2222222222222,67.3,30.19285714285714,0.0845,5.95,2.15,9.705,2.385,0.046,0.245,53.905,11.4,0.1295,1.915952025851355,0.38,122.32938951137436,0.1,94.81,1.02,0.54,0.96,0.0,0.0,1.784051223127734,1.0,59.72609259784223,4.841802560144792,2.897001033598829,0.0892999761477193,0.0089299976147719,0.1097001033598829,0.339120356194058,3.267203084894967,5.142404738653094,0.1235001192614033,0.2145000397538011,0.0206600111310643,27.74110803838009,0.0,0.0,0.0,0.0,0.0,0.0,0.0,0.0,0.0,0.0,0.0,0.0,0.0,2236.350294509011,8.0,1.5,3.05,82.0,27.63636364,11.0,60.0,27.0,8.0,126.4875,115.0,560.0,43.2058959005067,445.0,96.34782608695652
2024-01-12 01:00:00,2.65,1.3,1.35,1136.0,4000.0,0.0,2354.0,1492.0,236.0,121493.0,2.65214197402157,0.98,10.96,0.42,87.64,3.6,41.43726049112335,7.0,1.04,0.44,87.32,11.2,2.5718424381821423,70.78,10.35,17.63,1.24,10.372628894553912,5.35555555555556,80.2222222222222,67.3,30.19285714285714,0.0845,5.95,2.15,9.705,2.385,0.046,0.245,53.905,11.4,0.1295,1.915952025851355,0.38,120.68095759066136,0.1,94.81,1.02,0.54,0.96,0.0,0.0,1.7600104999937614,1.0,59.72609259784223,4.841802560144792,2.897001033598829,0.0892999761477193,0.0089299976147719,0.1097001033598829,0.339120356194058,3.267203084894967,5.142404738653094,0.1235001192614033,0.2145000397538011,0.0206600111310643,27.36728676624694,0.0,0.0,0.0,0.0,0.0,0.0,0.0,0.0,0.0,0.0,0.0,0.0,0.0,2236.350294509011,8.0,1.5,3.04,82.0,27.63636364,11.0,60.0,27.0,8.0,124.6325,101.0,546.0,42.7482678983834,445.0,95.04950495049503
2024-01-12 02:00:00,2.66,1.3,1.36,1136.0,4000.0,0.0,2352.0,1452.0,232.0,119524.0,2.69580471440692,0.98,10.96,0.42,87.64,3.6,41.41567858461755,7.0,1.04,0.44,87.32,11.2,2.570502936912256,70.78,10.35,17.63,1.24,10.367226483671333,5.35555555555556,80.2222222222222,67.3,30.19285714285714,0.0845,5.95,2.15,9.705,2.385,0.046,0.245,53.905,11.4,0.1295,1.915952025851355,0.38,120.61810292524954,0.1,94.81,1.02,0.54,0.96,0.0,0.0,1.759093827858348,1.0,59.72609259784223,4.841802560144792,2.897001033598829,0.0892999761477193,0.0089299976147719,0.1097001033598829,0.339120356194058,3.267203084894967,5.142404738653094,0.1235001192614033,0.2145000397538011,0.0206600111310643,27.353032971056187,0.0,0.0,0.0,0.0,0.0,0.0,0.0,0.0,0.0,0.0,0.0,0.0,0.0,2236.350294509011,8.0,1.5,3.19,82.0,27.63636364,11.0,60.0,27.0,8.0,124.5,100.0,545.0,41.9638721630385,445.0,95.0
2024-01-12 03:00:00,2.666,1.3,1.366,1136.0,4000.0,240.0,2339.0,1451.0,229.0,117850.0,2.74101461603402,0.98,10.96,0.42,87.64,3.6,41.22144142606541,7.0,1.04,0.44,87.32,11.2,2.5584474254832767,70.78,10.35,17.63,1.24,10.318604785728107,5.35555555555556,80.2222222222222,67.3,30.19285714285714,0.0845,5.95,2.15,9.705,2.385,0.046,0.245,53.905,11.4,0.1295,1.915952025851355,0.38,120.05241093654332,0.1,94.81,1.02,0.54,0.96,0.0,0.0,1.7508437786396271,1.0,59.72609259784223,4.841802560144792,2.897001033598829,0.0892999761477193,0.0089299976147719,0.1097001033598829,0.339120356194058,3.267203084894967,5.142404738653094,0.1235001192614033,0.2145000397538011,0.0206600111310643,27.224748814339407,0.0,0.0,0.0,0.0,0.0,0.0,0.0,0.0,0.0,0.0,0.0,0.0,0.0,2236.350294509011,8.0,1.5,3.18,82.0,27.63636364,11.0,60.0,27.0,8.0,124.6325,101.0,546.0,42.1598939929329,445.0,94.55445544554456
2024-01-12 04:00:00,2.63,1.3,1.33,1137.0,4000.0,0.0,2330.0,1529.0,238.0,121607.0,2.64965728865896,0.98,10.96,0.42,87.64,3.6,41.47567232472081,7.0,1.04,0.44,87.32,11.2,2.574226504662491,70.78,10.35,17.63,1.24,10.382244194656854,5.35555555555556,80.2222222222222,67.3,30.19285714285714,0.0845,5.95,2.15,9.705,2.385,0.046,0.245,53.905,11.4,0.1295,1.915952025851355,0.38,120.79282736212824,0.1,94.81,1.02,0.54,0.96,0.0,0.0,1.7616420081980753,1.0,59.72609259784223,4.841802560144792,2.897001033598829,0.0892999761477193,0.0089299976147719,0.1097001033598829,0.339120356194058,3.267203084894967,5.142404738653094,0.1235001192614033,0.2145000397538011,0.0206600111310643,27.39265590631122,0.0,0.0,0.0,0.0,0.0,0.0,0.0,0.0,0.0,0.0,0.0,0.0,0.0,2236.350294509011,8.0,1.5,3.19,82.0,27.63636364,11.0,60.0,27.0,8.0,125.6925,109.0,554.0,43.0673718096114,445.0,95.13761467889908
2024-01-12 05:00:00,2.65,1.3,1.35,1138.0,4000.0,0.0,2322.0,1485.0,236.0,121368.0,2.65487177137162,0.98,10.96,0.42,87.64,3.6,41.528425441018506,7.0,1.04,0.44,87.32,11.2,2.577500676304939,70.78,10.35,17.63,1.24,10.395449423282054,5.35555555555556,80.2222222222222,67.3,30.19285714285714,0.0845,5.95,2.15,9.705,2.385,0.046,0.245,53.905,11.4,0.1295,1.915952025851355,0.38,120.94646436696983,0.1,94.81,1.02,0.54,0.96,0.0,0.0,1.7638826495312836,1.0,59.72609259784223,4.841802560144792,2.897001033598829,0.0892999761477193,0.0089299976147719,0.1097001033598829,0.339120356194058,3.267203084894967,5.142404738653094,0.1235001192614033,0.2145000397538011,0.0206600111310643,27.4274967631734,0.0,0.0,0.0,0.0,0.0,0.0,0.0,0.0,0.0,0.0,0.0,0.0,0.0,2236.350294509011,8.0,1.5,3.17,82.0,27.63636364,11.0,60.0,27.0,8.0,126.62,116.0,561.0,42.583179297597,445.0,95.25862068965516
2024-01-12 06:00:00,2.67,1.3,1.37,1145.0,4000.0,0.0,2323.0,1442.0,230.0,118367.0,2.72213842568307,0.98,10.96,0.42,87.64,3.6,39.19864495818054,7.0,1.04,0.44,87.32,11.2,2.4329006654356213,70.78,10.35,17.63,1.24,9.812255745229184,5.35555555555556,80.2222222222222,67.3,30.19285714285714,0.0845,5.95,2.15,9.705,2.385,0.046,0.245,53.905,11.4,0.1295,1.915952025851355,0.38,114.16126340743368,0.1,94.81,1.02,0.54,0.96,0.0,0.0,1.6649273116572036,1.0,59.72609259784223,4.841802560144792,2.897001033598829,0.0892999761477193,0.0089299976147719,0.1097001033598829,0.339120356194058,3.267203084894967,5.142404738653094,0.1235001192614033,0.2145000397538011,0.0206600111310643,25.88879054030689,0.0,0.0,0.0,0.0,0.0,0.0,0.0,0.0,0.0,0.0,0.0,0.0,0.0,2236.350294509011,7.0,1.5,3.09,82.0,27.63636364,11.0,60.0,27.0,8.0,126.7525,117.0,562.0,42.6663596592217,445.0,89.91452991452991
2024-01-12 07:00:00,2.65,1.3,1.35,1135.0,4000.0,0.0,2329.0,1446.0,230.0,117299.0,2.74690725792859,0.98,10.96,0.42,87.64,3.6,41.613839726170745,7.0,1.04,0.44,87.32,11.2,2.5828019940266684,70.78,10.35,17.63,1.24,10.41683043813866,5.35555555555556,80.2222222222222,67.3,30.19285714285714,0.0845,5.95,2.15,9.705,2.385,0.046,0.245,53.905,11.4,0.1295,1.915952025851355,0.38,121.19522303493972,0.1,94.81,1.02,0.54,0.96,0.0,0.0,1.767510544738053,1.0,59.72609259784223,4.841802560144792,2.897001033598829,0.0892999761477193,0.0089299976147719,0.1097001033598829,0.339120356194058,3.267203084894967,5.142404738653094,0.1235001192614033,0.2145000397538011,0.0206600111310643,27.48390872689856,0.0,0.0,0.0,0.0,0.0,0.0,0.0,0.0,0.0,0.0,0.0,0.0,0.0,2236.350294509011,8.0,1.5,3.11,82.0,27.63636364,11.0,60.0,27.0,8.0,125.825,110.0,555.0,43.6691312384473,445.0,95.45454545454544
2024-01-12 08:00:00,2.66,1.3,1.36,1134.0,4000.0,0.0,2332.0,1450.0,232.0,117999.0,2.73062240792245,0.96,10.79,0.41,87.84,4.6,41.8177725514585,7.9,1.03,0.45,87.42,11.1,2.595459276105579,67.93,11.34,17.58,3.15,10.467879167978822,5.35555555555556,80.2222222222222,67.3,30.11857142857143,0.09,5.955,2.115,9.555,2.31,0.0465,0.235,54.0,11.37,0.1315,1.9100970977861,0.37,121.78915246821316,0.1,96.63,0.72,0.73,1.32,0.0,0.0,1.7761724087113415,1.0,60.21049240702399,4.663702965633564,3.380001590152045,0.0692999761477193,0.0075200063606081,0.1492701454989121,0.3022103251860931,2.912102456784909,5.082504174149117,0.4212003816364907,0.1357998568863159,0.0226300214670526,27.61859639795965,0.0,0.0,0.0,0.0,0.0,0.0,0.0,0.0,0.0,0.0,0.0,0.0,0.0,2236.350294509011,7.0,1.5,3.1,82.0,27.63636364,11.0,60.0,27.0,8.0,124.8975,103.0,548.0,43.7042124542125,445.0,95.92233009708738
2024-01-12 09:00:00,2.67,1.3,1.37,1133.0,4000.0,0.0,2330.0,1436.0,229.0,118049.0,2.72946658976464,0.96,10.79,0.41,87.84,4.6,38.92450994794883,7.9,1.03,0.45,87.42,11.1,2.415886218902496,67.93,11.34,17.58,3.15,9.743633913224937,5.35555555555556,80.2222222222222,67.3,30.11857142857143,0.09,5.955,2.115,9.555,2.31,0.0465,0.235,54.0,11.37,0.1315,1.9100970977861,0.37,113.36287868914432,0.1,96.63,0.72,0.73,1.32,0.0,0.0,1.6532836727991993,1.0,60.21049240702399,4.663702965633564,3.380001590152045,0.0692999761477193,0.0075200063606081,0.1492701454989121,0.3022103251860931,2.912102456784909,5.082504174149117,0.4212003816364907,0.1357998568863159,0.0226300214670526,25.707737754752056,0.0,0.0,0.0,0.0,0.0,0.0,0.0,0.0,0.0,0.0,0.0,0.0,0.0,2236.350294509011,8.0,1.5,3.28,82.0,27.63636364,11.0,60.0,27.0,8.0,124.235,98.0,543.0,42.8603807796918,445.0,89.28571428571429
2024-01-12 10:00:00,2.59,1.3,1.29,1135.0,4000.0,0.0,2339.0,1549.0,237.0,120158.0,2.68158960925499,0.96,10.79,0.41,87.84,4.6,41.519477277812086,7.9,1.03,0.45,87.42,11.1,2.5769453001626625,67.93,11.34,17.58,3.15,10.393209507439932,5.35555555555556,80.2222222222222,67.3,30.11857142857143,0.09,5.955,2.115,9.555,2.31,0.0465,0.235,54.0,11.37,0.1315,1.9100970977861,0.37,120.92040393508728,0.1,96.63,0.72,0.73,1.32,0.0,0.0,1.763502584319146,1.0,60.21049240702399,4.663702965633564,3.380001590152045,0.0692999761477193,0.0075200063606081,0.1492701454989121,0.3022103251860931,2.912102456784909,5.082504174149117,0.4212003816364907,0.1357998568863159,0.0226300214670526,27.4215869384022,0.0,0.0,0.0,0.0,0.0,0.0,0.0,0.0,0.0,0.0,0.0,0.0,0.0,2236.350294509011,8.0,1.5,3.32,82.0,27.63636364,11.0,60.0,27.0,8.0,125.1625,105.0,550.0,42.8176795580111,445.0,95.23809523809524
2024-01-12 11:00:00,2.58,1.25,1.33,1148.0,4000.0,0.0,2335.0,1505.0,239.0,119500.0,2.69634578674666,0.96,10.79,0.41,87.84,4.6,41.74951762489185,7.9,1.03,0.45,87.42,11.1,2.591222970068969,67.93,11.34,17.58,3.15,10.450793506062237,5.35555555555556,80.2222222222222,67.3,30.11857142857143,0.09,5.955,2.115,9.555,2.31,0.0465,0.235,54.0,11.37,0.1315,1.9100970977861,0.37,121.59036833526817,0.1,96.63,0.72,0.73,1.32,0.0,0.0,1.773273341880914,1.0,60.21049240702399,4.663702965633564,3.380001590152045,0.0692999761477193,0.0075200063606081,0.1492701454989121,0.3022103251860931,2.912102456784909,5.082504174149117,0.4212003816364907,0.1357998568863159,0.0226300214670526,27.57351735252037,0.0,0.0,0.0,0.0,0.0,0.0,0.0,0.0,0.0,0.0,0.0,0.0,0.0,2236.350294509011,8.0,1.5,2.91,82.0,27.63636364,11.0,60.0,27.0,8.0,125.9575,111.0,556.0,43.765557818511,445.0,95.76576576576576
2024-01-12 12:00:00,2.6,1.25,1.35,1146.0,4000.0,0.0,2318.0,1458.0,234.0,117441.0,2.74358807396371,0.96,10.79,0.41,87.84,4.6,41.81372400808527,7.9,1.03,0.45,87.42,11.1,2.595207999463815,67.93,11.34,17.58,3.15,10.466865731340484,5.35555555555556,80.2222222222222,67.3,30.11857142857143,0.09,5.955,2.115,9.555,2.31,0.0465,0.235,54.0,11.37,0.1315,1.9100970977861,0.37,121.77736158036636,0.1,96.63,0.72,0.73,1.32,0.0,0.0,1.7760004504601905,1.0,60.21049240702399,4.663702965633564,3.380001590152045,0.0692999761477193,0.0075200063606081,0.1492701454989121,0.3022103251860931,2.912102456784909,5.082504174149117,0.4212003816364907,0.1357998568863159,0.0226300214670526,27.615922532791743,0.0,0.0,0.0,0.0,0.0,0.0,0.0,0.0,0.0,0.0,0.0,0.0,0.0,2236.350294509011,8.0,1.5,3.04,82.0,27.63636364,11.0,60.0,27.0,8.0,126.4875,115.0,560.0,43.7280187573271,445.0,95.91304347826087
