Repository: saikumar-voptimai/evonith_bf_webapp

# Evonith BF2 — Blast Furnace Intelligence Platform

Monitoring, modelling and optimisation of **Blast Furnace 2 (BF2)** at Evonith Steel: live telemetry from InfluxDB,
manual plant reports from Neon PostgreSQL, a two-zone energy model of the furnace, blend and fuel optimisers, a
conversational assistant (FurnaceMind) and a live digital twin evaluated every hour.

The platform has three deployable parts that share one Python service layer, plus the shared data library:

| Part | Path | What it is |
|---|---|---|
| **Streamlit app** (legacy) | `src/app.py`, `src/custom_pages/` | The original 11-page dashboard; still the home of the model pages. Served under `/legacy` in production |

File: src/data/V14_df_filtered.csv (part 5 of 61)
LET_PCT_FE2O3,LLOYDS_PELLET_PCT_K2O,LLOYDS_PELLET_PCT_LOI,LLOYDS_PELLET_PCT_MGO,LLOYDS_PELLET_PCT_MNO,LLOYDS_PELLET_PCT_NA2O,LLOYDS_PELLET_PCT_P,LLOYDS_PELLET_PCT_SIO2,LLOYDS_PELLET_PCT_TIO2,LLOYDS_PELLET_PCT_TM,LOWER STACK - 18660_TEMP. OC.1BT-12DEG. OC,LOWER STACK - 18660_TEMP. OC.2CT-17DEG. OC,LOWER STACK - 18660_TEMP. OC.3DT-03DEG. OC,LOWER STACK - 18660_TEMP. OCAT-07DEG. OC,NON_COKE_DISCHARGE_TIME,NUTCOKE_ASH%,NUTCOKE_CALC_MT,NUTCOKE_FC%,NUTCOKE_IM%,NUTCOKE_MOIST%,NUTCOKE_VM%,O2 ENRICHMENT %,ORE_AL2O3%,ORE_CALC_MT,ORE_CAO%,ORE_FE(T)%,ORE_K2O%,ORE_LOI%,ORE_MGO%,ORE_MNO%,ORE_NA2O%,ORE_P%,ORE_SIO2%,ORE_TIO2%,ORE_TM%,OXYGENFLOWNM3/HR.,PCI_2_ASH%,PCI_2_CALC_MT,PCI_2_FC%,PCI_2_IM%,PCI_2_VM%,PERMEABILITYKGS/HR.,PRODUCTIONTONNESPERHR,RAFTOC,SINTER_CALC_MT,SINTER_SP_02_AL2O3%,SINTER_SP_02_BASICITY,SINTER_SP_02_CAO%,SINTER_SP_02_COLD_STRENGTH_AI,SINTER_SP_02_COLD_STRENGTH_TI,SINTER_SP_02_FE(T)%,SINTER_SP_02_FEO%,SINTER_SP_02_HOT_STRENGTH_RDI,SINTER_SP_02_HOT_STRENGTH_RI,SINTER_SP_02_K2O%,SINTER_SP_02_MGO%,SINTER_SP_02_MNO%,SINTER_SP_02_NA2O%,SINTER_SP_02_P%,SINTER_SP_02_SIO2%,SINTER_SP_02_TIO2%,SLAG_BASICITY,SLAG_PCT_AL2O3,SLAG_PCT_CAO,SLAG_PCT_FEO,SLAG_PCT_K2O,SLAG_PCT_MGO,SLAG_PCT_MNO,SLAG_PCT_NA2O,SLAG_PCT_S,SLAG_PCT_SIO2,SLAG_PCT_TIO2,SLAG_T_BASICITY,STEAMKGS/HR.,STOCKRODLEVEL,TOPBAR,TOPPRESSUREBAR,TOTAL HEAT LOAD,TOTAL OXYGENNM3/HR.,TOTAL_COKE_PORTIONS,TOTAL_NON_COKE_PORTIONS,TOTAL_PELLET_CALC_MT,TUYEREVELOCITYM/S,UNITCOST LAKHS/THM,WEIGHTED_COKE_ANGLE,WEIGHTED_NON_COKE_ANGLE
2025-12-06 03:00:00,542.6388889,177.7461394,49.07472222,54.63194444,80.37083333,57.85027778,58.26888889,105.9255556,57.39,1.228497062,6.5,4.351666667,0.011933333,94.79686667,0.139,0.100133333,0.032966667,0.500666667,0.066766667,300.0,11.61394106,27.622,90.0,87.4334849,0.397722106,2.794989501,0.952574035,1.472354344,0.7,0.724,0.0,1.64,1.0,0.0,95.99,0.1,17.76126094,3.189477219,23.37688094,162.7186111,183.9536111,208.5905556,184.3661806,182.2019444,43.17572583,1,401.6955556,517.8913889,672.9477778,63.42444444,1468.033333,2.780844097,1176.94,107970.1619,0.0,0.0,0.0,0.0,0.0,0.0,0.0,0.0,0.0,0.0,0.0,0.0,42.67305556,39.75527778,38.99166667,44.65083333,68.0,11.69,6.032,87.29,0.47,7.35,1.02,3.036294928,4.027937068,51.611,0.036287807,60.13012071,0.024174149,4.288202902,0.03943171,0.077726841,0.019829513,0.085318052,4.771034857,0.412830327,3.782951309,4003.644606,11.34,17.04141112,69.14,1.88,17.64,1225.58685,95.875,2150.048447,98.004,2.32,2.043396226,10.83,5.09,79.62,55.21,9.05,31.61,68.03,0.064,2.05,0.16,0.033,0.048,5.3,0.13,1.039810572,18.72266667,36.381,0.481666667,0.332333333,7.151666667,0.180666667,0.150666667,0.29,34.98866667,1.200666667,1.244211029,0,0.617751734,0.243857299,1.308652856,1.952622891,,21,9,0.0,209.1675908,98.55136348,25.14285714,25.77777778
2025-12-06 04:00:00,531.3333333,172.616445,48.81888889,54.47944444,79.92277778,57.65111111,57.99861111,99.58361111,56.73194444,1.221721378,6.5,4.318888889,0.012622222,94.68408889,0.146222222,0.110577778,0.027644444,0.622,0.077955556,300.0,11.61042601,27.652,90.0,87.43704036,0.397600897,2.784080717,0.952533632,1.445767728,0.7,0.692,0.0,1.64,1.0,0.0,95.99,0.1,18.20944292,2.981409142,23.331477,166.4111111,200.2613889,225.6913889,200.4306944,209.3588889,43.83400883,1,401.5205556,517.5511111,672.3525,63.14333333,1475.466667,2.774273358,1168.846944,109960.7275,0.0,0.0,0.0,0.0,0.0,0.0,0.0,0.0,0.0,0.0,0.0,0.0,42.4025,40.02388889,41.56416667,44.52444444,68.0,11.69,6.191,87.29,0.47,7.35,1.02,2.979332597,3.993892396,53.864,0.036147705,60.21768417,0.023992017,4.255489195,0.039221558,0.076886232,0.019766467,0.08506587,4.720878509,0.406974083,3.77664674,3998.875672,11.34,15.52901892,69.14,1.88,17.64,1269.729422,89.96256944,2192.248572,98.017,2.32,2.043396226,10.83,5.09,79.62,55.21,9.05,31.61,68.03,0.064,2.05,0.16,0.033,0.048,5.3,0.13,1.047706226,18.82955556,36.47466667,0.442666667,0.317555556,7.206,0.18,0.15,0.296222222,34.81444444,1.181333333,1.25469614,0,0.881028191,0.224046355,1.32866515,1.959262976,,21,9,0.0,211.9731711,97.87167896,25.14285714,25.77777778
2025-12-06 05:00:00,525.0,151.0172097,48.42388889,54.40027778,79.65861111,57.30722222,57.51388889,71.81527778,56.21666667,1.269408169,6.5,4.315166667,0.012566667,94.6808,0.145666667,0.1144,0.02695,0.627166667,0.077283333,300.0,11.60963552,27.601,90.0,87.43783993,0.397573639,2.781627477,0.952524546,1.485869881,0.7,0.59,0.0,1.64,1.0,0.0,95.99,0.1,17.70732094,2.827666869,23.46723117,166.3788889,182.4327778,206.1377778,181.9886111,173.005,43.00535006,1,401.3022222,517.2683333,671.7561111,62.6675,1479.566667,2.834072728,1161.4975,109633.7161,0.0,0.0,0.0,0.0,0.0,0.0,0.0,0.0,0.0,0.0,0.0,0.0,41.88166667,42.86444444,50.025,44.14777778,68.0,11.69,6.26,87.29,0.47,7.35,1.02,2.982349675,3.908952851,55.866,0.03579816,60.43615007,0.023537608,4.173870333,0.03869724,0.074788959,0.019609172,0.084436688,4.595741238,0.392363083,3.760917195,3994.666644,11.34,14.31987131,69.14,1.88,17.64,1233.624225,94.82277778,2220.867475,98.21,2.32,2.043396226,10.83,5.09,79.62,55.21,9.05,31.61,68.03,0.064,2.05,0.16,0.033,0.048,5.3,0.13,1.056732572,18.903,36.585,0.409166667,0.314333333,7.261666667,0.182166667,0.15,0.308666667,34.6225,1.1635,1.266483417,0,0.761070118,0.216461703,1.348485758,2.006457213,,21,9,0.0,207.1005889,95.00978028,25.14285714,25.77777778
2025-12-06 06:00:00,528.2,153.3492121,48.02875,54.20625,79.12083333,56.38541667,57.82416667,72.12208333,57.80625,1.23421819,6.5,4.350166667,0.011566667,94.8188,0.135666667,0.1084,0.03145,0.482166667,0.061783333,300.0,11.613027,27.704,90.0,87.43440947,0.397690586,2.792152758,0.952563529,1.457067888,0.7,0.585,0.0,1.64,1.0,0.0,95.99,0.1,18.69122575,2.762659079,23.45265512,159.93125,168.6725,207.3741667,176.5934375,170.3958333,44.35005208,1,401.09625,516.91625,671.1579167,62.25958333,1478.566667,2.805621821,1155.34875,107924.1575,0.0,0.0,0.0,0.0,0.0,0.0,0.0,0.0,0.0,0.0,0.0,0.0,41.48875,42.82291667,50.66125,43.71125,68.0,11.69,6.292,87.29,0.47,7.35,1.02,3.036725104,3.926490985,54.91,0.035870333,60.3910417,0.023631433,4.190722819,0.0388055,0.075222,0.01964165,0.0845666,4.621579312,0.395379931,3.764164997,3998.960412,11.34,13.93420395,69.14,1.88,17.64,1237.998096,90.86583333,2223.370671,98.273,2.32,2.043396226,10.83,5.09,79.62,55.21,9.05,31.61,68.03,0.064,2.05,0.16,0.033,0.048,5.3,0.13,1.068015465,18.933,36.735,0.384166667,0.324333333,7.311666667,0.187166667,0.15,0.328666667,34.3975,1.1485,1.280594388,0,0.718543867,0.222849743,1.348132838,2.032265203,,21,9,0.0,204.37602,95.3187706,25.14285714,25.77777778
2025-12-06 07:00:00,529.0416667,161.3603421,47.62791667,55.16333333,79.5025,55.0625,58.4425,92.28541667,61.385,1.200977658,6.5,4.343103448,0.011358621,94.80232414,0.133586207,0.106793103,0.032027586,0.505793103,0.065013793,300.0,11.61356046,32.156,90.0,87.43386988,0.397708981,2.793808309,0.95256966,1.401610633,0.7,0.665,0.0,1.64,1.0,0.0,95.99,0.1,17.95099092,2.779140121,24.05197508,151.0829167,174.7083333,208.8804167,180.4128125,186.9795833,42.73928304,1,400.7925,516.4891667,670.2675,61.76666667,1477.103448,2.749879367,1141.909583,108936.8758,0.0,0.0,0.0,0.0,0.0,0.0,0.0,0.0,0.0,0.0,0.0,0.0,41.05583333,41.48625,50.11708333,43.28541667,68.0,11.69,7.396,87.29,0.47,7.35,1.02,3.004706742,3.979844542,62.139,0.036089895,60.25381548,0.023916864,4.241990537,0.039134843,0.076539371,0.019740453,0.084961811,4.700182494,0.404557621,3.774045286,3999.539442,11.34,14.32879838,69.14,1.88,17.64,1300.535558,88.8,2202.003958,113.94,2.32,2.043396226,10.83,5.09,79.62,55.21,9.05,31.61,68.03,0.064,2.05,0.16,0.033,0.048,5.3,0.13,1.066929649,19.09344828,36.61737931,0.391517241,0.344344828,7.284413793,0.191793103,0.15537931,0.332827586,34.322,1.165103448,1.279180488,0,0.976005507,0.200632953,1.348187967,2.091584348,,21,9,0.0,207.4303863,96.38024533,25.14285714,25.77777778
2025-12-06 08:00:00,533.8611111,154.5687644,47.61944444,56.23222222,80.68194444,55.23277778,57.75,87.40527778,59.87611111,1.231443594,6.5,4.281034483,0.012186207,94.58384138,0.141862069,0.110931034,0.027475862,0.749931034,0.092737931,300.0,11.50200286,27.291,90.0,87.58034187,0.402551757,3.035868968,0.917655271,1.456267589,0.53,0.488,0.0,0.78,1.28,0.0,95.36,0.1,18.47166767,2.889580108,23.41411139,153.2097222,159.6413889,189.2819444,164.8840972,157.4033333,44.10535661,1,400.5630556,516.1152778,669.6263889,61.525,1475.034483,2.787499169,1143.912778,109597.7819,0.0,0.0,0.0,0.0,0.0,0.0,0.0,0.0,0.0,0.0,0.0,0.0,40.90194444,42.57472222,50.67027778,43.17138889,68.0,11.67,6.3,87.305,0.465,7.6,1.025,2.983914714,4.317636769,53.85,0.046954875,59.50536045,0.021695487,4.526510306,0.043045125,0.058270752,0.014,0.067488802,5.236062396,0.35774507,4.652256267,3992.694586,11.65,15.58757292,69.72,1.99,16.64,1257.616978,93.02407594,2169.808947,97.881,2.35,2.022988506,10.56,5.09,79.62,55.16,9.05,31.61,68.03,0.061,2.06,0.16,0.03,0.05,5.22,0.13,1.049669369,19.42448276,36.1497931,0.441172414,0.377448276,7.156137931,0.195931034,0.167793103,0.316275862,34.442,1.223034483,1.257464836,0,0.697774403,0.224823979,1.331027561,2.135860808,,21,9,0.0,206.6900506,95.48036129,25.14285714,25.77777778
2025-12-06 09:00:00,532.4166667,160.0823958,47.56722222,57.09805556,80.87,57.475,57.11555556,79.20194444,58.83611111,1.248434192,6.5,4.2224,0.01298,94.3754,0.1496,0.11548,0.02344,0.9816,0.1191,300.0,11.4980743,27.268,90.0,87.5844059,0.402506601,3.02638624,0.917519803,1.47742485,0.53,0.49,0.0,0.78,1.28,0.0,95.36,0.1,17.90919269,2.901314944,23.38811789,191.2972222,211.3983333,251.66,218.1879861,218.3963889,43.36795456,1,400.3255556,515.7358333,668.9208333,61.16194444,1473.28,2.727040661,1145.532778,103824.94,0.0,0.0,0.0,0.0,0.0,0.0,0.0,0.0,0.0,0.0,0.0,0.0,40.69888889,40.99777778,49.50611111,42.93027778,68.0,11.67,6.166,87.305,0.465,7.6,1.025,3.165777708,4.340059843,53.139,0.046900581,59.43841698,0.021690058,4.554797042,0.043099419,0.058596511,0.014,0.067836278,5.278248179,0.360807204,4.654970925,3999.195483,11.65,14.65625482,69.72,1.99,16.64,1172.308125,91.55444444,2184.075633,97.843,2.35,2.022988506,10.56,5.09,79.62,55.16,9.05,31.61,68.03,0.061,2.06,0.16,0.03,0.05,5.22,0.13,1.032777416,19.75574074,35.68833333,0.488765432,0.410061728,7.031049383,0.199814815,0.180061728,0.30037037,34.55574074,1.279074074,1.236248331,0,0.505794267,0.228990653,1.249756478,2.186924364,,21,9,0.0,199.2600969,96.21091745,25.14285714,25.77777778
2025-12-06 10:00:00,530.8888889,179.8005617,47.65694444,57.59416667,81.41583333,58.42444444,58.13944444,77.55138889,59.87666667,1.238964384,6.5,4.334107143,0.012,94.67426786,0.130982143,0.137723214,0.043232143,0.590625,0.0770625,300.0,11.50383741,27.456,90.0,87.57844406,0.402572844,3.040297203,0.917718531,1.452302867,0.53,0.597,0.0,0.78,1.28,0.0,95.36,0.1,17.66331536,3.114036797,23.66509936,164.6536111,188.8247222,216.1941667,190.916875,193.995,42.73660581,1,400.1458333,515.205,668.1361111,61.37777778,1485.625,2.800375283,1137.353056,109640.6347,0.0,0.0,0.0,0.0,0.0,0.0,0.0,0.0,0.0,0.0,0.0,0.0,40.75138889,39.68055556,48.14972222,43.12416667,68.0,11.67,6.375,87.305,0.465,7.6,1.025,3.003119519,4.363632695,52.289,0.046843504,59.36804089,0.02168435,4.584534223,0.043156496,0.058938974,0.014,0.068201572,5.322597105,0.364026354,4.657824782,4008.833806,11.65,14.88339105,69.72,1.99,16.64,1265.608814,82.77722222,2168.4211,98.417,2.35,2.022988506,10.56,5.09,79.62,55.16,9.05,31.61,68.03,0.061,2.06,0.16,0.03,0.05,5.22,0.13,1.037616843,20.10018519,35.58833333,0.414691358,0.413765432,7.094012346,0.188703704,0.183765432,0.322592593,34.30018519,1.223518519,1.244481517,0,0.836434226,0.213338491,1.348198783,2.201348548,,21,9,0.0,205.5411494,98.82357442,25.14285714,25.77777778
2025-12-06 11:00:00,537.9166667,159.7127383,48.72055556,58.78888889,80.08611111,59.35444444,59.65083333,84.7,60.86416667,1.200389747,6.5,4.301964286,0.012,94.59391071,0.136339286,0.130758929,0.033589286,0.703125,0.0883125,300.0,11.50218428,32.038,90.0,87.58015419,0.402553842,3.036306886,0.917661527,1.419734689,0.53,0.77,0.0,0.78,1.28,0.0,95.36,0.1,17.42175458,2.996752822,23.4060335,151.9558333,171.9302778,180.555,163.5584722,149.7927778,42.67169692,1,399.9205556,514.7475,667.4841667,61.99416667,1478.125,2.767827203,1181.388611,108332.4006,0.0,0.0,0.0,0.0,0.0,0.0,0.0,0.0,0.0,0.0,0.0,0.0,41.44666667,37.36833333,44.05138889,43.82083333,68.0,11.67,7.54,87.305,0.465,7.6,1.025,3.030667214,4.374103305,60.578,0.046818152,59.33678117,0.021681815,4.59774291,0.043181848,0.059091089,0.014,0.068363828,5.342296048,0.365456238,4.65909241,4001.806286,11.65,15.88635989,69.72,1.99,16.64,1274.615022,99.46833333,2193.346067,114.87,2.35,2.022988506,10.56,5.09,79.62,55.16,9.05,31.61,68.03,0.061,2.06,0.16,0.03,0.05,5.22,0.13,1.04245627,20.44462963,35.48833333,0.340617284,0.417469136,7.156975309,0.177592593,0.187469136,0.344814815,34.04462963,1.167962963,1.252714704,0,0.606324754,0.219344971,1.348113769,2.170065425,,21,9,0.0,211.1135147,96.16193783,25.14285714,25.77777778
2025-12-06 12:00:00,530.1527778,178.6007053,49.90805556,60.38,79.07666667,60.46055556,60.14861111,85.08194444,60.01222222,1.231826161,6.5,4.288786127,0.012219653,94.56272254,0.14,0.12632948,0.027988439,0.748150289,0.093803468,300.0,11.49934476,27.471,90.0,87.58309162,0.402521204,3.029452878,0.917563613,1.455998525,0.53,0.659,0.0,0.78,1.28,0.0,95.36,0.1,17.49491283,3.204644122,23.75561817,184.0958333,195.62,218.4213889,197.0248611,189.9622222,42.41107672,1,399.6719444,514.31,666.8141667,62.53527778,1471.791908,2.804016292,1145.045,107740.1028,0.0,0.0,0.0,0.0,0.0,0.0,0.0,0.0,0.0,0.0,0.0,0.0,42.1525,35.52472222,38.85083333,44.41472222,68.0,11.67,6.337,87.305,0.465,7.6,1.025,3.065704747,4.352141575,52.933,0.046871328,59.40234731,0.021687133,4.570038161,0.043128672,0.058772033,0.014,0.068023501,5.300978218,0.362457106,4.656433605,4007.994681,11.65,15.27601599,69.72,1.99,16.64,1236.90845,85.53166667,2158.754292,97.341,2.35,2.022988506,10.56,5.09,79.62,55.16,9.05,31.61,68.03,0.061,2.06,0.16,0.03,0.05,5.22,0.13,1.04227637,20.66791908,35.34421965,0.316358382,0.429884393,7.193410405,0.175491329,0.193294798,0.356705202,33.9117341,1.157456647,1.254402447,0,0.530876247,0.224172334,1.348217469,2.118347914,,21,9,0.0,202.7115786,98.66459345,25.14285714,25.77777778
2025-12-06 13:00:00,530.0,149.8493647,50.46777778,60.705,79.08222222,61.3425,60.6625,76.23361111,59.66944444,1.201840552,6.5,4.316531792,0.012913295,94.63763584,0.14,0.127369942,0.031109827,0.647572254,0.086867052,300.0,11.50280873,27.532,90.0,87.57950821,0.40256102,3.03781418,0.91768306,1.413360922,0.53,0.669,0.0,0.78,1.28,0.0,95.36,0.1,17.64081831,3.318954147,23.44921861,153.1355556,158.1225,193.0833333,169.8070139,174.8866667,42.93540892,1,399.4025,513.7491667,666.1083333,62.96666667,1467.976879,2.761260564,1144.0425,107539.7197,0.0,0.0,0.0,0.0,0.0,0.0,0.0,0.0,0.0,0.0,0.0,0.0,42.64472222,34.89555556,34.63444444,44.89194444,68.0,11.67,6.403,87.305,0.465,7.6,1.025,3.081696667,4.36456846,52.834,0.046841239,59.36524719,0.021684124,4.585714691,0.043158761,0.058952568,0.014,0.068216073,5.324357611,0.364154143,4.65793807,3997.536092,11.65,14.90526656,69.72,1.99,16.64,1272.118303,99.46833333,2138.806589,97.935,2.35,2.022988506,10.56,5.09,79.62,55.16,9.05,31.61,68.03,0.061,2.06,0.16,0.03,0.05,5.22,0.13,1.03126529,20.62976879,35.10491329,0.399595376,0.461098266,7.172601156,0.19283237,0.203699422,0.346300578,34.04352601,1.24416185,1.241965812,0,0.662750765,0.211520414,1.347947361,2.043824114,,21,9,0.0,204.4911939,94.85504083,25.14285714,25.77777778
2025-12-06 14:00:00,530.1111111,155.4135572,50.78027778,60.46055556,79.52305556,62.055,59.56666667,71.745,58.95694444,1.215252783,6.5,4.344277457,0.013606936,94.71254913,0.14,0.128410405,0.034231214,0.54699422,0.079930636,300.0,11.50311499,27.541,90.0,87.57919139,0.40256454,3.038553429,0.91769362,1.43157705,0.53,0.673,0.0,0.78,1.28,0.0,95.36,0.1,18.05651983,3.297807389,22.759332,179.6708333,194.6163889,223.0833333,193.7342361,177.5663889,44.23560542,1,399.0877778,513.3247222,665.4847222,63.15555556,1464.16185,2.700428328,1152.008611,103388.9579,0.0,0.0,0.0,0.0,0.0,0.0,0.0,0.0,0.0,0.0,0.0,0.0,42.7375,35.0125,34.74638889,45.23083333,68.0,11.67,6.359,87.305,0.465,7.6,1.025,3.215815786,4.408576027,54.987,0.046734683,59.23386382,0.021673468,4.641230291,0.043265317,0.059591904,0.014,0.06889803,5.407151509,0.370163893,4.663265863,4001.523875,11.65,14.22241267,69.72,1.99,16.64,1206.598819,91.51333333,2147.176292,98.248,2.35,2.022988506,10.56,5.09,79.62,55.16,9.05,31.61,68.03,0.061,2.06,0.16,0.03,0.05,5.22,0.13,1.02025421,20.5916185,34.86560694,0.48283237,0.492312139,7.151791908,0.21017341,0.214104046,0.335895954,34.17531792,1.330867052,1.229529178,0,0.380316838,0.216324283,1.268807881,2.073727731,,21,9,0.0,200.6988617,95.59229633,25.14285714,25.77777778
2025-12-06 15:00:00,535.0,186.4498175,50.93222222,60.24,78.03027778,63.65222222,60.12305556,68.74805556,58.10666667,1.219327788,6.5,4.3002,0.01374,94.76904,0.14,0.13524,0.03652,0.5264,0.07886,300.0,11.50227085,27.536,90.0,87.58006464,0.402554837,3.036515834,0.917664512,1.415516817,0.53,0.637,0.0,0.78,1.28,0.0,95.36,0.1,17.74886681,2.98212445,23.18513728,152.5569444,177.4522222,208.5966667,176.6379167,167.9458333,43.36172458,1,398.7469444,512.7466667,664.8044444,63.38583333,1462.52,2.763804469,1141.227778,107236.3628,0.0,0.0,0.0,0.0,0.0,0.0,0.0,0.0,0.0,0.0,0.0,0.0,42.77972222,34.97027778,35.80083333,45.52555556,68.0,11.67,6.423,87.305,0.465,7.6,1.025,3.067339692,4.389156247,53.345,0.046781704,59.29184103,0.02167817,4.616732215,0.043218296,0.059309776,0.014,0.068597094,5.37061599,0.367511894,4.6609148,4001.368889,11.65,15.4299654,69.72,1.99,16.64,1264.873514,82.75666667,2167.393264,98.276,2.35,2.022988506,10.56,5.09,79.62,55.16,9.05,31.61,68.03,0.061,2.06,0.16,0.03,0.05,5.22,0.13,1.02047681,20.5908,34.873,0.4884,0.4996,7.1582,0.2148,0.2174,0.3378,34.1746,1.3306,1.229942739,0,0.639154127,0.196189017,1.348400078,2.079752601,,21,9,0.0,203.1913853,99.70460082,25.14285714,25.77777778
2025-12-06 16:00:00,531.5416667,174.7738089,50.71611111,59.42777778,77.185,63.98527778,60.20972222,66.93416667,57.42583333,1.260660914,6.5,4.1622,0.01314,94.80144,0.14,0.14964,0.03772,0.6104,0.08546,300.0,11.52642866,22.941,90.0,87.53110893,0.372462404,2.728634323,0.942462404,1.471711786,0.53,0.41,0.0,0.78,1.28,0.0,95.36,0.1,17.72533322,3.136919672,23.19695214,193.7127778,228.5025,232.6883333,222.5090972,235.1327778,43.31699583,1,398.4244444,512.2675,664.1827778,63.42916667,1463.72,2.820127567,1135.3,106655.5506,2.11,0.91,63.83,0.033,0.58,0.14,0.02,0.046,0.045,4.32,0.145,3.4,42.97583333,35.02055556,37.4925,45.81666667,68.0,11.67,5.408,87.305,0.465,7.6,1.025,3.091631475,4.387334411,44.538,0.046786115,59.29728008,0.021678612,4.614433967,0.043213885,0.059283309,0.014,0.068568863,5.367188468,0.367263101,4.660694239,3999.677333,11.02,15.27921186,70.23,1.92,16.83,1210.505811,87.42277778,2144.580611,81.78,2.48,1.952117864,10.6,5.09,79.62,54.85,9.38,31.61,68.03,0.06,2.17,0.15,0.027,0.049,5.43,0.14,1.035389606,20.6388,35.203,0.3924,0.4756,7.2002,0.2028,0.2114,0.3558,34.0006,1.2166,1.247160402,0,0.666936732,0.211050843,1.348208961,2.103568872,,21,9,0.0,198.5765164,98.15752968,25.14285714,25.77777778
2025-12-06 17:00:00,530.0,170.3062122,50.25194444,59.69166667,75.04722222,63.59083333,60.555,63.73027778,56.72666667,1.221690059,6.5,4.229666667,0.013,94.83008333,0.136166667,0.142266667,0.038766667,0.534166667,0.075883333,300.0,11.52905659,32.107,90.0,87.52855016,0.372393248,2.735319401,0.942393248,1.421596628,0.53,0.575,0.0,0.78,1.28,0.0,95.36,0.1,17.57178361,3.259797803,23.49069269,138.1219444,174.2086111,185.4586111,165.4545833,164.0291667,42.79195467,1,398.1172222,511.705,663.5097222,63.46777778,1460.55,2.769784361,1147.747778,107357.4989,2.11,0.91,63.83,0.033,0.58,0.14,0.02,0.046,0.045,4.32,0.145,3.4,42.84555556,34.54444444,39.8575,45.85194444,68.0,11.67,7.437,87.305,0.465,7.6,1.025,3.081654103,4.407468808,61.153,0.046737364,59.23716939,0.021673736,4.639833532,0.043262636,0.059575818,0.014,0.068880873,5.405068435,0.370012689,4.663131817,4000.348458,11.02,15.12319165,70.23,1.92,16.83,1260.081664,88.8,2153.998592,114.597,2.48,1.952117864,10.6,5.09,79.62,54.85,9.38,31.61,68.03,0.06,2.17,0.15,0.027,0.049,5.43,0.14,1.032258875,20.57716667,35.15733333,0.37,0.47,7.240666667,0.2115,0.206166667,0.352333333,34.05966667,1.255166667,1.244845281,0,0.825412319,0.199906564,1.348204792,2.123606861,,21,9,0.0,203.9835011,97.56557312,25.14285714,25.77777778
2025-12-06 18:00:00,535.875,164.2440997,49.94916667,60.57861111,72.24972222,64.06916667,60.60083333,61.09583333,56.30916667,1.199223466,6.5,4.359666667,0.013,94.85758333,0.131166667,0.128266667,0.039766667,0.409166667,0.061383333,300.0,11.52955588,27.65,90.0,87.52806401,0.372380108,2.736589512,0.942380108,1.398773175,0.53,0.259,0.0,0.78,1.28,0.0,95.36,0.1,17.67344247,3.05183415,23.68549894,154.6461111,197.0061111,214.6577778,187.5224306,183.7797222,42.72959811,1,397.7516667,511.2016667,662.8727778,63.50611111,1456.05,2.747158636,1162.846111,108153.5942,2.11,0.91,63.83,0.033,0.58,0.14,0.02,0.046,0.045,4.32,0.145,3.4,42.76472222,35.06166667,34.835,45.90888889,68.0,11.67,6.351,87.305,0.465,7.6,1.025,3.040447508,4.447926827,52.205,0.046639402,59.11638311,0.02166394,4.690871372,0.043360598,0.060163586,0.014,0.069507825,5.481184369,0.375537707,4.668029882,4000.309497,11.02,15.57408177,70.23,1.92,16.83,1292.017375,94.82277778,2182.287097,97.901,2.48,1.952117864,10.6,5.09,79.62,54.85,9.38,31.61,68.03,0.06,2.17,0.15,0.027,0.049,5.43,0.14,1.023636636,20.48216667,34.99733333,0.37,0.47,7.280666667,0.2265,0.201166667,0.342333333,34.18966667,1.340166667,1.2365854,0,0.694415506,0.199549698,1.348342808,2.077514633,,21,9,0.0,208.9657981,96.76234321,25.14285714,25.77777778
2025-12-06 19:00:00,546.9444444,180.2485694,49.74388889,62.52861111,70.76083333,63.16555556,59.78138889,59.48472222,56.57638889,1.209685957,6.5,4.346875,0.013215625,94.73512813,0.1371875,0.127875,0.035328125,0.5309375,0.073453125,300.0,11.52752228,32.203,90.0,87.5300441,0.372433624,2.731416328,0.942433624,1.401018658,0.0,0.0,0.0,0.0,0.0,0.0,0.0,0.0,17.32773978,3.234383036,23.41871658,146.4058333,178.4286111,204.9872222,180.3665972,191.6447222,42.52870686,1,397.4222222,510.6477778,662.1786111,63.58722222,1461.46875,2.749376983,1180.413611,105859.8089,2.11,0.91,63.83,0.033,0.58,0.14,0.02,0.046,0.045,4.32,0.145,3.4,42.96305556,34.97138889,35.10055556,46.03694444,68.0,11.67,7.518,87.305,0.465,7.6,1.025,3.100502986,4.563835907,57.126,0.046358751,58.77033978,0.021635875,4.837090817,0.043641249,0.061847495,0.014,0.071303995,5.699250604,0.391366453,4.682062458,3996.206517,11.02,16.2543153,70.23,1.92,16.83,1264.010911,90.17722222,2170.994067,114.767,2.48,1.952117864,10.6,5.09,79.62,54.85,9.38,31.61,68.03,0.06,2.17,0.15,0.027,0.049,5.43,0.14,1.033930784,20.44921875,35.233125,0.35203125,0.455625,7.28640625,0.21203125,0.19640625,0.3471875,34.07984375,1.29171875,1.247740456,0,0.852891101,0.191332709,1.3482741,2.071512818,,21,9,3.077,207.1875008,98.88293545,25.14285714,25.77777778
2025-12-06 20:00:00,544.0972222,169.1468322,49.49055556,62.50055556,71.92638889,62.07666667,61.13416667,58.05861111,56.60444444,1.237784453,6.5,4.290625,0.013496875,94.56703438,0.1465625,0.131625,0.029234375,0.7278125,0.093609375,300.0,11.52903348,23.176,90.0,87.52857266,0.372393856,2.735260614,0.942393856,1.461555925,0.0,0.0,0.0,0.0,0.0,0.0,0.0,0.0,18.09346081,3.130545892,23.23058944,168.3547222,210.6088889,234.1727778,205.2096528,207.7022222,43.78331764,1,397.0438889,510.1375,661.5188889,63.41166667,1469.90625,2.809931947,1180.402778,105254.2214,2.11,0.91,63.83,0.033,0.58,0.14,0.02,0.046,0.045,4.32,0.145,3.4,42.81777778,36.31027778,36.40222222,46.05916667,68.0,11.67,5.302,87.305,0.465,7.6,1.025,3.120963114,4.465464043,43.455,0.046596939,59.06402623,0.021659694,4.712994592,0.043403061,0.060418364,0.014,0.069779588,5.514178115,0.37793262,4.670153032,3999.667172,11.02,16.03897248,70.23,1.92,16.83,1202.806831,94.82277778,2176.172122,82.152,2.48,1.952117864,10.6,5.09,79.62,54.85,9.38,31.61,68.03,0.06,2.17,0.15,0.027,0.049,5.43,0.14,1.049982093,20.43515625,35.589375,0.32859375,0.436875,7.28171875,0.18859375,0.19171875,0.3565625,33.89703125,1.20265625,1.264804407,0,0.549324857,0.223771448,1.348289172,2.055849687,,21,9,0.0,202.7028603,97.41195527,25.14285714,25.77777778
2025-12-06 21:00:00,535.6685237,188.2384515,49.44707521,60.83231198,72.02785515,62.30139276,62.16852368,56.8189415,56.06155989,1.237633543,6.5,4.297142857,0.013396429,94.59653214,0.143214286,0.128928571,0.028696429,0.698214286,0.093875,300.0,11.52200515,27.978,90.0,87.53541604,0.372578812,2.717381514,0.942578812,1.442728571,0.53,0.252,0.0,0.78,1.28,0.0,95.36,0.1,17.42431769,3.13541346,23.45495836,184.764624,215.113649,237.0896936,214.5985376,221.4261838,42.62839267,1,396.6501393,509.5955432,660.8155989,63.21643454,1471.982143,2.791012164,1138.983287,106343.1986,2.11,0.91,63.83,0.033,0.58,0.14,0.02,0.046,0.045,4.32,0.145,3.4,42.72618384,37.37715877,39.06963788,46.11671309,68.0,11.67,6.604,87.305,0.465,7.6,1.025,3.086984398,4.361680672,49.147,0.046848231,59.3738686,0.021684823,4.582071744,0.043151769,0.058910615,0.014,0.068171323,5.318924655,0.363759782,4.657588459,4000.615407,11.02,15.81370782,70.23,1.92,16.83,1231.155507,84.00891365,2152.357178,95.908,2.48,1.952117864,10.6,5.09,79.62,54.85,9.38,31.61,68.03,0.06,2.17,0.15,0.027,0.049,5.43,0.14,1.055544669,20.40285714,35.72339286,0.316607143,0.413035714,7.337678571,0.173214286,0.183214286,0.370178571,33.84357143,1.142857143,1.272354997,0,0.871875982,0.205095049,1.348216585,2.058694458,,21,9,0.0,200.0700526,99.94159483,25.14285714,25.77777778
2025-12-06 22:00:00,536.4861111,179.2882669,49.29972222,60.07722222,71.80805556,64.39833333,64.79861111,55.69944444,55.34388889,1.221188503,6.5,4.34,0.013075,94.740425,0.1325,0.1225,0.031375,0.5375,0.082625,300.0,11.52911512,32.897,90.0,87.52849318,0.372391707,2.73546828,0.942391707,1.417915817,0.53,0.586,0.0,0.78,1.28,0.0,95.36,0.1,17.08075361,3.188528822,24.31409153,182.1933333,215.6302778,236.3566667,215.4310417,227.5438889,41.26488081,1,396.2913889,509.1022222,660.1794444,62.97722222,1470.375,2.766034853,1149.439444,108283.5575,2.11,0.91,63.83,0.033,0.58,0.14,0.02,0.046,0.045,4.32,0.145,3.4,42.42805556,37.86527778,42.37,45.95027778,68.0,11.67,7.391,87.305,0.465,7.6,1.025,3.035589094,4.196198285,55.738,0.047248915,59.86791166,0.021724891,4.373315512,0.042751085,0.056506513,0.014,0.065606947,5.007593383,0.341161219,4.637554272,4001.037369,11.02,15.61725311,70.23,1.92,16.83,1276.136083,87.10694444,2169.704986,118.554,2.48,1.952117864,10.6,5.09,79.62,54.85,9.38,31.61,68.03,0.06,2.17,0.15,0.027,0.049,5.43,0.14,1.05503482,20.36,35.72875,0.31125,0.38625,7.42875,0.1625,0.1725,0.38625,33.865,1.1,1.274397854,0,1.102512546,0.196727312,1.348016703,2.053252834,,21,9,0.0,206.1980289,98.75569537,25.14285714,25.77777778
2025-12-06 23:00:00,536.9444444,175.0276933,49.1675,60.2425,71.87444444,65.08666667,64.45583333,54.5825,54.58083333,1.210425406,6.5,4.327,0.012790909,94.69370909,0.134181818,0.1233,0.029909091,0.589909091,0.0892,300.0,11.53066373,28.129,90.0,87.52698532,0.372350955,2.739407729,0.942350955,1.413280378,0.53,0.518,0.0,0.78,1.28,0.0,95.36,0.1,17.69608464,3.132257894,23.81804631,178.4258333,200.5238889,228.2763889,204.2982639,209.9669444,42.62877789,1,395.8947222,508.6005556,659.4225,62.63583333,1471.045455,2.7611641,1170.330833,107683.7997,2.11,0.91,63.83,0.033,0.58,0.14,0.02,0.046,0.045,4.32,0.145,3.4,42.09888889,38.29222222,46.07305556,45.6425,68.0,11.67,6.462,87.305,0.465,7.6,1.025,3.049645819,4.141210395,50.215,0.047382057,60.03207647,0.021738206,4.303948223,0.042617943,0.055707657,0.014,0.064754834,4.904141591,0.333651977,4.630897142,3998.044783,11.02,15.48995086,70.23,1.92,16.83,1270.586325,88.5,2189.517747,101.65,2.48,1.952117864,10.6,5.09,79.62,54.85,9.38,31.61,68.03,0.06,2.17,0.15,0.027,0.049,5.43,0.14,1.063766945,20.27890909,35.92654545,0.322545455,0.369545455,7.443727273,0.155818182,0.165818182,0.383727273,33.77590909,1.073272727,1.28415719,0,0.858427382,0.202854944,1.347814208,2.032143574,,21,9,0.0,208.3385258,98.19116937,25.14285714,25.77777778
2025-12-07 00:00:00,542.2361111,167.5348022,49.22138889,61.74666667,73.66,63.42611111,65.68,53.82694444,54.55111111,1.239152477,6.5,4.297,0.012518182,94.58898182,0.139636364,0.1263,0.027181818,0.707181818,0.1012,304.6944444,11.58169635,28.072,90.0,87.4732153,0.397632516,2.815901966,0.945088344,1.444475928,0.69,0.496,0.0,1.38,1.26,0.0,95.59,0.1,17.44263664,3.114977175,23.46718311,190.0311111,209.6538889,231.8816667,212.6011111,218.8377778,42.63742978,1,395.3188889,508.2313889,658.5261111,62.10666667,1472.409091,2.792482428,1160.958056,106588.5317,0.0,0.0,0.0,0.0,0.0,0.0,0.0,0.0,0.0,0.0,0.0,0.0,42.68777778,39.03111111,41.75138889,45.55333333,68.0,11.565,6.471,87.41,0.405,6.7,1.025,3.076566239,3.979907248,50.026,0.045482749,60.32345021,0.019580458,3.853459001,0.042902291,0.094189621,0.02009655,0.069998841,4.950533523,0.425274577,3.858045816,3997.352586,11.21,15.82901388,70.59,1.37,16.83,1233.414194,94.48194444,2168.549317,101.553,2.36,1.988483685,10.36,5.088888889,79.46777778,55.34,9.17,36.6,67.17724795,0.068,2.08,0.15,0.032,0.047,5.21,0.15,1.075311846,20.18618182,36.18290909,0.338909091,0.355909091,7.435545455,0.150363636,0.160363636,0.375545455,33.65318182,1.051454545,1.296265021,0,0.833699868,0.20532346,1.347998622,2.010642697,,21,9,0.0,203.4517678,98.37197241,25.14285714,25.77777778
2025-12-07 01:00:00,531.9722222,168.3640061,48.94055556,60.97444444,76.42222222,61.43083333,71.00611111,53.23444444,54.51972222,1.239178152,6.5,4.267,0.012245455,94.48425455,0.145090909,0.1293,0.024454545,0.824454545,0.1132,305.0,11.58369698,27.939,90.0,87.47117255,0.397695694,2.823483303,0.945130463,1.431447008,0.69,0.492,0.0,1.38,1.26,0.0,95.59,0.1,17.47287358,3.078125014,23.97378997,180.5955556,199.8941667,234.5597222,210.5120139,226.9986111,42.15858947,1,394.9505556,507.7622222,657.7647222,61.82972222,1473.772727,2.779525928,1156.801667,107434.7336,0.0,0.0,0.0,0.0,0.0,0.0,0.0,0.0,0.0,0.0,0.0,0.0,43.13527778,39.86722222,46.78472222,45.41,68.0,11.565,6.007,87.41,0.405,6.7,1.025,3.053568292,3.997936454,49.633,0.045700844,60.27983116,0.019616807,3.870833921,0.043084037,0.094952955,0.020140169,0.070224206,4.972233998,0.42833518,3.861680737,4000.276503,11.21,15.13475495,70.59,1.37,16.83,1253.326492,89.89305556,2187.224489,101.636,2.36,1.988483685,10.36,5.088888889,79.46777778,55.34,9.17,36.6,67.66263234,0.068,2.08,0.15,0.032,0.047,5.21,0.15,1.086856747,20.09345455,36.43927273,0.355272727,0.342272727,7.427363636,0.144909091,0.154909091,0.367363636,33.53045455,1.029636364,1.308372851,0,0.882547296,0.192268883,1.348013756,2.001523145,,21,9,0.0,204.9563492,98.55823081,25.14285714,25.77777778
2025-12-07 02:00:00,526.3611111,153.0162025,48.69055556,59.08277778,78.00722222,58.93138889,70.8975,53.01305556,55.03222222,1.252196553,6.5,4.24,0.011953846,94.39401538,0.149538462,0.130615385,0.022,0.928615385,0.123261538,305.0,11.58227284,23.288,90.0,87.47262667,0.397650721,2.818086568,0.945100481,1.449956544,0.69,0.414,0.0,1.38,1.26,0.0,95.59,0.1,17.53944894,2.868674397,23.74486417,211.8063889,229.2372222,266.2936111,237.3057639,241.8858333,42.48699992,1,394.6883333,507.2905556,657.1116667,61.60861111,1476.015385,2.798341775,1149.3825,106742.2775,0.0,0.0,0.0,0.0,0.0,0.0,0.0,0.0,0.0,0.0,0.0,0.0,43.52555556,40.24055556,46.60694444,45.23333333,68.0,11.565,3.291,87.41,0.405,6.7,1.025,3.069296206,4.172693567,36.034,0.047814842,59.85703169,0.01996914,4.039249043,0.044845701,0.102351945,0.020562968,0.07240867,5.182576733,0.45800161,3.896914026,3996.904128,11.21,13.54193392,70.59,1.37,16.83,1228.532303,88.5,2227.270722,84.693,2.36,1.988483685,10.36,5.088888889,79.46777778,55.34,9.17,36.6,67.52790401,0.068,2.08,0.15,0.032,0.047,5.21,0.15,1.0980693,20.01046154,36.68615385,0.365846154,0.328615385,7.426,0.139076923,0.149538462,0.361384615,33.40984615,1.004461538,1.320340667,0,0.790439334,0.19775994,1.348444697,1.977549324,,21,9,0.0,201.6116978,96.52464683,25.14285714,25.77777778
2025-12-07 03:00:00,525.0,161.7019278,48.52,59.13361111,76.5225,57.05083333,67.89777778,53.75527778,56.26388889,1.25251004,6.5,4.24,0.011492308,94.43416923,0.144923077,0.116769231,0.022,0.914769231,0.115876923,305.0,11.57975672,32.309,90.0,87.47519577,0.397571265,2.808551797,0.94504751,1.451374948,0.69,0.597,0.0,1.38,1.26,0.0,95.59,0.1,17.35223853,2.774088572,24.26241789,189.2772222,209.9091667,243.0277778,213.5232639,211.8788889,41.69414694,1,394.3691667,506.7544444,656.3455556,61.57972222,1486.169231,2.799768456,1134.648333,109914.3897,0.0,0.0,0.0,0.0,0.0,0.0,0.0,0.0,0.0,0.0,0.0,0.0,43.82805556,40.66777778,41.84944444,45.15277778,68.0,11.565,7.154,87.41,0.405,6.7,1.025,2.982296939,4.066378596,54.269,0.046528773,60.11424533,0.019754796,3.936792276,0.043773978,0.097850707,0.020305755,0.071079732,5.054612947,0.439953786,3.875479556,4001.081169,11.21,13.34332866,70.59,1.37,16.83,1268.192217,82.51805556,2227.782636,118.29,2.36,1.988483685,10.36,5.088888889,79.46777778,55.34,9.17,36.6,67.82769295,0.068,2.08,0.15,0.032,0.047,5.21,0.15,1.106290723,20.01507692,36.84769231,0.324307692,0.314769231,7.486,0.129846154,0.144923077,0.375230769,33.30830769,0.949076923,1.33104835,0,0.897366937,0.198864903,1.348264522,2.021597492,,21,9,0.0,205.6102861,97.67550543,25.14285714,25.77777778
2025-12-07 04:00:00,522.4861111,149.4635525,48.17472222,59.795,73.79694444,56.17666667,70.65388889,54.44583333,57.02305556,1.263069775,6.5,4.24,0.011030769,94.47432308,0.140307692,0.102923077,0.022,0.900923077,0.108492308,305.0,11.57885952,27.427,90.0,87.47611186,0.397542932,2.805151858,0.945028621,1.462330736,0.69,0.511,0.0,1.38,1.26,0.0,95.59,0.1,17.80020294,2.680507331,23.97521275,190.5469444,215.7977778,250.8252778,221.1822222,227.5588889,42.61233158,1,394.0433333,506.2816667,655.7308333,61.2,1496.323077,2.810872314,1148.521111,110107.2006,0.0,0.0,0.0,0.0,0.0,0.0,0.0,0.0,0.0,0.0,0.0,0.0,43.72944444,41.92277778,49.87083333,44.89222222,68.0,11.565,6.141,87.41,0.405,6.7,1.025,2.972830933,3.967029491,49.133,0.04532697,60.35460607,0.019554495,3.841048582,0.042772475,0.093644394,0.020065394,0.069837869,4.935033481,0.423088474,3.855449494,3993.970375,11.21,13.04370525,70.59,1.37,16.83,1256.699428,87.27014067,2247.811125,101.399,2.36,1.988483685,10.36,5.088888889,79.46777778,55.34,9.17,36.6,67.59516153,0.068,2.08,0.15,0.032,0.047,5.21,0.15,1.114512146,20.01969231,37.00923077,0.282769231,0.300923077,7.546,0.120615385,0.140307692,0.389076923,33.20676923,0.893692308,1.341756034,0,0.991297788,0.19926095,1.348374806,2.127282943,,21,9,0.0,207.2122617,96.05392071,25.14285714,25.77777778
2025-12-07 05:00:00,525.975,136.0170364,48.0875,60.08527778,73.02555556,56.85916667,70.98055556,55.30444444,57.17083333,1.307461961,6.5,4.205,0.011,94.274,0.14,0.1202,0.0178,1.103,0.129,304.0333333,11.58187064,27.659,90.0,87.47303735,0.39763802,2.816562421,0.945092013,1.507841736,0.69,0.498,0.0,1.38,1.26,0.0,95.59,0.1,17.5298035,2.681126222,24.16493097,164.5611111,185.54,206.3286111,184.8547222,182.9891667,42.04217928,1,393.7036111,505.7113889,654.9041667,61.11972222,1484.4,2.856071478,1145.229444,108737.7994,0.0,0.0,0.0,0.0,0.0,0.0,0.0,0.0,0.0,0.0,0.0,0.0,43.675,42.34944444,50.88361111,44.75583333,68.0,11.565,6.093,87.41,0.405,6.7,1.025,3.016130758,3.962140143,48.95,0.045267824,60.36643514,0.019544637,3.83633667,0.042723187,0.093437385,0.020053565,0.069776752,4.929148519,0.422258468,3.854463739,4003.074347,11.21,13.66480043,70.59,1.37,16.83,1204.278411,89.99122886,2225.268283,101.107,2.36,1.988483685,10.36,5.088888889,79.46777778,55.34,9.17,36.6,67.36636539,0.068,2.08,0.15,0.032,0.047,5.21,0.15,1.126914666,19.978,37.16,0.322,0.314,7.669,0.106,0.147,0.376,32.976,0.855,1.359492789,0,0.914026374,0.200379768,1.348259717,2.15738944,,21,9,0.0,201.8036936,94.03059065,25.14285714,25.77777778
2025-12-07 06:00:00,523.0954357,148.602495,48.11327801,59.9593361,74.81369295,56.86058091,75.67593361,56.71369295,57.09626556,1.260146412,6.5,4.236285714,0.010382857,94.41338857,0.134857143,0.116171429,0.020114286,0.958571429,0.110228571,302.0,11.58407895,27.436,90.0,87.47078255,0.397707756,2.824930748,0.945138504,1.451513959,0.69,0.877,0.0,1.38,1.26,0.0,95.59,0.1,18.06254266,2.714600672,24.14498344,195.5103734,222.0012448,242.6120332,219.3042531,217.093361,42.79544091,1,393.3958506,505.2846473,654.2788382,60.84688797,1479.0,2.799539112,1134.497095,107118.0353,0.0,0.0,0.0,0.0,0.0,0.0,0.0,0.0,0.0,0.0,0.0,0.0,43.68298755,42.07551867,47.77136929,44.68257261,68.0,11.565,6.253,87.41,0.405,6.7,1.025,3.065390207,4.01558052,49.137,0.04591428,60.2371439,0.01965238,3.887837678,0.0432619,0.095699982,0.020182856,0.070444756,4.993470908,0.431330403,3.865238008,4006.276278,11.21,13.7697785,70.59,1.37,16.83,1233.079203,92.66182573,2210.309946,101.581,2.36,1.988483685,10.36,5.088888889,79.46777778,55.34,9.17,36.6,67.05098334,0.068,2.08,0.15,0.032,0.047,5.21,0.15,1.127670495,19.962,37.12,0.356,0.332,7.692,0.112,0.154,0.37,32.918,0.882,1.361347198,0,0.840284975,0.191367534,1.347985801,2.222916853,,21,9,0.0,200.1830523,95.18983059,25.14285714,25.77777778
2025-12-07 07:00:00,529.1589958,154.9951828,48.18912134,59.36903766,78.42468619,56.16401674,84.61380753,61.79958159,57.22468619,1.224562356,6.5,4.277636364,0.010178182,94.60814909,0.134727273,0.107127273,0.022345455,0.751818182,0.088018182,302.0,11.5828039,31.927,90.0,87.47208444,0.397667491,2.820098976,0.945111661,1.417476833,0.69,1.316,0.0,1.38,1.26,0.0,95.59,0.1,17.87097644,2.839776523,24.17560201,142.6338912,170.6920502,199.6736402,173.4046025,180.6188285,42.49640418,1,392.9414226,504.5225941,653.2736402,60.67782427,1480.181818,2.76553772,1138.940167,109688.2494,0.0,0.0,0.0,0.0,0.0,0.0,0.0,0.0,0.0,0.0,0.0,0.0,43.56108787,41.02343096,46.78577406,44.5958159,68.0,11.565,7.481,87.41,0.405,6.7,1.025,2.998084259,4.007736001,58.379,0.045819387,60.25612258,0.019636565,3.88027784,0.043182823,0.095367855,0.020163877,0.0703467,4.984029017,0.429998732,3.863656452,4000.746975,11.21,13.73719063,70.59,1.37,16.83,1290.353356,88.62979079,2200.267736,118.502,2.36,1.988483685,10.36,5.088888889,79.46777778,55.34,9.17,36.6,67.64930824,0.068,2.08,0.15,0.032,0.047,5.21,0.15,1.120462763,19.96533333,36.95333333,0.382666667,0.352,7.645333333,0.132,0.160666667,0.37,32.98133333,0.952,1.352278658,0,1.069666042,0.192914446,1.348054879,2.285217305,,21,9,0.0,207.4665331,96.03686173,25.14285714,25.77777778
2025-12-07 08:00:00,529.9944444,147.4385017,48.2375,58.43777778,78.38583333,55.69611111,85.97888889,62.18388889,57.02638889,1.253232609,6.5,4.272181818,0.011050909,94.56418545,0.145636364,0.112036364,0.018527273,0.779090909,0.097290909,301.9555556,11.65964689,27.13,90.0,87.40540361,0.407424254,2.642425359,0.934949502,1.463301431,0.69,0.858,0.0,1.38,1.26,0.0,95.59,0.1,18.27852511,2.746728747,23.51376811,182.5913889,207.8619444,224.9855556,202.466875,194.4286111,43.73499044,1,392.5919444,504.0038889,652.5947222,60.52,1482.909091,2.811792586,1135.163889,108970.8936,0.0,0.0,0.0,0.0,0.0,0.0,0.0,0.0,0.0,0.0,0.0,0.0,43.51277778,42.66027778,51.80777778,44.63527778,68.0,11.565,6.508,87.41,0.405,6.7,1.025,3.011595125,4.026722941,49.401,0.046049068,60.21018643,0.019674845,3.898575737,0.043374223,0.096171737,0.020209814,0.070584037,5.006882249,0.433221919,3.867484464,4005.918467,11.34,14.92270945,70.27,1.62,16.77,1248.931661,89.13169355,2178.059936,102.0,2.53,1.895204263,10.67,5.088888889,79.46777778,54.72,9.12,36.6,67.26876233,0.062,2.1,0.14,0.027,0.048,5.63,0.15,1.113255031,19.96866667,36.78666667,0.409333333,0.372,7.598666667,0.152,0.167333333,0.37,33.04466667,1.022,1.343210119,0,0.947193313,0.210068834,1.348445311,2.266999197,,21,9,0.0,203.3576536,95.02449036,25.14285714,25.77777778
2025-12-07 09:00:00,530.0,167.2443597,48.06833333,57.29194444,76.435,55.01888889,89.63166667,63.495,56.52638889,1.241459217,6.5,4.279310345,0.010841379,94.59246897,0.140689655,0.112137931,0.021965517,0.749655172,0.092931034,300.0,11.66622467,31.931,90.0,87.3987094,0.407598885,2.65988851,0.935065923,1.443912678,0.69,0.946,0.0,1.38,1.26,0.0,95.59,0.1,17.77037578,2.952498083,23.47472972,144.6336111,170.0138889,191.3152778,167.8738889,165.5327778,43.08456642,1,392.1341667,503.3858333,651.7841667,60.49555556,1482.758621,2.792414097,1165.7975,108734.9469,0.0,0.0,0.0,0.0,0.0,0.0,0.0,0.0,0.0,0.0,0.0,0.0,43.57916667,42.33527778,52.47333333,44.69305556,68.0,11.565,7.463,87.41,0.405,6.7,1.025,3.018464158,4.018301943,57.501,0.045947201,60.23055982,0.019657867,3.89046034,0.043289334,0.095815203,0.02018944,0.070478774,4.996746491,0.431792386,3.865786682,4000.352103,11.34,15.38094345,70.27,1.62,16.77,1256.964628,91.96688889,2187.301633,118.664,2.53,1.895204263,10.67,5.088888889,79.46777778,54.72,9.12,36.6,67.51498601,0.062,2.1,0.14,0.027,0.048,5.63,0.15,1.088204079,19.87068966,36.41896552,0.404482759,0.401724138,7.564482759,0.16,0.179310345,0.363793103,33.48586207,1.05,1.314193765,0,1.207296529,0.202453464,1.348376022,2.23395169,,21,9,0.0,208.1265233,97.15987766,25.14285714,25.77777778
