Repository: saikumar-voptimai/evonith_bf_webapp

# Evonith BF2 — Blast Furnace Intelligence Platform

Monitoring, modelling and optimisation of **Blast Furnace 2 (BF2)** at Evonith Steel: live telemetry from InfluxDB,
manual plant reports from Neon PostgreSQL, a two-zone energy model of the furnace, blend and fuel optimisers, a
conversational assistant (FurnaceMind) and a live digital twin evaluated every hour.

The platform has three deployable parts that share one Python service layer, plus the shared data library:

| Part | Path | What it is |
|---|---|---|
| **Streamlit app** (legacy) | `src/app.py`, `src/custom_pages/` | The original 11-page dashboard; still the home of the model pages. Served under `/legacy` in production |

File: src/data/V13_df_filtered.csv (part 6 of 268)
NM3/HR.,STEAMKGS/HR.,RAFTOC,PERMEABILITYKGS/HR.,TUYEREVELOCITYM/S,HOT BLAST VOLUMENM3/HR.,O2 ENRICHMENT %,COKE_VM%,COKE_ASH%,COKE_IM%,COKE_FC%,COKE_MOIST%,COKE_CALC_MT,NUTCOKE_MOIST%,NUTCOKE_VM%,NUTCOKE_IM%,NUTCOKE_FC%,NUTCOKE_ASH%,NUTCOKE_CALC_MT,PCI_2_FC%,PCI_2_ASH%,PCI_2_VM%,PCI_2_IM%,PCI_2_CALC_MT,SINTER_SP_02_COLD_STRENGTH_AI,SINTER_SP_02_COLD_STRENGTH_TI,SINTER_SP_02_HOT_STRENGTH_RI,SINTER_SP_02_HOT_STRENGTH_RDI,SINTER_SP_02_P%,SINTER_SP_02_SIO2%,SINTER_SP_02_MGO%,SINTER_SP_02_FEO%,SINTER_SP_02_AL2O3%,SINTER_SP_02_NA2O%,SINTER_SP_02_TIO2%,SINTER_SP_02_FE(T)%,SINTER_SP_02_CAO%,SINTER_SP_02_K2O%,SINTER_SP_02_BASICITY,SINTER_SP_02_MNO%,SINTER_CALC_MT,FLUX_TM%,FLUX_SIO2%,FLUX_FE2O3%,FLUX_AL2O3%,FLUX_LOI%,FLUX_MGO%,FLUX_CAO%,FLUX_CALC_MT,GEOMIN TYPE,ORE_FE(T)%,ORE_LOI%,ORE_TM%,ORE_MGO%,ORE_NA2O%,ORE_P%,ORE_TIO2%,ORE_AL2O3%,ORE_SIO2%,ORE_MNO%,ORE_CAO%,ORE_K2O%,ORE_CALC_MT,LLOYDS_PELLET_PCT_SIO2,LLOYDS_PELLET_PCT_AL2O3,LLOYDS_PELLET_PCT_FE2O3,LLOYDS_PELLET_PCT_MGO,LLOYDS_PELLET_PCT_TIO2,LLOYDS_PELLET_PCT_NA2O,TOTAL_PELLET_CALC_MT,LLOYDS_PELLET_PCT_K2O,LLOYDS_PELLET_PCT_TM,LLOYDS_PELLET_PCT_LOI,LLOYDS_PELLET_PCT_MNO,LLOYDS_PELLET_PCT_CAO,LLOYDS_PELLET_PCT_P,DAILYPRODUCTION,CHARGES/HRS.,STOCKRODLEVEL,FURNACE TOP GAS ANALYSISH2%,COKE_DISCHARGE_TIME,WEIGHTED_COKE_ANGLE,TOTAL_COKE_PORTIONS,NON_COKE_DISCHARGE_TIME,WEIGHTED_NON_COKE_ANGLE,TOTAL_NON_COKE_PORTIONS,UNITCOST LAKHS/THM,ACTUALKG/THM.,ACT. FUEL RATEKG/THM.,FURNACETOPGASANALYSISCO2ETACO,COKE RATE KG/THM,PRODUCTIONTONNESPERHR
2024-01-12 13:00:00,2.61,1.25,1.36,1143.0,4000.0,0.0,2314.0,1457.0,234.0,118657.0,2.71548973016202,0.96,10.79,0.41,87.84,4.6,42.10500836762738,7.9,1.03,0.45,87.42,11.1,2.613286836447008,67.93,11.34,17.58,3.15,10.539780410749982,5.35555555555556,80.2222222222222,67.3,30.11857142857143,0.09,5.955,2.115,9.555,2.31,0.0465,0.235,54.0,11.37,0.1315,1.9100970977861,0.37,122.62569168288978,0.1,96.63,0.72,0.73,1.32,0.0,0.0,1.788372492559544,1.0,60.21049240702399,4.663702965633564,3.380001590152045,0.0692999761477193,0.0075200063606081,0.1492701454989121,0.3022103251860931,2.912102456784909,5.082504174149117,0.4212003816364907,0.1357998568863159,0.0226300214670526,27.808301625995043,0.0,0.0,0.0,0.0,0.0,0.0,0.0,0.0,0.0,0.0,0.0,0.0,0.0,2236.350294509011,7.0,1.5,4.15,82.0,27.63636364,11.0,60.0,27.0,8.0,126.7525,117.0,562.0,42.0611551528879,445.0,96.58119658119658
2024-01-12 14:00:00,2.61,1.25,1.36,1136.0,4000.0,0.0,2331.0,1441.0,231.0,117784.0,2.73560360073219,0.96,10.79,0.41,87.84,4.6,39.12016589175799,7.9,1.03,0.45,87.42,11.1,2.428029788569192,67.93,11.34,17.58,3.15,9.79261076333743,5.35555555555556,80.2222222222222,67.3,30.11857142857143,0.09,5.955,2.115,9.555,2.31,0.0465,0.235,54.0,11.37,0.1315,1.9100970977861,0.37,113.93270271653752,0.1,96.63,0.72,0.73,1.32,0.0,0.0,1.6615939836500837,1.0,60.21049240702399,4.663702965633564,3.380001590152045,0.0692999761477193,0.0075200063606081,0.1492701454989121,0.3022103251860931,2.912102456784909,5.082504174149117,0.4212003816364907,0.1357998568863159,0.0226300214670526,25.83695894983789,0.0,0.0,0.0,0.0,0.0,0.0,0.0,0.0,0.0,0.0,0.0,0.0,0.0,2236.350294509011,8.0,1.5,3.99,82.0,27.63636364,11.0,60.0,27.0,8.0,126.2225,113.0,558.0,43.1312174324964,445.0,89.73451327433628
2024-01-12 15:00:00,2.6,1.25,1.35,1144.0,4000.0,0.0,2326.0,1466.0,236.0,118967.0,2.70841832569939,0.96,10.79,0.41,87.84,4.6,39.49021282585902,7.9,1.03,0.45,87.42,11.1,2.450997098617212,67.93,11.34,17.58,3.15,9.885241392763804,5.35555555555556,80.2222222222222,67.3,30.11857142857143,0.09,5.955,2.115,9.555,2.31,0.0465,0.235,54.0,11.37,0.1315,1.9100970977861,0.37,115.01041919275988,0.1,96.63,0.72,0.73,1.32,0.0,0.0,1.6773113955105474,1.0,60.21049240702399,4.663702965633564,3.380001590152045,0.0692999761477193,0.0075200063606081,0.1492701454989121,0.3022103251860931,2.912102456784909,5.082504174149117,0.4212003816364907,0.1357998568863159,0.0226300214670526,26.081356876787787,0.0,0.0,0.0,0.0,0.0,0.0,0.0,0.0,0.0,0.0,0.0,0.0,0.0,2236.350294509011,8.0,1.5,3.15,82.0,27.63636364,11.0,60.0,27.0,8.0,127.15,120.0,565.0,42.798259674834,445.0,90.58333333333331
2024-01-12 16:00:00,2.63,1.25,1.38,1152.0,4000.0,0.0,2318.0,1439.0,235.0,118942.0,2.70898723467679,0.97,10.75,0.39,87.89,4.2,40.244726384530495,6.8,1.04,0.45,87.53,10.98,2.49782669032709,70.62,10.4,17.69,1.29,10.074112207273492,5.35555555555556,80.2222222222222,67.3,30.04428571428571,0.087,5.785,2.16,9.73,2.32,0.0475,0.225,54.15000000000001,11.305,0.13,1.954216219446605,0.355,117.20784773162572,0.1,96.54,0.73,0.6,1.3,0.0,0.0,1.709358682660091,1.0,59.17849177096317,4.942003021288885,3.211001510644443,0.0792999761477193,0.0082399968196959,0.1184301168761752,0.3046203164402569,2.69660249653871,6.470606153888413,0.1304001272121635,0.1526998648370762,0.0351500278276607,26.579676231987616,0.0,0.0,0.0,0.0,0.0,0.0,0.0,0.0,0.0,0.0,0.0,0.0,0.0,2236.350294509011,7.0,1.5,3.75,82.0,27.63636364,11.0,60.0,27.0,8.0,127.2825,121.0,566.0,42.9360331339162,445.0,92.31404958677686
2024-01-12 17:00:00,2.62,1.25,1.37,1155.0,4001.0,0.0,2344.0,1452.0,237.0,119205.0,2.70368957627883,0.97,10.75,0.39,87.89,4.2,38.62936062034351,6.8,1.04,0.45,87.53,10.98,2.39756749905134,70.62,10.4,17.69,1.29,9.669751749987263,5.35555555555556,80.2222222222222,67.3,30.04428571428571,0.087,5.785,2.16,9.73,2.32,0.0475,0.225,54.15000000000001,11.305,0.13,1.954216219446605,0.355,112.50329233943184,0.1,96.54,0.73,0.6,1.3,0.0,0.0,1.640747469645452,1.0,59.17849177096317,4.942003021288885,3.211001510644443,0.0792999761477193,0.0082399968196959,0.1184301168761752,0.3046203164402569,2.69660249653871,6.470606153888413,0.1304001272121635,0.1526998648370762,0.0351500278276607,25.51280603890733,0.0,0.0,0.0,0.0,0.0,0.0,0.0,0.0,0.0,0.0,0.0,0.0,0.0,2236.350294509011,8.0,1.5,3.05,82.0,27.63636364,11.0,60.0,27.0,8.0,126.4875,115.0,560.0,42.8966789667897,445.0,88.6086956521739
2024-01-12 18:00:00,2.65,1.25,1.4,1140.0,3999.0,0.0,2397.0,1474.0,232.0,118973.0,2.70760518526603,0.97,10.75,0.39,87.89,4.2,38.40551648197618,6.8,1.04,0.45,87.53,10.98,2.383674402650463,70.62,10.4,17.69,1.29,9.613718794381938,5.35555555555556,80.2222222222222,67.3,30.04428571428571,0.087,5.785,2.16,9.73,2.32,0.0475,0.225,54.15000000000001,11.305,0.13,1.954216219446605,0.355,111.85137363995574,0.1,96.54,0.73,0.6,1.3,0.0,0.0,1.63123989049521,1.0,59.17849177096317,4.942003021288885,3.211001510644443,0.0792999761477193,0.0082399968196959,0.1184301168761752,0.3046203164402569,2.69660249653871,6.470606153888413,0.1304001272121635,0.1526998648370762,0.0351500278276607,25.36496791802203,0.0,0.0,0.0,0.0,0.0,0.0,0.0,0.0,0.0,0.0,0.0,0.0,0.0,2236.350294509011,7.0,1.5,2.98,82.0,27.63636364,11.0,60.0,27.0,8.0,125.1625,105.0,550.0,43.6590436590436,445.0,88.0952380952381
2024-01-12 19:00:00,2.61,1.25,1.36,1133.0,3999.0,0.0,2359.0,1420.0,236.0,120543.0,2.6723624975745,0.97,10.75,0.39,87.89,4.2,39.53218579257312,6.8,1.04,0.45,87.53,10.98,2.453602190164585,70.62,10.4,17.69,1.29,9.895748120336254,5.35555555555556,80.2222222222222,67.3,30.04428571428571,0.087,5.785,2.16,9.73,2.32,0.0475,0.225,54.15000000000001,11.305,0.13,1.954216219446605,0.355,115.13266032926222,0.1,96.54,0.73,0.6,1.3,0.0,0.0,1.6790941596522198,1.0,59.17849177096317,4.942003021288885,3.211001510644443,0.0792999761477193,0.0082399968196959,0.1184301168761752,0.3046203164402569,2.69660249653871,6.470606153888413,0.1304001272121635,0.1526998648370762,0.0351500278276607,26.10907797135052,0.0,0.0,0.0,0.0,0.0,0.0,0.0,0.0,0.0,0.0,0.0,0.0,0.0,2236.350294509011,8.0,1.5,2.97,82.0,27.63636364,11.0,60.0,27.0,8.0,124.8975,103.0,548.0,42.847317744154,445.0,90.67961165048544
2024-01-12 20:00:00,2.65,1.25,1.4,1134.0,3999.0,0.0,2371.0,1444.0,235.0,121033.0,2.66155027974358,0.97,10.75,0.39,87.89,4.2,39.32309692981583,6.8,1.04,0.45,87.53,10.98,2.4406248937840576,70.62,10.4,17.69,1.29,9.84340872449636,5.35555555555556,80.2222222222222,67.3,30.04428571428571,0.087,5.785,2.16,9.73,2.32,0.0475,0.225,54.15000000000001,11.305,0.13,1.954216219446605,0.355,114.52371456692116,0.1,96.54,0.73,0.6,1.3,0.0,0.0,1.670213297608663,1.0,59.17849177096317,4.942003021288885,3.211001510644443,0.0792999761477193,0.0082399968196959,0.1184301168761752,0.3046203164402569,2.69660249653871,6.470606153888413,0.1304001272121635,0.1526998648370762,0.0351500278276607,25.97098498936072,0.0,0.0,0.0,0.0,0.0,0.0,0.0,0.0,0.0,0.0,0.0,0.0,0.0,2236.350294509011,8.0,1.5,3.02,82.0,27.63636364,11.0,60.0,27.0,8.0,124.5,100.0,545.0,42.4799081515499,445.0,90.2
2024-01-12 21:00:00,2.64,1.25,1.39,1133.0,4000.0,0.0,2342.0,1444.0,234.0,120253.0,2.67947249011678,0.97,10.75,0.39,87.89,4.2,41.590060389184366,6.8,1.04,0.45,87.53,10.98,2.581326107172939,70.62,10.4,17.69,1.29,10.41087796360258,5.35555555555556,80.2222222222222,67.3,30.04428571428571,0.087,5.785,2.16,9.73,2.32,0.0475,0.225,54.15000000000001,11.305,0.13,1.954216219446605,0.355,121.12596862177692,0.1,96.54,0.73,0.6,1.3,0.0,0.0,1.7665005387124886,1.0,59.17849177096317,4.942003021288885,3.211001510644443,0.0792999761477193,0.0082399968196959,0.1184301168761752,0.3046203164402569,2.69660249653871,6.470606153888413,0.1304001272121635,0.1526998648370762,0.0351500278276607,27.46820363619748,0.0,0.0,0.0,0.0,0.0,0.0,0.0,0.0,0.0,0.0,0.0,0.0,0.0,2236.350294509011,8.0,1.5,2.88,82.0,27.63636364,11.0,60.0,27.0,8.0,124.5,100.0,545.0,43.868897547559,445.0,95.4
2024-01-12 22:00:00,2.6,1.25,1.35,1132.0,4001.0,0.0,2342.0,1490.0,237.0,120465.0,2.67542827206676,0.97,10.75,0.39,87.89,4.2,38.99593106711937,6.8,1.04,0.45,87.53,10.98,2.420319037652776,70.62,10.4,17.69,1.29,9.761512140588652,5.35555555555556,80.2222222222222,67.3,30.04428571428571,0.087,5.785,2.16,9.73,2.32,0.0475,0.225,54.15000000000001,11.305,0.13,1.954216219446605,0.355,113.57088397114272,0.1,96.54,0.73,0.6,1.3,0.0,0.0,1.6563172208226835,1.0,59.17849177096317,4.942003021288885,3.211001510644443,0.0792999761477193,0.0082399968196959,0.1184301168761752,0.3046203164402569,2.69660249653871,6.470606153888413,0.1304001272121635,0.1526998648370762,0.0351500278276607,25.754907915769948,0.0,0.0,0.0,0.0,0.0,0.0,0.0,0.0,0.0,0.0,0.0,0.0,0.0,2236.350294509011,7.0,1.5,3.11,82.0,27.63636364,11.0,60.0,27.0,8.0,125.6925,109.0,554.0,42.5433526011561,445.0,89.44954128440367
2024-01-12 23:00:00,2.63,1.25,1.38,1134.0,4000.0,0.0,2322.0,1475.0,238.0,121695.0,2.64774246760225,0.98,10.9,0.42,87.7,4.0,40.88245472082684,7.1,1.03,0.46,87.35,11.16,2.678059262627527,70.62,10.38,17.74,1.26,10.050652335429229,4.84444444444444,80.4666666666667,66.65,29.97,0.0755,5.635,2.01,9.615,2.315,0.0445,0.205,54.72,10.93,0.12,1.939661634007925,0.29,119.04512669218526,0.1,96.74,0.84,0.69,1.03,0.0,0.0,1.5701599140477356,1.0,60.18349616366174,4.748166786612666,2.843492601762029,0.0581164200587343,0.0070821893411645,0.1294434391732662,0.2915683723876465,2.762755839906843,5.371864416490142,0.0962328401174686,0.0898801034410129,0.0258818416911393,25.385960427687007,0.0,0.0,0.0,0.0,0.0,0.0,0.0,0.0,0.0,0.0,0.0,0.0,0.0,2236.350294509011,8.0,1.5,3.12,82.0,27.63636364,11.0,60.0,27.0,8.0,126.62,116.0,561.0,43.4506242905789,445.0,95.86206896551724
2024-01-13 00:00:00,2.65,1.25,1.4,1134.0,4000.0,1425.0,2281.0,1425.0,233.0,119805.0,2.72986716257017,0.98,10.9,0.42,87.7,4.0,38.997149195098245,7.1,1.03,0.46,87.35,11.16,2.5545598308899256,70.62,10.38,17.74,1.26,9.587163767666958,4.84444444444444,80.4666666666667,66.65,29.97,0.0755,5.635,2.01,9.615,2.315,0.0445,0.205,54.72,10.93,0.12,1.939661634007925,0.29,113.55532827630142,0.1,96.74,0.84,0.69,1.03,0.0,0.0,1.497751562287886,1.0,60.18349616366174,4.748166786612666,2.843492601762029,0.0581164200587343,0.0070821893411645,0.1294434391732662,0.2915683723876465,2.762755839906843,5.371864416490142,0.0962328401174686,0.0898801034410129,0.0258818416911393,24.21527995370205,0.0,0.0,0.0,0.0,0.0,0.0,0.0,0.0,0.0,0.0,0.0,0.0,0.0,2203.6206616390778,7.0,1.5,3.82,82.0,27.63636364,11.0,60.0,27.75,8.0,122.8525,97.0,537.0,41.6588566073102,440.0,90.10309278350516
2024-01-13 01:00:00,2.62,1.25,1.37,1150.0,3998.0,0.0,2308.0,1483.0,241.0,121856.0,2.64292507092666,0.98,10.9,0.42,87.7,4.0,41.26082810718594,7.1,1.03,0.46,87.35,11.16,2.702845111691392,70.62,10.38,17.74,1.26,10.14367266371536,4.84444444444444,80.4666666666667,66.65,29.97,0.0755,5.635,2.01,9.615,2.315,0.0445,0.205,54.72,10.93,0.12,1.939661634007925,0.29,120.14690759119578,0.1,96.74,0.84,0.69,1.03,0.0,0.0,1.5846919847822476,1.0,60.18349616366174,4.748166786612666,2.843492601762029,0.0581164200587343,0.0070821893411645,0.1294434391732662,0.2915683723876465,2.762755839906843,5.371864416490142,0.0962328401174686,0.0898801034410129,0.0258818416911393,25.62091138350886,0.0,0.0,0.0,0.0,0.0,0.0,0.0,0.0,0.0,0.0,0.0,0.0,0.0,2203.6206616390778,8.0,1.5,3.35,82.0,27.63636364,11.0,60.0,27.75,8.0,127.15,120.0,565.0,41.7166589755422,445.0,95.33333333333331
2024-01-13 02:00:00,2.65,1.25,1.4,1150.0,4000.0,0.0,2333.0,1438.0,237.0,120423.0,2.6756922928155,0.98,10.9,0.42,87.7,4.0,39.4099671499644,7.1,1.03,0.46,87.35,11.16,2.581602016966024,70.62,10.38,17.74,1.26,9.68865204107215,4.84444444444444,80.4666666666667,66.65,29.97,0.0755,5.635,2.01,9.615,2.315,0.0445,0.205,54.72,10.93,0.12,1.939661634007925,0.29,114.75740789880548,0.1,96.74,0.84,0.69,1.03,0.0,0.0,1.5136065350128924,1.0,60.18349616366174,4.748166786612666,2.843492601762029,0.0581164200587343,0.0070821893411645,0.1294434391732662,0.2915683723876465,2.762755839906843,5.371864416490142,0.0962328401174686,0.0898801034410129,0.0258818416911393,24.47161926448058,0.0,0.0,0.0,0.0,0.0,0.0,0.0,0.0,0.0,0.0,0.0,0.0,0.0,2203.6206616390778,7.0,1.5,3.32,82.0,27.63636364,11.0,60.0,27.75,8.0,127.5475,123.0,568.0,42.9347826086957,445.0,91.0569105691057
2024-01-13 03:00:00,2.6,1.25,1.35,1152.0,4000.0,0.0,2315.0,1490.0,241.0,120875.0,2.66569310267356,0.98,10.9,0.42,87.7,4.0,41.72248772237124,7.1,1.03,0.46,87.35,11.16,2.733086735318709,70.62,10.38,17.74,1.26,10.257168301910776,4.84444444444444,80.4666666666667,66.65,29.97,0.0755,5.635,2.01,9.615,2.315,0.0445,0.205,54.72,10.93,0.12,1.939661634007925,0.29,121.49120865515324,0.1,96.74,0.84,0.69,1.03,0.0,0.0,1.602422804192399,1.0,60.18349616366174,4.748166786612666,2.843492601762029,0.0581164200587343,0.0070821893411645,0.1294434391732662,0.2915683723876465,2.762755839906843,5.371864416490142,0.0962328401174686,0.0898801034410129,0.0258818416911393,25.907578923464204,0.0,0.0,0.0,0.0,0.0,0.0,0.0,0.0,0.0,0.0,0.0,0.0,0.0,2203.6206616390778,8.0,1.5,3.48,82.0,27.63636364,11.0,60.0,27.75,8.0,127.8125,125.0,570.0,43.1274219284249,445.0,96.4
2024-01-13 04:00:00,2.6,1.25,1.35,1155.0,4000.0,0.0,2289.0,1481.0,240.0,119552.0,2.69517373773645,0.98,10.9,0.42,87.7,4.0,41.84900021307106,7.1,1.03,0.46,87.35,11.16,2.741374103331964,70.62,10.38,17.74,1.26,10.288270471993174,4.84444444444444,80.4666666666667,66.65,29.97,0.0755,5.635,2.01,9.615,2.315,0.0445,0.205,54.72,10.93,0.12,1.939661634007925,0.29,121.85959885056464,0.1,96.74,0.84,0.69,1.03,0.0,0.0,1.607281730665373,1.0,60.18349616366174,4.748166786612666,2.843492601762029,0.0581164200587343,0.0070821893411645,0.1294434391732662,0.2915683723876465,2.762755839906843,5.371864416490142,0.0962328401174686,0.0898801034410129,0.0258818416911393,25.98613685508658,0.0,0.0,0.0,0.0,0.0,0.0,0.0,0.0,0.0,0.0,0.0,0.0,0.0,2203.6206616390778,8.0,1.5,3.43,82.0,27.63636364,11.0,60.0,27.75,8.0,128.475,130.0,575.0,42.8275385678103,445.0,96.6923076923077
2024-01-13 05:00:00,2.54,1.25,1.29,1160.0,4000.0,0.0,2267.0,1445.0,228.0,111800.0,2.88192487806774,0.98,10.9,0.42,87.7,4.0,39.273126986249245,7.1,1.03,0.46,87.35,11.16,2.5726381210737808,70.62,10.38,17.74,1.26,9.65501088815176,4.84444444444444,80.4666666666667,66.65,29.97,0.0755,5.635,2.01,9.615,2.315,0.0445,0.205,54.72,10.93,0.12,1.939661634007925,0.29,114.35894467693464,0.1,96.74,0.84,0.69,1.03,0.0,0.0,1.50835095676632,1.0,60.18349616366174,4.748166786612666,2.843492601762029,0.0581164200587343,0.0070821893411645,0.1294434391732662,0.2915683723876465,2.762755839906843,5.371864416490142,0.0962328401174686,0.0898801034410129,0.0258818416911393,24.386648364256686,0.0,0.0,0.0,0.0,0.0,0.0,0.0,0.0,0.0,0.0,0.0,0.0,0.0,2203.6206616390778,7.0,1.5,3.49,82.0,27.63636364,11.0,60.0,27.75,8.0,129.1375,135.0,580.0,41.736304549675,445.0,90.74074074074076
2024-01-13 06:00:00,2.57,1.25,1.32,1155.0,4000.0,0.0,2317.0,1455.0,232.0,115100.0,2.79935259810121,0.98,10.9,0.42,87.7,4.0,37.64320129071292,7.1,1.03,0.46,87.35,11.16,2.4658676828470862,70.62,10.38,17.74,1.26,9.254305582898334,4.84444444444444,80.4666666666667,66.65,29.97,0.0755,5.635,2.01,9.615,2.315,0.0445,0.205,54.72,10.93,0.12,1.939661634007925,0.29,109.6127837076638,0.1,96.74,0.84,0.69,1.03,0.0,0.0,1.4457508999085853,1.0,60.18349616366174,4.748166786612666,2.843492601762029,0.0581164200587343,0.0070821893411645,0.1294434391732662,0.2915683723876465,2.762755839906843,5.371864416490142,0.0962328401174686,0.0898801034410129,0.0258818416911393,23.374545996884,0.0,0.0,0.0,0.0,0.0,0.0,0.0,0.0,0.0,0.0,0.0,0.0,0.0,2203.6206616390778,7.0,1.5,3.33,82.0,27.63636364,11.0,60.0,27.75,8.0,128.2675,119.0,569.0,42.5448688449149,450.0,86.97478991596638
2024-01-13 07:00:00,2.6,1.25,1.35,1134.0,4000.0,0.0,2347.0,1485.0,236.0,119876.0,2.68789386196953,0.98,10.9,0.42,87.7,4.0,38.40664872952008,7.1,1.03,0.46,87.35,11.16,2.515878316968457,70.62,10.38,17.74,1.26,9.4419935491964,4.84444444444444,80.4666666666667,66.65,29.97,0.0755,5.635,2.01,9.615,2.315,0.0445,0.205,54.72,10.93,0.12,1.939661634007925,0.29,111.83585709443192,0.1,96.74,0.84,0.69,1.03,0.0,0.0,1.4750723918073274,1.0,60.18349616366174,4.748166786612666,2.843492601762029,0.0581164200587343,0.0070821893411645,0.1294434391732662,0.2915683723876465,2.762755839906843,5.371864416490142,0.0962328401174686,0.0898801034410129,0.0258818416911393,23.84860868716332,0.0,0.0,0.0,0.0,0.0,0.0,0.0,0.0,0.0,0.0,0.0,0.0,0.0,2203.6206616390778,7.0,1.5,3.22,82.0,27.63636364,11.0,60.0,27.75,8.0,127.2075,111.0,561.0,40.7814693495555,450.0,88.73873873873873
2024-01-13 08:00:00,2.61,1.25,1.36,1133.0,3998.0,0.0,2362.0,1479.0,236.0,120362.0,2.67570981039729,0.97,11.27,0.41,87.35,3.8,37.633502559301455,7.0,1.04,0.45,87.02,11.49,2.465232354619621,69.53,10.34,18.0,2.13,9.25192122075137,4.84444444444444,80.4666666666667,66.65,29.97,0.08,5.82,2.03,9.21,2.38,0.044,0.215,54.43,11.085,0.1245,1.90479832280163,0.25,109.58454208867307,0.2,96.73,0.7,0.64,1.24,0.0,0.0,1.4453784037024895,1.0,60.55137279060251,4.78181404993621,3.161129435584816,0.0490582100293671,0.004,0.1325256285144308,0.2968149404111402,2.79522152014178,4.729176325638495,0.1216437868232915,0.0971746300881014,0.0190701996852658,23.368523569574016,0.0,0.0,0.0,0.0,0.0,0.0,0.0,0.0,0.0,0.0,0.0,0.0,0.0,2203.6206616390778,7.0,1.5,3.07,82.0,27.63636364,11.0,60.0,27.75,8.0,126.4125,105.0,555.0,41.6917032586087,450.0,86.95238095238095
2024-01-13 09:00:00,2.62,1.25,1.37,1129.0,4000.0,1168.0,2309.0,1466.0,234.0,120031.0,2.71730941072469,0.97,11.27,0.41,87.35,3.8,36.87682831757556,7.0,1.04,0.45,87.02,11.49,2.4156654077304616,69.53,10.34,18.0,2.13,9.065898395392813,4.84444444444444,80.4666666666667,66.65,29.97,0.08,5.82,2.03,9.21,2.38,0.044,0.215,54.43,11.085,0.1245,1.90479832280163,0.25,107.38119149277348,0.2,96.73,0.7,0.64,1.24,0.0,0.0,1.4163170479090663,1.0,60.55137279060251,4.78181404993621,3.161129435584816,0.0490582100293671,0.004,0.1325256285144308,0.2968149404111402,2.79522152014178,4.729176325638495,0.1216437868232915,0.0971746300881014,0.0190701996852658,22.89866669605027,0.0,0.0,0.0,0.0,0.0,0.0,0.0,0.0,0.0,0.0,0.0,0.0,0.0,2203.6206616390778,7.0,1.5,3.45,82.0,27.63636364,11.0,60.0,27.75,8.0,126.735,98.0,553.0,40.5305651672434,455.0,85.20408163265306
2024-01-13 10:00:00,2.64,1.25,1.39,1126.0,4000.0,1528.0,2297.0,1418.0,229.0,118594.0,2.76117505010695,0.97,11.27,0.41,87.35,3.8,36.8112798424066,7.0,1.04,0.45,87.02,11.49,2.411371568178114,69.53,10.34,18.0,2.13,9.049783782424008,4.84444444444444,80.4666666666667,66.65,29.97,0.08,5.82,2.03,9.21,2.38,0.044,0.215,54.43,11.085,0.1245,1.90479832280163,0.25,107.19032167871131,0.2,96.73,0.7,0.64,1.24,0.0,0.0,1.4137995477041474,1.0,60.55137279060251,4.78181404993621,3.161129435584816,0.0490582100293671,0.004,0.1325256285144308,0.2968149404111402,2.79522152014178,4.729176325638495,0.1216437868232915,0.0971746300881014,0.0190701996852658,22.85796437012348,0.0,0.0,0.0,0.0,0.0,0.0,0.0,0.0,0.0,0.0,0.0,0.0,0.0,2203.6206616390778,7.0,1.5,3.53,82.0,27.63636364,11.0,60.0,27.75,8.0,126.3375,95.0,550.0,41.560546422783,455.0,85.05263157894737
2024-01-13 11:00:00,2.56,1.25,1.31,1130.0,4000.0,1775.0,2289.0,1536.0,239.0,120486.0,2.72420588142133,0.97,11.27,0.41,87.35,3.8,39.19297774750179,7.0,1.04,0.45,87.02,11.49,2.5673878391940383,69.53,10.34,18.0,2.13,9.63530678429839,4.84444444444444,80.4666666666667,66.65,29.97,0.08,5.82,2.03,9.21,2.38,0.044,0.215,54.43,11.085,0.1245,1.90479832280163,0.25,114.12555907555311,0.2,96.73,0.7,0.64,1.24,0.0,0.0,1.505272689507613,1.0,60.55137279060251,4.78181404993621,3.161129435584816,0.0490582100293671,0.004,0.1325256285144308,0.2968149404111402,2.79522152014178,4.729176325638495,0.1216437868232915,0.0971746300881014,0.0190701996852658,24.33687969412555,0.0,0.0,0.0,0.0,0.0,0.0,0.0,0.0,0.0,0.0,0.0,0.0,0.0,2203.6206616390778,8.0,1.5,3.78,82.0,27.63636364,11.0,60.0,27.75,8.0,125.675,90.0,545.0,41.6931457103949,455.0,90.55555555555556
2024-01-13 12:00:00,2.6,1.25,1.35,1133.0,4000.0,1497.0,2299.0,1482.0,236.0,120218.0,2.72241271318445,0.97,11.27,0.41,87.35,3.8,39.17562585045338,7.0,1.04,0.45,87.02,11.49,2.5662511802303825,69.53,10.34,18.0,2.13,9.63104094738168,4.84444444444444,80.4666666666667,66.65,29.97,0.08,5.82,2.03,9.21,2.38,0.044,0.215,54.43,11.085,0.1245,1.90479832280163,0.25,114.0750322958726,0.2,96.73,0.7,0.64,1.24,0.0,0.0,1.50460626051346,1.0,60.55137279060251,4.78181404993621,3.161129435584816,0.0490582100293671,0.004,0.1325256285144308,0.2968149404111402,2.79522152014178,4.729176325638495,0.1216437868232915,0.0971746300881014,0.0190701996852658,24.326105033581698,0.0,0.0,0.0,0.0,0.0,0.0,0.0,0.0,0.0,0.0,0.0,0.0,0.0,2203.6206616390778,8.0,1.5,3.55,82.0,27.63636364,11.0,60.0,27.75,8.0,125.3525,97.0,547.0,41.9972324723247,450.0,90.51546391752578
2024-01-13 13:00:00,2.6,1.25,1.35,1137.0,4001.0,1211.0,2303.0,1477.0,237.0,120134.0,2.71685513700084,0.97,11.27,0.41,87.35,3.8,39.3582855524184,7.0,1.04,0.45,87.02,11.49,2.578216545571007,69.53,10.34,18.0,2.13,9.675946498495966,4.84444444444444,80.4666666666667,66.65,29.97,0.08,5.82,2.03,9.21,2.38,0.044,0.215,54.43,11.085,0.1245,1.90479832280163,0.25,114.60691687840246,0.2,96.73,0.7,0.64,1.24,0.0,0.0,1.5116216157286957,1.0,60.55137279060251,4.78181404993621,3.161129435584816,0.0490582100293671,0.004,0.1325256285144308,0.2968149404111402,2.79522152014178,4.729176325638495,0.1216437868232915,0.0971746300881014,0.0190701996852658,24.43952757627102,0.0,0.0,0.0,0.0,0.0,0.0,0.0,0.0,0.0,0.0,0.0,0.0,0.0,2203.6206616390778,7.0,1.5,3.57,82.0,27.63636364,11.0,60.0,27.75,8.0,125.22,96.0,546.0,41.7975970425139,450.0,90.9375
2024-01-13 14:00:00,2.61,1.25,1.36,1135.0,3997.0,1380.0,2295.0,1473.0,237.0,120624.0,2.70776065530842,0.97,11.27,0.41,87.35,3.8,39.30948334196973,7.0,1.04,0.45,87.02,11.49,2.575019692235726,69.53,10.34,18.0,2.13,9.66394883216772,4.84444444444444,80.4666666666667,66.65,29.97,0.08,5.82,2.03,9.21,2.38,0.044,0.215,54.43,11.085,0.1245,1.90479832280163,0.25,114.46481031055096,0.2,96.73,0.7,0.64,1.24,0.0,0.0,1.5097472841826405,1.0,60.55137279060251,4.78181404993621,3.161129435584816,0.0490582100293671,0.004,0.1325256285144308,0.2968149404111402,2.79522152014178,4.729176325638495,0.1216437868232915,0.0971746300881014,0.0190701996852658,24.40922384349143,0.0,0.0,0.0,0.0,0.0,0.0,0.0,0.0,0.0,0.0,0.0,0.0,0.0,2203.6206616390778,7.0,1.5,3.46,82.0,27.63636364,11.0,60.0,27.75,8.0,125.3525,97.0,547.0,42.3611111111111,450.0,90.82474226804123
2024-01-13 15:00:00,2.57,1.25,1.32,1130.0,3999.0,1302.0,2277.0,1524.0,239.0,120500.0,2.70972806878736,0.97,11.27,0.41,87.35,3.8,39.156683752597296,7.0,1.04,0.45,87.02,11.49,2.565010353059816,69.53,10.34,18.0,2.13,9.626384171232711,4.84444444444444,80.4666666666667,66.65,29.97,0.08,5.82,2.03,9.21,2.38,0.044,0.215,54.43,11.085,0.1245,1.90479832280163,0.25,114.01987502964452,0.2,96.73,0.7,0.64,1.24,0.0,0.0,1.5038787571640475,1.0,60.55137279060251,4.78181404993621,3.161129435584816,0.0490582100293671,0.004,0.1325256285144308,0.2968149404111402,2.79522152014178,4.729176325638495,0.1216437868232915,0.0971746300881014,0.0190701996852658,24.31434293783976,0.0,0.0,0.0,0.0,0.0,0.0,0.0,0.0,0.0,0.0,0.0,0.0,0.0,2203.6206616390778,8.0,1.5,3.65,82.0,27.63636364,11.0,60.0,27.75,8.0,125.295,106.0,551.0,41.633971843988,445.0,90.47169811320757
2024-01-13 16:00:00,2.57,1.25,1.32,1133.0,3999.0,1176.0,2280.0,1536.0,241.0,121730.0,2.67850179607765,0.98,11.32,0.4,87.3,3.7,41.9998368024124,6.2,1.05,0.45,86.99,11.51,2.7512548535948134,70.68,10.41,17.69,1.22,10.325352543734809,4.84444444444444,80.4666666666667,66.65,29.97,0.081,5.945,2.065,9.795,2.35,0.0445,0.21,54.27500000000001,11.17,0.1124999999999999,1.879034174829805,0.255,122.29881809536236,0.1,96.79,0.76,0.65,1.13,0.0,0.0,1.6130748653431402,1.0,60.735379743603,4.855683723876465,3.215238902643044,0.0427054733529114,0.0071763683382278,0.1455016492026334,0.2752156357111908,2.624519523289122,4.590238012168114,0.2323457836759501,0.0590582100293671,0.0250582100293671,26.07979883586085,0.0,0.0,0.0,0.0,0.0,0.0,0.0,0.0,0.0,0.0,0.0,0.0,0.0,2203.6206616390778,8.0,1.5,3.54,82.0,27.63636364,11.0,60.0,27.75,8.0,124.235,98.0,543.0,41.4285714285714,445.0,97.04081632653062
2024-01-13 17:00:00,2.6,1.25,1.35,1133.0,3998.0,1222.0,2278.0,1508.0,240.0,120227.0,2.71300662190281,0.98,11.32,0.4,87.3,3.7,42.847783034385394,6.2,1.05,0.45,86.99,11.51,2.806800692910292,70.68,10.41,17.69,1.22,10.533813920012104,4.84444444444444,80.4666666666667,66.65,29.97,0.081,5.945,2.065,9.795,2.35,0.0445,0.21,54.27500000000001,11.17,0.1124999999999999,1.879034174829805,0.255,124.76794249854947,0.1,96.79,0.76,0.65,1.13,0.0,0.0,1.645641676504642,1.0,60.735379743603,4.855683723876465,3.215238902643044,0.0427054733529114,0.0071763683382278,0.1455016492026334,0.2752156357111908,2.624519523289122,4.590238012168114,0.2323457836759501,0.0590582100293671,0.0250582100293671,26.60633105210536,0.0,0.0,0.0,0.0,0.0,0.0,0.0,0.0,0.0,0.0,0.0,0.0,0.0,2203.6206616390778,8.0,1.5,3.65,82.0,27.63636364,11.0,60.0,27.75,8.0,124.5,100.0,545.0,41.9559099437148,445.0,99.0
2024-01-13 18:00:00,2.66,1.25,1.41,1133.0,3999.0,1012.0,2279.0,1426.0,234.0,120946.0,2.69147155277432,0.98,11.32,0.4,87.3,3.7,42.19857420053107,6.2,1.05,0.45,86.99,11.51,2.764273409684378,70.68,10.41,17.69,1.22,10.3742106787998,4.84444444444444,80.4666666666667,66.65,29.97,0.081,5.945,2.065,9.795,2.35,0.0445,0.21,54.27500000000001,11.17,0.1124999999999999,1.879034174829805,0.255,122.87751912735934,0.1,96.79,0.76,0.65,1.13,0.0,0.0,1.620707711709117,1.0,60.735379743603,4.855683723876465,3.215238902643044,0.0427054733529114,0.0071763683382278,0.1455016492026334,0.2752156357111908,2.624519523289122,4.590238012168114,0.2323457836759501,0.0590582100293671,0.0250582100293671,26.20320482404315,0.0,0.0,0.0,0.0,0.0,0.0,0.0,0.0,0.0,0.0,0.0,0.0,0.0,2203.6206616390778,8.0,1.5,3.59,82.0,27.63636364,11.0,60.0,27.75,8.0,124.5,100.0,545.0,43.121387283237,445.0,97.5
2024-01-13 19:00:00,2.61,1.25,1.36,1134.0,4000.0,1177.0,2279.0,1488.0,238.0,121180.0,2.69149991796527,0.98,11.32,0.4,87.3,3.7,41.80904890021848,6.2,1.05,0.45,86.99,11.51,2.7387570397488306,70.68,10.41,17.69,1.22,10.278448734072416,4.84444444444444,80.4666666666667,66.65,29.97,0.081,5.945,2.065,9.795,2.35,0.0445,0.21,54.27500000000001,11.17,0.1124999999999999,1.879034174829805,0.255,121.74326510464525,0.1,96.79,0.76,0.65,1.13,0.0,0.0,1.6057473328318022,1.0,60.735379743603,4.855683723876465,3.215238902643044,0.0427054733529114,0.0071763683382278,0.1455016492026334,0.2752156357111908,2.624519523289122,4.590238012168114,0.2323457836759501,0.0590582100293671,0.0250582100293671,25.96132908720583,0.0,0.0,0.0,0.0,0.0,0.0,0.0,0.0,0.0,0.0,0.0,0.0,0.0,2203.6206616390778,8.0,1.5,3.59,82.0,27.63636364,11.0,60.0,27.75,8.0,124.5,100.0,545.0,42.2815647692668,445.0,96.6
2024-01-13 20:00:00,2.65,1.25,1.4,1133.0,4000.0,1093.0,2280.0,1435.0,234.0,120344.0,2.70803564764042,0.98,11.32,0.4,87.3,3.7,41.792818679372125,6.2,1.05,0.45,86.99,11.51,2.737693857668183,70.68,10.41,17.69,1.22,10.27445865304211,4.84444444444444,80.4666666666667,66.65,29.97,0.081,5.945,2.065,9.795,2.35,0.0445,0.21,54.27500000000001,11.17,0.1124999999999999,1.879034174829805,0.255,121.69600452036548,0.1,96.79,0.76,0.65,1.13,0.0,0.0,1.605123983711914,1.0,60.735379743603,4.855683723876465,3.215238902643044,0.0427054733529114,0.0071763683382278,0.1455016492026334,0.2752156357111908,2.624519523289122,4.590238012168114,0.2323457836759501,0.0590582100293671,0.0250582100293671,25.95125093150428,0.0,0.0,0.0,0.0,0.0,0.0,0.0,0.0,0.0,0.0,0.0,0.0,0.0,2203.6206616390778,8.0,1.5,3.66,82.0,27.63636364,11.0,60.0,27.75,8.0,123.97,96.0,541.0,41.9211937514572,445.0,96.5625
2024-01-13 21:00:00,2.63,1.25,1.38,1133.0,3998.0,1158.0,2280.0,1461.0,236.0,120084.0,2.71445444463936,0.98,11.32,0.4,87.3,3.7,39.07858999899816,6.2,1.05,0.45,86.99,11.51,2.5598947184530463,70.68,10.41,17.69,1.22,9.607185393362023,4.84444444444444,80.4666666666667,66.65,29.97,0.081,5.945,2.065,9.795,2.35,0.0445,0.21,54.27500000000001,11.17,0.1124999999999999,1.879034174829805,0.255,113.79247477066885,0.1,96.79,0.76,0.65,1.13,0.0,0.0,1.5008794342937304,1.0,60.735379743603,4.855683723876465,3.215238902643044,0.0427054733529114,0.0071763683382278,0.1455016492026334,0.2752156357111908,2.624519523289122,4.590238012168114,0.2323457836759501,0.0590582100293671,0.0250582100293671,24.265850621219947,0.0,0.0,0.0,0.0,0.0,0.0,0.0,0.0,0.0,0.0,0.0,0.0,0.0,2203.6206616390778,7.0,1.5,3.65,82.0,27.63636364,11.0,60.0,27.75,8.0,124.8975,103.0,548.0,41.7554423344141,445.0,90.29126213592232
2024-01-13 22:00:00,2.67,1.25,1.42,1134.0,4001.0,1427.0,2275.0,1379.0,226.0,117307.0,2.7896086855651,0.98,11.32,0.4,87.3,3.7,39.118993834811846,6.2,1.05,0.45,86.99,11.51,2.562541425151199,70.68,10.41,17.69,1.22,9.61711838074143,4.84444444444444,80.4666666666667,66.65,29.97,0.081,5.945,2.065,9.795,2.35,0.0445,0.21,54.27500000000001,11.17,0.1124999999999999,1.879034174829805,0.255,113.91012621273944,0.1,96.79,0.76,0.65,1.13,0.0,0.0,1.5024312120380376,1.0,60.735379743603,4.855683723876465,3.215238902643044,0.0427054733529114,0.0071763683382278,0.1455016492026334,0.2752156357111908,2.624519523289122,4.590238012168114,0.2323457836759501,0.0590582100293671,0.0250582100293671,24.29093938323527,0.0,0.0,0.0,0.0,0.0,0.0,0.0,0.0,0.0,0.0,0.0,0.0,0.0,2203.6206616390778,7.0,1.5,3.67,82.0,27.63636364,11.0,60.0,27.75,8.0,123.78,104.0,544.0,42.193698949825,440.0,90.3846153846154
2024-01-13 23:00:00,2.65,1.25,1.4,1134.0,4000.0,1491.0,2286.0,1407.0,236.0,118722.0,2.75706562296723,0.99,11.2,0.42,87.39,3.5,38.97128722968273,7.1,1.04,0.44,87.09,11.43,2.5665866798023056,70.52,10.53,17.75,1.2,9.832728246831463,4.97777777777778,79.7777777777778,66.65,30.5125,0.073,5.94,2.03,10.425,2.305,0.0435,0.205,54.305,11.255,0.108,1.89533103712208,0.245,116.42660053349098,0.1,96.77,0.66,0.7899999999999999,1.15,0.0,0.0,1.717542663257121,1.0,59.64699573676901,4.910602365126034,3.107068243417356,0.1282654112702478,0.0110685176258677,0.1311799532978926,0.3056877191869424,3.252978833948348,5.026556251823143,0.2503642362123968,0.1827623531177686,0.0301049412471074,25.449275834000023,0.0,0.0,0.0,0.0,0.0,0.0,0.0,0.0,0.0,0.0,0.0,0.0,0.0,2203.6206616390778,8.0,1.5,3.67,82.0,27.63636364,11.0,60.0,27.75,8.0,122.72,96.0,536.0,41.746888941066,440.0,89.6875
2024-01-14 00:00:00,2.62,1.25,1.37,1145.0,4000.0,0.0,2290.0,1429.0,232.0,117380.0,2.74501293730497,0.99,11.2,0.42,87.39,3.5,38.41487833795569,7.1,1.04,0.44,87.09,11.43,2.529942479634792,70.52,10.53,17.75,1.2,9.69234239315852,4.97777777777778,79.7777777777778,66.65,30.5125,0.073,5.94,2.03,10.425,2.305,0.0435,0.205,54.305,11.255,0.108,1.89533103712208,0.245,114.76433068367588,0.1,96.77,0.66,0.7899999999999999,1.15,0.0,0.0,1.6930206092606874,1.0,59.64699573676901,4.910602365126034,3.107068243417356,0.1282654112702478,0.0110685176258677,0.1311799532978926,0.3056877191869424,3.252978833948348,5.026556251823143,0.2503642362123968,0.1827623531177686,0.0301049412471074,25.0859261894631,0.0,0.0,0.0,0.0,0.0,0.0,0.0,0.0,0.0,0.0,0.0,0.0,0.0,2256.348655901803,7.0,1.5,3.38,82.0,27.63636364,11.0,60.0,27.75,8.0,126.505,134.0,569.0,43.6563670411985,435.0,90.5223880597015
2024-01-14 01:00:00,2.66,1.25,1.41,1134.0,4000.0,1800.0,2280.0,1421.0,232.0,119785.0,2.74116220656973,0.99,11.2,0.42,87.39,3.5,37.96255791306525,7.1,1.04,0.44,87.09,11.43,2.500153379503603,70.52,10.53,17.75,1.2,9.578218787432414,4.97777777777778,79.7777777777778,66.65,30.5125,0.073,5.94,2.03,10.425,2.305,0.0435,0.205,54.305,11.255,0.108,1.89533103712208,0.245,113.4130248078528,0.1,96.77,0.66,0.7899999999999999,1.15,0.0,0.0,1.673085942421656,1.0,59.64699573676901,4.910602365126034,3.107068243417356,0.1282654112702478,0.0110685176258677,0.1311799532978926,0.3056877191869424,3.252978833948348,5.026556251823143,0.2503642362123968,0.1827623531177686,0.0301049412471074,24.79054905217364,0.0,0.0,0.0,0.0,0.0,0.0,0.0,0.0,0.0,0.0,0.0,0.0,0.0,2256.348655901803,8.0,1.5,3.77,82.0,27.63636364,11.0,60.0,27.75,8.0,122.19,92.0,532.0,42.5512318673728,440.0,89.45652173913044
2024-01-14 02:00:00,2.62,1.25,1.37,1134.0,4000.0,1524.0,2290.0,1461.0,236.0,120577.0,2.71495314089271,0.99,11.2,0.42,87.39,3.5,40.03212465875119,7.1,1.04,0.44,87.09,11.43,2.63645173709015,70.52,10.53,17.75,1.2,10.10038494733051,4.97777777777778,79.7777777777778,66.65,30.5125,0.073,5.94,2.03,10.425,2.305,0.0435,0.205,54.305,11.255,0.108,1.89533103712208,0.245,119.59584908453849,0.1,96.77,0.66,0.7899999999999999,1.15,0.0,0.0,1.764295892948167,1.0,59.64699573676901,4.910602365126034,3.107068243417356,0.1282654112702478,0.0110685176258677,0.1311799532978926,0.3056877191869424,3.252978833948348,5.026556251823143,0.2503642362123968,0.1827623531177686,0.0301049412471074,26.14203058413904,0.0,0.0,0.0,0.0,0.0,0.0,0.0,0.0,0.0,0.0,0.0,0.0,0.0,2256.348655901803,8.0,1.5,3.67,82.0,27.63636364,11.0,60.0,27.75,8.0,121.925,90.0,530.0,42.9456297315898,440.0,94.33333333333331
2024-01-14 03:00:00,2.65,1.25,1.4,1133.0,4000.0,1300.0,2285.0,1425.0,233.0,120297.0,2.7149815910595,0.99,11.2,0.42,87.39,3.5,40.29270199984405,7.1,1.04,0.44,87.09,11.43,2.653612944231336,70.52,10.53,17.75,1.2,10.166130432388456,4.97777777777778,79.7777777777778,66.65,30.5125,0.073,5.94,2.03,10.425,2.305,0.0435,0.205,54.305,11.255,0.108,1.89533103712208,0.245,120.3743230882504,0.1,96.77,0.66,0.7899999999999999,1.15,0.0,0.0,1.7757800581431054,1.0,59.64699573676901,4.910602365126034,3.107068243417356,0.1282654112702478,0.0110685176258677,0.1311799532978926,0.3056877191869424,3.252978833948348,5.026556251823143,0.2503642362123968,0.1827623531177686,0.0301049412471074,26.31219444325097,0.0,0.0,0.0,0.0,0.0,0.0,0.0,0.0,0.0,0.0,0.0,0.0,0.0,2256.348655901803,8.0,1.5,3.66,82.0,27.63636364,11.0,60.0,27.75,8.0,122.5875,95.0,535.0,43.4972426470588,440.0,94.94736842105264
2024-01-14 04:00:00,2.6,1.25,1.35,1135.0,4000.0,269.0,2300.0,1485.0,236.0,119550.0,2.70278212569483,0.99,11.2,0.42,87.39,3.5,40.77798499611309,7.1,1.04,0.44,87.09,11.43,2.685572906621544,70.52,10.53,17.75,1.2,10.288570725340524,4.97777777777778,79.7777777777778,66.65,30.5125,0.073,5.94,2.03,10.425,2.305,0.0435,0.205,54.305,11.255,0.108,1.89533103712208,0.245,121.82410454451384,0.1,96.77,0.66,0.7899999999999999,1.15,0.0,0.0,1.797167451506147,1.0,59.64699573676901,4.910602365126034,3.107068243417356,0.1282654112702478,0.0110685176258677,0.1311799532978926,0.3056877191869424,3.252978833948348,5.026556251823143,0.2503642362123968,0.1827623531177686,0.0301049412471074,26.62909700684385,0.0,0.0,0.0,0.0,0.0,0.0,0.0,0.0,0.0,0.0,0.0,0.0,0.0,2256.348655901803,8.0,1.5,3.42,82.0,27.63636364,11.0,60.0,27.75,8.0,124.575,110.0,550.0,43.0726386632629,440.0,96.0909090909091
2024-01-14 05:00:00,2.64,1.25,1.39,1135.0,4000.0,0.0,2300.0,1414.0,231.0,118256.0,2.72469189510141,0.99,11.2,0.42,87.39,3.5,40.73182799863472,7.1,1.04,0.44,87.09,11.43,2.6825330805514054,70.52,10.53,17.75,1.2,10.276924992157022,4.97777777777778,79.7777777777778,66.65,30.5125,0.073,5.94,2.03,10.425,2.305,0.0435,0.205,54.305,11.255,0.108,1.89533103712208,0.245,121.6862106567506,0.1,96.77,0.66,0.7899999999999999,1.15,0.0,0.0,1.79513322020376,1.0,59.64699573676901,4.910602365126034,3.107068243417356,0.1282654112702478,0.0110685176258677,0.1311799532978926,0.3056877191869424,3.252978833948348,5.026556251823143,0.2503642362123968,0.1827623531177686,0.0301049412471074,26.598955273172766,0.0,0.0,0.0,0.0,0.0,0.0,0.0,0.0,0.0,0.0,0.0,0.0,0.0,2256.348655901803,8.0,1.5,3.43,82.0,27.63636364,11.0,60.0,27.75,8.0,124.84,112.0,552.0,42.2800092872069,440.0,95.98214285714286
2024-01-14 06:00:00,2.63,1.25,1.38,1145.0,4000.0,0.0,2308.0,1416.0,231.0,118050.0,2.72944348338179,0.99,11.2,0.42,87.39,3.5,40.5917994696202,7.1,1.04,0.44,87.09,11.43,2.673311025471653,70.52,10.53,17.75,1.2,10.241594815237574,4.97777777777778,79.7777777777778,66.65,30.5125,0.073,5.94,2.03,10.425,2.305,0.0435,0.205,54.305,11.255,0.108,1.89533103712208,0.245,121.2678758577284,0.1,96.77,0.66,0.7899999999999999,1.15,0.0,0.0,1.7889618825407745,1.0,59.64699573676901,4.910602365126034,3.107068243417356,0.1282654112702478,0.0110685176258677,0.1311799532978926,0.3056877191869424,3.252978833948348,5.026556251823143,0.2503642362123968,0.1827623531177686,0.0301049412471074,26.507512959796845,0.0,0.0,0.0,0.0,0.0,0.0,0.0,0.0,0.0,0.0,0.0,0.0,0.0,2256.348655901803,8.0,1.5,3.43,82.0,27.63636364,11.0,60.0,27.75,8.0,125.2375,115.0,555.0,43.6309387193023,440.0,95.65217391304348
2024-01-14 07:00:00,2.65,1.25,1.4,1133.0,3998.0,501.0,2300.0,1397.0,228.0,117706.0,2.75060744883421,0.99,11.2,0.42,87.39,3.5,38.15461415435746,7.1,1.04,0.44,87.09,11.43,2.512801896545607,70.52,10.53,17.75,1.2,9.626675919925995,4.97777777777778,79.7777777777778,66.65,30.5125,0.073,5.94,2.03,10.425,2.305,0.0435,0.205,54.305,11.255,0.108,1.89533103712208,0.245,113.98679223701436,0.1,96.77,0.66,0.7899999999999999,1.15,0.0,0.0,1.681550245543595,1.0,59.64699573676901,4.910602365126034,3.107068243417356,0.1282654112702478,0.0110685176258677,0.1311799532978926,0.3056877191869424,3.252978833948348,5.026556251823143,0.2503642362123968,0.1827623531177686,0.0301049412471074,24.915966830433835,0.0,0.0,0.0,0.0,0.0,0.0,0.0,0.0,0.0,0.0,0.0,0.0,0.0,2256.348655901803,7.0,1.5,3.32,82.0,27.63636364,11.0,60.0,27.75,8.0,124.575,110.0,550.0,43.4792734047508,440.0,89.9090909090909
2024-01-14 08:00:00,2.67,1.25,1.42,1134.0,4000.0,1296.0,2282.0,1389.0,228.0,117962.0,2.76931658653566,0.97,11.3,0.42,87.31,3.9,38.75044511351437,7.3,1.04,0.43,87.05,11.48,2.552042371056318,69.74000000000001,9.82,17.72,2.72,9.77700823684204,4.97777777777778,79.7777777777778,66.65,31.055,0.076,5.905,2.145,9.8,2.37,0.044,0.2,54.11,11.345,0.1164999999999999,1.92130561721703,0.275,115.76683539182226,0.2,96.17,1.06,0.98,1.09,0.0,0.0,1.7078097089893378,1.0,59.86718678831695,5.150624013209093,3.307068243417357,0.0465524706235537,0.0056209882494214,0.1164926122309091,0.2925827779398349,2.901287541384713,5.304630611545458,0.1251821181061984,0.0768950587528925,0.0210364236212396,25.3050601221348,0.0,0.0,0.0,0.0,0.0,0.0,0.0,0.0,0.0,0.0,0.0,0.0,0.0,2256.348655901803,8.0,1.5,3.48,82.0,27.63636364,11.0,60.0,27.75,8.0,123.1175,99.0,539.0,43.1714023831347,440.0,91.31313131313132
2024-01-14 09:00:00,2.67,1.25,1.42,1133.0,4000.0,1259.0,2287.0,1386.0,228.0,118018.0,2.76689146129537,0.97,11.3,0.42,87.31,3.9,38.78730947501617,7.3,1.04,0.43,87.05,11.48,2.554470198975686,69.74000000000001,9.82,17.72,2.72,9.78630937299656,4.97777777777778,79.7777777777778,66.65,31.055,0.076,5.905,2.145,9.8,2.37,0.044,0.2,54.11,11.345,0.1164999999999999,1.92130561721703,0.275,115.87696755823484,0.2,96.17,1.06,0.98,1.09,0.0,0.0,1.7094343952169162,1.0,59.86718678831695,5.150624013209093,3.307068243417357,0.0465524706235537,0.0056209882494214,0.1164926122309091,0.2925827779398349,2.901287541384713,5.304630611545458,0.1251821181061984,0.0768950587528925,0.0210364236212396,25.329133520038603,0.0,0.0,0.0,0.0,0.0,0.0,0.0,0.0,0.0,0.0,0.0,0.0,0.0,2256.348655901803,7.0,1.5,3.52,82.0,27.63636364,11.0,60.0,27.75,8.0,123.25,100.0,540.0,43.7170977340353,440.0,91.4
2024-01-14 10:00:00,2.67,1.25,1.42,1133.0,4000.0,1262.0,2287.0,1375.0,228.0,117998.0,2.76745511390728,0.97,11.3,0.42,87.31,3.9,38.35961227953502,7.3,1.04,0.43,87.05,11.48,2.526302745372187,69.74000000000001,9.82,17.72,2.72,9.678398380210696,4.97777777777778,79.7777777777778,66.65,31.055,0.076,5.905,2.145,9.8,2.37,0.044,0.2,54.11,11.345,0.1164999999999999,1.92130561721703,0.275,114.59922350441124,0.2,96.17,1.06,0.98,1.09,0.0,0.0,1.690584923402837,1.0,59.86718678831695,5.150624013209093,3.307068243417357,0.0465524706235537,0.0056209882494214,0.1164926122309091,0.2925827779398349,2.901287541384713,5.304630611545458,0.1251821181061984,0.0768950587528925,0.0210364236212396,25.04983599935169,0.0,0.0,0.0,0.0,0.0,0.0,0.0,0.0,0.0,0.0,0.0,0.0,0.0,2256.348655901803,8.0,1.5,3.51,82.0,27.63636364,11.0,60.0,27.75,8.0,123.515,102.0,542.0,43.7070938215103,440.0,90.3921568627451
