Repository: saikumar-voptimai/evonith_bf_webapp

# Evonith BF2 — Blast Furnace Intelligence Platform

Monitoring, modelling and optimisation of **Blast Furnace 2 (BF2)** at Evonith Steel: live telemetry from InfluxDB,
manual plant reports from Neon PostgreSQL, a two-zone energy model of the furnace, blend and fuel optimisers, a
conversational assistant (FurnaceMind) and a live digital twin evaluated every hour.

The platform has three deployable parts that share one Python service layer, plus the shared data library:

| Part | Path | What it is |
|---|---|---|
| **Streamlit app** (legacy) | `src/app.py`, `src/custom_pages/` | The original 11-page dashboard; still the home of the model pages. Served under `/legacy` in production |

File: src/data/V13_df_filtered.csv (part 7 of 268)
NM3/HR.,STEAMKGS/HR.,RAFTOC,PERMEABILITYKGS/HR.,TUYEREVELOCITYM/S,HOT BLAST VOLUMENM3/HR.,O2 ENRICHMENT %,COKE_VM%,COKE_ASH%,COKE_IM%,COKE_FC%,COKE_MOIST%,COKE_CALC_MT,NUTCOKE_MOIST%,NUTCOKE_VM%,NUTCOKE_IM%,NUTCOKE_FC%,NUTCOKE_ASH%,NUTCOKE_CALC_MT,PCI_2_FC%,PCI_2_ASH%,PCI_2_VM%,PCI_2_IM%,PCI_2_CALC_MT,SINTER_SP_02_COLD_STRENGTH_AI,SINTER_SP_02_COLD_STRENGTH_TI,SINTER_SP_02_HOT_STRENGTH_RI,SINTER_SP_02_HOT_STRENGTH_RDI,SINTER_SP_02_P%,SINTER_SP_02_SIO2%,SINTER_SP_02_MGO%,SINTER_SP_02_FEO%,SINTER_SP_02_AL2O3%,SINTER_SP_02_NA2O%,SINTER_SP_02_TIO2%,SINTER_SP_02_FE(T)%,SINTER_SP_02_CAO%,SINTER_SP_02_K2O%,SINTER_SP_02_BASICITY,SINTER_SP_02_MNO%,SINTER_CALC_MT,FLUX_TM%,FLUX_SIO2%,FLUX_FE2O3%,FLUX_AL2O3%,FLUX_LOI%,FLUX_MGO%,FLUX_CAO%,FLUX_CALC_MT,GEOMIN TYPE,ORE_FE(T)%,ORE_LOI%,ORE_TM%,ORE_MGO%,ORE_NA2O%,ORE_P%,ORE_TIO2%,ORE_AL2O3%,ORE_SIO2%,ORE_MNO%,ORE_CAO%,ORE_K2O%,ORE_CALC_MT,LLOYDS_PELLET_PCT_SIO2,LLOYDS_PELLET_PCT_AL2O3,LLOYDS_PELLET_PCT_FE2O3,LLOYDS_PELLET_PCT_MGO,LLOYDS_PELLET_PCT_TIO2,LLOYDS_PELLET_PCT_NA2O,TOTAL_PELLET_CALC_MT,LLOYDS_PELLET_PCT_K2O,LLOYDS_PELLET_PCT_TM,LLOYDS_PELLET_PCT_LOI,LLOYDS_PELLET_PCT_MNO,LLOYDS_PELLET_PCT_CAO,LLOYDS_PELLET_PCT_P,DAILYPRODUCTION,CHARGES/HRS.,STOCKRODLEVEL,FURNACE TOP GAS ANALYSISH2%,COKE_DISCHARGE_TIME,WEIGHTED_COKE_ANGLE,TOTAL_COKE_PORTIONS,NON_COKE_DISCHARGE_TIME,WEIGHTED_NON_COKE_ANGLE,TOTAL_NON_COKE_PORTIONS,UNITCOST LAKHS/THM,ACTUALKG/THM.,ACT. FUEL RATEKG/THM.,FURNACETOPGASANALYSISCO2ETACO,COKE RATE KG/THM,PRODUCTIONTONNESPERHR
2024-01-14 11:00:00,2.66,1.25,1.41,1136.0,4000.0,1009.0,2286.0,1391.0,228.0,117439.0,2.77326702497628,0.97,11.3,0.42,87.31,3.9,41.25564848625082,7.3,1.04,0.43,87.05,11.48,2.7170310605180266,69.74000000000001,9.82,17.72,2.72,10.409088563621731,4.97777777777778,79.7777777777778,66.65,31.055,0.076,5.905,2.145,9.8,2.37,0.044,0.2,54.11,11.345,0.1164999999999999,1.92130561721703,0.275,123.2511227496847,0.2,96.17,1.06,0.98,1.09,0.0,0.0,1.8182190379768912,1.0,59.86718678831695,5.150624013209093,3.307068243417357,0.0465524706235537,0.0056209882494214,0.1164926122309091,0.2925827779398349,2.901287541384713,5.304630611545458,0.1251821181061984,0.0768950587528925,0.0210364236212396,26.941023832475807,0.0,0.0,0.0,0.0,0.0,0.0,0.0,0.0,0.0,0.0,0.0,0.0,0.0,2256.348655901803,8.0,1.5,3.44,82.0,27.63636364,11.0,60.0,27.75,8.0,122.8525,97.0,537.0,43.0435795851783,440.0,97.21649484536084
2024-01-14 12:00:00,2.65,1.25,1.4,1133.0,3999.0,1043.0,2280.0,1404.0,228.0,117621.0,2.76924683575877,0.97,11.3,0.42,87.31,3.9,41.16814976199578,7.3,1.04,0.43,87.05,11.48,2.7112685344087626,69.74000000000001,9.82,17.72,2.72,10.387012023720096,4.97777777777778,79.7777777777778,66.65,31.055,0.076,5.905,2.145,9.8,2.37,0.044,0.2,54.11,11.345,0.1164999999999999,1.92130561721703,0.275,122.98972058054431,0.2,96.17,1.06,0.98,1.09,0.0,0.0,1.814362793993907,1.0,59.86718678831695,5.150624013209093,3.307068243417357,0.0465524706235537,0.0056209882494214,0.1164926122309091,0.2925827779398349,2.901287541384713,5.304630611545458,0.1251821181061984,0.0768950587528925,0.0210364236212396,26.883884863584026,0.0,0.0,0.0,0.0,0.0,0.0,0.0,0.0,0.0,0.0,0.0,0.0,0.0,2256.348655901803,8.0,1.5,4.02,82.0,27.63636364,11.0,60.0,27.75,8.0,122.8525,97.0,537.0,43.882618510158,440.0,97.01030927835052
2024-01-14 13:00:00,2.64,1.25,1.39,1133.0,3999.0,735.0,2300.0,1439.0,233.0,119816.0,2.70923612556401,0.97,11.3,0.42,87.31,3.9,40.67217927055014,7.3,1.04,0.43,87.05,11.48,2.678604710670607,69.74000000000001,9.82,17.72,2.72,10.26187520101032,4.97777777777778,79.7777777777778,66.65,31.055,0.076,5.905,2.145,9.8,2.37,0.044,0.2,54.11,11.345,0.1164999999999999,1.92130561721703,0.275,121.50801026536746,0.2,96.17,1.06,0.98,1.09,0.0,0.0,1.7925043813180828,1.0,59.86718678831695,5.150624013209093,3.307068243417357,0.0465524706235537,0.0056209882494214,0.1164926122309091,0.2925827779398349,2.901287541384713,5.304630611545458,0.1251821181061984,0.0768950587528925,0.0210364236212396,26.56000308446971,0.0,0.0,0.0,0.0,0.0,0.0,0.0,0.0,0.0,0.0,0.0,0.0,0.0,2256.348655901803,8.0,1.5,3.37,82.0,27.63636364,11.0,60.0,27.75,8.0,123.3825,101.0,541.0,43.2104526364909,440.0,95.84158415841584
2024-01-14 14:00:00,2.62,1.25,1.37,1134.0,3999.0,765.0,2298.0,1446.0,233.0,119021.0,2.72832272456129,0.97,11.3,0.42,87.31,3.9,41.35430776206899,7.3,1.04,0.43,87.05,11.48,2.723528602712656,69.74000000000001,9.82,17.72,2.72,10.433980988714904,4.97777777777778,79.7777777777778,66.65,31.055,0.076,5.905,2.145,9.8,2.37,0.044,0.2,54.11,11.345,0.1164999999999999,1.92130561721703,0.275,123.54586703223582,0.2,96.17,1.06,0.98,1.09,0.0,0.0,1.8225671498148472,1.0,59.86718678831695,5.150624013209093,3.307068243417357,0.0465524706235537,0.0056209882494214,0.1164926122309091,0.2925827779398349,2.901287541384713,5.304630611545458,0.1251821181061984,0.0768950587528925,0.0210364236212396,27.005450935154805,0.0,0.0,0.0,0.0,0.0,0.0,0.0,0.0,0.0,0.0,0.0,0.0,0.0,2256.348655901803,7.0,1.5,3.46,82.0,27.63636364,11.0,60.0,27.75,8.0,122.985,98.0,538.0,43.3874709976798,440.0,97.44897959183672
2024-01-14 15:00:00,2.62,1.25,1.37,1133.0,3997.0,622.0,2303.0,1485.0,239.0,121890.0,2.65839909474411,0.97,11.3,0.42,87.31,3.9,40.49690954878213,7.3,1.04,0.43,87.05,11.48,2.6670617269705508,69.74000000000001,9.82,17.72,2.72,10.217653424760396,4.97777777777778,79.7777777777778,66.65,31.055,0.076,5.905,2.145,9.8,2.37,0.044,0.2,54.11,11.345,0.1164999999999999,1.92130561721703,0.275,120.98439251156748,0.2,96.17,1.06,0.98,1.09,0.0,0.0,1.7847798937244457,1.0,59.86718678831695,5.150624013209093,3.307068243417357,0.0465524706235537,0.0056209882494214,0.1164926122309091,0.2925827779398349,2.901287541384713,5.304630611545458,0.1251821181061984,0.0768950587528925,0.0210364236212396,26.44554734508563,0.0,0.0,0.0,0.0,0.0,0.0,0.0,0.0,0.0,0.0,0.0,0.0,0.0,2256.348655901803,8.0,1.5,3.21,82.0,27.63636364,11.0,60.0,27.75,8.0,123.9125,105.0,545.0,43.1335975751923,440.0,95.42857142857144
2024-01-14 16:00:00,2.66,1.25,1.41,1133.0,4000.0,1066.0,2289.0,1427.0,234.0,120873.0,2.69529940873503,0.97,11.1,0.38,87.55,3.5,40.6181577809641,8.4,1.03,0.4,87.27,11.3,2.67504694172196,70.78,10.3,17.8,1.12,10.248245201481234,4.97777777777778,79.7777777777778,66.65,31.5975,0.0795,5.984999999999999,2.115,9.77,2.35,0.0445,0.205,54.235,11.03,0.126,1.84258276740238,0.36,121.34662123166198,0.2,95.35,0.72,1.23,1.16,0.0,0.0,1.7901235461008658,1.0,60.59476702332852,4.531630129514052,2.517345887297521,0.0634475293764462,0.0049314823741322,0.1278737887897934,0.2766855543786365,2.779917188867357,4.965658375933474,0.1807068243417356,0.0996574118706611,0.0243469177459504,26.524725630549955,0.0,0.0,0.0,0.0,0.0,0.0,0.0,0.0,0.0,0.0,0.0,0.0,0.0,2256.348655901803,8.0,1.5,3.51,82.0,27.63636364,11.0,60.0,27.75,8.0,122.6625,105.0,540.0,43.0901887671871,435.0,95.71428571428572
2024-01-14 17:00:00,2.64,1.25,1.39,1133.0,3999.0,975.0,2281.0,1450.0,236.0,121209.0,2.6845441578006,0.97,11.1,0.38,87.55,3.5,39.60775584611425,8.4,1.03,0.4,87.27,11.3,2.608503485460219,70.78,10.3,17.8,1.12,9.993313728807571,4.97777777777778,79.7777777777778,66.65,31.5975,0.0795,5.984999999999999,2.115,9.77,2.35,0.0445,0.205,54.235,11.03,0.126,1.84258276740238,0.36,118.3280485642077,0.2,95.35,0.72,1.23,1.16,0.0,0.0,1.7455931096306947,1.0,60.59476702332852,4.531630129514052,2.517345887297521,0.0634475293764462,0.0049314823741322,0.1278737887897934,0.2766855543786365,2.779917188867357,4.965658375933474,0.1807068243417356,0.0996574118706611,0.0243469177459504,25.864906585013888,0.0,0.0,0.0,0.0,0.0,0.0,0.0,0.0,0.0,0.0,0.0,0.0,0.0,2256.348655901803,8.0,1.5,3.58,82.0,27.63636364,11.0,60.0,27.75,8.0,122.6625,105.0,540.0,42.8135274776891,435.0,93.33333333333331
2024-01-14 18:00:00,2.66,1.25,1.41,1134.0,4000.0,1203.0,2273.0,1404.0,229.0,118443.0,2.75519494076638,0.97,11.1,0.38,87.55,3.5,40.81656397908007,8.4,1.03,0.4,87.27,11.3,2.6881136567697195,70.78,10.3,17.8,1.12,10.298304472478971,4.97777777777778,79.7777777777778,66.65,31.5975,0.0795,5.984999999999999,2.115,9.77,2.35,0.0445,0.205,54.235,11.03,0.126,1.84258276740238,0.36,121.9393591372712,0.2,95.35,0.72,1.23,1.16,0.0,0.0,1.7988677045350083,1.0,60.59476702332852,4.531630129514052,2.517345887297521,0.0634475293764462,0.0049314823741322,0.1278737887897934,0.2766855543786365,2.779917188867357,4.965658375933474,0.1807068243417356,0.0996574118706611,0.0243469177459504,26.654290097673403,0.0,0.0,0.0,0.0,0.0,0.0,0.0,0.0,0.0,0.0,0.0,0.0,0.0,2256.348655901803,7.0,1.5,3.64,82.0,27.63636364,11.0,60.0,27.75,8.0,123.325,110.0,545.0,43.6526663520529,435.0,96.1818181818182
2024-01-14 19:00:00,2.66,1.25,1.41,1133.0,4001.0,1157.0,2280.0,1394.0,228.0,117520.0,2.77642390451966,0.97,11.1,0.38,87.55,3.5,36.57655004156469,8.4,1.03,0.4,87.27,11.3,2.4088731166749984,70.78,10.3,17.8,1.12,9.228519310786584,4.97777777777778,79.7777777777778,66.65,31.5975,0.0795,5.984999999999999,2.115,9.77,2.35,0.0445,0.205,54.235,11.03,0.126,1.84258276740238,0.36,109.27233056184488,0.2,95.35,0.72,1.23,1.16,0.0,0.0,1.6120018002201826,1.0,60.59476702332852,4.531630129514052,2.517345887297521,0.0634475293764462,0.0049314823741322,0.1278737887897934,0.2766855543786365,2.779917188867357,4.965658375933474,0.1807068243417356,0.0996574118706611,0.0243469177459504,23.885449448405684,0.0,0.0,0.0,0.0,0.0,0.0,0.0,0.0,0.0,0.0,0.0,0.0,0.0,2256.348655901803,8.0,1.5,3.48,82.0,27.63636364,11.0,60.0,27.75,8.0,122.6625,105.0,540.0,42.8971962616822,435.0,86.19047619047619
2024-01-14 20:00:00,2.67,1.25,1.42,1133.0,3999.0,1381.0,2274.0,1403.0,230.0,119313.0,2.73932634436397,0.97,11.1,0.38,87.55,3.5,39.15402818480432,8.4,1.03,0.4,87.27,11.3,2.578621706987966,70.78,10.3,17.8,1.12,9.87883506749374,4.97777777777778,79.7777777777778,66.65,31.5975,0.0795,5.984999999999999,2.115,9.77,2.35,0.0445,0.205,54.235,11.03,0.126,1.84258276740238,0.36,116.97253857391694,0.2,95.35,0.72,1.23,1.16,0.0,0.0,1.7255964230648446,1.0,60.59476702332852,4.531630129514052,2.517345887297521,0.0634475293764462,0.0049314823741322,0.1278737887897934,0.2766855543786365,2.779917188867357,4.965658375933474,0.1807068243417356,0.0996574118706611,0.0243469177459504,25.56861048532033,0.0,0.0,0.0,0.0,0.0,0.0,0.0,0.0,0.0,0.0,0.0,0.0,0.0,2256.348655901803,8.0,1.5,3.42,82.0,27.63636364,11.0,60.0,27.75,8.0,122.545,106.0,540.0,43.8727782974743,434.0,92.26415094339625
2024-01-14 21:00:00,2.62,1.25,1.37,1134.0,4001.0,1107.0,2270.0,1474.0,237.0,121114.0,2.69169800136682,0.97,11.1,0.38,87.55,3.5,40.662248047212096,8.4,1.03,0.4,87.27,11.3,2.6779506561770168,70.78,10.3,17.8,1.12,10.259369483925177,4.97777777777778,79.7777777777778,66.65,31.5975,0.0795,5.984999999999999,2.115,9.77,2.35,0.0445,0.205,54.235,11.03,0.126,1.84258276740238,0.36,121.4783407662418,0.2,95.35,0.72,1.23,1.16,0.0,0.0,1.7920666924195638,1.0,60.59476702332852,4.531630129514052,2.517345887297521,0.0634475293764462,0.0049314823741322,0.1278737887897934,0.2766855543786365,2.779917188867357,4.965658375933474,0.1807068243417356,0.0996574118706611,0.0243469177459504,26.553517734355168,0.0,0.0,0.0,0.0,0.0,0.0,0.0,0.0,0.0,0.0,0.0,0.0,0.0,2256.348655901803,8.0,1.5,3.58,82.0,27.63636364,11.0,60.0,27.75,8.0,123.325,110.0,545.0,42.7097984060009,435.0,95.8181818181818
2024-01-14 22:00:00,2.65,1.25,1.4,1132.0,4000.0,525.0,2279.0,1434.0,234.0,120420.0,2.69034604524044,0.97,11.1,0.38,87.55,3.5,41.20235380875002,8.4,1.03,0.4,87.27,11.3,2.713521158251475,70.78,10.3,17.8,1.12,10.395641943863463,4.97777777777778,79.7777777777778,66.65,31.5975,0.0795,5.984999999999999,2.115,9.77,2.35,0.0445,0.205,54.235,11.03,0.126,1.84258276740238,0.36,123.09190506484464,0.2,95.35,0.72,1.23,1.16,0.0,0.0,1.815870234823619,1.0,60.59476702332852,4.531630129514052,2.517345887297521,0.0634475293764462,0.0049314823741322,0.1278737887897934,0.2766855543786365,2.779917188867357,4.965658375933474,0.1807068243417356,0.0996574118706611,0.0243469177459504,26.906221005968995,0.0,0.0,0.0,0.0,0.0,0.0,0.0,0.0,0.0,0.0,0.0,0.0,0.0,2256.348655901803,8.0,1.5,3.59,82.0,27.63636364,11.0,60.0,27.75,8.0,123.325,110.0,545.0,42.4235349054401,435.0,97.0909090909091
2024-01-14 23:00:00,2.6,1.25,1.35,1137.0,4000.0,0.0,2292.0,1492.0,238.0,120940.0,2.66426130913246,0.98,11.18,0.4,87.44,4.0,40.34758608772962,8.0,1.04,0.45,87.15,11.36,2.440050342372457,70.53,10.52,17.86,1.09,11.089850747195516,4.84444444444445,80.7111111111111,66.65,32.14,0.079,6.005,2.105,9.69,2.345,0.0445,0.195,54.275,11.03,0.124,1.83696442043135,0.315,120.83080382866594,0.2,94.22,0.54,0.82,1.24,0.0,0.0,1.93934017012898,1.0,61.86794763805074,4.25906198023763,2.699584421624266,0.070005936833939,0.0044991094749091,0.1084510211200028,0.2223738422787951,2.338907622555214,3.9930616237189,0.1299406316606094,0.1400356210036343,0.01749317264097,35.16784813896718,0.0,0.0,0.0,0.0,0.0,0.0,0.0,0.0,0.0,0.0,0.0,0.0,0.0,2256.348655901803,8.0,1.5,3.22,82.0,27.63636364,11.0,60.0,27.75,8.0,122.87,116.0,546.0,43.0275229357798,430.0,96.8103448275862
2024-01-15 00:00:00,2.53,1.27,1.26,1153.0,3997.0,0.0,2291.0,1537.0,236.0,116205.0,2.77067260844984,0.98,11.18,0.4,87.44,4.0,40.64074369954873,8.0,1.04,0.45,87.15,11.36,2.45777926745692,70.53,10.52,17.86,1.09,11.170427417963609,4.84444444444445,80.7111111111111,66.65,32.14,0.079,6.005,2.105,9.69,2.345,0.0445,0.195,54.275,11.03,0.124,1.83696442043135,0.315,121.70873664495817,0.2,94.22,0.54,0.82,1.24,0.0,0.0,1.9534310337445544,1.0,61.86794763805074,4.25906198023763,2.699584421624266,0.070005936833939,0.0044991094749091,0.1084510211200028,0.2223738422787951,2.338907622555214,3.9930616237189,0.1299406316606094,0.1400356210036343,0.01749317264097,35.42337079528717,0.0,0.0,0.0,0.0,0.0,0.0,0.0,0.0,0.0,0.0,0.0,0.0,0.0,2237.370202273699,8.0,1.5,3.87,82.0,27.63636364,11.0,60.0,27.75,8.0,125.18,124.0,559.0,43.0376940133038,435.0,96.69354838709675
2024-01-15 01:00:00,2.6,1.25,1.35,1160.0,4000.0,0.0,2284.0,1460.0,238.0,118200.0,2.72598195085191,0.98,11.18,0.4,87.44,4.0,41.86755177820079,8.0,1.04,0.45,87.15,11.36,2.531971400434378,70.53,10.52,17.86,1.09,11.507625248290378,4.84444444444445,80.7111111111111,66.65,32.14,0.079,6.005,2.105,9.69,2.345,0.0445,0.195,54.275,11.03,0.124,1.83696442043135,0.315,125.38271619765592,0.2,94.22,0.54,0.82,1.24,0.0,0.0,2.012398580967714,1.0,61.86794763805074,4.25906198023763,2.699584421624266,0.070005936833939,0.0044991094749091,0.1084510211200028,0.2223738422787951,2.338907622555214,3.9930616237189,0.1299406316606094,0.1400356210036343,0.01749317264097,36.49268384196817,0.0,0.0,0.0,0.0,0.0,0.0,0.0,0.0,0.0,0.0,0.0,0.0,0.0,2237.370202273699,8.0,1.5,3.54,82.0,27.63636364,11.0,60.0,27.75,8.0,125.8425,129.0,564.0,42.2159887798037,435.0,99.6124031007752
2024-01-15 02:00:00,2.63,1.25,1.38,1143.0,4000.0,145.0,2291.0,1439.0,235.0,119250.0,2.70608703317192,0.98,11.18,0.4,87.44,4.0,38.97986259756551,8.0,1.04,0.45,87.15,11.36,2.357336244850257,70.53,10.52,17.86,1.09,10.71392120989003,4.84444444444445,80.7111111111111,66.65,32.14,0.079,6.005,2.105,9.69,2.345,0.0445,0.195,54.275,11.03,0.124,1.83696442043135,0.315,116.7348183000016,0.2,94.22,0.54,0.82,1.24,0.0,0.0,1.8735994068442348,1.0,61.86794763805074,4.25906198023763,2.699584421624266,0.070005936833939,0.0044991094749091,0.1084510211200028,0.2223738422787951,2.338907622555214,3.9930616237189,0.1299406316606094,0.1400356210036343,0.01749317264097,33.97571010390346,0.0,0.0,0.0,0.0,0.0,0.0,0.0,0.0,0.0,0.0,0.0,0.0,0.0,2237.370202273699,7.0,1.5,3.52,82.0,27.63636364,11.0,60.0,27.75,8.0,125.18,124.0,559.0,42.8868360277136,435.0,92.74193548387096
2024-01-15 03:00:00,2.6,1.25,1.35,1140.0,4000.0,577.0,2299.0,1497.0,240.0,121391.0,2.67015349814158,0.98,11.18,0.4,87.44,4.0,38.24393256340857,8.0,1.04,0.45,87.15,11.36,2.312830327497424,70.53,10.52,17.86,1.09,10.51164506327166,4.84444444444445,80.7111111111111,66.65,32.14,0.079,6.005,2.105,9.69,2.345,0.0445,0.195,54.275,11.03,0.124,1.83696442043135,0.315,114.53089419422012,0.2,94.22,0.54,0.82,1.24,0.0,0.0,1.83822631972716,1.0,61.86794763805074,4.25906198023763,2.699584421624266,0.070005936833939,0.0044991094749091,0.1084510211200028,0.2223738422787951,2.338907622555214,3.9930616237189,0.1299406316606094,0.1400356210036343,0.01749317264097,33.33425721435855,0.0,0.0,0.0,0.0,0.0,0.0,0.0,0.0,0.0,0.0,0.0,0.0,0.0,2237.370202273699,8.0,1.5,3.42,82.0,27.63636364,11.0,60.0,27.75,8.0,123.4575,111.0,546.0,42.1790974982464,435.0,90.990990990991
2024-01-15 04:00:00,2.64,1.25,1.39,1135.0,4000.0,802.0,2293.0,1464.0,237.0,121593.0,2.67187944637671,0.98,11.18,0.4,87.44,4.0,38.6607770656574,8.0,1.04,0.45,87.15,11.36,2.3380393094726224,70.53,10.52,17.86,1.09,10.626218046762595,4.84444444444445,80.7111111111111,66.65,32.14,0.079,6.005,2.105,9.69,2.345,0.0445,0.195,54.275,11.03,0.124,1.83696442043135,0.315,115.77923792831042,0.2,94.22,0.54,0.82,1.24,0.0,0.0,1.8582622962574733,1.0,61.86794763805074,4.25906198023763,2.699584421624266,0.070005936833939,0.0044991094749091,0.1084510211200028,0.2223738422787951,2.338907622555214,3.9930616237189,0.1299406316606094,0.1400356210036343,0.01749317264097,33.69758809915486,0.0,0.0,0.0,0.0,0.0,0.0,0.0,0.0,0.0,0.0,0.0,0.0,0.0,2237.370202273699,7.0,1.5,3.46,82.0,27.63636364,11.0,60.0,27.75,8.0,124.12,116.0,551.0,41.7645703754895,435.0,91.98275862068964
2024-01-15 05:00:00,2.57,1.25,1.32,1150.0,4000.0,0.0,2310.0,1521.0,243.0,120400.0,2.67620310723759,0.98,11.18,0.4,87.44,4.0,39.365114261838364,8.0,1.04,0.45,87.15,11.36,2.380634626400633,70.53,10.52,17.86,1.09,10.819810653873253,4.84444444444445,80.7111111111111,66.65,32.14,0.079,6.005,2.105,9.69,2.345,0.0445,0.195,54.275,11.03,0.124,1.83696442043135,0.315,117.88854948404826,0.2,94.22,0.54,0.82,1.24,0.0,0.0,1.8921168474293764,1.0,61.86794763805074,4.25906198023763,2.699584421624266,0.070005936833939,0.0044991094749091,0.1084510211200028,0.2223738422787951,2.338907622555214,3.9930616237189,0.1299406316606094,0.1400356210036343,0.01749317264097,34.31150397258679,0.0,0.0,0.0,0.0,0.0,0.0,0.0,0.0,0.0,0.0,0.0,0.0,0.0,2237.370202273699,8.0,1.5,3.24,82.0,27.63636364,11.0,60.0,27.75,8.0,125.0475,123.0,558.0,42.7080918154417,435.0,93.65853658536584
2024-01-15 06:00:00,2.59,1.25,1.34,1153.0,3997.0,0.0,2320.0,1504.0,242.0,121289.0,2.65460870145806,0.98,11.18,0.4,87.44,4.0,39.084735955130114,8.0,1.04,0.45,87.15,11.36,2.363678539318008,70.53,10.52,17.86,1.09,10.742746475426856,4.84444444444445,80.7111111111111,66.65,32.14,0.079,6.005,2.105,9.69,2.345,0.0445,0.195,54.275,11.03,0.124,1.83696442043135,0.315,117.0488874506861,0.2,94.22,0.54,0.82,1.24,0.0,0.0,1.8786402317069448,1.0,61.86794763805074,4.25906198023763,2.699584421624266,0.070005936833939,0.0044991094749091,0.1084510211200028,0.2223738422787951,2.338907622555214,3.9930616237189,0.1299406316606094,0.1400356210036343,0.01749317264097,34.06712004115811,0.0,0.0,0.0,0.0,0.0,0.0,0.0,0.0,0.0,0.0,0.0,0.0,0.0,2237.370202273699,8.0,1.5,3.06,82.0,27.63636364,11.0,60.0,27.75,8.0,124.2525,117.0,552.0,41.8962350780533,435.0,92.991452991453
2024-01-15 07:00:00,2.62,1.25,1.37,1149.0,4000.0,0.0,2296.0,1478.0,240.0,121083.0,2.66111677101504,0.98,11.18,0.4,87.44,4.0,40.44623548886121,8.0,1.04,0.45,87.15,11.36,2.4460162384357944,70.53,10.52,17.86,1.09,11.11696530945138,4.84444444444445,80.7111111111111,66.65,32.14,0.079,6.005,2.105,9.69,2.345,0.0445,0.195,54.275,11.03,0.124,1.83696442043135,0.315,121.12623380581567,0.2,94.22,0.54,0.82,1.24,0.0,0.0,1.9440818353665887,1.0,61.86794763805074,4.25906198023763,2.699584421624266,0.070005936833939,0.0044991094749091,0.1084510211200028,0.2223738422787951,2.338907622555214,3.9930616237189,0.1299406316606094,0.1400356210036343,0.01749317264097,35.25383313818007,0.0,0.0,0.0,0.0,0.0,0.0,0.0,0.0,0.0,0.0,0.0,0.0,0.0,2237.370202273699,8.0,1.5,3.34,82.0,27.63636364,11.0,60.0,27.75,8.0,125.975,130.0,565.0,42.6930147058824,435.0,96.23076923076924
2024-01-15 08:00:00,2.63,1.25,1.38,1147.0,3999.0,0.0,2265.0,1464.0,239.0,121286.0,2.65600182269901,0.97,11.3,0.42,87.31,3.8,41.90113604601449,8.2,1.05,0.44,86.73,11.78,2.5340024340629816,68.67,10.17,18.56,2.6,11.516856147920851,4.84444444444445,80.7111111111111,66.65,32.14,0.077,5.96,2.005,9.765,2.295,0.0455,0.19,54.255,11.235,0.1235,1.88523786998243,0.33,125.48329257580907,0.1,96.87,0.65,0.6,1.14,0.0,0.0,2.0140128366387686,1.0,61.83324744816467,4.328812633212189,2.649495369115181,0.0749970315830304,0.0034985157915152,0.0949566611122449,0.1943904654138245,1.934094632824295,4.372758845188009,0.1649198527418228,0.1299703158303047,0.0274860484402432,36.52195663235921,0.0,0.0,0.0,0.0,0.0,0.0,0.0,0.0,0.0,0.0,0.0,0.0,0.0,2237.370202273699,8.0,1.5,3.29,82.0,27.63636364,11.0,60.0,27.75,8.0,125.975,130.0,565.0,42.2756706753007,435.0,99.6923076923077
2024-01-15 09:00:00,2.64,1.25,1.39,1148.0,4000.0,0.0,2283.0,1439.0,236.0,119628.0,2.69346257474046,0.97,11.3,0.42,87.31,3.8,39.63795740155384,8.2,1.05,0.44,86.73,11.78,2.397135018642913,68.67,10.17,18.56,2.6,10.894803732523894,4.84444444444445,80.7111111111111,66.65,32.14,0.077,5.96,2.005,9.765,2.295,0.0455,0.19,54.255,11.235,0.1235,1.88523786998243,0.33,118.70564560026382,0.1,96.87,0.65,0.6,1.14,0.0,0.0,1.905231279104268,1.0,61.83324744816467,4.328812633212189,2.649495369115181,0.0749970315830304,0.0034985157915152,0.0949566611122449,0.1943904654138245,1.934094632824295,4.372758845188009,0.1649198527418228,0.1299703158303047,0.0274860484402432,34.54932008585833,0.0,0.0,0.0,0.0,0.0,0.0,0.0,0.0,0.0,0.0,0.0,0.0,0.0,2237.370202273699,7.0,1.5,3.3,82.0,27.63636364,11.0,60.0,27.75,8.0,125.975,130.0,565.0,43.3771020502188,435.0,94.3076923076923
2024-01-15 10:00:00,2.67,1.25,1.42,1143.0,4000.0,0.0,2313.0,1408.0,233.0,119752.0,2.69067533705896,0.97,11.3,0.42,87.31,3.8,37.82741448598531,8.2,1.05,0.44,86.73,11.78,2.2876410863068584,68.67,10.17,18.56,2.6,10.397161800206328,4.84444444444445,80.7111111111111,66.65,32.14,0.077,5.96,2.005,9.765,2.295,0.0455,0.19,54.255,11.235,0.1235,1.88523786998243,0.33,113.28352801982764,0.1,96.87,0.65,0.6,1.14,0.0,0.0,1.8182060330766665,1.0,61.83324744816467,4.328812633212189,2.649495369115181,0.0749970315830304,0.0034985157915152,0.0949566611122449,0.1943904654138245,1.934094632824295,4.372758845188009,0.1649198527418228,0.1299703158303047,0.0274860484402432,32.97121084865762,0.0,0.0,0.0,0.0,0.0,0.0,0.0,0.0,0.0,0.0,0.0,0.0,0.0,2237.370202273699,8.0,1.5,3.08,82.0,27.63636364,11.0,60.0,27.75,8.0,123.9875,115.0,550.0,42.3425517081106,435.0,90.0
2024-01-15 11:00:00,2.61,1.27,1.34,1138.0,4000.0,744.0,2295.0,1425.0,229.0,117210.0,2.77086514152105,0.97,11.3,0.42,87.31,3.8,38.97369977343941,8.2,1.05,0.44,86.73,11.78,2.356963543467673,68.67,10.17,18.56,2.6,10.712227309303488,4.84444444444445,80.7111111111111,66.65,32.14,0.077,5.96,2.005,9.765,2.295,0.0455,0.19,54.255,11.235,0.1235,1.88523786998243,0.33,116.71636220224666,0.1,96.87,0.65,0.6,1.14,0.0,0.0,1.873303185594141,1.0,61.83324744816467,4.328812633212189,2.649495369115181,0.0749970315830304,0.0034985157915152,0.0949566611122449,0.1943904654138245,1.934094632824295,4.372758845188009,0.1649198527418228,0.1299703158303047,0.0274860484402432,33.9703384501321,0.0,0.0,0.0,0.0,0.0,0.0,0.0,0.0,0.0,0.0,0.0,0.0,0.0,2237.370202273699,7.0,1.5,3.49,82.0,27.63636364,11.0,60.0,27.75,8.0,123.325,110.0,545.0,41.9091967403958,435.0,92.72727272727272
2024-01-15 12:00:00,2.63,1.27,1.36,1138.0,4000.0,1317.0,2285.0,1436.0,227.0,115539.0,2.82882399529645,0.97,11.3,0.42,87.31,3.8,39.90892300796545,8.2,1.05,0.44,86.73,11.78,2.413521865659193,68.67,10.17,18.56,2.6,10.969280756408155,4.84444444444445,80.7111111111111,66.65,32.14,0.077,5.96,2.005,9.765,2.295,0.0455,0.19,54.255,11.235,0.1235,1.88523786998243,0.33,119.51711897964884,0.1,96.87,0.65,0.6,1.14,0.0,0.0,1.9182554655845887,1.0,61.83324744816467,4.328812633212189,2.649495369115181,0.0749970315830304,0.0034985157915152,0.0949566611122449,0.1943904654138245,1.934094632824295,4.372758845188009,0.1649198527418228,0.1299703158303047,0.0274860484402432,34.785499699589046,0.0,0.0,0.0,0.0,0.0,0.0,0.0,0.0,0.0,0.0,0.0,0.0,0.0,2237.370202273699,7.0,1.5,3.71,82.0,27.63636364,11.0,60.0,27.75,8.0,122.6625,105.0,540.0,42.1779859484777,435.0,94.95238095238096
2024-01-15 13:00:00,2.62,1.27,1.35,1138.0,4000.0,1447.0,2280.0,1440.0,230.0,117184.0,2.79248416077147,0.97,11.3,0.42,87.31,3.8,37.14692131533796,8.2,1.05,0.44,86.73,11.78,2.2464877545955177,68.67,10.17,18.56,2.6,10.210122910678804,4.84444444444445,80.7111111111111,66.65,32.14,0.077,5.96,2.005,9.765,2.295,0.0455,0.19,54.255,11.235,0.1235,1.88523786998243,0.33,111.245623282963,0.1,96.87,0.65,0.6,1.14,0.0,0.0,1.7854975647567686,1.0,61.83324744816467,4.328812633212189,2.649495369115181,0.0749970315830304,0.0034985157915152,0.0949566611122449,0.1943904654138245,1.934094632824295,4.372758845188009,0.1649198527418228,0.1299703158303047,0.0274860484402432,32.37807795508388,0.0,0.0,0.0,0.0,0.0,0.0,0.0,0.0,0.0,0.0,0.0,0.0,0.0,2237.370202273699,7.0,1.5,3.62,82.0,27.63636364,11.0,60.0,27.75,8.0,122.6625,105.0,540.0,42.0833333333333,435.0,88.38095238095238
2024-01-15 14:00:00,2.61,1.27,1.34,1137.0,4000.0,1609.0,2269.0,1454.0,231.0,117980.0,2.77818171715797,0.97,11.3,0.42,87.31,3.8,38.42218515400395,8.2,1.05,0.44,86.73,11.78,2.323610285777092,68.67,10.17,18.56,2.6,10.560639187002025,4.84444444444445,80.7111111111111,66.65,32.14,0.077,5.96,2.005,9.765,2.295,0.0455,0.19,54.255,11.235,0.1235,1.88523786998243,0.33,115.0647155673092,0.1,96.87,0.65,0.6,1.14,0.0,0.0,1.846794178250828,1.0,61.83324744816467,4.328812633212189,2.649495369115181,0.0749970315830304,0.0034985157915152,0.0949566611122449,0.1943904654138245,1.934094632824295,4.372758845188009,0.1649198527418228,0.1299703158303047,0.0274860484402432,33.48962611357362,0.0,0.0,0.0,0.0,0.0,0.0,0.0,0.0,0.0,0.0,0.0,0.0,0.0,2237.370202273699,8.0,1.5,3.66,82.0,27.63636364,11.0,60.0,27.75,8.0,122.795,106.0,541.0,41.962852556753,435.0,91.41509433962264
2024-01-15 15:00:00,2.62,1.27,1.35,1135.0,4000.0,1300.0,2280.0,1470.0,232.0,117945.0,2.76983945332497,0.97,11.3,0.42,87.31,3.8,37.18695032537603,8.2,1.05,0.44,86.73,11.78,2.2489085388138323,68.67,10.17,18.56,2.6,10.22112519829807,4.84444444444445,80.7111111111111,66.65,32.14,0.077,5.96,2.005,9.765,2.295,0.0455,0.19,54.255,11.235,0.1235,1.88523786998243,0.33,111.36550003219034,0.1,96.87,0.65,0.6,1.14,0.0,0.0,1.787421592304998,1.0,61.83324744816467,4.328812633212189,2.649495369115181,0.0749970315830304,0.0034985157915152,0.0949566611122449,0.1943904654138245,1.934094632824295,4.372758845188009,0.1649198527418228,0.1299703158303047,0.0274860484402432,32.41296812529411,0.0,0.0,0.0,0.0,0.0,0.0,0.0,0.0,0.0,0.0,0.0,0.0,0.0,2237.370202273699,7.0,1.5,3.63,82.0,27.63636364,11.0,60.0,27.75,8.0,122.6625,105.0,540.0,42.2374429223744,435.0,88.47619047619048
2024-01-15 16:00:00,2.62,1.27,1.35,1133.0,4000.0,1141.0,2278.0,1465.0,232.0,118237.0,2.7582318294377,0.98,10.98,0.4,87.64,3.5,37.90597609447126,7.1,1.04,0.45,87.12,11.39,2.2923921581371944,70.45,10.5,17.74,1.31,10.418755074973108,4.84444444444445,80.7111111111111,66.65,32.14,0.079,5.94,2.065,10.405,2.35,0.0445,0.19,54.1,11.36,0.1215,1.91245791245791,0.345,113.5188001444794,0.1,95.23,1.03,0.69,1.18,0.0,0.0,1.82198216190964,1.0,61.50315839565557,4.413916527806124,2.64943600077579,0.0750089052509085,0.003,0.1064545832203662,0.2268711707035225,2.243975896145514,4.472818213527399,0.1049614105793961,0.1400296841696952,0.0229899073823036,33.03968688364964,0.0,0.0,0.0,0.0,0.0,0.0,0.0,0.0,0.0,0.0,0.0,0.0,0.0,2237.370202273699,8.0,1.5,3.55,82.0,27.63636364,11.0,60.0,27.75,8.0,122.9275,107.0,542.0,42.515923566879,435.0,90.18691588785046
2024-01-15 17:00:00,2.63,1.27,1.36,1132.0,4000.0,1027.0,2280.0,1441.0,230.0,117400.0,2.77473244204917,0.98,10.98,0.4,87.64,3.5,37.78813368174234,7.1,1.04,0.45,87.12,11.39,2.2852655503916903,70.45,10.5,17.74,1.31,10.386365162822935,4.84444444444445,80.7111111111111,66.65,32.14,0.079,5.94,2.065,10.405,2.35,0.0445,0.19,54.1,11.36,0.1215,1.91245791245791,0.345,113.16589195750176,0.1,95.23,1.03,0.69,1.18,0.0,0.0,1.81631796866018,1.0,61.50315839565557,4.413916527806124,2.64943600077579,0.0750089052509085,0.003,0.1064545832203662,0.2268711707035225,2.243975896145514,4.472818213527399,0.1049614105793961,0.1400296841696952,0.0229899073823036,32.93697283116161,0.0,0.0,0.0,0.0,0.0,0.0,0.0,0.0,0.0,0.0,0.0,0.0,0.0,2237.370202273699,7.0,1.5,3.4,82.0,27.63636364,11.0,60.0,27.75,8.0,122.9275,107.0,542.0,42.4515235457064,435.0,89.90654205607477
2024-01-15 18:00:00,2.63,1.27,1.36,1133.0,3999.0,1012.0,2280.0,1462.0,232.0,118924.0,2.73769308818789,0.98,10.98,0.4,87.64,3.5,37.82741448598531,7.1,1.04,0.45,87.12,11.39,2.2876410863068584,70.45,10.5,17.74,1.31,10.397161800206328,4.84444444444445,80.7111111111111,66.65,32.14,0.079,5.94,2.065,10.405,2.35,0.0445,0.19,54.1,11.36,0.1215,1.91245791245791,0.345,113.28352801982764,0.1,95.23,1.03,0.69,1.18,0.0,0.0,1.8182060330766665,1.0,61.50315839565557,4.413916527806124,2.64943600077579,0.0750089052509085,0.003,0.1064545832203662,0.2268711707035225,2.243975896145514,4.472818213527399,0.1049614105793961,0.1400296841696952,0.0229899073823036,32.97121084865762,0.0,0.0,0.0,0.0,0.0,0.0,0.0,0.0,0.0,0.0,0.0,0.0,0.0,2237.370202273699,8.0,1.5,3.38,82.0,27.63636364,11.0,60.0,27.75,8.0,122.9275,107.0,542.0,42.3357664233576,435.0,90.0
2024-01-15 19:00:00,2.62,1.27,1.35,1130.0,4000.0,1208.0,2280.0,1470.0,232.0,118583.0,2.7520488407645,0.98,10.98,0.4,87.64,3.5,38.213015041398,7.1,1.04,0.45,87.12,11.39,2.310960567308967,70.45,10.5,17.74,1.31,10.503147139657967,4.84444444444445,80.7111111111111,66.65,32.14,0.079,5.94,2.065,10.405,2.35,0.0445,0.19,54.1,11.36,0.1215,1.91245791245791,0.345,114.43830404449456,0.1,95.23,1.03,0.69,1.18,0.0,0.0,1.836740243403645,1.0,61.50315839565557,4.413916527806124,2.64943600077579,0.0750089052509085,0.003,0.1064545832203662,0.2268711707035225,2.243975896145514,4.472818213527399,0.1049614105793961,0.1400296841696952,0.0229899073823036,33.30730881857257,0.0,0.0,0.0,0.0,0.0,0.0,0.0,0.0,0.0,0.0,0.0,0.0,0.0,2237.370202273699,7.0,1.5,3.59,82.0,27.63636364,11.0,60.0,27.75,8.0,123.1925,109.0,544.0,42.4235508900046,435.0,90.91743119266054
2024-01-15 20:00:00,2.6,1.27,1.33,1135.0,4000.0,950.0,2288.0,1502.0,235.0,118585.0,2.74448071140353,0.98,10.98,0.4,87.64,3.5,38.20950958180334,7.1,1.04,0.45,87.12,11.39,2.31074857202713,70.45,10.5,17.74,1.31,10.502183636572044,4.84444444444445,80.7111111111111,66.65,32.14,0.079,5.94,2.065,10.405,2.35,0.0445,0.19,54.1,11.36,0.1215,1.91245791245791,0.345,114.42780608063396,0.1,95.23,1.03,0.69,1.18,0.0,0.0,1.836571750582491,1.0,61.50315839565557,4.413916527806124,2.64943600077579,0.0750089052509085,0.003,0.1064545832203662,0.2268711707035225,2.243975896145514,4.472818213527399,0.1049614105793961,0.1400296841696952,0.0229899073823036,33.30425338248244,0.0,0.0,0.0,0.0,0.0,0.0,0.0,0.0,0.0,0.0,0.0,0.0,0.0,2237.370202273699,8.0,1.5,3.53,82.0,27.63636364,11.0,60.0,27.75,8.0,123.325,110.0,545.0,41.7668825161887,435.0,90.9090909090909
2024-01-15 21:00:00,2.64,1.27,1.37,1135.0,4000.0,1442.0,2295.0,1442.0,231.0,118370.0,2.76394394591951,0.98,10.98,0.4,87.64,3.5,40.3417366790022,7.1,1.04,0.45,87.12,11.39,2.439696595019716,70.45,10.5,17.74,1.31,11.08824299129147,4.84444444444445,80.7111111111111,66.65,32.14,0.079,5.94,2.065,10.405,2.35,0.0445,0.19,54.1,11.36,0.1215,1.91245791245791,0.345,120.81328633066936,0.1,95.23,1.03,0.69,1.18,0.0,0.0,1.9390590134498176,1.0,61.50315839565557,4.413916527806124,2.64943600077579,0.0750089052509085,0.003,0.1064545832203662,0.2268711707035225,2.243975896145514,4.472818213527399,0.1049614105793961,0.1400296841696952,0.0229899073823036,35.16274966498705,0.0,0.0,0.0,0.0,0.0,0.0,0.0,0.0,0.0,0.0,0.0,0.0,0.0,2237.370202273699,8.0,1.5,3.32,82.0,27.63636364,11.0,60.0,27.75,8.0,123.59,112.0,547.0,41.8455915943353,435.0,95.98214285714286
2024-01-15 22:00:00,2.58,1.27,1.31,1145.0,4000.0,0.0,2302.0,1522.0,237.0,118780.0,2.7126795649836,0.98,10.98,0.4,87.64,3.5,40.94346587084616,7.1,1.04,0.45,87.12,11.39,2.476086616404933,70.45,10.5,17.74,1.31,11.25363298298194,4.84444444444445,80.7111111111111,66.65,32.14,0.079,5.94,2.065,10.405,2.35,0.0445,0.19,54.1,11.36,0.1215,1.91245791245791,0.345,122.61531289502416,0.1,95.23,1.03,0.69,1.18,0.0,0.0,1.9679816258396865,1.0,61.50315839565557,4.413916527806124,2.64943600077579,0.0750089052509085,0.003,0.1064545832203662,0.2268711707035225,2.243975896145514,4.472818213527399,0.1049614105793961,0.1400296841696952,0.0229899073823036,35.68723013312558,0.0,0.0,0.0,0.0,0.0,0.0,0.0,0.0,0.0,0.0,0.0,0.0,0.0,2237.370202273699,8.0,1.5,3.19,82.0,27.63636364,11.0,60.0,27.75,8.0,124.12,116.0,551.0,42.4756732292374,435.0,97.41379310344828
2024-01-15 23:00:00,2.6,1.27,1.33,1154.0,4002.0,0.0,2305.0,1496.0,238.0,118958.0,2.70997655084204,0.97,11.16,0.42,87.45,3.8,40.42155844754416,7.8,1.03,0.46,87.09,11.42,2.5947714839950367,70.73,10.21,17.82,1.24,10.602039830464424,4.86555555555556,80.9122222222222,66.65,30.475,0.0745,6.19,2.11,10.43,2.345,0.044,0.195,53.755,11.555,0.1335,1.866939020570115,0.335,121.52016868898126,0.2,96.74,0.61,0.8,1.2,0.0,0.0,2.0505502376574367,1.0,62.01384190624363,4.008659034865715,2.949053920304032,0.11,0.0054987659830052,0.1334132074713699,0.1963547973336188,2.263663148255698,3.832626573980115,0.1848807116905084,0.184930072370298,0.0284831351010718,34.87410774005864,0.0,0.0,0.0,0.0,0.0,0.0,0.0,0.0,0.0,0.0,0.0,0.0,0.0,2237.370202273699,8.0,1.5,3.4,82.0,27.63636364,11.0,60.0,27.75,8.0,125.3125,125.0,560.0,42.7990970654628,435.0,97.2
2024-01-16 00:00:00,2.6,1.27,1.33,1135.0,4000.0,490.0,2290.0,1500.0,235.0,119315.0,2.71438730967083,0.97,11.16,0.42,87.45,3.8,40.58277749271096,7.8,1.03,0.46,87.09,11.42,2.605120579802874,70.73,10.21,17.82,1.24,10.64432545239328,4.86555555555556,80.9122222222222,66.65,30.475,0.0745,6.19,2.11,10.43,2.345,0.044,0.195,53.755,11.555,0.1335,1.866939020570115,0.335,122.00484484489868,0.2,96.74,0.61,0.8,1.2,0.0,0.0,2.0587287385386115,1.0,62.01384190624363,4.008659034865715,2.949053920304032,0.11,0.0054987659830052,0.1334132074713699,0.1963547973336188,2.263663148255698,3.832626573980115,0.1848807116905084,0.184930072370298,0.0284831351010718,35.01320109931625,0.0,0.0,0.0,0.0,0.0,0.0,0.0,0.0,0.0,0.0,0.0,0.0,0.0,2205.433525814561,8.0,1.5,3.36,82.0,27.63636364,11.0,60.0,27.75,8.0,123.7225,113.0,548.0,44.0533701403267,435.0,96.19469026548671
2024-01-16 01:00:00,2.58,1.27,1.31,1152.0,3999.0,0.0,2297.0,1477.0,233.0,116257.0,2.77081898864741,0.97,11.16,0.42,87.45,3.8,39.55562627433059,7.8,1.03,0.46,87.09,11.42,2.5391849060296114,70.73,10.21,17.82,1.24,10.374917281421572,4.86555555555556,80.9122222222222,66.65,30.475,0.0745,6.19,2.11,10.43,2.345,0.044,0.195,53.755,11.555,0.1335,1.866939020570115,0.335,118.91689885467528,0.2,96.74,0.61,0.8,1.2,0.0,0.0,2.006622257347559,1.0,62.01384190624363,4.008659034865715,2.949053920304032,0.11,0.0054987659830052,0.1334132074713699,0.1963547973336188,2.263663148255698,3.832626573980115,0.1848807116905084,0.184930072370298,0.0284831351010718,34.12701601316686,0.0,0.0,0.0,0.0,0.0,0.0,0.0,0.0,0.0,0.0,0.0,0.0,0.0,2205.433525814561,7.0,1.5,3.36,82.0,27.63636364,11.0,60.0,27.75,8.0,125.3125,125.0,560.0,42.4068108605614,435.0,93.76
2024-01-16 02:00:00,2.58,1.27,1.31,1153.0,3999.0,0.0,2302.0,1483.0,233.0,116155.0,2.7732505548531,0.97,11.16,0.42,87.45,3.8,38.4418586403264,7.8,1.03,0.46,87.09,11.42,2.4676890852966955,70.73,10.21,17.82,1.24,10.08279077093786,4.86555555555556,80.9122222222222,66.65,30.475,0.0745,6.19,2.11,10.43,2.345,0.044,0.195,53.755,11.555,0.1335,1.866939020570115,0.335,115.5685561394839,0.2,96.74,0.61,0.8,1.2,0.0,0.0,1.950121801295964,1.0,62.01384190624363,4.008659034865715,2.949053920304032,0.11,0.0054987659830052,0.1334132074713699,0.1963547973336188,2.263663148255698,3.832626573980115,0.1848807116905084,0.184930072370298,0.0284831351010718,33.166101739758574,0.0,0.0,0.0,0.0,0.0,0.0,0.0,0.0,0.0,0.0,0.0,0.0,0.0,2205.433525814561,7.0,1.5,3.38,82.0,27.63636364,11.0,60.0,27.75,8.0,125.3125,125.0,560.0,42.5722145804677,435.0,91.12
2024-01-16 03:00:00,2.65,1.27,1.38,1137.0,3998.0,0.0,2322.0,1412.0,227.0,116901.0,2.75487603778835,0.97,11.16,0.42,87.45,3.8,35.61787950274201,7.8,1.03,0.46,87.09,11.42,2.2864100644219807,70.73,10.21,17.82,1.24,9.342098416487351,4.86555555555556,80.9122222222222,66.65,30.475,0.0745,6.19,2.11,10.43,2.345,0.044,0.195,53.755,11.555,0.1335,1.866939020570115,0.335,107.07876914577464,0.2,96.74,0.61,0.8,1.2,0.0,0.0,1.8068638143673288,1.0,62.01384190624363,4.008659034865715,2.949053920304032,0.11,0.0054987659830052,0.1334132074713699,0.1963547973336188,2.263663148255698,3.832626573980115,0.1848807116905084,0.184930072370298,0.0284831351010718,30.72968522139004,0.0,0.0,0.0,0.0,0.0,0.0,0.0,0.0,0.0,0.0,0.0,0.0,0.0,2205.433525814561,7.0,1.5,3.17,82.0,27.63636364,11.0,60.0,27.75,8.0,124.915,122.0,557.0,42.6812585499316,435.0,84.42622950819673
2024-01-16 04:00:00,2.65,1.27,1.38,1133.0,3999.0,321.0,2317.0,1420.0,228.0,117405.0,2.75310441734695,0.97,11.16,0.42,87.45,3.8,35.703044616212416,7.8,1.03,0.46,87.09,11.42,2.2918770482878053,70.73,10.21,17.82,1.24,9.364436098651462,4.86555555555556,80.9122222222222,66.65,30.475,0.0745,6.19,2.11,10.43,2.345,0.044,0.195,53.755,11.555,0.1335,1.866939020570115,0.335,107.33480279100806,0.2,96.74,0.61,0.8,1.2,0.0,0.0,1.8111841659414405,1.0,62.01384190624363,4.008659034865715,2.949053920304032,0.11,0.0054987659830052,0.1334132074713699,0.1963547973336188,2.263663148255698,3.832626573980115,0.1848807116905084,0.184930072370298,0.0284831351010718,30.80316228306037,0.0,0.0,0.0,0.0,0.0,0.0,0.0,0.0,0.0,0.0,0.0,0.0,0.0,2205.433525814561,7.0,1.5,3.65,82.0,27.63636364,11.0,60.0,27.75,8.0,124.7825,121.0,556.0,41.4344449520329,435.0,84.62809917355372
2024-01-16 05:00:00,2.61,1.27,1.34,1133.0,4000.0,731.0,2300.0,1480.0,233.0,118780.0,2.73360173386548,0.97,11.16,0.42,87.45,3.8,38.22393493137417,7.8,1.03,0.46,87.09,11.42,2.4536999604981182,70.73,10.21,17.82,1.24,10.025632266143631,4.86555555555556,80.9122222222222,66.65,30.475,0.0745,6.19,2.11,10.43,2.345,0.044,0.195,53.755,11.555,0.1335,1.866939020570115,0.335,114.91340757791691,0.2,96.74,0.61,0.8,1.2,0.0,0.0,1.9390667225126184,1.0,62.01384190624363,4.008659034865715,2.949053920304032,0.11,0.0054987659830052,0.1334132074713699,0.1963547973336188,2.263663148255698,3.832626573980115,0.1848807116905084,0.184930072370298,0.0284831351010718,32.9780858591988,0.0,0.0,0.0,0.0,0.0,0.0,0.0,0.0,0.0,0.0,0.0,0.0,0.0,2205.433525814561,8.0,1.5,3.57,82.0,27.63636364,11.0,60.0,27.75,8.0,124.12,116.0,551.0,40.4512306289882,435.0,90.60344827586206
2024-01-16 06:00:00,2.65,1.27,1.38,1134.0,3999.0,946.0,2285.0,1432.0,230.0,118737.0,2.74013360962087,0.97,11.16,0.42,87.45,3.8,38.46568254693612,7.8,1.03,0.46,87.09,11.42,2.469218407665314,70.73,10.21,17.82,1.24,10.089039466349275,4.86555555555556,80.9122222222222,66.65,30.475,0.0745,6.19,2.11,10.43,2.345,0.044,0.195,53.755,11.555,0.1335,1.866939020570115,0.335,115.64017844355216,0.2,96.74,0.61,0.8,1.2,0.0,0.0,1.9513303672008109,1.0,62.01384190624363,4.008659034865715,2.949053920304032,0.11,0.0054987659830052,0.1334132074713699,0.1963547973336188,2.263663148255698,3.832626573980115,0.1848807116905084,0.184930072370298,0.0284831351010718,33.18665605576731,0.0,0.0,0.0,0.0,0.0,0.0,0.0,0.0,0.0,0.0,0.0,0.0,0.0,2205.433525814561,7.0,1.5,3.51,82.0,27.63636364,11.0,60.0,27.75,8.0,122.265,102.0,537.0,39.9127840257058,435.0,91.17647058823528
2024-01-16 07:00:00,2.59,1.27,1.32,1133.0,4001.0,1090.0,2289.0,1505.0,235.0,118915.0,2.74153109870364,0.97,11.16,0.42,87.45,3.8,39.77741550014961,7.8,1.03,0.46,87.09,11.42,2.553422169032703,70.73,10.21,17.82,1.24,10.433089660132616,4.86555555555556,80.9122222222222,66.65,30.475,0.0745,6.19,2.11,10.43,2.345,0.044,0.195,53.755,11.555,0.1335,1.866939020570115,0.335,119.58366839969172,0.2,96.74,0.61,0.8,1.2,0.0,0.0,2.0178734304141104,1.0,62.01384190624363,4.008659034865715,2.949053920304032,0.11,0.0054987659830052,0.1334132074713699,0.1963547973336188,2.263663148255698,3.832626573980115,0.1848807116905084,0.184930072370298,0.0284831351010718,34.31836690743864,0.0,0.0,0.0,0.0,0.0,0.0,0.0,0.0,0.0,0.0,0.0,0.0,0.0,2205.433525814561,8.0,1.5,3.67,82.0,27.63636364,11.0,60.0,27.75,8.0,122.6625,105.0,540.0,39.7153351698806,435.0,94.28571428571428
2024-01-16 08:00:00,2.58,1.27,1.31,1134.0,3996.0,825.0,2279.0,1525.0,237.0,120037.0,2.70472707797482,0.96,10.98,0.42,87.64,3.7,40.80818115244745,7.4,1.03,0.46,87.24,11.27,2.619589863302454,69.11,9.96,18.39,2.54,10.703445849286432,4.86555555555556,80.9122222222222,66.65,28.81,0.0765,6.31,2.165,10.37,2.375,0.0445,0.2,53.44,11.825,0.1305,1.874141287284145,0.31,122.68248053749174,0.1,96.27,0.88,0.88,1.28,0.0,0.0,2.0701632686703806,1.0,61.87885424641357,4.483728962495418,2.799095054203856,0.0800164535599298,0.0034987659830052,0.0994271929973103,0.2368297056547257,2.163646694695768,3.957416791091009,0.0799588661001753,0.2050781544096669,0.017990127864042,35.207670382950006,0.0,0.0,0.0,0.0,0.0,0.0,0.0,0.0,0.0,0.0,0.0,0.0,0.0,2205.433525814561,8.0,1.5,3.52,82.0,27.63636364,11.0,60.0,27.75,8.0,122.9275,107.0,542.0,40.5833716123105,435.0,96.72897196261682
