Repository: saikumar-voptimai/evonith_bf_webapp

# Evonith BF2 — Blast Furnace Intelligence Platform

Monitoring, modelling and optimisation of **Blast Furnace 2 (BF2)** at Evonith Steel: live telemetry from InfluxDB,
manual plant reports from Neon PostgreSQL, a two-zone energy model of the furnace, blend and fuel optimisers, a
conversational assistant (FurnaceMind) and a live digital twin evaluated every hour.

The platform has three deployable parts that share one Python service layer, plus the shared data library:

| Part | Path | What it is |
|---|---|---|
| **Streamlit app** (legacy) | `src/app.py`, `src/custom_pages/` | The original 11-page dashboard; still the home of the model pages. Served under `/legacy` in production |

File: src/data/V14_df_filtered.csv (part 7 of 61)
LET_PCT_FE2O3,LLOYDS_PELLET_PCT_K2O,LLOYDS_PELLET_PCT_LOI,LLOYDS_PELLET_PCT_MGO,LLOYDS_PELLET_PCT_MNO,LLOYDS_PELLET_PCT_NA2O,LLOYDS_PELLET_PCT_P,LLOYDS_PELLET_PCT_SIO2,LLOYDS_PELLET_PCT_TIO2,LLOYDS_PELLET_PCT_TM,LOWER STACK - 18660_TEMP. OC.1BT-12DEG. OC,LOWER STACK - 18660_TEMP. OC.2CT-17DEG. OC,LOWER STACK - 18660_TEMP. OC.3DT-03DEG. OC,LOWER STACK - 18660_TEMP. OCAT-07DEG. OC,NON_COKE_DISCHARGE_TIME,NUTCOKE_ASH%,NUTCOKE_CALC_MT,NUTCOKE_FC%,NUTCOKE_IM%,NUTCOKE_MOIST%,NUTCOKE_VM%,O2 ENRICHMENT %,ORE_AL2O3%,ORE_CALC_MT,ORE_CAO%,ORE_FE(T)%,ORE_K2O%,ORE_LOI%,ORE_MGO%,ORE_MNO%,ORE_NA2O%,ORE_P%,ORE_SIO2%,ORE_TIO2%,ORE_TM%,OXYGENFLOWNM3/HR.,PCI_2_ASH%,PCI_2_CALC_MT,PCI_2_FC%,PCI_2_IM%,PCI_2_VM%,PERMEABILITYKGS/HR.,PRODUCTIONTONNESPERHR,RAFTOC,SINTER_CALC_MT,SINTER_SP_02_AL2O3%,SINTER_SP_02_BASICITY,SINTER_SP_02_CAO%,SINTER_SP_02_COLD_STRENGTH_AI,SINTER_SP_02_COLD_STRENGTH_TI,SINTER_SP_02_FE(T)%,SINTER_SP_02_FEO%,SINTER_SP_02_HOT_STRENGTH_RDI,SINTER_SP_02_HOT_STRENGTH_RI,SINTER_SP_02_K2O%,SINTER_SP_02_MGO%,SINTER_SP_02_MNO%,SINTER_SP_02_NA2O%,SINTER_SP_02_P%,SINTER_SP_02_SIO2%,SINTER_SP_02_TIO2%,SLAG_BASICITY,SLAG_PCT_AL2O3,SLAG_PCT_CAO,SLAG_PCT_FEO,SLAG_PCT_K2O,SLAG_PCT_MGO,SLAG_PCT_MNO,SLAG_PCT_NA2O,SLAG_PCT_S,SLAG_PCT_SIO2,SLAG_PCT_TIO2,SLAG_T_BASICITY,STEAMKGS/HR.,STOCKRODLEVEL,TOPBAR,TOPPRESSUREBAR,TOTAL HEAT LOAD,TOTAL OXYGENNM3/HR.,TOTAL_COKE_PORTIONS,TOTAL_NON_COKE_PORTIONS,TOTAL_PELLET_CALC_MT,TUYEREVELOCITYM/S,UNITCOST LAKHS/THM,WEIGHTED_COKE_ANGLE,WEIGHTED_NON_COKE_ANGLE
2025-12-08 17:00:00,530.4916667,156.68367,52.60861111,55.35472222,72.90888889,57.79666667,54.03722222,54.46,109.1058333,1.243317477,6.5,4.266746988,0.010108434,95.11293976,0.113253012,0.105650602,0.042156627,0.298433735,0.050710843,303.0,11.43870779,27.627,90.0,87.61102834,0.382302096,2.713193615,0.950263872,1.479490067,0.5,0.961,0.0,0.62,0.98,0.0,97.23,0.1,17.53778478,3.074202692,23.76613133,175.8013889,201.8513889,216.1522222,199.1665278,202.8611111,42.46282956,1,384.0780556,495.2583333,651.3075,62.88138889,1473.216867,2.768610878,1159.130278,109039.0086,0.0,0.0,0.0,0.0,0.0,0.0,0.0,0.0,0.0,0.0,0.0,0.0,44.90166667,35.62388889,34.17055556,45.695,68.0,11.37,6.119,87.61,0.42,6.7,1.02,3.017684675,3.86814506,51.937,0.114786761,59.63377246,0.024058455,4.367536631,0.082898897,0.06739338,0.016478676,0.063943932,5.520396827,0.195213239,4.053713152,3994.990953,11.13,14.5064009,70.71,1.48,16.68,1230.000203,92.584,2213.124503,95.967,2.45,1.973637961,11.23,5.088888889,79.51111111,54.26,8.76,32.62,65.04,0.059,2.15,0.15,0.025,0.048,5.69,0.15,1.08602216,18.88036145,37.13385542,0.402168675,0.354578313,7.115421687,0.151084337,0.158915663,0.331084337,34.19361446,1.168915663,1.294121164,0,0.893012154,0.236172592,1.289339206,1.994213956,,21,9,0.0,208.9669822,96.51058628,25.14285714,25.77777778
2025-12-08 18:00:00,537.9805556,164.0324389,51.80527778,54.57388889,69.67888889,56.75527778,53.415,53.73388889,113.7308333,1.222451997,6.5,4.2496,0.010816,95.146464,0.11816,0.108264,0.042776,0.27592,0.048,303.0,11.43837249,31.926,90.0,87.6113738,0.382309716,2.712685585,0.950253712,1.447719633,0.5,1.273,0.0,0.62,0.98,0.0,97.23,0.1,17.33974744,3.292213214,23.82175947,155.6811111,177.0486111,187.1438889,173.4436806,173.9011111,42.12325644,1,384.1463889,495.3197222,651.4511111,62.84388889,1470.144,2.789689347,1174.130833,109515.1475,0.0,0.0,0.0,0.0,0.0,0.0,0.0,0.0,0.0,0.0,0.0,0.0,43.93805556,35.53472222,33.48111111,45.45666667,68.0,11.37,7.115,87.61,0.42,6.7,1.02,3.022728983,3.851631211,61.157,0.114392792,59.67461386,0.024012492,4.353747731,0.082866066,0.067196396,0.016439279,0.063763363,5.496496067,0.195607208,4.045177167,4022.333997,11.13,15.64131321,70.71,1.48,16.68,1264.482247,95.355,2193.465297,114.589,2.45,1.973637961,11.23,5.088888889,79.51111111,54.26,8.76,32.62,65.04,0.059,2.15,0.15,0.025,0.048,5.69,0.15,1.070858551,18.65416,36.93456,0.40816,0.36816,7.13856,0.1704,0.16,0.32184,34.4948,1.23936,1.277811102,0,0.999872204,0.225267643,1.342088033,1.847938695,,21,9,0.0,211.0007706,97.48429815,25.14285714,25.77777778
2025-12-08 19:00:00,542.9888889,171.0783106,51.21083333,53.88333333,68.42388889,55.92,52.21666667,52.69,87.68083333,1.242808716,6.5,4.2256,0.011776,95.162304,0.12776,0.112104,0.041336,0.27112,0.048,302.9888889,11.43610662,27.236,90.0,87.61370833,0.382361213,2.70925246,0.950185049,1.479261592,0.5,1.13,0.0,0.62,0.98,0.0,97.23,0.1,17.22137822,3.395222531,23.32241053,162.8358333,173.3555556,200.8844444,184.560625,201.1666667,42.4779895,1,384.1230556,495.4636111,651.625,62.73472222,1466.784,2.827485981,1183.254444,108131.9069,0.0,0.0,0.0,0.0,0.0,0.0,0.0,0.0,0.0,0.0,0.0,0.0,43.4475,35.75916667,33.26027778,45.39916667,68.0,11.37,6.1,87.61,0.42,6.7,1.02,3.0321746,3.777805424,55.382,0.112631541,59.85719692,0.023807013,4.292103933,0.082719295,0.06631577,0.016263154,0.062956123,5.389646817,0.197368459,4.00701672,3980.321142,11.13,16.28475429,70.71,1.48,16.68,1219.678114,95.18888889,2176.055661,98.11,2.45,1.973637961,11.23,5.088888889,79.51111111,54.26,8.76,32.62,65.04,0.059,2.15,0.15,0.025,0.048,5.69,0.15,1.055981964,18.42376,36.72816,0.41776,0.37776,7.17216,0.1944,0.16,0.31224,34.7828,1.32096,1.262183116,0,0.888775571,0.236452909,1.34812035,1.774260704,,21,9,0.0,207.3869922,98.41509837,25.14285714,25.77777778
2025-12-08 20:00:00,538.3444444,184.9888242,50.51916667,54.31916667,66.95611111,55.35166667,51.34611111,51.85111111,72.53916667,1.218198553,6.5,4.243,0.012,95.03122,0.1346,0.11576,0.03824,0.3666,0.05858,301.0,11.66640016,30.518,90.0,87.3764362,0.377127269,3.058182056,0.957163641,1.463450133,0.5,1.346,0.0,0.62,0.98,0.0,97.23,0.1,17.95864778,3.357003956,22.71337369,162.8080556,167.8308333,194.6394444,176.4359028,180.4652778,44.15487586,1,384.0961111,495.5716667,651.6577778,62.68833333,1467.38,2.811860925,1173.420833,107350.5081,0.0,0.0,0.0,0.0,0.0,0.0,0.0,0.0,0.0,0.0,0.0,0.0,43.33777778,35.85055556,33.45333333,45.3775,68.0,11.37,7.319,87.61,0.42,6.7,1.02,2.997636303,3.797661834,64.217,0.113105253,59.80808882,0.023862279,4.308683838,0.082758771,0.066552626,0.016310525,0.063173241,5.418385319,0.196894747,4.017280471,3917.720114,11.13,16.49392215,70.71,1.48,16.68,1225.763844,89.16172222,2157.065575,115.532,2.45,1.973637961,11.23,5.088888889,79.51111111,54.26,8.76,32.62,65.04,0.059,2.15,0.15,0.025,0.048,5.69,0.15,1.046950994,18.6552,36.5006,0.4246,0.3708,7.1202,0.1908,0.16,0.31,34.8638,1.294,1.251180857,0,0.897468183,0.245251609,1.348380153,1.76976632,,21,9,0.0,205.6347319,99.7610192,25.14285714,25.77777778
2025-12-08 21:00:00,539.0111111,177.4745722,49.50222222,53.99444444,67.50111111,54.35638889,50.9575,51.07416667,65.54916667,1.201572872,6.5,4.270923077,0.011907692,94.86353846,0.139538462,0.118538462,0.035046154,0.489230769,0.071276923,301.0,11.53394766,27.553,90.0,87.51290241,0.380137553,2.857496461,0.953149929,1.445118528,0.5,1.15,0.0,0.62,0.98,0.0,97.23,0.1,17.71163675,2.907102008,23.02358278,178.4313889,182.0025,211.7258333,192.5004167,197.8419444,43.48378331,1,384.1788889,495.7430556,651.9175,62.23138889,1469.323077,2.793535344,1170.260833,107147.0472,0.0,0.0,0.0,0.0,0.0,0.0,0.0,0.0,0.0,0.0,0.0,0.0,43.15583333,36.42277778,35.05916667,44.95583333,68.0,11.37,6.245,87.61,0.42,6.7,1.02,3.043321861,3.852004269,52.473,0.114401692,59.67369123,0.024013531,4.35405923,0.082866808,0.067200846,0.016440169,0.063767442,5.497035999,0.195598308,4.04537,3971.144197,11.13,15.56558556,70.71,1.48,16.68,1236.283972,87.70600411,2184.064283,98.842,2.45,1.973637961,11.23,5.088888889,79.51111111,54.26,8.76,32.62,65.04,0.059,2.15,0.15,0.025,0.048,5.69,0.15,1.040388813,18.99507692,36.28492308,0.432307692,0.362307692,7.051384615,0.18,0.160461538,0.309076923,34.87630769,1.238615385,1.242571606,0,0.87081649,0.243545655,1.348344631,1.68430394,,21,9,0.0,205.5271211,98.76538082,25.14285714,25.77777778
2025-12-08 22:00:00,540.5444444,163.8435239,48.91527778,53.81305556,67.41833333,53.81388889,50.60916667,50.92944444,65.00222222,1.222637673,6.5,4.280153846,0.010984615,94.76892308,0.134923077,0.113923077,0.035507692,0.581538462,0.074046154,301.0,11.48277403,28.464,90.0,87.56562676,0.38130059,2.779960652,0.951599213,1.461503687,0.5,1.156,0.0,0.62,0.98,0.0,97.23,0.1,17.78199814,2.925958064,23.33000603,146.9141667,163.4425,193.8425,172.1138889,184.2563889,43.24690978,1,384.2372222,495.7894444,651.9586111,61.90138889,1472.553846,2.809674725,1168.982222,107511.0783,0.0,0.0,0.0,0.0,0.0,0.0,0.0,0.0,0.0,0.0,0.0,0.0,42.91805556,37.1725,40.47833333,44.63027778,68.0,11.37,6.215,87.61,0.42,6.7,1.02,3.016629222,3.841361769,52.329,0.114147796,59.70001185,0.023983909,4.345172849,0.08284565,0.067073898,0.01641478,0.063651073,5.481632938,0.195852204,4.039868906,3949.570717,11.13,15.32282871,70.71,1.48,16.68,1228.486631,93.521113,2190.746683,98.202,2.45,1.973637961,11.23,5.088888889,79.51111111,54.26,8.76,32.62,65.04,0.059,2.15,0.15,0.025,0.048,5.69,0.15,1.040033826,19.04584615,36.23415385,0.455384615,0.385384615,7.065230769,0.18,0.165076923,0.299846154,34.83938462,1.224769231,1.242828949,0,0.997323533,0.238865965,1.348280747,1.590877055,,21,9,0.0,205.1273872,96.95926692,25.14285714,25.77777778
2025-12-08 23:00:00,537.1388889,177.5211981,48.54305556,54.36916667,64.05361111,54.21361111,50.43194444,51.20972222,63.69388889,1.239854106,6.5,4.289384615,0.010061538,94.67430769,0.130307692,0.109307692,0.035969231,0.673846154,0.076815385,301.0,11.44546538,27.526,90.0,87.60406597,0.382148514,2.723432391,0.950468648,1.494695917,0.5,1.148,0.0,0.62,0.98,0.0,97.23,0.1,18.22432033,2.947233442,23.05866625,165.5780556,182.7519444,212.6938889,187.8436806,190.3508333,44.14778331,1,384.3144444,495.9486111,652.0708333,61.49527778,1475.784615,2.842628733,1160.220556,106760.6964,0.0,0.0,0.0,0.0,0.0,0.0,0.0,0.0,0.0,0.0,0.0,0.0,42.51694444,37.035,42.59944444,44.28305556,68.0,11.37,6.122,87.61,0.42,6.7,1.02,3.050343167,3.833514496,52.568,0.113960584,59.71941942,0.023962068,4.338620454,0.082830049,0.066980292,0.016396058,0.063565268,5.470275453,0.196039416,4.035812662,3968.394294,11.13,15.79204067,70.71,1.48,16.68,1191.643983,88.95861925,2168.039883,98.059,2.45,1.973637961,11.23,5.088888889,79.51111111,54.26,8.76,32.62,65.04,0.059,2.15,0.15,0.025,0.048,5.69,0.15,1.039678838,19.09661538,36.18338462,0.478461538,0.408461538,7.079076923,0.18,0.169692308,0.290615385,34.80246154,1.210923077,1.243086292,0,0.706450134,0.254841829,1.347951036,1.642420599,,21,9,0.0,200.8385867,98.77155874,25.14285714,25.77777778
2025-12-09 00:00:00,531.0,172.9236599,48.96490251,54.89192201,62.44401114,55.16685237,50.47799443,51.37158774,60.9632312,1.236800117,6.5,4.322666667,0.010466667,94.7534,0.125333333,0.112266667,0.039266667,0.568,0.0686,301.0,11.5291451,27.044,90.0,87.54090519,0.364987428,2.548868511,0.929949712,1.475072301,0.6,1.133,0.0,0.96,1.08,0.0,97.01,0.1,17.78034025,2.776359228,23.17314273,151.7041783,165.0108635,196.362117,170.1341922,167.45961,43.42191975,1,384.3743733,496.0662953,652.0752089,61.4091922,1471.8,2.823006053,1157.888579,108864.6396,0.0,0.0,0.0,0.0,0.0,0.0,0.0,0.0,0.0,0.0,0.0,0.0,42.36128134,37.15598886,38.08969359,44.15598886,68.0,11.385,6.141,87.59,0.41,6.35,1.025,2.970970164,4.321373548,49.07,0.042088853,59.38943346,0.021302221,3.91995109,0.054177705,0.068133279,0.016791115,0.067155492,5.570572651,0.362306093,3.553331975,3943.544526,11.21,15.15210199,70.64,1.41,16.74,1233.66493,87.62307022,2189.016139,98.642,2.34,1.966071429,11.01,5.066666667,80.13444444,54.47,8.59,32.62,65.04,0.058,2.21,0.17,0.028,0.47,5.6,0.16,1.023251527,18.99733333,35.94666667,0.470666667,0.433333333,7.028666667,0.189333333,0.174666667,0.285333333,35.136,1.233333333,1.223330097,0,0.706645596,0.238272195,1.347996579,1.668530902,,21,9,0.0,205.6916501,98.16238494,25.14285714,25.77777778
2025-12-09 01:00:00,533.0972222,149.0432292,49.82194444,55.66138889,63.15972222,55.78388889,52.32916667,51.96916667,59.01638889,1.228697983,6.5,4.357666667,0.010966667,94.8449,0.120333333,0.115766667,0.042766667,0.448,0.0596,301.0,11.53539886,31.803,90.0,87.53428356,0.365079395,2.557145552,0.93031758,1.456169522,0.6,1.347,0.0,0.96,1.08,0.0,97.01,0.1,17.99230828,2.794648583,23.81076408,157.7663889,164.7127778,213.2747222,184.0811806,200.5708333,43.04417011,1,384.4552778,496.2608333,652.1686111,61.08833333,1467.3,2.803927878,1155.923889,107152.7156,0.0,0.0,0.0,0.0,0.0,0.0,0.0,0.0,0.0,0.0,0.0,0.0,42.05916667,37.41916667,41.21666667,43.90805556,68.0,11.385,7.223,87.59,0.41,6.35,1.025,3.022105086,4.253019101,60.73,0.041503376,59.57107772,0.021287584,3.847791042,0.053006751,0.067255063,0.016849662,0.066130907,5.487727647,0.353040919,3.531376585,3944.245831,11.21,14.83134142,70.64,1.41,16.74,1229.19315,99.51033333,2194.879569,115.957,2.34,1.966071429,11.01,5.066666667,80.13444444,54.47,8.59,32.62,65.04,0.058,2.21,0.17,0.028,0.47,5.6,0.16,1.005676193,18.88733333,35.69666667,0.460666667,0.458333333,6.973666667,0.199333333,0.179666667,0.280333333,35.496,1.258333333,1.202144364,0,0.620857446,0.227471541,1.347863017,1.737681364,,21,9,0.0,203.0009269,94.99822786,25.14285714,25.77777778
2025-12-09 02:00:00,539.8472222,183.4844961,49.69166667,55.96388889,66.2425,55.91,54.53444444,53.77083333,58.7275,1.2190023,6.5,4.351384615,0.011430769,94.81998462,0.124307692,0.113846154,0.044292308,0.474461538,0.060292308,301.0,11.53017228,31.576,90.0,87.53981758,0.365002534,2.550228021,0.930010134,1.436014392,0.6,1.335,0.0,0.96,1.08,0.0,97.01,0.1,17.81223514,2.955745233,23.69367322,142.8094444,141.2041667,178.1025,157.0545833,166.1022222,42.91562003,1,384.5522222,496.3316667,652.1780556,60.97638889,1462.692308,2.784059064,1167.4875,110404.4806,0.0,0.0,0.0,0.0,0.0,0.0,0.0,0.0,0.0,0.0,0.0,0.0,41.86611111,36.94861111,37.31944444,43.66777778,68.0,11.385,6.687,87.59,0.41,6.35,1.025,2.946380019,4.286892838,59.704,0.041793515,59.48106207,0.021294838,3.883550683,0.053587029,0.067690272,0.016820649,0.066638651,5.528782326,0.35763237,3.5422568,3970.098569,11.21,16.59805339,70.64,1.41,16.74,1283.40995,90.46025,2162.354519,115.447,2.34,1.966071429,11.01,5.066666667,80.13444444,54.47,8.59,32.62,65.04,0.058,2.21,0.17,0.028,0.47,5.6,0.16,1.000758699,18.81107692,35.66276923,0.438461538,0.438461538,6.991538462,0.208615385,0.167076923,0.284307692,35.63630769,1.251384615,1.196950292,0,0.833396032,0.217012082,1.347914889,1.819488944,,21,9,0.0,212.0714739,99.56169573,25.14285714,25.77777778
2025-12-09 03:00:00,537.4166667,156.2911453,49.70583333,55.15027778,68.73083333,56.70305556,55.65,53.50722222,59.2125,1.248534655,6.5,4.342153846,0.011892308,94.78675385,0.128923077,0.111538462,0.045676923,0.511384615,0.061676923,301.0,11.52541004,26.741,90.0,87.54485995,0.364932501,2.543925059,0.929730003,1.472474917,0.6,1.069,0.0,0.96,1.08,0.0,97.01,0.1,18.03313075,2.858860594,23.90193381,162.82,167.1258333,196.1288889,176.8152778,181.1863889,43.00030994,1,384.6027778,496.4919444,652.2069444,60.83944444,1458.076923,2.820203883,1156.620278,107529.6627,0.0,0.0,0.0,0.0,0.0,0.0,0.0,0.0,0.0,0.0,0.0,0.0,41.89861111,37.34722222,35.395,43.69166667,68.0,11.385,6.251,87.59,0.41,6.35,1.025,3.030079547,4.291532536,51.144,0.041833255,59.4687326,0.021295831,3.888448694,0.05366651,0.067749883,0.016816674,0.066708196,5.5344056,0.358261262,3.543747067,3968.138078,11.21,15.55258396,70.64,1.41,16.74,1218.278275,99.51033333,2175.8111,98.541,2.34,1.966071429,11.01,5.066666667,80.13444444,54.47,8.59,32.62,65.04,0.058,2.21,0.17,0.028,0.47,5.6,0.16,0.996745336,18.73723077,35.64430769,0.415384615,0.415384615,7.014615385,0.217846154,0.153230769,0.288923077,35.76092308,1.242153846,1.192898482,0,0.636926123,0.223940245,1.347722544,1.900565446,,21,9,0.0,202.8997678,95.95857675,25.14285714,25.77777778
2025-12-09 04:00:00,536.0138889,169.4543872,50.07527778,54.17222222,70.93222222,58.16388889,57.35777778,52.7525,59.67,1.272893269,6.5,4.318095238,0.012,94.6957619,0.134380952,0.115380952,0.038114286,0.612,0.074266667,301.0,11.72919316,27.614,90.0,87.32908959,0.367929311,2.81363801,0.941717245,1.484140031,0.6,0.937,0.0,0.96,1.08,0.0,97.01,0.1,17.85689156,2.824909989,23.57675131,154.6783333,165.3052778,203.84,181.1370833,200.7247222,43.09876131,1,384.6583333,496.5366667,652.1358333,60.80527778,1461.380952,2.832011111,1164.785,107864.7092,0.0,0.0,0.0,0.0,0.0,0.0,0.0,0.0,0.0,0.0,0.0,0.0,41.77416667,37.86638889,36.49277778,43.64583333,68.0,11.385,6.258,87.59,0.41,6.35,1.025,3.010071672,4.280381807,51.492,0.041737746,59.49836441,0.021293444,3.876677154,0.053475491,0.067606619,0.016826225,0.066541055,5.520891012,0.356749825,3.540165463,3962.786986,11.21,15.32888623,70.64,1.41,16.74,1214.192764,90.46025,2189.763089,97.819,2.34,1.966071429,11.01,5.066666667,80.13444444,54.47,8.59,32.62,65.04,0.058,2.21,0.17,0.028,0.47,5.6,0.16,1.008718687,18.83828571,35.84152381,0.396857143,0.396857143,7.050666667,0.198095238,0.15,0.298761905,35.53590476,1.178666667,1.207149313,0,0.743347336,0.211246742,1.347970333,1.971499713,,21,9,0.0,204.3383197,97.70270631,25.14285714,25.77777778
2025-12-09 05:00:00,534.5833333,172.5966261,49.83416667,53.43583333,73.05638889,58.68583333,61.71527778,52.00888889,61.55083333,1.278455244,6.5,4.289774436,0.011991729,94.58845188,0.14,0.121,0.027992481,0.73075188,0.090037594,301.0,11.72074952,27.938,90.0,87.33802992,0.36780514,2.802462596,0.94122056,1.490931125,0.6,0.747,0.0,0.96,1.08,0.0,97.01,0.1,18.01627642,2.903404708,23.91821006,195.9111111,196.5363889,239.8127778,215.9949306,231.7194444,42.96267475,1,384.6925,496.6569444,652.1319444,60.41472222,1467.112782,2.770077739,1145.145278,106561.939,0.0,0.0,0.0,0.0,0.0,0.0,0.0,0.0,0.0,0.0,0.0,0.0,41.51388889,38.61416667,43.36388889,43.40083333,68.0,11.385,6.215,87.59,0.41,6.35,1.025,3.063257144,4.264099293,51.887,0.041598281,59.54163336,0.021289957,3.859488118,0.053196562,0.067397421,0.016840172,0.066296992,5.501156744,0.354542795,3.534935533,3980.111067,11.21,15.12982024,70.64,1.41,16.74,1193.371261,87.66,2174.704761,98.047,2.34,1.966071429,11.01,5.066666667,80.13444444,54.47,8.59,32.62,65.04,0.058,2.21,0.17,0.028,0.47,5.6,0.16,1.025536552,18.99338346,36.1043609,0.38,0.379699248,7.089022556,0.169699248,0.149849624,0.310225564,35.20548872,1.098345865,1.226897806,0,0.646749602,0.212475897,1.27910095,1.999082083,,21,9,0.0,202.1761617,98.11905296,25.14285714,25.77777778
2025-12-09 06:00:00,534.1916667,173.3887892,49.18958333,53.0025,73.56833333,58.15791667,63.16583333,50.77583333,63.43625,1.248488044,6.5,4.276240602,0.011495489,94.55556466,0.14,0.121,0.027541353,0.775864662,0.092293233,301.0,11.53692968,27.476,90.0,87.53266269,0.365101907,2.559171641,0.930407628,1.448351504,0.6,0.639,0.0,0.96,1.08,0.0,97.01,0.1,17.54325871,2.922043775,23.4624205,156.5808333,170.47,202.2083333,175.43125,172.4658333,42.78402446,1,384.7566667,496.6591667,652.0320833,60.18083333,1473.879699,2.796748321,1170.260417,105876.2629,0.0,0.0,0.0,0.0,0.0,0.0,0.0,0.0,0.0,0.0,0.0,0.0,41.12958333,39.16791667,46.31875,43.11875,68.0,11.385,6.241,87.59,0.41,6.35,1.025,3.059121096,4.307572837,50.009,0.041970645,59.4261073,0.021299266,3.905382031,0.053941291,0.067955968,0.016802935,0.066948629,5.553846308,0.360435462,3.548899198,3953.4748,11.21,15.19926126,70.64,1.41,16.74,1224.431688,87.66,2191.05895,98.24,2.34,1.966071429,11.01,5.066666667,80.13444444,54.47,8.59,32.62,65.04,0.058,2.21,0.17,0.028,0.47,5.6,0.16,1.041115076,19.19639098,36.36601504,0.38,0.361654135,7.03037594,0.151654135,0.140827068,0.323759398,34.93481203,0.999097744,1.242356645,0,0.784118198,0.199863452,1.348395917,1.99743344,,21,9,0.0,203.2228988,98.22401456,25.14285714,25.77777778
2025-12-09 07:00:00,530.6487603,164.4923822,48.9677686,53.72231405,73.61404959,56.97272727,59.00909091,50.60123967,72.78099174,1.250621657,6.5,4.262706767,0.010999248,94.52267744,0.14,0.121,0.027090226,0.820977444,0.094548872,301.0,11.52031682,26.861,90.0,87.55025278,0.3648576,2.537184021,0.929430401,1.46918512,0.6,0.611,0.0,0.96,1.08,0.0,97.01,0.1,18.23246674,3.017772471,23.43739277,183.6508264,203.5495868,224.2347107,206.6570248,215.1929752,43.7545526,1,384.8252066,496.7239669,651.922314,60.10909091,1480.646617,2.817623376,1123.720248,107161.2756,0.0,0.0,0.0,0.0,0.0,0.0,0.0,0.0,0.0,0.0,0.0,0.0,41.27355372,39.90619835,44.50206612,43.43471074,68.0,11.385,6.195,87.59,0.41,6.35,1.025,3.050363417,4.212982456,53.238,0.041160449,59.6774706,0.021279011,3.805525377,0.052320899,0.066740674,0.016883955,0.065530786,5.439203576,0.34761411,3.518516849,3962.292062,11.21,14.44950025,70.64,1.41,16.74,1217.774674,87.84297521,2140.385599,98.544,2.34,1.966071429,11.01,5.066666667,80.13444444,54.47,8.59,32.62,65.04,0.058,2.21,0.17,0.028,0.47,5.6,0.16,1.056693599,19.3993985,36.62766917,0.38,0.343609023,6.971729323,0.133609023,0.131804511,0.337293233,34.66413534,0.899849624,1.257815484,0,0.704581326,0.218563467,1.348448988,2.004039612,,21,9,0.0,197.8339665,97.04524065,25.14285714,25.77777778
2025-12-09 08:00:00,532.6527778,165.2906394,49.17638889,55.01,73.82638889,56.79888889,57.44833333,52.34527778,71.99472222,1.209095202,6.5,4.266760563,0.011271831,94.53093944,0.143380282,0.120661972,0.025647887,0.806338028,0.095,301.0,11.44222978,27.478,90.0,87.60270216,0.410136109,2.506805444,0.955068054,1.41873244,0.6,0.499,0.0,0.96,1.08,0.0,97.01,0.1,17.9443725,2.953542967,23.63734581,146.9091667,163.0183333,194.0733333,168.094375,168.3766667,43.15038908,1,384.8066667,496.7188889,651.7416667,60.02583333,1476.929577,2.767091775,1155.586389,106766.3564,2.11,0.91,63.83,0.033,0.58,0.14,0.02,0.046,0.045,4.32,0.145,3.4,41.12888889,38.58805556,45.39138889,43.48055556,68.0,11.385,6.165,87.59,0.41,6.35,1.025,3.06254,4.170201784,53.374,0.04079402,59.79115543,0.02126985,3.760362911,0.051588039,0.066191029,0.016920598,0.064889534,5.387353768,0.34181536,3.504775734,3975.480797,11.1,14.5786344,71.1,1.25,16.55,1256.758261,88.2,2176.470711,98.404,2.42,1.935087719,11.03,5.066666667,80.13444444,54.62,8.9,32.62,65.04,0.056,1.94,0.16,0.028,0.051,5.7,0.16,1.056844377,19.29126761,36.60225352,0.376619718,0.373802817,7.037746479,0.140140845,0.146901408,0.333239437,34.63366197,0.950985915,1.260046942,0,0.95102481,0.209637221,1.348266914,1.991189657,,21,9,0.0,204.2058453,97.15100973,25.14285714,25.77777778
2025-12-09 09:00:00,531.2638889,158.3398833,49.76138889,55.41666667,74.39083333,56.32,56.47305556,54.2625,67.66388889,1.231192833,6.5,4.275211268,0.01173662,94.54948873,0.147605634,0.120239437,0.023957746,0.776760563,0.095,301.0,11.44826965,27.717,90.0,87.59657539,0.410309918,2.515495905,0.955154959,1.45295335,0.6,0.493,0.0,0.96,1.08,0.0,97.01,0.1,18.46293861,2.783114728,23.21047925,156.5955556,185.1327778,218.2591667,188.0476389,192.2030556,44.30421881,1,385.2322222,496.8352778,651.9797222,60.3425,1470.591549,2.801110708,1144.0925,105505.7561,2.11,0.91,63.83,0.033,0.58,0.14,0.02,0.046,0.045,4.32,0.145,3.4,40.25388889,37.65805556,46.54111111,43.56611111,68.0,11.385,6.148,87.59,0.41,6.35,1.025,3.105227847,4.232154186,51.198,0.041324661,59.62652389,0.021283117,3.825764483,0.052649322,0.066986992,0.016867534,0.065818157,5.462439548,0.350212762,3.524674792,3996.566775,11.1,14.90631454,71.1,1.25,16.55,1210.971972,94.14125,2179.471028,98.158,2.42,1.935087719,11.03,5.066666667,80.13444444,54.62,8.9,32.62,65.04,0.056,1.94,0.16,0.028,0.051,5.7,0.16,1.053138219,19.10535211,36.50507042,0.372394366,0.416056338,7.134929577,0.152816901,0.168028169,0.324788732,34.66323944,1.03971831,1.258971555,0,0.752799487,0.221760478,1.348060119,1.917964063,,21,9,0.0,198.30811,96.23003454,25.14285714,25.77777778
2025-12-09 10:00:00,530.0,167.5024033,49.84444444,54.01916667,75.01694444,56.3975,56.67805556,55.91194444,63.56555556,1.247381308,6.5,4.28,0.011773913,94.5685913,0.14773913,0.118869565,0.023,0.755478261,0.094547826,301.0,11.44441605,27.434,90.0,87.60048444,0.410199023,2.509951156,0.955099512,1.46620605,0.6,0.495,0.0,0.96,1.08,0.0,97.01,0.1,17.46453075,2.938464486,23.24660058,164.1580556,194.8769444,232.8041667,200.8096528,211.3994444,42.89652825,1,385.4286111,496.8330556,651.9533333,61.00833333,1469.034783,2.81444905,1122.6225,105706.3983,2.11,0.91,63.83,0.033,0.58,0.14,0.02,0.046,0.045,4.32,0.145,3.4,39.84527778,38.31,46.08722222,44.00972222,68.0,11.385,6.233,87.59,0.41,6.35,1.025,3.097271933,4.229741109,51.373,0.041303992,59.63293637,0.0212826,3.82321706,0.052607985,0.066955989,0.016869601,0.065781987,5.45951492,0.349885679,3.523899714,3996.045844,11.1,15.00968098,71.1,1.25,16.55,1203.58285,89.60875,2158.711639,99.02,2.42,1.935087719,11.03,5.066666667,80.13444444,54.62,8.9,32.62,65.04,0.056,1.94,0.16,0.028,0.051,5.7,0.16,1.062972898,19.11078261,36.62182609,0.363217391,0.417391304,7.199043478,0.155478261,0.170956522,0.331304348,34.46069565,1.053826087,1.271914048,0,0.855811182,0.218824749,1.348174042,1.853002807,,21,9,0.0,195.2129231,97.44406844,25.14285714,25.77777778
2025-12-09 11:00:00,530.0,161.8017286,49.8625,53.13194444,75.66888889,57.44805556,59.91444444,55.03138889,63.92555556,1.196671569,6.5,4.28,0.011252174,94.58841739,0.142521739,0.11626087,0.023,0.745043478,0.093504348,301.0,11.44080832,27.415,90.0,87.60414408,0.410095203,2.504760168,0.955047602,1.430484109,0.6,0.503,0.0,0.96,1.08,0.0,97.01,0.1,17.44970211,3.122331494,23.19678331,176.4583333,202.1494444,224.2708333,202.9952778,209.1025,42.93017136,1,385.3944444,496.7675,651.6827778,61.63527778,1473.730435,2.777954528,1119.354722,105516.8381,2.11,0.91,63.83,0.033,0.58,0.14,0.02,0.046,0.045,4.32,0.145,3.4,40.29305556,35.92055556,42.31777778,44.80916667,68.0,11.385,6.292,87.59,0.41,6.35,1.025,3.132981964,4.272421051,50.127,0.041669559,59.51951922,0.021291739,3.868273186,0.053339119,0.067504339,0.016833044,0.066421729,5.511242644,0.355670776,3.537608474,4003.671897,11.1,14.27091246,71.1,1.25,16.55,1234.831342,88.2,2143.727928,99.117,2.42,1.935087719,11.03,5.066666667,80.13444444,54.62,8.9,32.62,65.04,0.056,1.94,0.16,0.028,0.051,5.7,0.16,1.090514826,19.36643478,37.01834783,0.347565217,0.365217391,7.219913043,0.145043478,0.150086957,0.357391304,33.9546087,0.970347826,1.303187616,0,0.575183254,0.233812579,1.348043247,1.784633887,,21,9,0.0,196.1286589,96.68872904,25.14285714,25.77777778
2025-12-09 12:00:00,530.0,164.8727681,50.05611111,53.53583333,75.75694444,58.24861111,61.15666667,54.75833333,63.45416667,1.193995072,6.5,4.301565217,0.011,94.65487826,0.137304348,0.115269565,0.027313043,0.667217391,0.085452174,301.0,11.43629406,31.409,90.0,87.6087233,0.409965297,2.498264829,0.954982648,1.415731978,0.6,0.576,0.0,0.96,1.08,0.0,97.01,0.1,17.88992611,3.163532036,23.33036772,157.3244444,174.8783333,185.9497222,174.1590972,178.4838889,43.39809247,1,385.39,496.6666667,651.4102778,62.03722222,1472.765217,2.764137928,1153.063611,107483.9886,2.11,0.91,63.83,0.033,0.58,0.14,0.02,0.046,0.045,4.32,0.145,3.4,40.44527778,35.38194444,42.04583333,45.30388889,68.0,11.385,7.329,87.59,0.41,6.35,1.025,3.036051458,4.352154406,56.034,0.0423525,59.30763679,0.021308813,3.952445658,0.054705001,0.06852875,0.01676475,0.067616875,5.607878788,0.366478317,3.56321876,3953.379817,11.1,14.54177814,71.1,1.25,16.55,1267.889914,88.2,2162.908936,115.433,2.42,1.935087719,11.03,5.066666667,80.13444444,54.62,8.9,32.62,65.04,0.056,1.94,0.16,0.028,0.051,5.7,0.16,1.087199952,19.056,37.17765217,0.331913043,0.345391304,7.194956522,0.150782609,0.14,0.359217391,34.21678261,0.911130435,1.297637694,0,0.804482546,0.221736967,1.348263839,1.791616742,,21,9,2.808,205.5559039,97.09564177,25.14285714,25.77777778
2025-12-09 13:00:00,530.0,155.6343631,50.45111111,55.15861111,75.07555556,59.5825,63.35777778,62.10027778,62.12861111,1.20832359,6.5,4.343304348,0.011,94.76496522,0.132086957,0.115791304,0.03566087,0.526347826,0.070843478,301.0,11.44770064,27.151,90.0,87.59715259,0.410293544,2.514677176,0.955146772,1.434444219,0.6,0.494,0.0,0.96,1.08,0.0,97.01,0.1,18.01246647,3.144989369,23.50677583,158.1022222,165.3205556,200.4408333,178.8290278,191.4525,43.38442639,1,385.3875,496.645,651.1713889,62.32388889,1466.504348,2.782588194,1159.103056,107661.0614,2.11,0.91,63.83,0.033,0.58,0.14,0.02,0.046,0.045,4.32,0.145,3.4,40.60555556,33.72138889,40.05583333,45.58388889,68.0,11.385,6.308,87.59,0.41,6.35,1.025,3.053448733,4.245330665,51.714,0.041437522,59.59150888,0.021285938,3.839674556,0.052875044,0.067156283,0.016856248,0.066015663,5.478409328,0.351998782,3.528907066,3978.023311,11.1,14.65479102,71.1,1.25,16.55,1252.53485,94.16166667,2164.135011,98.601,2.42,1.935087719,11.03,5.066666667,80.13444444,54.62,8.9,32.62,65.04,0.056,1.94,0.16,0.028,0.051,5.7,0.16,1.055019036,18.216,37.11504348,0.31626087,0.355826087,7.127130435,0.171652174,0.14,0.338347826,35.19765217,0.874608696,1.257639992,0,0.610915793,0.226120658,1.348090794,1.746443785,,21,9,0.0,205.5016064,95.8715531,25.14285714,25.77777778
2025-12-09 14:00:00,533.5,156.672415,50.39277778,57.63083333,72.94083333,61.86027778,60.8725,70.705,60.60694444,1.171389461,6.5,4.3708,0.01136,94.84752,0.13,0.11528,0.04044,0.4232,0.0614,301.0,11.44086381,27.066,90.0,87.60408779,0.4100968,2.504840021,0.9550484,1.379820414,0.6,0.51,0.0,0.96,1.08,0.0,97.01,0.1,17.69883317,2.955713111,23.37249222,151.1969444,163.37,188.9797222,169.5976389,174.8438889,43.09324458,1,385.36,496.5819444,650.8325,62.66694444,1466.228571,2.728286486,1160.913333,107119.4928,2.11,0.91,63.83,0.033,0.58,0.14,0.02,0.046,0.045,4.32,0.145,3.4,40.71888889,32.55944444,37.40638889,45.86444444,68.0,11.385,6.324,87.59,0.41,6.35,1.025,3.072926678,4.30375969,52.89,0.041937984,59.43624031,0.02129845,3.901356589,0.053875969,0.067906977,0.016806202,0.066891473,5.549224806,0.359918605,3.547674419,4009.511131,11.1,14.97004925,71.1,1.25,16.55,1296.228817,95.55,2188.74145,99.968,2.42,1.935087719,11.03,5.066666667,80.13444444,54.62,8.9,32.62,65.04,0.056,1.94,0.16,0.028,0.051,5.7,0.16,1.038897832,18.3264,36.6508,0.3568,0.3996,7.118,0.1944,0.1544,0.3228,35.2768,1.0544,1.24071009,0,0.930213169,0.208430986,1.348460356,1.782285891,,21,9,0.0,207.8543842,96.00909499,25.14285714,25.77777778
2025-12-09 15:00:00,541.2444444,172.9618022,50.88972222,59.99722222,71.05111111,61.70305556,61.31527778,66.40194444,59.89527778,1.193289361,6.5,4.3888,0.01196,94.91172,0.13,0.11408,0.04284,0.3452,0.0554,301.0,11.44569668,31.966,90.0,87.59918538,0.410235876,2.511793781,0.955117938,1.409385772,0.6,0.596,0.0,0.96,1.08,0.0,97.01,0.1,18.05545875,2.854295261,23.26637242,158.0963889,158.6425,178.2408333,164.6664583,163.6861111,43.69593625,1,385.33,496.4986111,650.5791667,62.9725,1469.942857,2.757583339,1177.482778,106235.6644,2.11,0.91,63.83,0.033,0.58,0.14,0.02,0.046,0.045,4.32,0.145,3.4,40.74972222,31.66583333,33.75944444,46.21861111,68.0,11.385,7.212,87.59,0.41,6.35,1.025,3.082648158,4.27343694,60.807,0.041678261,59.51681961,0.021291957,3.869345635,0.053356521,0.067517391,0.016832174,0.066436956,5.512473893,0.355808476,3.537934777,3989.654339,11.1,15.49889089,71.1,1.25,16.55,1257.886753,89.60875,2191.3267,116.053,2.42,1.935087719,11.03,5.066666667,80.13444444,54.62,8.9,32.62,65.04,0.056,1.94,0.16,0.028,0.051,5.7,0.16,1.033483102,19.0704,35.9188,0.4348,0.4656,7.148,0.2184,0.1784,0.3108,34.7548,1.3784,1.239158724,0,0.954873204,0.2160964,1.348120961,1.77682871,,21,9,0.0,206.8968244,98.16743879,25.14285714,25.77777778
2025-12-09 16:00:00,549.9944444,171.2979816,51.20083333,61.365,68.93666667,60.92888889,62.69777778,64.25527778,59.0725,1.20604174,6.5,4.293272727,0.012,94.99796364,0.13,0.113490909,0.041981818,0.355272727,0.056018182,299.0,11.37948222,27.637,90.0,87.67014039,0.390377393,2.466982668,0.950377393,1.427070397,0.68,0.51,0.0,0.86,1.26,0.0,96.56,0.1,17.95259489,2.902239269,23.10655411,152.6994444,158.2430556,173.8733333,164.1809028,171.9077778,43.72307244,1,385.3311111,496.3280556,650.2252778,63.20805556,1473.657143,2.775358392,1199.133889,105935.6667,0.0,0.0,0.0,0.0,0.0,0.0,0.0,0.0,0.0,0.0,0.0,0.0,40.72416667,31.03861111,32.74333333,46.48583333,68.0,11.86,6.102,87.14,0.47,6.45,1.0,3.091253214,3.862989032,52.154,0.072905817,59.80327952,0.023871745,4.002146911,0.089058174,0.07162327,0.016,0.070759558,5.251346397,0.382613587,3.948698086,3993.233089,10.72,16.12970344,70.76,1.24,17.28,1239.915897,94.16166667,2189.291108,100.051,1.96,1.960854093,11.02,5.066666667,80.13444444,54.85,9.42,32.62,65.04,0.056,2.14,0.16,0.029,0.051,5.62,0.13,1.035185808,19.04363636,35.93109091,0.465454545,0.449636364,7.170363636,0.22,0.185090909,0.320181818,34.70981818,1.384727273,1.241766262,0,0.950450923,0.221028657,1.348371739,1.829038124,,21,9,0.0,208.4426506,97.44698256,25.14285714,25.77777778
2025-12-09 17:00:00,549.85,183.9266458,50.70222222,61.18388889,66.82583333,58.79972222,58.095,69.74111111,58.34555556,1.215697268,6.5,4.201714286,0.011914286,95.0569,0.130428571,0.113085714,0.039971429,0.387142857,0.058842857,299.0,11.38575188,27.624,90.0,87.66367326,0.390574862,2.47586881,0.950574862,1.428066428,0.68,0.51,0.0,0.86,1.26,0.0,96.56,0.1,17.85631267,3.052862961,23.33873475,185.1080556,195.4177778,213.9455556,199.6961806,204.3133333,43.34394919,1,384.8030556,496.2216667,649.5038889,62.62722222,1477.0,2.776017511,1210.754444,106182.8189,0.0,0.0,0.0,0.0,0.0,0.0,0.0,0.0,0.0,0.0,0.0,0.0,41.59166667,32.66833333,33.87388889,46.47388889,68.0,11.86,6.119,87.14,0.47,6.45,1.0,3.091072914,3.893279316,50.971,0.072962861,59.73345785,0.023888858,4.028101862,0.089628612,0.071851445,0.016,0.071147456,5.288082635,0.386178827,3.955543348,4003.872139,10.72,16.48143682,70.76,1.24,17.28,1242.147328,89.60875,2190.399822,97.449,1.96,1.960854093,11.02,5.066666667,80.13444444,54.85,9.42,32.62,65.04,0.056,2.14,0.16,0.029,0.051,5.62,0.13,1.040214025,18.99271429,36.04271429,0.485714286,0.424857143,7.188285714,0.216571429,0.187428571,0.33,34.65242857,1.359714286,1.247661051,0,0.949961471,0.212369186,1.348117933,1.918366231,,21,9,0.0,210.6086808,99.12028057,25.14285714,25.77777778
2025-12-09 18:00:00,550.0,184.7103081,50.29472222,60.72833333,68.23861111,57.615,61.05222222,119.7716667,58.26722222,1.207126794,6.5,4.218857143,0.011057143,94.8559,0.134714286,0.113942857,0.029685714,0.558571429,0.077271429,299.0,11.39041141,27.175,90.0,87.65886697,0.390721619,2.482472861,0.950721619,1.405338247,0.68,0.521,0.0,0.86,1.26,0.0,96.56,0.1,17.53592792,3.177573586,23.29345158,168.8986111,168.9613889,201.3725,180.6965278,183.5536111,42.94713475,1,384.8841667,496.0497222,649.2669444,62.84361111,1477.0,2.754175458,1208.273056,106765.8625,0.0,0.0,0.0,0.0,0.0,0.0,0.0,0.0,0.0,0.0,0.0,0.0,42.47333333,33.93833333,33.51833333,46.49888889,68.0,11.86,6.136,87.14,0.47,6.45,1.0,3.052748086,3.90268271,50.695,0.07298057,59.71178223,0.023894171,4.036159385,0.089805701,0.07192228,0.016,0.071267877,5.299487129,0.38728563,3.957668409,3974.902147,10.72,16.29144917,70.76,1.24,17.28,1269.64465,88.2,2193.689308,96.4,1.96,1.960854093,11.02,5.066666667,80.13444444,54.85,9.42,32.62,65.04,0.056,2.14,0.16,0.029,0.051,5.62,0.13,1.070596347,19.21985714,36.56985714,0.442857143,0.373428571,7.171142857,0.182285714,0.161714286,0.33,34.17671429,1.256857143,1.280467527,0,1.095170291,0.19821143,1.348427242,1.974050808,,21,9,0.0,212.5891858,99.22411582,25.14285714,25.77777778
2025-12-09 19:00:00,541.0972222,173.0427289,50.27277778,60.13138889,69.08222222,58.57972222,64.57916667,106.45,58.54805556,1.280632653,6.5,4.236,0.0102,94.6549,0.139,0.1148,0.0194,0.73,0.0957,299.0,11.38164119,27.212,90.0,87.66791342,0.390445392,2.470042628,0.950445392,1.499948058,0.68,0.513,0.0,0.86,1.26,0.0,96.56,0.1,17.12420428,3.264941781,23.22188472,196.0283333,210.7847222,238.9961111,219.5767361,232.4977778,42.44375019,1,384.95,495.8716667,649.0191667,63.12027778,1477.0,2.848070131,1171.616389,106799.3244,0.0,0.0,0.0,0.0,0.0,0.0,0.0,0.0,0.0,0.0,0.0,0.0,43.02777778,34.40777778,35.12666667,46.68944444,68.0,11.86,6.238,87.14,0.47,6.45,1.0,3.006085222,3.851232877,51.684,0.072883678,59.83037845,0.023865103,3.992073369,0.088836777,0.071534711,0.016,0.070609009,5.237088461,0.381229858,3.946041328,3914.769994,10.72,16.2904588,70.76,1.24,17.28,1188.155397,94.14125,2161.142867,97.505,1.96,1.960854093,11.02,5.066666667,80.13444444,54.85,9.42,32.62,65.04,0.056,2.14,0.16,0.029,0.051,5.62,0.13,1.100978669,19.447,37.097,0.4,0.322,7.154,0.148,0.136,0.33,33.701,1.154,1.313274003,0,0.878310671,0.219315445,1.348170389,1.969217592,,21,9,0.0,202.1857611,97.67816158,25.14285714,25.77777778
2025-12-09 20:00:00,537.0722222,171.1039111,50.35305556,59.03555556,68.88638889,61.15944444,65.99583333,82.41222222,59.915,1.252858889,6.5,4.22275,0.010575,94.724725,0.13425,0.115575,0.0239,0.678,0.090225,299.0,11.37884263,27.096,90.0,87.67080012,0.390357248,2.466076174,0.950357248,1.459667097,0.68,0.523,0.0,0.86,1.26,0.0,96.56,0.1,17.56141514,3.072964878,23.39860681,180.6941667,195.7747222,211.6144444,197.1761806,200.6213889,42.87524186,1,384.9277778,495.7455556,648.8027778,63.1825,1482.175,2.808272178,1194.118333,107647.5819,0.0,0.0,0.0,0.0,0.0,0.0,0.0,0.0,0.0,0.0,0.0,0.0,43.22472222,34.91555556,37.16166667,46.62611111,68.0,11.86,6.183,87.14,0.47,6.45,1.0,2.982818064,3.745877703,55.406,0.072685269,60.07323106,0.023805581,3.901797278,0.086852687,0.070741075,0.016,0.069259827,5.109313071,0.368829296,3.922232249,3915.006575,10.72,15.32891422,70.76,1.24,17.28,1229.676694,89.58833333,2209.998483,97.966,1.96,1.960854093,11.02,5.066666667,80.13444444,54.85,9.42,32.62,65.04,0.056,2.14,0.16,0.029,0.051,5.62,0.13,1.113098518,19.58625,37.20275,0.43025,0.333,7.16725,0.1515,0.1415,0.35875,33.42325,1.0955,1.327543409,0,0.834071195,0.206808204,1.348533922,2.050190147,,21,9,0.0,209.0260122,97.42126822,25.14285714,25.77777778
2025-12-09 21:00:00,530.2361111,172.6596778,50.6,58.65333333,67.37083333,69.00305556,65.43138889,80.12944444,61.97888889,1.261193816,6.5,4.226,0.011,94.7798,0.13,0.1144,0.0288,0.626,0.084,299.0,11.39187127,27.345,90.0,87.65736113,0.390767599,2.484541964,0.950767599,1.465426211,0.68,0.536,0.0,0.86,1.26,0.0,96.56,0.1,18.03004489,2.975670353,22.92532361,168.5413889,174.9091667,208.0155556,182.9265278,180.24,44.02471342,1,384.9205556,495.5708333,648.5344444,62.975,1485.0,2.8136734,1165.705,109210.22,0.0,0.0,0.0,0.0,0.0,0.0,0.0,0.0,0.0,0.0,0.0,0.0,43.13166667,35.8175,36.84805556,46.31777778,68.0,11.86,6.139,87.14,0.47,6.45,1.0,2.945619678,3.682902421,58.496,0.072566671,60.21839442,0.023770001,3.847835408,0.085666712,0.070266685,0.016,0.068453364,5.032936269,0.361416952,3.908000547,3911.030919,10.72,14.19924413,70.76,1.24,17.28,1244.574014,82.23833333,2202.407417,98.098,1.96,1.960854093,11.02,5.066666667,80.13444444,54.85,9.42,32.62,65.04,0.056,2.14,0.16,0.029,0.051,5.62,0.13,1.11516398,19.696,37.166,0.446,0.348,7.164,0.156,0.148,0.378,33.328,1.06,1.330120587,0,1.000513618,0.204232373,1.348225892,2.13152144,,21,9,0.0,207.8773572,97.62740731,25.14285714,25.77777778
2025-12-09 22:00:00,532.9888889,168.2357675,50.43722222,60.50555556,66.79916667,72.0275,67.38305556,98.01916667,61.15611111,1.260717192,6.5,4.262923077,0.011,94.7078,0.13,0.110707692,0.028338462,0.662923077,0.086307692,299.0,11.4446304,27.3,90.0,87.60294029,0.392429304,2.559318681,0.952429304,1.465193706,0.68,0.519,0.0,0.86,1.26,0.0,96.56,0.1,17.50163997,2.913017567,23.09772872,165.2541667,176.0233333,206.5419444,185.3771528,193.6891667,43.11313769,1,384.8758333,495.3730556,648.2313889,62.64805556,1482.692308,2.813014356,1166.643056,109304.325,0.0,0.0,0.0,0.0,0.0,0.0,0.0,0.0,0.0,0.0,0.0,0.0,42.76638889,36.5975,43.40138889,45.865,68.0,11.86,6.073,87.14,0.47,6.45,1.0,2.924119083,3.671156385,59.539,0.072544551,60.24547003,0.023763365,3.837770537,0.085445506,0.070178203,0.016,0.068302944,5.018690606,0.360034414,3.905346076,3899.877633,10.72,15.60092331,70.76,1.24,17.28,1245.158036,92.7325,2183.383894,97.446,1.96,1.960854093,11.02,5.066666667,80.13444444,54.85,9.42,32.62,65.04,0.056,2.14,0.16,0.029,0.051,5.62,0.13,1.11134974,19.80215385,37.11061538,0.413692308,0.343384615,7.127076923,0.146769231,0.143384615,0.373384615,33.39261538,1.036923077,1.324785559,0,0.880471185,0.204476503,1.347839475,2.175794473,,21,9,0.0,208.1193708,97.04123919,25.14285714,25.77777778
2025-12-09 23:00:00,530.8555556,164.0781286,50.52916667,63.95916667,66.56305556,69.95944444,62.71722222,94.01861111,61.61666667,1.249639024,6.5,4.248857143,0.011228571,94.51991429,0.132285714,0.111657143,0.025485714,0.847714286,0.102857143,299.0,11.3866849,31.444,90.0,87.66271085,0.390604249,2.477191197,0.950604249,1.454683383,0.68,0.734,0.0,0.86,1.26,0.0,96.56,0.1,18.20068972,2.770656517,23.28038217,154.0211111,169.2147222,190.9266667,170.7954167,169.0191667,43.87435547,1,384.8536111,495.2561111,647.9172222,62.36083333,1479.628571,2.802416833,1155.589722,109721.3231,0.0,0.0,0.0,0.0,0.0,0.0,0.0,0.0,0.0,0.0,0.0,0.0,42.47111111,36.8925,45.22833333,45.47527778,68.0,11.86,7.196,87.14,0.47,6.45,1.0,2.929481883,3.815245239,61.593,0.072815904,59.91333301,0.023844771,3.961236504,0.088159044,0.071263618,0.016,0.07014815,5.193442437,0.376994025,3.937908529,3926.387567,10.72,14.70283601,70.76,1.24,17.28,1261.189186,89.60875,2201.385956,113.447,1.96,1.960854093,11.02,5.066666667,80.13444444,54.85,9.42,32.62,65.04,0.056,2.14,0.16,0.029,0.051,5.62,0.13,1.119378458,19.92342857,37.23914286,0.360285714,0.324,7.150285714,0.133142857,0.135428571,0.381428571,33.27314286,0.969714286,1.334319421,0,0.876234608,0.205044364,1.347815983,2.220077729,,21,9,0.0,208.0810075,96.49035204,25.14285714,25.77777778
