Repository: saikumar-voptimai/evonith_bf_webapp

# Evonith BF2 — Blast Furnace Intelligence Platform

Monitoring, modelling and optimisation of **Blast Furnace 2 (BF2)** at Evonith Steel: live telemetry from InfluxDB,
manual plant reports from Neon PostgreSQL, a two-zone energy model of the furnace, blend and fuel optimisers, a
conversational assistant (FurnaceMind) and a live digital twin evaluated every hour.

The platform has three deployable parts that share one Python service layer, plus the shared data library:

| Part | Path | What it is |
|---|---|---|
| **Streamlit app** (legacy) | `src/app.py`, `src/custom_pages/` | The original 11-page dashboard; still the home of the model pages. Served under `/legacy` in production |

File: src/data/V13_df_filtered.csv (part 8 of 268)
NM3/HR.,STEAMKGS/HR.,RAFTOC,PERMEABILITYKGS/HR.,TUYEREVELOCITYM/S,HOT BLAST VOLUMENM3/HR.,O2 ENRICHMENT %,COKE_VM%,COKE_ASH%,COKE_IM%,COKE_FC%,COKE_MOIST%,COKE_CALC_MT,NUTCOKE_MOIST%,NUTCOKE_VM%,NUTCOKE_IM%,NUTCOKE_FC%,NUTCOKE_ASH%,NUTCOKE_CALC_MT,PCI_2_FC%,PCI_2_ASH%,PCI_2_VM%,PCI_2_IM%,PCI_2_CALC_MT,SINTER_SP_02_COLD_STRENGTH_AI,SINTER_SP_02_COLD_STRENGTH_TI,SINTER_SP_02_HOT_STRENGTH_RI,SINTER_SP_02_HOT_STRENGTH_RDI,SINTER_SP_02_P%,SINTER_SP_02_SIO2%,SINTER_SP_02_MGO%,SINTER_SP_02_FEO%,SINTER_SP_02_AL2O3%,SINTER_SP_02_NA2O%,SINTER_SP_02_TIO2%,SINTER_SP_02_FE(T)%,SINTER_SP_02_CAO%,SINTER_SP_02_K2O%,SINTER_SP_02_BASICITY,SINTER_SP_02_MNO%,SINTER_CALC_MT,FLUX_TM%,FLUX_SIO2%,FLUX_FE2O3%,FLUX_AL2O3%,FLUX_LOI%,FLUX_MGO%,FLUX_CAO%,FLUX_CALC_MT,GEOMIN TYPE,ORE_FE(T)%,ORE_LOI%,ORE_TM%,ORE_MGO%,ORE_NA2O%,ORE_P%,ORE_TIO2%,ORE_AL2O3%,ORE_SIO2%,ORE_MNO%,ORE_CAO%,ORE_K2O%,ORE_CALC_MT,LLOYDS_PELLET_PCT_SIO2,LLOYDS_PELLET_PCT_AL2O3,LLOYDS_PELLET_PCT_FE2O3,LLOYDS_PELLET_PCT_MGO,LLOYDS_PELLET_PCT_TIO2,LLOYDS_PELLET_PCT_NA2O,TOTAL_PELLET_CALC_MT,LLOYDS_PELLET_PCT_K2O,LLOYDS_PELLET_PCT_TM,LLOYDS_PELLET_PCT_LOI,LLOYDS_PELLET_PCT_MNO,LLOYDS_PELLET_PCT_CAO,LLOYDS_PELLET_PCT_P,DAILYPRODUCTION,CHARGES/HRS.,STOCKRODLEVEL,FURNACE TOP GAS ANALYSISH2%,COKE_DISCHARGE_TIME,WEIGHTED_COKE_ANGLE,TOTAL_COKE_PORTIONS,NON_COKE_DISCHARGE_TIME,WEIGHTED_NON_COKE_ANGLE,TOTAL_NON_COKE_PORTIONS,UNITCOST LAKHS/THM,ACTUALKG/THM.,ACT. FUEL RATEKG/THM.,FURNACETOPGASANALYSISCO2ETACO,COKE RATE KG/THM,PRODUCTIONTONNESPERHR
2024-01-16 09:00:00,2.64,1.27,1.37,1134.0,4001.0,861.0,2279.0,1456.0,233.0,119383.0,2.72409421081219,0.96,10.98,0.42,87.64,3.7,40.65405275635125,7.4,1.03,0.46,87.24,11.27,2.6096959358433405,69.11,9.96,18.39,2.54,10.663020010769149,4.86555555555556,80.9122222222222,66.65,28.81,0.0765,6.31,2.165,10.37,2.375,0.0445,0.2,53.44,11.825,0.1305,1.874141287284145,0.31,122.21912114679238,0.1,96.27,0.88,0.88,1.28,0.0,0.0,2.062344470202851,1.0,61.87885424641357,4.483728962495418,2.799095054203856,0.0800164535599298,0.0034987659830052,0.0994271929973103,0.2368297056547257,2.163646694695768,3.957416791091009,0.0799588661001753,0.2050781544096669,0.017990127864042,35.07469455278164,0.0,0.0,0.0,0.0,0.0,0.0,0.0,0.0,0.0,0.0,0.0,0.0,0.0,2205.433525814561,7.0,1.5,3.62,82.0,27.63636364,11.0,60.0,27.75,8.0,123.325,110.0,545.0,40.6293063849334,435.0,96.36363636363636
2024-01-16 10:00:00,2.65,1.27,1.38,1134.0,4000.0,703.0,2281.0,1436.0,231.0,119118.0,2.72498768091724,0.96,10.98,0.42,87.64,3.7,40.53899411647478,7.4,1.03,0.46,87.24,11.27,2.6023100039494445,69.11,9.96,18.39,2.54,10.632841652248102,4.86555555555556,80.9122222222222,66.65,28.81,0.0765,6.31,2.165,10.37,2.375,0.0445,0.2,53.44,11.825,0.1305,1.874141287284145,0.31,121.8732179737354,0.1,96.27,0.88,0.88,1.28,0.0,0.0,2.0565076462305787,1.0,61.87885424641357,4.483728962495418,2.799095054203856,0.0800164535599298,0.0034987659830052,0.0994271929973103,0.2368297056547257,2.163646694695768,3.957416791091009,0.0799588661001753,0.2050781544096669,0.017990127864042,34.97542654933037,0.0,0.0,0.0,0.0,0.0,0.0,0.0,0.0,0.0,0.0,0.0,0.0,0.0,2205.433525814561,8.0,1.5,3.58,82.0,27.63636364,11.0,60.0,27.75,8.0,123.325,110.0,545.0,41.5085608514577,435.0,96.0909090909091
2024-01-16 11:00:00,2.64,1.27,1.37,1133.0,3999.0,1052.0,2280.0,1442.0,231.0,118760.0,2.74267286628962,0.96,10.98,0.42,87.64,3.7,37.509116599727854,7.4,1.03,0.46,87.24,11.27,2.4078137974101765,69.11,9.96,18.39,2.54,9.83814487786059,4.86555555555556,80.9122222222222,66.65,28.81,0.0765,6.31,2.165,10.37,2.375,0.0445,0.2,53.44,11.825,0.1305,1.874141287284145,0.31,112.7644344165688,0.1,96.27,0.88,0.88,1.28,0.0,0.0,1.902804614960744,1.0,61.87885424641357,4.483728962495418,2.799095054203856,0.0800164535599298,0.0034987659830052,0.0994271929973103,0.2368297056547257,2.163646694695768,3.957416791091009,0.0799588661001753,0.2050781544096669,0.017990127864042,32.361369125113626,0.0,0.0,0.0,0.0,0.0,0.0,0.0,0.0,0.0,0.0,0.0,0.0,0.0,2205.433525814561,7.0,1.5,3.75,82.0,27.63636364,11.0,60.0,27.75,8.0,123.325,110.0,545.0,41.3476085185616,435.0,88.9090909090909
2024-01-16 12:00:00,2.65,1.27,1.38,1133.0,4000.0,1326.0,2280.0,1434.0,230.0,118263.0,2.7630591264193,0.96,10.98,0.42,87.64,3.7,37.62417523960431,7.4,1.03,0.46,87.24,11.27,2.415199729304073,69.11,9.96,18.39,2.54,9.868323236381634,4.86555555555556,80.9122222222222,66.65,28.81,0.0765,6.31,2.165,10.37,2.375,0.0445,0.2,53.44,11.825,0.1305,1.874141287284145,0.31,113.11033758962576,0.1,96.27,0.88,0.88,1.28,0.0,0.0,1.908641438933016,1.0,61.87885424641357,4.483728962495418,2.799095054203856,0.0800164535599298,0.0034987659830052,0.0994271929973103,0.2368297056547257,2.163646694695768,3.957416791091009,0.0799588661001753,0.2050781544096669,0.017990127864042,32.46063712856489,0.0,0.0,0.0,0.0,0.0,0.0,0.0,0.0,0.0,0.0,0.0,0.0,0.0,2205.433525814561,8.0,1.5,3.71,82.0,27.63636364,11.0,60.0,27.75,8.0,123.325,110.0,545.0,42.2680412371134,435.0,89.18181818181819
2024-01-16 13:00:00,2.63,1.27,1.36,1134.0,4000.0,1110.0,2279.0,1467.0,233.0,119200.0,2.73479920312123,0.96,10.98,0.42,87.64,3.7,40.38010361378824,7.4,1.03,0.46,87.24,11.27,2.592110383715016,69.11,9.96,18.39,2.54,10.59116677619523,4.86555555555556,80.9122222222222,66.65,28.81,0.0765,6.31,2.165,10.37,2.375,0.0445,0.2,53.44,11.825,0.1305,1.874141287284145,0.31,121.3955421633234,0.1,96.27,0.88,0.88,1.28,0.0,0.0,2.048447270268869,1.0,61.87885424641357,4.483728962495418,2.799095054203856,0.0800164535599298,0.0034987659830052,0.0994271929973103,0.2368297056547257,2.163646694695768,3.957416791091009,0.0799588661001753,0.2050781544096669,0.017990127864042,34.83834216361195,0.0,0.0,0.0,0.0,0.0,0.0,0.0,0.0,0.0,0.0,0.0,0.0,0.0,2205.433525814561,7.0,1.5,3.67,82.0,27.63636364,11.0,60.0,27.75,8.0,122.6625,105.0,540.0,41.8716946424465,435.0,95.71428571428572
2024-01-16 14:00:00,2.63,1.27,1.36,1133.0,4000.0,1103.0,2280.0,1476.0,235.0,120182.0,2.71200923495106,0.96,10.98,0.42,87.64,3.7,37.768455121354165,7.4,1.03,0.46,87.24,11.27,2.42446145342499,69.11,9.96,18.39,2.54,9.906165939923897,4.86555555555556,80.9122222222222,66.65,28.81,0.0765,6.31,2.165,10.37,2.375,0.0445,0.2,53.44,11.825,0.1305,1.874141287284145,0.31,113.54408918758608,0.1,96.27,0.88,0.88,1.28,0.0,0.0,1.9159606308982453,1.0,61.87885424641357,4.483728962495418,2.799095054203856,0.0800164535599298,0.0034987659830052,0.0994271929973103,0.2368297056547257,2.163646694695768,3.957416791091009,0.0799588661001753,0.2050781544096669,0.017990127864042,32.58511605352759,0.0,0.0,0.0,0.0,0.0,0.0,0.0,0.0,0.0,0.0,0.0,0.0,0.0,2205.433525814561,8.0,1.5,3.49,82.0,27.63636364,11.0,60.0,27.75,8.0,122.6625,105.0,540.0,43.009774948852,435.0,89.52380952380952
2024-01-16 15:00:00,2.6,1.27,1.33,1133.0,4000.0,911.0,2281.0,1506.0,236.0,119642.0,2.71889458912616,0.96,10.98,0.42,87.64,3.7,37.14798859728372,7.4,1.03,0.46,87.24,11.27,2.384631993471812,69.11,9.96,18.39,2.54,9.743425782089522,4.86555555555556,80.9122222222222,66.65,28.81,0.0765,6.31,2.165,10.37,2.375,0.0445,0.2,53.44,11.825,0.1305,1.874141287284145,0.31,111.67876782030744,0.1,96.27,0.88,0.88,1.28,0.0,0.0,1.8844849078619303,1.0,61.87885424641357,4.483728962495418,2.799095054203856,0.0800164535599298,0.0034987659830052,0.0994271929973103,0.2368297056547257,2.163646694695768,3.957416791091009,0.0799588661001753,0.2050781544096669,0.017990127864042,32.049802294222324,0.0,0.0,0.0,0.0,0.0,0.0,0.0,0.0,0.0,0.0,0.0,0.0,0.0,2205.433525814561,7.0,1.5,3.37,82.0,27.63636364,11.0,60.0,27.75,8.0,123.7225,113.0,548.0,41.7341040462428,435.0,88.05309734513274
2024-01-16 16:00:00,2.63,1.27,1.36,1136.0,4000.0,544.0,2292.0,1470.0,235.0,120068.0,2.69880539068267,0.98,10.89,0.44,87.69,3.5,37.93266579579485,6.8,1.06,0.47,87.29,11.18,2.435002590179012,70.53,10.37,17.71,1.39,9.949236226619218,4.86555555555556,80.9122222222222,66.65,27.145,0.0725,6.109999999999999,2.24,10.04,2.435,0.0445,0.19,53.46,11.905,0.1285,1.949449916247905,0.3,114.0377591405756,0.1,96.43000000000002,0.69,0.71,1.16,0.0,0.0,1.924290894510848,1.0,61.85387481336349,4.35878243656519,2.549218455903332,0.0750205669499123,0.0034995886610017,0.1004403558452542,0.22233340770571,2.208617900965891,4.037342750071325,0.1399095054203857,0.1851028347495617,0.0164897165250438,32.726790471151624,0.0,0.0,0.0,0.0,0.0,0.0,0.0,0.0,0.0,0.0,0.0,0.0,0.0,2205.433525814561,8.0,1.5,3.34,82.0,27.63636364,11.0,60.0,27.75,8.0,123.9875,115.0,550.0,42.9725363489499,435.0,89.91304347826087
2024-01-16 17:00:00,2.65,1.27,1.38,1133.0,4001.0,521.0,2297.0,1437.0,230.0,118686.0,2.73041099555535,0.98,10.89,0.44,87.69,3.5,37.93298204892793,6.8,1.06,0.47,87.29,11.18,2.435022891341139,70.53,10.37,17.71,1.39,9.949319175630643,4.86555555555556,80.9122222222222,66.65,27.145,0.0725,6.109999999999999,2.24,10.04,2.435,0.0445,0.19,53.46,11.905,0.1285,1.949449916247905,0.3,114.03870989892232,0.1,96.43000000000002,0.69,0.71,1.16,0.0,0.0,1.924306937755149,1.0,61.85387481336349,4.35878243656519,2.549218455903332,0.0750205669499123,0.0034995886610017,0.1004403558452542,0.22233340770571,2.208617900965891,4.037342750071325,0.1399095054203857,0.1851028347495617,0.0164897165250438,32.72706332173583,0.0,0.0,0.0,0.0,0.0,0.0,0.0,0.0,0.0,0.0,0.0,0.0,0.0,2205.433525814561,7.0,1.5,3.43,82.0,27.63636364,11.0,60.0,27.75,8.0,124.12,116.0,551.0,43.3410138248848,435.0,89.91379310344827
2024-01-16 18:00:00,2.66,1.27,1.39,1133.0,3995.0,774.0,2293.0,1432.0,231.0,119091.0,2.72423963841703,0.98,10.89,0.44,87.69,3.5,38.162874865447954,6.8,1.06,0.47,87.29,11.18,2.449780346214028,70.53,10.37,17.71,1.39,10.009617018937352,4.86555555555556,80.9122222222222,66.65,27.145,0.0725,6.109999999999999,2.24,10.04,2.435,0.0445,0.19,53.46,11.905,0.1285,1.949449916247905,0.3,114.7298414365683,0.1,96.43000000000002,0.69,0.71,1.16,0.0,0.0,1.93596919887659,1.0,61.85387481336349,4.35878243656519,2.549218455903332,0.0750205669499123,0.0034995886610017,0.1004403558452542,0.22233340770571,2.208617900965891,4.037342750071325,0.1399095054203857,0.1851028347495617,0.0164897165250438,32.92540567071747,0.0,0.0,0.0,0.0,0.0,0.0,0.0,0.0,0.0,0.0,0.0,0.0,0.0,2205.433525814561,8.0,1.5,3.15,82.0,27.63636364,11.0,60.0,27.75,8.0,123.1925,109.0,544.0,43.572735590119,435.0,90.45871559633028
2024-01-16 19:00:00,2.64,1.27,1.37,1136.0,4000.0,1543.0,2279.0,1466.0,233.0,120203.0,2.72407443172662,0.98,10.89,0.44,87.69,3.5,38.009916705344,6.8,1.06,0.47,87.29,11.18,2.4399615394355325,70.53,10.37,17.71,1.39,9.9694981178336,4.86555555555556,80.9122222222222,66.65,27.145,0.0725,6.109999999999999,2.24,10.04,2.435,0.0445,0.19,53.46,11.905,0.1285,1.949449916247905,0.3,114.27000015057952,0.1,96.43000000000002,0.69,0.71,1.16,0.0,0.0,1.928209765455441,1.0,61.85387481336349,4.35878243656519,2.549218455903332,0.0750205669499123,0.0034995886610017,0.1004403558452542,0.22233340770571,2.208617900965891,4.037342750071325,0.1399095054203857,0.1851028347495617,0.0164897165250438,32.79343947346882,0.0,0.0,0.0,0.0,0.0,0.0,0.0,0.0,0.0,0.0,0.0,0.0,0.0,2205.433525814561,7.0,1.5,3.62,82.0,27.63636364,11.0,60.0,27.75,8.0,122.53,104.0,539.0,42.96875,435.0,90.09615384615384
2024-01-16 20:00:00,2.64,1.27,1.37,1133.0,4000.0,1623.0,2270.0,1455.0,233.0,120003.0,2.73098630786966,0.98,10.89,0.44,87.69,3.5,38.09591566309783,6.8,1.06,0.47,87.29,11.18,2.445482050069048,70.53,10.37,17.71,1.39,9.992054506317915,4.86555555555556,80.9122222222222,66.65,27.145,0.0725,6.109999999999999,2.24,10.04,2.435,0.0445,0.19,53.46,11.905,0.1285,1.949449916247905,0.3,114.52854059915931,0.1,96.43000000000002,0.69,0.71,1.16,0.0,0.0,1.932572417219332,1.0,61.85387481336349,4.35878243656519,2.549218455903332,0.0750205669499123,0.0034995886610017,0.1004403558452542,0.22233340770571,2.208617900965891,4.037342750071325,0.1399095054203857,0.1851028347495617,0.0164897165250438,32.86763594271509,0.0,0.0,0.0,0.0,0.0,0.0,0.0,0.0,0.0,0.0,0.0,0.0,0.0,2205.433525814561,8.0,1.5,3.51,82.0,27.63636364,11.0,60.0,27.75,8.0,122.0,100.0,535.0,42.8142329020333,435.0,90.3
2024-01-16 21:00:00,2.62,1.27,1.35,1133.0,4000.0,1520.0,2270.0,1503.0,237.0,120205.0,2.72336983215932,0.98,10.89,0.44,87.69,3.5,40.34499556833356,6.8,1.06,0.47,87.29,11.18,2.5898567013063376,70.53,10.37,17.71,1.39,10.581958400502264,4.86555555555556,80.9122222222222,66.65,27.145,0.0725,6.109999999999999,2.24,10.04,2.435,0.0445,0.19,53.46,11.905,0.1285,1.949449916247905,0.3,121.28999611884002,0.1,96.43000000000002,0.69,0.71,1.16,0.0,0.0,2.0466662698889806,1.0,61.85387481336349,4.35878243656519,2.549218455903332,0.0750205669499123,0.0034995886610017,0.1004403558452542,0.22233340770571,2.208617900965891,4.037342750071325,0.1399095054203857,0.1851028347495617,0.0164897165250438,34.80805234286399,0.0,0.0,0.0,0.0,0.0,0.0,0.0,0.0,0.0,0.0,0.0,0.0,0.0,2205.433525814561,8.0,1.5,3.74,82.0,27.63636364,11.0,60.0,27.75,8.0,122.3975,103.0,538.0,42.2661457136291,435.0,95.63106796116504
2024-01-16 22:00:00,2.64,1.27,1.37,1134.0,3999.0,966.0,2270.0,1438.0,230.0,118448.0,2.74746469819398,0.98,10.89,0.44,87.69,3.5,40.53218379199611,6.8,1.06,0.47,87.29,11.18,2.6018728304105534,70.53,10.37,17.71,1.39,10.631055394267104,4.86555555555556,80.9122222222222,66.65,27.145,0.0725,6.109999999999999,2.24,10.04,2.435,0.0445,0.19,53.46,11.905,0.1285,1.949449916247905,0.3,121.85274395414636,0.1,96.43000000000002,0.69,0.71,1.16,0.0,0.0,2.0561621644378274,1.0,61.85387481336349,4.35878243656519,2.549218455903332,0.0750205669499123,0.0034995886610017,0.1004403558452542,0.22233340770571,2.208617900965891,4.037342750071325,0.1399095054203857,0.1851028347495617,0.0164897165250438,34.969550873113626,0.0,0.0,0.0,0.0,0.0,0.0,0.0,0.0,0.0,0.0,0.0,0.0,0.0,2205.433525814561,8.0,1.5,3.34,82.0,27.63636364,11.0,60.0,27.75,8.0,122.9275,107.0,542.0,43.718820861678,435.0,96.07476635514018
2024-01-16 23:00:00,2.63,1.27,1.36,1133.0,4001.0,920.0,2284.0,1463.0,232.0,118959.0,2.73558816704824,0.97,10.94,0.41,87.68,3.8,41.35411619446968,6.9,1.04,0.45,87.28,11.23,2.5364661247295235,70.62,10.24,17.78,1.36,10.9180944003642,4.95555555555556,80.4666666666667,64.17,25.48,0.0705,6.075,2.255,10.435,2.45,0.044,0.195,53.42,11.95,0.124,1.967627478830325,0.315,124.2415226853728,0.2,96.53,0.59,0.93,1.3,0.0,0.0,2.6470092110287964,1.0,61.19140767306083,4.323402921129178,3.168455356536102,0.1027028815017804,0.0053062824664292,0.1473861119539663,0.2235294276623836,2.55691732863808,4.385189405809989,0.161079829487537,0.1361256493285855,0.0310628246642927,34.38711591601149,0.0,0.0,0.0,0.0,0.0,0.0,0.0,0.0,0.0,0.0,0.0,0.0,0.0,2205.433525814561,8.0,1.5,3.24,82.0,27.63636364,11.0,60.0,27.75,8.0,122.6625,105.0,540.0,44.156434743065,435.0,96.28571428571428
2024-01-17 00:00:00,2.64,1.27,1.37,1135.0,4001.0,200.0,2300.0,1443.0,232.0,119281.0,2.70761405687443,0.97,10.94,0.41,87.68,3.8,41.04180473590926,6.9,1.04,0.45,87.28,11.23,2.5173104152645176,70.62,10.24,17.78,1.36,10.835639585688844,4.95555555555556,80.4666666666667,64.17,25.48,0.0705,6.075,2.255,10.435,2.45,0.044,0.195,53.42,11.95,0.124,1.967627478830325,0.315,123.3032351644603,0.2,96.53,0.59,0.93,1.3,0.0,0.0,2.6270186663480275,1.0,61.19140767306083,4.323402921129178,3.168455356536102,0.1027028815017804,0.0053062824664292,0.1473861119539663,0.2235294276623836,2.55691732863808,4.385189405809989,0.161079829487537,0.1361256493285855,0.0310628246642927,34.12742011506842,0.0,0.0,0.0,0.0,0.0,0.0,0.0,0.0,0.0,0.0,0.0,0.0,0.0,2217.2703943452084,8.0,1.5,3.47,82.0,27.63636364,11.0,60.0,27.75,8.0,123.59,112.0,547.0,42.4913494809689,435.0,96.07142857142856
2024-01-17 01:00:00,2.64,1.27,1.37,1136.0,3999.0,386.0,2299.0,1442.0,231.0,118281.0,2.73453396464176,0.97,10.94,0.41,87.68,3.8,38.3717988516029,6.9,1.04,0.45,87.28,11.23,2.353544867803071,70.62,10.24,17.78,1.36,10.130718794798309,4.95555555555556,80.4666666666667,64.17,25.48,0.0705,6.075,2.255,10.435,2.45,0.044,0.195,53.42,11.95,0.124,1.967627478830325,0.315,115.28164923368686,0.2,96.53,0.59,0.93,1.3,0.0,0.0,2.456115965005684,1.0,61.19140767306083,4.323402921129178,3.168455356536102,0.1027028815017804,0.0053062824664292,0.1473861119539663,0.2235294276623836,2.55691732863808,4.385189405809989,0.161079829487537,0.1361256493285855,0.0310628246642927,31.907234791597425,0.0,0.0,0.0,0.0,0.0,0.0,0.0,0.0,0.0,0.0,0.0,0.0,0.0,2217.2703943452084,8.0,1.5,3.28,82.0,27.63636364,11.0,60.0,27.75,8.0,123.59,112.0,547.0,43.6238532110092,435.0,89.82142857142857
2024-01-17 02:00:00,2.62,1.27,1.35,1133.0,3999.0,252.0,2305.0,1476.0,234.0,119665.0,2.69902627272754,0.97,10.94,0.41,87.68,3.8,40.58408944145675,6.9,1.04,0.45,87.28,11.23,2.489236321413984,70.62,10.24,17.78,1.36,10.714796021536182,4.95555555555556,80.4666666666667,64.17,25.48,0.0705,6.075,2.255,10.435,2.45,0.044,0.195,53.42,11.95,0.124,1.967627478830325,0.315,121.9281061477563,0.2,96.53,0.59,0.93,1.3,0.0,0.0,2.597721060403626,1.0,61.19140767306083,4.323402921129178,3.168455356536102,0.1027028815017804,0.0053062824664292,0.1473861119539663,0.2235294276623836,2.55691732863808,4.385189405809989,0.161079829487537,0.1361256493285855,0.0310628246642927,33.74681691675911,0.0,0.0,0.0,0.0,0.0,0.0,0.0,0.0,0.0,0.0,0.0,0.0,0.0,2217.2703943452084,7.0,1.5,3.28,82.0,27.63636364,11.0,60.0,27.75,8.0,123.325,110.0,545.0,43.5002296738631,435.0,95.0
2024-01-17 03:00:00,2.65,1.27,1.38,1133.0,3998.0,609.0,2286.0,1439.0,231.0,118724.0,2.73001788758129,0.97,10.94,0.41,87.68,3.8,38.40852909128119,6.9,1.04,0.45,87.28,11.23,2.3557977271861383,70.62,10.24,17.78,1.36,10.140416117847597,4.95555555555556,80.4666666666667,64.17,25.48,0.0705,6.075,2.255,10.435,2.45,0.044,0.195,53.42,11.95,0.124,1.967627478830325,0.315,115.391999093052,0.2,96.53,0.59,0.93,1.3,0.0,0.0,2.458467007458012,1.0,61.19140767306083,4.323402921129178,3.168455356536102,0.1027028815017804,0.0053062824664292,0.1473861119539663,0.2235294276623836,2.55691732863808,4.385189405809989,0.161079829487537,0.1361256493285855,0.0310628246642927,31.93777702356052,0.0,0.0,0.0,0.0,0.0,0.0,0.0,0.0,0.0,0.0,0.0,0.0,0.0,2217.2703943452084,8.0,1.5,3.29,82.0,27.63636364,11.0,60.0,27.75,8.0,123.06,108.0,543.0,43.3310297166552,435.0,89.9074074074074
2024-01-17 04:00:00,2.65,1.27,1.38,1133.0,4000.0,662.0,2292.0,1412.0,227.0,117892.0,2.75231979126048,0.97,10.94,0.41,87.68,3.8,38.644048468639646,6.9,1.04,0.45,87.28,11.23,2.370243373166768,70.62,10.24,17.78,1.36,10.202596694577188,4.95555555555556,80.4666666666667,64.17,25.48,0.0705,6.075,2.255,10.435,2.45,0.044,0.195,53.42,11.95,0.124,1.967627478830325,0.315,116.09957765493743,0.2,96.53,0.59,0.93,1.3,0.0,0.0,2.4735422168594643,1.0,61.19140767306083,4.323402921129178,3.168455356536102,0.1027028815017804,0.0053062824664292,0.1473861119539663,0.2235294276623836,2.55691732863808,4.385189405809989,0.161079829487537,0.1361256493285855,0.0310628246642927,32.13361803952147,0.0,0.0,0.0,0.0,0.0,0.0,0.0,0.0,0.0,0.0,0.0,0.0,0.0,2217.2703943452084,8.0,1.5,3.31,82.0,27.63636364,11.0,60.0,27.75,8.0,123.1925,109.0,544.0,43.0219146482122,435.0,90.45871559633028
2024-01-17 05:00:00,2.64,1.27,1.37,1134.0,4001.0,385.0,2308.0,1447.0,231.0,118918.0,2.72116691429588,0.97,10.94,0.41,87.68,3.8,38.48692118323793,6.9,1.04,0.45,87.28,11.23,2.3606059277715388,70.62,10.24,17.78,1.36,10.161112782145796,4.95555555555556,80.4666666666667,64.17,25.48,0.0705,6.075,2.255,10.435,2.45,0.044,0.195,53.42,11.95,0.124,1.967627478830325,0.315,115.62751501667606,0.2,96.53,0.59,0.93,1.3,0.0,0.0,2.463484756803821,1.0,61.19140767306083,4.323402921129178,3.168455356536102,0.1027028815017804,0.0053062824664292,0.1473861119539663,0.2235294276623836,2.55691732863808,4.385189405809989,0.161079829487537,0.1361256493285855,0.0310628246642927,32.00296226268735,0.0,0.0,0.0,0.0,0.0,0.0,0.0,0.0,0.0,0.0,0.0,0.0,0.0,2217.2703943452084,7.0,1.5,3.13,82.0,27.63636364,11.0,60.0,27.75,8.0,123.325,110.0,545.0,42.7153082429,435.0,90.0909090909091
2024-01-17 06:00:00,2.62,1.27,1.35,1132.0,3999.0,183.0,2302.0,1468.0,233.0,118830.0,2.71606333812985,0.97,10.94,0.41,87.68,3.8,40.85594458604067,6.9,1.04,0.45,87.28,11.23,2.505910631700968,70.62,10.24,17.78,1.36,10.786569774790491,4.95555555555556,80.4666666666667,64.17,25.48,0.0705,6.075,2.255,10.435,2.45,0.044,0.195,53.42,11.95,0.124,1.967627478830325,0.315,122.74484944252596,0.2,96.53,0.59,0.93,1.3,0.0,0.0,2.615122062722119,1.0,61.19140767306083,4.323402921129178,3.168455356536102,0.1027028815017804,0.0053062824664292,0.1473861119539663,0.2235294276623836,2.55691732863808,4.385189405809989,0.161079829487537,0.1361256493285855,0.0310628246642927,33.97287214969434,0.0,0.0,0.0,0.0,0.0,0.0,0.0,0.0,0.0,0.0,0.0,0.0,0.0,2217.2703943452084,8.0,1.5,3.36,82.0,27.63636364,11.0,60.0,27.75,8.0,123.325,110.0,545.0,42.9132040627886,435.0,95.63636363636364
2024-01-17 07:00:00,2.59,1.27,1.32,1133.0,4000.0,413.0,2304.0,1498.0,234.0,118620.0,2.72814912405814,0.97,10.94,0.41,87.68,3.8,38.13739314020145,6.9,1.04,0.45,87.28,11.23,2.339167528831131,70.62,10.24,17.78,1.36,10.068832242247398,4.95555555555556,80.4666666666667,64.17,25.48,0.0705,6.075,2.255,10.435,2.45,0.044,0.195,53.42,11.95,0.124,1.967627478830325,0.315,114.57741649482934,0.2,96.53,0.59,0.93,1.3,0.0,0.0,2.441112039537187,1.0,61.19140767306083,4.323402921129178,3.168455356536102,0.1027028815017804,0.0053062824664292,0.1473861119539663,0.2235294276623836,2.55691732863808,4.385189405809989,0.161079829487537,0.1361256493285855,0.0310628246642927,31.712319820342053,0.0,0.0,0.0,0.0,0.0,0.0,0.0,0.0,0.0,0.0,0.0,0.0,0.0,2217.2703943452084,8.0,1.5,3.19,82.0,27.63636364,11.0,60.0,27.75,8.0,123.325,110.0,545.0,42.7616413093592,435.0,89.27272727272727
2024-01-17 08:00:00,2.61,1.27,1.34,1134.0,3998.0,298.0,2303.0,1500.0,236.0,119876.0,2.69488228065441,0.98,10.99,0.41,87.62,3.6,40.42874364455165,8.1,1.03,0.43,87.44,11.1,2.4797081441071365,69.09,10.2,18.7,2.01,10.673782448248003,4.95555555555556,80.4666666666667,64.17,25.48,0.0735,6.115,2.205,10.51,2.32,0.046,0.19,53.485,11.985,0.127,1.960056378409315,0.305,121.4613956936022,0.1,95.83,1.08,1.17,1.3,0.0,0.0,2.587777630507344,1.0,61.05582524625896,4.53151156563452,2.91079829487537,0.0827028815017804,0.0048828530830365,0.1134855924910978,0.2561956532913253,2.52376286429169,4.60113177577438,0.122251298657171,0.2135144075089021,0.0227205478816122,33.617642497938974,0.0,0.0,0.0,0.0,0.0,0.0,0.0,0.0,0.0,0.0,0.0,0.0,0.0,2217.2703943452084,8.0,1.5,3.29,82.0,27.63636364,11.0,60.0,27.75,8.0,123.325,110.0,545.0,43.6417502278943,435.0,94.63636363636364
2024-01-17 09:00:00,2.62,1.27,1.35,1139.0,4001.0,0.0,2300.0,1467.0,233.0,118907.0,2.71046112159282,0.98,10.99,0.41,87.62,3.6,40.95236611515417,8.1,1.03,0.43,87.44,11.1,2.5118246727879763,69.09,10.2,18.7,2.01,10.812026475452118,4.95555555555556,80.4666666666667,64.17,25.48,0.0735,6.115,2.205,10.51,2.32,0.046,0.19,53.485,11.985,0.127,1.960056378409315,0.305,123.0345317933802,0.1,95.83,1.08,1.17,1.3,0.0,0.0,2.621293846795673,1.0,61.05582524625896,4.53151156563452,2.91079829487537,0.0827028815017804,0.0048828530830365,0.1134855924910978,0.2561956532913253,2.52376286429169,4.60113177577438,0.122251298657171,0.2135144075089021,0.0227205478816122,34.0530493751689,0.0,0.0,0.0,0.0,0.0,0.0,0.0,0.0,0.0,0.0,0.0,0.0,0.0,2217.2703943452084,8.0,1.5,3.09,82.0,27.63636364,11.0,60.0,27.75,8.0,124.12,116.0,551.0,44.0144829146866,435.0,95.86206896551724
2024-01-17 10:00:00,2.63,1.27,1.36,1152.0,3998.0,0.0,2301.0,1458.0,235.0,118488.0,2.71800155254556,0.98,10.99,0.41,87.62,3.6,40.66952962975455,8.1,1.03,0.43,87.44,11.1,2.49447681893275,69.09,10.2,18.7,2.01,10.73735348684468,4.95555555555556,80.4666666666667,64.17,25.48,0.0735,6.115,2.205,10.51,2.32,0.046,0.19,53.485,11.985,0.127,1.960056378409315,0.305,122.18479689754103,0.1,95.83,1.08,1.17,1.3,0.0,0.0,2.603189946846581,1.0,61.05582524625896,4.53151156563452,2.91079829487537,0.0827028815017804,0.0048828530830365,0.1134855924910978,0.2561956532913253,2.52376286429169,4.60113177577438,0.122251298657171,0.2135144075089021,0.0227205478816122,33.817862847110185,0.0,0.0,0.0,0.0,0.0,0.0,0.0,0.0,0.0,0.0,0.0,0.0,0.0,2217.2703943452084,7.0,1.5,3.2,82.0,27.63636364,11.0,60.0,27.75,8.0,125.3125,125.0,560.0,43.0737422467264,435.0,95.2
2024-01-17 11:00:00,2.64,1.27,1.37,1158.0,4002.0,0.0,2309.0,1394.0,225.0,114179.0,2.82332794699581,0.98,10.99,0.41,87.62,3.6,37.914083557150384,8.1,1.03,0.43,87.44,11.1,2.3254707739525378,69.09,10.2,18.7,2.01,10.009875230645644,4.95555555555556,80.4666666666667,64.17,25.48,0.0735,6.115,2.205,10.51,2.32,0.046,0.19,53.485,11.985,0.127,1.960056378409315,0.305,113.90652021698286,0.1,95.83,1.08,1.17,1.3,0.0,0.0,2.426818359061282,1.0,61.05582524625896,4.53151156563452,2.91079829487537,0.0827028815017804,0.0048828530830365,0.1134855924910978,0.2561956532913253,2.52376286429169,4.60113177577438,0.122251298657171,0.2135144075089021,0.0227205478816122,31.52663159328812,0.0,0.0,0.0,0.0,0.0,0.0,0.0,0.0,0.0,0.0,0.0,0.0,0.0,2217.2703943452084,8.0,1.5,3.52,82.0,27.63636364,11.0,60.0,27.75,8.0,124.65,120.0,555.0,42.0166128287956,435.0,88.75
2024-01-17 12:00:00,2.63,1.27,1.36,1158.0,3997.0,0.0,2304.0,1442.0,233.0,117257.0,2.74583094547745,0.98,10.99,0.41,87.62,3.6,39.01768598933034,8.1,1.03,0.43,87.44,11.1,2.393160533569936,69.09,10.2,18.7,2.01,10.3012424908804,4.95555555555556,80.4666666666667,64.17,25.48,0.0735,6.115,2.205,10.51,2.32,0.046,0.19,53.485,11.985,0.127,1.960056378409315,0.305,117.2221090683692,0.1,95.83,1.08,1.17,1.3,0.0,0.0,2.497458142282784,1.0,61.05582524625896,4.53151156563452,2.91079829487537,0.0827028815017804,0.0048828530830365,0.1134855924910978,0.2561956532913253,2.52376286429169,4.60113177577438,0.122251298657171,0.2135144075089021,0.0227205478816122,32.44430819365612,0.0,0.0,0.0,0.0,0.0,0.0,0.0,0.0,0.0,0.0,0.0,0.0,0.0,2217.2703943452084,7.0,1.5,3.38,82.0,27.63636364,11.0,60.0,27.75,8.0,124.65,120.0,555.0,41.4245548266167,435.0,91.33333333333331
2024-01-17 13:00:00,2.65,1.27,1.38,1158.0,4000.0,446.0,2307.0,1402.0,229.0,115963.0,2.79188716644738,0.98,10.99,0.41,87.62,3.6,37.3800823802891,8.1,1.03,0.43,87.44,11.1,2.2927176644602483,69.09,10.2,18.7,2.01,9.868891072467536,4.95555555555556,80.4666666666667,64.17,25.48,0.0735,6.115,2.205,10.51,2.32,0.046,0.19,53.485,11.985,0.127,1.960056378409315,0.305,112.30220303082815,0.1,95.83,1.08,1.17,1.3,0.0,0.0,2.392637818792813,1.0,61.05582524625896,4.53151156563452,2.91079829487537,0.0827028815017804,0.0048828530830365,0.1134855924910978,0.2561956532913253,2.52376286429169,4.60113177577438,0.122251298657171,0.2135144075089021,0.0227205478816122,31.08259452859392,0.0,0.0,0.0,0.0,0.0,0.0,0.0,0.0,0.0,0.0,0.0,0.0,0.0,2217.2703943452084,7.0,1.5,3.53,82.0,27.63636364,11.0,60.0,27.75,8.0,124.65,120.0,555.0,41.8685927306617,435.0,87.5
2024-01-17 14:00:00,2.65,1.27,1.38,1135.0,4000.0,756.0,2306.0,1438.0,234.0,118557.0,2.73950389272305,0.98,10.99,0.41,87.62,3.6,38.40994179280728,8.1,1.03,0.43,87.44,11.1,2.3558843756239494,69.09,10.2,18.7,2.01,10.14078909181103,4.95555555555556,80.4666666666667,64.17,25.48,0.0735,6.115,2.205,10.51,2.32,0.046,0.19,53.485,11.985,0.127,1.960056378409315,0.305,115.3962433184122,0.1,95.83,1.08,1.17,1.3,0.0,0.0,2.458557432167717,1.0,61.05582524625896,4.53151156563452,2.91079829487537,0.0827028815017804,0.0048828530830365,0.1134855924910978,0.2561956532913253,2.52376286429169,4.60113177577438,0.122251298657171,0.2135144075089021,0.0227205478816122,31.93895172478987,0.0,0.0,0.0,0.0,0.0,0.0,0.0,0.0,0.0,0.0,0.0,0.0,0.0,2217.2703943452084,8.0,1.5,3.81,82.0,27.63636364,11.0,60.0,27.75,8.0,123.59,112.0,547.0,41.6744402985075,435.0,89.91071428571429
2024-01-17 15:00:00,2.65,1.27,1.38,1135.0,4000.0,848.0,2289.0,1450.0,233.0,119804.0,2.71339386646679,0.98,10.99,0.41,87.62,3.6,38.33050649323486,8.1,1.03,0.43,87.44,11.1,2.3510121896116623,69.09,10.2,18.7,2.01,10.119817005371692,4.95555555555556,80.4666666666667,64.17,25.48,0.0735,6.115,2.205,10.51,2.32,0.046,0.19,53.485,11.985,0.127,1.960056378409315,0.305,115.1575932520576,0.1,95.83,1.08,1.17,1.3,0.0,0.0,2.4534729088119227,1.0,61.05582524625896,4.53151156563452,2.91079829487537,0.0827028815017804,0.0048828530830365,0.1134855924910978,0.2561956532913253,2.52376286429169,4.60113177577438,0.122251298657171,0.2135144075089021,0.0227205478816122,31.87289902905881,0.0,0.0,0.0,0.0,0.0,0.0,0.0,0.0,0.0,0.0,0.0,0.0,0.0,2217.2703943452084,7.0,1.5,3.61,82.0,27.63636364,11.0,60.0,27.75,8.0,123.1925,109.0,544.0,42.5046554934823,435.0,89.72477064220183
2024-01-17 16:00:00,2.67,1.27,1.4,1130.0,4000.0,1401.0,2282.0,1422.0,230.0,119018.0,2.74747996614333,0.97,11.2,0.42,87.41,3.5,37.80728332177812,9.8,1.04,0.45,87.17,11.34,2.31892015205408,71.04,10.24,17.6,1.12,9.981678399010024,4.95555555555556,80.4666666666667,64.17,25.48,0.078,6.25,2.225,10.81,2.32,0.046,0.2,53.245,12.19,0.124,1.9505376344086,0.3,113.5856567797519,0.1,96.78,0.76,0.58,1.2,0.0,0.0,2.419982251007588,1.0,61.49591688594105,3.838632020334421,2.407198863250247,0.08,0.0081891355494658,0.1302781290052126,0.2262139812277447,2.203494560811275,4.4284288942726,0.1641426541518298,0.1508115260071217,0.0264862540476854,31.43782418034928,0.0,0.0,0.0,0.0,0.0,0.0,0.0,0.0,0.0,0.0,0.0,0.0,0.0,2217.2703943452084,8.0,1.5,3.75,82.0,27.63636364,11.0,60.0,27.75,8.0,122.0,100.0,535.0,43.0826369545033,435.0,88.5
2024-01-17 17:00:00,2.68,1.27,1.41,1130.0,4000.0,1860.0,2270.0,1400.0,226.0,117300.0,2.80214234665846,0.97,11.2,0.42,87.41,3.5,37.99839953244427,9.8,1.04,0.45,87.17,11.34,2.330642317556583,71.04,10.24,17.6,1.12,10.032135887200084,4.95555555555556,80.4666666666667,64.17,25.48,0.078,6.25,2.225,10.81,2.32,0.046,0.2,53.245,12.19,0.124,1.9505376344086,0.3,114.159833456902,0.1,96.78,0.76,0.58,1.2,0.0,0.0,2.4322152864720925,1.0,61.49591688594105,3.838632020334421,2.407198863250247,0.08,0.0081891355494658,0.1302781290052126,0.2262139812277447,2.203494560811275,4.4284288942726,0.1641426541518298,0.1508115260071217,0.0264862540476854,31.596742708766143,0.0,0.0,0.0,0.0,0.0,0.0,0.0,0.0,0.0,0.0,0.0,0.0,0.0,2217.2703943452084,7.0,1.5,3.89,82.0,27.63636364,11.0,60.0,27.75,8.0,121.3375,95.0,530.0,42.9002320185615,435.0,88.94736842105263
2024-01-17 18:00:00,2.62,1.27,1.35,1131.0,4000.0,2190.0,2261.0,1489.0,236.0,120600.0,2.73350079043059,0.97,11.2,0.42,87.41,3.5,38.71233273905641,9.8,1.04,0.45,87.17,11.34,2.3744316077296705,71.04,10.24,17.6,1.12,10.220624745447967,4.95555555555556,80.4666666666667,64.17,25.48,0.078,6.25,2.225,10.81,2.32,0.046,0.2,53.245,12.19,0.124,1.9505376344086,0.3,116.30472631999758,0.1,96.78,0.76,0.58,1.2,0.0,0.0,2.4779129811120857,1.0,61.49591688594105,3.838632020334421,2.407198863250247,0.08,0.0081891355494658,0.1302781290052126,0.2262139812277447,2.203494560811275,4.4284288942726,0.1641426541518298,0.1508115260071217,0.0264862540476854,32.190398339480474,0.0,0.0,0.0,0.0,0.0,0.0,0.0,0.0,0.0,0.0,0.0,0.0,0.0,2217.2703943452084,8.0,1.5,3.04,82.0,27.63636364,11.0,60.0,27.75,8.0,121.6025,97.0,532.0,43.0821917808219,435.0,90.61855670103093
2024-01-17 19:00:00,2.63,1.27,1.36,1133.0,4000.0,1000.0,2276.0,1467.0,234.0,119849.0,2.71668969291314,0.97,11.2,0.42,87.41,3.5,40.84041000635016,9.8,1.04,0.45,87.17,11.34,2.5049578139702824,71.04,10.24,17.6,1.12,10.782468417461674,4.95555555555556,80.4666666666667,64.17,25.48,0.078,6.25,2.225,10.81,2.32,0.046,0.2,53.245,12.19,0.124,1.9505376344086,0.3,122.69817839711054,0.1,96.78,0.76,0.58,1.2,0.0,0.0,2.614127719732491,1.0,61.49591688594105,3.838632020334421,2.407198863250247,0.08,0.0081891355494658,0.1302781290052126,0.2262139812277447,2.203494560811275,4.4284288942726,0.1641426541518298,0.1508115260071217,0.0264862540476854,33.95995470781232,0.0,0.0,0.0,0.0,0.0,0.0,0.0,0.0,0.0,0.0,0.0,0.0,0.0,2217.2703943452084,8.0,1.5,3.58,82.0,27.63636364,11.0,60.0,27.75,8.0,122.0,100.0,535.0,43.0709023941068,435.0,95.6
2024-01-17 20:00:00,2.58,1.27,1.31,1140.0,4000.0,203.0,2282.0,1510.0,236.0,118802.0,2.71795334149401,0.97,11.2,0.42,87.41,3.5,41.59228366337083,9.8,1.04,0.45,87.17,11.34,2.5510741921354256,71.04,10.24,17.6,1.12,10.98097411217645,4.95555555555556,80.4666666666667,64.17,25.48,0.078,6.25,2.225,10.81,2.32,0.046,0.2,53.245,12.19,0.124,1.9505376344086,0.3,124.95705699521632,0.1,96.78,0.76,0.58,1.2,0.0,0.0,2.6622539204304947,1.0,61.49591688594105,3.838632020334421,2.407198863250247,0.08,0.0081891355494658,0.1302781290052126,0.2262139812277447,2.203494560811275,4.4284288942726,0.1641426541518298,0.1508115260071217,0.0264862540476854,34.58515889490176,0.0,0.0,0.0,0.0,0.0,0.0,0.0,0.0,0.0,0.0,0.0,0.0,0.0,2217.2703943452084,8.0,1.5,3.76,82.0,27.63636364,11.0,60.0,27.75,8.0,125.3125,125.0,560.0,42.3050379572119,435.0,97.36
2024-01-17 21:00:00,2.59,1.27,1.32,1160.0,4000.0,0.0,2282.0,1478.0,235.0,116773.0,2.75927255110549,0.97,11.2,0.42,87.41,3.5,40.978428772062,9.8,1.04,0.45,87.17,11.34,2.513423233039059,71.04,10.24,17.6,1.12,10.818907399883091,4.95555555555556,80.4666666666667,64.17,25.48,0.078,6.25,2.225,10.81,2.32,0.046,0.2,53.245,12.19,0.124,1.9505376344086,0.3,123.11283268522436,0.1,96.78,0.76,0.58,1.2,0.0,0.0,2.6229620747557254,1.0,61.49591688594105,3.838632020334421,2.407198863250247,0.08,0.0081891355494658,0.1302781290052126,0.2262139812277447,2.203494560811275,4.4284288942726,0.1641426541518298,0.1508115260071217,0.0264862540476854,34.07472121068713,0.0,0.0,0.0,0.0,0.0,0.0,0.0,0.0,0.0,0.0,0.0,0.0,0.0,2217.2703943452084,8.0,1.5,3.62,82.0,27.63636364,11.0,60.0,27.75,8.0,125.975,130.0,565.0,42.7264409881061,435.0,95.92307692307692
2024-01-17 22:00:00,2.62,1.27,1.35,1149.0,3999.0,0.0,2296.0,1455.0,233.0,117440.0,2.74292596158162,0.97,11.2,0.42,87.41,3.5,40.85970295209482,9.8,1.04,0.45,87.17,11.34,2.5061411521196817,71.04,10.24,17.6,1.12,10.787562038660369,4.95555555555556,80.4666666666667,64.17,25.48,0.078,6.25,2.225,10.81,2.32,0.046,0.2,53.245,12.19,0.124,1.9505376344086,0.3,122.75614082448128,0.1,96.78,0.76,0.58,1.2,0.0,0.0,2.6153626295744483,1.0,61.49591688594105,3.838632020334421,2.407198863250247,0.08,0.0081891355494658,0.1302781290052126,0.2262139812277447,2.203494560811275,4.4284288942726,0.1641426541518298,0.1508115260071217,0.0264862540476854,33.97599733724643,0.0,0.0,0.0,0.0,0.0,0.0,0.0,0.0,0.0,0.0,0.0,0.0,0.0,2217.2703943452084,8.0,1.5,3.44,82.0,27.63636364,11.0,60.0,27.75,8.0,125.18,124.0,559.0,42.9357798165138,435.0,95.64516129032258
2024-01-17 23:00:00,2.59,1.27,1.32,1144.0,3999.0,0.0,2297.0,1494.0,235.0,118469.0,2.71911669761443,0.97,11.16,0.41,87.46,3.9,40.03537670750113,7.2,1.03,0.46,87.12,11.39,2.7608926343003866,70.42,10.46,17.75,1.37,10.810384272991906,4.82222222222222,80.7777777777778,64.17,25.39428571428572,0.078,6.19,2.22,11.125,2.33,0.045,0.195,53.385,12.035,0.123,1.944308729841815,0.29,121.3908511954338,0.2,93.67,0.56,0.81,1.28,0.0,0.0,2.6290523766820426,1.0,62.01960140798212,4.21722920341726,3.161559509970281,0.1147201840455896,0.0067518343589693,0.1288444847292379,0.1863458528773061,2.088738344727473,3.737499695153648,0.1725550307690798,0.3305596319088207,0.0323431165811697,33.53108990611029,0.0,0.0,0.0,0.0,0.0,0.0,0.0,0.0,0.0,0.0,0.0,0.0,0.0,2217.2703943452084,7.0,1.5,3.42,82.0,27.63636364,11.0,60.0,27.75,8.0,124.65,120.0,555.0,42.3456506770714,435.0,95.5
2024-01-18 00:00:00,2.64,1.27,1.37,1134.0,4001.0,1091.0,2283.0,1454.0,232.0,119340.0,2.73169072423102,0.97,11.16,0.41,87.46,3.9,40.1295698735952,7.2,1.03,0.46,87.12,11.39,2.7673883198629463,70.42,10.46,17.75,1.37,10.835818386646087,4.82222222222222,80.7777777777778,64.17,25.39428571428572,0.078,6.19,2.22,11.125,2.33,0.045,0.195,53.385,12.035,0.123,1.944308729841815,0.29,121.67645331908784,0.2,93.67,0.56,0.81,1.28,0.0,0.0,2.635237875297332,1.0,62.01960140798212,4.21722920341726,3.161559509970281,0.1147201840455896,0.0067518343589693,0.1288444847292379,0.1863458528773061,2.088738344727473,3.737499695153648,0.1725550307690798,0.3305596319088207,0.0323431165811697,33.60998012222881,0.0,0.0,0.0,0.0,0.0,0.0,0.0,0.0,0.0,0.0,0.0,0.0,0.0,2225.853456463211,8.0,1.5,3.55,82.0,27.63636364,11.0,60.0,27.75,8.0,121.4125,105.0,535.0,42.6832018038331,430.0,96.0952380952381
2024-01-18 01:00:00,2.66,1.27,1.39,1134.0,4000.0,684.0,2298.0,1418.0,229.0,118220.0,2.74527471238683,0.97,11.16,0.41,87.46,3.9,37.35431316144887,7.2,1.03,0.46,87.12,11.39,2.576002939107383,70.42,10.46,17.75,1.37,10.08644136107958,4.82222222222222,80.7777777777778,64.17,25.39428571428572,0.078,6.19,2.22,11.125,2.33,0.045,0.195,53.385,12.035,0.123,1.944308729841815,0.29,113.26162617671795,0.2,93.67,0.56,0.81,1.28,0.0,0.0,2.452991675685476,1.0,62.01960140798212,4.21722920341726,3.161559509970281,0.1147201840455896,0.0067518343589693,0.1288444847292379,0.1863458528773061,2.088738344727473,3.737499695153648,0.1725550307690798,0.3305596319088207,0.0323431165811697,31.285601285796407,0.0,0.0,0.0,0.0,0.0,0.0,0.0,0.0,0.0,0.0,0.0,0.0,0.0,2225.853456463211,7.0,1.5,3.72,82.0,27.63636364,11.0,60.0,27.75,8.0,123.1925,109.0,544.0,41.8194476676723,435.0,89.44954128440367
2024-01-18 02:00:00,2.67,1.27,1.4,1134.0,3999.0,896.0,2300.0,1401.0,227.0,117430.0,2.76943876281815,0.97,11.16,0.41,87.46,3.9,37.74029877935485,7.2,1.03,0.46,87.12,11.39,2.6026210188424206,70.42,10.46,17.75,1.37,10.190665504738758,4.82222222222222,80.7777777777778,64.17,25.39428571428572,0.078,6.19,2.22,11.125,2.33,0.045,0.195,53.385,12.035,0.123,1.944308729841815,0.29,114.43196917234222,0.2,93.67,0.56,0.81,1.28,0.0,0.0,2.478338668509717,1.0,62.01960140798212,4.21722920341726,3.161559509970281,0.1147201840455896,0.0067518343589693,0.1288444847292379,0.1863458528773061,2.088738344727473,3.737499695153648,0.1725550307690798,0.3305596319088207,0.0323431165811697,31.60887833526766,0.0,0.0,0.0,0.0,0.0,0.0,0.0,0.0,0.0,0.0,0.0,0.0,0.0,2225.853456463211,8.0,1.5,3.72,82.0,27.63636364,11.0,60.0,27.75,8.0,122.9275,107.0,542.0,41.7242969110189,435.0,90.37383177570094
2024-01-18 03:00:00,2.66,1.27,1.39,1133.0,3999.0,1093.0,2288.0,1412.0,228.0,118078.0,2.75988643933333,0.97,11.16,0.41,87.46,3.9,40.14768368311334,7.2,1.03,0.46,87.12,11.39,2.768637472172494,70.42,10.46,17.75,1.37,10.840709491904562,4.82222222222222,80.7777777777778,64.17,25.39428571428572,0.078,6.19,2.22,11.125,2.33,0.045,0.195,53.385,12.035,0.123,1.944308729841815,0.29,121.73137601338055,0.2,93.67,0.56,0.81,1.28,0.0,0.0,2.6364273771299827,1.0,62.01960140798212,4.21722920341726,3.161559509970281,0.1147201840455896,0.0067518343589693,0.1288444847292379,0.1863458528773061,2.088738344727473,3.737499695153648,0.1725550307690798,0.3305596319088207,0.0323431165811697,33.62515109913588,0.0,0.0,0.0,0.0,0.0,0.0,0.0,0.0,0.0,0.0,0.0,0.0,0.0,2225.853456463211,8.0,1.5,3.85,82.0,27.63636364,11.0,60.0,27.75,8.0,122.1325,101.0,536.0,41.5203327171904,435.0,96.13861386138612
2024-01-18 04:00:00,2.64,1.27,1.37,1142.0,4000.0,864.0,2299.0,1454.0,234.0,119450.0,2.72195917265876,0.97,11.16,0.41,87.46,3.9,39.069885512463344,7.2,1.03,0.46,87.12,11.39,2.6943110819813785,70.42,10.46,17.75,1.37,10.54968157230786,4.82222222222222,80.7777777777778,64.17,25.39428571428572,0.078,6.19,2.22,11.125,2.33,0.045,0.195,53.385,12.035,0.123,1.944308729841815,0.29,118.46339533948893,0.2,93.67,0.56,0.81,1.28,0.0,0.0,2.565650277595409,1.0,62.01960140798212,4.21722920341726,3.161559509970281,0.1147201840455896,0.0067518343589693,0.1288444847292379,0.1863458528773061,2.088738344727473,3.737499695153648,0.1725550307690798,0.3305596319088207,0.0323431165811697,32.722455774829484,0.0,0.0,0.0,0.0,0.0,0.0,0.0,0.0,0.0,0.0,0.0,0.0,0.0,2225.853456463211,7.0,1.5,3.9,82.0,27.63636364,11.0,60.0,27.75,8.0,122.53,104.0,539.0,41.4335260115607,435.0,93.5576923076923
2024-01-18 05:00:00,2.65,1.27,1.38,1142.0,4000.0,970.0,2300.0,1437.0,232.0,119108.0,2.7328932272628,0.97,11.16,0.41,87.46,3.9,38.66834506526433,7.2,1.03,0.46,87.12,11.39,2.6666203206043853,70.42,10.46,17.75,1.37,10.441257301266669,4.82222222222222,80.7777777777778,64.17,25.39428571428572,0.078,6.19,2.22,11.125,2.33,0.045,0.195,53.385,12.035,0.123,1.944308729841815,0.29,117.24588870701729,0.2,93.67,0.56,0.81,1.28,0.0,0.0,2.5392818266437605,1.0,62.01960140798212,4.21722920341726,3.161559509970281,0.1147201840455896,0.0067518343589693,0.1288444847292379,0.1863458528773061,2.088738344727473,3.737499695153648,0.1725550307690798,0.3305596319088207,0.0323431165811697,32.38615098783226,0.0,0.0,0.0,0.0,0.0,0.0,0.0,0.0,0.0,0.0,0.0,0.0,0.0,2225.853456463211,8.0,1.5,3.89,82.0,27.63636364,11.0,60.0,27.75,8.0,122.53,104.0,539.0,41.6801292407108,435.0,92.59615384615384
2024-01-18 06:00:00,2.63,1.27,1.36,1140.0,4002.0,894.0,2301.0,1454.0,233.0,118963.0,2.73542788730645,0.97,11.16,0.41,87.46,3.9,38.42742079694493,7.2,1.03,0.46,87.12,11.39,2.6500058637781905,70.42,10.46,17.75,1.37,10.376202738641956,4.82222222222222,80.7777777777778,64.17,25.39428571428572,0.078,6.19,2.22,11.125,2.33,0.045,0.195,53.385,12.035,0.123,1.944308729841815,0.29,116.51538472753433,0.2,93.67,0.56,0.81,1.28,0.0,0.0,2.5234607560727715,1.0,62.01960140798212,4.21722920341726,3.161559509970281,0.1147201840455896,0.0067518343589693,0.1288444847292379,0.1863458528773061,2.088738344727473,3.737499695153648,0.1725550307690798,0.3305596319088207,0.0323431165811697,32.18436811563393,0.0,0.0,0.0,0.0,0.0,0.0,0.0,0.0,0.0,0.0,0.0,0.0,0.0,2225.853456463211,7.0,1.5,3.78,82.0,27.63636364,11.0,60.0,27.75,8.0,122.53,104.0,539.0,41.8379127222351,435.0,92.01923076923076
