Repository: saikumar-voptimai/evonith_bf_webapp

# Evonith BF2 — Blast Furnace Intelligence Platform

Monitoring, modelling and optimisation of **Blast Furnace 2 (BF2)** at Evonith Steel: live telemetry from InfluxDB,
manual plant reports from Neon PostgreSQL, a two-zone energy model of the furnace, blend and fuel optimisers, a
conversational assistant (FurnaceMind) and a live digital twin evaluated every hour.

The platform has three deployable parts that share one Python service layer, plus the shared data library:

| Part | Path | What it is |
|---|---|---|
| **Streamlit app** (legacy) | `src/app.py`, `src/custom_pages/` | The original 11-page dashboard; still the home of the model pages. Served under `/legacy` in production |

File: src/data/V13_df_filtered.csv (part 9 of 268)
NM3/HR.,STEAMKGS/HR.,RAFTOC,PERMEABILITYKGS/HR.,TUYEREVELOCITYM/S,HOT BLAST VOLUMENM3/HR.,O2 ENRICHMENT %,COKE_VM%,COKE_ASH%,COKE_IM%,COKE_FC%,COKE_MOIST%,COKE_CALC_MT,NUTCOKE_MOIST%,NUTCOKE_VM%,NUTCOKE_IM%,NUTCOKE_FC%,NUTCOKE_ASH%,NUTCOKE_CALC_MT,PCI_2_FC%,PCI_2_ASH%,PCI_2_VM%,PCI_2_IM%,PCI_2_CALC_MT,SINTER_SP_02_COLD_STRENGTH_AI,SINTER_SP_02_COLD_STRENGTH_TI,SINTER_SP_02_HOT_STRENGTH_RI,SINTER_SP_02_HOT_STRENGTH_RDI,SINTER_SP_02_P%,SINTER_SP_02_SIO2%,SINTER_SP_02_MGO%,SINTER_SP_02_FEO%,SINTER_SP_02_AL2O3%,SINTER_SP_02_NA2O%,SINTER_SP_02_TIO2%,SINTER_SP_02_FE(T)%,SINTER_SP_02_CAO%,SINTER_SP_02_K2O%,SINTER_SP_02_BASICITY,SINTER_SP_02_MNO%,SINTER_CALC_MT,FLUX_TM%,FLUX_SIO2%,FLUX_FE2O3%,FLUX_AL2O3%,FLUX_LOI%,FLUX_MGO%,FLUX_CAO%,FLUX_CALC_MT,GEOMIN TYPE,ORE_FE(T)%,ORE_LOI%,ORE_TM%,ORE_MGO%,ORE_NA2O%,ORE_P%,ORE_TIO2%,ORE_AL2O3%,ORE_SIO2%,ORE_MNO%,ORE_CAO%,ORE_K2O%,ORE_CALC_MT,LLOYDS_PELLET_PCT_SIO2,LLOYDS_PELLET_PCT_AL2O3,LLOYDS_PELLET_PCT_FE2O3,LLOYDS_PELLET_PCT_MGO,LLOYDS_PELLET_PCT_TIO2,LLOYDS_PELLET_PCT_NA2O,TOTAL_PELLET_CALC_MT,LLOYDS_PELLET_PCT_K2O,LLOYDS_PELLET_PCT_TM,LLOYDS_PELLET_PCT_LOI,LLOYDS_PELLET_PCT_MNO,LLOYDS_PELLET_PCT_CAO,LLOYDS_PELLET_PCT_P,DAILYPRODUCTION,CHARGES/HRS.,STOCKRODLEVEL,FURNACE TOP GAS ANALYSISH2%,COKE_DISCHARGE_TIME,WEIGHTED_COKE_ANGLE,TOTAL_COKE_PORTIONS,NON_COKE_DISCHARGE_TIME,WEIGHTED_NON_COKE_ANGLE,TOTAL_NON_COKE_PORTIONS,UNITCOST LAKHS/THM,ACTUALKG/THM.,ACT. FUEL RATEKG/THM.,FURNACETOPGASANALYSISCO2ETACO,COKE RATE KG/THM,PRODUCTIONTONNESPERHR
2024-01-18 07:00:00,2.61,1.27,1.34,1139.0,3999.0,496.0,2305.0,1483.0,235.0,119615.0,2.70704227170012,0.97,11.16,0.41,87.46,3.9,40.01127478311879,7.2,1.03,0.46,87.12,11.39,2.7592305336541054,70.42,10.46,17.75,1.37,10.803876252193318,4.82222222222222,80.7777777777778,64.17,25.39428571428572,0.078,6.19,2.22,11.125,2.33,0.045,0.195,53.385,12.035,0.123,1.944308729841815,0.29,121.31777200006128,0.2,93.67,0.56,0.81,1.28,0.0,0.0,2.6274696459376075,1.0,62.01960140798212,4.21722920341726,3.161559509970281,0.1147201840455896,0.0067518343589693,0.1288444847292379,0.1863458528773061,2.088738344727473,3.737499695153648,0.1725550307690798,0.3305596319088207,0.0323431165811697,33.510903664345186,0.0,0.0,0.0,0.0,0.0,0.0,0.0,0.0,0.0,0.0,0.0,0.0,0.0,2225.853456463211,8.0,1.5,3.6,82.0,27.63636364,11.0,60.0,27.75,8.0,124.2525,117.0,552.0,41.847075080608,435.0,95.8119658119658
2024-01-18 08:00:00,2.63,1.27,1.36,1138.0,3998.0,178.0,2312.0,1484.0,237.0,121202.0,2.6620393650197,0.95,11.08,0.42,87.55,3.5,39.79929246394049,7.3,1.04,0.45,87.03,11.48,2.7446119519957586,68.5,9.39,19.76,2.35,10.746636617703556,4.82222222222222,80.7777777777778,64.17,25.30857142857143,0.0775,5.945,2.2,10.695,2.38,0.045,0.19,53.735,11.755,0.1245,1.97756675197029,0.285,120.6750226049091,0.1,96.6,0.75,0.75,1.22,0.0,0.0,2.6135491419762737,1.0,61.15818864672937,4.490660369228959,3.161559509970281,0.0883211042735378,0.0064720184045589,0.1157009080340941,0.2306963068943532,2.218421841593675,4.814022517944543,0.2147935584043628,0.1880046011397409,0.0312871533902876,33.333360731383564,0.0,0.0,0.0,0.0,0.0,0.0,0.0,0.0,0.0,0.0,0.0,0.0,0.0,2225.853456463211,8.0,1.5,3.45,82.0,27.63636364,11.0,60.0,27.75,8.0,123.9875,115.0,550.0,41.9954128440367,435.0,95.30434782608695
2024-01-18 09:00:00,2.58,1.27,1.31,1144.0,3999.0,0.0,2300.0,1532.0,240.0,120369.0,2.67622310459272,0.95,11.08,0.42,87.55,3.5,39.42859497862779,7.3,1.04,0.45,87.03,11.48,2.719048162144825,68.5,9.39,19.76,2.35,10.646540587771325,4.82222222222222,80.7777777777778,64.17,25.30857142857143,0.0775,5.945,2.2,10.695,2.38,0.045,0.19,53.735,11.755,0.1245,1.97756675197029,0.285,119.55103459783024,0.1,96.6,0.75,0.75,1.22,0.0,0.0,2.5892060937788823,1.0,61.15818864672937,4.490660369228959,3.161559509970281,0.0883211042735378,0.0064720184045589,0.1157009080340941,0.2306963068943532,2.218421841593675,4.814022517944543,0.2147935584043628,0.1880046011397409,0.0312871533902876,33.02288805121367,0.0,0.0,0.0,0.0,0.0,0.0,0.0,0.0,0.0,0.0,0.0,0.0,0.0,2225.853456463211,8.0,1.5,3.48,82.0,27.63636364,11.0,60.0,27.75,8.0,124.65,120.0,555.0,42.0253164556962,435.0,94.41666666666669
2024-01-18 10:00:00,2.51,1.27,1.24,1186.0,4000.0,0.0,2267.0,1507.0,234.0,111753.0,2.88313610560214,0.95,11.08,0.42,87.55,3.5,39.57582647593409,7.3,1.04,0.45,87.03,11.48,2.729201441316389,68.5,9.39,19.76,2.35,10.68629615381976,4.82222222222222,80.7777777777778,64.17,25.30857142857143,0.0775,5.945,2.2,10.695,2.38,0.045,0.19,53.735,11.755,0.1245,1.97756675197029,0.285,119.99745369640316,0.1,96.6,0.75,0.75,1.22,0.0,0.0,2.5988745257944865,1.0,61.15818864672937,4.490660369228959,3.161559509970281,0.0883211042735378,0.0064720184045589,0.1157009080340941,0.2306963068943532,2.218421841593675,4.814022517944543,0.2147935584043628,0.1880046011397409,0.0312871533902876,33.14619980644598,0.0,0.0,0.0,0.0,0.0,0.0,0.0,0.0,0.0,0.0,0.0,0.0,0.0,2225.853456463211,8.0,1.5,3.42,82.0,27.63636364,11.0,60.0,27.75,8.0,125.975,130.0,565.0,44.182888184699,435.0,94.76923076923076
2024-01-18 11:00:00,2.55,1.27,1.28,1181.0,3999.0,0.0,2299.0,1471.0,233.0,112961.0,2.85161212627418,0.95,11.08,0.42,87.55,3.5,37.90790838890218,7.3,1.04,0.45,87.03,11.48,2.6141795996400496,68.5,9.39,19.76,2.35,10.235923584868509,4.82222222222222,80.7777777777778,64.17,25.30857142857143,0.0775,5.945,2.2,10.695,2.38,0.045,0.19,53.735,11.755,0.1245,1.97756675197029,0.285,114.94017653404973,0.1,96.6,0.75,0.75,1.22,0.0,0.0,2.489345295112848,1.0,61.15818864672937,4.490660369228959,3.161559509970281,0.0883211042735378,0.0064720184045589,0.1157009080340941,0.2306963068943532,2.218421841593675,4.814022517944543,0.2147935584043628,0.1880046011397409,0.0312871533902876,31.7492575036197,0.0,0.0,0.0,0.0,0.0,0.0,0.0,0.0,0.0,0.0,0.0,0.0,0.0,2225.853456463211,8.0,1.5,3.53,82.0,27.63636364,11.0,60.0,27.75,8.0,124.5925,129.0,559.0,42.3839514812223,430.0,90.7751937984496
2024-01-18 12:00:00,2.63,1.27,1.36,1139.0,3997.0,783.0,2285.0,1424.0,227.0,115758.0,2.80495997337847,0.95,11.08,0.42,87.55,3.5,39.96525026402464,7.3,1.04,0.45,87.03,11.48,2.75605662182376,68.5,9.39,19.76,2.35,10.791448674927778,4.82222222222222,80.7777777777778,64.17,25.30857142857143,0.0775,5.945,2.2,10.695,2.38,0.045,0.19,53.735,11.755,0.1245,1.97756675197029,0.285,121.17822153224584,0.1,96.6,0.75,0.75,1.22,0.0,0.0,2.624447297173559,1.0,61.15818864672937,4.490660369228959,3.161559509970281,0.0883211042735378,0.0064720184045589,0.1157009080340941,0.2306963068943532,2.218421841593675,4.814022517944543,0.2147935584043628,0.1880046011397409,0.0312871533902876,33.472356448993466,0.0,0.0,0.0,0.0,0.0,0.0,0.0,0.0,0.0,0.0,0.0,0.0,0.0,2225.853456463211,7.0,1.5,3.77,82.0,27.63636364,11.0,60.0,27.75,8.0,122.605,114.0,544.0,42.7665570690465,430.0,95.70175438596492
2024-01-18 13:00:00,2.65,1.27,1.38,1132.0,4000.0,1943.0,2253.0,1426.0,229.0,118018.0,2.78725156483039,0.95,11.08,0.42,87.55,3.5,34.800172090580574,7.3,1.04,0.45,87.03,11.48,2.399865986006024,68.5,9.39,19.76,2.35,9.396770156903198,4.82222222222222,80.7777777777778,64.17,25.30857142857143,0.0775,5.945,2.2,10.695,2.38,0.045,0.19,53.735,11.755,0.1245,1.97756675197029,0.285,105.517241480874,0.1,96.6,0.75,0.75,1.22,0.0,0.0,2.2852657491428787,1.0,61.15818864672937,4.490660369228959,3.161559509970281,0.0883211042735378,0.0064720184045589,0.1157009080340941,0.2306963068943532,2.218421841593675,4.814022517944543,0.2147935584043628,0.1880046011397409,0.0312871533902876,29.14641487309238,0.0,0.0,0.0,0.0,0.0,0.0,0.0,0.0,0.0,0.0,0.0,0.0,0.0,2225.853456463211,7.0,1.5,4.04,82.0,27.63636364,11.0,60.0,27.75,8.0,122.605,114.0,544.0,42.1545667447307,430.0,83.33333333333333
2024-01-18 14:00:00,2.63,1.27,1.36,1129.0,4001.0,1752.0,2254.0,1455.0,231.0,118808.0,2.76339737220963,0.95,11.08,0.42,87.55,3.5,39.97048337260968,7.3,1.04,0.45,87.03,11.48,2.7564175039269188,68.5,9.39,19.76,2.35,10.792861723071674,4.82222222222222,80.7777777777778,64.17,25.30857142857143,0.0775,5.945,2.2,10.695,2.38,0.045,0.19,53.735,11.755,0.1245,1.97756675197029,0.285,121.19408878660384,0.1,96.6,0.75,0.75,1.22,0.0,0.0,2.6247909461583925,1.0,61.15818864672937,4.490660369228959,3.161559509970281,0.0883211042735378,0.0064720184045589,0.1157009080340941,0.2306963068943532,2.218421841593675,4.814022517944543,0.2147935584043628,0.1880046011397409,0.0312871533902876,33.47673936852324,0.0,0.0,0.0,0.0,0.0,0.0,0.0,0.0,0.0,0.0,0.0,0.0,0.0,2225.853456463211,8.0,1.5,4.07,82.0,27.63636364,11.0,60.0,27.75,8.0,122.34,112.0,542.0,42.1692379616643,430.0,95.71428571428572
2024-01-18 15:00:00,2.65,1.27,1.38,1129.0,4000.0,697.0,2283.0,1426.0,228.0,118345.0,2.74273334727892,0.95,11.08,0.42,87.55,3.5,37.61987834202249,7.3,1.04,0.45,87.03,11.48,2.5943166658977943,68.5,9.39,19.76,2.35,10.158149482436896,4.82222222222222,80.7777777777778,64.17,25.30857142857143,0.0775,5.945,2.2,10.695,2.38,0.045,0.19,53.735,11.755,0.1245,1.97756675197029,0.285,114.06684361111915,0.1,96.6,0.75,0.75,1.22,0.0,0.0,2.4704308713811227,1.0,61.15818864672937,4.490660369228959,3.161559509970281,0.0883211042735378,0.0064720184045589,0.1157009080340941,0.2306963068943532,2.218421841593675,4.814022517944543,0.2147935584043628,0.1880046011397409,0.0312871533902876,31.50802182178397,0.0,0.0,0.0,0.0,0.0,0.0,0.0,0.0,0.0,0.0,0.0,0.0,0.0,2225.853456463211,7.0,1.5,3.66,82.0,27.63636364,11.0,60.0,27.75,8.0,123.0025,117.0,547.0,43.1542056074766,430.0,90.08547008547008
2024-01-18 16:00:00,2.66,1.27,1.39,1128.0,4000.0,1286.0,2275.0,1440.0,232.0,119820.0,2.72552926840635,0.97,11.06,0.4,87.57,3.5,37.66297870029625,9.0,1.05,0.45,87.18,11.32,2.5972889237227457,71.0,9.92,17.87,1.21,10.169787475471084,4.82222222222222,80.7777777777778,64.17,25.22285714285714,0.078,5.904999999999999,2.115,10.415,2.34,0.044,0.195,53.875,11.7,0.1205,1.98157517352148,0.315,114.1975277611874,0.1,96.06,0.64,0.54,1.21,0.0,0.0,2.4732611956761423,1.0,61.30081705185723,4.524894295724501,3.203165031337969,0.0694403680911792,0.0049440368091179,0.1227009080340941,0.2317522700852353,2.228105338459879,4.502999634184379,0.1719953988602591,0.0736009202279481,0.0253674294586721,31.54411994567129,0.0,0.0,0.0,0.0,0.0,0.0,0.0,0.0,0.0,0.0,0.0,0.0,0.0,2225.853456463211,8.0,1.5,3.72,82.0,27.63636364,11.0,60.0,27.75,8.0,121.545,106.0,536.0,43.294930875576,430.0,90.188679245283
2024-01-18 17:00:00,2.66,1.27,1.39,1130.0,4000.0,1345.0,2275.0,1423.0,230.0,118900.0,2.7486115193996,0.97,11.06,0.4,87.57,3.5,37.46710116668113,9.0,1.05,0.45,87.18,11.32,2.583780949419569,71.0,9.92,17.87,1.21,10.116896467992976,4.82222222222222,80.7777777777778,64.17,25.22285714285714,0.078,5.904999999999999,2.115,10.415,2.34,0.044,0.195,53.875,11.7,0.1205,1.98157517352148,0.315,113.60360951959518,0.1,96.06,0.64,0.54,1.21,0.0,0.0,2.460398264497754,1.0,61.30081705185723,4.524894295724501,3.203165031337969,0.0694403680911792,0.0049440368091179,0.1227009080340941,0.2317522700852353,2.228105338459879,4.502999634184379,0.1719953988602591,0.0736009202279481,0.0253674294586721,31.380065358693848,0.0,0.0,0.0,0.0,0.0,0.0,0.0,0.0,0.0,0.0,0.0,0.0,0.0,2225.853456463211,7.0,1.5,3.79,82.0,27.63636364,11.0,60.0,27.75,8.0,121.6775,107.0,537.0,43.9310344827586,430.0,89.7196261682243
2024-01-18 18:00:00,2.6,1.27,1.33,1131.0,4000.0,629.0,2287.0,1499.0,235.0,119599.0,2.71185260194376,0.97,11.06,0.4,87.57,3.5,38.55619066449496,9.0,1.05,0.45,87.18,11.32,2.65888600449564,71.0,9.92,17.87,1.21,10.410973280734476,4.82222222222222,80.7777777777778,64.17,25.22285714285714,0.078,5.904999999999999,2.115,10.415,2.34,0.044,0.195,53.875,11.7,0.1205,1.98157517352148,0.315,116.90582650967175,0.1,96.06,0.64,0.54,1.21,0.0,0.0,2.5319168455158865,1.0,61.30081705185723,4.524894295724501,3.203165031337969,0.0694403680911792,0.0049440368091179,0.1227009080340941,0.2317522700852353,2.228105338459879,4.502999634184379,0.1719953988602591,0.0736009202279481,0.0253674294586721,32.2922175818089,0.0,0.0,0.0,0.0,0.0,0.0,0.0,0.0,0.0,0.0,0.0,0.0,0.0,2225.853456463211,8.0,1.5,3.66,82.0,27.63636364,11.0,60.0,27.75,8.0,122.87,116.0,546.0,43.2283283513451,430.0,92.32758620689656
2024-01-18 19:00:00,2.66,1.27,1.39,1133.0,4000.0,467.0,2289.0,1439.0,233.0,120255.0,2.69243142345774,0.97,11.06,0.4,87.57,3.5,39.94454535614466,9.0,1.05,0.45,87.18,11.32,2.7546287839373496,71.0,9.92,17.87,1.21,10.78585791922802,4.82222222222222,80.7777777777778,64.17,25.22285714285714,0.078,5.904999999999999,2.115,10.415,2.34,0.044,0.195,53.875,11.7,0.1205,1.98157517352148,0.315,121.115442395438,0.1,96.06,0.64,0.54,1.21,0.0,0.0,2.6230876424944354,1.0,61.30081705185723,4.524894295724501,3.203165031337969,0.0694403680911792,0.0049440368091179,0.1227009080340941,0.2317522700852353,2.228105338459879,4.502999634184379,0.1719953988602591,0.0736009202279481,0.0253674294586721,33.45501533259299,0.0,0.0,0.0,0.0,0.0,0.0,0.0,0.0,0.0,0.0,0.0,0.0,0.0,2225.853456463211,8.0,1.5,3.57,82.0,27.63636364,11.0,60.0,27.75,8.0,122.7375,115.0,545.0,42.8869323447637,430.0,95.65217391304348
2024-01-18 20:00:00,2.63,1.27,1.36,1134.0,4000.0,60.0,2301.0,1471.0,235.0,119805.0,2.69116193840716,0.97,11.06,0.4,87.57,3.5,40.3565020882363,9.0,1.05,0.45,87.18,11.32,2.7830378661246327,71.0,9.92,17.87,1.21,10.897094803803707,4.82222222222222,80.7777777777778,64.17,25.22285714285714,0.078,5.904999999999999,2.115,10.415,2.34,0.044,0.195,53.875,11.7,0.1205,1.98157517352148,0.315,122.36453213748412,0.1,96.06,0.64,0.54,1.21,0.0,0.0,2.6501401124514063,1.0,61.30081705185723,4.524894295724501,3.203165031337969,0.0694403680911792,0.0049440368091179,0.1227009080340941,0.2317522700852353,2.228105338459879,4.502999634184379,0.1719953988602591,0.0736009202279481,0.0253674294586721,33.80004413854411,0.0,0.0,0.0,0.0,0.0,0.0,0.0,0.0,0.0,0.0,0.0,0.0,0.0,2225.853456463211,8.0,1.5,3.72,82.0,27.63636364,11.0,60.0,27.75,8.0,123.2675,119.0,549.0,42.4012855831038,430.0,96.63865546218489
2024-01-18 21:00:00,2.65,1.27,1.38,1135.0,4000.0,286.0,2304.0,1450.0,233.0,119713.0,2.69957217480506,0.97,11.06,0.4,87.57,3.5,38.72634535208197,9.0,1.05,0.45,87.18,11.32,2.6706200972477294,71.0,9.92,17.87,1.21,10.456918584861508,4.82222222222222,80.7777777777778,64.17,25.22285714285714,0.078,5.904999999999999,2.115,10.415,2.34,0.044,0.195,53.875,11.7,0.1205,1.98157517352148,0.315,117.4217507761521,0.1,96.06,0.64,0.54,1.21,0.0,0.0,2.5430906028923324,1.0,61.30081705185723,4.524894295724501,3.203165031337969,0.0694403680911792,0.0049440368091179,0.1227009080340941,0.2317522700852353,2.228105338459879,4.502999634184379,0.1719953988602591,0.0736009202279481,0.0253674294586721,32.434728345954085,0.0,0.0,0.0,0.0,0.0,0.0,0.0,0.0,0.0,0.0,0.0,0.0,0.0,2225.853456463211,7.0,1.5,3.58,82.0,27.63636364,11.0,60.0,27.75,8.0,123.0025,117.0,547.0,43.2883603933227,430.0,92.73504273504274
2024-01-18 22:00:00,2.65,1.27,1.38,1132.0,3999.0,921.0,2276.0,1453.0,233.0,120238.0,2.70490442516559,0.97,11.06,0.4,87.57,3.5,38.49201643410303,9.0,1.05,0.45,87.18,11.32,2.6544604645214456,71.0,9.92,17.87,1.21,10.393644903983365,4.82222222222222,80.7777777777778,64.17,25.22285714285714,0.078,5.904999999999999,2.115,10.415,2.34,0.044,0.195,53.875,11.7,0.1205,1.98157517352148,0.315,116.71124449014933,0.1,96.06,0.64,0.54,1.21,0.0,0.0,2.5277026373128195,1.0,61.30081705185723,4.524894295724501,3.203165031337969,0.0694403680911792,0.0049440368091179,0.1227009080340941,0.2317522700852353,2.228105338459879,4.502999634184379,0.1719953988602591,0.0736009202279481,0.0253674294586721,32.2384693204987,0.0,0.0,0.0,0.0,0.0,0.0,0.0,0.0,0.0,0.0,0.0,0.0,0.0,2225.853456463211,8.0,1.5,3.67,82.0,27.63636364,11.0,60.0,27.75,8.0,122.7375,115.0,545.0,43.1781701444623,430.0,92.17391304347828
2024-01-18 23:00:00,2.67,1.27,1.4,1131.0,3999.0,914.0,2279.0,1397.0,226.0,117339.0,2.77213966335479,0.96,11.16,0.42,87.46,3.9,25.04126375633201,6.8,1.03,0.44,87.17,11.36,1.4399563159975897,69.74,9.83,19.2,1.23,6.101076741086001,5.06666666666667,80.9333333333333,64.17,25.13714285714286,0.0795,6.03,2.17,10.23,2.355,0.044,0.19,53.7,11.74,0.1205,1.946955861644075,0.3299999999999999,68.48544826726278,0.2,95.03,0.56,0.63,1.28,0.0,0.0,1.3096042542688755,1.0,62.44436858453372,4.157925464115031,2.690724884394035,0.1136340610549254,0.0045455312981691,0.0921703052746271,0.2036036669799411,1.927031723748862,3.468641905710458,0.1208937403661695,0.1363574961464678,0.0216332167750647,18.485909553811407,0.0,0.0,0.0,0.0,0.0,0.0,0.0,0.0,0.0,0.0,0.0,0.0,0.0,2225.853456463211,7.0,1.5,3.4,82.0,27.63636364,11.0,60.0,27.75,8.0,121.9425,109.0,539.0,41.6856492027335,430.0,90.27522935779815
2024-01-19 00:00:00,2.11,0.81,1.3,1128.0,1952.0,1224.0,2306.0,1302.0,240.0,105853.0,1.50756773947303,0.96,11.16,0.42,87.46,3.9,22.08595033931748,6.8,1.03,0.44,87.17,11.36,1.270015922334094,69.74,9.83,19.2,1.23,5.381041437492049,5.06666666666667,80.9333333333333,64.17,25.13714285714286,0.0795,6.03,2.17,10.23,2.355,0.044,0.19,53.7,11.74,0.1205,1.946955861644075,0.3299999999999999,60.4029502709978,0.2,95.03,0.56,0.63,1.28,0.0,0.0,1.1550477166563735,1.0,62.44436858453372,4.157925464115031,2.690724884394035,0.1136340610549254,0.0045455312981691,0.0921703052746271,0.2036036669799411,1.927031723748862,3.468641905710458,0.1208937403661695,0.1363574961464678,0.0216332167750647,16.30424424084246,0.0,0.0,0.0,0.0,0.0,0.0,0.0,0.0,0.0,0.0,0.0,0.0,0.0,2073.3703310537185,7.0,1.5,3.4,82.0,27.63636364,11.0,60.0,27.75,8.0,124.54,72.0,532.0,41.3336486166942,460.0,74.16666666666667
2024-01-19 01:00:00,2.62,1.27,1.35,1138.0,3999.0,490.0,2298.0,1483.0,236.0,120814.0,2.67988939185754,0.96,11.16,0.42,87.46,3.9,28.777158583078016,6.8,1.03,0.44,87.17,11.36,1.6547827482424615,69.74,9.83,19.2,1.23,7.011293623763899,5.06666666666667,80.9333333333333,64.17,25.13714285714286,0.0795,6.03,2.17,10.23,2.355,0.044,0.19,53.7,11.74,0.1205,1.946955861644075,0.3299999999999999,78.70276135412134,0.2,95.03,0.56,0.63,1.28,0.0,0.0,1.504983521314474,1.0,62.44436858453372,4.157925464115031,2.690724884394035,0.1136340610549254,0.0045455312981691,0.0921703052746271,0.2036036669799411,1.927031723748862,3.468641905710458,0.1208937403661695,0.1363574961464678,0.0216332167750647,21.24381404864009,0.0,0.0,0.0,0.0,0.0,0.0,0.0,0.0,0.0,0.0,0.0,0.0,0.0,2073.3703310537185,8.0,1.5,3.95,82.0,27.63636364,11.0,60.0,27.75,8.0,122.075,110.0,540.0,41.9273806805207,430.0,96.63636363636364
2024-01-19 02:00:00,2.65,1.27,1.38,1139.0,3999.0,24.0,2316.0,1441.0,232.0,119196.0,2.70321975117289,0.96,11.16,0.42,87.46,3.9,28.7325269522126,6.8,1.03,0.44,87.17,11.36,1.652216280376331,69.74,9.83,19.2,1.23,7.000419531799556,5.06666666666667,80.9333333333333,64.17,25.13714285714286,0.0795,6.03,2.17,10.23,2.355,0.044,0.19,53.7,11.74,0.1205,1.946955861644075,0.3299999999999999,78.58069813572868,0.2,95.03,0.56,0.63,1.28,0.0,0.0,1.5026493829808392,1.0,62.44436858453372,4.157925464115031,2.690724884394035,0.1136340610549254,0.0045455312981691,0.0921703052746271,0.2036036669799411,1.927031723748862,3.468641905710458,0.1208937403661695,0.1363574961464678,0.0216332167750647,21.210866179097813,0.0,0.0,0.0,0.0,0.0,0.0,0.0,0.0,0.0,0.0,0.0,0.0,0.0,2073.3703310537185,8.0,1.5,3.28,82.0,27.63636364,11.0,60.0,27.75,8.0,122.2075,111.0,541.0,41.9384264538198,430.0,96.48648648648648
2024-01-19 03:00:00,2.64,1.27,1.37,1144.0,3999.0,0.0,2303.0,1444.0,232.0,118336.0,2.722170799507,0.96,11.16,0.42,87.46,3.9,28.751953948123493,6.8,1.03,0.44,87.17,11.36,1.6533333975368287,69.74,9.83,19.2,1.23,7.00515274311247,5.06666666666667,80.9333333333333,64.17,25.13714285714286,0.0795,6.03,2.17,10.23,2.355,0.044,0.19,53.7,11.74,0.1205,1.946955861644075,0.3299999999999999,78.6338291013377,0.2,95.03,0.56,0.63,1.28,0.0,0.0,1.5036653730977974,1.0,62.44436858453372,4.157925464115031,2.690724884394035,0.1136340610549254,0.0045455312981691,0.0921703052746271,0.2036036669799411,1.927031723748862,3.468641905710458,0.1208937403661695,0.1363574961464678,0.0216332167750647,21.225207535540747,0.0,0.0,0.0,0.0,0.0,0.0,0.0,0.0,0.0,0.0,0.0,0.0,0.0,2073.3703310537185,7.0,1.5,3.31,82.0,27.63636364,11.0,60.0,27.75,8.0,122.87,116.0,546.0,42.083524552547,430.0,96.55172413793105
2024-01-19 04:00:00,2.66,1.27,1.39,1134.0,4001.0,99.0,2321.0,1424.0,230.0,118336.0,2.72636795660029,0.96,11.16,0.42,87.46,3.9,27.731516296839647,6.8,1.03,0.44,87.17,11.36,1.5946548238296063,69.74,9.83,19.2,1.23,6.756532366738613,5.06666666666667,80.9333333333333,64.17,25.13714285714286,0.0795,6.03,2.17,10.23,2.355,0.044,0.19,53.7,11.74,0.1205,1.946955861644075,0.3299999999999999,75.84303025600005,0.2,95.03,0.56,0.63,1.28,0.0,0.0,1.450298677936514,1.0,62.44436858453372,4.157925464115031,2.690724884394035,0.1136340610549254,0.0045455312981691,0.0921703052746271,0.2036036669799411,1.927031723748862,3.468641905710458,0.1208937403661695,0.1363574961464678,0.0216332167750647,20.471902178810616,0.0,0.0,0.0,0.0,0.0,0.0,0.0,0.0,0.0,0.0,0.0,0.0,0.0,2073.3703310537185,8.0,1.5,3.26,82.0,27.63636364,11.0,60.0,27.75,8.0,122.34,112.0,542.0,42.0360110803324,430.0,93.125
2024-01-19 05:00:00,2.61,1.27,1.34,1136.0,3999.0,0.0,2328.0,1493.0,236.0,120142.0,2.681276443539,0.96,11.16,0.42,87.46,3.9,28.935515727438315,6.8,1.03,0.44,87.17,11.36,1.663888813033113,69.74,9.83,19.2,1.23,7.049875905378864,5.06666666666667,80.9333333333333,64.17,25.13714285714286,0.0795,6.03,2.17,10.23,2.355,0.044,0.19,53.7,11.74,0.1205,1.946955861644075,0.3299999999999999,79.13585291544864,0.2,95.03,0.56,0.63,1.28,0.0,0.0,1.5132652594873597,1.0,62.44436858453372,4.157925464115031,2.690724884394035,0.1136340610549254,0.0045455312981691,0.0921703052746271,0.2036036669799411,1.927031723748862,3.468641905710458,0.1208937403661695,0.1363574961464678,0.0216332167750647,21.3607161297942,0.0,0.0,0.0,0.0,0.0,0.0,0.0,0.0,0.0,0.0,0.0,0.0,0.0,2073.3703310537185,8.0,1.5,3.11,82.0,27.63636364,11.0,60.0,27.75,8.0,122.4725,113.0,543.0,42.3601637107776,430.0,97.16814159292036
2024-01-19 06:00:00,2.66,1.27,1.39,1134.0,3997.0,0.0,2331.0,1421.0,229.0,118495.0,2.71716172742632,0.96,11.16,0.42,87.46,3.9,26.692641921839066,6.8,1.03,0.44,87.17,11.36,1.5349160769210417,69.74,9.83,19.2,1.23,6.503420049888246,5.06666666666667,80.9333333333333,64.17,25.13714285714286,0.0795,6.03,2.17,10.23,2.355,0.044,0.19,53.7,11.74,0.1205,1.946955861644075,0.3299999999999999,73.00180874427436,0.2,95.03,0.56,0.63,1.28,0.0,0.0,1.3959677817648837,1.0,62.44436858453372,4.157925464115031,2.690724884394035,0.1136340610549254,0.0045455312981691,0.0921703052746271,0.2036036669799411,1.927031723748862,3.468641905710458,0.1208937403661695,0.1363574961464678,0.0216332167750647,19.704986502313385,0.0,0.0,0.0,0.0,0.0,0.0,0.0,0.0,0.0,0.0,0.0,0.0,0.0,2073.3703310537185,7.0,1.5,2.98,82.0,27.63636364,11.0,60.0,27.75,8.0,122.075,110.0,540.0,43.3552184740774,430.0,89.63636363636364
2024-01-19 07:00:00,2.66,1.27,1.39,1134.0,3999.0,487.0,2300.0,1465.0,235.0,120769.0,2.68080914402308,0.96,11.16,0.42,87.46,3.9,28.804230228029173,6.8,1.03,0.44,87.17,11.36,1.6563394582596231,69.74,9.83,19.2,1.23,7.017889384463584,5.06666666666667,80.9333333333333,64.17,25.13714285714286,0.0795,6.03,2.17,10.23,2.355,0.044,0.19,53.7,11.74,0.1205,1.946955861644075,0.3299999999999999,78.77679969970377,0.2,95.03,0.56,0.63,1.28,0.0,0.0,1.5063993101397934,1.0,62.44436858453372,4.157925464115031,2.690724884394035,0.1136340610549254,0.0045455312981691,0.0921703052746271,0.2036036669799411,1.927031723748862,3.468641905710458,0.1208937403661695,0.1363574961464678,0.0216332167750647,21.263798821969004,0.0,0.0,0.0,0.0,0.0,0.0,0.0,0.0,0.0,0.0,0.0,0.0,0.0,2073.3703310537185,8.0,1.5,3.14,82.0,27.63636364,11.0,60.0,27.75,8.0,122.075,110.0,540.0,43.8022126890946,430.0,96.72727272727272
2024-01-19 08:00:00,2.6,1.27,1.33,1133.0,4001.0,726.0,2290.0,1428.0,230.0,118970.0,2.72974334041973,0.96,10.92,0.44,87.68,3.8,27.66722114008065,6.2,1.03,0.44,87.45,11.08,1.5909576375388483,69.45,9.41,18.6,2.54,6.740867435076863,5.06666666666667,80.9333333333333,64.17,25.05142857142857,0.08,6.05,2.185,10.04,2.43,0.0455,0.205,53.71,11.555,0.126,1.909952023955235,0.325,75.66718918524178,0.1,96.05,0.8,0.9,1.3,0.0,0.0,1.4469361794763804,1.0,62.24071763788157,4.328844532877021,2.272596793112441,0.1154637557802983,0.0072723435091542,0.0958077434489952,0.1736087326591051,1.761593296364383,4.10404656190051,0.125438427384478,0.1572850077070643,0.013816186247602,20.424438342154435,0.0,0.0,0.0,0.0,0.0,0.0,0.0,0.0,0.0,0.0,0.0,0.0,0.0,2073.3703310537185,8.0,1.5,3.42,82.0,27.63636364,11.0,60.0,27.75,8.0,122.075,110.0,540.0,43.4723788049605,430.0,92.9090909090909
2024-01-19 09:00:00,2.63,1.27,1.36,1133.0,3999.0,356.0,2297.0,1464.0,233.0,119743.0,2.70018890068989,0.96,10.92,0.44,87.68,3.8,29.14069210099353,6.2,1.03,0.44,87.45,11.08,1.675687139901485,69.45,9.41,18.6,2.54,7.099865267445368,5.06666666666667,80.9333333333333,64.17,25.05142857142857,0.08,6.05,2.185,10.04,2.43,0.0455,0.205,53.71,11.555,0.126,1.909952023955235,0.325,79.69699056622824,0.1,96.05,0.8,0.9,1.3,0.0,0.0,1.5239955426830485,1.0,62.24071763788157,4.328844532877021,2.272596793112441,0.1154637557802983,0.0072723435091542,0.0958077434489952,0.1736087326591051,1.761593296364383,4.10404656190051,0.125438427384478,0.1572850077070643,0.013816186247602,21.512181004771275,0.0,0.0,0.0,0.0,0.0,0.0,0.0,0.0,0.0,0.0,0.0,0.0,0.0,2073.3703310537185,8.0,1.5,3.39,82.0,27.63636364,11.0,60.0,27.75,8.0,122.34,112.0,542.0,43.1564563880665,430.0,97.85714285714286
2024-01-19 10:00:00,2.66,1.27,1.39,1134.0,3999.0,417.0,2292.0,1426.0,230.0,119153.0,2.71533576070403,0.96,10.92,0.44,87.68,3.8,27.99208087949452,6.2,1.03,0.44,87.45,11.08,1.6096381577447842,69.45,9.41,18.6,2.54,6.820016563473069,5.06666666666667,80.9333333333333,64.17,25.05142857142857,0.08,6.05,2.185,10.04,2.43,0.0455,0.205,53.71,11.555,0.126,1.909952023955235,0.325,76.55564933223091,0.1,96.05,0.8,0.9,1.3,0.0,0.0,1.4639256453802123,1.0,62.24071763788157,4.328844532877021,2.272596793112441,0.1154637557802983,0.0072723435091542,0.0958077434489952,0.1736087326591051,1.761593296364383,4.10404656190051,0.125438427384478,0.1572850077070643,0.013816186247602,20.664255622101454,0.0,0.0,0.0,0.0,0.0,0.0,0.0,0.0,0.0,0.0,0.0,0.0,0.0,2073.3703310537185,7.0,1.5,3.37,82.0,27.63636364,11.0,60.0,27.75,8.0,122.7375,115.0,545.0,43.0034924330617,430.0,94.0
2024-01-19 11:00:00,2.46,1.27,1.19,1132.0,3677.0,657.0,2283.0,1452.0,218.0,107629.0,2.77301143495318,0.96,10.92,0.44,87.68,3.8,26.99043001630177,6.2,1.03,0.44,87.45,11.08,1.5520398871098162,69.45,9.41,18.6,2.54,6.575973417584768,5.06666666666667,80.9333333333333,64.17,25.05142857142857,0.08,6.05,2.185,10.04,2.43,0.0455,0.205,53.71,11.555,0.126,1.909952023955235,0.325,73.81623054568107,0.1,96.05,0.8,0.9,1.3,0.0,0.0,1.4115414588433963,1.0,62.24071763788157,4.328844532877021,2.272596793112441,0.1154637557802983,0.0072723435091542,0.0958077434489952,0.1736087326591051,1.761593296364383,4.10404656190051,0.125438427384478,0.1572850077070643,0.013816186247602,19.924819008931483,0.0,0.0,0.0,0.0,0.0,0.0,0.0,0.0,0.0,0.0,0.0,0.0,0.0,2073.3703310537185,7.0,1.5,3.54,82.0,27.63636364,11.0,60.0,27.75,8.0,122.075,110.0,540.0,42.2528628184155,430.0,90.63636363636364
2024-01-20 00:00:00,2.65,1.27,1.38,1142.0,3999.0,541.0,2273.0,1421.0,230.0,117688.0,2.75288757934051,0.97,11.06,0.41,87.56,3.8,49.1315225980187,6.9,1.04,0.45,87.25,11.26,3.0195067234527864,70.07,9.75,18.98,1.2,9.266112230926852,4.71111111111111,80.8666666666667,63.61,24.88,0.0785,6.045,2.085,10.24,2.26,0.0455,0.21,53.77500000000001,11.77,0.1275,1.947021988187575,0.325,142.85733937146824,0.2,96.97,0.69,0.68,1.12,0.0,0.0,2.6277344601093406,1.0,61.76652561735605,4.363649377790646,2.943684376819987,0.0595307031401665,0.0039061406280333,0.110346722790474,0.1872638401099231,2.009605471024984,4.263399614759129,0.1110109766914157,0.1190614062803331,0.0220144765943497,40.36536709003552,0.0,0.0,0.0,0.0,0.0,0.0,0.0,0.0,0.0,0.0,0.0,0.0,0.0,1779.9061252796482,7.0,1.5,3.9,82.0,27.63636364,11.0,60.0,27.75,8.0,123.5325,121.0,551.0,41.2812210915819,430.0,92.39669421487604
2024-01-20 09:00:00,2.59,1.27,1.32,1132.0,3503.0,2033.0,2274.0,1521.0,238.0,120511.0,2.39189781692956,0.95,11.08,0.38,87.59,4.1,50.84005366440993,8.4,1.05,0.42,87.34,11.19,3.124508986142775,68.6,9.34,19.62,2.44,9.588337958404,4.71111111111111,80.8666666666667,63.61,24.88,0.081,6.255,2.205,10.19,2.325,0.044,0.205,53.545,11.725,0.132,1.87468368990108,0.3299999999999999,147.8251520805332,0.1,96.83,0.9,0.55,1.28,0.0,0.0,2.7191129829378733,1.0,61.95580417255163,4.353035314987316,3.134298439623318,0.0738267578504164,0.0039061406280333,0.0951445274521909,0.1877476135641063,1.913504611847149,3.977333754610634,0.1348377345418321,0.2405416798315823,0.026350222693408,41.76905824456924,0.0,0.0,0.0,0.0,0.0,0.0,0.0,0.0,0.0,0.0,0.0,0.0,0.0,1779.9061252796482,8.0,1.5,3.69,82.0,27.63636364,11.0,60.0,27.75,8.0,128.365,82.0,552.0,41.3656490328595,470.0,95.60975609756098
2024-01-20 10:00:00,2.62,1.27,1.35,1133.0,3501.0,1313.0,2274.0,1490.0,235.0,120200.0,2.37874478862471,0.95,11.08,0.38,87.59,4.1,47.96903774453201,8.4,1.05,0.42,87.34,11.19,2.9480631645031874,68.6,9.34,19.62,2.44,9.046869786370603,4.71111111111111,80.8666666666667,63.61,24.88,0.081,6.255,2.205,10.19,2.325,0.044,0.205,53.545,11.725,0.132,1.87468368990108,0.3299999999999999,139.4772386856524,0.1,96.83,0.9,0.55,1.28,0.0,0.0,2.5655604962805603,1.0,61.95580417255163,4.353035314987316,3.134298439623318,0.0738267578504164,0.0039061406280333,0.0951445274521909,0.1877476135641063,1.913504611847149,3.977333754610634,0.1348377345418321,0.2405416798315823,0.026350222693408,39.41029536894278,0.0,0.0,0.0,0.0,0.0,0.0,0.0,0.0,0.0,0.0,0.0,0.0,0.0,1779.9061252796482,7.0,1.5,3.61,82.0,27.63636364,11.0,60.0,27.75,8.0,123.8375,95.0,540.0,42.5586254933829,445.0,90.21052631578948
2024-01-20 11:00:00,2.6,1.27,1.33,1133.0,3998.0,1247.0,2274.0,1510.0,237.0,120777.0,2.70120666786515,0.95,11.08,0.38,87.59,4.1,47.198739811089226,8.4,1.05,0.42,87.34,11.19,2.900722482470547,68.6,9.34,19.62,2.44,8.90159305312278,4.71111111111111,80.8666666666667,63.61,24.88,0.081,6.255,2.205,10.19,2.325,0.044,0.205,53.545,11.725,0.132,1.87468368990108,0.3299999999999999,137.23748083822483,0.1,96.83,0.9,0.55,1.28,0.0,0.0,2.524362130807143,1.0,61.95580417255163,4.353035314987316,3.134298439623318,0.0738267578504164,0.0039061406280333,0.0951445274521909,0.1877476135641063,1.913504611847149,3.977333754610634,0.1348377345418321,0.2405416798315823,0.026350222693408,38.77743570557531,0.0,0.0,0.0,0.0,0.0,0.0,0.0,0.0,0.0,0.0,0.0,0.0,0.0,1779.9061252796482,8.0,1.5,3.67,82.0,27.63636364,11.0,60.0,27.75,8.0,125.1625,105.0,550.0,42.0724671128548,445.0,88.76190476190476
2024-01-20 12:00:00,2.65,1.27,1.38,1134.0,3497.0,957.0,2274.0,1455.0,234.0,120592.0,2.35942120195471,0.95,11.08,0.38,87.59,4.1,48.71801255178952,8.4,1.05,0.42,87.34,11.19,2.9940933778290417,68.6,9.34,19.62,2.44,9.188125018352054,4.71111111111111,80.8666666666667,63.61,24.88,0.081,6.255,2.205,10.19,2.325,0.044,0.205,53.545,11.725,0.132,1.87468368990108,0.3299999999999999,141.65499631585013,0.1,96.83,0.9,0.55,1.28,0.0,0.0,2.6056184225713217,1.0,61.95580417255163,4.353035314987316,3.134298439623318,0.0738267578504164,0.0039061406280333,0.0951445274521909,0.1877476135641063,1.913504611847149,3.977333754610634,0.1348377345418321,0.2405416798315823,0.026350222693408,40.025636425711845,0.0,0.0,0.0,0.0,0.0,0.0,0.0,0.0,0.0,0.0,0.0,0.0,0.0,1779.9061252796482,8.0,1.5,3.53,82.0,27.63636364,11.0,60.0,27.75,8.0,122.6625,105.0,540.0,42.4025824302513,435.0,91.61904761904762
2024-01-20 13:00:00,2.62,1.27,1.35,1133.0,3499.0,814.0,2274.0,1468.0,233.0,119109.0,2.38684332687612,0.95,11.08,0.38,87.59,4.1,51.30077621098003,8.4,1.05,0.42,87.34,11.19,3.1528238999384817,68.6,9.34,19.62,2.44,9.675229359241818,4.71111111111111,80.8666666666667,63.61,24.88,0.081,6.255,2.205,10.19,2.325,0.044,0.205,53.545,11.725,0.132,1.87468368990108,0.3299999999999999,149.16477262781308,0.1,96.83,0.9,0.55,1.28,0.0,0.0,2.743754118570425,1.0,61.95580417255163,4.353035314987316,3.134298439623318,0.0738267578504164,0.0039061406280333,0.0951445274521909,0.1877476135641063,1.913504611847149,3.977333754610634,0.1348377345418321,0.2405416798315823,0.026350222693408,42.147577649943976,0.0,0.0,0.0,0.0,0.0,0.0,0.0,0.0,0.0,0.0,0.0,0.0,0.0,1779.9061252796482,8.0,1.5,3.65,82.0,27.63636364,11.0,60.0,27.75,8.0,122.6625,105.0,540.0,41.9847328244275,435.0,96.47619047619048
2024-01-20 14:00:00,2.64,1.27,1.37,1133.0,3500.0,453.0,2271.0,1442.0,232.0,118814.0,2.38441258161127,0.95,11.08,0.38,87.59,4.1,51.75655803319011,8.4,1.05,0.42,87.34,11.19,3.180835168546029,68.6,9.34,19.62,2.44,9.7611889488106,4.71111111111111,80.8666666666667,63.61,24.88,0.081,6.255,2.205,10.19,2.325,0.044,0.205,53.545,11.725,0.132,1.87468368990108,0.3299999999999999,150.49002727110062,0.1,96.83,0.9,0.55,1.28,0.0,0.0,2.768131006099678,1.0,61.95580417255163,4.353035314987316,3.134298439623318,0.0738267578504164,0.0039061406280333,0.0951445274521909,0.1877476135641063,1.913504611847149,3.977333754610634,0.1348377345418321,0.2405416798315823,0.026350222693408,42.522037865984935,0.0,0.0,0.0,0.0,0.0,0.0,0.0,0.0,0.0,0.0,0.0,0.0,0.0,1779.9061252796482,7.0,1.5,3.64,82.0,27.63636364,11.0,60.0,27.75,8.0,123.4,120.0,550.0,41.4002333722287,430.0,97.33333333333331
2024-01-20 15:00:00,2.63,1.27,1.36,1135.0,3500.0,766.0,2261.0,1466.0,233.0,119216.0,2.38416092242091,0.95,11.08,0.38,87.59,4.1,47.48393662381717,8.4,1.05,0.42,87.34,11.19,2.9182500014238086,68.6,9.34,19.62,2.44,8.955380632560555,4.71111111111111,80.8666666666667,63.61,24.88,0.081,6.255,2.205,10.19,2.325,0.044,0.205,53.545,11.725,0.132,1.87468368990108,0.3299999999999999,138.06673374367378,0.1,96.83,0.9,0.55,1.28,0.0,0.0,2.5396155048751554,1.0,61.95580417255163,4.353035314987316,3.134298439623318,0.0738267578504164,0.0039061406280333,0.0951445274521909,0.1877476135641063,1.913504611847149,3.977333754610634,0.1348377345418321,0.2405416798315823,0.026350222693408,39.011747068829,0.0,0.0,0.0,0.0,0.0,0.0,0.0,0.0,0.0,0.0,0.0,0.0,0.0,1779.9061252796482,8.0,1.5,3.72,82.0,27.63636364,11.0,60.0,27.75,8.0,122.605,114.0,544.0,41.5001175640724,430.0,89.29824561403508
2024-01-20 16:00:00,2.64,1.27,1.37,1133.0,3499.0,579.0,2259.0,1454.0,232.0,119599.0,2.37114218829732,0.97,11.08,0.4,87.55,3.9,49.028733869379074,7.1,1.04,0.45,87.09,11.42,3.013189572246993,70.21,9.42,19.18,1.19,9.246726471127758,4.71111111111111,80.8666666666667,63.61,24.88,0.079,6.175,2.21,10.405,2.37,0.0445,0.205,53.57,11.695,0.1355,1.89392771160171,0.33,142.55846558302545,0.1,95.71,0.79,0.39,1.21,0.0,0.0,2.622236940999928,1.0,61.71396198414164,4.123035314987315,2.714802735512492,0.0599999999999999,0.0015234648429916,0.0901842188409993,0.2034732737453811,1.892493635155733,4.789862388795708,0.1872566018127482,0.1223464842991672,0.0411228125606662,40.280918154914914,0.0,0.0,0.0,0.0,0.0,0.0,0.0,0.0,0.0,0.0,0.0,0.0,0.0,1779.9061252796482,7.0,1.5,3.81,82.0,27.63636364,11.0,60.0,27.75,8.0,123.135,118.0,548.0,41.9598583234947,430.0,92.20338983050848
2024-01-20 17:00:00,2.67,1.27,1.4,1133.0,3500.0,988.0,2260.0,1407.0,228.0,117925.0,2.41616289106074,0.97,11.08,0.4,87.55,3.9,47.70800382012147,7.1,1.04,0.45,87.09,11.42,2.932020639294765,70.21,9.42,19.18,1.19,8.997639281965988,4.71111111111111,80.8666666666667,63.61,24.88,0.079,6.175,2.21,10.405,2.37,0.0445,0.205,53.57,11.695,0.1355,1.89392771160171,0.33,138.7182430357092,0.1,95.71,0.79,0.39,1.21,0.0,0.0,2.551599442314388,1.0,61.71396198414164,4.123035314987315,2.714802735512492,0.0599999999999999,0.0015234648429916,0.0901842188409993,0.2034732737453811,1.892493635155733,4.789862388795708,0.1872566018127482,0.1223464842991672,0.0411228125606662,39.19583569774568,0.0,0.0,0.0,0.0,0.0,0.0,0.0,0.0,0.0,0.0,0.0,0.0,0.0,1779.9061252796482,8.0,1.5,3.59,82.0,27.63636364,11.0,60.0,27.75,8.0,121.6775,107.0,537.0,42.488868057183,430.0,89.7196261682243
2024-01-20 18:00:00,2.65,1.27,1.38,1134.0,3500.0,1112.0,2258.0,1430.0,230.0,118711.0,2.40316166057119,0.97,11.08,0.4,87.55,3.9,47.62386963940799,7.1,1.04,0.45,87.09,11.42,2.9268499523120908,70.21,9.42,19.18,1.19,8.981771734621146,4.71111111111111,80.8666666666667,63.61,24.88,0.079,6.175,2.21,10.405,2.37,0.0445,0.205,53.57,11.695,0.1355,1.89392771160171,0.33,138.47361016924455,0.1,95.71,0.79,0.39,1.21,0.0,0.0,2.5470996370113297,1.0,61.71396198414164,4.123035314987315,2.714802735512492,0.0599999999999999,0.0015234648429916,0.0901842188409993,0.2034732737453811,1.892493635155733,4.789862388795708,0.1872566018127482,0.1223464842991672,0.0411228125606662,39.12671292463106,0.0,0.0,0.0,0.0,0.0,0.0,0.0,0.0,0.0,0.0,0.0,0.0,0.0,1779.9061252796482,7.0,1.5,3.79,82.0,27.63636364,11.0,60.0,27.75,8.0,122.605,114.0,544.0,43.0394431554524,430.0,89.56140350877193
2024-01-20 19:00:00,2.66,1.27,1.39,1133.0,3580.0,1112.0,2261.0,1451.0,234.0,120871.0,2.41364955737804,0.97,11.08,0.4,87.55,3.9,47.66014856937598,7.1,1.04,0.45,87.09,11.42,2.929079569209053,70.21,9.42,19.18,1.19,8.98861387219241,4.71111111111111,80.8666666666667,63.61,24.88,0.079,6.175,2.21,10.405,2.37,0.0445,0.205,53.57,11.695,0.1355,1.89392771160171,0.33,138.5790966499481,0.1,95.71,0.79,0.39,1.21,0.0,0.0,2.5490399675651534,1.0,61.71396198414164,4.123035314987315,2.714802735512492,0.0599999999999999,0.0015234648429916,0.0901842188409993,0.2034732737453811,1.892493635155733,4.789862388795708,0.1872566018127482,0.1223464842991672,0.0411228125606662,39.1565188872464,0.0,0.0,0.0,0.0,0.0,0.0,0.0,0.0,0.0,0.0,0.0,0.0,0.0,1779.9061252796482,8.0,1.5,3.71,82.0,27.63636364,11.0,60.0,27.75,8.0,121.81,108.0,538.0,41.6959475286952,430.0,89.62962962962963
2024-01-20 20:00:00,2.66,1.27,1.39,1130.0,4000.0,1664.0,2252.0,1403.0,227.0,118089.0,2.77721120721478,0.97,11.08,0.4,87.55,3.9,48.10791466189195,7.1,1.04,0.45,87.09,11.42,2.956598210101747,70.21,9.42,19.18,1.19,9.073061710302436,4.71111111111111,80.8666666666667,63.61,24.88,0.079,6.175,2.21,10.405,2.37,0.0445,0.205,53.57,11.695,0.1355,1.89392771160171,0.33,139.88104434574714,0.1,95.71,0.79,0.39,1.21,0.0,0.0,2.5729881444006124,1.0,61.71396198414164,4.123035314987315,2.714802735512492,0.0599999999999999,0.0015234648429916,0.0901842188409993,0.2034732737453811,1.892493635155733,4.789862388795708,0.1872566018127482,0.1223464842991672,0.0411228125606662,39.52439355790859,0.0,0.0,0.0,0.0,0.0,0.0,0.0,0.0,0.0,0.0,0.0,0.0,0.0,1779.9061252796482,8.0,1.5,3.99,82.0,27.63636364,11.0,60.0,27.75,8.0,121.545,106.0,536.0,41.1249423697557,430.0,90.47169811320757
2024-01-20 21:00:00,2.66,1.27,1.39,1135.0,4000.0,1480.0,2260.0,1446.0,232.0,120271.0,2.72070914371068,0.97,11.08,0.4,87.55,3.9,48.9303390479669,7.1,1.04,0.45,87.09,11.42,3.007142460146728,70.21,9.42,19.18,1.19,9.228169393920792,4.71111111111111,80.8666666666667,63.61,24.88,0.079,6.175,2.21,10.405,2.37,0.0445,0.205,53.57,11.695,0.1355,1.89392771160171,0.33,142.27236774498613,0.1,95.71,0.79,0.39,1.21,0.0,0.0,2.616974424203196,1.0,61.71396198414164,4.123035314987315,2.714802735512492,0.0599999999999999,0.0015234648429916,0.0901842188409993,0.2034732737453811,1.892493635155733,4.789862388795708,0.1872566018127482,0.1223464842991672,0.0411228125606662,40.20007915632421,0.0,0.0,0.0,0.0,0.0,0.0,0.0,0.0,0.0,0.0,0.0,0.0,0.0,1779.9061252796482,8.0,1.5,3.92,82.0,27.63636364,11.0,60.0,27.75,8.0,121.9425,109.0,539.0,41.565575646601,430.0,92.0183486238532
2024-01-20 22:00:00,2.67,1.27,1.4,1132.0,4000.0,1463.0,2259.0,1413.0,228.0,118095.0,2.77109746830106,0.97,11.08,0.4,87.55,3.9,44.97883609394365,7.1,1.04,0.45,87.09,11.42,2.764292470842754,70.21,9.42,19.18,1.19,8.482923410962083,4.71111111111111,80.8666666666667,63.61,24.88,0.079,6.175,2.21,10.405,2.37,0.0445,0.205,53.57,11.695,0.1355,1.89392771160171,0.33,130.78277473666722,0.1,95.71,0.79,0.39,1.21,0.0,0.0,2.405633518559668,1.0,61.71396198414164,4.123035314987315,2.714802735512492,0.0599999999999999,0.0015234648429916,0.0901842188409993,0.2034732737453811,1.892493635155733,4.789862388795708,0.1872566018127482,0.1223464842991672,0.0411228125606662,36.95361214569383,0.0,0.0,0.0,0.0,0.0,0.0,0.0,0.0,0.0,0.0,0.0,0.0,0.0,1779.9061252796482,7.0,1.5,3.94,82.0,27.63636364,11.0,60.0,27.75,8.0,121.9425,109.0,539.0,41.7031070195627,430.0,84.58715596330275
2024-01-20 23:00:00,2.6,1.27,1.33,1147.0,4002.0,508.0,2274.0,1483.0,235.0,118321.0,2.73918254207929,0.97,11.21,0.39,87.43,3.8,50.01736530461447,6.9,1.05,0.44,87.14,11.37,3.235462304310531,69.66,9.97,19.24,1.13,14.252325610097513,4.73333333333334,81.1788888888889,63.61,23.52,0.0815,6.755,2.145,10.755,2.22,0.0445,0.21,53.40000000000001,11.515,0.1515,1.705073321496675,0.36,149.80322254160316,0.2,93.87,0.73,0.79,1.17,0.0,0.0,1.968643149339953,1.0,62.15162409935844,4.072731039252365,3.009817217115552,0.0552114883309707,0.002521148833097,0.0945603121995061,0.2125540435999358,2.097670990807992,3.75253258486899,0.1257702333805843,0.0808459533238831,0.0193232373408934,42.01773648077397,0.0,0.0,0.0,0.0,0.0,0.0,0.0,0.0,0.0,0.0,0.0,0.0,0.0,1779.9061252796482,8.0,1.5,3.86,82.0,27.63636364,11.0,60.0,27.75,8.0,123.5325,121.0,551.0,41.0516605166052,430.0,96.52892561983472
2024-01-21 00:00:00,2.65,1.27,1.38,1138.0,4000.0,719.0,2271.0,1431.0,230.0,118360.0,2.74302217286454,0.97,11.21,0.39,87.43,3.8,39.95333059758951,6.9,1.05,0.44,87.14,11.37,2.584452305572192,69.66,9.97,19.24,1.13,11.384603595507333,4.73333333333334,81.1788888888889,63.61,23.52,0.0815,6.755,2.145,10.755,2.22,0.0445,0.21,53.40000000000001,11.515,0.1515,1.705073321496675,0.36,119.66119443394136,0.2,93.87,0.73,0.79,1.17,0.0,0.0,1.5725308619365148,1.0,62.15162409935844,4.072731039252365,3.009817217115552,0.0552114883309707,0.002521148833097,0.0945603121995061,0.2125540435999358,2.097670990807992,3.75253258486899,0.1257702333805843,0.0808459533238831,0.0193232373408934,33.56331358828856,0.0,0.0,0.0,0.0,0.0,0.0,0.0,0.0,0.0,0.0,0.0,0.0,0.0,2220.3492987796944,7.0,1.5,3.67,82.0,27.63636364,11.0,60.0,27.75,8.0,124.385,118.0,553.0,42.5240054869685,435.0,96.1864406779661
