Repository: saikumar-voptimai/evonith_bf_webapp

# Evonith BF2 — Blast Furnace Intelligence Platform

Monitoring, modelling and optimisation of **Blast Furnace 2 (BF2)** at Evonith Steel: live telemetry from InfluxDB,
manual plant reports from Neon PostgreSQL, a two-zone energy model of the furnace, blend and fuel optimisers, a
conversational assistant (FurnaceMind) and a live digital twin evaluated every hour.

The platform has three deployable parts that share one Python service layer, plus the shared data library:

| Part | Path | What it is |
|---|---|---|
| **Streamlit app** (legacy) | `src/app.py`, `src/custom_pages/` | The original 11-page dashboard; still the home of the model pages. Served under `/legacy` in production |

File: src/data/V14_df_filtered.csv (part 9 of 61)
LET_PCT_FE2O3,LLOYDS_PELLET_PCT_K2O,LLOYDS_PELLET_PCT_LOI,LLOYDS_PELLET_PCT_MGO,LLOYDS_PELLET_PCT_MNO,LLOYDS_PELLET_PCT_NA2O,LLOYDS_PELLET_PCT_P,LLOYDS_PELLET_PCT_SIO2,LLOYDS_PELLET_PCT_TIO2,LLOYDS_PELLET_PCT_TM,LOWER STACK - 18660_TEMP. OC.1BT-12DEG. OC,LOWER STACK - 18660_TEMP. OC.2CT-17DEG. OC,LOWER STACK - 18660_TEMP. OC.3DT-03DEG. OC,LOWER STACK - 18660_TEMP. OCAT-07DEG. OC,NON_COKE_DISCHARGE_TIME,NUTCOKE_ASH%,NUTCOKE_CALC_MT,NUTCOKE_FC%,NUTCOKE_IM%,NUTCOKE_MOIST%,NUTCOKE_VM%,O2 ENRICHMENT %,ORE_AL2O3%,ORE_CALC_MT,ORE_CAO%,ORE_FE(T)%,ORE_K2O%,ORE_LOI%,ORE_MGO%,ORE_MNO%,ORE_NA2O%,ORE_P%,ORE_SIO2%,ORE_TIO2%,ORE_TM%,OXYGENFLOWNM3/HR.,PCI_2_ASH%,PCI_2_CALC_MT,PCI_2_FC%,PCI_2_IM%,PCI_2_VM%,PERMEABILITYKGS/HR.,PRODUCTIONTONNESPERHR,RAFTOC,SINTER_CALC_MT,SINTER_SP_02_AL2O3%,SINTER_SP_02_BASICITY,SINTER_SP_02_CAO%,SINTER_SP_02_COLD_STRENGTH_AI,SINTER_SP_02_COLD_STRENGTH_TI,SINTER_SP_02_FE(T)%,SINTER_SP_02_FEO%,SINTER_SP_02_HOT_STRENGTH_RDI,SINTER_SP_02_HOT_STRENGTH_RI,SINTER_SP_02_K2O%,SINTER_SP_02_MGO%,SINTER_SP_02_MNO%,SINTER_SP_02_NA2O%,SINTER_SP_02_P%,SINTER_SP_02_SIO2%,SINTER_SP_02_TIO2%,SLAG_BASICITY,SLAG_PCT_AL2O3,SLAG_PCT_CAO,SLAG_PCT_FEO,SLAG_PCT_K2O,SLAG_PCT_MGO,SLAG_PCT_MNO,SLAG_PCT_NA2O,SLAG_PCT_S,SLAG_PCT_SIO2,SLAG_PCT_TIO2,SLAG_T_BASICITY,STEAMKGS/HR.,STOCKRODLEVEL,TOPBAR,TOPPRESSUREBAR,TOTAL HEAT LOAD,TOTAL OXYGENNM3/HR.,TOTAL_COKE_PORTIONS,TOTAL_NON_COKE_PORTIONS,TOTAL_PELLET_CALC_MT,TUYEREVELOCITYM/S,UNITCOST LAKHS/THM,WEIGHTED_COKE_ANGLE,WEIGHTED_NON_COKE_ANGLE
2025-12-13 09:00:00,547.6666667,177.5335508,51.39916667,55.66777778,88.79416667,65.18833333,84.95583333,113.6425,67.92166667,1.085634386,6.5,4.374035608,0.011192878,94.85828487,0.143857567,0.116982196,0.03584273,0.399821958,0.059982196,315.0,11.4960439,28.02,90.0,87.53877623,0.395539615,3.306477516,0.965179872,1.271216822,0.738140044,0.914,0.0,0.803544858,1.009102845,0.0,88.91317287,0.186870897,19.16162714,2.933183811,23.21146822,135.5372222,134.0941667,168.8825,151.8845833,169.0244444,45.22399464,1,366.5975,467.0169444,605.3108333,60.655,1483.350148,2.619365608,1148.893056,109142.1944,0.0,0.0,0.0,0.0,0.0,0.0,0.0,0.0,0.0,0.0,0.0,0.0,44.51111111,39.66083333,37.96222222,44.55527778,68.0,11.77,5.95,87.23,0.4,6.6,1.0,3.007804358,4.380102093,51.13,0.057875611,59.68891649,0.042622883,4.210945042,0.055494622,0.06655662,0.015338803,0.058821963,5.183877567,0.430564502,4.223078428,4003.922333,11.16,15.52249807,68.66,1.43,18.75,1433.060272,87.43416667,2174.776156,98.767,2.6,1.866197183,10.6,5.133333333,79.53333333,54.62,9.4,35.69,70.01,0.06,2.2,0.13,0.027,0.05,5.68,0.16,1.048125785,18.99607398,36.34141736,0.254988969,0.471750742,7.1000429,0.187717313,0.213857567,0.27483239,34.67242085,1.359287834,1.253034491,0,1.413032902,0.185582434,1.348134847,2.43192383,,21,9,0.0,216.3300039,102.2731955,25.14285714,25.77777778
2025-12-13 10:00:00,544.875,172.5800033,51.26166667,55.65944444,88.38138889,65.88833333,98.82222222,122.3619444,65.31333333,1.114065616,6.5,4.375816024,0.010836795,94.87252819,0.136735905,0.116091988,0.037979228,0.390919881,0.059091988,315.0,11.49606259,28.153,90.0,87.53875715,0.395540795,3.306546372,0.965180265,1.314480387,0.79,0.831,0.0,0.86,1.08,0.0,95.16,0.2,18.644146,2.898694689,23.16575075,131.6511111,129.2575,153.0138889,141.8951389,153.6580556,44.59228633,1,366.0677778,466.1233333,604.4625,60.98694444,1480.857567,2.662422742,1128.304167,109284.3942,0.0,0.0,0.0,0.0,0.0,0.0,0.0,0.0,0.0,0.0,0.0,0.0,44.91555556,40.51611111,37.62666667,44.88111111,68.0,11.77,5.555,87.23,0.4,6.6,1.0,3.046316744,4.390876879,50.771,0.058673258,59.65344409,0.043143251,4.220294066,0.056044001,0.066860215,0.015252034,0.059049623,5.212297768,0.431139115,4.242067322,4058.175656,11.16,15.11820964,68.66,1.43,18.75,1390.070972,87.60116667,2171.405311,99.63,2.6,1.866197183,10.6,5.133333333,79.53333333,54.62,9.4,35.69,70.01,0.06,2.2,0.13,0.027,0.05,5.68,0.16,1.047676311,19.08082801,36.21562113,0.256484799,0.459287834,7.279134571,0.188398712,0.206735905,0.297270483,34.5672206,1.323679525,1.258391067,0,1.351256295,0.200414732,1.347987786,2.469436386,,21,9,0.0,210.9295761,101.6168504,25.14285714,25.77777778
2025-12-13 11:00:00,540.0,163.68647,51.30722222,56.35972222,89.2975,67.14222222,117.2602778,128.1855556,66.93833333,1.139110616,6.5,4.377596439,0.010480712,94.88677151,0.129614243,0.11520178,0.040115727,0.382017804,0.05820178,315.0,11.49377789,32.497,90.0,87.54108995,0.395396498,3.298129058,0.965132166,1.344464825,0.79,0.976,0.0,0.86,1.08,0.0,95.16,0.2,18.58690275,2.808738414,23.18354539,150.6627778,133.0036111,153.0305556,144.6968056,142.0902778,44.49747925,1,365.5797222,465.3036111,603.7830556,61.445,1478.364985,2.692402819,1160.585556,111060.685,0.0,0.0,0.0,0.0,0.0,0.0,0.0,0.0,0.0,0.0,0.0,0.0,45.44638889,39.71694444,37.78805556,45.28111111,68.0,11.77,7.446,87.23,0.4,6.6,1.0,3.101099308,4.375750616,58.432,0.059005511,59.682806,0.043503525,4.206029915,0.05629364,0.066560275,0.015199771,0.058882314,5.202909536,0.428313065,4.245712965,4201.530433,11.16,14.36839834,68.66,1.43,18.75,1381.342825,87.78,2230.736058,117.776,2.6,1.866197183,10.6,5.133333333,79.53333333,54.62,9.4,35.69,70.01,0.06,2.2,0.13,0.027,0.05,5.68,0.16,1.047226837,19.16558205,36.08982491,0.257980629,0.446824926,7.458226243,0.189080111,0.199614243,0.319708575,34.46202034,1.288071217,1.263747643,0,1.278727852,0.205354217,1.347837081,2.431312286,,21,9,0.0,217.60164,100.4384573,25.14285714,25.77777778
2025-12-13 12:00:00,537.4166667,153.8024383,51.90583333,57.10027778,89.57666667,66.71611111,90.10694444,129.58,68.44888889,1.147851438,6.5,4.379376855,0.010124629,94.90101484,0.122492582,0.114311573,0.042252226,0.373115727,0.057311573,314.2361111,11.48925442,27.616,90.0,87.54570865,0.395110805,3.281463644,0.965036935,1.357270477,0.79,0.833,0.0,0.86,1.08,0.0,95.16,0.2,18.45182308,2.836926131,23.53655467,146.3030556,130.5086111,158.9925,151.1764583,168.9016667,43.94508847,1,365.0197222,464.5927778,603.1813889,61.96944444,1475.872404,2.705053908,1134.418889,110342.0507,0.0,0.0,0.0,0.0,0.0,0.0,0.0,0.0,0.0,0.0,0.0,0.0,46.1425,39.91694444,37.33222222,45.91194444,68.0,11.77,6.382,87.23,0.4,6.6,1.0,3.126636792,4.436754557,50.138,0.055106107,59.60041206,0.040127847,4.265565439,0.053487375,0.067547369,0.01571738,0.059288627,5.186994096,0.443269935,4.177595835,4201.049294,11.16,14.40708027,68.66,1.43,18.75,1357.008686,93.67263889,2206.492856,100.518,2.6,1.866197183,10.6,5.133333333,79.53333333,54.62,9.4,35.69,70.01,0.06,2.2,0.13,0.027,0.05,5.68,0.16,1.046777363,19.25033609,35.96402868,0.259476459,0.434362018,7.637317915,0.18976151,0.192492582,0.342146668,34.35682009,1.252462908,1.269104219,0,1.022388656,0.209419,1.34785935,2.342014314,,21,9,0.0,211.3731783,98.93785086,25.14285714,25.77777778
2025-12-13 13:00:00,535.0,186.0057472,52.43833333,58.30833333,90.19722222,66.00694444,103.3863889,147.3563889,69.65388889,1.164705426,6.5,4.354509804,0.01,94.84278431,0.125098039,0.114509804,0.039431373,0.449019608,0.064647059,310.0,11.49680652,27.791,90.0,87.53799755,0.39558778,3.309287179,0.965195927,1.3688088,0.79,0.829,0.0,0.86,1.08,0.0,95.16,0.2,18.32911383,2.894909,23.37924403,147.8608333,134.3447222,162.4111111,153.7629861,170.4352778,43.94608769,1,364.5063889,463.8352778,602.5455556,62.52138889,1477.54902,2.716933417,1151.977222,112293.7531,0.0,0.0,0.0,0.0,0.0,0.0,0.0,0.0,0.0,0.0,0.0,0.0,46.55083333,39.2,36.22138889,46.45916667,68.0,11.77,6.191,87.23,0.4,6.6,1.0,3.070549931,4.384980014,50.036,0.059823927,59.65051883,0.044050803,4.213931969,0.056859261,0.066832081,0.015109241,0.059091499,5.230093733,0.428617276,4.264799344,4198.949167,11.16,15.49608713,68.66,1.43,18.75,1370.392981,83.30972222,2195.279206,100.792,2.6,1.866197183,10.6,5.133333333,79.53333333,54.62,9.4,35.69,70.01,0.06,2.2,0.13,0.027,0.05,5.68,0.16,1.05660477,19.44823529,36.05509804,0.249803922,0.424901961,7.656666667,0.179803922,0.184901961,0.355098039,34.12882353,1.201764706,1.280950602,0,1.195734512,0.204103371,1.348045014,2.229802516,,21,9,0.0,217.1590417,102.1457615,25.14285714,25.77777778
2025-12-13 14:00:00,539.0,169.9989421,53.29641791,58.76925373,90.40298507,64.64447761,103.8764179,141.2856716,69.0161194,1.161701835,6.5,4.315294118,0.01,94.74552941,0.132941176,0.115294118,0.033941176,0.570588235,0.076411765,310.0,11.55253946,26.226,90.0,87.48109128,0.399107756,3.51461908,0.966369252,1.367844934,0.79,0.823,0.0,0.86,1.08,0.0,95.16,0.2,18.84748101,2.912313448,22.92208254,166.3976119,148.4567164,169.9510448,162.8152239,166.4555224,45.12301815,1,363.9722388,463.1880597,602.1214925,62.71641791,1481.470588,2.71609391,1156.197612,111495.8445,0.0,0.0,0.0,0.0,0.0,0.0,0.0,0.0,0.0,0.0,0.0,0.0,46.83253731,38.96925373,36.91791045,46.78059701,68.0,11.77,5.965,87.23,0.4,6.6,1.0,3.092672436,4.613977688,49.481,0.043251753,59.36845395,0.029925871,4.438935551,0.044964936,0.070369233,0.01728417,0.060413823,5.129702512,0.487453022,3.96872739,4199.734015,11.16,15.64636009,68.66,1.43,18.75,1361.444424,92.03798507,2193.717042,100.253,2.6,1.866197183,10.6,5.133333333,79.53333333,54.62,9.4,35.69,70.01,0.06,2.2,0.13,0.027,0.05,5.68,0.16,1.071965883,19.70705882,36.26294118,0.234117647,0.417058824,7.59,0.164117647,0.177058824,0.362941176,33.83470588,1.142941176,1.296291497,0,1.124372994,0.20614313,1.34819711,2.200964543,,21,9,0.0,216.4528561,100.0248598,25.14285714,25.77777778
2025-12-13 15:00:00,540.0694444,175.4638767,53.82333333,58.47777778,91.35305556,64.37333333,109.2813889,135.8958333,70.35027778,1.169387276,6.095833333,4.278875,0.01,94.671575,0.139625,0.1161875,0.029525,0.668375,0.0858375,307.5416667,11.49925812,27.228,90.0,87.53549434,0.395742618,3.318319377,0.965247539,1.372476707,0.79,0.776,0.0,0.86,1.08,0.0,95.16,0.2,18.45213675,3.106545772,23.19270875,172.9530556,156.3525,189.1391667,179.8190972,200.8316667,44.30806422,1,363.4236111,462.4630556,601.5641667,62.88611111,1484.85,2.720473961,1130.649444,111448.115,0.0,0.0,0.0,0.0,0.0,0.0,0.0,0.0,0.0,0.0,0.0,0.0,46.94916667,38.86083333,36.19222222,46.93777778,68.0,11.77,5.86,87.23,0.4,6.6,1.0,3.1004517,4.714309022,49.278,0.034447624,59.26659321,0.022577905,4.538728033,0.038668574,0.071784772,0.018422095,0.060831308,5.053290109,0.515377207,3.806800195,4202.039033,11.16,15.63588344,68.66,1.43,18.75,1355.619908,89.11169489,2165.946675,100.048,2.6,1.866197183,10.6,5.133333333,79.53333333,54.62,9.4,35.69,70.01,0.06,2.2,0.13,0.027,0.05,5.68,0.16,1.084750017,19.91375,36.443625,0.22225,0.40925,7.531875,0.15075,0.170375,0.369625,33.597,1.0915,1.308935495,0,1.131881832,0.203089446,1.348152297,2.180723483,,21,9,0.0,212.0595603,100.1343803,25.14285714,25.77777778
2025-12-13 16:00:00,541.2361111,169.1453162,54.06666667,58.29138889,90.40138889,64.61083333,92.69416667,125.5386111,69.06833333,1.145565604,6.0,4.267625,0.01,94.807325,0.135875,0.1180625,0.034775,0.552125,0.0742125,302.7083333,11.59892786,27.114,90.0,87.42612912,0.402009294,3.42089511,0.974943018,1.339405444,0.56,0.54,0.0,0.59,1.15,0.0,96.57,0.1,18.52908008,2.843991108,23.08531131,142.9169444,136.0766667,164.1586111,154.8307639,176.1708333,44.52429561,1,362.8547222,461.7536111,601.0130556,63.14611111,1483.35,2.687668714,1150.243056,111081.3175,0.0,0.0,0.0,0.0,0.0,0.0,0.0,0.0,0.0,0.0,0.0,0.0,47.065,38.885,36.42972222,47.09416667,68.0,11.86,6.004,87.14,0.48,6.3,1.0,3.048401031,4.7329223,52.883,0.054391203,59.76876652,0.031644933,4.045168958,0.040840535,0.085420267,0.02418696,0.076512963,4.760094359,0.474306374,3.642026738,4123.443356,11.57,14.81713139,70.55,1.5,16.38,1385.707975,87.60001,2205.719283,100.661,2.58,1.93,10.33,5.133333333,79.53333333,54.88,9.17,35.69,70.01,0.057,2.37,0.14,0.025,0.047,5.35,0.16,1.07434134,19.65125,36.379875,0.24475,0.40175,7.550625,0.15825,0.174125,0.365875,33.867,1.1065,1.297307424,0,1.267402086,0.193839809,1.348185492,2.187026222,,21,9,0.0,216.2837872,98.08883773,25.14285714,25.77777778
2025-12-13 17:00:00,536.4861111,164.0633105,54.26944444,57.9925,88.80583333,64.05416667,97.26666667,117.9036111,67.29694444,1.134183596,6.404166667,4.256375,0.01,94.943075,0.132125,0.1199375,0.040025,0.435875,0.0625875,300.0,11.59618424,26.747,90.0,87.42915916,0.4015269,3.406875537,0.974656597,1.345862579,0.56,0.52,0.0,0.59,1.15,0.0,96.57,0.1,18.78544594,2.928851625,22.89954711,148.6019444,142.8777778,158.4225,152.53875,160.2527778,45.06590247,1,362.3444444,461.1761111,600.6369444,63.22361111,1481.85,2.693801389,1134.165833,110962.9331,0.0,0.0,0.0,0.0,0.0,0.0,0.0,0.0,0.0,0.0,0.0,0.0,47.19972222,39.33,34.99527778,47.20166667,68.0,11.86,6.007,87.14,0.48,6.3,1.0,3.102631503,4.643215118,48.499,0.062277779,59.65502629,0.034167529,3.939325553,0.04459659,0.083911008,0.02407462,0.076499289,5.111550135,0.471750263,3.716919936,4195.702564,11.57,15.33672973,70.55,1.5,16.38,1377.871014,93.4805575,2181.251306,100.226,2.58,1.93,10.33,5.133333333,79.53333333,54.88,9.17,35.69,70.01,0.057,2.37,0.14,0.025,0.047,5.35,0.16,1.063932663,19.38875,36.316125,0.26725,0.39425,7.569375,0.16575,0.177875,0.362125,34.137,1.1215,1.285679354,0,1.270102746,0.211678963,1.348063714,2.204787185,,21,9,0.0,213.3132183,96.73838864,25.14285714,25.77777778
2025-12-13 18:00:00,535.5972222,175.6729792,54.19194444,57.435,87.12722222,62.12111111,85.38944444,129.4052778,66.50722222,1.156165529,6.095833333,4.227714286,0.010185714,95.06865714,0.128142857,0.119328571,0.043,0.349571429,0.0534,300.0,11.55635094,26.848,90.0,87.47315089,0.394523242,3.203331719,0.970498175,1.368406292,0.56,0.517,0.0,0.59,1.15,0.0,96.57,0.1,18.81180069,2.964682986,22.98492981,139.5519444,132.1608333,157.8322222,149.9475694,170.2452778,45.00735453,1,361.8655556,460.5716667,600.2019444,63.23472222,1482.485714,2.716708378,1147.6675,111938.4453,0.0,0.0,0.0,0.0,0.0,0.0,0.0,0.0,0.0,0.0,0.0,0.0,47.20583333,39.79638889,34.92861111,47.14111111,68.0,11.86,5.898,87.14,0.48,6.3,1.0,3.07586105,4.592537637,51.611,0.060744609,59.79916452,0.034082056,3.892574257,0.043900719,0.083758307,0.024117049,0.07563719,5.01567069,0.462597586,3.688634206,4196.324253,11.57,15.63831242,70.55,1.5,16.38,1365.261758,89.0194525,2185.583983,96.863,2.58,1.93,10.33,5.133333333,79.53333333,54.88,9.17,35.69,70.01,0.057,2.37,0.14,0.025,0.047,5.35,0.16,1.056626748,19.28271429,36.19271429,0.289285714,0.401142857,7.626428571,0.17,0.183714286,0.36,34.25285714,1.139285714,1.279285242,0,1.296062423,0.212240784,1.348249978,2.174129033,,21,9,0.0,215.816215,98.27666974,25.14285714,25.77777778
2025-12-13 19:00:00,542.7,180.7406594,53.86416667,57.11083333,88.92444444,62.06611111,93.35472222,108.0336111,64.44611111,1.147998593,6.0,4.176285714,0.010614286,95.18094286,0.123857143,0.115471429,0.043,0.302428571,0.0474,300.0,11.5072195,31.444,90.0,87.52741143,0.385884747,2.952275474,0.965369069,1.357256603,0.56,0.701,0.0,0.59,1.15,0.0,96.57,0.1,18.80133586,2.969682331,23.12391528,143.3922222,131.7005556,151.6755556,148.6328472,167.7630556,44.84519772,1,361.3375,460.0094444,599.7638889,63.21305556,1485.914286,2.7054759,1153.073611,113297.2342,0.0,0.0,0.0,0.0,0.0,0.0,0.0,0.0,0.0,0.0,0.0,0.0,47.195,40.09444444,34.93388889,47.15055556,68.0,11.86,6.831,87.14,0.48,6.3,1.0,3.009364225,4.61060565,59.044,0.061163708,59.75221259,0.034080364,3.909520188,0.044088815,0.083827654,0.024104177,0.07592636,5.043584954,0.465696633,3.697215636,4155.358103,11.57,15.84047342,70.55,1.5,16.38,1393.802031,87.642003,2185.572381,115.461,2.58,1.93,10.33,5.133333333,79.53333333,54.88,9.17,35.69,70.01,0.057,2.37,0.14,0.025,0.047,5.35,0.16,1.05337829,19.38128571,35.99128571,0.310714286,0.426857143,7.733571429,0.17,0.192285714,0.36,34.16714286,1.160714286,1.279735538,0,1.217136953,0.209258052,1.348225872,2.150103756,,21,9,0.0,220.0831747,98.94813738,25.14285714,25.77777778
2025-12-13 20:00:00,541.4555556,171.9890147,53.12472222,56.92416667,90.14583333,61.56527778,97.84305556,113.3963889,65.76472222,1.143900226,6.404166667,4.141428571,0.011118367,95.26714694,0.120816327,0.112693878,0.04255102,0.261632653,0.042612245,297.4722222,11.59607592,26.74,90.0,87.4292788,0.401507853,3.40632199,0.974645288,1.347740186,0.56,0.703,0.0,0.59,1.15,0.0,96.57,0.1,18.710335,3.032801247,23.31211494,157.5613889,143.1744444,160.3461111,155.17125,159.6030556,44.52427275,1,360.8830556,459.5233333,599.4608333,62.99638889,1488.673469,2.695613847,1130.930278,113790.295,0.0,0.0,0.0,0.0,0.0,0.0,0.0,0.0,0.0,0.0,0.0,0.0,47.00277778,40.43083333,35.50444444,46.935,68.0,11.86,5.823,87.14,0.48,6.3,1.0,3.031696969,4.410393075,48.922,0.057686726,60.23187605,0.034393504,3.719199747,0.042553657,0.082922816,0.024226176,0.072888557,4.791645476,0.432858264,3.615882425,4202.073228,11.57,16.08864072,70.55,1.5,16.38,1409.993075,93.54458333,2163.447947,100.089,2.58,1.93,10.33,5.133333333,79.53333333,54.88,9.17,35.69,70.01,0.057,2.37,0.14,0.025,0.047,5.35,0.16,1.050228943,19.46591837,35.81040816,0.331632653,0.44877551,7.813673469,0.172857143,0.199183673,0.35877551,34.0977551,1.191020408,1.279386837,0,1.081920352,0.203839944,1.348084819,2.194559506,,21,9,0.0,218.0582114,97.15660001,25.14285714,25.77777778
2025-12-13 21:00:00,544.7222222,179.0971531,52.39138889,56.89305556,90.53611111,60.17527778,86.97638889,133.5475,67.25944444,1.164737592,6.5,4.255714286,0.012302041,95.11861633,0.128979592,0.119632653,0.038061224,0.277959184,0.048734694,295.0,11.60448512,27.123,90.0,87.4199917,0.402986395,3.449292114,0.975523172,1.363725453,0.56,0.709,0.0,0.59,1.15,0.0,96.57,0.1,18.97542939,3.179494561,22.98915,164.5105556,149.1563889,178.2727778,168.7255556,182.9625,45.21770483,1,360.4244444,458.9727778,599.0525,62.71305556,1485.408163,2.712424389,1171.206111,113992.0908,0.0,0.0,0.0,0.0,0.0,0.0,0.0,0.0,0.0,0.0,0.0,0.0,46.69444444,40.4375,35.42194444,46.56638889,68.0,11.86,5.711,87.14,0.48,6.3,1.0,3.024301992,4.62872689,52.792,0.061264964,59.71622594,0.033998182,3.927210941,0.04412733,0.083934498,0.024096909,0.076170859,5.055893885,0.468394075,3.702060918,4199.930394,11.57,17.00796114,70.55,1.5,16.38,1398.299683,94.965,2171.627936,97.982,2.58,1.93,10.33,5.133333333,79.53333333,54.88,9.17,35.69,70.01,0.057,2.37,0.14,0.025,0.047,5.35,0.16,1.047971586,19.42510204,35.8144898,0.347959184,0.436530612,7.650408163,0.201428571,0.191020408,0.346530612,34.17530612,1.30122449,1.271847166,0,1.2370202,0.198987884,1.348495922,2.274262671,,21,9,0.0,223.7697956,97.48037278,25.14285714,25.77777778
2025-12-13 22:00:00,545.0,194.592485,51.91083333,57.51722222,90.66472222,59.63694444,95.82916667,192.2886111,66.62361111,1.222701969,6.095833333,4.37,0.013485714,94.97008571,0.137142857,0.126571429,0.033571429,0.294285714,0.054857143,295.0,11.60327731,31.593,90.0,87.42132561,0.402774032,3.443120311,0.975397082,1.431769564,0.56,0.838,0.0,0.59,1.15,0.0,96.57,0.1,18.36354619,3.237630203,22.72916703,164.5058333,146.3127778,177.9375,166.6234028,177.7375,44.68921572,1,359.9736111,458.4791667,598.8108333,62.40944444,1482.142857,2.767361019,1138.296389,114265.9758,0.0,0.0,0.0,0.0,0.0,0.0,0.0,0.0,0.0,0.0,0.0,0.0,46.38888889,40.55472222,34.28277778,46.23972222,68.0,11.86,7.075,87.14,0.48,6.3,1.0,3.014797233,4.653393223,60.945,0.061777832,59.6541905,0.033980917,3.950474526,0.044356223,0.084036098,0.024080384,0.076557175,5.091087538,0.47254856,3.713077365,4197.776333,11.57,17.33043104,70.55,1.5,16.38,1334.204906,89.060125,2136.134953,112.111,2.58,1.93,10.33,5.133333333,79.53333333,54.88,9.17,35.69,70.01,0.057,2.37,0.14,0.025,0.047,5.35,0.16,1.045714229,19.38428571,35.81857143,0.364285714,0.424285714,7.487142857,0.23,0.182857143,0.334285714,34.25285714,1.411428571,1.264307496,0,1.272381414,0.209067569,1.335558256,2.327099062,,21,9,0.0,216.0463897,99.53350426,25.14285714,25.77777778
2025-12-13 23:00:00,543.2083333,183.3042347,51.77833333,59.04027778,89.91777778,61.33666667,102.7594444,194.4461111,66.77222222,1.234080747,6.404166667,4.39619469,0.012899115,94.91426903,0.129646018,0.121752212,0.034070796,0.334513274,0.056654867,295.0,11.60039518,26.975,90.0,87.42450862,0.402267285,3.428392956,0.9750962,1.442457456,0.56,0.708,0.0,0.59,1.15,0.0,96.57,0.1,18.18289467,3.301496597,23.23509839,165.7502778,142.6947222,166.8544444,157.7719444,155.7883333,43.90154769,1,359.5144444,457.9552778,598.5425,62.42666667,1478.584071,2.790653844,1141.3375,114267.7653,0.0,0.0,0.0,0.0,0.0,0.0,0.0,0.0,0.0,0.0,0.0,0.0,46.38638889,41.66027778,37.04305556,46.32027778,68.0,11.86,6.235,87.14,0.48,6.3,1.0,3.021209592,4.648206402,51.327,0.061874062,59.66013365,0.034036024,3.945138231,0.044404115,0.083990882,0.02408025,0.076505056,5.093720459,0.471937655,3.71316656,4208.50035,11.57,17.15083781,70.55,1.5,16.38,1323.407736,93.564875,2143.501789,98.281,2.58,1.93,10.33,5.133333333,79.53333333,54.88,9.17,35.69,70.01,0.057,2.37,0.14,0.025,0.047,5.35,0.16,1.038035297,19.39415929,35.78548673,0.37,0.416548673,7.360973451,0.215840708,0.18,0.326548673,34.47672566,1.356814159,1.251575572,0,1.221626672,0.208376737,1.348073956,2.344289167,,21,9,0.0,215.0729803,98.0378111,25.14285714,25.77777778
2025-12-14 00:00:00,545.125,183.5942894,51.65888889,59.08027778,89.61694444,62.125,87.2175,154.3183333,66.66694444,1.22179455,6.5,4.374955752,0.011359292,94.90837522,0.113716814,0.11060177,0.037256637,0.387610619,0.056123894,295.0,11.59835586,27.005,90.0,87.42533568,0.420945751,3.394304758,0.976308461,1.424691675,0.56,0.523,0.0,0.59,1.15,0.0,96.57,0.1,18.74496081,3.308127608,22.89209606,166.5775,155.6691667,193.6175,174.7314583,183.0616667,45.01882308,1,359.0936111,457.5947222,598.4761111,62.3325,1474.867257,2.772424744,1146.818889,112471.1561,0.0,0.0,0.0,0.0,0.0,0.0,0.0,0.0,0.0,0.0,0.0,0.0,46.41888889,42.39611111,39.12833333,46.32083333,68.0,11.86,5.811,87.14,0.48,6.3,1.0,3.065916542,4.654808141,51.444,0.061817705,59.65026825,0.033982564,3.951786214,0.044374271,0.084040704,0.024079251,0.076580826,5.093620247,0.472800327,3.713832517,4200.509992,11.23,17.4350317,70.53,1.55,16.69,1317.953089,94.965,2135.182347,96.77,2.35,1.982791587,10.37,5.111111111,79.55555556,55.1,9.39,35.69,70.01,0.059,2.26,0.18,0.026,0.049,5.23,0.15,1.027437055,19.43132743,35.73238938,0.37,0.411238938,7.254778761,0.178672566,0.18,0.321238938,34.77938053,1.213451327,1.236047819,0,1.209305089,0.202897122,1.34777555,2.295397434,,21,9,0.0,213.6293778,98.07624335,25.14285714,25.77777778
2025-12-14 01:00:00,548.5416667,200.9661042,51.28,58.07305556,87.98638889,61.3725,87.29833333,115.1169444,63.13305556,1.184169128,6.095833333,4.363428571,0.011328571,94.86757143,0.119857143,0.109971429,0.035042857,0.429571429,0.063228571,295.0,11.59519694,26.708,90.0,87.42907144,0.420423843,3.380020968,0.975731616,1.380154995,0.56,0.522,0.0,0.59,1.15,0.0,96.57,0.1,17.98849869,3.478017306,23.31766025,165.2811111,158.0222222,196.8127778,177.8452778,191.265,43.54853717,1,358.6758333,457.2011111,598.3030556,61.91611111,1476.957143,2.728161903,1128.953333,110644.9011,0.0,0.0,0.0,0.0,0.0,0.0,0.0,0.0,0.0,0.0,0.0,0.0,46.0575,41.7225,47.73138889,46.07777778,68.0,11.86,5.783,87.14,0.48,6.3,1.0,3.117875481,4.590029378,52.079,0.060840454,59.80032259,0.034121143,3.889886327,0.04394708,0.083730678,0.024116112,0.075619021,5.019368267,0.462365637,3.689258626,4202.242875,11.23,17.89806636,70.53,1.55,16.69,1339.002319,89.060125,2101.882869,97.731,2.35,1.982791587,10.37,5.111111111,79.55555556,55.1,9.39,35.69,70.01,0.059,2.26,0.18,0.026,0.049,5.23,0.15,1.030771979,19.61085714,35.71342857,0.320714286,0.393571429,7.348285714,0.166714286,0.173428571,0.333142857,34.64957143,1.166857143,1.242901529,0,1.234167667,0.195985849,1.348008239,2.359479383,,21,9,0.0,209.8164775,100.3780088,25.14285714,25.77777778
2025-12-14 02:00:00,544.5694444,187.9853672,50.97861111,56.96888889,86.47944444,61.25833333,90.91,94.12777778,63.55555556,1.167197094,6.404166667,4.354857143,0.011757143,94.81614286,0.132714286,0.112542857,0.031185714,0.468142857,0.072657143,295.0,11.59650091,26.827,90.0,87.42752935,0.420639281,3.385917173,0.975969732,1.365400083,0.56,0.534,0.0,0.59,1.15,0.0,96.57,0.1,18.78134686,3.383101867,23.20560917,182.6505556,163.6661111,190.7830556,178.2516667,175.9069444,44.72944942,1,358.3008333,456.8780556,598.3541667,61.55333333,1480.814286,2.713111592,1152.226111,110235.2675,0.0,0.0,0.0,0.0,0.0,0.0,0.0,0.0,0.0,0.0,0.0,0.0,45.76583333,42.01805556,49.32555556,45.75555556,68.0,11.86,5.987,87.14,0.48,6.3,1.0,3.126472233,4.570075066,51.155,0.060528981,59.84690842,0.034161196,3.87084156,0.043810576,0.083636399,0.024127651,0.075321259,4.995982406,0.459137914,3.681565829,4203.023192,11.23,17.58882739,70.53,1.55,16.69,1350.602886,93.564875,2129.720908,96.798,2.35,1.982791587,10.37,5.111111111,79.55555556,55.1,9.39,35.69,70.01,0.059,2.26,0.18,0.026,0.049,5.23,0.15,1.038347431,19.83371429,35.70485714,0.256428571,0.372142857,7.502571429,0.162428571,0.164857143,0.350285714,34.38814286,1.149714286,1.256566988,0,1.005205965,0.198203004,1.347948594,2.297196999,,21,9,0.0,213.57265,98.65806116,25.14285714,25.77777778
2025-12-14 03:00:00,535.8055556,159.2008692,50.75916667,56.91055556,86.15888889,60.08055556,71.80527778,92.79555556,60.47666667,1.140307425,6.904166667,4.351485714,0.012,94.79190286,0.14,0.112662857,0.029594286,0.485542857,0.076811429,295.0,11.59247917,27.005,90.0,87.4322855,0.419974819,3.367731901,0.975235327,1.328346351,0.56,0.54,0.0,0.59,1.15,0.0,96.57,0.1,18.65514106,3.157608333,22.85409464,147.8194444,136.1722222,173.3558333,155.9174306,166.3222222,44.94295747,1,357.9355556,456.6058333,598.3216667,61.24,1481.365714,2.67669345,1136.258611,110319.6339,0.0,0.0,0.0,0.0,0.0,0.0,0.0,0.0,0.0,0.0,0.0,0.0,45.52777778,42.29305556,47.37805556,45.46611111,68.0,11.86,6.107,87.14,0.48,6.3,1.0,3.116959289,4.550287851,51.346,0.060062517,59.8985884,0.034161162,3.852299498,0.043601059,0.083561329,0.024141881,0.075003506,4.965044015,0.455734351,3.672079617,4194.272039,11.23,16.05534132,70.53,1.55,16.69,1389.005847,92.13199812,2160.522544,97.193,2.35,1.982791587,10.37,5.111111111,79.55555556,55.1,9.39,35.69,70.01,0.059,2.26,0.18,0.026,0.049,5.23,0.15,1.040116819,19.91245714,35.62274286,0.227428571,0.368914286,7.616742857,0.164457143,0.164457143,0.358514286,34.24891429,1.159314286,1.262509444,0,1.07540513,0.188038919,1.348319978,2.131631974,,21,9,0.0,213.4661894,94.84411516,25.14285714,25.77777778
2025-12-14 04:00:00,536.375,159.1015481,50.63305556,56.32388889,87.01916667,58.38972222,71.39666667,84.81805556,58.78138889,1.144826964,7.0,4.354914286,0.012,94.80321714,0.14,0.109577143,0.030965714,0.475257143,0.074068571,295.0,11.594128,26.938,90.0,87.43033559,0.420247234,3.375187468,0.975536417,1.325125697,0.56,0.536,0.0,0.59,1.15,0.0,96.57,0.1,18.70505431,3.162993525,23.31527331,138.3866667,130.3597222,153.6436111,143.9011111,153.2144444,44.51129261,1,357.6413889,456.2980556,598.3405556,61.04527778,1477.594286,2.673164953,1147.456389,110691.6928,0.0,0.0,0.0,0.0,0.0,0.0,0.0,0.0,0.0,0.0,0.0,0.0,45.27777778,42.7075,46.27694444,45.26694444,68.0,11.86,5.46,87.14,0.48,6.3,1.0,3.109313608,4.557675439,51.756,0.060250019,59.87882912,0.034164541,3.859193137,0.043685563,0.083587797,0.024136332,0.075124044,4.97725114,0.457022258,3.675778654,4198.299739,11.23,16.27131532,70.53,1.55,16.69,1394.966975,92.91957583,2163.761283,97.088,2.35,1.982791587,10.37,5.111111111,79.55555556,55.1,9.39,35.69,70.01,0.059,2.26,0.18,0.026,0.049,5.23,0.15,1.034293661,19.80274286,35.44445714,0.244571429,0.389485714,7.678457143,0.174742857,0.174742857,0.355085714,34.26948571,1.203885714,1.25835259,0,1.140118698,0.180298741,1.348078839,2.017294908,,21,9,0.0,215.8944094,94.83095512,25.14285714,25.77777778
2025-12-14 05:00:00,539.1388889,176.7619439,50.69,56.7825,87.18722222,57.70638889,73.43944444,70.08083333,59.33555556,1.181253119,6.595833333,4.358342857,0.012,94.81453143,0.14,0.106491429,0.032337143,0.464971429,0.071325714,295.0,11.5881736,26.774,90.0,87.43737731,0.419263465,3.34826324,0.974449092,1.372250653,0.56,0.701,0.0,0.59,1.15,0.0,96.57,0.1,18.93458286,3.153268094,23.03134675,157.4908333,140.5375,166.9419444,156.9788889,162.9452778,45.11473469,1,357.3202778,456.1430556,598.6061111,60.84583333,1473.822857,2.720502117,1157.148056,110798.6117,0.0,0.0,0.0,0.0,0.0,0.0,0.0,0.0,0.0,0.0,0.0,0.0,45.28166667,42.73611111,38.77027778,45.1125,68.0,11.86,6.173,87.14,0.48,6.3,1.0,3.101634581,4.608256169,49.85,0.063005617,59.69232497,0.034558937,3.90318656,0.04495667,0.083596991,0.024072317,0.076159318,5.133192377,0.467734804,3.718455366,4194.023111,11.23,17.03368682,70.53,1.55,16.69,1348.062939,96.365125,2150.797578,97.048,2.35,1.982791587,10.37,5.111111111,79.55555556,55.1,9.39,35.69,70.01,0.059,2.26,0.18,0.026,0.049,5.23,0.15,1.028470503,19.69302857,35.26617143,0.261714286,0.410057143,7.740171429,0.185028571,0.185028571,0.351657143,34.29005714,1.248457143,1.254195735,0,0.983854177,0.190997544,1.348192122,2.001244898,,21,9,0.0,214.9452606,97.17095757,25.14285714,25.77777778
2025-12-14 06:00:00,531.7427386,178.1267195,50.54771784,58.33278008,87.57883817,56.74522822,71.36639004,63.49834025,61.99709544,1.190994959,6.143153527,4.371272727,0.012281818,94.79928636,0.141409091,0.105563636,0.032295455,0.467045455,0.070845455,295.0,11.58089695,27.337,90.0,87.44598273,0.418061236,3.315360135,0.973120313,1.383818527,0.56,0.738,0.0,0.59,1.15,0.0,96.57,0.1,18.66139361,3.127581378,23.54804187,173.346473,154.53361,193.0319502,177.0716805,187.3746888,44.20713651,1,357.0369295,455.8904564,598.653112,60.59626556,1473.972727,2.731607523,1133.493776,111064.2896,0.0,0.0,0.0,0.0,0.0,0.0,0.0,0.0,0.0,0.0,0.0,0.0,44.98755187,43.01659751,42.61120332,44.92074689,68.0,11.86,6.203,87.14,0.48,6.3,1.0,3.100246245,4.387067551,50.081,0.057048981,60.29585511,0.034371298,3.697533396,0.04226533,0.082844592,0.024244504,0.072501448,4.750854616,0.428732973,3.603664064,4201.180108,11.23,15.9925347,70.53,1.55,16.69,1341.97327,89.78178423,2161.474357,97.216,2.35,1.982791587,10.37,5.111111111,79.55555556,55.1,9.39,35.69,70.01,0.059,2.26,0.18,0.026,0.049,5.23,0.15,1.034537731,19.68227273,35.30822727,0.264363636,0.408727273,7.850318182,0.187181818,0.185772727,0.359863636,34.13795455,1.237590909,1.264598553,0,0.924396321,0.192823594,1.347887651,2.06297669,,21,9,0.0,211.1858909,97.35179033,25.14285714,25.77777778
2025-12-14 07:00:00,530.0,173.4084685,50.4746888,60.97302905,94.48630705,56.74854772,70.28423237,58.97593361,61.71078838,1.203850094,6.0,4.393090909,0.012827273,94.75919545,0.144136364,0.106654545,0.030931818,0.480681818,0.072481818,295.0,11.62066298,24.978,90.0,87.39895508,0.424631276,3.495171751,0.980381936,1.400018942,0.56,0.742,0.0,0.59,1.15,0.0,96.57,0.1,18.48003876,3.013701606,23.41729344,161.360166,151.0829876,186.8327801,169.3686722,178.1987552,44.11139452,1,356.6651452,455.5950207,598.7526971,60.30248963,1477.790909,2.748308266,1162.209544,111523.2664,0.0,0.0,0.0,0.0,0.0,0.0,0.0,0.0,0.0,0.0,0.0,0.0,44.7340249,42.97219917,45.22780083,44.72904564,68.0,11.86,6.041,87.14,0.48,6.3,1.0,3.080556071,4.563070423,52.185,0.060052122,59.87605097,0.034082552,3.864956597,0.043589729,0.083646259,0.024138201,0.0751643,4.969703938,0.457531781,3.674532912,4195.387299,11.23,15.22671592,70.53,1.55,16.69,1329.006411,87.80837556,2207.755286,97.369,2.35,1.982791587,10.37,5.111111111,79.55555556,55.1,9.39,35.69,70.01,0.059,2.26,0.18,0.026,0.049,5.23,0.15,1.051728224,19.76409091,35.55640909,0.253454545,0.386909091,8.005772727,0.181727273,0.177590909,0.378954545,33.82431818,1.174863636,1.288621708,0,0.966275552,0.19616885,1.348234336,2.31333118,,21,9,0.0,215.3661523,96.72662207,25.14285714,25.77777778
2025-12-14 08:00:00,530.0,174.1471209,50.90529248,62.67520891,103.1069638,58.55738162,95.4005571,60.7264624,93.78495822,1.208705632,6.0,4.414909091,0.013372727,94.71910455,0.146863636,0.107745455,0.029568182,0.494318182,0.074118182,295.0,11.72327861,26.499,90.0,87.28564248,0.410954376,3.715770406,0.991078909,1.40752905,0.62,0.639,0.0,0.85,1.26,0.0,95.55,0.1,18.52394308,2.918149694,22.67124189,153.2835655,145.6064067,177.4231198,159.5373955,161.8364903,44.41308458,1,356.4651811,455.4938719,598.9777159,60.21114206,1481.609091,2.742684747,1151.138997,112266.7432,2.11,0.91,63.83,0.033,0.58,0.14,0.02,0.046,0.045,4.32,0.145,3.4,44.73788301,43.72367688,40.49247911,44.75236769,68.0,12.415,6.122,86.535,0.48,7.85,1.05,3.063384184,4.332545847,51.366,0.098077522,59.24867636,0.025559397,4.279760542,0.050823502,0.084736986,0.022149398,0.067093895,5.48600806,0.421459662,3.299534712,4199.402304,11.2,15.35887348,70.06,1.49,17.25,1331.017774,88.19481713,2196.689568,97.599,2.61,1.921708185,10.8,5.111111111,79.55555556,54.38,9.0,35.69,70.01,0.059,2.44,0.17,0.029,0.05,5.62,0.15,1.068918716,19.84590909,35.80459091,0.242545455,0.365090909,8.161227273,0.176272727,0.169409091,0.398045455,33.51068182,1.112136364,1.312644864,0,0.869032434,0.198823407,1.335073084,2.482050441,,21,9,0.0,215.5130387,96.82449352,25.14285714,25.77777778
2025-12-14 09:00:00,526.0555556,169.5397956,51.23527778,62.79138889,112.9927778,60.63277778,87.48694444,75.32583333,87.18083333,1.184490648,6.0,4.436727273,0.013918182,94.67901364,0.149590909,0.108836364,0.028204545,0.507954545,0.075754545,295.0,11.71875443,31.311,90.0,87.29069273,0.410814091,3.695078407,0.990552841,1.369988088,0.62,0.736,0.0,0.85,1.26,0.0,95.55,0.1,18.63011228,2.964490111,23.35349167,140.4672222,145.6125,178.9608333,159.4841667,172.8961111,44.37166856,1,356.2425,455.3769444,599.1988889,60.00777778,1485.427273,2.717849747,1145.999167,111019.5858,2.11,0.91,63.83,0.033,0.58,0.14,0.02,0.046,0.045,4.32,0.145,3.4,44.46222222,42.30638889,39.03027778,44.58861111,68.0,12.415,7.21,86.535,0.48,7.85,1.05,3.104966897,4.4145098,57.293,0.095337825,59.05031191,0.025935961,4.341814358,0.050807079,0.088000279,0.022398251,0.068453214,5.613993333,0.436012235,3.35890772,4206.171414,11.2,14.96358236,70.06,1.49,17.25,1355.797022,88.26,2201.340672,113.918,2.61,1.921708185,10.8,5.111111111,79.55555556,54.38,9.0,35.69,70.01,0.059,2.44,0.17,0.029,0.05,5.62,0.15,1.086109209,19.92772727,36.05277273,0.231636364,0.343272727,8.316681818,0.170818182,0.161227273,0.417136364,33.19704545,1.049409091,1.33666802,0,0.933808365,0.185497437,1.347769544,2.440289066,,21,9,4.154,213.7737194,96.21402291,25.14285714,25.77777778
2025-12-14 10:00:00,528.0638889,152.5642701,52.01166667,61.05666667,110.1661111,61.10833333,108.6905556,76.92416667,72.63027778,1.159574279,6.805555556,4.408615385,0.013215385,94.72243077,0.15,0.113707692,0.028784615,0.490384615,0.072861538,295.0,11.70329823,26.969,90.0,87.30794616,0.410334829,3.624387259,0.988755608,1.3487712,0.62,0.632,0.0,0.85,1.26,0.0,95.55,0.1,18.772425,2.963364811,23.09833142,142.2527778,138.5622222,165.5047222,152.6838194,164.4155556,44.83173603,1,356.0530556,455.2175,599.4205556,60.27472222,1489.530769,2.696630608,1159.22,110370.6842,2.11,0.91,63.83,0.033,0.58,0.14,0.02,0.046,0.045,4.32,0.145,3.4,44.82416667,40.96833333,42.42555556,45.19416667,68.0,12.415,6.321,86.535,0.48,7.85,1.05,3.111468769,4.363382697,51.657,0.096963432,59.17408309,0.025711036,4.302334437,0.050808022,0.086005769,0.022248427,0.067618425,5.535149738,0.426988056,3.322744255,4189.729319,11.2,15.29342808,70.06,1.49,17.25,1365.596661,90.99549115,2202.852669,98.142,2.61,1.921708185,10.8,5.111111111,79.55555556,54.38,9.0,35.69,70.01,0.059,2.44,0.17,0.029,0.05,5.62,0.15,1.077667593,19.66538462,36.00761538,0.245692308,0.371384615,8.355692308,0.177846154,0.171769231,0.408230769,33.41676923,1.063538462,1.327731277,0,0.972545379,0.189196919,1.347840067,2.296123983,,21,9,0.0,215.725375,93.96476578,25.14285714,25.77777778
2025-12-14 11:00:00,530.0,161.0913958,52.44555556,59.9425,118.7858333,61.74972222,97.10861111,69.1575,67.6075,1.145333329,6.597222222,4.371692308,0.012292308,94.78058462,0.15,0.119246154,0.029707692,0.467307692,0.069169231,295.0,11.71021424,28.146,90.0,87.30022596,0.410549279,3.656018617,0.989559795,1.349038247,0.62,0.57,0.0,0.85,1.26,0.0,95.55,0.1,18.86055697,3.096707825,23.10351594,161.7619444,147.9638889,169.1958333,158.9673611,156.9477778,44.94025439,1,355.905,455.1308333,599.7716667,60.66333333,1493.684615,2.696827497,1156.524444,109996.7997,2.11,0.91,63.83,0.033,0.58,0.14,0.02,0.046,0.045,4.32,0.145,3.4,45.42861111,39.62222222,39.63805556,45.85388889,68.0,12.415,6.269,86.535,0.48,7.85,1.05,3.132712458,4.344835684,53.525,0.098209809,59.21869668,0.02555092,4.294096964,0.050881644,0.084958804,0.022151499,0.067212219,5.498744699,0.423294031,3.302755722,4204.117094,11.2,15.7287849,70.06,1.49,17.25,1362.055289,97.63888889,2186.007169,98.664,2.61,1.921708185,10.8,5.111111111,79.55555556,54.38,9.0,35.69,70.01,0.059,2.44,0.17,0.029,0.05,5.62,0.15,1.064702664,19.34230769,35.91069231,0.264153846,0.408307692,8.374153846,0.187076923,0.185615385,0.394384615,33.73061538,1.091230769,1.312978082,0,1.011113549,0.203704897,1.347761703,2.172810858,,21,9,0.0,214.5949325,95.09460995,25.14285714,25.77777778
2025-12-14 12:00:00,523.6666667,171.3766081,52.64888889,59.06444444,138.3147222,61.94416667,86.95833333,66.41527778,65.4975,1.131765103,6.097222222,4.373666667,0.012,94.85571667,0.143166667,0.11485,0.033075,0.405333333,0.062191667,295.0,11.70828291,33.184,90.0,87.30238187,0.410489392,3.647185391,0.989335222,1.329986225,0.62,0.674,0.0,0.85,1.26,0.0,95.55,0.1,19.16138692,3.107108364,23.18132733,130.2494444,130.5947222,160.3013889,144.0020833,154.8627778,45.25318811,1,355.7836111,455.0738889,600.0575,61.20527778,1489.533333,2.677814664,1164.424722,110106.7772,2.11,0.91,63.83,0.033,0.58,0.14,0.02,0.046,0.045,4.32,0.145,3.4,46.00055556,38.89805556,38.05583333,46.66277778,68.0,12.415,7.154,86.535,0.48,7.85,1.05,3.123308069,4.37699853,60.537,0.096862084,59.14097676,0.025731288,4.315920677,0.050844773,0.086373623,0.022266829,0.067788543,5.552206584,0.429179048,3.328906289,4192.974708,11.2,15.46483469,70.06,1.49,17.25,1381.858197,90.23888889,2200.035997,115.294,2.61,1.921708185,10.8,5.111111111,79.55555556,54.38,9.0,35.69,70.01,0.059,2.44,0.17,0.029,0.05,5.62,0.15,1.052661949,19.13066667,35.76041667,0.27,0.447333333,8.403916667,0.193416667,0.203666667,0.39,33.9735,1.1205,1.300031533,0,0.951716846,0.198221079,1.347916619,2.167706332,,21,9,0.0,217.0070936,96.45740057,25.14285714,25.77777778
2025-12-14 13:00:00,521.2638889,160.3839156,52.77527778,59.02527778,141.7013889,63.03138889,83.75333333,66.52777778,65.35055556,1.135016306,6.402777778,4.393666667,0.012,94.93871667,0.133166667,0.10585,0.037575,0.325333333,0.053691667,295.0,11.77067637,28.712,90.0,87.23273335,0.412424074,3.93255085,0.996590276,1.334881903,0.62,0.574,0.0,0.85,1.26,0.0,95.55,0.1,18.74170558,3.090478689,23.61436667,128.5277778,126.1983333,158.8672222,141.2845833,151.545,44.24835317,1,355.665,455.0863889,600.4555556,61.68833333,1481.533333,2.682918531,1162.689722,109585.6192,2.11,0.91,63.83,0.033,0.58,0.14,0.02,0.046,0.045,4.32,0.145,3.4,46.62583333,38.85444444,37.94083333,47.5,68.0,12.415,5.614,86.535,0.48,7.85,1.05,3.15080645,4.360585151,52.072,0.098376095,59.18027904,0.025540444,4.312439123,0.050955792,0.085244661,0.022154402,0.067364361,5.515105239,0.425646854,3.306917345,4208.702061,11.2,15.19486126,70.06,1.49,17.25,1370.359806,94.74055556,2206.194486,99.211,2.61,1.921708185,10.8,5.111111111,79.55555556,54.38,9.0,35.69,70.01,0.059,2.44,0.17,0.029,0.05,5.62,0.15,1.041049529,18.97066667,35.58541667,0.27,0.487333333,8.438916667,0.198416667,0.223666667,0.39,34.1835,1.1505,1.28792221,0,0.843962225,0.199865553,1.348038936,2.151586414,,21,9,0.0,215.5494553,95.00086881,25.14285714,25.77777778
2025-12-14 14:00:00,518.7222222,152.7464486,52.59222222,59.32166667,146.67,69.70055556,100.8675,65.19972222,64.06444444,1.137690399,6.5,4.390060606,0.012248485,94.90909091,0.134969697,0.104739394,0.036515152,0.354666667,0.057709091,296.5555556,11.7056628,28.47,90.0,87.30530664,0.410408149,3.635201967,0.989030558,1.336785581,0.62,0.561,0.0,0.85,1.26,0.0,95.55,0.1,18.67390061,2.960463308,23.2671205,136.5308333,139.1075,159.5344444,145.3415278,146.1933333,44.52132289,1,355.5758333,455.0872222,600.7416667,61.89388889,1476.763636,2.684952008,1152.812222,109253.0831,2.11,0.91,63.83,0.033,0.58,0.14,0.02,0.046,0.045,4.32,0.145,3.4,46.82611111,38.36388889,37.195,47.77972222,68.0,12.415,6.522,86.535,0.48,7.85,1.05,3.158250658,4.496226259,53.231,0.09719205,58.8505493,0.025763052,4.446169337,0.051302437,0.088995134,0.022349026,0.069086529,5.687098495,0.447585204,3.370128309,4201.498422,11.2,14.69420836,70.06,1.49,17.25,1365.304694,96.2,2211.457642,99.428,2.61,1.921708185,10.8,5.111111111,79.55555556,54.38,9.0,35.69,70.01,0.059,2.44,0.17,0.029,0.05,5.62,0.15,1.040276471,18.87775758,35.57472727,0.277454545,0.495030303,8.477333333,0.2,0.225030303,0.385030303,34.19781818,1.182363636,1.28817298,0,0.788413884,0.199095169,1.348067886,2.188836808,,21,9,0.0,213.2459978,94.37779333,25.14285714,25.77777778
