Repository: saikumar-voptimai/evonith_bf_webapp

# Evonith BF2 — Blast Furnace Intelligence Platform

Monitoring, modelling and optimisation of **Blast Furnace 2 (BF2)** at Evonith Steel: live telemetry from InfluxDB,
manual plant reports from Neon PostgreSQL, a two-zone energy model of the furnace, blend and fuel optimisers, a
conversational assistant (FurnaceMind) and a live digital twin evaluated every hour.

The platform has three deployable parts that share one Python service layer, plus the shared data library:

| Part | Path | What it is |
|---|---|---|
| **Streamlit app** (legacy) | `src/app.py`, `src/custom_pages/` | The original 11-page dashboard; still the home of the model pages. Served under `/legacy` in production |

File: src/data/V13_df_filtered.csv (part 10 of 268)
NM3/HR.,STEAMKGS/HR.,RAFTOC,PERMEABILITYKGS/HR.,TUYEREVELOCITYM/S,HOT BLAST VOLUMENM3/HR.,O2 ENRICHMENT %,COKE_VM%,COKE_ASH%,COKE_IM%,COKE_FC%,COKE_MOIST%,COKE_CALC_MT,NUTCOKE_MOIST%,NUTCOKE_VM%,NUTCOKE_IM%,NUTCOKE_FC%,NUTCOKE_ASH%,NUTCOKE_CALC_MT,PCI_2_FC%,PCI_2_ASH%,PCI_2_VM%,PCI_2_IM%,PCI_2_CALC_MT,SINTER_SP_02_COLD_STRENGTH_AI,SINTER_SP_02_COLD_STRENGTH_TI,SINTER_SP_02_HOT_STRENGTH_RI,SINTER_SP_02_HOT_STRENGTH_RDI,SINTER_SP_02_P%,SINTER_SP_02_SIO2%,SINTER_SP_02_MGO%,SINTER_SP_02_FEO%,SINTER_SP_02_AL2O3%,SINTER_SP_02_NA2O%,SINTER_SP_02_TIO2%,SINTER_SP_02_FE(T)%,SINTER_SP_02_CAO%,SINTER_SP_02_K2O%,SINTER_SP_02_BASICITY,SINTER_SP_02_MNO%,SINTER_CALC_MT,FLUX_TM%,FLUX_SIO2%,FLUX_FE2O3%,FLUX_AL2O3%,FLUX_LOI%,FLUX_MGO%,FLUX_CAO%,FLUX_CALC_MT,GEOMIN TYPE,ORE_FE(T)%,ORE_LOI%,ORE_TM%,ORE_MGO%,ORE_NA2O%,ORE_P%,ORE_TIO2%,ORE_AL2O3%,ORE_SIO2%,ORE_MNO%,ORE_CAO%,ORE_K2O%,ORE_CALC_MT,LLOYDS_PELLET_PCT_SIO2,LLOYDS_PELLET_PCT_AL2O3,LLOYDS_PELLET_PCT_FE2O3,LLOYDS_PELLET_PCT_MGO,LLOYDS_PELLET_PCT_TIO2,LLOYDS_PELLET_PCT_NA2O,TOTAL_PELLET_CALC_MT,LLOYDS_PELLET_PCT_K2O,LLOYDS_PELLET_PCT_TM,LLOYDS_PELLET_PCT_LOI,LLOYDS_PELLET_PCT_MNO,LLOYDS_PELLET_PCT_CAO,LLOYDS_PELLET_PCT_P,DAILYPRODUCTION,CHARGES/HRS.,STOCKRODLEVEL,FURNACE TOP GAS ANALYSISH2%,COKE_DISCHARGE_TIME,WEIGHTED_COKE_ANGLE,TOTAL_COKE_PORTIONS,NON_COKE_DISCHARGE_TIME,WEIGHTED_NON_COKE_ANGLE,TOTAL_NON_COKE_PORTIONS,UNITCOST LAKHS/THM,ACTUALKG/THM.,ACT. FUEL RATEKG/THM.,FURNACETOPGASANALYSISCO2ETACO,COKE RATE KG/THM,PRODUCTIONTONNESPERHR
2024-01-21 01:00:00,2.64,1.27,1.37,1139.0,4001.0,137.0,2273.0,1445.0,232.0,119106.0,2.70981178785474,0.97,11.21,0.39,87.43,3.8,40.305342320916296,6.9,1.05,0.44,87.14,11.37,2.6072228104671007,69.66,9.97,19.24,1.13,11.48490847300079,4.73333333333334,81.1788888888889,63.61,23.52,0.0815,6.755,2.145,10.755,2.22,0.0445,0.21,53.40000000000001,11.515,0.1515,1.705073321496675,0.36,120.71547808534172,0.2,93.87,0.73,0.79,1.17,0.0,0.0,1.586385759398511,1.0,62.15162409935844,4.072731039252365,3.009817217115552,0.0552114883309707,0.002521148833097,0.0945603121995061,0.2125540435999358,2.097670990807992,3.75253258486899,0.1257702333805843,0.0808459533238831,0.0193232373408934,33.859025602282294,0.0,0.0,0.0,0.0,0.0,0.0,0.0,0.0,0.0,0.0,0.0,0.0,0.0,2220.3492987796944,8.0,1.5,3.86,82.0,27.63636364,11.0,60.0,27.75,8.0,123.135,118.0,548.0,40.1427913403961,430.0,97.03389830508476
2024-01-21 02:00:00,2.63,1.27,1.36,1134.0,3998.0,156.0,2274.0,1461.0,233.0,119297.0,2.7039788661796,0.97,11.21,0.39,87.43,3.8,40.15280390747469,6.9,1.05,0.44,87.14,11.37,2.597355591679307,69.66,9.97,19.24,1.13,11.441443026086958,4.73333333333334,81.1788888888889,63.61,23.52,0.0815,6.755,2.145,10.755,2.22,0.0445,0.21,53.40000000000001,11.515,0.1515,1.705073321496675,0.36,120.25862183640156,0.2,93.87,0.73,0.79,1.17,0.0,0.0,1.5803819704983126,1.0,62.15162409935844,4.072731039252365,3.009817217115552,0.0552114883309707,0.002521148833097,0.0945603121995061,0.2125540435999358,2.097670990807992,3.75253258486899,0.1257702333805843,0.0808459533238831,0.0193232373408934,33.73088372955167,0.0,0.0,0.0,0.0,0.0,0.0,0.0,0.0,0.0,0.0,0.0,0.0,0.0,2220.3492987796944,8.0,1.5,3.77,82.0,27.63636364,11.0,60.0,27.75,8.0,123.4,120.0,550.0,40.6686512479963,430.0,96.66666666666669
2024-01-21 03:00:00,2.64,1.27,1.37,1134.0,3997.0,442.0,2273.0,1456.0,232.0,119229.0,2.71295275048761,0.97,11.21,0.39,87.43,3.8,38.72128956594578,6.9,1.05,0.44,87.14,11.37,2.5047555384400098,69.66,9.97,19.24,1.13,11.033536524280231,4.73333333333334,81.1788888888889,63.61,23.52,0.0815,6.755,2.145,10.755,2.22,0.0445,0.21,53.40000000000001,11.515,0.1515,1.705073321496675,0.36,115.97120165404009,0.2,93.87,0.73,0.79,1.17,0.0,0.0,1.5240387208195298,1.0,62.15162409935844,4.072731039252365,3.009817217115552,0.0552114883309707,0.002521148833097,0.0945603121995061,0.2125540435999358,2.097670990807992,3.75253258486899,0.1257702333805843,0.0808459533238831,0.0193232373408934,32.5283215393105,0.0,0.0,0.0,0.0,0.0,0.0,0.0,0.0,0.0,0.0,0.0,0.0,0.0,2220.3492987796944,7.0,1.5,3.7,82.0,27.63636364,11.0,60.0,27.75,8.0,123.135,118.0,548.0,41.1469042723326,430.0,93.22033898305084
2024-01-21 04:00:00,2.58,1.26,1.32,1154.0,4006.0,46.0,2278.0,1466.0,233.0,115960.0,2.78414391132659,0.97,11.21,0.39,87.43,3.8,40.20688904204833,6.9,1.05,0.44,87.14,11.37,2.600854184879306,69.66,9.97,19.24,1.13,11.456854452576836,4.73333333333334,81.1788888888889,63.61,23.52,0.0815,6.755,2.145,10.755,2.22,0.0445,0.21,53.40000000000001,11.515,0.1515,1.705073321496675,0.36,120.42060812659068,0.2,93.87,0.73,0.79,1.17,0.0,0.0,1.5825107177646085,1.0,62.15162409935844,4.072731039252365,3.009817217115552,0.0552114883309707,0.002521148833097,0.0945603121995061,0.2125540435999358,2.097670990807992,3.75253258486899,0.1257702333805843,0.0808459533238831,0.0193232373408934,33.776318648368424,0.0,0.0,0.0,0.0,0.0,0.0,0.0,0.0,0.0,0.0,0.0,0.0,0.0,2220.3492987796944,8.0,1.5,3.68,82.0,27.63636364,11.0,60.0,27.75,8.0,124.46,128.0,558.0,41.5893140140367,430.0,96.796875
2024-01-21 05:00:00,2.62,1.27,1.35,1143.0,4000.0,261.0,2274.0,1461.0,233.0,117949.0,2.73931769070343,0.97,11.21,0.39,87.43,3.8,40.2593100186351,6.9,1.05,0.44,87.14,11.37,2.6042451290577664,69.66,9.97,19.24,1.13,11.471791681328568,4.73333333333334,81.1788888888889,63.61,23.52,0.0815,6.755,2.145,10.755,2.22,0.0445,0.21,53.40000000000001,11.515,0.1515,1.705073321496675,0.36,120.57761022323552,0.2,93.87,0.73,0.79,1.17,0.0,0.0,1.5845739651150188,1.0,62.15162409935844,4.072731039252365,3.009817217115552,0.0552114883309707,0.002521148833097,0.0945603121995061,0.2125540435999358,2.097670990807992,3.75253258486899,0.1257702333805843,0.0808459533238831,0.0193232373408934,33.82035556968311,0.0,0.0,0.0,0.0,0.0,0.0,0.0,0.0,0.0,0.0,0.0,0.0,0.0,2220.3492987796944,7.0,1.5,3.84,82.0,27.63636364,11.0,60.0,27.75,8.0,124.725,130.0,560.0,41.8472063854048,430.0,96.92307692307692
2024-01-21 06:00:00,2.61,1.27,1.34,1146.0,4003.0,0.0,2271.0,1484.0,236.0,118897.0,2.71204308142523,0.97,11.21,0.39,87.43,3.8,40.24940247341088,6.9,1.05,0.44,87.14,11.37,2.6036042418597702,69.66,9.97,19.24,1.13,11.468968550608418,4.73333333333334,81.1788888888889,63.61,23.52,0.0815,6.755,2.145,10.755,2.22,0.0445,0.21,53.40000000000001,11.515,0.1515,1.705073321496675,0.36,120.54793688492536,0.2,93.87,0.73,0.79,1.17,0.0,0.0,1.5841840121274182,1.0,62.15162409935844,4.072731039252365,3.009817217115552,0.0552114883309707,0.002521148833097,0.0945603121995061,0.2125540435999358,2.097670990807992,3.75253258486899,0.1257702333805843,0.0808459533238831,0.0193232373408934,33.812032607810416,0.0,0.0,0.0,0.0,0.0,0.0,0.0,0.0,0.0,0.0,0.0,0.0,0.0,2220.3492987796944,7.0,1.5,3.73,82.0,27.63636364,11.0,60.0,27.75,8.0,124.5925,129.0,559.0,41.9421016640073,430.0,96.89922480620154
2024-01-21 07:00:00,2.52,1.27,1.25,1149.0,4000.0,0.0,2260.0,1542.0,235.0,115226.0,2.79629351706745,0.97,11.21,0.39,87.43,3.8,39.4285623515839,6.9,1.05,0.44,87.14,11.37,2.550506737505781,69.66,9.97,19.24,1.13,11.23507217044401,4.73333333333334,81.1788888888889,63.61,23.52,0.0815,6.755,2.145,10.755,2.22,0.0445,0.21,53.40000000000001,11.515,0.1515,1.705073321496675,0.36,118.08950080593064,0.2,93.87,0.73,0.79,1.17,0.0,0.0,1.5518764071047089,1.0,62.15162409935844,4.072731039252365,3.009817217115552,0.0552114883309707,0.002521148833097,0.0945603121995061,0.2125540435999358,2.097670990807992,3.75253258486899,0.1257702333805843,0.0808459533238831,0.0193232373408934,33.122475216657904,0.0,0.0,0.0,0.0,0.0,0.0,0.0,0.0,0.0,0.0,0.0,0.0,0.0,2220.3492987796944,8.0,1.5,3.8,82.0,27.63636364,11.0,60.0,27.75,8.0,124.725,130.0,560.0,41.5816904600045,430.0,94.92307692307692
2024-01-21 08:00:00,2.53,1.27,1.26,1146.0,3999.0,46.0,2260.0,1501.0,229.0,113248.0,2.84582778706423,0.96,11.2,0.39,87.45,3.6,37.000223017126544,8.2,1.04,0.43,87.23,11.3,2.3934252852769,67.92,9.42,19.68,2.98,10.543122830935303,4.73333333333334,81.1788888888889,63.61,23.52,0.0785,6.325,2.2,10.505,2.315,0.0455,0.2,53.655,11.49,0.138,1.816801422056885,0.3399999999999999,110.81656558611644,0.2,96.34,0.92,0.6,1.36,0.0,0.0,1.456298929843803,1.0,61.67360321428049,4.362323734089349,2.761932100425259,0.1174621400283505,0.003521148833097,0.1001373355375645,0.2010057410893043,2.017958199082261,4.024647468178698,0.1297127917257304,0.2001357683876719,0.0169289815063788,31.082517261661145,0.0,0.0,0.0,0.0,0.0,0.0,0.0,0.0,0.0,0.0,0.0,0.0,0.0,2220.3492987796944,7.0,1.5,3.84,82.0,27.63636364,11.0,60.0,27.75,8.0,125.975,130.0,565.0,41.8314019541013,435.0,89.07692307692308
2024-01-21 09:00:00,2.61,1.27,1.34,1141.0,4000.0,1321.0,2268.0,1500.0,237.0,120251.0,2.71663170423441,0.96,11.2,0.39,87.45,3.6,33.807818102605374,8.2,1.04,0.43,87.23,11.3,2.186918890985156,67.92,9.42,19.68,2.98,9.633454877736783,4.73333333333334,81.1788888888889,63.61,23.52,0.0785,6.325,2.2,10.505,2.315,0.0455,0.2,53.655,11.49,0.138,1.816801422056885,0.3399999999999999,101.25523541727604,0.2,96.34,0.92,0.6,1.36,0.0,0.0,1.3306484477239164,1.0,61.67360321428049,4.362323734089349,2.761932100425259,0.1174621400283505,0.003521148833097,0.1001373355375645,0.2010057410893043,2.017958199082261,4.024647468178698,0.1297127917257304,0.2001357683876719,0.0169289815063788,28.40069610572147,0.0,0.0,0.0,0.0,0.0,0.0,0.0,0.0,0.0,0.0,0.0,0.0,0.0,2220.3492987796944,7.0,1.5,3.91,82.0,27.63636364,11.0,60.0,27.75,8.0,123.9875,115.0,550.0,41.7866118345899,435.0,81.3913043478261
2024-01-21 10:00:00,2.64,1.27,1.37,1139.0,3996.0,1250.0,2269.0,1467.0,236.0,120541.0,2.70529248053554,0.96,11.2,0.39,87.45,3.6,36.98805089013678,8.2,1.04,0.43,87.23,11.3,2.392637909576504,67.92,9.42,19.68,2.98,10.539654413193404,4.73333333333334,81.1788888888889,63.61,23.52,0.0785,6.325,2.2,10.505,2.315,0.0455,0.2,53.655,11.49,0.138,1.816801422056885,0.3399999999999999,110.78010977047828,0.2,96.34,0.92,0.6,1.36,0.0,0.0,1.4558198447447508,1.0,61.67360321428049,4.362323734089349,2.761932100425259,0.1174621400283505,0.003521148833097,0.1001373355375645,0.2010057410893043,2.017958199082261,4.024647468178698,0.1297127917257304,0.2001357683876719,0.0169289815063788,31.072291908503264,0.0,0.0,0.0,0.0,0.0,0.0,0.0,0.0,0.0,0.0,0.0,0.0,0.0,2220.3492987796944,8.0,1.5,3.77,82.0,27.63636364,11.0,60.0,27.75,8.0,123.9125,105.0,545.0,41.5046296296296,440.0,89.04761904761905
2024-01-21 11:00:00,2.62,1.27,1.35,1134.0,4000.0,2045.0,2261.0,1497.0,237.0,121127.0,2.71720356040716,0.96,11.2,0.39,87.45,3.6,38.04824315094498,8.2,1.04,0.43,87.23,11.3,2.461218333080943,67.92,9.42,19.68,2.98,10.841753598512744,4.73333333333334,81.1788888888889,63.61,23.52,0.0785,6.325,2.2,10.505,2.315,0.0455,0.2,53.655,11.49,0.138,1.816801422056885,0.3399999999999999,113.95541131256256,0.2,96.34,0.92,0.6,1.36,0.0,0.0,1.4975481568721938,1.0,61.67360321428049,4.362323734089349,2.761932100425259,0.1174621400283505,0.003521148833097,0.1001373355375645,0.2010057410893043,2.017958199082261,4.024647468178698,0.1297127917257304,0.2001357683876719,0.0169289815063788,31.962920168554483,0.0,0.0,0.0,0.0,0.0,0.0,0.0,0.0,0.0,0.0,0.0,0.0,0.0,2220.3492987796944,7.0,1.5,4.18,82.0,27.63636364,11.0,60.0,27.75,8.0,123.25,100.0,540.0,40.8369740170154,440.0,91.6
2024-01-21 12:00:00,2.62,1.27,1.35,1138.0,3999.0,1675.0,2267.0,1486.0,236.0,119962.0,2.73275092449964,0.96,11.2,0.39,87.45,3.6,36.095986133374666,8.2,1.04,0.43,87.23,11.3,2.3349331129337774,67.92,9.42,19.68,2.98,10.285462747934035,4.73333333333334,81.1788888888889,63.61,23.52,0.0785,6.325,2.2,10.505,2.315,0.0455,0.2,53.655,11.49,0.138,1.816801422056885,0.3399999999999999,108.10835418189616,0.2,96.34,0.92,0.6,1.36,0.0,0.0,1.4207088955479656,1.0,61.67360321428049,4.362323734089349,2.761932100425259,0.1174621400283505,0.003521148833097,0.1001373355375645,0.2010057410893043,2.017958199082261,4.024647468178698,0.1297127917257304,0.2001357683876719,0.0169289815063788,30.322901338945247,0.0,0.0,0.0,0.0,0.0,0.0,0.0,0.0,0.0,0.0,0.0,0.0,0.0,2220.3492987796944,8.0,1.5,3.93,82.0,27.63636364,11.0,60.0,27.75,8.0,123.25,100.0,540.0,40.735600277585,440.0,86.9
2024-01-21 13:00:00,2.63,1.27,1.36,1148.0,4002.0,1021.0,2282.0,1458.0,235.0,119271.0,2.73195393233255,0.96,11.2,0.39,87.45,3.6,40.58795744735865,8.2,1.04,0.43,87.23,11.3,2.625504272968442,67.92,9.42,19.68,2.98,11.56543896035982,4.73333333333334,81.1788888888889,63.61,23.52,0.0785,6.325,2.2,10.505,2.315,0.0455,0.2,53.655,11.49,0.138,1.816801422056885,0.3399999999999999,121.561917245466,0.2,96.34,0.92,0.6,1.36,0.0,0.0,1.5975092627894272,1.0,61.67360321428049,4.362323734089349,2.761932100425259,0.1174621400283505,0.003521148833097,0.1001373355375645,0.2010057410893043,2.017958199082261,4.024647468178698,0.1297127917257304,0.2001357683876719,0.0169289815063788,34.09644010494583,0.0,0.0,0.0,0.0,0.0,0.0,0.0,0.0,0.0,0.0,0.0,0.0,0.0,2220.3492987796944,8.0,1.5,3.84,82.0,27.63636364,11.0,60.0,27.75,8.0,123.9125,105.0,545.0,41.5232851571461,440.0,97.71428571428572
2024-01-21 14:00:00,2.61,1.27,1.34,1149.0,3999.0,625.0,2280.0,1503.0,239.0,120567.0,2.68916775839855,0.96,11.2,0.39,87.45,3.6,41.14006925092684,8.2,1.04,0.43,87.23,11.3,2.661218607726594,67.92,9.42,19.68,2.98,11.722761865109186,4.73333333333334,81.1788888888889,63.61,23.52,0.0785,6.325,2.2,10.505,2.315,0.0455,0.2,53.655,11.49,0.138,1.816801422056885,0.3399999999999999,123.21550549174935,0.2,96.34,0.92,0.6,1.36,0.0,0.0,1.6192399379888256,1.0,61.67360321428049,4.362323734089349,2.761932100425259,0.1174621400283505,0.003521148833097,0.1001373355375645,0.2010057410893043,2.017958199082261,4.024647468178698,0.1297127917257304,0.2001357683876719,0.0169289815063788,34.56024878677004,0.0,0.0,0.0,0.0,0.0,0.0,0.0,0.0,0.0,0.0,0.0,0.0,0.0,2220.3492987796944,8.0,1.5,3.86,82.0,27.63636364,11.0,60.0,27.75,8.0,123.9875,115.0,550.0,41.2045454545455,435.0,99.04347826086956
2024-01-21 15:00:00,2.61,1.27,1.34,1163.0,4000.0,0.0,2270.0,1445.0,233.0,116056.0,2.77630831160021,0.96,11.2,0.39,87.45,3.6,38.27592954858124,8.2,1.04,0.43,87.23,11.3,2.4759466329877835,67.92,9.42,19.68,2.98,10.906632279273698,4.73333333333334,81.1788888888889,63.61,23.52,0.0785,6.325,2.2,10.505,2.315,0.0455,0.2,53.655,11.49,0.138,1.816801422056885,0.3399999999999999,114.6373375973054,0.2,96.34,0.92,0.6,1.36,0.0,0.0,1.506509709808353,1.0,61.67360321428049,4.362323734089349,2.761932100425259,0.1174621400283505,0.003521148833097,0.1001373355375645,0.2010057410893043,2.017958199082261,4.024647468178698,0.1297127917257304,0.2001357683876719,0.0169289815063788,32.15419108012436,0.0,0.0,0.0,0.0,0.0,0.0,0.0,0.0,0.0,0.0,0.0,0.0,0.0,2220.3492987796944,7.0,1.5,3.91,82.0,27.63636364,11.0,60.0,27.75,8.0,126.6375,135.0,570.0,41.5512465373961,435.0,92.14814814814817
2024-01-21 16:00:00,2.63,1.27,1.36,1165.0,4000.0,147.0,2275.0,1422.0,231.0,116592.0,2.76789331715047,0.98,11.28,0.42,87.32,3.8,41.10662530297792,7.8,1.04,0.46,87.0,11.5,2.659055226424179,70.07,9.71,18.91,1.31,11.713232094139595,4.73333333333334,81.1788888888889,63.61,23.52,0.076,6.215,2.21,10.64,2.295,0.045,0.2,53.615,11.73,0.138,1.88743216933847,0.285,123.1153400562701,0.2,94.51,0.58,0.93,1.3,0.0,0.0,1.6179236111768165,1.0,61.60460060749097,4.227958199082261,2.792898150637888,0.0595770233380584,0.0034788511669029,0.1006161867044674,0.2982443830978095,2.39342555268965,4.123937283242487,0.221117490099227,0.0991540466761168,0.0240271536775343,34.53215376450654,0.0,0.0,0.0,0.0,0.0,0.0,0.0,0.0,0.0,0.0,0.0,0.0,0.0,2220.3492987796944,8.0,1.5,3.96,82.0,27.63636364,11.0,60.0,27.75,8.0,126.6375,135.0,570.0,41.8441376082378,435.0,98.96296296296296
2024-01-21 17:00:00,2.66,1.27,1.39,1137.0,4000.0,1503.0,2266.0,1430.0,232.0,118785.0,2.75593285797777,0.98,11.28,0.42,87.32,3.8,36.58204639120199,7.8,1.04,0.46,87.0,11.5,2.3663747858856845,70.07,9.71,18.91,1.31,10.423964426670876,4.73333333333334,81.1788888888889,63.61,23.52,0.076,6.215,2.21,10.64,2.295,0.045,0.2,53.615,11.73,0.138,1.88743216933847,0.285,109.56411644623157,0.2,94.51,0.58,0.93,1.3,0.0,0.0,1.43983983519084,1.0,61.60460060749097,4.227958199082261,2.792898150637888,0.0595770233380584,0.0034788511669029,0.1006161867044674,0.2982443830978095,2.39342555268965,4.123937283242487,0.221117490099227,0.0991540466761168,0.0240271536775343,30.73122256303981,0.0,0.0,0.0,0.0,0.0,0.0,0.0,0.0,0.0,0.0,0.0,0.0,0.0,2220.3492987796944,7.0,1.5,3.98,82.0,27.63636364,11.0,60.0,27.75,8.0,123.855,114.0,549.0,42.6422952336881,435.0,88.0701754385965
2024-01-21 18:00:00,2.65,1.27,1.38,1133.0,4000.0,1030.0,2259.0,1430.0,230.0,118132.0,2.75745023105101,0.98,11.28,0.42,87.32,3.8,35.01008025430059,7.8,1.04,0.46,87.0,11.5,2.264689358262253,70.07,9.71,18.91,1.31,9.976036530134934,4.73333333333334,81.1788888888889,63.61,23.52,0.076,6.215,2.21,10.64,2.295,0.045,0.2,53.615,11.73,0.138,1.88743216933847,0.285,104.85603972927623,0.2,94.51,0.58,0.93,1.3,0.0,0.0,1.377968516148775,1.0,61.60460060749097,4.227958199082261,2.792898150637888,0.0595770233380584,0.0034788511669029,0.1006161867044674,0.2982443830978095,2.39342555268965,4.123937283242487,0.221117490099227,0.0991540466761168,0.0240271536775343,29.410672020348013,0.0,0.0,0.0,0.0,0.0,0.0,0.0,0.0,0.0,0.0,0.0,0.0,0.0,2220.3492987796944,7.0,1.5,3.99,82.0,27.63636364,11.0,60.0,27.75,8.0,122.6625,105.0,540.0,41.5416570505424,435.0,84.28571428571429
2024-01-21 19:00:00,2.65,1.27,1.38,1130.0,4000.0,1560.0,2267.0,1431.0,230.0,119062.0,2.75108711029242,0.98,11.28,0.42,87.32,3.8,35.19139422925224,7.8,1.04,0.46,87.0,11.5,2.2764179754660594,70.07,9.71,18.91,1.31,10.027701502748627,4.73333333333334,81.1788888888889,63.61,23.52,0.076,6.215,2.21,10.64,2.295,0.045,0.2,53.615,11.73,0.138,1.88743216933847,0.285,105.3990794830531,0.2,94.51,0.58,0.93,1.3,0.0,0.0,1.3851048879367394,1.0,61.60460060749097,4.227958199082261,2.792898150637888,0.0595770233380584,0.0034788511669029,0.1006161867044674,0.2982443830978095,2.39342555268965,4.123937283242487,0.221117490099227,0.0991540466761168,0.0240271536775343,29.56298717676224,0.0,0.0,0.0,0.0,0.0,0.0,0.0,0.0,0.0,0.0,0.0,0.0,0.0,2220.3492987796944,7.0,1.5,3.88,82.0,27.63636364,11.0,60.0,27.75,8.0,123.06,108.0,543.0,42.2528735632184,435.0,84.72222222222223
2024-01-21 20:00:00,2.6,1.27,1.33,1132.0,4000.0,1020.0,2260.0,1508.0,235.0,118370.0,2.7515566722192,0.98,11.28,0.42,87.32,3.8,36.86937265198661,7.8,1.04,0.46,87.0,11.5,2.3849609964976493,70.07,9.71,18.91,1.31,10.505837340209895,4.73333333333334,81.1788888888889,63.61,23.52,0.076,6.215,2.21,10.64,2.295,0.045,0.2,53.615,11.73,0.138,1.88743216933847,0.285,110.42466556800616,0.2,94.51,0.58,0.93,1.3,0.0,0.0,1.4511487650289925,1.0,61.60460060749097,4.227958199082261,2.792898150637888,0.0595770233380584,0.0034788511669029,0.1006161867044674,0.2982443830978095,2.39342555268965,4.123937283242487,0.221117490099227,0.0991540466761168,0.0240271536775343,30.97259471521395,0.0,0.0,0.0,0.0,0.0,0.0,0.0,0.0,0.0,0.0,0.0,0.0,0.0,2220.3492987796944,8.0,1.5,3.99,82.0,27.63636364,11.0,60.0,27.75,8.0,122.6625,105.0,540.0,40.1294498381877,435.0,88.76190476190476
2024-01-21 21:00:00,2.58,1.27,1.31,1170.0,4000.0,148.0,2294.0,1527.0,238.0,116750.0,2.76417353360352,0.98,11.28,0.42,87.32,3.8,40.70663568550882,7.8,1.04,0.46,87.0,11.5,2.633181186047297,70.07,9.71,18.91,1.31,11.599256033343329,4.73333333333334,81.1788888888889,63.61,23.52,0.076,6.215,2.21,10.64,2.295,0.045,0.2,53.615,11.73,0.138,1.88743216933847,0.285,121.91736144793812,0.2,94.51,0.58,0.93,1.3,0.0,0.0,1.6021803425051857,1.0,61.60460060749097,4.227958199082261,2.792898150637888,0.0595770233380584,0.0034788511669029,0.1006161867044674,0.2982443830978095,2.39342555268965,4.123937283242487,0.221117490099227,0.0991540466761168,0.0240271536775343,34.19613729823515,0.0,0.0,0.0,0.0,0.0,0.0,0.0,0.0,0.0,0.0,0.0,0.0,0.0,2220.3492987796944,8.0,1.5,3.86,82.0,27.63636364,11.0,60.0,27.75,8.0,126.6375,135.0,570.0,40.4878048780488,435.0,98.0
2024-01-21 22:00:00,2.64,1.27,1.37,1137.0,4000.0,1350.0,2265.0,1418.0,228.0,117010.0,2.79377359343566,0.98,11.28,0.42,87.32,3.8,37.089575046666425,7.8,1.04,0.46,87.0,11.5,2.399205180351926,70.07,9.71,18.91,1.31,10.56858347267782,4.73333333333334,81.1788888888889,63.61,23.52,0.076,6.215,2.21,10.64,2.295,0.045,0.2,53.615,11.73,0.138,1.88743216933847,0.285,111.0841770823276,0.2,94.51,0.58,0.93,1.3,0.0,0.0,1.4598157536461371,1.0,61.60460060749097,4.227958199082261,2.792898150637888,0.0595770233380584,0.0034788511669029,0.1006161867044674,0.2982443830978095,2.39342555268965,4.123937283242487,0.221117490099227,0.0991540466761168,0.0240271536775343,31.15757859302805,0.0,0.0,0.0,0.0,0.0,0.0,0.0,0.0,0.0,0.0,0.0,0.0,0.0,2220.3492987796944,7.0,1.5,3.99,82.0,27.63636364,11.0,60.0,27.75,8.0,123.7225,113.0,548.0,40.7476201532389,435.0,89.29203539823008
2024-01-21 23:00:00,2.61,1.27,1.34,1148.0,4000.0,633.0,2274.0,1484.0,237.0,119530.0,2.71354103494283,0.98,11.31,0.4,87.31,3.9,38.86856903435488,7.0,1.04,0.45,86.91,11.6,2.510727787736229,70.39,9.59,18.78,1.24,10.894374631264188,4.73222222222222,81.6888888888889,63.61,23.98428571428571,0.078,6.17,2.2,10.815,2.26,0.044,0.19,53.725,11.68,0.1355,1.89337253789073,0.28,118.58972804725404,0.2,94.73,0.43,0.44,1.11,0.0,0.0,2.16810536169149,1.0,61.45872303029364,4.474432623666361,2.868777439841125,0.06,0.002,0.1017766989194758,0.2450525628903486,2.190299917004108,4.381293668678413,0.1023981199867603,0.1096530826649013,0.0194102405303323,32.92790114087649,0.0,0.0,0.0,0.0,0.0,0.0,0.0,0.0,0.0,0.0,0.0,0.0,0.0,2220.3492987796944,7.0,1.5,3.76,82.0,27.63636364,11.0,60.0,27.75,8.0,125.0475,123.0,558.0,41.6455404471076,435.0,92.6829268292683
2024-01-22 00:00:00,2.64,1.27,1.37,1137.0,3999.0,942.0,2270.0,1462.0,233.0,119436.0,2.72383314985464,0.98,11.31,0.4,87.31,3.9,38.54256315815271,7.0,1.04,0.45,86.91,11.6,2.4896693327253785,70.39,9.59,18.78,1.24,10.80299925430599,4.73222222222222,81.6888888888889,63.61,23.98428571428571,0.078,6.17,2.2,10.815,2.26,0.044,0.19,53.725,11.68,0.1355,1.89337253789073,0.28,117.59506965974174,0.2,94.73,0.43,0.44,1.11,0.0,0.0,2.149920614845983,1.0,61.45872303029364,4.474432623666361,2.868777439841125,0.06,0.002,0.1017766989194758,0.2450525628903486,2.190299917004108,4.381293668678413,0.1023981199867603,0.1096530826649013,0.0194102405303323,32.65172196758504,0.0,0.0,0.0,0.0,0.0,0.0,0.0,0.0,0.0,0.0,0.0,0.0,0.0,2245.73954302788,8.0,1.5,3.74,82.0,27.63636364,11.0,60.0,27.75,8.0,122.7375,115.0,545.0,42.6787741203178,430.0,92.95652173913044
2024-01-22 01:00:00,2.63,1.27,1.36,1133.0,4001.0,855.0,2275.0,1474.0,235.0,120233.0,2.70450581795137,0.98,11.31,0.4,87.31,3.9,38.49625141086581,7.0,1.04,0.45,86.91,11.6,2.486677810431129,70.39,9.59,18.78,1.24,10.790018649737656,4.73222222222222,81.6888888888889,63.61,23.98428571428571,0.078,6.17,2.2,10.815,2.26,0.044,0.19,53.725,11.68,0.1355,1.89337253789073,0.28,117.45377046472136,0.2,94.73,0.43,0.44,1.11,0.0,0.0,2.147337325826176,1.0,61.45872303029364,4.474432623666361,2.868777439841125,0.06,0.002,0.1017766989194758,0.2450525628903486,2.190299917004108,4.381293668678413,0.1023981199867603,0.1096530826649013,0.0194102405303323,32.61248850275188,0.0,0.0,0.0,0.0,0.0,0.0,0.0,0.0,0.0,0.0,0.0,0.0,0.0,2245.73954302788,8.0,1.5,3.73,82.0,27.63636364,11.0,60.0,27.75,8.0,124.12,116.0,551.0,42.7423059255857,435.0,92.84482758620688
2024-01-22 02:00:00,2.66,1.27,1.39,1133.0,3998.0,1115.0,2274.0,1444.0,233.0,120229.0,2.70992315699907,0.98,11.31,0.4,87.31,3.9,37.35275531510403,7.0,1.04,0.45,86.91,11.6,2.412813310293257,70.39,9.59,18.78,1.24,10.46951097049673,4.73222222222222,81.6888888888889,63.61,23.98428571428571,0.078,6.17,2.2,10.815,2.26,0.044,0.19,53.725,11.68,0.1355,1.89337253789073,0.28,113.96491315948776,0.2,94.73,0.43,0.44,1.11,0.0,0.0,2.0835526258002224,1.0,61.45872303029364,4.474432623666361,2.868777439841125,0.06,0.002,0.1017766989194758,0.2450525628903486,2.190299917004108,4.381293668678413,0.1023981199867603,0.1096530826649013,0.0194102405303323,31.6437642267709,0.0,0.0,0.0,0.0,0.0,0.0,0.0,0.0,0.0,0.0,0.0,0.0,0.0,2245.73954302788,7.0,1.5,3.68,82.0,27.63636364,11.0,60.0,27.75,8.0,123.9875,115.0,550.0,42.896488409456,435.0,90.08695652173913
2024-01-22 03:00:00,2.62,1.27,1.35,1135.0,4000.0,1432.0,2275.0,1480.0,235.0,120150.0,2.72211646464189,0.98,11.31,0.4,87.31,3.9,38.50135769172678,7.0,1.04,0.45,86.91,11.6,2.487007652294829,70.39,9.59,18.78,1.24,10.79144987651173,4.73222222222222,81.6888888888889,63.61,23.98428571428571,0.078,6.17,2.2,10.815,2.26,0.044,0.19,53.725,11.68,0.1355,1.89337253789073,0.28,117.46934995410524,0.2,94.73,0.43,0.44,1.11,0.0,0.0,2.1476221563508915,1.0,61.45872303029364,4.474432623666361,2.868777439841125,0.06,0.002,0.1017766989194758,0.2450525628903486,2.190299917004108,4.381293668678413,0.1023981199867603,0.1096530826649013,0.0194102405303323,32.616814340197536,0.0,0.0,0.0,0.0,0.0,0.0,0.0,0.0,0.0,0.0,0.0,0.0,0.0,2245.73954302788,8.0,1.5,3.65,82.0,27.63636364,11.0,60.0,27.75,8.0,122.6625,105.0,540.0,43.1354572541829,435.0,92.85714285714286
2024-01-22 04:00:00,2.66,1.27,1.39,1132.0,3998.0,1427.0,2270.0,1443.0,233.0,120330.0,2.71648531753731,0.98,11.31,0.4,87.31,3.9,38.59248516555336,7.0,1.04,0.45,86.91,11.6,2.492894060939314,70.39,9.59,18.78,1.24,10.816991769710574,4.73222222222222,81.6888888888889,63.61,23.98428571428571,0.078,6.17,2.2,10.815,2.26,0.044,0.19,53.725,11.68,0.1355,1.89337253789073,0.28,117.74738391849364,0.2,94.73,0.43,0.44,1.11,0.0,0.0,2.152705285715036,1.0,61.45872303029364,4.474432623666361,2.868777439841125,0.06,0.002,0.1017766989194758,0.2450525628903486,2.190299917004108,4.381293668678413,0.1023981199867603,0.1096530826649013,0.0194102405303323,32.69401390076605,0.0,0.0,0.0,0.0,0.0,0.0,0.0,0.0,0.0,0.0,0.0,0.0,0.0,2245.73954302788,8.0,1.5,3.58,82.0,27.63636364,11.0,60.0,27.75,8.0,122.53,104.0,539.0,43.2593270771344,435.0,93.07692307692308
2024-01-22 05:00:00,2.63,1.27,1.36,1134.0,4001.0,1409.0,2273.0,1460.0,233.0,119421.0,2.73899263716467,0.98,11.31,0.4,87.31,3.9,37.43516624795589,7.0,1.04,0.45,86.91,11.6,2.418136671154357,70.39,9.59,18.78,1.24,10.49260972608525,4.73222222222222,81.6888888888889,63.61,23.98428571428571,0.078,6.17,2.2,10.815,2.26,0.044,0.19,53.725,11.68,0.1355,1.89337253789073,0.28,114.21635257076078,0.2,94.73,0.43,0.44,1.11,0.0,0.0,2.088149542790405,1.0,61.45872303029364,4.474432623666361,2.868777439841125,0.06,0.002,0.1017766989194758,0.2450525628903486,2.190299917004108,4.381293668678413,0.1023981199867603,0.1096530826649013,0.0194102405303323,31.71357948154591,0.0,0.0,0.0,0.0,0.0,0.0,0.0,0.0,0.0,0.0,0.0,0.0,0.0,2245.73954302788,7.0,1.5,3.51,82.0,27.63636364,11.0,60.0,27.75,8.0,122.6625,105.0,540.0,43.2357686102789,435.0,90.28571428571428
2024-01-22 06:00:00,2.63,1.27,1.36,1136.0,4000.0,1091.0,2274.0,1464.0,233.0,119319.0,2.73149428519367,0.98,11.31,0.4,87.31,3.9,39.979462037831176,7.0,1.04,0.45,86.91,11.6,2.582486280583353,70.39,9.59,18.78,1.24,11.205744070782892,4.73222222222222,81.6888888888889,63.61,23.98428571428571,0.078,6.17,2.2,10.815,2.26,0.044,0.19,53.725,11.68,0.1355,1.89337253789073,0.28,121.97911187189162,0.2,94.73,0.43,0.44,1.11,0.0,0.0,2.230071447321596,1.0,61.45872303029364,4.474432623666361,2.868777439841125,0.06,0.002,0.1017766989194758,0.2450525628903486,2.190299917004108,4.381293668678413,0.1023981199867603,0.1096530826649013,0.0194102405303323,33.869005377675826,0.0,0.0,0.0,0.0,0.0,0.0,0.0,0.0,0.0,0.0,0.0,0.0,0.0,2245.73954302788,8.0,1.5,3.99,82.0,27.63636364,11.0,60.0,27.75,8.0,123.1925,109.0,544.0,42.7978796957824,435.0,96.42201834862384
2024-01-22 07:00:00,2.59,1.27,1.32,1147.0,4000.0,755.0,2279.0,1506.0,237.0,119005.0,2.72908666780862,0.98,11.31,0.4,87.31,3.9,39.8626742524869,7.0,1.04,0.45,86.91,11.6,2.5749423358172643,70.39,9.59,18.78,1.24,11.173009912631308,4.73222222222222,81.6888888888889,63.61,23.98428571428571,0.078,6.17,2.2,10.815,2.26,0.044,0.19,53.725,11.68,0.1355,1.89337253789073,0.28,121.62278715896024,0.2,94.73,0.43,0.44,1.11,0.0,0.0,2.223556974834553,1.0,61.45872303029364,4.474432623666361,2.868777439841125,0.06,0.002,0.1017766989194758,0.2450525628903486,2.190299917004108,4.381293668678413,0.1023981199867603,0.1096530826649013,0.0194102405303323,33.7700674248307,0.0,0.0,0.0,0.0,0.0,0.0,0.0,0.0,0.0,0.0,0.0,0.0,0.0,2245.73954302788,8.0,1.5,3.39,82.0,27.63636364,11.0,60.0,27.75,8.0,123.855,114.0,549.0,42.8571428571429,435.0,96.140350877193
2024-01-22 08:00:00,2.64,1.27,1.37,1139.0,4000.0,86.0,2289.0,1449.0,233.0,119307.0,2.70312806663342,0.96,10.87,0.4,87.77,3.4,38.96847860430933,8.8,1.03,0.44,87.38,11.15,2.51718147872042,66.84,10.22,19.2,3.74,10.92237803636434,4.73222222222222,81.6888888888889,63.61,24.44857142857143,0.076,6.17,2.13,10.515,2.235,0.048,0.19,53.69,11.835,0.1325,1.91882754994742,0.28,118.8945565764377,0.1,96.74,0.72,0.66,1.23,0.0,0.0,2.173678360124004,1.0,61.87288603831482,4.263738788996164,2.658369919788166,0.0499999999999999,0.0025173458667549,0.1040512026516617,0.21947189382836,1.959983301027939,4.513691788665173,0.1068777439841124,0.1006938346701972,0.0198582029300675,33.01254054294915,0.0,0.0,0.0,0.0,0.0,0.0,0.0,0.0,0.0,0.0,0.0,0.0,0.0,2245.73954302788,8.0,1.5,3.35,82.0,27.63636364,11.0,60.0,27.75,8.0,123.7975,123.0,553.0,42.9634798790416,430.0,93.98373983739836
2024-01-22 09:00:00,2.65,1.27,1.38,1136.0,4000.0,1041.0,2265.0,1440.0,233.0,119290.0,2.73072570864246,0.96,10.87,0.4,87.77,3.4,39.95859083513046,8.8,1.03,0.44,87.38,11.15,2.581138098494688,66.84,10.22,19.2,3.74,11.19989413324015,4.73222222222222,81.6888888888889,63.61,24.44857142857143,0.076,6.17,2.13,10.515,2.235,0.048,0.19,53.69,11.835,0.1325,1.91882754994742,0.28,121.91543290675892,0.1,96.74,0.72,0.66,1.23,0.0,0.0,2.228907242731497,1.0,61.87288603831482,4.263738788996164,2.658369919788166,0.0499999999999999,0.0025173458667549,0.1040512026516617,0.21947189382836,1.959983301027939,4.513691788665173,0.1068777439841124,0.1006938346701972,0.0198582029300675,33.85132412734183,0.0,0.0,0.0,0.0,0.0,0.0,0.0,0.0,0.0,0.0,0.0,0.0,0.0,2245.73954302788,8.0,1.5,3.58,82.0,27.63636364,11.0,60.0,27.75,8.0,122.4725,113.0,543.0,43.5231970601746,430.0,96.3716814159292
2024-01-22 10:00:00,2.64,1.27,1.37,1132.0,4001.0,1132.0,2265.0,1447.0,231.0,118524.0,2.75190071119151,0.96,10.87,0.4,87.77,3.4,37.51732795419629,8.8,1.03,0.44,87.38,11.15,2.4234439331418844,66.84,10.22,19.2,3.74,10.515638626566144,4.73222222222222,81.6888888888889,63.61,24.44857142857143,0.076,6.17,2.13,10.515,2.235,0.048,0.19,53.69,11.835,0.1325,1.91882754994742,0.28,114.4670315805884,0.1,96.74,0.72,0.66,1.23,0.0,0.0,2.092732557813884,1.0,61.87288603831482,4.263738788996164,2.658369919788166,0.0499999999999999,0.0025173458667549,0.1040512026516617,0.21947189382836,1.959983301027939,4.513691788665173,0.1068777439841124,0.1006938346701972,0.0198582029300675,31.783183601477848,0.0,0.0,0.0,0.0,0.0,0.0,0.0,0.0,0.0,0.0,0.0,0.0,0.0,2245.73954302788,7.0,1.5,3.65,82.0,27.63636364,11.0,60.0,27.75,8.0,123.93,124.0,554.0,42.5069380203515,430.0,90.48387096774194
2024-01-22 11:00:00,2.64,1.27,1.37,1133.0,3998.0,1227.0,2260.0,1445.0,231.0,118790.0,2.74637547274528,0.96,10.87,0.4,87.77,3.4,39.69107748890704,8.8,1.03,0.44,87.38,11.15,2.5638579873756027,66.84,10.22,19.2,3.74,11.124913482163308,4.73222222222222,81.6888888888889,63.61,24.44857142857143,0.076,6.17,2.13,10.515,2.235,0.048,0.19,53.69,11.835,0.1325,1.91882754994742,0.28,121.09923782250954,0.1,96.74,0.72,0.66,1.23,0.0,0.0,2.2139852341605506,1.0,61.87288603831482,4.263738788996164,2.658369919788166,0.0499999999999999,0.0025173458667549,0.1040512026516617,0.21947189382836,1.959983301027939,4.513691788665173,0.1068777439841124,0.1006938346701972,0.0198582029300675,33.62469749206426,0.0,0.0,0.0,0.0,0.0,0.0,0.0,0.0,0.0,0.0,0.0,0.0,0.0,2245.73954302788,8.0,1.5,3.83,82.0,27.63636364,11.0,60.0,27.75,8.0,123.0025,117.0,547.0,43.2791389970231,430.0,95.72649572649571
2024-01-22 12:00:00,2.63,1.27,1.36,1133.0,4000.0,1035.0,2262.0,1439.0,229.0,117666.0,2.76863171303936,0.96,10.87,0.4,87.77,3.4,39.14798305808784,8.8,1.03,0.44,87.38,11.15,2.528776626967986,66.84,10.22,19.2,3.74,10.97269089366853,4.73222222222222,81.6888888888889,63.61,24.44857142857143,0.076,6.17,2.13,10.515,2.235,0.048,0.19,53.69,11.835,0.1325,1.91882754994742,0.28,119.44223262641134,0.1,96.74,0.72,0.66,1.23,0.0,0.0,2.183691195130631,1.0,61.87288603831482,4.263738788996164,2.658369919788166,0.0499999999999999,0.0025173458667549,0.1040512026516617,0.21947189382836,1.959983301027939,4.513691788665173,0.1068777439841124,0.1006938346701972,0.0198582029300675,33.16460955539829,0.0,0.0,0.0,0.0,0.0,0.0,0.0,0.0,0.0,0.0,0.0,0.0,0.0,2245.73954302788,8.0,1.5,3.75,82.0,27.63636364,11.0,60.0,27.75,8.0,123.4,120.0,550.0,43.4396355353075,430.0,94.41666666666669
2024-01-22 13:00:00,2.63,1.27,1.36,1141.0,4000.0,170.0,2280.0,1464.0,234.0,119010.0,2.71225866853974,0.96,10.87,0.4,87.77,3.4,38.04644934238453,8.8,1.03,0.44,87.38,11.15,2.457622700341561,66.84,10.22,19.2,3.74,10.6639447456631,4.73222222222222,81.6888888888889,63.61,24.44857142857143,0.076,6.17,2.13,10.515,2.235,0.048,0.19,53.69,11.835,0.1325,1.91882754994742,0.28,116.08140440387828,0.1,96.74,0.72,0.66,1.23,0.0,0.0,2.122247174565084,1.0,61.87288603831482,4.263738788996164,2.658369919788166,0.0499999999999999,0.0025173458667549,0.1040512026516617,0.21947189382836,1.959983301027939,4.513691788665173,0.1068777439841124,0.1006938346701972,0.0198582029300675,32.231434133839514,0.0,0.0,0.0,0.0,0.0,0.0,0.0,0.0,0.0,0.0,0.0,0.0,0.0,2245.73954302788,7.0,1.5,3.68,82.0,27.63636364,11.0,60.0,27.75,8.0,124.0625,125.0,555.0,44.0519598906108,430.0,91.76
2024-01-22 14:00:00,2.64,1.27,1.37,1145.0,4005.0,53.0,2280.0,1405.0,227.0,115697.0,2.78998564823209,0.96,10.87,0.4,87.77,3.4,39.61311287241096,8.8,1.03,0.44,87.38,11.15,2.558821837757544,66.84,10.22,19.2,3.74,11.10306097353763,4.73222222222222,81.6888888888889,63.61,24.44857142857143,0.076,6.17,2.13,10.515,2.235,0.048,0.19,53.69,11.835,0.1325,1.91882754994742,0.28,120.86136431964388,0.1,96.74,0.72,0.66,1.23,0.0,0.0,2.209636334593449,1.0,61.87288603831482,4.263738788996164,2.658369919788166,0.0499999999999999,0.0025173458667549,0.1040512026516617,0.21947189382836,1.959983301027939,4.513691788665173,0.1068777439841124,0.1006938346701972,0.0198582029300675,33.558648979133416,0.0,0.0,0.0,0.0,0.0,0.0,0.0,0.0,0.0,0.0,0.0,0.0,0.0,2245.73954302788,7.0,1.5,3.6,82.0,27.63636364,11.0,60.0,27.75,8.0,124.725,130.0,560.0,44.3402698376401,430.0,95.53846153846152
2024-01-22 15:00:00,2.6,1.27,1.33,1145.0,3995.0,0.0,2286.0,1443.0,229.0,115484.0,2.78656522914164,0.96,10.87,0.4,87.77,3.4,40.05963749416116,8.8,1.03,0.44,87.38,11.15,2.587665240115519,66.84,10.22,19.2,3.74,11.228216250211966,4.73222222222222,81.6888888888889,63.61,24.44857142857143,0.076,6.17,2.13,10.515,2.235,0.048,0.19,53.69,11.835,0.1325,1.91882754994742,0.28,122.22373074514712,0.1,96.74,0.72,0.66,1.23,0.0,0.0,2.234543668477756,1.0,61.87288603831482,4.263738788996164,2.658369919788166,0.0499999999999999,0.0025173458667549,0.1040512026516617,0.21947189382836,1.959983301027939,4.513691788665173,0.1068777439841124,0.1006938346701972,0.0198582029300675,33.93692682591914,0.0,0.0,0.0,0.0,0.0,0.0,0.0,0.0,0.0,0.0,0.0,0.0,0.0,2245.73954302788,8.0,1.5,3.72,82.0,27.63636364,11.0,60.0,27.75,8.0,124.725,130.0,560.0,42.7517861258354,430.0,96.6153846153846
2024-01-22 16:00:00,2.64,1.27,1.37,1134.0,4002.0,263.0,2295.0,1435.0,229.0,117675.0,2.74713974762979,0.96,10.95,0.38,87.71,3.7,38.60588626464549,9.0,1.04,0.42,87.12,11.42,2.4937597092693853,70.1,9.7,19.02,1.18,10.820747930475108,4.73222222222222,81.6888888888889,63.61,24.91285714285714,0.0755,6.27,2.19,10.82,2.25,0.045,0.19,53.445,12.045,0.125,1.921115421303655,0.24,117.7882712661978,0.1,96.49,0.63,0.71,1.28,0.0,0.0,2.1534528047391746,1.0,61.14976378229894,4.600360519721968,2.472246613192111,0.0389592479947041,0.001,0.1208053303811997,0.2869077356845232,2.363708487637234,4.667915399404217,0.1692758639708728,0.0630919546569576,0.0271327066622534,32.70536677732024,0.0,0.0,0.0,0.0,0.0,0.0,0.0,0.0,0.0,0.0,0.0,0.0,0.0,2245.73954302788,7.0,1.5,3.95,82.0,27.63636364,11.0,60.0,27.75,8.0,123.2675,119.0,549.0,41.4980227959991,430.0,93.109243697479
2024-01-22 17:00:00,2.61,1.27,1.34,1131.0,3997.0,435.0,2292.0,1492.0,235.0,120128.0,2.69237342688575,0.96,10.95,0.38,87.71,3.7,38.49625141086581,9.0,1.04,0.42,87.12,11.42,2.486677810431129,70.1,9.7,19.02,1.18,10.790018649737656,4.73222222222222,81.6888888888889,63.61,24.91285714285714,0.0755,6.27,2.19,10.82,2.25,0.045,0.19,53.445,12.045,0.125,1.921115421303655,0.24,117.45377046472136,0.1,96.49,0.63,0.71,1.28,0.0,0.0,2.147337325826176,1.0,61.14976378229894,4.600360519721968,2.472246613192111,0.0389592479947041,0.001,0.1208053303811997,0.2869077356845232,2.363708487637234,4.667915399404217,0.1692758639708728,0.0630919546569576,0.0271327066622534,32.61248850275188,0.0,0.0,0.0,0.0,0.0,0.0,0.0,0.0,0.0,0.0,0.0,0.0,0.0,2245.73954302788,8.0,1.5,3.84,82.0,27.63636364,11.0,60.0,27.75,8.0,122.87,116.0,546.0,41.0718464778844,430.0,92.84482758620688
2024-01-22 18:00:00,2.65,1.27,1.38,1134.0,4003.0,700.0,2289.0,1426.0,229.0,118367.0,2.74436261865808,0.96,10.95,0.38,87.71,3.7,37.49855579773174,9.0,1.04,0.42,87.12,11.42,2.422231339623722,70.1,9.7,19.02,1.18,10.510377025477077,4.73222222222222,81.6888888888889,63.61,24.91285714285714,0.0755,6.27,2.19,10.82,2.25,0.045,0.19,53.445,12.045,0.125,1.921115421303655,0.24,114.40975689862044,0.1,96.49,0.63,0.71,1.28,0.0,0.0,2.09168543891827,1.0,61.14976378229894,4.600360519721968,2.472246613192111,0.0389592479947041,0.001,0.1208053303811997,0.2869077356845232,2.363708487637234,4.667915399404217,0.1692758639708728,0.0630919546569576,0.0271327066622534,31.76728057937997,0.0,0.0,0.0,0.0,0.0,0.0,0.0,0.0,0.0,0.0,0.0,0.0,0.0,2245.73954302788,7.0,1.5,3.84,82.0,27.63636364,11.0,60.0,27.75,8.0,122.605,114.0,544.0,42.4311926605505,430.0,90.43859649122808
2024-01-22 19:00:00,2.66,1.27,1.39,1133.0,3995.0,729.0,2290.0,1439.0,233.0,120344.0,2.69440157981634,0.96,10.95,0.38,87.71,3.7,37.99518599619918,9.0,1.04,0.42,87.12,11.42,2.454311327915009,70.1,9.7,19.02,1.18,10.649576269743603,4.73222222222222,81.6888888888889,63.61,24.91285714285714,0.0755,6.27,2.19,10.82,2.25,0.045,0.19,53.445,12.045,0.125,1.921115421303655,0.24,115.92499766100232,0.1,96.49,0.63,0.71,1.28,0.0,0.0,2.1193876832464182,1.0,61.14976378229894,4.600360519721968,2.472246613192111,0.0389592479947041,0.001,0.1208053303811997,0.2869077356845232,2.363708487637234,4.667915399404217,0.1692758639708728,0.0630919546569576,0.0271327066622534,32.18800587194878,0.0,0.0,0.0,0.0,0.0,0.0,0.0,0.0,0.0,0.0,0.0,0.0,0.0,2245.73954302788,8.0,1.5,3.78,82.0,27.63636364,11.0,60.0,27.75,8.0,122.075,110.0,540.0,41.5545243619489,430.0,91.63636363636364
2024-01-22 20:00:00,2.66,1.27,1.39,1134.0,4000.0,416.0,2291.0,1432.0,231.0,119008.0,2.71930735449141,0.96,10.95,0.38,87.71,3.7,39.921897914253385,9.0,1.04,0.42,87.12,11.42,2.578767907403324,70.1,9.7,19.02,1.18,11.189609565624686,4.73222222222222,81.6888888888889,63.61,24.91285714285714,0.0755,6.27,2.19,10.82,2.25,0.045,0.19,53.445,12.045,0.125,1.921115421303655,0.24,121.80348117773524,0.1,96.49,0.63,0.71,1.28,0.0,0.0,2.226860495952129,1.0,61.14976378229894,4.600360519721968,2.472246613192111,0.0389592479947041,0.001,0.1208053303811997,0.2869077356845232,2.363708487637234,4.667915399404217,0.1692758639708728,0.0630919546569576,0.0271327066622534,33.82023934852885,0.0,0.0,0.0,0.0,0.0,0.0,0.0,0.0,0.0,0.0,0.0,0.0,0.0,2245.73954302788,8.0,1.5,3.91,82.0,27.63636364,11.0,60.0,27.75,8.0,122.4725,113.0,543.0,41.6780978509374,430.0,96.28318584070796
2024-01-22 21:00:00,2.64,1.27,1.37,1133.0,4000.0,410.0,2288.0,1467.0,234.0,120066.0,2.69508862857698,0.96,10.95,0.38,87.71,3.7,39.840535350569446,9.0,1.04,0.42,87.12,11.42,2.5735122662876924,70.1,9.7,19.02,1.18,11.16680465482518,4.73222222222222,81.6888888888889,63.61,24.91285714285714,0.0755,6.27,2.19,10.82,2.25,0.045,0.19,53.445,12.045,0.125,1.921115421303655,0.24,121.55524038729148,0.1,96.49,0.63,0.71,1.28,0.0,0.0,2.222322057441357,1.0,61.14976378229894,4.600360519721968,2.472246613192111,0.0389592479947041,0.001,0.1208053303811997,0.2869077356845232,2.363708487637234,4.667915399404217,0.1692758639708728,0.0630919546569576,0.0271327066622534,33.75131223029136,0.0,0.0,0.0,0.0,0.0,0.0,0.0,0.0,0.0,0.0,0.0,0.0,0.0,2245.73954302788,7.0,1.5,3.7,82.0,27.63636364,11.0,60.0,27.75,8.0,122.7375,115.0,545.0,42.9487179487179,430.0,96.08695652173913
2024-01-22 22:00:00,2.66,1.27,1.39,1133.0,3998.0,309.0,2289.0,1425.0,230.0,119047.0,2.71400789750825,0.96,10.95,0.38,87.71,3.7,39.81877815385748,9.0,1.04,0.42,87.12,11.42,2.5721068531293203,70.1,9.7,19.02,1.18,11.160706384222609,4.73222222222222,81.6888888888889,63.61,24.91285714285714,0.0755,6.27,2.19,10.82,2.25,0.045,0.19,53.445,12.045,0.125,1.921115421303655,0.24,121.48885821513429,0.1,96.49,0.63,0.71,1.28,0.0,0.0,2.2211084317273544,1.0,61.14976378229894,4.600360519721968,2.472246613192111,0.0389592479947041,0.001,0.1208053303811997,0.2869077356845232,2.363708487637234,4.667915399404217,0.1692758639708728,0.0630919546569576,0.0271327066622534,33.73288040117512,0.0,0.0,0.0,0.0,0.0,0.0,0.0,0.0,0.0,0.0,0.0,0.0,0.0,2245.73954302788,8.0,1.5,3.74,82.0,27.63636364,11.0,60.0,27.75,8.0,122.87,116.0,546.0,43.184421534937,430.0,96.03448275862068
