Repository: saikumar-voptimai/evonith_bf_webapp

# Evonith BF2 — Blast Furnace Intelligence Platform

Monitoring, modelling and optimisation of **Blast Furnace 2 (BF2)** at Evonith Steel: live telemetry from InfluxDB,
manual plant reports from Neon PostgreSQL, a two-zone energy model of the furnace, blend and fuel optimisers, a
conversational assistant (FurnaceMind) and a live digital twin evaluated every hour.

The platform has three deployable parts that share one Python service layer, plus the shared data library:

| Part | Path | What it is |
|---|---|---|
| **Streamlit app** (legacy) | `src/app.py`, `src/custom_pages/` | The original 11-page dashboard; still the home of the model pages. Served under `/legacy` in production |

File: src/data/V13_df_filtered.csv (part 11 of 268)
NM3/HR.,STEAMKGS/HR.,RAFTOC,PERMEABILITYKGS/HR.,TUYEREVELOCITYM/S,HOT BLAST VOLUMENM3/HR.,O2 ENRICHMENT %,COKE_VM%,COKE_ASH%,COKE_IM%,COKE_FC%,COKE_MOIST%,COKE_CALC_MT,NUTCOKE_MOIST%,NUTCOKE_VM%,NUTCOKE_IM%,NUTCOKE_FC%,NUTCOKE_ASH%,NUTCOKE_CALC_MT,PCI_2_FC%,PCI_2_ASH%,PCI_2_VM%,PCI_2_IM%,PCI_2_CALC_MT,SINTER_SP_02_COLD_STRENGTH_AI,SINTER_SP_02_COLD_STRENGTH_TI,SINTER_SP_02_HOT_STRENGTH_RI,SINTER_SP_02_HOT_STRENGTH_RDI,SINTER_SP_02_P%,SINTER_SP_02_SIO2%,SINTER_SP_02_MGO%,SINTER_SP_02_FEO%,SINTER_SP_02_AL2O3%,SINTER_SP_02_NA2O%,SINTER_SP_02_TIO2%,SINTER_SP_02_FE(T)%,SINTER_SP_02_CAO%,SINTER_SP_02_K2O%,SINTER_SP_02_BASICITY,SINTER_SP_02_MNO%,SINTER_CALC_MT,FLUX_TM%,FLUX_SIO2%,FLUX_FE2O3%,FLUX_AL2O3%,FLUX_LOI%,FLUX_MGO%,FLUX_CAO%,FLUX_CALC_MT,GEOMIN TYPE,ORE_FE(T)%,ORE_LOI%,ORE_TM%,ORE_MGO%,ORE_NA2O%,ORE_P%,ORE_TIO2%,ORE_AL2O3%,ORE_SIO2%,ORE_MNO%,ORE_CAO%,ORE_K2O%,ORE_CALC_MT,LLOYDS_PELLET_PCT_SIO2,LLOYDS_PELLET_PCT_AL2O3,LLOYDS_PELLET_PCT_FE2O3,LLOYDS_PELLET_PCT_MGO,LLOYDS_PELLET_PCT_TIO2,LLOYDS_PELLET_PCT_NA2O,TOTAL_PELLET_CALC_MT,LLOYDS_PELLET_PCT_K2O,LLOYDS_PELLET_PCT_TM,LLOYDS_PELLET_PCT_LOI,LLOYDS_PELLET_PCT_MNO,LLOYDS_PELLET_PCT_CAO,LLOYDS_PELLET_PCT_P,DAILYPRODUCTION,CHARGES/HRS.,STOCKRODLEVEL,FURNACE TOP GAS ANALYSISH2%,COKE_DISCHARGE_TIME,WEIGHTED_COKE_ANGLE,TOTAL_COKE_PORTIONS,NON_COKE_DISCHARGE_TIME,WEIGHTED_NON_COKE_ANGLE,TOTAL_NON_COKE_PORTIONS,UNITCOST LAKHS/THM,ACTUALKG/THM.,ACT. FUEL RATEKG/THM.,FURNACETOPGASANALYSISCO2ETACO,COKE RATE KG/THM,PRODUCTIONTONNESPERHR
2024-01-22 23:00:00,2.64,1.27,1.37,1141.0,4002.0,922.0,2281.0,1462.0,255.0,119997.0,2.71244616943406,0.98,11.3,0.4,87.32,3.8,26.589559429927608,6.9,1.05,0.44,87.05,11.46,1.5549926671508845,70.0,9.8,18.97,1.23,5.874878499370999,4.9,81.7333333333333,63.61,25.37714285714286,0.075,6.04,2.16,10.2,2.265,0.0445,0.185,53.83,11.745,0.1139999999999999,1.94459342738453,0.255,73.71801696821937,0.2,96.1,0.98,0.83,1.25,0.0,0.0,1.5004876047570463,1.0,62.17649788532574,4.305412395014855,3.165118994994915,0.0244767849249237,0.001,0.0998955905545473,0.1951690975915769,1.797329682442321,4.012451013132861,0.1595934442242117,0.0293023798998982,0.0160291064324313,20.72275374966325,0.0,0.0,0.0,0.0,0.0,0.0,0.0,0.0,0.0,0.0,0.0,0.0,0.0,2245.73954302788,8.0,1.5,3.73,82.0,27.63636364,11.0,60.0,27.75,8.0,122.7375,115.0,545.0,42.481884057971,430.0,89.73913043478261
2024-01-23 00:00:00,2.58,1.27,1.31,1134.0,3500.0,1737.0,2268.0,1531.0,238.0,120307.0,2.3865278106064,0.98,11.3,0.4,87.32,3.8,42.13249074966317,6.9,1.05,0.44,87.05,11.46,2.463963885418431,70.0,9.8,18.97,1.23,9.309039688395378,4.9,81.7333333333333,63.61,25.37714285714286,0.075,6.04,2.16,10.2,2.265,0.0445,0.185,53.83,11.745,0.1139999999999999,1.94459342738453,0.255,116.80989586089852,0.2,96.1,0.98,0.83,1.25,0.0,0.0,2.3775978798751627,1.0,62.17649788532574,4.305412395014855,3.165118994994915,0.0244767849249237,0.001,0.0998955905545473,0.1951690975915769,1.797329682442321,4.012451013132861,0.1595934442242117,0.0293023798998982,0.0160291064324313,32.83624284810544,0.0,0.0,0.0,0.0,0.0,0.0,0.0,0.0,0.0,0.0,0.0,0.0,0.0,1423.0907854722082,8.0,1.5,4.0,82.0,27.63636364,11.0,60.0,27.75,8.0,124.8225,93.0,543.0,40.3455521830493,450.0,90.10752688172045
2024-01-23 01:00:00,2.64,1.27,1.37,1139.0,3998.0,916.0,2270.0,1472.0,236.0,120535.0,2.69736502849751,0.98,11.3,0.4,87.32,3.8,41.88239273835925,6.9,1.05,0.44,87.05,11.46,2.4493378223325983,70.0,9.8,18.97,1.23,9.253781329067651,4.9,81.7333333333333,63.61,25.37714285714286,0.075,6.04,2.16,10.2,2.265,0.0445,0.185,53.83,11.745,0.1139999999999999,1.94459342738453,0.255,116.1165135771639,0.2,96.1,0.98,0.83,1.25,0.0,0.0,2.3634844844680334,1.0,62.17649788532574,4.305412395014855,3.165118994994915,0.0244767849249237,0.001,0.0998955905545473,0.1951690975915769,1.797329682442321,4.012451013132861,0.1595934442242117,0.0293023798998982,0.0160291064324313,32.64132726422035,0.0,0.0,0.0,0.0,0.0,0.0,0.0,0.0,0.0,0.0,0.0,0.0,0.0,1423.0907854722082,7.0,1.5,3.8,82.0,27.63636364,11.0,60.0,27.75,8.0,123.0025,117.0,547.0,43.1569343065693,430.0,89.57264957264957
2024-01-23 02:00:00,2.65,1.27,1.38,1139.0,4002.0,1163.0,2271.0,1428.0,230.0,118253.0,2.7598786794669,0.98,11.3,0.4,87.32,3.8,43.47675059772428,6.9,1.05,0.44,87.05,11.46,2.542577982503757,70.0,9.8,18.97,1.23,9.606049621927903,4.9,81.7333333333333,63.61,25.37714285714286,0.075,6.04,2.16,10.2,2.265,0.0445,0.185,53.83,11.745,0.1139999999999999,1.94459342738453,0.255,120.53677860787354,0.2,96.1,0.98,0.83,1.25,0.0,0.0,2.4534564229587312,1.0,62.17649788532574,4.305412395014855,3.165118994994915,0.0244767849249237,0.001,0.0998955905545473,0.1951690975915769,1.797329682442321,4.012451013132861,0.1595934442242117,0.0293023798998982,0.0160291064324313,33.88390089149431,0.0,0.0,0.0,0.0,0.0,0.0,0.0,0.0,0.0,0.0,0.0,0.0,0.0,1423.0907854722082,8.0,1.5,3.88,82.0,27.63636364,11.0,60.0,27.75,8.0,122.605,114.0,544.0,42.9583904892547,430.0,92.98245614035088
2024-01-23 03:00:00,2.66,1.27,1.39,1137.0,3999.0,777.0,2275.0,1431.0,232.0,118771.0,2.73445457736474,0.98,11.3,0.4,87.32,3.8,45.74153621130548,6.9,1.05,0.44,87.05,11.46,2.6750256460714263,70.0,9.8,18.97,1.23,10.106446792553353,4.9,81.7333333333333,63.61,25.37714285714286,0.075,6.04,2.16,10.2,2.265,0.0445,0.185,53.83,11.745,0.1139999999999999,1.94459342738453,0.255,126.81576584462496,0.2,96.1,0.98,0.83,1.25,0.0,0.0,2.581261577066918,1.0,62.17649788532574,4.305412395014855,3.165118994994915,0.0244767849249237,0.001,0.0998955905545473,0.1951690975915769,1.797329682442321,4.012451013132861,0.1595934442242117,0.0293023798998982,0.0160291064324313,35.64897694285598,0.0,0.0,0.0,0.0,0.0,0.0,0.0,0.0,0.0,0.0,0.0,0.0,0.0,1423.0907854722082,8.0,1.5,3.8,82.0,27.63636364,11.0,60.0,27.75,8.0,122.7375,115.0,545.0,42.615454961134,430.0,97.82608695652172
2024-01-23 04:00:00,2.65,1.27,1.38,1141.0,4001.0,283.0,2280.0,1435.0,232.0,118971.0,2.71704181273621,0.98,11.3,0.4,87.32,3.8,46.52026217618346,6.9,1.05,0.44,87.05,11.46,2.720566572324695,70.0,9.8,18.97,1.23,10.27850381516104,4.9,81.7333333333333,63.61,25.37714285714286,0.075,6.04,2.16,10.2,2.265,0.0445,0.185,53.83,11.745,0.1139999999999999,1.94459342738453,0.255,128.9747385814148,0.2,96.1,0.98,0.83,1.25,0.0,0.0,2.625206218604931,1.0,62.17649788532574,4.305412395014855,3.165118994994915,0.0244767849249237,0.001,0.0998955905545473,0.1951690975915769,1.797329682442321,4.012451013132861,0.1595934442242117,0.0293023798998982,0.0160291064324313,36.25588231303192,0.0,0.0,0.0,0.0,0.0,0.0,0.0,0.0,0.0,0.0,0.0,0.0,0.0,1423.0907854722082,7.0,1.5,3.75,82.0,27.63636364,11.0,60.0,27.75,8.0,123.135,118.0,548.0,42.6605504587156,430.0,99.49152542372882
2024-01-23 05:00:00,2.64,1.27,1.37,1143.0,4001.0,661.0,2280.0,1445.0,232.0,118876.0,2.73004631266373,0.98,11.3,0.4,87.32,3.8,44.71235164655111,6.9,1.05,0.44,87.05,11.46,2.61483756903482,70.0,9.8,18.97,1.23,9.8790517397209,4.9,81.7333333333333,63.61,25.37714285714286,0.075,6.04,2.16,10.2,2.265,0.0445,0.185,53.83,11.745,0.1139999999999999,1.94459342738453,0.255,123.96241111312088,0.2,96.1,0.98,0.83,1.25,0.0,0.0,2.523183191582912,1.0,62.17649788532574,4.305412395014855,3.165118994994915,0.0244767849249237,0.001,0.0998955905545473,0.1951690975915769,1.797329682442321,4.012451013132861,0.1595934442242117,0.0293023798998982,0.0160291064324313,34.846874961641724,0.0,0.0,0.0,0.0,0.0,0.0,0.0,0.0,0.0,0.0,0.0,0.0,0.0,1423.0907854722082,8.0,1.5,3.14,82.0,27.63636364,11.0,60.0,27.75,8.0,122.34,112.0,542.0,42.1390865274271,430.0,95.625
2024-01-23 06:00:00,2.65,1.27,1.38,1144.0,4002.0,1296.0,2271.0,1421.0,230.0,117624.0,2.77876751402446,0.98,11.3,0.4,87.32,3.8,42.12183875066696,6.9,1.05,0.44,87.05,11.46,2.4633409424030246,70.0,9.8,18.97,1.23,9.306686163131332,4.9,81.7333333333333,63.61,25.37714285714286,0.075,6.04,2.16,10.2,2.265,0.0445,0.185,53.83,11.745,0.1139999999999999,1.94459342738453,0.255,116.78036380923676,0.2,96.1,0.98,0.83,1.25,0.0,0.0,2.3769967720417733,1.0,62.17649788532574,4.305412395014855,3.165118994994915,0.0244767849249237,0.001,0.0998955905545473,0.1951690975915769,1.797329682442321,4.012451013132861,0.1595934442242117,0.0293023798998982,0.0160291064324313,32.82794114033469,0.0,0.0,0.0,0.0,0.0,0.0,0.0,0.0,0.0,0.0,0.0,0.0,0.0,1423.0907854722082,7.0,1.5,3.87,82.0,27.63636364,11.0,60.0,27.75,8.0,123.135,118.0,548.0,42.1016166281755,430.0,90.08474576271186
2024-01-23 07:00:00,2.66,1.27,1.39,1143.0,3999.0,282.0,2290.0,1430.0,232.0,119089.0,2.71295898188003,0.98,11.3,0.4,87.32,3.8,42.11932284995167,6.9,1.05,0.44,87.05,11.46,2.463193809195576,70.0,9.8,18.97,1.23,9.306130282878492,4.9,81.7333333333333,63.61,25.37714285714286,0.075,6.04,2.16,10.2,2.265,0.0445,0.185,53.83,11.745,0.1139999999999999,1.94459342738453,0.255,116.77338861989186,0.2,96.1,0.98,0.83,1.25,0.0,0.0,2.376854796096363,1.0,62.17649788532574,4.305412395014855,3.165118994994915,0.0244767849249237,0.001,0.0998955905545473,0.1951690975915769,1.797329682442321,4.012451013132861,0.1595934442242117,0.0293023798998982,0.0160291064324313,32.82598035602312,0.0,0.0,0.0,0.0,0.0,0.0,0.0,0.0,0.0,0.0,0.0,0.0,0.0,1423.0907854722082,7.0,1.5,3.75,82.0,27.63636364,11.0,60.0,27.75,8.0,124.195,126.0,556.0,41.7595171773445,430.0,90.07936507936508
2024-01-23 08:00:00,2.65,1.27,1.38,1140.0,3999.0,658.0,2280.0,1434.0,232.0,119096.0,2.72352424492789,0.97,11.23,0.42,87.38,3.5,38.83141800016689,6.8,1.04,0.45,86.63,11.88,2.27091277704163,66.33,10.73,19.14,3.8,8.57967817445291,4.9,81.7333333333333,63.61,25.84142857142857,0.075,6.08,2.22,9.955,2.25,0.045,0.18,53.67,11.86,0.1164999999999999,1.95076498518729,0.26,107.65786242454172,0.1,96.96,0.76,0.53,1.32,0.0,0.0,2.1913135318372112,1.0,61.91405387927976,3.925994523663481,2.758142793993898,0.0486047597997965,0.0045174405025025,0.0985525550770702,0.20736683447646,1.84698087239227,4.793615270430116,0.1261630894494405,0.1606398743743642,0.0270930938698677,30.263529378451626,0.0,0.0,0.0,0.0,0.0,0.0,0.0,0.0,0.0,0.0,0.0,0.0,0.0,1423.0907854722082,7.0,1.5,3.65,82.0,27.63636364,11.0,60.0,27.75,8.0,121.4125,105.0,535.0,39.8452157598499,430.0,83.04761904761905
2024-01-23 09:00:00,2.64,1.27,1.37,1134.0,3984.0,898.0,2280.0,1434.0,230.0,118079.0,2.74381656577199,0.97,11.23,0.42,87.38,3.5,45.00458923901223,6.8,1.04,0.45,86.63,11.88,2.631928010662498,66.33,10.73,19.14,3.8,9.943620705339992,4.9,81.7333333333333,63.61,25.84142857142857,0.075,6.08,2.22,9.955,2.25,0.045,0.18,53.67,11.86,0.1164999999999999,1.95076498518729,0.26,124.77262295046155,0.1,96.96,0.76,0.53,1.32,0.0,0.0,2.53967458499195,1.0,61.91405387927976,3.925994523663481,2.758142793993898,0.0486047597997965,0.0045174405025025,0.0985525550770702,0.20736683447646,1.84698087239227,4.793615270430116,0.1261630894494405,0.1606398743743642,0.0270930938698677,35.07463231433219,0.0,0.0,0.0,0.0,0.0,0.0,0.0,0.0,0.0,0.0,0.0,0.0,0.0,1423.0907854722082,8.0,1.5,3.94,82.0,27.63636364,11.0,60.0,27.75,8.0,122.34,112.0,542.0,39.5381062355658,430.0,96.25
2024-01-23 19:00:00,2.11,0.97,1.14,1079.0,1389.4697644391422,0.0,2224.0,1425.0,213.0,97436.0,0.781613731654765,0.96,11.12,0.36,87.56,3.6,36.97145355787172,8.2,1.04,0.43,87.19,11.34,2.1621395919667754,69.49,10.12,19.21,1.18,8.168724952740796,4.9,81.7333333333333,63.61,26.30571428571428,0.073,5.93,2.19,9.77,2.32,0.044,0.18,53.9,11.64,0.121,1.96290050590219,0.27,102.50121849146949,0.2,96.69,0.82,0.64,1.28,0.0,0.0,2.086353026631865,1.0,61.63748423405451,4.066052269389218,3.154654693493389,0.0344767849249237,0.004034881005005,0.1301688640220143,0.2773495107587388,2.124481456316177,4.678149801080776,0.1654654693493388,0.0593023798998982,0.0267500583923906,28.81395345665465,0.0,0.0,0.0,0.0,0.0,0.0,0.0,0.0,0.0,0.0,0.0,0.0,0.0,1423.0907854722082,6.0,1.5,3.07,82.0,27.63636364,11.0,60.0,27.75,8.0,151.395,86.0,646.0,43.3995922528033,560.0,79.06976744186046
2024-01-23 22:00:00,2.51,1.25,1.26,1105.0,2648.0,1452.0,2276.0,1572.0,233.0,117879.0,1.83806884814642,0.96,11.12,0.36,87.56,3.6,39.5201303120022,8.2,1.04,0.43,87.19,11.34,2.311189585595105,69.49,10.12,19.21,1.18,8.731846967009108,4.9,81.7333333333333,63.61,26.30571428571428,0.073,5.93,2.19,9.77,2.32,0.044,0.18,53.9,11.64,0.121,1.96290050590219,0.27,109.56727750995876,0.2,96.69,0.82,0.64,1.28,0.0,0.0,2.230178571699034,1.0,61.63748423405451,4.066052269389218,3.154654693493389,0.0344767849249237,0.004034881005005,0.1301688640220143,0.2773495107587388,2.124481456316177,4.678149801080776,0.1654654693493388,0.0593023798998982,0.0267500583923906,30.80028199671655,0.0,0.0,0.0,0.0,0.0,0.0,0.0,0.0,0.0,0.0,0.0,0.0,0.0,1423.0907854722082,7.0,1.5,3.65,82.0,27.63636364,11.0,60.0,27.75,8.0,134.6725,73.0,573.0,40.3371320037987,500.0,84.52054794520548
2024-01-24 00:00:00,2.64,1.27,1.37,1134.0,4001.0,1316.0,2273.0,1446.0,231.0,118868.0,2.74920239559216,0.98,11.16,0.4,87.46,3.9,36.82854155298081,7.1,1.03,0.44,87.23,11.3,2.531884746714776,69.91,9.92,19.03,1.14,9.925612444530143,4.79916666666667,81.6825,64.58,26.77,0.0755,6.105,2.155,10.06,2.28,0.0435,0.18,53.77,11.74,0.1175,1.92303760584694,0.28,111.51656699784752,0.2,93.85,0.63,0.66,1.32,0.0,0.0,2.0279793972622344,1.0,61.71469698640539,4.109459479463971,2.926150849594598,0.0755678369144143,0.0035340702148648,0.1115352842761264,0.2377415266572079,2.15115995505406,4.398231484324337,0.249889467770271,0.1518170781261258,0.0245003035153153,30.78702748653984,0.0,0.0,0.0,0.0,0.0,0.0,0.0,0.0,0.0,0.0,0.0,0.0,0.0,2219.4236591464964,8.0,1.5,3.45,82.0,27.63636364,11.0,60.0,28.75,8.0,122.075,110.0,540.0,40.5563347358579,430.0,87.9090909090909
2024-01-24 01:00:00,2.59,1.27,1.32,1135.0,3506.0,1693.0,2267.0,1525.0,238.0,120313.0,2.38938865763127,0.98,11.16,0.4,87.46,3.9,37.02879682446014,7.1,1.03,0.44,87.23,11.3,2.545651875303845,69.91,9.92,19.03,1.14,9.9795829828915,4.79916666666667,81.6825,64.58,26.77,0.0755,6.105,2.155,10.06,2.28,0.0435,0.18,53.77,11.74,0.1175,1.92303760584694,0.28,112.12293856340276,0.2,93.85,0.63,0.66,1.32,0.0,0.0,2.0390065394630468,1.0,61.71469698640539,4.109459479463971,2.926150849594598,0.0755678369144143,0.0035340702148648,0.1115352842761264,0.2377415266572079,2.15115995505406,4.398231484324337,0.249889467770271,0.1518170781261258,0.0245003035153153,30.95443201268676,0.0,0.0,0.0,0.0,0.0,0.0,0.0,0.0,0.0,0.0,0.0,0.0,0.0,2219.4236591464964,7.0,1.5,3.94,82.0,27.63636364,11.0,60.0,28.75,8.0,124.8225,93.0,543.0,40.4617537313433,450.0,88.38709677419355
2024-01-24 02:00:00,2.57,1.27,1.3,1133.0,3869.0,1773.0,2271.0,1539.0,238.0,120310.0,2.63891246370323,0.98,11.16,0.4,87.46,3.9,37.78664968633188,7.1,1.03,0.44,87.23,11.3,2.5977526650803515,69.91,9.92,19.03,1.14,10.183830924290312,4.79916666666667,81.6825,64.58,26.77,0.0755,6.105,2.155,10.06,2.28,0.0435,0.18,53.77,11.74,0.1175,1.92303760584694,0.28,114.41771174424812,0.2,93.85,0.63,0.66,1.32,0.0,0.0,2.080738031540221,1.0,61.71469698640539,4.109459479463971,2.926150849594598,0.0755678369144143,0.0035340702148648,0.1115352842761264,0.2377415266572079,2.15115995505406,4.398231484324337,0.249889467770271,0.1518170781261258,0.0245003035153153,31.58796339637278,0.0,0.0,0.0,0.0,0.0,0.0,0.0,0.0,0.0,0.0,0.0,0.0,0.0,2219.4236591464964,8.0,1.5,3.98,82.0,27.63636364,11.0,60.0,28.75,8.0,124.765,102.0,547.0,40.599581687195,445.0,90.19607843137256
2024-01-24 03:00:00,2.61,1.27,1.34,1133.0,3338.0,1407.0,2281.0,1497.0,236.0,120369.0,2.26705999917713,0.98,11.16,0.4,87.46,3.9,37.37592523321957,7.1,1.03,0.44,87.23,11.3,2.569516223068608,69.91,9.92,19.03,1.14,10.07313710989585,4.79916666666667,81.6825,64.58,26.77,0.0755,6.105,2.155,10.06,2.28,0.0435,0.18,53.77,11.74,0.1175,1.92303760584694,0.28,113.17404096441932,0.2,93.85,0.63,0.66,1.32,0.0,0.0,2.058121313806088,1.0,61.71469698640539,4.109459479463971,2.926150849594598,0.0755678369144143,0.0035340702148648,0.1115352842761264,0.2377415266572079,2.15115995505406,4.398231484324337,0.249889467770271,0.1518170781261258,0.0245003035153153,31.24461596815133,0.0,0.0,0.0,0.0,0.0,0.0,0.0,0.0,0.0,0.0,0.0,0.0,0.0,2219.4236591464964,8.0,1.5,3.71,82.0,27.63636364,11.0,60.0,28.75,8.0,124.765,102.0,547.0,41.0949410949411,445.0,89.2156862745098
2024-01-24 04:00:00,2.58,1.27,1.31,1139.0,4000.0,1086.0,2281.0,1527.0,238.0,120175.0,2.71168635757518,0.98,11.16,0.4,87.46,3.9,38.94999894812023,7.1,1.03,0.44,87.23,11.3,2.677730479210909,69.91,9.92,19.03,1.14,10.497363674250831,4.79916666666667,81.6825,64.58,26.77,0.0755,6.105,2.155,10.06,2.28,0.0435,0.18,53.77,11.74,0.1175,1.92303760584694,0.28,117.94032519630368,0.2,93.85,0.63,0.66,1.32,0.0,0.0,2.144798356365548,1.0,61.71469698640539,4.109459479463971,2.926150849594598,0.0755678369144143,0.0035340702148648,0.1115352842761264,0.2377415266572079,2.15115995505406,4.398231484324337,0.249889467770271,0.1518170781261258,0.0245003035153153,32.56047178765945,0.0,0.0,0.0,0.0,0.0,0.0,0.0,0.0,0.0,0.0,0.0,0.0,0.0,2219.4236591464964,7.0,1.5,3.67,82.0,27.63636364,11.0,60.0,28.75,8.0,124.7075,111.0,551.0,41.9008453278501,440.0,92.97297297297295
2024-01-24 05:00:00,2.62,1.27,1.35,1143.0,3999.0,1007.0,2278.0,1485.0,236.0,120014.0,2.71243898202836,0.98,11.16,0.4,87.46,3.9,37.808373954926246,7.1,1.03,0.44,87.23,11.3,2.5992461628396497,69.91,9.92,19.03,1.14,10.189685803729356,4.79916666666667,81.6825,64.58,26.77,0.0755,6.105,2.155,10.06,2.28,0.0435,0.18,53.77,11.74,0.1175,1.92303760584694,0.28,114.48349267805726,0.2,93.85,0.63,0.66,1.32,0.0,0.0,2.081934287684836,1.0,61.71469698640539,4.109459479463971,2.926150849594598,0.0755678369144143,0.0035340702148648,0.1115352842761264,0.2377415266572079,2.15115995505406,4.398231484324337,0.249889467770271,0.1518170781261258,0.0245003035153153,31.60612392150184,0.0,0.0,0.0,0.0,0.0,0.0,0.0,0.0,0.0,0.0,0.0,0.0,0.0,2219.4236591464964,8.0,1.5,3.6,82.0,27.63636364,11.0,60.0,28.75,8.0,126.0325,121.0,561.0,42.8896473265074,440.0,90.24793388429752
2024-01-24 06:00:00,2.59,1.27,1.32,1144.0,3802.0,626.0,2279.0,1499.0,236.0,119212.0,2.58603427565817,0.98,11.16,0.4,87.46,3.9,38.78796757719532,7.1,1.03,0.44,87.23,11.3,2.6665911633641524,69.91,9.92,19.03,1.14,10.45369480972784,4.79916666666667,81.6825,64.58,26.77,0.0755,6.105,2.155,10.06,2.28,0.0435,0.18,53.77,11.74,0.1175,1.92303760584694,0.28,117.4496953350721,0.2,93.85,0.63,0.66,1.32,0.0,0.0,2.1358760296024,1.0,61.71469698640539,4.109459479463971,2.926150849594598,0.0755678369144143,0.0035340702148648,0.1115352842761264,0.2377415266572079,2.15115995505406,4.398231484324337,0.249889467770271,0.1518170781261258,0.0245003035153153,32.42502074724368,0.0,0.0,0.0,0.0,0.0,0.0,0.0,0.0,0.0,0.0,0.0,0.0,0.0,2219.4236591464964,8.0,1.5,3.51,82.0,27.63636364,11.0,60.0,28.75,8.0,125.37,116.0,556.0,43.1386025200458,440.0,92.58620689655172
2024-01-24 07:00:00,2.59,1.27,1.32,1139.0,3884.0,878.0,2276.0,1513.0,237.0,119675.0,2.63844779118582,0.98,11.16,0.4,87.46,3.9,38.668435105137576,7.1,1.03,0.44,87.23,11.3,2.658373557399367,69.91,9.92,19.03,1.14,10.42147976829116,4.79916666666667,81.6825,64.58,26.77,0.0755,6.105,2.155,10.06,2.28,0.0435,0.18,53.77,11.74,0.1175,1.92303760584694,0.28,117.08775184324335,0.2,93.85,0.63,0.66,1.32,0.0,0.0,2.129293922888014,1.0,61.71469698640539,4.109459479463971,2.926150849594598,0.0755678369144143,0.0035340702148648,0.1115352842761264,0.2377415266572079,2.15115995505406,4.398231484324337,0.249889467770271,0.1518170781261258,0.0245003035153153,32.325096901563235,0.0,0.0,0.0,0.0,0.0,0.0,0.0,0.0,0.0,0.0,0.0,0.0,0.0,2219.4236591464964,8.0,1.5,3.58,82.0,27.63636364,11.0,60.0,28.75,8.0,124.9725,113.0,553.0,42.4797219003476,440.0,92.3008849557522
2024-01-24 08:00:00,2.6,1.27,1.33,1132.0,3998.0,1161.0,2267.0,1515.0,238.0,121064.0,2.69231462358087,0.97,11.1,0.38,87.55,3.8,38.97628372731072,6.6,1.04,0.43,87.16,11.37,2.6795375024786496,66.48,10.59,19.05,3.88,10.504447650982836,4.79916666666667,81.6825,64.58,26.77,0.074,5.97,2.075,9.505,2.27,0.044,0.185,54.07,11.54,0.1235,1.933437731528255,0.27,118.01991532439509,0.1,96.9,0.7099999999999999,0.52,1.39,0.0,0.0,2.1462457389772984,1.0,62.06389897957205,4.191847429657665,2.821608154279284,0.0848864326171171,0.0054205028319819,0.1082627225572075,0.2723897712855864,2.214800181612619,3.762774179639652,0.1126150849594598,0.24579497168018,0.0333185957027028,32.582444697399886,0.0,0.0,0.0,0.0,0.0,0.0,0.0,0.0,0.0,0.0,0.0,0.0,0.0,2219.4236591464964,7.0,1.5,3.52,82.0,27.63636364,11.0,60.0,28.75,8.0,124.84,112.0,552.0,43.7386156648452,440.0,93.03571428571428
2024-01-24 09:00:00,2.61,1.27,1.34,1134.0,4001.0,1453.0,2264.0,1453.0,236.0,120134.0,2.72376546380533,0.97,11.1,0.38,87.55,3.8,38.99655947718232,6.6,1.04,0.43,87.16,11.37,2.6809314176233547,66.48,10.59,19.05,3.88,10.509912142020532,4.79916666666667,81.6825,64.58,26.77,0.074,5.97,2.075,9.505,2.27,0.044,0.185,54.07,11.54,0.1235,1.933437731528255,0.27,118.08131015361292,0.1,96.9,0.7099999999999999,0.52,1.39,0.0,0.0,2.1473622318187133,1.0,62.06389897957205,4.191847429657665,2.821608154279284,0.0848864326171171,0.0054205028319819,0.1082627225572075,0.2723897712855864,2.214800181612619,3.762774179639652,0.1126150849594598,0.24579497168018,0.0333185957027028,32.59939432511482,0.0,0.0,0.0,0.0,0.0,0.0,0.0,0.0,0.0,0.0,0.0,0.0,0.0,2219.4236591464964,8.0,1.5,3.67,82.0,27.63636364,11.0,60.0,28.75,8.0,124.1775,107.0,547.0,42.2232387923147,440.0,93.08411214953271
2024-01-24 10:00:00,2.59,1.27,1.32,1133.0,4001.0,982.0,2273.0,1517.0,236.0,119736.0,2.71944443496618,0.97,11.1,0.38,87.55,3.8,38.80336103747872,6.6,1.04,0.43,87.16,11.37,2.6676494313717147,66.48,10.59,19.05,3.88,10.457843481233972,4.79916666666667,81.6825,64.58,26.77,0.074,5.97,2.075,9.505,2.27,0.044,0.185,54.07,11.54,0.1235,1.933437731528255,0.27,117.49630662546365,0.1,96.9,0.7099999999999999,0.52,1.39,0.0,0.0,2.136723677078812,1.0,62.06389897957205,4.191847429657665,2.821608154279284,0.0848864326171171,0.0054205028319819,0.1082627225572075,0.2723897712855864,2.214800181612619,3.762774179639652,0.1126150849594598,0.24579497168018,0.0333185957027028,32.43788899737995,0.0,0.0,0.0,0.0,0.0,0.0,0.0,0.0,0.0,0.0,0.0,0.0,0.0,2219.4236591464964,8.0,1.5,3.53,82.0,27.63636364,11.0,60.0,28.75,8.0,124.915,122.0,557.0,42.439585730725,435.0,92.62295081967213
2024-01-24 11:00:00,2.62,1.27,1.35,1134.0,3999.0,253.0,2299.0,1479.0,235.0,120082.0,2.68966291337526,0.97,11.1,0.38,87.55,3.8,38.79585834255067,6.6,1.04,0.43,87.16,11.37,2.6671336368806338,66.48,10.59,19.05,3.88,10.455821439659552,4.79916666666667,81.6825,64.58,26.77,0.074,5.97,2.075,9.505,2.27,0.044,0.185,54.07,11.54,0.1235,1.933437731528255,0.27,117.4735885175417,0.1,96.9,0.7099999999999999,0.52,1.39,0.0,0.0,2.136310537972661,1.0,62.06389897957205,4.191847429657665,2.821608154279284,0.0848864326171171,0.0054205028319819,0.1082627225572075,0.2723897712855864,2.214800181612619,3.762774179639652,0.1126150849594598,0.24579497168018,0.0333185957027028,32.43161707714546,0.0,0.0,0.0,0.0,0.0,0.0,0.0,0.0,0.0,0.0,0.0,0.0,0.0,2219.4236591464964,7.0,1.5,3.27,82.0,27.63636364,11.0,60.0,28.75,8.0,124.5175,119.0,554.0,42.8244449530785,435.0,92.60504201680672
2024-01-24 12:00:00,2.64,1.27,1.37,1135.0,3999.0,126.0,2299.0,1463.0,234.0,119816.0,2.69208796373075,0.97,11.1,0.38,87.55,3.8,38.87753383379815,6.6,1.04,0.43,87.16,11.37,2.67274865506354,66.48,10.59,19.05,3.88,10.477833695321996,4.79916666666667,81.6825,64.58,26.77,0.074,5.97,2.075,9.505,2.27,0.044,0.185,54.07,11.54,0.1235,1.933437731528255,0.27,117.72090133547336,0.1,96.9,0.7099999999999999,0.52,1.39,0.0,0.0,2.1408080338420774,1.0,62.06389897957205,4.191847429657665,2.821608154279284,0.0848864326171171,0.0054205028319819,0.1082627225572075,0.2723897712855864,2.214800181612619,3.762774179639652,0.1126150849594598,0.24579497168018,0.0333185957027028,32.499894165728925,0.0,0.0,0.0,0.0,0.0,0.0,0.0,0.0,0.0,0.0,0.0,0.0,0.0,2219.4236591464964,8.0,1.5,3.27,82.0,27.63636364,11.0,60.0,28.75,8.0,125.3125,125.0,560.0,42.5895953757226,435.0,92.8
2024-01-24 13:00:00,2.64,1.27,1.37,1134.0,4000.0,961.0,2299.0,1455.0,233.0,119564.0,2.72211340033873,0.97,11.1,0.38,87.55,3.8,39.56270171664491,6.6,1.04,0.43,87.16,11.37,2.719852505456936,66.48,10.59,19.05,3.88,10.662492402341194,4.79916666666667,81.6825,64.58,26.77,0.074,5.97,2.075,9.505,2.27,0.044,0.185,54.07,11.54,0.1235,1.933437731528255,0.27,119.7955849067013,0.1,96.9,0.7099999999999999,0.52,1.39,0.0,0.0,2.1785370964518496,1.0,62.06389897957205,4.191847429657665,2.821608154279284,0.0848864326171171,0.0054205028319819,0.1082627225572075,0.2723897712855864,2.214800181612619,3.762774179639652,0.1126150849594598,0.24579497168018,0.0333185957027028,33.072664130343234,0.0,0.0,0.0,0.0,0.0,0.0,0.0,0.0,0.0,0.0,0.0,0.0,0.0,2219.4236591464964,7.0,1.5,3.32,82.0,27.63636364,11.0,60.0,28.75,8.0,125.18,124.0,559.0,43.4953703703704,435.0,94.43548387096774
2024-01-24 14:00:00,2.67,1.27,1.4,1134.0,3998.0,533.0,2279.0,1414.0,229.0,118213.0,2.73968277829247,0.97,11.1,0.38,87.55,3.8,38.6232305460922,6.6,1.04,0.43,87.16,11.37,2.6552658390726904,66.48,10.59,19.05,3.88,10.409296746241132,4.79916666666667,81.6825,64.58,26.77,0.074,5.97,2.075,9.505,2.27,0.044,0.185,54.07,11.54,0.1235,1.933437731528255,0.27,116.95087275368886,0.1,96.9,0.7099999999999999,0.52,1.39,0.0,0.0,2.1268047145039546,1.0,62.06389897957205,4.191847429657665,2.821608154279284,0.0848864326171171,0.0054205028319819,0.1082627225572075,0.2723897712855864,2.214800181612619,3.762774179639652,0.1126150849594598,0.24579497168018,0.0333185957027028,32.287307894908025,0.0,0.0,0.0,0.0,0.0,0.0,0.0,0.0,0.0,0.0,0.0,0.0,0.0,2219.4236591464964,8.0,1.5,3.29,82.0,27.63636364,11.0,60.0,28.75,8.0,123.855,114.0,549.0,43.2256565187079,435.0,92.19298245614036
2024-01-24 15:00:00,2.62,1.27,1.35,1141.0,3999.0,632.0,2273.0,1471.0,234.0,119046.0,2.72393033642311,0.97,11.1,0.38,87.55,3.8,40.49743107687307,6.6,1.04,0.43,87.16,11.37,2.7841131823578547,66.48,10.59,19.05,3.88,10.914410099293743,4.79916666666667,81.6825,64.58,26.77,0.074,5.97,2.075,9.505,2.27,0.044,0.185,54.07,11.54,0.1235,1.933437731528255,0.27,122.62593889111808,0.1,96.9,0.7099999999999999,0.52,1.39,0.0,0.0,2.230008368585497,1.0,62.06389897957205,4.191847429657665,2.821608154279284,0.0848864326171171,0.0054205028319819,0.1082627225572075,0.2723897712855864,2.214800181612619,3.762774179639652,0.1126150849594598,0.24579497168018,0.0333185957027028,33.8540564226343,0.0,0.0,0.0,0.0,0.0,0.0,0.0,0.0,0.0,0.0,0.0,0.0,0.0,2219.4236591464964,7.0,1.5,3.45,82.0,27.63636364,11.0,60.0,28.75,8.0,123.4,120.0,550.0,42.9830665738808,430.0,96.66666666666669
2024-01-24 16:00:00,2.62,1.27,1.35,1135.0,3999.0,534.0,2280.0,1489.0,236.0,120828.0,2.68079774850874,0.96,11.01,0.42,87.61,3.7,40.42393301684245,7.3,1.04,0.48,87.06,11.42,2.7790603453662794,69.07,10.56,19.16,1.21,10.894601732507368,4.79916666666667,81.6825,64.58,26.77,0.072,6.0,2.18,10.095,2.275,0.0435,0.19,53.88500000000001,11.68,0.115,1.94722948546595,0.25,122.40338727788556,0.2,97.01,0.65,0.58,1.33,0.0,0.0,2.2259611664646526,1.0,60.96082962508106,4.476844394504511,2.868201132792798,0.0642050283198199,0.0055340702148648,0.1359557871081084,0.2500938890594602,2.248772004860366,5.037556150333348,0.1279557871081084,0.1675015175765769,0.0441596013666667,33.792615303899936,0.0,0.0,0.0,0.0,0.0,0.0,0.0,0.0,0.0,0.0,0.0,0.0,0.0,2219.4236591464964,8.0,1.5,3.39,82.0,27.63636364,11.0,60.0,28.75,8.0,122.605,114.0,544.0,42.4739884393064,430.0,96.49122807017544
2024-01-24 17:00:00,2.64,1.27,1.37,1134.0,4000.0,939.0,2280.0,1471.0,235.0,120906.0,2.69100171483829,0.96,11.01,0.42,87.61,3.7,38.87451445403473,7.3,1.04,0.48,87.06,11.42,2.6725410790574,69.07,10.56,19.16,1.21,10.47701994619996,4.79916666666667,81.6825,64.58,26.77,0.072,6.0,2.18,10.095,2.275,0.0435,0.19,53.88500000000001,11.68,0.115,1.94722948546595,0.25,117.71175867460543,0.2,97.01,0.65,0.58,1.33,0.0,0.0,2.1406417704036,1.0,60.96082962508106,4.476844394504511,2.868201132792798,0.0642050283198199,0.0055340702148648,0.1359557871081084,0.2500938890594602,2.248772004860366,5.037556150333348,0.1279557871081084,0.1675015175765769,0.0441596013666667,32.49737009814849,0.0,0.0,0.0,0.0,0.0,0.0,0.0,0.0,0.0,0.0,0.0,0.0,0.0,2219.4236591464964,8.0,1.5,3.21,82.0,27.63636364,11.0,60.0,28.75,8.0,122.2075,111.0,541.0,42.1842530593397,430.0,92.7927927927928
2024-01-24 18:00:00,2.63,1.27,1.36,1132.0,4000.0,883.0,2284.0,1463.0,233.0,119485.0,2.72169825105243,0.96,11.01,0.42,87.61,3.7,38.84706554709455,7.3,1.04,0.48,87.06,11.42,2.670654024456124,69.07,10.56,19.16,1.21,10.469622226908736,4.79916666666667,81.6825,64.58,26.77,0.072,6.0,2.18,10.095,2.275,0.0435,0.19,53.88500000000001,11.68,0.115,1.94722948546595,0.25,117.62864357580608,0.2,97.01,0.65,0.58,1.33,0.0,0.0,2.1391302845992546,1.0,60.96082962508106,4.476844394504511,2.868201132792798,0.0642050283198199,0.0055340702148648,0.1359557871081084,0.2500938890594602,2.248772004860366,5.037556150333348,0.1279557871081084,0.1675015175765769,0.0441596013666667,32.47442402923541,0.0,0.0,0.0,0.0,0.0,0.0,0.0,0.0,0.0,0.0,0.0,0.0,0.0,2219.4236591464964,7.0,1.5,3.21,82.0,27.63636364,11.0,60.0,28.75,8.0,122.075,110.0,540.0,43.0031803725579,430.0,92.72727272727272
2024-01-24 19:00:00,2.63,1.27,1.36,1134.0,3993.0,935.0,2283.0,1483.0,236.0,120645.0,2.69204792541698,0.96,11.01,0.42,87.61,3.7,38.90147320192241,7.3,1.04,0.48,87.06,11.42,2.674394436255082,69.07,10.56,19.16,1.21,10.484285563360988,4.79916666666667,81.6825,64.58,26.77,0.072,6.0,2.18,10.095,2.275,0.0435,0.19,53.88500000000001,11.68,0.115,1.94722948546595,0.25,117.79338957521196,0.2,97.01,0.65,0.58,1.33,0.0,0.0,2.1421262653900097,1.0,60.96082962508106,4.476844394504511,2.868201132792798,0.0642050283198199,0.0055340702148648,0.1359557871081084,0.2500938890594602,2.248772004860366,5.037556150333348,0.1279557871081084,0.1675015175765769,0.0441596013666667,32.51990641583098,0.0,0.0,0.0,0.0,0.0,0.0,0.0,0.0,0.0,0.0,0.0,0.0,0.0,2219.4236591464964,8.0,1.5,3.28,82.0,27.63636364,11.0,60.0,28.75,8.0,122.34,112.0,542.0,42.0519898780768,430.0,92.85714285714286
2024-01-24 20:00:00,2.61,1.27,1.34,1134.0,4001.0,855.0,2288.0,1501.0,236.0,120098.0,2.70757111860261,0.96,11.01,0.42,87.61,3.7,38.88515090547405,7.3,1.04,0.48,87.06,11.42,2.6732723127153943,69.07,10.56,19.16,1.21,10.47988656242531,4.79916666666667,81.6825,64.58,26.77,0.072,6.0,2.18,10.095,2.275,0.0435,0.19,53.88500000000001,11.68,0.115,1.94722948546595,0.25,117.7439657753902,0.2,97.01,0.65,0.58,1.33,0.0,0.0,2.1412274711527832,1.0,60.96082962508106,4.476844394504511,2.868201132792798,0.0642050283198199,0.0055340702148648,0.1359557871081084,0.2500938890594602,2.248772004860366,5.037556150333348,0.1279557871081084,0.1675015175765769,0.0441596013666667,32.5062616998523,0.0,0.0,0.0,0.0,0.0,0.0,0.0,0.0,0.0,0.0,0.0,0.0,0.0,2219.4236591464964,8.0,1.5,3.24,82.0,27.63636364,11.0,60.0,28.75,8.0,122.075,110.0,540.0,42.0133302689037,430.0,92.8181818181818
2024-01-24 21:00:00,2.63,1.27,1.36,1133.0,3998.0,968.0,2288.0,1483.0,236.0,120899.0,2.69062470532582,0.96,11.01,0.42,87.61,3.7,38.83994678851894,7.3,1.04,0.48,87.06,11.42,2.670164624781494,69.07,10.56,19.16,1.21,10.467703659522458,4.79916666666667,81.6825,64.58,26.77,0.072,6.0,2.18,10.095,2.275,0.0435,0.19,53.88500000000001,11.68,0.115,1.94722948546595,0.25,117.60708802448194,0.2,97.01,0.65,0.58,1.33,0.0,0.0,2.1387382871126137,1.0,60.96082962508106,4.476844394504511,2.868201132792798,0.0642050283198199,0.0055340702148648,0.1359557871081084,0.2500938890594602,2.248772004860366,5.037556150333348,0.1279557871081084,0.1675015175765769,0.0441596013666667,32.468473062764964,0.0,0.0,0.0,0.0,0.0,0.0,0.0,0.0,0.0,0.0,0.0,0.0,0.0,2219.4236591464964,7.0,1.5,3.29,82.0,27.63636364,11.0,60.0,28.75,8.0,121.6775,107.0,537.0,42.5615992561599,430.0,92.71028037383178
2024-01-24 22:00:00,2.66,1.27,1.39,1134.0,3999.0,887.0,2280.0,1425.0,230.0,118949.0,2.73350125919651,0.96,11.01,0.42,87.61,3.7,40.43508897238281,7.3,1.04,0.48,87.06,11.42,2.7798272938382147,69.07,10.56,19.16,1.21,10.89760835960887,4.79916666666667,81.6825,64.58,26.77,0.072,6.0,2.18,10.095,2.275,0.0435,0.19,53.88500000000001,11.68,0.115,1.94722948546595,0.25,122.4371674334655,0.2,97.01,0.65,0.58,1.33,0.0,0.0,2.226575473929424,1.0,60.96082962508106,4.476844394504511,2.868201132792798,0.0642050283198199,0.0055340702148648,0.1359557871081084,0.2500938890594602,2.248772004860366,5.037556150333348,0.1279557871081084,0.1675015175765769,0.0441596013666667,33.80194118799354,0.0,0.0,0.0,0.0,0.0,0.0,0.0,0.0,0.0,0.0,0.0,0.0,0.0,2219.4236591464964,8.0,1.5,3.33,82.0,27.63636364,11.0,60.0,28.75,8.0,122.34,112.0,542.0,41.5927136851938,430.0,96.51785714285714
2024-01-24 23:00:00,2.66,1.27,1.39,1133.0,3997.0,668.0,2279.0,1427.0,231.0,119213.0,2.71976032698112,0.96,11.07,0.41,87.56,3.6,37.92183599248754,6.9,1.05,0.45,87.12,11.38,2.5803320498990816,69.41,10.21,19.3,1.08,11.37220913005236,4.93333333333333,80.8933333333333,64.58,26.8045,0.078,6.220000000000001,2.175,9.64,2.39,0.044,0.195,53.6,11.725,0.12,1.885355488460585,0.265,117.39030713054264,0.2,94.77,0.99,0.91,1.32,0.0,0.0,2.79371514962783,1.0,64.92531194295901,2.890649051064276,2.578420887071406,0.035899129705358,0.0040359651882143,0.0572951661948201,0.1251157596728531,2.136411869560658,1.574034811785677,0.0396403481178567,0.1187763447625039,0.013676313306071,35.289617724504126,0.0,0.0,0.0,0.0,0.0,0.0,0.0,0.0,0.0,0.0,0.0,0.0,0.0,2219.4236591464964,7.0,1.5,3.34,82.0,27.63636364,11.0,60.0,28.75,8.0,123.4,120.0,550.0,41.5929203539823,430.0,91.25
2024-01-25 00:00:00,2.64,1.27,1.37,1133.0,4000.0,862.0,2260.0,1472.0,235.0,120492.0,2.6981669874655,0.96,11.07,0.41,87.56,3.6,36.82288625951499,6.9,1.05,0.45,87.12,11.38,2.5055557332202465,69.41,10.21,19.3,1.08,11.042650028819631,4.93333333333333,80.8933333333333,64.58,26.8045,0.078,6.220000000000001,2.175,9.64,2.39,0.044,0.195,53.6,11.725,0.12,1.885355488460585,0.265,113.98841364890237,0.2,94.77,0.99,0.91,1.32,0.0,0.0,2.7127551318087275,1.0,64.92531194295901,2.890649051064276,2.578420887071406,0.035899129705358,0.0040359651882143,0.0572951661948201,0.1251157596728531,2.136411869560658,1.574034811785677,0.0396403481178567,0.1187763447625039,0.013676313306071,34.2669479365031,0.0,0.0,0.0,0.0,0.0,0.0,0.0,0.0,0.0,0.0,0.0,0.0,0.0,2262.365640022952,7.0,1.5,3.53,82.0,27.63636364,11.0,60.0,28.75,8.0,122.0625,125.0,547.0,41.3881748071979,422.0,90.32
2024-01-25 01:00:00,2.61,1.27,1.34,1133.0,3999.0,1222.0,2260.0,1505.0,237.0,121158.0,2.69258069603781,0.96,11.07,0.41,87.56,3.6,37.17424401954016,6.9,1.05,0.45,87.12,11.38,2.529463322751336,69.41,10.21,19.3,1.08,11.148017129907895,4.93333333333333,80.8933333333333,64.58,26.8045,0.078,6.220000000000001,2.175,9.64,2.39,0.044,0.195,53.6,11.725,0.12,1.885355488460585,0.265,115.07607183534208,0.2,94.77,0.99,0.91,1.32,0.0,0.0,2.738639782997981,1.0,64.92531194295901,2.890649051064276,2.578420887071406,0.035899129705358,0.0040359651882143,0.0572951661948201,0.1251157596728531,2.136411869560658,1.574034811785677,0.0396403481178567,0.1187763447625039,0.013676313306071,34.59391736483675,0.0,0.0,0.0,0.0,0.0,0.0,0.0,0.0,0.0,0.0,0.0,0.0,0.0,2262.365640022952,8.0,1.5,3.36,82.0,27.63636364,11.0,60.0,28.75,8.0,122.075,110.0,540.0,41.4729574223245,430.0,91.1818181818182
2024-01-25 02:00:00,2.65,1.27,1.38,1133.0,3999.0,485.0,2272.0,1474.0,236.0,121724.0,2.65962994572567,0.96,11.07,0.41,87.56,3.6,39.008123973764334,6.9,1.05,0.45,87.12,11.38,2.654246817476896,69.41,10.21,19.3,1.08,11.697971155419204,4.93333333333333,80.8933333333333,64.58,26.8045,0.078,6.220000000000001,2.175,9.64,2.39,0.044,0.195,53.6,11.725,0.12,1.885355488460585,0.265,120.75300507005068,0.2,94.77,0.99,0.91,1.32,0.0,0.0,2.8737423716946315,1.0,64.92531194295901,2.890649051064276,2.578420887071406,0.035899129705358,0.0040359651882143,0.0572951661948201,0.1251157596728531,2.136411869560658,1.574034811785677,0.0396403481178567,0.1187763447625039,0.013676313306071,36.30050463424067,0.0,0.0,0.0,0.0,0.0,0.0,0.0,0.0,0.0,0.0,0.0,0.0,0.0,2262.365640022952,8.0,1.5,3.33,82.0,27.63636364,11.0,60.0,28.75,8.0,122.8125,125.0,550.0,41.7979610750695,425.0,95.68
2024-01-25 03:00:00,2.64,1.27,1.37,1134.0,3999.0,598.0,2269.0,1488.0,237.0,121756.0,2.66201577402459,0.96,11.07,0.41,87.56,3.6,37.7035044428692,6.9,1.05,0.45,87.12,11.38,2.565476020905762,69.41,10.21,19.3,1.08,11.306734661926926,4.93333333333333,80.8933333333333,64.58,26.8045,0.078,6.220000000000001,2.175,9.64,2.39,0.044,0.195,53.6,11.725,0.12,1.885355488460585,0.265,116.71444302757406,0.2,94.77,0.99,0.91,1.32,0.0,0.0,2.777630586688122,1.0,64.92531194295901,2.890649051064276,2.578420887071406,0.035899129705358,0.0040359651882143,0.0572951661948201,0.1251157596728531,2.136411869560658,1.574034811785677,0.0396403481178567,0.1187763447625039,0.013676313306071,35.08644093409883,0.0,0.0,0.0,0.0,0.0,0.0,0.0,0.0,0.0,0.0,0.0,0.0,0.0,2262.365640022952,7.0,1.5,3.31,82.0,27.63636364,11.0,60.0,28.75,8.0,122.8125,125.0,550.0,42.0357060051009,425.0,92.48
2024-01-25 04:00:00,2.64,1.27,1.37,1132.0,3999.0,747.0,2264.0,1483.0,237.0,122040.0,2.65985038704794,0.96,11.07,0.41,87.56,3.6,37.63827346632444,6.9,1.05,0.45,87.12,11.38,2.561037481077205,69.41,10.21,19.3,1.08,11.287172837252308,4.93333333333333,80.8933333333333,64.58,26.8045,0.078,6.220000000000001,2.175,9.64,2.39,0.044,0.195,53.6,11.725,0.12,1.885355488460585,0.265,116.51251492545022,0.2,94.77,0.99,0.91,1.32,0.0,0.0,2.7728249974377963,1.0,64.92531194295901,2.890649051064276,2.578420887071406,0.035899129705358,0.0040359651882143,0.0572951661948201,0.1251157596728531,2.136411869560658,1.574034811785677,0.0396403481178567,0.1187763447625039,0.013676313306071,35.02573774909173,0.0,0.0,0.0,0.0,0.0,0.0,0.0,0.0,0.0,0.0,0.0,0.0,0.0,2262.365640022952,8.0,1.5,3.26,82.0,27.63636364,11.0,60.0,28.75,8.0,122.8125,125.0,550.0,41.8426549083314,425.0,92.32
2024-01-25 05:00:00,2.66,1.27,1.39,1133.0,4001.0,392.0,2269.0,1452.0,234.0,120640.0,2.68238947446704,0.96,11.07,0.41,87.56,3.6,38.71458457931293,6.9,1.05,0.45,87.12,11.38,2.63427338824839,69.41,10.21,19.3,1.08,11.609942944383445,4.93333333333333,80.8933333333333,64.58,26.8045,0.078,6.220000000000001,2.175,9.64,2.39,0.044,0.195,53.6,11.725,0.12,1.885355488460585,0.265,119.84432861049343,0.2,94.77,0.99,0.91,1.32,0.0,0.0,2.8521172200681666,1.0,64.92531194295901,2.890649051064276,2.578420887071406,0.035899129705358,0.0040359651882143,0.0572951661948201,0.1251157596728531,2.136411869560658,1.574034811785677,0.0396403481178567,0.1187763447625039,0.013676313306071,36.02734030170875,0.0,0.0,0.0,0.0,0.0,0.0,0.0,0.0,0.0,0.0,0.0,0.0,0.0,2262.365640022952,8.0,1.5,3.18,82.0,27.63636364,11.0,60.0,28.75,8.0,122.8125,125.0,550.0,42.5522041763341,425.0,94.96
2024-01-25 06:00:00,2.64,1.27,1.37,1135.0,4001.0,560.0,2275.0,1455.0,233.0,119428.0,2.71447384074182,0.96,11.07,0.41,87.56,3.6,36.52934686506359,6.9,1.05,0.45,87.12,11.38,2.485582303991741,69.41,10.21,19.3,1.08,10.95462181778387,4.93333333333333,80.8933333333333,64.58,26.8045,0.078,6.220000000000001,2.175,9.64,2.39,0.044,0.195,53.6,11.725,0.12,1.885355488460585,0.265,113.07973718934512,0.2,94.77,0.99,0.91,1.32,0.0,0.0,2.691129980182263,1.0,64.92531194295901,2.890649051064276,2.578420887071406,0.035899129705358,0.0040359651882143,0.0572951661948201,0.1251157596728531,2.136411869560658,1.574034811785677,0.0396403481178567,0.1187763447625039,0.013676313306071,33.99378360397119,0.0,0.0,0.0,0.0,0.0,0.0,0.0,0.0,0.0,0.0,0.0,0.0,0.0,2262.365640022952,8.0,1.5,3.26,82.0,27.63636364,11.0,60.0,28.75,8.0,122.8125,125.0,550.0,43.2333409663385,425.0,89.6
2024-01-25 07:00:00,2.59,1.27,1.32,1137.0,4002.0,455.0,2274.0,1494.0,234.0,118506.0,2.73335779252914,0.96,11.07,0.41,87.56,3.6,39.4750949328387,6.9,1.05,0.45,87.12,11.38,2.686021126408309,69.41,10.21,19.3,1.08,11.838008979677156,4.93333333333333,80.8933333333333,64.58,26.8045,0.078,6.220000000000001,2.175,9.64,2.39,0.044,0.195,53.6,11.725,0.12,1.885355488460585,0.265,122.19855386461968,0.2,94.77,0.99,0.91,1.32,0.0,0.0,2.908144288391405,1.0,64.92531194295901,2.890649051064276,2.578420887071406,0.035899129705358,0.0040359651882143,0.0572951661948201,0.1251157596728531,2.136411869560658,1.574034811785677,0.0396403481178567,0.1187763447625039,0.013676313306071,36.7350623554819,0.0,0.0,0.0,0.0,0.0,0.0,0.0,0.0,0.0,0.0,0.0,0.0,0.0,2262.365640022952,8.0,1.5,3.19,82.0,27.63636364,11.0,60.0,28.75,8.0,122.945,126.0,551.0,42.9026387625114,425.0,96.82539682539682
2024-01-25 08:00:00,2.59,1.27,1.32,1142.0,3998.0,0.0,2275.0,1505.0,236.0,118810.0,2.71063991080608,0.98,11.31,0.42,87.29,3.7,39.01755188834306,7.4,1.04,0.46,86.86,11.64,2.654888325186492,67.57,10.6,19.2,2.63,11.700798450391709,4.93333333333333,80.8933333333333,64.58,26.839,0.0735,6.105,2.16,10.05,2.22,0.045,0.185,53.805,11.76,0.1115,1.926273846896885,0.265,120.78218999106078,0.1,96.97,0.6,0.63,1.23,0.0,0.0,2.874436929515967,1.0,65.04120687847332,2.97439446366782,2.715833071196393,0.0348201740589283,0.0054460522176785,0.0570793750655342,0.1606411869560658,2.285981964978505,1.209789241899969,0.0248201740589283,0.0555394778232148,0.0160864003355352,36.30927814144872,0.0,0.0,0.0,0.0,0.0,0.0,0.0,0.0,0.0,0.0,0.0,0.0,0.0,2262.365640022952,8.0,1.5,3.24,82.0,27.63636364,11.0,60.0,28.75,8.0,123.21,128.0,553.0,41.8912639405204,425.0,95.703125
