Repository: saikumar-voptimai/evonith_bf_webapp

# Evonith BF2 — Blast Furnace Intelligence Platform

Monitoring, modelling and optimisation of **Blast Furnace 2 (BF2)** at Evonith Steel: live telemetry from InfluxDB,
manual plant reports from Neon PostgreSQL, a two-zone energy model of the furnace, blend and fuel optimisers, a
conversational assistant (FurnaceMind) and a live digital twin evaluated every hour.

The platform has three deployable parts that share one Python service layer, plus the shared data library:

| Part | Path | What it is |
|---|---|---|
| **Streamlit app** (legacy) | `src/app.py`, `src/custom_pages/` | The original 11-page dashboard; still the home of the model pages. Served under `/legacy` in production |

File: src/data/V13_df_filtered.csv (part 12 of 268)
NM3/HR.,STEAMKGS/HR.,RAFTOC,PERMEABILITYKGS/HR.,TUYEREVELOCITYM/S,HOT BLAST VOLUMENM3/HR.,O2 ENRICHMENT %,COKE_VM%,COKE_ASH%,COKE_IM%,COKE_FC%,COKE_MOIST%,COKE_CALC_MT,NUTCOKE_MOIST%,NUTCOKE_VM%,NUTCOKE_IM%,NUTCOKE_FC%,NUTCOKE_ASH%,NUTCOKE_CALC_MT,PCI_2_FC%,PCI_2_ASH%,PCI_2_VM%,PCI_2_IM%,PCI_2_CALC_MT,SINTER_SP_02_COLD_STRENGTH_AI,SINTER_SP_02_COLD_STRENGTH_TI,SINTER_SP_02_HOT_STRENGTH_RI,SINTER_SP_02_HOT_STRENGTH_RDI,SINTER_SP_02_P%,SINTER_SP_02_SIO2%,SINTER_SP_02_MGO%,SINTER_SP_02_FEO%,SINTER_SP_02_AL2O3%,SINTER_SP_02_NA2O%,SINTER_SP_02_TIO2%,SINTER_SP_02_FE(T)%,SINTER_SP_02_CAO%,SINTER_SP_02_K2O%,SINTER_SP_02_BASICITY,SINTER_SP_02_MNO%,SINTER_CALC_MT,FLUX_TM%,FLUX_SIO2%,FLUX_FE2O3%,FLUX_AL2O3%,FLUX_LOI%,FLUX_MGO%,FLUX_CAO%,FLUX_CALC_MT,GEOMIN TYPE,ORE_FE(T)%,ORE_LOI%,ORE_TM%,ORE_MGO%,ORE_NA2O%,ORE_P%,ORE_TIO2%,ORE_AL2O3%,ORE_SIO2%,ORE_MNO%,ORE_CAO%,ORE_K2O%,ORE_CALC_MT,LLOYDS_PELLET_PCT_SIO2,LLOYDS_PELLET_PCT_AL2O3,LLOYDS_PELLET_PCT_FE2O3,LLOYDS_PELLET_PCT_MGO,LLOYDS_PELLET_PCT_TIO2,LLOYDS_PELLET_PCT_NA2O,TOTAL_PELLET_CALC_MT,LLOYDS_PELLET_PCT_K2O,LLOYDS_PELLET_PCT_TM,LLOYDS_PELLET_PCT_LOI,LLOYDS_PELLET_PCT_MNO,LLOYDS_PELLET_PCT_CAO,LLOYDS_PELLET_PCT_P,DAILYPRODUCTION,CHARGES/HRS.,STOCKRODLEVEL,FURNACE TOP GAS ANALYSISH2%,COKE_DISCHARGE_TIME,WEIGHTED_COKE_ANGLE,TOTAL_COKE_PORTIONS,NON_COKE_DISCHARGE_TIME,WEIGHTED_NON_COKE_ANGLE,TOTAL_NON_COKE_PORTIONS,UNITCOST LAKHS/THM,ACTUALKG/THM.,ACT. FUEL RATEKG/THM.,FURNACETOPGASANALYSISCO2ETACO,COKE RATE KG/THM,PRODUCTIONTONNESPERHR
2024-01-25 09:00:00,2.64,1.27,1.37,1146.0,3998.0,0.0,2269.0,1438.0,232.0,118204.0,2.72452769493404,0.98,11.31,0.42,87.29,3.7,39.36981513475504,7.4,1.04,0.46,86.86,11.64,2.6788575271232955,67.57,10.6,19.2,2.63,11.806437093726954,4.93333333333333,80.8933333333333,64.58,26.839,0.0735,6.105,2.16,10.05,2.22,0.045,0.185,53.805,11.76,0.1115,1.926273846896885,0.265,121.87265118854329,0.1,96.97,0.6,0.63,1.23,0.0,0.0,2.900388288209496,1.0,65.04120687847332,2.97439446366782,2.715833071196393,0.0348201740589283,0.0054460522176785,0.0570793750655342,0.1606411869560658,2.285981964978505,1.209789241899969,0.0248201740589283,0.0555394778232148,0.0160864003355352,36.63709020483969,0.0,0.0,0.0,0.0,0.0,0.0,0.0,0.0,0.0,0.0,0.0,0.0,0.0,2262.365640022952,7.0,1.5,3.23,82.0,27.63636364,11.0,60.0,28.75,8.0,124.005,134.0,559.0,43.3953595221686,425.0,96.56716417910448
2024-01-25 10:00:00,2.64,1.27,1.37,1146.0,4001.0,0.0,2276.0,1438.0,232.0,117947.0,2.7325080136413,0.98,11.31,0.42,87.29,3.7,39.29798492968877,7.4,1.04,0.46,86.86,11.64,2.673969953106045,67.57,10.6,19.2,2.63,11.784896256040986,4.93333333333333,80.8933333333333,64.58,26.839,0.0735,6.105,2.16,10.05,2.22,0.045,0.185,53.805,11.76,0.1115,1.926273846896885,0.265,121.65029460655582,0.1,96.97,0.6,0.63,1.23,0.0,0.0,2.895096531446077,1.0,65.04120687847332,2.97439446366782,2.715833071196393,0.0348201740589283,0.0054460522176785,0.0570793750655342,0.1606411869560658,2.285981964978505,1.209789241899969,0.0248201740589283,0.0555394778232148,0.0160864003355352,36.57024585483608,0.0,0.0,0.0,0.0,0.0,0.0,0.0,0.0,0.0,0.0,0.0,0.0,0.0,2262.365640022952,8.0,1.5,3.28,82.0,27.63636364,11.0,60.0,28.75,8.0,123.8725,133.0,558.0,42.296918767507,425.0,96.39097744360902
2024-01-25 11:00:00,2.59,1.27,1.32,1149.0,3999.0,0.0,2296.0,1462.0,230.0,115442.0,2.79036759706962,0.98,11.31,0.42,87.29,3.7,39.45318414050473,7.4,1.04,0.46,86.86,11.64,2.684530240795355,67.57,10.6,19.2,2.63,11.831438250541671,4.93333333333333,80.8933333333333,64.58,26.839,0.0735,6.105,2.16,10.05,2.22,0.045,0.185,53.805,11.76,0.1115,1.926273846896885,0.265,122.1307271211554,0.1,96.97,0.6,0.63,1.23,0.0,0.0,2.9065301125246075,1.0,65.04120687847332,2.97439446366782,2.715833071196393,0.0348201740589283,0.0054460522176785,0.0570793750655342,0.1606411869560658,2.285981964978505,1.209789241899969,0.0248201740589283,0.0555394778232148,0.0160864003355352,36.71467242800951,0.0,0.0,0.0,0.0,0.0,0.0,0.0,0.0,0.0,0.0,0.0,0.0,0.0,2262.365640022952,7.0,1.5,3.25,82.0,27.63636364,11.0,60.0,28.75,8.0,123.0775,127.0,552.0,42.7076064200977,425.0,96.77165354330708
2024-01-25 12:00:00,2.65,1.27,1.38,1143.0,3998.0,0.0,2316.0,1418.0,230.0,117628.0,2.73786052389594,0.98,11.31,0.42,87.29,3.7,38.12109419869846,7.4,1.04,0.46,86.86,11.64,2.5938902630560947,67.57,10.6,19.2,2.63,11.431963778860991,4.93333333333333,80.8933333333333,64.58,26.839,0.0735,6.105,2.16,10.05,2.22,0.045,0.185,53.805,11.76,0.1115,1.926273846896885,0.265,118.00712805740952,0.1,96.97,0.6,0.63,1.23,0.0,0.0,2.808394572572684,1.0,65.04120687847332,2.97439446366782,2.715833071196393,0.0348201740589283,0.0054460522176785,0.0570793750655342,0.1606411869560658,2.285981964978505,1.209789241899969,0.0248201740589283,0.0555394778232148,0.0160864003355352,35.47504508427243,0.0,0.0,0.0,0.0,0.0,0.0,0.0,0.0,0.0,0.0,0.0,0.0,0.0,2262.365640022952,7.0,1.5,3.06,82.0,27.63636364,11.0,60.0,28.75,8.0,121.7525,117.0,542.0,42.2987974098057,425.0,93.5042735042735
2024-01-25 13:00:00,2.63,1.27,1.36,1144.0,4001.0,0.0,2315.0,1434.0,230.0,116353.0,2.76991805589103,0.98,11.31,0.42,87.29,3.7,38.73089232344912,7.4,1.04,0.46,86.86,11.64,2.635383023205529,67.57,10.6,19.2,2.63,11.614833400552095,4.93333333333333,80.8933333333333,64.58,26.839,0.0735,6.105,2.16,10.05,2.22,0.045,0.185,53.805,11.76,0.1115,1.926273846896885,0.265,119.8948106360244,0.1,96.97,0.6,0.63,1.23,0.0,0.0,2.853318617380748,1.0,65.04120687847332,2.97439446366782,2.715833071196393,0.0348201740589283,0.0054460522176785,0.0570793750655342,0.1606411869560658,2.285981964978505,1.209789241899969,0.0248201740589283,0.0555394778232148,0.0160864003355352,36.04251609796052,0.0,0.0,0.0,0.0,0.0,0.0,0.0,0.0,0.0,0.0,0.0,0.0,0.0,2262.365640022952,8.0,1.5,3.06,82.0,27.63636364,11.0,60.0,28.75,8.0,122.68,124.0,549.0,42.6798437140887,425.0,95.0
2024-01-25 14:00:00,2.66,1.27,1.39,1138.0,4001.0,0.0,2317.0,1401.0,227.0,117022.0,2.75409307594016,0.98,11.31,0.42,87.29,3.7,37.19310066148392,7.4,1.04,0.46,86.86,11.64,2.530746393475301,67.57,10.6,19.2,2.63,11.153671963595734,4.93333333333333,80.8933333333333,64.58,26.839,0.0735,6.105,2.16,10.05,2.22,0.045,0.185,53.805,11.76,0.1115,1.926273846896885,0.265,115.13444419341218,0.1,96.97,0.6,0.63,1.23,0.0,0.0,2.740028958518909,1.0,65.04120687847332,2.97439446366782,2.715833071196393,0.0348201740589283,0.0054460522176785,0.0570793750655342,0.1606411869560658,2.285981964978505,1.209789241899969,0.0248201740589283,0.0555394778232148,0.0160864003355352,34.61146513562229,0.0,0.0,0.0,0.0,0.0,0.0,0.0,0.0,0.0,0.0,0.0,0.0,0.0,2262.365640022952,7.0,1.5,2.92,82.0,27.63636364,11.0,60.0,28.75,8.0,121.355,114.0,539.0,41.8283843815759,425.0,91.2280701754386
2024-01-25 15:00:00,2.65,1.27,1.38,1138.0,4000.0,428.0,2294.0,1437.0,231.0,118524.0,2.73079869197195,0.98,11.31,0.42,87.29,3.7,37.85224231611134,7.4,1.04,0.46,86.86,11.64,2.5755966569803586,67.57,10.6,19.2,2.63,11.351338994913435,4.93333333333333,80.8933333333333,64.58,26.839,0.0735,6.105,2.16,10.05,2.22,0.045,0.185,53.805,11.76,0.1115,1.926273846896885,0.265,117.1748739156064,0.1,96.97,0.6,0.63,1.23,0.0,0.0,2.7885881587287344,1.0,65.04120687847332,2.97439446366782,2.715833071196393,0.0348201740589283,0.0054460522176785,0.0570793750655342,0.1606411869560658,2.285981964978505,1.209789241899969,0.0248201740589283,0.0555394778232148,0.0160864003355352,35.224854661981375,0.0,0.0,0.0,0.0,0.0,0.0,0.0,0.0,0.0,0.0,0.0,0.0,0.0,2262.365640022952,8.0,1.5,3.21,82.0,27.63636364,11.0,60.0,28.75,8.0,121.62,116.0,541.0,41.8050035071312,425.0,92.84482758620688
2024-01-25 16:00:00,2.66,1.27,1.39,1136.0,3999.0,780.0,2277.0,1414.0,228.0,117715.0,2.75926011332133,0.98,11.01,0.4,87.61,6.1,38.087165581231126,9.8,1.05,0.44,87.1,11.41,2.591581643318457,69.32,10.27,19.18,1.23,11.421789078105244,4.93333333333333,80.8933333333333,64.58,26.8735,0.074,6.48,2.235,10.985,2.125,0.045,0.18,53.24,12.23,0.1095,1.88744614519897,0.245,117.90209910190764,0.2,96.56,0.67,0.55,1.28,0.0,0.0,2.805895039252536,1.0,64.58473733878577,3.105688371605326,2.115833071196393,0.0255394778232148,0.0098057040998217,0.0731368354828562,0.2333175002621369,2.578425081262451,1.232592010066059,0.0555394778232148,0.0507193037642864,0.0216618433469644,35.44347150907475,0.0,0.0,0.0,0.0,0.0,0.0,0.0,0.0,0.0,0.0,0.0,0.0,0.0,2262.365640022952,8.0,1.5,3.39,82.0,27.63636364,11.0,60.0,28.75,8.0,121.355,114.0,539.0,42.6565377532228,425.0,93.42105263157896
2024-01-25 17:00:00,2.65,1.27,1.38,1133.0,4000.0,1094.0,2266.0,1425.0,229.0,117757.0,2.76821387413312,0.98,11.01,0.4,87.61,6.1,39.310640108107215,9.8,1.05,0.44,87.1,11.41,2.674831054938688,69.32,10.27,19.18,1.23,11.788691360676246,4.93333333333333,80.8933333333333,64.58,26.8735,0.074,6.48,2.235,10.985,2.125,0.045,0.18,53.24,12.23,0.1095,1.88744614519897,0.245,121.68946980054238,0.2,96.56,0.67,0.55,1.28,0.0,0.0,2.8960288429427,1.0,64.58473733878577,3.105688371605326,2.115833071196393,0.0255394778232148,0.0098057040998217,0.0731368354828562,0.2333175002621369,2.578425081262451,1.232592010066059,0.0555394778232148,0.0507193037642864,0.0216618433469644,36.582022616085474,0.0,0.0,0.0,0.0,0.0,0.0,0.0,0.0,0.0,0.0,0.0,0.0,0.0,2262.365640022952,7.0,1.5,3.5,82.0,27.63636364,11.0,60.0,28.75,8.0,120.6925,109.0,534.0,41.7036172695449,425.0,96.42201834862384
2024-01-25 18:00:00,2.64,1.27,1.37,1133.0,3998.0,1015.0,2272.0,1451.0,233.0,120006.0,2.71217092984733,0.98,11.01,0.4,87.61,6.1,37.85726317329613,9.8,1.05,0.44,87.1,11.41,2.5759382933587887,69.32,10.27,19.18,1.23,11.352844677231372,4.93333333333333,80.8933333333333,64.58,26.8735,0.074,6.48,2.235,10.985,2.125,0.045,0.18,53.24,12.23,0.1095,1.88744614519897,0.245,117.19041641115167,0.2,96.56,0.67,0.55,1.28,0.0,0.0,2.7889580470638893,1.0,64.58473733878577,3.105688371605326,2.115833071196393,0.0255394778232148,0.0098057040998217,0.0731368354828562,0.2333175002621369,2.578425081262451,1.232592010066059,0.0555394778232148,0.0507193037642864,0.0216618433469644,35.22952701304412,0.0,0.0,0.0,0.0,0.0,0.0,0.0,0.0,0.0,0.0,0.0,0.0,0.0,2262.365640022952,8.0,1.5,3.43,82.0,27.63636364,11.0,60.0,28.75,8.0,121.09,112.0,537.0,41.8030896933364,425.0,92.85714285714286
2024-01-25 19:00:00,2.59,1.27,1.32,1135.0,4002.0,540.0,2284.0,1459.0,233.0,119391.0,2.71542866342369,0.98,11.01,0.4,87.61,6.1,38.76544262882239,9.8,1.05,0.44,87.1,11.41,2.637733944724892,69.32,10.27,19.18,1.23,11.625194536502631,4.93333333333333,80.8933333333333,64.58,26.8735,0.074,6.48,2.235,10.985,2.125,0.045,0.18,53.24,12.23,0.1095,1.88744614519897,0.245,120.00176407994591,0.2,96.56,0.67,0.55,1.28,0.0,0.0,2.855863950670116,1.0,64.58473733878577,3.105688371605326,2.115833071196393,0.0255394778232148,0.0098057040998217,0.0731368354828562,0.2333175002621369,2.578425081262451,1.232592010066059,0.0555394778232148,0.0507193037642864,0.0216618433469644,36.07466820866343,0.0,0.0,0.0,0.0,0.0,0.0,0.0,0.0,0.0,0.0,0.0,0.0,0.0,2262.365640022952,8.0,1.5,3.34,82.0,27.63636364,11.0,60.0,28.75,8.0,121.885,118.0,543.0,41.8106427090532,425.0,95.08474576271186
2024-01-25 20:00:00,2.59,1.27,1.32,1147.0,4000.0,0.0,2288.0,1500.0,237.0,118922.0,2.70944253396839,0.98,11.01,0.4,87.61,6.1,39.46474080957763,9.8,1.05,0.44,87.1,11.41,2.685316596276792,69.32,10.27,19.18,1.23,11.834903928141504,4.93333333333333,80.8933333333333,64.58,26.8735,0.074,6.48,2.235,10.985,2.125,0.045,0.18,53.24,12.23,0.1095,1.88744614519897,0.245,122.1665017849175,0.2,96.56,0.67,0.55,1.28,0.0,0.0,2.9073814964469094,1.0,64.58473733878577,3.105688371605326,2.115833071196393,0.0255394778232148,0.0098057040998217,0.0731368354828562,0.2333175002621369,2.578425081262451,1.232592010066059,0.0555394778232148,0.0507193037642864,0.0216618433469644,36.72542692929029,0.0,0.0,0.0,0.0,0.0,0.0,0.0,0.0,0.0,0.0,0.0,0.0,0.0,2262.365640022952,7.0,1.5,3.46,82.0,27.63636364,11.0,60.0,28.75,8.0,122.8125,125.0,550.0,43.1708991077557,425.0,96.8
2024-01-25 21:00:00,2.59,1.27,1.32,1147.0,3998.0,0.0,2282.0,1488.0,235.0,118106.0,2.72678695271945,0.98,11.01,0.4,87.61,6.1,40.004934834088886,9.8,1.05,0.44,87.1,11.41,2.722073254232027,69.32,10.27,19.18,1.23,11.996900288728153,4.93333333333333,80.8933333333333,64.58,26.8735,0.074,6.48,2.235,10.985,2.125,0.045,0.18,53.24,12.23,0.1095,1.88744614519897,0.245,123.83871888063048,0.2,96.56,0.67,0.55,1.28,0.0,0.0,2.947177782426168,1.0,64.58473733878577,3.105688371605326,2.115833071196393,0.0255394778232148,0.0098057040998217,0.0731368354828562,0.2333175002621369,2.578425081262451,1.232592010066059,0.0555394778232148,0.0507193037642864,0.0216618433469644,37.22812518013028,0.0,0.0,0.0,0.0,0.0,0.0,0.0,0.0,0.0,0.0,0.0,0.0,0.0,2262.365640022952,8.0,1.5,3.31,82.0,27.63636364,11.0,60.0,28.75,8.0,123.21,128.0,553.0,42.272832907274,425.0,98.125
2024-01-25 22:00:00,2.69,1.27,1.42,1137.0,3996.0,171.0,2288.0,1376.0,226.0,117554.0,2.74317587172475,0.98,11.01,0.4,87.61,6.1,39.70869405519216,9.8,1.05,0.44,87.1,11.41,2.7019160135218008,69.32,10.27,19.18,1.23,11.90806197164006,4.93333333333333,80.8933333333333,64.58,26.8735,0.074,6.48,2.235,10.985,2.125,0.045,0.18,53.24,12.23,0.1095,1.88744614519897,0.245,122.92168005302288,0.2,96.56,0.67,0.55,1.28,0.0,0.0,2.9253536188465006,1.0,64.58473733878577,3.105688371605326,2.115833071196393,0.0255394778232148,0.0098057040998217,0.0731368354828562,0.2333175002621369,2.578425081262451,1.232592010066059,0.0555394778232148,0.0507193037642864,0.0216618433469644,36.95244697078023,0.0,0.0,0.0,0.0,0.0,0.0,0.0,0.0,0.0,0.0,0.0,0.0,0.0,2262.365640022952,7.0,1.5,3.43,82.0,27.63636364,11.0,60.0,28.75,8.0,121.7975,123.0,545.0,42.1287593984962,422.0,97.39837398373984
2024-01-25 23:00:00,2.66,1.27,1.39,1134.0,3999.0,849.0,2267.0,1422.0,229.0,118586.0,2.74083932132674,0.95,11.19,0.42,87.44,4.2,36.327887511218655,7.1,1.03,0.46,87.21,11.3,2.4473378759163924,69.58,10.25,18.77,1.4,11.21475589584299,4.93333333333333,81.2,64.58,26.908,0.0745,6.295,2.185,10.33,2.195,0.044,0.185,53.52,11.945,0.113,1.89754780976031,0.29,113.09063806211464,0.2,95.01,0.71,0.78,1.28,0.0,0.0,2.623524993042144,1.0,64.56591123297059,3.249554451203838,2.779376231685374,0.0386547853654356,0.0026008910975923,0.0590449832919201,0.1529331676805758,2.367719132893497,1.435068974380944,0.0199999999999999,0.0779821780481535,0.0146592408533973,32.817963766125246,0.0,0.0,0.0,0.0,0.0,0.0,0.0,0.0,0.0,0.0,0.0,0.0,0.0,2262.365640022952,8.0,1.5,3.52,82.0,27.63636364,11.0,60.0,28.75,8.0,122.0625,125.0,547.0,41.5244330137947,422.0,90.88
2024-01-26 00:00:00,2.52,1.3,1.22,1133.0,4000.0,1237.0,2267.0,1509.0,222.0,110344.0,2.9612084701944,0.95,11.19,0.42,87.44,4.2,32.126396992415046,7.1,1.03,0.46,87.21,11.3,2.1642917758976035,69.58,10.25,18.77,1.4,9.917716794614485,4.93333333333333,81.2,64.58,26.908,0.0745,6.295,2.185,10.33,2.195,0.044,0.185,53.52,11.945,0.113,1.89754780976031,0.29,100.01117552973668,0.2,95.01,0.71,0.78,1.28,0.0,0.0,2.3201020268510355,1.0,64.56591123297059,3.249554451203838,2.779376231685374,0.0386547853654356,0.0026008910975923,0.0590449832919201,0.1529331676805758,2.367719132893497,1.435068974380944,0.0199999999999999,0.0779821780481535,0.0146592408533973,29.022412385185888,0.0,0.0,0.0,0.0,0.0,0.0,0.0,0.0,0.0,0.0,0.0,0.0,0.0,2226.5891217886137,7.0,1.2,3.5,82.0,27.63636364,11.0,60.0,27.75,8.0,121.665,122.0,544.0,43.3743327918311,422.0,79.09836065573771
2024-01-26 01:00:00,2.63,1.27,1.36,1133.0,3999.0,1091.0,2264.0,1470.0,231.0,120173.0,2.71119635610314,0.95,11.19,0.42,87.44,4.2,36.619165414094205,7.1,1.03,0.46,87.21,11.3,2.466960691691317,69.58,10.25,18.77,1.4,11.304676086704449,4.93333333333333,81.2,64.58,26.908,0.0745,6.295,2.185,10.33,2.195,0.044,0.185,53.52,11.945,0.113,1.89754780976031,0.29,113.9974016023678,0.2,95.01,0.71,0.78,1.28,0.0,0.0,2.644560481491036,1.0,64.56591123297059,3.249554451203838,2.779376231685374,0.0386547853654356,0.0026008910975923,0.0590449832919201,0.1529331676805758,2.367719132893497,1.435068974380944,0.0199999999999999,0.0779821780481535,0.0146592408533973,33.08109901337822,0.0,0.0,0.0,0.0,0.0,0.0,0.0,0.0,0.0,0.0,0.0,0.0,0.0,2226.5891217886137,8.0,1.5,3.52,82.0,27.63636364,11.0,60.0,27.75,8.0,122.0625,125.0,547.0,41.7444029850746,422.0,90.16
2024-01-26 02:00:00,2.66,1.27,1.39,1134.0,3999.0,815.0,2276.0,1422.0,230.0,118842.0,2.73390466352672,0.95,11.19,0.42,87.44,4.2,36.68956605745168,7.1,1.03,0.46,87.21,11.3,2.471703443686583,69.58,10.25,18.77,1.4,11.326409418429847,4.93333333333333,81.2,64.58,26.908,0.0745,6.295,2.185,10.33,2.195,0.044,0.185,53.52,11.945,0.113,1.89754780976031,0.29,114.21656253416766,0.2,95.01,0.71,0.78,1.28,0.0,0.0,2.6496446705267336,1.0,64.56591123297059,3.249554451203838,2.779376231685374,0.0386547853654356,0.0026008910975923,0.0590449832919201,0.1529331676805758,2.367719132893497,1.435068974380944,0.0199999999999999,0.0779821780481535,0.0146592408533973,33.1446976953028,0.0,0.0,0.0,0.0,0.0,0.0,0.0,0.0,0.0,0.0,0.0,0.0,0.0,2226.5891217886137,7.0,1.5,3.42,82.0,27.63636364,11.0,60.0,27.75,8.0,121.4,120.0,542.0,42.2996027109138,422.0,90.33333333333331
2024-01-26 03:00:00,2.62,1.27,1.35,1133.0,4001.0,1251.0,2264.0,1494.0,236.0,120628.0,2.70672576465368,0.95,11.19,0.42,87.44,4.2,37.56957409942008,7.1,1.03,0.46,87.21,11.3,2.5309878436274045,69.58,10.25,18.77,1.4,11.598076064997356,4.93333333333333,81.2,64.58,26.908,0.0745,6.295,2.185,10.33,2.195,0.044,0.185,53.52,11.945,0.113,1.89754780976031,0.29,116.95607418166615,0.2,95.01,0.71,0.78,1.28,0.0,0.0,2.7131970334729467,1.0,64.56591123297059,3.249554451203838,2.779376231685374,0.0386547853654356,0.0026008910975923,0.0590449832919201,0.1529331676805758,2.367719132893497,1.435068974380944,0.0199999999999999,0.0779821780481535,0.0146592408533973,33.93968121935987,0.0,0.0,0.0,0.0,0.0,0.0,0.0,0.0,0.0,0.0,0.0,0.0,0.0,2226.5891217886137,8.0,1.5,3.62,82.0,27.63636364,11.0,60.0,27.75,8.0,121.4,120.0,542.0,41.8760082968426,422.0,92.5
2024-01-26 04:00:00,2.61,1.27,1.34,1132.0,4000.0,0.0,2260.0,1474.0,233.0,118822.0,2.71172132802078,0.95,11.19,0.42,87.44,4.2,40.4954128030586,7.1,1.03,0.46,87.21,11.3,2.7280958058238136,69.58,10.25,18.77,1.4,12.50130961640556,4.93333333333333,81.2,64.58,26.908,0.0745,6.295,2.185,10.33,2.195,0.044,0.185,53.52,11.945,0.113,1.89754780976031,0.29,126.064365043862,0.2,95.01,0.71,0.78,1.28,0.0,0.0,2.9244950607043734,1.0,64.56591123297059,3.249554451203838,2.779376231685374,0.0386547853654356,0.0026008910975923,0.0590449832919201,0.1529331676805758,2.367719132893497,1.435068974380944,0.0199999999999999,0.0779821780481535,0.0146592408533973,36.58283156857529,0.0,0.0,0.0,0.0,0.0,0.0,0.0,0.0,0.0,0.0,0.0,0.0,0.0,2226.5891217886137,8.0,1.5,3.5,82.0,27.63636364,11.0,60.0,27.75,8.0,123.3875,135.0,557.0,42.0881670533643,422.0,99.70370370370372
2024-01-26 05:00:00,2.6,1.27,1.33,1134.0,4000.0,0.0,2261.0,1484.0,232.0,117967.0,2.73136264540103,0.95,11.19,0.42,87.44,4.2,39.43473026038419,7.1,1.03,0.46,87.21,11.3,2.656639722389049,69.58,10.25,18.77,1.4,12.173867075316371,4.93333333333333,81.2,64.58,26.908,0.0745,6.295,2.185,10.33,2.195,0.044,0.185,53.52,11.945,0.113,1.89754780976031,0.29,122.76240410557864,0.2,95.01,0.71,0.78,1.28,0.0,0.0,2.84789475853898,1.0,64.56591123297059,3.249554451203838,2.779376231685374,0.0386547853654356,0.0026008910975923,0.0590449832919201,0.1529331676805758,2.367719132893497,1.435068974380944,0.0199999999999999,0.0779821780481535,0.0146592408533973,35.62462993237774,0.0,0.0,0.0,0.0,0.0,0.0,0.0,0.0,0.0,0.0,0.0,0.0,0.0,2226.5891217886137,7.0,1.5,3.47,82.0,27.63636364,11.0,60.0,27.75,8.0,124.1825,141.0,563.0,42.4756154203437,422.0,97.09219858156028
2024-01-26 06:00:00,2.54,1.27,1.27,1133.0,4003.0,0.0,2264.0,1534.0,233.0,116699.0,2.76309050888002,0.95,11.19,0.42,87.44,4.2,38.43991172334486,7.1,1.03,0.46,87.21,11.3,2.5896207666458,69.58,10.25,18.77,1.4,11.866757363800382,4.93333333333333,81.2,64.58,26.908,0.0745,6.295,2.185,10.33,2.195,0.044,0.185,53.52,11.945,0.113,1.89754780976031,0.29,119.66548130556572,0.2,95.01,0.71,0.78,1.28,0.0,0.0,2.7760510188043663,1.0,64.56591123297059,3.249554451203838,2.779376231685374,0.0386547853654356,0.0026008910975923,0.0590449832919201,0.1529331676805758,2.367719132893497,1.435068974380944,0.0199999999999999,0.0779821780481535,0.0146592408533973,34.725928660735,0.0,0.0,0.0,0.0,0.0,0.0,0.0,0.0,0.0,0.0,0.0,0.0,0.0,2226.5891217886137,8.0,1.5,3.57,82.0,27.63636364,11.0,60.0,27.75,8.0,124.05,140.0,562.0,43.0376838235294,422.0,94.64285714285714
2024-01-26 07:00:00,2.6,1.27,1.33,1132.0,3998.0,0.0,2262.0,1470.0,230.0,117081.0,2.75064344835901,0.95,11.19,0.42,87.44,4.2,37.947567447037045,7.1,1.03,0.46,87.21,11.3,2.55645250727408,69.58,10.25,18.77,1.4,11.714766118127136,4.93333333333333,81.2,64.58,26.908,0.0745,6.295,2.185,10.33,2.195,0.044,0.185,53.52,11.945,0.113,1.89754780976031,0.29,118.13278749460066,0.2,95.01,0.71,0.78,1.28,0.0,0.0,2.740494932211775,1.0,64.56591123297059,3.249554451203838,2.779376231685374,0.0386547853654356,0.0026008910975923,0.0590449832919201,0.1529331676805758,2.367719132893497,1.435068974380944,0.0199999999999999,0.0779821780481535,0.0146592408533973,34.28115364827827,0.0,0.0,0.0,0.0,0.0,0.0,0.0,0.0,0.0,0.0,0.0,0.0,0.0,2226.5891217886137,7.0,1.5,3.44,82.0,27.63636364,11.0,60.0,27.75,8.0,123.6525,137.0,559.0,41.6186303896703,422.0,93.43065693430655
2024-01-26 08:00:00,2.65,1.27,1.38,1134.0,4003.0,537.0,2280.0,1408.0,226.0,116629.0,2.78067024444501,0.97,11.14,0.43,87.46,3.8,37.02803068897799,10.6,1.04,0.45,87.15,11.36,2.4945051359715147,67.99000000000001,10.16,19.36,2.49,11.430896590186585,4.93333333333333,81.2,64.58,26.9425,0.071,6.48,2.15,9.9,2.17,0.047,0.185,53.345,12.125,0.121,1.87194110920526,0.245,115.27022086012865,0.2,96.78,0.68,0.59,1.26,0.0,0.0,2.674087887044508,1.0,64.36066403907121,3.291483163396452,2.726013195098963,0.0420178219518464,0.0042017821951846,0.0705786136577842,0.2125028703624368,2.651621112158341,1.296369634135892,0.0346636963413589,0.1580712878073858,0.0147937623168537,33.4504605891709,0.0,0.0,0.0,0.0,0.0,0.0,0.0,0.0,0.0,0.0,0.0,0.0,0.0,2226.5891217886137,8.0,1.5,3.52,82.0,27.63636364,11.0,60.0,27.75,8.0,121.4,120.0,542.0,41.6471140309714,422.0,91.16666666666669
2024-01-26 09:00:00,2.61,1.27,1.34,1134.0,3996.0,610.0,2272.0,1494.0,235.0,119903.0,2.70169711965195,0.97,11.14,0.43,87.46,3.8,37.18157805840212,10.6,1.04,0.45,87.15,11.36,2.5048493183251663,67.99000000000001,10.16,19.36,2.49,11.478298087617684,4.93333333333333,81.2,64.58,26.9425,0.071,6.48,2.15,9.9,2.17,0.047,0.185,53.345,12.125,0.121,1.87194110920526,0.245,115.74822195434506,0.2,96.78,0.68,0.59,1.26,0.0,0.0,2.6851767608794006,1.0,64.36066403907121,3.291483163396452,2.726013195098963,0.0420178219518464,0.0042017821951846,0.0705786136577842,0.2125028703624368,2.651621112158341,1.296369634135892,0.0346636963413589,0.1580712878073858,0.0147937623168537,33.58917253614521,0.0,0.0,0.0,0.0,0.0,0.0,0.0,0.0,0.0,0.0,0.0,0.0,0.0,2226.5891217886137,7.0,1.5,3.43,82.0,27.63636364,11.0,60.0,27.75,8.0,121.7975,123.0,545.0,43.5664335664336,422.0,91.54471544715447
2024-01-26 10:00:00,2.66,1.27,1.39,1133.0,4000.0,972.0,2264.0,1427.0,230.0,118811.0,2.73984843320111,0.97,11.14,0.43,87.46,3.8,37.02411456927437,10.6,1.04,0.45,87.15,11.36,2.4942413147384657,67.99000000000001,10.16,19.36,2.49,11.429687647703446,4.93333333333333,81.2,64.58,26.9425,0.071,6.48,2.15,9.9,2.17,0.047,0.185,53.345,12.125,0.121,1.87194110920526,0.245,115.25802977205966,0.2,96.78,0.68,0.59,1.26,0.0,0.0,2.673805072969096,1.0,64.36066403907121,3.291483163396452,2.726013195098963,0.0420178219518464,0.0042017821951846,0.0705786136577842,0.2125028703624368,2.651621112158341,1.296369634135892,0.0346636963413589,0.1580712878073858,0.0147937623168537,33.44692283667987,0.0,0.0,0.0,0.0,0.0,0.0,0.0,0.0,0.0,0.0,0.0,0.0,0.0,2226.5891217886137,8.0,1.5,3.5,82.0,27.63636364,11.0,60.0,27.75,8.0,121.5325,121.0,543.0,42.7534535237649,422.0,91.15702479338844
2024-01-26 11:00:00,2.64,1.27,1.37,1133.0,4000.0,1378.0,2255.0,1469.0,234.0,120108.0,2.72153743388712,0.97,11.14,0.43,87.46,3.8,37.225223126475925,10.6,1.04,0.45,87.15,11.36,2.507789600172301,67.99000000000001,10.16,19.36,2.49,11.491771725036156,4.93333333333333,81.2,64.58,26.9425,0.071,6.48,2.15,9.9,2.17,0.047,0.185,53.345,12.125,0.121,1.87194110920526,0.245,115.8840913630798,0.2,96.78,0.68,0.59,1.26,0.0,0.0,2.688328717537472,1.0,64.36066403907121,3.291483163396452,2.726013195098963,0.0420178219518464,0.0042017821951846,0.0705786136577842,0.2125028703624368,2.651621112158341,1.296369634135892,0.0346636963413589,0.1580712878073858,0.0147937623168537,33.628600709946234,0.0,0.0,0.0,0.0,0.0,0.0,0.0,0.0,0.0,0.0,0.0,0.0,0.0,2226.5891217886137,7.0,1.5,3.64,82.0,27.63636364,11.0,60.0,27.75,8.0,120.7375,115.0,537.0,43.0417724440342,422.0,91.65217391304348
2024-01-26 12:00:00,2.64,1.27,1.37,1134.0,4000.0,1687.0,2255.0,1461.0,233.0,119723.0,2.73933113777903,0.97,11.14,0.43,87.46,3.8,37.06187715213061,10.6,1.04,0.45,87.15,11.36,2.4967853052000075,67.99000000000001,10.16,19.36,2.49,11.441345307362257,4.93333333333333,81.2,64.58,26.9425,0.071,6.48,2.15,9.9,2.17,0.047,0.185,53.345,12.125,0.121,1.87194110920526,0.245,115.37558669272472,0.2,96.78,0.68,0.59,1.26,0.0,0.0,2.676532208696285,1.0,64.36066403907121,3.291483163396452,2.726013195098963,0.0420178219518464,0.0042017821951846,0.0705786136577842,0.2125028703624368,2.651621112158341,1.296369634135892,0.0346636963413589,0.1580712878073858,0.0147937623168537,33.48103687855771,0.0,0.0,0.0,0.0,0.0,0.0,0.0,0.0,0.0,0.0,0.0,0.0,0.0,2226.5891217886137,8.0,1.5,3.6,82.0,27.63636364,11.0,60.0,27.75,8.0,119.28,104.0,526.0,42.8670680870773,422.0,91.25
2024-01-26 13:00:00,2.62,1.27,1.35,1133.0,4000.0,1183.0,2265.0,1483.0,235.0,119962.0,2.71931856715076,0.97,11.14,0.43,87.46,3.8,38.26608396099074,10.6,1.04,0.45,87.15,11.36,2.577910334362512,67.99000000000001,10.16,19.36,2.49,11.8130951209265,4.93333333333333,81.2,64.58,26.9425,0.071,6.48,2.15,9.9,2.17,0.047,0.185,53.345,12.125,0.121,1.87194110920526,0.245,119.12434627393291,0.2,96.78,0.68,0.59,1.26,0.0,0.0,2.763497536885556,1.0,64.36066403907121,3.291483163396452,2.726013195098963,0.0420178219518464,0.0042017821951846,0.0705786136577842,0.2125028703624368,2.651621112158341,1.296369634135892,0.0346636963413589,0.1580712878073858,0.0147937623168537,34.56889576955127,0.0,0.0,0.0,0.0,0.0,0.0,0.0,0.0,0.0,0.0,0.0,0.0,0.0,2226.5891217886137,8.0,1.5,3.5,82.0,27.63636364,11.0,60.0,27.75,8.0,121.5325,121.0,543.0,43.3884297520661,422.0,94.21487603305783
2024-01-26 14:00:00,2.58,1.27,1.31,1132.0,4000.0,209.0,2278.0,1499.0,236.0,120650.0,2.67642723617211,0.97,11.14,0.43,87.46,3.8,37.17903798612049,10.6,1.04,0.45,87.15,11.36,2.504678198683253,67.99000000000001,10.16,19.36,2.49,11.477513943739586,4.93333333333333,81.2,64.58,26.9425,0.071,6.48,2.15,9.9,2.17,0.047,0.185,53.345,12.125,0.121,1.87194110920526,0.245,115.74031457478812,0.2,96.78,0.68,0.59,1.26,0.0,0.0,2.684993322106284,1.0,64.36066403907121,3.291483163396452,2.726013195098963,0.0420178219518464,0.0042017821951846,0.0705786136577842,0.2125028703624368,2.651621112158341,1.296369634135892,0.0346636963413589,0.1580712878073858,0.0147937623168537,33.586877880281286,0.0,0.0,0.0,0.0,0.0,0.0,0.0,0.0,0.0,0.0,0.0,0.0,0.0,2226.5891217886137,8.0,1.5,3.39,82.0,27.63636364,11.0,60.0,27.75,8.0,122.725,130.0,552.0,42.9908729230049,422.0,91.53846153846152
2024-01-26 15:00:00,2.61,1.27,1.34,1141.0,4000.0,0.0,2279.0,1461.0,232.0,117512.0,2.74193148817945,0.97,11.14,0.43,87.46,3.8,39.34651341493319,10.6,1.04,0.45,87.15,11.36,2.650696728123296,67.99000000000001,10.16,19.36,2.49,12.146633716720205,4.93333333333333,81.2,64.58,26.9425,0.071,6.48,2.15,9.9,2.17,0.047,0.185,53.345,12.125,0.121,1.87194110920526,0.245,122.48778039296116,0.2,96.78,0.68,0.59,1.26,0.0,0.0,2.841523920191261,1.0,64.36066403907121,3.291483163396452,2.726013195098963,0.0420178219518464,0.0042017821951846,0.0705786136577842,0.2125028703624368,2.651621112158341,1.296369634135892,0.0346636963413589,0.1580712878073858,0.0147937623168537,35.54493641216743,0.0,0.0,0.0,0.0,0.0,0.0,0.0,0.0,0.0,0.0,0.0,0.0,0.0,2226.5891217886137,7.0,1.5,3.39,82.0,27.63636364,11.0,60.0,27.75,8.0,122.46,128.0,550.0,42.7132146204311,422.0,96.875
2024-01-26 16:00:00,2.63,1.27,1.36,1141.0,4000.0,0.0,2275.0,1432.0,229.0,116892.0,2.75646534580595,0.98,10.94,0.41,87.67,4.8,39.261897257051615,10.3,1.04,0.46,87.14,11.36,2.644996305052062,69.52,10.18,19.1,1.2,12.12051192378102,4.93333333333333,81.2,64.58,26.977,0.073,6.395,2.24,9.965,2.205,0.044,0.185,53.39,12.005,0.1159999999999999,1.877559756181085,0.25,122.22436581147096,0.2,96.65,0.59,0.56,1.3,0.0,0.0,2.835413116061818,1.0,64.75918515979778,2.920988775597636,2.465924085339731,0.0520178219518464,0.0062017821951846,0.0654485476822894,0.1152378545111815,2.510231342644161,1.33569702681861,0.0346636963413589,0.174080198783309,0.014394653414446,35.46849568870041,0.0,0.0,0.0,0.0,0.0,0.0,0.0,0.0,0.0,0.0,0.0,0.0,0.0,2226.5891217886137,8.0,1.5,3.2,82.0,27.63636364,11.0,60.0,27.75,8.0,122.5925,129.0,551.0,43.5095039406583,422.0,96.66666666666669
2024-01-26 17:00:00,2.69,1.27,1.42,1136.0,4000.0,167.0,2284.0,1384.0,227.0,117860.0,2.73866669986629,0.98,10.94,0.41,87.67,4.8,39.261897257051615,10.3,1.04,0.46,87.14,11.36,2.644996305052062,69.52,10.18,19.1,1.2,12.12051192378102,4.93333333333333,81.2,64.58,26.977,0.073,6.395,2.24,9.965,2.205,0.044,0.185,53.39,12.005,0.1159999999999999,1.877559756181085,0.25,122.22436581147096,0.2,96.65,0.59,0.56,1.3,0.0,0.0,2.835413116061818,1.0,64.75918515979778,2.920988775597636,2.465924085339731,0.0520178219518464,0.0062017821951846,0.0654485476822894,0.1152378545111815,2.510231342644161,1.33569702681861,0.0346636963413589,0.174080198783309,0.014394653414446,35.46849568870041,0.0,0.0,0.0,0.0,0.0,0.0,0.0,0.0,0.0,0.0,0.0,0.0,0.0,2226.5891217886137,7.0,1.2,3.4,82.0,27.63636364,11.0,60.0,27.75,8.0,121.4,120.0,542.0,42.927285480477,422.0,96.66666666666669
2024-01-26 18:00:00,2.64,1.27,1.37,1134.0,4000.0,876.0,2276.0,1443.0,230.0,118211.0,2.75108241548248,0.98,10.94,0.41,87.67,4.8,37.41468350533177,10.3,1.04,0.46,87.14,11.36,2.520553170886843,69.52,10.18,19.1,1.2,11.550259901651051,4.93333333333333,81.2,64.58,26.977,0.073,6.395,2.24,9.965,2.205,0.044,0.185,53.39,12.005,0.1159999999999999,1.877559756181085,0.25,116.4738915579213,0.2,96.65,0.59,0.56,1.3,0.0,0.0,2.7020111547275247,1.0,64.75918515979778,2.920988775597636,2.465924085339731,0.0520178219518464,0.0062017821951846,0.0654485476822894,0.1152378545111815,2.510231342644161,1.33569702681861,0.0346636963413589,0.174080198783309,0.014394653414446,33.79975582725074,0.0,0.0,0.0,0.0,0.0,0.0,0.0,0.0,0.0,0.0,0.0,0.0,0.0,2226.5891217886137,8.0,1.2,3.5,82.0,27.63636364,11.0,60.0,27.75,8.0,121.135,118.0,540.0,42.6789838337182,422.0,92.1186440677966
2024-01-26 19:00:00,2.63,1.27,1.36,1140.0,4000.0,574.0,2273.0,1468.0,235.0,120260.0,2.69531593208863,0.98,10.94,0.41,87.67,4.8,37.92987515878679,10.3,1.04,0.46,87.14,11.36,2.555260612833945,69.52,10.18,19.1,1.2,11.70930434460936,4.93333333333333,81.2,64.58,26.977,0.073,6.395,2.24,9.965,2.205,0.044,0.185,53.39,12.005,0.1159999999999999,1.877559756181085,0.25,118.07771046414072,0.2,96.65,0.59,0.56,1.3,0.0,0.0,2.739217231701545,1.0,64.75918515979778,2.920988775597636,2.465924085339731,0.0520178219518464,0.0062017821951846,0.0654485476822894,0.1152378545111815,2.510231342644161,1.33569702681861,0.0346636963413589,0.174080198783309,0.014394653414446,34.26517075154205,0.0,0.0,0.0,0.0,0.0,0.0,0.0,0.0,0.0,0.0,0.0,0.0,0.0,2226.5891217886137,7.0,1.2,3.38,82.0,27.63636364,11.0,60.0,27.75,8.0,121.93,124.0,546.0,42.4031547204825,422.0,93.38709677419357
2024-01-26 20:00:00,2.66,1.27,1.39,1138.0,4000.0,846.0,2280.0,1429.0,231.0,118852.0,2.73525084507148,0.98,10.94,0.41,87.67,4.8,37.98385480840828,10.3,1.04,0.46,87.14,11.36,2.5588971149841613,69.52,10.18,19.1,1.2,11.725968363227596,4.93333333333333,81.2,64.58,26.977,0.073,6.395,2.24,9.965,2.205,0.044,0.185,53.39,12.005,0.1159999999999999,1.877559756181085,0.25,118.24575197264237,0.2,96.65,0.59,0.56,1.3,0.0,0.0,2.743115530490702,1.0,64.75918515979778,2.920988775597636,2.465924085339731,0.0520178219518464,0.0062017821951846,0.0654485476822894,0.1152378545111815,2.510231342644161,1.33569702681861,0.0346636963413589,0.174080198783309,0.014394653414446,34.31393500145443,0.0,0.0,0.0,0.0,0.0,0.0,0.0,0.0,0.0,0.0,0.0,0.0,0.0,2226.5891217886137,8.0,1.2,3.42,82.0,27.63636364,11.0,60.0,27.75,8.0,122.0625,125.0,547.0,43.0440771349862,422.0,93.52
2024-01-26 21:00:00,2.63,1.27,1.36,1137.0,3998.0,176.0,2277.0,1448.0,231.0,118046.0,2.73324000296276,0.98,10.94,0.41,87.67,4.8,37.86638154552776,10.3,1.04,0.46,87.14,11.36,2.55098317378496,69.52,10.18,19.1,1.2,11.689703277153258,4.93333333333333,81.2,64.58,26.977,0.073,6.395,2.24,9.965,2.205,0.044,0.185,53.39,12.005,0.1159999999999999,1.877559756181085,0.25,117.88005148289344,0.2,96.65,0.59,0.56,1.3,0.0,0.0,2.73463185411161,1.0,64.75918515979778,2.920988775597636,2.465924085339731,0.0520178219518464,0.0062017821951846,0.0654485476822894,0.1152378545111815,2.510231342644161,1.33569702681861,0.0346636963413589,0.174080198783309,0.014394653414446,34.20781175705959,0.0,0.0,0.0,0.0,0.0,0.0,0.0,0.0,0.0,0.0,0.0,0.0,0.0,2226.5891217886137,7.0,1.2,3.51,82.0,27.63636364,11.0,60.0,27.75,8.0,122.725,130.0,552.0,43.3310136859197,422.0,93.23076923076924
2024-01-26 22:00:00,2.63,1.27,1.36,1140.0,3999.0,352.0,2278.0,1469.0,235.0,120165.0,2.69056543190915,0.98,10.94,0.41,87.67,4.8,38.069212365006535,10.3,1.04,0.46,87.14,11.36,2.5646474846194467,69.52,10.18,19.1,1.2,11.752319032828725,4.93333333333333,81.2,64.58,26.977,0.073,6.395,2.24,9.965,2.205,0.044,0.185,53.39,12.005,0.1159999999999999,1.877559756181085,0.25,118.51147456760852,0.2,96.65,0.59,0.56,1.3,0.0,0.0,2.749279876903947,1.0,64.75918515979778,2.920988775597636,2.465924085339731,0.0520178219518464,0.0062017821951846,0.0654485476822894,0.1152378545111815,2.510231342644161,1.33569702681861,0.0346636963413589,0.174080198783309,0.014394653414446,34.39104549126041,0.0,0.0,0.0,0.0,0.0,0.0,0.0,0.0,0.0,0.0,0.0,0.0,0.0,2226.5891217886137,8.0,1.2,3.52,82.0,27.63636364,11.0,60.0,27.75,8.0,122.195,126.0,548.0,42.4263674614306,422.0,93.73015873015872
2024-01-26 23:00:00,2.61,1.28,1.33,1133.0,4002.0,687.0,2269.0,1478.0,231.0,117633.0,2.760531589831,0.96,10.91,0.42,87.71,3.8,35.68830056725923,7.1,1.05,0.45,87.26,11.24,2.527551278655924,69.15,10.51,18.96,1.38,9.73645774918551,4.74666666666667,81.1733333333333,64.58,27.0115,0.0735,6.38,2.175,10.3,2.325,0.0455,0.2,53.375,11.985,0.1235,1.87876061821614,0.25,109.7896155353496,0.1,94.1,1.14,0.74,1.32,0.0,0.0,3.419416851152289,1.0,64.33866086738323,3.118451200981418,2.794404249090377,0.0835198583636541,0.004,0.0534241841272496,0.1662822968508218,2.366472753126176,1.454931342617763,0.0252960283272691,0.2170072351637322,0.0254176878145344,31.530048147801125,0.0,0.0,0.0,0.0,0.0,0.0,0.0,0.0,0.0,0.0,0.0,0.0,0.0,2226.5891217886137,7.0,1.2,3.43,82.0,27.63636364,11.0,60.0,27.75,8.0,122.99,132.0,554.0,42.8772588594227,422.0,90.9090909090909
2024-01-27 00:00:00,2.51,1.3,1.21,1133.0,4002.0,1122.0,2265.0,1528.0,224.0,110826.0,2.94577561794069,0.96,10.91,0.42,87.71,3.8,36.24652352765161,7.1,1.05,0.45,87.26,11.24,2.5670862841027584,69.15,10.51,18.96,1.38,9.888751755403108,4.74666666666667,81.1733333333333,64.58,27.0115,0.0735,6.38,2.175,10.3,2.325,0.0455,0.2,53.375,11.985,0.1235,1.87876061821614,0.25,111.50690336442348,0.1,94.1,1.14,0.74,1.32,0.0,0.0,3.4729020820858403,1.0,64.33866086738323,3.118451200981418,2.794404249090377,0.0835198583636541,0.004,0.0534241841272496,0.1662822968508218,2.366472753126176,1.454931342617763,0.0252960283272691,0.2170072351637322,0.0254176878145344,32.02322928948113,0.0,0.0,0.0,0.0,0.0,0.0,0.0,0.0,0.0,0.0,0.0,0.0,0.0,2115.853542723471,7.0,1.2,3.48,82.0,27.63636364,11.0,60.0,27.75,8.0,119.4875,115.0,532.0,43.9568014705882,417.0,87.73913043478261
2024-01-27 01:00:00,2.5,1.3,1.2,1135.0,4000.0,999.0,2268.0,1508.0,222.0,110183.0,2.95753662390013,0.96,10.91,0.42,87.71,3.8,35.32150075179727,7.1,1.05,0.45,87.26,11.24,2.5015734279921085,69.15,10.51,18.96,1.38,9.636387674430232,4.74666666666667,81.1733333333333,64.58,27.0115,0.0735,6.38,2.175,10.3,2.325,0.0455,0.2,53.375,11.985,0.1235,1.87876061821614,0.25,108.66121182662972,0.1,94.1,1.14,0.74,1.32,0.0,0.0,3.3842725195350862,1.0,64.33866086738323,3.118451200981418,2.794404249090377,0.0835198583636541,0.004,0.0534241841272496,0.1662822968508218,2.366472753126176,1.454931342617763,0.0252960283272691,0.2170072351637322,0.0254176878145344,31.20598632198445,0.0,0.0,0.0,0.0,0.0,0.0,0.0,0.0,0.0,0.0,0.0,0.0,0.0,2115.853542723471,7.0,1.2,3.47,82.0,27.63636364,11.0,60.0,27.75,8.0,121.4,120.0,542.0,43.8502673796792,422.0,85.5
2024-01-27 02:00:00,2.51,1.3,1.21,1133.0,3999.0,1154.0,2267.0,1495.0,221.0,110422.0,2.95554762953333,0.96,10.91,0.42,87.71,3.8,35.254981917989745,7.1,1.05,0.45,87.26,11.24,2.4968623669224432,69.15,10.51,18.96,1.38,9.618240051691194,4.74666666666667,81.1733333333333,64.58,27.0115,0.0735,6.38,2.175,10.3,2.325,0.0455,0.2,53.375,11.985,0.1235,1.87876061821614,0.25,108.45657677610876,0.1,94.1,1.14,0.74,1.32,0.0,0.0,3.377899124959691,1.0,64.33866086738323,3.118451200981418,2.794404249090377,0.0835198583636541,0.004,0.0534241841272496,0.1662822968508218,2.366472753126176,1.454931342617763,0.0252960283272691,0.2170072351637322,0.0254176878145344,31.14721798616151,0.0,0.0,0.0,0.0,0.0,0.0,0.0,0.0,0.0,0.0,0.0,0.0,0.0,2115.853542723471,7.0,1.2,3.6,82.0,27.63636364,11.0,60.0,27.75,8.0,121.135,118.0,540.0,42.3673847579337,422.0,85.33898305084746
2024-01-27 03:00:00,2.51,1.3,1.21,1133.0,4001.0,1742.0,2263.0,1469.0,215.0,106968.0,3.07504300620173,0.96,10.91,0.42,87.71,3.8,34.96740049363389,7.1,1.05,0.45,87.26,11.24,2.4764949976362978,69.15,10.51,18.96,1.38,9.53978228421038,4.74666666666667,81.1733333333333,64.58,27.0115,0.0735,6.38,2.175,10.3,2.325,0.0455,0.2,53.375,11.985,0.1235,1.87876061821614,0.25,107.57187636972114,0.1,94.1,1.14,0.74,1.32,0.0,0.0,3.350344975479597,1.0,64.33866086738323,3.118451200981418,2.794404249090377,0.0835198583636541,0.004,0.0534241841272496,0.1662822968508218,2.366472753126176,1.454931342617763,0.0252960283272691,0.2170072351637322,0.0254176878145344,30.893144353844256,0.0,0.0,0.0,0.0,0.0,0.0,0.0,0.0,0.0,0.0,0.0,0.0,0.0,2115.853542723471,7.0,1.2,3.63,82.0,27.63636364,11.0,60.0,27.75,8.0,120.34,112.0,534.0,43.0240549828179,422.0,84.64285714285714
2024-01-27 04:00:00,2.53,1.28,1.25,1116.0,3999.0,897.0,2267.0,1394.0,207.0,104519.0,3.1150136036667,0.96,10.91,0.42,87.71,3.8,35.151180598382425,7.1,1.05,0.45,87.26,11.24,2.489510849648452,69.15,10.51,18.96,1.38,9.589921046678288,4.74666666666667,81.1733333333333,64.58,27.0115,0.0735,6.38,2.175,10.3,2.325,0.0455,0.2,53.375,11.985,0.1235,1.87876061821614,0.25,108.13724784223947,0.1,94.1,1.14,0.74,1.32,0.0,0.0,3.3679535692510867,1.0,64.33866086738323,3.118451200981418,2.794404249090377,0.0835198583636541,0.004,0.0534241841272496,0.1662822968508218,2.366472753126176,1.454931342617763,0.0252960283272691,0.2170072351637322,0.0254176878145344,31.05551116479421,0.0,0.0,0.0,0.0,0.0,0.0,0.0,0.0,0.0,0.0,0.0,0.0,0.0,2115.853542723471,7.0,1.2,3.38,82.0,27.63636364,11.0,60.0,27.75,8.0,120.605,114.0,536.0,41.9518963922294,422.0,85.08771929824562
2024-01-27 05:00:00,2.52,1.3,1.22,1124.0,4000.0,1164.0,2263.0,1527.0,224.0,111937.0,2.91611070361387,0.96,10.91,0.42,87.71,3.8,35.21997200545947,7.1,1.05,0.45,87.26,11.24,2.4943828610963044,69.15,10.51,18.96,1.38,9.608688671302223,4.74666666666667,81.1733333333333,64.58,27.0115,0.0735,6.38,2.175,10.3,2.325,0.0455,0.2,53.375,11.985,0.1235,1.87876061821614,0.25,108.34887411793984,0.1,94.1,1.14,0.74,1.32,0.0,0.0,3.3745447067621144,1.0,64.33866086738323,3.118451200981418,2.794404249090377,0.0835198583636541,0.004,0.0534241841272496,0.1662822968508218,2.366472753126176,1.454931342617763,0.0252960283272691,0.2170072351637322,0.0254176878145344,31.116287283096803,0.0,0.0,0.0,0.0,0.0,0.0,0.0,0.0,0.0,0.0,0.0,0.0,0.0,2115.853542723471,7.0,1.2,3.47,82.0,27.63636364,11.0,60.0,27.75,8.0,121.135,118.0,540.0,42.9746401644962,422.0,85.2542372881356
2024-01-27 06:00:00,2.5,1.3,1.2,1133.0,3999.0,996.0,2268.0,1567.0,228.0,112347.0,2.89914942459901,0.96,10.91,0.42,87.71,3.8,37.59711564617077,7.1,1.05,0.45,87.26,11.24,2.6627392230728324,69.15,10.51,18.96,1.38,10.257219373343103,4.74666666666667,81.1733333333333,64.58,27.0115,0.0735,6.38,2.175,10.3,2.325,0.0455,0.2,53.375,11.985,0.1235,1.87876061821614,0.25,115.66179410117448,0.1,94.1,1.14,0.74,1.32,0.0,0.0,3.6023068835387475,1.0,64.33866086738323,3.118451200981418,2.794404249090377,0.0835198583636541,0.004,0.0534241841272496,0.1662822968508218,2.366472753126176,1.454931342617763,0.0252960283272691,0.2170072351637322,0.0254176878145344,33.216456029003055,0.0,0.0,0.0,0.0,0.0,0.0,0.0,0.0,0.0,0.0,0.0,0.0,0.0,2115.853542723471,8.0,1.2,3.42,82.0,27.63636364,11.0,60.0,27.75,8.0,121.2675,119.0,541.0,43.5791408224213,422.0,91.00840336134452
2024-01-27 07:00:00,2.52,1.3,1.22,1134.0,4000.0,1015.0,2262.0,1462.0,216.0,107167.0,3.04225846145852,0.96,10.91,0.42,87.71,3.8,35.132300123660954,7.1,1.05,0.45,87.26,11.24,2.4881736784392485,69.15,10.51,18.96,1.38,9.584770088479427,4.74666666666667,81.1733333333333,64.58,27.0115,0.0735,6.38,2.175,10.3,2.325,0.0455,0.2,53.375,11.985,0.1235,1.87876061821614,0.25,108.07916494034032,0.1,94.1,1.14,0.74,1.32,0.0,0.0,3.366144567074065,1.0,64.33866086738323,3.118451200981418,2.794404249090377,0.0835198583636541,0.004,0.0534241841272496,0.1662822968508218,2.366472753126176,1.454931342617763,0.0252960283272691,0.2170072351637322,0.0254176878145344,31.038830564497783,0.0,0.0,0.0,0.0,0.0,0.0,0.0,0.0,0.0,0.0,0.0,0.0,0.0,2115.853542723471,7.0,1.2,3.42,82.0,27.63636364,11.0,60.0,27.75,8.0,121.2675,119.0,541.0,44.2030642579465,422.0,85.04201680672269
