Repository: saikumar-voptimai/evonith_bf_webapp

# Evonith BF2 — Blast Furnace Intelligence Platform

Monitoring, modelling and optimisation of **Blast Furnace 2 (BF2)** at Evonith Steel: live telemetry from InfluxDB,
manual plant reports from Neon PostgreSQL, a two-zone energy model of the furnace, blend and fuel optimisers, a
conversational assistant (FurnaceMind) and a live digital twin evaluated every hour.

The platform has three deployable parts that share one Python service layer, plus the shared data library:

| Part | Path | What it is |
|---|---|---|
| **Streamlit app** (legacy) | `src/app.py`, `src/custom_pages/` | The original 11-page dashboard; still the home of the model pages. Served under `/legacy` in production |

File: src/data/V13_df_filtered.csv (part 13 of 268)
NM3/HR.,STEAMKGS/HR.,RAFTOC,PERMEABILITYKGS/HR.,TUYEREVELOCITYM/S,HOT BLAST VOLUMENM3/HR.,O2 ENRICHMENT %,COKE_VM%,COKE_ASH%,COKE_IM%,COKE_FC%,COKE_MOIST%,COKE_CALC_MT,NUTCOKE_MOIST%,NUTCOKE_VM%,NUTCOKE_IM%,NUTCOKE_FC%,NUTCOKE_ASH%,NUTCOKE_CALC_MT,PCI_2_FC%,PCI_2_ASH%,PCI_2_VM%,PCI_2_IM%,PCI_2_CALC_MT,SINTER_SP_02_COLD_STRENGTH_AI,SINTER_SP_02_COLD_STRENGTH_TI,SINTER_SP_02_HOT_STRENGTH_RI,SINTER_SP_02_HOT_STRENGTH_RDI,SINTER_SP_02_P%,SINTER_SP_02_SIO2%,SINTER_SP_02_MGO%,SINTER_SP_02_FEO%,SINTER_SP_02_AL2O3%,SINTER_SP_02_NA2O%,SINTER_SP_02_TIO2%,SINTER_SP_02_FE(T)%,SINTER_SP_02_CAO%,SINTER_SP_02_K2O%,SINTER_SP_02_BASICITY,SINTER_SP_02_MNO%,SINTER_CALC_MT,FLUX_TM%,FLUX_SIO2%,FLUX_FE2O3%,FLUX_AL2O3%,FLUX_LOI%,FLUX_MGO%,FLUX_CAO%,FLUX_CALC_MT,GEOMIN TYPE,ORE_FE(T)%,ORE_LOI%,ORE_TM%,ORE_MGO%,ORE_NA2O%,ORE_P%,ORE_TIO2%,ORE_AL2O3%,ORE_SIO2%,ORE_MNO%,ORE_CAO%,ORE_K2O%,ORE_CALC_MT,LLOYDS_PELLET_PCT_SIO2,LLOYDS_PELLET_PCT_AL2O3,LLOYDS_PELLET_PCT_FE2O3,LLOYDS_PELLET_PCT_MGO,LLOYDS_PELLET_PCT_TIO2,LLOYDS_PELLET_PCT_NA2O,TOTAL_PELLET_CALC_MT,LLOYDS_PELLET_PCT_K2O,LLOYDS_PELLET_PCT_TM,LLOYDS_PELLET_PCT_LOI,LLOYDS_PELLET_PCT_MNO,LLOYDS_PELLET_PCT_CAO,LLOYDS_PELLET_PCT_P,DAILYPRODUCTION,CHARGES/HRS.,STOCKRODLEVEL,FURNACE TOP GAS ANALYSISH2%,COKE_DISCHARGE_TIME,WEIGHTED_COKE_ANGLE,TOTAL_COKE_PORTIONS,NON_COKE_DISCHARGE_TIME,WEIGHTED_NON_COKE_ANGLE,TOTAL_NON_COKE_PORTIONS,UNITCOST LAKHS/THM,ACTUALKG/THM.,ACT. FUEL RATEKG/THM.,FURNACETOPGASANALYSISCO2ETACO,COKE RATE KG/THM,PRODUCTIONTONNESPERHR
2024-01-27 08:00:00,2.52,1.3,1.22,1133.0,4001.0,1699.0,2229.0,1352.0,199.0,98783.0,3.33350319594239,0.96,11.11,0.4,87.53,3.9,35.17179322674808,7.3,1.03,0.44,87.21,11.32,2.490970697115378,68.39,10.09,19.42,2.1,9.595544569849515,4.74666666666667,81.1733333333333,64.58,27.046,0.0715,6.175,2.105,9.59,2.275,0.0515,0.2,53.565,12.01,0.1295,1.944928323026325,0.265,108.20065945073488,0.1,96.47,0.8300000000000001,0.72,1.2,0.0,0.0,3.3699285349305867,1.0,64.15728186469269,3.386180419053992,2.953285098908453,0.0411841133090767,0.0033519858363654,0.0605393473017997,0.1991606373635565,2.790025093053407,1.456837438835682,0.04,0.1235523399272301,0.0197696736508998,31.07372209539308,0.0,0.0,0.0,0.0,0.0,0.0,0.0,0.0,0.0,0.0,0.0,0.0,0.0,2115.853542723471,7.0,1.2,3.64,82.0,27.63636364,11.0,60.0,27.75,8.0,119.9425,109.0,531.0,43.5737401756819,422.0,85.13761467889908
2024-01-27 09:00:00,2.52,1.3,1.22,1132.0,3998.0,1460.0,2228.0,1383.0,203.0,101274.0,3.23768750980612,0.96,11.11,0.4,87.53,3.9,37.4482881048403,7.3,1.03,0.44,87.21,11.32,2.652198815252625,68.39,10.09,19.42,2.1,10.216616345318604,4.74666666666667,81.1733333333333,64.58,27.046,0.0715,6.175,2.105,9.59,2.275,0.0515,0.2,53.565,12.01,0.1295,1.944928323026325,0.265,115.203948861025,0.1,96.47,0.8300000000000001,0.72,1.2,0.0,0.0,3.588047213152317,1.0,64.15728186469269,3.386180419053992,2.953285098908453,0.0411841133090767,0.0033519858363654,0.0605393473017997,0.1991606373635565,2.790025093053407,1.456837438835682,0.04,0.1235523399272301,0.0197696736508998,33.08496925408575,0.0,0.0,0.0,0.0,0.0,0.0,0.0,0.0,0.0,0.0,0.0,0.0,0.0,2115.853542723471,8.0,1.2,3.44,82.0,27.63636364,11.0,60.0,27.75,8.0,119.81,108.0,530.0,43.2525951557093,422.0,90.64814814814817
2024-01-27 10:00:00,2.51,1.3,1.21,1134.0,4000.0,1358.0,2258.0,1511.0,221.0,109750.0,2.98159804760677,0.96,11.11,0.4,87.53,3.9,35.827843230100214,7.3,1.03,0.44,87.21,11.32,2.537434103847504,68.39,10.09,19.42,2.1,9.77452768301157,4.74666666666667,81.1733333333333,64.58,27.046,0.0715,6.175,2.105,9.59,2.275,0.0515,0.2,53.565,12.01,0.1295,1.944928323026325,0.265,110.21889726243036,0.1,96.47,0.8300000000000001,0.72,1.2,0.0,0.0,3.4327869059094183,1.0,64.15728186469269,3.386180419053992,2.953285098908453,0.0411841133090767,0.0033519858363654,0.0605393473017997,0.1991606373635565,2.790025093053407,1.456837438835682,0.04,0.1235523399272301,0.0197696736508998,31.653331879671647,0.0,0.0,0.0,0.0,0.0,0.0,0.0,0.0,0.0,0.0,0.0,0.0,0.0,2115.853542723471,7.0,1.2,3.48,82.0,27.63636364,11.0,60.0,27.75,8.0,120.4725,113.0,535.0,43.5075493612079,422.0,86.72566371681415
2024-01-27 11:00:00,2.52,1.3,1.22,1133.0,4001.0,657.0,2296.0,1511.0,223.0,111043.0,2.92379582690372,0.96,11.11,0.4,87.53,3.9,37.5666177313207,7.3,1.03,0.44,87.21,11.32,2.6605792703025863,68.39,10.09,19.42,2.1,10.24889895307495,4.74666666666667,81.1733333333333,64.58,27.046,0.0715,6.175,2.105,9.59,2.275,0.0515,0.2,53.565,12.01,0.1295,1.944928323026325,0.265,115.5679719159542,0.1,96.47,0.8300000000000001,0.72,1.2,0.0,0.0,3.5993847751080934,1.0,64.15728186469269,3.386180419053992,2.953285098908453,0.0411841133090767,0.0033519858363654,0.0605393473017997,0.1991606373635565,2.790025093053407,1.456837438835682,0.04,0.1235523399272301,0.0197696736508998,33.18951160440605,0.0,0.0,0.0,0.0,0.0,0.0,0.0,0.0,0.0,0.0,0.0,0.0,0.0,2115.853542723471,8.0,1.2,3.26,82.0,27.63636364,11.0,60.0,27.75,8.0,119.6775,107.0,529.0,44.3108233117484,422.0,90.93457943925232
2024-01-27 12:00:00,2.51,1.3,1.21,1133.0,4000.0,1101.0,2280.0,1533.0,224.0,111161.0,2.93462654263329,0.96,11.11,0.4,87.53,3.9,35.9633074697184,7.3,1.03,0.44,87.21,11.32,2.547028083012015,68.39,10.09,19.42,2.1,9.811484944203714,4.74666666666667,81.1733333333333,64.58,27.046,0.0715,6.175,2.105,9.59,2.275,0.0515,0.2,53.565,12.01,0.1295,1.944928323026325,0.265,110.6356323422765,0.1,96.47,0.8300000000000001,0.72,1.2,0.0,0.0,3.445766193135661,1.0,64.15728186469269,3.386180419053992,2.953285098908453,0.0411841133090767,0.0033519858363654,0.0605393473017997,0.1991606373635565,2.790025093053407,1.456837438835682,0.04,0.1235523399272301,0.0197696736508998,31.77301238923856,0.0,0.0,0.0,0.0,0.0,0.0,0.0,0.0,0.0,0.0,0.0,0.0,0.0,2115.853542723471,7.0,1.2,3.41,82.0,27.63636364,11.0,60.0,27.75,8.0,120.34,112.0,534.0,43.590919513873,422.0,87.05357142857143
2024-01-27 13:00:00,2.55,1.3,1.25,1134.0,4000.0,868.0,2281.0,1476.0,220.0,110283.0,2.95041816105156,0.96,11.11,0.4,87.53,3.9,37.696923316976616,7.3,1.03,0.44,87.21,11.32,2.6698078982956712,68.39,10.09,19.42,2.1,10.284448833821742,4.74666666666667,81.1733333333333,64.58,27.046,0.0715,6.175,2.105,9.59,2.275,0.0515,0.2,53.565,12.01,0.1295,1.944928323026325,0.265,115.96883718339136,0.1,96.47,0.8300000000000001,0.72,1.2,0.0,0.0,3.611869794240663,1.0,64.15728186469269,3.386180419053992,2.953285098908453,0.0411841133090767,0.0033519858363654,0.0605393473017997,0.1991606373635565,2.790025093053407,1.456837438835682,0.04,0.1235523399272301,0.0197696736508998,33.30463452492493,0.0,0.0,0.0,0.0,0.0,0.0,0.0,0.0,0.0,0.0,0.0,0.0,0.0,2115.853542723471,7.0,1.2,3.4,82.0,27.63636364,11.0,60.0,27.75,8.0,120.34,112.0,534.0,43.5193726937269,422.0,91.25
2024-01-27 14:00:00,2.52,1.3,1.22,1133.0,4000.0,1250.0,2265.0,1499.0,221.0,109660.0,2.98037432507925,0.96,11.11,0.4,87.53,3.9,36.0309842400739,7.3,1.03,0.44,87.21,11.32,2.55182115258183,68.39,10.09,19.42,2.1,9.82994847439972,4.74666666666667,81.1733333333333,64.58,27.046,0.0715,6.175,2.105,9.59,2.275,0.0515,0.2,53.565,12.01,0.1295,1.944928323026325,0.265,110.84382960804436,0.1,96.47,0.8300000000000001,0.72,1.2,0.0,0.0,3.452250533530325,1.0,64.15728186469269,3.386180419053992,2.953285098908453,0.0411841133090767,0.0033519858363654,0.0605393473017997,0.1991606373635565,2.790025093053407,1.456837438835682,0.04,0.1235523399272301,0.0197696736508998,31.83280374365665,0.0,0.0,0.0,0.0,0.0,0.0,0.0,0.0,0.0,0.0,0.0,0.0,0.0,2115.853542723471,7.0,1.2,3.43,82.0,27.63636364,11.0,60.0,27.75,8.0,120.7375,115.0,537.0,45.0753186558517,422.0,87.21739130434783
2024-01-27 15:00:00,2.48,1.3,1.18,1133.0,3999.0,1041.0,2265.0,1534.0,221.0,108618.0,3.00132282762791,0.96,11.11,0.4,87.53,3.9,38.01434117072017,7.3,1.03,0.44,87.21,11.32,2.6922883719900046,68.39,10.09,19.42,2.1,10.37104655555934,4.74666666666667,81.1733333333333,64.58,27.046,0.0715,6.175,2.105,9.59,2.275,0.0515,0.2,53.565,12.01,0.1295,1.944928323026325,0.265,116.9453248158266,0.1,96.47,0.8300000000000001,0.72,1.2,0.0,0.0,3.6422826729907096,1.0,64.15728186469269,3.386180419053992,2.953285098908453,0.0411841133090767,0.0033519858363654,0.0605393473017997,0.1991606373635565,2.790025093053407,1.456837438835682,0.04,0.1235523399272301,0.0197696736508998,33.58506816991299,0.0,0.0,0.0,0.0,0.0,0.0,0.0,0.0,0.0,0.0,0.0,0.0,0.0,2115.853542723471,7.0,1.2,3.07,82.0,27.63636364,11.0,60.0,27.75,8.0,119.9425,109.0,531.0,44.4237485448196,422.0,92.0183486238532
2024-01-27 16:00:00,2.49,1.3,1.19,1133.0,3999.0,1251.0,2270.0,1531.0,222.0,109615.0,2.98090401680724,0.96,11.22,0.38,87.44,3.7,36.868740716319344,9.7,1.03,0.45,86.68,11.84,2.6111535505688344,69.54,10.26,19.02,1.18,10.05850462320534,4.74666666666667,81.1733333333333,64.58,27.0805,0.072,6.35,2.18,9.725,2.24,0.0455,0.19,53.38500000000001,12.035,0.1275,1.895399658682755,0.275,113.4210596800085,0.1,96.8,0.68,0.62,1.13,0.0,0.0,3.5325188165951578,1.0,63.98323491280165,3.469075739199532,2.588483682544993,0.04,0.0043519858363654,0.0724241841272496,0.1792855450071794,2.825978141162366,1.593812192435839,0.04,0.05,0.0237696736508998,32.57294831799326,0.0,0.0,0.0,0.0,0.0,0.0,0.0,0.0,0.0,0.0,0.0,0.0,0.0,2115.853542723471,7.0,1.2,3.46,82.0,27.63636364,11.0,60.0,27.75,8.0,119.545,106.0,528.0,43.3110752935759,422.0,89.24528301886792
2024-01-27 17:00:00,2.49,1.3,1.19,1134.0,4001.0,1304.0,2270.0,1535.0,222.0,109497.0,2.98747601668371,0.96,11.22,0.38,87.44,3.7,36.3231145323569,9.7,1.03,0.45,86.68,11.84,2.5725106861840947,69.54,10.26,19.02,1.18,9.90964726091689,4.74666666666667,81.1733333333333,64.58,27.0805,0.072,6.35,2.18,9.725,2.24,0.0455,0.19,53.38500000000001,12.035,0.1275,1.895399658682755,0.275,111.74252391307392,0.1,96.8,0.68,0.62,1.13,0.0,0.0,3.4802405254404727,1.0,63.98323491280165,3.469075739199532,2.588483682544993,0.04,0.0043519858363654,0.0724241841272496,0.1792855450071794,2.825978141162366,1.593812192435839,0.04,0.05,0.0237696736508998,32.09089622872063,0.0,0.0,0.0,0.0,0.0,0.0,0.0,0.0,0.0,0.0,0.0,0.0,0.0,2115.853542723471,8.0,1.2,3.48,82.0,27.63636364,11.0,60.0,27.75,8.0,119.545,106.0,528.0,44.2929759704251,422.0,87.9245283018868
2024-01-27 18:00:00,2.49,1.3,1.19,1137.0,3999.0,775.0,2280.0,1557.0,226.0,111228.0,2.92132475573953,0.96,11.22,0.38,87.44,3.7,38.98321933053224,9.7,1.03,0.45,86.68,11.84,2.760907196444241,69.54,10.26,19.02,1.18,10.63537523238552,4.74666666666667,81.1733333333333,64.58,27.0805,0.072,6.35,2.18,9.725,2.24,0.0455,0.19,53.38500000000001,12.035,0.1275,1.895399658682755,0.275,119.92593075602512,0.1,96.8,0.68,0.62,1.13,0.0,0.0,3.735114168290717,1.0,63.98323491280165,3.469075739199532,2.588483682544993,0.04,0.0043519858363654,0.0724241841272496,0.1792855450071794,2.825978141162366,1.593812192435839,0.04,0.05,0.0237696736508998,34.44105667434329,0.0,0.0,0.0,0.0,0.0,0.0,0.0,0.0,0.0,0.0,0.0,0.0,0.0,2115.853542723471,7.0,1.2,3.3,82.0,27.63636364,11.0,60.0,27.75,8.0,120.075,110.0,532.0,43.1431201104464,422.0,94.36363636363636
2024-01-27 19:00:00,2.47,1.3,1.17,1138.0,3999.0,768.0,2273.0,1569.0,226.0,110484.0,2.9409226816933,0.96,11.22,0.38,87.44,3.7,37.6791165511207,9.7,1.03,0.45,86.68,11.84,2.668546770332376,69.54,10.26,19.02,1.18,10.279590804141144,4.74666666666667,81.1733333333333,64.58,27.0805,0.072,6.35,2.18,9.725,2.24,0.0455,0.19,53.38500000000001,12.035,0.1275,1.895399658682755,0.275,115.9140573831158,0.1,96.8,0.68,0.62,1.13,0.0,0.0,3.610163667743619,1.0,63.98323491280165,3.469075739199532,2.588483682544993,0.04,0.0043519858363654,0.0724241841272496,0.1792855450071794,2.825978141162366,1.593812192435839,0.04,0.05,0.0237696736508998,33.28890252940064,0.0,0.0,0.0,0.0,0.0,0.0,0.0,0.0,0.0,0.0,0.0,0.0,0.0,2115.853542723471,7.0,1.2,3.4,82.0,27.63636364,11.0,60.0,27.75,8.0,120.87,116.0,538.0,43.2756632064591,422.0,91.20689655172414
2024-01-27 20:00:00,2.5,1.3,1.2,1134.0,4000.0,561.0,2276.0,1551.0,219.0,108201.0,2.99704047494447,0.96,11.22,0.38,87.44,3.7,37.71016424543359,9.7,1.03,0.45,86.68,11.84,2.670745660114532,69.54,10.26,19.02,1.18,10.288061214866286,4.74666666666667,81.1733333333333,64.58,27.0805,0.072,6.35,2.18,9.725,2.24,0.0455,0.19,53.38500000000001,12.035,0.1275,1.895399658682755,0.275,116.00957088103218,0.1,96.8,0.68,0.62,1.13,0.0,0.0,3.6131384524051295,1.0,63.98323491280165,3.469075739199532,2.588483682544993,0.04,0.0043519858363654,0.0724241841272496,0.1792855450071794,2.825978141162366,1.593812192435839,0.04,0.05,0.0237696736508998,33.31633267544299,0.0,0.0,0.0,0.0,0.0,0.0,0.0,0.0,0.0,0.0,0.0,0.0,0.0,2115.853542723471,7.0,1.2,3.36,82.0,27.63636364,11.0,60.0,27.75,8.0,119.7525,117.0,534.0,43.8027847523396,417.0,91.28205128205128
2024-01-27 21:00:00,2.51,1.3,1.21,1133.0,3999.0,1045.0,2271.0,1518.0,223.0,110982.0,2.9368153517799,0.96,11.22,0.38,87.44,3.7,36.06399476159481,9.7,1.03,0.45,86.68,11.84,2.554159055607558,69.54,10.26,19.02,1.18,9.83895438230114,4.74666666666667,81.1733333333333,64.58,27.0805,0.072,6.35,2.18,9.725,2.24,0.0455,0.19,53.38500000000001,12.035,0.1275,1.895399658682755,0.275,110.94538144460692,0.1,96.8,0.68,0.62,1.13,0.0,0.0,3.455413383309097,1.0,63.98323491280165,3.469075739199532,2.588483682544993,0.04,0.0043519858363654,0.0724241841272496,0.1792855450071794,2.825978141162366,1.593812192435839,0.04,0.05,0.0237696736508998,31.86196801644058,0.0,0.0,0.0,0.0,0.0,0.0,0.0,0.0,0.0,0.0,0.0,0.0,0.0,2115.853542723471,7.0,1.2,3.55,82.0,27.63636364,11.0,60.0,27.75,8.0,118.9575,111.0,528.0,43.6338609772884,417.0,87.29729729729729
2024-01-27 22:00:00,2.51,1.3,1.21,1132.0,3999.0,1216.0,2266.0,1517.0,222.0,110249.0,2.96234235675617,0.96,11.22,0.38,87.44,3.7,36.66413089733343,9.7,1.03,0.45,86.68,11.84,2.596662476424557,69.54,10.26,19.02,1.18,10.002683112347173,4.74666666666667,81.1733333333333,64.58,27.0805,0.072,6.35,2.18,9.725,2.24,0.0455,0.19,53.38500000000001,12.035,0.1275,1.895399658682755,0.275,112.79160876740804,0.1,96.8,0.68,0.62,1.13,0.0,0.0,3.512914457412151,1.0,63.98323491280165,3.469075739199532,2.588483682544993,0.04,0.0043519858363654,0.0724241841272496,0.1792855450071794,2.825978141162366,1.593812192435839,0.04,0.05,0.0237696736508998,32.39217878451603,0.0,0.0,0.0,0.0,0.0,0.0,0.0,0.0,0.0,0.0,0.0,0.0,0.0,2115.853542723471,7.0,1.2,3.56,82.0,27.63636364,11.0,60.0,27.75,8.0,119.09,112.0,529.0,43.1636612645515,417.0,88.75
2024-01-27 23:00:00,2.51,1.28,1.23,1110.0,4000.0,1392.0,2255.0,1493.0,217.0,109750.0,2.98276513306959,0.95,11.14,0.41,87.5,3.9,35.20477161423071,8.8,1.04,0.46,87.11,11.39,2.2388022999363484,69.59,10.4,18.89,1.12,10.217695937650085,4.90666666666666,81.2266666666667,64.58,27.115,0.074,6.54,2.175,9.965,2.245,0.0455,0.19,53.26000000000001,12.045,0.131,1.84183539864391,0.28,108.61597187538624,0.2,96.61,0.66,0.62,1.3,0.0,0.0,2.963570660665994,1.0,63.88681943225051,3.052270119988294,2.706150131694469,0.0704100087796312,0.0033059994146912,0.0630835089259584,0.1903135352648522,2.64783538191396,2.041275241439859,0.0502050043898156,0.1306150131694468,0.0289195054141059,29.795279743341936,0.0,0.0,0.0,0.0,0.0,0.0,0.0,0.0,0.0,0.0,0.0,0.0,0.0,2115.853542723471,8.0,1.2,3.43,82.0,27.63636364,11.0,60.0,27.75,8.0,118.56,108.0,525.0,44.3008767881864,417.0,85.18518518518519
2024-01-28 00:00:00,2.52,1.29,1.23,1113.0,4000.0,724.0,2260.0,1487.0,219.0,110985.0,2.92681698179618,0.95,11.14,0.41,87.5,3.9,36.67391897158952,8.8,1.04,0.46,87.11,11.39,2.332230841914753,69.59,10.4,18.89,1.12,10.644095550452183,4.90666666666666,81.2266666666667,64.58,27.115,0.074,6.54,2.175,9.965,2.245,0.0455,0.19,53.26000000000001,12.045,0.131,1.84183539864391,0.28,113.1486775493858,0.2,96.61,0.66,0.62,1.3,0.0,0.0,3.0872448617706976,1.0,63.88681943225051,3.052270119988294,2.706150131694469,0.0704100087796312,0.0033059994146912,0.0630835089259584,0.1903135352648522,2.64783538191396,2.041275241439859,0.0502050043898156,0.1306150131694468,0.0289195054141059,31.03868097816212,0.0,0.0,0.0,0.0,0.0,0.0,0.0,0.0,0.0,0.0,0.0,0.0,0.0,2094.2335176350125,7.0,1.2,3.55,82.0,27.63636364,11.0,60.0,27.75,8.0,123.4,120.0,550.0,42.8538336807969,430.0,87.83333333333333
2024-01-28 01:00:00,2.5,1.3,1.2,1138.0,4000.0,636.0,2279.0,1564.0,227.0,111620.0,2.90716903784722,0.95,11.14,0.41,87.5,3.9,38.28628340198101,8.8,1.04,0.46,87.11,11.39,2.43476708997372,69.59,10.4,18.89,1.12,11.11206192929849,4.90666666666666,81.2266666666667,64.58,27.115,0.074,6.54,2.175,9.965,2.245,0.0455,0.19,53.26000000000001,12.045,0.131,1.84183539864391,0.28,118.12324552963892,0.2,96.61,0.66,0.62,1.3,0.0,0.0,3.22297521027488,1.0,63.88681943225051,3.052270119988294,2.706150131694469,0.0704100087796312,0.0033059994146912,0.0630835089259584,0.1903135352648522,2.64783538191396,2.041275241439859,0.0502050043898156,0.1306150131694468,0.0289195054141059,32.40329284890948,0.0,0.0,0.0,0.0,0.0,0.0,0.0,0.0,0.0,0.0,0.0,0.0,0.0,2094.2335176350125,7.0,1.2,3.4,82.0,27.63636364,11.0,60.0,27.75,8.0,119.885,118.0,535.0,43.8620689655172,417.0,91.69491525423727
2024-01-28 02:00:00,2.49,1.3,1.19,1138.0,4000.0,947.0,2269.0,1568.0,228.0,111779.0,2.91315855284822,0.95,11.14,0.41,87.5,3.9,38.10935972637112,8.8,1.04,0.46,87.11,11.39,2.4235158557316976,69.59,10.4,18.89,1.12,11.06071229006883,4.90666666666666,81.2266666666667,64.58,27.115,0.074,6.54,2.175,9.965,2.245,0.0455,0.19,53.26000000000001,12.045,0.131,1.84183539864391,0.28,117.57738949669236,0.2,96.61,0.66,0.62,1.3,0.0,0.0,3.208081609488028,1.0,63.88681943225051,3.052270119988294,2.706150131694469,0.0704100087796312,0.0033059994146912,0.0630835089259584,0.1903135352648522,2.64783538191396,2.041275241439859,0.0502050043898156,0.1306150131694468,0.0289195054141059,32.253554896742614,0.0,0.0,0.0,0.0,0.0,0.0,0.0,0.0,0.0,0.0,0.0,0.0,0.0,2094.2335176350125,8.0,1.2,3.52,82.0,27.63636364,11.0,60.0,27.75,8.0,119.885,118.0,535.0,43.1408775981524,417.0,91.27118644067797
2024-01-28 03:00:00,2.48,1.3,1.18,1139.0,4000.0,566.0,2275.0,1575.0,228.0,111438.0,2.90965851270043,0.95,11.14,0.41,87.5,3.9,37.71776865768789,8.8,1.04,0.46,87.11,11.39,2.398613123942687,69.59,10.4,18.89,1.12,10.94705842190718,4.90666666666666,81.2266666666667,64.58,27.115,0.074,6.54,2.175,9.965,2.245,0.0455,0.19,53.26000000000001,12.045,0.131,1.84183539864391,0.28,116.36922814377058,0.2,96.61,0.66,0.62,1.3,0.0,0.0,3.1751171064131274,1.0,63.88681943225051,3.052270119988294,2.706150131694469,0.0704100087796312,0.0033059994146912,0.0630835089259584,0.1903135352648522,2.64783538191396,2.041275241439859,0.0502050043898156,0.1306150131694468,0.0289195054141059,31.92213489594662,0.0,0.0,0.0,0.0,0.0,0.0,0.0,0.0,0.0,0.0,0.0,0.0,0.0,2094.2335176350125,7.0,1.2,3.48,82.0,27.63636364,11.0,60.0,27.75,8.0,120.15,120.0,537.0,42.8604543347242,417.0,90.33333333333331
2024-01-28 04:00:00,2.48,1.3,1.18,1138.0,4000.0,356.0,2279.0,1571.0,227.0,111166.0,2.90993862659438,0.95,11.14,0.41,87.5,3.9,38.0131017396084,8.8,1.04,0.46,87.11,11.39,2.417394452516444,69.59,10.4,18.89,1.12,11.032774746513962,4.90666666666666,81.2266666666667,64.58,27.115,0.074,6.54,2.175,9.965,2.245,0.0455,0.19,53.26000000000001,12.045,0.131,1.84183539864391,0.28,117.280408311938,0.2,96.61,0.66,0.62,1.3,0.0,0.0,3.199978521970498,1.0,63.88681943225051,3.052270119988294,2.706150131694469,0.0704100087796312,0.0033059994146912,0.0630835089259584,0.1903135352648522,2.64783538191396,2.041275241439859,0.0502050043898156,0.1306150131694468,0.0289195054141059,32.17208771171005,0.0,0.0,0.0,0.0,0.0,0.0,0.0,0.0,0.0,0.0,0.0,0.0,0.0,2094.2335176350125,8.0,1.2,3.39,82.0,27.63636364,11.0,60.0,27.75,8.0,120.5475,123.0,540.0,43.1290622098421,417.0,91.04065040650408
2024-01-28 05:00:00,2.53,1.3,1.23,1131.0,4000.0,283.0,2277.0,1498.0,221.0,110355.0,2.92897595612374,0.95,11.14,0.41,87.5,3.9,38.15567633088037,8.8,1.04,0.46,87.11,11.39,2.42646130079343,69.59,10.4,18.89,1.12,11.074155041151716,4.90666666666666,81.2266666666667,64.58,27.115,0.074,6.54,2.175,9.965,2.245,0.0455,0.19,53.26000000000001,12.045,0.131,1.84183539864391,0.28,117.72028839312225,0.2,96.61,0.66,0.62,1.3,0.0,0.0,3.211980584653366,1.0,63.88681943225051,3.052270119988294,2.706150131694469,0.0704100087796312,0.0033059994146912,0.0630835089259584,0.1903135352648522,2.64783538191396,2.041275241439859,0.0502050043898156,0.1306150131694468,0.0289195054141059,32.29275458828548,0.0,0.0,0.0,0.0,0.0,0.0,0.0,0.0,0.0,0.0,0.0,0.0,0.0,2094.2335176350125,7.0,1.2,3.46,82.0,27.63636364,11.0,60.0,27.75,8.0,120.5475,123.0,540.0,44.2064040543654,417.0,91.3821138211382
2024-01-28 06:00:00,2.53,1.27,1.26,1109.0,4000.0,1282.0,2240.0,1476.0,218.0,111531.0,2.93076510371285,0.95,11.14,0.41,87.5,3.9,35.62254604451025,8.8,1.04,0.46,87.11,11.39,2.2653701290253565,69.59,10.4,18.89,1.12,10.338949162806523,4.90666666666666,81.2266666666667,64.58,27.115,0.074,6.54,2.175,9.965,2.245,0.0455,0.19,53.26000000000001,12.045,0.131,1.84183539864391,0.28,109.90491577954596,0.2,96.61,0.66,0.62,1.3,0.0,0.0,2.998739303653368,1.0,63.88681943225051,3.052270119988294,2.706150131694469,0.0704100087796312,0.0033059994146912,0.0630835089259584,0.1903135352648522,2.64783538191396,2.041275241439859,0.0502050043898156,0.1306150131694468,0.0289195054141059,30.14885982493413,0.0,0.0,0.0,0.0,0.0,0.0,0.0,0.0,0.0,0.0,0.0,0.0,0.0,2094.2335176350125,7.0,1.2,3.39,82.0,27.63636364,11.0,60.0,27.75,8.0,118.9575,111.0,528.0,44.4444444444444,417.0,85.31531531531532
2024-01-28 07:00:00,2.49,1.3,1.19,1124.0,4000.0,46.0,2288.0,1536.0,221.0,109798.0,2.93596565777614,0.95,11.14,0.41,87.5,3.9,36.35247954444176,8.8,1.04,0.46,87.11,11.39,2.311789313798214,69.59,10.4,18.89,1.12,10.550802221781916,4.90666666666666,81.2266666666667,64.58,27.115,0.074,6.54,2.175,9.965,2.245,0.0455,0.19,53.26000000000001,12.045,0.131,1.84183539864391,0.28,112.1569524457181,0.2,96.61,0.66,0.62,1.3,0.0,0.0,3.0601857896109657,1.0,63.88681943225051,3.052270119988294,2.706150131694469,0.0704100087796312,0.0033059994146912,0.0630835089259584,0.1903135352648522,2.64783538191396,2.041275241439859,0.0502050043898156,0.1306150131694468,0.0289195054141059,30.76663326379673,0.0,0.0,0.0,0.0,0.0,0.0,0.0,0.0,0.0,0.0,0.0,0.0,0.0,2094.2335176350125,7.0,1.2,3.36,82.0,27.63636364,11.0,60.0,27.75,8.0,120.945,126.0,543.0,42.6082970433188,417.0,87.06349206349206
2024-01-28 08:00:00,2.41,1.3,1.11,1149.0,4000.0,0.0,2283.0,1648.0,230.0,109691.0,2.93729648112624,0.95,11.04,0.37,87.64,4.1,38.31004541388775,7.7,1.03,0.42,87.29,11.26,2.436278204645642,68.26,10.24,19.06,2.44,11.11895852318043,4.90666666666666,81.2266666666667,64.58,27.1495,0.0685,6.165,2.22,9.035,2.25,0.044,0.18,53.685,11.745,0.1325,1.905137528745005,0.295,118.1965575807792,0.1,96.31,0.74,0.94,1.18,0.0,0.0,3.224975518701728,1.0,62.97003921568627,3.509020193151888,3.081700321919812,0.0334700029265437,0.0033470002926543,0.0563280070237049,0.2613765437518291,3.72767559262511,2.155565261925666,0.0302050043898156,0.0436750073163593,0.032960506292069,32.42340363956547,0.0,0.0,0.0,0.0,0.0,0.0,0.0,0.0,0.0,0.0,0.0,0.0,0.0,2094.2335176350125,7.0,1.2,3.38,82.0,27.63636364,11.0,60.0,27.75,8.0,122.4025,137.0,554.0,42.3281647766721,417.0,91.75182481751824
2024-01-28 09:00:00,2.37,1.3,1.07,1169.0,3999.0,0.0,2252.0,1662.0,229.0,106583.0,3.02213285642436,0.95,11.04,0.37,87.64,4.1,40.65831543299479,7.7,1.03,0.42,87.29,11.26,2.585613424804357,68.26,10.24,19.06,2.44,11.800511276814444,4.90666666666666,81.2266666666667,64.58,27.1495,0.0685,6.165,2.22,9.035,2.25,0.044,0.18,53.685,11.745,0.1325,1.905137528745005,0.295,125.44158769050564,0.1,96.31,0.74,0.94,1.18,0.0,0.0,3.4226550891930785,1.0,62.97003921568627,3.509020193151888,3.081700321919812,0.0334700029265437,0.0033470002926543,0.0563280070237049,0.2613765437518291,3.72767559262511,2.155565261925666,0.0302050043898156,0.0436750073163593,0.032960506292069,34.41084337923743,0.0,0.0,0.0,0.0,0.0,0.0,0.0,0.0,0.0,0.0,0.0,0.0,0.0,2094.2335176350125,7.0,1.2,3.54,82.0,27.63636364,11.0,60.0,27.75,8.0,122.9325,141.0,558.0,43.3386472329765,417.0,97.37588652482268
2024-01-28 10:00:00,2.37,1.3,1.07,1185.0,4000.0,0.0,2249.0,1623.0,227.0,104218.0,3.09143583945732,0.95,11.04,0.37,87.64,4.1,39.35170323483182,7.7,1.03,0.42,87.29,11.26,2.502521097820202,68.26,10.24,19.06,2.44,11.42128523622121,4.90666666666666,81.2266666666667,64.58,27.1495,0.0685,6.165,2.22,9.035,2.25,0.044,0.18,53.685,11.745,0.1325,1.905137528745005,0.295,121.41034569516376,0.1,96.31,0.74,0.94,1.18,0.0,0.0,3.312663250081734,1.0,62.97003921568627,3.509020193151888,3.081700321919812,0.0334700029265437,0.0033470002926543,0.0563280070237049,0.2613765437518291,3.72767559262511,2.155565261925666,0.0302050043898156,0.0436750073163593,0.032960506292069,33.305002489629395,0.0,0.0,0.0,0.0,0.0,0.0,0.0,0.0,0.0,0.0,0.0,0.0,0.0,2094.2335176350125,7.0,1.2,3.78,82.0,27.63636364,11.0,60.0,27.75,8.0,123.595,146.0,563.0,42.6524953789279,417.0,94.24657534246576
2024-01-28 11:00:00,2.44,1.3,1.14,1183.0,3998.0,0.0,2240.0,1486.0,216.0,101292.0,3.17908130300684,0.95,11.04,0.37,87.64,4.1,43.36228918251613,7.7,1.03,0.42,87.29,11.26,2.7575691675011456,68.26,10.24,19.06,2.44,12.585302097182344,4.90666666666666,81.2266666666667,64.58,27.1495,0.0685,6.165,2.22,9.035,2.25,0.044,0.18,53.685,11.745,0.1325,1.905137528745005,0.295,133.78405728377726,0.1,96.31,0.74,0.94,1.18,0.0,0.0,3.6502781329981175,1.0,62.97003921568627,3.509020193151888,3.081700321919812,0.0334700029265437,0.0033470002926543,0.0563280070237049,0.2613765437518291,3.72767559262511,2.155565261925666,0.0302050043898156,0.0436750073163593,0.032960506292069,36.699330155077625,0.0,0.0,0.0,0.0,0.0,0.0,0.0,0.0,0.0,0.0,0.0,0.0,0.0,2094.2335176350125,7.0,1.2,3.73,82.0,27.63636364,11.0,60.0,27.75,8.0,121.6375,135.0,550.0,43.5454126325496,415.0,85.16492370636749
2024-01-28 12:00:00,2.56,1.3,1.26,1139.0,3997.0,0.0,2284.0,1351.0,204.0,102022.0,3.15556200981713,0.95,11.04,0.37,87.64,4.1,37.94166685122782,7.7,1.03,0.42,87.29,11.26,2.41285164240665,68.26,10.24,19.06,2.44,11.012041762451153,4.90666666666666,81.2266666666667,64.58,27.1495,0.0685,6.165,2.22,9.035,2.25,0.044,0.18,53.685,11.745,0.1325,1.905137528745005,0.295,117.06001290894298,0.1,96.31,0.74,0.94,1.18,0.0,0.0,3.1939650661335324,1.0,62.97003921568627,3.509020193151888,3.081700321919812,0.0334700029265437,0.0033470002926543,0.0563280070237049,0.2613765437518291,3.72767559262511,2.155565261925666,0.0302050043898156,0.0436750073163593,0.032960506292069,32.111629359471415,0.0,0.0,0.0,0.0,0.0,0.0,0.0,0.0,0.0,0.0,0.0,0.0,0.0,2094.2335176350125,7.0,1.2,3.32,82.0,27.63636364,11.0,60.0,27.75,8.0,118.9875,115.0,530.0,42.4024163568773,415.0,90.8695652173913
2024-01-28 13:00:00,2.6,1.3,1.3,1130.0,3999.0,1526.0,2259.0,1336.0,204.0,104069.0,3.15257056050342,0.95,11.04,0.37,87.64,4.1,35.845404315076216,7.7,1.03,0.42,87.29,11.26,2.2795425149215123,68.26,10.24,19.06,2.44,10.403630680152686,4.90666666666666,81.2266666666667,64.58,27.1495,0.0685,6.165,2.22,9.035,2.25,0.044,0.18,53.685,11.745,0.1325,1.905137528745005,0.295,110.59249210906276,0.1,96.31,0.74,0.94,1.18,0.0,0.0,3.017499721683436,1.0,62.97003921568627,3.509020193151888,3.081700321919812,0.0334700029265437,0.0033470002926543,0.0563280070237049,0.2613765437518291,3.72767559262511,2.155565261925666,0.0302050043898156,0.0436750073163593,0.032960506292069,30.337474157882856,0.0,0.0,0.0,0.0,0.0,0.0,0.0,0.0,0.0,0.0,0.0,0.0,0.0,2094.2335176350125,7.0,1.2,3.56,82.0,27.63636364,11.0,60.0,27.75,8.0,117.795,106.0,521.0,42.0991658943466,415.0,85.84905660377359
2024-01-28 14:00:00,2.55,1.3,1.25,1128.0,4001.0,2112.0,2250.0,1353.0,202.0,101785.0,3.24992296015815,0.95,11.04,0.37,87.64,4.1,35.85396747903108,7.7,1.03,0.42,87.29,11.26,2.2800870783507814,68.26,10.24,19.06,2.44,10.40611601954116,4.90666666666666,81.2266666666667,64.58,27.1495,0.0685,6.165,2.22,9.035,2.25,0.044,0.18,53.685,11.745,0.1325,1.905137528745005,0.295,110.61891172017336,0.1,96.31,0.74,0.94,1.18,0.0,0.0,3.018220576848673,1.0,62.97003921568627,3.509020193151888,3.081700321919812,0.0334700029265437,0.0033470002926543,0.0563280070237049,0.2613765437518291,3.72767559262511,2.155565261925666,0.0302050043898156,0.0436750073163593,0.032960506292069,30.344721523902408,0.0,0.0,0.0,0.0,0.0,0.0,0.0,0.0,0.0,0.0,0.0,0.0,0.0,2094.2335176350125,7.0,1.2,3.68,82.0,27.63636364,11.0,60.0,27.75,8.0,117.19,92.0,512.0,43.5112747353889,420.0,85.8695652173913
2024-01-28 15:00:00,2.54,1.28,1.26,1128.0,4000.0,2237.0,2252.0,1356.0,204.0,102362.0,3.23537059974813,0.95,11.04,0.37,87.64,4.1,35.30109847532681,7.7,1.03,0.42,87.29,11.26,2.2449280831265,68.26,10.24,19.06,2.44,10.245653471023497,4.90666666666666,81.2266666666667,64.58,27.1495,0.0685,6.165,2.22,9.035,2.25,0.044,0.18,53.685,11.745,0.1325,1.905137528745005,0.295,108.91316555555852,0.1,96.31,0.74,0.94,1.18,0.0,0.0,2.971679546089442,1.0,62.97003921568627,3.509020193151888,3.081700321919812,0.0334700029265437,0.0033470002926543,0.0563280070237049,0.2613765437518291,3.72767559262511,2.155565261925666,0.0302050043898156,0.0436750073163593,0.032960506292069,29.876805219621293,0.0,0.0,0.0,0.0,0.0,0.0,0.0,0.0,0.0,0.0,0.0,0.0,0.0,2094.2335176350125,7.0,1.2,3.62,82.0,27.63636364,11.0,60.0,27.75,8.0,121.66,88.0,528.0,43.3524684270953,440.0,84.54545454545455
2024-01-28 16:00:00,2.5,1.28,1.22,1131.0,4001.0,1789.0,2272.0,1513.0,223.0,110343.0,2.98078151393013,0.97,11.19,0.4,87.44,3.7,35.53349543698136,7.2,1.05,0.44,87.15,11.36,2.25970706984886,69.71,10.58,18.52,1.19,10.313103460957818,4.90666666666666,81.2266666666667,64.58,27.184,0.0715,6.495,2.305,9.55,2.26,0.045,0.185,53.13,12.13,0.13,1.86768010810042,0.255,109.6301712537518,0.1,96.09,0.54,0.8,1.03,0.0,0.0,2.991242940072914,1.0,63.59621949078139,3.660850160959906,3.012300263388937,0.0267350014632718,0.002632499268364,0.0635725051214515,0.1883310213637694,3.12192039800995,1.716355136084285,0.0332649985367281,0.0704100087796312,0.0386340064383962,30.073492548256063,0.0,0.0,0.0,0.0,0.0,0.0,0.0,0.0,0.0,0.0,0.0,0.0,0.0,2094.2335176350125,8.0,1.2,3.57,82.0,27.63636364,11.0,60.0,27.75,8.0,122.985,98.0,538.0,42.3985324466865,440.0,85.10204081632654
2024-01-28 17:00:00,2.49,1.3,1.19,1135.0,3999.0,1287.0,2280.0,1530.0,222.0,109627.0,2.98180847863944,0.97,11.19,0.4,87.44,3.7,37.41484757231032,7.2,1.05,0.44,87.15,11.36,2.379349246020855,69.71,10.58,18.52,1.19,10.859139784700634,4.90666666666666,81.2266666666667,64.58,27.184,0.0715,6.495,2.305,9.55,2.26,0.045,0.185,53.13,12.13,0.13,1.86768010810042,0.255,115.4346369908903,0.1,96.09,0.54,0.8,1.03,0.0,0.0,3.1496169256149327,1.0,63.59621949078139,3.660850160959906,3.012300263388937,0.0267350014632718,0.002632499268364,0.0635725051214515,0.1883310213637694,3.12192039800995,1.716355136084285,0.0332649985367281,0.0704100087796312,0.0386340064383962,31.66576003353073,0.0,0.0,0.0,0.0,0.0,0.0,0.0,0.0,0.0,0.0,0.0,0.0,0.0,2094.2335176350125,7.0,1.2,3.96,82.0,27.63636364,11.0,60.0,27.75,8.0,123.515,102.0,542.0,43.8952164009112,440.0,89.6078431372549
2024-01-28 18:00:00,2.49,1.3,1.19,1138.0,3999.0,778.0,2294.0,1522.0,221.0,108768.0,2.98804369699445,0.97,11.19,0.4,87.44,3.7,36.50702618991833,7.2,1.05,0.44,87.15,11.36,2.321617509507927,69.71,10.58,18.52,1.19,10.595657238850826,4.90666666666666,81.2266666666667,64.58,27.184,0.0715,6.495,2.305,9.55,2.26,0.045,0.185,53.13,12.13,0.13,1.86768010810042,0.255,112.63376946025409,0.1,96.09,0.54,0.8,1.03,0.0,0.0,3.0731956710343566,1.0,63.59621949078139,3.660850160959906,3.012300263388937,0.0267350014632718,0.002632499268364,0.0635725051214515,0.1883310213637694,3.12192039800995,1.716355136084285,0.0332649985367281,0.0704100087796312,0.0386340064383962,30.89743259366678,0.0,0.0,0.0,0.0,0.0,0.0,0.0,0.0,0.0,0.0,0.0,0.0,0.0,2094.2335176350125,7.0,1.2,3.41,82.0,27.63636364,11.0,60.0,27.75,8.0,122.4725,113.0,543.0,43.2716472469728,430.0,87.43362831858407
2024-01-28 20:00:00,2.48,1.3,1.18,1142.0,3999.0,417.0,2300.0,1554.0,225.0,109988.0,2.94251200488314,0.97,11.19,0.4,87.44,3.7,38.11389623087394,7.2,1.05,0.44,87.15,11.36,2.42380434891739,69.71,10.58,18.52,1.19,11.062028947484976,4.90666666666666,81.2266666666667,64.58,27.184,0.0715,6.495,2.305,9.55,2.26,0.045,0.185,53.13,12.13,0.13,1.86768010810042,0.255,117.59138580522944,0.1,96.09,0.54,0.8,1.03,0.0,0.0,3.2084634966876906,1.0,63.59621949078139,3.660850160959906,3.012300263388937,0.0267350014632718,0.002632499268364,0.0635725051214515,0.1883310213637694,3.12192039800995,1.716355136084285,0.0332649985367281,0.0704100087796312,0.0386340064383962,32.25739433141356,0.0,0.0,0.0,0.0,0.0,0.0,0.0,0.0,0.0,0.0,0.0,0.0,0.0,2094.2335176350125,7.0,1.2,3.47,82.0,27.63636364,11.0,60.0,27.75,8.0,123.0025,117.0,547.0,42.4283765347885,430.0,91.28205128205128
2024-01-28 21:00:00,2.52,1.28,1.24,1137.0,3999.0,644.0,2288.0,1480.0,220.0,108952.0,2.97835964072473,0.97,11.19,0.4,87.44,3.7,36.534739013443065,7.2,1.05,0.44,87.15,11.36,2.323379870977695,69.71,10.58,18.52,1.19,10.603700500924854,4.90666666666666,81.2266666666667,64.58,27.184,0.0715,6.495,2.305,9.55,2.26,0.045,0.185,53.13,12.13,0.13,1.86768010810042,0.255,112.71927080346782,0.1,96.09,0.54,0.8,1.03,0.0,0.0,3.0755285624850406,1.0,63.59621949078139,3.660850160959906,3.012300263388937,0.0267350014632718,0.002632499268364,0.0635725051214515,0.1883310213637694,3.12192039800995,1.716355136084285,0.0332649985367281,0.0704100087796312,0.0386340064383962,30.92088712245752,0.0,0.0,0.0,0.0,0.0,0.0,0.0,0.0,0.0,0.0,0.0,0.0,0.0,2094.2335176350125,7.0,1.2,3.43,82.0,27.63636364,11.0,60.0,27.75,8.0,122.87,116.0,546.0,43.4332056769543,430.0,87.5
2024-01-28 22:00:00,2.51,1.24,1.27,1133.0,4001.0,456.0,2276.0,1327.0,205.0,101452.0,3.19430507848815,0.97,11.19,0.4,87.44,3.7,37.78735863676111,7.2,1.05,0.44,87.15,11.36,2.403038609411216,69.71,10.58,18.52,1.19,10.967255946670848,4.90666666666666,81.2266666666667,64.58,27.184,0.0715,6.495,2.305,9.55,2.26,0.045,0.185,53.13,12.13,0.13,1.86768010810042,0.255,116.58393151672958,0.1,96.09,0.54,0.8,1.03,0.0,0.0,3.180975256055956,1.0,63.59621949078139,3.660850160959906,3.012300263388937,0.0267350014632718,0.002632499268364,0.0635725051214515,0.1883310213637694,3.12192039800995,1.716355136084285,0.0332649985367281,0.0704100087796312,0.0386340064383962,31.98103182379892,0.0,0.0,0.0,0.0,0.0,0.0,0.0,0.0,0.0,0.0,0.0,0.0,0.0,2094.2335176350125,7.0,1.2,3.46,82.0,27.63636364,11.0,60.0,27.75,8.0,123.4,120.0,550.0,43.3128275233538,430.0,90.5
2024-01-28 23:00:00,2.5,1.27,1.23,1134.0,3998.0,549.0,2271.0,1493.0,223.0,110224.0,2.93985160326382,0.94,11.2,0.44,87.42,3.5,38.650488598358464,7.9,1.04,0.46,87.12,11.38,2.486533388644267,69.6,10.5,18.8,1.1,10.398954947771726,4.85,80.9833333333333,64.58,27.2185,0.07,6.59,2.25,9.73,2.185,0.045,0.17,53.15000000000001,12.17,0.12365,1.84671870682509,0.255,116.6544736064496,0.1,95.84999999999998,0.5,0.63,1.28,0.0,0.0,3.829233701823988,1.0,63.45356595217123,3.210795732602525,2.991856709405892,0.0559469511598316,0.002,0.0581616260480897,0.1616181201265864,3.162640044370494,1.576730286124433,0.0343244918599719,0.0213510162800561,0.0233238719780757,28.816472426995155,0.0,0.0,0.0,0.0,0.0,0.0,0.0,0.0,0.0,0.0,0.0,0.0,0.0,2094.2335176350125,7.0,1.2,3.39,82.0,27.63636364,11.0,60.0,27.75,8.0,122.7375,115.0,545.0,43.2918395573997,430.0,90.69565217391305
2024-01-29 00:00:00,2.44,1.3,1.14,1133.0,4000.0,948.0,2282.0,1630.0,229.0,111468.0,2.92140050365979,0.94,11.2,0.44,87.42,3.5,39.09401119111118,7.9,1.04,0.46,87.12,11.38,2.51506688913783,69.6,10.5,18.8,1.1,10.51828517172523,4.85,80.9833333333333,64.58,27.2185,0.07,6.59,2.25,9.73,2.185,0.045,0.17,53.15000000000001,12.17,0.12365,1.84671870682509,0.255,117.9931085491482,0.1,95.84999999999998,0.5,0.63,1.28,0.0,0.0,3.873174974529172,1.0,63.45356595217123,3.210795732602525,2.991856709405892,0.0559469511598316,0.002,0.0581616260480897,0.1616181201265864,3.162640044370494,1.576730286124433,0.0343244918599719,0.0213510162800561,0.0233238719780757,29.14714758863725,0.0,0.0,0.0,0.0,0.0,0.0,0.0,0.0,0.0,0.0,0.0,0.0,0.0,2097.889498120601,7.0,1.2,3.8,82.0,27.63636364,11.0,60.0,27.75,8.0,125.37,116.0,556.0,43.5187287173666,440.0,91.89655172413794
2024-01-29 01:00:00,2.52,1.28,1.24,1130.0,3999.0,988.0,2262.0,1496.0,224.0,111612.0,2.91817929647463,0.94,11.2,0.44,87.42,3.5,37.43636643891772,7.9,1.04,0.46,87.12,11.38,2.408424278078703,69.6,10.5,18.8,1.1,10.072294093149264,4.85,80.9833333333333,64.58,27.2185,0.07,6.59,2.25,9.73,2.185,0.045,0.17,53.15000000000001,12.17,0.12365,1.84671870682509,0.255,112.99002364631376,0.1,95.84999999999998,0.5,0.63,1.28,0.0,0.0,3.708946542213301,1.0,63.45356595217123,3.210795732602525,2.991856709405892,0.0559469511598316,0.002,0.0581616260480897,0.1616181201265864,3.162640044370494,1.576730286124433,0.0343244918599719,0.0213510162800561,0.0233238719780757,27.911264782815103,0.0,0.0,0.0,0.0,0.0,0.0,0.0,0.0,0.0,0.0,0.0,0.0,0.0,2097.889498120601,8.0,1.2,3.6,82.0,27.63636364,11.0,60.0,27.75,8.0,123.4,120.0,550.0,42.5242270419935,430.0,88.0
2024-01-29 02:00:00,2.54,1.28,1.26,1103.0,3999.0,1413.0,2253.0,1369.0,206.0,105549.0,3.1033812872836,0.94,11.2,0.44,87.42,3.5,36.22089999609572,7.9,1.04,0.46,87.12,11.38,2.330228684634589,69.6,10.5,18.8,1.1,9.745271557657404,4.85,80.9833333333333,64.58,27.2185,0.07,6.59,2.25,9.73,2.185,0.045,0.17,53.15000000000001,12.17,0.12365,1.84671870682509,0.255,109.3215163850698,0.1,95.84999999999998,0.5,0.63,1.28,0.0,0.0,3.5885261999336486,1.0,63.45356595217123,3.210795732602525,2.991856709405892,0.0559469511598316,0.002,0.0581616260480897,0.1616181201265864,3.162640044370494,1.576730286124433,0.0343244918599719,0.0213510162800561,0.0233238719780757,27.00505488726916,0.0,0.0,0.0,0.0,0.0,0.0,0.0,0.0,0.0,0.0,0.0,0.0,0.0,2097.889498120601,7.0,1.2,3.56,82.0,27.63636364,11.0,60.0,27.75,8.0,121.4125,105.0,535.0,41.7423713021197,430.0,85.14285714285714
2024-01-29 03:00:00,2.54,1.3,1.24,1104.0,4000.0,1266.0,2251.0,1499.0,290.0,111585.0,2.92879739798843,0.94,11.2,0.44,87.42,3.5,36.25260781634325,7.9,1.04,0.46,87.12,11.38,2.332268569680957,69.6,10.5,18.8,1.1,9.753802580322407,4.85,80.9833333333333,64.58,27.2185,0.07,6.59,2.25,9.73,2.185,0.045,0.17,53.15000000000001,12.17,0.12365,1.84671870682509,0.255,109.41721657449357,0.1,95.84999999999998,0.5,0.63,1.28,0.0,0.0,3.591667600167031,1.0,63.45356595217123,3.210795732602525,2.991856709405892,0.0559469511598316,0.002,0.0581616260480897,0.1616181201265864,3.162640044370494,1.576730286124433,0.0343244918599719,0.0213510162800561,0.0233238719780757,27.02869514541384,0.0,0.0,0.0,0.0,0.0,0.0,0.0,0.0,0.0,0.0,0.0,0.0,0.0,2097.889498120601,7.0,1.2,3.53,82.0,27.63636364,11.0,60.0,27.75,8.0,122.7375,115.0,545.0,41.7326502095948,430.0,85.21739130434783
2024-01-29 04:00:00,2.51,1.3,1.21,1133.0,3998.0,971.0,2270.0,1537.0,225.0,111652.0,2.91583571426825,0.94,11.2,0.44,87.42,3.5,37.11730649767695,7.9,1.04,0.46,87.12,11.38,2.3878979347996228,69.6,10.5,18.8,1.1,9.986450677582653,4.85,80.9833333333333,64.58,27.2185,0.07,6.59,2.25,9.73,2.185,0.045,0.17,53.15000000000001,12.17,0.12365,1.84671870682509,0.255,112.02704049023724,0.1,95.84999999999998,0.5,0.63,1.28,0.0,0.0,3.677336202364892,1.0,63.45356595217123,3.210795732602525,2.991856709405892,0.0559469511598316,0.002,0.0581616260480897,0.1616181201265864,3.162640044370494,1.576730286124433,0.0343244918599719,0.0213510162800561,0.0233238719780757,27.673384685234296,0.0,0.0,0.0,0.0,0.0,0.0,0.0,0.0,0.0,0.0,0.0,0.0,0.0,2097.889498120601,7.0,1.2,3.53,82.0,27.63636364,11.0,60.0,27.75,8.0,123.4,120.0,550.0,42.2764227642276,430.0,87.25
2024-01-29 05:00:00,2.54,1.3,1.24,1126.0,4000.0,1367.0,2264.0,1514.0,224.0,112328.0,2.91246558858563,0.94,11.2,0.44,87.42,3.5,36.04617669494006,7.9,1.04,0.46,87.12,11.38,2.318988068076998,69.6,10.5,18.8,1.1,9.69826206818045,4.85,80.9833333333333,64.58,27.2185,0.07,6.59,2.25,9.73,2.185,0.045,0.17,53.15000000000001,12.17,0.12365,1.84671870682509,0.255,108.794168466266,0.1,95.84999999999998,0.5,0.63,1.28,0.0,0.0,3.571215775730949,1.0,63.45356595217123,3.210795732602525,2.991856709405892,0.0559469511598316,0.002,0.0581616260480897,0.1616181201265864,3.162640044370494,1.576730286124433,0.0343244918599719,0.0213510162800561,0.0233238719780757,26.87478721478444,0.0,0.0,0.0,0.0,0.0,0.0,0.0,0.0,0.0,0.0,0.0,0.0,0.0,2097.889498120601,7.0,1.2,3.58,82.0,27.63636364,11.0,60.0,27.75,8.0,122.34,112.0,542.0,42.3281647766721,430.0,84.73214285714286
2024-01-29 06:00:00,2.55,1.3,1.25,1112.0,3999.0,1398.0,2252.0,1496.0,222.0,112337.0,2.91251614313502,0.94,11.2,0.44,87.42,3.5,36.28738704937829,7.9,1.04,0.46,87.12,11.38,2.3345060504298223,69.6,10.5,18.8,1.1,9.763159969855248,4.85,80.9833333333333,64.58,27.2185,0.07,6.59,2.25,9.73,2.185,0.045,0.17,53.15000000000001,12.17,0.12365,1.84671870682509,0.255,109.52218686773614,0.1,95.84999999999998,0.5,0.63,1.28,0.0,0.0,3.595113295579715,1.0,63.45356595217123,3.210795732602525,2.991856709405892,0.0559469511598316,0.002,0.0581616260480897,0.1616181201265864,3.162640044370494,1.576730286124433,0.0343244918599719,0.0213510162800561,0.0233238719780757,27.054625343093896,0.0,0.0,0.0,0.0,0.0,0.0,0.0,0.0,0.0,0.0,0.0,0.0,0.0,2097.889498120601,7.0,1.2,3.51,82.0,27.63636364,11.0,60.0,27.75,8.0,123.0025,117.0,547.0,43.0309988518944,430.0,85.2991452991453
2024-01-29 07:00:00,2.49,1.3,1.19,1133.0,3999.0,541.0,2280.0,1560.0,226.0,111679.0,2.90180574564786,0.94,11.2,0.44,87.42,3.5,37.72927392595843,7.9,1.04,0.46,87.12,11.38,2.4272681342037594,69.6,10.5,18.8,1.1,10.15110116317763,4.85,80.9833333333333,64.58,27.2185,0.07,6.59,2.25,9.73,2.185,0.045,0.17,53.15000000000001,12.17,0.12365,1.84671870682509,0.255,113.87407375681026,0.1,95.84999999999998,0.5,0.63,1.28,0.0,0.0,3.737965870598726,1.0,63.45356595217123,3.210795732602525,2.991856709405892,0.0559469511598316,0.002,0.0581616260480897,0.1616181201265864,3.162640044370494,1.576730286124433,0.0343244918599719,0.0213510162800561,0.0233238719780757,28.12964651174176,0.0,0.0,0.0,0.0,0.0,0.0,0.0,0.0,0.0,0.0,0.0,0.0,0.0,2097.889498120601,8.0,1.2,3.4,82.0,27.63636364,11.0,60.0,27.75,8.0,123.665,122.0,552.0,43.4733257661748,430.0,88.68852459016394
