Repository: saikumar-voptimai/evonith_bf_webapp

# Evonith BF2 — Blast Furnace Intelligence Platform

Monitoring, modelling and optimisation of **Blast Furnace 2 (BF2)** at Evonith Steel: live telemetry from InfluxDB,
manual plant reports from Neon PostgreSQL, a two-zone energy model of the furnace, blend and fuel optimisers, a
conversational assistant (FurnaceMind) and a live digital twin evaluated every hour.

The platform has three deployable parts that share one Python service layer, plus the shared data library:

| Part | Path | What it is |
|---|---|---|
| **Streamlit app** (legacy) | `src/app.py`, `src/custom_pages/` | The original 11-page dashboard; still the home of the model pages. Served under `/legacy` in production |

File: src/data/V13_df_filtered.csv (part 14 of 268)
NM3/HR.,STEAMKGS/HR.,RAFTOC,PERMEABILITYKGS/HR.,TUYEREVELOCITYM/S,HOT BLAST VOLUMENM3/HR.,O2 ENRICHMENT %,COKE_VM%,COKE_ASH%,COKE_IM%,COKE_FC%,COKE_MOIST%,COKE_CALC_MT,NUTCOKE_MOIST%,NUTCOKE_VM%,NUTCOKE_IM%,NUTCOKE_FC%,NUTCOKE_ASH%,NUTCOKE_CALC_MT,PCI_2_FC%,PCI_2_ASH%,PCI_2_VM%,PCI_2_IM%,PCI_2_CALC_MT,SINTER_SP_02_COLD_STRENGTH_AI,SINTER_SP_02_COLD_STRENGTH_TI,SINTER_SP_02_HOT_STRENGTH_RI,SINTER_SP_02_HOT_STRENGTH_RDI,SINTER_SP_02_P%,SINTER_SP_02_SIO2%,SINTER_SP_02_MGO%,SINTER_SP_02_FEO%,SINTER_SP_02_AL2O3%,SINTER_SP_02_NA2O%,SINTER_SP_02_TIO2%,SINTER_SP_02_FE(T)%,SINTER_SP_02_CAO%,SINTER_SP_02_K2O%,SINTER_SP_02_BASICITY,SINTER_SP_02_MNO%,SINTER_CALC_MT,FLUX_TM%,FLUX_SIO2%,FLUX_FE2O3%,FLUX_AL2O3%,FLUX_LOI%,FLUX_MGO%,FLUX_CAO%,FLUX_CALC_MT,GEOMIN TYPE,ORE_FE(T)%,ORE_LOI%,ORE_TM%,ORE_MGO%,ORE_NA2O%,ORE_P%,ORE_TIO2%,ORE_AL2O3%,ORE_SIO2%,ORE_MNO%,ORE_CAO%,ORE_K2O%,ORE_CALC_MT,LLOYDS_PELLET_PCT_SIO2,LLOYDS_PELLET_PCT_AL2O3,LLOYDS_PELLET_PCT_FE2O3,LLOYDS_PELLET_PCT_MGO,LLOYDS_PELLET_PCT_TIO2,LLOYDS_PELLET_PCT_NA2O,TOTAL_PELLET_CALC_MT,LLOYDS_PELLET_PCT_K2O,LLOYDS_PELLET_PCT_TM,LLOYDS_PELLET_PCT_LOI,LLOYDS_PELLET_PCT_MNO,LLOYDS_PELLET_PCT_CAO,LLOYDS_PELLET_PCT_P,DAILYPRODUCTION,CHARGES/HRS.,STOCKRODLEVEL,FURNACE TOP GAS ANALYSISH2%,COKE_DISCHARGE_TIME,WEIGHTED_COKE_ANGLE,TOTAL_COKE_PORTIONS,NON_COKE_DISCHARGE_TIME,WEIGHTED_NON_COKE_ANGLE,TOTAL_NON_COKE_PORTIONS,UNITCOST LAKHS/THM,ACTUALKG/THM.,ACT. FUEL RATEKG/THM.,FURNACETOPGASANALYSISCO2ETACO,COKE RATE KG/THM,PRODUCTIONTONNESPERHR
2024-01-29 08:00:00,2.54,1.27,1.27,1129.0,4000.0,484.0,2269.0,1340.0,203.0,101883.0,3.18102539836726,0.97,11.01,0.39,87.63,4.2,37.57221268840959,7.4,1.03,0.43,87.26,11.28,2.4171637855812804,68.77,10.03,19.46,1.74,10.108843670645411,4.85,80.9833333333333,64.58,27.253,0.07,6.47,2.27,9.815,2.21,0.047,0.17,53.165,12.245,0.1235,1.89403088544655,0.23,113.40003328139396,0.1,96.92,0.76,0.58,1.24,0.0,0.0,3.722405286350439,1.0,63.49899481256729,3.6388956314639,3.926958337411504,0.0343244918599719,0.0031622459299859,0.0649179472121627,0.1679148478026818,2.769129881569933,2.088624188444097,0.0616224592998597,0.0813510162800561,0.0311351016280056,28.01254706525848,0.0,0.0,0.0,0.0,0.0,0.0,0.0,0.0,0.0,0.0,0.0,0.0,0.0,2097.889498120601,7.0,1.2,3.33,82.0,27.63636364,11.0,60.0,27.75,8.0,123.2675,119.0,549.0,43.5476516187871,430.0,88.31932773109244
2024-01-29 09:00:00,2.53,1.29,1.24,1132.0,4000.0,202.0,2273.0,1337.0,199.0,99571.0,3.24378668782434,0.97,11.01,0.39,87.63,4.2,38.74424851210305,7.4,1.03,0.43,87.26,11.28,2.4925653216028647,68.77,10.03,19.46,1.74,10.424181152000834,4.85,80.9833333333333,64.58,27.253,0.07,6.47,2.27,9.815,2.21,0.047,0.17,53.165,12.245,0.1235,1.89403088544655,0.23,116.93745873237955,0.1,96.92,0.76,0.58,1.24,0.0,0.0,3.8385228113439687,1.0,63.49899481256729,3.6388956314639,3.926958337411504,0.0343244918599719,0.0031622459299859,0.0649179472121627,0.1679148478026818,2.769129881569933,2.088624188444097,0.0616224592998597,0.0813510162800561,0.0311351016280056,28.886376587774464,0.0,0.0,0.0,0.0,0.0,0.0,0.0,0.0,0.0,0.0,0.0,0.0,0.0,2097.889498120601,7.0,1.2,3.5,82.0,27.63636364,11.0,60.0,27.75,8.0,123.5325,121.0,551.0,41.7551963048499,430.0,91.07438016528926
2024-01-29 10:00:00,2.55,1.29,1.26,1134.0,3999.0,691.0,2288.0,1346.0,207.0,103901.0,3.12593833626054,0.97,11.01,0.39,87.63,4.2,37.22365981142387,7.4,1.03,0.43,87.26,11.28,2.3947400492259825,68.77,10.03,19.46,1.74,10.015065149438188,4.85,80.9833333333333,64.58,27.253,0.07,6.47,2.27,9.815,2.21,0.047,0.17,53.165,12.245,0.1235,1.89403088544655,0.23,112.34803487559608,0.1,96.92,0.76,0.58,1.24,0.0,0.0,3.687872982314362,1.0,63.49899481256729,3.6388956314639,3.926958337411504,0.0343244918599719,0.0031622459299859,0.0649179472121627,0.1679148478026818,2.769129881569933,2.088624188444097,0.0616224592998597,0.0813510162800561,0.0311351016280056,27.752678051094566,0.0,0.0,0.0,0.0,0.0,0.0,0.0,0.0,0.0,0.0,0.0,0.0,0.0,2097.889498120601,7.0,1.2,3.42,82.0,27.63636364,11.0,60.0,27.75,8.0,122.34,112.0,542.0,42.7393495190105,430.0,87.5
2024-01-29 11:00:00,2.5,1.29,1.21,1133.0,4001.0,774.0,2282.0,1529.0,225.0,111131.0,2.92532344548848,0.97,11.01,0.39,87.63,4.2,37.20500133532792,7.4,1.03,0.43,87.26,11.28,2.39353967827399,68.77,10.03,19.46,1.74,10.010045066656517,4.85,80.9833333333333,64.58,27.253,0.07,6.47,2.27,9.815,2.21,0.047,0.17,53.165,12.245,0.1235,1.89403088544655,0.23,112.29172007114715,0.1,96.92,0.76,0.58,1.24,0.0,0.0,3.68602442442849,1.0,63.49899481256729,3.6388956314639,3.926958337411504,0.0343244918599719,0.0031622459299859,0.0649179472121627,0.1679148478026818,2.769129881569933,2.088624188444097,0.0616224592998597,0.0813510162800561,0.0311351016280056,27.738766934276978,0.0,0.0,0.0,0.0,0.0,0.0,0.0,0.0,0.0,0.0,0.0,0.0,0.0,2097.889498120601,7.0,1.2,3.45,82.0,27.63636364,11.0,60.0,27.75,8.0,122.605,114.0,544.0,42.612468600137,430.0,87.45614035087719
2024-01-29 12:00:00,2.48,1.3,1.18,1147.0,4000.0,256.0,2291.0,1538.0,224.0,109213.0,2.95876820885555,0.97,11.01,0.39,87.63,4.2,38.6829262093468,7.4,1.03,0.43,87.26,11.28,2.488620223913247,68.77,10.03,19.46,1.74,10.40768232140952,4.85,80.9833333333333,64.58,27.253,0.07,6.47,2.27,9.815,2.21,0.047,0.17,53.165,12.245,0.1235,1.89403088544655,0.23,116.75237644214768,0.1,96.92,0.76,0.58,1.24,0.0,0.0,3.832447404876852,1.0,63.49899481256729,3.6388956314639,3.926958337411504,0.0343244918599719,0.0031622459299859,0.0649179472121627,0.1679148478026818,2.769129881569933,2.088624188444097,0.0616224592998597,0.0813510162800561,0.0311351016280056,28.840656791968044,0.0,0.0,0.0,0.0,0.0,0.0,0.0,0.0,0.0,0.0,0.0,0.0,0.0,2097.889498120601,7.0,1.2,3.55,82.0,27.63636364,11.0,60.0,27.75,8.0,124.5925,129.0,559.0,43.0875576036866,430.0,90.93023255813954
2024-01-29 13:00:00,2.44,1.3,1.14,1159.0,3999.0,249.0,2284.0,1586.0,225.0,107041.0,3.01794139172457,0.97,11.01,0.39,87.63,4.2,38.54308062106618,7.4,1.03,0.43,87.26,11.28,2.4796234236883428,68.77,10.03,19.46,1.74,10.3700567175708,4.85,80.9833333333333,64.58,27.253,0.07,6.47,2.27,9.815,2.21,0.047,0.17,53.165,12.245,0.1235,1.89403088544655,0.23,116.33029604734116,0.1,96.92,0.76,0.58,1.24,0.0,0.0,3.8185924328153007,1.0,63.49899481256729,3.6388956314639,3.926958337411504,0.0343244918599719,0.0031622459299859,0.0649179472121627,0.1679148478026818,2.769129881569933,2.088624188444097,0.0616224592998597,0.0813510162800561,0.0311351016280056,28.73639274033852,0.0,0.0,0.0,0.0,0.0,0.0,0.0,0.0,0.0,0.0,0.0,0.0,0.0,2097.889498120601,7.0,1.2,3.7,82.0,27.63636364,11.0,60.0,27.75,8.0,125.1225,133.0,563.0,42.3756019261637,430.0,90.6015037593985
2024-01-29 14:00:00,2.47,1.3,1.17,1150.0,3999.0,123.0,2288.0,1531.0,223.0,107936.0,2.98851157392082,0.97,11.01,0.39,87.63,4.2,38.6798821073433,7.4,1.03,0.43,87.26,11.28,2.4884243852176806,68.77,10.03,19.46,1.74,10.406863302537088,4.85,80.9833333333333,64.58,27.253,0.07,6.47,2.27,9.815,2.21,0.047,0.17,53.165,12.245,0.1235,1.89403088544655,0.23,116.74318876743258,0.1,96.92,0.76,0.58,1.24,0.0,0.0,3.8321458154686376,1.0,63.49899481256729,3.6388956314639,3.926958337411504,0.0343244918599719,0.0031622459299859,0.0649179472121627,0.1679148478026818,2.769129881569933,2.088624188444097,0.0616224592998597,0.0813510162800561,0.0311351016280056,28.838387214412112,0.0,0.0,0.0,0.0,0.0,0.0,0.0,0.0,0.0,0.0,0.0,0.0,0.0,2097.889498120601,7.0,1.2,3.63,82.0,27.63636364,11.0,60.0,27.75,8.0,124.725,130.0,560.0,43.3577645442052,430.0,90.92307692307692
2024-01-29 15:00:00,2.53,1.3,1.23,1136.0,3998.0,960.0,2268.0,1483.0,220.0,109727.0,2.96714914959973,0.97,11.01,0.39,87.63,4.2,36.12345311749016,7.4,1.03,0.43,87.26,11.28,2.3239595551601897,68.77,10.03,19.46,1.74,9.71905337162228,4.85,80.9833333333333,64.58,27.253,0.07,6.47,2.27,9.815,2.21,0.047,0.17,53.165,12.245,0.1235,1.89403088544655,0.23,109.02740330291834,0.1,96.92,0.76,0.58,1.24,0.0,0.0,3.578871810423297,1.0,63.49899481256729,3.6388956314639,3.926958337411504,0.0343244918599719,0.0031622459299859,0.0649179472121627,0.1679148478026818,2.769129881569933,2.088624188444097,0.0616224592998597,0.0813510162800561,0.0311351016280056,26.93240185254005,0.0,0.0,0.0,0.0,0.0,0.0,0.0,0.0,0.0,0.0,0.0,0.0,0.0,2097.889498120601,7.0,1.2,3.79,82.0,27.63636364,11.0,60.0,27.75,8.0,122.87,116.0,546.0,43.2705558107487,430.0,84.91379310344827
2024-01-29 16:00:00,2.48,1.3,1.18,1132.0,4002.0,1480.0,2264.0,1563.0,225.0,110617.0,2.96348824090754,0.97,10.97,0.4,87.66,4.5,36.918472041541385,7.1,1.05,0.44,87.31,11.2,2.375106155654689,69.47,10.63,18.69,1.21,9.932954056287516,4.85,80.9833333333333,64.58,27.2875,0.067,6.485,2.255,9.695,2.145,0.046,0.17,53.41,11.935,0.128,1.840402613707695,0.255,111.42692055239242,0.1,96.1,0.67,0.7,1.07,0.0,0.0,3.657637005068058,1.0,64.16952530096898,3.311875305862778,2.991856709405892,0.055675508140028,0.0021351016280056,0.0596205996541711,0.1676989331506313,2.5512952269094,1.818630387263058,0.035675508140028,0.0645959348797755,0.031513262210042,27.52514056645205,0.0,0.0,0.0,0.0,0.0,0.0,0.0,0.0,0.0,0.0,0.0,0.0,0.0,2097.889498120601,7.0,1.2,3.88,82.0,27.63636364,11.0,60.0,27.75,8.0,123.9875,115.0,550.0,41.602965022006,435.0,86.78260869565217
2024-01-29 17:00:00,2.5,1.3,1.2,1133.0,3998.0,1411.0,2280.0,1556.0,227.0,112177.0,2.91643091787038,0.97,10.97,0.4,87.66,4.5,36.10048930176008,7.1,1.05,0.44,87.31,11.2,2.3224822052840506,69.47,10.63,18.69,1.21,9.71287493264606,4.85,80.9833333333333,64.58,27.2875,0.067,6.485,2.255,9.695,2.145,0.046,0.17,53.41,11.935,0.128,1.840402613707695,0.255,108.95809417040452,0.1,96.1,0.67,0.7,1.07,0.0,0.0,3.576596708081645,1.0,64.16952530096898,3.311875305862778,2.991856709405892,0.055675508140028,0.0021351016280056,0.0596205996541711,0.1676989331506313,2.5512952269094,1.818630387263058,0.035675508140028,0.0645959348797755,0.031513262210042,26.91528082285059,0.0,0.0,0.0,0.0,0.0,0.0,0.0,0.0,0.0,0.0,0.0,0.0,0.0,2097.889498120601,7.0,1.2,3.64,82.0,27.63636364,11.0,60.0,27.75,8.0,124.1775,107.0,547.0,43.6684222578429,440.0,84.85981308411215
2024-01-29 18:00:00,2.54,1.3,1.24,1132.0,3999.0,1744.0,2274.0,1520.0,226.0,112797.0,2.91174206397341,0.97,10.97,0.4,87.66,4.5,36.04195632534692,7.1,1.05,0.44,87.31,11.2,2.318716555599761,69.47,10.63,18.69,1.21,9.697126573265548,4.85,80.9833333333333,64.58,27.2875,0.067,6.485,2.255,9.695,2.145,0.046,0.17,53.41,11.935,0.128,1.840402613707695,0.255,108.78143059383112,0.1,96.1,0.67,0.7,1.07,0.0,0.0,3.570797649542478,1.0,64.16952530096898,3.311875305862778,2.991856709405892,0.055675508140028,0.0021351016280056,0.0596205996541711,0.1676989331506313,2.5512952269094,1.818630387263058,0.035675508140028,0.0645959348797755,0.031513262210042,26.871640652647123,0.0,0.0,0.0,0.0,0.0,0.0,0.0,0.0,0.0,0.0,0.0,0.0,0.0,2097.889498120601,7.0,1.2,3.82,82.0,27.63636364,11.0,60.0,27.75,8.0,124.31,108.0,548.0,43.5550458715596,440.0,84.72222222222223
2024-01-29 19:00:00,2.5,1.3,1.2,1118.0,4000.0,1688.0,2260.0,1565.0,226.0,112836.0,2.90961299928627,0.97,10.97,0.4,87.66,4.5,36.03972669612791,7.1,1.05,0.44,87.31,11.2,2.318573115045749,69.47,10.63,18.69,1.21,9.696526689159562,4.85,80.9833333333333,64.58,27.2875,0.067,6.485,2.255,9.695,2.145,0.046,0.17,53.41,11.935,0.128,1.840402613707695,0.255,108.77470115179004,0.1,96.1,0.67,0.7,1.07,0.0,0.0,3.570576752688192,1.0,64.16952530096898,3.311875305862778,2.991856709405892,0.055675508140028,0.0021351016280056,0.0596205996541711,0.1676989331506313,2.5512952269094,1.818630387263058,0.035675508140028,0.0645959348797755,0.031513262210042,26.86997831793307,0.0,0.0,0.0,0.0,0.0,0.0,0.0,0.0,0.0,0.0,0.0,0.0,0.0,2097.889498120601,7.0,1.2,3.75,82.0,27.63636364,11.0,60.0,27.75,8.0,124.045,106.0,546.0,42.8177430475753,440.0,84.71698113207547
2024-01-29 20:00:00,2.54,1.3,1.24,1120.0,4000.0,1756.0,2262.0,1521.0,223.0,112840.0,2.9117314647516,0.97,10.97,0.4,87.66,4.5,37.13072973145083,7.1,1.05,0.44,87.31,11.2,2.3887615026398428,69.47,10.63,18.69,1.21,9.990062212865388,4.85,80.9833333333333,64.58,27.2875,0.067,6.485,2.255,9.695,2.145,0.046,0.17,53.41,11.935,0.128,1.840402613707695,0.255,112.0675543447,0.1,96.1,0.67,0.7,1.07,0.0,0.0,3.678666087212884,1.0,64.16952530096898,3.311875305862778,2.991856709405892,0.055675508140028,0.0021351016280056,0.0596205996541711,0.1676989331506313,2.5512952269094,1.818630387263058,0.035675508140028,0.0645959348797755,0.031513262210042,27.683392585779767,0.0,0.0,0.0,0.0,0.0,0.0,0.0,0.0,0.0,0.0,0.0,0.0,0.0,2097.889498120601,7.0,1.2,3.89,82.0,27.63636364,11.0,60.0,27.75,8.0,123.6475,103.0,543.0,42.7475592747559,440.0,87.28155339805825
2024-01-29 21:00:00,2.51,1.3,1.21,1130.0,4000.0,1989.0,2275.0,1557.0,228.0,113150.0,2.91120447990131,0.97,10.97,0.4,87.66,4.5,36.11581279322673,7.1,1.05,0.44,87.31,11.2,2.3234680239514,69.47,10.63,18.69,1.21,9.716997734276337,4.85,80.9833333333333,64.58,27.2875,0.067,6.485,2.255,9.695,2.145,0.046,0.17,53.41,11.935,0.128,1.840402613707695,0.255,109.0043433614414,0.1,96.1,0.67,0.7,1.07,0.0,0.0,3.57811485784072,1.0,64.16952530096898,3.311875305862778,2.991856709405892,0.055675508140028,0.0021351016280056,0.0596205996541711,0.1676989331506313,2.5512952269094,1.818630387263058,0.035675508140028,0.0645959348797755,0.031513262210042,26.92670549005008,0.0,0.0,0.0,0.0,0.0,0.0,0.0,0.0,0.0,0.0,0.0,0.0,0.0,2097.889498120601,7.0,1.2,3.86,82.0,27.63636364,11.0,60.0,27.75,8.0,122.72,96.0,536.0,42.1306948918546,440.0,84.89583333333333
2024-01-29 22:00:00,2.46,1.3,1.16,1134.0,3998.0,1405.0,2274.0,1606.0,229.0,112206.0,2.91546874428842,0.97,10.97,0.4,87.66,4.5,37.79156585570357,7.1,1.05,0.44,87.31,11.2,2.4312756116968366,69.47,10.63,18.69,1.21,10.167860872938633,4.85,80.9833333333333,64.58,27.2875,0.067,6.485,2.255,9.695,2.145,0.046,0.17,53.41,11.935,0.128,1.840402613707695,0.255,114.06208256440544,0.1,96.1,0.67,0.7,1.07,0.0,0.0,3.744137341267841,1.0,64.16952530096898,3.311875305862778,2.991856709405892,0.055675508140028,0.0021351016280056,0.0596205996541711,0.1676989331506313,2.5512952269094,1.818630387263058,0.035675508140028,0.0645959348797755,0.031513262210042,28.176089228018338,0.0,0.0,0.0,0.0,0.0,0.0,0.0,0.0,0.0,0.0,0.0,0.0,0.0,2097.889498120601,8.0,1.2,3.85,82.0,27.63636364,11.0,60.0,27.75,8.0,123.6475,103.0,543.0,42.5846014081308,440.0,88.83495145631068
2024-01-29 23:00:00,2.47,1.3,1.17,1133.0,3999.0,1154.0,2281.0,1583.0,227.0,111417.0,2.92882719874484,0.95,11.08,0.43,87.54,3.8,37.83916413035285,7.0,1.03,0.47,87.29,11.21,2.378410776699244,69.58,10.48,18.76,1.18,9.499489140169793,4.73333333333334,81.7777777777778,64.58,27.322,0.0665,6.58,2.255,9.795000000000002,2.115,0.045,0.17,53.17,12.28,0.1345,1.866175468582185,0.215,112.30921264827494,0.1,94.9,0.73,0.67,1.02,0.0,0.0,3.90699729679454,1.0,64.06371089381844,3.32800665747796,2.370915143161782,0.0869995839076274,0.0066999583907627,0.0619093178685668,0.171864600941409,2.880923465009232,1.331094843055158,0.0351817803552388,0.2424529945647934,0.0177818635737133,34.056511256101416,0.0,0.0,0.0,0.0,0.0,0.0,0.0,0.0,0.0,0.0,0.0,0.0,0.0,2097.889498120601,7.0,1.2,3.72,82.0,27.63636364,11.0,60.0,27.75,8.0,124.1775,107.0,547.0,43.4327338948327,440.0,87.85046728971963
2024-01-30 00:00:00,2.54,1.3,1.24,1124.0,3999.0,2315.0,2269.0,1524.0,225.0,112936.0,2.92685392487245,0.95,11.08,0.43,87.54,3.8,39.90555719770848,7.0,1.03,0.47,87.29,11.21,2.5082955575407127,69.58,10.48,18.76,1.18,10.01825531679685,4.73333333333334,81.7777777777778,64.58,27.322,0.0665,6.58,2.255,9.795000000000002,2.115,0.045,0.17,53.17,12.28,0.1345,1.866175468582185,0.215,118.44240781128345,0.1,94.9,0.73,0.67,1.02,0.0,0.0,4.1203580386032455,1.0,64.06371089381844,3.32800665747796,2.370915143161782,0.0869995839076274,0.0066999583907627,0.0619093178685668,0.171864600941409,2.880923465009232,1.331094843055158,0.0351817803552388,0.2424529945647934,0.0177818635737133,35.91633401845139,0.0,0.0,0.0,0.0,0.0,0.0,0.0,0.0,0.0,0.0,0.0,0.0,0.0,2068.680348611924,7.0,1.2,3.89,82.0,27.63636364,11.0,60.0,27.75,8.0,120.7325,81.0,521.0,43.8140806561859,440.0,91.35802469135804
2024-01-30 01:00:00,2.47,1.3,1.17,1134.0,4000.0,781.0,2280.0,1594.0,228.0,111788.0,2.90749528361981,0.95,11.08,0.43,87.54,3.8,40.03369430797635,7.0,1.03,0.47,87.29,11.21,2.516349717587861,69.58,10.48,18.76,1.18,10.050424026529685,4.73333333333334,81.7777777777778,64.58,27.322,0.0665,6.58,2.255,9.795000000000002,2.115,0.045,0.17,53.17,12.28,0.1345,1.866175468582185,0.215,118.82272746939306,0.1,94.9,0.73,0.67,1.02,0.0,0.0,4.133588546066649,1.0,64.06371089381844,3.32800665747796,2.370915143161782,0.0869995839076274,0.0066999583907627,0.0619093178685668,0.171864600941409,2.880923465009232,1.331094843055158,0.0351817803552388,0.2424529945647934,0.0177818635737133,36.03166169649229,0.0,0.0,0.0,0.0,0.0,0.0,0.0,0.0,0.0,0.0,0.0,0.0,0.0,2068.680348611924,7.0,1.2,3.72,82.0,27.63636364,11.0,60.0,27.75,8.0,124.4425,109.0,549.0,43.4961204929256,440.0,91.651376146789
2024-01-30 02:00:00,2.51,1.3,1.21,1133.0,4000.0,1130.0,2273.0,1537.0,226.0,111988.0,2.91365172312902,0.95,11.08,0.43,87.54,3.8,37.3582430024778,7.0,1.03,0.47,87.29,11.21,2.348182096453032,69.58,10.48,18.76,1.18,9.378754310621517,4.73333333333334,81.7777777777778,64.58,27.322,0.0665,6.58,2.255,9.795000000000002,2.115,0.045,0.17,53.17,12.28,0.1345,1.866175468582185,0.215,110.88180603243372,0.1,94.9,0.73,0.67,1.02,0.0,0.0,3.857340873621281,1.0,64.06371089381844,3.32800665747796,2.370915143161782,0.0869995839076274,0.0066999583907627,0.0619093178685668,0.171864600941409,2.880923465009232,1.331094843055158,0.0351817803552388,0.2424529945647934,0.0177818635737133,33.62366618192507,0.0,0.0,0.0,0.0,0.0,0.0,0.0,0.0,0.0,0.0,0.0,0.0,0.0,2068.680348611924,7.0,1.2,3.69,82.0,27.63636364,11.0,60.0,27.75,8.0,125.105,114.0,554.0,43.7773176903612,440.0,85.52631578947368
2024-01-30 03:00:00,2.51,1.3,1.21,1133.0,4000.0,1442.0,2269.0,1544.0,226.0,112283.0,2.91610953140394,0.95,11.08,0.43,87.54,3.8,37.4460218112109,7.0,1.03,0.47,87.29,11.21,2.353699503337006,69.58,10.48,18.76,1.18,9.400791103966757,4.73333333333334,81.7777777777778,64.58,27.322,0.0665,6.58,2.255,9.795000000000002,2.115,0.045,0.17,53.17,12.28,0.1345,1.866175468582185,0.215,111.1423395067477,0.1,94.9,0.73,0.67,1.02,0.0,0.0,3.8664042759537054,1.0,64.06371089381844,3.32800665747796,2.370915143161782,0.0869995839076274,0.0066999583907627,0.0619093178685668,0.171864600941409,2.880923465009232,1.331094843055158,0.0351817803552388,0.2424529945647934,0.0177818635737133,33.70267004092596,0.0,0.0,0.0,0.0,0.0,0.0,0.0,0.0,0.0,0.0,0.0,0.0,0.0,2068.680348611924,7.0,1.2,3.66,82.0,27.63636364,11.0,60.0,27.75,8.0,124.575,110.0,550.0,43.9456721915285,440.0,85.72727272727273
2024-01-30 04:00:00,2.53,1.27,1.26,1131.0,4000.0,2161.0,2263.0,1359.0,206.0,102806.0,3.21797915077621,0.95,11.08,0.43,87.54,3.8,37.17384654663224,7.0,1.03,0.47,87.29,11.21,2.3365917104641296,69.58,10.48,18.76,1.18,9.332461741267808,4.73333333333334,81.7777777777778,64.58,27.322,0.0665,6.58,2.255,9.795000000000002,2.115,0.045,0.17,53.17,12.28,0.1345,1.866175468582185,0.215,110.33450481035057,0.1,94.9,0.73,0.67,1.02,0.0,0.0,3.838301434693792,1.0,64.06371089381844,3.32800665747796,2.370915143161782,0.0869995839076274,0.0066999583907627,0.0619093178685668,0.171864600941409,2.880923465009232,1.331094843055158,0.0351817803552388,0.2424529945647934,0.0177818635737133,33.45770321423223,0.0,0.0,0.0,0.0,0.0,0.0,0.0,0.0,0.0,0.0,0.0,0.0,0.0,2068.680348611924,7.0,1.2,3.75,82.0,27.63636364,11.0,60.0,27.75,8.0,122.72,96.0,536.0,43.5820895522388,440.0,85.10416666666667
2024-01-30 05:00:00,2.53,1.27,1.26,1124.0,4000.0,2447.0,2255.0,1366.0,206.0,103459.0,3.20846550262218,0.95,11.08,0.43,87.54,3.8,31.824296676396475,7.0,1.03,0.47,87.29,11.21,2.000341495791638,69.58,10.48,18.76,1.18,7.989461913839342,4.73333333333334,81.7777777777778,64.58,27.322,0.0665,6.58,2.255,9.795000000000002,2.115,0.045,0.17,53.17,12.28,0.1345,1.866175468582185,0.215,94.45667696301388,0.1,94.9,0.73,0.67,1.02,0.0,0.0,3.2859457639903487,1.0,64.06371089381844,3.32800665747796,2.370915143161782,0.0869995839076274,0.0066999583907627,0.0619093178685668,0.171864600941409,2.880923465009232,1.331094843055158,0.0351817803552388,0.2424529945647934,0.0177818635737133,28.64292969695419,0.0,0.0,0.0,0.0,0.0,0.0,0.0,0.0,0.0,0.0,0.0,0.0,0.0,2068.680348611924,8.0,1.2,3.56,82.0,27.63636364,11.0,60.0,27.75,8.0,122.0575,91.0,531.0,43.4553775743707,440.0,72.85714285714286
2024-01-30 06:00:00,2.51,1.29,1.22,1133.0,4000.0,1546.0,2280.0,1447.0,213.0,105488.0,3.1109410576627,0.95,11.08,0.43,87.54,3.8,37.322961798119024,7.0,1.03,0.47,87.29,11.21,2.3459644682735945,69.58,10.48,18.76,1.18,9.369896995050178,4.73333333333334,81.7777777777778,64.58,27.322,0.0665,6.58,2.255,9.795000000000002,2.115,0.045,0.17,53.17,12.28,0.1345,1.866175468582185,0.215,110.77708901835894,0.1,94.9,0.73,0.67,1.02,0.0,0.0,3.853697992674373,1.0,64.06371089381844,3.32800665747796,2.370915143161782,0.0869995839076274,0.0066999583907627,0.0619093178685668,0.171864600941409,2.880923465009232,1.331094843055158,0.0351817803552388,0.2424529945647934,0.0177818635737133,33.59191191987969,0.0,0.0,0.0,0.0,0.0,0.0,0.0,0.0,0.0,0.0,0.0,0.0,0.0,2068.680348611924,8.0,1.2,3.5,82.0,27.63636364,11.0,60.0,27.75,8.0,123.3825,101.0,541.0,43.3241883859168,440.0,85.44554455445545
2024-01-30 07:00:00,2.5,1.28,1.22,1130.0,4000.0,1228.0,2266.0,1528.0,225.0,111577.0,2.92775250091286,0.95,11.08,0.43,87.54,3.8,38.71672456620426,7.0,1.03,0.47,87.29,11.21,2.433570536324052,69.58,10.48,18.76,1.18,9.719799921916849,4.73333333333334,81.7777777777778,64.58,27.322,0.0665,6.58,2.255,9.795000000000002,2.115,0.045,0.17,53.17,12.28,0.1345,1.866175468582185,0.215,114.91387170634042,0.1,94.9,0.73,0.67,1.02,0.0,0.0,3.997607814480237,1.0,64.06371089381844,3.32800665747796,2.370915143161782,0.0869995839076274,0.0066999583907627,0.0619093178685668,0.171864600941409,2.880923465009232,1.331094843055158,0.0351817803552388,0.2424529945647934,0.0177818635737133,34.846344952176885,0.0,0.0,0.0,0.0,0.0,0.0,0.0,0.0,0.0,0.0,0.0,0.0,0.0,2068.680348611924,8.0,1.2,3.55,82.0,27.63636364,11.0,60.0,27.75,8.0,124.575,110.0,550.0,44.0219880897847,440.0,88.63636363636364
2024-01-30 08:00:00,2.53,1.3,1.23,1129.0,3999.0,1021.0,2261.0,1519.0,224.0,111896.0,2.91177538065785,0.96,10.96,0.37,87.71,4.0,40.66529944906881,8.1,1.04,0.44,87.33,11.19,2.556049761410658,68.31,10.68,19.14,1.87,10.20898794612405,4.73333333333334,81.7777777777778,64.58,27.3565,0.0655,6.32,2.1,9.93,2.14,0.047,0.165,53.63500000000001,12.01,0.123,1.901732655276035,0.205,120.69737448475344,0.1,96.63,0.7900000000000001,0.62,1.22,0.0,0.0,4.198803506164311,1.0,64.50144176007073,3.212093594778041,2.222732946714171,0.0644546589342834,0.0051090682131433,0.0459001248277117,0.1426096923517021,2.441011234494057,1.551821964476114,0.0248182196447611,0.1407271214209554,0.0151182612539983,36.60012741425831,0.0,0.0,0.0,0.0,0.0,0.0,0.0,0.0,0.0,0.0,0.0,0.0,0.0,2068.680348611924,7.0,1.2,3.62,82.0,27.63636364,11.0,60.0,27.75,8.0,124.9725,113.0,553.0,44.172760511883,440.0,93.09734513274336
2024-01-30 09:00:00,2.55,1.31,1.24,1144.0,4002.0,578.0,2280.0,1548.0,227.0,111300.0,2.9151356467132,0.96,10.96,0.37,87.71,4.0,39.4591913807684,8.1,1.04,0.44,87.33,11.19,2.480238878865064,68.31,10.68,19.14,1.87,9.906195567909217,4.73333333333334,81.7777777777778,64.58,27.3565,0.0655,6.32,2.1,9.93,2.14,0.047,0.165,53.63500000000001,12.01,0.123,1.901732655276035,0.205,117.11756370846588,0.1,96.63,0.7900000000000001,0.62,1.22,0.0,0.0,4.074269545893453,1.0,64.50144176007073,3.212093594778041,2.222732946714171,0.0644546589342834,0.0051090682131433,0.0459001248277117,0.1426096923517021,2.441011234494057,1.551821964476114,0.0248182196447611,0.1407271214209554,0.0151182612539983,35.51458987799971,0.0,0.0,0.0,0.0,0.0,0.0,0.0,0.0,0.0,0.0,0.0,0.0,0.0,2068.680348611924,8.0,1.2,3.53,82.0,27.63636364,11.0,60.0,27.75,8.0,125.7675,119.0,559.0,43.8158497480531,440.0,90.33613445378153
2024-01-30 10:00:00,2.53,1.3,1.23,1123.0,4000.0,984.0,2270.0,1496.0,221.0,111082.0,2.9328486857252,0.96,10.96,0.37,87.71,4.0,36.9954057527146,8.1,1.04,0.44,87.33,11.19,2.325375672345676,68.31,10.68,19.14,1.87,9.28766433564478,4.73333333333334,81.7777777777778,64.58,27.3565,0.0655,6.32,2.1,9.93,2.14,0.047,0.165,53.63500000000001,12.01,0.123,1.901732655276035,0.205,109.80488039792476,0.1,96.63,0.7900000000000001,0.62,1.22,0.0,0.0,3.819876934166445,1.0,64.50144176007073,3.212093594778041,2.222732946714171,0.0644546589342834,0.0051090682131433,0.0459001248277117,0.1426096923517021,2.441011234494057,1.551821964476114,0.0248182196447611,0.1407271214209554,0.0151182612539983,33.297100541148104,0.0,0.0,0.0,0.0,0.0,0.0,0.0,0.0,0.0,0.0,0.0,0.0,0.0,2068.680348611924,7.0,1.2,3.55,82.0,27.63636364,11.0,60.0,27.75,8.0,125.2375,115.0,555.0,43.1062543594513,440.0,84.69565217391305
2024-01-30 11:00:00,2.47,1.28,1.19,1139.0,4000.0,985.0,2270.0,1552.0,226.0,110364.0,2.95216332626514,0.96,10.96,0.37,87.71,4.0,37.18161491173438,8.1,1.04,0.44,87.33,11.19,2.3370799972352803,68.31,10.68,19.14,1.87,9.334411982548788,4.73333333333334,81.7777777777778,64.58,27.3565,0.0655,6.32,2.1,9.93,2.14,0.047,0.165,53.63500000000001,12.01,0.123,1.901732655276035,0.205,110.35756184631416,0.1,96.63,0.7900000000000001,0.62,1.22,0.0,0.0,3.839103539659695,1.0,64.50144176007073,3.212093594778041,2.222732946714171,0.0644546589342834,0.0051090682131433,0.0459001248277117,0.1426096923517021,2.441011234494057,1.551821964476114,0.0248182196447611,0.1407271214209554,0.0151182612539983,33.46469500222816,0.0,0.0,0.0,0.0,0.0,0.0,0.0,0.0,0.0,0.0,0.0,0.0,0.0,2068.680348611924,7.0,1.2,3.72,82.0,27.63636364,11.0,60.0,27.75,8.0,126.2975,123.0,563.0,44.0211154464081,440.0,85.1219512195122
2024-01-30 12:00:00,2.53,1.3,1.23,1123.0,4000.0,984.0,2270.0,1496.0,221.0,111082.0,2.9328486857252,0.96,10.96,0.37,87.71,4.0,36.501627236507936,8.1,1.04,0.44,87.33,11.19,2.294338830722992,68.31,10.68,19.14,1.87,9.163701669973957,4.73333333333334,81.7777777777778,64.58,27.3565,0.0655,6.32,2.1,9.93,2.14,0.047,0.165,53.63500000000001,12.01,0.123,1.901732655276035,0.205,108.33931217906128,0.1,96.63,0.7900000000000001,0.62,1.22,0.0,0.0,3.7688929504455366,1.0,64.50144176007073,3.212093594778041,2.222732946714171,0.0644546589342834,0.0051090682131433,0.0459001248277117,0.1426096923517021,2.441011234494057,1.551821964476114,0.0248182196447611,0.1407271214209554,0.0151182612539983,32.852683388134835,0.0,0.0,0.0,0.0,0.0,0.0,0.0,0.0,0.0,0.0,0.0,0.0,0.0,2068.680348611924,7.0,1.2,3.55,82.0,27.63636364,11.0,60.0,27.75,8.0,125.2375,115.0,555.0,43.1062543594513,440.0,83.56521739130434
2024-01-30 13:00:00,2.46,1.3,1.16,1135.0,4000.0,1318.0,2273.0,1609.0,229.0,111541.0,2.93169248589126,0.96,10.96,0.37,87.71,4.0,37.00921773918192,8.1,1.04,0.44,87.33,11.19,2.3262438357477087,68.31,10.68,19.14,1.87,9.291131822796412,4.73333333333334,81.7777777777778,64.58,27.3565,0.0655,6.32,2.1,9.93,2.14,0.047,0.165,53.63500000000001,12.01,0.123,1.901732655276035,0.205,109.84587531313773,0.1,96.63,0.7900000000000001,0.62,1.22,0.0,0.0,3.821303059585211,1.0,64.50144176007073,3.212093594778041,2.222732946714171,0.0644546589342834,0.0051090682131433,0.0459001248277117,0.1426096923517021,2.441011234494057,1.551821964476114,0.0248182196447611,0.1407271214209554,0.0151182612539983,33.30953179018345,0.0,0.0,0.0,0.0,0.0,0.0,0.0,0.0,0.0,0.0,0.0,0.0,0.0,2068.680348611924,7.0,1.2,3.63,82.0,27.63636364,11.0,60.0,27.75,8.0,124.575,110.0,550.0,43.859649122807,440.0,84.72727272727273
2024-01-30 14:00:00,2.47,1.3,1.17,1143.0,3999.0,1262.0,2283.0,1607.0,231.0,112307.0,2.90885634480004,0.96,10.96,0.37,87.71,4.0,39.85837157264362,8.1,1.04,0.44,87.33,11.19,2.5053296675233505,68.31,10.68,19.14,1.87,10.006409406793882,4.73333333333334,81.7777777777778,64.58,27.3565,0.0655,6.32,2.1,9.93,2.14,0.047,0.165,53.63500000000001,12.01,0.123,1.901732655276035,0.205,118.302357666912,0.1,96.63,0.7900000000000001,0.62,1.22,0.0,0.0,4.115485993625167,1.0,64.50144176007073,3.212093594778041,2.222732946714171,0.0644546589342834,0.0051090682131433,0.0459001248277117,0.1426096923517021,2.441011234494057,1.551821964476114,0.0248182196447611,0.1407271214209554,0.0151182612539983,35.873865380253896,0.0,0.0,0.0,0.0,0.0,0.0,0.0,0.0,0.0,0.0,0.0,0.0,0.0,2068.680348611924,7.0,1.2,3.57,82.0,27.63636364,11.0,60.0,27.75,8.0,124.84,112.0,552.0,44.3032228778938,440.0,91.25
2024-01-30 15:00:00,2.51,1.3,1.21,1148.0,4000.0,742.0,2284.0,1534.0,226.0,110915.0,2.92927399567551,0.96,10.96,0.37,87.71,4.0,38.61494821634266,8.1,1.04,0.44,87.33,11.19,2.4271733028521374,68.31,10.68,19.14,1.87,9.694249058084182,4.73333333333334,81.7777777777778,64.58,27.3565,0.0655,6.32,2.1,9.93,2.14,0.047,0.165,53.63500000000001,12.01,0.123,1.901732655276035,0.205,114.61179257795916,0.1,96.63,0.7900000000000001,0.62,1.22,0.0,0.0,3.987099127702245,1.0,64.50144176007073,3.212093594778041,2.222732946714171,0.0644546589342834,0.0051090682131433,0.0459001248277117,0.1426096923517021,2.441011234494057,1.551821964476114,0.0248182196447611,0.1407271214209554,0.0151182612539983,34.754742838749486,0.0,0.0,0.0,0.0,0.0,0.0,0.0,0.0,0.0,0.0,0.0,0.0,0.0,2068.680348611924,7.0,1.2,3.54,82.0,27.63636364,11.0,60.0,27.75,8.0,125.7675,119.0,559.0,43.7330316742081,440.0,88.40336134453781
2024-01-30 16:00:00,2.51,1.3,1.21,1143.0,3998.0,672.0,2281.0,1488.0,219.0,107938.0,3.00675440625319,0.96,11.06,0.38,87.6,5.0,38.584359695892445,7.8,1.04,0.44,87.04,11.48,2.4252506370545674,69.78,10.29,18.77,1.16,9.68656983671371,4.73333333333334,81.7777777777778,64.58,27.391,0.0685,6.305,2.135,9.48,2.3,0.045,0.17,53.43,12.1,0.127,1.919125600583605,0.195,114.52100376888284,0.1,94.55,0.8899999999999999,0.6999999999999998,1.32,0.0,0.0,3.9839407792170567,1.0,64.35944009570126,3.179640600213247,2.42273294671417,0.0303635607104777,0.0030727121420955,0.0588002496554235,0.123464268067511,2.635194263126414,1.639548669804697,0.0248182196447611,0.0869995839076274,0.0156000832184745,34.72721214892158,0.0,0.0,0.0,0.0,0.0,0.0,0.0,0.0,0.0,0.0,0.0,0.0,0.0,2068.680348611924,7.0,1.2,3.64,82.0,27.63636364,11.0,60.0,27.75,8.0,125.9,120.0,560.0,42.695591968613,440.0,88.33333333333333
2024-01-30 17:00:00,2.54,1.29,1.25,1135.0,4001.0,1244.0,2271.0,1436.0,215.0,107154.0,3.05159848158185,0.96,11.06,0.38,87.6,5.0,37.58919445533715,7.8,1.04,0.44,87.04,11.48,2.362698733831245,69.78,10.29,18.77,1.16,9.4367344713562,4.73333333333334,81.7777777777778,64.58,27.391,0.0685,6.305,2.135,9.48,2.3,0.045,0.17,53.43,12.1,0.127,1.919125600583605,0.195,111.56728565194264,0.1,94.55,0.8899999999999999,0.6999999999999998,1.32,0.0,0.0,3.8811872434539714,1.0,64.35944009570126,3.179640600213247,2.42273294671417,0.0303635607104777,0.0030727121420955,0.0588002496554235,0.123464268067511,2.635194263126414,1.639548669804697,0.0248182196447611,0.0869995839076274,0.0156000832184745,33.83153020151128,0.0,0.0,0.0,0.0,0.0,0.0,0.0,0.0,0.0,0.0,0.0,0.0,0.0,2068.680348611924,7.0,1.2,3.82,82.0,27.63636364,11.0,60.0,27.75,8.0,124.4425,109.0,549.0,43.3940774487471,440.0,86.05504587155963
2024-01-30 18:00:00,2.52,1.27,1.25,1130.0,4000.0,1118.0,2267.0,1392.0,210.0,104780.0,3.11621425144145,0.96,11.06,0.38,87.6,5.0,37.4460218112109,7.8,1.04,0.44,87.04,11.48,2.353699503337006,69.78,10.29,18.77,1.16,9.400791103966757,4.73333333333334,81.7777777777778,64.58,27.391,0.0685,6.305,2.135,9.48,2.3,0.045,0.17,53.43,12.1,0.127,1.919125600583605,0.195,111.1423395067477,0.1,94.55,0.8899999999999999,0.6999999999999998,1.32,0.0,0.0,3.8664042759537054,1.0,64.35944009570126,3.179640600213247,2.42273294671417,0.0303635607104777,0.0030727121420955,0.0588002496554235,0.123464268067511,2.635194263126414,1.639548669804697,0.0248182196447611,0.0869995839076274,0.0156000832184745,33.70267004092596,0.0,0.0,0.0,0.0,0.0,0.0,0.0,0.0,0.0,0.0,0.0,0.0,0.0,2068.680348611924,7.0,1.2,5.3,82.0,27.63636364,11.0,60.0,27.75,8.0,124.575,110.0,550.0,43.363871270848,440.0,85.72727272727273
2024-01-30 19:00:00,2.48,1.29,1.19,1133.0,4002.0,1074.0,2266.0,1555.0,225.0,110727.0,2.94683229457146,0.96,11.06,0.38,87.6,5.0,37.220111683813165,7.8,1.04,0.44,87.04,11.48,2.3394997424829533,69.78,10.29,18.77,1.16,9.344076563590647,4.73333333333334,81.7777777777778,64.58,27.391,0.0685,6.305,2.135,9.48,2.3,0.045,0.17,53.43,12.1,0.127,1.919125600583605,0.195,110.4718228840785,0.1,94.55,0.8899999999999999,0.6999999999999998,1.32,0.0,0.0,3.843078436777639,1.0,64.35944009570126,3.179640600213247,2.42273294671417,0.0303635607104777,0.0030727121420955,0.0588002496554235,0.123464268067511,2.635194263126414,1.639548669804697,0.0248182196447611,0.0869995839076274,0.0156000832184745,33.49934338259694,0.0,0.0,0.0,0.0,0.0,0.0,0.0,0.0,0.0,0.0,0.0,0.0,0.0,2068.680348611924,7.0,1.2,4.48,82.0,27.63636364,11.0,60.0,27.75,8.0,125.7675,119.0,559.0,42.675306641981,440.0,85.21008403361344
2024-01-30 20:00:00,2.49,1.3,1.19,1134.0,4000.0,1423.0,2262.0,1558.0,226.0,111421.0,2.93838985897455,0.96,11.06,0.38,87.6,5.0,37.36660288902381,7.8,1.04,0.44,87.04,11.48,2.348707563775315,69.78,10.29,18.77,1.16,9.380853052844872,4.73333333333334,81.7777777777778,64.58,27.391,0.0685,6.305,2.135,9.48,2.3,0.045,0.17,53.43,12.1,0.127,1.919125600583605,0.195,110.90661874427316,0.1,94.55,0.8899999999999999,0.6999999999999998,1.32,0.0,0.0,3.858204054795798,1.0,64.35944009570126,3.179640600213247,2.42273294671417,0.0303635607104777,0.0030727121420955,0.0588002496554235,0.123464268067511,2.635194263126414,1.639548669804697,0.0248182196447611,0.0869995839076274,0.0156000832184745,33.631190358972766,0.0,0.0,0.0,0.0,0.0,0.0,0.0,0.0,0.0,0.0,0.0,0.0,0.0,2068.680348611924,7.0,1.2,3.81,82.0,27.63636364,11.0,60.0,27.75,8.0,124.575,110.0,550.0,42.3910510370543,440.0,85.54545454545455
2024-01-30 21:00:00,2.51,1.3,1.21,1133.0,4001.0,1714.0,2260.0,1542.0,225.0,111629.0,2.94325836484951,0.96,11.06,0.38,87.6,5.0,37.37559371040347,7.8,1.04,0.44,87.04,11.48,2.3492726890087137,69.78,10.29,18.77,1.16,9.383110190707727,4.73333333333334,81.7777777777778,64.58,27.391,0.0685,6.305,2.135,9.48,2.3,0.045,0.17,53.43,12.1,0.127,1.919125600583605,0.195,110.93330411360988,0.1,94.55,0.8899999999999999,0.6999999999999998,1.32,0.0,0.0,3.859132381719334,1.0,64.35944009570126,3.179640600213247,2.42273294671417,0.0303635607104777,0.0030727121420955,0.0588002496554235,0.123464268067511,2.635194263126414,1.639548669804697,0.0248182196447611,0.0869995839076274,0.0156000832184745,33.63928239843917,0.0,0.0,0.0,0.0,0.0,0.0,0.0,0.0,0.0,0.0,0.0,0.0,0.0,2068.680348611924,7.0,1.2,3.95,82.0,27.63636364,11.0,60.0,27.75,8.0,124.045,106.0,546.0,41.8755803156917,440.0,85.56603773584905
2024-01-30 22:00:00,2.51,1.29,1.22,1131.0,4000.0,1803.0,2258.0,1484.0,219.0,108954.0,3.01928539856854,0.96,11.06,0.38,87.6,5.0,37.40399917762646,7.8,1.04,0.44,87.04,11.48,2.351058137258247,69.78,10.29,18.77,1.16,9.390241358470226,4.73333333333334,81.7777777777778,64.58,27.391,0.0685,6.305,2.135,9.48,2.3,0.045,0.17,53.43,12.1,0.127,1.919125600583605,0.195,111.01761347223449,0.1,94.55,0.8899999999999999,0.6999999999999998,1.32,0.0,0.0,3.862065323981803,1.0,64.35944009570126,3.179640600213247,2.42273294671417,0.0303635607104777,0.0030727121420955,0.0588002496554235,0.123464268067511,2.635194263126414,1.639548669804697,0.0248182196447611,0.0869995839076274,0.0156000832184745,33.66484826746529,0.0,0.0,0.0,0.0,0.0,0.0,0.0,0.0,0.0,0.0,0.0,0.0,0.0,2068.680348611924,6.0,1.2,3.98,82.0,27.63636364,11.0,60.0,27.75,8.0,123.6475,103.0,543.0,42.3810618248678,440.0,85.63106796116504
2024-01-30 23:00:00,2.52,1.3,1.22,1128.0,4000.0,2177.0,2266.0,1543.0,226.0,112773.0,2.92735317844987,0.96,11.19,0.4,87.45,3.8,34.35769310717654,7.4,1.02,0.47,87.15,11.36,2.174511882910469,69.46,10.38,18.98,1.18,8.896825520270134,4.9,81.3666666666667,64.58,27.4255,0.0675,6.279999999999999,2.21,9.785,2.3,0.045,0.17,53.335,12.205,0.123,1.94354231378764,0.19,103.02940782037273,0.1,96.31,0.67,0.81,1.1,0.0,0.0,3.0007904516466684,1.0,64.34777123544478,3.176802999498323,2.670068386449449,0.0744387822459271,0.0020374145169381,0.0533265386951126,0.1408520845985266,2.565647030866316,1.480918596361524,0.0507482903387637,0.2029422015683996,0.0175510257967417,30.7843978150926,0.0,0.0,0.0,0.0,0.0,0.0,0.0,0.0,0.0,0.0,0.0,0.0,0.0,2068.680348611924,8.0,1.2,3.95,82.0,27.63636364,11.0,60.0,27.75,8.0,123.3825,101.0,541.0,43.316605839416,440.0,79.10891089108911
2024-01-31 00:00:00,2.54,1.3,1.24,1133.0,4000.0,1533.0,2269.0,1531.0,228.0,113843.0,2.87844462040429,0.96,11.19,0.4,87.45,3.8,37.89796392760888,7.4,1.02,0.47,87.15,11.36,2.398577012770521,69.46,10.38,18.98,1.18,9.81356843678775,4.9,81.3666666666667,64.58,27.4255,0.0675,6.279999999999999,2.21,9.785,2.3,0.045,0.17,53.335,12.205,0.123,1.94354231378764,0.19,113.64572030139612,0.1,96.31,0.67,0.81,1.1,0.0,0.0,3.3099966268417567,1.0,64.34777123544478,3.176802999498323,2.670068386449449,0.0744387822459271,0.0020374145169381,0.0533265386951126,0.1408520845985266,2.565647030866316,1.480918596361524,0.0507482903387637,0.2029422015683996,0.0175510257967417,33.95647065972108,0.0,0.0,0.0,0.0,0.0,0.0,0.0,0.0,0.0,0.0,0.0,0.0,0.0,2142.573579454516,7.0,1.2,3.82,82.0,27.63636364,11.0,60.0,27.75,8.0,124.045,106.0,546.0,42.9030038981885,440.0,90.37735849056604
2024-01-31 01:00:00,2.51,1.3,1.21,1121.0,4000.0,1973.0,2271.0,1556.0,226.0,112904.0,2.91715962297957,0.96,11.19,0.4,87.45,3.8,38.23570814560921,7.4,1.02,0.47,87.15,11.36,2.4199529768998653,69.46,10.38,18.98,1.18,9.901026327765925,4.9,81.3666666666667,64.58,27.4255,0.0675,6.279999999999999,2.21,9.785,2.3,0.045,0.17,53.335,12.205,0.123,1.94354231378764,0.19,114.65852365425162,0.1,96.31,0.67,0.81,1.1,0.0,0.0,3.339495103975036,1.0,64.34777123544478,3.176802999498323,2.670068386449449,0.0744387822459271,0.0020374145169381,0.0533265386951126,0.1408520845985266,2.565647030866316,1.480918596361524,0.0507482903387637,0.2029422015683996,0.0175510257967417,34.259088543123084,0.0,0.0,0.0,0.0,0.0,0.0,0.0,0.0,0.0,0.0,0.0,0.0,0.0,2142.573579454516,8.0,1.2,3.77,82.0,27.63636364,11.0,60.0,27.75,8.0,122.3225,93.0,533.0,43.9167797376753,440.0,91.18279569892474
2024-01-31 02:00:00,2.5,1.3,1.2,1131.0,4000.0,1548.0,2284.0,1559.0,227.0,112568.0,2.91207743878791,0.96,11.19,0.4,87.45,3.8,38.26388894465521,7.4,1.02,0.47,87.15,11.36,2.421736550733076,69.46,10.38,18.98,1.18,9.908323664387211,4.9,81.3666666666667,64.58,27.4255,0.0675,6.279999999999999,2.21,9.785,2.3,0.045,0.17,53.335,12.205,0.123,1.94354231378764,0.19,114.74303023123736,0.1,96.31,0.67,0.81,1.1,0.0,0.0,3.3419564063806773,1.0,64.34777123544478,3.176802999498323,2.670068386449449,0.0744387822459271,0.0020374145169381,0.0533265386951126,0.1408520845985266,2.565647030866316,1.480918596361524,0.0507482903387637,0.2029422015683996,0.0175510257967417,34.28433846097621,0.0,0.0,0.0,0.0,0.0,0.0,0.0,0.0,0.0,0.0,0.0,0.0,0.0,2142.573579454516,7.0,1.2,3.63,82.0,27.63636364,11.0,60.0,27.75,8.0,122.72,96.0,536.0,44.6013667425968,440.0,91.25
2024-01-31 03:00:00,2.51,1.3,1.21,1131.0,3999.0,1189.0,2295.0,1545.0,226.0,112389.0,2.90432620342585,0.96,11.19,0.4,87.45,3.8,38.21040293830259,7.4,1.02,0.47,87.15,11.36,2.4183514003965745,69.46,10.38,18.98,1.18,9.89447361733048,4.9,81.3666666666667,64.58,27.4255,0.0675,6.279999999999999,2.21,9.785,2.3,0.045,0.17,53.335,12.205,0.123,1.94354231378764,0.19,114.58264019736646,0.1,96.31,0.67,0.81,1.1,0.0,0.0,3.337284954876092,1.0,64.34777123544478,3.176802999498323,2.670068386449449,0.0744387822459271,0.0020374145169381,0.0533265386951126,0.1408520845985266,2.565647030866316,1.480918596361524,0.0507482903387637,0.2029422015683996,0.0175510257967417,34.23641514749986,0.0,0.0,0.0,0.0,0.0,0.0,0.0,0.0,0.0,0.0,0.0,0.0,0.0,2142.573579454516,8.0,1.2,3.56,82.0,27.63636364,11.0,60.0,27.75,8.0,122.985,98.0,538.0,44.7476125511596,440.0,91.12244897959184
2024-01-31 04:00:00,2.49,1.3,1.19,1132.0,4000.0,857.0,2300.0,1566.0,227.0,112042.0,2.90332137376816,0.96,11.19,0.4,87.45,3.8,38.43182461897009,7.4,1.02,0.47,87.15,11.36,2.432365265478945,69.46,10.38,18.98,1.18,9.951810122815832,4.9,81.3666666666667,64.58,27.4255,0.0675,6.279999999999999,2.21,9.785,2.3,0.045,0.17,53.335,12.205,0.123,1.94354231378764,0.19,115.24662379389606,0.1,96.31,0.67,0.81,1.1,0.0,0.0,3.3566238570271145,1.0,64.34777123544478,3.176802999498323,2.670068386449449,0.0744387822459271,0.0020374145169381,0.0533265386951126,0.1408520845985266,2.565647030866316,1.480918596361524,0.0507482903387637,0.2029422015683996,0.0175510257967417,34.43480835979417,0.0,0.0,0.0,0.0,0.0,0.0,0.0,0.0,0.0,0.0,0.0,0.0,0.0,2142.573579454516,7.0,1.2,3.43,82.0,27.63636364,11.0,60.0,27.75,8.0,123.6475,103.0,543.0,44.4771389769126,440.0,91.6504854368932
2024-01-31 05:00:00,2.43,1.3,1.13,1140.0,4000.0,410.0,2310.0,1644.0,232.0,111745.0,2.89655892109442,0.96,11.19,0.4,87.45,3.8,39.30268443530712,7.4,1.02,0.47,87.15,11.36,2.487482325086726,69.46,10.38,18.98,1.18,10.17731676013272,4.9,81.3666666666667,64.58,27.4255,0.0675,6.279999999999999,2.21,9.785,2.3,0.045,0.17,53.335,12.205,0.123,1.94354231378764,0.19,117.85809630725352,0.1,96.31,0.67,0.81,1.1,0.0,0.0,3.432684488147924,1.0,64.34777123544478,3.176802999498323,2.670068386449449,0.0744387822459271,0.0020374145169381,0.0533265386951126,0.1408520845985266,2.565647030866316,1.480918596361524,0.0507482903387637,0.2029422015683996,0.0175510257967417,35.21509634198404,0.0,0.0,0.0,0.0,0.0,0.0,0.0,0.0,0.0,0.0,0.0,0.0,0.0,2142.573579454516,7.0,1.2,3.39,82.0,27.63636364,11.0,60.0,27.75,8.0,124.575,110.0,550.0,44.8509485094851,440.0,93.72727272727272
