Repository: saikumar-voptimai/evonith_bf_webapp

# Evonith BF2 — Blast Furnace Intelligence Platform

Monitoring, modelling and optimisation of **Blast Furnace 2 (BF2)** at Evonith Steel: live telemetry from InfluxDB,
manual plant reports from Neon PostgreSQL, a two-zone energy model of the furnace, blend and fuel optimisers, a
conversational assistant (FurnaceMind) and a live digital twin evaluated every hour.

The platform has three deployable parts that share one Python service layer, plus the shared data library:

| Part | Path | What it is |
|---|---|---|
| **Streamlit app** (legacy) | `src/app.py`, `src/custom_pages/` | The original 11-page dashboard; still the home of the model pages. Served under `/legacy` in production |

File: src/data/V13_df_filtered.csv (part 16 of 268)
NM3/HR.,STEAMKGS/HR.,RAFTOC,PERMEABILITYKGS/HR.,TUYEREVELOCITYM/S,HOT BLAST VOLUMENM3/HR.,O2 ENRICHMENT %,COKE_VM%,COKE_ASH%,COKE_IM%,COKE_FC%,COKE_MOIST%,COKE_CALC_MT,NUTCOKE_MOIST%,NUTCOKE_VM%,NUTCOKE_IM%,NUTCOKE_FC%,NUTCOKE_ASH%,NUTCOKE_CALC_MT,PCI_2_FC%,PCI_2_ASH%,PCI_2_VM%,PCI_2_IM%,PCI_2_CALC_MT,SINTER_SP_02_COLD_STRENGTH_AI,SINTER_SP_02_COLD_STRENGTH_TI,SINTER_SP_02_HOT_STRENGTH_RI,SINTER_SP_02_HOT_STRENGTH_RDI,SINTER_SP_02_P%,SINTER_SP_02_SIO2%,SINTER_SP_02_MGO%,SINTER_SP_02_FEO%,SINTER_SP_02_AL2O3%,SINTER_SP_02_NA2O%,SINTER_SP_02_TIO2%,SINTER_SP_02_FE(T)%,SINTER_SP_02_CAO%,SINTER_SP_02_K2O%,SINTER_SP_02_BASICITY,SINTER_SP_02_MNO%,SINTER_CALC_MT,FLUX_TM%,FLUX_SIO2%,FLUX_FE2O3%,FLUX_AL2O3%,FLUX_LOI%,FLUX_MGO%,FLUX_CAO%,FLUX_CALC_MT,GEOMIN TYPE,ORE_FE(T)%,ORE_LOI%,ORE_TM%,ORE_MGO%,ORE_NA2O%,ORE_P%,ORE_TIO2%,ORE_AL2O3%,ORE_SIO2%,ORE_MNO%,ORE_CAO%,ORE_K2O%,ORE_CALC_MT,LLOYDS_PELLET_PCT_SIO2,LLOYDS_PELLET_PCT_AL2O3,LLOYDS_PELLET_PCT_FE2O3,LLOYDS_PELLET_PCT_MGO,LLOYDS_PELLET_PCT_TIO2,LLOYDS_PELLET_PCT_NA2O,TOTAL_PELLET_CALC_MT,LLOYDS_PELLET_PCT_K2O,LLOYDS_PELLET_PCT_TM,LLOYDS_PELLET_PCT_LOI,LLOYDS_PELLET_PCT_MNO,LLOYDS_PELLET_PCT_CAO,LLOYDS_PELLET_PCT_P,DAILYPRODUCTION,CHARGES/HRS.,STOCKRODLEVEL,FURNACE TOP GAS ANALYSISH2%,COKE_DISCHARGE_TIME,WEIGHTED_COKE_ANGLE,TOTAL_COKE_PORTIONS,NON_COKE_DISCHARGE_TIME,WEIGHTED_NON_COKE_ANGLE,TOTAL_NON_COKE_PORTIONS,UNITCOST LAKHS/THM,ACTUALKG/THM.,ACT. FUEL RATEKG/THM.,FURNACETOPGASANALYSISCO2ETACO,COKE RATE KG/THM,PRODUCTIONTONNESPERHR
2024-03-01 06:00:00,2.7,1.28,1.42,1148.0,3999.0,190.0,2309.0,1219.0,233.0,103734.0,3.11216179157209,0.96,11.16,0.36,87.52,4.2,38.28782435207392,8.2,1.04,0.43,87.27,11.26,2.436179769474008,70.26,10.91,17.81,1.02,9.792108378785295,4.82222222222221,80.9333333333333,70.44,30.27714285714286,0.07,5.609999999999999,2.105,10.875,2.31,0.05,0.185,54.765,10.91,0.1015,1.94470270115691,0.215,111.84131281795034,0.1,95.54,0.71,0.59,1.19,0.0,0.0,2.6353996850918207,2.0,58.88514174623246,4.711404642127145,2.568395617962931,0.0898518041746059,0.0079629510436514,0.1080492913346614,0.3830515467174781,4.92851804174606,5.052835056296557,0.1326417528148278,0.0966172680582019,0.0406543170145505,25.232693872810017,0.0,0.0,0.0,0.0,0.0,0.0,0.0,0.0,0.0,0.0,0.0,0.0,0.0,2090.51039428604,7.0,1.3,3.47,82.0,26.9,10.0,60.0,27.875,8.0,126.4875,115.0,560.0,41.547538007715,445.0,87.82608695652173
2024-03-01 07:00:00,2.68,1.3,1.38,1150.0,4001.0,281.0,2319.0,1254.0,236.0,103838.0,3.11399505683627,0.96,11.16,0.36,87.52,4.2,37.65377556537963,8.2,1.04,0.43,87.27,11.26,2.395836478802792,70.26,10.91,17.81,1.02,9.629950446288108,4.82222222222221,80.9333333333333,70.44,30.27714285714286,0.07,5.609999999999999,2.105,10.875,2.31,0.05,0.185,54.765,10.91,0.1015,1.94470270115691,0.215,109.98921362206912,0.1,95.54,0.71,0.59,1.19,0.0,0.0,2.5917573000499954,2.0,58.88514174623246,4.711404642127145,2.568395617962931,0.0898518041746059,0.0079629510436514,0.1080492913346614,0.3830515467174781,4.92851804174606,5.052835056296557,0.1326417528148278,0.0966172680582019,0.0406543170145505,24.8148388704477,0.0,0.0,0.0,0.0,0.0,0.0,0.0,0.0,0.0,0.0,0.0,0.0,0.0,2090.51039428604,7.0,1.3,3.42,82.0,26.9,10.0,60.0,27.875,8.0,126.2225,113.0,558.0,40.2678571428572,445.0,86.3716814159292
2024-03-01 08:00:00,2.69,1.3,1.39,1147.0,3998.0,19.0,2306.0,1247.0,234.0,103862.0,3.10117996316015,0.98,10.96,0.4,87.66,3.7,37.34010592751764,7.1,1.03,0.45,87.2,11.32,2.375878290031582,69.87,11.38,17.69,1.06,9.549729458518335,4.82222222222221,80.9333333333333,70.44,29.89142857142857,0.069,5.765000000000001,2.135,10.38,2.43,0.054,0.2,54.325,11.185,0.1135,1.94021140618512,0.24,109.07296349077338,0.1,96.67,0.85,0.57,1.35,0.0,0.0,2.570167019619251,2.0,58.92116623098909,4.625972940672096,2.66617268058202,0.0598518041746059,0.007948131461112,0.1054023841113806,0.3494094720812404,4.573060568248745,5.532638534600729,0.1789626292222417,0.0931604382037069,0.0326469072232808,24.60812224229492,0.0,0.0,0.0,0.0,0.0,0.0,0.0,0.0,0.0,0.0,0.0,0.0,0.0,2090.51039428604,7.0,1.3,3.33,82.0,26.9,10.0,60.0,27.875,8.0,126.4875,115.0,560.0,40.5797101449275,445.0,85.65217391304348
2024-03-01 09:00:00,2.68,1.3,1.38,1162.0,4000.0,13.0,2317.0,1231.0,233.0,102109.0,3.15573965556195,0.98,10.96,0.4,87.66,3.7,39.11980371239236,7.1,1.03,0.45,87.2,11.32,2.489116997444704,69.87,11.38,17.69,1.06,10.004887041532932,4.82222222222221,80.9333333333333,70.44,29.89142857142857,0.069,5.765000000000001,2.135,10.38,2.43,0.054,0.2,54.325,11.185,0.1135,1.94021140618512,0.24,114.27158054587916,0.1,96.67,0.85,0.57,1.35,0.0,0.0,2.6926658834535813,2.0,58.92116623098909,4.625972940672096,2.66617268058202,0.0598518041746059,0.007948131461112,0.1054023841113806,0.3494094720812404,4.573060568248745,5.532638534600729,0.1789626292222417,0.0931604382037069,0.0326469072232808,25.78099038384628,0.0,0.0,0.0,0.0,0.0,0.0,0.0,0.0,0.0,0.0,0.0,0.0,0.0,2090.51039428604,7.0,1.3,3.44,82.0,26.9,10.0,60.0,27.875,8.0,126.2225,113.0,558.0,41.3817166782973,445.0,89.73451327433628
2024-03-01 10:00:00,2.7,1.3,1.4,1151.0,4000.0,479.0,2320.0,1215.0,230.0,102066.0,3.17509783148843,0.98,10.96,0.4,87.66,3.7,36.5061137139081,7.1,1.03,0.45,87.2,11.32,2.3228129881222475,69.87,11.38,17.69,1.06,9.336436008683409,4.82222222222221,80.9333333333333,70.44,29.89142857142857,0.069,5.765000000000001,2.135,10.38,2.43,0.054,0.2,54.325,11.185,0.1135,1.94021140618512,0.24,106.63681608285762,0.1,96.67,0.85,0.57,1.35,0.0,0.0,2.5127622740033897,2.0,58.92116623098909,4.625972940672096,2.66617268058202,0.0598518041746059,0.007948131461112,0.1054023841113806,0.3494094720812404,4.573060568248745,5.532638534600729,0.1789626292222417,0.0931604382037069,0.0326469072232808,24.058499207441635,0.0,0.0,0.0,0.0,0.0,0.0,0.0,0.0,0.0,0.0,0.0,0.0,0.0,2090.51039428604,6.0,1.3,3.34,82.0,26.9,10.0,60.0,27.875,8.0,126.4875,115.0,560.0,42.5442684063374,445.0,83.73913043478261
2024-03-01 11:00:00,2.67,1.3,1.37,1149.0,4000.0,1107.0,2322.0,1221.0,228.0,100310.0,3.25647313853463,0.98,10.96,0.4,87.66,3.7,32.00696224608296,7.1,1.03,0.45,87.2,11.32,2.0365407339213832,69.87,11.38,17.69,1.06,8.185778337973305,4.82222222222221,80.9333333333333,70.44,29.89142857142857,0.069,5.765000000000001,2.135,10.38,2.43,0.054,0.2,54.325,11.185,0.1135,1.94021140618512,0.24,93.49449172142867,0.1,96.67,0.85,0.57,1.35,0.0,0.0,2.2030799516949777,2.0,58.92116623098909,4.625972940672096,2.66617268058202,0.0598518041746059,0.007948131461112,0.1054023841113806,0.3494094720812404,4.573060568248745,5.532638534600729,0.1789626292222417,0.0931604382037069,0.0326469072232808,21.093438810404823,0.0,0.0,0.0,0.0,0.0,0.0,0.0,0.0,0.0,0.0,0.0,0.0,0.0,2090.51039428604,7.0,1.3,3.51,82.0,26.9,10.0,60.0,27.875,8.0,126.7525,117.0,562.0,41.7127071823204,445.0,73.41880341880342
2024-03-01 12:00:00,2.66,1.3,1.36,1151.0,3999.0,1156.0,2318.0,1237.0,230.0,101224.0,3.22784962586195,0.98,10.96,0.4,87.66,3.7,30.626436751879417,7.1,1.03,0.45,87.2,11.32,1.948700582720952,69.87,11.38,17.69,1.06,7.832709040156573,4.82222222222221,80.9333333333333,70.44,29.89142857142857,0.069,5.765000000000001,2.135,10.38,2.43,0.054,0.2,54.325,11.185,0.1135,1.94021140618512,0.24,89.46188380329268,0.1,96.67,0.85,0.57,1.35,0.0,0.0,2.108056624716929,2.0,58.92116623098909,4.625972940672096,2.66617268058202,0.0598518041746059,0.007948131461112,0.1054023841113806,0.3494094720812404,4.573060568248745,5.532638534600729,0.1789626292222417,0.0931604382037069,0.0326469072232808,20.18363581772157,0.0,0.0,0.0,0.0,0.0,0.0,0.0,0.0,0.0,0.0,0.0,0.0,0.0,2090.51039428604,7.0,1.3,3.41,82.0,26.9,10.0,60.0,27.875,8.0,127.0175,119.0,564.0,42.0451951609222,445.0,70.25210084033614
2024-03-01 13:00:00,2.64,1.3,1.34,1151.0,4000.0,891.0,2321.0,1257.0,232.0,100992.0,3.22549798100409,0.98,10.96,0.4,87.66,3.7,36.70703001991404,7.1,1.03,0.45,87.2,11.32,2.335596901764041,69.87,11.38,17.69,1.06,9.387820339780005,4.82222222222221,80.9333333333333,70.44,29.89142857142857,0.069,5.765000000000001,2.135,10.38,2.43,0.054,0.2,54.325,11.185,0.1135,1.94021140618512,0.24,107.22370614021914,0.1,96.67,0.85,0.57,1.35,0.0,0.0,2.5265915990835746,2.0,58.92116623098909,4.625972940672096,2.66617268058202,0.0598518041746059,0.007948131461112,0.1054023841113806,0.3494094720812404,4.573060568248745,5.532638534600729,0.1789626292222417,0.0931604382037069,0.0326469072232808,24.190908393110835,0.0,0.0,0.0,0.0,0.0,0.0,0.0,0.0,0.0,0.0,0.0,0.0,0.0,2090.51039428604,7.0,1.3,3.27,82.0,26.9,10.0,60.0,27.875,8.0,124.5,100.0,545.0,42.3467035500231,445.0,84.2
2024-03-01 14:00:00,2.65,1.3,1.35,1151.0,4002.0,946.0,2321.0,1246.0,231.0,100928.0,3.23139104121838,0.98,10.96,0.4,87.66,3.7,39.832106584929846,7.1,1.03,0.45,87.2,11.32,2.534439443344403,69.87,11.38,17.69,1.06,10.187058450967672,4.82222222222221,80.9333333333333,70.44,29.89142857142857,0.069,5.765000000000001,2.135,10.38,2.43,0.054,0.2,54.325,11.185,0.1135,1.94021140618512,0.24,116.35226519528716,0.1,96.67,0.85,0.57,1.35,0.0,0.0,2.741694596830282,2.0,58.92116623098909,4.625972940672096,2.66617268058202,0.0598518041746059,0.007948131461112,0.1054023841113806,0.3494094720812404,4.573060568248745,5.532638534600729,0.1789626292222417,0.0931604382037069,0.0326469072232808,26.25041690863883,0.0,0.0,0.0,0.0,0.0,0.0,0.0,0.0,0.0,0.0,0.0,0.0,0.0,2090.51039428604,7.0,1.3,3.27,82.0,26.9,10.0,60.0,27.875,8.0,123.8375,95.0,540.0,42.1875,445.0,91.36842105263158
2024-03-01 15:00:00,2.65,1.3,1.35,1151.0,4000.0,1222.0,2319.0,1249.0,231.0,100937.0,3.24063502877685,0.98,10.96,0.4,87.66,3.7,37.12320542210372,7.1,1.03,0.45,87.2,11.32,2.362077332880841,69.87,11.38,17.69,1.06,9.49425716955002,4.82222222222221,80.9333333333333,70.44,29.89142857142857,0.069,5.765000000000001,2.135,10.38,2.43,0.054,0.2,54.325,11.185,0.1135,1.94021140618512,0.24,108.43938251073904,0.1,96.67,0.85,0.57,1.35,0.0,0.0,2.555237481748209,2.0,58.92116623098909,4.625972940672096,2.66617268058202,0.0598518041746059,0.007948131461112,0.1054023841113806,0.3494094720812404,4.573060568248745,5.532638534600729,0.1789626292222417,0.0931604382037069,0.0326469072232808,24.465179044383213,0.0,0.0,0.0,0.0,0.0,0.0,0.0,0.0,0.0,0.0,0.0,0.0,0.0,2090.51039428604,7.0,1.3,3.26,82.0,26.9,10.0,60.0,27.875,8.0,124.1025,97.0,542.0,42.9443690637721,445.0,85.15463917525773
2024-03-01 16:00:00,2.66,1.3,1.36,1160.0,3999.0,822.0,2319.0,1352.0,252.0,109945.0,2.95727880866888,0.97,11.02,0.4,87.61,4.2,39.6240134971909,6.8,1.03,0.43,87.26,11.28,2.521198885044319,70.11,11.27,17.44,1.18,10.133838658448816,4.82222222222221,80.9333333333333,70.44,29.50571428571429,0.0724765696107005,5.694606459612771,2.228205187103163,10.07937215571978,2.3242174700739,0.0512343038929944,0.1804686077859888,54.4905482260331,11.054765696107,0.1130468607785988,1.941554892440173,0.2142970883210168,115.74441127527712,0.1,96.24,0.79,0.94,1.24,0.0,0.0,2.7273712847283944,2.0,58.94968427273516,4.712886600381085,2.40074097912697,0.133456829854495,0.0072864046552918,0.0937184279317513,0.4070663663000175,4.573801547375716,5.142342142949942,0.2054317014550496,0.150074097912697,0.042691365970899,26.11327803306101,0.0,0.0,0.0,0.0,0.0,0.0,0.0,0.0,0.0,0.0,0.0,0.0,0.0,2090.51039428604,7.0,1.3,3.18,82.0,26.9,10.0,60.0,27.875,8.0,124.6325,101.0,546.0,43.53507565337,445.0,90.89108910891088
2024-03-01 17:00:00,2.65,1.3,1.35,1149.0,4000.0,556.0,2319.0,1362.0,251.0,107935.0,3.0042951385063,0.97,11.02,0.4,87.61,4.2,39.19554732018104,6.8,1.03,0.43,87.26,11.28,2.493936415839048,70.11,11.27,17.44,1.18,10.024258463885031,4.82222222222221,80.9333333333333,70.44,29.50571428571429,0.0724765696107005,5.694606459612771,2.228205187103163,10.07937215571978,2.3242174700739,0.0512343038929944,0.1804686077859888,54.4905482260331,11.054765696107,0.1130468607785988,1.941554892440173,0.2142970883210168,114.49283272398044,0.1,96.24,0.79,0.94,1.24,0.0,0.0,2.697879412388484,2.0,58.94968427273516,4.712886600381085,2.40074097912697,0.133456829854495,0.0072864046552918,0.0937184279317513,0.4070663663000175,4.573801547375716,5.142342142949942,0.2054317014550496,0.150074097912697,0.042691365970899,25.830907434514387,0.0,0.0,0.0,0.0,0.0,0.0,0.0,0.0,0.0,0.0,0.0,0.0,0.0,2090.51039428604,7.0,1.3,3.23,82.0,26.9,10.0,60.0,27.875,8.0,125.6925,109.0,554.0,42.2651933701657,445.0,89.90825688073394
2024-03-01 18:00:00,2.68,1.3,1.38,1151.0,3999.0,719.0,2319.0,1318.0,248.0,109137.0,2.97583914077968,0.97,11.02,0.4,87.61,4.2,37.59572906221447,6.8,1.03,0.43,87.26,11.28,2.392143092743576,70.11,11.27,17.44,1.18,9.615105057195844,4.82222222222221,80.9333333333333,70.44,29.50571428571429,0.0724765696107005,5.694606459612771,2.228205187103163,10.07937215571978,2.3242174700739,0.0512343038929944,0.1804686077859888,54.4905482260331,11.054765696107,0.1130468607785988,1.941554892440173,0.2142970883210168,109.81965587810367,0.1,96.24,0.79,0.94,1.24,0.0,0.0,2.587761885352219,2.0,58.94968427273516,4.712886600381085,2.40074097912697,0.133456829854495,0.0072864046552918,0.0937184279317513,0.4070663663000175,4.573801547375716,5.142342142949942,0.2054317014550496,0.150074097912697,0.042691365970899,24.776584682085232,0.0,0.0,0.0,0.0,0.0,0.0,0.0,0.0,0.0,0.0,0.0,0.0,0.0,2090.51039428604,7.0,1.3,3.29,82.0,26.9,10.0,60.0,27.875,8.0,125.6925,109.0,554.0,42.1673090002267,445.0,86.23853211009174
2024-03-01 19:00:00,2.68,1.28,1.4,1151.0,4000.0,1187.0,2300.0,1215.0,231.0,101883.0,3.20872094878711,0.97,11.02,0.4,87.61,4.2,37.242626318134704,6.8,1.03,0.43,87.26,11.28,2.3696758521460755,70.11,11.27,17.44,1.18,9.524799055290876,4.82222222222221,80.9333333333333,70.44,29.50571428571429,0.0724765696107005,5.694606459612771,2.228205187103163,10.07937215571978,2.3242174700739,0.0512343038929944,0.1804686077859888,54.4905482260331,11.054765696107,0.1130468607785988,1.941554892440173,0.2142970883210168,108.78821898854946,0.1,96.24,0.79,0.94,1.24,0.0,0.0,2.5634573740277866,2.0,58.94968427273516,4.712886600381085,2.40074097912697,0.133456829854495,0.0072864046552918,0.0937184279317513,0.4070663663000175,4.573801547375716,5.142342142949942,0.2054317014550496,0.150074097912697,0.042691365970899,24.54388058887051,0.0,0.0,0.0,0.0,0.0,0.0,0.0,0.0,0.0,0.0,0.0,0.0,0.0,2090.51039428604,7.0,1.3,3.39,82.0,26.9,10.0,60.0,27.875,8.0,125.1625,105.0,550.0,42.332268370607,445.0,85.42857142857143
2024-03-01 20:00:00,2.62,1.3,1.32,1151.0,4000.0,213.0,2315.0,1255.0,252.0,109169.0,2.95850998562242,0.97,11.02,0.4,87.61,4.2,38.34820995080671,6.8,1.03,0.43,87.26,11.28,2.4400219876331715,70.11,11.27,17.44,1.18,9.807551991404075,4.82222222222221,80.9333333333333,70.44,29.50571428571429,0.0724765696107005,5.694606459612771,2.228205187103163,10.07937215571978,2.3242174700739,0.0512343038929944,0.1804686077859888,54.4905482260331,11.054765696107,0.1130468607785988,1.941554892440173,0.2142970883210168,112.0177032175581,0.1,96.24,0.79,0.94,1.24,0.0,0.0,2.639556102714852,2.0,58.94968427273516,4.712886600381085,2.40074097912697,0.133456829854495,0.0072864046552918,0.0937184279317513,0.4070663663000175,4.573801547375716,5.142342142949942,0.2054317014550496,0.150074097912697,0.042691365970899,25.27248958732072,0.0,0.0,0.0,0.0,0.0,0.0,0.0,0.0,0.0,0.0,0.0,0.0,0.0,2090.51039428604,7.0,1.3,3.19,82.0,26.9,10.0,60.0,27.875,8.0,126.2225,113.0,558.0,42.2962112514351,445.0,87.96460176991151
2024-03-01 21:00:00,2.67,1.28,1.39,1145.0,3999.0,657.0,2314.0,1248.0,235.0,103733.0,3.12975317378153,0.97,11.02,0.4,87.61,4.2,37.65026832100878,6.8,1.03,0.43,87.26,11.28,2.395613319667285,70.11,11.27,17.44,1.18,9.629053468787522,4.82222222222221,80.9333333333333,70.44,29.50571428571429,0.0724765696107005,5.694606459612771,2.228205187103163,10.07937215571978,2.3242174700739,0.0512343038929944,0.1804686077859888,54.4905482260331,11.054765696107,0.1130468607785988,1.941554892440173,0.2142970883210168,109.9789687251222,0.1,96.24,0.79,0.94,1.24,0.0,0.0,2.5915158919557286,2.0,58.94968427273516,4.712886600381085,2.40074097912697,0.133456829854495,0.0072864046552918,0.0937184279317513,0.4070663663000175,4.573801547375716,5.142342142949942,0.2054317014550496,0.150074097912697,0.042691365970899,24.81252750319077,0.0,0.0,0.0,0.0,0.0,0.0,0.0,0.0,0.0,0.0,0.0,0.0,0.0,2090.51039428604,7.0,1.3,3.28,82.0,26.9,10.0,60.0,27.875,8.0,125.825,110.0,555.0,43.4240362811791,445.0,86.36363636363636
2024-03-01 22:00:00,2.66,1.29,1.37,1148.0,3999.0,688.0,2319.0,1336.0,250.0,109742.0,2.95826250055724,0.97,11.02,0.4,87.61,4.2,38.534908084190384,6.8,1.03,0.43,87.26,11.28,2.4519012266143543,70.11,11.27,17.44,1.18,9.855300025854897,4.82222222222221,80.9333333333333,70.44,29.50571428571429,0.0724765696107005,5.694606459612771,2.228205187103163,10.07937215571978,2.3242174700739,0.0512343038929944,0.1804686077859888,54.4905482260331,11.054765696107,0.1130468607785988,1.941554892440173,0.2142970883210168,112.56306103539292,0.1,96.24,0.79,0.94,1.24,0.0,0.0,2.652406772875741,2.0,58.94968427273516,4.712886600381085,2.40074097912697,0.133456829854495,0.0072864046552918,0.0937184279317513,0.4070663663000175,4.573801547375716,5.142342142949942,0.2054317014550496,0.150074097912697,0.042691365970899,25.395528619337167,0.0,0.0,0.0,0.0,0.0,0.0,0.0,0.0,0.0,0.0,0.0,0.0,0.0,2090.51039428604,7.0,1.3,3.17,82.0,26.9,10.0,60.0,27.875,8.0,126.09,112.0,557.0,43.1726002703921,445.0,88.39285714285714
2024-03-01 23:00:00,2.68,1.3,1.38,1149.0,4000.0,611.0,2319.0,1296.0,242.0,107007.0,3.03245104797919,0.96,11.1,0.39,87.55,3.7,39.19126969691421,8.0,1.03,0.44,87.27,11.26,2.386268397671655,70.51,11.06,17.46,0.97,10.038043935367252,4.91111111111112,81.0,70.44,29.12,0.069,5.694441967863143,2.154441967863143,10.2110309864098,2.281389508034215,0.0493957868974339,0.1846526229914464,54.65800081581259,10.94456754512754,0.1099094590854588,1.921935694522842,0.2193052459828928,114.37319339963749,0.1,96.71,0.8,0.56,1.32,0.0,0.0,2.760599984930437,2.0,59.02453293874981,4.581181332108669,2.666552198516418,0.1233276099258209,0.0109879808442239,0.1049296020875974,0.3904440261144342,4.746122942952987,5.136789168385541,0.133173077922986,0.1033276099258209,0.0426655219851641,25.61263891430206,0.0,0.0,0.0,0.0,0.0,0.0,0.0,0.0,0.0,0.0,0.0,0.0,0.0,2090.51039428604,7.0,1.3,3.27,82.0,26.9,10.0,60.0,27.875,8.0,125.56,108.0,553.0,42.7346570397112,445.0,88.70370370370371
2024-03-02 00:00:00,2.7,1.3,1.4,1150.0,4000.0,288.0,2321.0,1229.0,233.0,103504.0,3.12355366170945,0.96,11.1,0.39,87.55,3.7,39.46211607624844,8.0,1.03,0.44,87.27,11.26,2.4027596254534367,70.51,11.06,17.46,0.97,10.107415708124746,4.91111111111112,81.0,70.44,29.12,0.069,5.694441967863143,2.154441967863143,10.2110309864098,2.281389508034215,0.0493957868974339,0.1846526229914464,54.65800081581259,10.94456754512754,0.1099094590854588,1.921935694522842,0.2193052459828928,115.16361344891756,0.1,96.71,0.8,0.56,1.32,0.0,0.0,2.7796781754685544,2.0,59.02453293874981,4.581181332108669,2.666552198516418,0.1233276099258209,0.0109879808442239,0.1049296020875974,0.3904440261144342,4.746122942952987,5.136789168385541,0.133173077922986,0.1033276099258209,0.0426655219851641,25.789644930406705,0.0,0.0,0.0,0.0,0.0,0.0,0.0,0.0,0.0,0.0,0.0,0.0,0.0,2168.328929933626,7.0,1.3,3.55,82.0,26.9,10.0,60.0,27.875,8.0,125.295,106.0,551.0,40.6156673558465,445.0,92.64150943396228
2024-03-02 01:00:00,2.67,1.3,1.37,1148.0,4000.0,95.0,2320.0,1302.0,243.0,107186.0,3.00921083125402,0.96,11.1,0.39,87.55,3.7,39.49864830738734,8.0,1.03,0.44,87.27,11.26,2.4049839909648725,70.51,11.06,17.46,0.97,10.11677269359792,4.91111111111112,81.0,70.44,29.12,0.069,5.694441967863143,2.154441967863143,10.2110309864098,2.281389508034215,0.0493957868974339,0.1846526229914464,54.65800081581259,10.94456754512754,0.1099094590854588,1.921935694522842,0.2193052459828928,115.27022668114206,0.1,96.71,0.8,0.56,1.32,0.0,0.0,2.7822514750199976,2.0,59.02453293874981,4.581181332108669,2.666552198516418,0.1233276099258209,0.0109879808442239,0.1049296020875974,0.3904440261144342,4.746122942952987,5.136789168385541,0.133173077922986,0.1033276099258209,0.0426655219851641,25.81351980999419,0.0,0.0,0.0,0.0,0.0,0.0,0.0,0.0,0.0,0.0,0.0,0.0,0.0,2168.328929933626,7.0,1.3,3.45,82.0,26.9,10.0,60.0,27.875,8.0,125.825,110.0,555.0,41.1751412429378,445.0,92.72727272727272
2024-03-02 02:00:00,2.66,1.3,1.36,1152.0,3999.0,23.0,2314.0,1319.0,245.0,107289.0,3.00306081034677,0.96,11.1,0.39,87.55,3.7,41.97765681938944,8.0,1.03,0.44,87.27,11.26,2.555925252003308,70.51,11.06,17.46,0.97,10.751720133475988,4.91111111111112,81.0,70.44,29.12,0.069,5.694441967863143,2.154441967863143,10.2110309864098,2.281389508034215,0.0493957868974339,0.1846526229914464,54.65800081581259,10.94456754512754,0.1099094590854588,1.921935694522842,0.2193052459828928,122.50480015057188,0.1,96.71,0.8,0.56,1.32,0.0,0.0,2.956870743897991,2.0,59.02453293874981,4.581181332108669,2.666552198516418,0.1233276099258209,0.0109879808442239,0.1049296020875974,0.3904440261144342,4.746122942952987,5.136789168385541,0.133173077922986,0.1033276099258209,0.0426655219851641,27.43362424586528,0.0,0.0,0.0,0.0,0.0,0.0,0.0,0.0,0.0,0.0,0.0,0.0,0.0,2168.328929933626,8.0,1.3,3.47,82.0,26.9,10.0,60.0,27.875,8.0,126.7525,117.0,562.0,40.8524144184992,445.0,98.54700854700856
2024-03-02 03:00:00,2.7,1.29,1.41,1156.0,3999.0,0.0,2296.0,1252.0,240.0,106050.0,3.03731100109532,0.96,11.1,0.39,87.55,3.7,42.115054934398415,8.0,1.03,0.44,87.27,11.26,2.5642911146630567,70.51,11.06,17.46,0.97,10.786911856677682,4.91111111111112,81.0,70.44,29.12,0.069,5.694441967863143,2.154441967863143,10.2110309864098,2.281389508034215,0.0493957868974339,0.1846526229914464,54.65800081581259,10.94456754512754,0.1099094590854588,1.921935694522842,0.2193052459828928,122.90577366590313,0.1,96.71,0.8,0.56,1.32,0.0,0.0,2.966548951242549,2.0,59.02453293874981,4.581181332108669,2.666552198516418,0.1233276099258209,0.0109879808442239,0.1049296020875974,0.3904440261144342,4.746122942952987,5.136789168385541,0.133173077922986,0.1033276099258209,0.0426655219851641,27.52341792528536,0.0,0.0,0.0,0.0,0.0,0.0,0.0,0.0,0.0,0.0,0.0,0.0,0.0,2168.328929933626,7.0,1.3,3.42,82.0,26.9,10.0,60.0,27.875,8.0,126.4875,115.0,560.0,40.9059711736445,445.0,98.8695652173913
2024-03-02 04:00:00,2.7,1.27,1.43,1151.0,4001.0,0.0,2303.0,1203.0,231.0,102425.0,3.14629856724505,0.96,11.1,0.39,87.55,3.7,41.091012678805846,8.0,1.03,0.44,87.27,11.26,2.501939481472838,70.51,11.06,17.46,0.97,10.524624331093376,4.91111111111112,81.0,70.44,29.12,0.069,5.694441967863143,2.154441967863143,10.2110309864098,2.281389508034215,0.0493957868974339,0.1846526229914464,54.65800081581259,10.94456754512754,0.1099094590854588,1.921935694522842,0.2193052459828928,119.91727689470738,0.1,96.71,0.8,0.56,1.32,0.0,0.0,2.894416278399353,2.0,59.02453293874981,4.581181332108669,2.666552198516418,0.1233276099258209,0.0109879808442239,0.1049296020875974,0.3904440261144342,4.746122942952987,5.136789168385541,0.133173077922986,0.1033276099258209,0.0426655219851641,26.854176414910285,0.0,0.0,0.0,0.0,0.0,0.0,0.0,0.0,0.0,0.0,0.0,0.0,0.0,2168.328929933626,6.0,1.3,3.45,82.0,26.9,10.0,60.0,27.875,8.0,126.62,116.0,561.0,40.7398843930636,445.0,96.46551724137932
2024-03-02 05:00:00,2.68,1.29,1.39,1152.0,3999.0,104.0,2314.0,1230.0,233.0,102673.0,3.14109322248275,0.96,11.1,0.39,87.55,3.7,38.225801840192766,8.0,1.03,0.44,87.27,11.26,2.3274832280846747,70.51,11.06,17.46,0.97,9.790759046694255,4.91111111111112,81.0,70.44,29.12,0.069,5.694441967863143,2.154441967863143,10.2110309864098,2.281389508034215,0.0493957868974339,0.1846526229914464,54.65800081581259,10.94456754512754,0.1099094590854588,1.921935694522842,0.2193052459828928,111.55563625612317,0.1,96.71,0.8,0.56,1.32,0.0,0.0,2.6925932433441613,2.0,59.02453293874981,4.581181332108669,2.666552198516418,0.1233276099258209,0.0109879808442239,0.1049296020875974,0.3904440261144342,4.746122942952987,5.136789168385541,0.133173077922986,0.1033276099258209,0.0426655219851641,24.98167748363632,0.0,0.0,0.0,0.0,0.0,0.0,0.0,0.0,0.0,0.0,0.0,0.0,0.0,2168.328929933626,7.0,1.3,3.44,82.0,26.9,10.0,60.0,27.875,8.0,126.4875,115.0,560.0,40.0462427745665,445.0,89.73913043478261
2024-03-02 06:00:00,2.71,1.27,1.44,1147.0,3999.0,756.0,2298.0,1214.0,235.0,104924.0,3.09763733724635,0.96,11.1,0.39,87.55,3.7,37.13647424194555,8.0,1.03,0.44,87.27,11.26,2.261156516995405,70.51,11.06,17.46,0.97,9.51175001290236,4.91111111111112,81.0,70.44,29.12,0.069,5.694441967863143,2.154441967863143,10.2110309864098,2.281389508034215,0.0493957868974339,0.1846526229914464,54.65800081581259,10.94456754512754,0.1099094590854588,1.921935694522842,0.2193052459828928,108.37661508550514,0.1,96.71,0.8,0.56,1.32,0.0,0.0,2.615861926023704,2.0,59.02453293874981,4.581181332108669,2.666552198516418,0.1233276099258209,0.0109879808442239,0.1049296020875974,0.3904440261144342,4.746122942952987,5.136789168385541,0.133173077922986,0.1033276099258209,0.0426655219851641,24.269770095867088,0.0,0.0,0.0,0.0,0.0,0.0,0.0,0.0,0.0,0.0,0.0,0.0,0.0,2168.328929933626,7.0,1.3,3.58,82.0,26.9,10.0,60.0,27.875,8.0,125.825,110.0,555.0,40.3106165971256,445.0,87.18181818181819
2024-03-02 07:00:00,2.7,1.3,1.4,1148.0,3999.0,816.0,2319.0,1244.0,235.0,104355.0,3.11691727059256,0.96,11.1,0.39,87.55,3.7,37.72840076419911,8.0,1.03,0.44,87.27,11.26,2.2971975936107047,70.51,11.06,17.46,0.97,9.66335991181202,4.91111111111112,81.0,70.44,29.12,0.069,5.694441967863143,2.154441967863143,10.2110309864098,2.281389508034215,0.0493957868974339,0.1846526229914464,54.65800081581259,10.94456754512754,0.1099094590854588,1.921935694522842,0.2193052459828928,110.10405405677716,0.1,96.71,0.8,0.56,1.32,0.0,0.0,2.65755673104151,2.0,59.02453293874981,4.581181332108669,2.666552198516418,0.1233276099258209,0.0109879808442239,0.1049296020875974,0.3904440261144342,4.746122942952987,5.136789168385541,0.133173077922986,0.1033276099258209,0.0426655219851641,24.656611359126103,0.0,0.0,0.0,0.0,0.0,0.0,0.0,0.0,0.0,0.0,0.0,0.0,0.0,2168.328929933626,7.0,1.3,3.46,82.0,26.9,10.0,60.0,27.875,8.0,125.1625,105.0,550.0,40.6438165817508,445.0,88.57142857142857
2024-03-02 08:00:00,2.69,1.3,1.39,1149.0,4000.0,792.0,2325.0,1265.0,238.0,105223.0,3.09086090080811,0.98,11.4,0.42,87.2,3.5,36.55192375112193,7.8,1.04,0.45,87.03,11.48,2.2255645503690804,69.82,11.47,17.68,1.03,9.362029333916803,4.91111111111112,81.0,70.44,29.12,0.0712084262051321,5.806526229914465,2.114168524102644,9.745199510512444,2.367915737948679,0.049,0.1853473770085536,54.48395786897434,11.03673688504277,0.1107431639059875,1.900762378209034,0.21,106.67070183350133,0.1,96.92,0.76,0.82,1.27,0.0,0.0,2.574686682439141,2.0,58.7842067045216,4.60462913359225,2.867067305192535,0.0632760992582092,0.0096552198516418,0.0949244510208362,0.4465006878488069,4.98969093599433,5.31697804083345,0.1632074183680604,0.0699656595549255,0.0453344780148358,23.887749284486688,0.0,0.0,0.0,0.0,0.0,0.0,0.0,0.0,0.0,0.0,0.0,0.0,0.0,2168.328929933626,7.0,1.3,3.31,82.0,26.9,10.0,60.0,27.875,8.0,125.1625,105.0,550.0,40.9059553920441,445.0,85.80952380952381
2024-03-02 09:00:00,2.66,1.3,1.36,1150.0,4001.0,0.0,2334.0,1276.0,237.0,104163.0,3.09383968572881,0.98,11.4,0.42,87.2,3.5,39.56493291415649,7.8,1.04,0.45,87.03,11.48,2.409019911811749,69.82,11.47,17.68,1.03,10.133750142915918,4.91111111111112,81.0,70.44,29.12,0.0712084262051321,5.806526229914465,2.114168524102644,9.745199510512444,2.367915737948679,0.049,0.1853473770085536,54.48395786897434,11.03673688504277,0.1107431639059875,1.900762378209034,0.21,115.46366726645752,0.1,96.92,0.76,0.82,1.27,0.0,0.0,2.786920506818741,2.0,58.7842067045216,4.60462913359225,2.867067305192535,0.0632760992582092,0.0096552198516418,0.0949244510208362,0.4465006878488069,4.98969093599433,5.31697804083345,0.1632074183680604,0.0699656595549255,0.0453344780148358,25.856838735660137,0.0,0.0,0.0,0.0,0.0,0.0,0.0,0.0,0.0,0.0,0.0,0.0,0.0,2168.328929933626,8.0,1.3,3.16,82.0,26.9,10.0,60.0,27.875,8.0,125.9575,111.0,556.0,41.4511329823758,445.0,92.88288288288288
2024-03-02 10:00:00,2.65,1.3,1.35,1152.0,4001.0,0.0,2334.0,1244.0,231.0,100931.0,3.19283559069442,0.98,11.4,0.42,87.2,3.5,36.99378790421616,7.8,1.04,0.45,87.03,11.48,2.2524686663302864,69.82,11.47,17.68,1.03,9.47520381937046,4.91111111111112,81.0,70.44,29.12,0.0712084262051321,5.806526229914465,2.114168524102644,9.745199510512444,2.367915737948679,0.049,0.1853473770085536,54.48395786897434,11.03673688504277,0.1107431639059875,1.900762378209034,0.21,107.960208772905,0.1,96.92,0.76,0.82,1.27,0.0,0.0,2.605811220730617,2.0,58.7842067045216,4.60462913359225,2.867067305192535,0.0632760992582092,0.0096552198516418,0.0949244510208362,0.4465006878488069,4.98969093599433,5.31697804083345,0.1632074183680604,0.0699656595549255,0.0453344780148358,24.176520408512488,0.0,0.0,0.0,0.0,0.0,0.0,0.0,0.0,0.0,0.0,0.0,0.0,0.0,2168.328929933626,7.0,1.3,3.25,82.0,26.9,10.0,60.0,27.875,8.0,125.9575,111.0,556.0,41.4998849781458,445.0,86.84684684684684
2024-03-02 11:00:00,2.65,1.3,1.35,1151.0,3999.0,0.0,2338.0,1252.0,232.0,101680.0,3.16775087897359,0.98,11.4,0.42,87.2,3.5,37.16044634409288,7.8,1.04,0.45,87.03,11.48,2.262616124459576,69.82,11.47,17.68,1.03,9.51788997765571,4.91111111111112,81.0,70.44,29.12,0.0712084262051321,5.806526229914465,2.114168524102644,9.745199510512444,2.367915737948679,0.049,0.1853473770085536,54.48395786897434,11.03673688504277,0.1107431639059875,1.900762378209034,0.21,108.44657367312676,0.1,96.92,0.76,0.82,1.27,0.0,0.0,2.617550500681745,2.0,58.7842067045216,4.60462913359225,2.867067305192535,0.0632760992582092,0.0096552198516418,0.0949244510208362,0.4465006878488069,4.98969093599433,5.31697804083345,0.1632074183680604,0.0699656595549255,0.0453344780148358,24.28543656447259,0.0,0.0,0.0,0.0,0.0,0.0,0.0,0.0,0.0,0.0,0.0,0.0,0.0,2168.328929933626,7.0,1.3,3.14,82.0,26.9,10.0,60.0,27.875,8.0,125.1625,105.0,550.0,41.9258920402562,445.0,87.23809523809524
2024-03-02 12:00:00,2.65,1.3,1.35,1152.0,3997.0,87.0,2347.0,1264.0,234.0,102514.0,3.14374630436412,0.98,11.4,0.42,87.2,3.5,38.13408249284641,7.8,1.04,0.45,87.03,11.48,2.321898643004368,69.82,11.47,17.68,1.03,9.767267007637956,4.91111111111112,81.0,70.44,29.12,0.0712084262051321,5.806526229914465,2.114168524102644,9.745199510512444,2.367915737948679,0.049,0.1853473770085536,54.48395786897434,11.03673688504277,0.1107431639059875,1.900762378209034,0.21,111.28796861652744,0.1,96.92,0.76,0.82,1.27,0.0,0.0,2.686132609869913,2.0,58.7842067045216,4.60462913359225,2.867067305192535,0.0632760992582092,0.0096552198516418,0.0949244510208362,0.4465006878488069,4.98969093599433,5.31697804083345,0.1632074183680604,0.0699656595549255,0.0453344780148358,24.92173621245004,0.0,0.0,0.0,0.0,0.0,0.0,0.0,0.0,0.0,0.0,0.0,0.0,0.0,2168.328929933626,7.0,1.3,3.49,82.0,26.9,10.0,60.0,27.875,8.0,125.1625,105.0,550.0,40.8511606736459,445.0,89.52380952380952
2024-03-02 13:00:00,2.68,1.3,1.38,1150.0,3998.0,0.0,2325.0,1222.0,229.0,101014.0,3.18782385098004,0.98,11.4,0.42,87.2,3.5,38.1820266971411,7.8,1.04,0.45,87.03,11.48,2.32481785793271,69.82,11.47,17.68,1.03,9.77954693714466,4.91111111111112,81.0,70.44,29.12,0.0712084262051321,5.806526229914465,2.114168524102644,9.745199510512444,2.367915737948679,0.049,0.1853473770085536,54.48395786897434,11.03673688504277,0.1107431639059875,1.900762378209034,0.21,111.42788579177068,0.1,96.92,0.76,0.82,1.27,0.0,0.0,2.6895097591859973,2.0,58.7842067045216,4.60462913359225,2.867067305192535,0.0632760992582092,0.0096552198516418,0.0949244510208362,0.4465006878488069,4.98969093599433,5.31697804083345,0.1632074183680604,0.0699656595549255,0.0453344780148358,24.95306914966105,0.0,0.0,0.0,0.0,0.0,0.0,0.0,0.0,0.0,0.0,0.0,0.0,0.0,2168.328929933626,7.0,1.3,3.09,82.0,26.9,10.0,60.0,27.875,8.0,125.825,110.0,555.0,42.5209323376329,445.0,89.63636363636364
2024-03-02 14:00:00,2.67,1.3,1.37,1168.0,4000.0,0.0,2335.0,1238.0,227.0,101294.0,3.18060769148947,0.98,11.4,0.42,87.2,3.5,38.29854805851424,7.8,1.04,0.45,87.03,11.48,2.331912581947745,69.82,11.47,17.68,1.03,9.809391505945769,4.91111111111112,81.0,70.44,29.12,0.0712084262051321,5.806526229914465,2.114168524102644,9.745199510512444,2.367915737948679,0.049,0.1853473770085536,54.48395786897434,11.03673688504277,0.1107431639059875,1.900762378209034,0.21,111.7679339785884,0.1,96.92,0.76,0.82,1.27,0.0,0.0,2.6977174256111582,2.0,58.7842067045216,4.60462913359225,2.867067305192535,0.0632760992582092,0.0096552198516418,0.0949244510208362,0.4465006878488069,4.98969093599433,5.31697804083345,0.1632074183680604,0.0699656595549255,0.0453344780148358,25.02921926109488,0.0,0.0,0.0,0.0,0.0,0.0,0.0,0.0,0.0,0.0,0.0,0.0,0.0,2168.328929933626,7.0,1.3,3.07,82.0,26.9,10.0,60.0,27.875,8.0,125.9575,111.0,556.0,42.6043557168784,445.0,89.90990990990991
2024-03-02 15:00:00,2.66,1.3,1.36,1159.0,4000.0,471.0,2327.0,1238.0,231.0,100973.0,3.2093270865814,0.98,11.4,0.42,87.2,3.5,36.5001900260926,7.8,1.04,0.45,87.03,11.48,2.2224146000335585,69.82,11.47,17.68,1.03,9.348778796008729,4.91111111111112,81.0,70.44,29.12,0.0712084262051321,5.806526229914465,2.114168524102644,9.745199510512444,2.367915737948679,0.049,0.1853473770085536,54.48395786897434,11.03673688504277,0.1107431639059875,1.900762378209034,0.21,106.51972557312948,0.1,96.92,0.76,0.82,1.27,0.0,0.0,2.571042602478454,2.0,58.7842067045216,4.60462913359225,2.867067305192535,0.0632760992582092,0.0096552198516418,0.0949244510208362,0.4465006878488069,4.98969093599433,5.31697804083345,0.1632074183680604,0.0699656595549255,0.0453344780148358,23.853939784842627,0.0,0.0,0.0,0.0,0.0,0.0,0.0,0.0,0.0,0.0,0.0,0.0,0.0,2168.328929933626,7.0,1.3,3.57,82.0,26.9,10.0,60.0,27.875,8.0,125.6925,109.0,554.0,42.4310890194306,445.0,85.68807339449542
2024-03-02 16:00:00,2.64,1.3,1.34,1146.0,4000.0,358.0,2323.0,1238.0,241.0,105550.0,3.06538042475395,0.96,11.18,0.4,87.46,4.4,36.59249192398666,7.3,1.02,0.43,87.25,11.3,2.2280346553084462,69.94,11.16,17.82,1.08,9.3724200434994,4.91111111111112,81.0,70.44,29.12,0.071,5.78,2.135,10.515,2.375,0.0485,0.18,54.515,11.01,0.1105,1.90484429065744,0.195,106.78909328947633,0.2,93.57,1.38,1.0,1.42,0.0,0.0,2.577544270321981,2.0,59.08749997400236,4.481404545001653,2.333276099258209,0.0833104397032837,0.009320741836806,0.0979347531543585,0.4411284353443892,4.776088602507913,5.037201253726434,0.2097081062168674,0.1733619503708953,0.0546809751854476,23.91426176981908,0.0,0.0,0.0,0.0,0.0,0.0,0.0,0.0,0.0,0.0,0.0,0.0,0.0,2168.328929933626,7.0,1.3,3.37,82.0,26.9,10.0,60.0,27.875,8.0,125.1625,105.0,550.0,42.3566878980892,445.0,85.9047619047619
2024-03-02 17:00:00,2.67,1.3,1.37,1148.0,3999.0,473.0,2350.0,1335.0,249.0,109915.0,2.94634979631262,0.96,11.18,0.4,87.46,4.4,38.61047938520288,7.3,1.02,0.43,87.25,11.3,2.3509053799070188,69.94,11.16,17.82,1.08,9.889286349525293,4.91111111111112,81.0,70.44,29.12,0.071,5.78,2.135,10.515,2.375,0.0485,0.18,54.515,11.01,0.1105,1.90484429065744,0.195,112.67825360412412,0.2,93.57,1.38,1.0,1.42,0.0,0.0,2.7196896051913417,2.0,59.08749997400236,4.481404545001653,2.333276099258209,0.0833104397032837,0.009320741836806,0.0979347531543585,0.4411284353443892,4.776088602507913,5.037201253726434,0.2097081062168674,0.1733619503708953,0.0546809751854476,25.23307548974788,0.0,0.0,0.0,0.0,0.0,0.0,0.0,0.0,0.0,0.0,0.0,0.0,0.0,2168.328929933626,7.0,1.3,3.6,82.0,26.9,10.0,60.0,27.875,8.0,125.6925,109.0,554.0,41.3983440662373,445.0,90.6422018348624
2024-03-02 18:00:00,2.67,1.3,1.37,1149.0,3999.0,518.0,2320.0,1345.0,251.0,110537.0,2.93118513726968,0.96,11.18,0.4,87.46,4.4,38.49324108747453,7.3,1.02,0.43,87.25,11.3,2.343767003247382,69.94,11.16,17.82,1.08,9.859258152107705,4.91111111111112,81.0,70.44,29.12,0.071,5.78,2.135,10.515,2.375,0.0485,0.18,54.515,11.01,0.1105,1.90484429065744,0.195,112.33611315795775,0.2,93.57,1.38,1.0,1.42,0.0,0.0,2.7114314383739586,2.0,59.08749997400236,4.481404545001653,2.333276099258209,0.0833104397032837,0.009320741836806,0.0979347531543585,0.4411284353443892,4.776088602507913,5.037201253726434,0.2097081062168674,0.1733619503708953,0.0546809751854476,25.15645683947536,0.0,0.0,0.0,0.0,0.0,0.0,0.0,0.0,0.0,0.0,0.0,0.0,0.0,2168.328929933626,8.0,1.3,3.62,82.0,26.9,10.0,60.0,27.875,8.0,125.6925,109.0,554.0,41.231684981685,445.0,90.36697247706422
2024-03-02 19:00:00,2.67,1.3,1.37,1145.0,3999.0,796.0,2321.0,1323.0,249.0,110747.0,2.9348134889824,0.96,11.18,0.4,87.46,4.4,37.28215086268708,7.3,1.02,0.43,87.25,11.3,2.270026439277675,69.94,11.16,17.82,1.08,9.54906210640349,4.91111111111112,81.0,70.44,29.12,0.071,5.78,2.135,10.515,2.375,0.0485,0.18,54.515,11.01,0.1105,1.90484429065744,0.195,108.80174804105182,0.2,93.57,1.38,1.0,1.42,0.0,0.0,2.6261232643302663,2.0,59.08749997400236,4.481404545001653,2.333276099258209,0.0833104397032837,0.009320741836806,0.0979347531543585,0.4411284353443892,4.776088602507913,5.037201253726434,0.2097081062168674,0.1733619503708953,0.0546809751854476,24.364974020469774,0.0,0.0,0.0,0.0,0.0,0.0,0.0,0.0,0.0,0.0,0.0,0.0,0.0,2168.328929933626,7.0,1.3,3.75,82.0,26.9,10.0,60.0,27.875,8.0,125.1625,105.0,550.0,40.4289667896679,445.0,87.52380952380952
2024-03-02 20:00:00,2.67,1.3,1.37,1149.0,4000.0,889.0,2319.0,1355.0,253.0,110335.0,2.94971995292196,0.96,11.18,0.4,87.46,4.4,37.49302881786129,7.3,1.02,0.43,87.25,11.3,2.2828663243870224,69.94,11.16,17.82,1.08,9.603074191120555,4.91111111111112,81.0,70.44,29.12,0.071,5.78,2.135,10.515,2.375,0.0485,0.18,54.515,11.01,0.1105,1.90484429065744,0.195,109.41716023201636,0.2,93.57,1.38,1.0,1.42,0.0,0.0,2.6409773296457857,2.0,59.08749997400236,4.481404545001653,2.333276099258209,0.0833104397032837,0.009320741836806,0.0979347531543585,0.4411284353443892,4.776088602507913,5.037201253726434,0.2097081062168674,0.1733619503708953,0.0546809751854476,24.502788920640988,0.0,0.0,0.0,0.0,0.0,0.0,0.0,0.0,0.0,0.0,0.0,0.0,0.0,2168.328929933626,7.0,1.3,3.69,82.0,26.9,10.0,60.0,27.875,8.0,125.295,106.0,551.0,40.6078610603291,445.0,88.01886792452831
2024-03-02 21:00:00,2.69,1.3,1.39,1149.0,4000.0,700.0,2316.0,1272.0,240.0,106330.0,3.05508648368057,0.96,11.18,0.4,87.46,4.4,36.68931973280532,7.3,1.02,0.43,87.25,11.3,2.233930283135425,69.94,11.16,17.82,1.08,9.397220510710683,4.91111111111112,81.0,70.44,29.12,0.071,5.78,2.135,10.515,2.375,0.0485,0.18,54.515,11.01,0.1105,1.90484429065744,0.195,107.07166912307711,0.2,93.57,1.38,1.0,1.42,0.0,0.0,2.584364739514043,2.0,59.08749997400236,4.481404545001653,2.333276099258209,0.0833104397032837,0.009320741836806,0.0979347531543585,0.4411284353443892,4.776088602507913,5.037201253726434,0.2097081062168674,0.1733619503708953,0.0546809751854476,23.97754156971621,0.0,0.0,0.0,0.0,0.0,0.0,0.0,0.0,0.0,0.0,0.0,0.0,0.0,2168.328929933626,7.0,1.3,3.51,82.0,26.9,10.0,60.0,27.875,8.0,125.295,106.0,551.0,40.515275877793,445.0,86.13207547169812
2024-03-02 22:00:00,2.68,1.3,1.38,1149.0,4000.0,232.0,2319.0,1248.0,234.0,103525.0,3.12081176744317,0.96,11.18,0.4,87.46,4.4,39.626544632181904,7.3,1.02,0.43,87.25,11.3,2.412771310957204,69.94,11.16,17.82,1.08,10.14953072714438,4.91111111111112,81.0,70.44,29.12,0.071,5.78,2.135,10.515,2.375,0.0485,0.18,54.515,11.01,0.1105,1.90484429065744,0.195,115.64347080423263,0.2,93.57,1.38,1.0,1.42,0.0,0.0,2.791260384275324,2.0,59.08749997400236,4.481404545001653,2.333276099258209,0.0833104397032837,0.009320741836806,0.0979347531543585,0.4411284353443892,4.776088602507913,5.037201253726434,0.2097081062168674,0.1733619503708953,0.0546809751854476,25.89710379210966,0.0,0.0,0.0,0.0,0.0,0.0,0.0,0.0,0.0,0.0,0.0,0.0,0.0,2168.328929933626,7.0,1.3,3.52,82.0,26.9,10.0,60.0,27.875,8.0,125.6925,109.0,554.0,40.7186999313344,445.0,93.0275229357798
2024-03-02 23:00:00,2.68,1.3,1.38,1150.0,4000.0,301.0,2333.0,1242.0,234.0,103293.0,3.13044336860057,0.95,11.33,0.37,87.35,4.5,39.97308459900969,7.7,1.03,0.46,87.1,11.41,2.491624467354092,70.33,11.04,17.49,1.14,10.333898264560643,4.8,81.6222222222222,70.44,28.7225,0.0710276778795151,5.858375290603628,2.107232212048483,10.82889288481939,2.385848318072724,0.0460830336385455,0.1805535575903034,54.46432057059882,11.00787567807513,0.1112250193735751,1.878966503286461,0.2122322120484829,115.77119184402808,0.1,96.13,0.69,1.06,1.41,0.0,0.0,2.329133846884285,2.0,59.58971229126553,4.499206941195793,2.2,0.04,0.0082327002802434,0.0973031215693635,0.3714275812354176,4.726578366954731,4.541143526646595,0.1786665574264524,0.09,0.0397383649859878,30.59071225653848,0.0,0.0,0.0,0.0,0.0,0.0,0.0,0.0,0.0,0.0,0.0,0.0,0.0,2168.328929933626,8.0,1.3,3.66,82.0,26.9,10.0,60.0,27.875,8.0,125.295,106.0,551.0,40.4367816091954,445.0,94.43396226415096
2024-03-03 00:00:00,2.68,1.3,1.38,1148.0,3998.0,425.0,2319.0,1259.0,236.0,104215.0,3.10573015198143,0.95,11.33,0.37,87.35,4.5,37.670341704854266,7.7,1.03,0.46,87.1,11.41,2.348088620804848,70.33,11.04,17.49,1.14,9.738589920549792,4.8,81.6222222222222,70.44,28.7225,0.0710276778795151,5.858375290603628,2.107232212048483,10.82889288481939,2.385848318072724,0.0460830336385455,0.1805535575903034,54.46432057059882,11.00787567807513,0.1112250193735751,1.878966503286461,0.2122322120484829,109.10192195802722,0.1,96.13,0.69,1.06,1.41,0.0,0.0,2.1949586520187245,2.0,59.58971229126553,4.499206941195793,2.2,0.04,0.0082327002802434,0.0973031215693635,0.3714275812354176,4.726578366954731,4.541143526646595,0.1786665574264524,0.09,0.0397383649859878,28.82846283339433,0.0,0.0,0.0,0.0,0.0,0.0,0.0,0.0,0.0,0.0,0.0,0.0,0.0,2114.5273036151966,7.0,1.3,3.47,82.0,26.9,10.0,60.0,27.875,8.0,126.09,112.0,557.0,42.2451317296678,445.0,86.78571428571429
