Repository: saikumar-voptimai/evonith_bf_webapp

# Evonith BF2 — Blast Furnace Intelligence Platform

Monitoring, modelling and optimisation of **Blast Furnace 2 (BF2)** at Evonith Steel: live telemetry from InfluxDB,
manual plant reports from Neon PostgreSQL, a two-zone energy model of the furnace, blend and fuel optimisers, a
conversational assistant (FurnaceMind) and a live digital twin evaluated every hour.

The platform has three deployable parts that share one Python service layer, plus the shared data library:

| Part | Path | What it is |
|---|---|---|
| **Streamlit app** (legacy) | `src/app.py`, `src/custom_pages/` | The original 11-page dashboard; still the home of the model pages. Served under `/legacy` in production |

File: src/data/V13_df_filtered.csv (part 17 of 268)
NM3/HR.,STEAMKGS/HR.,RAFTOC,PERMEABILITYKGS/HR.,TUYEREVELOCITYM/S,HOT BLAST VOLUMENM3/HR.,O2 ENRICHMENT %,COKE_VM%,COKE_ASH%,COKE_IM%,COKE_FC%,COKE_MOIST%,COKE_CALC_MT,NUTCOKE_MOIST%,NUTCOKE_VM%,NUTCOKE_IM%,NUTCOKE_FC%,NUTCOKE_ASH%,NUTCOKE_CALC_MT,PCI_2_FC%,PCI_2_ASH%,PCI_2_VM%,PCI_2_IM%,PCI_2_CALC_MT,SINTER_SP_02_COLD_STRENGTH_AI,SINTER_SP_02_COLD_STRENGTH_TI,SINTER_SP_02_HOT_STRENGTH_RI,SINTER_SP_02_HOT_STRENGTH_RDI,SINTER_SP_02_P%,SINTER_SP_02_SIO2%,SINTER_SP_02_MGO%,SINTER_SP_02_FEO%,SINTER_SP_02_AL2O3%,SINTER_SP_02_NA2O%,SINTER_SP_02_TIO2%,SINTER_SP_02_FE(T)%,SINTER_SP_02_CAO%,SINTER_SP_02_K2O%,SINTER_SP_02_BASICITY,SINTER_SP_02_MNO%,SINTER_CALC_MT,FLUX_TM%,FLUX_SIO2%,FLUX_FE2O3%,FLUX_AL2O3%,FLUX_LOI%,FLUX_MGO%,FLUX_CAO%,FLUX_CALC_MT,GEOMIN TYPE,ORE_FE(T)%,ORE_LOI%,ORE_TM%,ORE_MGO%,ORE_NA2O%,ORE_P%,ORE_TIO2%,ORE_AL2O3%,ORE_SIO2%,ORE_MNO%,ORE_CAO%,ORE_K2O%,ORE_CALC_MT,LLOYDS_PELLET_PCT_SIO2,LLOYDS_PELLET_PCT_AL2O3,LLOYDS_PELLET_PCT_FE2O3,LLOYDS_PELLET_PCT_MGO,LLOYDS_PELLET_PCT_TIO2,LLOYDS_PELLET_PCT_NA2O,TOTAL_PELLET_CALC_MT,LLOYDS_PELLET_PCT_K2O,LLOYDS_PELLET_PCT_TM,LLOYDS_PELLET_PCT_LOI,LLOYDS_PELLET_PCT_MNO,LLOYDS_PELLET_PCT_CAO,LLOYDS_PELLET_PCT_P,DAILYPRODUCTION,CHARGES/HRS.,STOCKRODLEVEL,FURNACE TOP GAS ANALYSISH2%,COKE_DISCHARGE_TIME,WEIGHTED_COKE_ANGLE,TOTAL_COKE_PORTIONS,NON_COKE_DISCHARGE_TIME,WEIGHTED_NON_COKE_ANGLE,TOTAL_NON_COKE_PORTIONS,UNITCOST LAKHS/THM,ACTUALKG/THM.,ACT. FUEL RATEKG/THM.,FURNACETOPGASANALYSISCO2ETACO,COKE RATE KG/THM,PRODUCTIONTONNESPERHR
2024-03-03 01:00:00,2.71,1.29,1.42,1147.0,3998.0,67.16,2325.0,1222.0,232.0,103366.0,3.11786022674976,0.95,11.33,0.37,87.35,4.5,42.14189810763192,7.7,1.03,0.46,87.1,11.41,2.626812153203713,70.33,11.04,17.49,1.14,10.894582994741867,4.8,81.6222222222222,70.44,28.7225,0.0710276778795151,5.858375290603628,2.107232212048483,10.82889288481939,2.385848318072724,0.0460830336385455,0.1805535575903034,54.46432057059882,11.00787567807513,0.1112250193735751,1.878966503286461,0.2122322120484829,122.05257160992296,0.1,96.13,0.69,1.06,1.41,0.0,0.0,2.4555053041082058,2.0,59.58971229126553,4.499206941195793,2.2,0.04,0.0082327002802434,0.0973031215693635,0.3714275812354176,4.726578366954731,4.541143526646595,0.1786665574264524,0.09,0.0397383649859878,32.25046783071801,0.0,0.0,0.0,0.0,0.0,0.0,0.0,0.0,0.0,0.0,0.0,0.0,0.0,2114.5273036151966,7.0,1.3,3.63,82.0,26.9,10.0,60.0,27.875,8.0,126.1475,103.0,553.0,41.1791801013358,450.0,97.0873786407767
2024-03-03 02:00:00,2.68,1.3,1.38,1161.0,4000.0,0.0,2320.0,1246.0,236.0,103260.0,3.12009567767479,0.95,11.33,0.37,87.35,4.5,41.51893091821476,7.7,1.03,0.46,87.1,11.41,2.587981017025919,70.33,11.04,17.49,1.14,10.733532637428294,4.8,81.6222222222222,70.44,28.7225,0.0710276778795151,5.858375290603628,2.107232212048483,10.82889288481939,2.385848318072724,0.0460830336385455,0.1805535575903034,54.46432057059882,11.00787567807513,0.1112250193735751,1.878966503286461,0.2122322120484829,120.24831620351542,0.1,96.13,0.69,1.06,1.41,0.0,0.0,2.419206530047476,2.0,59.58971229126553,4.499206941195793,2.2,0.04,0.0082327002802434,0.0973031215693635,0.3714275812354176,4.726578366954731,4.541143526646595,0.1786665574264524,0.09,0.0397383649859878,31.77372178452479,0.0,0.0,0.0,0.0,0.0,0.0,0.0,0.0,0.0,0.0,0.0,0.0,0.0,2114.5273036151966,8.0,1.3,3.54,82.0,26.9,10.0,60.0,27.875,8.0,126.4875,115.0,560.0,42.0072661217075,445.0,95.65217391304348
2024-03-03 03:00:00,2.7,1.29,1.41,1169.0,4000.0,0.0,2318.0,1225.0,235.0,102973.0,3.12878539522532,0.95,11.33,0.37,87.35,4.5,41.32703669968519,7.7,1.03,0.46,87.1,11.41,2.576019760224538,70.33,11.04,17.49,1.14,10.683923873137656,4.8,81.6222222222222,70.44,28.7225,0.0710276778795151,5.858375290603628,2.107232212048483,10.82889288481939,2.385848318072724,0.0460830336385455,0.1805535575903034,54.46432057059882,11.00787567807513,0.1112250193735751,1.878966503286461,0.2122322120484829,119.69254667484368,0.1,96.13,0.69,1.06,1.41,0.0,0.0,2.408025323395996,2.0,59.58971229126553,4.499206941195793,2.2,0.04,0.0082327002802434,0.0973031215693635,0.3714275812354176,4.726578366954731,4.541143526646595,0.1786665574264524,0.09,0.0397383649859878,31.62686844854589,0.0,0.0,0.0,0.0,0.0,0.0,0.0,0.0,0.0,0.0,0.0,0.0,0.0,2114.5273036151966,7.0,1.3,3.52,82.0,26.9,10.0,60.0,27.875,8.0,127.0175,119.0,564.0,41.9427036705461,445.0,95.21008403361344
2024-03-03 04:00:00,2.7,1.29,1.41,1169.0,3892.0,0.0,2307.0,1220.0,235.0,102752.0,3.05091202479494,0.95,11.33,0.37,87.35,4.5,40.43073313205187,7.7,1.03,0.46,87.1,11.41,2.520150869402256,70.33,11.04,17.49,1.14,10.45221020943118,4.8,81.6222222222222,70.44,28.7225,0.0710276778795151,5.858375290603628,2.107232212048483,10.82889288481939,2.385848318072724,0.0460830336385455,0.1805535575903034,54.46432057059882,11.00787567807513,0.1112250193735751,1.878966503286461,0.2122322120484829,117.09664662560068,0.1,96.13,0.69,1.06,1.41,0.0,0.0,2.3557999072841342,2.0,59.58971229126553,4.499206941195793,2.2,0.04,0.0082327002802434,0.0973031215693635,0.3714275812354176,4.726578366954731,4.541143526646595,0.1786665574264524,0.09,0.0397383649859878,30.940942786140063,0.0,0.0,0.0,0.0,0.0,0.0,0.0,0.0,0.0,0.0,0.0,0.0,0.0,2114.5273036151966,7.0,1.3,3.42,82.0,26.9,10.0,60.0,27.875,8.0,127.68,124.0,569.0,41.9664804469274,445.0,93.14516129032258
2024-03-03 05:00:00,2.67,1.3,1.37,1170.0,3499.0,0.0,2251.0,1242.0,235.0,102161.0,2.75889957615604,0.95,11.33,0.37,87.35,4.5,40.76963304036414,7.7,1.03,0.46,87.1,11.41,2.5412753663482794,70.33,11.04,17.49,1.14,10.53982309218716,4.8,81.6222222222222,70.44,28.7225,0.0710276778795151,5.858375290603628,2.107232212048483,10.82889288481939,2.385848318072724,0.0460830336385455,0.1805535575903034,54.46432057059882,11.00787567807513,0.1112250193735751,1.878966503286461,0.2122322120484829,118.07817824105466,0.1,96.13,0.69,1.06,1.41,0.0,0.0,2.3755467758351707,2.0,59.58971229126553,4.499206941195793,2.2,0.04,0.0082327002802434,0.0973031215693635,0.3714275812354176,4.726578366954731,4.541143526646595,0.1786665574264524,0.09,0.0397383649859878,31.20029704120811,0.0,0.0,0.0,0.0,0.0,0.0,0.0,0.0,0.0,0.0,0.0,0.0,0.0,2114.5273036151966,7.0,1.3,3.78,82.0,26.9,10.0,60.0,27.875,8.0,129.1375,135.0,580.0,41.5947296683326,445.0,93.92592592592592
2024-03-03 06:00:00,2.68,1.29,1.39,1168.0,3500.0,0.0,2242.0,1226.0,235.0,102331.0,2.75510592397897,0.95,11.33,0.37,87.35,4.5,40.87148906248944,7.7,1.03,0.46,87.1,11.41,2.547624312380856,70.33,11.04,17.49,1.14,10.566155054827384,4.8,81.6222222222222,70.44,28.7225,0.0710276778795151,5.858375290603628,2.107232212048483,10.82889288481939,2.385848318072724,0.0460830336385455,0.1805535575903034,54.46432057059882,11.00787567807513,0.1112250193735751,1.878966503286461,0.2122322120484829,118.3731765679596,0.1,96.13,0.69,1.06,1.41,0.0,0.0,2.3814816770573524,2.0,59.58971229126553,4.499206941195793,2.2,0.04,0.0082327002802434,0.0973031215693635,0.3714275812354176,4.726578366954731,4.541143526646595,0.1786665574264524,0.09,0.0397383649859878,31.27824569830293,0.0,0.0,0.0,0.0,0.0,0.0,0.0,0.0,0.0,0.0,0.0,0.0,0.0,2114.5273036151966,7.0,1.3,3.81,82.0,26.9,10.0,60.0,27.875,8.0,129.4025,137.0,582.0,40.5810468065483,445.0,94.16058394160584
2024-03-03 07:00:00,2.69,1.3,1.39,1155.0,3500.0,0.0,2279.0,1235.0,234.0,103038.0,2.73621384409096,0.95,11.33,0.37,87.35,4.5,38.96537149565742,7.7,1.03,0.46,87.1,11.41,2.42881113559415,70.33,11.04,17.49,1.14,10.073382850392056,4.8,81.6222222222222,70.44,28.7225,0.0710276778795151,5.858375290603628,2.107232212048483,10.82889288481939,2.385848318072724,0.0460830336385455,0.1805535575903034,54.46432057059882,11.00787567807513,0.1112250193735751,1.878966503286461,0.2122322120484829,112.85262430834116,0.1,96.13,0.69,1.06,1.41,0.0,0.0,2.270416869685465,2.0,59.58971229126553,4.499206941195793,2.2,0.04,0.0082327002802434,0.0973031215693635,0.3714275812354176,4.726578366954731,4.541143526646595,0.1786665574264524,0.09,0.0397383649859878,29.8195267978472,0.0,0.0,0.0,0.0,0.0,0.0,0.0,0.0,0.0,0.0,0.0,0.0,0.0,2114.5273036151966,7.0,1.3,3.42,82.0,26.9,10.0,60.0,27.875,8.0,128.475,130.0,575.0,40.4557079748896,445.0,89.76923076923077
2024-03-03 08:00:00,2.68,1.3,1.38,1149.0,3499.0,216.0,2319.0,1241.0,233.0,102798.0,2.74899832046089,0.97,10.9,0.38,87.75,4.0,34.92587846222047,7.1,1.04,0.43,87.28,11.25,2.1770192166370803,69.94,11.38,17.5,1.18,9.029087408429262,4.8,81.6222222222222,70.44,28.325,0.0675,5.73,2.23,10.435,2.36,0.045,0.18,54.545,10.91,0.1205,1.90392909356725,0.235,101.15332895453125,0.1,96.98,0.52,0.78,1.26,0.0,0.0,2.035045493100122,2.0,59.52128454616979,4.391999344558715,2.652327002802436,0.0952327002802435,0.0084477952382069,0.0854427417375096,0.4145898602265411,4.8407042128912,5.00090471431588,0.1686665574264524,0.2359874481784173,0.0488138397758052,26.7281724455933,0.0,0.0,0.0,0.0,0.0,0.0,0.0,0.0,0.0,0.0,0.0,0.0,0.0,2114.5273036151966,6.0,1.3,3.4,82.0,26.9,10.0,60.0,27.875,8.0,126.81,108.0,558.0,40.1727357609711,450.0,80.46296296296296
2024-03-03 09:00:00,2.68,1.3,1.38,1151.0,3851.0,1085.0,2322.0,1238.0,232.0,102318.0,3.07210237687049,0.97,10.9,0.38,87.75,4.0,35.289204056349895,7.1,1.04,0.43,87.28,11.25,2.199666228971257,69.94,11.38,17.5,1.18,9.123014853966891,4.8,81.6222222222222,70.44,28.325,0.0675,5.73,2.23,10.435,2.36,0.045,0.18,54.545,10.91,0.1205,1.90392909356725,0.235,102.2056029404334,0.1,96.98,0.52,0.78,1.26,0.0,0.0,2.0562155866071703,2.0,59.52128454616979,4.391999344558715,2.652327002802436,0.0952327002802435,0.0084477952382069,0.0854427417375096,0.4145898602265411,4.8407042128912,5.00090471431588,0.1686665574264524,0.2359874481784173,0.0488138397758052,27.00621925676496,0.0,0.0,0.0,0.0,0.0,0.0,0.0,0.0,0.0,0.0,0.0,0.0,0.0,2114.5273036151966,7.0,1.3,3.7,82.0,26.9,10.0,60.0,27.875,8.0,125.75,100.0,550.0,40.4899468453894,450.0,81.30000000000001
2024-03-03 10:00:00,2.68,1.3,1.38,1151.0,4000.0,1251.0,2319.0,1231.0,232.0,102222.0,3.20046018868133,0.97,10.9,0.38,87.75,4.0,35.02575877866497,7.1,1.04,0.43,87.28,11.25,2.183245011887977,69.94,11.38,17.5,1.18,9.054908608847583,4.8,81.6222222222222,70.44,28.325,0.0675,5.73,2.23,10.435,2.36,0.045,0.18,54.545,10.91,0.1205,1.90392909356725,0.235,101.44260518608894,0.1,96.98,0.52,0.78,1.26,0.0,0.0,2.040865274785776,2.0,59.52128454616979,4.391999344558715,2.652327002802436,0.0952327002802435,0.0084477952382069,0.0854427417375096,0.4145898602265411,4.8407042128912,5.00090471431588,0.1686665574264524,0.2359874481784173,0.0488138397758052,26.80460912920419,0.0,0.0,0.0,0.0,0.0,0.0,0.0,0.0,0.0,0.0,0.0,0.0,0.0,2114.5273036151966,7.0,1.3,3.7,82.0,26.9,10.0,60.0,27.875,8.0,125.8825,101.0,551.0,41.0710181567456,450.0,80.6930693069307
2024-03-03 11:00:00,2.65,1.3,1.35,1150.0,4000.0,1226.0,2320.0,1296.0,240.0,104834.0,3.11863766958286,0.97,10.9,0.38,87.75,4.0,36.23271679508703,7.1,1.04,0.43,87.28,11.25,2.258477788016064,69.94,11.38,17.5,1.18,9.366933099237064,4.8,81.6222222222222,70.44,28.325,0.0675,5.73,2.23,10.435,2.36,0.045,0.18,54.545,10.91,0.1205,1.90392909356725,0.235,104.9382315423884,0.1,96.98,0.52,0.78,1.26,0.0,0.0,2.111191765623728,2.0,59.52128454616979,4.391999344558715,2.652327002802436,0.0952327002802435,0.0084477952382069,0.0854427417375096,0.4145898602265411,4.8407042128912,5.00090471431588,0.1686665574264524,0.2359874481784173,0.0488138397758052,27.728273283633857,0.0,0.0,0.0,0.0,0.0,0.0,0.0,0.0,0.0,0.0,0.0,0.0,0.0,2114.5273036151966,7.0,1.3,3.62,82.0,26.9,10.0,60.0,27.875,8.0,125.0875,95.0,545.0,40.8925318761384,450.0,83.47368421052632
2024-03-03 12:00:00,2.65,1.3,1.35,1151.0,4000.0,827.0,2323.0,1313.0,243.0,106850.0,3.04464420257911,0.97,10.9,0.38,87.75,4.0,37.36509223450396,7.1,1.04,0.43,87.28,11.25,2.329061641611189,69.94,11.38,17.5,1.18,9.659676396523446,4.8,81.6222222222222,70.44,28.325,0.0675,5.73,2.23,10.435,2.36,0.045,0.18,54.545,10.91,0.1205,1.90392909356725,0.235,108.21784970424147,0.1,96.98,0.52,0.78,1.26,0.0,0.0,2.1771725121631573,2.0,59.52128454616979,4.391999344558715,2.652327002802436,0.0952327002802435,0.0084477952382069,0.0854427417375096,0.4145898602265411,4.8407042128912,5.00090471431588,0.1686665574264524,0.2359874481784173,0.0488138397758052,28.59486067815364,0.0,0.0,0.0,0.0,0.0,0.0,0.0,0.0,0.0,0.0,0.0,0.0,0.0,2114.5273036151966,7.0,1.3,3.69,82.0,26.9,10.0,60.0,27.875,8.0,125.3525,97.0,547.0,41.1319890009166,450.0,86.08247422680412
2024-03-03 13:00:00,2.64,1.3,1.34,1158.0,4000.0,362.0,2334.0,1314.0,243.0,104780.0,3.08813401032395,0.97,10.9,0.38,87.75,4.0,37.41197173431343,7.1,1.04,0.43,87.28,11.25,2.331983760579849,69.94,11.38,17.5,1.18,9.671795750998696,4.8,81.6222222222222,70.44,28.325,0.0675,5.73,2.23,10.435,2.36,0.045,0.18,54.545,10.91,0.1205,1.90392909356725,0.235,108.35362345351398,0.1,96.98,0.52,0.78,1.26,0.0,0.0,2.179904065928061,2.0,59.52128454616979,4.391999344558715,2.652327002802436,0.0952327002802435,0.0084477952382069,0.0854427417375096,0.4145898602265411,4.8407042128912,5.00090471431588,0.1686665574264524,0.2359874481784173,0.0488138397758052,28.63073675086076,0.0,0.0,0.0,0.0,0.0,0.0,0.0,0.0,0.0,0.0,0.0,0.0,0.0,2114.5273036151966,7.0,1.3,3.42,82.0,26.9,10.0,60.0,27.875,8.0,126.4125,105.0,555.0,42.5028184892897,450.0,86.19047619047619
2024-03-03 14:00:00,2.64,1.3,1.34,1156.0,4001.0,1775.0,2339.0,1300.0,241.0,104589.0,3.14767704725152,0.97,10.9,0.38,87.75,4.0,38.677984589963536,7.1,1.04,0.43,87.28,11.25,2.4108975756823434,69.94,11.38,17.5,1.18,9.999087181799068,4.8,81.6222222222222,70.44,28.325,0.0675,5.73,2.23,10.435,2.36,0.045,0.18,54.545,10.91,0.1205,1.90392909356725,0.235,112.02028612562876,0.1,96.98,0.52,0.78,1.26,0.0,0.0,2.253671537772312,2.0,59.52128454616979,4.391999344558715,2.652327002802436,0.0952327002802435,0.0084477952382069,0.0854427417375096,0.4145898602265411,4.8407042128912,5.00090471431588,0.1686665574264524,0.2359874481784173,0.0488138397758052,29.59959455527525,0.0,0.0,0.0,0.0,0.0,0.0,0.0,0.0,0.0,0.0,0.0,0.0,0.0,2114.5273036151966,7.0,1.3,3.49,82.0,26.9,10.0,60.0,27.875,8.0,127.34,112.0,562.0,42.520035618878,450.0,89.10714285714286
2024-03-03 15:00:00,2.64,1.3,1.34,1171.0,4000.0,0.0,2326.0,1297.0,242.0,104179.0,3.09259229139898,0.97,10.9,0.38,87.75,4.0,39.69562889328729,7.1,1.04,0.43,87.28,11.25,2.4743299445040328,69.94,11.38,17.5,1.18,10.262170023805158,4.8,81.6222222222222,70.44,28.325,0.0675,5.73,2.23,10.435,2.36,0.045,0.18,54.545,10.91,0.1205,1.90392909356725,0.235,114.9676166869534,0.1,96.98,0.52,0.78,1.26,0.0,0.0,2.3129671816971507,2.0,59.52128454616979,4.391999344558715,2.652327002802436,0.0952327002802435,0.0084477952382069,0.0854427417375096,0.4145898602265411,4.8407042128912,5.00090471431588,0.1686665574264524,0.2359874481784173,0.0488138397758052,30.378380190028427,0.0,0.0,0.0,0.0,0.0,0.0,0.0,0.0,0.0,0.0,0.0,0.0,0.0,2114.5273036151966,6.0,1.3,3.58,82.0,26.9,10.0,60.0,27.875,8.0,128.93,124.0,574.0,42.0130307796001,450.0,91.4516129032258
2024-03-03 16:00:00,2.68,1.29,1.39,1157.0,3999.0,273.0,2331.0,1237.0,234.0,102504.0,3.15274666204716,0.94,11.39,0.36,87.31,4.5,37.04490818995885,6.7,1.05,0.44,87.07,11.44,2.3091037522601945,69.92,11.42,17.62,1.04,9.576901965291622,4.8,81.6222222222222,70.44,27.9275,0.0680553557590303,5.731660672770911,2.116125096867876,9.954320570598812,2.261365912288489,0.0455830336385455,0.1811071151806068,54.57911571855274,11.07675058120726,0.11769734149406,1.932611711633965,0.2094464424096965,107.29052350917108,0.1,96.01,1.14,0.72,1.38,0.0,0.0,2.158516171206153,2.0,59.40378760219502,4.446590591055672,2.226163501401217,0.080465400560487,0.0069710652662313,0.0853962016814609,0.3543810411793689,4.200012224100941,5.324389106469064,0.173433857146209,0.2138364985987825,0.0318314450980852,28.349829350847543,0.0,0.0,0.0,0.0,0.0,0.0,0.0,0.0,0.0,0.0,0.0,0.0,0.0,2114.5273036151966,7.0,1.3,3.54,82.0,26.9,10.0,60.0,27.875,8.0,126.62,116.0,561.0,40.5343159834178,445.0,85.34482758620689
2024-03-03 17:00:00,2.64,1.29,1.35,1146.0,4000.0,903.0,2271.0,1247.0,230.0,100762.0,3.23342093234902,0.94,11.39,0.36,87.31,4.5,37.47954541891641,6.7,1.05,0.44,87.07,11.44,2.3361958009463866,69.92,11.42,17.62,1.04,9.689264995342828,4.8,81.6222222222222,70.44,27.9275,0.0680553557590303,5.731660672770911,2.116125096867876,9.954320570598812,2.261365912288489,0.0455830336385455,0.1811071151806068,54.57911571855274,11.07675058120726,0.11769734149406,1.932611711633965,0.2094464424096965,108.5493322931559,0.1,96.01,1.14,0.72,1.38,0.0,0.0,2.183841419213312,2.0,59.40378760219502,4.446590591055672,2.226163501401217,0.080465400560487,0.0069710652662313,0.0853962016814609,0.3543810411793689,4.200012224100941,5.324389106469064,0.173433857146209,0.2138364985987825,0.0318314450980852,28.682449726292607,0.0,0.0,0.0,0.0,0.0,0.0,0.0,0.0,0.0,0.0,0.0,0.0,0.0,2114.5273036151966,7.0,1.3,3.54,82.0,26.9,10.0,60.0,27.875,8.0,125.03,104.0,549.0,40.4794836330106,445.0,86.34615384615384
2024-03-03 18:00:00,2.67,1.3,1.37,1149.0,3999.0,842.0,2321.0,1244.0,232.0,102006.0,3.19038234380793,0.94,11.39,0.36,87.31,4.5,37.42200551957715,6.7,1.05,0.44,87.07,11.44,2.332609192044897,69.92,11.42,17.62,1.04,9.674389699330778,4.8,81.6222222222222,70.44,27.9275,0.0680553557590303,5.731660672770911,2.116125096867876,9.954320570598812,2.261365912288489,0.0455830336385455,0.1811071151806068,54.57911571855274,11.07675058120726,0.11769734149406,1.932611711633965,0.2094464424096965,108.38268358961156,0.1,96.01,1.14,0.72,1.38,0.0,0.0,2.180488710048087,2.0,59.40378760219502,4.446590591055672,2.226163501401217,0.080465400560487,0.0069710652662313,0.0853962016814609,0.3543810411793689,4.200012224100941,5.324389106469064,0.173433857146209,0.2138364985987825,0.0318314450980852,28.6384154336776,0.0,0.0,0.0,0.0,0.0,0.0,0.0,0.0,0.0,0.0,0.0,0.0,0.0,2114.5273036151966,7.0,1.3,3.49,82.0,26.9,10.0,60.0,27.875,8.0,124.8975,103.0,548.0,40.9696691176471,445.0,86.2135922330097
2024-03-03 19:00:00,2.67,1.3,1.37,1150.0,4001.0,700.0,2319.0,1269.0,237.0,104474.0,3.11055371720832,0.94,11.39,0.36,87.31,4.5,36.0477782898578,6.7,1.05,0.44,87.07,11.44,2.2469500985918542,69.92,11.42,17.62,1.04,9.31912253576891,4.8,81.6222222222222,70.44,27.9275,0.0680553557590303,5.731660672770911,2.116125096867876,9.954320570598812,2.261365912288489,0.0455830336385455,0.1811071151806068,54.57911571855274,11.07675058120726,0.11769734149406,1.932611711633965,0.2094464424096965,104.4026073496842,0.1,96.01,1.14,0.72,1.38,0.0,0.0,2.100415851369358,2.0,59.40378760219502,4.446590591055672,2.226163501401217,0.080465400560487,0.0069710652662313,0.0853962016814609,0.3543810411793689,4.200012224100941,5.324389106469064,0.173433857146209,0.2138364985987825,0.0318314450980852,27.586743035083515,0.0,0.0,0.0,0.0,0.0,0.0,0.0,0.0,0.0,0.0,0.0,0.0,0.0,2114.5273036151966,7.0,1.3,3.57,82.0,26.9,10.0,60.0,27.875,8.0,125.1625,105.0,550.0,41.578947368421,445.0,83.04761904761905
2024-03-03 20:00:00,2.69,1.3,1.39,1147.0,4000.0,380.0,2325.0,1261.0,238.0,105431.0,3.06965240076627,0.94,11.39,0.36,87.31,4.5,37.56457904401605,6.7,1.05,0.44,87.07,11.44,2.3414961640024643,69.92,11.42,17.62,1.04,9.71124800815411,4.8,81.6222222222222,70.44,27.9275,0.0680553557590303,5.731660672770911,2.116125096867876,9.954320570598812,2.261365912288489,0.0455830336385455,0.1811071151806068,54.57911571855274,11.07675058120726,0.11769734149406,1.932611711633965,0.2094464424096965,108.7956091122545,0.1,96.01,1.14,0.72,1.38,0.0,0.0,2.1887961205161908,2.0,59.40378760219502,4.446590591055672,2.226163501401217,0.080465400560487,0.0069710652662313,0.0853962016814609,0.3543810411793689,4.200012224100941,5.324389106469064,0.173433857146209,0.2138364985987825,0.0318314450980852,28.7475244930675,0.0,0.0,0.0,0.0,0.0,0.0,0.0,0.0,0.0,0.0,0.0,0.0,0.0,2114.5273036151966,7.0,1.3,3.4,82.0,26.9,10.0,60.0,27.875,8.0,125.4275,107.0,552.0,42.5315884476534,445.0,86.54205607476635
2024-03-03 21:00:00,2.69,1.3,1.39,1147.0,4000.0,188.0,2324.0,1253.0,235.0,104604.0,3.08693557086488,0.94,11.39,0.36,87.31,4.5,39.10328402842772,6.7,1.05,0.44,87.07,11.44,2.43740757603532,69.92,11.42,17.62,1.04,10.109036193068826,4.8,81.6222222222222,70.44,27.9275,0.0680553557590303,5.731660672770911,2.116125096867876,9.954320570598812,2.261365912288489,0.0455830336385455,0.1811071151806068,54.57911571855274,11.07675058120726,0.11769734149406,1.932611711633965,0.2094464424096965,113.25205053349268,0.1,96.01,1.14,0.72,1.38,0.0,0.0,2.2784526955719864,2.0,59.40378760219502,4.446590591055672,2.226163501401217,0.080465400560487,0.0069710652662313,0.0853962016814609,0.3543810411793689,4.200012224100941,5.324389106469064,0.173433857146209,0.2138364985987825,0.0318314450980852,29.92506888069789,0.0,0.0,0.0,0.0,0.0,0.0,0.0,0.0,0.0,0.0,0.0,0.0,0.0,2114.5273036151966,8.0,1.3,3.4,82.0,26.9,10.0,60.0,27.875,8.0,126.4875,115.0,560.0,42.7364093193239,445.0,90.08695652173913
2024-03-03 22:00:00,2.66,1.3,1.36,1150.0,3999.0,99.0,2324.0,1261.0,235.0,103079.0,3.12852596097101,0.94,11.39,0.36,87.31,4.5,37.404782309046205,6.7,1.05,0.44,87.07,11.44,2.331535625338805,69.92,11.42,17.62,1.04,9.66993713062858,4.8,81.6222222222222,70.44,27.9275,0.0680553557590303,5.731660672770911,2.116125096867876,9.954320570598812,2.261365912288489,0.0455830336385455,0.1811071151806068,54.57911571855274,11.07675058120726,0.11769734149406,1.932611711633965,0.2094464424096965,108.33280123425796,0.1,96.01,1.14,0.72,1.38,0.0,0.0,2.179485155706408,2.0,59.40378760219502,4.446590591055672,2.226163501401217,0.080465400560487,0.0069710652662313,0.0853962016814609,0.3543810411793689,4.200012224100941,5.324389106469064,0.173433857146209,0.2138364985987825,0.0318314450980852,28.625234807694607,0.0,0.0,0.0,0.0,0.0,0.0,0.0,0.0,0.0,0.0,0.0,0.0,0.0,2114.5273036151966,7.0,1.3,3.44,82.0,26.9,10.0,60.0,27.875,8.0,126.4875,115.0,560.0,42.8702430077946,445.0,86.17391304347827
2024-03-03 23:00:00,2.67,1.3,1.37,1151.0,4000.0,755.0,2320.0,1268.0,236.0,103840.0,3.13098988550555,0.97,11.2,0.38,87.45,4.3,37.55954820743779,6.5,1.05,0.44,87.1,11.41,2.357881079636297,70.08,11.13,17.7,1.09,9.66286513393778,4.77777777777778,81.6444444444444,70.44,27.53,0.0715,5.765,2.215,9.995,2.355,0.044,0.215,54.36,11.11,0.123,1.92730979896473,0.22,109.51258032022622,0.2,95.61,0.8,1.45,1.33,0.0,0.0,2.4260184979265307,2.0,60.12979996961423,4.199248973815626,2.599397798305301,0.0423645046186927,0.0124849449576325,0.0953464385678517,0.3929248973815625,4.190015918009367,4.640228414536511,0.1817623029239937,0.0573343945339578,0.0407575275211837,31.870577669396635,0.0,0.0,0.0,0.0,0.0,0.0,0.0,0.0,0.0,0.0,0.0,0.0,0.0,2114.5273036151966,7.0,1.3,3.32,82.0,26.9,10.0,60.0,27.875,8.0,124.765,102.0,547.0,42.4742268041237,445.0,86.27450980392157
2024-03-04 00:00:00,2.68,1.3,1.38,1159.0,4000.0,0.0,2353.0,1250.0,235.0,103115.0,3.12447991168769,0.97,11.2,0.38,87.45,4.3,38.64774413957926,6.5,1.05,0.44,87.1,11.41,2.4261949098549844,70.08,11.13,17.7,1.09,9.942822988422844,4.77777777777778,81.6444444444444,70.44,27.53,0.0715,5.765,2.215,9.995,2.355,0.044,0.215,54.36,11.11,0.123,1.92730979896473,0.22,112.68543915666947,0.2,95.61,0.8,1.45,1.33,0.0,0.0,2.4963064429828243,2.0,60.12979996961423,4.199248973815626,2.599397798305301,0.0423645046186927,0.0124849449576325,0.0953464385678517,0.3929248973815625,4.190015918009367,4.640228414536511,0.1817623029239937,0.0573343945339578,0.0407575275211837,32.793949611553494,0.0,0.0,0.0,0.0,0.0,0.0,0.0,0.0,0.0,0.0,0.0,0.0,0.0,2134.1995150379284,8.0,1.3,2.57,82.0,26.9,10.0,60.0,27.875,8.0,124.5,100.0,545.0,40.7474931631723,445.0,89.6
2024-03-04 01:00:00,2.69,1.3,1.39,1150.0,4000.0,594.0,2320.0,1255.0,236.0,104475.0,3.10579537385641,0.97,11.2,0.38,87.45,4.3,37.27696487905847,6.5,1.05,0.44,87.1,11.41,2.3401413059913536,70.08,11.13,17.7,1.09,9.59016552168078,4.77777777777778,81.6444444444444,70.44,27.53,0.0715,5.765,2.215,9.995,2.355,0.044,0.215,54.36,11.11,0.123,1.92730979896473,0.22,108.68865056272796,0.2,95.61,0.8,1.45,1.33,0.0,0.0,2.4077660850362674,2.0,60.12979996961423,4.199248973815626,2.599397798305301,0.0423645046186927,0.0124849449576325,0.0953464385678517,0.3929248973815625,4.190015918009367,4.640228414536511,0.1817623029239937,0.0573343945339578,0.0407575275211837,31.630795926936628,0.0,0.0,0.0,0.0,0.0,0.0,0.0,0.0,0.0,0.0,0.0,0.0,0.0,2134.1995150379284,7.0,1.3,3.53,82.0,26.9,10.0,60.0,27.875,8.0,125.6925,109.0,554.0,42.1076746849943,445.0,86.42201834862385
2024-03-04 02:00:00,2.68,1.3,1.38,1151.0,4000.0,606.0,2319.0,1272.0,238.0,104894.0,3.0937535670079,0.97,11.2,0.38,87.45,4.3,37.328741523333605,6.5,1.05,0.44,87.1,11.41,2.3433916957252543,70.08,11.13,17.7,1.09,9.603485988901404,4.77777777777778,81.6444444444444,70.44,27.53,0.0715,5.765,2.215,9.995,2.355,0.044,0.215,54.36,11.11,0.123,1.92730979896473,0.22,108.83961600788128,0.2,95.61,0.8,1.45,1.33,0.0,0.0,2.411110403665403,2.0,60.12979996961423,4.199248973815626,2.599397798305301,0.0423645046186927,0.0124849449576325,0.0953464385678517,0.3929248973815625,4.190015918009367,4.640228414536511,0.1817623029239937,0.0573343945339578,0.0407575275211837,31.67473020308175,0.0,0.0,0.0,0.0,0.0,0.0,0.0,0.0,0.0,0.0,0.0,0.0,0.0,2134.1995150379284,7.0,1.3,3.41,82.0,26.9,10.0,60.0,27.875,8.0,125.4275,107.0,552.0,42.3234624145786,445.0,86.54205607476635
2024-03-04 03:00:00,2.68,1.3,1.38,1147.0,3999.0,525.0,2322.0,1281.0,240.0,105997.0,3.05766159305881,0.97,11.2,0.38,87.45,4.3,37.542244844581376,6.5,1.05,0.44,87.1,11.41,2.356794823974543,70.08,11.13,17.7,1.09,9.658413534554269,4.77777777777778,81.6444444444444,70.44,27.53,0.0715,5.765,2.215,9.995,2.355,0.044,0.215,54.36,11.11,0.123,1.92730979896473,0.22,109.46212881042216,0.2,95.61,0.8,1.45,1.33,0.0,0.0,2.424900851938508,2.0,60.12979996961423,4.199248973815626,2.599397798305301,0.0423645046186927,0.0124849449576325,0.0953464385678517,0.3929248973815625,4.190015918009367,4.640228414536511,0.1817623029239937,0.0573343945339578,0.0407575275211837,31.8558951666463,0.0,0.0,0.0,0.0,0.0,0.0,0.0,0.0,0.0,0.0,0.0,0.0,0.0,2134.1995150379284,8.0,1.3,3.51,82.0,26.9,10.0,60.0,27.875,8.0,125.56,108.0,553.0,42.4180790960452,445.0,87.03703703703704
2024-03-04 04:00:00,2.7,1.29,1.41,1156.0,3998.0,423.0,2327.0,1262.0,241.0,106586.0,3.0362773707236,0.97,11.2,0.38,87.45,4.3,38.85913784948043,6.5,1.05,0.44,87.1,11.41,2.439465602733857,70.08,11.13,17.7,1.09,9.99720779884858,4.77777777777778,81.6444444444444,70.44,27.53,0.0715,5.765,2.215,9.995,2.355,0.044,0.215,54.36,11.11,0.123,1.92730979896473,0.22,113.30180095385846,0.2,95.61,0.8,1.45,1.33,0.0,0.0,2.5099606288035154,2.0,60.12979996961423,4.199248973815626,2.599397798305301,0.0423645046186927,0.0124849449576325,0.0953464385678517,0.3929248973815625,4.190015918009367,4.640228414536511,0.1817623029239937,0.0573343945339578,0.0407575275211837,32.973324496816176,0.0,0.0,0.0,0.0,0.0,0.0,0.0,0.0,0.0,0.0,0.0,0.0,0.0,2134.1995150379284,7.0,1.3,3.44,82.0,26.9,10.0,60.0,27.875,8.0,125.9575,111.0,556.0,42.5152404606006,445.0,90.09009009009009
2024-03-04 05:00:00,2.69,1.27,1.42,1169.0,4000.0,0.0,2310.0,1242.0,243.0,106083.0,3.03712557732263,0.97,11.2,0.38,87.45,4.3,42.66243514807622,6.5,1.05,0.44,87.1,11.41,2.678225736137565,70.08,11.13,17.7,1.09,10.975674010892188,4.77777777777778,81.6444444444444,70.44,27.53,0.0715,5.765,2.215,9.995,2.355,0.044,0.215,54.36,11.11,0.123,1.92730979896473,0.22,124.39109570772057,0.2,95.61,0.8,1.45,1.33,0.0,0.0,2.755620388834394,2.0,60.12979996961423,4.199248973815626,2.599397798305301,0.0423645046186927,0.0124849449576325,0.0953464385678517,0.3929248973815625,4.190015918009367,4.640228414536511,0.1817623029239937,0.0573343945339578,0.0407575275211837,36.200553996097,0.0,0.0,0.0,0.0,0.0,0.0,0.0,0.0,0.0,0.0,0.0,0.0,0.0,2134.1995150379284,7.0,1.3,3.45,82.0,26.9,10.0,60.0,27.875,8.0,127.0175,119.0,564.0,42.6030173384373,445.0,98.90756302521008
2024-03-04 06:00:00,2.69,1.29,1.4,1156.0,4000.0,143.0,2320.0,1244.0,238.0,104913.0,3.07618545808291,0.97,11.2,0.38,87.45,4.3,39.182746299974845,6.5,1.05,0.44,87.1,11.41,2.459780816282674,70.08,11.13,17.7,1.09,10.080461857072605,4.77777777777778,81.6444444444444,70.44,27.53,0.0715,5.765,2.215,9.995,2.355,0.044,0.215,54.36,11.11,0.123,1.92730979896473,0.22,114.245347884491,0.2,95.61,0.8,1.45,1.33,0.0,0.0,2.530862905972795,2.0,60.12979996961423,4.199248973815626,2.599397798305301,0.0423645046186927,0.0124849449576325,0.0953464385678517,0.3929248973815625,4.190015918009367,4.640228414536511,0.1817623029239937,0.0573343945339578,0.0407575275211837,33.247917476449324,0.0,0.0,0.0,0.0,0.0,0.0,0.0,0.0,0.0,0.0,0.0,0.0,0.0,2134.1995150379284,7.0,1.3,3.53,82.0,26.9,10.0,60.0,27.875,8.0,127.0175,119.0,564.0,41.7022232203009,445.0,90.84033613445378
2024-03-04 07:00:00,2.63,1.29,1.34,1157.0,4001.0,0.0,2291.0,1264.0,233.0,100936.0,3.1926775484697,0.97,11.2,0.38,87.45,4.3,40.2940115145725,6.5,1.05,0.44,87.1,11.41,2.529542870114805,70.08,11.13,17.7,1.09,10.366354696821064,4.77777777777778,81.6444444444444,70.44,27.53,0.0715,5.765,2.215,9.995,2.355,0.044,0.215,54.36,11.11,0.123,1.92730979896473,0.22,117.4854699540797,0.2,95.61,0.8,1.45,1.33,0.0,0.0,2.6026409250220857,2.0,60.12979996961423,4.199248973815626,2.599397798305301,0.0423645046186927,0.0124849449576325,0.0953464385678517,0.3929248973815625,4.190015918009367,4.640228414536511,0.1817623029239937,0.0573343945339578,0.0407575275211837,34.190864503861114,0.0,0.0,0.0,0.0,0.0,0.0,0.0,0.0,0.0,0.0,0.0,0.0,0.0,2134.1995150379284,7.0,1.3,3.59,82.0,26.9,10.0,60.0,27.875,8.0,127.15,120.0,565.0,42.0728929384966,445.0,93.41666666666669
2024-03-04 08:00:00,2.67,1.3,1.37,1151.0,4000.0,0.0,2305.0,1269.0,237.0,104536.0,3.08203848753033,0.98,10.99,0.4,87.63,3.6,40.45138285917847,6.8,1.04,0.45,87.22,11.29,2.539422193313103,69.74,11.38,17.76,1.12,10.40684128815266,4.77777777777778,81.6444444444444,70.44,27.53,0.0705,5.734999999999999,2.2,10.12,2.295,0.046,0.18,54.5,11.06,0.1164999999999999,1.928554271815145,0.2299999999999999,117.94431844504346,0.1,96.89,0.78,0.69,1.24,0.0,0.0,2.6128057382660863,2.0,59.52793314436066,4.289971615849264,2.775752752118374,0.0974548348728975,0.006969889915265,0.0790678339873535,0.4322938322162655,4.911641862585054,4.457562809070468,0.139397798305301,0.0973946147034277,0.0535331210932084,34.3243995409042,0.0,0.0,0.0,0.0,0.0,0.0,0.0,0.0,0.0,0.0,0.0,0.0,0.0,2134.1995150379284,7.0,1.3,3.44,82.0,26.9,10.0,60.0,27.875,8.0,127.0175,119.0,564.0,40.8289443553927,445.0,93.781512605042
2024-03-04 09:00:00,2.67,1.3,1.37,1149.0,4000.0,0.0,2302.0,1268.0,236.0,104049.0,3.09645338779403,0.98,10.99,0.4,87.63,3.6,40.2940115145725,6.8,1.04,0.45,87.22,11.29,2.529542870114805,69.74,11.38,17.76,1.12,10.366354696821064,4.77777777777778,81.6444444444444,70.44,27.53,0.0705,5.734999999999999,2.2,10.12,2.295,0.046,0.18,54.5,11.06,0.1164999999999999,1.928554271815145,0.2299999999999999,117.4854699540797,0.1,96.89,0.78,0.69,1.24,0.0,0.0,2.6026409250220857,2.0,59.52793314436066,4.289971615849264,2.775752752118374,0.0974548348728975,0.006969889915265,0.0790678339873535,0.4322938322162655,4.911641862585054,4.457562809070468,0.139397798305301,0.0973946147034277,0.0535331210932084,34.190864503861114,0.0,0.0,0.0,0.0,0.0,0.0,0.0,0.0,0.0,0.0,0.0,0.0,0.0,2134.1995150379284,7.0,1.3,3.35,82.0,26.9,10.0,60.0,27.875,8.0,127.15,120.0,565.0,41.4813116257739,445.0,93.41666666666669
2024-03-04 10:00:00,2.68,1.3,1.38,1149.0,4000.0,479.0,2320.0,1260.0,236.0,104182.0,3.11028616340688,0.98,10.99,0.4,87.63,3.6,35.891939644698546,6.8,1.04,0.45,87.22,11.29,2.253193380609509,69.74,11.38,17.76,1.12,9.23384302352916,4.77777777777778,81.6444444444444,70.44,27.53,0.0705,5.734999999999999,2.2,10.12,2.295,0.046,0.18,54.5,11.06,0.1164999999999999,1.928554271815145,0.2299999999999999,104.65032490487717,0.1,96.89,0.78,0.69,1.24,0.0,0.0,2.318305561706895,2.0,59.52793314436066,4.289971615849264,2.775752752118374,0.0974548348728975,0.006969889915265,0.0790678339873535,0.4322938322162655,4.911641862585054,4.457562809070468,0.139397798305301,0.0973946147034277,0.0535331210932084,30.455554040054697,0.0,0.0,0.0,0.0,0.0,0.0,0.0,0.0,0.0,0.0,0.0,0.0,0.0,2134.1995150379284,7.0,1.3,3.29,82.0,26.9,10.0,60.0,27.875,8.0,125.6925,109.0,554.0,41.6666666666667,445.0,83.21100917431193
2024-03-04 11:00:00,2.7,1.3,1.4,1150.0,4000.0,729.0,2320.0,1234.0,233.0,104562.0,3.10822058617902,0.98,10.99,0.4,87.63,3.6,36.3787517486353,6.8,1.04,0.45,87.22,11.29,2.2837540530348264,69.74,11.38,17.76,1.12,9.359084138782451,4.77777777777778,81.6444444444444,70.44,27.53,0.0705,5.734999999999999,2.2,10.12,2.295,0.046,0.18,54.5,11.06,0.1164999999999999,1.928554271815145,0.2299999999999999,106.0697256212754,0.1,96.89,0.78,0.69,1.24,0.0,0.0,2.34974936828951,2.0,59.52793314436066,4.289971615849264,2.775752752118374,0.0974548348728975,0.006969889915265,0.0790678339873535,0.4322938322162655,4.911641862585054,4.457562809070468,0.139397798305301,0.0973946147034277,0.0535331210932084,30.86863097280242,0.0,0.0,0.0,0.0,0.0,0.0,0.0,0.0,0.0,0.0,0.0,0.0,0.0,2134.1995150379284,7.0,1.3,3.33,82.0,26.9,10.0,60.0,27.875,8.0,125.295,106.0,551.0,41.3366903181506,445.0,84.33962264150944
2024-03-04 12:00:00,2.72,1.3,1.42,1151.0,3999.0,418.0,2319.0,1257.0,234.0,102681.0,3.1528528806607,0.98,10.99,0.4,87.63,3.6,37.39532800495402,6.8,1.04,0.45,87.22,11.29,2.347571804716588,69.74,11.38,17.76,1.12,9.620616551497312,4.77777777777778,81.6444444444444,70.44,27.53,0.0705,5.734999999999999,2.2,10.12,2.295,0.046,0.18,54.5,11.06,0.1164999999999999,1.928554271815145,0.2299999999999999,109.03376257685552,0.1,96.89,0.78,0.69,1.24,0.0,0.0,2.415411308330997,2.0,59.52793314436066,4.289971615849264,2.775752752118374,0.0974548348728975,0.006969889915265,0.0790678339873535,0.4322938322162655,4.911641862585054,4.457562809070468,0.139397798305301,0.0973946147034277,0.0535331210932084,31.73123113920843,0.0,0.0,0.0,0.0,0.0,0.0,0.0,0.0,0.0,0.0,0.0,0.0,0.0,2134.1995150379284,7.0,1.3,3.36,82.0,26.9,10.0,60.0,27.875,8.0,126.09,112.0,557.0,41.4763552479815,445.0,86.69642857142857
2024-03-04 13:00:00,2.69,1.3,1.39,1145.0,3999.0,585.0,2315.0,1221.0,230.0,102094.0,3.1775562170966,0.98,10.99,0.4,87.63,3.6,37.43525347727103,6.8,1.04,0.45,87.22,11.29,2.350078211749279,69.74,11.38,17.76,1.12,9.630888092898113,4.77777777777778,81.6444444444444,70.44,27.53,0.0705,5.734999999999999,2.2,10.12,2.295,0.046,0.18,54.5,11.06,0.1164999999999999,1.928554271815145,0.2299999999999999,109.15017349505378,0.1,96.89,0.78,0.69,1.24,0.0,0.0,2.41799014484534,2.0,59.52793314436066,4.289971615849264,2.775752752118374,0.0974548348728975,0.006969889915265,0.0790678339873535,0.4322938322162655,4.911641862585054,4.457562809070468,0.139397798305301,0.0973946147034277,0.0535331210932084,31.76510928543743,0.0,0.0,0.0,0.0,0.0,0.0,0.0,0.0,0.0,0.0,0.0,0.0,0.0,2134.1995150379284,6.0,1.3,3.48,82.0,26.9,10.0,60.0,27.875,8.0,125.6925,109.0,554.0,41.0920869967608,445.0,86.78899082568807
2024-03-04 14:00:00,2.66,1.29,1.37,1157.0,4000.0,989.0,2310.0,1220.0,232.0,102938.0,3.16769429554955,0.98,10.99,0.4,87.63,3.6,34.714287694054605,6.8,1.04,0.45,87.22,11.29,2.1792637572422544,69.74,11.38,17.76,1.12,8.930871009304086,4.77777777777778,81.6444444444444,70.44,27.53,0.0705,5.734999999999999,2.2,10.12,2.295,0.046,0.18,54.5,11.06,0.1164999999999999,1.928554271815145,0.2299999999999999,101.21663866557816,0.1,96.89,0.78,0.69,1.24,0.0,0.0,2.242239539810079,2.0,59.52793314436066,4.289971615849264,2.775752752118374,0.0974548348728975,0.006969889915265,0.0790678339873535,0.4322938322162655,4.911641862585054,4.457562809070468,0.139397798305301,0.0973946147034277,0.0535331210932084,29.45627556755481,0.0,0.0,0.0,0.0,0.0,0.0,0.0,0.0,0.0,0.0,0.0,0.0,0.0,2134.1995150379284,7.0,1.3,3.39,82.0,26.9,10.0,60.0,27.875,8.0,125.03,104.0,549.0,42.0431328036322,445.0,80.48076923076923
2024-03-04 15:00:00,2.68,1.29,1.39,1151.0,4000.0,971.0,2316.0,1241.0,234.0,103419.0,3.15210461655073,0.98,10.99,0.4,87.63,3.6,36.082951366580055,6.8,1.04,0.45,87.22,11.29,2.265184550538544,69.74,11.38,17.76,1.12,9.282984203219304,4.77777777777778,81.6444444444444,70.44,27.53,0.0705,5.734999999999999,2.2,10.12,2.295,0.046,0.18,54.5,11.06,0.1164999999999999,1.928554271815145,0.2299999999999999,105.20725882802031,0.1,96.89,0.78,0.69,1.24,0.0,0.0,2.330643249264957,2.0,59.52793314436066,4.289971615849264,2.775752752118374,0.0974548348728975,0.006969889915265,0.0790678339873535,0.4322938322162655,4.911641862585054,4.457562809070468,0.139397798305301,0.0973946147034277,0.0535331210932084,30.61763410247633,0.0,0.0,0.0,0.0,0.0,0.0,0.0,0.0,0.0,0.0,0.0,0.0,0.0,2134.1995150379284,7.0,1.3,3.39,82.0,26.9,10.0,60.0,27.875,8.0,125.03,104.0,549.0,42.6173735540939,445.0,83.65384615384616
2024-03-04 16:00:00,2.64,1.26,1.38,1149.0,4000.0,558.0,2322.0,1227.0,232.0,101406.0,3.19898678099395,0.95,11.02,0.34,87.69,3.5,38.317750831868736,6.4,1.05,0.43,87.18,11.34,2.4054788732200403,70.0,11.2,17.62,1.18,9.857926311553944,4.77777777777778,81.6444444444444,70.44,27.53,0.073,5.745,2.125,10.32,2.325,0.044,0.18,54.52,11.065,0.117,1.926271386752485,0.22,111.72327586289936,0.3,95.21,0.72,0.79,1.38,0.0,0.0,2.4749917598488254,2.0,60.63404721749585,3.920272716696613,2.074548348728976,0.0724247247881626,0.0077274174364487,0.0860859000381945,0.3516523148180113,4.285527789449861,4.124716543096016,0.1542472478816263,0.1174548348728976,0.0272304284449222,32.51393885940907,0.0,0.0,0.0,0.0,0.0,0.0,0.0,0.0,0.0,0.0,0.0,0.0,0.0,2134.1995150379284,7.0,1.3,3.34,82.0,26.9,10.0,60.0,27.875,8.0,124.8975,103.0,548.0,42.559456398641,445.0,88.83495145631068
2024-03-04 17:00:00,2.67,1.29,1.38,1150.0,4000.0,760.0,2309.0,1231.0,231.0,101568.0,3.20182613680794,0.95,11.02,0.34,87.69,3.5,38.15668420373983,6.4,1.05,0.43,87.18,11.34,2.3953675706844377,70.0,11.2,17.62,1.18,9.81648904248478,4.77777777777778,81.6444444444444,70.44,27.53,0.073,5.745,2.125,10.32,2.325,0.044,0.18,54.52,11.065,0.117,1.926271386752485,0.22,111.25365301353874,0.3,95.21,0.72,0.79,1.38,0.0,0.0,2.464588263590529,2.0,60.63404721749585,3.920272716696613,2.074548348728976,0.0724247247881626,0.0077274174364487,0.0860859000381945,0.3516523148180113,4.285527789449861,4.124716543096016,0.1542472478816263,0.1174548348728976,0.0272304284449222,32.37726824629681,0.0,0.0,0.0,0.0,0.0,0.0,0.0,0.0,0.0,0.0,0.0,0.0,0.0,2134.1995150379284,8.0,1.3,3.28,82.0,26.9,10.0,60.0,27.875,8.0,125.03,104.0,549.0,41.0509407985314,445.0,88.46153846153847
2024-03-04 18:00:00,2.68,1.3,1.38,1149.0,4000.0,411.0,2318.0,1277.0,239.0,105667.0,3.06389350817544,0.95,11.02,0.34,87.69,3.5,36.80209908442078,6.4,1.05,0.43,87.18,11.34,2.3103305887175787,70.0,11.2,17.62,1.18,9.467997808028798,4.77777777777778,81.6444444444444,70.44,27.53,0.073,5.745,2.125,10.32,2.325,0.044,0.18,54.52,11.065,0.117,1.926271386752485,0.22,107.30408176575057,0.3,95.21,0.72,0.79,1.38,0.0,0.0,2.3770939056090543,2.0,60.63404721749585,3.920272716696613,2.074548348728976,0.0724247247881626,0.0077274174364487,0.0860859000381945,0.3516523148180113,4.285527789449861,4.124716543096016,0.1542472478816263,0.1174548348728976,0.0272304284449222,31.227855851434256,0.0,0.0,0.0,0.0,0.0,0.0,0.0,0.0,0.0,0.0,0.0,0.0,0.0,2134.1995150379284,7.0,1.3,3.35,82.0,26.9,10.0,60.0,27.875,8.0,125.6925,109.0,554.0,41.4656349567592,445.0,85.3211009174312
2024-03-04 19:00:00,2.7,1.29,1.41,1147.0,4000.0,358.0,2319.0,1226.0,233.0,103619.0,3.12270995421431,0.95,11.02,0.34,87.69,3.5,38.62241796386525,6.4,1.05,0.43,87.18,11.34,2.4246050049337167,70.0,11.2,17.62,1.18,9.93630737702807,4.77777777777778,81.6444444444444,70.44,27.53,0.073,5.745,2.125,10.32,2.325,0.044,0.18,54.52,11.065,0.117,1.926271386752485,0.22,112.61159548749735,0.3,95.21,0.72,0.79,1.38,0.0,0.0,2.494670593413373,2.0,60.63404721749585,3.920272716696613,2.074548348728976,0.0724247247881626,0.0077274174364487,0.0860859000381945,0.3516523148180113,4.285527789449861,4.124716543096016,0.1542472478816263,0.1174548348728976,0.0272304284449222,32.77245947419337,0.0,0.0,0.0,0.0,0.0,0.0,0.0,0.0,0.0,0.0,0.0,0.0,0.0,2134.1995150379284,7.0,1.3,3.39,82.0,26.9,10.0,60.0,27.875,8.0,125.6925,109.0,554.0,41.9936131386861,445.0,89.54128440366972
2024-03-04 20:00:00,2.69,1.29,1.4,1149.0,4000.0,254.0,2320.0,1226.0,232.0,102588.0,3.15021773115495,0.95,11.02,0.34,87.69,3.5,38.74256043593199,6.4,1.05,0.43,87.18,11.34,2.432147205925656,70.0,11.2,17.62,1.18,9.967216175452034,4.77777777777778,81.6444444444444,70.44,27.53,0.073,5.745,2.125,10.32,2.325,0.044,0.18,54.52,11.065,0.117,1.926271386752485,0.22,112.96189555099689,0.3,95.21,0.72,0.79,1.38,0.0,0.0,2.502430746917105,2.0,60.63404721749585,3.920272716696613,2.074548348728976,0.0724247247881626,0.0077274174364487,0.0860859000381945,0.3516523148180113,4.285527789449861,4.124716543096016,0.1542472478816263,0.1174548348728976,0.0272304284449222,32.87440452332573,0.0,0.0,0.0,0.0,0.0,0.0,0.0,0.0,0.0,0.0,0.0,0.0,0.0,2134.1995150379284,7.0,1.3,3.27,82.0,26.9,10.0,60.0,27.875,8.0,125.9575,111.0,556.0,42.6094890510949,445.0,89.81981981981981
2024-03-04 21:00:00,2.71,1.3,1.41,1149.0,4000.0,0.0,2321.0,1212.0,230.0,102290.0,3.14966106302189,0.95,11.02,0.34,87.69,3.5,39.841864993515976,6.4,1.05,0.43,87.18,11.34,2.5011584038977315,70.0,11.2,17.62,1.18,10.250031922393148,4.77777777777778,81.6444444444444,70.44,27.53,0.073,5.745,2.125,10.32,2.325,0.044,0.18,54.52,11.065,0.117,1.926271386752485,0.22,116.16714386745474,0.3,95.21,0.72,0.79,1.38,0.0,0.0,2.5734362120740464,2.0,60.63404721749585,3.920272716696613,2.074548348728976,0.0724247247881626,0.0077274174364487,0.0860859000381945,0.3516523148180113,4.285527789449861,4.124716543096016,0.1542472478816263,0.1174548348728976,0.0272304284449222,33.80720251895934,0.0,0.0,0.0,0.0,0.0,0.0,0.0,0.0,0.0,0.0,0.0,0.0,0.0,2134.1995150379284,7.0,1.3,3.17,82.0,26.9,10.0,60.0,27.875,8.0,126.355,114.0,559.0,42.0335905583295,445.0,92.36842105263158
