Repository: saikumar-voptimai/evonith_bf_webapp

# Evonith BF2 — Blast Furnace Intelligence Platform

Monitoring, modelling and optimisation of **Blast Furnace 2 (BF2)** at Evonith Steel: live telemetry from InfluxDB,
manual plant reports from Neon PostgreSQL, a two-zone energy model of the furnace, blend and fuel optimisers, a
conversational assistant (FurnaceMind) and a live digital twin evaluated every hour.

The platform has three deployable parts that share one Python service layer, plus the shared data library:

| Part | Path | What it is |
|---|---|---|
| **Streamlit app** (legacy) | `src/app.py`, `src/custom_pages/` | The original 11-page dashboard; still the home of the model pages. Served under `/legacy` in production |

File: src/data/V13_df_filtered.csv (part 18 of 268)
NM3/HR.,STEAMKGS/HR.,RAFTOC,PERMEABILITYKGS/HR.,TUYEREVELOCITYM/S,HOT BLAST VOLUMENM3/HR.,O2 ENRICHMENT %,COKE_VM%,COKE_ASH%,COKE_IM%,COKE_FC%,COKE_MOIST%,COKE_CALC_MT,NUTCOKE_MOIST%,NUTCOKE_VM%,NUTCOKE_IM%,NUTCOKE_FC%,NUTCOKE_ASH%,NUTCOKE_CALC_MT,PCI_2_FC%,PCI_2_ASH%,PCI_2_VM%,PCI_2_IM%,PCI_2_CALC_MT,SINTER_SP_02_COLD_STRENGTH_AI,SINTER_SP_02_COLD_STRENGTH_TI,SINTER_SP_02_HOT_STRENGTH_RI,SINTER_SP_02_HOT_STRENGTH_RDI,SINTER_SP_02_P%,SINTER_SP_02_SIO2%,SINTER_SP_02_MGO%,SINTER_SP_02_FEO%,SINTER_SP_02_AL2O3%,SINTER_SP_02_NA2O%,SINTER_SP_02_TIO2%,SINTER_SP_02_FE(T)%,SINTER_SP_02_CAO%,SINTER_SP_02_K2O%,SINTER_SP_02_BASICITY,SINTER_SP_02_MNO%,SINTER_CALC_MT,FLUX_TM%,FLUX_SIO2%,FLUX_FE2O3%,FLUX_AL2O3%,FLUX_LOI%,FLUX_MGO%,FLUX_CAO%,FLUX_CALC_MT,GEOMIN TYPE,ORE_FE(T)%,ORE_LOI%,ORE_TM%,ORE_MGO%,ORE_NA2O%,ORE_P%,ORE_TIO2%,ORE_AL2O3%,ORE_SIO2%,ORE_MNO%,ORE_CAO%,ORE_K2O%,ORE_CALC_MT,LLOYDS_PELLET_PCT_SIO2,LLOYDS_PELLET_PCT_AL2O3,LLOYDS_PELLET_PCT_FE2O3,LLOYDS_PELLET_PCT_MGO,LLOYDS_PELLET_PCT_TIO2,LLOYDS_PELLET_PCT_NA2O,TOTAL_PELLET_CALC_MT,LLOYDS_PELLET_PCT_K2O,LLOYDS_PELLET_PCT_TM,LLOYDS_PELLET_PCT_LOI,LLOYDS_PELLET_PCT_MNO,LLOYDS_PELLET_PCT_CAO,LLOYDS_PELLET_PCT_P,DAILYPRODUCTION,CHARGES/HRS.,STOCKRODLEVEL,FURNACE TOP GAS ANALYSISH2%,COKE_DISCHARGE_TIME,WEIGHTED_COKE_ANGLE,TOTAL_COKE_PORTIONS,NON_COKE_DISCHARGE_TIME,WEIGHTED_NON_COKE_ANGLE,TOTAL_NON_COKE_PORTIONS,UNITCOST LAKHS/THM,ACTUALKG/THM.,ACT. FUEL RATEKG/THM.,FURNACETOPGASANALYSISCO2ETACO,COKE RATE KG/THM,PRODUCTIONTONNESPERHR
2024-03-04 22:00:00,2.71,1.29,1.42,1148.0,3999.0,0.0,2324.0,1212.0,232.0,103287.0,3.11850141527034,0.95,11.02,0.34,87.69,3.5,39.72835540663986,6.4,1.05,0.43,87.18,11.34,2.49403259647922,70.0,11.2,17.62,1.18,10.22082955224388,4.77777777777778,81.6444444444444,70.44,27.53,0.073,5.745,2.125,10.32,2.325,0.044,0.18,54.52,11.065,0.117,1.926271386752485,0.22,115.83618334361584,0.3,95.21,0.72,0.79,1.38,0.0,0.0,2.5661044849741206,2.0,60.63404721749585,3.920272716696613,2.074548348728976,0.0724247247881626,0.0077274174364487,0.0860859000381945,0.3516523148180113,4.285527789449861,4.124716543096016,0.1542472478816263,0.1174548348728976,0.0272304284449222,33.71088570266601,0.0,0.0,0.0,0.0,0.0,0.0,0.0,0.0,0.0,0.0,0.0,0.0,0.0,2134.1995150379284,7.0,1.3,3.37,82.0,26.9,10.0,60.0,27.875,8.0,126.355,114.0,559.0,40.8051235132662,445.0,92.10526315789474
2024-03-04 23:00:00,2.69,1.3,1.39,1149.0,3999.0,0.0,2337.0,1236.0,233.0,103216.0,3.12064498355115,0.98,11.12,0.39,87.51,3.8,40.15093421235336,6.9,1.05,0.44,87.13,11.38,2.520807955961656,69.99,11.14,17.75,1.12,10.072046922602569,5.02222222222222,80.8222222222222,70.44,26.98,0.0745,5.76,2.14,9.795,2.35,0.0435,0.18,54.45,11.075,0.1175,1.922757194699975,0.25,117.9390611109542,0.1,95.98,0.81,0.99,1.26,0.0,0.0,2.799693497446192,2.0,59.53717926531286,4.367871588587399,2.621773021799533,0.0674184174396266,0.0088304928339393,0.0809985470314213,0.366753072866012,4.846843707095566,4.693409974716993,0.1553970155375266,0.0952411152596733,0.0434758884740326,38.481597880864406,0.0,0.0,0.0,0.0,0.0,0.0,0.0,0.0,0.0,0.0,0.0,0.0,0.0,2134.1995150379284,7.0,1.3,2.94,82.0,26.9,10.0,60.0,27.875,8.0,125.9575,111.0,556.0,41.0661175932281,445.0,92.52252252252252
2024-03-05 00:00:00,2.69,1.3,1.39,1150.0,4000.0,117.0,2316.0,1251.0,235.0,104250.0,3.09480678848647,0.98,11.12,0.39,87.51,3.8,37.33996143294734,6.9,1.05,0.44,87.13,11.38,2.344325822100417,69.99,11.14,17.75,1.12,9.366901443730368,5.02222222222222,80.8222222222222,70.44,26.98,0.0745,5.76,2.14,9.795,2.35,0.0435,0.18,54.45,11.075,0.1175,1.922757194699975,0.25,109.68213018480914,0.1,95.98,0.81,0.99,1.26,0.0,0.0,2.603686546016904,2.0,59.53717926531286,4.367871588587399,2.621773021799533,0.0674184174396266,0.0088304928339393,0.0809985470314213,0.366753072866012,4.846843707095566,4.693409974716993,0.1553970155375266,0.0952411152596733,0.0434758884740326,35.787495582296295,0.0,0.0,0.0,0.0,0.0,0.0,0.0,0.0,0.0,0.0,0.0,0.0,0.0,2134.779140368781,7.0,1.3,3.37,82.0,26.9,10.0,60.0,27.875,8.0,126.7525,117.0,562.0,40.5826558265583,445.0,86.06837606837607
2024-03-05 01:00:00,2.68,1.3,1.38,1154.0,4000.0,0.0,2325.0,1268.0,238.0,105009.0,3.06816587965777,0.98,11.12,0.39,87.51,3.8,37.6967434198852,6.9,1.05,0.44,87.13,11.38,2.366725770915058,69.99,11.14,17.75,1.12,9.456401849737658,5.02222222222222,80.8222222222222,70.44,26.98,0.0745,5.76,2.14,9.795,2.35,0.0435,0.18,54.45,11.075,0.1175,1.922757194699975,0.25,110.73013898924204,0.1,95.98,0.81,0.99,1.26,0.0,0.0,2.628564677209391,2.0,59.53717926531286,4.367871588587399,2.621773021799533,0.0674184174396266,0.0088304928339393,0.0809985470314213,0.366753072866012,4.846843707095566,4.693409974716993,0.1553970155375266,0.0952411152596733,0.0434758884740326,36.12944381393307,0.0,0.0,0.0,0.0,0.0,0.0,0.0,0.0,0.0,0.0,0.0,0.0,0.0,2134.779140368781,7.0,1.3,3.03,82.0,26.9,10.0,60.0,27.875,8.0,127.0175,119.0,564.0,40.8266360505166,445.0,86.89075630252101
2024-03-05 02:00:00,2.68,1.3,1.38,1152.0,3998.0,202.0,2329.0,1247.0,234.0,103258.0,3.12620215864285,0.98,11.12,0.39,87.51,3.8,38.366604817969616,6.9,1.05,0.44,87.13,11.38,2.4087818768266183,69.99,11.14,17.75,1.12,9.624439669168282,5.02222222222222,80.8222222222222,70.44,26.98,0.0745,5.76,2.14,9.795,2.35,0.0435,0.18,54.45,11.075,0.1175,1.922757194699975,0.25,112.69778497094474,0.1,95.98,0.81,0.99,1.26,0.0,0.0,2.6752735928846367,2.0,59.53717926531286,4.367871588587399,2.621773021799533,0.0674184174396266,0.0088304928339393,0.0809985470314213,0.366753072866012,4.846843707095566,4.693409974716993,0.1553970155375266,0.0952411152596733,0.0434758884740326,36.771454702662695,0.0,0.0,0.0,0.0,0.0,0.0,0.0,0.0,0.0,0.0,0.0,0.0,0.0,2134.779140368781,7.0,1.3,3.11,82.0,26.9,10.0,60.0,27.875,8.0,126.4875,115.0,560.0,41.4969100480659,445.0,88.43478260869566
2024-03-05 03:00:00,2.7,1.3,1.4,1153.0,3999.0,484.0,2321.0,1248.0,237.0,105124.0,3.08169011869628,0.98,11.12,0.39,87.51,3.8,37.90189801964701,6.9,1.05,0.44,87.13,11.38,2.3796060527173832,69.99,11.14,17.75,1.12,9.507865826746515,5.02222222222222,80.8222222222222,70.44,26.98,0.0745,5.76,2.14,9.795,2.35,0.0435,0.18,54.45,11.075,0.1175,1.922757194699975,0.25,111.33275861324712,0.1,95.98,0.81,0.99,1.26,0.0,0.0,2.6428699483118407,2.0,59.53717926531286,4.367871588587399,2.621773021799533,0.0674184174396266,0.0088304928339393,0.0809985470314213,0.366753072866012,4.846843707095566,4.693409974716993,0.1553970155375266,0.0952411152596733,0.0434758884740326,36.326068798290585,0.0,0.0,0.0,0.0,0.0,0.0,0.0,0.0,0.0,0.0,0.0,0.0,0.0,2134.779140368781,7.0,1.3,3.34,82.0,26.9,10.0,60.0,27.875,8.0,125.825,110.0,555.0,41.2665752171925,445.0,87.36363636363636
2024-03-05 04:00:00,2.68,1.3,1.38,1153.0,4001.0,765.0,2320.0,1260.0,239.0,105389.0,3.08572862572389,0.98,11.12,0.39,87.51,3.8,37.52932346873306,6.9,1.05,0.44,87.13,11.38,2.356214594696369,69.99,11.14,17.75,1.12,9.41440378327012,5.02222222222222,80.8222222222222,70.44,26.98,0.0745,5.76,2.14,9.795,2.35,0.0435,0.18,54.45,11.075,0.1175,1.922757194699975,0.25,110.238360846654,0.1,95.98,0.81,0.99,1.26,0.0,0.0,2.616890613883632,2.0,59.53717926531286,4.367871588587399,2.621773021799533,0.0674184174396266,0.0088304928339393,0.0809985470314213,0.366753072866012,4.846843707095566,4.693409974716993,0.1553970155375266,0.0952411152596733,0.0434758884740326,35.96898460261318,0.0,0.0,0.0,0.0,0.0,0.0,0.0,0.0,0.0,0.0,0.0,0.0,0.0,2134.779140368781,7.0,1.3,3.2,82.0,26.9,10.0,60.0,27.875,8.0,124.8975,103.0,548.0,41.1403907314857,445.0,86.50485436893204
2024-03-05 05:00:00,2.68,1.3,1.38,1150.0,4000.0,800.0,2319.0,1281.0,240.0,105638.0,3.07890565258533,0.98,11.12,0.39,87.51,3.8,37.68716880205392,6.9,1.05,0.44,87.13,11.38,2.3661246448571505,69.99,11.14,17.75,1.12,9.45400001272055,5.02222222222222,80.8222222222222,70.44,26.98,0.0745,5.76,2.14,9.795,2.35,0.0435,0.18,54.45,11.075,0.1175,1.922757194699975,0.25,110.70201457670544,0.1,95.98,0.81,0.99,1.26,0.0,0.0,2.627897046535071,2.0,59.53717926531286,4.367871588587399,2.621773021799533,0.0674184174396266,0.0088304928339393,0.0809985470314213,0.366753072866012,4.846843707095566,4.693409974716993,0.1553970155375266,0.0952411152596733,0.0434758884740326,36.12026727544214,0.0,0.0,0.0,0.0,0.0,0.0,0.0,0.0,0.0,0.0,0.0,0.0,0.0,2134.779140368781,7.0,1.3,3.23,82.0,26.9,10.0,60.0,27.875,8.0,124.3675,99.0,544.0,41.3433174495121,445.0,86.86868686868686
2024-03-05 06:00:00,2.68,1.3,1.38,1152.0,4000.0,769.0,2319.0,1274.0,239.0,105600.0,3.07888866501468,0.98,11.12,0.39,87.51,3.8,38.30193291772863,6.9,1.05,0.44,87.13,11.38,2.404721561821432,69.99,11.14,17.75,1.12,9.608216424888184,5.02222222222222,80.8222222222222,70.44,26.98,0.0745,5.76,2.14,9.795,2.35,0.0435,0.18,54.45,11.075,0.1175,1.922757194699975,0.25,112.50781820318925,0.1,95.98,0.81,0.99,1.26,0.0,0.0,2.670764071446989,2.0,59.53717926531286,4.367871588587399,2.621773021799533,0.0674184174396266,0.0088304928339393,0.0809985470314213,0.366753072866012,4.846843707095566,4.693409974716993,0.1553970155375266,0.0952411152596733,0.0434758884740326,36.70947163531729,0.0,0.0,0.0,0.0,0.0,0.0,0.0,0.0,0.0,0.0,0.0,0.0,0.0,2134.779140368781,7.0,1.3,3.17,82.0,26.9,10.0,60.0,27.875,8.0,125.1625,105.0,550.0,41.7795844625113,445.0,88.28571428571429
2024-03-05 07:00:00,2.71,1.3,1.41,1152.0,3999.0,848.0,2321.0,1266.0,241.0,106864.0,3.04423238680598,0.98,11.12,0.39,87.51,3.8,36.00043203198883,6.9,1.05,0.44,87.13,11.38,2.260225752265881,69.99,11.14,17.75,1.12,9.03087431894908,5.02222222222222,80.8222222222222,70.44,26.98,0.0745,5.76,2.14,9.795,2.35,0.0435,0.18,54.45,11.075,0.1175,1.922757194699975,0.25,105.74740629908298,0.1,95.98,0.81,0.99,1.26,0.0,0.0,2.5102821999644105,2.0,59.53717926531286,4.367871588587399,2.621773021799533,0.0674184174396266,0.0088304928339393,0.0809985470314213,0.366753072866012,4.846843707095566,4.693409974716993,0.1553970155375266,0.0952411152596733,0.0434758884740326,34.50365915934648,0.0,0.0,0.0,0.0,0.0,0.0,0.0,0.0,0.0,0.0,0.0,0.0,0.0,2134.779140368781,8.0,1.3,3.14,82.0,26.9,10.0,60.0,27.875,8.0,125.03,104.0,549.0,42.6027397260274,445.0,82.98076923076923
2024-03-05 08:00:00,2.69,1.3,1.39,1148.0,4000.0,829.0,2317.0,1282.0,241.0,106676.0,3.04972690805789,0.97,11.2,0.42,87.41,3.6,37.31797570985846,7.2,1.04,0.45,87.06,11.45,2.3429454859571304,69.82,11.29,17.83,1.06,9.361386223750497,5.02222222222222,80.8222222222222,70.44,26.43,0.0745,5.76,2.1,9.835,2.335,0.0485,0.18,54.525,11.075,0.1175,1.922682183580645,0.21,109.6175494822722,0.1,96.68,0.53,0.86,1.3,0.0,0.0,2.6021534986002965,2.0,59.0715972901259,4.342708423466654,2.7693618692028,0.05959571961958,0.0083950323979486,0.0938134498375753,0.4333112703847073,5.000964461038693,5.151651482603247,0.1466878068177133,0.07959571961958,0.0456049676020513,35.76642394917932,0.0,0.0,0.0,0.0,0.0,0.0,0.0,0.0,0.0,0.0,0.0,0.0,0.0,2134.779140368781,7.0,1.3,3.22,82.0,26.9,10.0,60.0,27.875,8.0,126.2225,113.0,558.0,42.1173235563703,445.0,86.01769911504425
2024-03-05 09:00:00,2.69,1.29,1.4,1154.0,3999.0,266.0,2322.0,1267.0,240.0,105753.0,3.05539189341521,0.97,11.2,0.42,87.41,3.6,36.269079520153376,7.2,1.04,0.45,87.06,11.45,2.277092326825084,69.82,11.29,17.83,1.06,9.098265779683762,5.02222222222222,80.8222222222222,70.44,26.43,0.0745,5.76,2.1,9.835,2.335,0.0485,0.18,54.525,11.075,0.1175,1.922682183580645,0.21,106.536529470075,0.1,96.68,0.53,0.86,1.3,0.0,0.0,2.529014780923589,2.0,59.0715972901259,4.342708423466654,2.7693618692028,0.05959571961958,0.0083950323979486,0.0938134498375753,0.4333112703847073,5.000964461038693,5.151651482603247,0.1466878068177133,0.07959571961958,0.0456049676020513,34.761137218426654,0.0,0.0,0.0,0.0,0.0,0.0,0.0,0.0,0.0,0.0,0.0,0.0,0.0,2134.779140368781,7.0,1.3,2.95,82.0,26.9,10.0,60.0,27.875,8.0,124.5,100.0,545.0,41.7559863169897,445.0,83.6
2024-03-05 10:00:00,2.69,1.29,1.4,1151.0,4000.0,331.0,2320.0,1254.0,235.0,105121.0,3.07694743707386,0.97,11.2,0.42,87.41,3.6,40.31443907121861,7.2,1.04,0.45,87.06,11.45,2.5310733297854875,69.82,11.29,17.83,1.06,10.113062870123349,5.02222222222222,80.8222222222222,70.44,26.43,0.0745,5.76,2.1,9.835,2.335,0.0485,0.18,54.525,11.075,0.1175,1.922682183580645,0.21,118.41933909003323,0.1,96.68,0.53,0.86,1.3,0.0,0.0,2.8110945644237324,2.0,59.0715972901259,4.342708423466654,2.7693618692028,0.05959571961958,0.0083950323979486,0.0938134498375753,0.4333112703847073,5.000964461038693,5.151651482603247,0.1466878068177133,0.07959571961958,0.0456049676020513,38.638304775830846,0.0,0.0,0.0,0.0,0.0,0.0,0.0,0.0,0.0,0.0,0.0,0.0,0.0,2134.779140368781,8.0,1.3,3.49,82.0,26.9,10.0,60.0,27.875,8.0,125.295,106.0,551.0,42.1967963386728,445.0,92.9245283018868
2024-03-05 11:00:00,2.67,1.3,1.37,1157.0,4000.0,159.0,2319.0,1261.0,236.0,103370.0,3.12275095256581,0.97,11.2,0.42,87.41,3.6,40.54438206472127,7.2,1.04,0.45,87.06,11.45,2.545509908630041,69.82,11.29,17.83,1.06,10.170745129964017,5.02222222222222,80.8222222222222,70.44,26.43,0.0745,5.76,2.1,9.835,2.335,0.0485,0.18,54.525,11.075,0.1175,1.922682183580645,0.21,119.09477196089288,0.1,96.68,0.53,0.86,1.3,0.0,0.0,2.827128310993311,2.0,59.0715972901259,4.342708423466654,2.7693618692028,0.05959571961958,0.0083950323979486,0.0938134498375753,0.4333112703847073,5.000964461038693,5.151651482603247,0.1466878068177133,0.07959571961958,0.0456049676020513,38.85868753865008,0.0,0.0,0.0,0.0,0.0,0.0,0.0,0.0,0.0,0.0,0.0,0.0,0.0,2134.779140368781,7.0,1.3,3.57,82.0,26.9,10.0,60.0,27.875,8.0,125.825,110.0,555.0,41.6001823569637,445.0,93.45454545454544
2024-03-05 12:00:00,2.65,1.3,1.35,1168.0,3999.0,77.0,2320.0,1262.0,237.0,102600.0,3.14229968355238,0.97,11.2,0.42,87.41,3.6,40.67256226093755,7.2,1.04,0.45,87.06,11.45,2.553557483730283,69.82,11.29,17.83,1.06,10.202899723030535,5.02222222222222,80.8222222222222,70.44,26.43,0.0745,5.76,2.1,9.835,2.335,0.0485,0.18,54.525,11.075,0.1175,1.922682183580645,0.21,119.47128753372644,0.1,96.68,0.53,0.86,1.3,0.0,0.0,2.836066216645771,2.0,59.0715972901259,4.342708423466654,2.7693618692028,0.05959571961958,0.0083950323979486,0.0938134498375753,0.4333112703847073,5.000964461038693,5.151651482603247,0.1466878068177133,0.07959571961958,0.0456049676020513,38.98153844769737,0.0,0.0,0.0,0.0,0.0,0.0,0.0,0.0,0.0,0.0,0.0,0.0,0.0,2134.779140368781,7.0,1.3,3.6,82.0,26.9,10.0,60.0,27.875,8.0,126.09,112.0,557.0,41.5939366100138,445.0,93.75
2024-03-05 13:00:00,2.64,1.3,1.34,1164.0,4000.0,221.0,2322.0,1267.0,236.0,101944.0,3.16888567620301,0.97,11.2,0.42,87.41,3.6,41.05710284958642,7.2,1.04,0.45,87.06,11.45,2.577700209031005,69.82,11.29,17.83,1.06,10.299363502230095,5.02222222222222,80.8222222222222,70.44,26.43,0.0745,5.76,2.1,9.835,2.335,0.0485,0.18,54.525,11.075,0.1175,1.922682183580645,0.21,120.60083425222712,0.1,96.68,0.53,0.86,1.3,0.0,0.0,2.862879933603149,2.0,59.0715972901259,4.342708423466654,2.7693618692028,0.05959571961958,0.0083950323979486,0.0938134498375753,0.4333112703847073,5.000964461038693,5.151651482603247,0.1466878068177133,0.07959571961958,0.0456049676020513,39.35009117483923,0.0,0.0,0.0,0.0,0.0,0.0,0.0,0.0,0.0,0.0,0.0,0.0,0.0,2134.779140368781,7.0,1.3,3.47,82.0,26.9,10.0,60.0,27.875,8.0,125.825,110.0,555.0,41.5489749430524,445.0,94.63636363636364
2024-03-05 14:00:00,2.66,1.3,1.36,1155.0,3998.0,349.0,2330.0,1256.0,234.0,102621.0,3.15126776329716,0.97,11.2,0.42,87.41,3.6,38.408829437851736,7.2,1.04,0.45,87.06,11.45,2.4114328776021754,69.82,11.29,17.83,1.06,9.635031909699784,5.02222222222222,80.8222222222222,70.44,26.43,0.0745,5.76,2.1,9.835,2.335,0.0485,0.18,54.525,11.075,0.1175,1.922682183580645,0.21,112.8218152612071,0.1,96.68,0.53,0.86,1.3,0.0,0.0,2.678217882875272,2.0,59.0715972901259,4.342708423466654,2.7693618692028,0.05959571961958,0.0083950323979486,0.0938134498375753,0.4333112703847073,5.000964461038693,5.151651482603247,0.1466878068177133,0.07959571961958,0.0456049676020513,36.81192376956864,0.0,0.0,0.0,0.0,0.0,0.0,0.0,0.0,0.0,0.0,0.0,0.0,0.0,2134.779140368781,7.0,1.3,3.38,82.0,26.9,10.0,60.0,27.875,8.0,125.6925,109.0,554.0,42.6009986382206,445.0,88.53211009174312
2024-03-05 15:00:00,2.65,1.29,1.36,1150.0,3999.0,278.0,2326.0,1242.0,232.0,101625.0,3.18028233677306,0.97,11.2,0.42,87.41,3.6,38.96531890677474,7.2,1.04,0.45,87.06,11.45,2.4463711202156784,69.82,11.29,17.83,1.06,9.774629858113205,5.02222222222222,80.8222222222222,70.44,26.43,0.0745,5.76,2.1,9.835,2.335,0.0485,0.18,54.525,11.075,0.1175,1.922682183580645,0.21,114.45644336564408,0.1,96.68,0.53,0.86,1.3,0.0,0.0,2.717021461872985,2.0,59.0715972901259,4.342708423466654,2.7693618692028,0.05959571961958,0.0083950323979486,0.0938134498375753,0.4333112703847073,5.000964461038693,5.151651482603247,0.1466878068177133,0.07959571961958,0.0456049676020513,37.34527634001624,0.0,0.0,0.0,0.0,0.0,0.0,0.0,0.0,0.0,0.0,0.0,0.0,0.0,2134.779140368781,7.0,1.3,3.38,82.0,26.9,10.0,60.0,27.875,8.0,125.56,108.0,553.0,42.3545331529093,445.0,89.81481481481481
2024-03-05 16:00:00,2.65,1.3,1.35,1158.0,4000.0,15.0,2325.0,1241.0,231.0,100356.0,3.21091022823614,0.97,11.2,0.4,87.43,3.2,39.84169768631045,7.8,1.04,0.43,87.15,11.38,2.5013930678546914,69.86,11.28,17.68,1.18,9.994473514621228,5.02222222222222,80.8222222222222,70.44,25.88,0.0745,5.78,2.085,10.82,2.305,0.0445,0.17,54.61,10.965,0.113,1.89705882352941,0.22,117.03071199634024,0.1,95.45,0.55,1.04,1.28,0.0,0.0,2.7781306743607748,2.0,59.22571804406903,4.58706302782656,2.991134891002333,0.15346809346014,0.0062255252318879,0.0907730217995333,0.3611729432742173,4.306517376854074,4.931807382881099,0.1623332024578066,0.12653190653986,0.0516453956400933,38.1852183350655,0.0,0.0,0.0,0.0,0.0,0.0,0.0,0.0,0.0,0.0,0.0,0.0,0.0,2134.779140368781,8.0,1.3,3.37,82.0,26.9,10.0,60.0,27.875,8.0,125.6925,109.0,554.0,42.3962093862816,445.0,91.8348623853211
2024-03-05 17:00:00,2.66,1.3,1.36,1150.0,4000.0,0.0,2330.0,1268.0,235.0,102154.0,3.15385115927753,0.97,11.2,0.4,87.43,3.2,39.12313131766374,7.8,1.04,0.43,87.15,11.38,2.4562791033977005,69.86,11.28,17.68,1.18,9.814217828819848,5.02222222222222,80.8222222222222,70.44,25.88,0.0745,5.78,2.085,10.82,2.305,0.0445,0.17,54.61,10.965,0.113,1.89705882352941,0.22,114.92000038958447,0.1,95.45,0.55,1.04,1.28,0.0,0.0,2.7280255988687894,2.0,59.22571804406903,4.58706302782656,2.991134891002333,0.15346809346014,0.0062255252318879,0.0907730217995333,0.3611729432742173,4.306517376854074,4.931807382881099,0.1623332024578066,0.12653190653986,0.0516453956400933,37.49652745921365,0.0,0.0,0.0,0.0,0.0,0.0,0.0,0.0,0.0,0.0,0.0,0.0,0.0,2134.779140368781,7.0,1.3,3.4,82.0,26.9,10.0,60.0,27.875,8.0,126.09,112.0,557.0,42.2262280306444,445.0,90.17857142857144
2024-03-05 18:00:00,2.65,1.3,1.35,1146.0,3999.0,0.0,2325.0,1299.0,239.0,104872.0,3.07140359974624,0.97,11.2,0.4,87.43,3.2,39.44006037424248,7.8,1.04,0.43,87.15,11.38,2.4761769539202736,69.86,11.28,17.68,1.18,9.893720943544762,5.02222222222222,80.8222222222222,70.44,25.88,0.0745,5.78,2.085,10.82,2.305,0.0445,0.17,54.61,10.965,0.113,1.89705882352941,0.22,115.85094548724987,0.1,95.45,0.55,1.04,1.28,0.0,0.0,2.7501248161413536,2.0,59.22571804406903,4.58706302782656,2.991134891002333,0.15346809346014,0.0062255252318879,0.0907730217995333,0.3611729432742173,4.306517376854074,4.931807382881099,0.1623332024578066,0.12653190653986,0.0516453956400933,37.80027970685805,0.0,0.0,0.0,0.0,0.0,0.0,0.0,0.0,0.0,0.0,0.0,0.0,0.0,2134.779140368781,7.0,1.3,3.14,82.0,26.9,10.0,60.0,27.875,8.0,125.825,110.0,555.0,40.877914951989,445.0,90.9090909090909
2024-03-05 19:00:00,2.65,1.3,1.35,1149.0,3999.0,174.0,2329.0,1322.0,245.0,107466.0,3.00336611262453,0.97,11.2,0.4,87.43,3.2,38.51856363652654,7.8,1.04,0.43,87.15,11.38,2.4183223521931647,69.86,11.28,17.68,1.18,9.662559239256332,5.02222222222222,80.8222222222222,70.44,25.88,0.0745,5.78,2.085,10.82,2.305,0.0445,0.17,54.61,10.965,0.113,1.89705882352941,0.22,113.14414769549172,0.1,95.45,0.55,1.04,1.28,0.0,0.0,2.6858695634277705,2.0,59.22571804406903,4.58706302782656,2.991134891002333,0.15346809346014,0.0062255252318879,0.0907730217995333,0.3611729432742173,4.306517376854074,4.931807382881099,0.1623332024578066,0.12653190653986,0.0516453956400933,36.917095601557634,0.0,0.0,0.0,0.0,0.0,0.0,0.0,0.0,0.0,0.0,0.0,0.0,0.0,2134.779140368781,7.0,1.3,3.43,82.0,26.9,10.0,60.0,27.875,8.0,125.4275,107.0,552.0,41.3527008624603,445.0,88.78504672897196
2024-03-05 20:00:00,2.67,1.3,1.37,1149.0,4000.0,312.0,2325.0,1339.0,249.0,109569.0,2.95101465890645,0.97,11.2,0.4,87.43,3.2,38.96531890677474,7.8,1.04,0.43,87.15,11.38,2.4463711202156784,69.86,11.28,17.68,1.18,9.774629858113205,5.02222222222222,80.8222222222222,70.44,25.88,0.0745,5.78,2.085,10.82,2.305,0.0445,0.17,54.61,10.965,0.113,1.89705882352941,0.22,114.45644336564408,0.1,95.45,0.55,1.04,1.28,0.0,0.0,2.717021461872985,2.0,59.22571804406903,4.58706302782656,2.991134891002333,0.15346809346014,0.0062255252318879,0.0907730217995333,0.3611729432742173,4.306517376854074,4.931807382881099,0.1623332024578066,0.12653190653986,0.0516453956400933,37.34527634001624,0.0,0.0,0.0,0.0,0.0,0.0,0.0,0.0,0.0,0.0,0.0,0.0,0.0,2134.779140368781,7.0,1.3,3.42,82.0,26.9,10.0,60.0,27.875,8.0,125.56,108.0,553.0,41.3278198943257,445.0,89.81481481481481
2024-03-05 21:00:00,2.68,1.29,1.39,1147.0,3999.0,323.0,2326.0,1318.0,247.0,109159.0,2.96176289177621,0.97,11.2,0.4,87.43,3.2,38.20981995889913,7.8,1.04,0.43,87.15,11.38,2.39893840673377,69.86,11.28,17.68,1.18,9.585109464571806,5.02222222222222,80.8222222222222,70.44,25.88,0.0745,5.78,2.085,10.82,2.305,0.0445,0.17,54.61,10.965,0.113,1.89705882352941,0.22,112.2372462702164,0.1,95.45,0.55,1.04,1.28,0.0,0.0,2.664341106280064,2.0,59.22571804406903,4.58706302782656,2.991134891002333,0.15346809346014,0.0062255252318879,0.0907730217995333,0.3611729432742173,4.306517376854074,4.931807382881099,0.1623332024578066,0.12653190653986,0.0516453956400933,36.621188413249634,0.0,0.0,0.0,0.0,0.0,0.0,0.0,0.0,0.0,0.0,0.0,0.0,0.0,2134.779140368781,7.0,1.3,3.45,82.0,26.9,10.0,60.0,27.875,8.0,125.6925,109.0,554.0,41.8281285616594,445.0,88.07339449541284
2024-03-05 22:00:00,2.66,1.3,1.36,1149.0,4000.0,466.0,2320.0,1317.0,245.0,107884.0,3.00258847336065,0.97,11.2,0.4,87.43,3.2,38.59544776056766,7.8,1.04,0.43,87.15,11.38,2.4231493908504724,69.86,11.28,17.68,1.18,9.68184597616885,5.02222222222222,80.8222222222222,70.44,25.88,0.0745,5.78,2.085,10.82,2.305,0.0445,0.17,54.61,10.965,0.113,1.89705882352941,0.22,113.36998656030596,0.1,95.45,0.55,1.04,1.28,0.0,0.0,2.691230633757949,2.0,59.22571804406903,4.58706302782656,2.991134891002333,0.15346809346014,0.0062255252318879,0.0907730217995333,0.3611729432742173,4.306517376854074,4.931807382881099,0.1623332024578066,0.12653190653986,0.0516453956400933,36.990783150871565,0.0,0.0,0.0,0.0,0.0,0.0,0.0,0.0,0.0,0.0,0.0,0.0,0.0,2134.779140368781,7.0,1.3,3.43,82.0,26.9,10.0,60.0,27.875,8.0,125.295,106.0,551.0,41.6610398379473,445.0,88.9622641509434
2024-03-05 23:00:00,2.65,1.3,1.35,1149.0,3999.0,495.0,2321.0,1344.0,249.0,109129.0,2.96841919515229,0.99,11.23,0.38,87.4,3.1,38.61661610943744,5.5,1.04,0.44,87.16,11.36,2.394961402881516,70.07,11.4,17.43,1.1,10.132869880206735,4.77777777777778,80.9777777777778,64.07,25.33,0.0765,5.86,2.115,9.97,2.41,0.044,0.185,54.49,10.93,0.1154999999999999,1.86595460147366,0.225,113.44665739762304,0.1,95.67,0.86,0.96,1.38,0.0,0.0,2.426233608550959,2.0,60.71342730407537,4.05690684680472,2.860089602720925,0.0319731191837226,0.0051973119183722,0.0737556466531423,0.3442624598233807,3.879417582313991,4.321549365582713,0.125784953469781,0.0419955198639537,0.0546008960272092,41.990861531178325,0.0,0.0,0.0,0.0,0.0,0.0,0.0,0.0,0.0,0.0,0.0,0.0,0.0,2134.779140368781,8.0,1.3,3.42,82.0,26.9,10.0,60.0,27.875,8.0,125.4275,107.0,552.0,41.2887292321509,445.0,90.09345794392524
2024-03-06 00:00:00,2.63,1.3,1.33,1158.0,3999.0,0.0,2336.0,1370.0,253.0,109522.0,2.94109083960417,0.99,11.23,0.38,87.4,3.1,36.74355766272616,5.5,1.04,0.44,87.16,11.36,2.2787963128979216,70.07,11.4,17.43,1.1,9.641385658369153,4.77777777777778,80.9777777777778,64.07,25.33,0.0765,5.86,2.115,9.97,2.41,0.044,0.185,54.49,10.93,0.1154999999999999,1.86595460147366,0.225,107.94404631208448,0.1,95.67,0.86,0.96,1.38,0.0,0.0,2.3085516930430763,2.0,60.71342730407537,4.05690684680472,2.860089602720925,0.0319731191837226,0.0051973119183722,0.0737556466531423,0.3442624598233807,3.879417582313991,4.321549365582713,0.125784953469781,0.0419955198639537,0.0546008960272092,39.95413885064196,0.0,0.0,0.0,0.0,0.0,0.0,0.0,0.0,0.0,0.0,0.0,0.0,0.0,2149.751283788716,7.0,1.3,3.43,82.0,26.9,10.0,60.0,27.875,8.0,126.7525,117.0,562.0,40.1276789785682,445.0,86.32478632478633
2024-03-06 01:00:00,2.69,1.3,1.39,1159.0,3943.0,0.0,2302.0,1243.0,235.0,103446.0,3.07014042177799,0.99,11.23,0.38,87.4,3.1,39.31334370616825,5.5,1.04,0.44,87.16,11.36,2.438171706388272,70.07,11.4,17.43,1.1,10.315688852734397,4.77777777777778,80.9777777777778,64.07,25.33,0.0765,5.86,2.115,9.97,2.41,0.044,0.185,54.49,10.93,0.1154999999999999,1.86595460147366,0.225,115.4934814057596,0.1,95.67,0.86,0.96,1.38,0.0,0.0,2.4700081305443584,2.0,60.71342730407537,4.05690684680472,2.860089602720925,0.0319731191837226,0.0051973119183722,0.0737556466531423,0.3442624598233807,3.879417582313991,4.321549365582713,0.125784953469781,0.0419955198639537,0.0546008960272092,42.74846784127975,0.0,0.0,0.0,0.0,0.0,0.0,0.0,0.0,0.0,0.0,0.0,0.0,0.0,2149.751283788716,7.0,1.3,3.35,82.0,26.9,10.0,60.0,27.875,8.0,128.0775,127.0,572.0,40.7667876588022,445.0,92.36220472440944
2024-03-06 02:00:00,2.67,1.29,1.38,1159.0,3499.0,0.0,2270.0,1233.0,234.0,102229.0,2.75706562386563,0.99,11.23,0.38,87.4,3.1,36.965474199105,5.5,1.04,0.44,87.16,11.36,2.292559340134236,70.07,11.4,17.43,1.1,9.699615809375144,4.77777777777778,80.9777777777778,64.07,25.33,0.0765,5.86,2.115,9.97,2.41,0.044,0.185,54.49,10.93,0.1154999999999999,1.86595460147366,0.225,108.59598560169208,0.1,95.67,0.86,0.96,1.38,0.0,0.0,2.322494430991158,2.0,60.71342730407537,4.05690684680472,2.860089602720925,0.0319731191837226,0.0051973119183722,0.0737556466531423,0.3442624598233807,3.879417582313991,4.321549365582713,0.125784953469781,0.0419955198639537,0.0546008960272092,40.1954460258785,0.0,0.0,0.0,0.0,0.0,0.0,0.0,0.0,0.0,0.0,0.0,0.0,0.0,2149.751283788716,7.0,1.3,3.6,82.0,26.9,10.0,60.0,27.875,8.0,128.475,130.0,575.0,41.2534435261708,445.0,86.84615384615384
2024-03-06 03:00:00,2.68,1.3,1.38,1151.0,3934.0,50.0,2327.0,1252.0,236.0,104066.0,3.04672185287393,0.99,11.23,0.38,87.4,3.1,36.2957558888708,5.5,1.04,0.44,87.16,11.36,2.2510241238100384,70.07,11.4,17.43,1.1,9.523883982568684,4.77777777777778,80.9777777777778,64.07,25.33,0.0765,5.86,2.115,9.97,2.41,0.044,0.185,54.49,10.93,0.1154999999999999,1.86595460147366,0.225,106.62850860995518,0.1,95.67,0.86,0.96,1.38,0.0,0.0,2.280416868629212,2.0,60.71342730407537,4.05690684680472,2.860089602720925,0.0319731191837226,0.0051973119183722,0.0737556466531423,0.3442624598233807,3.879417582313991,4.321549365582713,0.125784953469781,0.0419955198639537,0.0546008960272092,39.46720902162513,0.0,0.0,0.0,0.0,0.0,0.0,0.0,0.0,0.0,0.0,0.0,0.0,0.0,2149.751283788716,7.0,1.3,3.26,82.0,26.9,10.0,60.0,27.875,8.0,125.825,110.0,555.0,41.1804767309875,445.0,85.27272727272727
2024-03-06 04:00:00,2.68,1.3,1.38,1150.0,3999.0,464.0,2320.0,1258.0,235.0,104095.0,3.11156028368468,0.99,11.23,0.38,87.4,3.1,36.58230683434278,5.5,1.04,0.44,87.16,11.36,2.268795708260104,70.07,11.4,17.43,1.1,9.599073984620892,4.77777777777778,80.9777777777778,64.07,25.33,0.0765,5.86,2.115,9.97,2.41,0.044,0.185,54.49,10.93,0.1154999999999999,1.86595460147366,0.225,107.47032879548875,0.1,95.67,0.86,0.96,1.38,0.0,0.0,2.298420505522095,2.0,60.71342730407537,4.05690684680472,2.860089602720925,0.0319731191837226,0.0051973119183722,0.0737556466531423,0.3442624598233807,3.879417582313991,4.321549365582713,0.125784953469781,0.0419955198639537,0.0546008960272092,39.77879823593752,0.0,0.0,0.0,0.0,0.0,0.0,0.0,0.0,0.0,0.0,0.0,0.0,0.0,2149.751283788716,7.0,1.3,3.45,82.0,26.9,10.0,60.0,27.875,8.0,125.9575,111.0,556.0,40.8460313850353,445.0,85.94594594594595
2024-03-06 05:00:00,2.67,1.3,1.37,1152.0,4001.0,346.0,2319.0,1273.0,238.0,104362.0,3.10072826900367,0.99,11.23,0.38,87.4,3.1,37.843549316967625,5.5,1.04,0.44,87.16,11.36,2.347016623759294,70.07,11.4,17.43,1.1,9.930019760076943,4.77777777777778,80.9777777777778,64.07,25.33,0.0765,5.86,2.115,9.97,2.41,0.044,0.185,54.49,10.93,0.1154999999999999,1.86595460147366,0.225,111.17556654641382,0.1,95.67,0.86,0.96,1.38,0.0,0.0,2.3776627905323764,2.0,60.71342730407537,4.05690684680472,2.860089602720925,0.0319731191837226,0.0051973119183722,0.0737556466531423,0.3442624598233807,3.879417582313991,4.321549365582713,0.125784953469781,0.0419955198639537,0.0546008960272092,41.15024565367738,0.0,0.0,0.0,0.0,0.0,0.0,0.0,0.0,0.0,0.0,0.0,0.0,0.0,2149.751283788716,8.0,1.3,3.44,82.0,26.9,10.0,60.0,27.875,8.0,125.825,110.0,555.0,40.6342687656856,445.0,88.9090909090909
2024-03-06 06:00:00,2.66,1.3,1.36,1151.0,3999.0,284.0,2319.0,1282.0,238.0,104546.0,3.09141709320652,0.99,11.23,0.38,87.4,3.1,39.22819695129209,5.5,1.04,0.44,87.16,11.36,2.43289099533552,70.07,11.4,17.43,1.1,10.293346631307308,4.77777777777778,80.9777777777778,64.07,25.33,0.0765,5.86,2.115,9.97,2.41,0.044,0.185,54.49,10.93,0.1154999999999999,1.86595460147366,0.225,115.24333999767818,0.1,95.67,0.86,0.96,1.38,0.0,0.0,2.464658466613316,2.0,60.71342730407537,4.05690684680472,2.860089602720925,0.0319731191837226,0.0051973119183722,0.0737556466531423,0.3442624598233807,3.879417582313991,4.321549365582713,0.125784953469781,0.0419955198639537,0.0546008960272092,42.655881127216006,0.0,0.0,0.0,0.0,0.0,0.0,0.0,0.0,0.0,0.0,0.0,0.0,0.0,2149.751283788716,7.0,1.3,3.52,82.0,26.9,10.0,60.0,27.875,8.0,125.9575,111.0,556.0,40.1832760595647,445.0,92.16216216216216
2024-03-06 07:00:00,2.66,1.3,1.36,1147.0,3999.0,0.0,2319.0,1282.0,238.0,104864.0,3.07163774509493,0.99,11.23,0.38,87.4,3.1,39.23656340225478,5.5,1.04,0.44,87.16,11.36,2.433409873713624,70.07,11.4,17.43,1.1,10.29554195983438,4.77777777777778,80.9777777777778,64.07,25.33,0.0765,5.86,2.115,9.97,2.41,0.044,0.185,54.49,10.93,0.1154999999999999,1.86595460147366,0.225,115.26791868922662,0.1,95.67,0.86,0.96,1.38,0.0,0.0,2.465184120245225,2.0,60.71342730407537,4.05690684680472,2.860089602720925,0.0319731191837226,0.0051973119183722,0.0737556466531423,0.3442624598233807,3.879417582313991,4.321549365582713,0.125784953469781,0.0419955198639537,0.0546008960272092,42.6649786225244,0.0,0.0,0.0,0.0,0.0,0.0,0.0,0.0,0.0,0.0,0.0,0.0,0.0,2149.751283788716,8.0,1.3,3.43,82.0,26.9,10.0,60.0,27.875,8.0,125.825,110.0,555.0,40.8158614402917,445.0,92.1818181818182
2024-03-06 08:00:00,2.68,1.3,1.38,1150.0,4000.0,104.0,2320.0,1269.0,238.0,105168.0,3.06730254123774,0.95,11.08,0.4,87.57,3.4,39.05670407334168,6.7,1.05,0.43,87.25,11.27,2.4222551896917426,70.05,11.19,17.59,1.17,10.248347478281335,4.77777777777778,80.9777777777778,64.07,25.33,0.074,5.645,2.035,10.235,2.33,0.0455,0.18,54.945,10.64,0.1155,1.884937297582285,0.22,114.7395337160548,0.1,96.71,0.68,0.88,1.11,0.0,0.0,2.453883783949996,2.0,59.75916745618469,4.062557396193115,3.320179205441849,0.0419507185034914,0.0087982079455815,0.0859507185034914,0.3918387151023357,3.975157734423309,4.543880895650133,0.1577804733337347,0.0619507185034914,0.0508049281496508,42.46940353241092,0.0,0.0,0.0,0.0,0.0,0.0,0.0,0.0,0.0,0.0,0.0,0.0,0.0,2149.751283788716,7.0,1.3,3.46,82.0,26.9,10.0,60.0,27.875,8.0,125.56,108.0,553.0,40.6984706687971,445.0,91.75925925925924
2024-03-06 09:00:00,2.67,1.3,1.37,1151.0,4000.0,126.0,2318.0,1266.0,237.0,104390.0,3.09098535392405,0.95,11.08,0.4,87.57,3.4,40.45562822612738,6.7,1.05,0.43,87.25,11.27,2.509014975737877,70.05,11.19,17.59,1.17,10.615420459825977,4.77777777777778,80.9777777777778,64.07,25.33,0.074,5.645,2.035,10.235,2.33,0.0455,0.18,54.945,10.64,0.1155,1.884937297582285,0.22,118.84924826578602,0.1,96.71,0.68,0.88,1.11,0.0,0.0,2.541776435799231,2.0,59.75916745618469,4.062557396193115,3.320179205441849,0.0419507185034914,0.0087982079455815,0.0859507185034914,0.3918387151023357,3.975157734423309,4.543880895650133,0.1577804733337347,0.0619507185034914,0.0508049281496508,43.99056297905362,0.0,0.0,0.0,0.0,0.0,0.0,0.0,0.0,0.0,0.0,0.0,0.0,0.0,2149.751283788716,7.0,1.3,3.55,82.0,26.9,10.0,60.0,27.875,8.0,125.6925,109.0,554.0,41.4171428571429,445.0,95.04587155963304
2024-03-06 10:00:00,2.66,1.3,1.36,1149.0,4000.0,0.0,2305.0,1261.0,234.0,102790.0,3.13435154189491,0.95,11.08,0.4,87.57,3.4,40.60265934096634,6.7,1.05,0.43,87.25,11.27,2.518133688886228,70.05,11.19,17.59,1.17,10.654000928678624,4.77777777777778,80.9777777777778,64.07,25.33,0.074,5.645,2.035,10.235,2.33,0.0455,0.18,54.945,10.64,0.1155,1.884937297582285,0.22,119.28119156357924,0.1,96.71,0.68,0.88,1.11,0.0,0.0,2.55101421653367,2.0,59.75916745618469,4.062557396193115,3.320179205441849,0.0419507185034914,0.0087982079455815,0.0859507185034914,0.3918387151023357,3.975157734423309,4.543880895650133,0.1577804733337347,0.0619507185034914,0.0508049281496508,44.15044138907486,0.0,0.0,0.0,0.0,0.0,0.0,0.0,0.0,0.0,0.0,0.0,0.0,0.0,2149.751283788716,7.0,1.3,3.39,82.0,26.9,10.0,60.0,27.875,8.0,126.4875,115.0,560.0,41.5761497573377,445.0,95.3913043478261
2024-03-06 11:00:00,2.66,1.3,1.36,1153.0,3999.0,0.0,2309.0,1253.0,233.0,101946.0,3.15949166848253,0.95,11.08,0.4,87.57,3.4,37.580292144154576,6.7,1.05,0.43,87.25,11.27,2.330689694280746,70.05,11.19,17.59,1.17,9.860941965440926,4.77777777777778,80.9777777777778,64.07,25.33,0.074,5.645,2.035,10.235,2.33,0.0455,0.18,54.945,10.64,0.1155,1.884937297582285,0.22,110.4021780597854,0.1,96.71,0.68,0.88,1.11,0.0,0.0,2.361122672191582,2.0,59.75916745618469,4.062557396193115,3.320179205441849,0.0419507185034914,0.0087982079455815,0.0859507185034914,0.3918387151023357,3.975157734423309,4.543880895650133,0.1577804733337347,0.0619507185034914,0.0508049281496508,40.863985576943705,0.0,0.0,0.0,0.0,0.0,0.0,0.0,0.0,0.0,0.0,0.0,0.0,0.0,2149.751283788716,7.0,1.3,3.41,82.0,26.9,10.0,60.0,27.875,8.0,126.7525,117.0,562.0,41.5670955882353,445.0,88.2905982905983
2024-03-06 12:00:00,2.68,1.3,1.38,1153.0,4000.0,21.0,2321.0,1255.0,236.0,103710.0,3.10734986863771,0.95,11.08,0.4,87.57,3.4,38.937099021601256,6.7,1.05,0.43,87.25,11.27,2.4148374117669205,70.05,11.19,17.59,1.17,10.21696351592517,4.77777777777778,80.9777777777778,64.07,25.33,0.074,5.645,2.035,10.235,2.33,0.0455,0.18,54.945,10.64,0.1155,1.884937297582285,0.22,114.38816182760743,0.1,96.71,0.68,0.88,1.11,0.0,0.0,2.446369148398743,2.0,59.75916745618469,4.062557396193115,3.320179205441849,0.0419507185034914,0.0087982079455815,0.0859507185034914,0.3918387151023357,3.975157734423309,4.543880895650133,0.1577804733337347,0.0619507185034914,0.0508049281496508,42.339347621975165,0.0,0.0,0.0,0.0,0.0,0.0,0.0,0.0,0.0,0.0,0.0,0.0,0.0,2149.751283788716,7.0,1.3,3.59,82.0,26.9,10.0,60.0,27.875,8.0,126.4875,115.0,560.0,40.8966772872098,445.0,91.47826086956522
2024-03-06 13:00:00,2.65,1.3,1.35,1157.0,3999.0,0.0,2317.0,1254.0,233.0,101767.0,3.16504481039122,0.95,11.08,0.4,87.57,3.4,38.90008657005982,6.7,1.05,0.43,87.25,11.27,2.412541938942047,70.05,11.19,17.59,1.17,10.20725157341954,4.77777777777778,80.9777777777778,64.07,25.33,0.074,5.645,2.035,10.235,2.33,0.0455,0.18,54.945,10.64,0.1155,1.884937297582285,0.22,114.27942783347474,0.1,96.71,0.68,0.88,1.11,0.0,0.0,2.444043702440189,2.0,59.75916745618469,4.062557396193115,3.320179205441849,0.0419507185034914,0.0087982079455815,0.0859507185034914,0.3918387151023357,3.975157734423309,4.543880895650133,0.1577804733337347,0.0619507185034914,0.0508049281496508,42.29910109381739,0.0,0.0,0.0,0.0,0.0,0.0,0.0,0.0,0.0,0.0,0.0,0.0,0.0,2149.751283788716,7.0,1.3,3.67,82.0,26.9,10.0,60.0,27.875,8.0,126.4875,115.0,560.0,40.3925148334094,445.0,91.3913043478261
2024-03-06 14:00:00,2.65,1.3,1.35,1153.0,4000.0,20.0,2315.0,1262.0,236.0,103584.0,3.1110904815414,0.95,11.08,0.4,87.57,3.4,39.50841942744614,6.7,1.05,0.43,87.25,11.27,2.450270094858557,70.05,11.19,17.59,1.17,10.366876064345444,4.77777777777778,80.9777777777778,64.07,25.33,0.074,5.645,2.035,10.235,2.33,0.0455,0.18,54.945,10.64,0.1155,1.884937297582285,0.22,116.06656860883535,0.1,96.71,0.68,0.88,1.11,0.0,0.0,2.4822644937077034,2.0,59.75916745618469,4.062557396193115,3.320179205441849,0.0419507185034914,0.0087982079455815,0.0859507185034914,0.3918387151023357,3.975157734423309,4.543880895650133,0.1577804733337347,0.0619507185034914,0.0508049281496508,42.960588902769466,0.0,0.0,0.0,0.0,0.0,0.0,0.0,0.0,0.0,0.0,0.0,0.0,0.0,2149.751283788716,7.0,1.3,3.5,82.0,26.9,10.0,60.0,27.875,8.0,126.7525,117.0,562.0,41.1212814645309,445.0,92.82051282051282
2024-03-06 15:00:00,2.65,1.29,1.36,1148.0,4000.0,54.0,2320.0,1216.0,228.0,100006.0,3.22370487106615,0.95,11.08,0.4,87.57,3.4,37.95643883764074,6.7,1.05,0.43,87.25,11.27,2.3540179115996294,70.05,11.19,17.59,1.17,9.959641589720894,4.77777777777778,80.9777777777778,64.07,25.33,0.074,5.645,2.035,10.235,2.33,0.0455,0.18,54.945,10.64,0.1155,1.884937297582285,0.22,111.50720976288032,0.1,96.71,0.68,0.88,1.11,0.0,0.0,2.38475549768036,2.0,59.75916745618469,4.062557396193115,3.320179205441849,0.0419507185034914,0.0087982079455815,0.0859507185034914,0.3918387151023357,3.975157734423309,4.543880895650133,0.1577804733337347,0.0619507185034914,0.0508049281496508,41.27299924289586,0.0,0.0,0.0,0.0,0.0,0.0,0.0,0.0,0.0,0.0,0.0,0.0,0.0,2149.751283788716,7.0,1.3,3.49,82.0,26.9,10.0,60.0,27.875,8.0,125.6925,109.0,554.0,41.1269581482347,445.0,89.1743119266055
2024-03-06 16:00:00,2.66,1.3,1.36,1149.0,3997.0,467.0,2324.0,1251.0,233.0,102163.0,3.16922487812513,0.96,11.34,0.39,87.31,3.7,37.18354683630746,7.4,1.03,0.44,87.11,11.42,2.306083972837536,70.25,10.92,17.62,1.21,9.756837334196064,4.77777777777778,80.9777777777778,64.07,25.33,0.075,5.78,2.135,10.9,2.295,0.0435,0.18,54.7,10.795,0.111,1.867764376951375,0.215,109.23663240747108,0.1,95.1,0.56,1.28,1.24,0.0,0.0,2.336195661569895,2.0,60.74356170815675,4.014709720818686,2.799775993197688,0.037982079455815,0.0083991039727907,0.0819507185034914,0.3227804733337348,4.25325181728028,4.119509044358296,0.0858969568709367,0.0639238376872141,0.0398004480136046,40.43257342944378,0.0,0.0,0.0,0.0,0.0,0.0,0.0,0.0,0.0,0.0,0.0,0.0,0.0,2149.751283788716,7.0,1.3,3.69,82.0,26.9,10.0,60.0,27.875,8.0,125.295,106.0,551.0,41.6856492027335,445.0,87.35849056603773
2024-03-06 17:00:00,2.67,1.3,1.37,1147.0,4000.0,871.0,2309.0,1314.0,245.0,108138.0,3.00959534245627,0.96,11.34,0.39,87.31,3.7,36.92961414990092,7.4,1.03,0.44,87.11,11.42,2.290335338074972,70.25,10.92,17.62,1.21,9.690206253357784,4.77777777777778,80.9777777777778,64.07,25.33,0.075,5.78,2.135,10.9,2.295,0.0435,0.18,54.7,10.795,0.111,1.867764376951375,0.215,108.4906370982192,0.1,95.1,0.56,1.28,1.24,0.0,0.0,2.3202413890276508,2.0,60.74356170815675,4.014709720818686,2.799775993197688,0.037982079455815,0.0083991039727907,0.0819507185034914,0.3227804733337348,4.25325181728028,4.119509044358296,0.0858969568709367,0.0639238376872141,0.0398004480136046,40.156452594751286,0.0,0.0,0.0,0.0,0.0,0.0,0.0,0.0,0.0,0.0,0.0,0.0,0.0,2149.751283788716,6.0,1.3,3.69,82.0,26.9,10.0,60.0,27.875,8.0,125.1625,105.0,550.0,40.4289667896679,445.0,86.76190476190476
2024-03-06 18:00:00,2.66,1.3,1.36,1148.0,4000.0,1466.0,2302.0,1331.0,248.0,109070.0,3.00422359993688,0.96,11.34,0.39,87.31,3.7,36.39249297812684,7.4,1.03,0.44,87.11,11.42,2.257023655056867,70.25,10.92,17.62,1.21,9.54926746866295,4.77777777777778,80.9777777777778,64.07,25.33,0.075,5.78,2.135,10.9,2.295,0.0435,0.18,54.7,10.795,0.111,1.867764376951375,0.215,106.91269973098385,0.1,95.1,0.56,1.28,1.24,0.0,0.0,2.28649473874816,2.0,60.74356170815675,4.014709720818686,2.799775993197688,0.037982079455815,0.0083991039727907,0.0819507185034914,0.3227804733337348,4.25325181728028,4.119509044358296,0.0858969568709367,0.0639238376872141,0.0398004480136046,39.5723988111284,0.0,0.0,0.0,0.0,0.0,0.0,0.0,0.0,0.0,0.0,0.0,0.0,0.0,2149.751283788716,7.0,1.3,3.77,82.0,26.9,10.0,60.0,27.875,8.0,124.5,100.0,545.0,40.8338998413778,445.0,85.5
2024-03-06 19:00:00,2.65,1.3,1.35,1149.0,4000.0,856.0,2318.0,1365.0,250.0,108881.0,2.98834898685485,0.96,11.34,0.39,87.31,3.7,41.97431880749735,7.4,1.03,0.44,87.11,11.42,2.603202548128817,70.25,10.92,17.62,1.21,11.01391974846656,4.77777777777778,80.9777777777778,64.07,25.33,0.075,5.78,2.135,10.9,2.295,0.0435,0.18,54.7,10.795,0.111,1.867764376951375,0.215,123.31080879168536,0.1,95.1,0.56,1.28,1.24,0.0,0.0,2.6371938623046343,2.0,60.74356170815675,4.014709720818686,2.799775993197688,0.037982079455815,0.0083991039727907,0.0819507185034914,0.3227804733337348,4.25325181728028,4.119509044358296,0.0858969568709367,0.0639238376872141,0.0398004480136046,45.64195381377324,0.0,0.0,0.0,0.0,0.0,0.0,0.0,0.0,0.0,0.0,0.0,0.0,0.0,2149.751283788716,7.0,1.3,3.86,82.0,26.9,10.0,60.0,27.875,8.0,124.6325,101.0,546.0,40.4964376005516,445.0,98.6138613861386
2024-03-06 20:00:00,2.64,1.3,1.34,1147.0,3999.0,456.0,2326.0,1366.0,251.0,109623.0,2.95366209141732,0.96,11.34,0.39,87.31,3.7,37.26312678143132,7.4,1.03,0.44,87.11,11.42,2.311019436278323,70.25,10.92,17.62,1.21,9.777718843511348,4.77777777777778,80.9777777777778,64.07,25.33,0.075,5.78,2.135,10.9,2.295,0.0435,0.18,54.7,10.795,0.111,1.867764376951375,0.215,109.47041982024184,0.1,95.1,0.56,1.28,1.24,0.0,0.0,2.34119556981869,2.0,60.74356170815675,4.014709720818686,2.799775993197688,0.037982079455815,0.0083991039727907,0.0819507185034914,0.3227804733337348,4.25325181728028,4.119509044358296,0.0858969568709367,0.0639238376872141,0.0398004480136046,40.51910691665779,0.0,0.0,0.0,0.0,0.0,0.0,0.0,0.0,0.0,0.0,0.0,0.0,0.0,2149.751283788716,7.0,1.3,3.71,82.0,26.9,10.0,60.0,27.875,8.0,125.825,110.0,555.0,39.9817434961205,445.0,87.54545454545455
