Repository: saikumar-voptimai/evonith_bf_webapp

# Evonith BF2 — Blast Furnace Intelligence Platform

Monitoring, modelling and optimisation of **Blast Furnace 2 (BF2)** at Evonith Steel: live telemetry from InfluxDB,
manual plant reports from Neon PostgreSQL, a two-zone energy model of the furnace, blend and fuel optimisers, a
conversational assistant (FurnaceMind) and a live digital twin evaluated every hour.

The platform has three deployable parts that share one Python service layer, plus the shared data library:

| Part | Path | What it is |
|---|---|---|
| **Streamlit app** (legacy) | `src/app.py`, `src/custom_pages/` | The original 11-page dashboard; still the home of the model pages. Served under `/legacy` in production |

File: src/data/V13_df_filtered.csv (part 20 of 268)
NM3/HR.,STEAMKGS/HR.,RAFTOC,PERMEABILITYKGS/HR.,TUYEREVELOCITYM/S,HOT BLAST VOLUMENM3/HR.,O2 ENRICHMENT %,COKE_VM%,COKE_ASH%,COKE_IM%,COKE_FC%,COKE_MOIST%,COKE_CALC_MT,NUTCOKE_MOIST%,NUTCOKE_VM%,NUTCOKE_IM%,NUTCOKE_FC%,NUTCOKE_ASH%,NUTCOKE_CALC_MT,PCI_2_FC%,PCI_2_ASH%,PCI_2_VM%,PCI_2_IM%,PCI_2_CALC_MT,SINTER_SP_02_COLD_STRENGTH_AI,SINTER_SP_02_COLD_STRENGTH_TI,SINTER_SP_02_HOT_STRENGTH_RI,SINTER_SP_02_HOT_STRENGTH_RDI,SINTER_SP_02_P%,SINTER_SP_02_SIO2%,SINTER_SP_02_MGO%,SINTER_SP_02_FEO%,SINTER_SP_02_AL2O3%,SINTER_SP_02_NA2O%,SINTER_SP_02_TIO2%,SINTER_SP_02_FE(T)%,SINTER_SP_02_CAO%,SINTER_SP_02_K2O%,SINTER_SP_02_BASICITY,SINTER_SP_02_MNO%,SINTER_CALC_MT,FLUX_TM%,FLUX_SIO2%,FLUX_FE2O3%,FLUX_AL2O3%,FLUX_LOI%,FLUX_MGO%,FLUX_CAO%,FLUX_CALC_MT,GEOMIN TYPE,ORE_FE(T)%,ORE_LOI%,ORE_TM%,ORE_MGO%,ORE_NA2O%,ORE_P%,ORE_TIO2%,ORE_AL2O3%,ORE_SIO2%,ORE_MNO%,ORE_CAO%,ORE_K2O%,ORE_CALC_MT,LLOYDS_PELLET_PCT_SIO2,LLOYDS_PELLET_PCT_AL2O3,LLOYDS_PELLET_PCT_FE2O3,LLOYDS_PELLET_PCT_MGO,LLOYDS_PELLET_PCT_TIO2,LLOYDS_PELLET_PCT_NA2O,TOTAL_PELLET_CALC_MT,LLOYDS_PELLET_PCT_K2O,LLOYDS_PELLET_PCT_TM,LLOYDS_PELLET_PCT_LOI,LLOYDS_PELLET_PCT_MNO,LLOYDS_PELLET_PCT_CAO,LLOYDS_PELLET_PCT_P,DAILYPRODUCTION,CHARGES/HRS.,STOCKRODLEVEL,FURNACE TOP GAS ANALYSISH2%,COKE_DISCHARGE_TIME,WEIGHTED_COKE_ANGLE,TOTAL_COKE_PORTIONS,NON_COKE_DISCHARGE_TIME,WEIGHTED_NON_COKE_ANGLE,TOTAL_NON_COKE_PORTIONS,UNITCOST LAKHS/THM,ACTUALKG/THM.,ACT. FUEL RATEKG/THM.,FURNACETOPGASANALYSISCO2ETACO,COKE RATE KG/THM,PRODUCTIONTONNESPERHR
2024-03-08 19:00:00,2.69,1.3,1.39,1149.0,4001.0,1068.0,2301.0,1215.0,232.0,102665.0,3.18008675369931,0.96,11.29,0.38,87.37,3.6,36.400023233838006,6.9,1.03,0.43,87.15,11.39,2.329475607831601,69.92,11.28,17.68,1.12,9.276469852035014,4.82222222222223,81.3111111111111,64.07,25.79285714285714,0.0715,5.81,2.24,10.405,2.335,0.0435,0.18,54.645,10.78,0.12,1.85546273255125,0.142,106.84655687210878,0.1,96.34,0.75,0.79,1.31,0.0,0.0,2.149512725260585,2.0,59.86702455333143,4.036510453449726,2.320077931824386,0.0520077931824385,0.0046023379547315,0.0864113001145359,0.2904340302299817,4.377979218180164,5.058680604599635,0.1300649431869881,0.0360038965912192,0.056399610340878,37.77333231465343,0.0,0.0,0.0,0.0,0.0,0.0,0.0,0.0,0.0,0.0,0.0,0.0,0.0,2113.5170205696177,7.0,1.3,3.55,82.0,26.9,10.0,60.0,27.875,8.0,125.03,104.0,549.0,41.3268832066344,445.0,83.5576923076923
2024-03-08 20:00:00,2.68,1.3,1.38,1147.0,3999.0,1079.0,2299.0,1295.0,242.0,106312.0,3.06856028451439,0.96,11.29,0.38,87.37,3.6,36.50972794521184,6.9,1.03,0.43,87.15,11.39,2.336496329976965,69.92,11.28,17.68,1.12,9.304427868466703,4.82222222222223,81.3111111111111,64.07,25.79285714285714,0.0715,5.81,2.24,10.405,2.335,0.0435,0.18,54.645,10.78,0.12,1.85546273255125,0.142,107.1685778391736,0.1,96.34,0.75,0.79,1.31,0.0,0.0,2.1559910637936186,2.0,59.86702455333143,4.036510453449726,2.320077931824386,0.0520077931824385,0.0046023379547315,0.0864113001145359,0.2904340302299817,4.377979218180164,5.058680604599635,0.1300649431869881,0.0360038965912192,0.056399610340878,37.88717599251555,0.0,0.0,0.0,0.0,0.0,0.0,0.0,0.0,0.0,0.0,0.0,0.0,0.0,2113.5170205696177,7.0,1.3,3.55,82.0,26.9,10.0,60.0,27.875,8.0,125.1625,105.0,550.0,40.951302378256,445.0,83.80952380952381
2024-03-08 21:00:00,2.67,1.3,1.37,1149.0,4000.0,1102.0,2295.0,1302.0,244.0,107420.0,3.03810941632665,0.96,11.29,0.38,87.37,3.6,38.16926103363056,6.9,1.03,0.43,87.15,11.39,2.442700708612282,69.92,11.28,17.68,1.12,9.727356407942462,4.82222222222223,81.3111111111111,64.07,25.79285714285714,0.0715,5.81,2.24,10.405,2.335,0.0435,0.18,54.645,10.78,0.12,1.85546273255125,0.142,112.03987683186332,0.1,96.34,0.75,0.79,1.31,0.0,0.0,2.253990657602419,2.0,59.86702455333143,4.036510453449726,2.320077931824386,0.0520077931824385,0.0046023379547315,0.0864113001145359,0.2904340302299817,4.377979218180164,5.058680604599635,0.1300649431869881,0.0360038965912192,0.056399610340878,39.60932035581172,0.0,0.0,0.0,0.0,0.0,0.0,0.0,0.0,0.0,0.0,0.0,0.0,0.0,2113.5170205696177,7.0,1.3,3.39,82.0,26.9,10.0,60.0,27.875,8.0,125.1625,105.0,550.0,41.9094576423129,445.0,87.61904761904762
2024-03-08 22:00:00,2.67,1.3,1.37,1149.0,3999.0,409.0,2319.0,1302.0,244.0,107392.0,3.01365571797727,0.96,11.29,0.38,87.37,3.6,38.1860806257429,6.9,1.03,0.43,87.15,11.39,2.4437771043416934,69.92,11.28,17.68,1.12,9.731642845842554,4.82222222222223,81.3111111111111,64.07,25.79285714285714,0.0715,5.81,2.24,10.405,2.335,0.0435,0.18,54.645,10.78,0.12,1.85546273255125,0.142,112.08924810543786,0.1,96.34,0.75,0.79,1.31,0.0,0.0,2.25498389672886,2.0,59.86702455333143,4.036510453449726,2.320077931824386,0.0520077931824385,0.0046023379547315,0.0864113001145359,0.2904340302299817,4.377979218180164,5.058680604599635,0.1300649431869881,0.0360038965912192,0.056399610340878,39.62677452165593,0.0,0.0,0.0,0.0,0.0,0.0,0.0,0.0,0.0,0.0,0.0,0.0,0.0,2113.5170205696177,7.0,1.3,3.24,82.0,26.9,10.0,60.0,27.875,8.0,125.9575,111.0,556.0,42.262969588551,445.0,87.65765765765765
2024-03-08 23:00:00,2.66,1.3,1.36,1151.0,4000.0,87.0,2326.0,1298.0,241.0,105602.0,3.05407811982278,0.97,11.26,0.41,87.36,3.2,37.77467405027428,6.2,1.04,0.45,87.09,11.42,2.372208488716182,70.21,11.16,17.59,1.04,9.379193207261736,4.75555555555555,80.9555555555556,64.71,25.87,0.071,5.745,2.2,9.73,2.34,0.0424999999999999,0.175,54.585,10.86,0.12,1.890888038846015,0.235,110.34858499665664,0.1,96.08,0.76,1.11,1.26,0.0,0.0,2.3724130423497694,2.0,59.97541862129033,4.283351816201307,2.21708190117222,0.0518408309730301,0.0067628605603737,0.0681161485685704,0.3081659767092368,4.029336795720959,5.030152294653626,0.1367001196130797,0.0519734718288383,0.0485787774630706,40.89682139477724,0.0,0.0,0.0,0.0,0.0,0.0,0.0,0.0,0.0,0.0,0.0,0.0,0.0,2113.5170205696177,7.0,1.3,3.23,82.0,26.9,10.0,60.0,27.875,8.0,126.62,116.0,561.0,42.3917893797412,445.0,86.46551724137932
2024-03-09 00:00:00,2.69,1.3,1.39,1159.0,3999.0,0.0,2330.0,1236.0,235.0,103219.0,3.12055435061836,0.97,11.26,0.41,87.36,3.2,37.94365429738803,6.2,1.04,0.45,87.09,11.42,2.382820264640313,70.21,11.16,17.59,1.04,9.421149846881749,4.75555555555555,80.9555555555556,64.71,25.87,0.071,5.745,2.2,9.73,2.34,0.0424999999999999,0.175,54.585,10.86,0.12,1.890888038846015,0.235,110.842215494608,0.1,96.08,0.76,1.11,1.26,0.0,0.0,2.383025733318819,2.0,59.97541862129033,4.283351816201307,2.21708190117222,0.0518408309730301,0.0067628605603737,0.0681161485685704,0.3081659767092368,4.029336795720959,5.030152294653626,0.1367001196130797,0.0519734718288383,0.0485787774630706,41.07976817484101,0.0,0.0,0.0,0.0,0.0,0.0,0.0,0.0,0.0,0.0,0.0,0.0,0.0,2094.892446563337,7.0,1.3,3.01,82.0,26.9,10.0,60.0,27.875,8.0,126.4875,115.0,560.0,42.6063470627954,445.0,86.08695652173913
2024-03-09 01:00:00,2.68,1.3,1.38,1167.0,3858.0,0.0,2299.0,1263.0,240.0,104467.0,2.9746649555188,0.97,11.26,0.41,87.36,3.2,40.79671048516335,6.2,1.04,0.45,87.09,11.42,2.5619890934280147,70.21,11.16,17.59,1.04,10.12954418486344,4.75555555555555,80.9555555555556,64.71,25.87,0.071,5.745,2.2,9.73,2.34,0.0424999999999999,0.175,54.585,10.86,0.12,1.890888038846015,0.235,119.17665440513188,0.1,96.08,0.76,1.11,1.26,0.0,0.0,2.562210011690792,2.0,59.97541862129033,4.283351816201307,2.21708190117222,0.0518408309730301,0.0067628605603737,0.0681161485685704,0.3081659767092368,4.029336795720959,5.030152294653626,0.1367001196130797,0.0519734718288383,0.0485787774630706,44.16863478386644,0.0,0.0,0.0,0.0,0.0,0.0,0.0,0.0,0.0,0.0,0.0,0.0,0.0,2094.892446563337,7.0,1.3,3.07,82.0,26.9,10.0,60.0,27.875,8.0,127.8125,125.0,570.0,42.5449578875484,445.0,92.56
2024-03-09 02:00:00,2.65,1.3,1.35,1177.0,3500.0,0.0,2284.0,1274.0,240.0,102877.0,2.74049318278935,0.97,11.26,0.41,87.36,3.2,38.08701454571651,6.2,1.04,0.45,87.09,11.42,2.3918231324764894,70.21,11.16,17.59,1.04,9.45674521603104,4.75555555555555,80.9555555555556,64.71,25.87,0.071,5.745,2.2,9.73,2.34,0.0424999999999999,0.175,54.585,10.86,0.12,1.890888038846015,0.235,111.26100403337244,0.1,96.08,0.76,1.11,1.26,0.0,0.0,2.392029377465062,2.0,59.97541862129033,4.283351816201307,2.21708190117222,0.0518408309730301,0.0067628605603737,0.0681161485685704,0.3081659767092368,4.029336795720959,5.030152294653626,0.1367001196130797,0.0519734718288383,0.0485787774630706,41.23497741538132,0.0,0.0,0.0,0.0,0.0,0.0,0.0,0.0,0.0,0.0,0.0,0.0,0.0,2094.892446563337,7.0,1.3,3.29,82.0,26.9,10.0,60.0,27.875,8.0,128.60750000000002,131.0,576.0,42.3452768729642,445.0,86.41221374045801
2024-03-09 03:00:00,2.67,1.3,1.37,1152.0,3790.0,243.0,2313.0,1250.0,243.0,102843.0,2.97713178587313,0.97,11.26,0.41,87.36,3.2,37.95213370524925,6.2,1.04,0.45,87.09,11.42,2.3833527622412425,70.21,11.16,17.59,1.04,9.42325522585888,4.75555555555555,80.9555555555556,64.71,25.87,0.071,5.745,2.2,9.73,2.34,0.0424999999999999,0.175,54.585,10.86,0.12,1.890888038846015,0.235,110.86698581182767,0.1,96.08,0.76,1.11,1.26,0.0,0.0,2.383558276836589,2.0,59.97541862129033,4.283351816201307,2.21708190117222,0.0518408309730301,0.0067628605603737,0.0681161485685704,0.3081659767092368,4.029336795720959,5.030152294653626,0.1367001196130797,0.0519734718288383,0.0485787774630706,41.08894842159503,0.0,0.0,0.0,0.0,0.0,0.0,0.0,0.0,0.0,0.0,0.0,0.0,0.0,2094.892446563337,7.0,1.3,3.11,82.0,26.9,10.0,60.0,27.875,8.0,126.2225,113.0,558.0,41.2476722532588,445.0,86.10619469026548
2024-03-09 04:00:00,2.68,1.3,1.38,1150.0,3998.0,711.0,2308.0,1279.0,240.0,101539.0,3.19921049038538,0.97,11.26,0.41,87.36,3.2,37.905327373855314,6.2,1.04,0.45,87.09,11.42,2.3804133754841104,70.21,11.16,17.59,1.04,9.4116335339051,4.75555555555555,80.9555555555556,64.71,25.87,0.071,5.745,2.2,9.73,2.34,0.0424999999999999,0.175,54.585,10.86,0.12,1.890888038846015,0.235,110.73025366077506,0.1,96.08,0.76,1.11,1.26,0.0,0.0,2.3806186366184976,2.0,59.97541862129033,4.283351816201307,2.21708190117222,0.0518408309730301,0.0067628605603737,0.0681161485685704,0.3081659767092368,4.029336795720959,5.030152294653626,0.1367001196130797,0.0519734718288383,0.0485787774630706,41.0382734595129,0.0,0.0,0.0,0.0,0.0,0.0,0.0,0.0,0.0,0.0,0.0,0.0,0.0,2094.892446563337,7.0,1.3,3.39,82.0,26.9,10.0,60.0,27.875,8.0,125.1625,105.0,550.0,40.2173913043478,445.0,86.0
2024-03-09 05:00:00,2.67,1.3,1.37,1152.0,4001.0,1045.0,2300.0,1263.0,236.0,103617.0,3.14963082363012,0.97,11.26,0.41,87.36,3.2,38.15595539342709,6.2,1.04,0.45,87.09,11.42,2.3961525428094723,70.21,11.16,17.59,1.04,9.473862756997494,4.75555555555555,80.9555555555556,64.71,25.87,0.071,5.745,2.2,9.73,2.34,0.0424999999999999,0.175,54.585,10.86,0.12,1.890888038846015,0.235,111.46239624083948,0.1,96.08,0.76,1.11,1.26,0.0,0.0,2.3963591611196224,2.0,59.97541862129033,4.283351816201307,2.21708190117222,0.0518408309730301,0.0067628605603737,0.0681161485685704,0.3081659767092368,4.029336795720959,5.030152294653626,0.1367001196130797,0.0519734718288383,0.0485787774630706,41.30961635288404,0.0,0.0,0.0,0.0,0.0,0.0,0.0,0.0,0.0,0.0,0.0,0.0,0.0,2094.892446563337,7.0,1.3,3.34,82.0,26.9,10.0,60.0,27.875,8.0,126.015,102.0,552.0,40.8427876823339,450.0,86.56862745098039
2024-03-09 06:00:00,2.67,1.3,1.37,1150.0,3999.0,1333.0,2300.0,1273.0,237.0,104650.0,3.12745277039039,0.97,11.26,0.41,87.36,3.2,37.81717544973007,6.2,1.04,0.45,87.09,11.42,2.3748775304248446,70.21,11.16,17.59,1.04,9.389746014058806,4.75555555555555,80.9555555555556,64.71,25.87,0.071,5.745,2.2,9.73,2.34,0.0424999999999999,0.175,54.585,10.86,0.12,1.890888038846015,0.235,110.4727414429593,0.1,96.08,0.76,1.11,1.26,0.0,0.0,2.3750823142077566,2.0,59.97541862129033,4.283351816201307,2.21708190117222,0.0518408309730301,0.0067628605603737,0.0681161485685704,0.3081659767092368,4.029336795720959,5.030152294653626,0.1367001196130797,0.0519734718288383,0.0485787774630706,40.942835614258215,0.0,0.0,0.0,0.0,0.0,0.0,0.0,0.0,0.0,0.0,0.0,0.0,0.0,2094.892446563337,7.0,1.3,3.36,82.0,26.9,10.0,60.0,27.875,8.0,125.75,100.0,550.0,40.9447004608295,450.0,85.8
2024-03-09 07:00:00,2.66,1.3,1.36,1150.0,4000.0,648.0,2314.0,1284.0,239.0,105079.0,3.08981825899936,0.97,11.26,0.41,87.36,3.2,38.72093863445338,6.2,1.04,0.45,87.09,11.42,2.4316328764997435,70.21,11.16,17.59,1.04,9.614144231548352,4.75555555555555,80.9555555555556,64.71,25.87,0.071,5.745,2.2,9.73,2.34,0.0424999999999999,0.175,54.585,10.86,0.12,1.890888038846015,0.235,113.11284333963113,0.1,96.08,0.76,1.11,1.26,0.0,0.0,2.431842554250584,2.0,59.97541862129033,4.283351816201307,2.21708190117222,0.0518408309730301,0.0067628605603737,0.0681161485685704,0.3081659767092368,4.029336795720959,5.030152294653626,0.1367001196130797,0.0519734718288383,0.0485787774630706,41.92129651373845,0.0,0.0,0.0,0.0,0.0,0.0,0.0,0.0,0.0,0.0,0.0,0.0,0.0,2094.892446563337,7.0,1.3,3.37,82.0,26.9,10.0,60.0,27.875,8.0,125.4275,107.0,552.0,41.0197519522278,445.0,87.85046728971963
2024-03-09 08:00:00,2.66,1.3,1.36,1151.0,3999.0,332.0,2323.0,1285.0,239.0,105143.0,3.07556955827993,0.96,11.24,0.39,87.41,3.8,39.30774434857513,6.9,1.03,0.43,87.08,11.46,2.468483637790605,69.28,10.94,18.46,1.32,9.759844076914272,4.75555555555555,80.9555555555556,64.71,25.87,0.07,5.565,2.18,9.94,2.21,0.043,0.175,54.78,10.95,0.1185,1.96789133046545,0.22,114.82703894420756,0.1,96.05,0.94,1.01,1.3,0.0,0.0,2.4686964931530087,2.0,59.72963084665961,4.178094604993832,2.739469436576768,0.0578938873153534,0.0021973471828838,0.0847877746307069,0.3169654013246961,4.321941189812269,5.226735914419181,0.1052572112074741,0.0919734718288383,0.0371708190117222,42.55660281583737,0.0,0.0,0.0,0.0,0.0,0.0,0.0,0.0,0.0,0.0,0.0,0.0,0.0,2094.892446563337,8.0,1.3,3.33,82.0,26.9,10.0,60.0,27.875,8.0,125.825,110.0,555.0,41.555453290382,445.0,89.18181818181819
2024-03-09 09:00:00,2.67,1.3,1.37,1147.0,4000.0,227.0,2319.0,1270.0,237.0,104436.0,3.09334857121542,0.96,11.24,0.39,87.41,3.8,39.588949708499634,6.9,1.03,0.43,87.08,11.46,2.4861430288682778,69.28,10.94,18.46,1.32,9.829665444482908,4.75555555555555,80.9555555555556,64.71,25.87,0.07,5.565,2.18,9.94,2.21,0.043,0.175,54.78,10.95,0.1185,1.96789133046545,0.22,115.64850502806698,0.1,96.05,0.94,1.01,1.3,0.0,0.0,2.486357406985797,2.0,59.72963084665961,4.178094604993832,2.739469436576768,0.0578938873153534,0.0021973471828838,0.0847877746307069,0.3169654013246961,4.321941189812269,5.226735914419181,0.1052572112074741,0.0919734718288383,0.0371708190117222,42.86105032383653,0.0,0.0,0.0,0.0,0.0,0.0,0.0,0.0,0.0,0.0,0.0,0.0,0.0,2094.892446563337,7.0,1.3,3.45,82.0,26.9,10.0,60.0,27.875,8.0,125.9575,111.0,556.0,41.8946884341228,445.0,89.81981981981981
2024-03-09 10:00:00,2.66,1.3,1.36,1150.0,4001.0,572.0,2320.0,1268.0,236.0,103305.0,3.14114476192074,0.96,11.24,0.39,87.41,3.8,39.09167102563432,6.9,1.03,0.43,87.08,11.46,2.454914467870485,69.28,10.94,18.46,1.32,9.70619454865892,4.75555555555555,80.9555555555556,64.71,25.87,0.07,5.565,2.18,9.94,2.21,0.043,0.175,54.78,10.95,0.1185,1.96789133046545,0.22,114.19583864820208,0.1,96.05,0.94,1.01,1.3,0.0,0.0,2.45512615317426,2.0,59.72963084665961,4.178094604993832,2.739469436576768,0.0578938873153534,0.0021973471828838,0.0847877746307069,0.3169654013246961,4.321941189812269,5.226735914419181,0.1052572112074741,0.0919734718288383,0.0371708190117222,42.32267062929552,0.0,0.0,0.0,0.0,0.0,0.0,0.0,0.0,0.0,0.0,0.0,0.0,0.0,2094.892446563337,7.0,1.3,3.29,82.0,26.9,10.0,60.0,27.875,8.0,125.4275,107.0,552.0,42.001377094331,445.0,88.69158878504673
2024-03-09 11:00:00,2.64,1.3,1.34,1151.0,3999.0,550.0,2320.0,1289.0,238.0,103832.0,3.12271418830279,0.96,11.24,0.39,87.41,3.8,37.07323911809366,6.9,1.03,0.43,87.08,11.46,2.3281591370742225,69.28,10.94,18.46,1.32,9.20503171105693,4.75555555555555,80.9555555555556,64.71,25.87,0.07,5.565,2.18,9.94,2.21,0.043,0.175,54.78,10.95,0.1185,1.96789133046545,0.22,108.29953085709364,0.1,96.05,0.94,1.01,1.3,0.0,0.0,2.328359892367581,2.0,59.72963084665961,4.178094604993832,2.739469436576768,0.0578938873153534,0.0021973471828838,0.0847877746307069,0.3169654013246961,4.321941189812269,5.226735914419181,0.1052572112074741,0.0919734718288383,0.0371708190117222,40.13741155570703,0.0,0.0,0.0,0.0,0.0,0.0,0.0,0.0,0.0,0.0,0.0,0.0,0.0,2094.892446563337,7.0,1.3,3.2,82.0,26.9,10.0,60.0,27.875,8.0,125.4275,107.0,552.0,42.1197522367515,445.0,84.11214953271028
2024-03-09 12:00:00,2.65,1.3,1.35,1148.0,4000.0,541.0,2324.0,1273.0,235.0,103224.0,3.14165836509027,0.96,11.24,0.39,87.41,3.8,37.905327373855314,6.9,1.03,0.43,87.08,11.46,2.3804133754841104,69.28,10.94,18.46,1.32,9.4116335339051,4.75555555555555,80.9555555555556,64.71,25.87,0.07,5.565,2.18,9.94,2.21,0.043,0.175,54.78,10.95,0.1185,1.96789133046545,0.22,110.73025366077506,0.1,96.05,0.94,1.01,1.3,0.0,0.0,2.3806186366184976,2.0,59.72963084665961,4.178094604993832,2.739469436576768,0.0578938873153534,0.0021973471828838,0.0847877746307069,0.3169654013246961,4.321941189812269,5.226735914419181,0.1052572112074741,0.0919734718288383,0.0371708190117222,41.0382734595129,0.0,0.0,0.0,0.0,0.0,0.0,0.0,0.0,0.0,0.0,0.0,0.0,0.0,2094.892446563337,7.0,1.3,3.42,82.0,26.9,10.0,60.0,27.875,8.0,125.1625,105.0,550.0,42.1692272414584,445.0,86.0
2024-03-09 13:00:00,2.64,1.3,1.34,1151.0,4000.0,533.0,2326.0,1277.0,235.0,102502.0,3.1636080762963,0.96,11.24,0.39,87.41,3.8,38.06560359953758,6.9,1.03,0.43,87.08,11.46,2.390478548319138,69.28,10.94,18.46,1.32,9.451429024534718,4.75555555555555,80.9555555555556,64.71,25.87,0.07,5.565,2.18,9.94,2.21,0.043,0.175,54.78,10.95,0.1185,1.96789133046545,0.22,111.19845769316734,0.1,96.05,0.94,1.01,1.3,0.0,0.0,2.3906846773652988,2.0,59.72963084665961,4.178094604993832,2.739469436576768,0.0578938873153534,0.0021973471828838,0.0847877746307069,0.3169654013246961,4.321941189812269,5.226735914419181,0.1052572112074741,0.0919734718288383,0.0371708190117222,41.211796814521406,0.0,0.0,0.0,0.0,0.0,0.0,0.0,0.0,0.0,0.0,0.0,0.0,0.0,2094.892446563337,7.0,1.3,3.39,82.0,26.9,10.0,60.0,27.875,8.0,125.825,110.0,555.0,42.0562868815252,445.0,86.36363636363636
2024-03-09 14:00:00,2.63,1.3,1.33,1154.0,4000.0,152.0,2324.0,1273.0,234.0,101788.0,3.1710715101383,0.96,11.24,0.39,87.41,3.8,38.0800428991486,6.9,1.03,0.43,87.08,11.46,2.3913853206466182,69.28,10.94,18.46,1.32,9.45501420387072,4.75555555555555,80.9555555555556,64.71,25.87,0.07,5.565,2.18,9.94,2.21,0.043,0.175,54.78,10.95,0.1185,1.96789133046545,0.22,111.24063823662613,0.1,96.05,0.94,1.01,1.3,0.0,0.0,2.3915915278830284,2.0,59.72963084665961,4.178094604993832,2.739469436576768,0.0578938873153534,0.0021973471828838,0.0847877746307069,0.3169654013246961,4.321941189812269,5.226735914419181,0.1052572112074741,0.0919734718288383,0.0371708190117222,41.22742954920686,0.0,0.0,0.0,0.0,0.0,0.0,0.0,0.0,0.0,0.0,0.0,0.0,0.0,2094.892446563337,8.0,1.3,3.23,82.0,26.9,10.0,60.0,27.875,8.0,125.9575,111.0,556.0,42.5622616109491,445.0,86.3963963963964
2024-03-09 15:00:00,2.63,1.3,1.33,1149.0,4000.0,338.0,2318.0,1270.0,233.0,101354.0,3.19196304137415,0.96,11.24,0.39,87.41,3.8,39.627929193917446,6.9,1.03,0.43,87.08,11.46,2.4885908982018647,69.28,10.94,18.46,1.32,9.839343784112437,4.75555555555555,80.9555555555556,64.71,25.87,0.07,5.565,2.18,9.94,2.21,0.043,0.175,54.78,10.95,0.1185,1.96789133046545,0.22,115.7623731465325,0.1,96.05,0.94,1.01,1.3,0.0,0.0,2.488805487397192,2.0,59.72963084665961,4.178094604993832,2.739469436576768,0.0578938873153534,0.0021973471828838,0.0847877746307069,0.3169654013246961,4.321941189812269,5.226735914419181,0.1052572112074741,0.0919734718288383,0.0371708190117222,42.90325153650804,0.0,0.0,0.0,0.0,0.0,0.0,0.0,0.0,0.0,0.0,0.0,0.0,0.0,2094.892446563337,7.0,1.3,3.28,82.0,26.9,10.0,60.0,27.875,8.0,125.6925,109.0,554.0,41.2408759124087,445.0,89.90825688073394
2024-03-09 16:00:00,2.65,1.3,1.35,1160.0,4000.0,0.0,2331.0,1251.0,233.0,101220.0,3.18293122615148,0.98,11.16,0.41,87.45,2.9,39.74707293147205,6.3,1.04,0.45,87.07,11.44,2.4960729954723337,69.42,11.26,18.06,1.26,9.868926359265108,4.75555555555555,80.9555555555556,64.71,25.87,0.0715,5.67,2.115,10.2,2.305,0.0424999999999999,0.18,54.66,10.995,0.1155,1.939151694620015,0.205,116.11041964013997,0.1,96.55,0.85,0.75,1.27,0.0,0.0,2.496288229842901,2.0,60.45949820580381,4.121908907795701,2.798673591441918,0.0398673591441918,0.0077761246459545,0.0820116499847523,0.2742190330515602,3.617495964747929,4.732274548346556,0.1248592886400495,0.035920415486515,0.0359602077432575,43.032242726441055,0.0,0.0,0.0,0.0,0.0,0.0,0.0,0.0,0.0,0.0,0.0,0.0,0.0,2094.892446563337,7.0,1.3,3.13,82.0,26.9,10.0,60.0,27.875,8.0,126.09,112.0,557.0,42.2079412439752,445.0,90.17857142857144
2024-03-09 17:00:00,2.67,1.3,1.37,1151.0,4000.0,244.0,2329.0,1239.0,232.0,101992.0,3.16828226344978,0.98,11.16,0.41,87.45,2.9,38.0206663400005,6.3,1.04,0.45,87.07,11.44,2.3876565372438967,69.42,11.26,18.06,1.26,9.440271410339498,4.75555555555555,80.9555555555556,64.71,25.87,0.0715,5.67,2.115,10.2,2.305,0.0424999999999999,0.18,54.66,10.995,0.1155,1.939151694620015,0.205,111.06718553455268,0.1,96.55,0.85,0.75,1.27,0.0,0.0,2.387862422950308,2.0,60.45949820580381,4.121908907795701,2.798673591441918,0.0398673591441918,0.0077761246459545,0.0820116499847523,0.2742190330515602,3.617495964747929,4.732274548346556,0.1248592886400495,0.035920415486515,0.0359602077432575,41.1631454065751,0.0,0.0,0.0,0.0,0.0,0.0,0.0,0.0,0.0,0.0,0.0,0.0,0.0,2094.892446563337,7.0,1.3,3.24,82.0,26.9,10.0,60.0,27.875,8.0,125.4275,107.0,552.0,42.3372513562387,445.0,86.26168224299066
2024-03-09 18:00:00,2.67,1.3,1.37,1150.0,4000.0,620.0,2319.0,1247.0,234.0,102923.0,3.15393000146165,0.98,11.16,0.41,87.45,2.9,36.99085414227567,6.3,1.04,0.45,87.07,11.44,2.322985450102946,69.42,11.26,18.06,1.26,9.18457608503236,4.75555555555555,80.9555555555556,64.71,25.87,0.0715,5.67,2.115,10.2,2.305,0.0424999999999999,0.18,54.66,10.995,0.1155,1.939151694620015,0.205,108.05886523296677,0.1,96.55,0.85,0.75,1.27,0.0,0.0,2.3231857592734304,2.0,60.45949820580381,4.121908907795701,2.798673591441918,0.0398673591441918,0.0077761246459545,0.0820116499847523,0.2742190330515602,3.617495964747929,4.732274548346556,0.1248592886400495,0.035920415486515,0.0359602077432575,40.04821730780546,0.0,0.0,0.0,0.0,0.0,0.0,0.0,0.0,0.0,0.0,0.0,0.0,0.0,2094.892446563337,7.0,1.3,3.31,82.0,26.9,10.0,60.0,27.875,8.0,125.4275,107.0,552.0,42.1493212669683,445.0,83.92523364485982
2024-03-09 19:00:00,2.65,1.3,1.35,1147.0,4000.0,683.0,2314.0,1279.0,236.0,103635.0,3.13450254600098,0.98,11.16,0.41,87.45,2.9,37.97313654625936,6.3,1.04,0.45,87.07,11.44,2.384671717837392,69.42,11.26,18.06,1.26,9.428470087633016,4.75555555555555,80.9555555555556,64.71,25.87,0.0715,5.67,2.115,10.2,2.305,0.0424999999999999,0.18,54.66,10.995,0.1155,1.939151694620015,0.205,110.92833998217182,0.1,96.55,0.85,0.75,1.27,0.0,0.0,2.3848773461652213,2.0,60.45949820580381,4.121908907795701,2.798673591441918,0.0398673591441918,0.0077761246459545,0.0820116499847523,0.2742190330515602,3.617495964747929,4.732274548346556,0.1248592886400495,0.035920415486515,0.0359602077432575,41.11168718663188,0.0,0.0,0.0,0.0,0.0,0.0,0.0,0.0,0.0,0.0,0.0,0.0,0.0,2094.892446563337,7.0,1.3,3.2,82.0,26.9,10.0,60.0,27.875,8.0,125.03,104.0,549.0,40.949759119064,445.0,86.15384615384616
2024-03-09 20:00:00,2.67,1.3,1.37,1149.0,4000.0,924.0,2308.0,1261.0,236.0,104184.0,3.12693036009925,0.98,11.16,0.41,87.45,2.9,37.84599434800179,6.3,1.04,0.45,87.07,11.44,2.3766873259249897,69.42,11.26,18.06,1.26,9.39690154939317,4.75555555555555,80.9555555555556,64.71,25.87,0.0715,5.67,2.115,10.2,2.305,0.0424999999999999,0.18,54.66,10.995,0.1155,1.939151694620015,0.205,110.55692812955292,0.1,96.55,0.85,0.75,1.27,0.0,0.0,2.376892265765114,2.0,60.45949820580381,4.121908907795701,2.798673591441918,0.0398673591441918,0.0077761246459545,0.0820116499847523,0.2742190330515602,3.617495964747929,4.732274548346556,0.1248592886400495,0.035920415486515,0.0359602077432575,40.97403644828378,0.0,0.0,0.0,0.0,0.0,0.0,0.0,0.0,0.0,0.0,0.0,0.0,0.0,2094.892446563337,7.0,1.3,3.46,82.0,26.9,10.0,60.0,27.875,8.0,125.03,104.0,549.0,39.1068052930057,445.0,85.86538461538461
2024-03-09 21:00:00,2.68,1.29,1.39,1149.0,4000.0,1141.0,2304.0,1261.0,238.0,104739.0,3.11831258687473,0.98,11.16,0.41,87.45,2.9,37.87109361691348,6.3,1.04,0.45,87.07,11.44,2.378263532742648,69.42,11.26,18.06,1.26,9.4031335261978,4.75555555555555,80.9555555555556,64.71,25.87,0.0715,5.67,2.115,10.2,2.305,0.0424999999999999,0.18,54.66,10.995,0.1155,1.939151694620015,0.205,110.63024891599224,0.1,96.55,0.85,0.75,1.27,0.0,0.0,2.3784686084978217,2.0,60.45949820580381,4.121908907795701,2.798673591441918,0.0398673591441918,0.0077761246459545,0.0820116499847523,0.2742190330515602,3.617495964747929,4.732274548346556,0.1248592886400495,0.035920415486515,0.0359602077432575,41.0012102186373,0.0,0.0,0.0,0.0,0.0,0.0,0.0,0.0,0.0,0.0,0.0,0.0,0.0,2094.892446563337,7.0,1.3,3.36,82.0,26.9,10.0,60.0,27.875,8.0,124.8975,103.0,548.0,42.561797752809,445.0,85.92233009708738
2024-03-09 22:00:00,2.65,1.27,1.38,1149.0,4000.0,402.0,2323.0,1257.0,237.0,103786.0,3.11931888734853,0.98,11.16,0.41,87.45,2.9,38.06560359953758,6.3,1.04,0.45,87.07,11.44,2.390478548319138,69.42,11.26,18.06,1.26,9.451429024534718,4.75555555555555,80.9555555555556,64.71,25.87,0.0715,5.67,2.115,10.2,2.305,0.0424999999999999,0.18,54.66,10.995,0.1155,1.939151694620015,0.205,111.19845769316734,0.1,96.55,0.85,0.75,1.27,0.0,0.0,2.3906846773652988,2.0,60.45949820580381,4.121908907795701,2.798673591441918,0.0398673591441918,0.0077761246459545,0.0820116499847523,0.2742190330515602,3.617495964747929,4.732274548346556,0.1248592886400495,0.035920415486515,0.0359602077432575,41.211796814521406,0.0,0.0,0.0,0.0,0.0,0.0,0.0,0.0,0.0,0.0,0.0,0.0,0.0,2094.892446563337,8.0,1.3,3.23,82.0,26.9,10.0,60.0,27.875,8.0,125.825,110.0,555.0,42.5992779783393,445.0,86.36363636363636
2024-03-09 23:00:00,2.66,1.3,1.36,1156.0,3999.0,0.0,2327.0,1274.0,237.0,103578.0,3.10974648717225,0.99,11.2,0.42,87.39,3.5,40.64861179764974,5.8,1.04,0.44,87.12,11.4,2.494872104697671,69.6,11.45,17.86,1.09,10.148176445379828,4.84444444444444,81.3777777777778,64.71,26.3725,0.073,5.67,2.195,10.19,2.315,0.043,0.175,54.695,10.84,0.1135,1.911911731311805,0.22,118.8132908030036,0.1,97.23,0.62,0.47,1.1,0.0,0.0,3.1484610503739563,2.0,60.07792546158797,4.127901437557175,2.482222279312956,0.0560740759770985,0.0052148151954197,0.0895111191038137,0.3321531109053343,4.180024794755687,4.920987936602947,0.0784691478549572,0.0719012320305353,0.034,42.97757927947772,0.0,0.0,0.0,0.0,0.0,0.0,0.0,0.0,0.0,0.0,0.0,0.0,0.0,2094.892446563337,7.0,1.3,3.25,82.0,26.9,10.0,60.0,27.875,8.0,125.825,110.0,555.0,42.6549865229111,445.0,92.36363636363636
2024-03-10 00:00:00,2.69,1.3,1.39,1151.0,3998.0,344.0,2332.0,1250.0,236.0,104203.0,3.10307453052707,0.99,11.2,0.42,87.39,3.5,40.00786055999906,5.8,1.04,0.44,87.12,11.4,2.4555449956484607,69.6,11.45,17.86,1.09,9.988208950065497,4.84444444444444,81.3777777777778,64.71,26.3725,0.073,5.67,2.195,10.19,2.315,0.043,0.175,54.695,10.84,0.1135,1.911911731311805,0.22,116.9404159429628,0.1,97.23,0.62,0.47,1.1,0.0,0.0,3.0988313034894945,2.0,60.07792546158797,4.127901437557175,2.482222279312956,0.0560740759770985,0.0052148151954197,0.0895111191038137,0.3321531109053343,4.180024794755687,4.920987936602947,0.0784691478549572,0.0719012320305353,0.034,42.30011611661152,0.0,0.0,0.0,0.0,0.0,0.0,0.0,0.0,0.0,0.0,0.0,0.0,0.0,2128.842509785939,7.0,1.3,3.57,82.0,26.9,10.0,60.0,27.875,8.0,125.1625,105.0,550.0,41.6801292407108,445.0,92.38095238095238
2024-03-10 01:00:00,2.65,1.3,1.35,1147.0,4000.0,0.0,2329.0,1272.0,235.0,103031.0,3.12702538475195,0.99,11.2,0.42,87.39,3.5,37.48462375087844,5.8,1.04,0.44,87.12,11.4,2.300677391314052,69.6,11.45,17.86,1.09,9.358267330413092,4.84444444444444,81.3777777777778,64.71,26.3725,0.073,5.67,2.195,10.19,2.315,0.043,0.175,54.695,10.84,0.1135,1.911911731311805,0.22,109.56515623521986,0.1,97.23,0.62,0.47,1.1,0.0,0.0,2.903392579679364,2.0,60.07792546158797,4.127901437557175,2.482222279312956,0.0560740759770985,0.0052148151954197,0.0895111191038137,0.3321531109053343,4.180024794755687,4.920987936602947,0.0784691478549572,0.0719012320305353,0.034,39.63231012744985,0.0,0.0,0.0,0.0,0.0,0.0,0.0,0.0,0.0,0.0,0.0,0.0,0.0,2128.842509785939,7.0,1.3,3.42,82.0,26.9,10.0,60.0,27.875,8.0,127.0175,119.0,564.0,42.5391778332955,445.0,86.5546218487395
2024-03-10 02:00:00,2.68,1.3,1.38,1149.0,4000.0,359.0,2320.0,1264.0,236.0,104324.0,3.10156946310114,0.99,11.2,0.42,87.39,3.5,37.482047266730255,5.8,1.04,0.44,87.12,11.4,2.3005192555710283,69.6,11.45,17.86,1.09,9.35762409526709,4.84444444444444,81.3777777777778,64.71,26.3725,0.073,5.67,2.195,10.19,2.315,0.043,0.175,54.695,10.84,0.1135,1.911911731311805,0.22,109.55762533694782,0.1,97.23,0.62,0.47,1.1,0.0,0.0,2.903193016653008,2.0,60.07792546158797,4.127901437557175,2.482222279312956,0.0560740759770985,0.0052148151954197,0.0895111191038137,0.3321531109053343,4.180024794755687,4.920987936602947,0.0784691478549572,0.0719012320305353,0.034,39.629586023308434,0.0,0.0,0.0,0.0,0.0,0.0,0.0,0.0,0.0,0.0,0.0,0.0,0.0,2128.842509785939,7.0,1.3,3.52,82.0,26.9,10.0,60.0,27.875,8.0,126.2225,113.0,558.0,42.9355281207133,445.0,86.54867256637168
2024-03-10 03:00:00,2.66,1.3,1.36,1149.0,3999.0,187.0,2330.0,1285.0,239.0,104769.0,3.08126002920112,0.99,11.2,0.42,87.39,3.5,37.53314753566922,5.8,1.04,0.44,87.12,11.4,2.3036556144743288,69.6,11.45,17.86,1.09,9.370381592329483,4.84444444444444,81.3777777777778,64.71,26.3725,0.073,5.67,2.195,10.19,2.315,0.043,0.175,54.695,10.84,0.1135,1.911911731311805,0.22,109.70698815267646,0.1,97.23,0.62,0.47,1.1,0.0,0.0,2.907151016675712,2.0,60.07792546158797,4.127901437557175,2.482222279312956,0.0560740759770985,0.0052148151954197,0.0895111191038137,0.3321531109053343,4.180024794755687,4.920987936602947,0.0784691478549572,0.0719012320305353,0.034,39.68361408877988,0.0,0.0,0.0,0.0,0.0,0.0,0.0,0.0,0.0,0.0,0.0,0.0,0.0,2128.842509785939,7.0,1.3,3.42,82.0,26.9,10.0,60.0,27.875,8.0,125.9575,111.0,556.0,42.8182437031995,445.0,86.66666666666667
2024-03-10 04:00:00,2.67,1.3,1.37,1147.0,4000.0,199.0,2329.0,1280.0,238.0,104926.0,3.07785016586478,0.99,11.2,0.42,87.39,3.5,37.54676623941946,5.8,1.04,0.44,87.12,11.4,2.30449148371035,69.6,11.45,17.86,1.09,9.37378158565036,4.84444444444444,81.3777777777778,64.71,26.3725,0.073,5.67,2.195,10.19,2.315,0.043,0.175,54.695,10.84,0.1135,1.911911731311805,0.22,109.74679475215127,0.1,97.23,0.62,0.47,1.1,0.0,0.0,2.908205861021385,2.0,60.07792546158797,4.127901437557175,2.482222279312956,0.0560740759770985,0.0052148151954197,0.0895111191038137,0.3321531109053343,4.180024794755687,4.920987936602947,0.0784691478549572,0.0719012320305353,0.034,39.69801307792675,0.0,0.0,0.0,0.0,0.0,0.0,0.0,0.0,0.0,0.0,0.0,0.0,0.0,2128.842509785939,7.0,1.3,3.48,82.0,26.9,10.0,60.0,27.875,8.0,125.295,106.0,551.0,41.573290647153,445.0,86.69811320754717
2024-03-10 05:00:00,2.67,1.3,1.37,1149.0,4000.0,494.0,2320.0,1277.0,239.0,105307.0,3.0774421425776,0.99,11.2,0.42,87.39,3.5,40.27595447096813,5.8,1.04,0.44,87.12,11.4,2.4719996786089915,69.6,11.45,17.86,1.09,10.055140247153563,4.84444444444444,81.3777777777778,64.71,26.3725,0.073,5.67,2.195,10.19,2.315,0.043,0.175,54.695,10.84,0.1135,1.911911731311805,0.22,117.72403728691047,0.1,97.23,0.62,0.47,1.1,0.0,0.0,3.1195966678943217,2.0,60.07792546158797,4.127901437557175,2.482222279312956,0.0560740759770985,0.0052148151954197,0.0895111191038137,0.3321531109053343,4.180024794755687,4.920987936602947,0.0784691478549572,0.0719012320305353,0.034,42.58357050295995,0.0,0.0,0.0,0.0,0.0,0.0,0.0,0.0,0.0,0.0,0.0,0.0,0.0,2128.842509785939,8.0,1.3,3.46,82.0,26.9,10.0,60.0,27.875,8.0,124.5,100.0,545.0,41.0114942528736,445.0,93.0
2024-03-10 06:00:00,2.68,1.3,1.38,1149.0,4000.0,279.0,2320.0,1277.0,239.0,105414.0,3.06647922264294,0.99,11.2,0.42,87.39,3.5,40.25533186243205,5.8,1.04,0.44,87.12,11.4,2.4707339337658736,69.6,11.45,17.86,1.09,10.049991685839096,4.84444444444444,81.3777777777778,64.71,26.3725,0.073,5.67,2.195,10.19,2.315,0.043,0.175,54.695,10.84,0.1135,1.911911731311805,0.22,117.66375872199144,0.1,97.23,0.62,0.47,1.1,0.0,0.0,3.117999332170873,2.0,60.07792546158797,4.127901437557175,2.482222279312956,0.0560740759770985,0.0052148151954197,0.0895111191038137,0.3321531109053343,4.180024794755687,4.920987936602947,0.0784691478549572,0.0719012320305353,0.034,42.561766319394685,0.0,0.0,0.0,0.0,0.0,0.0,0.0,0.0,0.0,0.0,0.0,0.0,0.0,2128.842509785939,7.0,1.3,3.42,82.0,26.9,10.0,60.0,27.875,8.0,125.1625,105.0,550.0,41.7747440273037,445.0,92.95238095238096
2024-03-10 07:00:00,2.68,1.3,1.38,1148.0,4000.0,114.0,2318.0,1270.0,239.0,105473.0,3.05878930659839,0.99,11.2,0.42,87.39,3.5,40.17541925435473,5.8,1.04,0.44,87.12,11.4,2.465829172498792,69.6,11.45,17.86,1.09,10.030041010745537,4.84444444444444,81.3777777777778,64.71,26.3725,0.073,5.67,2.195,10.19,2.315,0.043,0.175,54.695,10.84,0.1135,1.911911731311805,0.22,117.43017928293013,0.1,97.23,0.62,0.47,1.1,0.0,0.0,3.1118096562425115,2.0,60.07792546158797,4.127901437557175,2.482222279312956,0.0560740759770985,0.0052148151954197,0.0895111191038137,0.3321531109053343,4.180024794755687,4.920987936602947,0.0784691478549572,0.0719012320305353,0.034,42.47727510807928,0.0,0.0,0.0,0.0,0.0,0.0,0.0,0.0,0.0,0.0,0.0,0.0,0.0,2128.842509785939,8.0,1.3,3.51,82.0,26.9,10.0,60.0,27.875,8.0,126.09,112.0,557.0,41.6856492027335,445.0,92.76785714285714
2024-03-10 08:00:00,2.67,1.29,1.38,1149.0,4000.0,119.0,2322.0,1253.0,235.0,103302.0,3.12330218246862,0.96,11.17,0.39,87.48,3.7,37.93271057605581,6.9,1.05,0.42,87.19,11.34,2.3281794208097355,70.07,11.33,17.36,1.24,9.47013496779728,4.84444444444444,81.3777777777778,64.71,26.875,0.071,5.455,2.12,10.355,2.26,0.049,0.175,55.12,10.615,0.1085,1.94612522435919,0.195,110.8748853479831,0.1,97.02,0.66,0.47,1.38,0.0,0.0,2.9380993963175204,2.0,60.11743162174064,4.794271766061008,2.4,0.0360740759770985,0.0016074075977098,0.0874370431267152,0.3978518737366329,4.478666735175547,3.935309035267027,0.0964444558625911,0.0361975359389293,0.0278345687893126,40.10607014535686,0.0,0.0,0.0,0.0,0.0,0.0,0.0,0.0,0.0,0.0,0.0,0.0,0.0,2128.842509785939,7.0,1.3,3.42,82.0,26.9,10.0,60.0,27.875,8.0,126.09,112.0,557.0,41.9030192131748,445.0,87.58928571428571
2024-03-10 09:00:00,2.68,1.3,1.38,1150.0,3999.0,285.0,2324.0,1260.0,236.0,104035.0,3.10667939232351,0.96,11.17,0.39,87.48,3.7,37.441283188553946,6.9,1.05,0.42,87.19,11.34,2.298017296536804,70.07,11.33,17.36,1.24,9.34744709192868,4.84444444444444,81.3777777777778,64.71,26.875,0.071,5.455,2.12,10.355,2.26,0.049,0.175,55.12,10.615,0.1085,1.94612522435919,0.195,109.43847454530976,0.1,97.02,0.66,0.47,1.38,0.0,0.0,2.9000356120894426,2.0,60.11743162174064,4.794271766061008,2.4,0.0360740759770985,0.0016074075977098,0.0874370431267152,0.3978518737366329,4.478666735175547,3.935309035267027,0.0964444558625911,0.0361975359389293,0.0278345687893126,39.58648636198916,0.0,0.0,0.0,0.0,0.0,0.0,0.0,0.0,0.0,0.0,0.0,0.0,0.0,2128.842509785939,7.0,1.3,3.48,82.0,26.9,10.0,60.0,27.875,8.0,125.825,110.0,555.0,42.4145053936195,445.0,86.45454545454545
2024-03-10 10:00:00,2.67,1.3,1.37,1150.0,3999.0,210.0,2329.0,1269.0,237.0,104079.0,3.10257278629782,0.96,11.17,0.39,87.48,3.7,40.30001418092689,6.9,1.05,0.42,87.19,11.34,2.473476380925962,70.07,11.33,17.36,1.24,10.06114690202044,4.84444444444444,81.3777777777778,64.71,26.875,0.071,5.455,2.12,10.355,2.26,0.049,0.175,55.12,10.615,0.1085,1.94612522435919,0.195,117.79436227931606,0.1,97.02,0.66,0.47,1.38,0.0,0.0,3.1214602262383444,2.0,60.11743162174064,4.794271766061008,2.4,0.0360740759770985,0.0016074075977098,0.0874370431267152,0.3978518737366329,4.478666735175547,3.935309035267027,0.0964444558625911,0.0361975359389293,0.0278345687893126,42.60900871711942,0.0,0.0,0.0,0.0,0.0,0.0,0.0,0.0,0.0,0.0,0.0,0.0,0.0,2128.842509785939,7.0,1.3,3.44,82.0,26.9,10.0,60.0,27.875,8.0,125.56,108.0,553.0,42.4597701149425,445.0,93.05555555555556
2024-03-10 11:00:00,2.67,1.3,1.37,1151.0,4000.0,383.0,2323.0,1257.0,234.0,103106.0,3.13925338924244,0.96,11.17,0.39,87.48,3.7,38.40474457568477,6.9,1.05,0.42,87.19,11.34,2.357151245579684,70.07,11.33,17.36,1.24,9.587981164865438,4.84444444444444,81.3777777777778,64.71,26.875,0.071,5.455,2.12,10.355,2.26,0.049,0.175,55.12,10.615,0.1085,1.94612522435919,0.195,112.25461051906662,0.1,97.02,0.66,0.47,1.38,0.0,0.0,2.9746610547988053,2.0,60.11743162174064,4.794271766061008,2.4,0.0360740759770985,0.0016074075977098,0.0874370431267152,0.3978518737366329,4.478666735175547,3.935309035267027,0.0964444558625911,0.0361975359389293,0.0278345687893126,40.605149394179705,0.0,0.0,0.0,0.0,0.0,0.0,0.0,0.0,0.0,0.0,0.0,0.0,0.0,2128.842509785939,7.0,1.3,3.49,82.0,26.9,10.0,60.0,27.875,8.0,125.295,106.0,551.0,42.4844146848303,445.0,88.67924528301887
2024-03-10 12:00:00,2.66,1.3,1.36,1151.0,4000.0,531.0,2322.0,1249.0,233.0,102150.0,3.17449482911313,0.96,11.17,0.39,87.48,3.7,38.3580518771125,6.9,1.05,0.42,87.19,11.34,2.3542854081990394,70.07,11.33,17.36,1.24,9.576324044908157,4.84444444444444,81.3777777777778,64.71,26.875,0.071,5.455,2.12,10.355,2.26,0.049,0.175,55.12,10.615,0.1085,1.94612522435919,0.195,112.11813074943856,0.1,97.02,0.66,0.47,1.38,0.0,0.0,2.97104444561364,2.0,60.11743162174064,4.794271766061008,2.4,0.0360740759770985,0.0016074075977098,0.0874370431267152,0.3978518737366329,4.478666735175547,3.935309035267027,0.0964444558625911,0.0361975359389293,0.0278345687893126,40.55578143139043,0.0,0.0,0.0,0.0,0.0,0.0,0.0,0.0,0.0,0.0,0.0,0.0,0.0,2128.842509785939,7.0,1.3,3.44,82.0,26.9,10.0,60.0,27.875,8.0,125.1625,105.0,550.0,42.5207756232687,445.0,88.57142857142857
2024-03-10 13:00:00,2.63,1.3,1.33,1149.0,3999.0,300.0,2328.0,1265.0,232.0,101138.0,3.19650461606883,0.96,11.17,0.39,87.48,3.7,39.26005008224208,6.9,1.05,0.42,87.19,11.34,2.40964695834662,70.07,11.33,17.36,1.24,9.80151345567175,4.84444444444444,81.3777777777778,64.71,26.875,0.071,5.455,2.12,10.355,2.26,0.049,0.175,55.12,10.615,0.1085,1.94612522435919,0.195,114.75461377580464,0.1,97.02,0.66,0.47,1.38,0.0,0.0,3.040909223050439,2.0,60.11743162174064,4.794271766061008,2.4,0.0360740759770985,0.0016074075977098,0.0874370431267152,0.3978518737366329,4.478666735175547,3.935309035267027,0.0964444558625911,0.0361975359389293,0.0278345687893126,41.50945974060009,0.0,0.0,0.0,0.0,0.0,0.0,0.0,0.0,0.0,0.0,0.0,0.0,0.0,2128.842509785939,7.0,1.3,3.5,82.0,26.9,10.0,60.0,27.875,8.0,125.4275,107.0,552.0,42.135345221765,445.0,90.65420560747664
2024-03-10 14:00:00,2.67,1.3,1.37,1151.0,3998.0,823.0,2312.0,1223.0,228.0,100407.0,3.24010583815559,0.96,11.17,0.39,87.48,3.7,37.73937362103004,6.9,1.05,0.42,87.19,11.34,2.316313062905506,70.07,11.33,17.36,1.24,9.421867205474152,4.84444444444444,81.3777777777778,64.71,26.875,0.071,5.455,2.12,10.355,2.26,0.049,0.175,55.12,10.615,0.1085,1.94612522435919,0.195,110.30977380186698,0.1,97.02,0.66,0.47,1.38,0.0,0.0,2.923124373910193,2.0,60.11743162174064,4.794271766061008,2.4,0.0360740759770985,0.0016074075977098,0.0874370431267152,0.3978518737366329,4.478666735175547,3.935309035267027,0.0964444558625911,0.0361975359389293,0.0278345687893126,39.90165592443252,0.0,0.0,0.0,0.0,0.0,0.0,0.0,0.0,0.0,0.0,0.0,0.0,0.0,2128.842509785939,6.0,1.3,3.47,82.0,26.9,10.0,60.0,27.875,8.0,125.1625,105.0,550.0,41.4735866543095,445.0,87.14285714285714
2024-03-10 15:00:00,2.67,1.29,1.38,1151.0,4000.0,1067.0,2297.0,1237.0,232.0,101920.0,3.20278172184502,0.96,11.17,0.39,87.48,3.7,37.5876223506702,6.9,1.05,0.42,87.19,11.34,2.306999091418413,70.07,11.33,17.36,1.24,9.383981565612984,4.84444444444444,81.3777777777778,64.71,26.875,0.071,5.455,2.12,10.355,2.26,0.049,0.175,55.12,10.615,0.1085,1.94612522435919,0.195,109.86621455057583,0.1,97.02,0.66,0.47,1.38,0.0,0.0,2.9113703940584053,2.0,60.11743162174064,4.794271766061008,2.4,0.0360740759770985,0.0016074075977098,0.0874370431267152,0.3978518737366329,4.478666735175547,3.935309035267027,0.0964444558625911,0.0361975359389293,0.0278345687893126,39.741210045367374,0.0,0.0,0.0,0.0,0.0,0.0,0.0,0.0,0.0,0.0,0.0,0.0,0.0,2128.842509785939,8.0,1.3,3.49,82.0,26.9,10.0,60.0,27.875,8.0,125.295,106.0,551.0,41.6282287822878,445.0,86.79245283018868
2024-03-10 16:00:00,2.66,1.3,1.36,1151.0,4000.0,1280.0,2288.0,1309.0,243.0,106482.0,3.07167026973191,0.97,11.19,0.4,87.44,3.7,37.83275901817456,6.5,1.03,0.44,87.19,11.34,2.3220447376667948,70.3,11.06,17.44,1.2,9.44518144538872,4.84444444444444,81.3777777777778,64.71,27.3775,0.0735,5.665,2.245,10.185,2.3,0.0435,0.18,54.515,11.045,0.119,1.94977969312842,0.24,110.58273334112306,0.1,95.32,0.74,0.51,1.27,0.0,0.0,2.930357592280525,2.0,59.56345636511467,4.805926078167881,2.579753080076338,0.0661975359389293,0.0068716067778618,0.0933876591419829,0.3855234650999968,4.481160472259551,4.512420123541845,0.1132592916106747,0.0301234599618308,0.0314790143755717,40.00039185001107,0.0,0.0,0.0,0.0,0.0,0.0,0.0,0.0,0.0,0.0,0.0,0.0,0.0,2128.842509785939,7.0,1.3,3.49,82.0,26.9,10.0,60.0,27.875,8.0,125.295,106.0,551.0,41.7827298050139,445.0,87.35849056603773
2024-03-10 17:00:00,2.63,1.3,1.33,1148.0,3999.0,868.0,2303.0,1319.0,242.0,105490.0,3.08498949625586,0.97,11.19,0.4,87.44,3.7,37.54676623941946,6.5,1.03,0.44,87.19,11.34,2.30449148371035,70.3,11.06,17.44,1.2,9.37378158565036,4.84444444444444,81.3777777777778,64.71,27.3775,0.0735,5.665,2.245,10.185,2.3,0.0435,0.18,54.515,11.045,0.119,1.94977969312842,0.24,109.74679475215127,0.1,95.32,0.74,0.51,1.27,0.0,0.0,2.908205861021385,2.0,59.56345636511467,4.805926078167881,2.579753080076338,0.0661975359389293,0.0068716067778618,0.0933876591419829,0.3855234650999968,4.481160472259551,4.512420123541845,0.1132592916106747,0.0301234599618308,0.0314790143755717,39.69801307792675,0.0,0.0,0.0,0.0,0.0,0.0,0.0,0.0,0.0,0.0,0.0,0.0,0.0,2128.842509785939,7.0,1.3,3.38,82.0,26.9,10.0,60.0,27.875,8.0,125.295,106.0,551.0,41.8291550603528,445.0,86.69811320754717
