Repository: saikumar-voptimai/evonith_bf_webapp

# Evonith BF2 — Blast Furnace Intelligence Platform

Monitoring, modelling and optimisation of **Blast Furnace 2 (BF2)** at Evonith Steel: live telemetry from InfluxDB,
manual plant reports from Neon PostgreSQL, a two-zone energy model of the furnace, blend and fuel optimisers, a
conversational assistant (FurnaceMind) and a live digital twin evaluated every hour.

The platform has three deployable parts that share one Python service layer, plus the shared data library:

| Part | Path | What it is |
|---|---|---|
| **Streamlit app** (legacy) | `src/app.py`, `src/custom_pages/` | The original 11-page dashboard; still the home of the model pages. Served under `/legacy` in production |

File: src/data/V13_df_filtered.csv (part 21 of 268)
NM3/HR.,STEAMKGS/HR.,RAFTOC,PERMEABILITYKGS/HR.,TUYEREVELOCITYM/S,HOT BLAST VOLUMENM3/HR.,O2 ENRICHMENT %,COKE_VM%,COKE_ASH%,COKE_IM%,COKE_FC%,COKE_MOIST%,COKE_CALC_MT,NUTCOKE_MOIST%,NUTCOKE_VM%,NUTCOKE_IM%,NUTCOKE_FC%,NUTCOKE_ASH%,NUTCOKE_CALC_MT,PCI_2_FC%,PCI_2_ASH%,PCI_2_VM%,PCI_2_IM%,PCI_2_CALC_MT,SINTER_SP_02_COLD_STRENGTH_AI,SINTER_SP_02_COLD_STRENGTH_TI,SINTER_SP_02_HOT_STRENGTH_RI,SINTER_SP_02_HOT_STRENGTH_RDI,SINTER_SP_02_P%,SINTER_SP_02_SIO2%,SINTER_SP_02_MGO%,SINTER_SP_02_FEO%,SINTER_SP_02_AL2O3%,SINTER_SP_02_NA2O%,SINTER_SP_02_TIO2%,SINTER_SP_02_FE(T)%,SINTER_SP_02_CAO%,SINTER_SP_02_K2O%,SINTER_SP_02_BASICITY,SINTER_SP_02_MNO%,SINTER_CALC_MT,FLUX_TM%,FLUX_SIO2%,FLUX_FE2O3%,FLUX_AL2O3%,FLUX_LOI%,FLUX_MGO%,FLUX_CAO%,FLUX_CALC_MT,GEOMIN TYPE,ORE_FE(T)%,ORE_LOI%,ORE_TM%,ORE_MGO%,ORE_NA2O%,ORE_P%,ORE_TIO2%,ORE_AL2O3%,ORE_SIO2%,ORE_MNO%,ORE_CAO%,ORE_K2O%,ORE_CALC_MT,LLOYDS_PELLET_PCT_SIO2,LLOYDS_PELLET_PCT_AL2O3,LLOYDS_PELLET_PCT_FE2O3,LLOYDS_PELLET_PCT_MGO,LLOYDS_PELLET_PCT_TIO2,LLOYDS_PELLET_PCT_NA2O,TOTAL_PELLET_CALC_MT,LLOYDS_PELLET_PCT_K2O,LLOYDS_PELLET_PCT_TM,LLOYDS_PELLET_PCT_LOI,LLOYDS_PELLET_PCT_MNO,LLOYDS_PELLET_PCT_CAO,LLOYDS_PELLET_PCT_P,DAILYPRODUCTION,CHARGES/HRS.,STOCKRODLEVEL,FURNACE TOP GAS ANALYSISH2%,COKE_DISCHARGE_TIME,WEIGHTED_COKE_ANGLE,TOTAL_COKE_PORTIONS,NON_COKE_DISCHARGE_TIME,WEIGHTED_NON_COKE_ANGLE,TOTAL_NON_COKE_PORTIONS,UNITCOST LAKHS/THM,ACTUALKG/THM.,ACT. FUEL RATEKG/THM.,FURNACETOPGASANALYSISCO2ETACO,COKE RATE KG/THM,PRODUCTIONTONNESPERHR
2024-03-10 18:00:00,2.64,1.3,1.34,1151.0,4000.0,735.0,2321.0,1310.0,242.0,105501.0,3.08055630060871,0.97,11.19,0.4,87.44,3.7,36.64478901411492,6.5,1.03,0.44,87.19,11.34,2.2491312212323327,70.3,11.06,17.44,1.2,9.148597412629378,4.84444444444444,81.3777777777778,64.71,27.3775,0.0735,5.665,2.245,10.185,2.3,0.0435,0.18,54.515,11.045,0.119,1.94977969312842,0.24,107.11037304847108,0.1,95.32,0.74,0.51,1.27,0.0,0.0,2.8383427085887125,2.0,59.56345636511467,4.805926078167881,2.579753080076338,0.0661975359389293,0.0068716067778618,0.0933876591419829,0.3855234650999968,4.481160472259551,4.512420123541845,0.1132592916106747,0.0301234599618308,0.0314790143755717,38.74435695058391,0.0,0.0,0.0,0.0,0.0,0.0,0.0,0.0,0.0,0.0,0.0,0.0,0.0,2128.842509785939,7.0,1.3,3.42,82.0,26.9,10.0,60.0,27.875,8.0,125.03,104.0,549.0,41.5177535391042,445.0,84.61538461538461
2024-03-10 19:00:00,2.64,1.3,1.34,1151.0,4000.0,972.0,2309.0,1326.0,244.0,106416.0,3.06241320452487,0.97,11.19,0.4,87.44,3.7,37.3016295719151,6.5,1.03,0.44,87.19,11.34,2.2894458374619693,70.3,11.06,17.44,1.2,9.312581705874624,4.84444444444444,81.3777777777778,64.71,27.3775,0.0735,5.665,2.245,10.185,2.3,0.0435,0.18,54.515,11.045,0.119,1.94977969312842,0.24,109.03027596160406,0.1,95.32,0.74,0.51,1.27,0.0,0.0,2.889218662799265,2.0,59.56345636511467,4.805926078167881,2.579753080076338,0.0661975359389293,0.0068716067778618,0.0933876591419829,0.3855234650999968,4.481160472259551,4.512420123541845,0.1132592916106747,0.0301234599618308,0.0314790143755717,39.43883127328306,0.0,0.0,0.0,0.0,0.0,0.0,0.0,0.0,0.0,0.0,0.0,0.0,0.0,2128.842509785939,7.0,1.3,3.48,82.0,26.9,10.0,60.0,27.875,8.0,125.295,106.0,551.0,41.1347517730496,445.0,86.13207547169812
2024-03-10 20:00:00,2.68,1.28,1.4,1148.0,3997.0,815.0,2310.0,1261.0,239.0,105528.0,3.08038298933991,0.97,11.19,0.4,87.44,3.7,37.64107894483002,6.5,1.03,0.44,87.19,11.34,2.310280073466348,70.3,11.06,17.44,1.2,9.397327333788375,4.84444444444444,81.3777777777778,64.71,27.3775,0.0735,5.665,2.245,10.185,2.3,0.0435,0.18,54.515,11.045,0.119,1.94977969312842,0.24,110.02246475412196,0.1,95.32,0.74,0.51,1.27,0.0,0.0,2.9155109045741323,2.0,59.56345636511467,4.805926078167881,2.579753080076338,0.0661975359389293,0.0068716067778618,0.0933876591419829,0.3855234650999968,4.481160472259551,4.512420123541845,0.1132592916106747,0.0301234599618308,0.0314790143755717,39.79772944201864,0.0,0.0,0.0,0.0,0.0,0.0,0.0,0.0,0.0,0.0,0.0,0.0,0.0,2128.842509785939,7.0,1.3,3.55,82.0,26.9,10.0,60.0,27.875,8.0,125.4275,107.0,552.0,42.6657584014532,445.0,86.91588785046729
2024-03-10 21:00:00,2.68,1.29,1.39,1151.0,4001.0,511.0,2325.0,1249.0,235.0,103754.0,3.12516690784412,0.97,11.19,0.4,87.44,3.7,39.94811281564219,6.5,1.03,0.44,87.19,11.34,2.4518778844207363,70.3,11.06,17.44,1.2,9.97329255747218,4.84444444444444,81.3777777777778,64.71,27.3775,0.0735,5.665,2.245,10.185,2.3,0.0435,0.18,54.515,11.045,0.119,1.94977969312842,0.24,116.76577711001976,0.1,95.32,0.74,0.51,1.27,0.0,0.0,3.09420350840287,2.0,59.56345636511467,4.805926078167881,2.579753080076338,0.0661975359389293,0.0068716067778618,0.0933876591419829,0.3855234650999968,4.481160472259551,4.512420123541845,0.1132592916106747,0.0301234599618308,0.0314790143755717,42.23694511749721,0.0,0.0,0.0,0.0,0.0,0.0,0.0,0.0,0.0,0.0,0.0,0.0,0.0,2128.842509785939,8.0,1.3,3.58,82.0,26.9,10.0,60.0,27.875,8.0,125.4275,107.0,552.0,42.9126657521719,445.0,92.2429906542056
2024-03-10 22:00:00,2.69,1.29,1.4,1151.0,4001.0,0.0,2340.0,1234.0,234.0,103226.0,3.12190230611854,0.97,11.19,0.4,87.44,3.7,39.7887453443032,6.5,1.03,0.44,87.19,11.34,2.4420964566903343,70.3,11.06,17.44,1.2,9.933505486099286,4.84444444444444,81.3777777777778,64.71,27.3775,0.0735,5.665,2.245,10.185,2.3,0.0435,0.18,54.515,11.045,0.119,1.94977969312842,0.24,116.29995619069788,0.1,95.32,0.74,0.51,1.27,0.0,0.0,3.081859611427858,2.0,59.56345636511467,4.805926078167881,2.579753080076338,0.0661975359389293,0.0068716067778618,0.0933876591419829,0.3855234650999968,4.481160472259551,4.512420123541845,0.1132592916106747,0.0301234599618308,0.0314790143755717,42.06844666623059,0.0,0.0,0.0,0.0,0.0,0.0,0.0,0.0,0.0,0.0,0.0,0.0,0.0,2128.842509785939,7.0,1.3,3.44,82.0,26.9,10.0,60.0,27.875,8.0,126.09,112.0,557.0,41.6896235078053,445.0,91.875
2024-03-10 23:00:00,2.66,1.3,1.36,1151.0,3999.0,167.0,2333.0,1273.0,237.0,104118.0,3.0998125899488,0.98,11.24,0.42,87.36,3.3,36.77815212506558,7.5,1.03,0.45,87.1,11.42,2.273311609908157,69.92,11.24,17.68,1.16,9.548550721962355,4.73333333333333,81.2666666666667,64.71,27.88,0.076,5.74,2.18,9.66,2.425,0.043,0.18,54.395,11.095,0.116,1.9329539246039,0.21,108.567318310645,0.1,96.25,0.7,0.56,1.32,0.0,0.0,3.094411399449611,2.0,59.67977256958993,4.412645148339645,2.460831264263427,0.05230479689659,0.0190188995893692,0.104382878137954,0.3513514052947402,4.577002482883888,4.640403614798301,0.1393577316302648,0.0460831264263427,0.0302997517116112,40.34861285982425,0.0,0.0,0.0,0.0,0.0,0.0,0.0,0.0,0.0,0.0,0.0,0.0,0.0,2128.842509785939,7.0,1.3,3.54,82.0,26.9,10.0,60.0,27.875,8.0,126.7525,117.0,562.0,42.1675774134791,445.0,86.4957264957265
2024-03-11 00:00:00,2.66,1.3,1.36,1151.0,4000.0,384.0,2319.0,1258.0,234.0,102910.0,3.14529388325337,0.98,11.24,0.42,87.36,3.3,38.12876248018106,7.5,1.03,0.45,87.1,11.42,2.356794820002708,69.92,11.24,17.68,1.16,9.899203779178857,4.73333333333333,81.2666666666667,64.71,27.88,0.076,5.74,2.18,9.66,2.425,0.043,0.18,54.395,11.095,0.116,1.9329539246039,0.21,112.55425446335995,0.1,96.25,0.7,0.56,1.32,0.0,0.0,3.2080479972012323,2.0,59.67977256958993,4.412645148339645,2.460831264263427,0.05230479689659,0.0190188995893692,0.104382878137954,0.3513514052947402,4.577002482883888,4.640403614798301,0.1393577316302648,0.0460831264263427,0.0302997517116112,41.830341853649465,0.0,0.0,0.0,0.0,0.0,0.0,0.0,0.0,0.0,0.0,0.0,0.0,0.0,2119.36071873691,7.0,1.3,3.22,82.0,26.9,10.0,60.0,27.875,8.0,125.825,110.0,555.0,43.2829081056672,445.0,89.27272727272727
2024-03-11 01:00:00,2.68,1.3,1.38,1150.0,4000.0,382.0,2327.0,1266.0,238.0,107883.0,2.99969623977799,0.98,11.24,0.42,87.36,3.3,37.041587989911136,7.5,1.03,0.45,87.1,11.42,2.289594967701205,69.92,11.24,17.68,1.16,9.616945422949724,4.73333333333333,81.2666666666667,64.71,27.88,0.076,5.74,2.18,9.66,2.425,0.043,0.18,54.395,11.095,0.116,1.9329539246039,0.21,109.3449681853823,0.1,96.25,0.7,0.56,1.32,0.0,0.0,3.116576160213825,2.0,59.67977256958993,4.412645148339645,2.460831264263427,0.05230479689659,0.0190188995893692,0.104382878137954,0.3513514052947402,4.577002482883888,4.640403614798301,0.1393577316302648,0.0460831264263427,0.0302997517116112,40.63762334865743,0.0,0.0,0.0,0.0,0.0,0.0,0.0,0.0,0.0,0.0,0.0,0.0,0.0,2119.36071873691,7.0,1.3,3.65,82.0,26.9,10.0,60.0,27.875,8.0,125.825,110.0,555.0,42.4774670672521,445.0,86.72727272727273
2024-03-11 02:00:00,2.66,1.3,1.36,1151.0,3999.0,620.0,2319.0,1278.0,238.0,104440.0,3.10703541082763,0.98,11.24,0.42,87.36,3.3,37.585175235046094,7.5,1.03,0.45,87.1,11.42,2.3231948938519564,69.92,11.24,17.68,1.16,9.75807460106429,4.73333333333333,81.2666666666667,64.71,27.88,0.076,5.74,2.18,9.66,2.425,0.043,0.18,54.395,11.095,0.116,1.9329539246039,0.21,110.94961132437112,0.1,96.25,0.7,0.56,1.32,0.0,0.0,3.162312078707529,2.0,59.67977256958993,4.412645148339645,2.460831264263427,0.05230479689659,0.0190188995893692,0.104382878137954,0.3513514052947402,4.577002482883888,4.640403614798301,0.1393577316302648,0.0460831264263427,0.0302997517116112,41.23398260115345,0.0,0.0,0.0,0.0,0.0,0.0,0.0,0.0,0.0,0.0,0.0,0.0,0.0,2119.36071873691,7.0,1.3,3.59,82.0,26.9,10.0,60.0,27.875,8.0,125.825,110.0,555.0,43.4414990859232,445.0,88.0
2024-03-11 03:00:00,2.67,1.3,1.37,1150.0,3999.0,131.0,2320.0,1270.0,237.0,104449.0,3.08865039431198,0.98,11.24,0.42,87.36,3.3,40.07014549852022,7.5,1.03,0.45,87.1,11.42,2.476794556255391,69.92,11.24,17.68,1.16,10.403236558159447,4.73333333333333,81.2666666666667,64.71,27.88,0.076,5.74,2.18,9.66,2.425,0.043,0.18,54.395,11.095,0.116,1.9329539246039,0.21,118.28512281689152,0.1,96.25,0.7,0.56,1.32,0.0,0.0,3.371390563250176,2.0,59.67977256958993,4.412645148339645,2.460831264263427,0.05230479689659,0.0190188995893692,0.104382878137954,0.3513514052947402,4.577002482883888,4.640403614798301,0.1393577316302648,0.0460831264263427,0.0302997517116112,43.96019632684954,0.0,0.0,0.0,0.0,0.0,0.0,0.0,0.0,0.0,0.0,0.0,0.0,0.0,2119.36071873691,8.0,1.3,3.73,82.0,26.9,10.0,60.0,27.875,8.0,125.825,110.0,555.0,43.2832422586521,445.0,93.8181818181818
2024-03-11 04:00:00,2.65,1.3,1.35,1151.0,4001.0,279.0,2319.0,1284.0,238.0,104005.0,3.10890715855257,0.98,11.24,0.42,87.36,3.3,39.13828164971743,7.5,1.03,0.45,87.1,11.42,2.419194682854103,69.92,11.24,17.68,1.16,10.161300824248766,4.73333333333333,81.2666666666667,64.71,27.88,0.076,5.74,2.18,9.66,2.425,0.043,0.18,54.395,11.095,0.116,1.9329539246039,0.21,115.5343060071964,0.1,96.25,0.7,0.56,1.32,0.0,0.0,3.292986131546684,2.0,59.67977256958993,4.412645148339645,2.460831264263427,0.05230479689659,0.0190188995893692,0.104382878137954,0.3513514052947402,4.577002482883888,4.640403614798301,0.1393577316302648,0.0460831264263427,0.0302997517116112,42.93786617971351,0.0,0.0,0.0,0.0,0.0,0.0,0.0,0.0,0.0,0.0,0.0,0.0,0.0,2119.36071873691,7.0,1.3,3.68,82.0,26.9,10.0,60.0,27.875,8.0,125.825,110.0,555.0,43.4249375425846,445.0,91.63636363636364
2024-03-11 05:00:00,2.66,1.3,1.36,1160.0,4000.0,0.0,2311.0,1277.0,238.0,103295.0,3.11903925704563,0.98,11.24,0.42,87.36,3.3,39.24458032645927,7.5,1.03,0.45,87.1,11.42,2.425765160216136,69.92,11.24,17.68,1.16,10.188898684606064,4.73333333333333,81.2666666666667,64.71,27.88,0.076,5.74,2.18,9.66,2.425,0.043,0.18,54.395,11.095,0.116,1.9329539246039,0.21,115.84809453671764,0.1,96.25,0.7,0.56,1.32,0.0,0.0,3.3019298064746088,2.0,59.67977256958993,4.412645148339645,2.460831264263427,0.05230479689659,0.0190188995893692,0.104382878137954,0.3513514052947402,4.577002482883888,4.640403614798301,0.1393577316302648,0.0460831264263427,0.0302997517116112,43.05448444103298,0.0,0.0,0.0,0.0,0.0,0.0,0.0,0.0,0.0,0.0,0.0,0.0,0.0,2119.36071873691,7.0,1.3,3.59,82.0,26.9,10.0,60.0,27.875,8.0,127.415,122.0,567.0,43.7941243452517,445.0,91.88524590163937
2024-03-11 06:00:00,2.66,1.3,1.36,1167.0,3999.0,0.0,2308.0,1269.0,239.0,103859.0,3.10133894215151,0.98,11.24,0.42,87.36,3.3,39.49860233792117,7.5,1.03,0.45,87.1,11.42,2.441466633902601,69.92,11.24,17.68,1.16,10.254849308027564,4.73333333333333,81.2666666666667,64.71,27.88,0.076,5.74,2.18,9.66,2.425,0.043,0.18,54.395,11.095,0.116,1.9329539246039,0.21,116.59795517361184,0.1,96.25,0.7,0.56,1.32,0.0,0.0,3.3233025118053665,2.0,59.67977256958993,4.412645148339645,2.460831264263427,0.05230479689659,0.0190188995893692,0.104382878137954,0.3513514052947402,4.577002482883888,4.640403614798301,0.1393577316302648,0.0460831264263427,0.0302997517116112,43.33316716993944,0.0,0.0,0.0,0.0,0.0,0.0,0.0,0.0,0.0,0.0,0.0,0.0,0.0,2119.36071873691,7.0,1.3,3.52,82.0,26.9,10.0,60.0,27.875,8.0,127.8125,125.0,570.0,43.518941122775,445.0,92.48
2024-03-11 07:00:00,2.65,1.29,1.36,1167.0,4000.0,0.0,2319.0,1272.0,240.0,103745.0,3.10552015695898,0.98,11.24,0.42,87.36,3.3,38.95604214702816,7.5,1.03,0.45,87.1,11.42,2.4079301914832865,69.92,11.24,17.68,1.16,10.1139867795122,4.73333333333333,81.2666666666667,64.71,27.88,0.076,5.74,2.18,9.66,2.425,0.043,0.18,54.395,11.095,0.116,1.9329539246039,0.21,114.99634384884874,0.1,96.25,0.7,0.56,1.32,0.0,0.0,3.277653006798217,2.0,59.67977256958993,4.412645148339645,2.460831264263427,0.05230479689659,0.0190188995893692,0.104382878137954,0.3513514052947402,4.577002482883888,4.640403614798301,0.1393577316302648,0.0460831264263427,0.0302997517116112,42.73793467916472,0.0,0.0,0.0,0.0,0.0,0.0,0.0,0.0,0.0,0.0,0.0,0.0,0.0,2119.36071873691,7.0,1.3,3.49,82.0,26.9,10.0,60.0,27.875,8.0,127.68,124.0,569.0,40.4195144944615,445.0,91.20967741935485
2024-03-11 08:00:00,2.66,1.29,1.37,1169.0,3998.0,0.0,2311.0,1263.0,239.0,103247.0,3.11892914903189,0.95,11.05,0.4,87.6,3.9,39.32776063230733,7.0,1.04,0.44,87.3,11.22,2.4309066571123648,69.55,11.17,18.18,1.1,10.210494423477272,4.73333333333333,81.2666666666667,64.71,27.88,0.0745,5.605,2.15,10.02,2.325,0.045,0.175,54.57,11.09,0.1169999999999999,1.97871808747692,0.235,116.09363875850109,0.2,97.06,0.73,0.4699999999999999,1.21,0.0,0.0,3.30892836599306,2.0,60.85280772705037,4.223753500690882,2.698614559560954,0.0341939616614664,0.0024193961661466,0.0815629853950299,0.2760302711098726,3.552317608402049,4.493300228214839,0.0705541761756183,0.0181108352351236,0.0290138544043904,43.14573997629783,0.0,0.0,0.0,0.0,0.0,0.0,0.0,0.0,0.0,0.0,0.0,0.0,0.0,2119.36071873691,7.0,1.3,3.5,82.0,26.9,10.0,60.0,27.875,8.0,127.8125,125.0,570.0,41.7324663260567,445.0,92.08
2024-03-11 09:00:00,2.69,1.28,1.41,1150.0,3999.0,153.0,2333.0,1225.0,234.0,103661.0,3.11297195815441,0.95,11.05,0.4,87.6,3.9,37.17664072162168,7.0,1.04,0.44,87.3,11.22,2.297942775440521,69.55,11.17,18.18,1.1,9.652008572791852,4.73333333333333,81.2666666666667,64.71,27.88,0.0745,5.605,2.15,10.02,2.325,0.045,0.175,54.57,11.09,0.1169999999999999,1.97871808747692,0.235,109.74363728823668,0.2,97.06,0.73,0.4699999999999999,1.21,0.0,0.0,3.127939121330273,2.0,60.85280772705037,4.223753500690882,2.698614559560954,0.0341939616614664,0.0024193961661466,0.0815629853950299,0.2760302711098726,3.552317608402049,4.493300228214839,0.0705541761756183,0.0181108352351236,0.0290138544043904,40.78578713809743,0.0,0.0,0.0,0.0,0.0,0.0,0.0,0.0,0.0,0.0,0.0,0.0,0.0,2119.36071873691,7.0,1.3,3.6,82.0,26.9,10.0,60.0,27.875,8.0,126.4875,115.0,560.0,42.2786547700755,445.0,87.04347826086956
2024-03-11 10:00:00,2.69,1.27,1.42,1149.0,4000.0,706.0,2323.0,1227.0,236.0,104601.0,3.10619565552388,0.95,11.05,0.4,87.6,3.9,36.52758372410324,7.0,1.04,0.44,87.3,11.22,2.2578236089600177,69.55,11.17,18.18,1.1,9.483496744324386,4.73333333333333,81.2666666666667,64.71,27.88,0.0745,5.605,2.15,10.02,2.325,0.045,0.175,54.57,11.09,0.1169999999999999,1.97871808747692,0.235,107.82765256416155,0.2,97.06,0.73,0.4699999999999999,1.21,0.0,0.0,3.0733292712980096,2.0,60.85280772705037,4.223753500690882,2.698614559560954,0.0341939616614664,0.0024193961661466,0.0815629853950299,0.2760302711098726,3.552317608402049,4.493300228214839,0.0705541761756183,0.0181108352351236,0.0290138544043904,40.073719021467305,0.0,0.0,0.0,0.0,0.0,0.0,0.0,0.0,0.0,0.0,0.0,0.0,0.0,2119.36071873691,7.0,1.3,3.65,82.0,26.9,10.0,60.0,27.875,8.0,125.1625,105.0,550.0,41.3992149619026,445.0,85.52380952380952
2024-03-11 11:00:00,2.69,1.3,1.39,1149.0,4001.0,371.0,2309.0,1250.0,235.0,103836.0,3.11742660836083,0.95,11.05,0.4,87.6,3.9,36.706790993918304,7.0,1.04,0.44,87.3,11.22,2.268900673562534,69.55,11.17,18.18,1.1,9.530023543706656,4.73333333333333,81.2666666666667,64.71,27.88,0.0745,5.605,2.15,10.02,2.325,0.045,0.175,54.57,11.09,0.1169999999999999,1.97871808747692,0.235,108.35666371837702,0.2,97.06,0.73,0.4699999999999999,1.21,0.0,0.0,3.0884072724084035,2.0,60.85280772705037,4.223753500690882,2.698614559560954,0.0341939616614664,0.0024193961661466,0.0815629853950299,0.2760302711098726,3.552317608402049,4.493300228214839,0.0705541761756183,0.0181108352351236,0.0290138544043904,40.27032391686405,0.0,0.0,0.0,0.0,0.0,0.0,0.0,0.0,0.0,0.0,0.0,0.0,0.0,2119.36071873691,7.0,1.3,3.53,82.0,26.9,10.0,60.0,27.875,8.0,125.295,106.0,551.0,41.796875,445.0,85.94339622641509
2024-03-11 12:00:00,2.68,1.3,1.38,1147.0,4000.0,874.0,2304.0,1249.0,234.0,103264.0,3.15316162958932,0.95,11.05,0.4,87.6,3.9,36.893673093275765,7.0,1.04,0.44,87.3,11.22,2.280452130653381,69.55,11.17,18.18,1.1,9.578542925503584,4.73333333333333,81.2666666666667,64.71,27.88,0.0745,5.605,2.15,10.02,2.325,0.045,0.175,54.57,11.09,0.1169999999999999,1.97871808747692,0.235,108.9083305965418,0.2,97.06,0.73,0.4699999999999999,1.21,0.0,0.0,3.1041310123243817,2.0,60.85280772705037,4.223753500690882,2.698614559560954,0.0341939616614664,0.0024193961661466,0.0815629853950299,0.2760302711098726,3.552317608402049,4.493300228214839,0.0705541761756183,0.0181108352351236,0.0290138544043904,40.4753487221279,0.0,0.0,0.0,0.0,0.0,0.0,0.0,0.0,0.0,0.0,0.0,0.0,0.0,2119.36071873691,7.0,1.3,3.43,82.0,26.9,10.0,60.0,27.875,8.0,125.1625,105.0,550.0,42.1369102682701,445.0,86.38095238095238
2024-03-11 13:00:00,2.68,1.3,1.38,1149.0,3999.0,1320.0,2287.0,1230.0,232.0,102755.0,3.18552195312598,0.95,11.05,0.4,87.6,3.9,36.12081775835599,7.0,1.04,0.44,87.3,11.22,2.232680807078504,69.55,11.17,18.18,1.1,9.3778898763475,4.73333333333333,81.2666666666667,64.71,27.88,0.0745,5.605,2.15,10.02,2.325,0.045,0.175,54.57,11.09,0.1169999999999999,1.97871808747692,0.235,106.62689919485018,0.2,97.06,0.73,0.4699999999999999,1.21,0.0,0.0,3.0391051146020405,2.0,60.85280772705037,4.223753500690882,2.698614559560954,0.0341939616614664,0.0024193961661466,0.0815629853950299,0.2760302711098726,3.552317608402049,4.493300228214839,0.0705541761756183,0.0181108352351236,0.0290138544043904,39.6274637985111,0.0,0.0,0.0,0.0,0.0,0.0,0.0,0.0,0.0,0.0,0.0,0.0,0.0,2119.36071873691,7.0,1.3,3.41,82.0,26.9,10.0,60.0,27.875,8.0,125.1625,105.0,550.0,42.0979345555813,445.0,84.57142857142857
2024-03-11 14:00:00,2.66,1.3,1.36,1148.0,4000.0,1499.0,2277.0,1246.0,232.0,102162.0,3.21221399386333,0.95,11.05,0.4,87.6,3.9,36.81231990012632,7.0,1.04,0.44,87.3,11.22,2.275423570277078,69.55,11.17,18.18,1.1,9.557421551908206,4.73333333333333,81.2666666666667,64.71,27.88,0.0745,5.605,2.15,10.02,2.325,0.045,0.175,54.57,11.09,0.1169999999999999,1.97871808747692,0.235,108.66817992267951,0.2,97.06,0.73,0.4699999999999999,1.21,0.0,0.0,3.097286180985188,2.0,60.85280772705037,4.223753500690882,2.698614559560954,0.0341939616614664,0.0024193961661466,0.0815629853950299,0.2760302711098726,3.552317608402049,4.493300228214839,0.0705541761756183,0.0181108352351236,0.0290138544043904,40.386097677536654,0.0,0.0,0.0,0.0,0.0,0.0,0.0,0.0,0.0,0.0,0.0,0.0,0.0,2119.36071873691,6.0,1.3,3.62,82.0,26.9,10.0,60.0,27.875,8.0,125.1625,105.0,550.0,41.2107101280559,445.0,86.19047619047619
2024-03-11 15:00:00,2.62,1.29,1.33,1150.0,4001.0,969.0,2308.0,1273.0,238.0,103277.0,3.15719822732233,0.95,11.05,0.4,87.6,3.9,36.852996496701046,7.0,1.04,0.44,87.3,11.22,2.27793785046523,69.55,11.17,18.18,1.1,9.567982238705897,4.73333333333333,81.2666666666667,64.71,27.88,0.0745,5.605,2.15,10.02,2.325,0.045,0.175,54.57,11.09,0.1169999999999999,1.97871808747692,0.235,108.78825525961064,0.2,97.06,0.73,0.4699999999999999,1.21,0.0,0.0,3.100708596654785,2.0,60.85280772705037,4.223753500690882,2.698614559560954,0.0341939616614664,0.0024193961661466,0.0815629853950299,0.2760302711098726,3.552317608402049,4.493300228214839,0.0705541761756183,0.0181108352351236,0.0290138544043904,40.43072319983228,0.0,0.0,0.0,0.0,0.0,0.0,0.0,0.0,0.0,0.0,0.0,0.0,0.0,2119.36071873691,7.0,1.3,3.32,82.0,26.9,10.0,60.0,27.875,8.0,125.1625,105.0,550.0,41.5252266914671,445.0,86.28571428571429
2024-03-11 16:00:00,2.66,1.29,1.37,1148.0,3999.0,1026.0,2306.0,1263.0,236.0,103947.0,3.13722220884856,0.95,11.08,0.38,87.59,4.0,36.97502628642522,8.4,1.03,0.42,87.27,11.28,2.2854806910296843,69.76,11.02,18.04,1.18,9.59966429909896,4.73333333333333,81.2666666666667,64.71,27.88,0.0755,5.775,2.175,9.67,2.34,0.0435,0.18,54.25,11.34,0.116,1.96367209988486,0.245,109.14848127040406,0.1,97.12,0.68,0.63,1.16,0.0,0.0,3.110975843663576,2.0,60.20277008670604,3.865919753543567,2.418891647648763,0.0501385440439045,0.0044471049749275,0.0762078160658568,0.2789597179373744,4.485214221818587,4.781637699687984,0.1331360611600175,0.0440554176175618,0.0519861455956095,40.56459976671914,0.0,0.0,0.0,0.0,0.0,0.0,0.0,0.0,0.0,0.0,0.0,0.0,0.0,2119.36071873691,7.0,1.3,3.35,82.0,26.9,10.0,60.0,27.875,8.0,125.1625,105.0,550.0,41.3472706155633,445.0,86.57142857142857
2024-03-11 17:00:00,2.64,1.29,1.35,1150.0,3999.0,940.0,2317.0,1278.0,238.0,103991.0,3.13261771179268,0.95,11.08,0.38,87.59,4.0,36.039464565206536,8.4,1.03,0.42,87.27,11.28,2.2276522467022004,69.76,11.02,18.04,1.18,9.356768502752123,4.73333333333333,81.2666666666667,64.71,27.88,0.0755,5.775,2.175,9.67,2.34,0.0435,0.18,54.25,11.34,0.116,1.96367209988486,0.245,106.3867485209879,0.1,97.12,0.68,0.63,1.16,0.0,0.0,3.032260283262847,2.0,60.20277008670604,3.865919753543567,2.418891647648763,0.0501385440439045,0.0044471049749275,0.0762078160658568,0.2789597179373744,4.485214221818587,4.781637699687984,0.1331360611600175,0.0440554176175618,0.0519861455956095,39.538212753919865,0.0,0.0,0.0,0.0,0.0,0.0,0.0,0.0,0.0,0.0,0.0,0.0,0.0,2119.36071873691,7.0,1.3,3.27,82.0,26.9,10.0,60.0,27.875,8.0,125.1625,105.0,550.0,41.0285977859779,445.0,84.38095238095238
2024-03-11 18:00:00,2.64,1.3,1.34,1150.0,4000.0,978.0,2315.0,1288.0,239.0,104248.0,3.12702740661581,0.95,11.08,0.38,87.59,4.0,35.12206909100182,8.4,1.03,0.42,87.27,11.28,2.170946684788843,69.76,11.02,18.04,1.18,9.11858912963532,4.73333333333333,81.2666666666667,64.71,27.88,0.0755,5.775,2.175,9.67,2.34,0.0435,0.18,54.25,11.34,0.116,1.96367209988486,0.245,103.6786416502012,0.1,97.12,0.68,0.63,1.16,0.0,0.0,2.955073180345628,2.0,60.20277008670604,3.865919753543567,2.418891647648763,0.0501385440439045,0.0044471049749275,0.0762078160658568,0.2789597179373744,4.485214221818587,4.781637699687984,0.1331360611600175,0.0440554176175618,0.0519861455956095,38.53175558602931,0.0,0.0,0.0,0.0,0.0,0.0,0.0,0.0,0.0,0.0,0.0,0.0,0.0,2119.36071873691,8.0,1.3,3.21,82.0,26.9,10.0,60.0,27.875,8.0,124.8975,103.0,548.0,41.3540713632205,445.0,82.23300970873787
2024-03-11 19:00:00,2.63,1.28,1.35,1149.0,3998.0,423.0,2318.0,1290.0,239.0,104503.0,3.09705973262679,0.95,11.08,0.38,87.59,4.0,39.46607670550623,8.4,1.03,0.42,87.27,11.28,2.439456176782921,69.76,11.02,18.04,1.18,10.246404820392028,4.73333333333333,81.2666666666667,64.71,27.88,0.0755,5.775,2.175,9.67,2.34,0.0435,0.18,54.25,11.34,0.116,1.96367209988486,0.245,116.50194108688883,0.1,97.12,0.68,0.63,1.16,0.0,0.0,3.3205658955834085,2.0,60.20277008670604,3.865919753543567,2.418891647648763,0.0501385440439045,0.0044471049749275,0.0762078160658568,0.2789597179373744,4.485214221818587,4.781637699687984,0.1331360611600175,0.0440554176175618,0.0519861455956095,43.29748391576537,0.0,0.0,0.0,0.0,0.0,0.0,0.0,0.0,0.0,0.0,0.0,0.0,0.0,2119.36071873691,7.0,1.3,3.27,82.0,26.9,10.0,60.0,27.875,8.0,125.03,104.0,549.0,42.2720072414574,445.0,92.40384615384616
2024-03-11 20:00:00,2.66,1.3,1.36,1153.0,3999.0,19.0,2311.0,1278.0,238.0,104350.0,3.08745585461562,0.95,11.08,0.38,87.59,4.0,40.81631184122101,8.4,1.03,0.42,87.27,11.28,2.5229161940151186,69.76,11.02,18.04,1.18,10.59696046103721,4.73333333333333,81.2666666666667,64.71,27.88,0.0755,5.775,2.175,9.67,2.34,0.0435,0.18,54.25,11.34,0.116,1.96367209988486,0.245,120.48776961016192,0.1,97.12,0.68,0.63,1.16,0.0,0.0,3.434170923418552,2.0,60.20277008670604,3.865919753543567,2.418891647648763,0.0501385440439045,0.0044471049749275,0.0762078160658568,0.2789597179373744,4.485214221818587,4.781637699687984,0.1331360611600175,0.0440554176175618,0.0519861455956095,44.77880126350557,0.0,0.0,0.0,0.0,0.0,0.0,0.0,0.0,0.0,0.0,0.0,0.0,0.0,2119.36071873691,7.0,1.3,3.33,82.0,26.9,10.0,60.0,27.875,8.0,126.4875,115.0,560.0,43.2572848430088,445.0,95.56521739130434
2024-03-11 21:00:00,2.67,1.3,1.37,1153.0,4000.0,161.0,2316.0,1235.0,231.0,101459.0,3.1817174013627,0.95,11.08,0.38,87.59,4.0,36.86584173772464,8.4,1.03,0.42,87.27,11.28,2.2787318336825404,69.76,11.02,18.04,1.18,9.57131719243148,4.73333333333333,81.2666666666667,64.71,27.88,0.0755,5.775,2.175,9.67,2.34,0.0435,0.18,54.25,11.34,0.116,1.96367209988486,0.245,108.8261737870626,0.1,97.12,0.68,0.63,1.16,0.0,0.0,3.101789359497815,2.0,60.20277008670604,3.865919753543567,2.418891647648763,0.0501385440439045,0.0044471049749275,0.0762078160658568,0.2789597179373744,4.485214221818587,4.781637699687984,0.1331360611600175,0.0440554176175618,0.0519861455956095,40.44481547003089,0.0,0.0,0.0,0.0,0.0,0.0,0.0,0.0,0.0,0.0,0.0,0.0,0.0,2119.36071873691,7.0,1.3,3.19,82.0,26.9,10.0,60.0,27.875,8.0,126.355,114.0,559.0,42.9087624209575,445.0,86.3157894736842
2024-03-11 22:00:00,2.68,1.3,1.38,1150.0,3998.0,402.0,2320.0,1241.0,233.0,102813.0,3.14738843407958,0.95,11.08,0.38,87.59,4.0,36.96393266917757,8.4,1.03,0.42,87.27,11.28,2.284794978251097,69.76,11.02,18.04,1.18,9.5967841117905,4.73333333333333,81.2666666666667,64.71,27.88,0.0755,5.775,2.175,9.67,2.34,0.0435,0.18,54.25,11.34,0.116,1.96367209988486,0.245,109.11573345124104,0.1,97.12,0.68,0.63,1.16,0.0,0.0,3.1100424575718675,2.0,60.20277008670604,3.865919753543567,2.418891647648763,0.0501385440439045,0.0044471049749275,0.0762078160658568,0.2789597179373744,4.485214221818587,4.781637699687984,0.1331360611600175,0.0440554176175618,0.0519861455956095,40.55242916972942,0.0,0.0,0.0,0.0,0.0,0.0,0.0,0.0,0.0,0.0,0.0,0.0,0.0,2119.36071873691,7.0,1.3,3.2,82.0,26.9,10.0,60.0,27.875,8.0,125.825,110.0,555.0,43.4103260869565,445.0,86.54545454545455
2024-03-11 23:00:00,2.68,1.3,1.38,1150.0,3999.0,464.0,2318.0,1242.0,233.0,102756.0,3.15230541747122,0.98,11.2,0.41,87.41,3.4,37.30016235084434,6.6,1.04,0.45,87.15,11.36,2.3301327651269386,69.78,11.14,17.96,1.12,9.139172738488472,5.04444444444444,80.9344444444445,64.71,27.5,0.075,5.835,2.195,9.7,2.335,0.0424999999999999,0.18,54.355,11.14,0.1195,1.909158462369885,0.21,109.92415367223444,0.1,95.81,0.85,0.6,1.26,0.0,0.0,2.7733083324502115,2.0,60.02157637797895,4.114968716257364,2.679797421039031,0.0560607736882909,0.0044243094753163,0.0990208110674571,0.2820832442698287,4.115261521271616,4.796893216386579,0.0783849000258427,0.04,0.0373837936831224,41.04341479172725,0.0,0.0,0.0,0.0,0.0,0.0,0.0,0.0,0.0,0.0,0.0,0.0,0.0,2119.36071873691,7.0,1.3,3.21,82.0,26.9,10.0,60.0,27.875,8.0,125.56,108.0,553.0,43.8291139240506,445.0,86.29629629629629
2024-03-12 00:00:00,2.66,1.3,1.36,1146.0,3999.0,659.0,2313.0,1277.0,237.0,104558.0,3.1049563517723,0.98,11.2,0.41,87.41,3.4,37.49124319121984,6.6,1.04,0.45,87.15,11.36,2.3420695423119544,69.78,11.14,17.96,1.12,9.185990786913608,5.04444444444444,80.9344444444445,64.71,27.5,0.075,5.835,2.195,9.7,2.335,0.0424999999999999,0.18,54.355,11.14,0.1195,1.909158462369885,0.21,110.4872718555734,0.1,95.81,0.85,0.6,1.26,0.0,0.0,2.7875154043069097,2.0,60.02157637797895,4.114968716257364,2.679797421039031,0.0560607736882909,0.0044243094753163,0.0990208110674571,0.2820832442698287,4.115261521271616,4.796893216386579,0.0783849000258427,0.04,0.0373837936831224,41.2536715224223,0.0,0.0,0.0,0.0,0.0,0.0,0.0,0.0,0.0,0.0,0.0,0.0,0.0,2104.546454277264,7.0,1.3,3.41,82.0,26.9,10.0,60.0,27.875,8.0,125.295,106.0,551.0,43.360433604336,445.0,86.13207547169812
2024-03-12 01:00:00,2.7,1.3,1.4,1144.0,3999.0,478.0,2318.0,1231.0,232.0,103387.0,3.1335028709967,0.98,11.2,0.41,87.41,3.4,37.384937857422784,6.6,1.04,0.45,87.15,11.36,2.335428671983875,69.78,11.14,17.96,1.12,9.159944176192305,5.04444444444444,80.9344444444445,64.71,27.5,0.075,5.835,2.195,9.7,2.335,0.0424999999999999,0.18,54.355,11.14,0.1195,1.909158462369885,0.21,110.17398839748624,0.1,95.81,0.85,0.6,1.26,0.0,0.0,2.779611485143496,2.0,60.02157637797895,4.114968716257364,2.679797421039031,0.0560607736882909,0.0044243094753163,0.0990208110674571,0.2820832442698287,4.115261521271616,4.796893216386579,0.0783849000258427,0.04,0.0373837936831224,41.13669793210477,0.0,0.0,0.0,0.0,0.0,0.0,0.0,0.0,0.0,0.0,0.0,0.0,0.0,2104.546454277264,7.0,1.3,3.23,82.0,26.9,10.0,60.0,27.875,8.0,125.4275,107.0,552.0,41.8663594470046,445.0,85.88785046728972
2024-03-12 02:00:00,2.67,1.3,1.37,1149.0,4001.0,797.0,2315.0,1242.0,232.0,102379.0,3.17848063794053,0.98,11.2,0.41,87.41,3.4,38.17994166573857,6.6,1.04,0.45,87.15,11.36,2.385092381346131,69.78,11.14,17.96,1.12,9.354733599991944,5.04444444444444,80.9344444444445,64.71,27.5,0.075,5.835,2.195,9.7,2.335,0.0424999999999999,0.18,54.355,11.14,0.1195,1.909158462369885,0.21,112.51687688074072,0.1,95.81,0.85,0.6,1.26,0.0,0.0,2.83872089772979,2.0,60.02157637797895,4.114968716257364,2.679797421039031,0.0560607736882909,0.0044243094753163,0.0990208110674571,0.2820832442698287,4.115261521271616,4.796893216386579,0.0783849000258427,0.04,0.0373837936831224,42.01148423353674,0.0,0.0,0.0,0.0,0.0,0.0,0.0,0.0,0.0,0.0,0.0,0.0,0.0,2104.546454277264,7.0,1.3,3.23,82.0,26.9,10.0,60.0,27.875,8.0,125.1625,105.0,550.0,42.5740318906606,445.0,87.71428571428571
2024-03-12 03:00:00,2.65,1.3,1.35,1151.0,4000.0,700.0,2319.0,1270.0,236.0,103408.0,3.14208291499705,0.98,11.2,0.41,87.41,3.4,38.59449043518198,6.6,1.04,0.45,87.15,11.36,2.4109891498732337,69.78,11.14,17.96,1.12,9.456305083162324,5.04444444444444,80.9344444444445,64.71,27.5,0.075,5.835,2.195,9.7,2.335,0.0424999999999999,0.18,54.355,11.14,0.1195,1.909158462369885,0.21,113.73855849725255,0.1,95.81,0.85,0.6,1.26,0.0,0.0,2.869543057314261,2.0,60.02157637797895,4.114968716257364,2.679797421039031,0.0560607736882909,0.0044243094753163,0.0990208110674571,0.2820832442698287,4.115261521271616,4.796893216386579,0.0783849000258427,0.04,0.0373837936831224,42.4676349852581,0.0,0.0,0.0,0.0,0.0,0.0,0.0,0.0,0.0,0.0,0.0,0.0,0.0,2104.546454277264,7.0,1.3,3.4,82.0,26.9,10.0,60.0,27.875,8.0,125.1625,105.0,550.0,43.2090395480226,445.0,88.66666666666667
2024-03-12 04:00:00,2.66,1.3,1.36,1149.0,4000.0,720.0,2318.0,1275.0,237.0,103846.0,3.12948387913572,0.98,11.2,0.41,87.41,3.4,37.50697791571688,6.6,1.04,0.45,87.15,11.36,2.3430524870175544,69.78,11.14,17.96,1.12,9.1898460614247,5.04444444444444,80.9344444444445,64.71,27.5,0.075,5.835,2.195,9.7,2.335,0.0424999999999999,0.18,54.355,11.14,0.1195,1.909158462369885,0.21,110.53364233131914,0.1,95.81,0.85,0.6,1.26,0.0,0.0,2.788685298479112,2.0,60.02157637797895,4.114968716257364,2.679797421039031,0.0560607736882909,0.0044243094753163,0.0990208110674571,0.2820832442698287,4.115261521271616,4.796893216386579,0.0783849000258427,0.04,0.0373837936831224,41.27098530293861,0.0,0.0,0.0,0.0,0.0,0.0,0.0,0.0,0.0,0.0,0.0,0.0,0.0,2104.546454277264,8.0,1.3,3.28,82.0,26.9,10.0,60.0,27.875,8.0,125.4275,107.0,552.0,43.6533212010919,445.0,86.16822429906541
2024-03-12 05:00:00,2.68,1.3,1.38,1149.0,4000.0,760.0,2315.0,1251.0,235.0,103784.0,3.13288288901484,0.98,11.2,0.41,87.41,3.4,38.066136296014,6.6,1.04,0.45,87.15,11.36,2.37798298545803,69.78,11.14,17.96,1.12,9.326849353197058,5.04444444444444,80.9344444444445,64.71,27.5,0.075,5.835,2.195,9.7,2.335,0.0424999999999999,0.18,54.355,11.14,0.1195,1.909158462369885,0.21,112.1814907011134,0.1,95.81,0.85,0.6,1.26,0.0,0.0,2.8302593425985814,2.0,60.02157637797895,4.114968716257364,2.679797421039031,0.0560607736882909,0.0044243094753163,0.0990208110674571,0.2820832442698287,4.115261521271616,4.796893216386579,0.0783849000258427,0.04,0.0373837936831224,41.88625794226229,0.0,0.0,0.0,0.0,0.0,0.0,0.0,0.0,0.0,0.0,0.0,0.0,0.0,2104.546454277264,7.0,1.3,3.21,82.0,26.9,10.0,60.0,27.875,8.0,125.295,106.0,551.0,43.1327514928801,445.0,87.45283018867924
2024-03-12 06:00:00,2.67,1.3,1.37,1151.0,4000.0,750.0,2310.0,1261.0,236.0,103979.0,3.12658063825215,0.98,11.2,0.41,87.41,3.4,38.361258323775495,6.6,1.04,0.45,87.15,11.36,2.396419192253312,69.78,11.14,17.96,1.12,9.399159258051514,5.04444444444444,80.9344444444445,64.71,27.5,0.075,5.835,2.195,9.7,2.335,0.0424999999999999,0.18,54.355,11.14,0.1195,1.909158462369885,0.21,113.05121986814964,0.1,95.81,0.85,0.6,1.26,0.0,0.0,2.8522019918284185,2.0,60.02157637797895,4.114968716257364,2.679797421039031,0.0560607736882909,0.0044243094753163,0.0990208110674571,0.2820832442698287,4.115261521271616,4.796893216386579,0.0783849000258427,0.04,0.0373837936831224,42.21099689877561,0.0,0.0,0.0,0.0,0.0,0.0,0.0,0.0,0.0,0.0,0.0,0.0,0.0,2104.546454277264,7.0,1.3,3.26,82.0,26.9,10.0,60.0,27.875,8.0,125.4275,107.0,552.0,42.4736117485085,445.0,88.13084112149532
2024-03-12 07:00:00,2.69,1.29,1.4,1151.0,4000.0,522.0,2320.0,1243.0,236.0,104283.0,3.10886195393135,0.98,11.2,0.41,87.41,3.4,38.476774228009845,6.6,1.04,0.45,87.15,11.36,2.403635444848084,69.78,11.14,17.96,1.12,9.427462614828093,5.04444444444444,80.9344444444445,64.71,27.5,0.075,5.835,2.195,9.7,2.335,0.0424999999999999,0.18,54.355,11.14,0.1195,1.909158462369885,0.21,113.39164701935628,0.1,95.81,0.85,0.6,1.26,0.0,0.0,2.8607907270926334,2.0,60.02157637797895,4.114968716257364,2.679797421039031,0.0560607736882909,0.0044243094753163,0.0990208110674571,0.2820832442698287,4.115261521271616,4.796893216386579,0.0783849000258427,0.04,0.0373837936831224,42.33810538500514,0.0,0.0,0.0,0.0,0.0,0.0,0.0,0.0,0.0,0.0,0.0,0.0,0.0,2104.546454277264,8.0,1.3,3.28,82.0,26.9,10.0,60.0,27.875,8.0,125.295,106.0,551.0,41.6840157298172,445.0,88.39622641509433
2024-03-12 08:00:00,2.71,1.28,1.43,1150.0,3999.0,260.0,2329.0,1226.0,236.0,104875.0,3.08081370101754,0.94,11.11,0.38,87.57,4.1,38.38344742528352,6.4,1.03,0.41,87.07,11.49,2.397805340441254,70.06,10.94,17.81,1.19,9.404595964457403,5.04444444444444,80.9344444444445,64.71,27.12,0.0715,5.665,2.12,9.515,2.3,0.0435,0.175,54.735,10.905,0.1125,1.92507946896036,0.2,113.1166114924829,0.1,95.88,1.07,1.14,1.1,0.0,0.0,2.853851776071258,2.0,60.218543225278,4.581935563556418,2.639392263117091,0.0522228368570668,0.017768140537605,0.0963438310622886,0.3455666679193555,3.954546963194619,4.330134479762096,0.1609116053243644,0.0421215473765819,0.0356769800051685,42.23541278438177,0.0,0.0,0.0,0.0,0.0,0.0,0.0,0.0,0.0,0.0,0.0,0.0,0.0,2104.546454277264,7.0,1.3,3.31,82.0,26.9,10.0,60.0,27.875,8.0,125.825,110.0,555.0,42.3050219856515,445.0,88.18181818181819
2024-03-12 09:00:00,2.71,1.29,1.42,1150.0,4000.0,321.0,2329.0,1240.0,237.0,105342.0,3.07010773299995,0.94,11.11,0.38,87.57,4.1,38.53000507104634,6.4,1.03,0.41,87.07,11.49,2.406960763657906,70.06,10.94,17.81,1.19,9.440505074669154,5.04444444444444,80.9344444444445,64.71,27.12,0.0715,5.665,2.12,9.515,2.3,0.0435,0.175,54.735,10.905,0.1125,1.92507946896036,0.2,113.54851913468406,0.1,95.88,1.07,1.14,1.1,0.0,0.0,2.864748499156677,2.0,60.218543225278,4.581935563556418,2.639392263117091,0.0522228368570668,0.017768140537605,0.0963438310622886,0.3455666679193555,3.954546963194619,4.330134479762096,0.1609116053243644,0.0421215473765819,0.0356769800051685,42.396678201657,0.0,0.0,0.0,0.0,0.0,0.0,0.0,0.0,0.0,0.0,0.0,0.0,0.0,2104.546454277264,7.0,1.3,3.31,82.0,26.9,10.0,60.0,27.875,8.0,125.56,108.0,553.0,42.5424506654429,445.0,88.51851851851852
2024-03-12 10:00:00,2.69,1.3,1.39,1151.0,3999.0,511.0,2325.0,1240.0,234.0,103537.0,3.13018812699642,0.94,11.11,0.38,87.57,4.1,38.55303555823764,6.4,1.03,0.41,87.07,11.49,2.408399473020523,70.06,10.94,17.81,1.19,9.446147934845287,5.04444444444444,80.9344444444445,64.71,27.12,0.0715,5.665,2.12,9.515,2.3,0.0435,0.175,54.735,10.905,0.1125,1.92507946896036,0.2,113.61639033560138,0.1,95.88,1.07,1.14,1.1,0.0,0.0,2.866460841355814,2.0,60.218543225278,4.581935563556418,2.639392263117091,0.0522228368570668,0.017768140537605,0.0963438310622886,0.3455666679193555,3.954546963194619,4.330134479762096,0.1609116053243644,0.0421215473765819,0.0356769800051685,42.42201991008596,0.0,0.0,0.0,0.0,0.0,0.0,0.0,0.0,0.0,0.0,0.0,0.0,0.0,2104.546454277264,8.0,1.3,3.34,82.0,26.9,10.0,60.0,27.875,8.0,125.1625,105.0,550.0,42.2125515345854,445.0,88.57142857142857
2024-03-12 11:00:00,2.69,1.3,1.39,1149.0,3999.0,711.0,2320.0,1248.0,235.0,104048.0,3.12224098532865,0.94,11.11,0.38,87.57,4.1,37.30938924990739,6.4,1.03,0.41,87.07,11.49,2.3307091674392155,70.06,10.94,17.81,1.19,9.141433485334147,5.04444444444444,80.9344444444445,64.71,27.12,0.0715,5.665,2.12,9.515,2.3,0.0435,0.175,54.735,10.905,0.1125,1.92507946896036,0.2,109.95134548606585,0.1,95.88,1.07,1.14,1.1,0.0,0.0,2.7739943626024006,2.0,60.218543225278,4.581935563556418,2.639392263117091,0.0522228368570668,0.017768140537605,0.0963438310622886,0.3455666679193555,3.954546963194619,4.330134479762096,0.1609116053243644,0.0421215473765819,0.0356769800051685,41.05356765492189,0.0,0.0,0.0,0.0,0.0,0.0,0.0,0.0,0.0,0.0,0.0,0.0,0.0,2104.546454277264,7.0,1.3,3.28,82.0,26.9,10.0,60.0,27.875,8.0,125.1625,105.0,550.0,42.3199635369189,445.0,85.71428571428571
2024-03-12 12:00:00,2.7,1.29,1.41,1150.0,4000.0,335.0,2326.0,1221.0,232.0,103200.0,3.13456146186236,0.94,11.11,0.38,87.57,4.1,38.64601845979504,6.4,1.03,0.41,87.07,11.49,2.4142080939985644,70.06,10.94,17.81,1.19,9.46893032359378,5.04444444444444,80.9344444444445,64.71,27.12,0.0715,5.665,2.12,9.515,2.3,0.0435,0.175,54.735,10.905,0.1125,1.92507946896036,0.2,113.89041238042648,0.1,95.88,1.07,1.14,1.1,0.0,0.0,2.8733742229448542,2.0,60.218543225278,4.581935563556418,2.639392263117091,0.0522228368570668,0.017768140537605,0.0963438310622886,0.3455666679193555,3.954546963194619,4.330134479762096,0.1609116053243644,0.0421215473765819,0.0356769800051685,42.52433409738795,0.0,0.0,0.0,0.0,0.0,0.0,0.0,0.0,0.0,0.0,0.0,0.0,0.0,2104.546454277264,7.0,1.3,3.3,82.0,26.9,10.0,60.0,27.875,8.0,125.4275,107.0,552.0,42.0920119020371,445.0,88.78504672897196
2024-03-12 13:00:00,2.7,1.29,1.41,1151.0,4000.0,259.0,2324.0,1212.0,231.0,102256.0,3.16066255012141,0.94,11.11,0.38,87.57,4.1,39.86641904273594,6.4,1.03,0.41,87.07,11.49,2.4904462443353617,70.06,10.94,17.81,1.19,9.767949175917796,5.04444444444444,80.9344444444445,64.71,27.12,0.0715,5.665,2.12,9.515,2.3,0.0435,0.175,54.735,10.905,0.1125,1.92507946896036,0.2,117.48695171875572,0.1,95.88,1.07,1.14,1.1,0.0,0.0,2.964112356301008,2.0,60.218543225278,4.581935563556418,2.639392263117091,0.0522228368570668,0.017768140537605,0.0963438310622886,0.3455666679193555,3.954546963194619,4.330134479762096,0.1609116053243644,0.0421215473765819,0.0356769800051685,43.86720780572652,0.0,0.0,0.0,0.0,0.0,0.0,0.0,0.0,0.0,0.0,0.0,0.0,0.0,2104.546454277264,7.0,1.3,3.38,82.0,26.9,10.0,60.0,27.875,8.0,125.4275,107.0,552.0,43.0935417145484,445.0,91.58878504672896
2024-03-12 14:00:00,2.67,1.29,1.38,1148.0,4000.0,650.0,2308.0,1235.0,232.0,102255.0,3.17584217439893,0.94,11.11,0.38,87.57,4.1,38.28818495553768,6.4,1.03,0.41,87.07,11.49,2.3918543153504297,70.06,10.94,17.81,1.19,9.381255042819769,5.04444444444444,80.9344444444445,64.71,27.12,0.0715,5.665,2.12,9.515,2.3,0.0435,0.175,54.735,10.905,0.1125,1.92507946896036,0.2,112.83587152505214,0.1,95.88,1.07,1.14,1.1,0.0,0.0,2.846768906065736,2.0,60.218543225278,4.581935563556418,2.639392263117091,0.0522228368570668,0.017768140537605,0.0963438310622886,0.3455666679193555,3.954546963194619,4.330134479762096,0.1609116053243644,0.0421215473765819,0.0356769800051685,42.13059026315288,0.0,0.0,0.0,0.0,0.0,0.0,0.0,0.0,0.0,0.0,0.0,0.0,0.0,2104.546454277264,6.0,1.3,3.38,82.0,26.9,10.0,60.0,27.875,8.0,125.56,108.0,553.0,42.6408942710759,445.0,87.96296296296296
2024-03-12 15:00:00,2.65,1.3,1.35,1151.0,4000.0,567.0,2319.0,1239.0,232.0,101470.0,3.19731179402062,0.94,11.11,0.38,87.57,4.1,38.39136153815471,6.4,1.03,0.41,87.07,11.49,2.398299733294953,70.06,10.94,17.81,1.19,9.406535056408838,5.04444444444444,80.9344444444445,64.71,27.12,0.0715,5.665,2.12,9.515,2.3,0.0435,0.175,54.735,10.905,0.1125,1.92507946896036,0.2,113.13993450516176,0.1,95.88,1.07,1.14,1.1,0.0,0.0,2.854440199117871,2.0,60.218543225278,4.581935563556418,2.639392263117091,0.0522228368570668,0.017768140537605,0.0963438310622886,0.3455666679193555,3.954546963194619,4.330134479762096,0.1609116053243644,0.0421215473765819,0.0356769800051685,42.24412111691464,0.0,0.0,0.0,0.0,0.0,0.0,0.0,0.0,0.0,0.0,0.0,0.0,0.0,2104.546454277264,7.0,1.3,3.19,82.0,26.9,10.0,60.0,27.875,8.0,124.5,100.0,545.0,41.8454440599769,445.0,88.2
2024-03-12 16:00:00,2.63,1.3,1.33,1170.0,3670.0,21.0,2273.0,1253.0,232.0,99801.0,2.96279145092562,0.95,11.18,0.42,87.45,3.5,39.348969195569005,5.8,1.04,0.4,87.22,11.34,2.45812126859256,69.98,10.98,17.76,1.28,9.641165182532417,5.04444444444444,80.9344444444445,64.71,26.74,0.074,5.715,2.15,9.53,2.33,0.0424999999999999,0.18,54.605,10.935,0.1149999999999999,1.913433923442925,0.235,115.96201903930412,0.1,94.4,1.5,2.22,1.44,0.0,0.0,2.925639387757999,2.0,60.63530749361608,4.087191553114431,2.398987105195151,0.0360607736882909,0.0022121547376581,0.1049296505350207,0.3438508316360735,4.209707194985749,4.209222874437732,0.0622228368570668,0.0361620631687759,0.0310202578960969,43.29782935339096,0.0,0.0,0.0,0.0,0.0,0.0,0.0,0.0,0.0,0.0,0.0,0.0,0.0,2104.546454277264,8.0,1.3,2.87,82.0,26.9,10.0,60.0,27.875,8.0,124.5,100.0,545.0,41.7379246591172,445.0,90.4
