Repository: saikumar-voptimai/evonith_bf_webapp

# Evonith BF2 — Blast Furnace Intelligence Platform

Monitoring, modelling and optimisation of **Blast Furnace 2 (BF2)** at Evonith Steel: live telemetry from InfluxDB,
manual plant reports from Neon PostgreSQL, a two-zone energy model of the furnace, blend and fuel optimisers, a
conversational assistant (FurnaceMind) and a live digital twin evaluated every hour.

The platform has three deployable parts that share one Python service layer, plus the shared data library:

| Part | Path | What it is |
|---|---|---|
| **Streamlit app** (legacy) | `src/app.py`, `src/custom_pages/` | The original 11-page dashboard; still the home of the model pages. Served under `/legacy` in production |

File: src/data/V13_df_filtered.csv (part 22 of 268)
NM3/HR.,STEAMKGS/HR.,RAFTOC,PERMEABILITYKGS/HR.,TUYEREVELOCITYM/S,HOT BLAST VOLUMENM3/HR.,O2 ENRICHMENT %,COKE_VM%,COKE_ASH%,COKE_IM%,COKE_FC%,COKE_MOIST%,COKE_CALC_MT,NUTCOKE_MOIST%,NUTCOKE_VM%,NUTCOKE_IM%,NUTCOKE_FC%,NUTCOKE_ASH%,NUTCOKE_CALC_MT,PCI_2_FC%,PCI_2_ASH%,PCI_2_VM%,PCI_2_IM%,PCI_2_CALC_MT,SINTER_SP_02_COLD_STRENGTH_AI,SINTER_SP_02_COLD_STRENGTH_TI,SINTER_SP_02_HOT_STRENGTH_RI,SINTER_SP_02_HOT_STRENGTH_RDI,SINTER_SP_02_P%,SINTER_SP_02_SIO2%,SINTER_SP_02_MGO%,SINTER_SP_02_FEO%,SINTER_SP_02_AL2O3%,SINTER_SP_02_NA2O%,SINTER_SP_02_TIO2%,SINTER_SP_02_FE(T)%,SINTER_SP_02_CAO%,SINTER_SP_02_K2O%,SINTER_SP_02_BASICITY,SINTER_SP_02_MNO%,SINTER_CALC_MT,FLUX_TM%,FLUX_SIO2%,FLUX_FE2O3%,FLUX_AL2O3%,FLUX_LOI%,FLUX_MGO%,FLUX_CAO%,FLUX_CALC_MT,GEOMIN TYPE,ORE_FE(T)%,ORE_LOI%,ORE_TM%,ORE_MGO%,ORE_NA2O%,ORE_P%,ORE_TIO2%,ORE_AL2O3%,ORE_SIO2%,ORE_MNO%,ORE_CAO%,ORE_K2O%,ORE_CALC_MT,LLOYDS_PELLET_PCT_SIO2,LLOYDS_PELLET_PCT_AL2O3,LLOYDS_PELLET_PCT_FE2O3,LLOYDS_PELLET_PCT_MGO,LLOYDS_PELLET_PCT_TIO2,LLOYDS_PELLET_PCT_NA2O,TOTAL_PELLET_CALC_MT,LLOYDS_PELLET_PCT_K2O,LLOYDS_PELLET_PCT_TM,LLOYDS_PELLET_PCT_LOI,LLOYDS_PELLET_PCT_MNO,LLOYDS_PELLET_PCT_CAO,LLOYDS_PELLET_PCT_P,DAILYPRODUCTION,CHARGES/HRS.,STOCKRODLEVEL,FURNACE TOP GAS ANALYSISH2%,COKE_DISCHARGE_TIME,WEIGHTED_COKE_ANGLE,TOTAL_COKE_PORTIONS,NON_COKE_DISCHARGE_TIME,WEIGHTED_NON_COKE_ANGLE,TOTAL_NON_COKE_PORTIONS,UNITCOST LAKHS/THM,ACTUALKG/THM.,ACT. FUEL RATEKG/THM.,FURNACETOPGASANALYSISCO2ETACO,COKE RATE KG/THM,PRODUCTIONTONNESPERHR
2024-03-12 17:00:00,2.65,1.3,1.35,1152.0,4001.0,45.0,2318.0,1271.0,236.0,103188.0,3.12474567596817,0.95,11.18,0.42,87.45,3.5,40.46176228363146,5.8,1.04,0.4,87.22,11.34,2.5276372028909644,69.98,10.98,17.76,1.28,9.913818372573251,5.04444444444444,80.9344444444445,64.71,26.74,0.074,5.715,2.15,9.53,2.33,0.0424999999999999,0.18,54.605,10.935,0.1149999999999999,1.913433923442925,0.235,119.24143743075808,0.1,94.4,1.5,2.22,1.44,0.0,0.0,3.008376784833879,2.0,60.63530749361608,4.087191553114431,2.398987105195151,0.0360607736882909,0.0022121547376581,0.1049296505350207,0.3438508316360735,4.209707194985749,4.209222874437732,0.0622228368570668,0.0361620631687759,0.0310202578960969,44.52229663214212,0.0,0.0,0.0,0.0,0.0,0.0,0.0,0.0,0.0,0.0,0.0,0.0,0.0,2104.546454277264,7.0,1.3,3.37,82.0,26.9,10.0,60.0,27.875,8.0,126.4875,115.0,560.0,41.2812210915819,445.0,92.95652173913044
2024-03-12 18:00:00,2.66,1.3,1.36,1150.0,3999.0,668.0,2321.0,1286.0,239.0,105086.0,3.0895760253023,0.95,11.18,0.42,87.45,3.5,37.394183316384456,5.8,1.04,0.4,87.22,11.34,2.3360062337288503,69.98,10.98,17.76,1.28,9.162209470528088,5.04444444444444,80.9344444444445,64.71,26.74,0.074,5.715,2.15,9.53,2.33,0.0424999999999999,0.18,54.605,10.935,0.1149999999999999,1.913433923442925,0.235,110.20123490762508,0.1,94.4,1.5,2.22,1.44,0.0,0.0,2.780298895244679,2.0,60.63530749361608,4.087191553114431,2.398987105195151,0.0360607736882909,0.0022121547376581,0.1049296505350207,0.3438508316360735,4.209707194985749,4.209222874437732,0.0622228368570668,0.0361620631687759,0.0310202578960969,41.14687121777399,0.0,0.0,0.0,0.0,0.0,0.0,0.0,0.0,0.0,0.0,0.0,0.0,0.0,2104.546454277264,7.0,1.3,3.48,82.0,26.9,10.0,60.0,27.875,8.0,125.825,110.0,555.0,41.6800183108263,445.0,85.9090909090909
2024-03-12 19:00:00,2.66,1.3,1.36,1150.0,4000.0,888.0,2313.0,1285.0,239.0,104870.0,3.10492402097833,0.95,11.18,0.42,87.45,3.5,37.01960758583044,5.8,1.04,0.4,87.22,11.34,2.31260657196396,69.98,10.98,17.76,1.28,9.07043206020534,5.04444444444444,80.9344444444445,64.71,26.74,0.074,5.715,2.15,9.53,2.33,0.0424999999999999,0.18,54.605,10.935,0.1149999999999999,1.913433923442925,0.235,109.09735445316436,0.1,94.4,1.5,2.22,1.44,0.0,0.0,2.752448775320052,2.0,60.63530749361608,4.087191553114431,2.398987105195151,0.0360607736882909,0.0022121547376581,0.1049296505350207,0.3438508316360735,4.209707194985749,4.209222874437732,0.0622228368570668,0.0361620631687759,0.0310202578960969,40.73470499352444,0.0,0.0,0.0,0.0,0.0,0.0,0.0,0.0,0.0,0.0,0.0,0.0,0.0,2104.546454277264,7.0,1.3,3.4,82.0,26.9,10.0,60.0,27.875,8.0,124.8975,103.0,548.0,42.6897949988736,445.0,85.04854368932038
2024-03-12 20:00:00,2.68,1.3,1.38,1151.0,3999.0,617.0,2319.0,1263.0,237.0,104315.0,3.11067146589323,0.95,11.18,0.42,87.45,3.5,37.59203613816427,5.8,1.04,0.4,87.22,11.34,2.348366055071331,69.98,10.98,17.76,1.28,9.210686769313952,5.04444444444444,80.9344444444445,64.71,26.74,0.074,5.715,2.15,9.53,2.33,0.0424999999999999,0.18,54.605,10.935,0.1149999999999999,1.913433923442925,0.235,110.78431022459664,0.1,94.4,1.5,2.22,1.44,0.0,0.0,2.7950094714099945,2.0,60.63530749361608,4.087191553114431,2.398987105195151,0.0360607736882909,0.0022121547376581,0.1049296505350207,0.3438508316360735,4.209707194985749,4.209222874437732,0.0622228368570668,0.0361620631687759,0.0310202578960969,41.36457953109555,0.0,0.0,0.0,0.0,0.0,0.0,0.0,0.0,0.0,0.0,0.0,0.0,0.0,2104.546454277264,7.0,1.3,3.31,82.0,26.9,10.0,60.0,27.875,8.0,125.825,110.0,555.0,42.7362159688858,445.0,86.36363636363636
2024-03-12 21:00:00,2.65,1.3,1.35,1151.0,4000.0,1169.0,2301.0,1273.0,235.0,103071.0,3.170528926017,0.95,11.18,0.42,87.45,3.5,37.384937857422784,5.8,1.04,0.4,87.22,11.34,2.335428671983875,69.98,10.98,17.76,1.28,9.159944176192305,5.04444444444444,80.9344444444445,64.71,26.74,0.074,5.715,2.15,9.53,2.33,0.0424999999999999,0.18,54.605,10.935,0.1149999999999999,1.913433923442925,0.235,110.17398839748624,0.1,94.4,1.5,2.22,1.44,0.0,0.0,2.779611485143496,2.0,60.63530749361608,4.087191553114431,2.398987105195151,0.0360607736882909,0.0022121547376581,0.1049296505350207,0.3438508316360735,4.209707194985749,4.209222874437732,0.0622228368570668,0.0361620631687759,0.0310202578960969,41.13669793210477,0.0,0.0,0.0,0.0,0.0,0.0,0.0,0.0,0.0,0.0,0.0,0.0,0.0,2104.546454277264,7.0,1.3,3.46,82.0,26.9,10.0,60.0,27.875,8.0,125.4275,107.0,552.0,42.7950594693504,445.0,85.88785046728972
2024-03-12 22:00:00,2.65,1.3,1.35,1151.0,4000.0,592.0,2315.0,1276.0,236.0,103282.0,3.14182572202659,0.95,11.18,0.42,87.45,3.5,37.50697791571688,5.8,1.04,0.4,87.22,11.34,2.3430524870175544,69.98,10.98,17.76,1.28,9.1898460614247,5.04444444444444,80.9344444444445,64.71,26.74,0.074,5.715,2.15,9.53,2.33,0.0424999999999999,0.18,54.605,10.935,0.1149999999999999,1.913433923442925,0.235,110.53364233131914,0.1,94.4,1.5,2.22,1.44,0.0,0.0,2.788685298479112,2.0,60.63530749361608,4.087191553114431,2.398987105195151,0.0360607736882909,0.0022121547376581,0.1049296505350207,0.3438508316360735,4.209707194985749,4.209222874437732,0.0622228368570668,0.0361620631687759,0.0310202578960969,41.27098530293861,0.0,0.0,0.0,0.0,0.0,0.0,0.0,0.0,0.0,0.0,0.0,0.0,0.0,2104.546454277264,7.0,1.3,3.59,82.0,26.9,10.0,60.0,27.875,8.0,125.4275,107.0,552.0,43.4416912934758,445.0,86.16822429906541
2024-03-12 23:00:00,2.69,1.29,1.4,1151.0,4000.0,870.0,2315.0,1229.0,233.0,103059.0,3.15934181026887,0.98,11.26,0.4,87.36,3.9,37.80262278318874,7.2,1.03,0.45,87.1,11.42,2.3361951865228607,69.93,11.09,17.84,1.14,9.4090696044409,4.78,81.0455555555556,65.6,26.36,0.0725,5.84,2.235,9.62,2.395,0.0435,0.18,54.34,11.015,0.12,1.886137597785675,0.25,110.83297327643405,0.0999999999999999,95.48,0.98,1.32,1.35,0.0,0.0,3.343591004271336,2.0,60.20235809727572,3.899512013155977,2.120325198111751,0.0543902377341009,0.0030162599055875,0.1021219461306332,0.4283414516947917,4.851788589614629,4.189105420678091,0.0765853566011513,0.0581300792447003,0.02443902377341,40.99802549854801,0.0,0.0,0.0,0.0,0.0,0.0,0.0,0.0,0.0,0.0,0.0,0.0,0.0,2104.546454277264,7.0,1.3,3.44,82.0,26.9,10.0,60.0,27.875,8.0,125.56,108.0,553.0,43.6380131549104,445.0,85.74074074074075
2024-03-13 00:00:00,2.7,1.3,1.4,1158.0,3999.0,159.0,2320.0,1247.0,237.0,104840.0,3.07814563025203,0.98,11.26,0.4,87.36,3.9,39.56263015599702,7.2,1.03,0.45,87.1,11.42,2.444963320844693,69.93,11.09,17.84,1.14,9.847135290254815,4.78,81.0455555555556,65.6,26.36,0.0725,5.84,2.235,9.62,2.395,0.0435,0.18,54.34,11.015,0.12,1.886137597785675,0.25,115.99311391629293,0.0999999999999999,95.48,0.98,1.32,1.35,0.0,0.0,3.499261282837033,2.0,60.20235809727572,3.899512013155977,2.120325198111751,0.0543902377341009,0.0030162599055875,0.1021219461306332,0.4283414516947917,4.851788589614629,4.189105420678091,0.0765853566011513,0.0581300792447003,0.02443902377341,42.90680382755104,0.0,0.0,0.0,0.0,0.0,0.0,0.0,0.0,0.0,0.0,0.0,0.0,0.0,2125.2182270938647,7.0,1.3,3.35,82.0,26.9,10.0,60.0,27.875,8.0,126.355,114.0,559.0,42.4543198736747,445.0,90.6140350877193
2024-03-13 01:00:00,2.69,1.3,1.39,1150.0,4000.0,570.0,2318.0,1254.0,237.0,104840.0,3.09402670221102,0.98,11.26,0.4,87.36,3.9,37.53995395645536,7.2,1.03,0.45,87.1,11.42,2.319962300985167,69.93,11.09,17.84,1.14,9.343691355745674,4.78,81.0455555555556,65.6,26.36,0.0725,5.84,2.235,9.62,2.395,0.0435,0.18,54.34,11.015,0.12,1.886137597785675,0.25,110.06285827089955,0.0999999999999999,95.48,0.98,1.32,1.35,0.0,0.0,3.320358300783925,2.0,60.20235809727572,3.899512013155977,2.120325198111751,0.0543902377341009,0.0030162599055875,0.1021219461306332,0.4283414516947917,4.851788589614629,4.189105420678091,0.0765853566011513,0.0581300792447003,0.02443902377341,40.7131536440777,0.0,0.0,0.0,0.0,0.0,0.0,0.0,0.0,0.0,0.0,0.0,0.0,0.0,2125.2182270938647,8.0,1.3,3.37,82.0,26.9,10.0,60.0,27.875,8.0,125.4275,107.0,552.0,42.8379287155346,445.0,85.98130841121495
2024-03-13 02:00:00,2.67,1.3,1.37,1151.0,3999.0,209.0,2322.0,1284.0,239.0,105207.0,3.06921281961014,0.98,11.26,0.4,87.36,3.9,39.33317645883856,7.2,1.03,0.45,87.1,11.42,2.4307831242507723,69.93,11.09,17.84,1.14,9.790024284493589,4.78,81.0455555555556,65.6,26.36,0.0725,5.84,2.235,9.62,2.395,0.0435,0.18,54.34,11.015,0.12,1.886137597785675,0.25,115.32038187779924,0.0999999999999999,95.48,0.98,1.32,1.35,0.0,0.0,3.478966412766351,2.0,60.20235809727572,3.899512013155977,2.120325198111751,0.0543902377341009,0.0030162599055875,0.1021219461306332,0.4283414516947917,4.851788589614629,4.189105420678091,0.0765853566011513,0.0581300792447003,0.02443902377341,42.65795473100046,0.0,0.0,0.0,0.0,0.0,0.0,0.0,0.0,0.0,0.0,0.0,0.0,0.0,2125.2182270938647,7.0,1.3,3.26,82.0,26.9,10.0,60.0,27.875,8.0,126.2225,113.0,558.0,42.5722608111136,445.0,90.08849557522124
2024-03-13 03:00:00,2.65,1.3,1.35,1153.0,4001.0,0.0,2309.0,1301.0,241.0,105133.0,3.06531530594958,0.98,11.26,0.4,87.36,3.9,42.46646259254685,7.2,1.03,0.45,87.1,11.42,2.6244196352820497,69.93,11.09,17.84,1.14,10.569898937418504,4.78,81.0455555555556,65.6,26.36,0.0725,5.84,2.235,9.62,2.395,0.0435,0.18,54.34,11.015,0.12,1.886137597785675,0.25,124.50681902837567,0.0999999999999999,95.48,0.98,1.32,1.35,0.0,0.0,3.756101345719578,2.0,60.20235809727572,3.899512013155977,2.120325198111751,0.0543902377341009,0.0030162599055875,0.1021219461306332,0.4283414516947917,4.851788589614629,4.189105420678091,0.0765853566011513,0.0581300792447003,0.02443902377341,46.05609314961692,0.0,0.0,0.0,0.0,0.0,0.0,0.0,0.0,0.0,0.0,0.0,0.0,0.0,2125.2182270938647,8.0,1.3,3.28,82.0,26.9,10.0,60.0,27.875,8.0,126.7525,117.0,562.0,42.4983329628806,445.0,97.26495726495726
2024-03-13 04:00:00,2.64,1.3,1.34,1163.0,3999.0,0.0,2300.0,1279.0,237.0,102423.0,3.14478833940616,0.98,11.26,0.4,87.36,3.9,43.07356536446848,7.2,1.03,0.45,87.1,11.42,2.6619384757504085,69.93,11.09,17.84,1.14,10.721006765857329,4.78,81.0455555555556,65.6,26.36,0.0725,5.84,2.235,9.62,2.395,0.0435,0.18,54.34,11.015,0.12,1.886137597785675,0.25,126.28677502990377,0.0999999999999999,95.48,0.98,1.32,1.35,0.0,0.0,3.8097987671526776,2.0,60.20235809727572,3.899512013155977,2.120325198111751,0.0543902377341009,0.0030162599055875,0.1021219461306332,0.4283414516947917,4.851788589614629,4.189105420678091,0.0765853566011513,0.0581300792447003,0.02443902377341,46.714513467864016,0.0,0.0,0.0,0.0,0.0,0.0,0.0,0.0,0.0,0.0,0.0,0.0,0.0,2125.2182270938647,7.0,1.3,3.3,82.0,26.9,10.0,60.0,27.875,8.0,127.0175,119.0,564.0,43.3694181326116,445.0,98.65546218487395
2024-03-13 05:00:00,2.68,1.3,1.38,1165.0,3899.0,0.0,2290.0,1252.0,237.0,103254.0,3.04154641060898,0.98,11.26,0.4,87.36,3.9,41.88577754102204,7.2,1.03,0.45,87.1,11.42,2.5885334051112334,69.93,11.09,17.84,1.14,10.425366477345785,4.78,81.0455555555556,65.6,26.36,0.0725,5.84,2.235,9.62,2.395,0.0435,0.18,54.34,11.015,0.12,1.886137597785675,0.25,122.80431676638194,0.0999999999999999,95.48,0.98,1.32,1.35,0.0,0.0,3.704740536028441,2.0,60.20235809727572,3.899512013155977,2.120325198111751,0.0543902377341009,0.0030162599055875,0.1021219461306332,0.4283414516947917,4.851788589614629,4.189105420678091,0.0765853566011513,0.0581300792447003,0.02443902377341,45.42632360464167,0.0,0.0,0.0,0.0,0.0,0.0,0.0,0.0,0.0,0.0,0.0,0.0,0.0,2125.2182270938647,7.0,1.3,3.22,82.0,26.9,10.0,60.0,27.875,8.0,127.5475,123.0,568.0,42.6263558735287,445.0,95.9349593495935
2024-03-13 06:00:00,2.65,1.3,1.35,1156.0,3899.0,0.0,2293.0,1237.0,230.0,104850.0,2.99528149121572,0.98,11.26,0.4,87.36,3.9,37.58608055394439,7.2,1.03,0.45,87.1,11.42,2.322812916288835,69.93,11.09,17.84,1.14,9.355172261948386,4.78,81.0455555555556,65.6,26.36,0.0725,5.84,2.235,9.62,2.395,0.0435,0.18,54.34,11.015,0.12,1.886137597785675,0.25,110.19809618748953,0.0999999999999999,95.48,0.98,1.32,1.35,0.0,0.0,3.324438136125153,2.0,60.20235809727572,3.899512013155977,2.120325198111751,0.0543902377341009,0.0030162599055875,0.1021219461306332,0.4283414516947917,4.851788589614629,4.189105420678091,0.0765853566011513,0.0581300792447003,0.02443902377341,40.76317925819613,0.0,0.0,0.0,0.0,0.0,0.0,0.0,0.0,0.0,0.0,0.0,0.0,0.0,2125.2182270938647,7.0,1.3,3.28,82.0,26.9,10.0,60.0,27.875,8.0,126.4875,115.0,560.0,41.9482638079702,445.0,86.08695652173913
2024-03-13 07:00:00,2.71,1.29,1.42,1148.0,3989.0,386.0,2319.0,1236.0,236.0,105177.0,3.06885642161979,0.98,11.26,0.4,87.36,3.9,37.70688062918664,7.2,1.03,0.45,87.1,11.42,2.3302783388848045,69.93,11.09,17.84,1.14,9.385239390430314,4.78,81.0455555555556,65.6,26.36,0.0725,5.84,2.235,9.62,2.395,0.0435,0.18,54.34,11.015,0.12,1.886137597785675,0.25,110.55226821380376,0.0999999999999999,95.48,0.98,1.32,1.35,0.0,0.0,3.335122739868438,2.0,60.20235809727572,3.899512013155977,2.120325198111751,0.0543902377341009,0.0030162599055875,0.1021219461306332,0.4283414516947917,4.851788589614629,4.189105420678091,0.0765853566011513,0.0581300792447003,0.02443902377341,40.89419039447132,0.0,0.0,0.0,0.0,0.0,0.0,0.0,0.0,0.0,0.0,0.0,0.0,0.0,2125.2182270938647,7.0,1.3,3.34,82.0,26.9,10.0,60.0,27.875,8.0,125.825,110.0,555.0,41.0226746876446,445.0,86.36363636363636
2024-03-13 08:00:00,2.7,1.29,1.41,1150.0,4002.0,1045.0,2310.0,1214.0,234.0,104147.0,3.13419438513242,0.96,11.07,0.37,87.6,4.3,36.59173979854903,7.5,1.05,0.44,87.33,11.18,2.2613628391383367,70.02,10.93,17.98,1.07,9.107680932267211,4.78,81.0455555555556,65.6,26.36,0.069,5.57,2.115,9.67,2.31,0.044,0.18,54.78,10.96,0.114,1.967684021543985,0.22,107.28280263755596,0.0999999999999999,94.81,1.27,1.15,1.3,0.0,0.0,3.236490037285863,2.0,60.8772361954029,3.960162409379478,2.740650396223502,0.0909755943352522,0.0158211347159905,0.0897560950936403,0.3366991822628107,3.797804881132949,4.081544406516221,0.1192682726358279,0.052032519811175,0.0328943074524077,39.684788272529566,0.0,0.0,0.0,0.0,0.0,0.0,0.0,0.0,0.0,0.0,0.0,0.0,0.0,2125.2182270938647,7.0,1.3,3.51,82.0,26.9,10.0,60.0,27.875,8.0,125.1625,105.0,550.0,41.4381193823462,445.0,83.80952380952381
2024-03-13 09:00:00,2.69,1.29,1.4,1151.0,3999.0,976.0,2310.0,1259.0,237.0,104733.0,3.1115349199825,0.96,11.07,0.37,87.6,4.3,37.42337024851606,7.5,1.05,0.44,87.33,11.18,2.3127574491187533,70.02,10.93,17.98,1.07,9.31467368072783,4.78,81.0455555555556,65.6,26.36,0.069,5.57,2.115,9.67,2.31,0.044,0.18,54.78,10.96,0.114,1.967684021543985,0.22,109.72104815204584,0.0999999999999999,94.81,1.27,1.15,1.3,0.0,0.0,3.31004662904236,2.0,60.8772361954029,3.960162409379478,2.740650396223502,0.0909755943352522,0.0158211347159905,0.0897560950936403,0.3366991822628107,3.797804881132949,4.081544406516221,0.1192682726358279,0.052032519811175,0.0328943074524077,40.58671527872341,0.0,0.0,0.0,0.0,0.0,0.0,0.0,0.0,0.0,0.0,0.0,0.0,0.0,2125.2182270938647,7.0,1.3,3.41,82.0,26.9,10.0,60.0,27.875,8.0,125.1625,105.0,550.0,42.0931833830617,445.0,85.71428571428571
2024-03-13 10:00:00,2.68,1.3,1.38,1149.0,4000.0,1032.0,2306.0,1259.0,236.0,104128.0,3.13271513060202,0.96,11.07,0.37,87.6,4.3,37.30225901793833,7.5,1.05,0.44,87.33,11.18,2.305272797179858,70.02,10.93,17.98,1.07,9.284529105709296,4.78,81.0455555555556,65.6,26.36,0.069,5.57,2.115,9.67,2.31,0.044,0.18,54.78,10.96,0.114,1.967684021543985,0.22,109.36596385381915,0.0999999999999999,94.81,1.27,1.15,1.3,0.0,0.0,3.2993345040292783,2.0,60.8772361954029,3.960162409379478,2.740650396223502,0.0909755943352522,0.0158211347159905,0.0897560950936403,0.3366991822628107,3.797804881132949,4.081544406516221,0.1192682726358279,0.052032519811175,0.0328943074524077,40.4553666855884,0.0,0.0,0.0,0.0,0.0,0.0,0.0,0.0,0.0,0.0,0.0,0.0,0.0,2125.2182270938647,7.0,1.3,3.4,82.0,26.9,10.0,60.0,27.875,8.0,124.8975,103.0,548.0,41.8860151064317,445.0,85.4368932038835
2024-03-13 11:00:00,2.65,1.3,1.35,1151.0,4000.0,543.0,2321.0,1272.0,235.0,102823.0,3.15405889978287,0.96,11.07,0.37,87.6,4.3,38.58765287846989,7.5,1.05,0.44,87.33,11.18,2.384709903091337,70.02,10.93,17.98,1.07,9.604463528572698,4.78,81.0455555555556,65.6,26.36,0.069,5.57,2.115,9.67,2.31,0.044,0.18,54.78,10.96,0.114,1.967684021543985,0.22,113.13459187233173,0.0999999999999999,94.81,1.27,1.15,1.3,0.0,0.0,3.413025857501456,2.0,60.8772361954029,3.960162409379478,2.740650396223502,0.0909755943352522,0.0158211347159905,0.0897560950936403,0.3366991822628107,3.797804881132949,4.081544406516221,0.1192682726358279,0.052032519811175,0.0328943074524077,41.849413087394815,0.0,0.0,0.0,0.0,0.0,0.0,0.0,0.0,0.0,0.0,0.0,0.0,0.0,2125.2182270938647,8.0,1.3,3.3,82.0,26.9,10.0,60.0,27.875,8.0,125.1625,105.0,550.0,41.8567518248175,445.0,88.38095238095238
2024-03-13 12:00:00,2.67,1.29,1.38,1151.0,4000.0,519.0,2321.0,1226.0,231.0,101730.0,3.18720616994548,0.96,11.07,0.37,87.6,4.3,38.76408288981804,7.5,1.05,0.44,87.33,11.18,2.395613245582509,70.02,10.93,17.98,1.07,9.648376943433034,4.78,81.0455555555556,65.6,26.36,0.069,5.57,2.115,9.67,2.31,0.044,0.18,54.78,10.96,0.114,1.967684021543985,0.22,113.65186451886368,0.0999999999999999,94.81,1.27,1.15,1.3,0.0,0.0,3.4286308540703576,2.0,60.8772361954029,3.960162409379478,2.740650396223502,0.0909755943352522,0.0158211347159905,0.0897560950936403,0.3366991822628107,3.797804881132949,4.081544406516221,0.1192682726358279,0.052032519811175,0.0328943074524077,42.04075648029762,0.0,0.0,0.0,0.0,0.0,0.0,0.0,0.0,0.0,0.0,0.0,0.0,0.0,2125.2182270938647,7.0,1.3,3.37,82.0,26.9,10.0,60.0,27.875,8.0,125.4275,107.0,552.0,42.3507889320832,445.0,88.78504672897196
2024-03-13 13:00:00,2.66,1.3,1.36,1150.0,3999.0,301.0,2327.0,1292.0,240.0,105303.0,3.06975323778381,0.96,11.07,0.37,87.6,4.3,38.89762422800305,7.5,1.05,0.44,87.33,11.18,2.4038660759022195,70.02,10.93,17.98,1.07,9.681615371180747,4.78,81.0455555555556,65.6,26.36,0.069,5.57,2.115,9.67,2.31,0.044,0.18,54.78,10.96,0.114,1.967684021543985,0.22,114.04339247318704,0.0999999999999999,94.81,1.27,1.15,1.3,0.0,0.0,3.4404424053379685,2.0,60.8772361954029,3.960162409379478,2.740650396223502,0.0909755943352522,0.0158211347159905,0.0897560950936403,0.3366991822628107,3.797804881132949,4.081544406516221,0.1192682726358279,0.052032519811175,0.0328943074524077,42.18558588061252,0.0,0.0,0.0,0.0,0.0,0.0,0.0,0.0,0.0,0.0,0.0,0.0,0.0,2125.2182270938647,7.0,1.3,3.29,82.0,26.9,10.0,60.0,27.875,8.0,125.825,110.0,555.0,43.3614210885903,445.0,89.0909090909091
2024-03-13 14:00:00,2.66,1.3,1.36,1151.0,4000.0,161.0,2329.0,1287.0,239.0,104754.0,3.08151874179324,0.96,11.07,0.37,87.6,4.3,40.5419844358924,7.5,1.05,0.44,87.33,11.18,2.505487236545316,70.02,10.93,17.98,1.07,10.09089648745515,4.78,81.0455555555556,65.6,26.36,0.069,5.57,2.115,9.67,2.31,0.044,0.18,54.78,10.96,0.114,1.967684021543985,0.22,118.864468831383,0.0999999999999999,94.81,1.27,1.15,1.3,0.0,0.0,3.585883848129224,2.0,60.8772361954029,3.960162409379478,2.740650396223502,0.0909755943352522,0.0158211347159905,0.0897560950936403,0.3366991822628107,3.797804881132949,4.081544406516221,0.1192682726358279,0.052032519811175,0.0328943074524077,43.96894155195038,0.0,0.0,0.0,0.0,0.0,0.0,0.0,0.0,0.0,0.0,0.0,0.0,0.0,2125.2182270938647,7.0,1.3,3.26,82.0,26.9,10.0,60.0,27.875,8.0,126.09,112.0,557.0,43.6422166015176,445.0,92.85714285714286
2024-03-13 15:00:00,2.64,1.3,1.34,1151.0,3999.0,190.0,2334.0,1296.0,239.0,104305.0,3.09509855466719,0.96,11.07,0.37,87.6,4.3,40.28682509328888,7.5,1.05,0.44,87.33,11.18,2.48971843575587,70.02,10.93,17.98,1.07,10.027387348722916,4.78,81.0455555555556,65.6,26.36,0.069,5.57,2.115,9.67,2.31,0.044,0.18,54.78,10.96,0.114,1.967684021543985,0.22,118.11637077580086,0.0999999999999999,94.81,1.27,1.15,1.3,0.0,0.0,3.563315348385753,2.0,60.8772361954029,3.960162409379478,2.740650396223502,0.0909755943352522,0.0158211347159905,0.0897560950936403,0.3366991822628107,3.797804881132949,4.081544406516221,0.1192682726358279,0.052032519811175,0.0328943074524077,43.692213947777255,0.0,0.0,0.0,0.0,0.0,0.0,0.0,0.0,0.0,0.0,0.0,0.0,0.0,2125.2182270938647,7.0,1.3,3.22,82.0,26.9,10.0,60.0,27.875,8.0,125.825,110.0,555.0,42.3885423885424,445.0,92.27272727272728
2024-03-13 16:00:00,2.67,1.29,1.38,1149.0,3999.0,487.0,2335.0,1256.0,235.0,103171.0,3.14043900460177,0.96,11.16,0.42,87.46,3.4,36.841228933539135,6.0,1.03,0.46,87.13,11.38,2.276781222132462,69.85,11.01,17.82,1.32,9.169778756805398,4.78,81.0455555555556,65.6,26.36,0.0695,5.64,2.225,9.295,2.345,0.0424999999999999,0.18,54.335,11.34,0.113,2.0108023138833,0.205,108.01427629190292,0.0999999999999999,95.39,0.55,1.22,1.38,0.0,0.0,3.2585570148128125,2.0,60.4450410133104,4.040243740520149,2.079674801888249,0.0601625990558753,0.0121788589614629,0.093829261507511,0.3001463201826481,3.945528367899763,4.72894288484768,0.058455277356451,0.1323577179229258,0.0301869920755299,39.95536637438772,0.0,0.0,0.0,0.0,0.0,0.0,0.0,0.0,0.0,0.0,0.0,0.0,0.0,2125.2182270938647,7.0,1.3,3.34,82.0,26.9,10.0,60.0,27.875,8.0,125.1625,105.0,550.0,41.5033433248789,445.0,84.38095238095238
2024-03-13 17:00:00,2.64,1.3,1.34,1151.0,4000.0,977.0,2313.0,1259.0,232.0,100948.0,3.23037855751908,0.96,11.16,0.42,87.46,3.4,37.38703687934274,6.0,1.03,0.46,87.13,11.38,2.310512053537084,69.85,11.01,17.82,1.32,9.30563030822227,4.78,81.0455555555556,65.6,26.36,0.0695,5.64,2.225,9.295,2.345,0.0424999999999999,0.18,54.335,11.34,0.113,2.0108023138833,0.205,109.61452286257784,0.0999999999999999,95.39,0.55,1.22,1.38,0.0,0.0,3.306832991538436,2.0,60.4450410133104,4.040243740520149,2.079674801888249,0.0601625990558753,0.0121788589614629,0.093829261507511,0.3001463201826481,3.945528367899763,4.72894288484768,0.058455277356451,0.1323577179229258,0.0301869920755299,40.54731070078291,0.0,0.0,0.0,0.0,0.0,0.0,0.0,0.0,0.0,0.0,0.0,0.0,0.0,2125.2182270938647,7.0,1.3,3.41,82.0,26.9,10.0,60.0,27.875,8.0,124.8975,103.0,548.0,41.6337897423996,445.0,85.63106796116504
2024-03-13 18:00:00,2.65,1.3,1.35,1151.0,4000.0,999.0,2323.0,1262.0,234.0,102460.0,3.18303177990437,0.96,11.16,0.42,87.46,3.4,37.92479449040793,6.0,1.03,0.46,87.13,11.38,2.3437453757245925,69.85,11.01,17.82,1.32,9.439478132005556,4.78,81.0455555555556,65.6,26.36,0.0695,5.64,2.225,9.295,2.345,0.0424999999999999,0.18,54.335,11.34,0.113,2.0108023138833,0.205,111.19116677107652,0.0999999999999999,95.39,0.55,1.22,1.38,0.0,0.0,3.354396927013189,2.0,60.4450410133104,4.040243740520149,2.079674801888249,0.0601625990558753,0.0121788589614629,0.093829261507511,0.3001463201826481,3.945528367899763,4.72894288484768,0.058455277356451,0.1323577179229258,0.0301869920755299,41.13052420892853,0.0,0.0,0.0,0.0,0.0,0.0,0.0,0.0,0.0,0.0,0.0,0.0,0.0,2125.2182270938647,7.0,1.3,3.22,82.0,26.9,10.0,60.0,27.875,8.0,124.765,102.0,547.0,42.8374021188392,445.0,86.86274509803921
2024-03-13 19:00:00,2.64,1.3,1.34,1150.0,3999.0,1250.0,2316.0,1290.0,237.0,103338.0,3.16456490588843,0.96,11.16,0.42,87.46,3.4,37.62516293122864,6.0,1.03,0.46,87.13,11.38,2.325228200069884,69.85,11.01,17.82,1.32,9.3648998623396,4.78,81.0455555555556,65.6,26.36,0.0695,5.64,2.225,9.295,2.345,0.0424999999999999,0.18,54.335,11.34,0.113,2.0108023138833,0.205,110.31268125482649,0.0999999999999999,95.39,0.55,1.22,1.38,0.0,0.0,3.3278949196891574,2.0,60.4450410133104,4.040243740520149,2.079674801888249,0.0601625990558753,0.0121788589614629,0.093829261507511,0.3001463201826481,3.945528367899763,4.72894288484768,0.058455277356451,0.1323577179229258,0.0301869920755299,40.80556521404987,0.0,0.0,0.0,0.0,0.0,0.0,0.0,0.0,0.0,0.0,0.0,0.0,0.0,2125.2182270938647,7.0,1.3,3.42,82.0,26.9,10.0,60.0,27.875,8.0,124.765,102.0,547.0,42.5125170687301,445.0,86.17647058823529
2024-03-13 20:00:00,2.66,1.3,1.36,1151.0,4000.0,1520.0,2302.0,1276.0,238.0,104315.0,3.14556050992668,0.96,11.16,0.42,87.46,3.4,37.85373900637399,6.0,1.03,0.46,87.13,11.38,2.339354159783619,69.85,11.01,17.82,1.32,9.4217924280562,4.78,81.0455555555556,65.6,26.36,0.0695,5.64,2.225,9.295,2.345,0.0424999999999999,0.18,54.335,11.34,0.113,2.0108023138833,0.205,110.9828402057944,0.0999999999999999,95.39,0.55,1.22,1.38,0.0,0.0,3.348112165276348,2.0,60.4450410133104,4.040243740520149,2.079674801888249,0.0601625990558753,0.0121788589614629,0.093829261507511,0.3001463201826481,3.945528367899763,4.72894288484768,0.058455277356451,0.1323577179229258,0.0301869920755299,41.05346250442874,0.0,0.0,0.0,0.0,0.0,0.0,0.0,0.0,0.0,0.0,0.0,0.0,0.0,2125.2182270938647,7.0,1.3,3.4,82.0,26.9,10.0,60.0,27.875,8.0,124.5,100.0,545.0,43.6310063463282,445.0,86.7
2024-03-13 21:00:00,2.68,1.3,1.38,1150.0,3999.0,1440.0,2300.0,1269.0,238.0,104911.0,3.12357828811175,0.96,11.16,0.42,87.46,3.4,36.99661251761192,6.0,1.03,0.46,87.13,11.38,2.286383899260382,69.85,11.01,17.82,1.32,9.208453717701987,4.78,81.0455555555556,65.6,26.36,0.0695,5.64,2.225,9.295,2.345,0.0424999999999999,0.18,54.335,11.34,0.113,2.0108023138833,0.205,108.46984321697867,0.0999999999999999,95.39,0.55,1.22,1.38,0.0,0.0,3.27230048327258,2.0,60.4450410133104,4.040243740520149,2.079674801888249,0.0601625990558753,0.0121788589614629,0.093829261507511,0.3001463201826481,3.945528367899763,4.72894288484768,0.058455277356451,0.1323577179229258,0.0301869920755299,40.123884315018685,0.0,0.0,0.0,0.0,0.0,0.0,0.0,0.0,0.0,0.0,0.0,0.0,0.0,2125.2182270938647,8.0,1.3,3.25,82.0,26.9,10.0,60.0,27.875,8.0,123.8375,95.0,540.0,43.0022573363431,445.0,84.73684210526316
2024-03-13 22:00:00,2.67,1.3,1.37,1152.0,3999.0,577.0,2317.0,1271.0,238.0,104716.0,3.09719815599546,0.96,11.16,0.42,87.46,3.4,37.306422216489445,6.0,1.03,0.46,87.13,11.38,2.3055300820902573,69.85,11.01,17.82,1.32,9.285565325475556,4.78,81.0455555555556,65.6,26.36,0.0695,5.64,2.225,9.295,2.345,0.0424999999999999,0.18,54.335,11.34,0.113,2.0108023138833,0.205,109.3781698765707,0.0999999999999999,95.39,0.55,1.22,1.38,0.0,0.0,3.299702733326603,2.0,60.4450410133104,4.040243740520149,2.079674801888249,0.0601625990558753,0.0121788589614629,0.093829261507511,0.3001463201826481,3.945528367899763,4.72894288484768,0.058455277356451,0.1323577179229258,0.0301869920755299,40.45988179347741,0.0,0.0,0.0,0.0,0.0,0.0,0.0,0.0,0.0,0.0,0.0,0.0,0.0,2125.2182270938647,7.0,1.3,3.19,82.0,26.9,10.0,60.0,27.875,8.0,126.09,112.0,557.0,42.9950606196677,445.0,85.44642857142857
2024-03-13 23:00:00,2.67,1.3,1.37,1153.0,3999.0,206.0,2320.0,1266.0,237.0,104396.0,3.09298728840772,0.95,11.14,0.39,87.52,3.5,38.04718076606264,6.6,1.04,0.45,87.21,11.3,2.4178439261597333,69.95,11.15,17.83,1.07,10.049278912636789,5.00111111111111,81.1566666666667,65.6,26.22428571428571,0.069,5.635,2.195,9.115,2.24,0.0424999999999999,0.18,54.34,11.46,0.1164999999999999,2.033721047426475,0.215,111.85202489940458,0.1,95.21,0.38,0.73,1.3,0.0,0.0,3.4181783815837528,2.0,59.85563634914618,4.058263296860434,2.576659896121907,0.0702783419898411,0.0036723689173586,0.1101069886541964,0.3455436395544622,4.829678176592759,4.551388851800367,0.0687793575715551,0.1287793575715551,0.03,43.04225984040099,0.0,0.0,0.0,0.0,0.0,0.0,0.0,0.0,0.0,0.0,0.0,0.0,0.0,2125.2182270938647,8.0,1.3,3.1,82.0,26.9,10.0,60.0,27.875,8.0,126.09,112.0,557.0,43.0883344571814,445.0,87.94642857142857
2024-03-14 00:00:00,2.63,1.3,1.33,1147.0,3999.0,298.0,2314.0,1301.0,238.0,103837.0,3.11310557930391,0.95,11.14,0.39,87.52,3.5,38.80867545037823,6.6,1.04,0.45,87.21,11.3,2.4662358243294307,69.95,11.15,17.83,1.07,10.25041004296231,5.00111111111111,81.1566666666667,65.6,26.22428571428571,0.069,5.635,2.195,9.115,2.24,0.0424999999999999,0.18,54.34,11.46,0.1164999999999999,2.033721047426475,0.215,114.09068544338912,0.1,95.21,0.38,0.73,1.3,0.0,0.0,3.486591457538654,2.0,59.85563634914618,4.058263296860434,2.576659896121907,0.0702783419898411,0.0036723689173586,0.1101069886541964,0.3455436395544622,4.829678176592759,4.551388851800367,0.0687793575715551,0.1287793575715551,0.03,43.90372845409212,0.0,0.0,0.0,0.0,0.0,0.0,0.0,0.0,0.0,0.0,0.0,0.0,0.0,2121.496849537551,7.0,1.3,3.5,82.0,26.9,10.0,60.0,27.875,8.0,125.9575,111.0,556.0,40.4669260700389,445.0,89.54954954954955
2024-03-14 01:00:00,2.69,1.3,1.39,1152.0,4000.0,197.0,2311.0,1261.0,238.0,105444.0,3.06263299315634,0.95,11.14,0.39,87.52,3.5,40.62905220377248,6.6,1.04,0.45,87.21,11.3,2.581918163674863,69.95,11.15,17.83,1.07,10.731220272593212,5.00111111111111,81.1566666666667,65.6,26.22428571428571,0.069,5.635,2.195,9.115,2.24,0.0424999999999999,0.18,54.34,11.46,0.1164999999999999,2.033721047426475,0.215,119.44227317859838,0.1,95.21,0.38,0.73,1.3,0.0,0.0,3.650135045775816,2.0,59.85563634914618,4.058263296860434,2.576659896121907,0.0702783419898411,0.0036723689173586,0.1101069886541964,0.3455436395544622,4.829678176592759,4.551388851800367,0.0687793575715551,0.1287793575715551,0.03,45.96309599853079,0.0,0.0,0.0,0.0,0.0,0.0,0.0,0.0,0.0,0.0,0.0,0.0,0.0,2121.496849537551,8.0,1.3,3.21,82.0,26.9,10.0,60.0,27.875,8.0,127.15,120.0,565.0,41.9165727170237,445.0,93.75
2024-03-14 02:00:00,2.68,1.3,1.38,1168.0,4000.0,0.0,2286.0,1264.0,240.0,104430.0,3.0851645837147,0.95,11.14,0.39,87.52,3.5,42.95628431400456,6.6,1.04,0.45,87.21,11.3,2.729810436090159,69.95,11.15,17.83,1.07,11.345904569807352,5.00111111111111,81.1566666666667,65.6,26.22428571428571,0.069,5.635,2.195,9.115,2.24,0.0424999999999999,0.18,54.34,11.46,0.1164999999999999,2.033721047426475,0.215,126.2839265862685,0.1,95.21,0.38,0.73,1.3,0.0,0.0,3.859214781197856,2.0,59.85563634914618,4.058263296860434,2.576659896121907,0.0702783419898411,0.0036723689173586,0.1101069886541964,0.3455436395544622,4.829678176592759,4.551388851800367,0.0687793575715551,0.1287793575715551,0.03,48.59586213732664,0.0,0.0,0.0,0.0,0.0,0.0,0.0,0.0,0.0,0.0,0.0,0.0,0.0,2121.496849537551,7.0,1.3,3.11,82.0,26.9,10.0,60.0,27.875,8.0,127.8125,125.0,570.0,42.7637511271416,445.0,99.12
2024-03-14 03:00:00,2.67,1.3,1.37,1156.0,4000.0,196.0,2318.0,1252.0,235.0,102733.0,3.14354726741588,0.95,11.14,0.39,87.52,3.5,36.83700733142038,6.6,1.04,0.45,87.21,11.3,2.3409391350652093,69.95,11.15,17.83,1.07,9.729639713817846,5.00111111111111,81.1566666666667,65.6,26.22428571428571,0.069,5.635,2.195,9.115,2.24,0.0424999999999999,0.18,54.34,11.46,0.1164999999999999,2.033721047426475,0.215,108.2943276819292,0.1,95.21,0.38,0.73,1.3,0.0,0.0,3.30945577483674,2.0,59.85563634914618,4.058263296860434,2.576659896121907,0.0702783419898411,0.0036723689173586,0.1101069886541964,0.3455436395544622,4.829678176592759,4.551388851800367,0.0687793575715551,0.1287793575715551,0.03,41.67320703866792,0.0,0.0,0.0,0.0,0.0,0.0,0.0,0.0,0.0,0.0,0.0,0.0,0.0,2121.496849537551,7.0,1.3,3.25,82.0,26.9,10.0,60.0,27.875,8.0,125.825,110.0,555.0,43.1057866184449,445.0,85.0
2024-03-14 04:00:00,2.64,1.3,1.34,1151.0,3998.0,173.0,2329.0,1294.0,238.0,103877.0,3.1064606460242,0.95,11.14,0.39,87.52,3.5,39.854442236522985,6.6,1.04,0.45,87.21,11.3,2.5326928080309683,69.95,11.15,17.83,1.07,10.526625044966202,5.00111111111111,81.1566666666667,65.6,26.22428571428571,0.069,5.635,2.195,9.115,2.24,0.0424999999999999,0.18,54.34,11.46,0.1164999999999999,2.033721047426475,0.215,117.16505600771669,0.1,95.21,0.38,0.73,1.3,0.0,0.0,3.5805436860245767,2.0,59.85563634914618,4.058263296860434,2.576659896121907,0.0702783419898411,0.0036723689173586,0.1101069886541964,0.3455436395544622,4.829678176592759,4.551388851800367,0.0687793575715551,0.1287793575715551,0.03,45.08679024304479,0.0,0.0,0.0,0.0,0.0,0.0,0.0,0.0,0.0,0.0,0.0,0.0,0.0,2121.496849537551,7.0,1.3,3.23,82.0,26.9,10.0,60.0,27.875,8.0,125.4275,107.0,552.0,42.8896473265074,445.0,91.96261682242992
2024-03-14 05:00:00,2.69,1.3,1.39,1149.0,4000.0,870.0,2323.0,1250.0,235.0,103842.0,3.13528624040327,0.95,11.14,0.39,87.52,3.5,36.11471307001997,6.6,1.04,0.45,87.21,11.3,2.295038367710989,69.95,11.15,17.83,1.07,9.538862464527298,5.00111111111111,81.1566666666667,65.6,26.22428571428571,0.069,5.635,2.195,9.115,2.24,0.0424999999999999,0.18,54.34,11.46,0.1164999999999999,2.033721047426475,0.215,106.17090949208745,0.1,95.21,0.38,0.73,1.3,0.0,0.0,3.2445644851340587,2.0,59.85563634914618,4.058263296860434,2.576659896121907,0.0702783419898411,0.0036723689173586,0.1101069886541964,0.3455436395544622,4.829678176592759,4.551388851800367,0.0687793575715551,0.1287793575715551,0.03,40.85608533202737,0.0,0.0,0.0,0.0,0.0,0.0,0.0,0.0,0.0,0.0,0.0,0.0,0.0,2121.496849537551,7.0,1.3,3.27,82.0,26.9,10.0,60.0,27.875,8.0,125.1625,105.0,550.0,41.9280442804428,445.0,83.33333333333333
2024-03-14 06:00:00,2.67,1.3,1.37,1151.0,4000.0,850.0,2319.0,1273.0,238.0,104815.0,3.10515460607965,0.95,11.14,0.39,87.52,3.5,39.62299948253621,6.6,1.04,0.45,87.21,11.3,2.517984952002914,69.95,11.15,17.83,1.07,10.465494818224238,5.00111111111111,81.1566666666667,65.6,26.22428571428571,0.069,5.635,2.195,9.115,2.24,0.0424999999999999,0.18,54.34,11.46,0.1164999999999999,2.033721047426475,0.215,116.48465498560452,0.1,95.21,0.38,0.73,1.3,0.0,0.0,3.559750749404225,2.0,59.85563634914618,4.058263296860434,2.576659896121907,0.0702783419898411,0.0036723689173586,0.1101069886541964,0.3455436395544622,4.829678176592759,4.551388851800367,0.0687793575715551,0.1287793575715551,0.03,44.82496219285289,0.0,0.0,0.0,0.0,0.0,0.0,0.0,0.0,0.0,0.0,0.0,0.0,0.0,2121.496849537551,7.0,1.3,3.28,82.0,26.9,10.0,60.0,27.875,8.0,124.235,98.0,543.0,41.4358264081256,445.0,91.42857142857144
2024-03-14 07:00:00,2.66,1.29,1.37,1151.0,3999.0,258.0,2336.0,1303.0,243.0,106775.0,3.02579432839807,0.95,11.14,0.39,87.52,3.5,38.75386517898298,6.6,1.04,0.45,87.21,11.3,2.462752709966792,69.95,11.15,17.83,1.07,10.23593318308891,5.00111111111111,81.1566666666667,65.6,26.22428571428571,0.069,5.635,2.195,9.115,2.24,0.0424999999999999,0.18,54.34,11.46,0.1164999999999999,2.033721047426475,0.215,113.92955287804767,0.1,95.21,0.38,0.73,1.3,0.0,0.0,3.481667274432317,2.0,59.85563634914618,4.058263296860434,2.576659896121907,0.0702783419898411,0.0036723689173586,0.1101069886541964,0.3455436395544622,4.829678176592759,4.551388851800367,0.0687793575715551,0.1287793575715551,0.03,43.84172233706014,0.0,0.0,0.0,0.0,0.0,0.0,0.0,0.0,0.0,0.0,0.0,0.0,0.0,2121.496849537551,8.0,1.3,3.11,82.0,26.9,10.0,60.0,27.875,8.0,125.03,104.0,549.0,41.319285387082,445.0,89.42307692307692
2024-03-14 08:00:00,2.69,1.29,1.4,1149.0,3999.0,265.0,2331.0,1261.0,239.0,105925.0,3.05038268353097,0.94,11.04,0.42,87.6,3.9,38.43685536835398,6.1,1.0,0.38,87.38,11.24,2.442607189859135,69.64,11.5,17.64,1.22,10.152202406171671,5.00111111111111,81.1566666666667,65.6,26.08857142857143,0.0695,5.895,2.14,9.18,2.38,0.045,0.19,54.05,11.55,0.1205,1.95929590110156,0.205,112.99759974727962,0.2,96.24,0.68,1.13,1.24,0.0,0.0,3.4531869492249223,2.0,60.79375174826897,4.32959121375796,2.182226735918729,0.0623340103878093,0.0100449409510601,0.1037900850184632,0.3712032498614849,3.753296622460693,4.035050779085701,0.0646680207756187,0.1167236891735869,0.0299721658010158,43.48309343561941,0.0,0.0,0.0,0.0,0.0,0.0,0.0,0.0,0.0,0.0,0.0,0.0,0.0,2121.496849537551,7.0,1.3,3.25,82.0,26.9,10.0,60.0,27.875,8.0,125.4275,107.0,552.0,41.7712850947272,445.0,88.69158878504673
2024-03-14 09:00:00,2.68,1.3,1.38,1151.0,4001.0,199.0,2331.0,1264.0,238.0,104997.0,3.07653387031735,0.94,11.04,0.42,87.6,3.9,36.85652879794471,6.1,1.0,0.38,87.38,11.24,2.3421796963450525,69.64,11.5,17.64,1.22,9.734795855690562,5.00111111111111,81.1566666666667,65.6,26.08857142857143,0.0695,5.895,2.14,9.18,2.38,0.045,0.19,54.05,11.55,0.1205,1.95929590110156,0.205,108.35171736273574,0.2,96.24,0.68,1.13,1.24,0.0,0.0,3.3112095934773533,2.0,60.79375174826897,4.32959121375796,2.182226735918729,0.0623340103878093,0.0100449409510601,0.1037900850184632,0.3712032498614849,3.753296622460693,4.035050779085701,0.0646680207756187,0.1167236891735869,0.0299721658010158,41.69529140911767,0.0,0.0,0.0,0.0,0.0,0.0,0.0,0.0,0.0,0.0,0.0,0.0,0.0,2121.496849537551,7.0,1.3,3.16,82.0,26.9,10.0,60.0,27.875,8.0,125.9575,111.0,556.0,42.3674588665448,445.0,85.04504504504504
2024-03-14 10:00:00,2.65,1.3,1.35,1151.0,4000.0,0.0,2336.0,1275.0,236.0,103249.0,3.12042784340013,0.94,11.04,0.42,87.6,3.9,38.35190768497697,6.1,1.0,0.38,87.38,11.24,2.437208886064767,69.64,11.5,17.64,1.22,10.12976544905554,5.00111111111111,81.1566666666667,65.6,26.08857142857143,0.0695,5.895,2.14,9.18,2.38,0.045,0.19,54.05,11.55,0.1205,1.95929590110156,0.205,112.74786848717252,0.2,96.24,0.68,1.13,1.24,0.0,0.0,3.445555205452098,2.0,60.79375174826897,4.32959121375796,2.182226735918729,0.0623340103878093,0.0100449409510601,0.1037900850184632,0.3712032498614849,3.753296622460693,4.035050779085701,0.0646680207756187,0.1167236891735869,0.0299721658010158,43.38699327294942,0.0,0.0,0.0,0.0,0.0,0.0,0.0,0.0,0.0,0.0,0.0,0.0,0.0,2121.496849537551,8.0,1.3,3.23,82.0,26.9,10.0,60.0,27.875,8.0,126.2225,113.0,558.0,42.1875,445.0,88.49557522123894
2024-03-14 11:00:00,2.66,1.3,1.36,1151.0,3999.0,0.0,2325.0,1261.0,234.0,102611.0,3.13903084511113,0.94,11.04,0.42,87.6,3.9,39.22805040364239,6.1,1.0,0.38,87.38,11.24,2.492886502858489,69.64,11.5,17.64,1.22,10.36117819422793,5.00111111111111,81.1566666666667,65.6,26.08857142857143,0.0695,5.895,2.14,9.18,2.38,0.045,0.19,54.05,11.55,0.1205,1.95929590110156,0.205,115.3235741034743,0.2,96.24,0.68,1.13,1.24,0.0,0.0,3.5242683200594094,2.0,60.79375174826897,4.32959121375796,2.182226735918729,0.0623340103878093,0.0100449409510601,0.1037900850184632,0.3712032498614849,3.753296622460693,4.035050779085701,0.0646680207756187,0.1167236891735869,0.0299721658010158,44.37816165375386,0.0,0.0,0.0,0.0,0.0,0.0,0.0,0.0,0.0,0.0,0.0,0.0,0.0,2121.496849537551,7.0,1.3,2.87,82.0,26.9,10.0,60.0,27.875,8.0,126.62,116.0,561.0,41.6513339466421,445.0,90.51724137931036
2024-03-14 12:00:00,2.69,1.3,1.39,1158.0,4000.0,0.0,2324.0,1226.0,232.0,102156.0,3.15378945944819,0.94,11.04,0.42,87.6,3.9,38.426054706501255,6.1,1.0,0.38,87.38,11.24,2.4419208232444927,69.64,11.5,17.64,1.22,10.149349662257048,5.00111111111111,81.1566666666667,65.6,26.08857142857143,0.0695,5.895,2.14,9.18,2.38,0.045,0.19,54.05,11.55,0.1205,1.95929590110156,0.205,112.96584769958103,0.2,96.24,0.68,1.13,1.24,0.0,0.0,3.452216612182639,2.0,60.79375174826897,4.32959121375796,2.182226735918729,0.0623340103878093,0.0100449409510601,0.1037900850184632,0.3712032498614849,3.753296622460693,4.035050779085701,0.0646680207756187,0.1167236891735869,0.0299721658010158,43.47087479327712,0.0,0.0,0.0,0.0,0.0,0.0,0.0,0.0,0.0,0.0,0.0,0.0,0.0,2121.496849537551,7.0,1.3,2.9,82.0,26.9,10.0,60.0,27.875,8.0,127.15,120.0,565.0,42.046234836347,445.0,88.66666666666667
2024-03-14 13:00:00,2.65,1.3,1.35,1149.0,4000.0,0.0,2326.0,1253.0,232.0,101794.0,3.16499659412756,0.94,11.04,0.42,87.6,3.9,38.20936642808114,6.1,1.0,0.38,87.38,11.24,2.428150593038227,69.64,11.5,17.64,1.22,10.092116487469884,5.00111111111111,81.1566666666667,65.6,26.08857142857143,0.0695,5.895,2.14,9.18,2.38,0.045,0.19,54.05,11.55,0.1205,1.95929590110156,0.205,112.32882224262852,0.2,96.24,0.68,1.13,1.24,0.0,0.0,3.432749225271835,2.0,60.79375174826897,4.32959121375796,2.182226735918729,0.0623340103878093,0.0100449409510601,0.1037900850184632,0.3712032498614849,3.753296622460693,4.035050779085701,0.0646680207756187,0.1167236891735869,0.0299721658010158,43.22573828128496,0.0,0.0,0.0,0.0,0.0,0.0,0.0,0.0,0.0,0.0,0.0,0.0,0.0,2121.496849537551,7.0,1.3,2.23,82.0,26.9,10.0,60.0,27.875,8.0,127.15,120.0,565.0,42.5609478241057,445.0,88.16666666666667
2024-03-14 14:00:00,2.64,1.3,1.34,1158.0,4001.0,0.0,2307.0,1258.0,233.0,101459.0,3.17623229693071,0.94,11.04,0.42,87.6,3.9,39.43016213874312,6.1,1.0,0.38,87.38,11.24,2.5057304145828176,69.64,11.5,17.64,1.22,10.414561313729806,5.00111111111111,81.1566666666667,65.6,26.08857142857143,0.0695,5.895,2.14,9.18,2.38,0.045,0.19,54.05,11.55,0.1205,1.95929590110156,0.205,115.91774708480366,0.2,96.24,0.68,1.13,1.24,0.0,0.0,3.54242614278571,2.0,60.79375174826897,4.32959121375796,2.182226735918729,0.0623340103878093,0.0100449409510601,0.1037900850184632,0.3712032498614849,3.753296622460693,4.035050779085701,0.0646680207756187,0.1167236891735869,0.0299721658010158,44.60680791988562,0.0,0.0,0.0,0.0,0.0,0.0,0.0,0.0,0.0,0.0,0.0,0.0,0.0,2121.496849537551,7.0,1.3,3.09,82.0,26.9,10.0,60.0,27.875,8.0,127.415,122.0,567.0,43.0307198532783,445.0,90.98360655737704
