Repository: saikumar-voptimai/evonith_bf_webapp

# Evonith BF2 — Blast Furnace Intelligence Platform

Monitoring, modelling and optimisation of **Blast Furnace 2 (BF2)** at Evonith Steel: live telemetry from InfluxDB,
manual plant reports from Neon PostgreSQL, a two-zone energy model of the furnace, blend and fuel optimisers, a
conversational assistant (FurnaceMind) and a live digital twin evaluated every hour.

The platform has three deployable parts that share one Python service layer, plus the shared data library:

| Part | Path | What it is |
|---|---|---|
| **Streamlit app** (legacy) | `src/app.py`, `src/custom_pages/` | The original 11-page dashboard; still the home of the model pages. Served under `/legacy` in production |

File: src/data/V13_df_filtered.csv (part 23 of 268)
NM3/HR.,STEAMKGS/HR.,RAFTOC,PERMEABILITYKGS/HR.,TUYEREVELOCITYM/S,HOT BLAST VOLUMENM3/HR.,O2 ENRICHMENT %,COKE_VM%,COKE_ASH%,COKE_IM%,COKE_FC%,COKE_MOIST%,COKE_CALC_MT,NUTCOKE_MOIST%,NUTCOKE_VM%,NUTCOKE_IM%,NUTCOKE_FC%,NUTCOKE_ASH%,NUTCOKE_CALC_MT,PCI_2_FC%,PCI_2_ASH%,PCI_2_VM%,PCI_2_IM%,PCI_2_CALC_MT,SINTER_SP_02_COLD_STRENGTH_AI,SINTER_SP_02_COLD_STRENGTH_TI,SINTER_SP_02_HOT_STRENGTH_RI,SINTER_SP_02_HOT_STRENGTH_RDI,SINTER_SP_02_P%,SINTER_SP_02_SIO2%,SINTER_SP_02_MGO%,SINTER_SP_02_FEO%,SINTER_SP_02_AL2O3%,SINTER_SP_02_NA2O%,SINTER_SP_02_TIO2%,SINTER_SP_02_FE(T)%,SINTER_SP_02_CAO%,SINTER_SP_02_K2O%,SINTER_SP_02_BASICITY,SINTER_SP_02_MNO%,SINTER_CALC_MT,FLUX_TM%,FLUX_SIO2%,FLUX_FE2O3%,FLUX_AL2O3%,FLUX_LOI%,FLUX_MGO%,FLUX_CAO%,FLUX_CALC_MT,GEOMIN TYPE,ORE_FE(T)%,ORE_LOI%,ORE_TM%,ORE_MGO%,ORE_NA2O%,ORE_P%,ORE_TIO2%,ORE_AL2O3%,ORE_SIO2%,ORE_MNO%,ORE_CAO%,ORE_K2O%,ORE_CALC_MT,LLOYDS_PELLET_PCT_SIO2,LLOYDS_PELLET_PCT_AL2O3,LLOYDS_PELLET_PCT_FE2O3,LLOYDS_PELLET_PCT_MGO,LLOYDS_PELLET_PCT_TIO2,LLOYDS_PELLET_PCT_NA2O,TOTAL_PELLET_CALC_MT,LLOYDS_PELLET_PCT_K2O,LLOYDS_PELLET_PCT_TM,LLOYDS_PELLET_PCT_LOI,LLOYDS_PELLET_PCT_MNO,LLOYDS_PELLET_PCT_CAO,LLOYDS_PELLET_PCT_P,DAILYPRODUCTION,CHARGES/HRS.,STOCKRODLEVEL,FURNACE TOP GAS ANALYSISH2%,COKE_DISCHARGE_TIME,WEIGHTED_COKE_ANGLE,TOTAL_COKE_PORTIONS,NON_COKE_DISCHARGE_TIME,WEIGHTED_NON_COKE_ANGLE,TOTAL_NON_COKE_PORTIONS,UNITCOST LAKHS/THM,ACTUALKG/THM.,ACT. FUEL RATEKG/THM.,FURNACETOPGASANALYSISCO2ETACO,COKE RATE KG/THM,PRODUCTIONTONNESPERHR
2024-03-14 15:00:00,2.67,1.3,1.37,1168.0,3997.0,0.0,2327.0,1235.0,233.0,101241.0,3.17988658715927,0.94,11.04,0.42,87.6,3.9,34.07344667910581,6.1,1.0,0.38,87.38,11.24,2.16531880779689,69.64,11.5,17.64,1.22,8.999709368706192,5.00111111111111,81.1566666666667,65.6,26.08857142857143,0.0695,5.895,2.14,9.18,2.38,0.045,0.19,54.05,11.55,0.1205,1.95929590110156,0.205,100.16994504253468,0.2,96.24,0.68,1.13,1.24,0.0,0.0,3.061176057713438,2.0,60.79375174826897,4.32959121375796,2.182226735918729,0.0623340103878093,0.0100449409510601,0.1037900850184632,0.3712032498614849,3.753296622460693,4.035050779085701,0.0646680207756187,0.1167236891735869,0.0299721658010158,38.54682833499974,0.0,0.0,0.0,0.0,0.0,0.0,0.0,0.0,0.0,0.0,0.0,0.0,0.0,2121.496849537551,7.0,1.3,2.99,82.0,26.9,10.0,60.0,27.875,8.0,129.535,138.0,583.0,43.0457546096062,445.0,78.6231884057971
2024-03-14 16:00:00,2.66,1.3,1.36,1152.0,3997.0,496.0,2324.0,1244.0,232.0,101664.0,3.18599475853519,0.98,11.2,0.4,87.42,3.2,37.1732477634516,5.9,1.05,0.44,87.12,11.39,2.3623067336611387,69.76,11.21,17.74,1.29,9.818449812625516,5.00111111111111,81.1566666666667,65.6,25.95285714285714,0.068,5.895,2.075,10.0,2.41,0.0445,0.195,54.05,11.635,0.1045,1.973731237626045,0.145,109.282815459959,0.1,96.29,0.76,0.69,1.34,0.0,0.0,3.339663789008678,2.0,60.76623651454326,3.943209659625894,2.464453471837458,0.0505566839796822,0.0159785451061839,0.0904624539358218,0.3318991048360877,3.998799669205836,4.282502219759731,0.0905566839796822,0.0752247047553009,0.0377387647622349,42.053591281414384,0.0,0.0,0.0,0.0,0.0,0.0,0.0,0.0,0.0,0.0,0.0,0.0,0.0,2121.496849537551,7.0,1.3,3.3,82.0,26.9,10.0,60.0,27.875,8.0,126.62,116.0,561.0,41.538112522686,445.0,85.77586206896552
2024-03-14 17:00:00,2.64,1.3,1.34,1149.0,4001.0,418.0,2326.0,1279.0,235.0,102507.0,3.15980629369115,0.98,11.2,0.4,87.42,3.2,37.39740805147241,5.9,1.05,0.44,87.12,11.39,2.376551799391758,69.76,11.21,17.74,1.29,9.877656545163958,5.00111111111111,81.1566666666667,65.6,25.95285714285714,0.068,5.895,2.075,10.0,2.41,0.0445,0.195,54.05,11.635,0.1045,1.973731237626045,0.145,109.94180731197883,0.1,96.29,0.76,0.69,1.34,0.0,0.0,3.359802465123303,2.0,60.76623651454326,3.943209659625894,2.464453471837458,0.0505566839796822,0.0159785451061839,0.0904624539358218,0.3318991048360877,3.998799669205836,4.282502219759731,0.0905566839796822,0.0752247047553009,0.0377387647622349,42.30718077657868,0.0,0.0,0.0,0.0,0.0,0.0,0.0,0.0,0.0,0.0,0.0,0.0,0.0,2121.496849537551,7.0,1.3,3.48,82.0,26.9,10.0,60.0,27.875,8.0,126.62,116.0,561.0,40.780711825488,445.0,86.29310344827586
2024-03-14 18:00:00,2.64,1.3,1.34,1145.0,3999.0,153.0,2332.0,1307.0,240.0,104977.0,3.07390494624623,0.98,11.2,0.4,87.42,3.2,38.37920318684285,5.9,1.05,0.44,87.12,11.39,2.4389434761728674,69.76,11.21,17.74,1.29,10.136974921762524,5.00111111111111,81.1566666666667,65.6,25.95285714285714,0.068,5.895,2.075,10.0,2.41,0.0445,0.195,54.05,11.635,0.1045,1.973731237626045,0.145,112.82811246564536,0.1,96.29,0.76,0.69,1.34,0.0,0.0,3.448007447445168,2.0,60.76623651454326,3.943209659625894,2.464453471837458,0.0505566839796822,0.0159785451061839,0.0904624539358218,0.3318991048360877,3.998799669205836,4.282502219759731,0.0905566839796822,0.0752247047553009,0.0377387647622349,43.417872304197736,0.0,0.0,0.0,0.0,0.0,0.0,0.0,0.0,0.0,0.0,0.0,0.0,0.0,2121.496849537551,7.0,1.3,3.34,82.0,26.9,10.0,60.0,27.875,8.0,127.2075,111.0,561.0,41.6818596171376,450.0,88.55855855855856
2024-03-14 19:00:00,2.64,1.3,1.34,1149.0,3999.0,880.0,2320.0,1315.0,242.0,106001.0,3.07041212979775,0.98,11.2,0.4,87.42,3.2,37.135202209980186,5.9,1.05,0.44,87.12,11.39,2.3598889931472264,69.76,11.21,17.74,1.29,9.808400963524951,5.00111111111111,81.1566666666667,65.6,25.95285714285714,0.068,5.895,2.075,10.0,2.41,0.0445,0.195,54.05,11.635,0.1045,1.973731237626045,0.145,109.17096821901984,0.1,96.29,0.76,0.69,1.34,0.0,0.0,3.336245756824086,2.0,60.76623651454326,3.943209659625894,2.464453471837458,0.0505566839796822,0.0159785451061839,0.0904624539358218,0.3318991048360877,3.998799669205836,4.282502219759731,0.0905566839796822,0.0752247047553009,0.0377387647622349,42.01055086251035,0.0,0.0,0.0,0.0,0.0,0.0,0.0,0.0,0.0,0.0,0.0,0.0,0.0,2121.496849537551,7.0,1.3,3.37,82.0,26.9,10.0,60.0,27.875,8.0,126.9425,109.0,559.0,42.1532846715328,450.0,85.68807339449542
2024-03-14 20:00:00,2.64,1.3,1.34,1151.0,4000.0,809.0,2319.0,1323.0,244.0,106336.0,3.05884412083841,0.98,11.2,0.4,87.42,3.2,36.89891826811184,5.9,1.05,0.44,87.12,11.39,2.344873486552713,69.76,11.21,17.74,1.29,9.74599204947132,5.00111111111111,81.1566666666667,65.6,25.95285714285714,0.068,5.895,2.075,10.0,2.41,0.0445,0.195,54.05,11.635,0.1045,1.973731237626045,0.145,108.4763349553442,0.1,96.29,0.76,0.69,1.34,0.0,0.0,3.315017885382684,2.0,60.76623651454326,3.943209659625894,2.464453471837458,0.0505566839796822,0.0159785451061839,0.0904624539358218,0.3318991048360877,3.998799669205836,4.282502219759731,0.0905566839796822,0.0752247047553009,0.0377387647622349,41.74324604209424,0.0,0.0,0.0,0.0,0.0,0.0,0.0,0.0,0.0,0.0,0.0,0.0,0.0,2121.496849537551,8.0,1.3,3.25,82.0,26.9,10.0,60.0,27.875,8.0,125.1625,105.0,550.0,41.3634269921695,445.0,85.14285714285714
2024-03-14 21:00:00,2.65,1.3,1.35,1150.0,3986.0,0.0,2333.0,1318.0,243.0,106491.0,3.01491600876058,0.98,11.2,0.4,87.42,3.2,37.15185354792824,5.9,1.05,0.44,87.12,11.39,2.360947161860638,69.76,11.21,17.74,1.29,9.81279902761116,5.00111111111111,81.1566666666667,65.6,25.95285714285714,0.068,5.895,2.075,10.0,2.41,0.0445,0.195,54.05,11.635,0.1045,1.973731237626045,0.145,109.2199202262192,0.1,96.29,0.76,0.69,1.34,0.0,0.0,3.3377417216302168,2.0,60.76623651454326,3.943209659625894,2.464453471837458,0.0505566839796822,0.0159785451061839,0.0904624539358218,0.3318991048360877,3.998799669205836,4.282502219759731,0.0905566839796822,0.0752247047553009,0.0377387647622349,42.029388295408665,0.0,0.0,0.0,0.0,0.0,0.0,0.0,0.0,0.0,0.0,0.0,0.0,0.0,2121.496849537551,7.0,1.3,3.23,82.0,26.9,10.0,60.0,27.875,8.0,126.7525,117.0,562.0,41.1195577055978,445.0,85.72649572649573
2024-03-14 22:00:00,2.66,1.3,1.36,1164.0,3999.0,0.0,2327.0,1294.0,243.0,105476.0,3.05382812433829,0.98,11.2,0.4,87.42,3.2,40.91074696571864,5.9,1.05,0.44,87.12,11.39,2.5998194629430085,69.76,11.21,17.74,1.29,10.805623399816524,5.00111111111111,81.1566666666667,65.6,25.95285714285714,0.068,5.895,2.075,10.0,2.41,0.0445,0.195,54.05,11.635,0.1045,1.973731237626045,0.145,120.27040627263666,0.1,96.29,0.76,0.69,1.34,0.0,0.0,3.675442648759862,2.0,60.76623651454326,3.943209659625894,2.464453471837458,0.0505566839796822,0.0159785451061839,0.0904624539358218,0.3318991048360877,3.998799669205836,4.282502219759731,0.0905566839796822,0.0752247047553009,0.0377387647622349,46.28177346412061,0.0,0.0,0.0,0.0,0.0,0.0,0.0,0.0,0.0,0.0,0.0,0.0,0.0,2121.496849537551,7.0,1.3,3.31,82.0,26.9,10.0,60.0,27.875,8.0,127.8125,125.0,570.0,40.7843137254902,445.0,94.4
2024-03-14 23:00:00,2.66,1.3,1.36,1160.0,4000.0,172.0,2309.0,1238.0,232.0,101292.0,3.18740082209146,0.94,11.19,0.41,87.46,3.4,37.5306792759007,6.3,1.03,0.45,87.22,11.3,2.303011579493909,70.0,11.27,17.72,1.01,9.843639818094074,4.84555555555555,81.3322222222222,65.6,25.81714285714286,0.0665,5.835,2.185,9.78,2.32,0.043,0.19,54.075,11.65,0.1025,1.99656212551987,0.15,109.39372787770728,0.1,96.28,0.52,1.04,1.36,0.0,0.0,1.5890488216847325,2.0,60.15981741009311,4.195042923227974,2.38077394760747,0.0401934869018674,0.0052309579042987,0.089867011924577,0.3371100969298535,4.490109007230354,4.462648864513475,0.0662515329724276,0.0783676251135481,0.0375767815717759,41.75961076530503,0.0,0.0,0.0,0.0,0.0,0.0,0.0,0.0,0.0,0.0,0.0,0.0,0.0,2121.496849537551,7.0,1.3,3.11,82.0,26.9,10.0,60.0,27.875,8.0,126.62,116.0,561.0,41.0339256865913,445.0,87.15517241379311
2024-03-15 00:00:00,2.69,1.3,1.39,1153.0,3999.0,315.0,2321.0,1254.0,237.0,104748.0,3.08657943882336,0.94,11.19,0.41,87.46,3.4,40.06035013899186,6.3,1.03,0.45,87.22,11.3,2.4582408852887605,70.0,11.27,17.72,1.01,10.50712817788473,4.84555555555555,81.3322222222222,65.6,25.81714285714286,0.0665,5.835,2.185,9.78,2.32,0.043,0.19,54.075,11.65,0.1025,1.99656212551987,0.15,116.7671655920322,0.1,96.28,0.52,1.04,1.36,0.0,0.0,1.6961550766686757,2.0,60.15981741009311,4.195042923227974,2.38077394760747,0.0401934869018674,0.0052309579042987,0.089867011924577,0.3371100969298535,4.490109007230354,4.462648864513475,0.0662515329724276,0.0783676251135481,0.0375767815717759,44.57432322575476,0.0,0.0,0.0,0.0,0.0,0.0,0.0,0.0,0.0,0.0,0.0,0.0,0.0,2122.738367187189,7.0,1.3,3.31,82.0,26.9,10.0,60.0,27.875,8.0,126.6775,107.0,557.0,42.0692798541477,450.0,93.08411214953271
2024-03-15 01:00:00,2.66,1.3,1.36,1149.0,3999.0,319.0,2326.0,1284.0,238.0,104640.0,3.08992221036602,0.94,11.19,0.41,87.46,3.4,37.11423691997164,6.3,1.03,0.45,87.22,11.3,2.2774572440435463,70.0,11.27,17.72,1.01,9.734414282189732,4.84555555555555,81.3322222222222,65.6,25.81714285714286,0.0665,5.835,2.185,9.78,2.32,0.043,0.19,54.075,11.65,0.1025,1.99656212551987,0.15,108.17988942233704,0.1,96.28,0.52,1.04,1.36,0.0,0.0,1.5714166538754593,2.0,60.15981741009311,4.195042923227974,2.38077394760747,0.0401934869018674,0.0052309579042987,0.089867011924577,0.3371100969298535,4.490109007230354,4.462648864513475,0.0662515329724276,0.0783676251135481,0.0375767815717759,41.29624396711998,0.0,0.0,0.0,0.0,0.0,0.0,0.0,0.0,0.0,0.0,0.0,0.0,0.0,2122.738367187189,8.0,1.3,3.21,82.0,26.9,10.0,60.0,27.875,8.0,125.6925,109.0,554.0,40.9049150206706,445.0,86.23853211009174
2024-03-15 02:00:00,2.67,1.3,1.37,1149.0,4000.0,470.0,2325.0,1280.0,238.0,104916.0,3.08808668586253,0.94,11.19,0.41,87.46,3.4,36.81595905845814,6.3,1.03,0.45,87.22,11.3,2.2591538884361944,70.0,11.27,17.72,1.01,9.65618122350018,4.84555555555555,81.3322222222222,65.6,25.81714285714286,0.0665,5.835,2.185,9.78,2.32,0.043,0.19,54.075,11.65,0.1025,1.99656212551987,0.15,107.31047464371072,0.1,96.28,0.52,1.04,1.36,0.0,0.0,1.558787570322553,2.0,60.15981741009311,4.195042923227974,2.38077394760747,0.0401934869018674,0.0052309579042987,0.089867011924577,0.3371100969298535,4.490109007230354,4.462648864513475,0.0662515329724276,0.0783676251135481,0.0375767815717759,40.96435635844805,0.0,0.0,0.0,0.0,0.0,0.0,0.0,0.0,0.0,0.0,0.0,0.0,0.0,2122.738367187189,7.0,1.3,3.07,82.0,26.9,10.0,60.0,27.875,8.0,125.825,110.0,555.0,41.289592760181,445.0,85.54545454545455
2024-03-15 03:00:00,2.66,1.3,1.36,1148.0,3999.0,0.0,2325.0,1283.0,238.0,104695.0,3.07659242188837,0.94,11.19,0.41,87.46,3.4,37.72262200620837,6.3,1.03,0.45,87.22,11.3,2.314789845675787,70.0,11.27,17.72,1.01,9.893983034345515,4.84555555555555,81.3322222222222,65.6,25.81714285714286,0.0665,5.835,2.185,9.78,2.32,0.043,0.19,54.075,11.65,0.1025,1.99656212551987,0.15,109.953198988076,0.1,96.28,0.52,1.04,1.36,0.0,0.0,1.5971756761758047,2.0,60.15981741009311,4.195042923227974,2.38077394760747,0.0401934869018674,0.0052309579042987,0.089867011924577,0.3371100969298535,4.490109007230354,4.462648864513475,0.0662515329724276,0.0783676251135481,0.0375767815717759,41.97318147229793,0.0,0.0,0.0,0.0,0.0,0.0,0.0,0.0,0.0,0.0,0.0,0.0,0.0,2122.738367187189,7.0,1.3,3.14,82.0,26.9,10.0,60.0,27.875,8.0,126.4875,115.0,560.0,41.4910491728983,445.0,87.65217391304348
2024-03-15 04:00:00,2.69,1.3,1.39,1163.0,4000.0,0.0,2330.0,1258.0,239.0,104981.0,3.06898361263628,0.94,11.19,0.41,87.46,3.4,39.38954174377084,6.3,1.03,0.45,87.22,11.3,2.4170777746917267,70.0,11.27,17.72,1.01,10.331186885136812,4.84555555555555,81.3322222222222,65.6,25.81714285714286,0.0665,5.835,2.185,9.78,2.32,0.043,0.19,54.075,11.65,0.1025,1.99656212551987,0.15,114.81190572302124,0.1,96.28,0.52,1.04,1.36,0.0,0.0,1.6677530516968904,2.0,60.15981741009311,4.195042923227974,2.38077394760747,0.0401934869018674,0.0052309579042987,0.089867011924577,0.3371100969298535,4.490109007230354,4.462648864513475,0.0662515329724276,0.0783676251135481,0.0375767815717759,43.827928595468485,0.0,0.0,0.0,0.0,0.0,0.0,0.0,0.0,0.0,0.0,0.0,0.0,0.0,2122.738367187189,7.0,1.3,3.24,82.0,26.9,10.0,60.0,27.875,8.0,126.885,118.0,563.0,41.478163493841,445.0,91.52542372881356
2024-03-15 05:00:00,2.69,1.3,1.39,1162.0,3918.0,0.0,2302.0,1249.0,237.0,104257.0,3.02697476027636,0.94,11.19,0.41,87.46,3.4,39.66264256652765,6.3,1.03,0.45,87.22,11.3,2.433836180596256,70.0,11.27,17.72,1.01,10.402816447540427,4.84555555555555,81.3322222222222,65.6,25.81714285714286,0.0665,5.835,2.185,9.78,2.32,0.043,0.19,54.075,11.65,0.1025,1.99656212551987,0.15,115.60793493603418,0.1,96.28,0.52,1.04,1.36,0.0,0.0,1.6793161395219889,2.0,60.15981741009311,4.195042923227974,2.38077394760747,0.0401934869018674,0.0052309579042987,0.089867011924577,0.3371100969298535,4.490109007230354,4.462648864513475,0.0662515329724276,0.0783676251135481,0.0375767815717759,44.13180223373039,0.0,0.0,0.0,0.0,0.0,0.0,0.0,0.0,0.0,0.0,0.0,0.0,0.0,2122.738367187189,7.0,1.3,3.05,82.0,26.9,10.0,60.0,27.875,8.0,129.0625,125.0,575.0,42.4842484248425,450.0,92.16
2024-03-15 06:00:00,2.67,1.3,1.37,1166.0,3700.0,0.0,2282.0,1247.0,235.0,102176.0,2.91684743384665,0.94,11.19,0.41,87.46,3.4,37.069445019522895,6.3,1.03,0.45,87.22,11.3,2.2747086589555265,70.0,11.27,17.72,1.01,9.722666151239476,4.84555555555555,81.3322222222222,65.6,25.81714285714286,0.0665,5.835,2.185,9.78,2.32,0.043,0.19,54.075,11.65,0.1025,1.99656212551987,0.15,108.04933082165748,0.1,96.28,0.52,1.04,1.36,0.0,0.0,1.569520164976182,2.0,60.15981741009311,4.195042923227974,2.38077394760747,0.0401934869018674,0.0052309579042987,0.089867011924577,0.3371100969298535,4.490109007230354,4.462648864513475,0.0662515329724276,0.0783676251135481,0.0375767815717759,41.24640494570427,0.0,0.0,0.0,0.0,0.0,0.0,0.0,0.0,0.0,0.0,0.0,0.0,0.0,2122.738367187189,7.0,1.3,2.68,82.0,26.9,10.0,60.0,27.875,8.0,128.2675,119.0,569.0,42.6517571884984,450.0,86.1344537815126
2024-03-15 07:00:00,2.56,1.3,1.26,1165.0,3701.0,0.0,2259.0,1296.0,232.0,98110.0,3.03846489383023,0.94,11.19,0.41,87.46,3.4,37.033279707308736,6.3,1.03,0.45,87.22,11.3,2.27248943099557,70.0,11.27,17.72,1.01,9.713180623287048,4.84555555555555,81.3322222222222,65.6,25.81714285714286,0.0665,5.835,2.185,9.78,2.32,0.043,0.19,54.075,11.65,0.1025,1.99656212551987,0.15,107.94391684036806,0.1,96.28,0.52,1.04,1.36,0.0,0.0,1.5679889257908397,2.0,60.15981741009311,4.195042923227974,2.38077394760747,0.0401934869018674,0.0052309579042987,0.089867011924577,0.3371100969298535,4.490109007230354,4.462648864513475,0.0662515329724276,0.0783676251135481,0.0375767815717759,41.206164550635286,0.0,0.0,0.0,0.0,0.0,0.0,0.0,0.0,0.0,0.0,0.0,0.0,0.0,2122.738367187189,7.0,1.3,2.97,82.0,26.9,10.0,60.0,27.875,8.0,128.2675,119.0,569.0,40.6271616324648,450.0,86.05042016806723
2024-03-15 08:00:00,2.61,1.29,1.32,1169.0,3698.0,0.0,2257.0,1285.0,238.0,101554.0,2.93311500117199,0.96,11.06,0.4,87.58,4.1,39.45580348348682,7.1,1.0,0.44,87.34,11.22,2.4211438229697624,70.59,10.89,17.42,1.1,10.348566178879128,4.84555555555555,81.3322222222222,65.6,25.68142857142857,0.065,5.75,2.22,9.78,2.365,0.0435,0.195,54.27,11.395,0.0995,1.9817960981483,0.155,115.00504421299918,0.2,96.5,0.8700000000000001,0.86,1.28,0.0,0.0,1.6705585735113082,2.0,60.1882817786576,4.593301541111168,2.100967434509337,0.0960580460705602,0.0133180270101391,0.0918573375794837,0.2365538904262064,3.247050008138741,4.991294456200403,0.0582708816626144,0.2938452104785061,0.0206154789521493,43.9016566630803,0.0,0.0,0.0,0.0,0.0,0.0,0.0,0.0,0.0,0.0,0.0,0.0,0.0,2122.738367187189,7.0,1.3,3.32,82.0,26.9,10.0,60.0,27.875,8.0,129.85750000000002,131.0,581.0,40.8752327746741,450.0,91.6793893129771
2024-03-15 09:00:00,2.65,1.3,1.35,1158.0,3698.0,0.0,2297.0,1292.0,240.0,104278.0,2.8565464129214,0.96,11.06,0.4,87.58,4.1,39.59378381207188,7.1,1.0,0.44,87.34,11.22,2.4296107705604983,70.59,10.89,17.42,1.1,10.384756002319005,4.84555555555555,81.3322222222222,65.6,25.68142857142857,0.065,5.75,2.22,9.78,2.365,0.0435,0.195,54.27,11.395,0.0995,1.9817960981483,0.155,115.40722671565914,0.2,96.5,0.8700000000000001,0.86,1.28,0.0,0.0,1.6764006601130963,2.0,60.1882817786576,4.593301541111168,2.100967434509337,0.0960580460705602,0.0133180270101391,0.0918573375794837,0.2365538904262064,3.247050008138741,4.991294456200403,0.0582708816626144,0.2938452104785061,0.0206154789521493,44.05518452151905,0.0,0.0,0.0,0.0,0.0,0.0,0.0,0.0,0.0,0.0,0.0,0.0,0.0,2122.738367187189,7.0,1.3,3.18,82.0,26.9,10.0,60.0,27.875,8.0,129.0625,125.0,575.0,41.9692737430168,450.0,92.0
2024-03-15 10:00:00,2.69,1.3,1.39,1150.0,3700.0,0.0,2316.0,1255.0,236.0,104274.0,2.85819984889084,0.96,11.06,0.4,87.58,4.1,38.246547311850144,7.1,1.0,0.44,87.34,11.22,2.3469397046435057,70.59,10.89,17.42,1.1,10.031399465378092,4.84555555555555,81.3322222222222,65.6,25.68142857142857,0.065,5.75,2.22,9.78,2.365,0.0435,0.195,54.27,11.395,0.0995,1.9817960981483,0.155,111.48032675179928,0.2,96.5,0.8700000000000001,0.86,1.28,0.0,0.0,1.6193586716782462,2.0,60.1882817786576,4.593301541111168,2.100967434509337,0.0960580460705602,0.0133180270101391,0.0918573375794837,0.2365538904262064,3.247050008138741,4.991294456200403,0.0582708816626144,0.2938452104785061,0.0206154789521493,42.55614232607984,0.0,0.0,0.0,0.0,0.0,0.0,0.0,0.0,0.0,0.0,0.0,0.0,0.0,2122.738367187189,7.0,1.3,3.1,82.0,26.9,10.0,60.0,27.875,8.0,127.7375,115.0,565.0,42.1369102682701,450.0,88.8695652173913
2024-03-15 11:00:00,2.65,1.3,1.35,1159.0,3700.0,0.0,2324.0,1271.0,237.0,103129.0,2.88991165581442,0.96,11.06,0.4,87.58,4.1,38.08559427863782,7.1,1.0,0.44,87.34,11.22,2.337063072874661,70.59,10.89,17.42,1.1,9.989184303885152,4.84555555555555,81.3322222222222,65.6,25.68142857142857,0.065,5.75,2.22,9.78,2.365,0.0435,0.195,54.27,11.395,0.0995,1.9817960981483,0.155,111.01118383576292,0.2,96.5,0.8700000000000001,0.86,1.28,0.0,0.0,1.612543920847534,2.0,60.1882817786576,4.593301541111168,2.100967434509337,0.0960580460705602,0.0133180270101391,0.0918573375794837,0.2365538904262064,3.247050008138741,4.991294456200403,0.0582708816626144,0.2938452104785061,0.0206154789521493,42.37705321423533,0.0,0.0,0.0,0.0,0.0,0.0,0.0,0.0,0.0,0.0,0.0,0.0,0.0,2122.738367187189,6.0,1.3,3.02,82.0,26.9,10.0,60.0,27.875,8.0,127.4725,113.0,563.0,41.5704387990762,450.0,88.49557522123894
2024-03-15 12:00:00,2.66,1.27,1.39,1150.0,3763.0,119.0,2332.0,1245.0,236.0,103336.0,2.9374073382722,0.96,11.06,0.4,87.58,4.1,38.27194165064401,7.1,1.0,0.44,87.34,11.22,2.348497988624084,70.59,10.89,17.42,1.1,10.038059955657731,4.84555555555555,81.3322222222222,65.6,25.68142857142857,0.065,5.75,2.22,9.78,2.365,0.0435,0.195,54.27,11.395,0.0995,1.9817960981483,0.155,111.55434569953076,0.2,96.5,0.8700000000000001,0.86,1.28,0.0,0.0,1.6204338678888237,2.0,60.1882817786576,4.593301541111168,2.100967434509337,0.0960580460705602,0.0133180270101391,0.0918573375794837,0.2365538904262064,3.247050008138741,4.991294456200403,0.0582708816626144,0.2938452104785061,0.0206154789521493,42.58439808174784,0.0,0.0,0.0,0.0,0.0,0.0,0.0,0.0,0.0,0.0,0.0,0.0,0.0,2122.738367187189,7.0,1.3,3.25,82.0,26.9,10.0,60.0,27.875,8.0,127.34,112.0,562.0,41.5509259259259,450.0,88.92857142857143
2024-03-15 13:00:00,2.64,1.3,1.34,1149.0,3999.0,253.0,2330.0,1276.0,236.0,103012.0,3.13639937227042,0.96,11.06,0.4,87.58,4.1,37.11423691997164,7.1,1.0,0.44,87.34,11.22,2.2774572440435463,70.59,10.89,17.42,1.1,9.734414282189732,4.84555555555555,81.3322222222222,65.6,25.68142857142857,0.065,5.75,2.22,9.78,2.365,0.0435,0.195,54.27,11.395,0.0995,1.9817960981483,0.155,108.17988942233704,0.2,96.5,0.8700000000000001,0.86,1.28,0.0,0.0,1.5714166538754593,2.0,60.1882817786576,4.593301541111168,2.100967434509337,0.0960580460705602,0.0133180270101391,0.0918573375794837,0.2365538904262064,3.247050008138741,4.991294456200403,0.0582708816626144,0.2938452104785061,0.0206154789521493,41.29624396711998,0.0,0.0,0.0,0.0,0.0,0.0,0.0,0.0,0.0,0.0,0.0,0.0,0.0,2122.738367187189,7.0,1.3,3.35,82.0,26.9,10.0,60.0,27.875,8.0,126.9425,109.0,559.0,42.2381835032437,450.0,86.23853211009174
2024-03-15 14:00:00,2.64,1.3,1.34,1149.0,3992.0,249.0,2330.0,1276.0,236.0,103006.0,3.13094449886266,0.96,11.06,0.4,87.58,4.1,37.1680776891979,7.1,1.0,0.44,87.34,11.22,2.2807610988463174,70.59,10.89,17.42,1.1,9.748535772927918,4.84555555555555,81.3322222222222,65.6,25.68142857142857,0.065,5.75,2.22,9.78,2.365,0.0435,0.195,54.27,11.395,0.0995,1.9817960981483,0.155,108.33682349790136,0.2,96.5,0.8700000000000001,0.86,1.28,0.0,0.0,1.573696271845298,2.0,60.1882817786576,4.593301541111168,2.100967434509337,0.0960580460705602,0.0133180270101391,0.0918573375794837,0.2365538904262064,3.247050008138741,4.991294456200403,0.0582708816626144,0.2938452104785061,0.0206154789521493,41.356151477710576,0.0,0.0,0.0,0.0,0.0,0.0,0.0,0.0,0.0,0.0,0.0,0.0,0.0,2122.738367187189,7.0,1.3,3.36,82.0,26.9,10.0,60.0,27.875,8.0,127.075,110.0,560.0,42.3050219856515,450.0,86.36363636363636
2024-03-15 15:00:00,2.63,1.3,1.33,1149.0,4000.0,789.0,2321.0,1289.0,235.0,102467.0,3.17462194074362,0.96,11.06,0.4,87.58,4.1,38.03626436604834,7.1,1.0,0.44,87.34,11.22,2.3340360197517,70.59,10.89,17.42,1.1,9.976245931834404,4.84555555555555,81.3322222222222,65.6,25.68142857142857,0.065,5.75,2.22,9.78,2.365,0.0435,0.195,54.27,11.395,0.0995,1.9817960981483,0.155,110.86739792146136,0.2,96.5,0.8700000000000001,0.86,1.28,0.0,0.0,1.6104552925310078,2.0,60.1882817786576,4.593301541111168,2.100967434509337,0.0960580460705602,0.0133180270101391,0.0918573375794837,0.2365538904262064,3.247050008138741,4.991294456200403,0.0582708816626144,0.2938452104785061,0.0206154789521493,42.322164840548325,0.0,0.0,0.0,0.0,0.0,0.0,0.0,0.0,0.0,0.0,0.0,0.0,0.0,2122.738367187189,7.0,1.3,3.24,82.0,26.9,10.0,60.0,27.875,8.0,126.4125,105.0,555.0,42.1604375569736,450.0,88.38095238095238
2024-03-15 16:00:00,2.63,1.3,1.33,1150.0,4000.0,549.0,2330.0,1279.0,234.0,102381.0,3.16798825221845,0.96768507055389,10.9568507055389,0.4107402822155596,87.66472394169166,3.630552116616697,37.33834081311528,6.8,1.03,0.43,87.36,11.18,2.2912090298059447,69.895,11.025,17.9,1.18,9.793192808145031,4.84555555555555,81.3322222222222,65.6,25.54571428571429,0.063,5.665,2.15,9.29,2.29,0.0435,0.19,54.515,11.295,0.104,1.993802116441685,0.135,108.83310329365196,0.1,96.28,0.69,1.11,1.3,0.0,0.0,1.5809052118820162,2.0,60.70836625832912,3.982926831086854,2.240386973803735,0.0581741382116806,0.0145199618791578,0.1086263796751849,0.272515193045833,3.558585639574258,4.794184495948993,0.0582708816626144,0.1202902303528011,0.0287980651309813,41.54559973496714,0.0,0.0,0.0,0.0,0.0,0.0,0.0,0.0,0.0,0.0,0.0,0.0,0.0,2122.738367187189,7.0,1.3,3.27,82.0,26.9,10.0,60.0,27.875,8.0,126.81,108.0,558.0,41.0197519522278,450.0,86.75925925925925
2024-03-15 17:00:00,2.65,1.3,1.35,1150.0,4000.0,539.0,2334.0,1322.0,244.0,105195.0,3.08238486381976,0.96768507055389,10.9568507055389,0.4107402822155596,87.66472394169166,3.630552116616697,37.55164918237848,6.8,1.03,0.43,87.36,11.18,2.3042983650882816,69.895,11.025,17.9,1.18,9.849139857271858,4.84555555555555,81.3322222222222,65.6,25.54571428571429,0.063,5.665,2.15,9.29,2.29,0.0435,0.19,54.515,11.295,0.104,1.993802116441685,0.135,109.4548505721831,0.1,96.28,0.69,1.11,1.3,0.0,0.0,1.5899366874474168,2.0,60.70836625832912,3.982926831086854,2.240386973803735,0.0581741382116806,0.0145199618791578,0.1086263796751849,0.272515193045833,3.558585639574258,4.794184495948993,0.0582708816626144,0.1202902303528011,0.0287980651309813,41.78294354662399,0.0,0.0,0.0,0.0,0.0,0.0,0.0,0.0,0.0,0.0,0.0,0.0,0.0,2122.738367187189,7.0,1.3,3.22,82.0,26.9,10.0,60.0,27.875,8.0,126.015,102.0,552.0,41.5227272727273,450.0,87.25490196078431
2024-03-15 18:00:00,2.64,1.3,1.34,1149.0,3997.0,428.0,2333.0,1329.0,245.0,105170.0,3.07674701429185,0.96768507055389,10.9568507055389,0.4107402822155596,87.66472394169166,3.630552116616697,38.03626436604834,6.8,1.03,0.43,87.36,11.18,2.3340360197517,69.895,11.025,17.9,1.18,9.976245931834404,4.84555555555555,81.3322222222222,65.6,25.54571428571429,0.063,5.665,2.15,9.29,2.29,0.0435,0.19,54.515,11.295,0.104,1.993802116441685,0.135,110.86739792146136,0.1,96.28,0.69,1.11,1.3,0.0,0.0,1.6104552925310078,2.0,60.70836625832912,3.982926831086854,2.240386973803735,0.0581741382116806,0.0145199618791578,0.1086263796751849,0.272515193045833,3.558585639574258,4.794184495948993,0.0582708816626144,0.1202902303528011,0.0287980651309813,42.322164840548325,0.0,0.0,0.0,0.0,0.0,0.0,0.0,0.0,0.0,0.0,0.0,0.0,0.0,2122.738367187189,7.0,1.3,3.26,82.0,26.9,10.0,60.0,27.875,8.0,126.4125,105.0,555.0,42.5579824363882,450.0,88.38095238095238
2024-03-15 19:00:00,2.67,1.3,1.37,1151.0,4000.0,370.0,2332.0,1252.0,234.0,102672.0,3.1520765396739,0.96768507055389,10.9568507055389,0.4107402822155596,87.66472394169166,3.630552116616697,37.285450566111166,6.8,1.03,0.43,87.36,11.18,2.2879635023163587,69.895,11.025,17.9,1.18,9.779320622737163,4.84555555555555,81.3322222222222,65.6,25.54571428571429,0.063,5.665,2.15,9.29,2.29,0.0435,0.19,54.515,11.295,0.104,1.993802116441685,0.135,108.6789397826316,0.1,96.28,0.69,1.11,1.3,0.0,0.0,1.5786658390195465,2.0,60.70836625832912,3.982926831086854,2.240386973803735,0.0581741382116806,0.0145199618791578,0.1086263796751849,0.272515193045833,3.558585639574258,4.794184495948993,0.0582708816626144,0.1202902303528011,0.0287980651309813,41.48674985079808,0.0,0.0,0.0,0.0,0.0,0.0,0.0,0.0,0.0,0.0,0.0,0.0,0.0,2122.738367187189,7.0,1.3,3.3,82.0,26.9,10.0,60.0,27.875,8.0,127.075,110.0,560.0,41.8701059419622,450.0,86.63636363636364
2024-03-15 20:00:00,2.66,1.3,1.36,1150.0,3991.0,0.0,2341.0,1252.0,232.0,101896.0,3.15472190832594,0.96768507055389,10.9568507055389,0.4107402822155596,87.66472394169166,3.630552116616697,37.61035229785656,6.8,1.03,0.43,87.36,11.18,2.307900590182704,69.895,11.025,17.9,1.18,9.864536656267108,4.84555555555555,81.3322222222222,65.6,25.54571428571429,0.063,5.665,2.15,9.29,2.29,0.0435,0.19,54.515,11.295,0.104,1.993802116441685,0.135,109.625957324421,0.1,96.28,0.69,1.11,1.3,0.0,0.0,1.5924221771395672,2.0,60.70836625832912,3.982926831086854,2.240386973803735,0.0581741382116806,0.0145199618791578,0.1086263796751849,0.272515193045833,3.558585639574258,4.794184495948993,0.0582708816626144,0.1202902303528011,0.0287980651309813,41.84826128934466,0.0,0.0,0.0,0.0,0.0,0.0,0.0,0.0,0.0,0.0,0.0,0.0,0.0,2122.738367187189,7.0,1.3,3.08,82.0,26.9,10.0,60.0,27.875,8.0,127.7375,115.0,565.0,41.3018565207426,450.0,87.3913043478261
2024-03-15 21:00:00,2.68,1.3,1.38,1151.0,4000.0,386.0,2335.0,1226.0,231.0,101669.0,3.18391678722009,0.96768507055389,10.9568507055389,0.4107402822155596,87.66472394169166,3.630552116616697,37.21651728919385,6.8,1.03,0.43,87.36,11.18,2.283733519326017,69.895,11.025,17.9,1.18,9.761240631579351,4.84555555555555,81.3322222222222,65.6,25.54571428571429,0.063,5.665,2.15,9.29,2.29,0.0435,0.19,54.515,11.295,0.104,1.993802116441685,0.135,108.4780143455678,0.1,96.28,0.69,1.11,1.3,0.0,0.0,1.5757472043299086,2.0,60.70836625832912,3.982926831086854,2.240386973803735,0.0581741382116806,0.0145199618791578,0.1086263796751849,0.272515193045833,3.558585639574258,4.794184495948993,0.0582708816626144,0.1202902303528011,0.0287980651309813,41.41004921898479,0.0,0.0,0.0,0.0,0.0,0.0,0.0,0.0,0.0,0.0,0.0,0.0,0.0,2122.738367187189,7.0,1.3,3.02,82.0,26.9,10.0,60.0,27.875,8.0,126.4125,105.0,555.0,42.2762380736029,450.0,86.47619047619048
2024-03-15 22:00:00,2.64,1.3,1.34,1151.0,4001.0,777.0,2317.0,1271.0,234.0,102259.0,3.18146292337817,0.96768507055389,10.9568507055389,0.4107402822155596,87.66472394169166,3.630552116616697,37.58803568916277,6.8,1.03,0.43,87.36,11.18,2.3065311663079324,69.895,11.025,17.9,1.18,9.858683400685772,4.84555555555555,81.3322222222222,65.6,25.54571428571429,0.063,5.665,2.15,9.29,2.29,0.0435,0.19,54.515,11.295,0.104,1.993802116441685,0.135,109.56090928730306,0.1,96.28,0.69,1.11,1.3,0.0,0.0,1.5914772920100395,2.0,60.70836625832912,3.982926831086854,2.240386973803735,0.0581741382116806,0.0145199618791578,0.1086263796751849,0.272515193045833,3.558585639574258,4.794184495948993,0.0582708816626144,0.1202902303528011,0.0287980651309813,41.82343006031725,0.0,0.0,0.0,0.0,0.0,0.0,0.0,0.0,0.0,0.0,0.0,0.0,0.0,2122.738367187189,7.0,1.3,3.33,82.0,26.9,10.0,60.0,27.875,8.0,126.9425,109.0,559.0,41.4025623735671,450.0,87.33944954128441
2024-03-15 23:00:00,2.66,1.3,1.36,1148.0,3998.0,187.0,2319.0,1276.0,236.0,103683.0,3.11280468201517,0.9499999999999998,10.93612161977266,0.3948397686039065,87.71903861162343,3.116023139609341,40.09129186099023,6.7,1.04,0.44,87.32,11.2,2.448259519283531,69.07,10.51,19.32,1.1,9.567038139433636,4.82222222222223,81.3111111111111,63.93,25.41,0.063,5.75,2.25,9.635,2.26,0.0435,0.195,54.27,11.445,0.1025,1.990476665789495,0.155,118.3040337958834,0.1,96.27,0.66,1.13,1.28,0.0,0.0,1.3906675778113478,2.0,60.25249105890851,4.052077096088946,2.301677374456799,0.0603354748913596,0.0194381871728653,0.1046562458522491,0.2824740197078845,3.762118492370903,5.172224135393649,0.0605032123370394,0.1145703073153113,0.031,44.20709565288497,0.0,0.0,0.0,0.0,0.0,0.0,0.0,0.0,0.0,0.0,0.0,0.0,0.0,2122.738367187189,7.0,1.3,3.23,82.0,26.9,10.0,60.0,27.875,8.0,127.2075,111.0,561.0,41.4567109482364,450.0,93.15315315315316
2024-03-16 00:00:00,2.7,1.3,1.4,1150.0,3998.0,904.0,2317.0,1249.0,236.0,104579.0,3.11269243310669,0.9499999999999998,10.93612161977266,0.3948397686039065,87.71903861162343,3.116023139609341,39.13564239721202,6.7,1.04,0.44,87.32,11.2,2.38990076384842,69.07,10.51,19.32,1.1,9.338990240663092,4.82222222222223,81.3111111111111,63.93,25.41,0.063,5.75,2.25,9.635,2.26,0.0435,0.195,54.27,11.445,0.1025,1.990476665789495,0.155,115.48404019598044,0.1,96.27,0.66,1.13,1.28,0.0,0.0,1.3575184657887869,2.0,60.25249105890851,4.052077096088946,2.301677374456799,0.0603354748913596,0.0194381871728653,0.1046562458522491,0.2824740197078845,3.762118492370903,5.172224135393649,0.0605032123370394,0.1145703073153113,0.031,43.1533384578723,0.0,0.0,0.0,0.0,0.0,0.0,0.0,0.0,0.0,0.0,0.0,0.0,0.0,2100.9658961381315,8.0,1.3,3.46,82.0,26.9,10.0,60.0,27.875,8.0,124.235,98.0,543.0,41.7680826636051,445.0,90.0
2024-03-16 01:00:00,2.7,1.3,1.4,1151.0,4000.0,210.0,2318.0,1246.0,236.0,104776.0,3.08266712966286,0.9499999999999998,10.93612161977266,0.3948397686039065,87.71903861162343,3.116023139609341,40.49451886933744,6.7,1.04,0.44,87.32,11.2,2.472883429259823,69.07,10.51,19.32,1.1,9.66326073513056,4.82222222222223,81.3111111111111,63.93,25.41,0.063,5.75,2.25,9.635,2.26,0.0435,0.195,54.27,11.445,0.1025,1.990476665789495,0.155,119.49390270278528,0.1,96.27,0.66,1.13,1.28,0.0,0.0,1.4046545236286752,2.0,60.25249105890851,4.052077096088946,2.301677374456799,0.0603354748913596,0.0194381871728653,0.1046562458522491,0.2824740197078845,3.762118492370903,5.172224135393649,0.0605032123370394,0.1145703073153113,0.031,44.65171826543731,0.0,0.0,0.0,0.0,0.0,0.0,0.0,0.0,0.0,0.0,0.0,0.0,0.0,2100.9658961381315,7.0,1.3,3.41,82.0,26.9,10.0,60.0,27.875,8.0,127.34,112.0,562.0,41.7778783080751,450.0,93.125
2024-03-16 02:00:00,2.71,1.3,1.41,1147.0,3998.0,146.0,2325.0,1239.0,235.0,104821.0,3.07745939991425,0.9499999999999998,10.93612161977266,0.3948397686039065,87.71903861162343,3.116023139609341,38.12619130363314,6.7,1.04,0.44,87.32,11.2,2.3282564981142344,69.07,10.51,19.32,1.1,9.098103587630115,4.82222222222223,81.3111111111111,63.93,25.41,0.063,5.75,2.25,9.635,2.26,0.0435,0.195,54.27,11.445,0.1025,1.990476665789495,0.155,112.5052851909254,0.1,96.27,0.66,1.13,1.28,0.0,0.0,1.3225031085362984,2.0,60.25249105890851,4.052077096088946,2.301677374456799,0.0603354748913596,0.0194381871728653,0.1046562458522491,0.2824740197078845,3.762118492370903,5.172224135393649,0.0605032123370394,0.1145703073153113,0.031,42.04025631510972,0.0,0.0,0.0,0.0,0.0,0.0,0.0,0.0,0.0,0.0,0.0,0.0,0.0,2100.9658961381315,7.0,1.3,3.27,82.0,26.9,10.0,60.0,27.875,8.0,127.34,112.0,562.0,42.3671058609723,450.0,87.67857142857143
2024-03-16 03:00:00,2.64,1.3,1.34,1150.0,4002.0,359.0,2325.0,1288.0,237.0,103233.0,3.13603205178181,0.9499999999999998,10.93612161977266,0.3948397686039065,87.71903861162343,3.116023139609341,40.15162480627775,6.7,1.04,0.44,87.32,11.2,2.4519438781747027,69.07,10.51,19.32,1.1,9.58143547017148,4.82222222222223,81.3111111111111,63.93,25.41,0.063,5.75,2.25,9.635,2.26,0.0435,0.195,54.27,11.445,0.1025,1.990476665789495,0.155,118.48206823845136,0.1,96.27,0.66,1.13,1.28,0.0,0.0,1.3927603781924418,2.0,60.25249105890851,4.052077096088946,2.301677374456799,0.0603354748913596,0.0194381871728653,0.1046562458522491,0.2824740197078845,3.762118492370903,5.172224135393649,0.0605032123370394,0.1145703073153113,0.031,44.27362242614521,0.0,0.0,0.0,0.0,0.0,0.0,0.0,0.0,0.0,0.0,0.0,0.0,0.0,2100.9658961381315,7.0,1.3,3.32,82.0,26.9,10.0,60.0,27.875,8.0,126.6775,107.0,557.0,42.0838971583221,450.0,92.33644859813084
2024-03-16 04:00:00,2.69,1.3,1.39,1151.0,3998.0,586.0,2314.0,1257.0,237.0,104961.0,3.0894837703036,0.9499999999999998,10.93612161977266,0.3948397686039065,87.71903861162343,3.116023139609341,38.06905256248716,6.7,1.04,0.44,87.32,11.2,2.324767200053809,69.07,10.51,19.32,1.1,9.084468494062213,4.82222222222223,81.3111111111111,63.93,25.41,0.063,5.75,2.25,9.635,2.26,0.0435,0.195,54.27,11.445,0.1025,1.990476665789495,0.155,112.33667641705432,0.1,96.27,0.66,1.13,1.28,0.0,0.0,1.320521107182384,2.0,60.25249105890851,4.052077096088946,2.301677374456799,0.0603354748913596,0.0194381871728653,0.1046562458522491,0.2824740197078845,3.762118492370903,5.172224135393649,0.0605032123370394,0.1145703073153113,0.031,41.97725166551939,0.0,0.0,0.0,0.0,0.0,0.0,0.0,0.0,0.0,0.0,0.0,0.0,0.0,2100.9658961381315,7.0,1.3,3.36,82.0,26.9,10.0,60.0,27.875,8.0,126.545,106.0,556.0,42.3190378942591,450.0,87.54716981132076
2024-03-16 05:00:00,2.68,1.3,1.38,1147.0,4000.0,511.0,2326.0,1273.0,238.0,104999.0,3.08714115800865,0.9499999999999998,10.93612161977266,0.3948397686039065,87.71903861162343,3.116023139609341,37.68617416027824,6.7,1.04,0.44,87.32,11.2,2.301385920742923,69.07,10.51,19.32,1.1,8.993101713231127,4.82222222222223,81.3111111111111,63.93,25.41,0.063,5.75,2.25,9.635,2.26,0.0435,0.195,54.27,11.445,0.1025,1.990476665789495,0.155,111.20685352205524,0.1,96.27,0.66,1.13,1.28,0.0,0.0,1.3072400040929062,2.0,60.25249105890851,4.052077096088946,2.301677374456799,0.0603354748913596,0.0194381871728653,0.1046562458522491,0.2824740197078845,3.762118492370903,5.172224135393649,0.0605032123370394,0.1145703073153113,0.031,41.55506666313629,0.0,0.0,0.0,0.0,0.0,0.0,0.0,0.0,0.0,0.0,0.0,0.0,0.0,2100.9658961381315,7.0,1.3,3.22,82.0,26.9,10.0,60.0,27.875,8.0,126.4125,105.0,555.0,42.7045454545455,450.0,86.66666666666667
2024-03-16 06:00:00,2.68,1.3,1.38,1148.0,3999.0,549.0,2324.0,1285.0,239.0,105141.0,3.08357358251018,0.9499999999999998,10.93612161977266,0.3948397686039065,87.71903861162343,3.116023139609341,38.02802987653621,6.7,1.04,0.44,87.32,11.2,2.3222620629847857,69.07,10.51,19.32,1.1,9.074679196116024,4.82222222222223,81.3111111111111,63.93,25.41,0.063,5.75,2.25,9.635,2.26,0.0435,0.195,54.27,11.445,0.1025,1.990476665789495,0.155,112.21562396401872,0.1,96.27,0.66,1.13,1.28,0.0,0.0,1.3190981318513684,2.0,60.25249105890851,4.052077096088946,2.301677374456799,0.0603354748913596,0.0194381871728653,0.1046562458522491,0.2824740197078845,3.762118492370903,5.172224135393649,0.0605032123370394,0.1145703073153113,0.031,41.9320175581212,0.0,0.0,0.0,0.0,0.0,0.0,0.0,0.0,0.0,0.0,0.0,0.0,0.0,2100.9658961381315,7.0,1.3,3.21,82.0,26.9,10.0,60.0,27.875,8.0,126.545,106.0,556.0,42.7095292766935,450.0,87.45283018867924
2024-03-16 07:00:00,2.7,1.29,1.41,1150.0,3999.0,1013.0,2314.0,1255.0,239.0,105894.0,3.0784030174905,0.9499999999999998,10.93612161977266,0.3948397686039065,87.71903861162343,3.116023139609341,37.13537623024341,6.7,1.04,0.44,87.32,11.2,2.267750280362834,69.07,10.51,19.32,1.1,8.86166407280698,4.82222222222223,81.3111111111111,63.93,25.41,0.063,5.75,2.25,9.635,2.26,0.0435,0.195,54.27,11.445,0.1025,1.990476665789495,0.155,109.58152258596364,0.1,96.27,0.66,1.13,1.28,0.0,0.0,1.2881341886484714,2.0,60.25249105890851,4.052077096088946,2.301677374456799,0.0603354748913596,0.0194381871728653,0.1046562458522491,0.2824740197078845,3.762118492370903,5.172224135393649,0.0605032123370394,0.1145703073153113,0.031,40.947723381136605,0.0,0.0,0.0,0.0,0.0,0.0,0.0,0.0,0.0,0.0,0.0,0.0,0.0,2100.9658961381315,8.0,1.3,3.3,82.0,26.9,10.0,60.0,27.875,8.0,125.75,100.0,550.0,42.2047970479705,450.0,85.4
2024-03-16 08:00:00,2.7,1.29,1.41,1150.0,4002.0,1119.0,2309.0,1262.0,240.0,106306.0,3.07249206687234,0.9648397686039064,10.92839768603906,0.3896795372078132,87.71708300814922,2.470830081492143,37.671822989615535,5.9,1.05,0.43,87.44,11.08,2.30050953615772,69.48,10.44,19.06,1.02,8.98967707434566,4.82222222222223,81.3111111111111,63.93,25.41,0.0635,5.695,2.18,9.575,2.22,0.0445,0.195,54.445,11.375,0.1,1.997400779457835,0.15,111.16450513914508,0.1,95.79,1.13,1.12,1.19,0.0,0.0,1.3067421975414617,2.0,59.73534259548506,3.964928632665504,2.601677374456798,0.0603354748913596,0.0142180586793837,0.0948428268565947,0.3002727347730688,4.774717346620013,5.06088223582821,0.0584696648479034,0.0886374022935833,0.0333731620086912,41.53924218992108,0.0,0.0,0.0,0.0,0.0,0.0,0.0,0.0,0.0,0.0,0.0,0.0,0.0,2100.9658961381315,7.0,1.3,3.31,82.0,26.9,10.0,60.0,27.875,8.0,125.8825,101.0,551.0,42.2155688622754,450.0,86.63366336633663
2024-03-16 09:00:00,2.69,1.29,1.4,1149.0,4000.0,918.0,2320.0,1257.0,238.0,105286.0,3.09364274328876,0.9648397686039064,10.92839768603906,0.3896795372078132,87.71708300814922,2.470830081492143,37.71487650160366,5.9,1.05,0.43,87.44,11.08,2.303138689913329,69.48,10.44,19.06,1.02,8.999950991002056,4.82222222222223,81.3111111111111,63.93,25.41,0.0635,5.695,2.18,9.575,2.22,0.0445,0.195,54.445,11.375,0.1,1.997400779457835,0.15,111.29155028787552,0.1,95.79,1.13,1.12,1.19,0.0,0.0,1.3082356171957945,2.0,59.73534259548506,3.964928632665504,2.601677374456798,0.0603354748913596,0.0142180586793837,0.0948428268565947,0.3002727347730688,4.774717346620013,5.06088223582821,0.0584696648479034,0.0886374022935833,0.0333731620086912,41.5867156095667,0.0,0.0,0.0,0.0,0.0,0.0,0.0,0.0,0.0,0.0,0.0,0.0,0.0,2100.9658961381315,7.0,1.3,3.34,82.0,26.9,10.0,60.0,27.875,8.0,125.8825,101.0,551.0,42.6917839310032,450.0,86.73267326732673
2024-03-16 10:00:00,2.66,1.3,1.36,1150.0,3998.0,434.0,2331.0,1268.0,236.0,103650.0,3.12307283807121,0.9648397686039064,10.92839768603906,0.3896795372078132,87.71708300814922,2.470830081492143,38.50237957525066,5.9,1.05,0.43,87.44,11.08,2.351229230452814,69.48,10.44,19.06,1.02,9.187873893726795,4.82222222222223,81.3111111111111,63.93,25.41,0.0635,5.695,2.18,9.575,2.22,0.0445,0.195,54.445,11.375,0.1,1.997400779457835,0.15,113.61536640640144,0.1,95.79,1.13,1.12,1.19,0.0,0.0,1.33555214757214,2.0,59.73534259548506,3.964928632665504,2.601677374456798,0.0603354748913596,0.0142180586793837,0.0948428268565947,0.3002727347730688,4.774717346620013,5.06088223582821,0.0584696648479034,0.0886374022935833,0.0333731620086912,42.455064372793466,0.0,0.0,0.0,0.0,0.0,0.0,0.0,0.0,0.0,0.0,0.0,0.0,0.0,2100.9658961381315,7.0,1.3,3.39,82.0,26.9,10.0,60.0,27.875,8.0,126.1475,103.0,553.0,42.0517560073937,450.0,88.54368932038835
2024-03-16 11:00:00,2.65,1.3,1.35,1151.0,4000.0,598.0,2330.0,1264.0,234.0,102488.0,3.16655633324978,0.9648397686039064,10.92839768603906,0.3896795372078132,87.71708300814922,2.470830081492143,37.439764559999496,5.9,1.05,0.43,87.44,11.08,2.286338397414988,69.48,10.44,19.06,1.02,8.93430066356769,4.82222222222223,81.3111111111111,63.93,25.41,0.0635,5.695,2.18,9.575,2.22,0.0445,0.195,54.445,11.375,0.1,1.997400779457835,0.15,110.47973178748794,0.1,95.79,1.13,1.12,1.19,0.0,0.0,1.298692665604606,2.0,59.73534259548506,3.964928632665504,2.601677374456798,0.0603354748913596,0.0142180586793837,0.0948428268565947,0.3002727347730688,4.774717346620013,5.06088223582821,0.0584696648479034,0.0886374022935833,0.0333731620086912,41.28336045803117,0.0,0.0,0.0,0.0,0.0,0.0,0.0,0.0,0.0,0.0,0.0,0.0,0.0,2100.9658961381315,7.0,1.3,3.44,82.0,26.9,10.0,60.0,27.875,8.0,125.75,100.0,550.0,43.7099725526075,450.0,86.1
