Repository: saikumar-voptimai/evonith_bf_webapp

# Evonith BF2 — Blast Furnace Intelligence Platform

Monitoring, modelling and optimisation of **Blast Furnace 2 (BF2)** at Evonith Steel: live telemetry from InfluxDB,
manual plant reports from Neon PostgreSQL, a two-zone energy model of the furnace, blend and fuel optimisers, a
conversational assistant (FurnaceMind) and a live digital twin evaluated every hour.

The platform has three deployable parts that share one Python service layer, plus the shared data library:

| Part | Path | What it is |
|---|---|---|
| **Streamlit app** (legacy) | `src/app.py`, `src/custom_pages/` | The original 11-page dashboard; still the home of the model pages. Served under `/legacy` in production |

File: src/data/V13_df_filtered.csv (part 25 of 268)
NM3/HR.,STEAMKGS/HR.,RAFTOC,PERMEABILITYKGS/HR.,TUYEREVELOCITYM/S,HOT BLAST VOLUMENM3/HR.,O2 ENRICHMENT %,COKE_VM%,COKE_ASH%,COKE_IM%,COKE_FC%,COKE_MOIST%,COKE_CALC_MT,NUTCOKE_MOIST%,NUTCOKE_VM%,NUTCOKE_IM%,NUTCOKE_FC%,NUTCOKE_ASH%,NUTCOKE_CALC_MT,PCI_2_FC%,PCI_2_ASH%,PCI_2_VM%,PCI_2_IM%,PCI_2_CALC_MT,SINTER_SP_02_COLD_STRENGTH_AI,SINTER_SP_02_COLD_STRENGTH_TI,SINTER_SP_02_HOT_STRENGTH_RI,SINTER_SP_02_HOT_STRENGTH_RDI,SINTER_SP_02_P%,SINTER_SP_02_SIO2%,SINTER_SP_02_MGO%,SINTER_SP_02_FEO%,SINTER_SP_02_AL2O3%,SINTER_SP_02_NA2O%,SINTER_SP_02_TIO2%,SINTER_SP_02_FE(T)%,SINTER_SP_02_CAO%,SINTER_SP_02_K2O%,SINTER_SP_02_BASICITY,SINTER_SP_02_MNO%,SINTER_CALC_MT,FLUX_TM%,FLUX_SIO2%,FLUX_FE2O3%,FLUX_AL2O3%,FLUX_LOI%,FLUX_MGO%,FLUX_CAO%,FLUX_CALC_MT,GEOMIN TYPE,ORE_FE(T)%,ORE_LOI%,ORE_TM%,ORE_MGO%,ORE_NA2O%,ORE_P%,ORE_TIO2%,ORE_AL2O3%,ORE_SIO2%,ORE_MNO%,ORE_CAO%,ORE_K2O%,ORE_CALC_MT,LLOYDS_PELLET_PCT_SIO2,LLOYDS_PELLET_PCT_AL2O3,LLOYDS_PELLET_PCT_FE2O3,LLOYDS_PELLET_PCT_MGO,LLOYDS_PELLET_PCT_TIO2,LLOYDS_PELLET_PCT_NA2O,TOTAL_PELLET_CALC_MT,LLOYDS_PELLET_PCT_K2O,LLOYDS_PELLET_PCT_TM,LLOYDS_PELLET_PCT_LOI,LLOYDS_PELLET_PCT_MNO,LLOYDS_PELLET_PCT_CAO,LLOYDS_PELLET_PCT_P,DAILYPRODUCTION,CHARGES/HRS.,STOCKRODLEVEL,FURNACE TOP GAS ANALYSISH2%,COKE_DISCHARGE_TIME,WEIGHTED_COKE_ANGLE,TOTAL_COKE_PORTIONS,NON_COKE_DISCHARGE_TIME,WEIGHTED_NON_COKE_ANGLE,TOTAL_NON_COKE_PORTIONS,UNITCOST LAKHS/THM,ACTUALKG/THM.,ACT. FUEL RATEKG/THM.,FURNACETOPGASANALYSISCO2ETACO,COKE RATE KG/THM,PRODUCTIONTONNESPERHR
2024-03-18 08:00:00,2.65,1.3,1.35,1167.0,4000.0,0.0,2336.0,1255.0,235.0,101468.0,3.17515758843663,0.98,10.68,0.4,87.94,3.5,37.32441405473988,6.0,1.04,0.44,87.59,10.93,2.300246182817109,69.27,10.98,18.61,1.14,9.471317458314536,4.8,81.4,63.93,24.73,0.0645,5.79,2.08,10.28,2.23,0.047,0.19,54.43,11.335,0.1005,1.95796140719349,0.195,109.25165897167278,0.099680893498205,95.88305145592342,0.9469684882329478,0.9669046669325888,1.246011168727563,0.0,0.0,1.0103222222787225,2.0,60.16496889034585,4.087732558093665,3.795984632136355,0.0724416904650009,0.0156489528075459,0.0897460900294557,0.3797130252914119,4.629734292113191,4.414591153208676,0.0585621515009103,0.090803073572729,0.0311839385285454,39.72871708953497,0.0,0.0,0.0,0.0,0.0,0.0,0.0,0.0,0.0,0.0,0.0,0.0,0.0,2138.128099826541,7.0,1.3,3.6,82.0,26.9,10.0,60.0,27.875,8.0,128.4,120.0,570.0,41.0412757973734,450.0,86.16666666666667
2024-03-18 09:00:00,2.68,1.3,1.38,1152.0,3999.0,664.0,2328.0,1258.0,238.0,104723.0,3.10021474363674,0.98,10.68,0.4,87.94,3.5,39.46136309926656,6.0,1.04,0.44,87.59,10.93,2.431943062916502,69.27,10.98,18.61,1.14,10.013582442388248,4.8,81.4,63.93,24.73,0.0645,5.79,2.08,10.28,2.23,0.047,0.19,54.43,11.335,0.1005,1.95796140719349,0.195,115.50668625515732,0.099680893498205,95.88305145592342,0.9469684882329478,0.9669046669325888,1.246011168727563,0.0,0.0,1.0681665893569627,2.0,60.16496889034585,4.087732558093665,3.795984632136355,0.0724416904650009,0.0156489528075459,0.0897460900294557,0.3797130252914119,4.629734292113191,4.414591153208676,0.0585621515009103,0.090803073572729,0.0311839385285454,42.00332062116017,0.0,0.0,0.0,0.0,0.0,0.0,0.0,0.0,0.0,0.0,0.0,0.0,0.0,2138.128099826541,7.0,1.3,3.87,82.0,26.9,10.0,60.0,27.875,8.0,125.75,100.0,550.0,41.605504587156,450.0,91.1
2024-03-18 10:00:00,2.7,1.29,1.41,1151.0,3999.0,1379.0,2302.0,1248.0,237.0,105421.0,3.10594365754404,0.98,10.68,0.4,87.94,3.5,35.51955844280854,6.0,1.04,0.44,87.59,10.93,2.189015709760189,69.27,10.98,18.61,1.14,9.01332338392795,4.8,81.4,63.93,24.73,0.0645,5.79,2.08,10.28,2.23,0.047,0.19,54.43,11.335,0.1005,1.95796140719349,0.195,103.96869673900002,0.099680893498205,95.88305145592342,0.9469684882329478,0.9669046669325888,1.246011168727563,0.0,0.0,0.9614671825166956,2.0,60.16496889034585,4.087732558093665,3.795984632136355,0.0724416904650009,0.0156489528075459,0.0897460900294557,0.3797130252914119,4.629734292113191,4.414591153208676,0.0585621515009103,0.090803073572729,0.0311839385285454,37.807599241878535,0.0,0.0,0.0,0.0,0.0,0.0,0.0,0.0,0.0,0.0,0.0,0.0,0.0,2138.128099826541,7.0,1.3,4.02,82.0,26.9,10.0,60.0,27.875,8.0,125.75,100.0,550.0,41.2580943570768,450.0,82.0
2024-03-18 11:00:00,2.67,1.3,1.37,1158.0,4002.0,1407.0,2300.0,1259.0,238.0,104880.0,3.12561492586412,0.98,10.68,0.4,87.94,3.5,35.649508046867595,6.0,1.04,0.44,87.59,10.93,2.1970243038202875,69.27,10.98,18.61,1.14,9.046298957283785,4.8,81.4,63.93,24.73,0.0645,5.79,2.08,10.28,2.23,0.047,0.19,54.43,11.335,0.1005,1.95796140719349,0.195,104.34907001975245,0.099680893498205,95.88305145592342,0.9469684882329478,0.9669046669325888,1.246011168727563,0.0,0.0,0.9649847453795612,2.0,60.16496889034585,4.087732558093665,3.795984632136355,0.0724416904650009,0.0156489528075459,0.0897460900294557,0.3797130252914119,4.629734292113191,4.414591153208676,0.0585621515009103,0.090803073572729,0.0311839385285454,37.9459197269098,0.0,0.0,0.0,0.0,0.0,0.0,0.0,0.0,0.0,0.0,0.0,0.0,0.0,2138.128099826541,7.0,1.3,4.15,82.0,26.9,10.0,60.0,27.875,8.0,125.75,100.0,550.0,41.1306935225452,450.0,82.3
2024-03-18 12:00:00,2.67,1.3,1.37,1150.0,4000.0,1488.0,2300.0,1256.0,235.0,103637.0,3.16526795288406,0.98,10.68,0.4,87.94,3.5,35.884329261219925,6.0,1.04,0.44,87.59,10.93,2.211495973788535,69.27,10.98,18.61,1.14,9.105886396856608,4.8,81.4,63.93,24.73,0.0645,5.79,2.08,10.28,2.23,0.047,0.19,54.43,11.335,0.1005,1.95796140719349,0.195,105.03641121128756,0.099680893498205,95.88305145592342,0.9469684882329478,0.9669046669325888,1.246011168727563,0.0,0.0,0.9713410431843892,2.0,60.16496889034585,4.087732558093665,3.795984632136355,0.0724416904650009,0.0156489528075459,0.0897460900294557,0.3797130252914119,4.629734292113191,4.414591153208676,0.0585621515009103,0.090803073572729,0.0311839385285454,38.19586727003646,0.0,0.0,0.0,0.0,0.0,0.0,0.0,0.0,0.0,0.0,0.0,0.0,0.0,2138.128099826541,7.0,1.3,3.96,82.0,26.9,10.0,60.0,27.875,8.0,125.0875,95.0,545.0,42.2395953092665,450.0,82.84210526315789
2024-03-18 13:00:00,2.63,1.3,1.33,1150.0,4000.0,1531.0,2302.0,1295.0,237.0,103412.0,3.17394621264449,0.98,10.68,0.4,87.94,3.5,37.925008560497446,6.0,1.04,0.44,87.59,10.93,2.337259897681157,69.27,10.98,18.61,1.14,9.623722294982752,4.8,81.4,63.93,24.73,0.0645,5.79,2.08,10.28,2.23,0.047,0.19,54.43,11.335,0.1005,1.95796140719349,0.195,111.00964895718349,0.099680893498205,95.88305145592342,0.9469684882329478,0.9669046669325888,1.246011168727563,0.0,0.0,1.0265795163612357,2.0,60.16496889034585,4.087732558093665,3.795984632136355,0.0724416904650009,0.0156489528075459,0.0897460900294557,0.3797130252914119,4.629734292113191,4.414591153208676,0.0585621515009103,0.090803073572729,0.0311839385285454,40.3679997094785,0.0,0.0,0.0,0.0,0.0,0.0,0.0,0.0,0.0,0.0,0.0,0.0,0.0,2138.128099826541,7.0,1.3,4.0,82.0,26.9,10.0,60.0,27.875,8.0,126.205,94.0,549.0,41.1152244331328,455.0,87.55319148936171
2024-03-18 14:00:00,2.63,1.3,1.33,1147.0,3999.0,856.0,2317.0,1280.0,234.0,104838.0,3.10391454431156,0.98,10.68,0.4,87.94,3.5,37.59875210775343,6.0,1.04,0.44,87.59,10.93,2.317153214721761,69.27,10.98,18.61,1.14,9.540932557621296,4.8,81.4,63.93,24.73,0.0645,5.79,2.08,10.28,2.23,0.047,0.19,54.43,11.335,0.1005,1.95796140719349,0.195,110.05466923103904,0.099680893498205,95.88305145592342,0.9469684882329478,0.9669046669325888,1.246011168727563,0.0,0.0,1.0177481883225508,2.0,60.16496889034585,4.087732558093665,3.795984632136355,0.0724416904650009,0.0156489528075459,0.0897460900294557,0.3797130252914119,4.629734292113191,4.414591153208676,0.0585621515009103,0.090803073572729,0.0311839385285454,40.02072700237874,0.0,0.0,0.0,0.0,0.0,0.0,0.0,0.0,0.0,0.0,0.0,0.0,0.0,2138.128099826541,7.0,1.3,3.83,82.0,26.9,10.0,60.0,27.875,8.0,127.0,100.0,555.0,41.4651002073255,455.0,86.8
2024-03-18 15:00:00,2.64,1.3,1.34,1149.0,4000.0,720.0,2320.0,1267.0,233.0,101609.0,3.19894234581125,0.98,10.68,0.4,87.94,3.5,38.22047178207519,6.0,1.04,0.44,87.59,10.93,2.3554688412053686,69.27,10.98,18.61,1.14,9.69869804583352,4.8,81.4,63.93,24.73,0.0645,5.79,2.08,10.28,2.23,0.047,0.19,54.43,11.335,0.1005,1.95796140719349,0.195,111.87449433895269,0.099680893498205,95.88305145592342,0.9469684882329478,0.9669046669325888,1.246011168727563,0.0,0.0,1.034577312607635,2.0,60.16496889034585,4.087732558093665,3.795984632136355,0.0724416904650009,0.0156489528075459,0.0897460900294557,0.3797130252914119,4.629734292113191,4.414591153208676,0.0585621515009103,0.090803073572729,0.0311839385285454,40.68249559743027,0.0,0.0,0.0,0.0,0.0,0.0,0.0,0.0,0.0,0.0,0.0,0.0,0.0,2138.128099826541,7.0,1.3,3.83,82.0,26.9,10.0,60.0,27.875,8.0,127.265,102.0,557.0,41.6781609195402,455.0,88.23529411764706
2024-03-18 16:00:00,2.65,1.3,1.35,1149.0,4000.0,770.0,2317.0,1248.0,231.0,101072.0,3.21807479345255,0.96,10.88,0.4,87.76,3.5,38.94282632967169,6.9,1.02,0.42,87.62,10.94,2.399986440016499,69.13,11.01,18.68,1.18,9.882000300162542,4.8,81.4,63.93,24.73,0.068,6.06,2.11,9.965,2.32,0.045,0.2,53.89,11.7,0.11,1.93069306930693,0.185,113.9888860766209,0.099680893498205,95.73353011567612,0.6080534503390507,1.106457917830076,1.375596330275229,0.0,0.0,1.054130489001255,2.0,59.89309703531358,4.2524476403773,3.295984632136356,0.0504015367863644,0.0018160614714545,0.0919300285580011,0.327525839788185,5.003646300824094,4.278872228959131,0.0685621515009102,0.0646826125368196,0.0256120461035909,41.45138159836552,0.0,0.0,0.0,0.0,0.0,0.0,0.0,0.0,0.0,0.0,0.0,0.0,0.0,2138.128099826541,7.0,1.3,3.8,82.0,26.9,10.0,60.0,27.875,8.0,127.3975,103.0,558.0,41.6782568382012,455.0,89.90291262135922
2024-03-18 17:00:00,2.66,1.3,1.36,1146.0,3998.0,858.0,2319.0,1239.0,230.0,101242.0,3.21452623024921,0.96,10.88,0.4,87.76,3.5,37.68985079925875,6.9,1.02,0.42,87.62,10.94,2.322767486846366,69.13,11.01,18.68,1.18,9.56404945440683,4.8,81.4,63.93,24.73,0.068,6.06,2.11,9.965,2.32,0.045,0.2,53.89,11.7,0.11,1.93069306930693,0.185,110.3213226649686,0.099680893498205,95.73353011567612,0.6080534503390507,1.106457917830076,1.375596330275229,0.0,0.0,1.0202141086800238,2.0,59.89309703531358,4.2524476403773,3.295984632136356,0.0504015367863644,0.0018160614714545,0.0919300285580011,0.327525839788185,5.003646300824094,4.278872228959131,0.0685621515009102,0.0646826125368196,0.0256120461035909,40.1176939403388,0.0,0.0,0.0,0.0,0.0,0.0,0.0,0.0,0.0,0.0,0.0,0.0,0.0,2138.128099826541,6.0,1.3,3.74,82.0,26.9,10.0,60.0,27.875,8.0,126.6025,97.0,552.0,42.335426843452,455.0,87.01030927835052
2024-03-18 18:00:00,2.67,1.3,1.37,1149.0,4000.0,1440.0,2311.0,1262.0,235.0,103699.0,3.16148969287746,0.96,10.88,0.4,87.76,3.5,35.11404194787248,6.9,1.02,0.42,87.62,10.94,2.164024352409528,69.13,11.01,18.68,1.18,8.910420885512584,4.8,81.4,63.93,24.73,0.068,6.06,2.11,9.965,2.32,0.045,0.2,53.89,11.7,0.11,1.93069306930693,0.185,102.78171628842505,0.099680893498205,95.73353011567612,0.6080534503390507,1.106457917830076,1.375596330275229,0.0,0.0,0.9504903906042058,2.0,59.89309703531358,4.2524476403773,3.295984632136356,0.0504015367863644,0.0018160614714545,0.0919300285580011,0.327525839788185,5.003646300824094,4.278872228959131,0.0685621515009102,0.0646826125368196,0.0256120461035909,37.37596084887318,0.0,0.0,0.0,0.0,0.0,0.0,0.0,0.0,0.0,0.0,0.0,0.0,0.0,2138.128099826541,7.0,1.3,3.72,82.0,26.9,10.0,60.0,27.875,8.0,126.205,94.0,549.0,42.7684525178202,455.0,81.06382978723404
2024-03-18 19:00:00,2.73,1.3,1.43,1146.0,3998.0,1050.0,2299.0,1240.0,237.0,106414.0,3.06376598792857,0.96,10.88,0.4,87.76,3.5,35.021879108114284,6.9,1.02,0.42,87.62,10.94,2.158344498466196,69.13,11.01,18.68,1.18,8.887033954054546,4.8,81.4,63.93,24.73,0.068,6.06,2.11,9.965,2.32,0.045,0.2,53.89,11.7,0.11,1.93069306930693,0.185,102.51194800420345,0.099680893498205,95.73353011567612,0.6080534503390507,1.106457917830076,1.375596330275229,0.0,0.0,0.9479956651695493,2.0,59.89309703531358,4.2524476403773,3.295984632136356,0.0504015367863644,0.0018160614714545,0.0919300285580011,0.327525839788185,5.003646300824094,4.278872228959131,0.0685621515009102,0.0646826125368196,0.0256120461035909,37.27786121409923,0.0,0.0,0.0,0.0,0.0,0.0,0.0,0.0,0.0,0.0,0.0,0.0,0.0,2138.128099826541,7.0,1.3,3.93,82.0,26.9,10.0,60.0,27.875,8.0,126.205,94.0,549.0,41.910916224325,455.0,80.85106382978724
2024-03-18 20:00:00,2.71,1.3,1.41,1142.0,4000.0,1500.0,2294.0,1276.0,242.0,108173.0,3.0307496048914,0.96,10.88,0.4,87.76,3.5,34.831852634386046,6.9,1.02,0.42,87.62,10.94,2.146633459407779,69.13,11.01,18.68,1.18,8.838813476821477,4.8,81.4,63.93,24.73,0.068,6.06,2.11,9.965,2.32,0.045,0.2,53.89,11.7,0.11,1.93069306930693,0.185,101.95572473776716,0.099680893498205,95.73353011567612,0.6080534503390507,1.106457917830076,1.375596330275229,0.0,0.0,0.9428519013867518,2.0,59.89309703531358,4.2524476403773,3.295984632136356,0.0504015367863644,0.0018160614714545,0.0919300285580011,0.327525839788185,5.003646300824094,4.278872228959131,0.0685621515009102,0.0646826125368196,0.0256120461035909,37.07559392590553,0.0,0.0,0.0,0.0,0.0,0.0,0.0,0.0,0.0,0.0,0.0,0.0,0.0,2138.128099826541,7.0,1.3,3.91,82.0,26.9,10.0,60.0,27.875,8.0,126.6025,97.0,552.0,41.6723163841808,455.0,80.41237113402062
2024-03-18 21:00:00,2.65,1.3,1.35,1153.0,4002.0,405.0,2321.0,1316.0,244.0,106485.0,3.04156545352328,0.96,10.88,0.4,87.76,3.5,40.37269252320175,6.9,1.02,0.42,87.62,10.94,2.488106892457709,69.13,11.01,18.68,1.18,10.244838324142592,4.8,81.4,63.93,24.73,0.068,6.06,2.11,9.965,2.32,0.045,0.2,53.89,11.7,0.11,1.93069306930693,0.185,118.17422314638884,0.099680893498205,95.73353011567612,0.6080534503390507,1.106457917830076,1.375596330275229,0.0,0.0,1.0928350641913658,2.0,59.89309703531358,4.2524476403773,3.295984632136356,0.0504015367863644,0.0018160614714545,0.0919300285580011,0.327525839788185,5.003646300824094,4.278872228959131,0.0685621515009102,0.0646826125368196,0.0256120461035909,42.97335457281955,0.0,0.0,0.0,0.0,0.0,0.0,0.0,0.0,0.0,0.0,0.0,0.0,0.0,2138.128099826541,8.0,1.3,3.64,82.0,26.9,10.0,60.0,27.875,8.0,127.3975,103.0,558.0,42.653606411398,455.0,93.20388349514565
2024-03-18 22:00:00,2.65,1.3,1.35,1164.0,3998.0,200.0,2325.0,1291.0,241.0,104497.0,3.0889994124767,0.96,10.88,0.4,87.76,3.5,42.87939534548045,6.9,1.02,0.42,87.62,10.94,2.642591128699088,69.13,11.01,18.68,1.18,10.88093078010546,4.8,81.4,63.93,24.73,0.068,6.06,2.11,9.965,2.32,0.045,0.2,53.89,11.7,0.11,1.93069306930693,0.185,125.51155043788437,0.099680893498205,95.73353011567612,0.6080534503390507,1.106457917830076,1.375596330275229,0.0,0.0,1.160688174016015,2.0,59.89309703531358,4.2524476403773,3.295984632136356,0.0504015367863644,0.0018160614714545,0.0919300285580011,0.327525839788185,5.003646300824094,4.278872228959131,0.0685621515009102,0.0646826125368196,0.0256120461035909,45.641530076065045,0.0,0.0,0.0,0.0,0.0,0.0,0.0,0.0,0.0,0.0,0.0,0.0,0.0,2138.128099826541,8.0,1.3,3.7,82.0,26.9,10.0,60.0,27.875,8.0,126.9425,109.0,559.0,43.0745133139405,450.0,98.9908256880734
2024-03-18 23:00:00,2.64,1.3,1.34,1158.0,4000.0,0.0,2225.0,1286.0,238.0,103061.0,3.12611581124826,0.95,10.7,0.41,87.94,4.0,42.46473210943526,6.2,1.05,0.43,87.7,10.82,2.565125097446272,68.94,11.34,18.51,1.21,10.04207230452273,4.97666666666667,80.7777777777778,63.93,24.76,0.0685,6.074999999999999,2.16,10.13,2.27,0.0435,0.19,53.91,11.645,0.111,1.9168820822969,0.215,123.23623209370804,0.2,96.1,0.54,0.7799999999999999,1.42,0.0,0.0,2.177832111177628,2.0,60.23266700252047,4.560430336091458,2.721247614249708,0.0427485685498245,0.0064249522849941,0.1057973279596724,0.2227640984526959,4.223704670744443,4.256902661388065,0.0591228528247367,0.0442495228499415,0.0260623807124853,45.646932754627365,0.0,0.0,0.0,0.0,0.0,0.0,0.0,0.0,0.0,0.0,0.0,0.0,0.0,2138.128099826541,7.0,1.3,3.67,82.0,26.9,10.0,60.0,27.875,8.0,128.2675,119.0,569.0,42.1474358974359,450.0,98.4873949579832
2024-03-19 00:00:00,2.69,1.25,1.44,1148.0,3500.0,712.0,2320.0,1236.0,241.0,105395.0,2.69772636148449,0.95,10.7,0.41,87.94,4.0,38.264285253781445,6.2,1.05,0.43,87.7,10.82,2.311392856249986,68.94,11.34,18.51,1.21,9.048749400069308,4.97666666666667,80.7777777777778,63.93,24.76,0.0685,6.074999999999999,2.16,10.13,2.27,0.0435,0.19,53.91,11.645,0.111,1.9168820822969,0.215,111.0461812471227,0.2,96.1,0.54,0.7799999999999999,1.42,0.0,0.0,1.962409392391527,2.0,60.23266700252047,4.560430336091458,2.721247614249708,0.0427485685498245,0.0064249522849941,0.1057973279596724,0.2227640984526959,4.223704670744443,4.256902661388065,0.0591228528247367,0.0442495228499415,0.0260623807124853,41.13171493421838,0.0,0.0,0.0,0.0,0.0,0.0,0.0,0.0,0.0,0.0,0.0,0.0,0.0,2070.4777584907483,8.0,1.3,3.59,82.0,26.9,10.0,60.0,27.875,8.0,126.47,96.0,551.0,41.7811355311355,455.0,85.9375
2024-03-19 01:00:00,2.67,1.3,1.37,1169.0,3999.0,0.0,2294.0,1263.0,239.0,103595.0,3.10923655039495,0.95,10.7,0.41,87.94,4.0,42.10660016816975,6.2,1.05,0.43,87.7,10.82,2.543491775272712,68.94,11.34,18.51,1.21,9.957381158008978,4.97666666666667,80.7777777777778,63.93,24.76,0.0685,6.074999999999999,2.16,10.13,2.27,0.0435,0.19,53.91,11.645,0.111,1.9168820822969,0.215,122.19690301186598,0.2,96.1,0.54,0.7799999999999999,1.42,0.0,0.0,2.15946507568765,2.0,60.23266700252047,4.560430336091458,2.721247614249708,0.0427485685498245,0.0064249522849941,0.1057973279596724,0.2227640984526959,4.223704670744443,4.256902661388065,0.0591228528247367,0.0442495228499415,0.0260623807124853,45.26196330284554,0.0,0.0,0.0,0.0,0.0,0.0,0.0,0.0,0.0,0.0,0.0,0.0,0.0,2070.4777584907483,7.0,1.3,3.88,82.0,26.9,10.0,60.0,27.875,8.0,129.3275,127.0,577.0,40.6025492468134,450.0,94.56692913385828
2024-03-19 02:00:00,2.69,1.3,1.39,1168.0,4002.0,0.0,2326.0,1249.0,239.0,104336.0,3.08948493769282,0.95,10.7,0.41,87.94,4.0,40.9125615685141,6.2,1.05,0.43,87.7,10.82,2.4713646658539346,68.94,11.34,18.51,1.21,9.675014559740273,4.97666666666667,80.7777777777778,63.93,24.76,0.0685,6.074999999999999,2.16,10.13,2.27,0.0435,0.19,53.91,11.645,0.111,1.9168820822969,0.215,118.7317023456568,0.2,96.1,0.54,0.7799999999999999,1.42,0.0,0.0,2.0982280096533192,2.0,60.23266700252047,4.560430336091458,2.721247614249708,0.0427485685498245,0.0064249522849941,0.1057973279596724,0.2227640984526959,4.223704670744443,4.256902661388065,0.0591228528247367,0.0442495228499415,0.0260623807124853,43.97844644173716,0.0,0.0,0.0,0.0,0.0,0.0,0.0,0.0,0.0,0.0,0.0,0.0,0.0,2070.4777584907483,7.0,1.3,3.87,82.0,26.9,10.0,60.0,27.875,8.0,128.665,122.0,572.0,40.0277328403051,450.0,91.88524590163937
2024-03-19 03:00:00,2.68,1.3,1.38,1160.0,3997.0,0.0,2335.0,1285.0,239.0,104609.0,3.07758105181508,0.95,10.7,0.41,87.94,4.0,39.35620291618519,6.2,1.05,0.43,87.7,10.82,2.3773512471556097,68.94,11.34,18.51,1.21,9.3069664091437,4.97666666666667,80.7777777777778,63.93,24.76,0.0685,6.074999999999999,2.16,10.13,2.27,0.0435,0.19,53.91,11.645,0.111,1.9168820822969,0.215,114.21501834526865,0.2,96.1,0.54,0.7799999999999999,1.42,0.0,0.0,2.018409118041898,2.0,60.23266700252047,4.560430336091458,2.721247614249708,0.0427485685498245,0.0064249522849941,0.1057973279596724,0.2227640984526959,4.223704670744443,4.256902661388065,0.0591228528247367,0.0442495228499415,0.0260623807124853,42.305458170862025,0.0,0.0,0.0,0.0,0.0,0.0,0.0,0.0,0.0,0.0,0.0,0.0,0.0,2070.4777584907483,7.0,1.3,3.78,82.0,26.9,10.0,60.0,27.875,8.0,128.135,118.0,568.0,39.9219467401285,450.0,88.38983050847457
2024-03-19 04:00:00,2.71,1.3,1.41,1148.0,4000.0,0.0,2339.0,1238.0,237.0,105463.0,3.0549674775346,0.95,10.7,0.41,87.94,4.0,38.88323105914042,6.2,1.05,0.43,87.7,10.82,2.348780903705316,68.94,11.34,18.51,1.21,9.195117885662905,4.97666666666667,80.7777777777778,63.93,24.76,0.0685,6.074999999999999,2.16,10.13,2.27,0.0435,0.19,53.91,11.645,0.111,1.9168820822969,0.215,112.8424141475464,0.2,96.1,0.54,0.7799999999999999,1.42,0.0,0.0,1.9941524408703368,2.0,60.23266700252047,4.560430336091458,2.721247614249708,0.0427485685498245,0.0064249522849941,0.1057973279596724,0.2227640984526959,4.223704670744443,4.256902661388065,0.0591228528247367,0.0442495228499415,0.0260623807124853,41.79704298769978,0.0,0.0,0.0,0.0,0.0,0.0,0.0,0.0,0.0,0.0,0.0,0.0,0.0,2070.4777584907483,7.0,1.3,3.76,82.0,26.9,10.0,60.0,27.875,8.0,127.87,116.0,566.0,40.3181818181818,450.0,87.32758620689656
2024-03-19 05:00:00,2.68,1.3,1.38,1149.0,4000.0,0.0,2342.0,1278.0,239.0,105550.0,3.05245122252408,0.95,10.7,0.41,87.94,4.0,38.48832883462022,6.2,1.05,0.43,87.7,10.82,2.32492643537749,68.94,11.34,18.51,1.21,9.101731291780034,4.97666666666667,80.7777777777778,63.93,24.76,0.0685,6.074999999999999,2.16,10.13,2.27,0.0435,0.19,53.91,11.645,0.111,1.9168820822969,0.215,111.69637460419368,0.2,96.1,0.54,0.7799999999999999,1.42,0.0,0.0,1.973899616877024,2.0,60.23266700252047,4.560430336091458,2.721247614249708,0.0427485685498245,0.0064249522849941,0.1057973279596724,0.2227640984526959,4.223704670744443,4.256902661388065,0.0591228528247367,0.0442495228499415,0.0260623807124853,41.37254777975001,0.0,0.0,0.0,0.0,0.0,0.0,0.0,0.0,0.0,0.0,0.0,0.0,0.0,2070.4777584907483,7.0,1.3,3.65,82.0,26.9,10.0,60.0,27.875,8.0,128.135,118.0,568.0,40.5711695376247,450.0,86.44067796610169
2024-03-19 06:00:00,2.68,1.3,1.38,1149.0,4000.0,0.0,2332.0,1278.0,240.0,105010.0,3.068136682968,0.95,10.7,0.41,87.94,4.0,38.45059517890001,6.2,1.05,0.43,87.7,10.82,2.322647095734963,68.94,11.34,18.51,1.21,9.0928080258077,4.97666666666667,80.7777777777778,63.93,24.76,0.0685,6.074999999999999,2.16,10.13,2.27,0.0435,0.19,53.91,11.645,0.111,1.9168820822969,0.215,111.58686835458174,0.2,96.1,0.54,0.7799999999999999,1.42,0.0,0.0,1.971964421174204,2.0,60.23266700252047,4.560430336091458,2.721247614249708,0.0427485685498245,0.0064249522849941,0.1057973279596724,0.2227640984526959,4.223704670744443,4.256902661388065,0.0591228528247367,0.0442495228499415,0.0260623807124853,41.33198645839732,0.0,0.0,0.0,0.0,0.0,0.0,0.0,0.0,0.0,0.0,0.0,0.0,0.0,2070.4777584907483,7.0,1.3,3.67,82.0,26.9,10.0,60.0,27.875,8.0,128.135,118.0,568.0,40.49851360622,450.0,86.35593220338983
2024-03-19 07:00:00,2.67,1.3,1.37,1150.0,4001.0,0.0,2337.0,1288.0,240.0,105868.0,3.04404931168715,0.95,10.7,0.41,87.94,4.0,41.66058086508151,6.2,1.05,0.43,87.7,10.82,2.5165495281074945,68.94,11.34,18.51,1.21,9.851906382393242,4.97666666666667,80.7777777777778,63.93,24.76,0.0685,6.074999999999999,2.16,10.13,2.27,0.0435,0.19,53.91,11.645,0.111,1.9168820822969,0.215,120.90251739765785,0.2,96.1,0.54,0.7799999999999999,1.42,0.0,0.0,2.136590678223717,2.0,60.23266700252047,4.560430336091458,2.721247614249708,0.0427485685498245,0.0064249522849941,0.1057973279596724,0.2227640984526959,4.223704670744443,4.256902661388065,0.0591228528247367,0.0442495228499415,0.0260623807124853,44.78252043051406,0.0,0.0,0.0,0.0,0.0,0.0,0.0,0.0,0.0,0.0,0.0,0.0,0.0,2070.4777584907483,8.0,1.3,3.62,82.0,26.9,10.0,60.0,27.875,8.0,127.7375,115.0,565.0,40.1869158878505,450.0,93.56521739130434
2024-03-19 08:00:00,2.68,1.3,1.38,1150.0,4000.0,0.0,2342.0,1270.0,238.0,105376.0,3.05748788446267,0.98,10.52,0.41,88.09,3.8,38.130202138512,7.3,1.04,0.45,87.87,10.64,2.3032934300429617,69.73,10.66,18.37,1.24,9.017041385642615,4.97666666666667,80.7777777777778,63.93,24.79,0.067,5.98,2.21,10.175,2.265,0.0424999999999999,0.185,54.0,11.545,0.1105,1.93060340970109,0.23,110.65706074424024,0.1,96.0,0.81,0.9200000000000002,1.32,0.0,0.0,1.955532850388436,2.0,60.70779367254568,3.995420793090289,3.723781014753803,0.0563742842749122,0.0051871421374561,0.0883470416696373,0.3012010245410931,4.503217076645964,3.872770265562159,0.0512476142497074,0.1387523857502925,0.0268499045699882,40.98758396618443,0.0,0.0,0.0,0.0,0.0,0.0,0.0,0.0,0.0,0.0,0.0,0.0,0.0,2070.4777584907483,7.0,1.3,3.48,82.0,26.9,10.0,60.0,27.875,8.0,127.075,110.0,560.0,40.2166397787509,450.0,85.63636363636364
2024-03-19 09:00:00,2.69,1.3,1.39,1149.0,3999.0,0.0,2346.0,1237.0,233.0,103278.0,3.11877297219402,0.98,10.52,0.41,88.09,3.8,38.2921138248751,7.3,1.04,0.45,87.87,10.64,2.31307386923635,69.73,10.66,18.37,1.24,9.0553303087239,4.97666666666667,80.7777777777778,63.93,24.79,0.067,5.98,2.21,10.175,2.265,0.0424999999999999,0.185,54.0,11.545,0.1105,1.93060340970109,0.23,111.12694210621152,0.1,96.0,0.81,0.9200000000000002,1.32,0.0,0.0,1.963836599222357,2.0,60.70779367254568,3.995420793090289,3.723781014753803,0.0563742842749122,0.0051871421374561,0.0883470416696373,0.3012010245410931,4.503217076645964,3.872770265562159,0.0512476142497074,0.1387523857502925,0.0268499045699882,41.161628908716,0.0,0.0,0.0,0.0,0.0,0.0,0.0,0.0,0.0,0.0,0.0,0.0,0.0,2070.4777584907483,7.0,1.3,3.41,82.0,26.9,10.0,60.0,27.875,8.0,126.4125,105.0,555.0,41.3330247627864,450.0,86.0
2024-03-19 10:00:00,2.69,1.3,1.39,1150.0,4000.0,398.0,2324.0,1179.0,226.0,100031.0,3.2367499082986,0.98,10.52,0.41,88.09,3.8,37.84685668737655,7.3,1.04,0.45,87.87,10.64,2.286177661454532,69.73,10.66,18.37,1.24,8.950035770250368,4.97666666666667,80.7777777777778,63.93,24.79,0.067,5.98,2.21,10.175,2.265,0.0424999999999999,0.185,54.0,11.545,0.1105,1.93060340970109,0.23,109.83476836079046,0.1,96.0,0.81,0.9200000000000002,1.32,0.0,0.0,1.941001289929074,2.0,60.70779367254568,3.995420793090289,3.723781014753803,0.0563742842749122,0.0051871421374561,0.0883470416696373,0.3012010245410931,4.503217076645964,3.872770265562159,0.0512476142497074,0.1387523857502925,0.0268499045699882,40.683005316754176,0.0,0.0,0.0,0.0,0.0,0.0,0.0,0.0,0.0,0.0,0.0,0.0,0.0,2070.4777584907483,7.0,1.3,3.62,82.0,26.9,10.0,60.0,27.875,8.0,128.325,110.0,565.0,42.8011075219197,455.0,85.0
2024-03-19 11:00:00,2.69,1.3,1.39,1149.0,4000.0,560.0,2317.0,1207.0,231.0,102268.0,3.17193670253795,0.98,10.52,0.41,88.09,3.8,36.55156319647169,7.3,1.04,0.45,87.87,10.64,2.207934147907425,69.73,10.66,18.37,1.24,8.643724385600088,4.97666666666667,80.7777777777778,63.93,24.79,0.067,5.98,2.21,10.175,2.265,0.0424999999999999,0.185,54.0,11.545,0.1105,1.93060340970109,0.23,106.0757174650201,0.1,96.0,0.81,0.9200000000000002,1.32,0.0,0.0,1.8745712992577048,2.0,60.70779367254568,3.995420793090289,3.723781014753803,0.0563742842749122,0.0051871421374561,0.0883470416696373,0.3012010245410931,4.503217076645964,3.872770265562159,0.0512476142497074,0.1387523857502925,0.0268499045699882,39.29064577650163,0.0,0.0,0.0,0.0,0.0,0.0,0.0,0.0,0.0,0.0,0.0,0.0,0.0,2070.4777584907483,6.0,1.3,3.85,82.0,26.9,10.0,60.0,27.875,8.0,128.325,110.0,565.0,42.6006904487917,455.0,82.0909090909091
2024-03-19 12:00:00,2.61,1.3,1.31,1149.0,4000.0,1397.0,2303.0,1223.0,225.0,97754.0,3.35532434411112,0.98,10.52,0.41,88.09,3.8,32.98201018507761,7.3,1.04,0.45,87.87,10.64,1.992311687542076,69.73,10.66,18.37,1.24,7.799595442483981,4.97666666666667,80.7777777777778,63.93,24.79,0.067,5.98,2.21,10.175,2.265,0.0424999999999999,0.185,54.0,11.545,0.1105,1.93060340970109,0.23,95.71657373489364,0.1,96.0,0.81,0.9200000000000002,1.32,0.0,0.0,1.6915043920950537,2.0,60.70779367254568,3.995420793090289,3.723781014753803,0.0563742842749122,0.0051871421374561,0.0883470416696373,0.3012010245410931,4.503217076645964,3.872770265562159,0.0512476142497074,0.1387523857502925,0.0268499045699882,35.45359940457881,0.0,0.0,0.0,0.0,0.0,0.0,0.0,0.0,0.0,0.0,0.0,0.0,0.0,2070.4777584907483,6.0,1.3,4.11,82.0,26.9,10.0,60.0,27.875,8.0,128.06,108.0,563.0,41.9443806021604,455.0,74.07407407407408
2024-03-19 13:00:00,2.67,1.3,1.37,1150.0,3997.0,1521.0,2318.0,1257.0,235.0,103509.0,3.16815419178573,0.98,10.52,0.41,88.09,3.8,35.85491686172516,7.3,1.04,0.45,87.87,10.64,2.1658525213779773,69.73,10.66,18.37,1.24,8.478981256026664,4.97666666666667,80.7777777777778,63.93,24.79,0.067,5.98,2.21,10.175,2.265,0.0424999999999999,0.185,54.0,11.545,0.1105,1.93060340970109,0.23,104.0539910786436,0.1,96.0,0.81,0.9200000000000002,1.32,0.0,0.0,1.838843327301228,2.0,60.70779367254568,3.995420793090289,3.723781014753803,0.0563742842749122,0.0051871421374561,0.0883470416696373,0.3012010245410931,4.503217076645964,3.872770265562159,0.0512476142497074,0.1387523857502925,0.0268499045699882,38.54179451060922,0.0,0.0,0.0,0.0,0.0,0.0,0.0,0.0,0.0,0.0,0.0,0.0,0.0,2070.4777584907483,7.0,1.3,3.95,82.0,26.9,10.0,60.0,27.875,8.0,126.3375,95.0,550.0,41.8240442192538,455.0,80.52631578947368
2024-03-19 14:00:00,2.68,1.3,1.38,1150.0,4001.0,1762.0,2308.0,1243.0,233.0,103085.0,3.1940597184373,0.98,10.52,0.41,88.09,3.8,35.85491686172516,7.3,1.04,0.45,87.87,10.64,2.1658525213779773,69.73,10.66,18.37,1.24,8.478981256026664,4.97666666666667,80.7777777777778,63.93,24.79,0.067,5.98,2.21,10.175,2.265,0.0424999999999999,0.185,54.0,11.545,0.1105,1.93060340970109,0.23,104.0539910786436,0.1,96.0,0.81,0.9200000000000002,1.32,0.0,0.0,1.838843327301228,2.0,60.70779367254568,3.995420793090289,3.723781014753803,0.0563742842749122,0.0051871421374561,0.0883470416696373,0.3012010245410931,4.503217076645964,3.872770265562159,0.0512476142497074,0.1387523857502925,0.0268499045699882,38.54179451060922,0.0,0.0,0.0,0.0,0.0,0.0,0.0,0.0,0.0,0.0,0.0,0.0,0.0,2070.4777584907483,7.0,1.3,3.89,82.0,26.9,10.0,60.0,27.875,8.0,126.3375,95.0,550.0,42.0569329660239,455.0,80.52631578947368
2024-03-19 15:00:00,2.65,1.3,1.35,1148.0,3658.0,809.0,2309.0,1258.0,232.0,101578.0,2.92974243343987,0.98,10.52,0.41,88.09,3.8,38.603793821124086,7.3,1.04,0.45,87.87,10.64,2.3319012146836227,69.73,10.66,18.37,1.24,9.129036485655377,4.97666666666667,80.7777777777778,63.93,24.79,0.067,5.98,2.21,10.175,2.265,0.0424999999999999,0.185,54.0,11.545,0.1105,1.93060340970109,0.23,112.03146372800629,0.1,96.0,0.81,0.9200000000000002,1.32,0.0,0.0,1.979821315727656,2.0,60.70779367254568,3.995420793090289,3.723781014753803,0.0563742842749122,0.0051871421374561,0.0883470416696373,0.3012010245410931,4.503217076645964,3.872770265562159,0.0512476142497074,0.1387523857502925,0.0268499045699882,41.49666542308927,0.0,0.0,0.0,0.0,0.0,0.0,0.0,0.0,0.0,0.0,0.0,0.0,0.0,2070.4777584907483,7.0,1.3,3.59,82.0,26.9,10.0,60.0,27.875,8.0,127.0,100.0,555.0,42.8144401011727,455.0,86.7
2024-03-19 16:00:00,2.64,1.3,1.34,1148.0,3500.0,708.0,2314.0,1293.0,238.0,104292.0,2.72635251910058,0.96,10.75,0.38,87.91,4.0,39.46384313408181,6.9,1.03,0.44,87.7,10.83,2.3838533633990293,69.58,10.48,18.78,1.16,9.332421199443727,4.97666666666667,80.7777777777778,63.93,24.82,0.068,5.965,2.295,10.185,2.28,0.0455,0.19,53.955,11.445,0.122,1.918655143338955,0.3,114.5273993310038,0.1,96.29000000000002,0.54,0.88,1.32,0.0,0.0,2.023929518415208,2.0,60.5834270226717,3.990917930189938,2.693761928751463,0.0791228528247367,0.0052748568549824,0.1040098041021694,0.3286161727239177,4.491852335372221,3.940879758185258,0.0833723756746782,0.1082457056494734,0.0403879055775497,42.42116467703656,0.0,0.0,0.0,0.0,0.0,0.0,0.0,0.0,0.0,0.0,0.0,0.0,0.0,2070.4777584907483,8.0,1.3,3.82,82.0,26.9,10.0,60.0,27.875,8.0,126.3375,95.0,550.0,42.8505641261801,455.0,88.63157894736842
2024-03-19 17:00:00,2.68,1.3,1.38,1149.0,3479.0,512.0,2330.0,1315.0,245.0,107977.0,2.61087291625756,0.96,10.75,0.38,87.91,4.0,39.51071230645008,6.9,1.03,0.44,87.7,10.83,2.3866845431655364,69.58,10.48,18.78,1.16,9.34350483507252,4.97666666666667,80.7777777777778,63.93,24.82,0.068,5.965,2.295,10.185,2.28,0.0455,0.19,53.955,11.445,0.122,1.918655143338955,0.3,114.66341761999549,0.1,96.29000000000002,0.54,0.88,1.32,0.0,0.0,2.0263332351829217,2.0,60.5834270226717,3.990917930189938,2.693761928751463,0.0791228528247367,0.0052748568549824,0.1040098041021694,0.3286161727239177,4.491852335372221,3.940879758185258,0.0833723756746782,0.1082457056494734,0.0403879055775497,42.471546107769385,0.0,0.0,0.0,0.0,0.0,0.0,0.0,0.0,0.0,0.0,0.0,0.0,0.0,2070.4777584907483,7.0,1.3,3.36,82.0,26.9,10.0,60.0,27.875,8.0,126.3375,95.0,550.0,41.3745387453874,455.0,88.73684210526316
2024-03-19 18:00:00,2.68,1.3,1.38,1147.0,3501.0,1123.0,2291.0,1288.0,244.0,107867.0,2.64883748781515,0.96,10.75,0.38,87.91,4.0,38.19112766997853,6.9,1.03,0.44,87.7,10.83,2.3069736983992364,69.58,10.48,18.78,1.16,9.03144907319382,4.97666666666667,80.7777777777778,63.93,24.82,0.068,5.965,2.295,10.185,2.28,0.0455,0.19,53.955,11.445,0.122,1.918655143338955,0.3,110.83387177219848,0.1,96.29000000000002,0.54,0.88,1.32,0.0,0.0,1.9586574569084163,2.0,60.5834270226717,3.990917930189938,2.693761928751463,0.0791228528247367,0.0052748568549824,0.1040098041021694,0.3286161727239177,4.491852335372221,3.940879758185258,0.0833723756746782,0.1082457056494734,0.0403879055775497,41.05307510435352,0.0,0.0,0.0,0.0,0.0,0.0,0.0,0.0,0.0,0.0,0.0,0.0,0.0,2070.4777584907483,7.0,1.3,3.71,82.0,26.9,10.0,60.0,27.875,8.0,126.6025,97.0,552.0,41.3704994192799,455.0,85.77319587628865
2024-03-19 19:00:00,2.7,1.29,1.41,1148.0,3499.0,1086.0,2294.0,1245.0,237.0,107867.0,2.64618157519766,0.96,10.75,0.38,87.91,4.0,38.42064165837984,6.9,1.03,0.44,87.7,10.83,2.32083772302904,69.58,10.48,18.78,1.16,9.085724608489455,4.97666666666667,80.7777777777778,63.93,24.82,0.068,5.965,2.295,10.185,2.28,0.0455,0.19,53.955,11.445,0.122,1.918655143338955,0.3,111.4999407131372,0.1,96.29000000000002,0.54,0.88,1.32,0.0,0.0,1.9704282348946447,2.0,60.5834270226717,3.990917930189938,2.693761928751463,0.0791228528247367,0.0052748568549824,0.1040098041021694,0.3286161727239177,4.491852335372221,3.940879758185258,0.0833723756746782,0.1082457056494734,0.0403879055775497,41.29978829608641,0.0,0.0,0.0,0.0,0.0,0.0,0.0,0.0,0.0,0.0,0.0,0.0,0.0,2070.4777584907483,7.0,1.3,3.71,82.0,26.9,10.0,60.0,27.875,8.0,126.6025,97.0,552.0,42.35401045217,455.0,86.28865979381443
2024-03-19 20:00:00,2.61,1.24,1.37,1146.0,3502.0,745.0,2302.0,1243.0,235.0,105431.0,2.69939772275198,0.96,10.75,0.38,87.91,4.0,38.36407457436982,6.9,1.03,0.44,87.7,10.83,2.317420731100078,69.58,10.48,18.78,1.16,9.07234760787114,4.97666666666667,80.7777777777778,63.93,24.82,0.068,5.965,2.295,10.185,2.28,0.0455,0.19,53.955,11.445,0.122,1.918655143338955,0.3,111.33577826708766,0.1,96.29000000000002,0.54,0.88,1.32,0.0,0.0,1.9675271542596555,2.0,60.5834270226717,3.990917930189938,2.693761928751463,0.0791228528247367,0.0052748568549824,0.1040098041021694,0.3286161727239177,4.491852335372221,3.940879758185258,0.0833723756746782,0.1082457056494734,0.0403879055775497,41.23898221650781,0.0,0.0,0.0,0.0,0.0,0.0,0.0,0.0,0.0,0.0,0.0,0.0,0.0,2070.4777584907483,7.0,1.3,3.68,82.0,26.9,10.0,60.0,27.875,8.0,126.8675,99.0,554.0,42.6402943882245,455.0,86.16161616161617
2024-03-19 21:00:00,2.6,1.29,1.31,1149.0,3499.0,574.0,2307.0,1287.0,233.0,102307.0,2.7743227997778,0.96,10.75,0.38,87.91,4.0,38.28338329276729,6.9,1.03,0.44,87.7,10.83,2.3125464926131776,69.58,10.48,18.78,1.16,9.053265709930304,4.97666666666667,80.7777777777778,63.93,24.82,0.068,5.965,2.295,10.185,2.28,0.0455,0.19,53.955,11.445,0.122,1.918655143338955,0.3,111.10160536610525,0.1,96.29000000000002,0.54,0.88,1.32,0.0,0.0,1.963388848059744,2.0,60.5834270226717,3.990917930189938,2.693761928751463,0.0791228528247367,0.0052748568549824,0.1040098041021694,0.3286161727239177,4.491852335372221,3.940879758185258,0.0833723756746782,0.1082457056494734,0.0403879055775497,41.15224413240301,0.0,0.0,0.0,0.0,0.0,0.0,0.0,0.0,0.0,0.0,0.0,0.0,0.0,2070.4777584907483,7.0,1.3,3.65,82.0,26.9,10.0,60.0,27.875,8.0,127.265,102.0,557.0,41.5240328253224,455.0,85.98039215686275
2024-03-19 22:00:00,2.62,1.28,1.34,1145.0,3499.0,662.0,2305.0,1276.0,236.0,100666.0,2.8229319919015,0.96,10.75,0.38,87.91,4.0,38.18417270063303,6.9,1.03,0.44,87.7,10.83,2.306553576440757,69.58,10.48,18.78,1.16,9.029804360003045,4.97666666666667,80.7777777777778,63.93,24.82,0.068,5.965,2.295,10.185,2.28,0.0455,0.19,53.955,11.445,0.122,1.918655143338955,0.3,110.81368786489732,0.1,96.29000000000002,0.54,0.88,1.32,0.0,0.0,1.9583007666664096,2.0,60.5834270226717,3.990917930189938,2.693761928751463,0.0791228528247367,0.0052748568549824,0.1040098041021694,0.3286161727239177,4.491852335372221,3.940879758185258,0.0833723756746782,0.1082457056494734,0.0403879055775497,41.04559894702828,0.0,0.0,0.0,0.0,0.0,0.0,0.0,0.0,0.0,0.0,0.0,0.0,0.0,2070.4777584907483,7.0,1.3,3.65,82.0,26.9,10.0,60.0,27.875,8.0,126.8675,99.0,554.0,41.184668989547,455.0,85.75757575757575
2024-03-19 23:00:00,2.64,1.26,1.38,1148.0,3496.0,769.0,2310.0,1273.0,241.0,102599.0,2.77060116343359,0.97,10.81,0.42,87.8,3.8,40.380198317582455,6.6,1.02,0.43,87.61,10.94,1.989973682694071,69.92,10.54,18.42,1.12,7.774491869805772,4.91,81.3766666666667,63.87,24.85,0.068,5.880000000000001,2.305,10.03,2.22,0.0435,0.185,53.925,11.665,0.1159999999999999,1.984084780872805,0.275,109.83119068410709,0.0999999999999999,95.67,0.7999999999999999,1.08,1.48,0.0,0.0,3.764239904552843,2.0,60.89450798666164,4.303817501376005,3.331527124003137,0.0419827532994511,0.004225368469898,0.0823977737490198,0.3431748514573809,4.285689559390121,3.554026661055383,0.0725246160985101,0.0351354656997647,0.0245406397099294,40.63956663994187,0.0,0.0,0.0,0.0,0.0,0.0,0.0,0.0,0.0,0.0,0.0,0.0,0.0,2070.4777584907483,7.0,1.3,3.61,82.0,26.9,10.0,60.0,27.875,8.0,126.47,96.0,551.0,41.8257070590941,455.0,88.125
2024-03-20 01:00:00,2.7,1.28,1.42,1147.0,3500.0,415.0,2324.0,1238.0,237.0,105262.0,2.69163658879192,0.97,10.81,0.42,87.8,3.8,43.8864210755042,6.6,1.02,0.43,87.61,10.94,2.162763597172753,69.92,10.54,18.42,1.12,8.449552950754486,4.91,81.3766666666667,63.87,24.85,0.068,5.880000000000001,2.305,10.03,2.22,0.0435,0.185,53.925,11.665,0.1159999999999999,1.984084780872805,0.275,119.3678605458443,0.0999999999999999,95.67,0.7999999999999999,1.08,1.48,0.0,0.0,4.091089800529544,2.0,60.89450798666164,4.303817501376005,3.331527124003137,0.0419827532994511,0.004225368469898,0.0823977737490198,0.3431748514573809,4.285689559390121,3.554026661055383,0.0725246160985101,0.0351354656997647,0.0245406397099294,44.16831041441208,0.0,0.0,0.0,0.0,0.0,0.0,0.0,0.0,0.0,0.0,0.0,0.0,0.0,1967.2117681108523,7.0,1.3,3.58,82.0,26.9,10.0,60.0,27.875,8.0,127.0,100.0,555.0,42.0703839122486,455.0,91.0
2024-03-20 02:00:00,2.69,1.29,1.4,1149.0,3500.0,0.0,2335.0,1228.0,232.0,102550.0,2.74922609227575,0.97,10.81,0.42,87.8,3.8,42.02624310213118,6.6,1.02,0.43,87.61,10.94,2.0710922987054623,69.92,10.54,18.42,1.12,8.091408634160494,4.91,81.3766666666667,63.87,24.85,0.068,5.880000000000001,2.305,10.03,2.22,0.0435,0.185,53.925,11.665,0.1159999999999999,1.984084780872805,0.275,114.30831229664835,0.0999999999999999,95.67,0.7999999999999999,1.08,1.48,0.0,0.0,3.9176841103972087,2.0,60.89450798666164,4.303817501376005,3.331527124003137,0.0419827532994511,0.004225368469898,0.0823977737490198,0.3431748514573809,4.285689559390121,3.554026661055383,0.0725246160985101,0.0351354656997647,0.0245406397099294,42.29618422730199,0.0,0.0,0.0,0.0,0.0,0.0,0.0,0.0,0.0,0.0,0.0,0.0,0.0,1967.2117681108523,7.0,1.3,3.5,82.0,26.9,10.0,60.0,27.875,8.0,127.6625,105.0,560.0,42.2421731123389,455.0,87.14285714285714
2024-03-20 03:00:00,2.65,1.29,1.36,1149.0,3500.0,702.0,2312.0,1243.0,232.0,101783.0,2.79389394795564,0.97,10.81,0.42,87.8,3.8,41.37354907638626,6.6,1.02,0.43,87.61,10.94,2.0389269308222024,69.92,10.54,18.42,1.12,7.965743961671376,4.91,81.3766666666667,63.87,24.85,0.068,5.880000000000001,2.305,10.03,2.22,0.0435,0.185,53.925,11.665,0.1159999999999999,1.984084780872805,0.275,112.5330322092112,0.0999999999999999,95.67,0.7999999999999999,1.08,1.48,0.0,0.0,3.856840008596389,2.0,60.89450798666164,4.303817501376005,3.331527124003137,0.0419827532994511,0.004225368469898,0.0823977737490198,0.3431748514573809,4.285689559390121,3.554026661055383,0.0725246160985101,0.0351354656997647,0.0245406397099294,41.63929784585986,0.0,0.0,0.0,0.0,0.0,0.0,0.0,0.0,0.0,0.0,0.0,0.0,0.0,1967.2117681108523,6.0,1.3,3.63,82.0,26.9,10.0,60.0,27.875,8.0,126.3375,95.0,550.0,41.5230554261761,455.0,85.78947368421052
2024-03-20 04:00:00,2.66,1.29,1.37,1147.0,3500.0,1212.0,2292.0,1239.0,232.0,102154.0,2.80120841337221,0.97,10.81,0.42,87.8,3.8,41.41217468902092,6.6,1.02,0.43,87.61,10.94,2.0408304368925885,69.92,10.54,18.42,1.12,7.9731806391495965,4.91,81.3766666666667,63.87,24.85,0.068,5.880000000000001,2.305,10.03,2.22,0.0435,0.185,53.925,11.665,0.1159999999999999,1.984084780872805,0.275,112.63809105496532,0.0999999999999999,95.67,0.7999999999999999,1.08,1.48,0.0,0.0,3.860440686118418,2.0,60.89450798666164,4.303817501376005,3.331527124003137,0.0419827532994511,0.004225368469898,0.0823977737490198,0.3431748514573809,4.285689559390121,3.554026661055383,0.0725246160985101,0.0351354656997647,0.0245406397099294,41.67817155683892,0.0,0.0,0.0,0.0,0.0,0.0,0.0,0.0,0.0,0.0,0.0,0.0,0.0,1967.2117681108523,7.0,1.3,3.67,82.0,26.9,10.0,60.0,27.875,8.0,125.94,92.0,547.0,41.0418126605933,455.0,85.8695652173913
2024-03-20 05:00:00,2.69,1.29,1.4,1149.0,3497.0,1276.0,2297.0,1267.0,241.0,106569.0,2.68330103108466,0.97,10.81,0.42,87.8,3.8,41.35975421473103,6.6,1.02,0.43,87.61,10.94,2.038247107225636,69.92,10.54,18.42,1.12,7.963088005429155,4.91,81.3766666666667,63.87,24.85,0.068,5.880000000000001,2.305,10.03,2.22,0.0435,0.185,53.925,11.665,0.1159999999999999,1.984084780872805,0.275,112.49551119287044,0.0999999999999999,95.67,0.7999999999999999,1.08,1.48,0.0,0.0,3.855554052338522,2.0,60.89450798666164,4.303817501376005,3.331527124003137,0.0419827532994511,0.004225368469898,0.0823977737490198,0.3431748514573809,4.285689559390121,3.554026661055383,0.0725246160985101,0.0351354656997647,0.0245406397099294,41.62541437765305,0.0,0.0,0.0,0.0,0.0,0.0,0.0,0.0,0.0,0.0,0.0,0.0,0.0,1967.2117681108523,7.0,1.3,3.59,82.0,26.9,10.0,60.0,27.875,8.0,125.94,92.0,547.0,40.9249360910992,455.0,85.76086956521739
