Repository: saikumar-voptimai/evonith_bf_webapp

# Evonith BF2 — Blast Furnace Intelligence Platform

Monitoring, modelling and optimisation of **Blast Furnace 2 (BF2)** at Evonith Steel: live telemetry from InfluxDB,
manual plant reports from Neon PostgreSQL, a two-zone energy model of the furnace, blend and fuel optimisers, a
conversational assistant (FurnaceMind) and a live digital twin evaluated every hour.

The platform has three deployable parts that share one Python service layer, plus the shared data library:

| Part | Path | What it is |
|---|---|---|
| **Streamlit app** (legacy) | `src/app.py`, `src/custom_pages/` | The original 11-page dashboard; still the home of the model pages. Served under `/legacy` in production |

File: src/data/V14_df_filtered.csv (part 25 of 61)
LET_PCT_FE2O3,LLOYDS_PELLET_PCT_K2O,LLOYDS_PELLET_PCT_LOI,LLOYDS_PELLET_PCT_MGO,LLOYDS_PELLET_PCT_MNO,LLOYDS_PELLET_PCT_NA2O,LLOYDS_PELLET_PCT_P,LLOYDS_PELLET_PCT_SIO2,LLOYDS_PELLET_PCT_TIO2,LLOYDS_PELLET_PCT_TM,LOWER STACK - 18660_TEMP. OC.1BT-12DEG. OC,LOWER STACK - 18660_TEMP. OC.2CT-17DEG. OC,LOWER STACK - 18660_TEMP. OC.3DT-03DEG. OC,LOWER STACK - 18660_TEMP. OCAT-07DEG. OC,NON_COKE_DISCHARGE_TIME,NUTCOKE_ASH%,NUTCOKE_CALC_MT,NUTCOKE_FC%,NUTCOKE_IM%,NUTCOKE_MOIST%,NUTCOKE_VM%,O2 ENRICHMENT %,ORE_AL2O3%,ORE_CALC_MT,ORE_CAO%,ORE_FE(T)%,ORE_K2O%,ORE_LOI%,ORE_MGO%,ORE_MNO%,ORE_NA2O%,ORE_P%,ORE_SIO2%,ORE_TIO2%,ORE_TM%,OXYGENFLOWNM3/HR.,PCI_2_ASH%,PCI_2_CALC_MT,PCI_2_FC%,PCI_2_IM%,PCI_2_VM%,PERMEABILITYKGS/HR.,PRODUCTIONTONNESPERHR,RAFTOC,SINTER_CALC_MT,SINTER_SP_02_AL2O3%,SINTER_SP_02_BASICITY,SINTER_SP_02_CAO%,SINTER_SP_02_COLD_STRENGTH_AI,SINTER_SP_02_COLD_STRENGTH_TI,SINTER_SP_02_FE(T)%,SINTER_SP_02_FEO%,SINTER_SP_02_HOT_STRENGTH_RDI,SINTER_SP_02_HOT_STRENGTH_RI,SINTER_SP_02_K2O%,SINTER_SP_02_MGO%,SINTER_SP_02_MNO%,SINTER_SP_02_NA2O%,SINTER_SP_02_P%,SINTER_SP_02_SIO2%,SINTER_SP_02_TIO2%,SLAG_BASICITY,SLAG_PCT_AL2O3,SLAG_PCT_CAO,SLAG_PCT_FEO,SLAG_PCT_K2O,SLAG_PCT_MGO,SLAG_PCT_MNO,SLAG_PCT_NA2O,SLAG_PCT_S,SLAG_PCT_SIO2,SLAG_PCT_TIO2,SLAG_T_BASICITY,STEAMKGS/HR.,STOCKRODLEVEL,TOPBAR,TOPPRESSUREBAR,TOTAL HEAT LOAD,TOTAL OXYGENNM3/HR.,TOTAL_COKE_PORTIONS,TOTAL_NON_COKE_PORTIONS,TOTAL_PELLET_CALC_MT,TUYEREVELOCITYM/S,UNITCOST LAKHS/THM,WEIGHTED_COKE_ANGLE,WEIGHTED_NON_COKE_ANGLE
2026-01-03 13:00:00,540.0,155.8721972,53.03166667,57.44361111,70.79638889,59.45444444,58.51361111,56.76,66.15694444,1.179099033,6.5,4.254928364,0.013596818,95.01434482,0.1428,0.109528073,0.030092491,0.375854545,0.058854891,309.0,12.25964682,28.201,97.5,86.70881706,0.475960072,6.799386547,1.031536116,1.394782522,0.0,0.0,0.0,0.0,0.0,0.0,0.0,0.0,18.21211961,3.287784544,24.28735058,162.7947222,151.5816667,170.8072222,160.7175694,157.6866667,42.85330328,1,391.1777778,502.6,657.0119444,67.14388889,1481.054545,2.742906811,1200.0,109670.0872,0.0,0.0,0.0,0.0,0.0,0.0,0.0,0.0,0.0,0.0,0.0,0.0,50.52833333,42.21805556,38.62416667,50.05611111,67.5,11.87,6.359,87.075,0.51,7.05,1.055,3.878935164,3.879138213,54.329,0.057899464,60.35680134,0.090873585,3.768857332,0.045927405,0.080501022,0.021123654,0.063712676,5.072968764,0.358239798,3.471608165,5201.40555,11.13,15.14688077,69.79,1.55,17.53,1312.972344,97.175,2302.687769,97.973,2.85,1.811864407,10.69,5.088888889,79.46777778,54.08,9.27,36.6,71.06101032,0.052,2.46,0.16,0.027,0.046,5.9,0.17,1.076190993,19.55163636,36.04163636,0.327636364,0.389454545,8.112727273,0.197818182,0.19,0.380545455,33.49,1.209090909,1.318434268,0,0.889552012,0.215683482,1.348204183,1.506278084,,22,9,0.0,220.9562419,97.90306613,26.81818182,27.33333333
2026-01-03 14:00:00,538.2333333,167.0681372,53.55916667,58.86111111,76.6375,59.00222222,65.25388889,56.74416667,66.9775,1.182428179,6.106944444,4.131612,0.013065,95.055033,0.1428,0.1086488,0.0270074,0.4544,0.0674338,307.2222222,12.25863708,28.039,97.5,86.70996915,0.475871108,6.791335283,1.031393773,1.406631312,0.0,0.0,0.0,0.0,0.0,0.0,0.0,0.0,18.77259408,3.279883606,24.16616033,153.5030556,154.0213889,169.2847222,162.9713194,175.0761111,43.72135853,1,391.1269444,502.5638889,657.1280556,67.545,1481.6,2.754766211,1200.0,110334.4503,0.0,0.0,0.0,0.0,0.0,0.0,0.0,0.0,0.0,0.0,0.0,0.0,50.76611111,42.58916667,37.82472222,50.52055556,67.5,11.87,6.359,87.075,0.51,7.05,1.055,3.858599364,3.833297028,53.527,0.057364508,60.45454331,0.088967325,3.727005997,0.045489006,0.079428513,0.021065201,0.062932707,5.033105536,0.352389019,3.473460123,5199.687008,11.13,15.21336148,69.79,1.55,17.53,1310.077028,91.06081944,2287.838553,98.23,2.85,1.811864407,10.69,5.088888889,79.46777778,54.08,9.27,36.6,71.16067665,0.052,2.46,0.16,0.027,0.046,5.9,0.17,1.076679606,19.568,36.058,0.404,0.384,8.14,0.176,0.19,0.386,33.49,1.1,1.319737235,0,0.917790348,0.224203086,1.348026333,1.538177903,,22,9,0.0,218.9622417,98.94208374,26.81818182,27.33333333
2026-01-03 15:00:00,537.0,163.6910017,53.96638889,60.63083333,75.48027778,58.43666667,79.18027778,57.35555556,68.60277778,1.195040724,6.393055556,4.086099273,0.012675,95.03748729,0.141316364,0.106948873,0.024950673,0.516654545,0.073867982,305.0,12.25758371,28.074,97.5,86.71117101,0.4757783,6.782936169,1.03124528,1.397444803,0.0,0.0,0.0,0.0,0.0,0.0,0.0,0.0,18.08519031,3.4170605,24.46638706,181.0294444,183.5166667,197.7719444,189.07125,193.9669444,42.50149869,1,391.0725,502.5622222,657.1816667,67.84861111,1483.018182,2.745856575,1200.0,110550.2758,0.0,0.0,0.0,0.0,0.0,0.0,0.0,0.0,0.0,0.0,0.0,0.0,50.65583333,42.80805556,38.31916667,50.73416667,67.5,11.87,6.339,87.075,0.51,7.05,1.055,3.852678867,3.470030505,48.516,0.051904939,61.27904135,0.07141139,3.382745692,0.04159906,0.070624948,0.020546541,0.058507029,4.653733614,0.304965784,3.368705169,5203.015789,11.13,15.4950857,69.79,1.55,17.53,1322.827369,94.66058333,2306.618589,98.769,2.85,1.811864407,10.69,5.088888889,79.46777778,54.08,9.27,36.6,71.03214765,0.052,2.46,0.16,0.027,0.046,5.9,0.17,1.075098399,19.59163636,36.04527273,0.442545455,0.384363636,8.151272727,0.158545455,0.191454545,0.385636364,33.52781818,1.022909091,1.318221611,0,1.069986986,0.20240406,1.348390475,1.595439873,,22,9,0.0,224.5764825,97.93905772,26.81818182,27.33333333
2026-01-03 16:00:00,535.1277778,160.5297464,54.33055556,61.53027778,73.71972222,59.08611111,82.94833333,59.13944444,70.27972222,1.227449767,6.5,4.254546545,0.012675,94.85979838,0.135752727,0.102992145,0.025721945,0.534109091,0.074404164,305.0,12.3090737,32.797,97.5,86.62223649,0.505648992,7.106063055,1.068689819,1.435742686,0.0,0.0,0.0,0.0,0.0,0.0,0.0,0.0,18.15694969,3.433151686,24.42983258,154.6669444,150.5166667,172.3722222,160.2079167,163.2758333,42.63814464,1,391.0555556,502.5719444,657.3052778,68.16194444,1486.836364,2.784171556,1200.0,112059.9919,0.0,0.0,0.0,0.0,0.0,0.0,0.0,0.0,0.0,0.0,0.0,0.0,50.81555556,42.50444444,37.6,51.02472222,67.5,11.87,7.756,87.075,0.51,7.05,1.055,3.797186667,3.85670978,62.549,0.057667429,60.40340741,0.090000544,3.748687909,0.045723033,0.079983693,0.021096404,0.06328835,5.055009992,0.355402996,3.47542087,5196.92085,11.03,15.45339604,69.76,1.6,17.61,1303.946725,96.265,2317.294039,109.537,2.77,1.875216638,10.82,5.088888889,79.46777778,54.08,9.06,36.6,71.30324383,0.055,2.4,0.15,0.028,0.047,5.77,0.17,1.067825189,19.63527273,35.95254545,0.377090909,0.400727273,8.118545455,0.153090909,0.196909091,0.369272727,33.66963636,1.033818182,1.308954862,0,0.974402063,0.20829294,1.3483332,1.669200275,,22,9,0.0,226.7276578,97.5201914,26.81818182,27.33333333
2026-01-03 17:00:00,535.0,161.443645,54.4525,61.73527778,71.32833333,59.77666667,80.19777778,64.295,74.33333333,1.238871936,6.5,4.314714286,0.012856071,94.85830487,0.130705714,0.102246857,0.0277346,0.484571429,0.068866171,305.0,12.31101126,27.975,97.5,86.62009973,0.505757641,7.121726542,1.068889008,1.429712125,0.0,0.0,0.0,0.0,0.0,0.0,0.0,0.0,17.81312683,3.47109695,24.85158697,193.9177778,191.2411111,207.1052778,200.7191667,210.6125,41.7528775,1,391.0244444,502.5538889,657.4080556,68.34027778,1484.728571,2.777950539,1200.0,113528.315,0.0,0.0,0.0,0.0,0.0,0.0,0.0,0.0,0.0,0.0,0.0,0.0,50.64833333,43.18138889,38.58805556,51.17583333,67.5,11.87,6.751,87.075,0.51,7.05,1.055,3.750727278,4.070242294,44.12,0.059798957,59.96286469,0.098156664,3.939911378,0.047642339,0.084889619,0.021352312,0.067439801,5.221952403,0.382343767,3.431527652,5199.018297,11.03,15.54137249,69.76,1.6,17.61,1326.515169,96.265,2305.452208,92.866,2.77,1.875216638,10.82,5.088888889,79.46777778,54.08,9.06,36.6,71.22404553,0.055,2.4,0.15,0.028,0.047,5.77,0.17,1.06088134,19.64885714,35.81642857,0.347428571,0.423,8.109285714,0.159285714,0.205571429,0.363714286,33.76114286,1.073428571,1.301076886,0,1.440224789,0.190840206,1.348110772,1.716260656,,22,9,0.0,227.8968719,97.64128296,26.81818182,27.33333333
2026-01-03 18:00:00,535.0,161.6009972,54.1875,61.42833333,68.25194444,60.31305556,73.25138889,96.78638889,72.55833333,1.224142322,6.5,4.233285714,0.013273929,95.08722073,0.126334286,0.105701143,0.0313706,0.347428571,0.055385029,305.0,12.30943029,32.736,97.5,86.62184323,0.505668988,7.108945809,1.068726478,1.421004658,0.56,0.388,0.0,0.8,1.07,0.0,96.9,0.1,17.72976942,3.523332994,25.12174525,157.8611111,140.1847222,157.9402778,155.3342361,165.3508333,41.37325944,1,391.0222222,502.5877778,657.5969444,68.3125,1474.871429,2.769499028,1200.0,114434.4325,0.0,0.0,0.0,0.0,0.0,0.0,0.0,0.0,0.0,0.0,0.0,0.0,50.35305556,42.76361111,38.01805556,51.06944444,67.5,11.87,8.044,87.075,0.51,7.05,1.055,3.718980753,4.055049645,58.717,0.060317625,59.96677368,0.098922067,3.933233306,0.047734217,0.084707836,0.021364562,0.066180323,5.244942691,0.381008652,3.50025376,5199.407947,11.03,15.55652,69.76,1.6,17.61,1344.377814,96.265,2320.290642,108.267,2.77,1.875216638,10.82,5.088888889,79.46777778,54.08,9.06,36.6,71.87148203,0.055,2.4,0.15,0.028,0.047,5.77,0.17,1.054368192,19.62314286,35.62357143,0.364571429,0.453,8.130714286,0.180714286,0.218428571,0.372285714,33.78685714,1.150571429,1.295015,0,1.358919306,0.196862341,1.348394092,1.721002437,,22,9,0.0,232.7201569,97.66213213,26.81818182,27.33333333
2026-01-03 19:00:00,539.6222222,156.6072458,54.03861111,60.86666667,66.18111111,61.75666667,75.97361111,116.7405556,68.98833333,1.231641357,6.893055556,4.16,0.01365,95.26153004,0.123512727,0.109557382,0.0342188,0.251490909,0.046040145,304.3,12.30102848,36.617,97.5,86.63110877,0.505197859,7.041024661,1.067862741,1.449733681,0.56,0.635,0.0,0.8,1.07,0.0,96.9,0.1,18.4857975,3.487123833,24.83239322,158.8894444,136.9466667,151.4452778,148.8800694,148.2388889,42.67544486,1,391.0058333,502.6088889,657.8077778,68.30555556,1466.381818,2.797915786,1200.0,114847.0389,0.0,0.0,0.0,0.0,0.0,0.0,0.0,0.0,0.0,0.0,0.0,0.0,50.78222222,43.43666667,37.835,51.03888889,67.5,11.87,8.909,87.075,0.51,7.05,1.055,3.705832192,3.905831787,70.066,0.058601461,60.28390361,0.092767533,3.797263009,0.046315759,0.08122299,0.021175435,0.063605229,5.116493306,0.361985599,3.508746039,5199.356575,11.03,15.9842099,69.76,1.6,17.61,1323.517475,95.19729718,2308.138647,126.516,2.77,1.875216638,10.82,5.088888889,79.46777778,54.08,9.06,36.6,71.95134436,0.055,2.4,0.15,0.028,0.047,5.77,0.17,1.051326628,19.59290909,35.50454545,0.376727273,0.476181818,8.158181818,0.197818182,0.227818182,0.380545455,33.77290909,1.212909091,1.292896404,0,1.051319004,0.218092331,1.348264528,1.75191897,,22,9,0.0,231.5868778,96.82546007,26.81818182,27.33333333
2026-01-03 20:00:00,542.0,156.8453653,53.99833333,60.88444444,72.24027778,61.85111111,78.33277778,101.6577778,66.09777778,1.241150556,7.393055556,4.16,0.01365,94.9443804,0.13464,0.1170312,0.0299768,0.5264,0.0739216,302.0,12.30318737,27.656,97.5,86.62872794,0.505318918,7.058477365,1.068084683,1.463241383,0.56,0.47,0.0,0.8,1.07,0.0,96.9,0.1,18.03103308,3.610452067,24.38028117,172.6394444,165.9947222,184.715,178.694375,191.4283333,42.51573839,1,391.0016667,502.655,658.0286111,68.42944444,1470.2,2.811555492,1200.0,114562.0542,0.0,0.0,0.0,0.0,0.0,0.0,0.0,0.0,0.0,0.0,0.0,0.0,51.14777778,44.20944444,37.74666667,51.11944444,67.5,11.87,6.499,87.075,0.51,7.05,1.055,3.712183258,3.882189234,52.443,0.058298152,60.33543562,0.091729363,3.775395,0.046080316,0.080663006,0.021144042,0.063242377,5.094508323,0.358944282,3.507019049,5197.653767,11.03,17.16995363,69.76,1.6,17.61,1309.470119,93.95037134,2276.443103,94.976,2.77,1.875216638,10.82,5.088888889,79.46777778,54.08,9.06,36.6,71.63106855,0.055,2.4,0.15,0.028,0.047,5.77,0.17,1.079529317,19.522,36.05,0.344,0.438,8.24,0.176,0.206,0.386,33.402,1.142,1.326267427,0,1.015215096,0.222090808,1.348287414,1.776850826,,22,9,0.0,230.5763739,96.2820109,26.81818182,27.33333333
2026-01-03 22:00:00,532.0,151.1346914,53.58333333,60.44944444,70.20777778,60.56222222,66.31166667,69.21638889,66.66527778,1.238752984,6.5,4.15386518,0.013892951,94.76635904,0.1428,0.121507803,0.028451534,0.684144262,0.088979226,302.0,12.30228082,31.949,97.5,86.62972769,0.505268084,7.051148706,1.067991486,1.453873975,0.56,0.54,0.0,0.8,1.07,0.0,96.9,0.1,18.01960417,3.333156531,24.97077569,170.6775,171.1494444,195.7583333,178.8716667,177.9013889,41.91756136,1,391.0080556,502.7466667,658.4969444,68.17361111,1476.488525,2.802055081,1200.0,112582.9611,0.0,0.0,0.0,0.0,0.0,0.0,0.0,0.0,0.0,0.0,0.0,0.0,51.07833333,44.87166667,39.18694444,50.68416667,67.5,11.87,7.55,87.075,0.51,7.05,1.055,3.777705311,3.79086016,64.023,0.056711182,60.55149727,0.086885244,3.686628868,0.045029286,0.078396201,0.021003905,0.062438046,4.987979008,0.346835543,3.459701982,5199.413603,11.03,14.54898107,69.76,1.6,17.61,1293.026831,96.265,2319.166858,111.282,2.77,1.875216638,10.82,5.088888889,79.46777778,54.08,9.06,36.6,71.28620018,0.055,2.4,0.15,0.028,0.047,5.77,0.17,1.084445157,19.51983607,36.18088525,0.367344262,0.419967213,8.192852459,0.164983607,0.192491803,0.377540984,33.37419672,1.11242623,1.330038589,0,1.059454617,0.215121055,1.348133111,1.673968305,,22,9,0.0,222.2492039,95.52534661,26.81818182,27.33333333
2026-01-03 23:00:00,529.8611111,157.4541719,53.41055556,59.64361111,66.71777778,60.35305556,64.72694444,64.14305556,66.25888889,1.237827819,6.5,4.149021902,0.014084754,94.80942881,0.1428,0.120715016,0.029703272,0.649521311,0.084724931,302.0,12.29324872,27.497,97.5,86.63968833,0.50476161,6.97813216,1.067062952,1.457096878,0.56,0.459,0.0,0.8,1.07,0.0,96.9,0.1,18.21807489,3.679261494,25.14588175,199.4180556,189.5425,199.0541667,196.6181944,198.4580556,42.01360289,1,391.0516667,502.8844444,658.8394444,67.94805556,1479.242623,2.804968722,1200.0,112858.8147,0.0,0.0,0.0,0.0,0.0,0.0,0.0,0.0,0.0,0.0,0.0,0.0,50.93361111,45.41027778,39.92472222,50.35472222,67.5,11.87,6.629,87.075,0.51,7.05,1.055,3.789681594,3.641368502,53.153,0.054494008,60.88958572,0.079719941,3.545264049,0.043438564,0.074780727,0.020791809,0.060574286,4.833396798,0.32734555,3.41948526,5200.042019,11.03,15.15732586,69.76,1.6,17.61,1291.780975,96.265,2272.344778,95.634,2.77,1.875216638,10.82,5.088888889,79.46777778,54.08,9.06,36.6,71.14644701,0.055,2.4,0.15,0.028,0.047,5.77,0.17,1.071998212,19.55918033,35.96842623,0.404721311,0.427836066,8.108262295,0.168918033,0.194459016,0.367704918,33.56698361,1.130131148,1.313695756,0,0.991230233,0.219269032,1.347955914,1.635876344,,22,9,0.0,222.1797347,96.36267778,26.81818182,27.33333333
2026-01-04 00:00:00,529.8055556,175.2919756,53.58194444,58.38305556,64.72388889,61.63583333,60.97666667,62.4475,64.42472222,1.208250433,6.105555556,4.144178623,0.014276557,94.85249858,0.1428,0.11992223,0.03095501,0.614898361,0.080470636,302.0,12.28517965,32.145,97.5,86.67643957,0.486749106,7.21211697,1.038380775,1.423185797,0.74,0.532,0.0,1.02,1.24,0.0,95.92,0.1,18.19449331,3.856602058,24.80167372,172.1247222,162.7494444,182.81,178.1634722,194.9697222,42.31874039,1,391.1077778,502.9841667,659.1669444,67.86638889,1481.996721,2.771351697,1200.0,113378.0456,0.0,0.0,0.0,0.0,0.0,0.0,0.0,0.0,0.0,0.0,0.0,0.0,50.84583333,45.02833333,39.55305556,50.21583333,67.5,11.99,7.874,86.955,0.44,7.5,1.055,3.769721086,3.986971419,67.213,0.06683826,59.75302382,0.023539107,4.12912755,0.046119203,0.091374883,0.021429619,0.064967596,5.490536355,0.419676491,3.568744142,5200.327228,10.74,15.85408066,70.05,1.53,17.68,1331.323878,90.44384722,2243.195908,112.265,2.89,1.893238434,10.64,5.088888889,79.46777778,54.28,8.96,36.6,71.67967903,0.054,2.22,0.15,0.027,0.048,5.62,0.17,1.059551266,19.59852459,35.75596721,0.442098361,0.435704918,8.023672131,0.172852459,0.19642623,0.357868852,33.75977049,1.147836066,1.297352922,0,1.057581071,0.214935388,1.348205433,1.647683837,,22,9,0.0,223.7827583,98.72618676,26.81818182,27.33333333
2026-01-04 01:00:00,533.9055556,163.6667547,53.78361111,56.9425,62.53861111,62.01472222,59.14305556,62.91388889,62.64194444,1.194726465,6.786111111,4.139335344,0.014468361,94.89556835,0.1428,0.119129443,0.032206748,0.58027541,0.076216341,301.725,12.28277164,27.5,97.5,86.67917745,0.486562182,7.193534545,1.038050909,1.409898781,0.74,0.456,0.0,1.02,1.24,0.0,95.92,0.1,18.03737492,3.626543186,24.69533689,185.4666667,172.5383333,196.8472222,184.9948611,185.1272222,42.21223356,1,391.1902778,503.1930556,659.5263889,67.5975,1484.75082,2.758109814,1200.0,113046.2703,0.0,0.0,0.0,0.0,0.0,0.0,0.0,0.0,0.0,0.0,0.0,0.0,50.75611111,45.11888889,39.11166667,49.89527778,67.5,11.99,6.779,86.955,0.44,7.5,1.055,3.759064319,3.974843497,56.804,0.066380184,59.78284012,0.023629973,4.116669425,0.045959087,0.091167347,0.021405007,0.064932135,5.475503134,0.417635378,3.558367368,5198.766811,10.74,16.44888619,70.05,1.53,17.68,1340.293658,93.7183612,2284.662897,96.336,2.89,1.893238434,10.64,5.088888889,79.46777778,54.28,8.96,36.6,71.50199487,0.054,2.22,0.15,0.027,0.048,5.62,0.17,1.04710432,19.63786885,35.5435082,0.47947541,0.44357377,7.939081967,0.176786885,0.198393443,0.348032787,33.95255738,1.165540984,1.281010089,0,0.941555776,0.21517229,1.348135478,1.642558453,,22,9,0.0,228.9121758,97.117095,26.81818182,27.33333333
2026-01-04 02:00:00,529.0,172.6563008,53.895,55.83305556,61.05944444,61.66916667,58.07722222,62.73472222,61.56444444,1.216142537,6.213888889,4.147222286,0.014420714,94.9487115,0.139594286,0.118735314,0.035747267,0.526019048,0.06954959,299.0,12.27869011,27.426,97.5,86.68381809,0.486245351,7.162037847,1.037491796,1.434748464,0.74,0.499,0.0,1.02,1.24,0.0,95.92,0.1,17.62434869,3.575062686,24.86511417,184.1461111,177.0283333,195.2536111,187.875625,195.0744444,41.47895839,1,391.3047222,503.3691667,659.9988889,67.39833333,1485.742857,2.782945875,1200.0,113553.4508,0.0,0.0,0.0,0.0,0.0,0.0,0.0,0.0,0.0,0.0,0.0,0.0,50.02805556,44.42527778,41.72055556,49.59111111,67.5,11.99,6.737,86.955,0.44,7.5,1.055,3.742280083,3.949143462,56.168,0.065864193,59.83887569,0.023670578,4.093649231,0.045686868,0.090989709,0.021345642,0.064652845,5.44889332,0.41350819,3.549485472,5199.838483,10.74,15.8891613,70.05,1.53,17.68,1323.407922,92.02769444,2284.486414,96.076,2.89,1.893238434,10.64,5.088888889,79.46777778,54.28,8.96,36.6,71.27968275,0.054,2.22,0.15,0.027,0.048,5.62,0.17,1.033835508,19.70038095,35.27257143,0.52047619,0.457333333,7.857428571,0.188380952,0.203142857,0.337904762,34.11838095,1.207238095,1.264135386,0,0.981018563,0.218605928,1.348218678,1.617476891,,22,9,0.0,225.4823,97.62695986,26.81818182,27.33333333
2026-01-04 03:00:00,529.0,162.7159739,53.85527778,55.13722222,63.12638889,61.13166667,56.905,63.38805556,61.57722222,1.236518503,6.393055556,4.211816571,0.013306429,95.04672692,0.122108571,0.120117029,0.049483267,0.384304762,0.052136448,299.0,12.28168637,31.977,97.5,86.68041139,0.486477937,7.185159646,1.037902242,1.463504192,0.74,0.666,0.0,1.02,1.24,0.0,95.92,0.1,18.19278089,3.773863494,25.09510092,162.2394444,155.8808333,179.3672222,169.9514583,182.3183333,42.02569028,1,391.3138889,503.6047222,660.5063889,67.09472222,1478.885714,2.811873022,1200.0,114770.2506,0.0,0.0,0.0,0.0,0.0,0.0,0.0,0.0,0.0,0.0,0.0,0.0,50.10138889,45.19527778,52.71111111,49.71611111,67.5,11.99,7.854,86.955,0.44,7.5,1.055,3.729709539,3.893813517,66.773,0.064019739,59.97104638,0.02400313,4.038636575,0.044992587,0.090184356,0.021229464,0.064380902,5.383140191,0.404303132,3.509217798,5199.616417,10.74,15.40613598,70.05,1.53,17.68,1309.460558,94.68115278,2253.771161,111.642,2.89,1.893238434,10.64,5.088888889,79.46777778,54.28,8.96,36.6,71.28605604,0.054,2.22,0.15,0.027,0.048,5.62,0.17,1.01690566,19.86609524,34.74114286,0.577619048,0.497333333,7.788857143,0.234095238,0.220285714,0.32647619,34.16409524,1.355809524,1.244891445,0,1.040128301,0.226985679,1.348127658,1.628125344,,22,9,0.0,225.0926142,96.30986654,26.81818182,27.33333333
2026-01-04 04:00:00,530.3222222,168.8179983,53.64833333,54.75055556,66.71583333,60.57055556,55.29055556,62.6025,63.7525,1.216275947,6.5,4.205820696,0.012895435,95.10766999,0.114506087,0.120535548,0.053270913,0.338365217,0.046936113,299.0,12.28256802,31.978,97.5,86.67940897,0.486546376,7.191963225,1.038023016,1.432534542,0.74,0.668,0.0,1.02,1.24,0.0,95.92,0.1,18.75443708,3.647183647,24.53057522,156.1211111,150.5780556,176.3908333,158.1197917,149.3891667,43.32872394,1,391.3708333,503.7730556,661.0325,67.03916667,1472.06087,2.781201711,1200.0,114068.9383,0.0,0.0,0.0,0.0,0.0,0.0,0.0,0.0,0.0,0.0,0.0,0.0,50.15527778,45.09083333,54.26333333,49.72722222,67.5,11.99,7.655,86.955,0.44,7.5,1.055,3.733020397,3.900817773,64.211,0.064786096,59.9459387,0.023782966,4.049561134,0.045159085,0.090593512,0.021235723,0.064176091,5.397612559,0.40570055,3.529675601,5198.993231,10.74,16.25126461,70.05,1.53,17.68,1328.823656,96.265,2259.153642,111.592,2.89,1.893238434,10.64,5.088888889,79.46777778,54.28,8.96,36.6,71.2901633,0.054,2.22,0.15,0.027,0.048,5.62,0.17,1.012380957,20.02556522,34.56208696,0.573826087,0.515478261,7.731913043,0.248695652,0.225478261,0.329043478,34.14026087,1.399304348,1.238854883,0,1.120691134,0.216258559,1.348444786,1.670591788,,22,9,0.0,226.2881781,97.11838478,26.81818182,27.33333333
2026-01-04 05:00:00,530.25,158.267225,53.51388889,54.59361111,67.07888889,59.91444444,55.56027778,61.46111111,67.11444444,1.284889303,6.5,4.107514609,0.01340413,95.12013382,0.119827826,0.119694504,0.044049174,0.417669565,0.057706374,299.0,12.28199053,27.455,97.5,86.68006556,0.486501548,7.187506829,1.037943908,1.492964042,0.74,0.567,0.0,1.02,1.24,0.0,95.92,0.1,18.1061925,3.405807922,24.76634844,181.5733333,175.9113889,204.3391667,190.3380556,199.5283333,42.23298397,1,391.4230556,504.0344444,661.7577778,66.87222222,1465.278261,2.836383519,1200.0,109189.0027,0.0,0.0,0.0,0.0,0.0,0.0,0.0,0.0,0.0,0.0,0.0,0.0,50.17361111,45.48194444,54.66,49.71083333,67.5,11.99,6.546,86.955,0.44,7.5,1.055,3.903423378,4.347490193,43.844,0.068610072,59.05288705,0.024796232,4.411424596,0.049131466,0.090715263,0.022349056,0.071339704,5.800740808,0.475190995,3.53576316,5201.797008,10.74,15.23559441,70.05,1.53,17.68,1223.560358,96.265,2267.263192,102.418,2.89,1.893238434,10.64,5.088888889,79.46777778,54.28,8.96,36.6,70.8627989,0.054,2.22,0.15,0.027,0.048,5.62,0.17,1.024078368,20.17686957,34.84382609,0.490347826,0.505043478,7.690173913,0.222608696,0.215043478,0.349913043,34.02547826,1.305391304,1.250089508,0,1.185269647,0.208074721,1.343790428,1.778149347,,22,9,0.0,209.4174506,95.72040731,26.81818182,27.33333333
2026-01-04 06:00:00,530.8049793,165.6441921,53.8780083,54.51576763,69.28672199,59.42614108,55.84522822,60.693361,65.86473029,1.219443909,6.5,4.06712748,0.013527134,95.08858083,0.1224,0.118069171,0.038166504,0.486243902,0.065884976,299.0,12.27521265,31.884,97.5,86.68777192,0.485975411,7.135202609,1.037015431,1.423821427,0.74,0.675,0.0,1.02,1.24,0.0,95.92,0.1,17.7599127,3.556398402,25.02953564,156.4630705,148.693361,177.7439834,163.6320539,171.6278008,41.50384332,1,391.4975104,504.2394191,662.439834,66.8253112,1462.0,2.773209266,1200.0,114098.234,0.0,0.0,0.0,0.0,0.0,0.0,0.0,0.0,0.0,0.0,0.0,0.0,50.0966805,45.51286307,49.03568465,49.5879668,67.5,11.99,8.004,86.955,0.44,7.5,1.055,3.719859448,3.950550714,65.061,0.06592859,59.83523924,0.023656276,4.095178371,0.045707106,0.091020273,0.021348319,0.064651911,5.450767434,0.413749927,3.551013664,5194.788075,10.74,15.94573815,70.05,1.53,17.68,1338.041971,96.265,2276.571145,111.414,2.89,1.893238434,10.64,5.088888889,79.46777778,54.28,8.96,36.6,71.29468235,0.054,2.22,0.15,0.027,0.048,5.62,0.17,1.036302804,20.2399187,35.12869919,0.432357724,0.49495935,7.680081301,0.202439024,0.212520325,0.362520325,33.89943089,1.219674797,1.262862449,0,1.041310087,0.20437754,1.34895927,1.825750202,,22,9,0.0,225.974912,96.69785546,26.81818182,27.33333333
2026-01-04 07:00:00,529.2175732,146.1698958,54.19707113,54.52426778,110.2242678,59.44686192,54.67531381,61.83054393,63.33138075,1.268077767,6.947698745,4.080922602,0.013289329,95.01585083,0.1224,0.115710146,0.03540748,0.544780488,0.071639122,299.0,12.27817192,27.466,97.5,86.68440727,0.486205126,7.15803903,1.037420811,1.470507188,0.74,0.574,0.0,1.02,1.24,0.0,95.92,0.1,18.65858201,3.303683816,24.75894218,196.7769874,188.9916318,226.9104603,205.3972803,208.9100418,42.97510937,1,391.6598326,504.6669456,663.3686192,66.44979079,1462.0,2.818674381,1200.0,108434.7208,0.0,0.0,0.0,0.0,0.0,0.0,0.0,0.0,0.0,0.0,0.0,0.0,50.0832636,46.86401674,55.73933054,49.51297071,67.5,11.99,6.777,86.955,0.44,7.5,1.055,3.831594238,3.939581523,54.316,0.066120664,59.85267509,0.023535827,4.088417409,0.045651742,0.091182156,0.021316445,0.064347596,5.444167464,0.412167998,3.559107814,5079.908163,10.74,15.04021259,70.05,1.53,17.68,1232.289828,90.51694523,2229.613448,95.451,2.89,1.893238434,10.64,5.088888889,79.46777778,54.28,8.96,36.6,70.67241988,0.054,2.22,0.15,0.027,0.048,5.62,0.17,1.049020264,20.2204065,35.41650407,0.398211382,0.485203252,7.699593496,0.187804878,0.217398374,0.367398374,33.76284553,1.141626016,1.27707446,0,0.882569201,0.202429457,1.348157469,2.032193451,,22,9,0.0,202.8453766,94.1175112,26.81818182,27.33333333
2026-01-04 08:00:00,531.2952646,169.4943997,54.29749304,55.47047354,116.1810585,60.29303621,53.71392758,61.59108635,61.98802228,1.231313763,5.821727019,4.077544211,0.013252303,94.93706396,0.126157895,0.114452,0.031721974,0.620210526,0.079597132,299.0,12.23585943,27.716,97.5,86.70725916,0.449431917,7.167935489,1.056881404,1.411921886,0.74,0.545,0.0,1.02,1.24,0.0,95.92,0.1,17.97709223,3.317809905,24.67258162,179.1169916,182.8682451,210.8874652,192.5394847,197.2852368,42.1504127,1,391.7727019,505.002507,664.0654596,66.3908078,1459.789474,2.760203019,1200.0,103964.4613,0.0,0.0,0.0,0.0,0.0,0.0,0.0,0.0,0.0,0.0,0.0,0.0,50.20167131,47.56908078,56.2637883,49.68495822,67.5,11.99,6.768,86.955,0.44,7.5,1.055,4.014398209,3.839200805,55.631,0.063650483,60.07869102,0.023846399,3.995123582,0.0445214,0.090226133,0.021091783,0.063460912,5.33498553,0.395849652,3.511306646,5093.411145,10.28,14.61376937,69.19,1.89,18.64,1230.608008,86.21977716,2282.01612,96.074,2.84,1.808362369,10.38,5.088888889,79.46777778,54.62,9.42,36.6,70.52147729,0.054,2.12,0.14,0.029,0.0561,5.74,0.18,1.067294786,20.27631579,35.745,0.426052632,0.459736842,7.671315789,0.170789474,0.210789474,0.371842105,33.50026316,1.074210526,1.296291127,0,1.158194086,0.18060814,1.348376822,2.082276369,,22,9,0.0,205.6108262,97.20800796,26.81818182,27.33333333
2026-01-04 09:00:00,535.0,164.9764092,53.85444444,56.51944444,100.3227778,60.26833333,54.68805556,65.47694444,63.37638889,1.230531378,6.283333333,4.054538947,0.013444737,94.85135495,0.134210526,0.114452,0.026977632,0.714947368,0.090073842,299.0,12.23606294,27.838,97.5,86.70703373,0.4494556,7.169426683,1.056903334,1.406470542,0.74,0.43,0.0,1.02,1.24,0.0,95.92,0.1,17.89072111,3.410807314,25.09049558,156.9633333,156.6736111,199.7372222,172.5692361,176.9027778,41.62459011,1,391.8963889,505.4194444,664.8155556,66.10361111,1455.052632,2.754448706,1200.0,111157.4272,0.0,0.0,0.0,0.0,0.0,0.0,0.0,0.0,0.0,0.0,0.0,0.0,50.06333333,47.14861111,56.09833333,49.51416667,67.5,11.99,6.719,86.955,0.44,7.5,1.055,3.817939419,3.81017615,55.01,0.063165061,60.14044574,0.023859735,3.969848755,0.044228322,0.090081622,0.021023196,0.0631018,5.306056353,0.391230958,3.504081076,5196.821322,10.28,15.34528528,69.19,1.89,18.64,1319.616506,93.01502778,2291.254553,96.723,2.84,1.808362369,10.38,5.088888889,79.46777778,54.62,9.42,36.6,70.98632211,0.054,2.12,0.14,0.029,0.0561,5.74,0.18,1.091920237,20.41842105,36.12,0.524736842,0.416315789,7.588421053,0.151052632,0.191052632,0.375789474,33.09368421,1.018947368,1.321227398,0,1.136911707,0.175939189,1.348048056,2.076304019,,22,9,0.0,221.29319,96.60937421,26.81818182,27.33333333
2026-01-04 10:00:00,535.0,168.4753475,53.59777778,59.415,91.97694444,59.755,58.18277778,66.45583333,68.48861111,1.247130504,6.108333333,4.031533684,0.013637171,94.76564593,0.142263158,0.114452,0.022233289,0.809684211,0.100550553,299.0,12.23527806,27.692,97.5,86.70790319,0.449364257,7.16367543,1.056818756,1.439464483,0.74,0.435,0.0,1.02,1.24,0.0,95.92,0.1,17.63237889,3.455407686,25.18378675,170.9505556,177.7058333,196.1941667,179.69625,173.9344444,41.18104167,1,392.1788889,505.8588889,665.6808333,66.21055556,1450.315789,2.731517583,1200.0,109088.4944,0.0,0.0,0.0,0.0,0.0,0.0,0.0,0.0,0.0,0.0,0.0,0.0,49.91361111,42.43833333,49.69083333,49.46888889,67.5,11.99,6.724,86.955,0.44,7.5,1.055,3.896238331,4.137684058,46.996,0.064100136,59.51501936,0.025227147,4.221284152,0.046865265,0.08909354,0.021869138,0.069193272,5.580074049,0.441368436,3.454676994,5203.553581,10.28,15.24102403,69.19,1.89,18.64,1267.068961,90.46441667,2313.075581,97.779,2.84,1.808362369,10.38,5.088888889,79.46777778,54.62,9.42,36.6,70.16750228,0.054,2.12,0.14,0.029,0.0561,5.74,0.18,1.116545688,20.56052632,36.495,0.623421053,0.372894737,7.505526316,0.131315789,0.171315789,0.379736842,32.68710526,0.963684211,1.346163669,0,1.120724879,0.192333985,1.292220175,1.945492285,,22,9,0.0,222.8088942,97.07298354,26.81818182,27.33333333
2026-01-04 12:00:00,526.7333333,173.5123786,53.45583333,61.44194444,89.04416667,59.26194444,67.03694444,81.68055556,74.12833333,1.158192613,5.325,4.237536889,0.012393333,94.07082562,0.1428,0.110816044,0.024195111,1.274844444,0.126588556,299.0,12.24571697,27.714,97.5,86.6963394,0.45057913,7.240167424,1.057943639,1.345505125,0.74,0.431,0.0,1.02,1.24,0.0,95.92,0.1,17.31459839,3.489800389,25.04378889,197.1919444,191.9202778,222.4919444,208.2945833,221.5741667,40.87569,1,392.735,506.7355556,667.1080556,66.76861111,1481.577778,2.624646289,1200.0,101637.9964,0.0,0.0,0.0,0.0,0.0,0.0,0.0,0.0,0.0,0.0,0.0,0.0,50.2,40.06472222,39.66555556,49.90444444,67.5,11.99,6.726,86.955,0.44,7.5,1.055,3.728244458,4.602440893,48.429,0.067508518,58.5947771,0.026472052,4.593558818,0.050914328,0.088891367,0.02303659,0.076903013,5.992941832,0.513423837,3.444568337,4623.983508,10.28,13.69445725,69.19,1.89,18.64,1262.069075,78.92495833,2308.754653,100.339,2.84,1.808362369,10.38,5.088888889,79.46777778,54.62,9.42,36.6,70.44681924,0.054,2.12,0.14,0.029,0.0561,5.74,0.18,1.106328966,20.918,36.21066667,0.436666667,0.395777778,7.558,0.123555556,0.208666667,0.38,32.73088889,0.934222222,1.337240819,0,1.100554625,0.187312534,1.279121517,1.870428286,,22,9,0.0,211.6289683,97.74039017,26.81818182,27.33333333
2026-01-04 13:00:00,525.5416667,155.3799658,53.70916667,60.25972222,87.395,59.18,61.93527778,96.24472222,83.58583333,1.123779816,5.783333333,4.344883556,0.011743333,93.71439129,0.1428,0.108935378,0.025373444,1.512177778,0.139695222,299.0,12.24164684,27.738,97.5,86.70084811,0.450105451,7.210343211,1.057505047,1.312835694,0.505571429,1.05,16.36311429,0.564166667,23.95873333,11.47658095,46.48161905,0.204190476,17.90622625,3.277223169,24.15116283,160.6688889,152.9608333,173.2013889,160.2783333,154.2822222,42.57109575,1,392.9972222,507.19,667.6961111,67.2075,1497.911111,2.561732342,1200.0,101027.4753,0.0,0.0,0.0,0.0,0.0,0.0,0.0,0.0,0.0,0.0,0.0,0.0,50.34555556,41.74833333,37.87138889,50.27638889,67.5,11.99,6.701,86.955,0.44,7.5,1.055,3.40817255,3.786733705,54.049,0.062585802,60.19326593,0.023933061,3.948043627,0.043963996,0.089856982,0.020970767,0.062895798,5.280531,0.387419009,3.492849081,4198.844947,10.28,13.30847535,69.19,1.89,18.64,1285.276514,85.65116667,2331.490033,97.234,2.84,1.808362369,10.38,5.088888889,79.46777778,54.62,9.42,36.6,70.2110681,0.054,2.12,0.14,0.029,0.0561,5.74,0.18,1.100195301,21.098,36.05066667,0.336666667,0.409111111,7.588,0.120222222,0.228666667,0.38,32.76755556,0.920888889,1.331765681,0,1.093482405,0.189055886,1.248871494,1.826271065,,22,9,0.0,220.0177322,95.33784547,26.81818182,27.33333333
2026-01-04 14:00:00,532.4611111,150.9427969,53.7925,58.69277778,78.58361111,59.19083333,65.07444444,82.05722222,124.0461111,1.102179706,6.391666667,4.317884029,0.012446331,94.16609901,0.1428,0.114929712,0.026021669,1.105784173,0.114035072,299.0,12.23796955,27.255,97.5,86.70492167,0.44967749,7.183397542,1.057108787,1.309795678,0.453217213,1.952,20.01743852,0.462366803,29.03243852,14.03961066,35.44069672,0.227459016,18.31992683,3.298474453,24.12772511,135.1133333,136.6322222,146.8519444,139.2093056,138.2397222,43.1590945,1,393.21,507.6316667,668.2447222,67.41833333,1494.568345,2.581207361,1200.0,104405.8439,0.0,0.0,0.0,0.0,0.0,0.0,0.0,0.0,0.0,0.0,0.0,0.0,50.33444444,41.35888889,36.62916667,50.45,67.5,11.99,6.662,86.955,0.44,7.5,1.055,3.360669089,3.764582559,53.828,0.062185851,60.24085959,0.023953091,3.928535149,0.043735974,0.089729695,0.02091889,0.062634967,5.258112507,0.383881251,3.486484729,4277.011631,10.28,14.28833321,69.19,1.89,18.64,1331.682517,94.66058333,2304.675494,96.658,2.84,1.808362369,10.38,5.088888889,79.46777778,54.62,9.42,36.6,70.02320049,0.054,2.12,0.14,0.029,0.0561,5.74,0.18,1.106089545,20.78366906,36.1971223,0.305827338,0.414028777,7.76323741,0.128057554,0.221942446,0.38,32.72568345,0.980431655,1.343322373,0,1.048466478,0.207615977,1.271452403,1.763324279,,22,9,0.0,225.1329231,94.7499206,26.81818182,27.33333333
2026-01-04 15:00:00,535.0,173.370505,54.14972222,57.94277778,72.3375,59.72722222,62.36138889,78.24055556,98.83555556,1.172858702,5.716666667,4.281288345,0.013245971,94.67553117,0.1428,0.121486547,0.026632029,0.653410072,0.085605863,299.0,12.30460018,26.512,97.5,86.63111101,0.457431918,7.671639258,1.064288813,1.399746725,0.454405488,1.968,19.93449695,0.464677337,28.9172815,13.98143801,35.69129065,0.226930894,18.24192278,3.293925256,24.35409514,143.3141667,150.6075,166.7552778,156.5269444,165.4308333,42.82306136,1,393.5119444,508.1191667,668.7397222,67.67388889,1489.820144,2.699576342,1200.0,109350.9092,0.0,0.0,0.0,0.0,0.0,0.0,0.0,0.0,0.0,0.0,0.0,0.0,50.58333333,41.275,36.2475,50.8525,67.5,11.99,5.949,86.955,0.44,7.5,1.055,3.585168161,3.763119366,54.136,0.0623779,60.24056931,0.02388141,3.928870253,0.04375314,0.089847237,0.020911999,0.062519654,5.259152505,0.383742741,3.492361829,4791.916644,10.28,14.67821154,69.19,1.89,18.64,1304.995994,84.66383333,2318.467008,96.98,2.84,1.808362369,10.38,5.088888889,79.46777778,54.62,9.42,36.6,70.7390679,0.054,2.12,0.14,0.029,0.0561,5.74,0.18,1.112842925,20.43402878,36.36546763,0.279928058,0.418345324,7.948848921,0.136690647,0.213309353,0.38,32.67820144,1.045179856,1.356095626,0,0.984073607,0.226888006,1.299612983,1.739351158,,22,9,0.0,226.5266444,97.72159191,26.81818182,27.33333333
2026-01-04 16:00:00,537.1555556,169.1348317,54.62055556,57.88055556,114.4402778,60.39083333,65.15388889,97.47,76.78833333,1.159750303,6.283333333,4.32973127,0.013609762,94.87709557,0.136809524,0.12190627,0.030603,0.423619048,0.066625556,299.0,12.36419008,31.713,97.5,86.57824835,0.476049254,7.32511273,1.057561568,1.376399469,0.326357616,2.114,22.76225166,0.273245033,34.06675497,17.28119205,24.75086093,0.1,18.23946314,3.417205206,24.61738036,121.6438889,119.7113889,135.5388889,125.4722917,124.995,42.55891972,1,393.7811111,508.5502778,669.1602778,68.08611111,1480.65873,2.675966025,1200.0,112203.6328,0.0,0.0,0.0,0.0,0.0,0.0,0.0,0.0,0.0,0.0,0.0,0.0,50.96527778,38.32888889,35.01138889,51.41611111,67.5,11.845,8.781,87.095,0.415,7.75,1.06,3.649706089,3.860150023,62.257,0.105352169,60.20904573,0.029134057,4.02437766,0.048659428,0.063324285,0.020332428,0.184008224,5.212815587,0.317711936,3.928062708,5003.715453,10.34,15.73208107,68.86,1.88,18.92,1360.508631,93.01502778,2296.591547,113.473,2.77,1.914855072,10.57,5.088888889,79.46777778,54.54,9.12,36.6,70.84601657,0.056,2.29,0.16,0.027,0.05,5.52,0.17,1.093803182,20.09444444,36.05706349,0.314047619,0.475793651,8.028809524,0.169365079,0.233492063,0.359444444,32.98007937,1.187460317,1.33729567,0,1.136017099,0.216649163,1.299323025,1.889771798,,22,9,0.0,232.5597781,97.1603652,26.81818182,27.33333333
2026-01-04 17:00:00,543.6222222,164.9192722,54.95361111,58.12666667,184.4469444,62.16333333,65.68055556,101.6413889,73.64472222,1.201788272,6.891666667,4.431036032,0.013702619,94.88728271,0.127095238,0.118511032,0.036663,0.332190476,0.053518889,299.0,12.36600567,27.36,97.5,86.57620468,0.476231725,7.34034905,1.057789656,1.423842919,0.326532827,1.843,22.73928378,0.273705914,34.03351058,17.26375475,24.82358112,0.1,18.08403225,3.646074464,24.92042847,128.9030556,125.9852778,142.2472222,136.7263194,149.7697222,42.05037856,1,394.0580556,508.9833333,669.5594444,68.30388889,1468.753968,2.725630036,1200.0,111764.5203,0.0,0.0,0.0,0.0,0.0,0.0,0.0,0.0,0.0,0.0,0.0,0.0,51.07555556,40.07972222,35.62027778,51.88861111,67.5,11.845,7.585,87.095,0.415,7.75,1.06,3.661380269,3.86732188,52.563,0.106399749,60.17786656,0.029111676,4.037626467,0.048883245,0.063604056,0.020360406,0.180719518,5.233764055,0.319233605,3.928280349,4995.994683,10.34,16.80763997,68.86,1.88,18.92,1310.151769,94.86411801,2276.622936,97.008,2.77,1.914855072,10.57,5.088888889,79.46777778,54.54,9.12,36.6,70.31554328,0.056,2.29,0.16,0.027,0.05,5.52,0.17,1.058729876,19.76111111,35.45230159,0.38547619,0.566269841,8.043095238,0.216984127,0.271587302,0.326111111,33.49912698,1.377936508,1.298869126,0,1.004952793,0.222054628,1.301657092,2.247159497,,22,9,0.0,230.9320681,96.60180357,26.81818182,27.33333333
2026-01-04 18:00:00,545.8555556,176.6099772,54.77777778,57.86166667,209.7772222,65.59388889,65.29972222,88.6175,73.40611111,1.190625732,6.608333333,4.466714286,0.013661143,94.84910698,0.124658571,0.116156114,0.03661755,0.339371429,0.053713929,298.0333333,12.36906535,31.964,97.5,86.57276061,0.476539232,7.366025842,1.05817404,1.399455161,0.325809613,2.143,22.83408773,0.271803546,34.17073262,17.33573028,24.52341577,0.1,18.32969278,3.654409375,24.82957181,139.1208333,125.3786111,144.4325,139.6952778,149.8491667,42.46960439,1,394.3541667,509.3247222,669.8044444,68.31194444,1463.221429,2.723459903,1200.0,112656.5744,0.0,0.0,0.0,0.0,0.0,0.0,0.0,0.0,0.0,0.0,0.0,0.0,50.72111111,39.90111111,36.17055556,51.75388889,67.5,11.845,8.374,87.095,0.415,7.75,1.06,3.761574125,3.869508156,60.873,0.106617384,60.17066121,0.029106747,4.040674519,0.048932532,0.063665665,0.020366566,0.180246579,5.238089958,0.319607199,3.928393541,5182.198147,10.34,17.20301862,68.86,1.88,18.92,1343.345592,97.40683333,2284.173456,114.765,2.77,1.914855072,10.57,5.088888889,79.46777778,54.54,9.12,36.6,70.48688194,0.056,2.29,0.16,0.027,0.05,5.52,0.17,1.046444598,19.64428571,35.27514286,0.375714286,0.581214286,8.105357143,0.220071429,0.2745,0.321071429,33.71014286,1.390285714,1.286895312,0,1.090528618,0.208829448,1.324134353,2.345851078,,22,9,0.0,234.4244286,97.90915532,26.81818182,27.33333333
2026-01-04 19:00:00,543.125,170.1138397,54.69194444,58.035,180.9591667,68.54222222,68.45,101.8961111,72.395,1.237698452,6.893055556,4.441,0.013494,94.76568855,0.12903,0.1147744,0.03086055,0.4388,0.0663525,296.0,12.36873889,27.333,97.5,86.57312809,0.476506421,7.363286138,1.058133026,1.461169683,0.324882063,1.823,22.95567745,0.269363686,34.34672518,17.42804169,24.13844213,0.1,18.09799436,3.695633983,24.80070897,172.1077778,148.2130556,177.3888889,168.51125,176.3352778,42.18596869,1,394.58,509.6930556,670.0772222,68.28944444,1463.65,2.790316311,1200.0,112973.6358,0.0,0.0,0.0,0.0,0.0,0.0,0.0,0.0,0.0,0.0,0.0,0.0,50.55666667,41.76555556,38.00916667,51.71416667,67.5,11.845,6.76,87.095,0.415,7.75,1.06,3.758816989,3.856086736,53.219,0.105036359,60.22043255,0.029141566,4.019576467,0.04858434,0.063230425,0.020323043,0.184425487,5.206571713,0.3170963,3.927811496,5197.048903,10.34,17.27721992,68.86,1.88,18.92,1294.068778,94.04964782,2265.943128,99.218,2.77,1.914855072,10.57,5.088888889,79.46777778,54.54,9.12,36.6,70.89585386,0.056,2.29,0.16,0.027,0.05,5.52,0.17,1.055477152,19.73,35.498,0.29,0.5255,8.2125,0.1815,0.2445,0.3425,33.633,1.236,1.2996676,0,0.811959906,0.223471266,1.329268469,2.289004516,,22,9,0.0,228.0521578,96.54008376,26.81818182,27.33333333
2026-01-04 20:00:00,542.7666667,200.680695,54.69611111,59.46805556,122.8422222,67.47361111,75.75555556,77.825,69.66111111,1.225752245,5.825,4.4035,0.013373587,94.72595376,0.1326,0.11373466,0.026353425,0.509,0.07548457,296.0,12.36771878,32.018,97.5,86.57427634,0.476403898,7.354725467,1.058004872,1.445998428,0.3705,1.38,16.97576087,0.389358696,25.69121739,12.88806522,43.07186957,0.1,18.72733453,3.546360592,24.54923817,153.5733333,140.5158333,150.7277778,151.8334722,162.5169444,43.27494722,1,394.8475,509.9519444,670.2536111,68.44555556,1464.715,2.790456931,1200.0,113203.4708,0.0,0.0,0.0,0.0,0.0,0.0,0.0,0.0,0.0,0.0,0.0,0.0,50.71833333,41.17722222,38.88472222,51.91972222,67.5,11.845,7.922,87.095,0.415,7.75,1.06,3.755434008,3.821838475,62.046,0.102840473,60.30587435,0.029196177,3.983647616,0.04803823,0.062547787,0.020254779,0.185516149,5.163382007,0.312320875,3.925479483,5201.714522,10.34,17.23054481,68.86,1.88,18.92,1307.871467,85.8605,2279.117739,115.046,2.77,1.914855072,10.57,5.088888889,79.46777778,54.54,9.12,36.6,71.19139539,0.056,2.29,0.16,0.027,0.05,5.52,0.17,1.062099843,19.75105,35.67835,0.2222,0.47725,8.3198,0.1522,0.21945,0.3589,33.59255,1.11935,1.309763025,0,0.893704203,0.220246201,1.344334117,2.115707034,,22,9,0.0,229.5061925,100.5901921,26.81818182,27.33333333
