Repository: saikumar-voptimai/evonith_bf_webapp

# Evonith BF2 — Blast Furnace Intelligence Platform

Monitoring, modelling and optimisation of **Blast Furnace 2 (BF2)** at Evonith Steel: live telemetry from InfluxDB,
manual plant reports from Neon PostgreSQL, a two-zone energy model of the furnace, blend and fuel optimisers, a
conversational assistant (FurnaceMind) and a live digital twin evaluated every hour.

The platform has three deployable parts that share one Python service layer, plus the shared data library:

| Part | Path | What it is |
|---|---|---|
| **Streamlit app** (legacy) | `src/app.py`, `src/custom_pages/` | The original 11-page dashboard; still the home of the model pages. Served under `/legacy` in production |

File: src/data/V13_df_filtered.csv (part 29 of 268)
NM3/HR.,STEAMKGS/HR.,RAFTOC,PERMEABILITYKGS/HR.,TUYEREVELOCITYM/S,HOT BLAST VOLUMENM3/HR.,O2 ENRICHMENT %,COKE_VM%,COKE_ASH%,COKE_IM%,COKE_FC%,COKE_MOIST%,COKE_CALC_MT,NUTCOKE_MOIST%,NUTCOKE_VM%,NUTCOKE_IM%,NUTCOKE_FC%,NUTCOKE_ASH%,NUTCOKE_CALC_MT,PCI_2_FC%,PCI_2_ASH%,PCI_2_VM%,PCI_2_IM%,PCI_2_CALC_MT,SINTER_SP_02_COLD_STRENGTH_AI,SINTER_SP_02_COLD_STRENGTH_TI,SINTER_SP_02_HOT_STRENGTH_RI,SINTER_SP_02_HOT_STRENGTH_RDI,SINTER_SP_02_P%,SINTER_SP_02_SIO2%,SINTER_SP_02_MGO%,SINTER_SP_02_FEO%,SINTER_SP_02_AL2O3%,SINTER_SP_02_NA2O%,SINTER_SP_02_TIO2%,SINTER_SP_02_FE(T)%,SINTER_SP_02_CAO%,SINTER_SP_02_K2O%,SINTER_SP_02_BASICITY,SINTER_SP_02_MNO%,SINTER_CALC_MT,FLUX_TM%,FLUX_SIO2%,FLUX_FE2O3%,FLUX_AL2O3%,FLUX_LOI%,FLUX_MGO%,FLUX_CAO%,FLUX_CALC_MT,GEOMIN TYPE,ORE_FE(T)%,ORE_LOI%,ORE_TM%,ORE_MGO%,ORE_NA2O%,ORE_P%,ORE_TIO2%,ORE_AL2O3%,ORE_SIO2%,ORE_MNO%,ORE_CAO%,ORE_K2O%,ORE_CALC_MT,LLOYDS_PELLET_PCT_SIO2,LLOYDS_PELLET_PCT_AL2O3,LLOYDS_PELLET_PCT_FE2O3,LLOYDS_PELLET_PCT_MGO,LLOYDS_PELLET_PCT_TIO2,LLOYDS_PELLET_PCT_NA2O,TOTAL_PELLET_CALC_MT,LLOYDS_PELLET_PCT_K2O,LLOYDS_PELLET_PCT_TM,LLOYDS_PELLET_PCT_LOI,LLOYDS_PELLET_PCT_MNO,LLOYDS_PELLET_PCT_CAO,LLOYDS_PELLET_PCT_P,DAILYPRODUCTION,CHARGES/HRS.,STOCKRODLEVEL,FURNACE TOP GAS ANALYSISH2%,COKE_DISCHARGE_TIME,WEIGHTED_COKE_ANGLE,TOTAL_COKE_PORTIONS,NON_COKE_DISCHARGE_TIME,WEIGHTED_NON_COKE_ANGLE,TOTAL_NON_COKE_PORTIONS,UNITCOST LAKHS/THM,ACTUALKG/THM.,ACT. FUEL RATEKG/THM.,FURNACETOPGASANALYSISCO2ETACO,COKE RATE KG/THM,PRODUCTIONTONNESPERHR
2024-03-28 04:00:00,2.67,1.3,1.37,1148.0,3501.0,1010.0,2298.0,1432.0,259.0,118004.0,2.415784775862,0.96,10.8,0.43,87.81,3.2,37.86924780456614,5.9,1.03,0.46,87.29,11.22,2.425680732204425,69.93,11.01,17.98,1.08,9.874911154466943,4.91111111111111,81.5766666666667,64.39,26.00857142857143,0.0655,5.595000000000001,2.35,8.370000000000001,2.135,0.0395,0.155,54.345,11.59,0.091,2.071745311651385,0.155,114.7307282736973,0.1,96.76,0.72,0.76,1.24,0.0,0.0,1.13594077018119,2.0,60.45447251318635,4.107433765583766,2.310478587269245,0.0707425695276906,0.0156419143490769,0.0888126957863809,0.3341501279669099,4.017169783325319,4.516171301846041,0.0496947108007661,0.0471617130184604,0.0393886145708464,44.14687768754176,0.0,0.0,0.0,0.0,0.0,0.0,0.0,0.0,0.0,0.0,0.0,0.0,0.0,2153.457349373784,8.0,1.3,3.91,82.5,25.54545455,11.0,60.0,28.0,8.0,122.6625,105.0,540.0,42.9127547515457,435.0,90.0
2024-03-28 05:00:00,2.6,1.3,1.3,1148.0,3499.0,337.0,2329.0,1489.0,262.0,116406.0,2.43022694932081,0.96,10.8,0.43,87.81,3.2,36.13212634564109,5.9,1.03,0.46,87.29,11.22,2.314410973846424,69.93,11.01,17.98,1.08,9.421933578573968,4.91111111111111,81.5766666666667,64.39,26.00857142857143,0.0655,5.595000000000001,2.35,8.370000000000001,2.135,0.0395,0.155,54.345,11.59,0.091,2.071745311651385,0.155,109.4678508299497,0.1,96.76,0.72,0.76,1.24,0.0,0.0,1.083833395402236,2.0,60.45447251318635,4.107433765583766,2.310478587269245,0.0707425695276906,0.0156419143490769,0.0888126957863809,0.3341501279669099,4.017169783325319,4.516171301846041,0.0496947108007661,0.0471617130184604,0.0393886145708464,42.121791555085714,0.0,0.0,0.0,0.0,0.0,0.0,0.0,0.0,0.0,0.0,0.0,0.0,0.0,2153.457349373784,7.0,1.3,3.18,82.5,25.54545455,11.0,60.0,28.0,8.0,123.1925,109.0,544.0,44.3941109852775,435.0,85.87155963302752
2024-03-28 06:00:00,2.63,1.3,1.33,1148.0,3498.0,239.0,2329.0,1464.0,260.0,116861.0,2.4175141836543,0.96,10.8,0.43,87.81,3.2,36.301675455357525,5.9,1.03,0.46,87.29,11.22,2.3252712901306034,69.93,11.01,17.98,1.08,9.466145768987923,4.91111111111111,81.5766666666667,64.39,26.00857142857143,0.0655,5.595000000000001,2.35,8.370000000000001,2.135,0.0395,0.155,54.345,11.59,0.091,2.071745311651385,0.155,109.98152601400176,0.1,96.76,0.72,0.76,1.24,0.0,0.0,1.08891925681857,2.0,60.45447251318635,4.107433765583766,2.310478587269245,0.0707425695276906,0.0156419143490769,0.0888126957863809,0.3341501279669099,4.017169783325319,4.516171301846041,0.0496947108007661,0.0471617130184604,0.0393886145708464,42.31944702073721,0.0,0.0,0.0,0.0,0.0,0.0,0.0,0.0,0.0,0.0,0.0,0.0,0.0,2153.457349373784,7.0,1.3,3.19,82.5,25.54545455,11.0,60.0,28.0,8.0,122.265,102.0,537.0,44.1402714932127,435.0,86.27450980392157
2024-03-28 07:00:00,2.65,1.3,1.35,1147.0,3501.0,37.0,2333.0,1449.0,259.0,117274.0,2.40588136021423,0.96,10.8,0.43,87.81,3.2,36.56868777895478,5.9,1.03,0.46,87.29,11.22,2.342374525239829,69.93,11.01,17.98,1.08,9.535772791586265,4.91111111111111,81.5766666666667,64.39,26.00857142857143,0.0655,5.595000000000001,2.35,8.370000000000001,2.135,0.0395,0.155,54.345,11.59,0.091,2.071745311651385,0.155,110.79048104005516,0.1,96.76,0.72,0.76,1.24,0.0,0.0,1.096928662922442,2.0,60.45447251318635,4.107433765583766,2.310478587269245,0.0707425695276906,0.0156419143490769,0.0888126957863809,0.3341501279669099,4.017169783325319,4.516171301846041,0.0496947108007661,0.0471617130184604,0.0393886145708464,42.63072229221204,0.0,0.0,0.0,0.0,0.0,0.0,0.0,0.0,0.0,0.0,0.0,0.0,0.0,2153.457349373784,7.0,1.3,3.15,82.5,25.54545455,11.0,60.0,28.0,8.0,123.325,110.0,545.0,44.4469628286491,435.0,86.9090909090909
2024-03-28 08:00:00,2.69,1.3,1.39,1135.0,3498.0,291.0,2319.0,1392.0,252.0,116297.0,2.43061676661293,0.96,10.84,0.41,87.79,4.0,36.18617012436321,6.3,1.03,0.44,87.5,11.03,2.317872699662006,70.27,10.86,17.78,1.09,9.436026214268416,4.91111111111111,81.5766666666667,64.39,26.19714285714286,0.0625,5.58,2.4,8.399999999999999,2.18,0.0395,0.16,54.57,11.16,0.0905,2.000327628738825,0.18,109.6315847948663,0.1,97.26,0.55,0.48,1.26,0.0,0.0,1.0854545137286926,2.0,60.21927452649252,3.907656440901423,2.735808565092302,0.1089521412730755,0.0128209571745384,0.0969785394989201,0.4165511346199927,4.602928971169975,4.249842842543707,0.074018136837687,0.0717904282546151,0.029716171301846,42.18479423476212,0.0,0.0,0.0,0.0,0.0,0.0,0.0,0.0,0.0,0.0,0.0,0.0,0.0,2153.457349373784,7.0,1.3,3.17,82.5,25.54545455,11.0,60.0,28.0,8.0,122.6625,105.0,540.0,44.0627843494086,435.0,86.0
2024-03-28 09:00:00,2.7,1.28,1.42,1147.0,3591.0,815.0,2266.0,1351.0,237.0,109710.0,2.66127545022356,0.96,10.84,0.41,87.79,4.0,36.43944880439374,6.3,1.03,0.44,87.5,11.03,2.334096238539749,70.27,10.86,17.78,1.09,9.502072006240038,4.91111111111111,81.5766666666667,64.39,26.19714285714286,0.0625,5.58,2.4,8.399999999999999,2.18,0.0395,0.16,54.57,11.16,0.0905,2.000327628738825,0.18,110.3989316290593,0.1,97.26,0.55,0.48,1.26,0.0,0.0,1.093051960088049,2.0,60.21927452649252,3.907656440901423,2.735808565092302,0.1089521412730755,0.0128209571745384,0.0969785394989201,0.4165511346199927,4.602928971169975,4.249842842543707,0.074018136837687,0.0717904282546151,0.029716171301846,42.48005922037459,0.0,0.0,0.0,0.0,0.0,0.0,0.0,0.0,0.0,0.0,0.0,0.0,0.0,2153.457349373784,8.0,1.3,3.36,82.5,25.54545455,11.0,60.0,28.0,8.0,122.3975,103.0,538.0,42.5595238095238,435.0,86.60194174757281
2024-03-28 10:00:00,2.53,1.3,1.23,1160.0,3500.0,0.0,2302.0,1544.0,263.0,114339.0,2.4659302293433,0.96,10.84,0.41,87.79,4.0,41.70125502288534,6.3,1.03,0.44,87.5,11.03,2.671136520582254,70.27,10.86,17.78,1.09,10.8741581165261,4.91111111111111,81.5766666666667,64.39,26.19714285714286,0.0625,5.58,2.4,8.399999999999999,2.18,0.0395,0.16,54.57,11.16,0.0905,2.000327628738825,0.18,126.34038530139286,0.1,97.26,0.55,0.48,1.26,0.0,0.0,1.250887157640001,2.0,60.21927452649252,3.907656440901423,2.735808565092302,0.1089521412730755,0.0128209571745384,0.0969785394989201,0.4165511346199927,4.602928971169975,4.249842842543707,0.074018136837687,0.0717904282546151,0.029716171301846,48.61412126306682,0.0,0.0,0.0,0.0,0.0,0.0,0.0,0.0,0.0,0.0,0.0,0.0,0.0,2153.457349373784,7.0,1.3,3.19,82.5,25.54545455,11.0,60.0,28.0,8.0,123.59,112.0,547.0,44.2449355432781,435.0,99.10714285714286
2024-03-28 11:00:00,2.61,1.3,1.31,1146.0,3499.0,0.0,2318.0,1456.0,256.0,114543.0,2.46083809309381,0.96,10.84,0.41,87.79,4.0,37.67798897727036,6.3,1.03,0.44,87.5,11.03,2.413429819415514,70.27,10.86,17.78,1.09,9.82503786580802,4.91111111111111,81.5766666666667,64.39,26.19714285714286,0.0625,5.58,2.4,8.399999999999999,2.18,0.0395,0.16,54.57,11.16,0.0905,2.000327628738825,0.18,114.15128015110288,0.1,97.26,0.55,0.48,1.26,0.0,0.0,1.130203695584315,2.0,60.21927452649252,3.907656440901423,2.735808565092302,0.1089521412730755,0.0128209571745384,0.0969785394989201,0.4165511346199927,4.602928971169975,4.249842842543707,0.074018136837687,0.0717904282546151,0.029716171301846,43.9239136588168,0.0,0.0,0.0,0.0,0.0,0.0,0.0,0.0,0.0,0.0,0.0,0.0,0.0,2153.457349373784,7.0,1.3,3.23,82.5,25.54545455,11.0,60.0,28.0,8.0,123.325,110.0,545.0,43.0297397769517,435.0,89.54545454545455
2024-03-28 12:00:00,2.63,1.3,1.33,1154.0,3499.0,0.0,2321.0,1450.0,258.0,115354.0,2.44354706847701,0.96,10.84,0.41,87.79,4.0,39.22034227261896,6.3,1.03,0.44,87.5,11.03,2.5122238775939816,70.27,10.86,17.78,1.09,10.227227046828151,4.91111111111111,81.5766666666667,64.39,26.19714285714286,0.0625,5.58,2.4,8.399999999999999,2.18,0.0395,0.16,54.57,11.16,0.0905,2.000327628738825,0.18,118.82407739661208,0.1,97.26,0.55,0.48,1.26,0.0,0.0,1.1764687283425983,2.0,60.21927452649252,3.907656440901423,2.735808565092302,0.1089521412730755,0.0128209571745384,0.0969785394989201,0.4165511346199927,4.602928971169975,4.249842842543707,0.074018136837687,0.0717904282546151,0.029716171301846,45.721944679452015,0.0,0.0,0.0,0.0,0.0,0.0,0.0,0.0,0.0,0.0,0.0,0.0,0.0,2153.457349373784,7.0,1.3,3.29,82.5,25.54545455,11.0,60.0,28.0,8.0,123.1925,109.0,544.0,44.0432382704692,435.0,93.21100917431193
2024-03-28 13:00:00,2.66,1.29,1.37,1147.0,3498.0,250.0,2318.0,1393.0,261.0,113937.0,2.47998012573747,0.96,10.84,0.41,87.79,4.0,36.77836412295313,6.3,1.03,0.44,87.5,11.03,2.3558051555565607,70.27,10.86,17.78,1.09,9.590448693227156,4.91111111111111,81.5766666666667,64.39,26.19714285714286,0.0625,5.58,2.4,8.399999999999999,2.18,0.0395,0.16,54.57,11.16,0.0905,2.000327628738825,0.18,111.42572787075127,0.1,97.26,0.55,0.48,1.26,0.0,0.0,1.103218196554571,2.0,60.21927452649252,3.907656440901423,2.735808565092302,0.1089521412730755,0.0128209571745384,0.0969785394989201,0.4165511346199927,4.602928971169975,4.249842842543707,0.074018136837687,0.0717904282546151,0.029716171301846,42.87515693111052,0.0,0.0,0.0,0.0,0.0,0.0,0.0,0.0,0.0,0.0,0.0,0.0,0.0,2153.457349373784,7.0,1.3,3.32,82.5,25.54545455,11.0,60.0,28.0,8.0,123.06,108.0,543.0,44.6867749419954,435.0,87.4074074074074
2024-03-28 14:00:00,2.66,1.3,1.36,1144.0,3499.0,523.0,2306.0,1415.0,254.0,115346.0,2.45757541795037,0.96,10.84,0.41,87.79,4.0,36.571547724035845,6.3,1.03,0.44,87.5,11.03,2.342557716459102,70.27,10.86,17.78,1.09,9.536518560388638,4.91111111111111,81.5766666666667,64.39,26.19714285714286,0.0625,5.58,2.4,8.399999999999999,2.18,0.0395,0.16,54.57,11.16,0.0905,2.000327628738825,0.18,110.799145684879,0.1,97.26,0.55,0.48,1.26,0.0,0.0,1.0970144509537971,2.0,60.21927452649252,3.907656440901423,2.735808565092302,0.1089521412730755,0.0128209571745384,0.0969785394989201,0.4165511346199927,4.602928971169975,4.249842842543707,0.074018136837687,0.0717904282546151,0.029716171301846,42.63405633376307,0.0,0.0,0.0,0.0,0.0,0.0,0.0,0.0,0.0,0.0,0.0,0.0,0.0,2153.457349373784,7.0,1.3,3.29,82.5,25.54545455,11.0,60.0,28.0,8.0,122.1775,107.0,539.0,44.0432382704692,432.0,86.91588785046729
2024-03-28 15:00:00,2.68,1.3,1.38,1149.0,3499.0,581.0,2308.0,1394.0,254.0,115595.0,2.45379466724501,0.96,10.84,0.41,87.79,4.0,36.87686709689932,6.3,1.03,0.44,87.5,11.03,2.362114675280829,70.27,10.86,17.78,1.09,9.616134656708375,4.91111111111111,81.5766666666667,64.39,26.19714285714286,0.0625,5.58,2.4,8.399999999999999,2.18,0.0395,0.16,54.57,11.16,0.0905,2.000327628738825,0.18,111.72415782627336,0.1,97.26,0.55,0.48,1.26,0.0,0.0,1.1061729302917458,2.0,60.21927452649252,3.907656440901423,2.735808565092302,0.1089521412730755,0.0128209571745384,0.0969785394989201,0.4165511346199927,4.602928971169975,4.249842842543707,0.074018136837687,0.0717904282546151,0.029716171301846,42.98998885925189,0.0,0.0,0.0,0.0,0.0,0.0,0.0,0.0,0.0,0.0,0.0,0.0,0.0,2153.457349373784,7.0,1.3,3.43,82.5,25.54545455,11.0,60.0,28.0,8.0,122.045,106.0,538.0,42.9035250463822,432.0,87.64150943396227
2024-03-28 16:00:00,2.68,1.29,1.39,1147.0,3500.0,1376.0,2279.0,1393.0,255.0,116261.0,2.46141975882662,0.97,10.67,0.4,87.96,3.4,36.412738273621294,5.8,1.05,0.44,87.41,11.1,2.332385319427332,70.6,10.86,17.46,1.08,9.49510687929514,4.91111111111111,81.5766666666667,64.39,26.38571428571429,0.063,5.705,2.375,8.855,2.115,0.041,0.16,54.485,11.235,0.0905,1.96930899929333,0.19,110.31800795547817,0.1,96.28000000000002,0.72,0.76,1.38,0.0,0.0,1.0922507405588364,2.0,60.41534707384327,3.992763743406823,2.235808565092302,0.0743234260369208,0.0174628715236154,0.091904282546151,0.3272937041476834,3.974546101354578,4.651847875809121,0.064018136837687,0.0453712847638453,0.0398514860944618,42.44892085340554,0.0,0.0,0.0,0.0,0.0,0.0,0.0,0.0,0.0,0.0,0.0,0.0,0.0,2153.457349373784,7.0,1.3,3.4,82.5,25.54545455,11.0,60.0,28.0,8.0,121.78,104.0,536.0,43.8592456301748,432.0,86.53846153846153
2024-03-28 17:00:00,2.68,1.29,1.39,1147.0,3498.0,109.0,2320.0,1420.0,259.0,117895.0,2.3929795957978,0.97,10.67,0.4,87.96,3.4,39.29827602360638,5.8,1.05,0.44,87.41,11.1,2.517215854174403,70.6,10.86,17.46,1.08,10.247549311239284,4.91111111111111,81.5766666666667,64.39,26.38571428571429,0.063,5.705,2.375,8.855,2.115,0.041,0.16,54.485,11.235,0.0905,1.96930899929333,0.19,119.06018971798774,0.1,96.28000000000002,0.72,0.76,1.38,0.0,0.0,1.1788064596219894,2.0,60.41534707384327,3.992763743406823,2.235808565092302,0.0743234260369208,0.0174628715236154,0.091904282546151,0.3272937041476834,3.974546101354578,4.651847875809121,0.064018136837687,0.0453712847638453,0.0398514860944618,45.81279760027918,0.0,0.0,0.0,0.0,0.0,0.0,0.0,0.0,0.0,0.0,0.0,0.0,0.0,2153.457349373784,7.0,1.3,3.11,82.5,25.54545455,11.0,60.0,28.0,8.0,122.045,106.0,538.0,43.1280730508078,432.0,93.39622641509432
2024-03-28 18:00:00,2.67,1.29,1.38,1150.0,3498.0,109.0,2315.0,1452.0,263.0,119351.0,2.36376997993444,0.97,10.67,0.4,87.96,3.4,37.668881414065794,5.8,1.05,0.44,87.41,11.1,2.4128464426160416,70.6,10.86,17.46,1.08,9.822662947300453,4.91111111111111,81.5766666666667,64.39,26.38571428571429,0.063,5.705,2.375,8.855,2.115,0.041,0.16,54.485,11.235,0.0905,1.96930899929333,0.19,114.12368738336023,0.1,96.28000000000002,0.72,0.76,1.38,0.0,0.0,1.1299305015558927,2.0,60.41534707384327,3.992763743406823,2.235808565092302,0.0743234260369208,0.0174628715236154,0.091904282546151,0.3272937041476834,3.974546101354578,4.651847875809121,0.064018136837687,0.0453712847638453,0.0398514860944618,43.913296324115606,0.0,0.0,0.0,0.0,0.0,0.0,0.0,0.0,0.0,0.0,0.0,0.0,0.0,2153.457349373784,7.0,1.3,3.24,82.5,25.54545455,11.0,60.0,28.0,8.0,121.9125,105.0,537.0,43.2300163132137,432.0,89.52380952380952
2024-03-28 19:00:00,2.64,1.3,1.34,1147.0,3500.0,547.0,2310.0,1496.0,266.0,120180.0,2.35950426599811,0.97,10.67,0.4,87.96,3.4,38.96690716122024,5.8,1.05,0.44,87.41,11.1,2.495990318645133,70.6,10.86,17.46,1.08,10.161140463292073,4.91111111111111,81.5766666666667,64.39,26.38571428571429,0.063,5.705,2.375,8.855,2.115,0.041,0.16,54.485,11.235,0.0905,1.96930899929333,0.19,118.05625662945664,0.1,96.28000000000002,0.72,0.76,1.38,0.0,0.0,1.1688665896067316,2.0,60.41534707384327,3.992763743406823,2.235808565092302,0.0743234260369208,0.0174628715236154,0.091904282546151,0.3272937041476834,3.974546101354578,4.651847875809121,0.064018136837687,0.0453712847638453,0.0398514860944618,45.42649733065891,0.0,0.0,0.0,0.0,0.0,0.0,0.0,0.0,0.0,0.0,0.0,0.0,0.0,2153.457349373784,7.0,1.3,3.22,82.5,25.54545455,11.0,60.0,28.0,8.0,122.4875,115.0,544.0,42.7850424409268,429.0,92.6086956521739
2024-03-28 20:00:00,2.63,1.3,1.33,1166.0,3501.0,216.0,2308.0,1494.0,268.0,118965.0,2.37613785394281,0.97,10.67,0.4,87.96,3.4,39.22426797083123,5.8,1.05,0.44,87.41,11.1,2.512475334675017,70.6,10.86,17.46,1.08,10.228250724965765,4.91111111111111,81.5766666666667,64.39,26.38571428571429,0.063,5.705,2.375,8.855,2.115,0.041,0.16,54.485,11.235,0.0905,1.96930899929333,0.19,118.83597090495952,0.1,96.28000000000002,0.72,0.76,1.38,0.0,0.0,1.17658648512176,2.0,60.41534707384327,3.992763743406823,2.235808565092302,0.0743234260369208,0.0174628715236154,0.091904282546151,0.3272937041476834,3.974546101354578,4.651847875809121,0.064018136837687,0.0453712847638453,0.0398514860944618,45.72652114528808,0.0,0.0,0.0,0.0,0.0,0.0,0.0,0.0,0.0,0.0,0.0,0.0,0.0,2153.457349373784,8.0,1.3,3.05,82.5,25.54545455,11.0,60.0,28.0,8.0,122.885,118.0,547.0,44.0627161632465,429.0,93.22033898305084
2024-03-28 21:00:00,2.63,1.3,1.33,1177.0,3499.0,0.0,2297.0,1436.0,260.0,114482.0,2.46214855153628,0.97,10.67,0.4,87.96,3.4,41.55098023001008,5.8,1.05,0.44,87.41,11.1,2.6615108033909665,70.6,10.86,17.46,1.08,10.834971961151233,4.91111111111111,81.5766666666667,64.39,26.38571428571429,0.063,5.705,2.375,8.855,2.115,0.041,0.16,54.485,11.235,0.0905,1.96930899929333,0.19,125.88510463364008,0.1,96.28000000000002,0.72,0.76,1.38,0.0,0.0,1.246379456171028,2.0,60.41534707384327,3.992763743406823,2.235808565092302,0.0743234260369208,0.0174628715236154,0.091904282546151,0.3272937041476834,3.974546101354578,4.651847875809121,0.064018136837687,0.0453712847638453,0.0398514860944618,48.438935240497216,0.0,0.0,0.0,0.0,0.0,0.0,0.0,0.0,0.0,0.0,0.0,0.0,0.0,2153.457349373784,7.0,1.3,3.27,82.5,25.54545455,11.0,60.0,28.0,8.0,123.15,120.0,549.0,43.8086518654154,429.0,98.75
2024-03-28 22:00:00,2.68,1.3,1.38,1156.0,3499.0,0.0,2312.0,1381.0,253.0,114856.0,2.45413582033894,0.97,10.67,0.4,87.96,3.4,37.2106521905737,5.8,1.05,0.44,87.41,11.1,2.3834949803400005,70.6,10.86,17.46,1.08,9.703173569171868,4.91111111111111,81.5766666666667,64.39,26.38571428571429,0.063,5.705,2.375,8.855,2.115,0.041,0.16,54.485,11.235,0.0905,1.96930899929333,0.19,112.73541126024168,0.1,96.28000000000002,0.72,0.76,1.38,0.0,0.0,1.116185278525865,2.0,60.41534707384327,3.992763743406823,2.235808565092302,0.0743234260369208,0.0174628715236154,0.091904282546151,0.3272937041476834,3.974546101354578,4.651847875809121,0.064018136837687,0.0453712847638453,0.0398514860944618,43.37910590167147,0.0,0.0,0.0,0.0,0.0,0.0,0.0,0.0,0.0,0.0,0.0,0.0,0.0,2153.457349373784,8.0,1.3,3.21,82.5,25.54545455,11.0,60.0,28.0,8.0,122.4875,115.0,544.0,44.2733846512713,429.0,88.43478260869566
2024-03-28 23:00:00,2.68,1.3,1.38,1148.0,3500.0,0.0,2319.0,1435.0,260.0,118598.0,2.37742532591637,0.98,10.8,0.42,87.8,3.4,35.654058819566195,6.8,1.04,0.45,87.44,11.07,2.3961955882249244,70.27,11.05,17.62,1.06,9.371511353994816,4.84333333333333,81.7111111111111,64.39,26.57428571428571,0.064,5.705,2.285,8.195,2.115,0.039,0.15,54.8,10.945,0.0885,1.918512726289525,0.175,110.99695586107194,0.2,96.45,0.9300000000000002,0.7,1.19,0.0,0.0,0.7685332481322834,2.0,60.09106367583304,4.186280336676386,2.01456347622129,0.0771845214331935,0.0193818782540709,0.0901942431009386,0.3349193031920644,4.086861734201451,4.830034942278677,0.0681878254070967,0.0476375650814193,0.0400906087296451,42.3867099264281,0.0,0.0,0.0,0.0,0.0,0.0,0.0,0.0,0.0,0.0,0.0,0.0,0.0,2153.457349373784,7.0,1.3,3.24,82.5,25.54545455,11.0,60.0,28.0,8.0,122.09,112.0,541.0,43.6329588014981,429.0,86.78571428571429
2024-03-29 00:00:00,2.67,1.3,1.37,1148.0,3499.0,584.0,2291.0,1415.0,256.0,116164.0,2.44178598602318,0.98,10.8,0.42,87.8,3.4,36.271996190858566,6.8,1.04,0.45,87.44,11.07,2.437725188273644,70.27,11.05,17.62,1.06,9.533933453549611,4.84333333333333,81.7111111111111,64.39,26.57428571428571,0.064,5.705,2.285,8.195,2.115,0.039,0.15,54.8,10.945,0.0885,1.918512726289525,0.175,112.92069664675228,0.2,96.45,0.9300000000000002,0.7,1.19,0.0,0.0,0.7818530616633317,2.0,60.09106367583304,4.186280336676386,2.01456347622129,0.0771845214331935,0.0193818782540709,0.0901942431009386,0.3349193031920644,4.086861734201451,4.830034942278677,0.0681878254070967,0.0476375650814193,0.0400906087296451,43.1213340611506,0.0,0.0,0.0,0.0,0.0,0.0,0.0,0.0,0.0,0.0,0.0,0.0,0.0,2117.4643918092097,7.0,1.3,3.42,82.5,25.54545455,11.0,60.0,28.0,8.0,120.4725,113.0,535.0,43.7238493723849,422.0,86.8141592920354
2024-03-29 01:00:00,2.69,1.3,1.39,1149.0,3500.0,543.0,2299.0,1398.0,254.0,116083.0,2.44311752125707,0.98,10.8,0.42,87.8,3.4,36.58677919772195,6.8,1.04,0.45,87.44,11.07,2.458880750284448,70.27,11.05,17.62,1.06,9.616672771891848,4.84333333333333,81.7111111111111,64.39,26.57428571428571,0.064,5.705,2.285,8.195,2.115,0.039,0.15,54.8,10.945,0.0885,1.918512726289525,0.175,113.90066797892098,0.2,96.45,0.9300000000000002,0.7,1.19,0.0,0.0,0.7886382977551284,2.0,60.09106367583304,4.186280336676386,2.01456347622129,0.0771845214331935,0.0193818782540709,0.0901942431009386,0.3349193031920644,4.086861734201451,4.830034942278677,0.0681878254070967,0.0476375650814193,0.0400906087296451,43.49555838352608,0.0,0.0,0.0,0.0,0.0,0.0,0.0,0.0,0.0,0.0,0.0,0.0,0.0,2117.4643918092097,7.0,1.3,3.27,82.5,25.54545455,11.0,60.0,28.0,8.0,121.9575,111.0,540.0,44.5232106105648,429.0,87.56756756756756
2024-03-29 02:00:00,2.69,1.3,1.39,1148.0,3498.0,604.0,2295.0,1395.0,254.0,116191.0,2.4410439195242,0.98,10.8,0.42,87.8,3.4,36.05014911935484,6.8,1.04,0.45,87.44,11.07,2.422815554094599,70.27,11.05,17.62,1.06,9.475621933956036,4.84333333333333,81.7111111111111,64.39,26.57428571428571,0.064,5.705,2.285,8.195,2.115,0.039,0.15,54.8,10.945,0.0885,1.918512726289525,0.175,112.23005018408102,0.2,96.45,0.9300000000000002,0.7,1.19,0.0,0.0,0.7770710857510177,2.0,60.09106367583304,4.186280336676386,2.01456347622129,0.0771845214331935,0.0193818782540709,0.0901942431009386,0.3349193031920644,4.086861734201451,4.830034942278677,0.0681878254070967,0.0476375650814193,0.0400906087296451,42.85759501490503,0.0,0.0,0.0,0.0,0.0,0.0,0.0,0.0,0.0,0.0,0.0,0.0,0.0,2117.4643918092097,7.0,1.3,3.35,82.5,25.54545455,11.0,60.0,28.0,8.0,122.2225,113.0,542.0,44.119662023293,429.0,86.28318584070796
2024-03-29 03:00:00,2.68,1.3,1.38,1146.0,3499.0,690.0,2293.0,1426.0,258.0,117704.0,2.41237707214588,0.98,10.8,0.42,87.8,3.4,36.12174521970377,6.8,1.04,0.45,87.44,11.07,2.427627299670564,70.27,11.05,17.62,1.06,9.494440651643057,4.84333333333333,81.7111111111111,64.39,26.57428571428571,0.064,5.705,2.285,8.195,2.115,0.039,0.15,54.8,10.945,0.0885,1.918512726289525,0.175,112.45294063339766,0.2,96.45,0.9300000000000002,0.7,1.19,0.0,0.0,0.7786143597954464,2.0,60.09106367583304,4.186280336676386,2.01456347622129,0.0771845214331935,0.0193818782540709,0.0901942431009386,0.3349193031920644,4.086861734201451,4.830034942278677,0.0681878254070967,0.0476375650814193,0.0400906087296451,42.942710798011554,0.0,0.0,0.0,0.0,0.0,0.0,0.0,0.0,0.0,0.0,0.0,0.0,0.0,2117.4643918092097,7.0,1.3,3.25,82.5,25.54545455,11.0,60.0,28.0,8.0,121.825,110.0,539.0,43.4772727272727,429.0,86.45454545454545
2024-03-29 04:00:00,2.65,1.3,1.35,1153.0,3501.0,162.0,2321.0,1468.0,264.0,119096.0,2.37217898891969,0.98,10.8,0.42,87.8,3.4,37.79299315836514,6.8,1.04,0.45,87.44,11.07,2.53994654381936,70.27,11.05,17.62,1.06,9.93372076591466,4.84333333333333,81.7111111111111,64.39,26.57428571428571,0.064,5.705,2.285,8.195,2.115,0.039,0.15,54.8,10.945,0.0885,1.918512726289525,0.175,117.65581065218788,0.2,96.45,0.9300000000000002,0.7,1.19,0.0,0.0,0.8146385783348781,2.0,60.09106367583304,4.186280336676386,2.01456347622129,0.0771845214331935,0.0193818782540709,0.0901942431009386,0.3349193031920644,4.086861734201451,4.830034942278677,0.0681878254070967,0.0476375650814193,0.0400906087296451,44.92954494639484,0.0,0.0,0.0,0.0,0.0,0.0,0.0,0.0,0.0,0.0,0.0,0.0,0.0,2117.4643918092097,8.0,1.3,3.17,82.5,25.54545455,11.0,60.0,28.0,8.0,121.825,110.0,539.0,42.6932782748337,429.0,90.45454545454544
2024-03-29 05:00:00,2.67,1.3,1.37,1157.0,3498.0,0.0,2320.0,1440.0,262.0,118177.0,2.38452742453846,0.98,10.8,0.42,87.8,3.4,37.31242680446153,6.8,1.04,0.45,87.44,11.07,2.50764921175681,70.27,11.05,17.62,1.06,9.807406029498614,4.84333333333333,81.7111111111111,64.39,26.57428571428571,0.064,5.705,2.285,8.195,2.115,0.039,0.15,54.8,10.945,0.0885,1.918512726289525,0.175,116.15972846299027,0.2,96.45,0.9300000000000002,0.7,1.19,0.0,0.0,0.8042798356520967,2.0,60.09106367583304,4.186280336676386,2.01456347622129,0.0771845214331935,0.0193818782540709,0.0901942431009386,0.3349193031920644,4.086861734201451,4.830034942278677,0.0681878254070967,0.0476375650814193,0.0400906087296451,44.358231964992136,0.0,0.0,0.0,0.0,0.0,0.0,0.0,0.0,0.0,0.0,0.0,0.0,0.0,2117.4643918092097,7.0,1.3,3.2,82.5,25.54545455,11.0,60.0,28.0,8.0,122.4875,115.0,544.0,42.5311203319502,429.0,89.30434782608695
2024-03-29 06:00:00,2.71,1.3,1.41,1151.0,3498.0,0.0,2308.0,1358.0,251.0,115113.0,2.44796049739926,0.98,10.8,0.42,87.8,3.4,36.57625255587285,6.8,1.04,0.45,87.44,11.07,2.4581732882564844,70.27,11.05,17.62,1.06,9.613905890732328,4.84333333333333,81.7111111111111,64.39,26.57428571428571,0.064,5.705,2.285,8.195,2.115,0.039,0.15,54.8,10.945,0.0885,1.918512726289525,0.175,113.86789680954014,0.2,96.45,0.9300000000000002,0.7,1.19,0.0,0.0,0.7884113930345984,2.0,60.09106367583304,4.186280336676386,2.01456347622129,0.0771845214331935,0.0193818782540709,0.0901942431009386,0.3349193031920644,4.086861734201451,4.830034942278677,0.0681878254070967,0.0476375650814193,0.0400906087296451,43.4830439677953,0.0,0.0,0.0,0.0,0.0,0.0,0.0,0.0,0.0,0.0,0.0,0.0,0.0,2117.4643918092097,7.0,1.3,3.3,82.5,25.54545455,11.0,60.0,28.0,8.0,122.885,118.0,547.0,42.7013228127176,429.0,87.54237288135593
2024-03-29 07:00:00,2.68,1.28,1.4,1139.0,3499.0,981.0,2253.0,1229.0,225.0,103478.0,2.75630578809705,0.98,10.8,0.42,87.8,3.4,36.735921670575465,6.8,1.04,0.45,87.44,11.07,2.468904140251832,70.27,11.05,17.62,1.06,9.655874209932406,4.84333333333333,81.7111111111111,64.39,26.57428571428571,0.064,5.705,2.285,8.195,2.115,0.039,0.15,54.8,10.945,0.0885,1.918512726289525,0.175,114.3649730545397,0.2,96.45,0.9300000000000002,0.7,1.19,0.0,0.0,0.7918531056309065,2.0,60.09106367583304,4.186280336676386,2.01456347622129,0.0771845214331935,0.0193818782540709,0.0901942431009386,0.3349193031920644,4.086861734201451,4.830034942278677,0.0681878254070967,0.0476375650814193,0.0400906087296451,43.672863827670426,0.0,0.0,0.0,0.0,0.0,0.0,0.0,0.0,0.0,0.0,0.0,0.0,0.0,2117.4643918092097,7.0,1.3,3.47,82.5,25.54545455,11.0,60.0,28.0,8.0,121.295,106.0,535.0,42.6301243666513,429.0,87.9245283018868
2024-03-29 08:00:00,2.7,1.28,1.42,1138.0,3501.0,1630.0,2242.0,1233.0,228.0,105122.0,2.73552114145581,0.96,10.74,0.42,87.88,3.5,33.921369052037775,6.3,1.03,0.43,87.52,11.02,2.2797470347032807,70.34,11.01,17.52,1.13,8.916081527294912,4.84333333333333,81.7111111111111,64.39,26.76285714285714,0.063,5.745,2.35,8.375,2.125,0.039,0.155,54.32,11.16,0.083,1.94285346342646,0.18,105.60280731207868,0.1,96.44,0.76,0.91,1.31,0.0,0.0,0.7311846337211404,2.0,59.63352332742906,4.210001902539644,2.423624349185807,0.1033657388924838,0.0185728173811064,0.1036667300846548,0.445825390488516,4.865566780195193,4.484695635177418,0.0705502603256773,0.0719093912703548,0.0323818782540709,40.32683172461133,0.0,0.0,0.0,0.0,0.0,0.0,0.0,0.0,0.0,0.0,0.0,0.0,0.0,2117.4643918092097,7.0,1.3,3.42,82.5,25.54545455,11.0,60.0,28.0,8.0,120.6325,101.0,530.0,42.2222222222222,429.0,81.18811881188118
2024-03-29 09:00:00,2.67,1.3,1.37,1143.0,3501.0,1655.0,2244.0,1302.0,235.0,107154.0,2.68347264630477,0.96,10.74,0.42,87.88,3.5,34.40804579596945,6.3,1.03,0.43,87.52,11.02,2.3124550265928545,70.34,11.01,17.52,1.13,9.04400235265065,4.84333333333333,81.7111111111111,64.39,26.76285714285714,0.063,5.745,2.35,8.375,2.125,0.039,0.155,54.32,11.16,0.083,1.94285346342646,0.18,107.1179121515633,0.1,96.44,0.76,0.91,1.31,0.0,0.0,0.741675087576537,2.0,59.63352332742906,4.210001902539644,2.423624349185807,0.1033657388924838,0.0185728173811064,0.1036667300846548,0.445825390488516,4.865566780195193,4.484695635177418,0.0705502603256773,0.0719093912703548,0.0323818782540709,40.90540893730302,0.0,0.0,0.0,0.0,0.0,0.0,0.0,0.0,0.0,0.0,0.0,0.0,0.0,2117.4643918092097,7.0,1.3,3.48,82.5,25.54545455,11.0,60.0,28.0,8.0,120.765,102.0,531.0,43.1303942150688,429.0,82.3529411764706
2024-03-29 10:00:00,2.62,1.3,1.32,1149.0,3500.0,985.0,2282.0,1489.0,263.0,117642.0,2.42195562412094,0.96,10.74,0.42,87.88,3.5,37.6030786198809,6.3,1.03,0.43,87.52,11.02,2.527182993347905,70.34,11.01,17.52,1.13,9.883802571111069,4.84333333333333,81.7111111111111,64.39,26.76285714285714,0.063,5.745,2.35,8.375,2.125,0.039,0.155,54.32,11.16,0.083,1.94285346342646,0.18,117.06457542277992,0.1,96.44,0.76,0.91,1.31,0.0,0.0,0.8105449171372153,2.0,59.63352332742906,4.210001902539644,2.423624349185807,0.1033657388924838,0.0185728173811064,0.1036667300846548,0.445825390488516,4.865566780195193,4.484695635177418,0.0705502603256773,0.0719093912703548,0.0323818782540709,44.703768338624016,0.0,0.0,0.0,0.0,0.0,0.0,0.0,0.0,0.0,0.0,0.0,0.0,0.0,2117.4643918092097,8.0,1.3,3.4,82.5,25.54545455,11.0,60.0,28.0,8.0,121.03,104.0,533.0,43.859649122807,429.0,90.0
2024-03-29 11:00:00,2.58,1.3,1.28,1154.0,3499.0,85.0,2315.0,1535.0,266.0,117520.0,2.400695378166,0.96,10.74,0.42,87.88,3.5,38.829682611558965,6.3,1.03,0.43,87.52,11.02,2.609619135842434,70.34,11.01,17.52,1.13,10.206209994429676,4.84333333333333,81.7111111111111,64.39,26.76285714285714,0.063,5.745,2.35,8.375,2.125,0.039,0.155,54.32,11.16,0.083,1.94285346342646,0.18,120.88319562005712,0.1,96.44,0.76,0.91,1.31,0.0,0.0,0.8369847105606515,2.0,59.63352332742906,4.210001902539644,2.423624349185807,0.1033657388924838,0.0185728173811064,0.1036667300846548,0.445825390488516,4.865566780195193,4.484695635177418,0.0705502603256773,0.0719093912703548,0.0323818782540709,46.161995236520006,0.0,0.0,0.0,0.0,0.0,0.0,0.0,0.0,0.0,0.0,0.0,0.0,0.0,2117.4643918092097,8.0,1.3,3.38,82.5,25.54545455,11.0,60.0,28.0,8.0,120.6925,109.0,534.0,42.5930205685232,425.0,92.93577981651376
2024-03-29 12:00:00,2.64,1.3,1.34,1160.0,3498.0,67.0,2320.0,1445.0,260.0,116509.0,2.42037711890684,0.96,10.74,0.42,87.88,3.5,38.216380615719935,6.3,1.03,0.43,87.52,11.02,2.56840106459517,70.34,11.01,17.52,1.13,10.04500628277037,4.84333333333333,81.7111111111111,64.39,26.76285714285714,0.063,5.745,2.35,8.375,2.125,0.039,0.155,54.32,11.16,0.083,1.94285346342646,0.18,118.97388552141852,0.1,96.44,0.76,0.91,1.31,0.0,0.0,0.8237648138489335,2.0,59.63352332742906,4.210001902539644,2.423624349185807,0.1033657388924838,0.0185728173811064,0.1036667300846548,0.445825390488516,4.865566780195193,4.484695635177418,0.0705502603256773,0.0719093912703548,0.0323818782540709,45.432881787572015,0.0,0.0,0.0,0.0,0.0,0.0,0.0,0.0,0.0,0.0,0.0,0.0,0.0,2117.4643918092097,7.0,1.3,3.35,82.5,25.54545455,11.0,60.0,28.0,8.0,120.6925,109.0,534.0,43.6476827299977,425.0,91.46788990825688
2024-03-29 13:00:00,2.65,1.3,1.35,1160.0,3500.0,9.0,2316.0,1425.0,257.0,115552.0,2.44029557652153,0.96,10.74,0.42,87.88,3.5,37.56543790054168,6.3,1.03,0.43,87.52,11.02,2.524653280641852,70.34,11.01,17.52,1.13,9.87390887484369,4.84333333333333,81.7111111111111,64.39,26.76285714285714,0.063,5.745,2.35,8.375,2.125,0.039,0.155,54.32,11.16,0.083,1.94285346342646,0.18,116.94739366559996,0.1,96.44,0.76,0.91,1.31,0.0,0.0,0.8097335608638048,2.0,59.63352332742906,4.210001902539644,2.423624349185807,0.1033657388924838,0.0185728173811064,0.1036667300846548,0.445825390488516,4.865566780195193,4.484695635177418,0.0705502603256773,0.0719093912703548,0.0323818782540709,44.65901982176854,0.0,0.0,0.0,0.0,0.0,0.0,0.0,0.0,0.0,0.0,0.0,0.0,0.0,2117.4643918092097,7.0,1.3,3.22,82.5,25.54545455,11.0,60.0,28.0,8.0,120.9575,111.0,536.0,45.6225456225456,425.0,89.90990990990991
2024-03-29 14:00:00,2.67,1.3,1.37,1155.0,3499.0,0.0,2303.0,1395.0,254.0,114998.0,2.45110719627453,0.96,10.74,0.42,87.88,3.5,37.451146989093495,6.3,1.03,0.43,87.52,11.02,2.5169721529707423,70.34,11.01,17.52,1.13,9.843868015268194,4.84333333333333,81.7111111111111,64.39,26.76285714285714,0.063,5.745,2.35,8.375,2.125,0.039,0.155,54.32,11.16,0.083,1.94285346342646,0.18,116.59158723925351,0.1,96.44,0.76,0.91,1.31,0.0,0.0,0.8072699881790852,2.0,59.63352332742906,4.210001902539644,2.423624349185807,0.1033657388924838,0.0185728173811064,0.1036667300846548,0.445825390488516,4.865566780195193,4.484695635177418,0.0705502603256773,0.0719093912703548,0.0323818782540709,44.52314705240736,0.0,0.0,0.0,0.0,0.0,0.0,0.0,0.0,0.0,0.0,0.0,0.0,0.0,2117.4643918092097,7.0,1.3,2.95,82.5,25.54545455,11.0,60.0,28.0,8.0,120.825,110.0,535.0,45.3379152348224,425.0,89.63636363636364
2024-03-29 15:00:00,2.7,1.3,1.4,1148.0,3500.0,172.0,2313.0,1370.0,252.0,115531.0,2.44502975825293,0.96,10.74,0.42,87.88,3.5,37.45251574252402,6.3,1.03,0.43,87.52,11.02,2.5170641425236893,70.34,11.01,17.52,1.13,9.844227786041554,4.84333333333333,81.7111111111111,64.39,26.76285714285714,0.063,5.745,2.35,8.375,2.125,0.039,0.155,54.32,11.16,0.083,1.94285346342646,0.18,116.59584839406006,0.1,96.44,0.76,0.91,1.31,0.0,0.0,0.8072994920435729,2.0,59.63352332742906,4.210001902539644,2.423624349185807,0.1033657388924838,0.0185728173811064,0.1036667300846548,0.445825390488516,4.865566780195193,4.484695635177418,0.0705502603256773,0.0719093912703548,0.0323818782540709,44.5247742712021,0.0,0.0,0.0,0.0,0.0,0.0,0.0,0.0,0.0,0.0,0.0,0.0,0.0,2117.4643918092097,8.0,1.3,3.24,82.5,25.54545455,11.0,60.0,28.0,8.0,120.9575,111.0,536.0,43.8502673796792,425.0,89.63963963963964
2024-03-29 16:00:00,2.69,1.3,1.39,1149.0,3500.0,465.0,2314.0,1393.0,254.0,115806.0,2.4469303703619,0.95,10.72,0.39,87.94,3.2,36.31449960175413,5.8,1.02,0.45,87.58,10.95,2.440581706971497,69.76,11.12,18.16,0.96,9.545105286742777,4.84333333333333,81.7111111111111,64.39,26.95142857142857,0.0605,5.745,2.45,8.245000000000001,2.04,0.038,0.15,54.38500000000001,11.335,0.0955,1.97306673776959,0.21,113.0530167634323,0.1,95.66,1.35,0.79,1.38,0.0,0.0,0.7827692346184945,2.0,60.08905706788522,4.254823989054257,1.919093912703548,0.0657281738110645,0.0258090608729645,0.1106214257198322,0.353560172247387,4.857767821497903,3.990779635959257,0.051456347622129,0.0657281738110645,0.0368996696026096,43.17186350459017,0.0,0.0,0.0,0.0,0.0,0.0,0.0,0.0,0.0,0.0,0.0,0.0,0.0,2117.4643918092097,7.0,1.3,3.31,82.5,25.54545455,11.0,60.0,28.0,8.0,120.4275,107.0,532.0,44.6018110053402,425.0,86.91588785046729
2024-03-29 17:00:00,2.69,1.29,1.4,1147.0,3500.0,965.0,2304.0,1392.0,256.0,117007.0,2.43470808609128,0.95,10.72,0.39,87.94,3.2,36.06163634635827,5.8,1.02,0.45,87.58,10.95,2.4235875739873656,69.76,11.12,18.16,0.96,9.478641300666386,4.84333333333333,81.7111111111111,64.39,26.95142857142857,0.0605,5.745,2.45,8.245000000000001,2.04,0.038,0.15,54.38500000000001,11.335,0.0955,1.97306673776959,0.21,112.2658118132161,0.1,95.66,1.35,0.79,1.38,0.0,0.0,0.7773186961542443,2.0,60.08905706788522,4.254823989054257,1.919093912703548,0.0657281738110645,0.0258090608729645,0.1106214257198322,0.353560172247387,4.857767821497903,3.990779635959257,0.051456347622129,0.0657281738110645,0.0368996696026096,42.87125140564914,0.0,0.0,0.0,0.0,0.0,0.0,0.0,0.0,0.0,0.0,0.0,0.0,0.0,2117.4643918092097,7.0,1.3,3.3,82.5,25.54545455,11.0,60.0,28.0,8.0,119.8975,103.0,528.0,43.8468550592525,425.0,86.31067961165049
2024-03-29 18:00:00,2.66,1.3,1.36,1151.0,3499.0,435.0,2324.0,1437.0,259.0,116954.0,2.42133794184528,0.95,10.72,0.39,87.94,3.2,37.33475899670132,5.8,1.02,0.45,87.58,10.95,2.509150087177227,69.76,11.12,18.16,0.96,9.813275947260122,4.84333333333333,81.7111111111111,64.39,26.95142857142857,0.0605,5.745,2.45,8.245000000000001,2.04,0.038,0.15,54.38500000000001,11.335,0.0955,1.97306673776959,0.21,116.2292522546255,0.1,95.66,1.35,0.79,1.38,0.0,0.0,0.8047612123258386,2.0,60.08905706788522,4.254823989054257,1.919093912703548,0.0657281738110645,0.0258090608729645,0.1106214257198322,0.353560172247387,4.857767821497903,3.990779635959257,0.051456347622129,0.0657281738110645,0.0368996696026096,44.38478120470926,0.0,0.0,0.0,0.0,0.0,0.0,0.0,0.0,0.0,0.0,0.0,0.0,0.0,2117.4643918092097,7.0,1.3,3.29,82.5,25.54545455,11.0,60.0,28.0,8.0,120.6925,109.0,534.0,43.6240090600227,425.0,89.35779816513761
2024-03-29 19:00:00,2.65,1.3,1.35,1168.0,3499.0,6.0,2341.0,1443.0,263.0,116519.0,2.4192844718462,0.95,10.72,0.39,87.94,3.2,38.42378073261639,5.8,1.02,0.45,87.58,10.95,2.582339765028117,69.76,11.12,18.16,0.96,10.099520484369442,4.84333333333333,81.7111111111111,64.39,26.95142857142857,0.0605,5.745,2.45,8.245000000000001,2.04,0.038,0.15,54.38500000000001,11.335,0.0955,1.97306673776959,0.21,119.61955623557866,0.1,95.66,1.35,0.79,1.38,0.0,0.0,0.8282353815985434,2.0,60.08905706788522,4.254823989054257,1.919093912703548,0.0657281738110645,0.0258090608729645,0.1106214257198322,0.353560172247387,4.857767821497903,3.990779635959257,0.051456347622129,0.0657281738110645,0.0368996696026096,45.679445822205096,0.0,0.0,0.0,0.0,0.0,0.0,0.0,0.0,0.0,0.0,0.0,0.0,0.0,2117.4643918092097,7.0,1.3,3.13,82.5,25.54545455,11.0,60.0,28.0,8.0,121.09,112.0,537.0,43.4252873563218,425.0,91.96428571428572
2024-03-29 20:00:00,2.63,1.29,1.34,1170.0,3500.0,0.0,2311.0,1437.0,259.0,114484.0,2.46280881437125,0.95,10.72,0.39,87.94,3.2,38.77709576687442,5.8,1.02,0.45,87.58,10.95,2.606084941716894,69.76,11.12,18.16,0.96,10.192387775351447,4.84333333333333,81.7111111111111,64.39,26.95142857142857,0.0605,5.745,2.45,8.245000000000001,2.04,0.038,0.15,54.38500000000001,11.335,0.0955,1.97306673776959,0.21,120.7194841136656,0.1,95.66,1.35,0.79,1.38,0.0,0.0,0.8358511863591302,2.0,60.08905706788522,4.254823989054257,1.919093912703548,0.0657281738110645,0.0258090608729645,0.1106214257198322,0.353560172247387,4.857767821497903,3.990779635959257,0.051456347622129,0.0657281738110645,0.0368996696026096,46.09947827757096,0.0,0.0,0.0,0.0,0.0,0.0,0.0,0.0,0.0,0.0,0.0,0.0,0.0,2117.4643918092097,8.0,1.3,3.21,82.5,25.54545455,11.0,60.0,28.0,8.0,122.2825,121.0,546.0,44.0697407662308,425.0,92.8099173553719
2024-03-29 21:00:00,2.7,1.29,1.41,1168.0,3588.0,935.0,2312.0,1356.0,248.0,114606.0,2.54786015023058,0.95,10.72,0.39,87.94,3.2,36.23569394279432,5.8,1.02,0.45,87.58,10.95,2.4352854299534363,69.76,11.12,18.16,0.96,9.52439156852521,4.84333333333333,81.7111111111111,64.39,26.95142857142857,0.0605,5.745,2.45,8.245000000000001,2.04,0.038,0.15,54.38500000000001,11.335,0.0955,1.97306673776959,0.21,112.80768177104244,0.1,95.66,1.35,0.79,1.38,0.0,0.0,0.7810705565140439,2.0,60.08905706788522,4.254823989054257,1.919093912703548,0.0657281738110645,0.0258090608729645,0.1106214257198322,0.353560172247387,4.857767821497903,3.990779635959257,0.051456347622129,0.0657281738110645,0.0368996696026096,43.078176762674055,0.0,0.0,0.0,0.0,0.0,0.0,0.0,0.0,0.0,0.0,0.0,0.0,0.0,2117.4643918092097,7.0,1.3,3.18,82.5,25.54545455,11.0,60.0,28.0,8.0,120.825,110.0,535.0,43.2350187265917,425.0,86.72727272727273
2024-03-29 22:00:00,2.67,1.3,1.37,1148.0,3501.0,359.0,2312.0,1390.0,253.0,115119.0,2.4594703432322,0.95,10.72,0.39,87.94,3.2,36.34964266588487,5.8,1.02,0.45,87.58,10.95,2.4429435602363085,69.76,11.12,18.16,0.96,9.554342485407366,4.84333333333333,81.7111111111111,64.39,26.95142857142857,0.0605,5.745,2.45,8.245000000000001,2.04,0.038,0.15,54.38500000000001,11.335,0.0955,1.97306673776959,0.21,113.16242290868723,0.1,95.66,1.35,0.79,1.38,0.0,0.0,0.7835267532326414,2.0,60.08905706788522,4.254823989054257,1.919093912703548,0.0657281738110645,0.0258090608729645,0.1106214257198322,0.353560172247387,4.857767821497903,3.990779635959257,0.051456347622129,0.0657281738110645,0.0368996696026096,43.21364272733655,0.0,0.0,0.0,0.0,0.0,0.0,0.0,0.0,0.0,0.0,0.0,0.0,0.0,2117.4643918092097,6.0,1.3,3.53,82.5,25.54545455,11.0,60.0,28.0,8.0,120.825,110.0,535.0,44.0484350011423,425.0,87.0
2024-03-29 23:00:00,2.67,1.3,1.37,1148.0,3500.0,341.0,2314.0,1410.0,254.0,115586.0,2.44832530761317,0.98,10.69,0.4,87.93,3.3,35.91386991069488,5.6,1.05,0.45,87.31,11.19,2.437008936716352,70.02,10.96,17.94,1.08,10.175681976582222,4.73333333333334,81.3866666666667,65.75,27.14,0.064,5.935,2.345,8.64,2.13,0.039,0.16,54.13,11.415,0.093,1.923572775392445,0.195,118.50134482719854,0.1,96.97,0.56,0.55,1.33,0.0,0.0,2.124687649946204,2.0,59.78935686329407,4.203623962978361,2.346790421498421,0.074194012042812,0.0289514969892969,0.1154864674397474,0.3685592830060828,5.062767668376068,4.212525763825362,0.0525820361284361,0.068388024085624,0.0370641915700315,40.41828556170962,0.0,0.0,0.0,0.0,0.0,0.0,0.0,0.0,0.0,0.0,0.0,0.0,0.0,2117.4643918092097,7.0,1.3,3.42,82.5,25.54545455,11.0,60.0,28.0,8.0,120.4725,113.0,535.0,44.4977168949772,422.0,86.90265486725664
2024-03-30 00:00:00,2.67,1.3,1.37,1148.0,3501.0,278.0,2299.0,1431.0,259.0,117638.0,2.40456752201909,0.98,10.69,0.4,87.93,3.3,36.28918357342119,5.6,1.05,0.45,87.31,11.19,2.462476611250179,70.02,10.96,17.94,1.08,10.282021741215384,4.73333333333334,81.3866666666667,65.75,27.14,0.064,5.935,2.345,8.64,2.13,0.039,0.16,54.13,11.415,0.093,1.923572775392445,0.195,119.73972915825736,0.1,96.97,0.56,0.55,1.33,0.0,0.0,2.146891447699929,2.0,59.78935686329407,4.203623962978361,2.346790421498421,0.074194012042812,0.0289514969892969,0.1154864674397474,0.3685592830060828,5.062767668376068,4.212525763825362,0.0525820361284361,0.068388024085624,0.0370641915700315,40.840672089059765,0.0,0.0,0.0,0.0,0.0,0.0,0.0,0.0,0.0,0.0,0.0,0.0,0.0,2147.7750239531256,8.0,1.3,3.71,82.5,25.54545455,11.0,60.0,28.0,8.0,119.385,118.0,533.0,43.2922576145083,415.0,89.0677966101695
