Repository: saikumar-voptimai/evonith_bf_webapp

# Evonith BF2 — Blast Furnace Intelligence Platform

Monitoring, modelling and optimisation of **Blast Furnace 2 (BF2)** at Evonith Steel: live telemetry from InfluxDB,
manual plant reports from Neon PostgreSQL, a two-zone energy model of the furnace, blend and fuel optimisers, a
conversational assistant (FurnaceMind) and a live digital twin evaluated every hour.

The platform has three deployable parts that share one Python service layer, plus the shared data library:

| Part | Path | What it is |
|---|---|---|
| **Streamlit app** (legacy) | `src/app.py`, `src/custom_pages/` | The original 11-page dashboard; still the home of the model pages. Served under `/legacy` in production |

File: src/data/V13_df_filtered.csv (part 32 of 268)
NM3/HR.,STEAMKGS/HR.,RAFTOC,PERMEABILITYKGS/HR.,TUYEREVELOCITYM/S,HOT BLAST VOLUMENM3/HR.,O2 ENRICHMENT %,COKE_VM%,COKE_ASH%,COKE_IM%,COKE_FC%,COKE_MOIST%,COKE_CALC_MT,NUTCOKE_MOIST%,NUTCOKE_VM%,NUTCOKE_IM%,NUTCOKE_FC%,NUTCOKE_ASH%,NUTCOKE_CALC_MT,PCI_2_FC%,PCI_2_ASH%,PCI_2_VM%,PCI_2_IM%,PCI_2_CALC_MT,SINTER_SP_02_COLD_STRENGTH_AI,SINTER_SP_02_COLD_STRENGTH_TI,SINTER_SP_02_HOT_STRENGTH_RI,SINTER_SP_02_HOT_STRENGTH_RDI,SINTER_SP_02_P%,SINTER_SP_02_SIO2%,SINTER_SP_02_MGO%,SINTER_SP_02_FEO%,SINTER_SP_02_AL2O3%,SINTER_SP_02_NA2O%,SINTER_SP_02_TIO2%,SINTER_SP_02_FE(T)%,SINTER_SP_02_CAO%,SINTER_SP_02_K2O%,SINTER_SP_02_BASICITY,SINTER_SP_02_MNO%,SINTER_CALC_MT,FLUX_TM%,FLUX_SIO2%,FLUX_FE2O3%,FLUX_AL2O3%,FLUX_LOI%,FLUX_MGO%,FLUX_CAO%,FLUX_CALC_MT,GEOMIN TYPE,ORE_FE(T)%,ORE_LOI%,ORE_TM%,ORE_MGO%,ORE_NA2O%,ORE_P%,ORE_TIO2%,ORE_AL2O3%,ORE_SIO2%,ORE_MNO%,ORE_CAO%,ORE_K2O%,ORE_CALC_MT,LLOYDS_PELLET_PCT_SIO2,LLOYDS_PELLET_PCT_AL2O3,LLOYDS_PELLET_PCT_FE2O3,LLOYDS_PELLET_PCT_MGO,LLOYDS_PELLET_PCT_TIO2,LLOYDS_PELLET_PCT_NA2O,TOTAL_PELLET_CALC_MT,LLOYDS_PELLET_PCT_K2O,LLOYDS_PELLET_PCT_TM,LLOYDS_PELLET_PCT_LOI,LLOYDS_PELLET_PCT_MNO,LLOYDS_PELLET_PCT_CAO,LLOYDS_PELLET_PCT_P,DAILYPRODUCTION,CHARGES/HRS.,STOCKRODLEVEL,FURNACE TOP GAS ANALYSISH2%,COKE_DISCHARGE_TIME,WEIGHTED_COKE_ANGLE,TOTAL_COKE_PORTIONS,NON_COKE_DISCHARGE_TIME,WEIGHTED_NON_COKE_ANGLE,TOTAL_NON_COKE_PORTIONS,UNITCOST LAKHS/THM,ACTUALKG/THM.,ACT. FUEL RATEKG/THM.,FURNACETOPGASANALYSISCO2ETACO,COKE RATE KG/THM,PRODUCTIONTONNESPERHR
2024-04-02 21:00:00,2.68,1.3,1.38,1173.0,3501.0,0.0,2322.0,1397.0,259.0,116209.0,2.42696477136088,0.95,10.7,0.41,87.94,3.4,33.8525749084886,5.9,1.02,0.44,87.76,10.78,2.2129916441098745,70.24,10.76,17.88,1.12,10.514739038961835,4.86666666666667,81.7333333333333,65.75,30.72,0.0695,6.01,2.315,9.815,2.395,0.0415,0.17,53.9,11.085,0.112,1.844380578997495,0.225,112.37114308304244,0.1,96.06,1.0,1.19,1.16,0.0,0.0,1.7259874821147516,2.0,59.85127274090376,4.104133638058763,1.9495415692087,0.0824770784604349,0.024522921539565,0.1108533021467838,0.3713768445613134,4.725139081424802,4.618265723930115,0.0622937061439147,0.0997249415252196,0.034541258771217,36.388344754905845,0.0,0.0,0.0,0.0,0.0,0.0,0.0,0.0,0.0,0.0,0.0,0.0,0.0,2166.68876495466,7.0,1.3,2.97,82.5,25.54545455,11.0,60.0,28.0,8.0,119.7825,121.0,536.0,42.4732407196538,415.0,84.13223140495867
2024-04-02 22:00:00,2.69,1.3,1.39,1167.0,3500.0,0.0,2312.0,1390.0,257.0,116339.0,2.4235623237457,0.95,10.7,0.41,87.94,3.4,34.86163437118328,5.9,1.02,0.44,87.76,10.78,2.2789553164565053,70.24,10.76,17.88,1.12,10.82815676135698,4.86666666666667,81.7333333333333,65.75,30.72,0.0695,6.01,2.315,9.815,2.395,0.0415,0.17,53.9,11.085,0.112,1.844380578997495,0.225,115.72064206704226,0.1,96.06,1.0,1.19,1.16,0.0,0.0,1.7774347946464708,2.0,59.85127274090376,4.104133638058763,1.9495415692087,0.0824770784604349,0.024522921539565,0.1108533021467838,0.3713768445613134,4.725139081424802,4.618265723930115,0.0622937061439147,0.0997249415252196,0.034541258771217,37.47298909011495,0.0,0.0,0.0,0.0,0.0,0.0,0.0,0.0,0.0,0.0,0.0,0.0,0.0,2166.68876495466,7.0,1.3,3.11,82.5,25.54545455,11.0,60.0,28.0,8.0,120.3125,125.0,540.0,41.1576298329902,415.0,86.64
2024-04-02 23:00:00,2.62,1.3,1.32,1168.0,3500.0,0.0,2282.0,1456.0,260.0,115097.0,2.44969961913343,0.97,10.65,0.42,87.96,3.5,34.0929892373037,6.6,1.03,0.46,87.75,10.76,2.2695164591654624,70.37,10.96,17.69,0.98,10.684399077661208,5.26833333333334,80.2316666666667,65.75,30.92,0.0725,5.994999999999999,2.325,9.735,2.315,0.041,0.165,53.89499999999999,11.305,0.101,1.88674100058465,0.175,114.27041836028909,0.1,96.98,0.68,0.57,1.28,0.0,0.0,2.3884865516679232,2.0,59.65308324997704,4.091497717584814,2.793274048114272,0.0977030449790474,0.0147703044979047,0.1065520346236198,0.3710660209219111,4.663756401676202,4.63481003662865,0.0583756401676202,0.1052665052304777,0.0374060899580949,36.74029626132916,0.0,0.0,0.0,0.0,0.0,0.0,0.0,0.0,0.0,0.0,0.0,0.0,0.0,2166.68876495466,8.0,1.3,3.41,82.5,25.54545455,11.0,60.0,28.0,8.0,120.8425,129.0,544.0,40.973491773309,415.0,85.5813953488372
2024-04-03 00:00:00,2.68,1.28,1.4,1131.0,3499.0,593.0,2252.0,1263.0,229.0,105346.0,2.69440303369737,0.97,10.65,0.42,87.96,3.5,34.00257662058568,6.6,1.03,0.46,87.75,10.76,2.263497834036128,70.37,10.96,17.69,0.98,10.656064675184876,5.26833333333334,80.2316666666667,65.75,30.92,0.0725,5.994999999999999,2.325,9.735,2.315,0.041,0.165,53.89499999999999,11.305,0.101,1.88674100058465,0.175,113.96737988321377,0.1,96.98,0.68,0.57,1.28,0.0,0.0,2.382152424800109,2.0,59.65308324997704,4.091497717584814,2.793274048114272,0.0977030449790474,0.0147703044979047,0.1065520346236198,0.3710660209219111,4.663756401676202,4.63481003662865,0.0583756401676202,0.1052665052304777,0.0374060899580949,36.64286314096353,0.0,0.0,0.0,0.0,0.0,0.0,0.0,0.0,0.0,0.0,0.0,0.0,0.0,2143.1265460643426,8.0,1.3,3.46,82.5,25.54545455,11.0,60.0,28.0,8.0,119.915,122.0,537.0,43.2558139534884,415.0,84.42622950819673
2024-04-03 01:00:00,2.68,1.3,1.38,1134.0,3500.0,0.0,2224.0,1365.0,246.0,113135.0,2.4921576026605,0.97,10.65,0.42,87.96,3.5,37.70415850016606,6.6,1.03,0.46,87.75,10.76,2.50990629479569,70.37,10.96,17.69,0.98,11.816103114313655,5.26833333333334,80.2316666666667,65.75,30.92,0.0725,5.994999999999999,2.325,9.735,2.315,0.041,0.165,53.89499999999999,11.305,0.101,1.88674100058465,0.175,126.37407461538764,0.1,96.98,0.68,0.57,1.28,0.0,0.0,2.641477838530672,2.0,59.65308324997704,4.091497717584814,2.793274048114272,0.0977030449790474,0.0147703044979047,0.1065520346236198,0.3710660209219111,4.663756401676202,4.63481003662865,0.0583756401676202,0.1052665052304777,0.0374060899580949,40.631871377957495,0.0,0.0,0.0,0.0,0.0,0.0,0.0,0.0,0.0,0.0,0.0,0.0,0.0,2143.1265460643426,7.0,1.3,3.37,82.5,25.54545455,11.0,60.0,28.0,8.0,122.4325,141.0,556.0,43.9239332096475,415.0,93.61702127659576
2024-04-03 02:00:00,2.66,1.29,1.37,1138.0,3500.0,0.0,2289.0,1383.0,249.0,113762.0,2.47843009353596,0.97,10.65,0.42,87.96,3.5,34.59679640618814,6.6,1.03,0.46,87.75,10.76,2.303054106863944,70.37,10.96,17.69,0.98,10.842287164654126,5.26833333333334,80.2316666666667,65.75,30.92,0.0725,5.994999999999999,2.325,9.735,2.315,0.041,0.165,53.89499999999999,11.305,0.101,1.88674100058465,0.175,115.95904283262914,0.1,96.98,0.68,0.57,1.28,0.0,0.0,2.4237822730004988,2.0,59.65308324997704,4.091497717584814,2.793274048114272,0.0977030449790474,0.0147703044979047,0.1065520346236198,0.3710660209219111,4.663756401676202,4.63481003662865,0.0583756401676202,0.1052665052304777,0.0374060899580949,37.28322385604832,0.0,0.0,0.0,0.0,0.0,0.0,0.0,0.0,0.0,0.0,0.0,0.0,0.0,2143.1265460643426,7.0,1.3,3.01,82.5,25.54545455,11.0,60.0,28.0,8.0,119.915,122.0,537.0,44.4444444444444,415.0,85.90163934426229
2024-04-03 03:00:00,2.69,1.25,1.44,1140.0,3499.0,600.0,2272.0,1354.0,253.0,117302.0,2.41837585460886,0.97,10.65,0.42,87.96,3.5,34.66282082681064,6.6,1.03,0.46,87.75,10.76,2.307449248289257,70.37,10.96,17.69,0.98,10.862978552372931,5.26833333333334,80.2316666666667,65.75,30.92,0.0725,5.994999999999999,2.325,9.735,2.315,0.041,0.165,53.89499999999999,11.305,0.101,1.88674100058465,0.175,116.18033871589752,0.1,96.98,0.68,0.57,1.28,0.0,0.0,2.428407811689432,2.0,59.65308324997704,4.091497717584814,2.793274048114272,0.0977030449790474,0.0147703044979047,0.1065520346236198,0.3710660209219111,4.663756401676202,4.63481003662865,0.0583756401676202,0.1052665052304777,0.0374060899580949,37.354375046613306,0.0,0.0,0.0,0.0,0.0,0.0,0.0,0.0,0.0,0.0,0.0,0.0,0.0,2143.1265460643426,8.0,1.3,3.34,82.5,25.54545455,11.0,60.0,28.0,8.0,119.915,122.0,537.0,43.686469392365,415.0,86.06557377049181
2024-04-03 04:00:00,2.71,1.3,1.41,1147.0,3499.0,350.0,2254.0,1371.0,247.0,116032.0,2.43842508129219,0.97,10.65,0.42,87.96,3.5,34.728845247433135,6.6,1.03,0.46,87.75,10.76,2.3118443897145693,70.37,10.96,17.69,0.98,10.883669940091735,5.26833333333334,80.2316666666667,65.75,30.92,0.0725,5.994999999999999,2.325,9.735,2.315,0.041,0.165,53.89499999999999,11.305,0.101,1.88674100058465,0.175,116.4016345991659,0.1,96.98,0.68,0.57,1.28,0.0,0.0,2.433033350378363,2.0,59.65308324997704,4.091497717584814,2.793274048114272,0.0977030449790474,0.0147703044979047,0.1065520346236198,0.3710660209219111,4.663756401676202,4.63481003662865,0.0583756401676202,0.1052665052304777,0.0374060899580949,37.42552623717829,0.0,0.0,0.0,0.0,0.0,0.0,0.0,0.0,0.0,0.0,0.0,0.0,0.0,2143.1265460643426,7.0,1.3,3.26,82.5,25.54545455,11.0,60.0,28.0,8.0,119.915,122.0,537.0,44.4722474977252,415.0,86.22950819672131
2024-04-03 05:00:00,2.67,1.3,1.37,1152.0,3500.0,0.0,2263.0,1366.0,246.0,112399.0,2.50846684197957,0.97,10.65,0.42,87.96,3.5,37.08512477060878,6.6,1.03,0.46,87.75,10.76,2.4686981969011352,70.37,10.96,17.69,0.98,11.62210418500047,5.26833333333334,80.2316666666667,65.75,30.92,0.0725,5.994999999999999,2.325,9.735,2.315,0.041,0.165,53.89499999999999,11.305,0.101,1.88674100058465,0.175,124.29924208124768,0.1,96.98,0.68,0.57,1.28,0.0,0.0,2.5981095751089773,2.0,59.65308324997704,4.091497717584814,2.793274048114272,0.0977030449790474,0.0147703044979047,0.1065520346236198,0.3710660209219111,4.663756401676202,4.63481003662865,0.0583756401676202,0.1052665052304777,0.0374060899580949,39.96476992606121,0.0,0.0,0.0,0.0,0.0,0.0,0.0,0.0,0.0,0.0,0.0,0.0,0.0,2143.1265460643426,8.0,1.3,3.11,82.5,25.54545455,11.0,60.0,28.0,8.0,120.3125,125.0,540.0,45.0532035318089,415.0,92.08
2024-04-03 06:00:00,2.68,1.29,1.39,1157.0,3500.0,0.0,2272.0,1354.0,253.0,113652.0,2.48082747943077,0.97,10.65,0.42,87.96,3.5,37.45565381914224,6.6,1.03,0.46,87.75,10.76,2.4933637305799907,70.37,10.96,17.69,0.98,11.738224252878409,5.26833333333334,80.2316666666667,65.75,30.92,0.0725,5.994999999999999,2.325,9.735,2.315,0.041,0.165,53.89499999999999,11.305,0.101,1.88674100058465,0.175,125.54115457814984,0.1,96.98,0.68,0.57,1.28,0.0,0.0,2.6240680982312656,2.0,59.65308324997704,4.091497717584814,2.793274048114272,0.0977030449790474,0.0147703044979047,0.1065520346236198,0.3710660209219111,4.663756401676202,4.63481003662865,0.0583756401676202,0.1052665052304777,0.0374060899580949,40.36407040751186,0.0,0.0,0.0,0.0,0.0,0.0,0.0,0.0,0.0,0.0,0.0,0.0,0.0,2143.1265460643426,7.0,1.3,3.24,82.5,25.54545455,11.0,60.0,28.0,8.0,120.975,130.0,545.0,44.5437872535534,415.0,93.0
2024-04-03 07:00:00,2.64,1.3,1.34,1177.0,3500.0,0.0,2296.0,1407.0,253.0,113728.0,2.47917060882305,0.97,10.65,0.42,87.96,3.5,37.01601181831015,6.6,1.03,0.46,87.75,10.76,2.464097456799072,70.37,10.96,17.69,0.98,11.600444882595092,5.26833333333334,80.2316666666667,65.75,30.92,0.0725,5.994999999999999,2.325,9.735,2.315,0.041,0.165,53.89499999999999,11.305,0.101,1.88674100058465,0.175,124.06759428063071,0.1,96.98,0.68,0.57,1.28,0.0,0.0,2.59326766007588,2.0,59.65308324997704,4.091497717584814,2.793274048114272,0.0977030449790474,0.0147703044979047,0.1065520346236198,0.3710660209219111,4.663756401676202,4.63481003662865,0.0583756401676202,0.1052665052304777,0.0374060899580949,39.8902903805666,0.0,0.0,0.0,0.0,0.0,0.0,0.0,0.0,0.0,0.0,0.0,0.0,0.0,2143.1265460643426,8.0,1.3,3.18,82.5,25.54545455,11.0,60.0,28.0,8.0,121.1075,131.0,546.0,44.5698803341612,415.0,91.90839694656488
2024-04-03 08:00:00,2.65,1.3,1.35,1172.0,3501.0,0.0,2301.0,1430.0,260.0,115869.0,2.43408224051683,0.96,10.34,0.41,88.29,3.8,38.42896381981888,6.4,1.03,0.45,87.84,10.68,2.5581554404248115,70.91,10.21,17.84,1.04,12.0432497934998,5.26833333333334,80.2316666666667,65.75,31.12,0.0648368889640123,6.043716445496171,2.42975911306432,8.41441155720827,2.227673777928024,0.0421631110359876,0.17,53.61256710900766,11.8734755585605,0.0930695111712098,1.964576876052009,0.2323262220719753,128.80342472399784,0.1,96.29,0.61,1.06,1.34,0.0,0.0,2.692256247737275,2.0,60.20456802508181,4.249086506285757,3.0,0.0822969550209525,0.0300139584727617,0.1064035571131436,0.3410660209219111,4.458350311718107,4.233185676796271,0.0583756401676202,0.0952665052304777,0.0325545674685712,41.41295754175725,0.0,0.0,0.0,0.0,0.0,0.0,0.0,0.0,0.0,0.0,0.0,0.0,0.0,2143.1265460643426,8.0,1.3,3.19,82.5,25.54545455,11.0,60.0,28.0,8.0,119.65,120.0,535.0,43.6812570145904,415.0,95.41666666666669
2024-04-03 09:00:00,2.63,1.3,1.33,1179.0,3499.0,0.0,2270.0,1441.0,261.0,114739.0,2.45663686556985,0.96,10.34,0.41,88.29,3.8,39.08693200434972,6.4,1.03,0.45,87.84,10.68,2.6019553435077034,70.91,10.21,17.84,1.04,12.249450388437356,5.26833333333334,80.2316666666667,65.75,31.12,0.0648368889640123,6.043716445496171,2.42975911306432,8.41441155720827,2.227673777928024,0.0421631110359876,0.17,53.61256710900766,11.8734755585605,0.0930695111712098,1.964576876052009,0.2323262220719753,131.0087549515929,0.1,96.29,0.61,1.06,1.34,0.0,0.0,2.738352181104647,2.0,60.20456802508181,4.249086506285757,3.0,0.0822969550209525,0.0300139584727617,0.1064035571131436,0.3410660209219111,4.458350311718107,4.233185676796271,0.0583756401676202,0.0952665052304777,0.0325545674685712,42.12201669353563,0.0,0.0,0.0,0.0,0.0,0.0,0.0,0.0,0.0,0.0,0.0,0.0,0.0,2143.1265460643426,7.0,1.3,3.47,82.5,25.54545455,11.0,60.0,28.0,8.0,122.1675,139.0,554.0,42.1489508877104,415.0,97.05035971223022
2024-04-03 10:00:00,2.67,1.27,1.4,1174.0,3500.0,0.0,2258.0,1348.0,252.0,112522.0,2.50572640922621,0.96,10.34,0.41,88.29,3.8,37.541957168955925,6.4,1.03,0.45,87.84,10.68,2.499108808300221,70.91,10.21,17.84,1.04,11.765270852539416,5.26833333333334,80.2316666666667,65.75,31.12,0.0648368889640123,6.043716445496171,2.42975911306432,8.41441155720827,2.227673777928024,0.0421631110359876,0.17,53.61256710900766,11.8734755585605,0.0930695111712098,1.964576876052009,0.2323262220719753,125.8304199112792,0.1,96.29,0.61,1.06,1.34,0.0,0.0,2.6301143380889407,2.0,60.20456802508181,4.249086506285757,3.0,0.0822969550209525,0.0300139584727617,0.1064035571131436,0.3410660209219111,4.458350311718107,4.233185676796271,0.0583756401676202,0.0952665052304777,0.0325545674685712,40.457075178036085,0.0,0.0,0.0,0.0,0.0,0.0,0.0,0.0,0.0,0.0,0.0,0.0,0.0,2143.1265460643426,7.0,1.3,3.4,82.5,25.54545455,11.0,60.0,28.0,8.0,122.3,140.0,555.0,44.1395348837209,415.0,93.21428571428572
2024-04-03 11:00:00,2.64,1.26,1.38,1162.0,3499.0,0.0,2281.0,1335.0,248.0,110776.0,2.54447002420516,0.96,10.34,0.41,88.29,3.8,35.676344955321646,6.4,1.03,0.45,87.84,10.68,2.3749179491240966,70.91,10.21,17.84,1.04,11.180606795190716,5.26833333333334,80.2316666666667,65.75,31.12,0.0648368889640123,6.043716445496171,2.42975911306432,8.41441155720827,2.227673777928024,0.0421631110359876,0.17,53.61256710900766,11.8734755585605,0.0930695111712098,1.964576876052009,0.2323262220719753,119.57739567024863,0.1,96.29,0.61,1.06,1.34,0.0,0.0,2.499413282459085,2.0,60.20456802508181,4.249086506285757,3.0,0.0822969550209525,0.0300139584727617,0.1064035571131436,0.3410660209219111,4.458350311718107,4.233185676796271,0.0583756401676202,0.0952665052304777,0.0325545674685712,38.44659891968912,0.0,0.0,0.0,0.0,0.0,0.0,0.0,0.0,0.0,0.0,0.0,0.0,0.0,2143.1265460643426,7.0,1.3,3.36,82.5,25.54545455,11.0,60.0,28.0,8.0,121.505,134.0,549.0,43.8189338235294,415.0,88.58208955223881
2024-04-03 12:00:00,2.66,1.3,1.36,1158.0,3499.0,0.0,2304.0,1404.0,254.0,114395.0,2.46401998269164,0.96,10.34,0.41,88.29,3.8,36.18028209411768,6.4,1.03,0.45,87.84,10.68,2.408464248714364,70.91,10.21,17.84,1.04,11.338535613443478,5.26833333333334,80.2316666666667,65.75,31.12,0.0648368889640123,6.043716445496171,2.42975911306432,8.41441155720827,2.227673777928024,0.0421631110359876,0.17,53.61256710900766,11.8734755585605,0.0930695111712098,1.964576876052009,0.2323262220719753,121.26645576634904,0.1,96.29,0.61,1.06,1.34,0.0,0.0,2.5347181092233906,2.0,60.20456802508181,4.249086506285757,3.0,0.0822969550209525,0.0300139584727617,0.1064035571131436,0.3410660209219111,4.458350311718107,4.233185676796271,0.0583756401676202,0.0952665052304777,0.0325545674685712,38.98966657643171,0.0,0.0,0.0,0.0,0.0,0.0,0.0,0.0,0.0,0.0,0.0,0.0,0.0,2143.1265460643426,7.0,1.3,3.52,82.5,25.54545455,11.0,60.0,28.0,8.0,119.65,120.0,535.0,43.4315741375371,415.0,89.83333333333333
2024-04-03 13:00:00,2.69,1.3,1.39,1148.0,3500.0,98.0,2300.0,1384.0,252.0,114937.0,2.4557119509047,0.96,10.34,0.41,88.29,3.8,34.06860104120817,6.4,1.03,0.45,87.84,10.68,2.2678929754614408,70.91,10.21,17.84,1.04,10.67675606290368,5.26833333333334,80.2316666666667,65.75,31.12,0.0648368889640123,6.043716445496171,2.42975911306432,8.41441155720827,2.227673777928024,0.0421631110359876,0.17,53.61256710900766,11.8734755585605,0.0930695111712098,1.964576876052009,0.2323262220719753,114.18867576648212,0.1,96.29,0.61,1.06,1.34,0.0,0.0,2.386777963489041,2.0,60.20456802508181,4.249086506285757,3.0,0.0822969550209525,0.0300139584727617,0.1064035571131436,0.3410660209219111,4.458350311718107,4.233185676796271,0.0583756401676202,0.0952665052304777,0.0325545674685712,36.7140143315285,0.0,0.0,0.0,0.0,0.0,0.0,0.0,0.0,0.0,0.0,0.0,0.0,0.0,2143.1265460643426,8.0,1.3,3.19,82.5,25.54545455,11.0,60.0,28.0,8.0,119.915,122.0,537.0,43.8145512967638,415.0,84.59016393442623
2024-04-03 14:00:00,2.69,1.3,1.39,1149.0,3499.0,73.0,2303.0,1369.0,250.0,114164.0,2.4709678812295,0.96,10.34,0.41,88.29,3.8,34.12089238234119,6.4,1.03,0.45,87.84,10.68,2.2713739274702887,70.91,10.21,17.84,1.04,10.693143641976974,5.26833333333334,80.2316666666667,65.75,31.12,0.0648368889640123,6.043716445496171,2.42975911306432,8.41441155720827,2.227673777928024,0.0421631110359876,0.17,53.61256710900766,11.8734755585605,0.0930695111712098,1.964576876052009,0.2323262220719753,114.36394210603068,0.1,96.29,0.61,1.06,1.34,0.0,0.0,2.390441390130676,2.0,60.20456802508181,4.249086506285757,3.0,0.0822969550209525,0.0300139584727617,0.1064035571131436,0.3410660209219111,4.458350311718107,4.233185676796271,0.0583756401676202,0.0952665052304777,0.0325545674685712,36.77036607445597,0.0,0.0,0.0,0.0,0.0,0.0,0.0,0.0,0.0,0.0,0.0,0.0,0.0,2143.1265460643426,7.0,1.3,3.08,82.5,25.54545455,11.0,60.0,28.0,8.0,120.3125,125.0,540.0,43.1427243142724,415.0,84.72
2024-04-03 15:00:00,2.68,1.3,1.38,1150.0,3499.0,68.0,2292.0,1383.0,251.0,114016.0,2.47404099247176,0.96,10.34,0.41,88.29,3.8,35.41633762724834,6.4,1.03,0.45,87.84,10.68,2.3576096718575097,70.91,10.21,17.84,1.04,11.09912312014787,5.26833333333334,80.2316666666667,65.75,31.12,0.0648368889640123,6.043716445496171,2.42975911306432,8.41441155720827,2.227673777928024,0.0421631110359876,0.17,53.61256710900766,11.8734755585605,0.0930695111712098,1.964576876052009,0.2323262220719753,118.7059218916112,0.1,96.29,0.61,1.06,1.34,0.0,0.0,2.4811976897424834,2.0,60.20456802508181,4.249086506285757,3.0,0.0822969550209525,0.0300139584727617,0.1064035571131436,0.3410660209219111,4.458350311718107,4.233185676796271,0.0583756401676202,0.0952665052304777,0.0325545674685712,38.16640212623583,0.0,0.0,0.0,0.0,0.0,0.0,0.0,0.0,0.0,0.0,0.0,0.0,0.0,2143.1265460643426,7.0,1.3,3.32,82.5,25.54545455,11.0,60.0,28.0,8.0,120.445,126.0,541.0,42.7085740697943,415.0,87.93650793650794
2024-04-03 16:00:00,2.75,1.3,1.45,1122.0,3498.0,281.0,2267.0,1208.0,229.0,108036.0,2.61668217083169,0.95,10.43,0.39,88.23,3.7,35.62017492583683,6.0,1.04,0.44,87.72,10.8,2.371178798956293,70.85,10.06,18.08,1.01,11.163003674295611,5.26833333333334,80.2316666666667,65.75,31.32,0.066,5.935,2.34,8.184999999999999,2.3,0.0424999999999999,0.17,53.71,11.475,0.095,1.933673643305155,0.27,119.38912902328896,0.1,95.35,0.8,0.82,1.17,0.0,0.0,2.4954781226789486,2.0,60.42111612131035,4.230012942480052,2.229695502095252,0.0768908650628575,0.0243248719664759,0.1014568581592391,0.3394416610895313,4.279809758373357,4.215178133912476,0.0529695502095252,0.0921573702933353,0.0312436539748569,38.38606730980548,0.0,0.0,0.0,0.0,0.0,0.0,0.0,0.0,0.0,0.0,0.0,0.0,0.0,2143.1265460643426,7.0,1.3,3.38,82.5,25.54545455,11.0,60.0,28.0,8.0,119.915,122.0,537.0,43.9411627363997,415.0,88.44262295081967
2024-04-03 17:00:00,2.64,1.3,1.34,1131.0,3500.0,777.0,2253.0,1433.0,253.0,115800.0,2.45532676792735,0.95,10.43,0.39,88.23,3.7,34.6028486447452,6.0,1.04,0.44,87.72,10.8,2.303456994827931,70.85,10.06,18.08,1.01,10.844183875195018,5.26833333333334,80.2316666666667,65.75,31.32,0.066,5.935,2.34,8.184999999999999,2.3,0.0424999999999999,0.17,53.71,11.475,0.095,1.933673643305155,0.27,115.9793282885954,0.1,95.35,0.8,0.82,1.17,0.0,0.0,2.424206280713652,2.0,60.42111612131035,4.230012942480052,2.229695502095252,0.0768908650628575,0.0243248719664759,0.1014568581592391,0.3394416610895313,4.279809758373357,4.215178133912476,0.0529695502095252,0.0921573702933353,0.0312436539748569,37.28974604851679,0.0,0.0,0.0,0.0,0.0,0.0,0.0,0.0,0.0,0.0,0.0,0.0,0.0,2143.1265460643426,7.0,1.3,3.48,82.5,25.54545455,11.0,60.0,28.0,8.0,119.65,120.0,535.0,42.8076656661279,415.0,85.91666666666667
2024-04-03 18:00:00,2.67,1.3,1.37,1148.0,3498.0,837.0,2265.0,1417.0,257.0,116668.0,2.4370974063531,0.95,10.43,0.39,88.23,3.7,35.24053450725748,6.0,1.04,0.44,87.72,10.8,2.345906735760744,70.85,10.06,18.08,1.01,11.04402819491248,5.26833333333334,80.2316666666667,65.75,31.32,0.066,5.935,2.34,8.184999999999999,2.3,0.0424999999999999,0.17,53.71,11.475,0.095,1.933673643305155,0.27,118.1166776944958,0.1,95.35,0.8,0.82,1.17,0.0,0.0,2.4688812752175884,2.0,60.42111612131035,4.230012942480052,2.229695502095252,0.0768908650628575,0.0243248719664759,0.1014568581592391,0.3394416610895313,4.279809758373357,4.215178133912476,0.0529695502095252,0.0921573702933353,0.0312436539748569,37.97694796405686,0.0,0.0,0.0,0.0,0.0,0.0,0.0,0.0,0.0,0.0,0.0,0.0,0.0,2143.1265460643426,7.0,1.3,3.46,82.5,25.54545455,11.0,60.0,28.0,8.0,119.65,120.0,535.0,42.1249707465481,415.0,87.5
2024-04-03 19:00:00,2.7,1.3,1.4,1140.0,3500.0,1178.0,2247.0,1426.0,256.0,117149.0,2.43729670285811,0.95,10.43,0.39,88.23,3.7,34.08387941953404,6.0,1.04,0.44,87.72,10.8,2.268910032981348,70.85,10.06,18.08,1.01,10.681544152623736,5.26833333333334,80.2316666666667,65.75,31.32,0.066,5.935,2.34,8.184999999999999,2.3,0.0424999999999999,0.17,53.71,11.475,0.095,1.933673643305155,0.27,114.2398847312054,0.1,95.35,0.8,0.82,1.17,0.0,0.0,2.3878483360782154,2.0,60.42111612131035,4.230012942480052,2.229695502095252,0.0768908650628575,0.0243248719664759,0.1014568581592391,0.3394416610895313,4.279809758373357,4.215178133912476,0.0529695502095252,0.0921573702933353,0.0312436539748569,36.73047906984107,0.0,0.0,0.0,0.0,0.0,0.0,0.0,0.0,0.0,0.0,0.0,0.0,0.0,2143.1265460643426,8.0,1.3,3.67,82.5,25.54545455,11.0,60.0,28.0,8.0,119.7825,121.0,536.0,44.6030330062444,415.0,84.62809917355372
2024-04-03 20:00:00,2.7,1.29,1.41,1136.0,3499.0,948.0,2253.0,1397.0,255.0,117626.0,2.42063967574683,0.95,10.43,0.39,88.23,3.7,35.10137327923812,6.0,1.04,0.44,87.72,10.8,2.3366429925533265,70.85,10.06,18.08,1.01,11.000416469171828,5.26833333333334,80.2316666666667,65.75,31.32,0.066,5.935,2.34,8.184999999999999,2.3,0.0424999999999999,0.17,53.71,11.475,0.095,1.933673643305155,0.27,117.65024714378583,0.1,95.35,0.8,0.82,1.17,0.0,0.0,2.4591319182655096,2.0,60.42111612131035,4.230012942480052,2.229695502095252,0.0768908650628575,0.0243248719664759,0.1014568581592391,0.3394416610895313,4.279809758373357,4.215178133912476,0.0529695502095252,0.0921573702933353,0.0312436539748569,37.82698092215466,0.0,0.0,0.0,0.0,0.0,0.0,0.0,0.0,0.0,0.0,0.0,0.0,0.0,2143.1265460643426,7.0,1.3,3.55,82.5,25.54545455,11.0,60.0,28.0,8.0,120.0475,123.0,538.0,43.3712560947295,415.0,87.15447154471545
2024-04-03 21:00:00,2.65,1.3,1.35,1163.0,3501.0,0.0,2284.0,1426.0,258.0,115658.0,2.43852028890462,0.95,10.43,0.39,88.23,3.7,39.0163060616065,6.0,1.04,0.44,87.72,10.8,2.597253886020824,70.85,10.06,18.08,1.01,12.227316930081674,5.26833333333334,80.2316666666667,65.75,31.32,0.066,5.935,2.34,8.184999999999999,2.3,0.0424999999999999,0.17,53.71,11.475,0.095,1.933673643305155,0.27,130.77203601890608,0.1,95.35,0.8,0.82,1.17,0.0,0.0,2.7334042689909013,2.0,60.42111612131035,4.230012942480052,2.229695502095252,0.0768908650628575,0.0243248719664759,0.1014568581592391,0.3394416610895313,4.279809758373357,4.215178133912476,0.0529695502095252,0.0921573702933353,0.0312436539748569,42.04590667449152,0.0,0.0,0.0,0.0,0.0,0.0,0.0,0.0,0.0,0.0,0.0,0.0,0.0,2143.1265460643426,8.0,1.3,3.43,82.5,25.54545455,11.0,60.0,28.0,8.0,120.71,128.0,543.0,43.1054196203979,415.0,96.875
2024-04-03 22:00:00,2.65,1.3,1.35,1162.0,3499.0,0.0,2299.0,1458.0,261.0,116033.0,2.42925615728461,0.95,10.43,0.39,88.23,3.7,36.87670218080872,6.0,1.04,0.44,87.72,10.8,2.4548238342067785,70.85,10.06,18.08,1.01,11.55678664681913,5.26833333333334,80.2316666666667,65.75,31.32,0.066,5.935,2.34,8.184999999999999,2.3,0.0424999999999999,0.17,53.71,11.475,0.095,1.933673643305155,0.27,123.60066630174023,0.1,95.35,0.8,0.82,1.17,0.0,0.0,2.58350790585269,2.0,60.42111612131035,4.230012942480052,2.229695502095252,0.0768908650628575,0.0243248719664759,0.1014568581592391,0.3394416610895313,4.279809758373357,4.215178133912476,0.0529695502095252,0.0921573702933353,0.0312436539748569,39.74016340524521,0.0,0.0,0.0,0.0,0.0,0.0,0.0,0.0,0.0,0.0,0.0,0.0,0.0,2143.1265460643426,7.0,1.3,3.2,82.5,25.54545455,11.0,60.0,28.0,8.0,120.71,128.0,543.0,43.6021134849529,415.0,91.5625
2024-04-03 23:00:00,2.73,1.29,1.44,1139.0,3500.0,0.0,2290.0,1289.0,239.0,111048.0,2.53896633919101,0.96,10.45,0.4,88.19,3.6,34.73374505218737,6.9,1.03,0.46,87.81,10.7,2.3122231836220872,70.69,10.47,17.86,0.98,10.946180114005998,5.22222222222222,79.2444444444445,65.75,31.52,0.066,6.105,2.295,8.425,2.355,0.043,0.17,53.735,11.35,0.1055,1.859183158753325,0.26,115.76590188508996,0.1,96.71,0.82,0.7,1.24,0.0,0.0,2.12927574688918,2.0,59.94345817332575,4.309747405434911,2.02284116930074,0.1108635322797043,0.0105988818510517,0.1057910548084139,0.3527852618533263,4.588161120545767,4.377378416281986,0.0582729354405913,0.1514205846503696,0.0353454129118817,36.71571271410415,0.0,0.0,0.0,0.0,0.0,0.0,0.0,0.0,0.0,0.0,0.0,0.0,0.0,2143.1265460643426,7.0,1.3,3.27,82.5,25.54545455,11.0,60.0,28.0,8.0,119.915,122.0,537.0,43.9442413162706,415.0,86.47540983606558
2024-04-04 00:00:00,2.65,1.34,1.31,1135.0,3500.0,0.0,2235.0,1251.0,220.0,101704.0,2.77207990094515,0.96,10.45,0.4,88.19,3.6,38.4085289444929,6.9,1.03,0.46,87.81,10.7,2.556853311983519,70.69,10.47,17.86,0.98,12.10427136805265,5.22222222222222,79.2444444444445,65.75,31.52,0.066,6.105,2.295,8.425,2.355,0.043,0.17,53.735,11.35,0.1055,1.859183158753325,0.26,128.01377987481914,0.1,96.71,0.82,0.7,1.24,0.0,0.0,2.3545502804929903,2.0,59.94345817332575,4.309747405434911,2.02284116930074,0.1108635322797043,0.0105988818510517,0.1057910548084139,0.3527852618533263,4.588161120545767,4.377378416281986,0.0582729354405913,0.1514205846503696,0.0353454129118817,40.600186141129846,0.0,0.0,0.0,0.0,0.0,0.0,0.0,0.0,0.0,0.0,0.0,0.0,0.0,2155.6506260706515,7.0,1.3,3.37,82.5,25.54545455,11.0,60.0,28.0,8.0,121.1075,131.0,546.0,43.4002361275088,415.0,96.18320610687024
2024-04-04 01:00:00,2.69,1.29,1.4,1137.0,3500.0,724.0,2257.0,1305.0,238.0,109638.0,2.5928937357071,0.96,10.45,0.4,88.19,3.6,33.728261000568004,6.9,1.03,0.46,87.81,10.7,2.2452881747014133,70.69,10.47,17.86,0.98,10.629306436426766,5.22222222222222,79.2444444444445,65.75,31.52,0.066,6.105,2.295,8.425,2.355,0.043,0.17,53.735,11.35,0.1055,1.859183158753325,0.26,112.41467189558269,0.1,96.71,0.82,0.7,1.24,0.0,0.0,2.0676367614650566,2.0,59.94345817332575,4.309747405434911,2.02284116930074,0.1108635322797043,0.0105988818510517,0.1057910548084139,0.3527852618533263,4.588161120545767,4.377378416281986,0.0582729354405913,0.1514205846503696,0.0353454129118817,35.65285400070016,0.0,0.0,0.0,0.0,0.0,0.0,0.0,0.0,0.0,0.0,0.0,0.0,0.0,2155.6506260706515,7.0,1.3,3.51,82.5,25.54545455,11.0,60.0,28.0,8.0,119.7825,121.0,536.0,44.2956120092379,415.0,84.46280991735537
2024-04-04 02:00:00,2.68,1.29,1.39,1129.0,3499.0,680.0,2252.0,1344.0,242.0,111901.0,2.53808653628205,0.96,10.45,0.4,88.19,3.6,34.20462899984618,6.9,1.03,0.46,87.81,10.7,2.276999961904657,70.69,10.47,17.86,0.98,10.779431621972206,5.22222222222222,79.2444444444445,65.75,31.52,0.066,6.105,2.295,8.425,2.355,0.043,0.17,53.735,11.35,0.1055,1.859183158753325,0.26,114.00238352825504,0.1,96.71,0.82,0.7,1.24,0.0,0.0,2.0968394525636738,2.0,59.94345817332575,4.309747405434911,2.02284116930074,0.1108635322797043,0.0105988818510517,0.1057910548084139,0.3527852618533263,4.588161120545767,4.377378416281986,0.0582729354405913,0.1514205846503696,0.0353454129118817,36.15640438322906,0.0,0.0,0.0,0.0,0.0,0.0,0.0,0.0,0.0,0.0,0.0,0.0,0.0,2155.6506260706515,8.0,1.3,3.32,82.5,25.54545455,11.0,60.0,28.0,8.0,119.915,122.0,537.0,44.5130315500686,415.0,85.65573770491804
2024-04-04 03:00:00,2.67,1.29,1.38,1156.0,3500.0,0.0,2283.0,1406.0,257.0,116188.0,2.42671022487099,0.96,10.45,0.4,88.19,3.6,37.73166323006052,6.9,1.03,0.46,87.81,10.7,2.511794404723217,70.69,10.47,17.86,0.98,11.890960249080594,5.22222222222222,79.2444444444445,65.75,31.52,0.066,6.105,2.295,8.425,2.355,0.043,0.17,53.735,11.35,0.1055,1.859183158753325,0.26,125.75781899963484,0.1,96.71,0.82,0.7,1.24,0.0,0.0,2.313056518519548,2.0,59.94345817332575,4.309747405434911,2.02284116930074,0.1108635322797043,0.0105988818510517,0.1057910548084139,0.3527852618533263,4.588161120545767,4.377378416281986,0.0582729354405913,0.1514205846503696,0.0353454129118817,39.88469729649802,0.0,0.0,0.0,0.0,0.0,0.0,0.0,0.0,0.0,0.0,0.0,0.0,0.0,2155.6506260706515,7.0,1.3,3.36,82.5,25.54545455,11.0,60.0,28.0,8.0,120.5775,127.0,542.0,44.0976933514247,415.0,94.48818897637796
2024-04-04 04:00:00,2.65,1.29,1.36,1168.0,3499.0,0.0,2274.0,1438.0,262.0,116991.0,2.40937510511656,0.96,10.45,0.4,88.19,3.6,38.378045985013145,6.9,1.03,0.46,87.81,10.7,2.554824063323215,70.69,10.47,17.86,0.98,12.09466480347483,5.22222222222222,79.2444444444445,65.75,31.52,0.066,6.105,2.295,8.425,2.355,0.043,0.17,53.735,11.35,0.1055,1.859183158753325,0.26,127.91218163682326,0.1,96.71,0.82,0.7,1.24,0.0,0.0,2.3526815897941864,2.0,59.94345817332575,4.309747405434911,2.02284116930074,0.1108635322797043,0.0105988818510517,0.1057910548084139,0.3527852618533263,4.588161120545767,4.377378416281986,0.0582729354405913,0.1514205846503696,0.0353454129118817,40.56796377117657,0.0,0.0,0.0,0.0,0.0,0.0,0.0,0.0,0.0,0.0,0.0,0.0,0.0,2155.6506260706515,8.0,1.3,3.33,82.5,25.54545455,11.0,60.0,28.0,8.0,121.1075,131.0,546.0,43.7966101694915,415.0,96.10687022900764
2024-04-04 05:00:00,2.66,1.29,1.37,1164.0,3500.0,0.0,2271.0,1424.0,262.0,117537.0,2.39887406374159,0.96,10.45,0.4,88.19,3.6,36.93064588772968,6.9,1.03,0.46,87.81,10.7,2.458470731544932,70.69,10.47,17.86,0.98,11.63852331518758,5.22222222222222,79.2444444444445,65.75,31.52,0.066,6.105,2.295,8.425,2.355,0.043,0.17,53.735,11.35,0.1055,1.859183158753325,0.26,123.08806671921704,0.1,96.71,0.82,0.7,1.24,0.0,0.0,2.263951914414806,2.0,59.94345817332575,4.309747405434911,2.02284116930074,0.1108635322797043,0.0105988818510517,0.1057910548084139,0.3527852618533263,4.588161120545767,4.377378416281986,0.0582729354405913,0.1514205846503696,0.0353454129118817,39.03797251701207,0.0,0.0,0.0,0.0,0.0,0.0,0.0,0.0,0.0,0.0,0.0,0.0,0.0,2155.6506260706515,7.0,1.3,3.44,82.5,25.54545455,11.0,60.0,28.0,8.0,122.4325,141.0,556.0,43.45868047737,415.0,92.48226950354608
2024-04-04 06:00:00,2.63,1.29,1.34,1179.0,3500.0,0.0,2239.0,1408.0,257.0,113315.0,2.48820115414426,0.96,10.45,0.4,88.19,3.6,38.58283995222221,6.9,1.03,0.46,87.81,10.7,2.5684571846044144,70.69,10.47,17.86,0.98,12.159204680990603,5.22222222222222,79.2444444444445,65.75,31.52,0.066,6.105,2.295,8.425,2.355,0.043,0.17,53.735,11.35,0.1055,1.859183158753325,0.26,128.5947500808238,0.1,96.71,0.82,0.7,1.24,0.0,0.0,2.365236032939672,2.0,59.94345817332575,4.309747405434911,2.02284116930074,0.1108635322797043,0.0105988818510517,0.1057910548084139,0.3527852618533263,4.588161120545767,4.377378416281986,0.0582729354405913,0.1514205846503696,0.0353454129118817,40.78444363691901,0.0,0.0,0.0,0.0,0.0,0.0,0.0,0.0,0.0,0.0,0.0,0.0,0.0,2155.6506260706515,8.0,1.3,3.5,82.5,25.54545455,11.0,60.0,28.0,8.0,122.565,142.0,557.0,43.8952164009112,415.0,96.61971830985917
2024-04-04 07:00:00,2.7,1.31,1.39,1145.0,3500.0,283.0,2260.0,1353.0,245.0,112796.0,2.50746751160728,0.96,10.45,0.4,88.19,3.6,35.253066342096254,6.9,1.03,0.46,87.81,10.7,2.3467943686316985,70.69,10.47,17.86,0.98,11.109841831676794,5.22222222222222,79.2444444444445,65.75,31.52,0.066,6.105,2.295,8.425,2.355,0.043,0.17,53.735,11.35,0.1055,1.859183158753325,0.26,117.49677476977602,0.1,96.71,0.82,0.7,1.24,0.0,0.0,2.161111594874612,2.0,59.94345817332575,4.309747405434911,2.02284116930074,0.1108635322797043,0.0105988818510517,0.1057910548084139,0.3527852618533263,4.588161120545767,4.377378416281986,0.0582729354405913,0.1514205846503696,0.0353454129118817,37.26466737643509,0.0,0.0,0.0,0.0,0.0,0.0,0.0,0.0,0.0,0.0,0.0,0.0,0.0,2155.6506260706515,6.0,1.3,3.37,82.5,25.54545455,11.0,60.0,28.0,8.0,120.71,128.0,543.0,43.9593439593439,415.0,88.28125
2024-04-04 08:00:00,2.7,1.32,1.38,1149.0,3499.0,817.0,2271.0,1393.0,251.0,115644.0,2.4590296149939,0.96,10.42,0.39,88.23,3.4,33.27723076540059,6.9,1.05,0.41,87.85,10.69,2.2152631208322817,70.89,10.46,17.69,0.96,10.487166330786357,5.22222222222222,79.2444444444445,65.75,31.72,0.065,6.01,2.32,8.68,2.33,0.041,0.17,53.74,11.62,0.098,1.93344425956739,0.24,110.91140981217794,0.1,96.28,0.54,1.21,1.3,0.0,0.0,2.0399873461943234,2.0,59.76827697964752,4.231474469994319,2.217270645594087,0.0691364677202956,0.023,0.1210695809937466,0.4419217295736221,4.989832277657762,4.223785529596368,0.057409403160887,0.08,0.0242841169300739,35.17608719899478,0.0,0.0,0.0,0.0,0.0,0.0,0.0,0.0,0.0,0.0,0.0,0.0,0.0,2155.6506260706515,7.0,1.3,3.43,82.5,25.54545455,11.0,60.0,28.0,8.0,120.0475,123.0,538.0,42.8109107720758,415.0,83.33333333333333
2024-04-04 09:00:00,2.69,1.32,1.37,1147.0,3500.0,917.0,2260.0,1403.0,252.0,115097.0,2.47421662479589,0.96,10.42,0.39,88.23,3.4,34.33555580941497,6.9,1.05,0.41,87.85,10.69,2.285715751232521,70.89,10.46,17.69,0.96,10.820692604257266,5.22222222222222,79.2444444444445,65.75,31.72,0.065,6.01,2.32,8.68,2.33,0.041,0.17,53.74,11.62,0.098,1.93344425956739,0.24,114.4387562881718,0.1,96.28,0.54,1.21,1.3,0.0,0.0,2.104865632286405,2.0,59.76827697964752,4.231474469994319,2.217270645594087,0.0691364677202956,0.023,0.1210695809937466,0.4419217295736221,4.989832277657762,4.223785529596368,0.057409403160887,0.08,0.0242841169300739,36.29480210335625,0.0,0.0,0.0,0.0,0.0,0.0,0.0,0.0,0.0,0.0,0.0,0.0,0.0,2155.6506260706515,7.0,1.3,3.49,82.5,25.54545455,11.0,60.0,28.0,8.0,119.915,122.0,537.0,42.381174277726,415.0,85.98360655737704
2024-04-04 10:00:00,2.66,1.32,1.34,1148.0,3500.0,750.0,2265.0,1450.0,257.0,116541.0,2.43888493896732,0.96,10.42,0.39,88.23,3.4,36.33873599581744,6.9,1.05,0.41,87.85,10.69,2.419067327948852,70.89,10.46,17.69,0.96,11.4519856332187,5.22222222222222,79.2444444444445,65.75,31.72,0.065,6.01,2.32,8.68,2.33,0.041,0.17,53.74,11.62,0.098,1.93344425956739,0.24,121.11525951489833,0.1,96.28,0.54,1.21,1.3,0.0,0.0,2.227666182044201,2.0,59.76827697964752,4.231474469994319,2.217270645594087,0.0691364677202956,0.023,0.1210695809937466,0.4419217295736221,4.989832277657762,4.223785529596368,0.057409403160887,0.08,0.0242841169300739,38.41228722130229,0.0,0.0,0.0,0.0,0.0,0.0,0.0,0.0,0.0,0.0,0.0,0.0,0.0,2155.6506260706515,8.0,1.3,3.44,82.5,25.54545455,11.0,60.0,28.0,8.0,119.65,120.0,535.0,43.3478360430502,415.0,91.0
2024-04-04 11:00:00,2.67,1.34,1.33,1146.0,3499.0,618.0,2257.0,1464.0,256.0,116560.0,2.43433171984384,0.96,10.42,0.39,88.23,3.4,36.13263185688335,6.9,1.05,0.41,87.85,10.69,2.4053469886198258,70.89,10.46,17.69,0.96,11.387032861105444,5.22222222222222,79.2444444444445,65.75,31.72,0.065,6.01,2.32,8.68,2.33,0.041,0.17,53.74,11.62,0.098,1.93344425956739,0.24,120.42832433154548,0.1,96.28,0.54,1.21,1.3,0.0,0.0,2.215031421706481,2.0,59.76827697964752,4.231474469994319,2.217270645594087,0.0691364677202956,0.023,0.1210695809937466,0.4419217295736221,4.989832277657762,4.223785529596368,0.057409403160887,0.08,0.0242841169300739,38.194422423166586,0.0,0.0,0.0,0.0,0.0,0.0,0.0,0.0,0.0,0.0,0.0,0.0,0.0,2155.6506260706515,7.0,1.3,3.55,82.5,25.54545455,11.0,60.0,28.0,8.0,120.18,124.0,539.0,43.1448844129091,415.0,90.48387096774194
2024-04-04 12:00:00,2.67,1.34,1.33,1152.0,3500.0,558.0,2247.0,1450.0,256.0,115989.0,2.44550357449207,0.96,10.42,0.39,88.23,3.4,35.81162466049351,6.9,1.05,0.41,87.85,10.69,2.3839775601148685,70.89,10.46,17.69,0.96,11.285868918539046,5.22222222222222,79.2444444444445,65.75,31.72,0.065,6.01,2.32,8.68,2.33,0.041,0.17,53.74,11.62,0.098,1.93344425956739,0.24,119.35842278347344,0.1,96.28,0.54,1.21,1.3,0.0,0.0,2.195352782480484,2.0,59.76827697964752,4.231474469994319,2.217270645594087,0.0691364677202956,0.023,0.1210695809937466,0.4419217295736221,4.989832277657762,4.223785529596368,0.057409403160887,0.08,0.0242841169300739,37.85509800007022,0.0,0.0,0.0,0.0,0.0,0.0,0.0,0.0,0.0,0.0,0.0,0.0,0.0,2155.6506260706515,8.0,1.3,3.33,82.5,25.54545455,11.0,60.0,28.0,8.0,120.3125,125.0,540.0,43.8616582684379,415.0,89.68
2024-04-04 13:00:00,2.7,1.34,1.36,1150.0,3498.0,416.0,2240.0,1418.0,253.0,115799.0,2.44438852831364,0.96,10.42,0.39,88.23,3.4,37.92007000178928,6.9,1.05,0.41,87.85,10.69,2.524336631450802,70.89,10.46,17.69,0.96,11.950335777257669,5.22222222222222,79.2444444444445,65.75,31.72,0.065,6.01,2.32,8.68,2.33,0.041,0.17,53.74,11.62,0.098,1.93344425956739,0.24,126.38576970917302,0.1,96.28,0.54,1.21,1.3,0.0,0.0,2.3246063807353554,2.0,59.76827697964752,4.231474469994319,2.217270645594087,0.0691364677202956,0.023,0.1210695809937466,0.4419217295736221,4.989832277657762,4.223785529596368,0.057409403160887,0.08,0.0242841169300739,40.08385488499852,0.0,0.0,0.0,0.0,0.0,0.0,0.0,0.0,0.0,0.0,0.0,0.0,0.0,2155.6506260706515,7.0,1.3,3.46,82.5,25.54545455,11.0,60.0,28.0,8.0,120.3125,125.0,540.0,44.1258741258741,415.0,94.96
2024-04-04 14:00:00,2.7,1.34,1.36,1145.0,3502.0,719.0,2246.0,1402.0,247.0,114809.0,2.47653317624336,0.96,10.42,0.39,88.23,3.4,34.03938669583396,6.9,1.05,0.41,87.85,10.69,2.265999792309408,70.89,10.46,17.69,0.96,10.727356269330173,5.22222222222222,79.2444444444445,65.75,31.72,0.065,6.01,2.32,8.68,2.33,0.041,0.17,53.74,11.62,0.098,1.93344425956739,0.24,113.45163887561814,0.1,96.28,0.54,1.21,1.3,0.0,0.0,2.086709637026516,2.0,59.76827697964752,4.231474469994319,2.217270645594087,0.0691364677202956,0.023,0.1210695809937466,0.4419217295736221,4.989832277657762,4.223785529596368,0.057409403160887,0.08,0.0242841169300739,35.981733067100784,0.0,0.0,0.0,0.0,0.0,0.0,0.0,0.0,0.0,0.0,0.0,0.0,0.0,2155.6506260706515,7.0,1.3,3.53,82.5,25.54545455,11.0,60.0,28.0,8.0,120.18,124.0,539.0,42.7141527001862,415.0,85.24193548387096
2024-04-04 15:00:00,2.68,1.34,1.34,1150.0,3499.0,588.0,2277.0,1450.0,256.0,116491.0,2.43499726374973,0.96,10.42,0.39,88.23,3.4,34.80798338060902,6.9,1.05,0.41,87.85,10.69,2.317165224390567,70.89,10.46,17.69,0.96,10.96957598200253,5.22222222222222,79.2444444444445,65.75,31.72,0.065,6.01,2.32,8.68,2.33,0.041,0.17,53.74,11.62,0.098,1.93344425956739,0.24,116.01333466353812,0.1,96.28,0.54,1.21,1.3,0.0,0.0,2.1338267641192625,2.0,59.76827697964752,4.231474469994319,2.217270645594087,0.0691364677202956,0.023,0.1210695809937466,0.4419217295736221,4.989832277657762,4.223785529596368,0.057409403160887,0.08,0.0242841169300739,36.79418721014854,0.0,0.0,0.0,0.0,0.0,0.0,0.0,0.0,0.0,0.0,0.0,0.0,0.0,2155.6506260706515,7.0,1.3,3.35,82.5,25.54545455,11.0,60.0,28.0,8.0,119.65,120.0,535.0,42.7342478493374,415.0,87.16666666666667
2024-04-04 16:00:00,2.7,1.34,1.36,1133.0,3501.0,708.0,2252.0,1419.0,249.0,115898.0,2.45210393631593,0.98,10.51,0.4,88.11,3.2,35.14075568826303,6.0,1.05,0.44,87.77,10.74,2.33931785559889,70.48,10.61,17.9,1.01,11.074447645310393,5.22222222222222,79.2444444444445,65.75,31.92,0.065,5.86,2.27,8.195,2.34,0.043,0.17,54.09,11.11,0.098,1.89591123536607,0.245,117.12244876165992,0.1,95.45,0.49,0.85,1.1,0.0,0.0,2.1542266375812056,2.0,60.21276236338829,4.518382728231954,2.245682338601479,0.0805570523706652,0.0194568233860147,0.1096991108357022,0.3476599756225133,4.21835578555998,3.9299690131211,0.0756823386014783,0.0491364677202956,0.039715883069926,37.14594808213849,0.0,0.0,0.0,0.0,0.0,0.0,0.0,0.0,0.0,0.0,0.0,0.0,0.0,2155.6506260706515,7.0,1.3,3.41,82.5,25.54545455,11.0,60.0,28.0,8.0,119.65,120.0,535.0,44.2709529276693,415.0,88.0
2024-04-04 17:00:00,2.68,1.34,1.34,1132.0,3496.0,897.0,2245.0,1449.0,252.0,116182.0,2.44756608850055,0.98,10.51,0.4,88.11,3.2,34.30282410702277,6.0,1.05,0.44,87.77,10.74,2.2835368039005552,70.48,10.61,17.9,1.01,10.810377358686,5.22222222222222,79.2444444444445,65.75,31.92,0.065,5.86,2.27,8.195,2.34,0.043,0.17,54.09,11.11,0.098,1.89591123536607,0.245,114.3296630981926,0.1,95.45,0.49,0.85,1.1,0.0,0.0,2.1028590873557222,2.0,60.21276236338829,4.518382728231954,2.245682338601479,0.0805570523706652,0.0194568233860147,0.1096991108357022,0.3476599756225133,4.21835578555998,3.9299690131211,0.0756823386014783,0.0491364677202956,0.039715883069926,36.26020267332445,0.0,0.0,0.0,0.0,0.0,0.0,0.0,0.0,0.0,0.0,0.0,0.0,0.0,2155.6506260706515,8.0,1.3,3.66,82.5,25.54545455,11.0,60.0,28.0,8.0,119.915,122.0,537.0,44.6751992272398,415.0,85.90163934426229
