Repository: saikumar-voptimai/evonith_bf_webapp

# Evonith BF2 — Blast Furnace Intelligence Platform

Monitoring, modelling and optimisation of **Blast Furnace 2 (BF2)** at Evonith Steel: live telemetry from InfluxDB,
manual plant reports from Neon PostgreSQL, a two-zone energy model of the furnace, blend and fuel optimisers, a
conversational assistant (FurnaceMind) and a live digital twin evaluated every hour.

The platform has three deployable parts that share one Python service layer, plus the shared data library:

| Part | Path | What it is |
|---|---|---|
| **Streamlit app** (legacy) | `src/app.py`, `src/custom_pages/` | The original 11-page dashboard; still the home of the model pages. Served under `/legacy` in production |

File: src/data/V13_df_filtered.csv (part 33 of 268)
NM3/HR.,STEAMKGS/HR.,RAFTOC,PERMEABILITYKGS/HR.,TUYEREVELOCITYM/S,HOT BLAST VOLUMENM3/HR.,O2 ENRICHMENT %,COKE_VM%,COKE_ASH%,COKE_IM%,COKE_FC%,COKE_MOIST%,COKE_CALC_MT,NUTCOKE_MOIST%,NUTCOKE_VM%,NUTCOKE_IM%,NUTCOKE_FC%,NUTCOKE_ASH%,NUTCOKE_CALC_MT,PCI_2_FC%,PCI_2_ASH%,PCI_2_VM%,PCI_2_IM%,PCI_2_CALC_MT,SINTER_SP_02_COLD_STRENGTH_AI,SINTER_SP_02_COLD_STRENGTH_TI,SINTER_SP_02_HOT_STRENGTH_RI,SINTER_SP_02_HOT_STRENGTH_RDI,SINTER_SP_02_P%,SINTER_SP_02_SIO2%,SINTER_SP_02_MGO%,SINTER_SP_02_FEO%,SINTER_SP_02_AL2O3%,SINTER_SP_02_NA2O%,SINTER_SP_02_TIO2%,SINTER_SP_02_FE(T)%,SINTER_SP_02_CAO%,SINTER_SP_02_K2O%,SINTER_SP_02_BASICITY,SINTER_SP_02_MNO%,SINTER_CALC_MT,FLUX_TM%,FLUX_SIO2%,FLUX_FE2O3%,FLUX_AL2O3%,FLUX_LOI%,FLUX_MGO%,FLUX_CAO%,FLUX_CALC_MT,GEOMIN TYPE,ORE_FE(T)%,ORE_LOI%,ORE_TM%,ORE_MGO%,ORE_NA2O%,ORE_P%,ORE_TIO2%,ORE_AL2O3%,ORE_SIO2%,ORE_MNO%,ORE_CAO%,ORE_K2O%,ORE_CALC_MT,LLOYDS_PELLET_PCT_SIO2,LLOYDS_PELLET_PCT_AL2O3,LLOYDS_PELLET_PCT_FE2O3,LLOYDS_PELLET_PCT_MGO,LLOYDS_PELLET_PCT_TIO2,LLOYDS_PELLET_PCT_NA2O,TOTAL_PELLET_CALC_MT,LLOYDS_PELLET_PCT_K2O,LLOYDS_PELLET_PCT_TM,LLOYDS_PELLET_PCT_LOI,LLOYDS_PELLET_PCT_MNO,LLOYDS_PELLET_PCT_CAO,LLOYDS_PELLET_PCT_P,DAILYPRODUCTION,CHARGES/HRS.,STOCKRODLEVEL,FURNACE TOP GAS ANALYSISH2%,COKE_DISCHARGE_TIME,WEIGHTED_COKE_ANGLE,TOTAL_COKE_PORTIONS,NON_COKE_DISCHARGE_TIME,WEIGHTED_NON_COKE_ANGLE,TOTAL_NON_COKE_PORTIONS,UNITCOST LAKHS/THM,ACTUALKG/THM.,ACT. FUEL RATEKG/THM.,FURNACETOPGASANALYSISCO2ETACO,COKE RATE KG/THM,PRODUCTIONTONNESPERHR
2024-04-04 18:00:00,2.67,1.34,1.33,1134.0,3499.0,803.0,2251.0,1470.0,255.0,116970.0,2.43056018373441,0.98,10.51,0.4,88.11,3.2,34.5657251406369,6.0,1.05,0.44,87.77,10.74,2.301038108870908,70.48,10.61,17.9,1.01,10.893229411114405,5.22222222222222,79.2444444444445,65.75,31.92,0.065,5.86,2.27,8.195,2.34,0.043,0.17,54.09,11.11,0.098,1.89591123536607,0.245,115.20589960010548,0.1,95.45,0.49,0.85,1.1,0.0,0.0,2.1189756562389674,2.0,60.21276236338829,4.518382728231954,2.245682338601479,0.0805570523706652,0.0194568233860147,0.1096991108357022,0.3476599756225133,4.21835578555998,3.9299690131211,0.0756823386014783,0.0491364677202956,0.039715883069926,36.538105295339854,0.0,0.0,0.0,0.0,0.0,0.0,0.0,0.0,0.0,0.0,0.0,0.0,0.0,2155.6506260706515,7.0,1.3,3.58,82.5,25.54545455,11.0,60.0,28.0,8.0,120.3125,125.0,540.0,42.4065420560748,415.0,86.56
2024-04-04 19:00:00,2.7,1.34,1.36,1138.0,3500.0,742.0,2256.0,1426.0,252.0,116455.0,2.44048932080856,0.98,10.51,0.4,88.11,3.2,34.917132697519534,6.0,1.05,0.44,87.77,10.74,2.3244312874268966,70.48,10.61,17.9,1.01,11.003973887567508,5.22222222222222,79.2444444444445,65.75,31.92,0.065,5.86,2.27,8.195,2.34,0.043,0.17,54.09,11.11,0.098,1.89591123536607,0.245,116.37712408772208,0.1,95.45,0.49,0.85,1.1,0.0,0.0,2.14051792261478,2.0,60.21276236338829,4.518382728231954,2.245682338601479,0.0805570523706652,0.0194568233860147,0.1096991108357022,0.3476599756225133,4.21835578555998,3.9299690131211,0.0756823386014783,0.0491364677202956,0.039715883069926,36.90956477616124,0.0,0.0,0.0,0.0,0.0,0.0,0.0,0.0,0.0,0.0,0.0,0.0,0.0,2155.6506260706515,7.0,1.3,3.58,82.5,25.54545455,11.0,60.0,28.0,8.0,120.3125,125.0,540.0,42.3032273043882,415.0,87.44
2024-04-04 20:00:00,2.66,1.34,1.32,1146.0,3499.0,526.0,2273.0,1473.0,257.0,116939.0,2.42400679036779,0.98,10.51,0.4,88.11,3.2,36.00487263141703,6.0,1.05,0.44,87.77,10.74,2.396842065162797,70.48,10.61,17.9,1.01,11.346770128391794,5.22222222222222,79.2444444444445,65.75,31.92,0.065,5.86,2.27,8.195,2.34,0.043,0.17,54.09,11.11,0.098,1.89591123536607,0.245,120.00250897711057,0.1,95.45,0.49,0.85,1.1,0.0,0.0,2.207199423751235,2.0,60.21276236338829,4.518382728231954,2.245682338601479,0.0805570523706652,0.0194568233860147,0.1096991108357022,0.3476599756225133,4.21835578555998,3.9299690131211,0.0756823386014783,0.0491364677202956,0.039715883069926,38.059373034977945,0.0,0.0,0.0,0.0,0.0,0.0,0.0,0.0,0.0,0.0,0.0,0.0,0.0,2155.6506260706515,8.0,1.3,3.46,82.5,25.54545455,11.0,60.0,28.0,8.0,119.915,122.0,537.0,44.0511532313314,415.0,90.1639344262295
2024-04-04 21:00:00,2.68,1.34,1.34,1140.0,3499.0,741.0,2256.0,1472.0,258.0,117989.0,2.40781456626991,0.98,10.51,0.4,88.11,3.2,35.546628797926275,6.0,1.05,0.44,87.77,10.74,2.3663368025152702,70.48,10.61,17.9,1.01,11.20235669039408,5.22222222222222,79.2444444444445,65.75,31.92,0.065,5.86,2.27,8.195,2.34,0.043,0.17,54.09,11.11,0.098,1.89591123536607,0.245,118.47520431740188,0.1,95.45,0.49,0.85,1.1,0.0,0.0,2.1791077947216744,2.0,60.21276236338829,4.518382728231954,2.245682338601479,0.0805570523706652,0.0194568233860147,0.1096991108357022,0.3476599756225133,4.21835578555998,3.9299690131211,0.0756823386014783,0.0491364677202956,0.039715883069926,37.57498101453278,0.0,0.0,0.0,0.0,0.0,0.0,0.0,0.0,0.0,0.0,0.0,0.0,0.0,2155.6506260706515,7.0,1.3,3.51,82.5,25.54545455,11.0,60.0,28.0,8.0,119.915,122.0,537.0,42.8241808952469,415.0,89.01639344262296
2024-04-04 22:00:00,2.68,1.34,1.34,1138.0,3499.0,1028.0,2231.0,1449.0,252.0,116688.0,2.44238933853813,0.98,10.51,0.4,88.11,3.2,35.404877330873454,6.0,1.05,0.44,87.77,10.74,2.356900416431952,70.48,10.61,17.9,1.01,11.157684367053957,5.22222222222222,79.2444444444445,65.75,31.92,0.065,5.86,2.27,8.195,2.34,0.043,0.17,54.09,11.11,0.098,1.89591123536607,0.245,118.00275349465736,0.1,95.45,0.49,0.85,1.1,0.0,0.0,2.1704180332108423,2.0,60.21276236338829,4.518382728231954,2.245682338601479,0.0805570523706652,0.0194568233860147,0.1096991108357022,0.3476599756225133,4.21835578555998,3.9299690131211,0.0756823386014783,0.0491364677202956,0.039715883069926,37.42514096321397,0.0,0.0,0.0,0.0,0.0,0.0,0.0,0.0,0.0,0.0,0.0,0.0,0.0,2155.6506260706515,7.0,1.3,3.66,82.5,25.54545455,11.0,60.0,28.0,8.0,120.5775,127.0,542.0,42.8894415555053,415.0,88.66141732283465
2024-04-04 23:00:00,2.65,1.34,1.31,1171.0,3498.0,0.0,2247.0,1440.0,254.0,113351.0,2.48599082737137,0.97,10.48,0.38,88.17,3.4,39.52858236988752,6.6,1.02,0.45,87.86,10.67,2.641788638873193,70.32,10.98,17.78,0.92,12.303581063396752,5.28666666666667,78.0233333333333,65.75,32.12,0.067,6.055,2.195,8.535,2.415,0.043,0.175,54.025,11.015,0.101,1.819183204774325,0.245,131.17794637142387,0.1,95.93,0.97,0.98,1.12,0.0,0.0,1.59799137645518,2.0,59.7083133080854,4.566839096353639,2.135435856463411,0.0758008499207312,0.0237427357256098,0.1108614448652432,0.369659814036584,4.804780292030483,4.154117608646311,0.0932033996829251,0.0912863213719509,0.0242572642743901,40.94032834560564,0.0,0.0,0.0,0.0,0.0,0.0,0.0,0.0,0.0,0.0,0.0,0.0,0.0,2155.6506260706515,8.0,1.3,3.46,82.5,25.54545455,11.0,60.0,28.0,8.0,121.6375,135.0,550.0,43.8330613196549,415.0,97.77777777777776
2024-04-05 00:00:00,2.73,1.33,1.4,1148.0,3499.0,0.0,2290.0,1400.0,255.0,117851.0,2.39180297555443,0.97,10.48,0.38,88.17,3.4,36.53601233256168,6.6,1.02,0.45,87.86,10.67,2.441788106305088,70.32,10.98,17.78,0.92,11.372120185351724,5.28666666666667,78.0233333333333,65.75,32.12,0.067,6.055,2.195,8.535,2.415,0.043,0.175,54.025,11.015,0.101,1.819183204774325,0.245,121.24692511202991,0.1,95.93,0.97,0.98,1.12,0.0,0.0,1.477013065916834,2.0,59.7083133080854,4.566839096353639,2.135435856463411,0.0758008499207312,0.0237427357256098,0.1108614448652432,0.369659814036584,4.804780292030483,4.154117608646311,0.0932033996829251,0.0912863213719509,0.0242572642743901,37.840879982421406,0.0,0.0,0.0,0.0,0.0,0.0,0.0,0.0,0.0,0.0,0.0,0.0,0.0,2175.3199576508773,7.0,1.3,3.25,82.5,25.54545455,11.0,60.0,28.0,8.0,120.3125,125.0,540.0,43.7021572720947,415.0,91.2
2024-04-05 01:00:00,2.7,1.34,1.36,1142.0,3498.0,0.0,2281.0,1270.0,225.0,103427.0,2.72437259919242,0.97,10.48,0.38,88.17,3.4,34.56092088336688,6.6,1.02,0.45,87.86,10.67,2.309788073964103,70.32,10.98,17.78,0.92,10.757357492235208,5.28666666666667,78.0233333333333,65.75,32.12,0.067,6.055,2.195,8.535,2.415,0.043,0.175,54.025,11.015,0.101,1.819183204774325,0.245,114.69246692841176,0.1,95.93,0.97,0.98,1.12,0.0,0.0,1.3971675740145488,2.0,59.7083133080854,4.566839096353639,2.135435856463411,0.0758008499207312,0.0237427357256098,0.1108614448652432,0.369659814036584,4.804780292030483,4.154117608646311,0.0932033996829251,0.0912863213719509,0.0242572642743901,35.79524900871281,0.0,0.0,0.0,0.0,0.0,0.0,0.0,0.0,0.0,0.0,0.0,0.0,0.0,2175.3199576508773,7.0,1.3,3.21,82.5,25.54545455,11.0,60.0,28.0,8.0,120.445,126.0,541.0,44.2794151775354,415.0,86.26984126984127
2024-04-05 02:00:00,2.68,1.34,1.34,1135.0,3500.0,1100.0,2222.0,1276.0,223.0,102775.0,2.78021777355309,0.97,10.48,0.38,88.17,3.4,34.577600109817595,6.6,1.02,0.45,87.86,10.67,2.310902786111642,70.32,10.98,17.78,0.92,10.762549032189536,5.28666666666667,78.0233333333333,65.75,32.12,0.067,6.055,2.195,8.535,2.415,0.043,0.175,54.025,11.015,0.101,1.819183204774325,0.245,114.74781793119742,0.1,95.93,0.97,0.98,1.12,0.0,0.0,1.397841852180783,2.0,59.7083133080854,4.566839096353639,2.135435856463411,0.0758008499207312,0.0237427357256098,0.1108614448652432,0.369659814036584,4.804780292030483,4.154117608646311,0.0932033996829251,0.0912863213719509,0.0242572642743901,35.81252392641802,0.0,0.0,0.0,0.0,0.0,0.0,0.0,0.0,0.0,0.0,0.0,0.0,0.0,2175.3199576508773,7.0,1.3,3.58,82.5,25.54545455,11.0,60.0,28.0,8.0,119.915,122.0,537.0,44.4978265843056,415.0,86.31147540983606
2024-04-05 03:00:00,2.7,1.34,1.36,1142.0,3500.0,1205.0,2214.0,1314.0,229.0,107124.0,2.66925389744386,0.97,10.48,0.38,88.17,3.4,34.56538791793025,6.6,1.02,0.45,87.86,10.67,2.310086616447832,70.32,10.98,17.78,0.92,10.758747891752936,5.28666666666667,78.0233333333333,65.75,32.12,0.067,6.055,2.195,8.535,2.415,0.043,0.175,54.025,11.015,0.101,1.819183204774325,0.245,114.7072910477012,0.1,95.93,0.97,0.98,1.12,0.0,0.0,1.397348159360206,2.0,59.7083133080854,4.566839096353639,2.135435856463411,0.0758008499207312,0.0237427357256098,0.1108614448652432,0.369659814036584,4.804780292030483,4.154117608646311,0.0932033996829251,0.0912863213719509,0.0242572642743901,35.79987558145566,0.0,0.0,0.0,0.0,0.0,0.0,0.0,0.0,0.0,0.0,0.0,0.0,0.0,2175.3199576508773,7.0,1.3,3.78,82.5,25.54545455,11.0,60.0,28.0,8.0,119.7825,121.0,536.0,43.870821014328,415.0,86.28099173553719
2024-04-05 04:00:00,2.7,1.32,1.38,1148.0,3500.0,362.0,2270.0,1291.0,233.0,106785.0,2.65144065636375,0.97,10.48,0.38,88.17,3.4,34.93355565130898,6.6,1.02,0.45,87.86,10.67,2.3346921367303035,70.32,10.98,17.78,0.92,10.873342984239809,5.28666666666667,78.0233333333333,65.75,32.12,0.067,6.055,2.195,8.535,2.415,0.043,0.175,54.025,11.015,0.101,1.819183204774325,0.245,115.92907751939704,0.1,95.93,0.97,0.98,1.12,0.0,0.0,1.4122317910959203,2.0,59.7083133080854,4.566839096353639,2.135435856463411,0.0758008499207312,0.0237427357256098,0.1108614448652432,0.369659814036584,4.804780292030483,4.154117608646311,0.0932033996829251,0.0912863213719509,0.0242572642743901,36.18119226389416,0.0,0.0,0.0,0.0,0.0,0.0,0.0,0.0,0.0,0.0,0.0,0.0,0.0,2175.3199576508773,8.0,1.3,3.53,82.5,25.54545455,11.0,60.0,28.0,8.0,120.3125,125.0,540.0,43.4338852347471,415.0,87.2
2024-04-05 05:00:00,2.7,1.31,1.39,1156.0,3498.0,0.0,2256.0,1276.0,234.0,106559.0,2.64434735254662,0.97,10.48,0.38,88.17,3.4,38.921207469657055,6.6,1.02,0.45,87.86,10.67,2.601196337941402,70.32,10.98,17.78,0.92,12.114530865468309,5.28666666666667,78.0233333333333,65.75,32.12,0.067,6.055,2.195,8.535,2.415,0.043,0.175,54.025,11.015,0.101,1.819183204774325,0.245,129.16233672106426,0.1,95.93,0.97,0.98,1.12,0.0,0.0,1.573437501900271,2.0,59.7083133080854,4.566839096353639,2.135435856463411,0.0758008499207312,0.0237427357256098,0.1108614448652432,0.369659814036584,4.804780292030483,4.154117608646311,0.0932033996829251,0.0912863213719509,0.0242572642743901,40.31126131730621,0.0,0.0,0.0,0.0,0.0,0.0,0.0,0.0,0.0,0.0,0.0,0.0,0.0,2175.3199576508773,7.0,1.3,3.53,82.5,25.54545455,11.0,60.0,28.0,8.0,120.975,130.0,545.0,43.5079726651481,415.0,97.15384615384616
2024-04-05 06:00:00,2.69,1.32,1.37,1155.0,3499.0,0.0,2211.0,1255.0,232.0,106121.0,2.65601329999029,0.97,10.48,0.38,88.17,3.4,36.68481188153515,6.6,1.02,0.45,87.86,10.67,2.4517327320513176,70.32,10.98,17.78,0.92,11.41843521116926,5.28666666666667,78.0233333333333,65.75,32.12,0.067,6.055,2.195,8.535,2.415,0.043,0.175,54.025,11.015,0.101,1.819183204774325,0.245,121.74072524563152,0.1,95.93,0.97,0.98,1.12,0.0,0.0,1.4830284700073473,2.0,59.7083133080854,4.566839096353639,2.135435856463411,0.0758008499207312,0.0237427357256098,0.1108614448652432,0.369659814036584,4.804780292030483,4.154117608646311,0.0932033996829251,0.0912863213719509,0.0242572642743901,37.99499384199894,0.0,0.0,0.0,0.0,0.0,0.0,0.0,0.0,0.0,0.0,0.0,0.0,0.0,2175.3199576508773,8.0,1.3,3.45,82.5,25.54545455,11.0,60.0,28.0,8.0,122.3,140.0,555.0,44.047619047619,415.0,91.57142857142856
2024-04-05 07:00:00,2.71,1.32,1.39,1147.0,3501.0,0.0,2278.0,1264.0,229.0,105373.0,2.67638331508116,0.97,10.48,0.38,88.17,3.4,35.895029660060594,6.6,1.02,0.45,87.86,10.67,2.398949718475174,70.32,10.98,17.78,0.92,11.172609304906958,5.28666666666667,78.0233333333333,65.75,32.12,0.067,6.055,2.195,8.535,2.415,0.043,0.175,54.025,11.015,0.101,1.819183204774325,0.245,119.11978607497674,0.1,95.93,0.97,0.98,1.12,0.0,0.0,1.4511005559884684,2.0,59.7083133080854,4.566839096353639,2.135435856463411,0.0758008499207312,0.0237427357256098,0.1108614448652432,0.369659814036584,4.804780292030483,4.154117608646311,0.0932033996829251,0.0912863213719509,0.0242572642743901,37.177004895010505,0.0,0.0,0.0,0.0,0.0,0.0,0.0,0.0,0.0,0.0,0.0,0.0,0.0,2175.3199576508773,7.0,1.3,3.16,82.5,25.54545455,11.0,60.0,28.0,8.0,120.3125,125.0,540.0,44.0828402366864,415.0,89.6
2024-04-05 08:00:00,2.73,1.33,1.4,1147.0,3500.0,0.0,2284.0,1243.0,226.0,104866.0,2.68854705563003,0.95,10.42,0.4,88.23,3.8,35.721430186258225,7.0,1.02,0.42,87.74,10.82,2.3873476551045725,70.34,10.84,17.84,0.98,11.118575108119837,5.28666666666667,78.0233333333333,65.75,32.32,0.07,6.0,2.13,8.975,2.41,0.0435,0.18,54.22,10.805,0.0965,1.80082174884155,0.27,118.5436859191082,0.1,96.12,0.69,1.17,1.32,0.0,0.0,1.4440825845495362,2.0,60.09217227220126,4.43776042426827,2.035435856463411,0.08,0.0235170092981707,0.1091552084853654,0.3867469853292662,4.530290570975607,4.096034686957287,0.0480581141951214,0.1003153784695116,0.0215485471451219,36.99720539217005,0.0,0.0,0.0,0.0,0.0,0.0,0.0,0.0,0.0,0.0,0.0,0.0,0.0,2175.3199576508773,7.0,1.3,3.16,82.5,25.54545455,11.0,60.0,28.0,8.0,119.65,120.0,535.0,43.3608058608059,415.0,89.16666666666667
2024-04-05 09:00:00,2.7,1.31,1.39,1142.0,3499.0,658.0,2257.0,1293.0,235.0,107975.0,2.63037146668918,0.95,10.42,0.4,88.23,3.8,35.48773858690887,7.0,1.02,0.42,87.74,10.82,2.371729492874916,70.34,10.84,17.84,0.98,11.04583676629101,5.28666666666667,78.0233333333333,65.75,32.32,0.07,6.0,2.13,8.975,2.41,0.0435,0.18,54.22,10.805,0.0965,1.80082174884155,0.27,117.7681664785159,0.1,96.12,0.69,1.17,1.32,0.0,0.0,1.4346353153048197,2.0,60.09217227220126,4.43776042426827,2.035435856463411,0.08,0.0235170092981707,0.1091552084853654,0.3867469853292662,4.530290570975607,4.096034686957287,0.0480581141951214,0.1003153784695116,0.0215485471451219,36.75516759988483,0.0,0.0,0.0,0.0,0.0,0.0,0.0,0.0,0.0,0.0,0.0,0.0,0.0,2175.3199576508773,8.0,1.3,3.65,82.5,25.54545455,11.0,60.0,28.0,8.0,119.65,120.0,535.0,41.9647004180214,415.0,88.58333333333333
2024-04-05 10:00:00,2.66,1.34,1.32,1149.0,3500.0,334.0,2283.0,1442.0,255.0,115955.0,2.44032606692404,0.95,10.42,0.4,88.23,3.8,35.8272835239426,7.0,1.02,0.42,87.74,10.82,2.394422083989086,70.34,10.84,17.84,0.98,11.151522789087592,5.28666666666667,78.0233333333333,65.75,32.32,0.07,6.0,2.13,8.975,2.41,0.0435,0.18,54.22,10.805,0.0965,1.80082174884155,0.27,118.8949665019549,0.1,96.12,0.69,1.17,1.32,0.0,0.0,1.448361835426934,2.0,60.09217227220126,4.43776042426827,2.035435856463411,0.08,0.0235170092981707,0.1091552084853654,0.3867469853292662,4.530290570975607,4.096034686957287,0.0480581141951214,0.1003153784695116,0.0215485471451219,37.10683923536545,0.0,0.0,0.0,0.0,0.0,0.0,0.0,0.0,0.0,0.0,0.0,0.0,0.0,2175.3199576508773,7.0,1.3,3.64,82.5,25.54545455,11.0,60.0,28.0,8.0,120.0475,123.0,538.0,42.81696742442,415.0,89.4308943089431
2024-04-05 11:00:00,2.63,1.34,1.29,1167.0,3501.0,0.0,2367.0,1458.0,255.0,113243.0,2.49049317339031,0.95,10.42,0.4,88.23,3.8,39.33850424278258,7.0,1.02,0.42,87.74,10.82,2.629085268132869,70.34,10.84,17.84,0.98,12.244417756619637,5.28666666666667,78.0233333333333,65.75,32.32,0.07,6.0,2.13,8.975,2.41,0.0435,0.18,54.22,10.805,0.0965,1.80082174884155,0.27,130.5471608266646,0.1,96.12,0.69,1.17,1.32,0.0,0.0,1.5903072352652892,2.0,60.09217227220126,4.43776042426827,2.035435856463411,0.08,0.0235170092981707,0.1091552084853654,0.3867469853292662,4.530290570975607,4.096034686957287,0.0480581141951214,0.1003153784695116,0.0215485471451219,40.743461661590125,0.0,0.0,0.0,0.0,0.0,0.0,0.0,0.0,0.0,0.0,0.0,0.0,0.0,2175.3199576508773,8.0,1.3,3.3,82.5,25.54545455,11.0,60.0,28.0,8.0,121.3725,133.0,548.0,43.7414656349568,415.0,98.19548872180452
2024-04-05 12:00:00,2.66,1.33,1.33,1160.0,3499.0,0.0,2247.0,1381.0,245.0,110063.0,2.56094341405257,0.95,10.42,0.4,88.23,3.8,39.33302763074823,7.0,1.02,0.42,87.74,10.82,2.6287192531992574,70.34,10.84,17.84,0.98,12.242713118201618,5.28666666666667,78.0233333333333,65.75,32.32,0.07,6.0,2.13,8.975,2.41,0.0435,0.18,54.22,10.805,0.0965,1.80082174884155,0.27,130.52898636462552,0.1,96.12,0.69,1.17,1.32,0.0,0.0,1.590085836513338,2.0,60.09217227220126,4.43776042426827,2.035435856463411,0.08,0.0235170092981707,0.1091552084853654,0.3867469853292662,4.530290570975607,4.096034686957287,0.0480581141951214,0.1003153784695116,0.0215485471451219,40.73778945475989,0.0,0.0,0.0,0.0,0.0,0.0,0.0,0.0,0.0,0.0,0.0,0.0,0.0,2175.3199576508773,6.0,1.3,3.49,82.5,25.54545455,11.0,60.0,28.0,8.0,121.24,132.0,547.0,44.3702509785862,415.0,98.1818181818182
2024-04-05 13:00:00,2.66,1.34,1.32,1166.0,3498.0,0.0,2300.0,1421.0,252.0,112946.0,2.49489980599017,0.95,10.42,0.4,88.23,3.8,35.409123440583976,7.0,1.02,0.42,87.74,10.82,2.3664754567331427,70.34,10.84,17.84,0.98,11.021367185860118,5.28666666666667,78.0233333333333,65.75,32.32,0.07,6.0,2.13,8.975,2.41,0.0435,0.18,54.22,10.805,0.0965,1.80082174884155,0.27,117.50727745011388,0.1,96.12,0.69,1.17,1.32,0.0,0.0,1.4314572016879332,2.0,60.09217227220126,4.43776042426827,2.035435856463411,0.08,0.0235170092981707,0.1091552084853654,0.3867469853292662,4.530290570975607,4.096034686957287,0.0480581141951214,0.1003153784695116,0.0215485471451219,36.67374474810224,0.0,0.0,0.0,0.0,0.0,0.0,0.0,0.0,0.0,0.0,0.0,0.0,0.0,2175.3199576508773,7.0,1.3,3.27,82.5,25.54545455,11.0,60.0,28.0,8.0,120.18,124.0,539.0,44.3102647468648,415.0,88.38709677419355
2024-04-05 14:00:00,2.7,1.32,1.38,1138.0,3499.0,524.0,2272.0,1387.0,248.0,114623.0,2.4731833174567,0.95,10.42,0.4,88.23,3.8,36.896901736406825,7.0,1.02,0.42,87.74,10.82,2.4659071986126864,70.34,10.84,17.84,0.98,11.48444984072819,5.28666666666667,78.0233333333333,65.75,32.32,0.07,6.0,2.13,8.975,2.41,0.0435,0.18,54.22,10.805,0.0965,1.80082174884155,0.27,122.44455801524472,0.1,96.12,0.69,1.17,1.32,0.0,0.0,1.4916024622630566,2.0,60.09217227220126,4.43776042426827,2.035435856463411,0.08,0.0235170092981707,0.1091552084853654,0.3867469853292662,4.530290570975607,4.096034686957287,0.0480581141951214,0.1003153784695116,0.0215485471451219,38.21465839298048,0.0,0.0,0.0,0.0,0.0,0.0,0.0,0.0,0.0,0.0,0.0,0.0,0.0,2175.3199576508773,7.0,1.3,3.54,82.5,25.54545455,11.0,60.0,28.0,8.0,119.5175,119.0,534.0,42.504080205176,415.0,92.10084033613444
2024-04-05 15:00:00,2.69,1.34,1.35,1145.0,3500.0,640.0,2262.0,1408.0,249.0,114161.0,2.48711411402801,0.95,10.42,0.4,88.23,3.8,35.25404698755952,7.0,1.02,0.42,87.74,10.82,2.35611133064526,70.34,10.84,17.84,0.98,10.97309842446219,5.28666666666667,78.0233333333333,65.75,32.32,0.07,6.0,2.13,8.975,2.41,0.0435,0.18,54.22,10.805,0.0965,1.80082174884155,0.27,116.9926470379236,0.1,96.12,0.69,1.17,1.32,0.0,0.0,1.425188046060103,2.0,60.09217227220126,4.43776042426827,2.035435856463411,0.08,0.0235170092981707,0.1091552084853654,0.3867469853292662,4.530290570975607,4.096034686957287,0.0480581141951214,0.1003153784695116,0.0215485471451219,36.5131298075996,0.0,0.0,0.0,0.0,0.0,0.0,0.0,0.0,0.0,0.0,0.0,0.0,0.0,2175.3199576508773,7.0,1.3,3.5,82.5,25.54545455,11.0,60.0,28.0,8.0,119.65,120.0,535.0,42.484269401072,415.0,88.0
2024-04-05 16:00:00,2.7,1.34,1.36,1149.0,3500.0,342.0,2280.0,1399.0,249.0,113812.0,2.48663524050732,0.98,10.56,0.39,88.07,3.6,34.18355338491939,6.0,1.05,0.44,87.61,10.9,2.2845677116260394,70.39,10.77,17.88,0.96,10.639898900768571,5.28666666666667,78.0233333333333,65.75,32.52,0.0745,6.085,2.085,9.71,2.44,0.044,0.185,54.13,10.97,0.0985,1.802829016663515,0.275,113.44015049038606,0.1,95.55,0.67,1.24,1.2,0.0,0.0,1.3819120305035089,2.0,59.71091075832322,4.08361088917681,2.012863213719509,0.0958008499207312,0.0369659814036584,0.1263759734140235,0.3819170783109742,4.314730677042675,4.322491101310945,0.0954606639573153,0.0935435856463411,0.0293543585646341,35.40440399563263,0.0,0.0,0.0,0.0,0.0,0.0,0.0,0.0,0.0,0.0,0.0,0.0,0.0,2175.3199576508773,7.0,1.3,3.44,82.5,25.54545455,11.0,60.0,28.0,8.0,119.915,122.0,537.0,43.8365650969529,415.0,85.32786885245902
2024-04-05 17:00:00,2.68,1.34,1.34,1148.0,3500.0,543.0,2274.0,1429.0,253.0,115296.0,2.45988259598635,0.98,10.56,0.39,88.07,3.6,34.61974121789699,6.0,1.05,0.44,87.61,10.9,2.313719176021908,70.39,10.77,17.88,0.96,10.775665782355391,5.28666666666667,78.0233333333333,65.75,32.52,0.0745,6.085,2.085,9.71,2.44,0.044,0.185,54.13,10.97,0.0985,1.802829016663515,0.275,114.88766569917308,0.1,95.55,0.67,1.24,1.2,0.0,0.0,1.399545458110158,2.0,59.71091075832322,4.08361088917681,2.012863213719509,0.0958008499207312,0.0369659814036584,0.1263759734140235,0.3819170783109742,4.314730677042675,4.322491101310945,0.0954606639573153,0.0935435856463411,0.0293543585646341,35.85617008568257,0.0,0.0,0.0,0.0,0.0,0.0,0.0,0.0,0.0,0.0,0.0,0.0,0.0,2175.3199576508773,7.0,1.3,3.47,82.5,25.54545455,11.0,60.0,28.0,8.0,119.65,120.0,535.0,42.1661652395279,415.0,86.41666666666667
2024-04-05 18:00:00,2.65,1.34,1.31,1146.0,3500.0,531.0,2274.0,1481.0,257.0,116641.0,2.43105563110917,0.98,10.56,0.39,88.07,3.6,34.589613729479126,6.0,1.05,0.44,87.61,10.9,2.3117056847240085,70.39,10.77,17.88,0.96,10.766288365464566,5.28666666666667,78.0233333333333,65.75,32.52,0.0745,6.085,2.085,9.71,2.44,0.044,0.185,54.13,10.97,0.0985,1.802829016663515,0.275,114.78768584097826,0.1,95.55,0.67,1.24,1.2,0.0,0.0,1.3983275174758216,2.0,59.71091075832322,4.08361088917681,2.012863213719509,0.0958008499207312,0.0369659814036584,0.1263759734140235,0.3819170783109742,4.314730677042675,4.322491101310945,0.0954606639573153,0.0935435856463411,0.0293543585646341,35.82496660723464,0.0,0.0,0.0,0.0,0.0,0.0,0.0,0.0,0.0,0.0,0.0,0.0,0.0,2175.3199576508773,8.0,1.3,3.52,82.5,25.54545455,11.0,60.0,28.0,8.0,120.0475,123.0,538.0,42.0954598370198,415.0,86.34146341463415
2024-04-05 19:00:00,2.66,1.34,1.32,1148.0,3499.0,260.0,2285.0,1477.0,258.0,117066.0,2.41450196657461,0.98,10.56,0.39,88.07,3.6,36.79834999892805,6.0,1.05,0.44,87.61,10.9,2.459320752937089,70.39,10.77,17.88,0.96,11.453774840049885,5.28666666666667,78.0233333333333,65.75,32.52,0.0745,6.085,2.085,9.71,2.44,0.044,0.185,54.13,10.97,0.0985,1.802829016663515,0.275,122.11750822598512,0.1,95.55,0.67,1.24,1.2,0.0,0.0,1.4876183875205804,2.0,59.71091075832322,4.08361088917681,2.012863213719509,0.0958008499207312,0.0369659814036584,0.1263759734140235,0.3819170783109742,4.314730677042675,4.322491101310945,0.0954606639573153,0.0935435856463411,0.0293543585646341,38.11258692343837,0.0,0.0,0.0,0.0,0.0,0.0,0.0,0.0,0.0,0.0,0.0,0.0,0.0,2175.3199576508773,7.0,1.3,3.48,82.5,25.54545455,11.0,60.0,28.0,8.0,120.18,124.0,539.0,41.6859122401848,415.0,91.85483870967742
2024-04-05 20:00:00,2.68,1.34,1.34,1165.0,3499.0,0.0,2288.0,1456.0,259.0,116789.0,2.41354002275896,0.98,10.56,0.39,88.07,3.6,37.61321932384822,6.0,1.05,0.44,87.61,10.9,2.513780396963693,70.39,10.77,17.88,0.96,11.707409303876958,5.28666666666667,78.0233333333333,65.75,32.52,0.0745,6.085,2.085,9.71,2.44,0.044,0.185,54.13,10.97,0.0985,1.802829016663515,0.275,124.82170043818869,0.1,95.55,0.67,1.24,1.2,0.0,0.0,1.520560478435337,2.0,59.71091075832322,4.08361088917681,2.012863213719509,0.0958008499207312,0.0369659814036584,0.1263759734140235,0.3819170783109742,4.314730677042675,4.322491101310945,0.0954606639573153,0.0935435856463411,0.0293543585646341,38.95655894876472,0.0,0.0,0.0,0.0,0.0,0.0,0.0,0.0,0.0,0.0,0.0,0.0,0.0,2175.3199576508773,8.0,1.3,3.23,82.5,25.54545455,11.0,60.0,28.0,8.0,120.445,126.0,541.0,43.6587591240876,415.0,93.88888888888889
2024-04-05 21:00:00,2.73,1.34,1.39,1146.0,3497.0,0.0,2280.0,1386.0,250.0,115696.0,2.43493625572049,0.98,10.56,0.39,88.07,3.6,36.55190446493774,6.0,1.05,0.44,87.61,10.9,2.44285021509426,70.39,10.77,17.88,0.96,11.377066736106553,5.28666666666667,78.0233333333333,65.75,32.52,0.0745,6.085,2.085,9.71,2.44,0.044,0.185,54.13,10.97,0.0985,1.802829016663515,0.275,121.29966409641968,0.1,95.55,0.67,1.24,1.2,0.0,0.0,1.4776555248406775,2.0,59.71091075832322,4.08361088917681,2.012863213719509,0.0958008499207312,0.0369659814036584,0.1263759734140235,0.3819170783109742,4.314730677042675,4.322491101310945,0.0954606639573153,0.0935435856463411,0.0293543585646341,37.85733969533242,0.0,0.0,0.0,0.0,0.0,0.0,0.0,0.0,0.0,0.0,0.0,0.0,0.0,2175.3199576508773,7.0,1.3,3.17,82.5,25.54545455,11.0,60.0,28.0,8.0,119.7825,121.0,536.0,43.5963474596113,415.0,91.2396694214876
2024-04-05 22:00:00,2.66,1.34,1.32,1134.0,3500.0,368.0,2268.0,1465.0,254.0,116449.0,2.43082847284406,0.98,10.56,0.39,88.07,3.6,37.7029626415707,6.0,1.05,0.44,87.61,10.9,2.519778155116403,70.39,10.77,17.88,0.96,11.73534261487113,5.28666666666667,78.0233333333333,65.75,32.52,0.0745,6.085,2.085,9.71,2.44,0.044,0.185,54.13,10.97,0.0985,1.802829016663515,0.275,125.11951896376176,0.1,95.55,0.67,1.24,1.2,0.0,0.0,1.5241884620162576,2.0,59.71091075832322,4.08361088917681,2.012863213719509,0.0958008499207312,0.0369659814036584,0.1263759734140235,0.3819170783109742,4.314730677042675,4.322491101310945,0.0954606639573153,0.0935435856463411,0.0293543585646341,39.04950740970375,0.0,0.0,0.0,0.0,0.0,0.0,0.0,0.0,0.0,0.0,0.0,0.0,0.0,2175.3199576508773,7.0,1.3,3.36,82.5,25.54545455,11.0,60.0,28.0,8.0,120.18,124.0,539.0,43.8847288404811,415.0,94.11290322580643
2024-04-05 23:00:00,2.68,1.34,1.34,1158.0,3500.0,0.0,2267.0,1460.0,259.0,117310.0,2.4035133574629,0.96,10.52,0.37,88.15,3.3,38.72079838901995,6.2,1.03,0.46,87.76,10.75,2.5797443137508465,70.4,10.72,17.94,0.94,12.467179295451691,5.0,78.3333333333333,71.2,32.72,0.071,6.065,2.08,9.64,2.495,0.0435,0.19,54.25,10.675,0.0995,1.759970471959235,0.275,130.18117949868272,0.1,96.45,0.69,0.7,1.18,0.0,0.0,1.5780953016362471,2.0,59.31729297600143,4.506821432416424,2.173588010616045,0.0947176021232091,0.0280941326255969,0.1223787246710599,0.3966057400568287,5.058305612739254,4.425331766671913,0.1037762758672393,0.0922646684360075,0.0272076403184813,39.13689264393183,0.0,0.0,0.0,0.0,0.0,0.0,0.0,0.0,0.0,0.0,0.0,0.0,0.0,2175.3199576508773,8.0,1.3,3.31,82.5,25.54545455,11.0,60.0,28.0,8.0,120.5775,127.0,542.0,43.6980609418283,415.0,98.503937007874
2024-04-06 00:00:00,2.74,1.3,1.44,1120.0,3501.0,720.0,2178.0,1275.0,226.0,109735.0,2.59120546392656,0.96,10.52,0.37,88.15,3.3,33.9291412215817,6.2,1.03,0.46,87.76,10.75,2.260503728705276,70.4,10.72,17.94,0.94,10.924379262544086,5.0,78.3333333333333,71.2,32.72,0.071,6.065,2.08,9.64,2.495,0.0435,0.19,54.25,10.675,0.0995,1.759970471959235,0.275,114.071398508544,0.1,96.45,0.69,0.7,1.18,0.0,0.0,1.3828077048513057,2.0,59.31729297600143,4.506821432416424,2.173588010616045,0.0947176021232091,0.0280941326255969,0.1223787246710599,0.3966057400568287,5.058305612739254,4.425331766671913,0.1037762758672393,0.0922646684360075,0.0272076403184813,34.29374425983924,0.0,0.0,0.0,0.0,0.0,0.0,0.0,0.0,0.0,0.0,0.0,0.0,0.0,2135.361672692537,7.0,1.3,3.5,82.5,25.54545455,11.0,60.0,28.0,8.0,119.3425,129.0,538.0,43.8202247191011,409.0,84.72868217054264
2024-04-06 01:00:00,2.74,1.32,1.42,1152.0,3498.0,0.0,2270.0,1358.0,247.0,115907.0,2.43120080663078,0.96,10.52,0.37,88.15,3.3,35.70117413737702,6.2,1.03,0.46,87.76,10.75,2.37856410009469,70.4,10.72,17.94,0.94,11.49493185954134,5.0,78.3333333333333,71.2,32.72,0.071,6.065,2.08,9.64,2.495,0.0435,0.19,54.25,10.675,0.0995,1.759970471959235,0.275,120.0290580787594,0.1,96.45,0.69,0.7,1.18,0.0,0.0,1.455028240974196,2.0,59.31729297600143,4.506821432416424,2.173588010616045,0.0947176021232091,0.0280941326255969,0.1223787246710599,0.3966057400568287,5.058305612739254,4.425331766671913,0.1037762758672393,0.0922646684360075,0.0272076403184813,36.08481946676631,0.0,0.0,0.0,0.0,0.0,0.0,0.0,0.0,0.0,0.0,0.0,0.0,0.0,2135.361672692537,7.0,1.3,3.22,82.5,25.54545455,11.0,60.0,28.0,8.0,120.975,130.0,545.0,44.53125,415.0,89.15384615384616
2024-04-06 02:00:00,2.73,1.3,1.43,1145.0,3500.0,655.0,2248.0,1237.0,227.0,105568.0,2.69144827769605,0.96,10.52,0.37,88.15,3.3,34.5098577841183,6.2,1.03,0.46,87.76,10.75,2.299193536571675,70.4,10.72,17.94,0.94,11.11135623115523,5.0,78.3333333333333,71.2,32.72,0.071,6.065,2.08,9.64,2.495,0.0435,0.19,54.25,10.675,0.0995,1.759970471959235,0.275,116.02379541694228,0.1,96.45,0.69,0.7,1.18,0.0,0.0,1.4064752457349987,2.0,59.31729297600143,4.506821432416424,2.173588010616045,0.0947176021232091,0.0280941326255969,0.1223787246710599,0.3966057400568287,5.058305612739254,4.425331766671913,0.1037762758672393,0.0922646684360075,0.0272076403184813,34.88070121088684,0.0,0.0,0.0,0.0,0.0,0.0,0.0,0.0,0.0,0.0,0.0,0.0,0.0,2135.361672692537,7.0,1.3,3.44,82.5,25.54545455,11.0,60.0,28.0,8.0,120.0475,123.0,538.0,44.1336971350614,415.0,86.17886178861788
2024-04-06 03:00:00,2.75,1.31,1.44,1140.0,3499.0,1198.0,2223.0,1237.0,226.0,106326.0,2.68856967929851,0.96,10.52,0.37,88.15,3.3,33.37038134785025,6.2,1.03,0.46,87.76,10.75,2.223276768854686,70.4,10.72,17.94,0.94,10.744471827296334,5.0,78.3333333333333,71.2,32.72,0.071,6.065,2.08,9.64,2.495,0.0435,0.19,54.25,10.675,0.0995,1.759970471959235,0.275,112.19282103996778,0.1,96.45,0.69,0.7,1.18,0.0,0.0,1.3600350253569562,2.0,59.31729297600143,4.506821432416424,2.173588010616045,0.0947176021232091,0.0280941326255969,0.1223787246710599,0.3966057400568287,5.058305612739254,4.425331766671913,0.1037762758672393,0.0922646684360075,0.0272076403184813,33.72897994448964,0.0,0.0,0.0,0.0,0.0,0.0,0.0,0.0,0.0,0.0,0.0,0.0,0.0,2135.361672692537,7.0,1.3,3.57,82.5,25.54545455,11.0,60.0,28.0,8.0,119.65,120.0,535.0,43.6491706430357,415.0,83.33333333333333
2024-04-06 04:00:00,2.71,1.33,1.38,1145.0,3501.0,746.0,2221.0,1286.0,229.0,106749.0,2.66506874944269,0.96,10.52,0.37,88.15,3.3,36.07338223702612,6.2,1.03,0.46,87.76,10.75,2.403362187131916,70.4,10.72,17.94,0.94,11.614774045307335,5.0,78.3333333333333,71.2,32.72,0.071,6.065,2.08,9.64,2.495,0.0435,0.19,54.25,10.675,0.0995,1.759970471959235,0.275,121.28043954420517,0.1,96.45,0.69,0.7,1.18,0.0,0.0,1.4701978624108698,2.0,59.31729297600143,4.506821432416424,2.173588010616045,0.0947176021232091,0.0280941326255969,0.1223787246710599,0.3966057400568287,5.058305612739254,4.425331766671913,0.1037762758672393,0.0922646684360075,0.0272076403184813,36.461027319993306,0.0,0.0,0.0,0.0,0.0,0.0,0.0,0.0,0.0,0.0,0.0,0.0,0.0,2135.361672692537,8.0,1.3,3.61,82.5,25.54545455,11.0,60.0,28.0,8.0,119.65,120.0,535.0,43.1251429878746,415.0,90.08333333333331
2024-04-06 05:00:00,2.69,1.34,1.35,1158.0,3499.0,0.0,2246.0,1307.0,234.0,106215.0,2.65366420709879,0.96,10.52,0.37,88.15,3.3,38.66792938682148,6.2,1.03,0.46,87.76,10.75,2.576221955910367,70.4,10.72,17.94,0.94,12.450156729879623,5.0,78.3333333333333,71.2,32.72,0.071,6.065,2.08,9.64,2.495,0.0435,0.19,54.25,10.675,0.0995,1.759970471959235,0.275,130.00343138006266,0.1,96.45,0.69,0.7,1.18,0.0,0.0,1.5759405856323732,2.0,59.31729297600143,4.506821432416424,2.173588010616045,0.0947176021232091,0.0280941326255969,0.1223787246710599,0.3966057400568287,5.058305612739254,4.425331766671913,0.1037762758672393,0.0922646684360075,0.0272076403184813,39.083455510677375,0.0,0.0,0.0,0.0,0.0,0.0,0.0,0.0,0.0,0.0,0.0,0.0,0.0,2135.361672692537,8.0,1.3,3.1,82.5,25.54545455,11.0,60.0,28.0,8.0,120.71,128.0,543.0,43.7839059674503,415.0,96.5625
2024-04-06 06:00:00,2.7,1.34,1.36,1161.0,3499.0,0.0,2236.0,1293.0,232.0,105449.0,2.67292872921454,0.96,10.52,0.37,88.15,3.3,39.43309185226885,6.2,1.03,0.46,87.76,10.75,2.6272003344939336,70.4,10.72,17.94,0.94,12.696520907370015,5.0,78.3333333333333,71.2,32.72,0.071,6.065,2.08,9.64,2.495,0.0435,0.19,54.25,10.675,0.0995,1.759970471959235,0.275,132.57594425180926,0.1,96.45,0.69,0.7,1.18,0.0,0.0,1.6071253582080671,2.0,59.31729297600143,4.506821432416424,2.173588010616045,0.0947176021232091,0.0280941326255969,0.1223787246710599,0.3966057400568287,5.058305612739254,4.425331766671913,0.1037762758672393,0.0922646684360075,0.0272076403184813,39.85684042295417,0.0,0.0,0.0,0.0,0.0,0.0,0.0,0.0,0.0,0.0,0.0,0.0,0.0,2135.361672692537,7.0,1.3,3.38,82.5,25.54545455,11.0,60.0,28.0,8.0,121.1075,131.0,546.0,43.1151241534989,415.0,98.47328244274809
2024-04-06 07:00:00,2.68,1.34,1.34,1166.0,3499.0,0.0,2246.0,1309.0,234.0,105183.0,2.67968409295949,0.96,10.52,0.37,88.15,3.3,38.50428617059645,6.2,1.03,0.46,87.76,10.75,2.5653193486784835,70.4,10.72,17.94,0.94,12.397467493034233,5.0,78.3333333333333,71.2,32.72,0.071,6.065,2.08,9.64,2.495,0.0435,0.19,54.25,10.675,0.0995,1.759970471959235,0.275,129.45325504611668,0.1,96.45,0.69,0.7,1.18,0.0,0.0,1.5692711831041806,2.0,59.31729297600143,4.506821432416424,2.173588010616045,0.0947176021232091,0.0280941326255969,0.1223787246710599,0.3966057400568287,5.058305612739254,4.425331766671913,0.1037762758672393,0.0922646684360075,0.0272076403184813,38.91805378210344,0.0,0.0,0.0,0.0,0.0,0.0,0.0,0.0,0.0,0.0,0.0,0.0,0.0,2135.361672692537,8.0,1.3,3.44,82.5,25.54545455,11.0,60.0,28.0,8.0,120.975,130.0,545.0,43.0675124603534,415.0,96.15384615384616
2024-04-06 08:00:00,2.7,1.33,1.37,1169.0,3500.0,0.0,2225.0,1289.0,235.0,105965.0,2.66068070370752,0.97,10.42,0.39,88.22,4.0,39.606014650806216,5.9,1.04,0.43,87.82,10.71,2.6387211869764373,70.39,10.87,17.82,0.92,12.752197949769224,5.0,78.3333333333333,71.2,32.72,0.0715,6.0,2.17,9.94,2.42,0.044,0.19,54.15000000000001,10.96,0.098,1.82673733510004,0.3,133.15731898612236,0.1,96.58,0.59,0.96,1.32,0.0,0.0,1.61417295710249,2.0,59.60521108739495,4.347197962918813,2.396234694976121,0.08,0.0332076403184813,0.1314922323639444,0.3739645411184333,4.851705358104105,4.437225390027214,0.1084938779904484,0.0850941326255969,0.0274529336872015,40.03162145236508,0.0,0.0,0.0,0.0,0.0,0.0,0.0,0.0,0.0,0.0,0.0,0.0,0.0,2135.361672692537,8.0,1.3,3.35,82.5,25.54545455,11.0,60.0,28.0,8.0,121.9025,137.0,552.0,43.7642239417387,415.0,98.9051094890511
2024-04-06 09:00:00,2.67,1.3,1.37,1169.0,3500.0,0.0,2224.0,1254.0,229.0,102754.0,2.74377152137012,0.97,10.42,0.39,88.22,4.0,39.708206446587006,5.9,1.04,0.43,87.82,10.71,2.645529639153194,70.39,10.87,17.82,0.92,12.78510128579353,5.0,78.3333333333333,71.2,32.72,0.0715,6.0,2.17,9.94,2.42,0.044,0.19,54.15000000000001,10.96,0.098,1.82673733510004,0.3,133.50089270007769,0.1,96.58,0.59,0.96,1.32,0.0,0.0,1.6183378607071937,2.0,59.60521108739495,4.347197962918813,2.396234694976121,0.08,0.0332076403184813,0.1314922323639444,0.3739645411184333,4.851705358104105,4.437225390027214,0.1084938779904484,0.0850941326255969,0.0274529336872015,40.1349114026492,0.0,0.0,0.0,0.0,0.0,0.0,0.0,0.0,0.0,0.0,0.0,0.0,0.0,2135.361672692537,7.0,1.3,3.5,82.5,25.54545455,11.0,60.0,28.0,8.0,121.1075,131.0,546.0,42.6340326340326,415.0,99.16030534351144
2024-04-06 10:00:00,2.7,1.32,1.38,1138.0,3499.0,0.0,2263.0,1245.0,223.0,103191.0,2.73137939609168,0.97,10.42,0.39,88.22,4.0,36.20148144284529,5.9,1.04,0.43,87.82,10.71,2.4118967011801,70.39,10.87,17.82,0.92,11.656018953289538,5.0,78.3333333333333,71.2,32.72,0.0715,6.0,2.17,9.94,2.42,0.044,0.19,54.15000000000001,10.96,0.098,1.82673733510004,0.3,121.71111521206828,0.1,96.58,0.59,0.96,1.32,0.0,0.0,1.475418642024337,2.0,59.60521108739495,4.347197962918813,2.396234694976121,0.08,0.0332076403184813,0.1314922323639444,0.3739645411184333,4.851705358104105,4.437225390027214,0.1084938779904484,0.0850941326255969,0.0274529336872015,36.5905030817157,0.0,0.0,0.0,0.0,0.0,0.0,0.0,0.0,0.0,0.0,0.0,0.0,0.0,2135.361672692537,7.0,1.3,3.28,82.5,25.54545455,11.0,60.0,28.0,8.0,119.43,124.0,536.0,44.1464552238806,412.0,90.40322580645162
2024-04-06 11:00:00,2.69,1.33,1.36,1136.0,3051.0,258.0,2270.0,1365.0,241.0,111279.0,2.21521910102804,0.97,10.42,0.39,88.22,4.0,35.81929437274761,5.9,1.04,0.43,87.82,10.71,2.386433772679297,70.39,10.87,17.82,0.92,11.532963775567216,5.0,78.3333333333333,71.2,32.72,0.0715,6.0,2.17,9.94,2.42,0.044,0.19,54.15000000000001,10.96,0.098,1.82673733510004,0.3,120.42618396982998,0.1,96.58,0.59,0.96,1.32,0.0,0.0,1.4598423201311834,2.0,59.60521108739495,4.347197962918813,2.396234694976121,0.08,0.0332076403184813,0.1314922323639444,0.3739645411184333,4.851705358104105,4.437225390027214,0.1084938779904484,0.0850941326255969,0.0274529336872015,36.20420902388054,0.0,0.0,0.0,0.0,0.0,0.0,0.0,0.0,0.0,0.0,0.0,0.0,0.0,2135.361672692537,7.0,1.3,3.54,82.5,25.54545455,11.0,60.0,28.0,8.0,119.8275,127.0,539.0,42.8996793403573,412.0,89.44881889763779
2024-04-06 12:00:00,2.73,1.33,1.4,1134.0,3500.0,269.0,2266.0,1367.0,245.0,114326.0,2.47344870491009,0.97,10.42,0.39,88.22,4.0,34.59841138145114,5.9,1.04,0.43,87.82,10.71,2.3050933539485388,70.39,10.87,17.82,0.92,11.13986839054084,5.0,78.3333333333333,71.2,32.72,0.0715,6.0,2.17,9.94,2.42,0.044,0.19,54.15000000000001,10.96,0.098,1.82673733510004,0.3,116.3215168542386,0.1,96.58,0.59,0.96,1.32,0.0,0.0,1.4100843142900925,2.0,59.60521108739495,4.347197962918813,2.396234694976121,0.08,0.0332076403184813,0.1314922323639444,0.3739645411184333,4.851705358104105,4.437225390027214,0.1084938779904484,0.0850941326255969,0.0274529336872015,34.97020640644686,0.0,0.0,0.0,0.0,0.0,0.0,0.0,0.0,0.0,0.0,0.0,0.0,0.0,2135.361672692537,7.0,1.3,3.41,82.5,25.54545455,11.0,60.0,28.0,8.0,119.5625,125.0,537.0,43.757212093238,412.0,86.4
2024-04-06 13:00:00,2.71,1.34,1.37,1135.0,3498.0,1088.0,2239.0,1388.0,246.0,114243.0,2.49615780848438,0.97,10.42,0.39,88.22,4.0,34.300375582134606,5.9,1.04,0.43,87.82,10.71,2.285236941101456,70.39,10.87,17.82,0.92,11.043907927401312,5.0,78.3333333333333,71.2,32.72,0.0715,6.0,2.17,9.94,2.42,0.044,0.19,54.15000000000001,10.96,0.098,1.82673733510004,0.3,115.31950621649148,0.1,96.58,0.59,0.96,1.32,0.0,0.0,1.3979376408177242,2.0,59.60521108739495,4.347197962918813,2.396234694976121,0.08,0.0332076403184813,0.1314922323639444,0.3739645411184333,4.851705358104105,4.437225390027214,0.1084938779904484,0.0850941326255969,0.0274529336872015,34.66896791015575,0.0,0.0,0.0,0.0,0.0,0.0,0.0,0.0,0.0,0.0,0.0,0.0,0.0,2135.361672692537,7.0,1.3,3.44,82.5,25.54545455,11.0,60.0,28.0,8.0,119.165,122.0,534.0,44.2965343126004,412.0,85.65573770491804
2024-04-06 14:00:00,2.68,1.34,1.34,1148.0,3499.0,436.0,2266.0,1429.0,252.0,115035.0,2.46192455286321,0.97,10.42,0.39,88.22,4.0,34.53834469502501,5.9,1.04,0.43,87.82,10.71,2.3010914557646,70.39,10.87,17.82,0.92,11.120528341251704,5.0,78.3333333333333,71.2,32.72,0.0715,6.0,2.17,9.94,2.42,0.044,0.19,54.15000000000001,10.96,0.098,1.82673733510004,0.3,116.11956977636666,0.1,96.58,0.59,0.96,1.32,0.0,0.0,1.4076362512444498,2.0,59.60521108739495,4.347197962918813,2.396234694976121,0.08,0.0332076403184813,0.1314922323639444,0.3739645411184333,4.851705358104105,4.437225390027214,0.1084938779904484,0.0850941326255969,0.0274529336872015,34.90949424254678,0.0,0.0,0.0,0.0,0.0,0.0,0.0,0.0,0.0,0.0,0.0,0.0,0.0,2135.361672692537,7.0,1.3,3.52,82.5,25.54545455,11.0,60.0,28.0,8.0,119.21,128.0,537.0,43.0145335208626,409.0,86.25
2024-04-06 15:00:00,2.69,1.34,1.35,1147.0,3499.0,763.0,2240.0,1416.0,251.0,114912.0,2.4733659875766,0.97,10.42,0.39,88.22,4.0,32.78057925891151,5.9,1.04,0.43,87.82,10.71,2.183981644567952,70.39,10.87,17.82,0.92,10.554569534534815,5.0,78.3333333333333,71.2,32.72,0.0715,6.0,2.17,9.94,2.42,0.044,0.19,54.15000000000001,10.96,0.098,1.82673733510004,0.3,110.2098781564707,0.1,96.58,0.59,0.96,1.32,0.0,0.0,1.3359971970018103,2.0,59.60521108739495,4.347197962918813,2.396234694976121,0.08,0.0332076403184813,0.1314922323639444,0.3739645411184333,4.851705358104105,4.437225390027214,0.1084938779904484,0.0850941326255969,0.0274529336872015,33.132839833842844,0.0,0.0,0.0,0.0,0.0,0.0,0.0,0.0,0.0,0.0,0.0,0.0,0.0,2135.361672692537,7.0,1.3,3.57,82.5,25.54545455,11.0,60.0,28.0,8.0,119.3425,129.0,538.0,43.0609896432681,409.0,81.86046511627907
2024-04-06 16:00:00,2.72,1.34,1.38,1126.0,3499.0,895.0,2221.0,1385.0,245.0,114729.0,2.48092144252581,0.99,10.52,0.4,88.09,3.5,33.78751111469838,5.7,1.04,0.44,87.64,10.88,2.2510677284653693,70.1,10.84,18.09,0.97,10.878777725137535,5.0,78.3333333333333,71.2,32.72,0.075,6.06,2.28,9.35,2.465,0.0435,0.195,53.76,11.24,0.094,1.854734881491805,0.27,113.59523130296738,0.2,96.76,0.5,0.64,1.23,0.0,0.0,1.3770354631739183,2.0,60.0195411881724,4.211732785212507,1.892469389952242,0.0824529336872015,0.0255658928379178,0.1167552551734478,0.4030232148624636,4.597746302407353,4.38610128394173,0.0520764031848136,0.1069822705592166,0.021,34.15059219379577,0.0,0.0,0.0,0.0,0.0,0.0,0.0,0.0,0.0,0.0,0.0,0.0,0.0,2135.361672692537,7.0,1.3,3.63,82.5,25.54545455,11.0,60.0,28.0,8.0,119.21,128.0,537.0,42.3526660430309,409.0,84.375
