Repository: saikumar-voptimai/evonith_bf_webapp

# Evonith BF2 — Blast Furnace Intelligence Platform

Monitoring, modelling and optimisation of **Blast Furnace 2 (BF2)** at Evonith Steel: live telemetry from InfluxDB,
manual plant reports from Neon PostgreSQL, a two-zone energy model of the furnace, blend and fuel optimisers, a
conversational assistant (FurnaceMind) and a live digital twin evaluated every hour.

The platform has three deployable parts that share one Python service layer, plus the shared data library:

| Part | Path | What it is |
|---|---|---|
| **Streamlit app** (legacy) | `src/app.py`, `src/custom_pages/` | The original 11-page dashboard; still the home of the model pages. Served under `/legacy` in production |

File: src/data/V13_df_filtered.csv (part 34 of 268)
NM3/HR.,STEAMKGS/HR.,RAFTOC,PERMEABILITYKGS/HR.,TUYEREVELOCITYM/S,HOT BLAST VOLUMENM3/HR.,O2 ENRICHMENT %,COKE_VM%,COKE_ASH%,COKE_IM%,COKE_FC%,COKE_MOIST%,COKE_CALC_MT,NUTCOKE_MOIST%,NUTCOKE_VM%,NUTCOKE_IM%,NUTCOKE_FC%,NUTCOKE_ASH%,NUTCOKE_CALC_MT,PCI_2_FC%,PCI_2_ASH%,PCI_2_VM%,PCI_2_IM%,PCI_2_CALC_MT,SINTER_SP_02_COLD_STRENGTH_AI,SINTER_SP_02_COLD_STRENGTH_TI,SINTER_SP_02_HOT_STRENGTH_RI,SINTER_SP_02_HOT_STRENGTH_RDI,SINTER_SP_02_P%,SINTER_SP_02_SIO2%,SINTER_SP_02_MGO%,SINTER_SP_02_FEO%,SINTER_SP_02_AL2O3%,SINTER_SP_02_NA2O%,SINTER_SP_02_TIO2%,SINTER_SP_02_FE(T)%,SINTER_SP_02_CAO%,SINTER_SP_02_K2O%,SINTER_SP_02_BASICITY,SINTER_SP_02_MNO%,SINTER_CALC_MT,FLUX_TM%,FLUX_SIO2%,FLUX_FE2O3%,FLUX_AL2O3%,FLUX_LOI%,FLUX_MGO%,FLUX_CAO%,FLUX_CALC_MT,GEOMIN TYPE,ORE_FE(T)%,ORE_LOI%,ORE_TM%,ORE_MGO%,ORE_NA2O%,ORE_P%,ORE_TIO2%,ORE_AL2O3%,ORE_SIO2%,ORE_MNO%,ORE_CAO%,ORE_K2O%,ORE_CALC_MT,LLOYDS_PELLET_PCT_SIO2,LLOYDS_PELLET_PCT_AL2O3,LLOYDS_PELLET_PCT_FE2O3,LLOYDS_PELLET_PCT_MGO,LLOYDS_PELLET_PCT_TIO2,LLOYDS_PELLET_PCT_NA2O,TOTAL_PELLET_CALC_MT,LLOYDS_PELLET_PCT_K2O,LLOYDS_PELLET_PCT_TM,LLOYDS_PELLET_PCT_LOI,LLOYDS_PELLET_PCT_MNO,LLOYDS_PELLET_PCT_CAO,LLOYDS_PELLET_PCT_P,DAILYPRODUCTION,CHARGES/HRS.,STOCKRODLEVEL,FURNACE TOP GAS ANALYSISH2%,COKE_DISCHARGE_TIME,WEIGHTED_COKE_ANGLE,TOTAL_COKE_PORTIONS,NON_COKE_DISCHARGE_TIME,WEIGHTED_NON_COKE_ANGLE,TOTAL_NON_COKE_PORTIONS,UNITCOST LAKHS/THM,ACTUALKG/THM.,ACT. FUEL RATEKG/THM.,FURNACETOPGASANALYSISCO2ETACO,COKE RATE KG/THM,PRODUCTIONTONNESPERHR
2024-04-06 17:00:00,2.69,1.34,1.35,1107.0,3500.0,1023.0,2197.0,1422.0,244.0,114885.0,2.48170186182884,0.99,10.52,0.4,88.09,3.5,34.53064383779089,5.7,1.04,0.44,87.64,10.88,2.300578391894864,70.1,10.84,18.09,0.97,11.118048847753096,5.0,78.3333333333333,71.2,32.72,0.075,6.06,2.28,9.35,2.465,0.0435,0.195,53.76,11.24,0.094,1.854734881491805,0.27,116.09367912535744,0.2,96.76,0.5,0.64,1.23,0.0,0.0,1.4073223970078288,2.0,60.0195411881724,4.211732785212507,1.892469389952242,0.0824529336872015,0.0255658928379178,0.1167552551734478,0.4030232148624636,4.597746302407353,4.38610128394173,0.0520764031848136,0.1069822705592166,0.021,34.90171063179036,0.0,0.0,0.0,0.0,0.0,0.0,0.0,0.0,0.0,0.0,0.0,0.0,0.0,2135.361672692537,7.0,1.3,3.75,82.5,25.54545455,11.0,60.0,28.0,8.0,119.475,130.0,539.0,42.4807647470273,409.0,86.23076923076923
2024-04-06 18:00:00,2.67,1.34,1.33,1129.0,3500.0,577.0,2235.0,1460.0,253.0,116294.0,2.43955372189855,0.99,10.52,0.4,88.09,3.5,34.47436388868139,5.7,1.04,0.44,87.64,10.88,2.296828782260405,70.1,10.84,18.09,0.97,11.09992803812418,5.0,78.3333333333333,71.2,32.72,0.075,6.06,2.28,9.35,2.465,0.0435,0.195,53.76,11.24,0.094,1.854734881491805,0.27,115.90446323978624,0.2,96.76,0.5,0.64,1.23,0.0,0.0,1.4050286652935775,2.0,60.0195411881724,4.211732785212507,1.892469389952242,0.0824529336872015,0.0255658928379178,0.1167552551734478,0.4030232148624636,4.597746302407353,4.38610128394173,0.0520764031848136,0.1069822705592166,0.021,34.844825897540424,0.0,0.0,0.0,0.0,0.0,0.0,0.0,0.0,0.0,0.0,0.0,0.0,0.0,2135.361672692537,7.0,1.3,3.63,82.5,25.54545455,11.0,60.0,28.0,8.0,119.8725,133.0,542.0,43.2676709154114,409.0,86.09022556390977
2024-04-06 19:00:00,2.68,1.34,1.34,1129.0,3498.0,434.0,2240.0,1467.0,255.0,118203.0,2.39493993443304,0.99,10.52,0.4,88.09,3.5,35.28159409777258,5.7,1.04,0.44,87.64,10.88,2.3506098928890906,70.1,10.84,18.09,0.97,11.359837031950578,5.0,78.3333333333333,71.2,32.72,0.075,6.06,2.28,9.35,2.465,0.0435,0.195,53.76,11.24,0.094,1.854734881491805,0.27,118.61840988134776,0.2,96.76,0.5,0.64,1.23,0.0,0.0,1.4379279404455825,2.0,60.0195411881724,4.211732785212507,1.892469389952242,0.0824529336872015,0.0255658928379178,0.1167552551734478,0.4030232148624636,4.597746302407353,4.38610128394173,0.0520764031848136,0.1069822705592166,0.021,35.66073061403769,0.0,0.0,0.0,0.0,0.0,0.0,0.0,0.0,0.0,0.0,0.0,0.0,0.0,2135.361672692537,8.0,1.3,3.63,82.5,25.54545455,11.0,60.0,28.0,8.0,119.74,132.0,541.0,41.991643454039,409.0,88.10606060606061
2024-04-06 20:00:00,2.72,1.31,1.41,1128.0,3499.0,0.0,2252.0,1343.0,241.0,113564.0,2.48203978879399,0.99,10.52,0.4,88.09,3.5,34.27686036356798,5.7,1.04,0.44,87.64,10.88,2.2836702572026786,70.1,10.84,18.09,0.97,11.036336584396023,5.0,78.3333333333333,71.2,32.72,0.075,6.06,2.28,9.35,2.465,0.0435,0.195,53.76,11.24,0.094,1.854734881491805,0.27,115.24044692493406,0.2,96.76,0.5,0.64,1.23,0.0,0.0,1.3969792603741156,2.0,60.0195411881724,4.211732785212507,1.892469389952242,0.0824529336872015,0.0255658928379178,0.1167552551734478,0.4030232148624636,4.597746302407353,4.38610128394173,0.0520764031848136,0.1069822705592166,0.021,34.64519999671309,0.0,0.0,0.0,0.0,0.0,0.0,0.0,0.0,0.0,0.0,0.0,0.0,0.0,2135.361672692537,7.0,1.3,3.31,82.5,25.54545455,11.0,60.0,28.0,8.0,120.005,134.0,543.0,43.4891676168757,409.0,85.59701492537313
2024-04-06 21:00:00,2.67,1.32,1.35,1150.0,3500.0,0.0,2274.0,1397.0,249.0,113115.0,2.4925979848656,0.99,10.52,0.4,88.09,3.5,34.203386355931926,5.7,1.04,0.44,87.64,10.88,2.2787751062426373,70.1,10.84,18.09,0.97,11.012679695466437,5.0,78.3333333333333,71.2,32.72,0.075,6.06,2.28,9.35,2.465,0.0435,0.195,53.76,11.24,0.094,1.854734881491805,0.27,114.9934237907399,0.2,96.76,0.5,0.64,1.23,0.0,0.0,1.3939847718545886,2.0,60.0195411881724,4.211732785212507,1.892469389952242,0.0824529336872015,0.0255658928379178,0.1167552551734478,0.4030232148624636,4.597746302407353,4.38610128394173,0.0520764031848136,0.1069822705592166,0.021,34.57093643633705,0.0,0.0,0.0,0.0,0.0,0.0,0.0,0.0,0.0,0.0,0.0,0.0,0.0,2135.361672692537,7.0,1.3,3.41,82.5,25.54545455,11.0,60.0,28.0,8.0,119.8725,133.0,542.0,43.7033582089552,409.0,85.41353383458646
2024-04-06 22:00:00,2.69,1.31,1.38,1142.0,3498.0,0.0,2268.0,1288.0,232.0,106313.0,2.65046233913793,0.99,10.52,0.4,88.09,3.5,36.54427539604578,5.7,1.04,0.44,87.64,10.88,2.4347350926479754,70.1,10.84,18.09,0.97,11.766390481092516,5.0,78.3333333333333,71.2,32.72,0.075,6.06,2.28,9.35,2.465,0.0435,0.195,53.76,11.24,0.094,1.854734881491805,0.27,122.86360490776914,0.2,96.76,0.5,0.64,1.23,0.0,0.0,1.4893894677686843,2.0,60.0195411881724,4.211732785212507,1.892469389952242,0.0824529336872015,0.0255658928379178,0.1167552551734478,0.4030232148624636,4.597746302407353,4.38610128394173,0.0520764031848136,0.1069822705592166,0.021,36.936980703654434,0.0,0.0,0.0,0.0,0.0,0.0,0.0,0.0,0.0,0.0,0.0,0.0,0.0,2135.361672692537,7.0,1.3,3.24,82.5,25.54545455,11.0,60.0,28.0,8.0,120.1375,135.0,544.0,43.2667450058754,409.0,91.25925925925924
2024-04-06 23:00:00,2.71,1.31,1.4,1130.0,3499.0,0.0,2261.0,1377.0,248.0,115634.0,2.43763358632508,0.98,10.48,0.39,88.15,3.6,34.0937415212095,7.0,1.03,0.44,87.73,10.8,2.3499664585460773,70.21,10.89,17.96,0.94,11.406534656194522,5.04444444444444,77.8444444444444,71.2,32.32,0.0725,6.085,2.205,9.28,2.515,0.043,0.2,53.7,11.325,0.102,1.861144571805145,0.285,116.11279449644007,0.1,96.78,0.52,0.72,1.28,0.0,0.0,2.3381893867676005,2.0,59.57590146140259,4.439456973973195,1.729126424832228,0.0977087357516777,0.0277087357516777,0.1137689419671147,0.4147767771879243,4.87081562692618,4.465399243308798,0.0506213782349005,0.1106213782349005,0.0243126207255033,37.04809709762061,0.0,0.0,0.0,0.0,0.0,0.0,0.0,0.0,0.0,0.0,0.0,0.0,0.0,2135.361672692537,7.0,1.3,3.18,82.5,25.54545455,11.0,60.0,28.0,8.0,119.475,130.0,539.0,43.6773593677359,409.0,85.53846153846153
2024-04-07 00:00:00,2.71,1.33,1.38,1145.0,3499.0,920.0,2211.0,1412.0,249.0,116498.0,2.44356588712268,0.98,10.48,0.39,88.15,3.6,34.09305647032117,7.0,1.03,0.44,87.73,10.8,2.3499192403019613,70.21,10.89,17.96,0.94,11.406305462907124,5.04444444444444,77.8444444444444,71.2,32.32,0.0725,6.085,2.205,9.28,2.515,0.043,0.2,53.7,11.325,0.102,1.861144571805145,0.285,116.11046142387409,0.1,96.78,0.52,0.72,1.28,0.0,0.0,2.3381424051620328,2.0,59.57590146140259,4.439456973973195,1.729126424832228,0.0977087357516777,0.0277087357516777,0.1137689419671147,0.4147767771879243,4.87081562692618,4.465399243308798,0.0506213782349005,0.1106213782349005,0.0243126207255033,37.04735268440296,0.0,0.0,0.0,0.0,0.0,0.0,0.0,0.0,0.0,0.0,0.0,0.0,0.0,2150.7672025868355,8.0,1.3,3.85,82.5,25.54545455,11.0,60.0,28.0,8.0,118.975,130.0,537.0,42.4482196881545,407.0,86.15384615384616
2024-04-07 01:00:00,2.66,1.3,1.36,1140.0,3500.0,900.0,2230.0,1369.0,242.0,111473.0,2.55494703453753,0.98,10.48,0.39,88.15,3.6,34.54965990519155,7.0,1.03,0.44,87.73,10.8,2.381391372984577,70.21,10.89,17.96,0.94,11.559068482499628,5.04444444444444,77.8444444444444,71.2,32.32,0.0725,6.085,2.205,9.28,2.515,0.043,0.2,53.7,11.325,0.102,1.861144571805145,0.285,117.66551224651523,0.1,96.78,0.52,0.72,1.28,0.0,0.0,2.369456812374024,2.0,59.57590146140259,4.439456973973195,1.729126424832228,0.0977087357516777,0.0277087357516777,0.1137689419671147,0.4147767771879243,4.87081562692618,4.465399243308798,0.0506213782349005,0.1106213782349005,0.0243126207255033,37.54352258642621,0.0,0.0,0.0,0.0,0.0,0.0,0.0,0.0,0.0,0.0,0.0,0.0,0.0,2150.7672025868355,8.0,1.3,3.69,82.5,25.54545455,11.0,60.0,28.0,8.0,119.475,130.0,539.0,43.9771428571429,409.0,87.3076923076923
2024-04-07 02:00:00,2.7,1.3,1.4,1138.0,3499.0,752.0,2245.0,1407.0,254.0,117594.0,2.4162450592675,0.98,10.48,0.39,88.15,3.6,34.09305647032117,7.0,1.03,0.44,87.73,10.8,2.3499192403019613,70.21,10.89,17.96,0.94,11.406305462907124,5.04444444444444,77.8444444444444,71.2,32.32,0.0725,6.085,2.205,9.28,2.515,0.043,0.2,53.7,11.325,0.102,1.861144571805145,0.285,116.11046142387409,0.1,96.78,0.52,0.72,1.28,0.0,0.0,2.3381424051620328,2.0,59.57590146140259,4.439456973973195,1.729126424832228,0.0977087357516777,0.0277087357516777,0.1137689419671147,0.4147767771879243,4.87081562692618,4.465399243308798,0.0506213782349005,0.1106213782349005,0.0243126207255033,37.04735268440296,0.0,0.0,0.0,0.0,0.0,0.0,0.0,0.0,0.0,0.0,0.0,0.0,0.0,2150.7672025868355,7.0,1.3,3.56,82.5,25.54545455,11.0,60.0,28.0,8.0,119.475,130.0,539.0,44.22247446084,409.0,86.15384615384616
2024-04-07 03:00:00,2.67,1.33,1.34,1150.0,3500.0,0.0,2261.0,1453.0,255.0,116931.0,2.41129925861526,0.98,10.48,0.39,88.15,3.6,35.82334317088259,7.0,1.03,0.44,87.73,10.8,2.4691820588887152,70.21,10.89,17.96,0.94,11.985196905573462,5.04444444444444,77.8444444444444,71.2,32.32,0.0725,6.085,2.205,9.28,2.515,0.043,0.2,53.7,11.325,0.102,1.861144571805145,0.285,122.00328559388272,0.1,96.78,0.52,0.72,1.28,0.0,0.0,2.4568075272285266,2.0,59.57590146140259,4.439456973973195,1.729126424832228,0.0977087357516777,0.0277087357516777,0.1137689419671147,0.4147767771879243,4.87081562692618,4.465399243308798,0.0506213782349005,0.1106213782349005,0.0243126207255033,38.9275754710174,0.0,0.0,0.0,0.0,0.0,0.0,0.0,0.0,0.0,0.0,0.0,0.0,0.0,2150.7672025868355,8.0,1.3,3.41,82.5,25.54545455,11.0,60.0,28.0,8.0,119.8725,133.0,542.0,44.2233777978747,409.0,90.52631578947368
2024-04-07 04:00:00,2.7,1.34,1.36,1141.0,3498.0,0.0,2262.0,1436.0,254.0,116753.0,2.41359419803724,0.98,10.48,0.39,88.15,3.6,35.0109107032667,7.0,1.03,0.44,87.73,10.8,2.413183832717397,70.21,10.89,17.96,0.94,11.713386341986205,5.04444444444444,77.8444444444444,71.2,32.32,0.0725,6.085,2.205,9.28,2.515,0.043,0.2,53.7,11.325,0.102,1.861144571805145,0.285,119.23639055844538,0.1,96.78,0.52,0.72,1.28,0.0,0.0,2.4010899412879185,2.0,59.57590146140259,4.439456973973195,1.729126424832228,0.0977087357516777,0.0277087357516777,0.1137689419671147,0.4147767771879243,4.87081562692618,4.465399243308798,0.0506213782349005,0.1106213782349005,0.0243126207255033,38.04474256378813,0.0,0.0,0.0,0.0,0.0,0.0,0.0,0.0,0.0,0.0,0.0,0.0,0.0,2150.7672025868355,7.0,1.3,3.2,82.5,25.54545455,11.0,60.0,28.0,8.0,119.6075,131.0,540.0,44.1223103057758,409.0,88.47328244274809
2024-04-07 05:00:00,2.73,1.34,1.39,1145.0,3500.0,0.0,2260.0,1418.0,250.0,118304.0,2.38333019745561,0.98,10.48,0.39,88.15,3.6,37.95343096513432,7.0,1.03,0.44,87.73,10.8,2.61600181661862,70.21,10.89,17.96,0.94,12.697847355825584,5.04444444444444,77.8444444444444,71.2,32.32,0.0725,6.085,2.205,9.28,2.515,0.043,0.2,53.7,11.325,0.102,1.861144571805145,0.285,129.25770928802214,0.1,96.78,0.52,0.72,1.28,0.0,0.0,2.6028914843179605,2.0,59.57590146140259,4.439456973973195,1.729126424832228,0.0977087357516777,0.0277087357516777,0.1137689419671147,0.4147767771879243,4.87081562692618,4.465399243308798,0.0506213782349005,0.1106213782349005,0.0243126207255033,41.24224367423593,0.0,0.0,0.0,0.0,0.0,0.0,0.0,0.0,0.0,0.0,0.0,0.0,0.0,2150.7672025868355,8.0,1.3,3.46,82.5,25.54545455,11.0,60.0,28.0,8.0,119.74,132.0,541.0,43.9530685920578,409.0,95.9090909090909
2024-04-07 06:00:00,2.73,1.34,1.39,1142.0,3499.0,0.0,2241.0,1412.0,250.0,117825.0,2.39233046775923,0.98,10.48,0.39,88.15,3.6,34.92028712077335,7.0,1.03,0.44,87.73,10.8,2.406937455238405,70.21,10.89,17.96,0.94,11.683066964051816,5.04444444444444,77.8444444444444,71.2,32.32,0.0725,6.085,2.205,9.28,2.515,0.043,0.2,53.7,11.325,0.102,1.861144571805145,0.285,118.92775451731048,0.1,96.78,0.52,0.72,1.28,0.0,0.0,2.3948748681008056,2.0,59.57590146140259,4.439456973973195,1.729126424832228,0.0977087357516777,0.0277087357516777,0.1137689419671147,0.4147767771879243,4.87081562692618,4.465399243308798,0.0506213782349005,0.1106213782349005,0.0243126207255033,37.94626609468427,0.0,0.0,0.0,0.0,0.0,0.0,0.0,0.0,0.0,0.0,0.0,0.0,0.0,2150.7672025868355,7.0,1.3,3.38,82.5,25.54545455,11.0,60.0,28.0,8.0,119.6075,131.0,540.0,43.9301111867484,409.0,88.2442748091603
2024-04-07 07:00:00,2.73,1.33,1.4,1147.0,3500.0,0.0,2265.0,1385.0,251.0,116936.0,2.41119621390722,0.98,10.48,0.39,88.15,3.6,36.06137202916088,7.0,1.03,0.44,87.73,10.8,2.485588584196946,70.21,10.89,17.96,0.94,12.06483276541116,5.04444444444444,77.8444444444444,71.2,32.32,0.0725,6.085,2.205,9.28,2.515,0.043,0.2,53.7,11.325,0.102,1.861144571805145,0.285,122.81393865430718,0.1,96.78,0.52,0.72,1.28,0.0,0.0,2.473131829735028,2.0,59.57590146140259,4.439456973973195,1.729126424832228,0.0977087357516777,0.0277087357516777,0.1137689419671147,0.4147767771879243,4.87081562692618,4.465399243308798,0.0506213782349005,0.1106213782349005,0.0243126207255033,39.186230457535785,0.0,0.0,0.0,0.0,0.0,0.0,0.0,0.0,0.0,0.0,0.0,0.0,0.0,2150.7672025868355,8.0,1.3,3.36,82.5,25.54545455,11.0,60.0,28.0,8.0,119.8725,133.0,542.0,44.2176870748299,409.0,91.12781954887218
2024-04-07 08:00:00,2.73,1.33,1.4,1147.0,3500.0,0.0,2267.0,1334.0,245.0,113452.0,2.48519826624813,0.96,10.45,0.37,88.22,3.4,36.2398936728696,5.9,1.04,0.45,87.77,10.74,2.497893478178119,70.24,10.71,18.04,1.01,12.124559660289432,5.04444444444444,77.8444444444444,71.2,31.92,0.072,6.035,2.23,9.48,2.465,0.045,0.19,53.85,11.275,0.105,1.86822842017979,0.26,123.42192844962553,0.1,96.18,0.73,1.06,1.24,0.0,0.0,2.4853750566149047,2.0,59.16316375153013,4.181126859986618,2.291650569932892,0.1054174715033554,0.0303747585489933,0.1259534238295317,0.4181165492147679,4.980194248691279,4.64668063193966,0.1110291916979906,0.0954174715033554,0.0285203906731545,39.380221697424574,0.0,0.0,0.0,0.0,0.0,0.0,0.0,0.0,0.0,0.0,0.0,0.0,0.0,2150.7672025868355,7.0,1.3,3.3,82.5,25.54545455,11.0,60.0,28.0,8.0,119.3725,133.0,540.0,44.2391056354095,407.0,91.57894736842104
2024-04-07 09:00:00,2.74,1.31,1.43,1135.0,3500.0,592.0,2211.0,1195.0,223.0,104298.0,2.72239680460482,0.96,10.45,0.37,88.22,3.4,34.61820851246216,5.9,1.04,0.45,87.77,10.74,2.3861161969750966,70.24,10.71,18.04,1.01,11.58200237093718,5.04444444444444,77.8444444444444,71.2,31.92,0.072,6.035,2.23,9.48,2.465,0.045,0.19,53.85,11.275,0.105,1.86822842017979,0.26,117.89896771352753,0.1,96.18,0.73,1.06,1.24,0.0,0.0,2.374157957477097,2.0,59.16316375153013,4.181126859986618,2.291650569932892,0.1054174715033554,0.0303747585489933,0.1259534238295317,0.4181165492147679,4.980194248691279,4.64668063193966,0.1110291916979906,0.0954174715033554,0.0285203906731545,37.61801119767144,0.0,0.0,0.0,0.0,0.0,0.0,0.0,0.0,0.0,0.0,0.0,0.0,0.0,2150.7672025868355,7.0,1.3,3.66,82.5,25.54545455,11.0,60.0,28.0,8.0,119.1075,131.0,538.0,42.9840546697039,407.0,87.48091603053435
2024-04-07 10:00:00,2.73,1.31,1.42,1153.0,3500.0,350.0,2233.0,1229.0,228.0,104749.0,2.70277939247378,0.96,10.45,0.37,88.22,3.4,36.20132418194487,5.9,1.04,0.45,87.77,10.74,2.4952350134291,70.24,10.71,18.04,1.01,12.111655701519432,5.04444444444444,77.8444444444444,71.2,31.92,0.072,6.035,2.23,9.48,2.465,0.045,0.19,53.85,11.275,0.105,1.86822842017979,0.26,123.29057262964936,0.1,96.18,0.73,1.06,1.24,0.0,0.0,2.482729915005055,2.0,59.16316375153013,4.181126859986618,2.291650569932892,0.1054174715033554,0.0303747585489933,0.1259534238295317,0.4181165492147679,4.980194248691279,4.64668063193966,0.1110291916979906,0.0954174715033554,0.0285203906731545,39.33831000979429,0.0,0.0,0.0,0.0,0.0,0.0,0.0,0.0,0.0,0.0,0.0,0.0,0.0,2150.7672025868355,8.0,1.3,3.68,82.5,25.54545455,11.0,60.0,28.0,8.0,119.6375,135.0,542.0,41.9136522753792,407.0,91.48148148148148
2024-04-07 11:00:00,2.71,1.34,1.37,1150.0,3500.0,432.0,2245.0,1374.0,241.0,113270.0,2.50105256505855,0.96,10.45,0.37,88.22,3.4,34.708832094955525,5.9,1.04,0.45,87.77,10.74,2.392362574454089,70.24,10.71,18.04,1.01,11.61232174887157,5.04444444444444,77.8444444444444,71.2,31.92,0.072,6.035,2.23,9.48,2.465,0.045,0.19,53.85,11.275,0.105,1.86822842017979,0.26,118.20760375466244,0.1,96.18,0.73,1.06,1.24,0.0,0.0,2.380373030664209,2.0,59.16316375153013,4.181126859986618,2.291650569932892,0.1054174715033554,0.0303747585489933,0.1259534238295317,0.4181165492147679,4.980194248691279,4.64668063193966,0.1110291916979906,0.0954174715033554,0.0285203906731545,37.71648766677529,0.0,0.0,0.0,0.0,0.0,0.0,0.0,0.0,0.0,0.0,0.0,0.0,0.0,2150.7672025868355,7.0,1.3,3.65,82.5,25.54545455,11.0,60.0,28.0,8.0,119.1075,131.0,538.0,43.5067979371777,407.0,87.70992366412214
2024-04-07 12:00:00,2.67,1.34,1.33,1144.0,3500.0,175.0,2260.0,1441.0,252.0,114837.0,2.45990499815601,0.96,10.45,0.37,88.22,3.4,36.28926262125324,5.9,1.04,0.45,87.77,10.74,2.5012963130568626,70.24,10.71,18.04,1.01,12.14107672751503,5.04444444444444,77.8444444444444,71.2,31.92,0.072,6.035,2.23,9.48,2.465,0.045,0.19,53.85,11.275,0.105,1.86822842017979,0.26,123.59006389919506,0.1,96.18,0.73,1.06,1.24,0.0,0.0,2.4887608378755126,2.0,59.16316375153013,4.181126859986618,2.291650569932892,0.1054174715033554,0.0303747585489933,0.1259534238295317,0.4181165492147679,4.980194248691279,4.64668063193966,0.1110291916979906,0.0954174715033554,0.0285203906731545,39.43386865759136,0.0,0.0,0.0,0.0,0.0,0.0,0.0,0.0,0.0,0.0,0.0,0.0,0.0,2150.7672025868355,7.0,1.3,3.42,82.5,25.54545455,11.0,60.0,28.0,8.0,119.6375,135.0,542.0,44.0381928272008,407.0,91.70370370370372
2024-04-07 13:00:00,2.67,1.34,1.33,1147.0,3500.0,0.0,2270.0,1330.0,251.0,114262.0,2.46759102696851,0.96,10.45,0.37,88.22,3.4,34.64052626038963,5.9,1.04,0.45,87.77,10.74,2.3876544839661915,70.24,10.71,18.04,1.01,11.58946908341356,5.04444444444444,77.8444444444444,71.2,31.92,0.072,6.035,2.23,9.48,2.465,0.045,0.19,53.85,11.275,0.105,1.86822842017979,0.26,117.97497509679208,0.1,96.18,0.73,1.06,1.24,0.0,0.0,2.3756885352022805,2.0,59.16316375153013,4.181126859986618,2.291650569932892,0.1054174715033554,0.0303747585489933,0.1259534238295317,0.4181165492147679,4.980194248691279,4.64668063193966,0.1110291916979906,0.0954174715033554,0.0285203906731545,37.64226286543581,0.0,0.0,0.0,0.0,0.0,0.0,0.0,0.0,0.0,0.0,0.0,0.0,0.0,2150.7672025868355,8.0,1.3,3.32,82.5,25.54545455,11.0,60.0,28.0,8.0,119.505,134.0,541.0,44.0354147250699,407.0,87.53731343283582
2024-04-07 14:00:00,2.7,1.33,1.37,1139.0,3499.0,0.0,2262.0,1386.0,247.0,114095.0,2.47049506952306,0.96,10.45,0.37,88.22,3.4,33.75636908905312,5.9,1.04,0.45,87.77,10.74,2.3267125162026585,70.24,10.71,18.04,1.01,11.293662024217696,5.04444444444444,77.8444444444444,71.2,31.92,0.072,6.035,2.23,9.48,2.465,0.045,0.19,53.85,11.275,0.105,1.86822842017979,0.26,114.96380778697704,0.1,96.18,0.73,1.06,1.24,0.0,0.0,2.315051983682483,2.0,59.16316375153013,4.181126859986618,2.291650569932892,0.1054174715033554,0.0303747585489933,0.1259534238295317,0.4181165492147679,4.980194248691279,4.64668063193966,0.1110291916979906,0.0954174715033554,0.0285203906731545,36.68149002937571,0.0,0.0,0.0,0.0,0.0,0.0,0.0,0.0,0.0,0.0,0.0,0.0,0.0,2150.7672025868355,6.0,1.3,3.33,82.5,25.54545455,11.0,60.0,28.0,8.0,119.24,132.0,539.0,44.5609131143722,407.0,85.3030303030303
2024-04-07 15:00:00,2.69,1.32,1.37,1147.0,3499.0,736.0,2240.0,1395.0,251.0,114976.0,2.47125078898849,0.96,10.45,0.37,88.22,3.4,35.188904714010064,5.9,1.04,0.45,87.77,10.74,2.4254523587402383,70.24,10.71,18.04,1.01,11.772936709929136,5.04444444444444,77.8444444444444,71.2,31.92,0.072,6.035,2.23,9.48,2.465,0.045,0.19,53.85,11.275,0.105,1.86822842017979,0.26,119.84258339821288,0.1,96.18,0.73,1.06,1.24,0.0,0.0,2.413296982470812,2.0,59.16316375153013,4.181126859986618,2.291650569932892,0.1054174715033554,0.0303747585489933,0.1259534238295317,0.4181165492147679,4.980194248691279,4.64668063193966,0.1110291916979906,0.0954174715033554,0.0285203906731545,38.23816044925877,0.0,0.0,0.0,0.0,0.0,0.0,0.0,0.0,0.0,0.0,0.0,0.0,0.0,2150.7672025868355,8.0,1.3,2.81,82.5,25.54545455,11.0,60.0,28.0,8.0,118.975,130.0,537.0,44.7108603667137,407.0,88.92307692307692
2024-04-07 16:00:00,2.7,1.32,1.38,1124.0,3500.0,872.0,2215.0,1389.0,247.0,114961.0,2.4759537945792,0.97,10.5,0.38,88.15,3.9,34.505844424067625,5.9,1.02,0.44,87.82,10.72,2.378371319848366,69.85,10.98,18.18,0.99,11.544409404861964,5.04444444444444,77.8444444444444,71.2,31.52,0.0725,6.04,2.22,8.98,2.465,0.046,0.2,53.63,11.49,0.107,1.9023178807947,0.275,117.51629019787796,0.2,96.71999999999998,0.55,0.84,1.29,0.0,0.0,2.366451894510248,2.0,60.46361019715428,4.135495823711452,2.345825284966446,0.09,0.030021356477181,0.1115378839342294,0.3614370051610807,4.490369181302029,3.963981554228248,0.0629126424832227,0.0877087357516777,0.0346252414510066,37.49591032310075,0.0,0.0,0.0,0.0,0.0,0.0,0.0,0.0,0.0,0.0,0.0,0.0,0.0,2150.7672025868355,7.0,1.3,3.66,82.5,25.54545455,11.0,60.0,28.0,8.0,119.24,132.0,539.0,44.0501043841336,407.0,87.1969696969697
2024-04-07 17:00:00,2.7,1.33,1.37,1149.0,3499.0,544.0,2254.0,1420.0,254.0,116254.0,2.43883461231927,0.97,10.5,0.38,88.15,3.9,35.706388606863165,5.9,1.02,0.44,87.82,10.72,2.461120775780536,69.85,10.98,18.18,0.99,11.946068132133975,5.04444444444444,77.8444444444444,71.2,31.52,0.0725,6.04,2.22,8.98,2.465,0.046,0.2,53.63,11.49,0.107,1.9023178807947,0.275,121.60497433053952,0.2,96.71999999999998,0.55,0.84,1.29,0.0,0.0,2.448786643977736,2.0,60.46361019715428,4.135495823711452,2.345825284966446,0.09,0.030021356477181,0.1115378839342294,0.3614370051610807,4.490369181302029,3.963981554228248,0.0629126424832227,0.0877087357516777,0.0346252414510066,38.800486338218455,0.0,0.0,0.0,0.0,0.0,0.0,0.0,0.0,0.0,0.0,0.0,0.0,0.0,2150.7672025868355,8.0,1.3,3.67,82.5,25.54545455,11.0,60.0,28.0,8.0,118.975,130.0,537.0,42.8240204034315,407.0,90.23076923076924
2024-04-07 18:00:00,2.67,1.34,1.33,1154.0,3500.0,0.0,2258.0,1448.0,255.0,115644.0,2.43811912461874,0.97,10.5,0.38,88.15,3.9,37.19795982743972,5.9,1.02,0.44,87.82,10.72,2.563929742543747,69.85,10.98,18.18,0.99,12.445093996136164,5.04444444444444,77.8444444444444,71.2,31.52,0.0725,6.04,2.22,8.98,2.465,0.046,0.2,53.63,11.49,0.107,1.9023178807947,0.275,126.68480701783402,0.2,96.71999999999998,0.55,0.84,1.29,0.0,0.0,2.5510803742035746,2.0,60.46361019715428,4.135495823711452,2.345825284966446,0.09,0.030021356477181,0.1115378839342294,0.3614370051610807,4.490369181302029,3.963981554228248,0.0629126424832227,0.0877087357516777,0.0346252414510066,40.421308018161085,0.0,0.0,0.0,0.0,0.0,0.0,0.0,0.0,0.0,0.0,0.0,0.0,0.0,2150.7672025868355,7.0,1.3,3.45,82.5,25.54545455,11.0,60.0,28.0,8.0,119.6375,135.0,542.0,44.2281264315163,407.0,94.0
2024-04-07 19:00:00,2.67,1.34,1.33,1165.0,3499.0,0.0,2239.0,1443.0,256.0,115129.0,2.44831980541596,0.97,10.5,0.38,88.15,3.9,39.94780124347657,5.9,1.02,0.44,87.82,10.72,2.7534670243345256,69.85,10.98,18.18,0.99,13.365091626538526,5.04444444444444,77.8444444444444,71.2,31.52,0.0725,6.04,2.22,8.98,2.465,0.046,0.2,53.63,11.49,0.107,1.9023178807947,0.275,136.0499208772049,0.2,96.71999999999998,0.55,0.84,1.29,0.0,0.0,2.7396677725761327,2.0,60.46361019715428,4.135495823711452,2.345825284966446,0.09,0.030021356477181,0.1115378839342294,0.3614370051610807,4.490369181302029,3.963981554228248,0.0629126424832227,0.0877087357516777,0.0346252414510066,43.40943390985928,0.0,0.0,0.0,0.0,0.0,0.0,0.0,0.0,0.0,0.0,0.0,0.0,0.0,2150.7672025868355,7.0,1.3,3.48,82.5,25.54545455,11.0,60.0,28.0,8.0,119.9025,137.0,544.0,42.8340268146093,407.0,91.24018276653491
2024-04-07 20:00:00,2.7,1.32,1.38,1150.0,3500.0,0.0,2268.0,1377.0,249.0,114335.0,2.46601644949214,0.97,10.5,0.38,88.15,3.9,38.75153892188754,5.9,1.02,0.44,87.82,10.72,2.6710127026342265,69.85,10.98,18.18,0.99,12.964865455391651,5.04444444444444,77.8444444444444,71.2,31.52,0.0725,6.04,2.22,8.98,2.465,0.046,0.2,53.63,11.49,0.107,1.9023178807947,0.275,131.97581944647487,0.2,96.71999999999998,0.55,0.84,1.29,0.0,0.0,2.657626678248326,2.0,60.46361019715428,4.135495823711452,2.345825284966446,0.09,0.030021356477181,0.1115378839342294,0.3614370051610807,4.490369181302029,3.963981554228248,0.0629126424832227,0.0877087357516777,0.0346252414510066,42.10951079590934,0.0,0.0,0.0,0.0,0.0,0.0,0.0,0.0,0.0,0.0,0.0,0.0,0.0,2150.7672025868355,8.0,1.3,3.49,82.5,25.54545455,11.0,60.0,28.0,8.0,119.6375,135.0,542.0,43.3325629766582,407.0,97.92592592592592
2024-04-07 21:00:00,2.7,1.33,1.37,1143.0,3499.0,0.0,2286.0,1393.0,249.0,114679.0,2.4579214313143,0.97,10.5,0.38,88.15,3.9,33.62087339069144,5.9,1.02,0.44,87.82,10.72,2.3173732553230884,69.85,10.98,18.18,0.99,11.248330056819334,5.04444444444444,77.8444444444444,71.2,31.52,0.0725,6.04,2.22,8.98,2.465,0.046,0.2,53.63,11.49,0.107,1.9023178807947,0.275,114.50235112434488,0.2,96.71999999999998,0.55,0.84,1.29,0.0,0.0,2.305759527362755,2.0,60.46361019715428,4.135495823711452,2.345825284966446,0.09,0.030021356477181,0.1115378839342294,0.3614370051610807,4.490369181302029,3.963981554228248,0.0629126424832227,0.0877087357516777,0.0346252414510066,36.53425310068338,0.0,0.0,0.0,0.0,0.0,0.0,0.0,0.0,0.0,0.0,0.0,0.0,0.0,2150.7672025868355,7.0,1.3,3.22,82.5,25.54545455,11.0,60.0,28.0,8.0,118.5775,127.0,534.0,42.674120661542,407.0,84.96062992125984
2024-04-07 22:00:00,2.72,1.31,1.41,1140.0,3499.0,0.0,2272.0,1367.0,246.0,115151.0,2.44785231558983,0.97,10.5,0.38,88.15,3.9,33.56317100269383,5.9,1.02,0.44,87.82,10.72,2.31339602459621,69.85,10.98,18.18,0.99,11.229024921651622,5.04444444444444,77.8444444444444,71.2,31.52,0.0725,6.04,2.22,8.98,2.465,0.046,0.2,53.63,11.49,0.107,1.9023178807947,0.275,114.30583454327814,0.2,96.71999999999998,0.55,0.84,1.29,0.0,0.0,2.3018022288913262,2.0,60.46361019715428,4.135495823711452,2.345825284966446,0.09,0.030021356477181,0.1115378839342294,0.3614370051610807,4.490369181302029,3.963981554228248,0.0629126424832227,0.0877087357516777,0.0346252414510066,36.47155057588215,0.0,0.0,0.0,0.0,0.0,0.0,0.0,0.0,0.0,0.0,0.0,0.0,0.0,2150.7672025868355,7.0,1.3,3.18,82.5,25.54545455,11.0,60.0,28.0,8.0,119.6375,135.0,542.0,42.4631923346576,407.0,84.81481481481481
2024-04-07 23:00:00,2.71,1.34,1.37,1140.0,3499.0,300.0,2239.0,1408.0,247.0,115486.0,2.44866699670787,0.98,10.46,0.39,88.17,3.5,33.69387121356875,6.8,1.05,0.44,87.67,10.84,2.327325716551338,70.12,10.82,18.09,0.97,11.378133527644035,5.2,78.2444444444445,71.2,31.12,0.0725,5.975,2.29,9.705,2.485,0.0445,0.2,53.54,11.57,0.1065,1.936360274962605,0.26,114.98156717502998,0.1,96.04,0.65,1.07,1.42,0.0,0.0,2.6165949343078503,2.0,60.54997813643813,4.044739186446651,2.3,0.0868804353143669,0.0300184780304409,0.1184119580992885,0.400086965029871,4.492097847889045,3.90086965029871,0.0552282628193454,0.08,0.0238347827504978,37.22510979499887,0.0,0.0,0.0,0.0,0.0,0.0,0.0,0.0,0.0,0.0,0.0,0.0,0.0,2150.7672025868355,7.0,1.3,3.62,82.5,25.54545455,11.0,60.0,28.0,8.0,119.505,134.0,541.0,42.3756392375639,407.0,85.07462686567165
2024-04-08 00:00:00,2.72,1.34,1.38,1150.0,3500.0,0.0,2268.0,1404.0,253.0,116115.0,2.42823499198453,0.98,10.46,0.39,88.17,3.5,34.76983245287433,6.8,1.05,0.44,87.67,10.84,2.4016452343762857,70.12,10.82,18.09,0.97,11.741476480247778,5.2,78.2444444444445,71.2,31.12,0.0725,5.975,2.29,9.705,2.485,0.0445,0.2,53.54,11.57,0.1065,1.936360274962605,0.26,118.65332423526124,0.1,96.04,0.65,1.07,1.42,0.0,0.0,2.700151813552549,2.0,60.54997813643813,4.044739186446651,2.3,0.0868804353143669,0.0300184780304409,0.1184119580992885,0.400086965029871,4.492097847889045,3.90086965029871,0.0552282628193454,0.08,0.0238347827504978,38.41383563224204,0.0,0.0,0.0,0.0,0.0,0.0,0.0,0.0,0.0,0.0,0.0,0.0,0.0,2150.4346425471817,7.0,1.3,3.59,82.5,25.54545455,11.0,60.0,28.0,8.0,119.1375,135.0,540.0,43.2167832167832,405.0,87.77777777777777
2024-04-08 01:00:00,2.68,1.31,1.37,1147.0,3499.0,813.0,2230.0,1428.0,251.0,114928.0,2.4743689849456,0.98,10.46,0.39,88.17,3.5,34.77983528154317,6.8,1.05,0.44,87.67,10.84,2.402336156480537,70.12,10.82,18.09,0.97,11.744854350351416,5.2,78.2444444444445,71.2,31.12,0.0725,5.975,2.29,9.705,2.485,0.0445,0.2,53.54,11.57,0.1065,1.936360274962605,0.26,118.6874592537409,0.1,96.04,0.65,1.07,1.42,0.0,0.0,2.700928612118013,2.0,60.54997813643813,4.044739186446651,2.3,0.0868804353143669,0.0300184780304409,0.1184119580992885,0.400086965029871,4.492097847889045,3.90086965029871,0.0552282628193454,0.08,0.0238347827504978,38.424886793240965,0.0,0.0,0.0,0.0,0.0,0.0,0.0,0.0,0.0,0.0,0.0,0.0,0.0,2150.4346425471817,8.0,1.3,3.94,82.5,25.54545455,11.0,60.0,28.0,8.0,119.24,132.0,539.0,42.8270042194093,407.0,87.8030303030303
2024-04-08 02:00:00,2.68,1.31,1.37,1148.0,3500.0,596.0,2215.0,1419.0,251.0,116462.0,2.43651224508408,0.98,10.46,0.39,88.17,3.5,35.3249147960196,6.8,1.05,0.44,87.67,10.84,2.439986255027107,70.12,10.82,18.09,0.97,11.928923063013874,5.2,78.2444444444445,71.2,31.12,0.0725,5.975,2.29,9.705,2.485,0.0445,0.2,53.54,11.57,0.1065,1.936360274962605,0.26,120.54756302193792,0.1,96.04,0.65,1.07,1.42,0.0,0.0,2.743258336931576,2.0,60.54997813643813,4.044739186446651,2.3,0.0868804353143669,0.0300184780304409,0.1184119580992885,0.400086965029871,4.492097847889045,3.90086965029871,0.0552282628193454,0.08,0.0238347827504978,39.02709259633131,0.0,0.0,0.0,0.0,0.0,0.0,0.0,0.0,0.0,0.0,0.0,0.0,0.0,2150.4346425471817,7.0,1.3,3.8,82.5,25.54545455,11.0,60.0,28.0,8.0,119.505,134.0,541.0,42.9538030797947,407.0,89.17910447761194
2024-04-08 03:00:00,2.67,1.34,1.33,1148.0,3500.0,0.0,2251.0,1458.0,255.0,116060.0,2.42938505538138,0.98,10.46,0.39,88.17,3.5,35.99959197745477,6.8,1.05,0.44,87.67,10.84,2.486588010722432,70.12,10.82,18.09,0.97,12.156755804753937,5.2,78.2444444444445,71.2,31.12,0.0725,5.975,2.29,9.705,2.485,0.0445,0.2,53.54,11.57,0.1065,1.936360274962605,0.26,122.8499235659946,0.1,96.04,0.65,1.07,1.42,0.0,0.0,2.795652343071347,2.0,60.54997813643813,4.044739186446651,2.3,0.0868804353143669,0.0300184780304409,0.1184119580992885,0.400086965029871,4.492097847889045,3.90086965029871,0.0552282628193454,0.08,0.0238347827504978,39.77247836681501,0.0,0.0,0.0,0.0,0.0,0.0,0.0,0.0,0.0,0.0,0.0,0.0,0.0,2150.4346425471817,8.0,1.3,3.59,82.5,25.54545455,11.0,60.0,28.0,8.0,119.77,136.0,543.0,42.597342037771,407.0,90.88235294117646
2024-04-08 04:00:00,2.69,1.34,1.35,1147.0,3500.0,0.0,2253.0,1425.0,253.0,115539.0,2.44033357237075,0.98,10.46,0.39,88.17,3.5,35.968127519392134,6.8,1.05,0.44,87.67,10.84,2.4844146765293265,70.12,10.82,18.09,0.97,12.146130525071989,5.2,78.2444444444445,71.2,31.12,0.0725,5.975,2.29,9.705,2.485,0.0445,0.2,53.54,11.57,0.1065,1.936360274962605,0.26,122.74254995269192,0.1,96.04,0.65,1.07,1.42,0.0,0.0,2.7932088796576124,2.0,60.54997813643813,4.044739186446651,2.3,0.0868804353143669,0.0300184780304409,0.1184119580992885,0.400086965029871,4.492097847889045,3.90086965029871,0.0552282628193454,0.08,0.0238347827504978,39.73771632066728,0.0,0.0,0.0,0.0,0.0,0.0,0.0,0.0,0.0,0.0,0.0,0.0,0.0,2150.4346425471817,7.0,1.3,3.54,82.5,25.54545455,11.0,60.0,28.0,8.0,119.9025,137.0,544.0,42.3050058207218,407.0,90.8029197080292
2024-04-08 05:00:00,2.7,1.34,1.36,1148.0,3499.0,0.0,2253.0,1425.0,252.0,116109.0,2.42766698076059,0.98,10.46,0.39,88.17,3.5,35.82877852548495,6.8,1.05,0.44,87.67,10.84,2.474789469172176,70.12,10.82,18.09,0.97,12.0990735558811,5.2,78.2444444444445,71.2,31.12,0.0725,5.975,2.29,9.705,2.485,0.0445,0.2,53.54,11.57,0.1065,1.936360274962605,0.26,122.26701641716696,0.1,96.04,0.65,1.07,1.42,0.0,0.0,2.7823873308588034,2.0,60.54997813643813,4.044739186446651,2.3,0.0868804353143669,0.0300184780304409,0.1184119580992885,0.400086965029871,4.492097847889045,3.90086965029871,0.0552282628193454,0.08,0.0238347827504978,39.58376305227797,0.0,0.0,0.0,0.0,0.0,0.0,0.0,0.0,0.0,0.0,0.0,0.0,0.0,2150.4346425471817,8.0,1.3,3.57,82.5,25.54545455,11.0,60.0,28.0,8.0,119.3725,133.0,540.0,42.2186197313571,407.0,90.45112781954889
2024-04-08 06:00:00,2.71,1.32,1.39,1141.0,3500.0,0.0,2271.0,1410.0,255.0,117150.0,2.40679414035242,0.98,10.46,0.39,88.17,3.5,35.25699311628788,6.8,1.05,0.44,87.67,10.84,2.4352947231176683,70.12,10.82,18.09,0.97,11.90598648987537,5.2,78.2444444444445,71.2,31.12,0.0725,5.975,2.29,9.705,2.485,0.0445,0.2,53.54,11.57,0.1065,1.936360274962605,0.26,120.31577780701822,0.1,96.04,0.65,1.07,1.42,0.0,0.0,2.737983682618654,2.0,60.54997813643813,4.044739186446651,2.3,0.0868804353143669,0.0300184780304409,0.1184119580992885,0.400086965029871,4.492097847889045,3.90086965029871,0.0552282628193454,0.08,0.0238347827504978,38.95205248089168,0.0,0.0,0.0,0.0,0.0,0.0,0.0,0.0,0.0,0.0,0.0,0.0,0.0,2150.4346425471817,7.0,1.3,3.54,82.5,25.54545455,11.0,60.0,28.0,8.0,119.1075,131.0,538.0,41.7513863216266,407.0,89.00763358778626
2024-04-08 07:00:00,2.71,1.33,1.38,1146.0,3499.0,0.0,2249.0,1418.0,254.0,116984.0,2.4095191935016,0.98,10.46,0.39,88.17,3.5,36.29085081222383,6.8,1.05,0.44,87.67,10.84,2.5067060366991507,70.12,10.82,18.09,0.97,12.255111434242238,5.2,78.2444444444445,71.2,31.12,0.0725,5.975,2.29,9.705,2.485,0.0445,0.2,53.54,11.57,0.1065,1.936360274962605,0.26,123.84385498643148,0.1,96.04,0.65,1.07,1.42,0.0,0.0,2.818270889536326,2.0,60.54997813643813,4.044739186446651,2.3,0.0868804353143669,0.0300184780304409,0.1184119580992885,0.400086965029871,4.492097847889045,3.90086965029871,0.0552282628193454,0.08,0.0238347827504978,40.09426217237177,0.0,0.0,0.0,0.0,0.0,0.0,0.0,0.0,0.0,0.0,0.0,0.0,0.0,2150.4346425471817,8.0,1.3,3.57,82.5,25.54545455,11.0,60.0,28.0,8.0,119.77,136.0,543.0,42.0438637424172,407.0,91.61764705882354
2024-04-08 08:00:00,2.69,1.28,1.41,1140.0,3499.0,0.0,2240.0,1257.0,229.0,105760.0,2.66507360420775,0.96,10.3,0.37,88.37,3.6,34.74049082211242,7.7,1.02,0.41,88.0,10.57,2.39961852953715,70.19,10.92,17.98,0.91,11.731568061277107,5.2,78.2444444444445,71.2,31.12,0.074,6.08,2.165,9.255,2.55,0.0445,0.2,53.5,11.595,0.102,1.90705242655413,0.245,118.55319484772096,0.1,96.22,0.71,1.2,1.27,0.0,0.0,2.6978732044271885,2.0,59.39473902337413,4.565478307664291,2.345869568762446,0.0945869568762446,0.0286239129371266,0.1270358710364152,0.4432065297155041,5.063663055354195,4.301239210907529,0.0575217412574677,0.09,0.0256880435314366,38.38141889331188,0.0,0.0,0.0,0.0,0.0,0.0,0.0,0.0,0.0,0.0,0.0,0.0,0.0,2150.4346425471817,7.0,1.3,3.52,82.5,25.54545455,11.0,60.0,28.0,8.0,119.6375,135.0,542.0,42.1754385964912,407.0,87.70370370370371
2024-04-08 09:00:00,2.69,1.3,1.39,1149.0,3500.0,95.0,2222.0,1200.0,224.0,102253.0,2.76039560935413,0.96,10.3,0.37,88.37,3.6,37.1465045445898,7.7,1.02,0.41,88.0,10.57,2.565808326346311,70.19,10.92,17.98,0.91,12.54405841687231,5.2,78.2444444444445,71.2,31.12,0.074,6.08,2.165,9.255,2.55,0.0445,0.2,53.5,11.595,0.102,1.90705242655413,0.245,126.76380462602592,0.1,96.22,0.71,1.2,1.27,0.0,0.0,2.884719152706774,2.0,59.39473902337413,4.565478307664291,2.345869568762446,0.0945869568762446,0.0286239129371266,0.1270358710364152,0.4432065297155041,5.063663055354195,4.301239210907529,0.0575217412574677,0.09,0.0256880435314366,41.03959148558517,0.0,0.0,0.0,0.0,0.0,0.0,0.0,0.0,0.0,0.0,0.0,0.0,0.0,2150.4346425471817,8.0,1.3,4.02,82.5,25.54545455,11.0,60.0,28.0,8.0,119.6375,135.0,542.0,43.1998136935258,407.0,93.77777777777776
2024-04-08 10:00:00,2.7,1.3,1.4,1149.0,3499.0,70.0,2245.0,1288.0,237.0,108680.0,2.59559177190925,0.96,10.3,0.37,88.37,3.6,36.148889098684535,7.7,1.02,0.41,88.0,10.57,2.496900361815683,70.19,10.92,17.98,0.91,12.207172171869422,5.2,78.2444444444445,71.2,31.12,0.074,6.08,2.165,9.255,2.55,0.0445,0.2,53.5,11.595,0.102,1.90705242655413,0.245,123.35940544965555,0.1,96.22,0.71,1.2,1.27,0.0,0.0,2.8072464424445065,2.0,59.39473902337413,4.565478307664291,2.345869568762446,0.0945869568762446,0.0286239129371266,0.1270358710364152,0.4432065297155041,5.063663055354195,4.301239210907529,0.0575217412574677,0.09,0.0256880435314366,39.93742236195966,0.0,0.0,0.0,0.0,0.0,0.0,0.0,0.0,0.0,0.0,0.0,0.0,0.0,2150.4346425471817,7.0,1.3,3.83,82.5,25.54545455,11.0,60.0,28.0,8.0,119.6375,135.0,542.0,44.2219152854512,407.0,91.25925925925924
2024-04-08 11:00:00,2.69,1.33,1.36,1145.0,3499.0,405.0,2247.0,1398.0,249.0,114091.0,2.48153749993814,0.96,10.3,0.37,88.37,3.6,33.99961464537395,7.7,1.02,0.41,88.0,10.57,2.3484442323489634,70.19,10.92,17.98,0.91,11.481380482267609,5.2,78.2444444444445,71.2,31.12,0.074,6.08,2.165,9.255,2.55,0.0445,0.2,53.5,11.595,0.102,1.90705242655413,0.245,116.02492781232824,0.1,96.22,0.71,1.2,1.27,0.0,0.0,2.640338324011828,2.0,59.39473902337413,4.565478307664291,2.345869568762446,0.0945869568762446,0.0286239129371266,0.1270358710364152,0.4432065297155041,5.063663055354195,4.301239210907529,0.0575217412574677,0.09,0.0256880435314366,37.56289623532529,0.0,0.0,0.0,0.0,0.0,0.0,0.0,0.0,0.0,0.0,0.0,0.0,0.0,2150.4346425471817,7.0,1.3,3.82,82.5,25.54545455,11.0,60.0,28.0,8.0,119.24,132.0,539.0,42.794355771455,407.0,85.83333333333333
2024-04-08 12:00:00,2.71,1.34,1.37,1148.0,3499.0,559.0,2252.0,1392.0,248.0,113312.0,2.50291332819793,0.96,10.3,0.37,88.37,3.6,34.25028703599975,7.7,1.02,0.41,88.0,10.57,2.365758844179553,70.19,10.92,17.98,0.91,11.56603041501518,5.2,78.2444444444445,71.2,31.12,0.074,6.08,2.165,9.255,2.55,0.0445,0.2,53.5,11.595,0.102,1.90705242655413,0.245,116.88035650851374,0.1,96.22,0.71,1.2,1.27,0.0,0.0,2.659805012874168,2.0,59.39473902337413,4.565478307664291,2.345869568762446,0.0945869568762446,0.0286239129371266,0.1270358710364152,0.4432065297155041,5.063663055354195,4.301239210907529,0.0575217412574677,0.09,0.0256880435314366,37.83983999178692,0.0,0.0,0.0,0.0,0.0,0.0,0.0,0.0,0.0,0.0,0.0,0.0,0.0,2150.4346425471817,7.0,1.3,3.72,82.5,25.54545455,11.0,60.0,28.0,8.0,119.3725,133.0,540.0,42.4502084298286,407.0,86.46616541353383
2024-04-08 13:00:00,2.71,1.33,1.38,1147.0,3500.0,634.0,2252.0,1370.0,247.0,113514.0,2.50121616066596,0.96,10.3,0.37,88.37,3.6,33.80559031218684,7.7,1.02,0.41,88.0,10.57,2.33504245321231,70.19,10.92,17.98,0.91,11.415860116364206,5.2,78.2444444444445,71.2,31.12,0.074,6.08,2.165,9.255,2.55,0.0445,0.2,53.5,11.595,0.102,1.90705242655413,0.245,115.36281268288712,0.1,96.22,0.71,1.2,1.27,0.0,0.0,2.625270803745845,2.0,59.39473902337413,4.565478307664291,2.345869568762446,0.0945869568762446,0.0286239129371266,0.1270358710364152,0.4432065297155041,5.063663055354195,4.301239210907529,0.0575217412574677,0.09,0.0256880435314366,37.34853745594931,0.0,0.0,0.0,0.0,0.0,0.0,0.0,0.0,0.0,0.0,0.0,0.0,0.0,2150.4346425471817,7.0,1.3,3.79,82.5,25.54545455,11.0,60.0,28.0,8.0,119.1075,131.0,538.0,42.1988304093567,407.0,85.34351145038168
2024-04-08 14:00:00,2.7,1.32,1.38,1144.0,3499.0,658.0,2252.0,1382.0,249.0,114243.0,2.485098184211,0.96,10.3,0.37,88.37,3.6,33.66952129930236,7.7,1.02,0.41,88.0,10.57,2.325643802908682,70.19,10.92,17.98,0.91,11.369910768847532,5.2,78.2444444444445,71.2,31.12,0.074,6.08,2.165,9.255,2.55,0.0445,0.2,53.5,11.595,0.102,1.90705242655413,0.245,114.89847220249982,0.1,96.22,0.71,1.2,1.27,0.0,0.0,2.614703971351519,2.0,59.39473902337413,4.565478307664291,2.345869568762446,0.0945869568762446,0.0286239129371266,0.1270358710364152,0.4432065297155041,5.063663055354195,4.301239210907529,0.0575217412574677,0.09,0.0256880435314366,37.19820792236097,0.0,0.0,0.0,0.0,0.0,0.0,0.0,0.0,0.0,0.0,0.0,0.0,0.0,2150.4346425471817,7.0,1.3,3.76,82.5,25.54545455,11.0,60.0,28.0,8.0,118.18,124.0,531.0,42.1529876772844,407.0,85.0
2024-04-08 15:00:00,2.69,1.31,1.38,1147.0,3500.0,513.0,2243.0,1395.0,251.0,114868.0,2.46829052499208,0.96,10.3,0.37,88.37,3.6,33.624164961674204,7.7,1.02,0.41,88.0,10.57,2.32251091947414,70.19,10.92,17.98,0.91,11.354594319675307,5.2,78.2444444444445,71.2,31.12,0.074,6.08,2.165,9.255,2.55,0.0445,0.2,53.5,11.595,0.102,1.90705242655413,0.245,114.74369204237072,0.1,96.22,0.71,1.2,1.27,0.0,0.0,2.611181693886744,2.0,59.39473902337413,4.565478307664291,2.345869568762446,0.0945869568762446,0.0286239129371266,0.1270358710364152,0.4432065297155041,5.063663055354195,4.301239210907529,0.0575217412574677,0.09,0.0256880435314366,37.14809807783152,0.0,0.0,0.0,0.0,0.0,0.0,0.0,0.0,0.0,0.0,0.0,0.0,0.0,2150.4346425471817,7.0,1.3,3.85,82.5,25.54545455,11.0,60.0,28.0,8.0,119.1075,131.0,538.0,42.5908667287978,407.0,84.8854961832061
2024-04-08 16:00:00,2.66,1.34,1.32,1149.0,3499.0,323.0,2257.0,1447.0,253.0,114455.0,2.47140333586616,0.97,10.48,0.38,88.17,3.6,34.7969170351161,6.6,1.03,0.44,87.85,10.68,2.403516038843181,69.98,10.96,18.05,1.01,11.750622713143786,5.2,78.2444444444445,71.2,31.12,0.0715,6.02,2.29,8.9,2.53,0.044,0.205,53.32,11.77,0.1065,1.955257900371975,0.25,118.74575136222153,0.1,96.01,0.48,0.86,1.08,0.0,0.0,2.702255145052882,2.0,59.41254336021054,4.544739186446651,2.1,0.0629347843812231,0.01306413059431,0.122833697726031,0.3935760903243239,4.504576106631577,4.885097896810803,0.1019239178293024,0.0660543490668562,0.02606413059431,38.44375877586989,0.0,0.0,0.0,0.0,0.0,0.0,0.0,0.0,0.0,0.0,0.0,0.0,0.0,2150.4346425471817,8.0,1.3,3.77,82.5,25.54545455,11.0,60.0,28.0,8.0,118.975,130.0,537.0,42.7441860465116,407.0,87.84615384615384
