Repository: saikumar-voptimai/evonith_bf_webapp

# Evonith BF2 — Blast Furnace Intelligence Platform

Monitoring, modelling and optimisation of **Blast Furnace 2 (BF2)** at Evonith Steel: live telemetry from InfluxDB,
manual plant reports from Neon PostgreSQL, a two-zone energy model of the furnace, blend and fuel optimisers, a
conversational assistant (FurnaceMind) and a live digital twin evaluated every hour.

The platform has three deployable parts that share one Python service layer, plus the shared data library:

| Part | Path | What it is |
|---|---|---|
| **Streamlit app** (legacy) | `src/app.py`, `src/custom_pages/` | The original 11-page dashboard; still the home of the model pages. Served under `/legacy` in production |

File: src/data/V13_df_filtered.csv (part 35 of 268)
NM3/HR.,STEAMKGS/HR.,RAFTOC,PERMEABILITYKGS/HR.,TUYEREVELOCITYM/S,HOT BLAST VOLUMENM3/HR.,O2 ENRICHMENT %,COKE_VM%,COKE_ASH%,COKE_IM%,COKE_FC%,COKE_MOIST%,COKE_CALC_MT,NUTCOKE_MOIST%,NUTCOKE_VM%,NUTCOKE_IM%,NUTCOKE_FC%,NUTCOKE_ASH%,NUTCOKE_CALC_MT,PCI_2_FC%,PCI_2_ASH%,PCI_2_VM%,PCI_2_IM%,PCI_2_CALC_MT,SINTER_SP_02_COLD_STRENGTH_AI,SINTER_SP_02_COLD_STRENGTH_TI,SINTER_SP_02_HOT_STRENGTH_RI,SINTER_SP_02_HOT_STRENGTH_RDI,SINTER_SP_02_P%,SINTER_SP_02_SIO2%,SINTER_SP_02_MGO%,SINTER_SP_02_FEO%,SINTER_SP_02_AL2O3%,SINTER_SP_02_NA2O%,SINTER_SP_02_TIO2%,SINTER_SP_02_FE(T)%,SINTER_SP_02_CAO%,SINTER_SP_02_K2O%,SINTER_SP_02_BASICITY,SINTER_SP_02_MNO%,SINTER_CALC_MT,FLUX_TM%,FLUX_SIO2%,FLUX_FE2O3%,FLUX_AL2O3%,FLUX_LOI%,FLUX_MGO%,FLUX_CAO%,FLUX_CALC_MT,GEOMIN TYPE,ORE_FE(T)%,ORE_LOI%,ORE_TM%,ORE_MGO%,ORE_NA2O%,ORE_P%,ORE_TIO2%,ORE_AL2O3%,ORE_SIO2%,ORE_MNO%,ORE_CAO%,ORE_K2O%,ORE_CALC_MT,LLOYDS_PELLET_PCT_SIO2,LLOYDS_PELLET_PCT_AL2O3,LLOYDS_PELLET_PCT_FE2O3,LLOYDS_PELLET_PCT_MGO,LLOYDS_PELLET_PCT_TIO2,LLOYDS_PELLET_PCT_NA2O,TOTAL_PELLET_CALC_MT,LLOYDS_PELLET_PCT_K2O,LLOYDS_PELLET_PCT_TM,LLOYDS_PELLET_PCT_LOI,LLOYDS_PELLET_PCT_MNO,LLOYDS_PELLET_PCT_CAO,LLOYDS_PELLET_PCT_P,DAILYPRODUCTION,CHARGES/HRS.,STOCKRODLEVEL,FURNACE TOP GAS ANALYSISH2%,COKE_DISCHARGE_TIME,WEIGHTED_COKE_ANGLE,TOTAL_COKE_PORTIONS,NON_COKE_DISCHARGE_TIME,WEIGHTED_NON_COKE_ANGLE,TOTAL_NON_COKE_PORTIONS,UNITCOST LAKHS/THM,ACTUALKG/THM.,ACT. FUEL RATEKG/THM.,FURNACETOPGASANALYSISCO2ETACO,COKE RATE KG/THM,PRODUCTIONTONNESPERHR
2024-04-08 17:00:00,2.68,1.33,1.35,1140.0,3500.0,0.0,2255.0,1441.0,248.0,114077.0,2.47159041401805,0.97,10.48,0.38,88.17,3.6,35.58960625889437,6.6,1.03,0.44,87.85,10.68,2.458269201637646,69.98,10.96,18.05,1.01,12.018307117138344,5.2,78.2444444444445,71.2,31.12,0.0715,6.02,2.29,8.9,2.53,0.044,0.205,53.32,11.77,0.1065,1.955257900371975,0.25,121.45083231463158,0.1,96.01,0.48,0.86,1.08,0.0,0.0,2.7638137173603394,2.0,59.41254336021054,4.544739186446651,2.1,0.0629347843812231,0.01306413059431,0.122833697726031,0.3935760903243239,4.504576106631577,4.885097896810803,0.1019239178293024,0.0660543490668562,0.02606413059431,39.31952467410764,0.0,0.0,0.0,0.0,0.0,0.0,0.0,0.0,0.0,0.0,0.0,0.0,0.0,2150.4346425471817,7.0,1.3,3.62,82.5,25.54545455,11.0,60.0,28.0,8.0,119.1075,131.0,538.0,43.0280717901519,407.0,89.8473282442748
2024-04-08 18:00:00,2.66,1.32,1.34,1148.0,3500.0,0.0,2253.0,1423.0,252.0,114356.0,2.46556386096275,0.97,10.48,0.38,88.17,3.6,36.67703845239909,6.6,1.03,0.44,87.85,10.68,2.533381048920133,69.98,10.96,18.05,1.01,12.38552371334154,5.2,78.2444444444445,71.2,31.12,0.0715,6.02,2.29,8.9,2.53,0.044,0.205,53.32,11.77,0.1065,1.955257900371975,0.25,125.16173442538106,0.1,96.01,0.48,0.86,1.08,0.0,0.0,2.8482614067010013,2.0,59.41254336021054,4.544739186446651,2.1,0.0629347843812231,0.01306413059431,0.122833697726031,0.3935760903243239,4.504576106631577,4.885097896810803,0.1019239178293024,0.0660543490668562,0.02606413059431,40.52092366270258,0.0,0.0,0.0,0.0,0.0,0.0,0.0,0.0,0.0,0.0,0.0,0.0,0.0,2150.4346425471817,8.0,1.3,3.79,82.5,25.54545455,11.0,60.0,28.0,8.0,119.6375,135.0,542.0,44.2320819112628,407.0,92.5925925925926
2024-04-08 19:00:00,2.68,1.34,1.34,1156.0,3499.0,0.0,2256.0,1428.0,253.0,114356.0,2.46485982390643,0.97,10.48,0.38,88.17,3.6,38.02097081028992,6.6,1.03,0.44,87.85,10.68,2.6262100479389585,69.98,10.96,18.05,1.01,12.8393582318888,5.2,78.2444444444445,71.2,31.12,0.0715,6.02,2.29,8.9,2.53,0.044,0.205,53.32,11.77,0.1065,1.955257900371975,0.25,129.7479527233038,0.1,96.01,0.48,0.86,1.08,0.0,0.0,2.9526283575158847,2.0,59.41254336021054,4.544739186446651,2.1,0.0629347843812231,0.01306413059431,0.122833697726031,0.3935760903243239,4.504576106631577,4.885097896810803,0.1019239178293024,0.0660543490668562,0.02606413059431,42.00570495311694,0.0,0.0,0.0,0.0,0.0,0.0,0.0,0.0,0.0,0.0,0.0,0.0,0.0,2150.4346425471817,7.0,1.3,3.65,82.5,25.54545455,11.0,60.0,28.0,8.0,119.9025,137.0,544.0,44.7616854708727,407.0,95.98540145985402
2024-04-08 20:00:00,2.7,1.31,1.39,1149.0,3500.0,0.0,2253.0,1393.0,249.0,115639.0,2.4382244833753,0.97,10.48,0.38,88.17,3.6,34.577898477213665,6.6,1.03,0.44,87.85,10.68,2.3883878418195312,69.98,10.96,18.05,1.01,11.67666201028924,5.2,78.2444444444445,71.2,31.12,0.0715,6.02,2.29,8.9,2.53,0.044,0.205,53.32,11.77,0.1065,1.955257900371975,0.25,117.99834252729084,0.1,96.01,0.48,0.86,1.08,0.0,0.0,2.68524662604079,2.0,59.41254336021054,4.544739186446651,2.1,0.0629347843812231,0.01306413059431,0.122833697726031,0.3935760903243239,4.504576106631577,4.885097896810803,0.1019239178293024,0.0660543490668562,0.02606413059431,38.20178628736053,0.0,0.0,0.0,0.0,0.0,0.0,0.0,0.0,0.0,0.0,0.0,0.0,0.0,2150.4346425471817,7.0,1.3,3.6,82.5,25.54545455,11.0,60.0,28.0,8.0,119.3725,133.0,540.0,43.3737750816612,407.0,87.29323308270676
2024-04-08 21:00:00,2.7,1.33,1.37,1150.0,3498.0,0.0,2245.0,1421.0,255.0,116902.0,2.41051964874799,0.97,10.48,0.38,88.17,3.6,36.453786913993184,6.6,1.03,0.44,87.85,10.68,2.5179604686223582,69.98,10.96,18.05,1.01,12.31013356899946,5.2,78.2444444444445,71.2,31.12,0.0715,6.02,2.29,8.9,2.53,0.044,0.205,53.32,11.77,0.1065,1.955257900371975,0.25,124.39988038974832,0.1,96.01,0.48,0.86,1.08,0.0,0.0,2.8309241633558644,2.0,59.41254336021054,4.544739186446651,2.1,0.0629347843812231,0.01306413059431,0.122833697726031,0.3935760903243239,4.504576106631577,4.885097896810803,0.1019239178293024,0.0660543490668562,0.02606413059431,40.274274562147,0.0,0.0,0.0,0.0,0.0,0.0,0.0,0.0,0.0,0.0,0.0,0.0,0.0,2150.4346425471817,7.0,1.3,3.93,82.5,25.54545455,11.0,60.0,28.0,8.0,120.035,138.0,545.0,43.0087678818643,407.0,92.02898550724638
2024-04-08 22:00:00,2.68,1.34,1.34,1156.0,3500.0,0.0,2257.0,1446.0,257.0,116488.0,2.42046411174612,0.97,10.48,0.38,88.17,3.6,38.21140718885885,6.6,1.03,0.44,87.85,10.68,2.639363997462928,69.98,10.96,18.05,1.01,12.903666976056067,5.2,78.2444444444445,71.2,31.12,0.0715,6.02,2.29,8.9,2.53,0.044,0.205,53.32,11.77,0.1065,1.955257900371975,0.25,130.39782382645487,0.1,96.01,0.48,0.86,1.08,0.0,0.0,2.967417244797876,2.0,59.41254336021054,4.544739186446651,2.1,0.0629347843812231,0.01306413059431,0.122833697726031,0.3935760903243239,4.504576106631577,4.885097896810803,0.1019239178293024,0.0660543490668562,0.02606413059431,42.2160997473588,0.0,0.0,0.0,0.0,0.0,0.0,0.0,0.0,0.0,0.0,0.0,0.0,0.0,2150.4346425471817,8.0,1.3,3.61,82.5,25.54545455,11.0,60.0,28.0,8.0,119.3725,133.0,540.0,43.3219567690557,407.0,96.46616541353384
2024-04-08 23:00:00,2.69,1.32,1.37,1165.0,3500.0,0.0,2253.0,1400.0,256.0,115622.0,2.4385827712687,0.96,10.53,0.39,88.12,3.5,35.69574917632204,7.1,1.04,0.45,87.73,10.78,2.406181434223817,70.09,10.84,18.09,0.98,12.342200207058198,5.08888888888889,78.3122222222222,71.2,30.4175,0.0705,6.035,2.37,8.98,2.535,0.0435,0.21,53.29,11.885,0.1164999999999999,1.96933379460314,0.245,122.28769911093808,0.1,95.97,1.1,0.91,1.3,0.0,0.0,3.0526936826126536,2.0,59.93202599086688,4.423156221308783,2.784294400533972,0.0638846719359234,0.01,0.1081494654793224,0.3381676667931136,4.190166911722335,4.700113658692321,0.0677693438718468,0.1286798076368993,0.0474795135700975,36.66490300876315,0.0,0.0,0.0,0.0,0.0,0.0,0.0,0.0,0.0,0.0,0.0,0.0,0.0,2150.4346425471817,8.0,1.3,3.54,82.5,25.54545455,11.0,60.0,28.0,8.0,119.4025,137.0,542.0,43.4192360791532,405.0,90.5839416058394
2024-04-09 00:00:00,2.71,1.3,1.41,1151.0,3498.0,0.0,2289.0,1385.0,256.0,117382.0,2.40066810482352,0.96,10.53,0.39,88.12,3.5,33.80316401675865,7.1,1.04,0.45,87.73,10.78,2.278605927932169,70.09,10.84,18.09,0.98,11.687817949023591,5.08888888888889,78.3122222222222,71.2,30.4175,0.0705,6.035,2.37,8.98,2.535,0.0435,0.21,53.29,11.885,0.1164999999999999,1.96933379460314,0.245,115.80401716350792,0.1,95.97,1.1,0.91,1.3,0.0,0.0,2.890840159610033,2.0,59.93202599086688,4.423156221308783,2.784294400533972,0.0638846719359234,0.01,0.1081494654793224,0.3381676667931136,4.190166911722335,4.700113658692321,0.0677693438718468,0.1286798076368993,0.0474795135700975,34.72093340699204,0.0,0.0,0.0,0.0,0.0,0.0,0.0,0.0,0.0,0.0,0.0,0.0,0.0,2176.346419124858,7.0,1.3,3.89,82.5,25.54545455,11.0,60.0,28.0,8.0,119.1375,135.0,540.0,42.8806390977444,405.0,86.81481481481481
2024-04-09 01:00:00,2.74,1.32,1.42,1150.0,3500.0,0.0,2287.0,1371.0,252.0,116566.0,2.4188453855973,0.96,10.53,0.39,88.12,3.5,33.62748824968428,7.1,1.04,0.45,87.73,10.78,2.266763964142885,70.09,10.84,18.09,0.98,11.6270761089224,5.08888888888889,78.3122222222222,71.2,30.4175,0.0705,6.035,2.37,8.98,2.535,0.0435,0.21,53.29,11.885,0.1164999999999999,1.96933379460314,0.245,115.20218120710432,0.1,95.97,1.1,0.91,1.3,0.0,0.0,2.8758164014116256,2.0,59.93202599086688,4.423156221308783,2.784294400533972,0.0638846719359234,0.01,0.1081494654793224,0.3381676667931136,4.190166911722335,4.700113658692321,0.0677693438718468,0.1286798076368993,0.0474795135700975,34.540487972748444,0.0,0.0,0.0,0.0,0.0,0.0,0.0,0.0,0.0,0.0,0.0,0.0,0.0,2176.346419124858,7.0,1.3,3.62,82.5,25.54545455,11.0,60.0,28.0,8.0,118.74,132.0,537.0,42.5357393953597,405.0,86.36363636363636
2024-04-09 02:00:00,2.74,1.3,1.44,1147.0,3500.0,200.0,2279.0,1355.0,252.0,116800.0,2.41915420599197,0.96,10.53,0.39,88.12,3.5,32.74783753584729,7.1,1.04,0.45,87.73,10.78,2.207468410328307,70.09,10.84,18.09,0.98,11.322927142365357,5.08888888888889,78.3122222222222,71.2,30.4175,0.0705,6.035,2.37,8.98,2.535,0.0435,0.21,53.29,11.885,0.1164999999999999,1.96933379460314,0.245,112.1886441810269,0.1,95.97,1.1,0.91,1.3,0.0,0.0,2.8005888396150764,2.0,59.93202599086688,4.423156221308783,2.784294400533972,0.0638846719359234,0.01,0.1081494654793224,0.3381676667931136,4.190166911722335,4.700113658692321,0.0677693438718468,0.1286798076368993,0.0474795135700975,33.636954391057536,0.0,0.0,0.0,0.0,0.0,0.0,0.0,0.0,0.0,0.0,0.0,0.0,0.0,2176.346419124858,7.0,1.3,3.72,82.5,25.54545455,11.0,60.0,28.0,8.0,119.005,134.0,539.0,42.5730994152047,405.0,84.1044776119403
2024-04-09 03:00:00,2.73,1.3,1.43,1142.0,3498.0,108.0,2260.0,1259.0,232.0,107812.0,2.61689372952571,0.96,10.53,0.39,88.12,3.5,32.93305156987963,7.1,1.04,0.45,87.73,10.78,2.219953330250984,70.09,10.84,18.09,0.98,11.386966943796402,5.08888888888889,78.3122222222222,71.2,30.4175,0.0705,6.035,2.37,8.98,2.535,0.0435,0.21,53.29,11.885,0.1164999999999999,1.96933379460314,0.245,112.8231566534502,0.1,95.97,1.1,0.91,1.3,0.0,0.0,2.816428308590188,2.0,59.93202599086688,4.423156221308783,2.784294400533972,0.0638846719359234,0.01,0.1081494654793224,0.3381676667931136,4.190166911722335,4.700113658692321,0.0677693438718468,0.1286798076368993,0.0474795135700975,33.8271970600127,0.0,0.0,0.0,0.0,0.0,0.0,0.0,0.0,0.0,0.0,0.0,0.0,0.0,2176.346419124858,7.0,1.3,3.63,82.5,25.54545455,11.0,60.0,28.0,8.0,118.6075,131.0,536.0,42.3945958537154,405.0,84.58015267175573
2024-04-09 04:00:00,2.69,1.32,1.37,1145.0,3502.0,0.0,2244.0,1417.0,252.0,115516.0,2.44221312903376,0.96,10.53,0.39,88.12,3.5,37.39641536892189,7.1,1.04,0.45,87.73,10.78,2.5208200540278884,70.09,10.84,18.09,0.98,12.930224358919004,5.08888888888889,78.3122222222222,71.2,30.4175,0.0705,6.035,2.37,8.98,2.535,0.0435,0.21,53.29,11.885,0.1164999999999999,1.96933379460314,0.245,128.11389860100925,0.1,95.97,1.1,0.91,1.3,0.0,0.0,3.198134332050717,2.0,59.93202599086688,4.423156221308783,2.784294400533972,0.0638846719359234,0.01,0.1081494654793224,0.3381676667931136,4.190166911722335,4.700113658692321,0.0677693438718468,0.1286798076368993,0.0474795135700975,38.41174296704361,0.0,0.0,0.0,0.0,0.0,0.0,0.0,0.0,0.0,0.0,0.0,0.0,0.0,2176.346419124858,8.0,1.3,4.06,82.5,25.54545455,11.0,60.0,28.0,8.0,119.6675,139.0,544.0,41.6957838341486,405.0,96.0431654676259
2024-04-09 05:00:00,2.71,1.34,1.37,1169.0,3501.0,0.0,2240.0,1425.0,258.0,116895.0,2.41273020289756,0.96,10.53,0.39,88.12,3.5,37.54842615086205,7.1,1.04,0.45,87.73,10.78,2.531066806925537,70.09,10.84,18.09,0.98,12.982783768586229,5.08888888888889,78.3122222222222,71.2,30.4175,0.0705,6.035,2.37,8.98,2.535,0.0435,0.21,53.29,11.885,0.1164999999999999,1.96933379460314,0.245,128.63466225473434,0.1,95.97,1.1,0.91,1.3,0.0,0.0,3.211134265219945,2.0,59.93202599086688,4.423156221308783,2.784294400533972,0.0638846719359234,0.01,0.1081494654793224,0.3381676667931136,4.190166911722335,4.700113658692321,0.0677693438718468,0.1286798076368993,0.0474795135700975,38.56788090236446,0.0,0.0,0.0,0.0,0.0,0.0,0.0,0.0,0.0,0.0,0.0,0.0,0.0,2176.346419124858,8.0,1.3,4.0,82.5,25.54545455,11.0,60.0,28.0,8.0,120.1975,143.0,548.0,42.3193121078317,405.0,96.43356643356644
2024-04-09 06:00:00,2.72,1.28,1.44,1129.0,3501.0,0.0,2217.0,1287.0,237.0,110240.0,2.55829465880758,0.96,10.53,0.39,88.12,3.5,37.426100040968336,7.1,1.04,0.45,87.73,10.78,2.522821040375208,70.09,10.84,18.09,0.98,12.940488162703266,5.08888888888889,78.3122222222222,71.2,30.4175,0.0705,6.035,2.37,8.98,2.535,0.0435,0.21,53.29,11.885,0.1164999999999999,1.96933379460314,0.245,128.21559334974503,0.1,95.97,1.1,0.91,1.3,0.0,0.0,3.200672959560088,2.0,59.93202599086688,4.423156221308783,2.784294400533972,0.0638846719359234,0.01,0.1081494654793224,0.3381676667931136,4.190166911722335,4.700113658692321,0.0677693438718468,0.1286798076368993,0.0474795135700975,38.442233589780045,0.0,0.0,0.0,0.0,0.0,0.0,0.0,0.0,0.0,0.0,0.0,0.0,0.0,2176.346419124858,7.0,1.3,3.87,82.5,25.54545455,11.0,60.0,28.0,8.0,119.005,134.0,539.0,42.6091037071797,405.0,96.11940298507464
2024-04-09 07:00:00,2.71,1.27,1.44,1118.0,3497.0,0.0,2236.0,1218.0,221.0,104748.0,2.6892682163728,0.96,10.53,0.39,88.12,3.5,34.168052524281414,7.1,1.04,0.45,87.73,10.78,2.3032023567121342,70.09,10.84,18.09,0.98,11.81398218753992,5.08888888888889,78.3122222222222,71.2,30.4175,0.0705,6.035,2.37,8.98,2.535,0.0435,0.21,53.29,11.885,0.1164999999999999,1.96933379460314,0.245,117.05406449537848,0.1,95.97,1.1,0.91,1.3,0.0,0.0,2.9220453553959658,2.0,59.93202599086688,4.423156221308783,2.784294400533972,0.0638846719359234,0.01,0.1081494654793224,0.3381676667931136,4.190166911722335,4.700113658692321,0.0677693438718468,0.1286798076368993,0.0474795135700975,35.09572878308148,0.0,0.0,0.0,0.0,0.0,0.0,0.0,0.0,0.0,0.0,0.0,0.0,0.0,2176.346419124858,8.0,1.3,3.65,82.5,25.54545455,11.0,60.0,28.0,8.0,118.3425,129.0,534.0,42.4,405.0,87.75193798449612
2024-04-09 08:00:00,2.71,1.27,1.44,1120.0,3499.0,0.0,2233.0,1212.0,222.0,104992.0,2.68455584901681,0.96,10.37,0.38,88.29,4.4,33.156431126834455,8.5,1.02,0.43,88.04,10.51,2.2350109142808026,69.9,11.08,18.06,0.96,11.464202897032234,5.08888888888889,78.3122222222222,71.2,29.715,0.0675,5.93,2.245,8.645,2.525,0.043,0.2,53.55,11.7,0.1125,1.9730070980071,0.25,113.58841785902102,0.2,96.41,0.7,0.91,1.25,0.0,0.0,2.835531685829099,2.0,60.24971187887756,4.168861820774811,3.63801216074756,0.0585128959145645,0.0100827007903885,0.110595596704953,0.4072093947236973,4.097200254259252,4.687708540134045,0.0554552318825262,0.0669423359679617,0.0249256447957282,34.05664146106541,0.0,0.0,0.0,0.0,0.0,0.0,0.0,0.0,0.0,0.0,0.0,0.0,0.0,2176.346419124858,7.0,1.3,3.74,82.5,25.54545455,11.0,60.0,28.0,8.0,118.475,130.0,535.0,42.8908276349918,405.0,85.15384615384616
2024-04-09 09:00:00,2.7,1.29,1.41,1123.0,3500.0,232.0,2232.0,1301.0,234.0,109539.0,2.58071953070185,0.96,10.37,0.38,88.29,4.4,34.53420513933164,8.5,1.02,0.43,88.04,10.51,2.3278839965363733,69.9,11.08,18.06,0.96,11.94058350521966,5.08888888888889,78.3122222222222,71.2,29.715,0.0675,5.93,2.245,8.645,2.525,0.043,0.2,53.55,11.7,0.1125,1.9730070980071,0.25,118.30844244936875,0.2,96.41,0.7,0.91,1.25,0.0,0.0,2.9533586574173,2.0,60.24971187887756,4.168861820774811,3.63801216074756,0.0585128959145645,0.0100827007903885,0.110595596704953,0.4072093947236973,4.097200254259252,4.687708540134045,0.0554552318825262,0.0669423359679617,0.0249256447957282,35.47182258772215,0.0,0.0,0.0,0.0,0.0,0.0,0.0,0.0,0.0,0.0,0.0,0.0,0.0,2176.346419124858,8.0,1.3,3.78,82.5,25.54545455,11.0,60.0,28.0,8.0,118.475,130.0,535.0,43.6888681881695,405.0,88.6923076923077
2024-04-09 10:00:00,2.66,1.3,1.36,1163.0,3500.0,0.0,2258.0,1413.0,257.0,115037.0,2.45097657317903,0.96,10.37,0.38,88.29,4.4,38.02265995951144,8.5,1.02,0.43,88.04,10.51,2.563033991035245,69.9,11.08,18.06,0.96,13.146755354737696,5.08888888888889,78.3122222222222,71.2,29.715,0.0675,5.93,2.245,8.645,2.525,0.043,0.2,53.55,11.7,0.1125,1.9730070980071,0.25,130.25930839996272,0.2,96.41,0.7,0.91,1.25,0.0,0.0,3.2516906503680576,2.0,60.24971187887756,4.168861820774811,3.63801216074756,0.0585128959145645,0.0100827007903885,0.110595596704953,0.4072093947236973,4.097200254259252,4.687708540134045,0.0554552318825262,0.0669423359679617,0.0249256447957282,39.05499034813399,0.0,0.0,0.0,0.0,0.0,0.0,0.0,0.0,0.0,0.0,0.0,0.0,0.0,2176.346419124858,7.0,1.3,3.93,82.5,25.54545455,11.0,60.0,28.0,8.0,118.74,132.0,537.0,44.4495730440803,405.0,97.65151515151516
2024-04-09 11:00:00,2.66,1.3,1.36,1154.0,3500.0,0.0,2261.0,1407.0,254.0,114469.0,2.4631313528652,0.96,10.37,0.38,88.29,4.4,37.49941442709732,8.5,1.02,0.43,88.04,10.51,2.527763021390754,69.9,11.08,18.06,0.96,12.96583742284043,5.08888888888889,78.3122222222222,71.2,29.715,0.0675,5.93,2.245,8.645,2.525,0.043,0.2,53.55,11.7,0.1125,1.9730070980071,0.25,128.46675624163893,0.2,96.41,0.7,0.91,1.25,0.0,0.0,3.2069427919223408,2.0,60.24971187887756,4.168861820774811,3.63801216074756,0.0585128959145645,0.0100827007903885,0.110595596704953,0.4072093947236973,4.097200254259252,4.687708540134045,0.0554552318825262,0.0669423359679617,0.0249256447957282,38.51753849074426,0.0,0.0,0.0,0.0,0.0,0.0,0.0,0.0,0.0,0.0,0.0,0.0,0.0,2176.346419124858,8.0,1.3,3.98,82.5,25.54545455,11.0,60.0,28.0,8.0,118.475,130.0,535.0,44.1791044776119,405.0,96.3076923076923
2024-04-09 12:00:00,2.64,1.3,1.34,1169.0,3500.0,0.0,2275.0,1430.0,259.0,115125.0,2.44910416248924,0.96,10.37,0.38,88.29,4.4,37.99316216280119,8.5,1.02,0.43,88.04,10.51,2.561045601593014,69.9,11.08,18.06,0.96,13.136556165168468,5.08888888888889,78.3122222222222,71.2,29.715,0.0675,5.93,2.245,8.645,2.525,0.043,0.2,53.55,11.7,0.1125,1.9730070980071,0.25,130.1582538550442,0.2,96.41,0.7,0.91,1.25,0.0,0.0,3.249168004401907,2.0,60.24971187887756,4.168861820774811,3.63801216074756,0.0585128959145645,0.0100827007903885,0.110595596704953,0.4072093947236973,4.097200254259252,4.687708540134045,0.0554552318825262,0.0669423359679617,0.0249256447957282,39.02469167447368,0.0,0.0,0.0,0.0,0.0,0.0,0.0,0.0,0.0,0.0,0.0,0.0,0.0,2176.346419124858,7.0,1.3,3.7,82.5,25.54545455,11.0,60.0,28.0,8.0,118.74,132.0,537.0,43.0950728660652,405.0,97.57575757575758
2024-04-09 13:00:00,2.64,1.3,1.34,1167.0,3499.0,0.0,2261.0,1395.0,255.0,114417.0,2.46354647853953,0.96,10.37,0.38,88.29,4.4,37.75455776274495,8.5,1.02,0.43,88.04,10.51,2.544961740326971,69.9,11.08,18.06,0.96,13.05405605398625,5.08888888888889,78.3122222222222,71.2,29.715,0.0675,5.93,2.245,8.645,2.525,0.043,0.2,53.55,11.7,0.1125,1.9730070980071,0.25,129.3408348694811,0.2,96.41,0.7,0.91,1.25,0.0,0.0,3.228762601475711,2.0,60.24971187887756,4.168861820774811,3.63801216074756,0.0585128959145645,0.0100827007903885,0.110595596704953,0.4072093947236973,4.097200254259252,4.687708540134045,0.0554552318825262,0.0669423359679617,0.0249256447957282,38.77960906975476,0.0,0.0,0.0,0.0,0.0,0.0,0.0,0.0,0.0,0.0,0.0,0.0,0.0,2176.346419124858,8.0,1.3,3.91,82.5,25.54545455,11.0,60.0,28.0,8.0,119.1375,135.0,540.0,42.6467203682394,405.0,96.96296296296296
2024-04-09 14:00:00,2.7,1.3,1.4,1154.0,3499.0,0.0,2245.0,1361.0,251.0,114387.0,2.46419221115153,0.96,10.37,0.38,88.29,4.4,36.23707435280999,8.5,1.02,0.43,88.04,10.51,2.4426711177183225,69.9,11.08,18.06,0.96,12.52936937592291,5.08888888888889,78.3122222222222,71.2,29.715,0.0675,5.93,2.245,8.645,2.525,0.043,0.2,53.55,11.7,0.1125,1.9730070980071,0.25,124.14218912252312,0.2,96.41,0.7,0.91,1.25,0.0,0.0,3.098987708782025,2.0,60.24971187887756,4.168861820774811,3.63801216074756,0.0585128959145645,0.0100827007903885,0.110595596704953,0.4072093947236973,4.097200254259252,4.687708540134045,0.0554552318825262,0.0669423359679617,0.0249256447957282,37.22092537977694,0.0,0.0,0.0,0.0,0.0,0.0,0.0,0.0,0.0,0.0,0.0,0.0,0.0,2176.346419124858,7.0,1.3,3.92,82.5,25.54545455,11.0,60.0,28.0,8.0,119.4025,137.0,542.0,43.9651216154199,405.0,93.06569343065694
2024-04-09 15:00:00,2.66,1.3,1.36,1158.0,3499.0,0.0,2237.0,1398.0,253.0,114146.0,2.46939190493431,0.96,10.37,0.38,88.29,4.4,37.18492253294036,8.5,1.02,0.43,88.04,10.51,2.506563730875896,69.9,11.08,18.06,0.96,12.85709837097156,5.08888888888889,78.3122222222222,71.2,29.715,0.0675,5.93,2.245,8.645,2.525,0.043,0.2,53.55,11.7,0.1125,1.9730070980071,0.25,127.38935932427697,0.2,96.41,0.7,0.91,1.25,0.0,0.0,3.180047504929382,2.0,60.24971187887756,4.168861820774811,3.63801216074756,0.0585128959145645,0.0100827007903885,0.110595596704953,0.4072093947236973,4.097200254259252,4.687708540134045,0.0554552318825262,0.0669423359679617,0.0249256447957282,38.19450801618131,0.0,0.0,0.0,0.0,0.0,0.0,0.0,0.0,0.0,0.0,0.0,0.0,0.0,2176.346419124858,7.0,1.3,3.75,82.5,25.54545455,11.0,60.0,28.0,8.0,119.8,140.0,545.0,44.3363446838082,405.0,95.5
2024-04-09 16:00:00,2.67,1.3,1.37,1159.0,3500.0,0.0,2270.0,1388.0,253.0,113945.0,2.47445196497495,0.98,10.64,0.38,88.0,4.3,33.97891523782942,6.9,1.02,0.44,87.82,10.72,2.29045297792946,69.84,11.01,18.23,0.92,11.748585878178842,5.08888888888889,78.3122222222222,71.2,29.0125,0.0705,6.029999999999999,2.215,9.07,2.5,0.045,0.21,53.455,11.8,0.113,1.95694228627219,0.2299999999999999,116.40611161275224,0.3,95.87,0.71,1.08,1.2,0.0,0.0,2.9058703706198656,2.0,60.46921114371055,4.224810237116553,3.907435520427177,0.0415705599466028,0.0089256447957282,0.1201661566515558,0.3739779835247652,4.199514366248573,4.233747963044744,0.0708270079038851,0.0400834558611673,0.0342230656128153,34.90145634383813,0.0,0.0,0.0,0.0,0.0,0.0,0.0,0.0,0.0,0.0,0.0,0.0,0.0,2176.346419124858,8.0,1.3,3.62,82.5,25.54545455,11.0,60.0,28.0,8.0,119.6675,139.0,544.0,44.54900160661,405.0,87.26618705035972
2024-04-09 17:00:00,2.7,1.29,1.41,1153.0,3498.0,0.0,2276.0,1354.0,250.0,113953.0,2.47286530078393,0.98,10.64,0.38,88.0,4.3,33.976217757458784,6.9,1.02,0.44,87.82,10.72,2.2902711459932554,69.84,11.01,18.23,0.92,11.747653194496408,5.08888888888889,78.3122222222222,71.2,29.0125,0.0705,6.029999999999999,2.215,9.07,2.5,0.045,0.21,53.455,11.8,0.113,1.95694228627219,0.2299999999999999,116.39687049369653,0.3,95.87,0.71,1.08,1.2,0.0,0.0,2.90563968261145,2.0,60.46921114371055,4.224810237116553,3.907435520427177,0.0415705599466028,0.0089256447957282,0.1201661566515558,0.3739779835247652,4.199514366248573,4.233747963044744,0.0708270079038851,0.0400834558611673,0.0342230656128153,34.89868562579917,0.0,0.0,0.0,0.0,0.0,0.0,0.0,0.0,0.0,0.0,0.0,0.0,0.0,2176.346419124858,7.0,1.3,3.51,82.5,25.54545455,11.0,60.0,28.0,8.0,119.1375,135.0,540.0,44.7296058661778,405.0,87.25925925925925
2024-04-09 18:00:00,2.65,1.3,1.35,1145.0,3501.0,0.0,2293.0,1406.0,252.0,114134.0,2.47106219393369,0.98,10.64,0.38,88.0,4.3,33.051943452803386,6.9,1.02,0.44,87.82,10.72,2.2279676022013475,69.84,11.01,18.23,0.92,11.428075127709024,5.08888888888889,78.3122222222222,71.2,29.0125,0.0705,6.029999999999999,2.215,9.07,2.5,0.045,0.21,53.455,11.8,0.113,1.95694228627219,0.2299999999999999,113.2304604680836,0.3,95.87,0.71,1.08,1.2,0.0,0.0,2.826595919812535,2.0,60.46921114371055,4.224810237116553,3.907435520427177,0.0415705599466028,0.0089256447957282,0.1201661566515558,0.3739779835247652,4.199514366248573,4.233747963044744,0.0708270079038851,0.0400834558611673,0.0342230656128153,33.94931690499469,0.0,0.0,0.0,0.0,0.0,0.0,0.0,0.0,0.0,0.0,0.0,0.0,0.0,2176.346419124858,7.0,1.3,3.37,82.5,25.54545455,11.0,60.0,28.0,8.0,118.6075,131.0,536.0,43.2244614315497,405.0,84.8854961832061
2024-04-09 19:00:00,2.61,1.3,1.31,1153.0,3500.0,0.0,2279.0,1479.0,261.0,116352.0,2.42329169416692,0.98,10.64,0.38,88.0,4.3,35.249867068748,6.9,1.02,0.44,87.82,10.72,2.376125383465568,69.84,11.01,18.23,0.92,12.18803153523006,5.08888888888889,78.3122222222222,71.2,29.0125,0.0705,6.029999999999999,2.215,9.07,2.5,0.045,0.21,53.455,11.8,0.113,1.95694228627219,0.2299999999999999,120.76018117762254,0.3,95.87,0.71,1.08,1.2,0.0,0.0,3.014561929549906,2.0,60.46921114371055,4.224810237116553,3.907435520427177,0.0415705599466028,0.0089256447957282,0.1201661566515558,0.3739779835247652,4.199514366248573,4.233747963044744,0.0708270079038851,0.0400834558611673,0.0342230656128153,36.20691502406525,0.0,0.0,0.0,0.0,0.0,0.0,0.0,0.0,0.0,0.0,0.0,0.0,0.0,2176.346419124858,8.0,1.3,3.59,82.5,25.54545455,11.0,60.0,28.0,8.0,118.74,132.0,537.0,41.6857535501603,405.0,90.53030303030305
2024-04-09 20:00:00,2.66,1.3,1.36,1150.0,3499.0,0.0,2286.0,1433.0,259.0,116996.0,2.40927219539181,0.98,10.64,0.38,88.0,4.3,33.795017721076846,6.9,1.02,0.44,87.82,10.72,2.2780568018911262,69.84,11.01,18.23,0.92,11.685001277162916,5.08888888888889,78.3122222222222,71.2,29.0125,0.0705,6.029999999999999,2.215,9.07,2.5,0.045,0.21,53.455,11.8,0.113,1.95694228627219,0.2299999999999999,115.77610930954228,0.3,95.87,0.71,1.08,1.2,0.0,0.0,2.890143489952206,2.0,60.46921114371055,4.224810237116553,3.907435520427177,0.0415705599466028,0.0089256447957282,0.1201661566515558,0.3739779835247652,4.199514366248573,4.233747963044744,0.0708270079038851,0.0400834558611673,0.0342230656128153,34.712565936132165,0.0,0.0,0.0,0.0,0.0,0.0,0.0,0.0,0.0,0.0,0.0,0.0,0.0,2176.346419124858,7.0,1.3,3.61,82.5,25.54545455,11.0,60.0,28.0,8.0,118.6075,131.0,536.0,42.4153498871332,405.0,86.79389312977099
2024-04-09 21:00:00,2.63,1.3,1.33,1155.0,3500.0,0.0,2242.0,1469.0,262.0,116971.0,2.41047514747447,0.98,10.64,0.38,88.0,4.3,36.29391682238303,6.9,1.02,0.44,87.82,10.72,2.4465027586872923,69.84,11.01,18.23,0.92,12.549023288669456,5.08888888888889,78.3122222222222,71.2,29.0125,0.0705,6.029999999999999,2.215,9.07,2.5,0.045,0.21,53.455,11.8,0.113,1.95694228627219,0.2299999999999999,124.3369219682055,0.3,95.87,0.71,1.08,1.2,0.0,0.0,3.103848865972271,2.0,60.46921114371055,4.224810237116553,3.907435520427177,0.0415705599466028,0.0089256447957282,0.1201661566515558,0.3739779835247652,4.199514366248573,4.233747963044744,0.0708270079038851,0.0400834558611673,0.0342230656128153,37.27931114507856,0.0,0.0,0.0,0.0,0.0,0.0,0.0,0.0,0.0,0.0,0.0,0.0,0.0,2176.346419124858,8.0,1.3,3.68,82.5,25.54545455,11.0,60.0,28.0,8.0,119.4025,137.0,542.0,42.4679487179487,405.0,93.2116788321168
2024-04-09 22:00:00,2.67,1.3,1.37,1156.0,3499.0,0.0,2229.0,1396.0,254.0,114567.0,2.46032288519355,0.98,10.64,0.38,88.0,4.3,35.23532590135562,6.9,1.02,0.44,87.82,10.72,2.375145191487004,69.84,11.01,18.23,0.92,12.183003765724102,5.08888888888889,78.3122222222222,71.2,29.0125,0.0705,6.029999999999999,2.215,9.07,2.5,0.045,0.21,53.455,11.8,0.113,1.95694228627219,0.2299999999999999,120.71036555688806,0.3,95.87,0.71,1.08,1.2,0.0,0.0,3.0133183716792686,2.0,60.46921114371055,4.224810237116553,3.907435520427177,0.0415705599466028,0.0089256447957282,0.1201661566515558,0.3739779835247652,4.199514366248573,4.233747963044744,0.0708270079038851,0.0400834558611673,0.0342230656128153,36.19197905817638,0.0,0.0,0.0,0.0,0.0,0.0,0.0,0.0,0.0,0.0,0.0,0.0,0.0,2176.346419124858,7.0,1.3,3.9,82.5,25.54545455,11.0,60.0,28.0,8.0,120.065,142.0,547.0,42.3004694835681,405.0,90.49295774647888
2024-04-09 23:00:00,2.71,1.29,1.42,1158.0,3500.0,0.0,2256.0,1370.0,255.0,116549.0,2.4191980003417,0.98,10.6,0.4,88.02,4.3,33.80929915212905,7.2,1.05,0.44,87.65,10.86,2.322065496633374,69.84,10.97,18.12,1.07,11.96862046263229,5.11111111111111,78.0888888888889,66.42,28.31,0.069,5.935,2.335,8.36,2.54,0.0455,0.2,53.435,11.785,0.1115,1.985714285714285,0.225,116.90228612043316,0.3,96.2,0.68,0.94,1.32,0.0,0.0,3.1223528427537426,2.0,60.52760027752514,4.107626404197639,3.604760822912112,0.0614288148447748,0.0126190773699169,0.1189526189593353,0.3555252808395277,4.319527893506777,4.11763151593791,0.0714288148447748,0.061904897135986,0.0312857061718408,33.87921875769364,0.0,0.0,0.0,0.0,0.0,0.0,0.0,0.0,0.0,0.0,0.0,0.0,0.0,2176.346419124858,7.0,1.3,3.99,82.5,25.54545455,11.0,60.0,28.0,8.0,119.8,140.0,545.0,42.830054515288,405.0,86.78571428571429
2024-04-10 00:00:00,2.74,1.28,1.46,1152.0,3500.0,0.0,2261.0,1325.0,252.0,116121.0,2.42810959639197,0.98,10.6,0.4,88.02,4.3,35.18644397055202,7.2,1.05,0.44,87.65,10.86,2.416649547380431,69.84,10.97,18.12,1.07,12.456134965066076,5.11111111111111,78.0888888888889,66.42,28.31,0.069,5.935,2.335,8.36,2.54,0.0455,0.2,53.435,11.785,0.1115,1.985714285714285,0.225,121.66403456331432,0.3,96.2,0.68,0.94,1.32,0.0,0.0,3.249534776319963,2.0,60.52760027752514,4.107626404197639,3.604760822912112,0.0614288148447748,0.0126190773699169,0.1189526189593353,0.3555252808395277,4.319527893506777,4.11763151593791,0.0714288148447748,0.061904897135986,0.0312857061718408,35.259211592044906,0.0,0.0,0.0,0.0,0.0,0.0,0.0,0.0,0.0,0.0,0.0,0.0,0.0,2177.4768549235464,7.0,1.3,3.75,82.5,25.54545455,11.0,60.0,28.0,8.0,119.27,136.0,541.0,43.4567319028531,405.0,90.36764705882354
2024-04-10 01:00:00,2.7,1.27,1.43,1137.0,3377.0,247.0,2264.0,1212.0,225.0,103745.0,2.62992185706502,0.98,10.6,0.4,88.02,4.3,31.75798451939368,7.2,1.05,0.44,87.65,10.86,2.1811786089761944,69.84,10.97,18.12,1.07,11.242447282342996,5.11111111111111,78.0888888888889,66.42,28.31,0.069,5.935,2.335,8.36,2.54,0.0455,0.2,53.435,11.785,0.1115,1.985714285714285,0.225,109.80946325415492,0.3,96.2,0.68,0.94,1.32,0.0,0.0,2.932910049335166,2.0,60.52760027752514,4.107626404197639,3.604760822912112,0.0614288148447748,0.0126190773699169,0.1189526189593353,0.3555252808395277,4.319527893506777,4.11763151593791,0.0714288148447748,0.061904897135986,0.0312857061718408,31.8236618864734,0.0,0.0,0.0,0.0,0.0,0.0,0.0,0.0,0.0,0.0,0.0,0.0,0.0,2177.4768549235464,7.0,1.3,3.81,82.5,25.54545455,11.0,60.0,28.0,8.0,118.21,128.0,533.0,42.0042144696792,405.0,81.5625
2024-04-10 02:00:00,2.67,1.28,1.39,1144.0,3501.0,198.0,2257.0,1303.0,238.0,108392.0,2.60780933992115,0.98,10.6,0.4,88.02,4.3,33.597904904297586,7.2,1.05,0.44,87.65,10.86,2.307546671890292,69.84,10.97,18.12,1.07,11.893786095055075,5.11111111111111,78.0888888888889,66.42,28.31,0.069,5.935,2.335,8.36,2.54,0.0455,0.2,53.435,11.785,0.1115,1.985714285714285,0.225,116.17134902726804,0.3,96.2,0.68,0.94,1.32,0.0,0.0,3.1028301833904592,2.0,60.52760027752514,4.107626404197639,3.604760822912112,0.0614288148447748,0.0126190773699169,0.1189526189593353,0.3555252808395277,4.319527893506777,4.11763151593791,0.0714288148447748,0.061904897135986,0.0312857061718408,33.6673873342094,0.0,0.0,0.0,0.0,0.0,0.0,0.0,0.0,0.0,0.0,0.0,0.0,0.0,2177.4768549235464,8.0,1.3,3.98,82.5,25.54545455,11.0,60.0,28.0,8.0,118.74,132.0,537.0,41.7718560074801,405.0,86.28787878787878
2024-04-10 03:00:00,2.68,1.3,1.38,1143.0,3501.0,67.0,2266.0,1308.0,237.0,108342.0,2.60508845540328,0.98,10.6,0.4,88.02,4.3,33.73570769327254,7.2,1.05,0.44,87.65,10.86,2.3170111420107387,69.84,10.97,18.12,1.07,11.942568806359208,5.11111111111111,78.0888888888889,66.42,28.31,0.069,5.935,2.335,8.36,2.54,0.0455,0.2,53.435,11.785,0.1115,1.985714285714285,0.225,116.64782921079556,0.3,96.2,0.68,0.94,1.32,0.0,0.0,3.115556532078117,2.0,60.52760027752514,4.107626404197639,3.604760822912112,0.0614288148447748,0.0126190773699169,0.1189526189593353,0.3555252808395277,4.319527893506777,4.11763151593791,0.0714288148447748,0.061904897135986,0.0312857061718408,33.805475107401485,0.0,0.0,0.0,0.0,0.0,0.0,0.0,0.0,0.0,0.0,0.0,0.0,0.0,2177.4768549235464,8.0,1.3,3.86,82.5,25.54545455,11.0,60.0,28.0,8.0,119.005,134.0,539.0,42.399438727783,405.0,86.64179104477611
2024-04-10 04:00:00,2.69,1.3,1.39,1158.0,3498.0,0.0,2249.0,1344.0,248.0,112648.0,2.50149593950667,0.98,10.6,0.4,88.02,4.3,35.21136661176137,7.2,1.05,0.44,87.65,10.86,2.418361265951609,69.84,10.97,18.12,1.07,12.464957674824683,5.11111111111111,78.0888888888889,66.42,28.31,0.069,5.935,2.335,8.36,2.54,0.0455,0.2,53.435,11.785,0.1115,1.985714285714285,0.225,121.7502094857942,0.3,96.2,0.68,0.94,1.32,0.0,0.0,3.25183642946216,2.0,60.52760027752514,4.107626404197639,3.604760822912112,0.0614288148447748,0.0126190773699169,0.1189526189593353,0.3555252808395277,4.319527893506777,4.11763151593791,0.0714288148447748,0.061904897135986,0.0312857061718408,35.2841857747321,0.0,0.0,0.0,0.0,0.0,0.0,0.0,0.0,0.0,0.0,0.0,0.0,0.0,2177.4768549235464,7.0,1.3,3.71,82.5,25.54545455,11.0,60.0,28.0,8.0,119.6675,139.0,544.0,43.1211979410388,405.0,90.431654676259
2024-04-10 05:00:00,2.68,1.3,1.38,1165.0,3500.0,0.0,2237.0,1401.0,258.0,116130.0,2.42792152728439,0.98,10.6,0.4,88.02,4.3,37.528633210494064,7.2,1.05,0.44,87.65,10.86,2.577514071551228,69.84,10.97,18.12,1.07,13.285278862382333,5.11111111111111,78.0888888888889,66.42,28.31,0.069,5.935,2.335,8.36,2.54,0.0455,0.2,53.435,11.785,0.1115,1.985714285714285,0.225,129.7626134615007,0.3,96.2,0.68,0.94,1.32,0.0,0.0,3.465840390899369,2.0,60.52760027752514,4.107626404197639,3.604760822912112,0.0614288148447748,0.0126190773699169,0.1189526189593353,0.3555252808395277,4.319527893506777,4.11763151593791,0.0714288148447748,0.061904897135986,0.0312857061718408,37.60624461615051,0.0,0.0,0.0,0.0,0.0,0.0,0.0,0.0,0.0,0.0,0.0,0.0,0.0,2177.4768549235464,8.0,1.3,3.86,82.5,25.54545455,11.0,60.0,28.0,8.0,119.9325,141.0,546.0,42.8273947246645,405.0,96.38297872340424
2024-04-10 06:00:00,2.61,1.3,1.31,1168.0,3501.0,0.0,2227.0,1462.0,261.0,115113.0,2.45005873506949,0.98,10.6,0.4,88.02,4.3,37.55019552054273,7.2,1.05,0.44,87.65,10.86,2.578994998321299,69.84,10.97,18.12,1.07,13.292912002132107,5.11111111111111,78.0888888888889,66.42,28.31,0.069,5.935,2.335,8.36,2.54,0.0455,0.2,53.435,11.785,0.1115,1.985714285714285,0.225,129.83716937960438,0.3,96.2,0.68,0.94,1.32,0.0,0.0,3.467831711091304,2.0,60.52760027752514,4.107626404197639,3.604760822912112,0.0614288148447748,0.0126190773699169,0.1189526189593353,0.3555252808395277,4.319527893506777,4.11763151593791,0.0714288148447748,0.061904897135986,0.0312857061718408,37.62785151831589,0.0,0.0,0.0,0.0,0.0,0.0,0.0,0.0,0.0,0.0,0.0,0.0,0.0,2177.4768549235464,8.0,1.3,4.18,82.5,25.54545455,11.0,60.0,28.0,8.0,120.595,146.0,551.0,41.7841460596256,405.0,96.43835616438356
2024-04-10 07:00:00,2.6,1.3,1.3,1167.0,3499.0,0.0,2223.0,1463.0,259.0,114219.0,2.46781457868514,0.98,10.6,0.4,88.02,4.3,37.93045801383209,7.2,1.05,0.44,87.65,10.86,2.605111908090941,69.84,10.97,18.12,1.07,13.427526370737494,5.11111111111111,78.0888888888889,66.42,28.31,0.069,5.935,2.335,8.36,2.54,0.0455,0.2,53.435,11.785,0.1115,1.985714285714285,0.225,131.15200156797235,0.3,96.2,0.68,0.94,1.32,0.0,0.0,3.502949672915126,2.0,60.52760027752514,4.107626404197639,3.604760822912112,0.0614288148447748,0.0126190773699169,0.1189526189593353,0.3555252808395277,4.319527893506777,4.11763151593791,0.0714288148447748,0.061904897135986,0.0312857061718408,38.008900416653816,0.0,0.0,0.0,0.0,0.0,0.0,0.0,0.0,0.0,0.0,0.0,0.0,0.0,2177.4768549235464,7.0,1.3,4.05,82.5,25.54545455,11.0,60.0,28.0,8.0,120.7275,147.0,552.0,41.7896462871867,405.0,97.41496598639456
2024-04-10 08:00:00,2.65,1.29,1.36,1158.0,3499.0,0.0,2228.0,1388.0,252.0,113009.0,2.49422219247639,0.98,10.57,0.4,88.05,4.0,36.91908998244136,7.5,1.04,0.46,87.76,10.74,2.535649870456762,70.12,10.9,17.64,1.34,13.069498241810935,5.11111111111111,78.0888888888889,66.42,28.31,0.0725,6.005,2.29,8.315000000000001,2.585,0.049,0.205,53.265,11.93,0.1175,1.98666520612982,0.25,127.6549981415866,0.2,96.01,0.8,1.35,1.24,0.0,0.0,3.409547918750571,2.0,59.05712419523393,5.113820585723655,4.185711851552252,0.0766668559903804,0.0122857629689549,0.0874765366681241,0.4393345071403585,4.784288148447748,4.660962956034105,0.063809794271972,0.1152380411456056,0.0465237473174464,36.99544081709668,0.0,0.0,0.0,0.0,0.0,0.0,0.0,0.0,0.0,0.0,0.0,0.0,0.0,2177.4768549235464,8.0,1.3,4.0,82.5,25.54545455,11.0,60.0,28.0,8.0,119.4025,137.0,542.0,43.5324553151458,405.0,94.81751824817518
2024-04-10 09:00:00,2.68,1.3,1.38,1145.0,3499.0,0.0,2236.0,1370.0,249.0,113866.0,2.47546066834305,0.98,10.57,0.4,88.05,4.0,38.50435926404137,7.5,1.04,0.46,87.76,10.74,2.644528172994552,70.12,10.9,17.64,1.34,13.630689595620629,5.11111111111111,78.0888888888889,66.42,28.31,0.0725,6.005,2.29,8.315000000000001,2.585,0.049,0.205,53.265,11.93,0.1175,1.98666520612982,0.25,133.1363777555697,0.2,96.01,0.8,1.35,1.24,0.0,0.0,3.5559505408712435,2.0,59.05712419523393,5.113820585723655,4.185711851552252,0.0766668559903804,0.0122857629689549,0.0874765366681241,0.4393345071403585,4.784288148447748,4.660962956034105,0.063809794271972,0.1152380411456056,0.0465237473174464,38.58398852817209,0.0,0.0,0.0,0.0,0.0,0.0,0.0,0.0,0.0,0.0,0.0,0.0,0.0,2177.4768549235464,7.0,1.3,3.76,82.5,25.54545455,11.0,60.0,28.0,8.0,119.1375,135.0,540.0,44.6577243293247,405.0,98.88888888888889
2024-04-10 10:00:00,2.69,1.3,1.39,1146.0,3501.0,0.0,2257.0,1372.0,250.0,114243.0,2.46870591072856,0.98,10.57,0.4,88.05,4.0,35.16309939359214,7.5,1.04,0.46,87.76,10.74,2.415046212261057,70.12,10.9,17.64,1.34,12.44787089605251,5.11111111111111,78.0888888888889,66.42,28.31,0.0725,6.005,2.29,8.315000000000001,2.585,0.049,0.205,53.265,11.93,0.1175,1.98666520612982,0.25,121.58331610763608,0.2,96.01,0.8,1.35,1.24,0.0,0.0,3.247378860401518,2.0,59.05712419523393,5.113820585723655,4.185711851552252,0.0766668559903804,0.0122857629689549,0.0874765366681241,0.4393345071403585,4.784288148447748,4.660962956034105,0.063809794271972,0.1152380411456056,0.0465237473174464,35.235818737136235,0.0,0.0,0.0,0.0,0.0,0.0,0.0,0.0,0.0,0.0,0.0,0.0,0.0,2177.4768549235464,7.0,1.3,3.82,82.5,25.54545455,11.0,60.0,28.0,8.0,118.475,130.0,535.0,43.1299487657196,405.0,90.3076923076923
2024-04-10 11:00:00,2.72,1.29,1.43,1138.0,3498.0,523.0,2249.0,1365.0,248.0,116091.0,2.44102701284048,0.98,10.57,0.4,88.05,4.0,32.60973123064177,7.5,1.04,0.46,87.76,10.74,2.2396776521288126,70.12,10.9,17.64,1.34,11.543968856965222,5.11111111111111,78.0888888888889,66.42,28.31,0.0725,6.005,2.29,8.315000000000001,2.585,0.049,0.205,53.265,11.93,0.1175,1.98666520612982,0.25,112.75454464411312,0.2,96.01,0.8,1.35,1.24,0.0,0.0,3.0115704721142698,2.0,59.05712419523393,5.113820585723655,4.185711851552252,0.0766668559903804,0.0122857629689549,0.0874765366681241,0.4393345071403585,4.784288148447748,4.660962956034105,0.063809794271972,0.1152380411456056,0.0465237473174464,32.677170059673834,0.0,0.0,0.0,0.0,0.0,0.0,0.0,0.0,0.0,0.0,0.0,0.0,0.0,2177.4768549235464,7.0,1.3,3.98,82.5,25.54545455,11.0,60.0,28.0,8.0,118.21,128.0,533.0,42.8065201984408,405.0,83.75
2024-04-10 12:00:00,2.7,1.3,1.4,1128.0,3501.0,1016.0,2228.0,1366.0,246.0,115300.0,2.47319223709365,0.98,10.57,0.4,88.05,4.0,30.162061592520924,7.5,1.04,0.46,87.76,10.74,2.0715686005846425,70.12,10.9,17.64,1.34,10.677484497595348,5.11111111111111,78.0888888888889,66.42,28.31,0.0725,6.005,2.29,8.315000000000001,2.585,0.049,0.205,53.265,11.93,0.1175,1.98666520612982,0.25,104.291246571107,0.2,96.01,0.8,1.35,1.24,0.0,0.0,2.7855235428857057,2.0,59.05712419523393,5.113820585723655,4.185711851552252,0.0766668559903804,0.0122857629689549,0.0874765366681241,0.4393345071403585,4.784288148447748,4.660962956034105,0.063809794271972,0.1152380411456056,0.0465237473174464,30.224438497764503,0.0,0.0,0.0,0.0,0.0,0.0,0.0,0.0,0.0,0.0,0.0,0.0,0.0,2177.4768549235464,7.0,1.3,4.04,82.5,25.54545455,11.0,60.0,28.0,8.0,119.535,138.0,543.0,42.4554826616682,405.0,77.46376811594203
2024-04-10 13:00:00,2.7,1.3,1.4,1137.0,3500.0,99.0,2232.0,1374.0,249.0,115685.0,2.43985237902243,0.98,10.57,0.4,88.05,4.0,33.1263951697725,7.5,1.04,0.46,87.76,10.74,2.275162785997214,70.12,10.9,17.64,1.34,11.726869856076728,5.11111111111111,78.0888888888889,66.42,28.31,0.0725,6.005,2.29,8.315000000000001,2.585,0.049,0.205,53.265,11.93,0.1175,1.98666520612982,0.25,114.54101159714268,0.2,96.01,0.8,1.35,1.24,0.0,0.0,3.059285365931924,2.0,59.05712419523393,5.113820585723655,4.185711851552252,0.0766668559903804,0.0122857629689549,0.0874765366681241,0.4393345071403585,4.784288148447748,4.660962956034105,0.063809794271972,0.1152380411456056,0.0465237473174464,33.1949024900108,0.0,0.0,0.0,0.0,0.0,0.0,0.0,0.0,0.0,0.0,0.0,0.0,0.0,2177.4768549235464,7.0,1.3,4.0,82.5,25.54545455,11.0,60.0,28.0,8.0,118.475,130.0,535.0,43.6448598130841,405.0,85.07692307692308
2024-04-10 14:00:00,2.65,1.3,1.35,1148.0,3500.0,99.0,2216.0,1435.0,257.0,116154.0,2.42999607731838,0.98,10.57,0.4,88.05,4.0,33.036540571662805,7.5,1.04,0.46,87.76,10.74,2.2689914583679265,70.12,10.9,17.64,1.34,11.69506098666603,5.11111111111111,78.0888888888889,66.42,28.31,0.0725,6.005,2.29,8.315000000000001,2.585,0.049,0.205,53.265,11.93,0.1175,1.98666520612982,0.25,114.23032169226796,0.2,96.01,0.8,1.35,1.24,0.0,0.0,3.050987123528853,2.0,59.05712419523393,5.113820585723655,4.185711851552252,0.0766668559903804,0.0122857629689549,0.0874765366681241,0.4393345071403585,4.784288148447748,4.660962956034105,0.063809794271972,0.1152380411456056,0.0465237473174464,33.1048620673435,0.0,0.0,0.0,0.0,0.0,0.0,0.0,0.0,0.0,0.0,0.0,0.0,0.0,2177.4768549235464,8.0,1.3,3.95,82.5,25.54545455,11.0,60.0,28.0,8.0,118.475,130.0,535.0,43.6603687684953,405.0,84.84615384615384
2024-04-10 15:00:00,2.63,1.3,1.33,1151.0,3499.0,0.0,2250.0,1454.0,259.0,116173.0,2.42633033865104,0.98,10.57,0.4,88.05,4.0,36.143686529484846,7.5,1.04,0.46,87.76,10.74,2.4823941789980606,70.12,10.9,17.64,1.34,12.79500247092576,5.11111111111111,78.0888888888889,66.42,28.31,0.0725,6.005,2.29,8.315000000000001,2.585,0.049,0.205,53.265,11.93,0.1175,1.98666520612982,0.25,124.97388854779052,0.2,96.01,0.8,1.35,1.24,0.0,0.0,3.3379379405393723,2.0,59.05712419523393,5.113820585723655,4.185711851552252,0.0766668559903804,0.0122857629689549,0.0874765366681241,0.4393345071403585,4.784288148447748,4.660962956034105,0.063809794271972,0.1152380411456056,0.0465237473174464,36.21843378450546,0.0,0.0,0.0,0.0,0.0,0.0,0.0,0.0,0.0,0.0,0.0,0.0,0.0,2177.4768549235464,7.0,1.3,3.89,82.5,25.54545455,11.0,60.0,28.0,8.0,119.535,138.0,543.0,42.9469901168014,405.0,92.82608695652172
