Repository: saikumar-voptimai/evonith_bf_webapp

# Evonith BF2 — Blast Furnace Intelligence Platform

Monitoring, modelling and optimisation of **Blast Furnace 2 (BF2)** at Evonith Steel: live telemetry from InfluxDB,
manual plant reports from Neon PostgreSQL, a two-zone energy model of the furnace, blend and fuel optimisers, a
conversational assistant (FurnaceMind) and a live digital twin evaluated every hour.

The platform has three deployable parts that share one Python service layer, plus the shared data library:

| Part | Path | What it is |
|---|---|---|
| **Streamlit app** (legacy) | `src/app.py`, `src/custom_pages/` | The original 11-page dashboard; still the home of the model pages. Served under `/legacy` in production |

File: src/data/V13_df_filtered.csv (part 36 of 268)
NM3/HR.,STEAMKGS/HR.,RAFTOC,PERMEABILITYKGS/HR.,TUYEREVELOCITYM/S,HOT BLAST VOLUMENM3/HR.,O2 ENRICHMENT %,COKE_VM%,COKE_ASH%,COKE_IM%,COKE_FC%,COKE_MOIST%,COKE_CALC_MT,NUTCOKE_MOIST%,NUTCOKE_VM%,NUTCOKE_IM%,NUTCOKE_FC%,NUTCOKE_ASH%,NUTCOKE_CALC_MT,PCI_2_FC%,PCI_2_ASH%,PCI_2_VM%,PCI_2_IM%,PCI_2_CALC_MT,SINTER_SP_02_COLD_STRENGTH_AI,SINTER_SP_02_COLD_STRENGTH_TI,SINTER_SP_02_HOT_STRENGTH_RI,SINTER_SP_02_HOT_STRENGTH_RDI,SINTER_SP_02_P%,SINTER_SP_02_SIO2%,SINTER_SP_02_MGO%,SINTER_SP_02_FEO%,SINTER_SP_02_AL2O3%,SINTER_SP_02_NA2O%,SINTER_SP_02_TIO2%,SINTER_SP_02_FE(T)%,SINTER_SP_02_CAO%,SINTER_SP_02_K2O%,SINTER_SP_02_BASICITY,SINTER_SP_02_MNO%,SINTER_CALC_MT,FLUX_TM%,FLUX_SIO2%,FLUX_FE2O3%,FLUX_AL2O3%,FLUX_LOI%,FLUX_MGO%,FLUX_CAO%,FLUX_CALC_MT,GEOMIN TYPE,ORE_FE(T)%,ORE_LOI%,ORE_TM%,ORE_MGO%,ORE_NA2O%,ORE_P%,ORE_TIO2%,ORE_AL2O3%,ORE_SIO2%,ORE_MNO%,ORE_CAO%,ORE_K2O%,ORE_CALC_MT,LLOYDS_PELLET_PCT_SIO2,LLOYDS_PELLET_PCT_AL2O3,LLOYDS_PELLET_PCT_FE2O3,LLOYDS_PELLET_PCT_MGO,LLOYDS_PELLET_PCT_TIO2,LLOYDS_PELLET_PCT_NA2O,TOTAL_PELLET_CALC_MT,LLOYDS_PELLET_PCT_K2O,LLOYDS_PELLET_PCT_TM,LLOYDS_PELLET_PCT_LOI,LLOYDS_PELLET_PCT_MNO,LLOYDS_PELLET_PCT_CAO,LLOYDS_PELLET_PCT_P,DAILYPRODUCTION,CHARGES/HRS.,STOCKRODLEVEL,FURNACE TOP GAS ANALYSISH2%,COKE_DISCHARGE_TIME,WEIGHTED_COKE_ANGLE,TOTAL_COKE_PORTIONS,NON_COKE_DISCHARGE_TIME,WEIGHTED_NON_COKE_ANGLE,TOTAL_NON_COKE_PORTIONS,UNITCOST LAKHS/THM,ACTUALKG/THM.,ACT. FUEL RATEKG/THM.,FURNACETOPGASANALYSISCO2ETACO,COKE RATE KG/THM,PRODUCTIONTONNESPERHR
2024-04-10 16:00:00,2.64,1.3,1.34,1168.0,3501.0,0.0,2262.0,1442.0,260.0,115408.0,2.44379963257023,0.98,10.8,0.39,87.83,3.5,37.01835810045599,5.6,1.03,0.44,87.62,10.91,2.542467730558513,69.69,11.17,18.02,1.12,13.1046395330637,5.11111111111111,78.0888888888889,66.42,28.31,0.0725,5.994999999999999,2.225,9.004999999999999,2.585,0.0485,0.205,53.42,11.72,0.1235,1.955318929869375,0.265,127.99823713872064,0.2,96.49,0.65,0.92,1.18,0.0,0.0,3.4187155175547668,2.0,59.806649248885,4.430484033887188,2.914288148447749,0.051904897135986,0.0107142938281591,0.1142384387254044,0.5290007951595977,4.489528461477918,4.380486305771753,0.0890478354175776,0.0814288148447748,0.0333333144009619,37.09491422737795,0.0,0.0,0.0,0.0,0.0,0.0,0.0,0.0,0.0,0.0,0.0,0.0,0.0,2177.4768549235464,8.0,1.3,4.03,82.5,25.54545455,11.0,60.0,28.0,8.0,119.535,138.0,543.0,42.6930147058824,405.0,95.07246376811594
2024-04-10 17:00:00,2.69,1.3,1.39,1162.0,3499.0,0.0,2249.0,1392.0,255.0,115261.0,2.44551754182398,0.98,10.8,0.39,87.83,3.5,36.41589227946682,5.6,1.03,0.44,87.62,10.91,2.50108961474709,69.69,11.17,18.02,1.12,12.89136434150524,5.11111111111111,78.0888888888889,66.42,28.31,0.0725,5.994999999999999,2.225,9.004999999999999,2.585,0.0485,0.205,53.42,11.72,0.1235,1.955318929869375,0.265,125.91509334250792,0.2,96.49,0.65,0.92,1.18,0.0,0.0,3.363076657359433,2.0,59.806649248885,4.430484033887188,2.914288148447749,0.051904897135986,0.0107142938281591,0.1142384387254044,0.5290007951595977,4.489528461477918,4.380486305771753,0.0890478354175776,0.0814288148447748,0.0333333144009619,36.491202471878864,0.0,0.0,0.0,0.0,0.0,0.0,0.0,0.0,0.0,0.0,0.0,0.0,0.0,2177.4768549235464,7.0,1.3,3.8,82.5,25.54545455,11.0,60.0,28.0,8.0,119.6675,139.0,544.0,42.2862453531598,405.0,93.5251798561151
2024-04-10 18:00:00,2.71,1.3,1.41,1158.0,3500.0,0.0,2267.0,1375.0,253.0,115553.0,2.44003808028222,0.98,10.8,0.39,87.83,3.5,36.43593022131627,5.6,1.03,0.44,87.62,10.91,2.5024658459781133,69.69,11.17,18.02,1.12,12.898457849115951,5.11111111111111,78.0888888888889,66.42,28.31,0.0725,5.994999999999999,2.225,9.004999999999999,2.585,0.0485,0.205,53.42,11.72,0.1235,1.955318929869375,0.265,125.98437845844036,0.2,96.49,0.65,0.92,1.18,0.0,0.0,3.3649271992596086,2.0,59.806649248885,4.430484033887188,2.914288148447749,0.051904897135986,0.0107142938281591,0.1142384387254044,0.5290007951595977,4.489528461477918,4.380486305771753,0.0890478354175776,0.0814288148447748,0.0333333144009619,36.51128185336255,0.0,0.0,0.0,0.0,0.0,0.0,0.0,0.0,0.0,0.0,0.0,0.0,0.0,2177.4768549235464,8.0,1.3,3.54,82.5,25.54545455,11.0,60.0,28.0,8.0,119.4025,137.0,542.0,42.8702851885924,405.0,93.57664233576642
2024-04-10 19:00:00,2.7,1.3,1.4,1148.0,3499.0,0.0,2265.0,1380.0,253.0,116097.0,2.42791776512451,0.98,10.8,0.39,87.83,3.5,34.931244363457786,5.6,1.03,0.44,87.62,10.91,2.3991221150689395,69.69,11.17,18.02,1.12,12.365793333736182,5.11111111111111,78.0888888888889,66.42,28.31,0.0725,5.994999999999999,2.225,9.004999999999999,2.585,0.0485,0.205,53.42,11.72,0.1235,1.955318929869375,0.265,120.78163184469796,0.2,96.49,0.65,0.92,1.18,0.0,0.0,3.2259666090209334,2.0,59.806649248885,4.430484033887188,2.914288148447749,0.051904897135986,0.0107142938281591,0.1142384387254044,0.5290007951595977,4.489528461477918,4.380486305771753,0.0890478354175776,0.0814288148447748,0.0333333144009619,35.00348421725611,0.0,0.0,0.0,0.0,0.0,0.0,0.0,0.0,0.0,0.0,0.0,0.0,0.0,2177.4768549235464,7.0,1.3,3.71,82.5,25.54545455,11.0,60.0,28.0,8.0,119.6675,139.0,544.0,43.5564663023679,405.0,89.71223021582733
2024-04-10 20:00:00,2.71,1.3,1.41,1153.0,3500.0,0.0,2268.0,1385.0,254.0,116278.0,2.42483300869484,0.98,10.8,0.39,87.83,3.5,35.342808589811526,5.6,1.03,0.44,87.62,10.91,2.427388867519632,69.69,11.17,18.02,1.12,12.511488634873905,5.11111111111111,78.0888888888889,66.42,28.31,0.0725,5.994999999999999,2.225,9.004999999999999,2.585,0.0485,0.205,53.42,11.72,0.1235,1.955318929869375,0.265,122.20469591738552,0.2,96.49,0.65,0.92,1.18,0.0,0.0,3.2639753452076588,2.0,59.806649248885,4.430484033887188,2.914288148447749,0.051904897135986,0.0107142938281591,0.1142384387254044,0.5290007951595977,4.489528461477918,4.380486305771753,0.0890478354175776,0.0814288148447748,0.0333333144009619,35.41589958247084,0.0,0.0,0.0,0.0,0.0,0.0,0.0,0.0,0.0,0.0,0.0,0.0,0.0,2177.4768549235464,8.0,1.3,3.71,82.5,25.54545455,11.0,60.0,28.0,8.0,120.1975,143.0,548.0,43.5102228348266,405.0,90.76923076923076
2024-04-10 21:00:00,2.7,1.3,1.4,1170.0,3500.0,0.0,2245.0,1407.0,257.0,116060.0,2.42938505538138,0.98,10.8,0.39,87.83,3.5,36.735038454775456,5.6,1.03,0.44,87.62,10.91,2.523008978373415,69.69,11.17,18.02,1.12,13.004343301145385,5.11111111111111,78.0888888888889,66.42,28.31,0.0725,5.994999999999999,2.225,9.004999999999999,2.585,0.0485,0.205,53.42,11.72,0.1235,1.955318929869375,0.265,127.01860386877752,0.2,96.49,0.65,0.92,1.18,0.0,0.0,3.3925504114069547,2.0,59.806649248885,4.430484033887188,2.914288148447749,0.051904897135986,0.0107142938281591,0.1142384387254044,0.5290007951595977,4.489528461477918,4.380486305771753,0.0890478354175776,0.0814288148447748,0.0333333144009619,36.81100866012047,0.0,0.0,0.0,0.0,0.0,0.0,0.0,0.0,0.0,0.0,0.0,0.0,0.0,2177.4768549235464,7.0,1.3,4.02,82.5,25.54545455,11.0,60.0,28.0,8.0,120.4625,145.0,550.0,42.3772011121409,405.0,94.34482758620688
2024-04-10 22:00:00,2.69,1.3,1.39,1169.0,3500.0,0.0,2235.0,1415.0,257.0,115255.0,2.44634333011141,0.98,10.8,0.39,87.83,3.5,36.29763933035074,5.6,1.03,0.44,87.62,10.91,2.492967852394608,69.69,11.17,18.02,1.12,12.849502347851102,5.11111111111111,78.0888888888889,66.42,28.31,0.0725,5.994999999999999,2.225,9.004999999999999,2.585,0.0485,0.205,53.42,11.72,0.1235,1.955318929869375,0.265,125.50621056650154,0.2,96.49,0.65,0.92,1.18,0.0,0.0,3.3521557734282044,2.0,59.806649248885,4.430484033887188,2.914288148447749,0.051904897135986,0.0107142938281591,0.1142384387254044,0.5290007951595977,4.489528461477918,4.380486305771753,0.0890478354175776,0.0814288148447748,0.0333333144009619,36.37270496875645,0.0,0.0,0.0,0.0,0.0,0.0,0.0,0.0,0.0,0.0,0.0,0.0,0.0,2177.4768549235464,7.0,1.3,3.93,82.5,25.54545455,11.0,60.0,28.0,8.0,120.9925,149.0,554.0,42.9033002538657,405.0,93.22147651006712
2024-04-10 23:00:00,2.69,1.3,1.39,1169.0,3497.0,0.0,2236.0,1385.0,256.0,115213.0,2.44513819116829,0.96,10.88,0.4,87.76,3.7,36.93466353874231,8.4,1.03,0.44,87.52,11.01,2.5223861680003234,69.62,11.02,18.18,1.18,12.843994156246485,5.04444444444445,78.8222222222222,66.42,28.43857142857143,0.073,6.029999999999999,2.18,8.57,2.59,0.047,0.195,53.51,11.685,0.119,1.93780939913313,0.255,122.30554800057828,0.1,96.32,0.7,0.92,1.38,0.0,0.0,2.1901782740957985,2.0,60.10873296103285,4.461751172829735,4.037531348650701,0.0542160069930637,0.01,0.0970900665335427,0.3496842766237665,4.433240104895956,4.162935340663265,0.1006171628373249,0.1070183186815861,0.0395938283716267,44.0542214436773,0.0,0.0,0.0,0.0,0.0,0.0,0.0,0.0,0.0,0.0,0.0,0.0,0.0,2177.4768549235464,8.0,1.3,3.77,82.5,25.54545455,11.0,60.0,28.0,8.0,120.33,144.0,549.0,43.7224414017173,405.0,93.75
2024-04-11 00:00:00,2.7,1.28,1.42,1163.0,3498.0,0.0,2249.0,1297.0,244.0,110578.0,2.54829532686318,0.96,10.88,0.4,87.76,3.7,33.63020567869368,8.4,1.03,0.44,87.52,11.01,2.2967141840066536,69.62,11.02,18.18,1.18,11.694872074776653,5.04444444444445,78.8222222222222,66.42,28.43857142857143,0.073,6.029999999999999,2.18,8.57,2.59,0.047,0.195,53.51,11.685,0.119,1.93780939913313,0.255,111.36315701347388,0.1,96.32,0.7,0.92,1.38,0.0,0.0,1.9942281524667749,2.0,60.10873296103285,4.461751172829735,4.037531348650701,0.0542160069930637,0.01,0.0970900665335427,0.3496842766237665,4.433240104895956,4.162935340663265,0.1006171628373249,0.1070183186815861,0.0395938283716267,40.11279340913781,0.0,0.0,0.0,0.0,0.0,0.0,0.0,0.0,0.0,0.0,0.0,0.0,0.0,2185.7040080202382,7.0,1.3,3.71,82.5,25.54545455,11.0,60.0,28.0,8.0,120.595,146.0,551.0,42.2842401500938,405.0,85.68493150684931
2024-04-11 01:00:00,2.73,1.28,1.45,1141.0,3499.0,367.0,2254.0,1358.0,254.0,117944.0,2.39920320402621,0.96,10.88,0.4,87.76,3.7,34.2319325516643,8.4,1.03,0.44,87.52,11.01,2.337808034494912,69.62,11.02,18.18,1.18,11.904122023188508,5.04444444444445,78.8222222222222,66.42,28.43857142857143,0.073,6.029999999999999,2.18,8.57,2.59,0.047,0.195,53.51,11.685,0.119,1.93780939913313,0.255,113.35571706124986,0.1,96.32,0.7,0.92,1.38,0.0,0.0,2.029909785866182,2.0,60.10873296103285,4.461751172829735,4.037531348650701,0.0542160069930637,0.01,0.0970900665335427,0.3496842766237665,4.433240104895956,4.162935340663265,0.1006171628373249,0.1070183186815861,0.0395938283716267,40.830509678101606,0.0,0.0,0.0,0.0,0.0,0.0,0.0,0.0,0.0,0.0,0.0,0.0,0.0,2185.7040080202382,7.0,1.3,3.83,82.5,25.54545455,11.0,60.0,28.0,8.0,118.8725,133.0,538.0,42.7631578947368,405.0,87.21804511278195
2024-04-11 02:00:00,2.74,1.27,1.47,1136.0,3499.0,669.0,2229.0,1281.0,242.0,112972.0,2.51355100625095,0.96,10.88,0.4,87.76,3.7,33.718185288055864,8.4,1.03,0.44,87.52,11.01,2.302722592597907,69.62,11.02,18.18,1.18,11.725466900348335,5.04444444444445,78.8222222222222,66.42,28.43857142857143,0.073,6.029999999999999,2.18,8.57,2.59,0.047,0.195,53.51,11.685,0.119,1.93780939913313,0.255,111.65449293764254,0.1,96.32,0.7,0.92,1.38,0.0,0.0,1.999445230694288,2.0,60.10873296103285,4.461751172829735,4.037531348650701,0.0542160069930637,0.01,0.0970900665335427,0.3496842766237665,4.433240104895956,4.162935340663265,0.1006171628373249,0.1070183186815861,0.0395938283716267,40.217732044609726,0.0,0.0,0.0,0.0,0.0,0.0,0.0,0.0,0.0,0.0,0.0,0.0,0.0,2185.7040080202382,7.0,1.3,3.95,82.5,25.54545455,11.0,60.0,28.0,8.0,118.74,132.0,537.0,42.0497185741088,405.0,85.9090909090909
2024-04-11 03:00:00,2.7,1.3,1.4,1143.0,3501.0,913.0,2209.0,1253.0,229.0,105436.0,2.70390399818991,0.96,10.88,0.4,87.76,3.7,34.11616142698693,8.4,1.03,0.44,87.52,11.01,2.329901654537402,69.62,11.02,18.18,1.18,11.863862724568971,5.04444444444445,78.8222222222222,66.42,28.43857142857143,0.073,6.029999999999999,2.18,8.57,2.59,0.047,0.195,53.51,11.685,0.119,1.93780939913313,0.255,112.97235223564483,0.1,96.32,0.7,0.92,1.38,0.0,0.0,2.023044706351648,2.0,60.10873296103285,4.461751172829735,4.037531348650701,0.0542160069930637,0.01,0.0970900665335427,0.3496842766237665,4.433240104895956,4.162935340663265,0.1006171628373249,0.1070183186815861,0.0395938283716267,40.69242241062261,0.0,0.0,0.0,0.0,0.0,0.0,0.0,0.0,0.0,0.0,0.0,0.0,0.0,2185.7040080202382,8.0,1.3,4.04,82.5,25.54545455,11.0,60.0,28.0,8.0,118.475,130.0,535.0,41.6394208313872,405.0,86.92307692307692
2024-04-11 04:00:00,2.72,1.3,1.42,1148.0,3500.0,429.0,2235.0,1235.0,230.0,105728.0,2.68016594256281,0.96,10.88,0.4,87.76,3.7,34.59922211975842,8.4,1.03,0.44,87.52,11.01,2.362891412477755,69.62,11.02,18.18,1.18,12.03184662155402,5.04444444444445,78.8222222222222,66.42,28.43857142857143,0.073,6.029999999999999,2.18,8.57,2.59,0.047,0.195,53.51,11.685,0.119,1.93780939913313,0.255,114.57196076287522,0.1,96.32,0.7,0.92,1.38,0.0,0.0,2.051689587149548,2.0,60.10873296103285,4.461751172829735,4.037531348650701,0.0542160069930637,0.01,0.0970900665335427,0.3496842766237665,4.433240104895956,4.162935340663265,0.1006171628373249,0.1070183186815861,0.0395938283716267,41.268598303162406,0.0,0.0,0.0,0.0,0.0,0.0,0.0,0.0,0.0,0.0,0.0,0.0,0.0,2185.7040080202382,7.0,1.3,3.89,82.5,25.54545455,11.0,60.0,28.0,8.0,118.475,130.0,535.0,41.4913510986442,405.0,88.15384615384616
2024-04-11 05:00:00,2.72,1.29,1.43,1144.0,3498.0,265.0,2253.0,1256.0,233.0,107895.0,2.61962601506372,0.96,10.88,0.4,87.76,3.7,34.146352720285144,8.4,1.03,0.44,87.52,11.01,2.3319635144086743,69.62,11.02,18.18,1.18,11.87436171813054,5.04444444444445,78.8222222222222,66.42,28.43857142857143,0.073,6.029999999999999,2.18,8.57,2.59,0.047,0.195,53.51,11.685,0.119,1.93780939913313,0.255,113.07232776859676,0.1,96.32,0.7,0.92,1.38,0.0,0.0,2.024835011401517,2.0,60.10873296103285,4.461751172829735,4.037531348650701,0.0542160069930637,0.01,0.0970900665335427,0.3496842766237665,4.433240104895956,4.162935340663265,0.1006171628373249,0.1070183186815861,0.0395938283716267,40.72843340390635,0.0,0.0,0.0,0.0,0.0,0.0,0.0,0.0,0.0,0.0,0.0,0.0,0.0,2185.7040080202382,7.0,1.3,3.72,82.5,25.54545455,11.0,60.0,28.0,8.0,118.475,130.0,535.0,41.9559099437148,405.0,87.0
2024-04-11 06:00:00,2.7,1.29,1.41,1145.0,3503.0,152.0,2274.0,1395.0,257.0,117967.0,2.39602218190884,0.96,10.88,0.4,87.76,3.7,34.50864823986377,8.4,1.03,0.44,87.52,11.01,2.356705832863939,69.62,11.02,18.18,1.18,12.000349640869322,5.04444444444445,78.8222222222222,66.42,28.43857142857143,0.073,6.029999999999999,2.18,8.57,2.59,0.047,0.195,53.51,11.685,0.119,1.93780939913313,0.255,114.27203416401952,0.1,96.32,0.7,0.92,1.38,0.0,0.0,2.0463186719999413,2.0,60.10873296103285,4.461751172829735,4.037531348650701,0.0542160069930637,0.01,0.0970900665335427,0.3496842766237665,4.433240104895956,4.162935340663265,0.1006171628373249,0.1070183186815861,0.0395938283716267,41.16056532331119,0.0,0.0,0.0,0.0,0.0,0.0,0.0,0.0,0.0,0.0,0.0,0.0,0.0,2185.7040080202382,8.0,1.3,3.72,82.5,25.54545455,11.0,60.0,28.0,8.0,118.475,130.0,535.0,42.1641791044776,405.0,87.92307692307692
2024-04-11 07:00:00,2.66,1.3,1.36,1158.0,3499.0,0.0,2271.0,1443.0,261.0,117183.0,2.40542967426154,0.96,10.88,0.4,87.76,3.7,36.97961690073984,8.4,1.03,0.44,87.52,11.01,2.52545617670336,69.62,11.02,18.18,1.18,12.859626645173696,5.04444444444445,78.8222222222222,66.42,28.43857142857143,0.073,6.029999999999999,2.18,8.57,2.59,0.047,0.195,53.51,11.685,0.119,1.93780939913313,0.255,122.45440668905142,0.1,96.32,0.7,0.92,1.38,0.0,0.0,2.1928439509251336,2.0,60.10873296103285,4.461751172829735,4.037531348650701,0.0542160069930637,0.01,0.0970900665335427,0.3496842766237665,4.433240104895956,4.162935340663265,0.1006171628373249,0.1070183186815861,0.0395938283716267,44.10784005487703,0.0,0.0,0.0,0.0,0.0,0.0,0.0,0.0,0.0,0.0,0.0,0.0,0.0,2185.7040080202382,8.0,1.3,3.72,82.5,25.54545455,11.0,60.0,28.0,8.0,118.21,128.0,533.0,42.0269642026964,405.0,94.21875
2024-04-11 08:00:00,2.66,1.3,1.36,1159.0,3502.0,0.0,2269.0,1447.0,261.0,116795.0,2.41548415891576,0.96,10.3,0.39,88.35,4.0,35.78898271491785,9.5,1.04,0.46,88.11,10.39,2.4441439644419565,69.43,11.14,18.22,1.21,12.44558473820238,5.04444444444445,78.8222222222222,66.42,28.56714285714285,0.0735,6.19,2.125,8.25,2.605,0.053,0.2,53.39,11.645,0.1315,1.881302117997105,0.295,118.51173732068337,0.2,96.32,0.6399999999999999,1.25,1.2,0.0,0.0,2.122240867633263,2.0,60.26683131467975,4.225350016985473,3.321851488511975,0.1079691418581337,0.0118432013986127,0.0941184167833529,0.3348848545458971,4.213344237764167,3.98000381718597,0.0603085814186624,0.1796914185813375,0.0517197688311477,42.687698186640034,0.0,0.0,0.0,0.0,0.0,0.0,0.0,0.0,0.0,0.0,0.0,0.0,0.0,2185.7040080202382,7.0,1.3,3.71,82.5,25.54545455,11.0,60.0,28.0,8.0,119.1375,135.0,540.0,41.632183908046,405.0,91.1851851851852
2024-04-11 09:00:00,2.65,1.29,1.36,1169.0,3501.0,0.0,2260.0,1477.0,264.0,115640.0,2.4388996394953,0.96,10.3,0.39,88.35,4.0,38.18335993844693,9.5,1.04,0.46,88.11,10.39,2.607663634338764,69.43,11.14,18.22,1.21,13.27822714293415,5.04444444444445,78.8222222222222,66.42,28.56714285714285,0.0735,6.19,2.125,8.25,2.605,0.053,0.2,53.39,11.645,0.1315,1.881302117997105,0.295,126.44048474616484,0.2,96.32,0.6399999999999999,1.25,1.2,0.0,0.0,2.2642243723553905,2.0,60.26683131467975,4.225350016985473,3.321851488511975,0.1079691418581337,0.0118432013986127,0.0941184167833529,0.3348848545458971,4.213344237764167,3.98000381718597,0.0603085814186624,0.1796914185813375,0.0517197688311477,45.54361764870317,0.0,0.0,0.0,0.0,0.0,0.0,0.0,0.0,0.0,0.0,0.0,0.0,0.0,2185.7040080202382,8.0,1.3,3.86,82.5,25.54545455,11.0,60.0,28.0,8.0,119.8,140.0,545.0,42.2391857506361,405.0,97.28571428571428
2024-04-11 10:00:00,2.6,1.3,1.3,1178.0,3500.0,0.0,2216.0,1454.0,260.0,111564.0,2.52723024790718,0.96,10.3,0.39,88.35,4.0,38.73225127074086,9.5,1.04,0.46,88.11,10.39,2.645149176960837,69.43,11.14,18.22,1.21,13.46910358227148,5.04444444444445,78.8222222222222,66.42,28.56714285714285,0.0735,6.19,2.125,8.25,2.605,0.053,0.2,53.39,11.645,0.1315,1.881302117997105,0.295,128.2580850369745,0.2,96.32,0.6399999999999999,1.25,1.2,0.0,0.0,2.2967729258184173,2.0,60.26683131467975,4.225350016985473,3.321851488511975,0.1079691418581337,0.0118432013986127,0.0941184167833529,0.3348848545458971,4.213344237764167,3.98000381718597,0.0603085814186624,0.1796914185813375,0.0517197688311477,46.19831375216238,0.0,0.0,0.0,0.0,0.0,0.0,0.0,0.0,0.0,0.0,0.0,0.0,0.0,2185.7040080202382,7.0,1.3,4.06,82.5,25.54545455,11.0,60.0,28.0,8.0,121.39,152.0,557.0,43.7092264678472,405.0,98.6842105263158
2024-04-11 11:00:00,2.56,1.3,1.26,1179.0,3692.0,0.0,2203.0,1449.0,254.0,109822.0,2.70803732115012,0.96,10.3,0.39,88.35,4.0,38.73562663032872,9.5,1.04,0.46,88.11,10.39,2.645379691050333,69.43,11.14,18.22,1.21,13.47027736036144,5.04444444444445,78.8222222222222,66.42,28.56714285714285,0.0735,6.19,2.125,8.25,2.605,0.053,0.2,53.39,11.645,0.1315,1.881302117997105,0.295,128.26926221214117,0.2,96.32,0.6399999999999999,1.25,1.2,0.0,0.0,2.2969730803217567,2.0,60.26683131467975,4.225350016985473,3.321851488511975,0.1079691418581337,0.0118432013986127,0.0941184167833529,0.3348848545458971,4.213344237764167,3.98000381718597,0.0603085814186624,0.1796914185813375,0.0517197688311477,46.20233974900353,0.0,0.0,0.0,0.0,0.0,0.0,0.0,0.0,0.0,0.0,0.0,0.0,0.0,2185.7040080202382,7.0,1.3,4.16,82.5,25.54545455,11.0,60.0,28.0,8.0,121.5225,153.0,558.0,44.2834138486312,405.0,98.69281045751634
2024-04-11 12:00:00,2.68,1.3,1.38,1159.0,3683.0,0.0,2230.0,1331.0,243.0,110124.0,2.69403651853019,0.96,10.3,0.39,88.35,4.0,38.6652549442185,9.5,1.04,0.46,88.11,10.39,2.640573783789878,69.43,11.14,18.22,1.21,13.445805673372416,5.04444444444445,78.8222222222222,66.42,28.56714285714285,0.0735,6.19,2.125,8.25,2.605,0.053,0.2,53.39,11.645,0.1315,1.881302117997105,0.295,128.03623321420787,0.2,96.32,0.6399999999999999,1.25,1.2,0.0,0.0,2.292800129406191,2.0,60.26683131467975,4.225350016985473,3.321851488511975,0.1079691418581337,0.0118432013986127,0.0941184167833529,0.3348848545458971,4.213344237764167,3.98000381718597,0.0603085814186624,0.1796914185813375,0.0517197688311477,46.118403155401886,0.0,0.0,0.0,0.0,0.0,0.0,0.0,0.0,0.0,0.0,0.0,0.0,0.0,2185.7040080202382,7.0,1.3,4.18,82.5,25.54545455,11.0,60.0,28.0,8.0,120.86,148.0,553.0,43.0412371134021,405.0,98.51351351351352
2024-04-11 13:00:00,2.74,1.28,1.46,1138.0,3591.0,677.0,2215.0,1231.0,228.0,108260.0,2.69292445989346,0.96,10.3,0.39,88.35,4.0,33.92632223427843,9.5,1.04,0.46,88.11,10.39,2.3169369295892523,69.43,11.14,18.22,1.21,11.797846325659128,5.04444444444445,78.8222222222222,66.42,28.56714285714285,0.0735,6.19,2.125,8.25,2.605,0.053,0.2,53.39,11.645,0.1315,1.881302117997105,0.295,112.34371820268971,0.2,96.32,0.6399999999999999,1.25,1.2,0.0,0.0,2.011787485204746,2.0,60.26683131467975,4.225350016985473,3.321851488511975,0.1079691418581337,0.0118432013986127,0.0941184167833529,0.3348848545458971,4.213344237764167,3.98000381718597,0.0603085814186624,0.1796914185813375,0.0517197688311477,40.46598964982336,0.0,0.0,0.0,0.0,0.0,0.0,0.0,0.0,0.0,0.0,0.0,0.0,0.0,2185.7040080202382,8.0,1.3,4.12,82.5,25.54545455,11.0,60.0,28.0,8.0,118.74,132.0,537.0,42.2568460812087,405.0,86.43939393939394
2024-04-11 14:00:00,2.71,1.27,1.44,1142.0,3500.0,1088.0,2175.0,1233.0,226.0,106509.0,2.68116160018719,0.96,10.3,0.39,88.35,4.0,34.719987292951295,9.5,1.04,0.46,88.11,10.39,2.371138851962843,69.43,11.14,18.22,1.21,12.073842595800285,5.04444444444445,78.8222222222222,66.42,28.56714285714285,0.0735,6.19,2.125,8.25,2.605,0.053,0.2,53.39,11.645,0.1315,1.881302117997105,0.295,114.9718628946828,0.2,96.32,0.6399999999999999,1.25,1.2,0.0,0.0,2.0588508073490224,2.0,60.26683131467975,4.225350016985473,3.321851488511975,0.1079691418581337,0.0118432013986127,0.0941184167833529,0.3348848545458971,4.213344237764167,3.98000381718597,0.0603085814186624,0.1796914185813375,0.0517197688311477,41.41264227629736,0.0,0.0,0.0,0.0,0.0,0.0,0.0,0.0,0.0,0.0,0.0,0.0,0.0,2185.7040080202382,7.0,1.3,4.05,82.5,25.54545455,11.0,60.0,28.0,8.0,118.475,130.0,535.0,42.8069353327085,405.0,88.46153846153847
2024-04-11 15:00:00,2.73,1.28,1.45,1147.0,3500.0,1013.0,2170.0,1210.0,232.0,104111.0,2.74120208463468,0.96,10.3,0.39,88.35,4.0,34.478456946565544,9.5,1.04,0.46,88.11,10.39,2.3546439729926667,69.43,11.14,18.22,1.21,11.989850647307758,5.04444444444445,78.8222222222222,66.42,28.56714285714285,0.0735,6.19,2.125,8.25,2.605,0.053,0.2,53.39,11.645,0.1315,1.881302117997105,0.295,114.1720586310676,0.2,96.32,0.6399999999999999,1.25,1.2,0.0,0.0,2.044528366950072,2.0,60.26683131467975,4.225350016985473,3.321851488511975,0.1079691418581337,0.0118432013986127,0.0941184167833529,0.3348848545458971,4.213344237764167,3.98000381718597,0.0603085814186624,0.1796914185813375,0.0517197688311477,41.12455433002746,0.0,0.0,0.0,0.0,0.0,0.0,0.0,0.0,0.0,0.0,0.0,0.0,0.0,2185.7040080202382,8.0,1.3,4.24,82.5,25.54545455,11.0,60.0,28.0,8.0,118.475,130.0,535.0,43.3793103448276,405.0,87.84615384615384
2024-04-11 16:00:00,2.66,1.26,1.4,1149.0,3502.0,822.0,2204.0,1316.0,243.0,109964.0,2.58951823993761,0.98,10.36,0.4,88.26,4.1,36.62203877073906,10.7,1.03,0.45,87.91,10.61,2.5010360238529814,69.49,11.26,18.05,1.2,12.735279190178906,5.04444444444445,78.8222222222222,66.42,28.69571428571428,0.0715,6.074999999999999,2.06,9.05,2.57,0.0485,0.2,53.685,11.45,0.1225,1.884798807749625,0.285,121.27032147065238,0.2,94.92,0.6399999999999999,0.84,1.25,0.0,0.0,2.171640025490752,2.0,59.86585541258265,4.0137820309716,2.80617162837325,0.0440617162837325,0.0062030858141866,0.1104628721279937,0.3983448370632377,5.048894886114122,4.138590121881429,0.1046788791210574,0.1596914185813375,0.0394678879121057,43.68133485317277,0.0,0.0,0.0,0.0,0.0,0.0,0.0,0.0,0.0,0.0,0.0,0.0,0.0,2185.7040080202382,7.0,1.3,4.02,82.5,25.54545455,11.0,60.0,28.0,8.0,118.475,130.0,535.0,44.3370165745856,405.0,93.3076923076923
2024-04-11 17:00:00,2.7,1.28,1.42,1142.0,3498.0,368.0,2224.0,1371.0,251.0,116822.0,2.42165720736111,0.98,10.36,0.4,88.26,4.1,34.24810856066062,10.7,1.03,0.45,87.91,10.61,2.338912745826665,69.49,11.26,18.05,1.2,11.909747214949146,5.04444444444445,78.8222222222222,66.42,28.69571428571428,0.0715,6.074999999999999,2.06,9.05,2.57,0.0485,0.2,53.685,11.45,0.1225,1.884798807749625,0.285,113.4092823426198,0.2,94.92,0.6399999999999999,0.84,1.25,0.0,0.0,2.0308690024955185,2.0,59.86585541258265,4.0137820309716,2.80617162837325,0.0440617162837325,0.0062030858141866,0.1104628721279937,0.3983448370632377,5.048894886114122,4.138590121881429,0.1046788791210574,0.1596914185813375,0.0394678879121057,40.84980378867746,0.0,0.0,0.0,0.0,0.0,0.0,0.0,0.0,0.0,0.0,0.0,0.0,0.0,2185.7040080202382,7.0,1.3,4.0,82.5,25.54545455,11.0,60.0,28.0,8.0,119.1375,135.0,540.0,44.5236999539807,405.0,87.25925925925925
2024-04-11 18:00:00,2.71,1.27,1.44,1140.0,3500.0,150.0,2227.0,1355.0,250.0,116930.0,2.41517324924196,0.98,10.36,0.4,88.26,4.1,36.16073356872657,10.7,1.03,0.45,87.91,10.61,2.4695320178786924,69.49,11.26,18.05,1.2,12.57486074443675,5.04444444444445,78.8222222222222,66.42,28.69571428571428,0.0715,6.074999999999999,2.06,9.05,2.57,0.0485,0.2,53.685,11.45,0.1225,1.884798807749625,0.285,119.7427541362844,0.2,94.92,0.6399999999999999,0.84,1.25,0.0,0.0,2.1442852174493745,2.0,59.86585541258265,4.0137820309716,2.80617162837325,0.0440617162837325,0.0062030858141866,0.1104628721279937,0.3983448370632377,5.048894886114122,4.138590121881429,0.1046788791210574,0.1596914185813375,0.0394678879121057,43.13110805873449,0.0,0.0,0.0,0.0,0.0,0.0,0.0,0.0,0.0,0.0,0.0,0.0,0.0,2185.7040080202382,7.0,1.3,4.04,82.5,25.54545455,11.0,60.0,28.0,8.0,119.27,136.0,541.0,44.04845096669,405.0,92.13235294117646
2024-04-11 19:00:00,2.71,1.3,1.41,1147.0,3499.0,0.0,2263.0,1375.0,253.0,117192.0,2.40524504921062,0.98,10.36,0.4,88.26,4.1,36.050640590169074,10.7,1.03,0.45,87.91,10.61,2.4620134166596475,69.49,11.26,18.05,1.2,12.536576015735944,5.04444444444445,78.8222222222222,66.42,28.69571428571428,0.0715,6.074999999999999,2.06,9.05,2.57,0.0485,0.2,53.685,11.45,0.1225,1.884798807749625,0.285,119.3781919395998,0.2,94.92,0.6399999999999999,0.84,1.25,0.0,0.0,2.137756844732125,2.0,59.86585541258265,4.0137820309716,2.80617162837325,0.0440617162837325,0.0062030858141866,0.1104628721279937,0.3983448370632377,5.048894886114122,4.138590121881429,0.1046788791210574,0.1596914185813375,0.0394678879121057,42.99979346176576,0.0,0.0,0.0,0.0,0.0,0.0,0.0,0.0,0.0,0.0,0.0,0.0,0.0,2185.7040080202382,7.0,1.3,3.69,82.5,25.54545455,11.0,60.0,28.0,8.0,119.1375,135.0,540.0,43.2159624413146,405.0,91.85185185185183
2024-04-11 20:00:00,2.7,1.27,1.43,1145.0,3502.0,0.0,2243.0,1376.0,255.0,118128.0,2.38824230523636,0.98,10.36,0.4,88.26,4.1,35.87214032396419,10.7,1.03,0.45,87.91,10.61,2.449823063226827,69.49,11.26,18.05,1.2,12.474502717745317,5.04444444444445,78.8222222222222,66.42,28.69571428571428,0.0715,6.074999999999999,2.06,9.05,2.57,0.0485,0.2,53.685,11.45,0.1225,1.884798807749625,0.285,118.78710565953833,0.2,94.92,0.6399999999999999,0.84,1.25,0.0,0.0,2.127172007413865,2.0,59.86585541258265,4.0137820309716,2.80617162837325,0.0440617162837325,0.0062030858141866,0.1104628721279937,0.3983448370632377,5.048894886114122,4.138590121881429,0.1046788791210574,0.1596914185813375,0.0394678879121057,42.786885328816425,0.0,0.0,0.0,0.0,0.0,0.0,0.0,0.0,0.0,0.0,0.0,0.0,0.0,2185.7040080202382,8.0,1.3,3.96,82.5,25.54545455,11.0,60.0,28.0,8.0,119.27,136.0,541.0,42.5357393953597,405.0,91.3970588235294
2024-04-11 21:00:00,2.69,1.3,1.39,1148.0,3500.0,0.0,2254.0,1402.0,255.0,116719.0,2.41567647247981,0.98,10.36,0.4,88.26,4.1,35.4969691057731,10.7,1.03,0.45,87.91,10.61,2.4242014221794026,69.49,11.26,18.05,1.2,12.344037283046452,5.04444444444445,78.8222222222222,66.42,28.69571428571428,0.0715,6.074999999999999,2.06,9.05,2.57,0.0485,0.2,53.685,11.45,0.1225,1.884798807749625,0.285,117.54476263976842,0.2,94.92,0.6399999999999999,0.84,1.25,0.0,0.0,2.1049248343677025,2.0,59.86585541258265,4.0137820309716,2.80617162837325,0.0440617162837325,0.0062030858141866,0.1104628721279937,0.3983448370632377,5.048894886114122,4.138590121881429,0.1046788791210574,0.1596914185813375,0.0394678879121057,42.33939577992293,0.0,0.0,0.0,0.0,0.0,0.0,0.0,0.0,0.0,0.0,0.0,0.0,0.0,2185.7040080202382,7.0,1.3,3.62,82.5,25.54545455,11.0,60.0,28.0,8.0,119.27,136.0,541.0,41.8111313868613,405.0,90.44117647058825
2024-04-11 22:00:00,2.63,1.3,1.33,1152.0,3503.0,0.0,2267.0,1465.0,260.0,116697.0,2.41820141009975,0.98,10.36,0.4,88.26,4.1,36.78162132102964,10.7,1.03,0.45,87.91,10.61,2.511934426029705,69.49,11.26,18.05,1.2,12.790773870432892,5.04444444444445,78.8222222222222,66.42,28.69571428571428,0.0715,6.074999999999999,2.06,9.05,2.57,0.0485,0.2,53.685,11.45,0.1225,1.884798807749625,0.285,121.79876357339812,0.2,94.92,0.6399999999999999,0.84,1.25,0.0,0.0,2.1811030664686286,2.0,59.86585541258265,4.0137820309716,2.80617162837325,0.0440617162837325,0.0062030858141866,0.1104628721279937,0.3983448370632377,5.048894886114122,4.138590121881429,0.1046788791210574,0.1596914185813375,0.0394678879121057,43.87167867481538,0.0,0.0,0.0,0.0,0.0,0.0,0.0,0.0,0.0,0.0,0.0,0.0,0.0,2185.7040080202382,7.0,1.3,3.67,82.5,25.54545455,11.0,60.0,28.0,8.0,119.8,140.0,545.0,42.3023255813954,405.0,93.71428571428572
2024-04-11 23:00:00,2.67,1.3,1.37,1158.0,3498.0,0.0,2263.0,1408.0,257.0,115976.0,2.42975519144099,0.98,10.58,0.4,88.04,4.0,36.79711641081016,8.3,1.05,0.44,87.45,11.06,2.5949165174297457,69.66,11.09,18.09,1.16,12.377106269135483,5.0,79.3333333333333,66.42,28.82428571428571,0.0705,5.91,2.105,9.065,2.48,0.049,0.19,53.87,11.445,0.1215,1.936622420230435,0.28,120.59452394242052,0.2,95.09,0.82,1.39,1.28,0.0,0.0,2.3619531636079145,2.0,60.12205155347988,4.317163545452893,3.208223380866959,0.0508223380866958,0.005791776619133,0.1040664006535116,0.4178423441174867,4.472387848484298,4.229883397204749,0.064986805704035,0.1024670142600875,0.0322055845216739,42.75196123375905,0.0,0.0,0.0,0.0,0.0,0.0,0.0,0.0,0.0,0.0,0.0,0.0,0.0,2185.7040080202382,8.0,1.3,3.79,82.5,25.54545455,11.0,60.0,28.0,8.0,119.9325,141.0,546.0,42.1947809878844,405.0,95.4609929078014
2024-04-12 00:00:00,2.63,1.25,1.38,1173.0,3499.0,0.0,2251.0,1363.0,255.0,111480.0,2.52841119689422,0.98,10.58,0.4,88.04,4.0,36.11385226427785,8.3,1.05,0.44,87.45,11.06,2.546733029359378,69.66,11.09,18.09,1.16,12.147283017304911,5.0,79.3333333333333,66.42,28.82428571428571,0.0705,5.91,2.105,9.065,2.48,0.049,0.19,53.87,11.445,0.1215,1.936622420230435,0.28,118.35527471544086,0.2,95.09,0.82,1.39,1.28,0.0,0.0,2.3180954358864096,2.0,60.12205155347988,4.317163545452893,3.208223380866959,0.0508223380866958,0.005791776619133,0.1040664006535116,0.4178423441174867,4.472387848484298,4.229883397204749,0.064986805704035,0.1024670142600875,0.0322055845216739,41.95812505434623,0.0,0.0,0.0,0.0,0.0,0.0,0.0,0.0,0.0,0.0,0.0,0.0,0.0,2129.227311466876,8.0,1.3,3.85,82.5,25.54545455,11.0,60.0,28.0,8.0,120.065,142.0,547.0,43.8243366880146,405.0,91.26760563380282
2024-04-12 01:00:00,2.71,1.28,1.43,1146.0,3500.0,542.0,2219.0,1210.0,224.0,103196.0,2.74998955710693,0.98,10.58,0.4,88.04,4.0,34.06520490838749,8.3,1.05,0.44,87.45,11.06,2.4022633159492552,69.66,11.09,18.09,1.16,11.458198423046074,5.0,79.3333333333333,66.42,28.82428571428571,0.0705,5.91,2.105,9.065,2.48,0.049,0.19,53.87,11.445,0.1215,1.936622420230435,0.28,111.64127979661843,0.2,95.09,0.82,1.39,1.28,0.0,0.0,2.186595753972729,2.0,60.12205155347988,4.317163545452893,3.208223380866959,0.0508223380866958,0.005791776619133,0.1040664006535116,0.4178423441174867,4.472387848484298,4.229883397204749,0.064986805704035,0.1024670142600875,0.0322055845216739,39.57794690769837,0.0,0.0,0.0,0.0,0.0,0.0,0.0,0.0,0.0,0.0,0.0,0.0,0.0,2129.227311466876,7.0,1.3,3.95,82.5,25.54545455,11.0,60.0,28.0,8.0,118.8725,133.0,538.0,42.3892554194156,405.0,86.09022556390977
2024-04-12 02:00:00,2.71,1.3,1.41,1135.0,3499.0,1000.0,2210.0,1212.0,224.0,103916.0,2.74518926486168,0.98,10.58,0.4,88.04,4.0,35.46008179059523,8.3,1.05,0.44,87.45,11.06,2.50062942216834,69.66,11.09,18.09,1.16,11.927380279871509,5.0,79.3333333333333,66.42,28.82428571428571,0.0705,5.91,2.105,9.065,2.48,0.049,0.19,53.87,11.445,0.1215,1.936622420230435,0.28,116.2126845689422,0.2,95.09,0.82,1.39,1.28,0.0,0.0,2.276130863952331,2.0,60.12205155347988,4.317163545452893,3.208223380866959,0.0508223380866958,0.005791776619133,0.1040664006535116,0.4178423441174867,4.472387848484298,4.229883397204749,0.064986805704035,0.1024670142600875,0.0322055845216739,41.19855548279022,0.0,0.0,0.0,0.0,0.0,0.0,0.0,0.0,0.0,0.0,0.0,0.0,0.0,2129.227311466876,7.0,1.3,4.22,82.5,25.54545455,11.0,60.0,28.0,8.0,118.475,130.0,535.0,42.39336492891,405.0,89.61538461538461
2024-04-12 03:00:00,2.72,1.3,1.42,1143.0,3499.0,1064.0,2200.0,1223.0,225.0,104306.0,2.73692145890125,0.98,10.58,0.4,88.04,4.0,34.13220204461186,8.3,1.05,0.44,87.45,11.06,2.4069879246242443,69.66,11.09,18.09,1.16,11.480733631118332,5.0,79.3333333333333,66.42,28.82428571428571,0.0705,5.91,2.105,9.065,2.48,0.049,0.19,53.87,11.445,0.1215,1.936622420230435,0.28,111.86084829916857,0.2,95.09,0.82,1.39,1.28,0.0,0.0,2.19089620230382,2.0,60.12205155347988,4.317163545452893,3.208223380866959,0.0508223380866958,0.005791776619133,0.1040664006535116,0.4178423441174867,4.472387848484298,4.229883397204749,0.064986805704035,0.1024670142600875,0.0322055845216739,39.65578613125763,0.0,0.0,0.0,0.0,0.0,0.0,0.0,0.0,0.0,0.0,0.0,0.0,0.0,2129.227311466876,7.0,1.3,4.14,82.5,25.54545455,11.0,60.0,28.0,8.0,118.6075,131.0,536.0,42.3221855864343,405.0,86.25954198473282
2024-04-12 04:00:00,2.74,1.26,1.48,1139.0,3499.0,1342.0,2179.0,1204.0,226.0,105403.0,2.71711838271438,0.98,10.58,0.4,88.04,4.0,34.1478993851104,8.3,1.05,0.44,87.45,11.06,2.4080948941944853,69.66,11.09,18.09,1.16,11.4860136005954,5.0,79.3333333333333,66.42,28.82428571428571,0.0705,5.91,2.105,9.065,2.48,0.049,0.19,53.87,11.445,0.1215,1.936622420230435,0.28,111.91229290921488,0.2,95.09,0.82,1.39,1.28,0.0,0.0,2.1919037916658994,2.0,60.12205155347988,4.317163545452893,3.208223380866959,0.0508223380866958,0.005791776619133,0.1040664006535116,0.4178423441174867,4.472387848484298,4.229883397204749,0.064986805704035,0.1024670142600875,0.0322055845216739,39.6740237584938,0.0,0.0,0.0,0.0,0.0,0.0,0.0,0.0,0.0,0.0,0.0,0.0,0.0,2129.227311466876,7.0,1.3,4.31,82.5,25.54545455,11.0,60.0,28.0,8.0,118.0775,127.0,532.0,41.8571765260429,405.0,86.2992125984252
2024-04-12 05:00:00,2.71,1.26,1.45,1138.0,3500.0,1122.0,2210.0,1211.0,228.0,105641.0,2.70455974568934,0.98,10.58,0.4,88.04,4.0,32.98487676809635,8.3,1.05,0.44,87.45,11.06,2.3260790491119194,69.66,11.09,18.09,1.16,11.094818422052494,5.0,79.3333333333333,66.42,28.82428571428571,0.0705,5.91,2.105,9.065,2.48,0.049,0.19,53.87,11.445,0.1215,1.936622420230435,0.28,108.1007399258981,0.2,95.09,0.82,1.39,1.28,0.0,0.0,2.117251068367264,2.0,60.12205155347988,4.317163545452893,3.208223380866959,0.0508223380866958,0.005791776619133,0.1040664006535116,0.4178423441174867,4.472387848484298,4.229883397204749,0.064986805704035,0.1024670142600875,0.0322055845216739,38.32279021939065,0.0,0.0,0.0,0.0,0.0,0.0,0.0,0.0,0.0,0.0,0.0,0.0,0.0,2129.227311466876,7.0,1.3,3.97,82.5,25.54545455,11.0,60.0,28.0,8.0,117.8125,125.0,530.0,42.0061219684483,405.0,83.36
2024-04-12 06:00:00,2.73,1.28,1.45,1136.0,3498.0,981.0,2209.0,1216.0,227.0,105929.0,2.69105859393442,0.98,10.58,0.4,88.04,4.0,34.552938337671016,8.3,1.05,0.44,87.45,11.06,2.43665806355993,69.66,11.09,18.09,1.16,11.62225281301122,5.0,79.3333333333333,66.42,28.82428571428571,0.0705,5.91,2.105,9.065,2.48,0.049,0.19,53.87,11.445,0.1215,1.936622420230435,0.28,113.23971974116722,0.2,95.09,0.82,1.39,1.28,0.0,0.0,2.217902650508652,2.0,60.12205155347988,4.317163545452893,3.208223380866959,0.0508223380866958,0.005791776619133,0.1040664006535116,0.4178423441174867,4.472387848484298,4.229883397204749,0.064986805704035,0.1024670142600875,0.0322055845216739,40.14460980672411,0.0,0.0,0.0,0.0,0.0,0.0,0.0,0.0,0.0,0.0,0.0,0.0,0.0,2129.227311466876,7.0,1.3,4.08,82.5,25.54545455,11.0,60.0,28.0,8.0,118.0775,127.0,532.0,41.8250058644147,405.0,87.32283464566929
2024-04-12 07:00:00,2.69,1.29,1.4,1150.0,3502.0,522.0,2249.0,1322.0,244.0,111249.0,2.55071423630284,0.98,10.58,0.4,88.04,4.0,35.91664936729818,8.3,1.05,0.44,87.45,11.06,2.5328263675181466,69.66,11.09,18.09,1.16,12.080951699784016,5.0,79.3333333333333,66.42,28.82428571428571,0.0705,5.91,2.105,9.065,2.48,0.049,0.19,53.87,11.445,0.1215,1.936622420230435,0.28,117.70898522862817,0.2,95.09,0.82,1.39,1.28,0.0,0.0,2.3054372699259664,2.0,60.12205155347988,4.317163545452893,3.208223380866959,0.0508223380866958,0.005791776619133,0.1040664006535116,0.4178423441174867,4.472387848484298,4.229883397204749,0.064986805704035,0.1024670142600875,0.0322055845216739,41.72900898686048,0.0,0.0,0.0,0.0,0.0,0.0,0.0,0.0,0.0,0.0,0.0,0.0,0.0,2129.227311466876,8.0,1.3,3.92,82.5,25.54545455,11.0,60.0,28.0,8.0,118.475,130.0,535.0,41.7116060961313,405.0,90.76923076923076
2024-04-12 08:00:00,2.63,1.28,1.35,1163.0,3500.0,0.0,2271.0,1437.0,261.0,116291.0,2.42456209527284,0.94,10.78,0.42,87.86,3.4,37.37090164864829,7.5,1.04,0.46,87.52,10.98,2.6353796008545687,69.64,11.22,18.02,1.12,12.570105111357192,5.0,79.3333333333333,66.42,28.95285714285714,0.0695,6.109999999999999,2.135,9.47,2.555,0.052,0.2,53.435,11.73,0.1225,1.91994631836105,0.29,122.47497992244266,0.4,95.54,1.02,1.4,1.26,0.0,0.0,2.398783600064212,2.0,59.51608407813757,4.872455965832556,2.924934028520175,0.0466578704693566,0.0100384780451417,0.0956061981282499,0.3780969621210744,4.993726909982062,4.142999077835554,0.0912335071300437,0.0637269099820613,0.0327069039512704,43.41860162945464,0.0,0.0,0.0,0.0,0.0,0.0,0.0,0.0,0.0,0.0,0.0,0.0,0.0,2129.227311466876,7.0,1.3,3.61,82.5,25.54545455,11.0,60.0,28.0,8.0,119.1375,135.0,540.0,42.9472209248015,405.0,94.44444444444444
2024-04-12 09:00:00,2.66,1.25,1.41,1163.0,3499.0,0.0,2260.0,1368.0,257.0,115449.0,2.44153749524374,0.94,10.78,0.42,87.86,3.4,36.55849074324289,7.5,1.04,0.46,87.52,10.98,2.5780887399664265,69.64,11.22,18.02,1.12,12.29684195676247,5.0,79.3333333333333,66.42,28.95285714285714,0.0695,6.109999999999999,2.135,9.47,2.555,0.052,0.2,53.435,11.73,0.1225,1.91994631836105,0.29,119.81248035891132,0.4,95.54,1.02,1.4,1.26,0.0,0.0,2.3466361304975987,2.0,59.51608407813757,4.872455965832556,2.924934028520175,0.0466578704693566,0.0100384780451417,0.0956061981282499,0.3780969621210744,4.993726909982062,4.142999077835554,0.0912335071300437,0.0637269099820613,0.0327069039512704,42.47471898533607,0.0,0.0,0.0,0.0,0.0,0.0,0.0,0.0,0.0,0.0,0.0,0.0,0.0,2129.227311466876,8.0,1.3,3.71,82.5,25.54545455,11.0,60.0,28.0,8.0,119.535,138.0,543.0,43.3931860036832,405.0,92.3913043478261
2024-04-12 10:00:00,2.68,1.3,1.38,1169.0,3501.0,0.0,2259.0,1403.0,259.0,116384.0,2.42331756943296,0.94,10.78,0.42,87.86,3.4,36.7993466822572,7.5,1.04,0.46,87.52,10.98,2.5950737951944403,69.64,11.22,18.02,1.12,12.3778564449482,5.0,79.3333333333333,66.42,28.95285714285714,0.0695,6.109999999999999,2.135,9.47,2.555,0.052,0.2,53.435,11.73,0.1225,1.91994631836105,0.29,120.60183317068766,0.4,95.54,1.02,1.4,1.26,0.0,0.0,2.3620963214749944,2.0,59.51608407813757,4.872455965832556,2.924934028520175,0.0466578704693566,0.0100384780451417,0.0956061981282499,0.3780969621210744,4.993726909982062,4.142999077835554,0.0912335071300437,0.0637269099820613,0.0327069039512704,42.75455242806298,0.0,0.0,0.0,0.0,0.0,0.0,0.0,0.0,0.0,0.0,0.0,0.0,0.0,2129.227311466876,7.0,1.3,3.74,82.5,25.54545455,11.0,60.0,28.0,8.0,119.8,140.0,545.0,43.0747922437673,405.0,93.0
2024-04-12 11:00:00,2.64,1.3,1.34,1169.0,3499.0,0.0,2274.0,1445.0,266.0,115739.0,2.43542340286713,0.94,10.78,0.42,87.86,3.4,35.9514354683803,7.5,1.04,0.46,87.52,10.98,2.535279468116227,69.64,11.22,18.02,1.12,12.092652379396398,5.0,79.3333333333333,66.42,28.95285714285714,0.0695,6.109999999999999,2.135,9.47,2.555,0.052,0.2,53.435,11.73,0.1225,1.91994631836105,0.29,117.82298908841376,0.4,95.54,1.02,1.4,1.26,0.0,0.0,2.307670138952529,2.0,59.51608407813757,4.872455965832556,2.924934028520175,0.0466578704693566,0.0100384780451417,0.0956061981282499,0.3780969621210744,4.993726909982062,4.142999077835554,0.0912335071300437,0.0637269099820613,0.0327069039512704,41.7694244919325,0.0,0.0,0.0,0.0,0.0,0.0,0.0,0.0,0.0,0.0,0.0,0.0,0.0,2129.227311466876,8.0,1.3,3.76,82.5,25.54545455,11.0,60.0,28.0,8.0,119.8,140.0,545.0,42.3431734317343,405.0,90.85714285714286
2024-04-12 12:00:00,2.67,1.3,1.37,1169.0,3500.0,0.0,2268.0,1400.0,251.0,114935.0,2.453150453042,0.94,10.78,0.42,87.86,3.4,36.82761038938644,7.5,1.04,0.46,87.52,10.98,2.5970669394303805,69.64,11.22,18.02,1.12,12.387363247133258,5.0,79.3333333333333,66.42,28.95285714285714,0.0695,6.109999999999999,2.135,9.47,2.555,0.052,0.2,53.435,11.73,0.1225,1.91994631836105,0.29,120.69446130676346,0.4,95.54,1.02,1.4,1.26,0.0,0.0,2.3639105275590766,2.0,59.51608407813757,4.872455965832556,2.924934028520175,0.0466578704693566,0.0100384780451417,0.0956061981282499,0.3780969621210744,4.993726909982062,4.142999077835554,0.0912335071300437,0.0637269099820613,0.0327069039512704,42.787390025934,0.0,0.0,0.0,0.0,0.0,0.0,0.0,0.0,0.0,0.0,0.0,0.0,0.0,2129.227311466876,7.0,1.3,3.84,82.5,25.54545455,11.0,60.0,28.0,8.0,119.8,140.0,545.0,42.2680412371134,405.0,93.07142857142856
2024-04-12 13:00:00,2.69,1.29,1.4,1154.0,3498.0,0.0,2259.0,1356.0,251.0,114201.0,2.46749832950674,0.94,10.78,0.42,87.86,3.4,36.33964579865532,7.5,1.04,0.46,87.52,10.98,2.5626558904157624,69.64,11.22,18.02,1.12,12.223231103526487,5.0,79.3333333333333,66.42,28.95285714285714,0.0695,6.109999999999999,2.135,9.47,2.555,0.052,0.2,53.435,11.73,0.1225,1.91994631836105,0.29,119.09526378098428,0.4,95.54,1.02,1.4,1.26,0.0,0.0,2.3325887931074227,2.0,59.51608407813757,4.872455965832556,2.924934028520175,0.0466578704693566,0.0100384780451417,0.0956061981282499,0.3780969621210744,4.993726909982062,4.142999077835554,0.0912335071300437,0.0637269099820613,0.0327069039512704,42.220458556807934,0.0,0.0,0.0,0.0,0.0,0.0,0.0,0.0,0.0,0.0,0.0,0.0,0.0,2129.227311466876,7.0,1.3,3.75,82.5,25.54545455,11.0,60.0,28.0,8.0,119.27,136.0,541.0,43.2543299908842,405.0,91.83823529411764
