Repository: saikumar-voptimai/evonith_bf_webapp

# Evonith BF2 — Blast Furnace Intelligence Platform

Monitoring, modelling and optimisation of **Blast Furnace 2 (BF2)** at Evonith Steel: live telemetry from InfluxDB,
manual plant reports from Neon PostgreSQL, a two-zone energy model of the furnace, blend and fuel optimisers, a
conversational assistant (FurnaceMind) and a live digital twin evaluated every hour.

The platform has three deployable parts that share one Python service layer, plus the shared data library:

| Part | Path | What it is |
|---|---|---|
| **Streamlit app** (legacy) | `src/app.py`, `src/custom_pages/` | The original 11-page dashboard; still the home of the model pages. Served under `/legacy` in production |

File: src/data/V13_df_filtered.csv (part 37 of 268)
NM3/HR.,STEAMKGS/HR.,RAFTOC,PERMEABILITYKGS/HR.,TUYEREVELOCITYM/S,HOT BLAST VOLUMENM3/HR.,O2 ENRICHMENT %,COKE_VM%,COKE_ASH%,COKE_IM%,COKE_FC%,COKE_MOIST%,COKE_CALC_MT,NUTCOKE_MOIST%,NUTCOKE_VM%,NUTCOKE_IM%,NUTCOKE_FC%,NUTCOKE_ASH%,NUTCOKE_CALC_MT,PCI_2_FC%,PCI_2_ASH%,PCI_2_VM%,PCI_2_IM%,PCI_2_CALC_MT,SINTER_SP_02_COLD_STRENGTH_AI,SINTER_SP_02_COLD_STRENGTH_TI,SINTER_SP_02_HOT_STRENGTH_RI,SINTER_SP_02_HOT_STRENGTH_RDI,SINTER_SP_02_P%,SINTER_SP_02_SIO2%,SINTER_SP_02_MGO%,SINTER_SP_02_FEO%,SINTER_SP_02_AL2O3%,SINTER_SP_02_NA2O%,SINTER_SP_02_TIO2%,SINTER_SP_02_FE(T)%,SINTER_SP_02_CAO%,SINTER_SP_02_K2O%,SINTER_SP_02_BASICITY,SINTER_SP_02_MNO%,SINTER_CALC_MT,FLUX_TM%,FLUX_SIO2%,FLUX_FE2O3%,FLUX_AL2O3%,FLUX_LOI%,FLUX_MGO%,FLUX_CAO%,FLUX_CALC_MT,GEOMIN TYPE,ORE_FE(T)%,ORE_LOI%,ORE_TM%,ORE_MGO%,ORE_NA2O%,ORE_P%,ORE_TIO2%,ORE_AL2O3%,ORE_SIO2%,ORE_MNO%,ORE_CAO%,ORE_K2O%,ORE_CALC_MT,LLOYDS_PELLET_PCT_SIO2,LLOYDS_PELLET_PCT_AL2O3,LLOYDS_PELLET_PCT_FE2O3,LLOYDS_PELLET_PCT_MGO,LLOYDS_PELLET_PCT_TIO2,LLOYDS_PELLET_PCT_NA2O,TOTAL_PELLET_CALC_MT,LLOYDS_PELLET_PCT_K2O,LLOYDS_PELLET_PCT_TM,LLOYDS_PELLET_PCT_LOI,LLOYDS_PELLET_PCT_MNO,LLOYDS_PELLET_PCT_CAO,LLOYDS_PELLET_PCT_P,DAILYPRODUCTION,CHARGES/HRS.,STOCKRODLEVEL,FURNACE TOP GAS ANALYSISH2%,COKE_DISCHARGE_TIME,WEIGHTED_COKE_ANGLE,TOTAL_COKE_PORTIONS,NON_COKE_DISCHARGE_TIME,WEIGHTED_NON_COKE_ANGLE,TOTAL_NON_COKE_PORTIONS,UNITCOST LAKHS/THM,ACTUALKG/THM.,ACT. FUEL RATEKG/THM.,FURNACETOPGASANALYSISCO2ETACO,COKE RATE KG/THM,PRODUCTIONTONNESPERHR
2024-04-12 14:00:00,2.72,1.29,1.43,1148.0,3500.0,0.0,2274.0,1324.0,246.0,113318.0,2.48813531976255,0.94,10.78,0.42,87.86,3.4,36.007962882638765,7.5,1.04,0.46,87.52,10.98,2.539265756588108,69.64,11.22,18.02,1.12,12.111665983766516,5.0,79.3333333333333,66.42,28.95285714285714,0.0695,6.109999999999999,2.135,9.47,2.555,0.052,0.2,53.435,11.73,0.1225,1.91994631836105,0.29,118.00824536056534,0.4,95.54,1.02,1.4,1.26,0.0,0.0,2.3112985511206934,2.0,59.51608407813757,4.872455965832556,2.924934028520175,0.0466578704693566,0.0100384780451417,0.0956061981282499,0.3780969621210744,4.993726909982062,4.142999077835554,0.0912335071300437,0.0637269099820613,0.0327069039512704,41.83509968767453,0.0,0.0,0.0,0.0,0.0,0.0,0.0,0.0,0.0,0.0,0.0,0.0,0.0,2129.227311466876,7.0,1.3,3.61,82.5,25.54545455,11.0,60.0,28.0,8.0,118.475,130.0,535.0,43.1276297335203,405.0,91.0
2024-04-12 15:00:00,2.71,1.3,1.41,1146.0,3499.0,0.0,2279.0,1346.0,247.0,113553.0,2.48228008578494,0.94,10.78,0.42,87.86,3.4,35.00351421389229,7.5,1.04,0.46,87.52,10.98,2.468432476818533,69.64,11.22,18.02,1.12,11.773808859959,5.0,79.3333333333333,66.42,28.95285714285714,0.0695,6.109999999999999,2.135,9.47,2.555,0.052,0.2,53.435,11.73,0.1225,1.91994631836105,0.29,114.71638390925628,0.4,95.54,1.02,1.4,1.26,0.0,0.0,2.246824457978696,2.0,59.51608407813757,4.872455965832556,2.924934028520175,0.0466578704693566,0.0100384780451417,0.0956061981282499,0.3780969621210744,4.993726909982062,4.142999077835554,0.0912335071300437,0.0637269099820613,0.0327069039512704,40.66810197871996,0.0,0.0,0.0,0.0,0.0,0.0,0.0,0.0,0.0,0.0,0.0,0.0,0.0,2129.227311466876,7.0,1.3,3.84,82.5,25.54545455,11.0,60.0,28.0,8.0,118.475,130.0,535.0,43.1807566557683,405.0,88.46153846153847
2024-04-12 16:00:00,2.68,1.29,1.39,1142.0,3501.0,994.0,2224.0,1377.0,249.0,114659.0,2.48656455365014,0.97,10.53,0.38,88.12,4.1,33.26285032771232,8.0,1.03,0.44,87.68,10.85,2.3456816226723936,69.93,11.1,18.05,0.92,11.18831782154256,5.0,79.3333333333333,66.42,29.08142857142857,0.068,6.04,2.235,9.2,2.485,0.05,0.2,53.495,11.65,0.1275,1.92889961072427,0.3,109.01173764420356,0.4,95.47,0.8,0.66,1.31,0.0,0.0,2.135093785204212,2.0,59.36315311765027,5.015360537727923,2.924934028520175,0.0704111690433479,0.014580914379073,0.110192390225709,0.3625545257871431,4.492414237076228,4.037163545452894,0.0970690395127046,0.1033157409387133,0.0374575636660687,38.64574799445209,0.0,0.0,0.0,0.0,0.0,0.0,0.0,0.0,0.0,0.0,0.0,0.0,0.0,2129.227311466876,7.0,1.3,4.03,82.5,25.54545455,11.0,60.0,28.0,8.0,118.21,128.0,533.0,42.6862925482981,405.0,84.0625
2024-04-12 17:00:00,2.67,1.3,1.37,1148.0,3499.0,1163.0,2228.0,1394.0,252.0,114541.0,2.49235503241493,0.97,10.53,0.38,88.12,4.1,33.74116975117356,8.0,1.03,0.44,87.68,10.85,2.379412498719584,69.93,11.1,18.05,0.92,11.349205709296506,5.0,79.3333333333333,66.42,29.08142857142857,0.068,6.04,2.235,9.2,2.485,0.05,0.2,53.495,11.65,0.1275,1.92889961072427,0.3,110.57932523777312,0.4,95.47,0.8,0.66,1.31,0.0,0.0,2.1657964104546914,2.0,59.36315311765027,5.015360537727923,2.924934028520175,0.0704111690433479,0.014580914379073,0.110192390225709,0.3625545257871431,4.492414237076228,4.037163545452894,0.0970690395127046,0.1033157409387133,0.0374575636660687,39.20147342741459,0.0,0.0,0.0,0.0,0.0,0.0,0.0,0.0,0.0,0.0,0.0,0.0,0.0,2129.227311466876,7.0,1.3,4.17,82.5,25.54545455,11.0,60.0,28.0,8.0,118.3425,129.0,534.0,42.5541941564562,405.0,85.27131782945736
2024-04-12 18:00:00,2.64,1.3,1.34,1148.0,3500.0,1461.0,2218.0,1436.0,256.0,115840.0,2.47278481210843,0.97,10.53,0.38,88.12,4.1,33.63381148378346,8.0,1.03,0.44,87.68,10.85,2.3718416407691123,69.93,11.1,18.05,0.92,11.313094600221472,5.0,79.3333333333333,66.42,29.08142857142857,0.068,6.04,2.235,9.2,2.485,0.05,0.2,53.495,11.65,0.1275,1.92889961072427,0.3,110.2274819301984,0.4,95.47,0.8,0.66,1.31,0.0,0.0,2.158905240057791,2.0,59.36315311765027,5.015360537727923,2.924934028520175,0.0704111690433479,0.014580914379073,0.110192390225709,0.3625545257871431,4.492414237076228,4.037163545452894,0.0970690395127046,0.1033157409387133,0.0374575636660687,39.07674146650918,0.0,0.0,0.0,0.0,0.0,0.0,0.0,0.0,0.0,0.0,0.0,0.0,0.0,2129.227311466876,7.0,1.3,4.17,82.5,25.54545455,11.0,60.0,28.0,8.0,118.21,128.0,533.0,42.3248183735646,405.0,85.0
2024-04-12 19:00:00,2.65,1.3,1.35,1146.0,3500.0,1001.0,2241.0,1435.0,257.0,116483.0,2.44671862617819,0.97,10.53,0.38,88.12,4.1,33.85020549149163,8.0,1.03,0.44,87.68,10.85,2.3871016513255308,69.93,11.1,18.05,0.92,11.38588105445084,5.0,79.3333333333333,66.42,29.08142857142857,0.068,6.04,2.235,9.2,2.485,0.05,0.2,53.495,11.65,0.1275,1.92889961072427,0.3,110.9366660970287,0.4,95.47,0.8,0.66,1.31,0.0,0.0,2.172795255389045,2.0,59.36315311765027,5.015360537727923,2.924934028520175,0.0704111690433479,0.014580914379073,0.110192390225709,0.3625545257871431,4.492414237076228,4.037163545452894,0.0970690395127046,0.1033157409387133,0.0374575636660687,39.32815432520915,0.0,0.0,0.0,0.0,0.0,0.0,0.0,0.0,0.0,0.0,0.0,0.0,0.0,2129.227311466876,8.0,1.3,4.08,82.5,25.54545455,11.0,60.0,28.0,8.0,118.21,128.0,533.0,41.9505366308913,405.0,85.546875
2024-04-12 20:00:00,2.62,1.26,1.36,1149.0,3500.0,489.0,2274.0,1421.0,259.0,116379.0,2.43545727490904,0.97,10.53,0.38,88.12,4.1,33.60289805411087,8.0,1.03,0.44,87.68,10.85,2.3696616392610523,69.93,11.1,18.05,0.92,11.302696535331563,5.0,79.3333333333333,66.42,29.08142857142857,0.068,6.04,2.235,9.2,2.485,0.05,0.2,53.495,11.65,0.1275,1.92889961072427,0.3,110.12616990636548,0.4,95.47,0.8,0.66,1.31,0.0,0.0,2.156920952153325,2.0,59.36315311765027,5.015360537727923,2.924934028520175,0.0704111690433479,0.014580914379073,0.110192390225709,0.3625545257871431,4.492414237076228,4.037163545452894,0.0970690395127046,0.1033157409387133,0.0374575636660687,39.04082534383775,0.0,0.0,0.0,0.0,0.0,0.0,0.0,0.0,0.0,0.0,0.0,0.0,0.0,2129.227311466876,8.0,1.3,4.01,82.5,25.54545455,11.0,60.0,28.0,8.0,118.21,128.0,533.0,42.572671091783,405.0,84.921875
2024-04-12 21:00:00,2.63,1.29,1.34,1148.0,3498.0,0.0,2289.0,1448.0,259.0,116731.0,2.41404882296553,0.97,10.53,0.38,88.12,4.1,32.830062312295986,8.0,1.03,0.44,87.68,10.85,2.315161601559556,69.93,11.1,18.05,0.92,11.042744913083826,5.0,79.3333333333333,66.42,29.08142857142857,0.068,6.04,2.235,9.2,2.485,0.05,0.2,53.495,11.65,0.1275,1.92889961072427,0.3,107.59336931054293,0.4,95.47,0.8,0.66,1.31,0.0,0.0,2.107313754541704,2.0,59.36315311765027,5.015360537727923,2.924934028520175,0.0704111690433479,0.014580914379073,0.110192390225709,0.3625545257871431,4.492414237076228,4.037163545452894,0.0970690395127046,0.1033157409387133,0.0374575636660687,38.14292227705216,0.0,0.0,0.0,0.0,0.0,0.0,0.0,0.0,0.0,0.0,0.0,0.0,0.0,2129.227311466876,7.0,1.3,3.78,82.5,25.54545455,11.0,60.0,28.0,8.0,118.21,128.0,533.0,43.3446327683616,405.0,82.96875
2024-04-12 22:00:00,2.6,1.3,1.3,1155.0,3501.0,0.0,2262.0,1480.0,264.0,115746.0,2.43666738348252,0.97,10.53,0.38,88.12,4.1,36.02445004513082,8.0,1.03,0.44,87.68,10.85,2.540428424059073,69.93,11.1,18.05,0.92,12.11721161837447,5.0,79.3333333333333,66.42,29.08142857142857,0.068,6.04,2.235,9.2,2.485,0.05,0.2,53.495,11.65,0.1275,1.92889961072427,0.3,118.0622784399429,0.4,95.47,0.8,0.66,1.31,0.0,0.0,2.312356838003075,2.0,59.36315311765027,5.015360537727923,2.924934028520175,0.0704111690433479,0.014580914379073,0.110192390225709,0.3625545257871431,4.492414237076228,4.037163545452894,0.0970690395127046,0.1033157409387133,0.0374575636660687,41.8542549530993,0.0,0.0,0.0,0.0,0.0,0.0,0.0,0.0,0.0,0.0,0.0,0.0,0.0,2129.227311466876,7.0,1.3,3.6,82.5,25.54545455,11.0,60.0,28.0,8.0,120.33,144.0,549.0,43.4644957033017,405.0,91.04166666666669
2024-04-12 23:00:00,2.66,1.28,1.38,1174.0,3499.0,0.0,2244.0,1385.0,256.0,113878.0,2.47519996674584,0.98,10.6,0.39,88.03,3.4,36.981173840883095,6.3,1.05,0.44,87.59,10.92,2.5396378151179007,69.73,11.16,18.01,1.1,13.180163164893852,5.01333333333333,79.3333333333333,67.39,29.21,0.0695,5.99,2.15,8.805,2.51,0.051,0.2,53.535,11.71,0.1275,1.954924874791315,0.29,121.86955281111936,0.4,94.83,1.42,1.44,1.34,0.0,0.0,2.466820948108517,2.0,59.80970458868771,4.914327092410529,2.833147500338439,0.0963585681910483,0.013603188641594,0.1036079818698706,0.4087490227980372,4.464071795765293,3.979115819240209,0.0839123636855911,0.2063585681910483,0.0290270931876639,42.506983341709926,0.0,0.0,0.0,0.0,0.0,0.0,0.0,0.0,0.0,0.0,0.0,0.0,0.0,2129.227311466876,8.0,1.3,3.82,82.5,25.54545455,11.0,60.0,28.0,8.0,120.065,142.0,547.0,43.9917601281758,405.0,94.3661971830986
2024-04-13 00:00:00,2.7,1.3,1.4,1148.0,3500.0,0.0,2292.0,1375.0,251.0,115572.0,2.43963716974618,0.98,10.6,0.39,88.03,3.4,33.26350933940804,6.3,1.05,0.44,87.59,10.92,2.2843316587343576,69.73,11.16,18.01,1.1,11.855180217283747,5.01333333333333,79.3333333333333,67.39,29.21,0.0695,5.99,2.15,8.805,2.51,0.051,0.2,53.535,11.71,0.1275,1.954924874791315,0.29,109.61818101189152,0.4,94.83,1.42,1.44,1.34,0.0,0.0,2.218834967194638,2.0,59.80970458868771,4.914327092410529,2.833147500338439,0.0963585681910483,0.013603188641594,0.1036079818698706,0.4087490227980372,4.464071795765293,3.979115819240209,0.0839123636855911,0.2063585681910483,0.0290270931876639,38.233817116262365,0.0,0.0,0.0,0.0,0.0,0.0,0.0,0.0,0.0,0.0,0.0,0.0,0.0,2146.3909161601664,7.0,1.3,3.86,82.5,25.54545455,11.0,60.0,28.0,8.0,120.1225,133.0,543.0,41.076421248835,410.0,85.56390977443608
2024-04-13 01:00:00,2.66,1.28,1.38,1158.0,3501.0,0.0,2284.0,1371.0,252.0,113483.0,2.48522923245735,0.98,10.6,0.39,88.03,3.4,34.0516470858692,6.3,1.05,0.44,87.59,10.92,2.3384560743910017,69.73,11.16,18.01,1.1,12.136074061796764,5.01333333333333,79.3333333333333,67.39,29.21,0.0695,5.99,2.15,8.805,2.51,0.051,0.2,53.535,11.71,0.1275,1.954924874791315,0.29,112.21544834386032,0.4,94.83,1.42,1.44,1.34,0.0,0.0,2.271407519686633,2.0,59.80970458868771,4.914327092410529,2.833147500338439,0.0963585681910483,0.013603188641594,0.1036079818698706,0.4087490227980372,4.464071795765293,3.979115819240209,0.0839123636855911,0.2063585681910483,0.0290270931876639,39.139720163146215,0.0,0.0,0.0,0.0,0.0,0.0,0.0,0.0,0.0,0.0,0.0,0.0,0.0,2146.3909161601664,6.0,1.3,3.86,82.5,25.54545455,11.0,60.0,28.0,8.0,119.4025,137.0,542.0,43.1448844129091,405.0,87.5912408759124
2024-04-13 02:00:00,2.69,1.3,1.39,1148.0,3499.0,0.0,2288.0,1364.0,251.0,115173.0,2.44738500425755,0.98,10.6,0.39,88.03,3.4,32.98447719738962,6.3,1.05,0.44,87.59,10.92,2.265169460623709,69.73,11.16,18.01,1.1,11.755732612513915,5.01333333333333,79.3333333333333,67.39,29.21,0.0695,5.99,2.15,8.805,2.51,0.051,0.2,53.535,11.71,0.1275,1.954924874791315,0.29,108.6986449659556,0.4,94.83,1.42,1.44,1.34,0.0,0.0,2.2002221904318384,2.0,59.80970458868771,4.914327092410529,2.833147500338439,0.0963585681910483,0.013603188641594,0.1036079818698706,0.4087490227980372,4.464071795765293,3.979115819240209,0.0839123636855911,0.2063585681910483,0.0290270931876639,37.9130913690589,0.0,0.0,0.0,0.0,0.0,0.0,0.0,0.0,0.0,0.0,0.0,0.0,0.0,2146.3909161601664,7.0,1.3,3.79,82.5,25.54545455,11.0,60.0,28.0,8.0,118.475,130.0,535.0,42.7850424409268,405.0,84.84615384615384
2024-04-13 03:00:00,2.68,1.29,1.39,1139.0,3500.0,578.0,2246.0,1391.0,253.0,116222.0,2.44109983991472,0.98,10.6,0.39,88.03,3.4,32.55463097257123,6.3,1.05,0.44,87.59,10.92,2.235650286031484,69.73,11.16,18.01,1.1,11.602534571713576,5.01333333333333,79.3333333333333,67.39,29.21,0.0695,5.99,2.15,8.805,2.51,0.051,0.2,53.535,11.71,0.1275,1.954924874791315,0.29,107.28210888136402,0.4,94.83,1.42,1.44,1.34,0.0,0.0,2.171549393932472,2.0,59.80970458868771,4.914327092410529,2.833147500338439,0.0963585681910483,0.013603188641594,0.1036079818698706,0.4087490227980372,4.464071795765293,3.979115819240209,0.0839123636855911,0.2063585681910483,0.0290270931876639,37.41901656233512,0.0,0.0,0.0,0.0,0.0,0.0,0.0,0.0,0.0,0.0,0.0,0.0,0.0,2146.3909161601664,7.0,1.3,3.87,82.5,25.54545455,11.0,60.0,28.0,8.0,118.6075,131.0,536.0,42.2612263505813,405.0,83.74045801526718
2024-04-13 04:00:00,2.6,1.22,1.38,1152.0,3500.0,288.0,2259.0,1429.0,262.0,115986.0,2.43846473539187,0.98,10.6,0.39,88.03,3.4,35.42001882987543,6.3,1.05,0.44,87.59,10.92,2.4324273647878254,69.73,11.16,18.01,1.1,12.62376444539119,5.01333333333333,79.3333333333333,67.39,29.21,0.0695,5.99,2.15,8.805,2.51,0.051,0.2,53.535,11.71,0.1275,1.954924874791315,0.29,116.72484691619692,0.4,94.83,1.42,1.44,1.34,0.0,0.0,2.362684451496264,2.0,59.80970458868771,4.914327092410529,2.833147500338439,0.0963585681910483,0.013603188641594,0.1036079818698706,0.4087490227980372,4.464071795765293,3.979115819240209,0.0839123636855911,0.2063585681910483,0.0290270931876639,40.712557065998574,0.0,0.0,0.0,0.0,0.0,0.0,0.0,0.0,0.0,0.0,0.0,0.0,0.0,2146.3909161601664,8.0,1.3,4.05,82.5,25.54545455,11.0,60.0,28.0,8.0,119.1375,135.0,540.0,41.3753712588531,405.0,91.11111111111111
2024-04-13 05:00:00,2.63,1.3,1.33,1162.0,3498.0,0.0,2253.0,1452.0,261.0,115929.0,2.43073969908606,0.98,10.6,0.39,88.03,3.4,37.04618899136182,6.3,1.05,0.44,87.59,10.92,2.54410265269774,69.73,11.16,18.01,1.1,13.203334692525363,5.01333333333333,79.3333333333333,67.39,29.21,0.0695,5.99,2.15,8.805,2.51,0.051,0.2,53.535,11.71,0.1275,1.954924874791315,0.29,122.08380688939393,0.4,94.83,1.42,1.44,1.34,0.0,0.0,2.471157769212017,2.0,59.80970458868771,4.914327092410529,2.833147500338439,0.0963585681910483,0.013603188641594,0.1036079818698706,0.4087490227980372,4.464071795765293,3.979115819240209,0.0839123636855911,0.2063585681910483,0.0290270931876639,42.5817132010229,0.0,0.0,0.0,0.0,0.0,0.0,0.0,0.0,0.0,0.0,0.0,0.0,0.0,2146.3909161601664,7.0,1.3,3.83,82.5,25.54545455,11.0,60.0,28.0,8.0,119.27,136.0,541.0,41.7281105990783,405.0,95.29411764705884
2024-04-13 06:00:00,2.66,1.29,1.37,1168.0,3499.0,0.0,2242.0,1423.0,261.0,116489.0,2.41975218479618,0.98,10.6,0.39,88.03,3.4,36.76523905721216,6.3,1.05,0.44,87.59,10.92,2.5248087525097325,69.73,11.16,18.01,1.1,13.103203582864234,5.01333333333333,79.3333333333333,67.39,29.21,0.0695,5.99,2.15,8.805,2.51,0.051,0.2,53.535,11.71,0.1275,1.954924874791315,0.29,121.15795085831031,0.4,94.83,1.42,1.44,1.34,0.0,0.0,2.4524170665530898,2.0,59.80970458868771,4.914327092410529,2.833147500338439,0.0963585681910483,0.013603188641594,0.1036079818698706,0.4087490227980372,4.464071795765293,3.979115819240209,0.0839123636855911,0.2063585681910483,0.0290270931876639,42.258783100909326,0.0,0.0,0.0,0.0,0.0,0.0,0.0,0.0,0.0,0.0,0.0,0.0,0.0,2146.3909161601664,8.0,1.3,3.93,82.5,25.54545455,11.0,60.0,28.0,8.0,119.8,140.0,545.0,41.4560630651519,405.0,94.57142857142856
2024-04-13 07:00:00,2.7,1.29,1.41,1160.0,3498.0,0.0,2280.0,1393.0,259.0,117742.0,2.39333212958702,0.98,10.6,0.39,88.03,3.4,35.42001882987543,6.3,1.05,0.44,87.59,10.92,2.4324273647878254,69.73,11.16,18.01,1.1,12.62376444539119,5.01333333333333,79.3333333333333,67.39,29.21,0.0695,5.99,2.15,8.805,2.51,0.051,0.2,53.535,11.71,0.1275,1.954924874791315,0.29,116.72484691619692,0.4,94.83,1.42,1.44,1.34,0.0,0.0,2.362684451496264,2.0,59.80970458868771,4.914327092410529,2.833147500338439,0.0963585681910483,0.013603188641594,0.1036079818698706,0.4087490227980372,4.464071795765293,3.979115819240209,0.0839123636855911,0.2063585681910483,0.0290270931876639,40.712557065998574,0.0,0.0,0.0,0.0,0.0,0.0,0.0,0.0,0.0,0.0,0.0,0.0,0.0,2146.3909161601664,8.0,1.3,3.86,82.5,25.54545455,11.0,60.0,28.0,8.0,119.1375,135.0,540.0,41.8805412972469,405.0,91.11111111111111
2024-04-13 08:00:00,2.66,1.3,1.36,1172.0,3500.0,0.0,2258.0,1428.0,251.0,116571.0,2.41874169494002,0.99,10.82,0.42,87.77,3.9,37.2650685912226,7.0,1.03,0.46,87.52,10.99,2.559133947030257,69.46,11.28,18.08,1.18,13.281343812842756,5.01333333333333,79.3333333333333,67.39,29.21,0.073,6.19,2.28,8.995000000000001,2.565,0.052,0.2,53.33,11.67,0.1285,1.885350983421725,0.33,122.80511333221484,0.4,94.63,1.04,1.59,1.3,0.0,0.0,2.485758084074204,2.0,59.99340177039512,4.26954618319655,2.869561818427955,0.0627171363820966,0.012603188641594,0.0739123636855911,0.301411972804806,4.158039909349354,4.338358773508759,0.0617928409552416,0.0975537954945428,0.0395760954539301,42.83329827901836,0.0,0.0,0.0,0.0,0.0,0.0,0.0,0.0,0.0,0.0,0.0,0.0,0.0,2146.3909161601664,7.0,1.3,3.99,82.5,25.54545455,11.0,60.0,28.0,8.0,119.8,140.0,545.0,41.4918414918415,405.0,95.85714285714286
2024-04-13 09:00:00,2.67,1.3,1.37,1177.0,3497.0,0.0,2276.0,1410.0,260.0,115581.0,2.43735755858782,0.99,10.82,0.42,87.77,3.9,35.90442152641641,7.0,1.03,0.46,87.52,10.99,2.465693139724384,69.46,11.28,18.08,1.18,12.796406520123456,5.01333333333333,79.3333333333333,67.39,29.21,0.073,6.19,2.28,8.995000000000001,2.565,0.052,0.2,53.33,11.67,0.1285,1.885350983421725,0.33,118.32117104214144,0.4,94.63,1.04,1.59,1.3,0.0,0.0,2.394996425266726,2.0,59.99340177039512,4.26954618319655,2.869561818427955,0.0627171363820966,0.012603188641594,0.0739123636855911,0.301411972804806,4.158039909349354,4.338358773508759,0.0617928409552416,0.0975537954945428,0.0395760954539301,41.26934029416598,0.0,0.0,0.0,0.0,0.0,0.0,0.0,0.0,0.0,0.0,0.0,0.0,0.0,2146.3909161601664,8.0,1.3,4.03,82.5,25.54545455,11.0,60.0,28.0,8.0,119.8,140.0,545.0,41.506817656575,405.0,92.35714285714286
2024-04-13 10:00:00,2.65,1.3,1.35,1169.0,3500.0,0.0,2247.0,1417.0,257.0,114271.0,2.46739679231703,0.99,10.82,0.42,87.77,3.9,35.63599455444784,7.0,1.03,0.46,87.52,10.99,2.447259238963361,69.46,11.28,18.08,1.18,12.7007386188387,5.01333333333333,79.3333333333333,67.39,29.21,0.073,6.19,2.28,8.995000000000001,2.565,0.052,0.2,53.33,11.67,0.1285,1.885350983421725,0.33,117.43658378763716,0.4,94.63,1.04,1.59,1.3,0.0,0.0,2.377091064005387,2.0,59.99340177039512,4.26954618319655,2.869561818427955,0.0627171363820966,0.012603188641594,0.0739123636855911,0.301411972804806,4.158039909349354,4.338358773508759,0.0617928409552416,0.0975537954945428,0.0395760954539301,40.960804365181495,0.0,0.0,0.0,0.0,0.0,0.0,0.0,0.0,0.0,0.0,0.0,0.0,0.0,2146.3909161601664,7.0,1.3,4.09,82.5,25.54545455,11.0,60.0,28.0,8.0,121.125,150.0,555.0,41.5714618792259,405.0,91.66666666666669
2024-04-13 11:00:00,2.66,1.29,1.37,1160.0,3500.0,0.0,2260.0,1376.0,251.0,113075.0,2.49347921635312,0.99,10.82,0.42,87.77,3.9,34.04969009465738,7.0,1.03,0.46,87.52,10.99,2.3383216803637383,69.46,11.28,18.08,1.18,12.135376586275973,5.01333333333333,79.3333333333333,67.39,29.21,0.073,6.19,2.28,8.995000000000001,2.565,0.052,0.2,53.33,11.67,0.1285,1.885350983421725,0.33,112.2089991801624,0.4,94.63,1.04,1.59,1.3,0.0,0.0,2.2712769790245826,2.0,59.99340177039512,4.26954618319655,2.869561818427955,0.0627171363820966,0.012603188641594,0.0739123636855911,0.301411972804806,4.158039909349354,4.338358773508759,0.0617928409552416,0.0975537954945428,0.0395760954539301,39.13747075394144,0.0,0.0,0.0,0.0,0.0,0.0,0.0,0.0,0.0,0.0,0.0,0.0,0.0,2146.3909161601664,7.0,1.3,4.09,82.5,25.54545455,11.0,60.0,28.0,8.0,120.4625,145.0,550.0,41.6862929816298,405.0,87.58620689655173
2024-04-13 12:00:00,2.68,1.28,1.4,1160.0,3498.0,0.0,2296.0,1371.0,254.0,114839.0,2.45379782419576,0.99,10.82,0.42,87.77,3.9,33.32599332641249,7.0,1.03,0.46,87.52,10.99,2.28862267169459,69.46,11.28,18.08,1.18,11.877449633269707,5.01333333333333,79.3333333333333,67.39,29.21,0.073,6.19,2.28,8.995000000000001,2.565,0.052,0.2,53.33,11.67,0.1285,1.885350983421725,0.33,109.82409377136344,0.4,94.63,1.04,1.59,1.3,0.0,0.0,2.2230029476034563,2.0,59.99340177039512,4.26954618319655,2.869561818427955,0.0627171363820966,0.012603188641594,0.0739123636855911,0.301411972804806,4.158039909349354,4.338358773508759,0.0617928409552416,0.0975537954945428,0.0395760954539301,38.30563760000767,0.0,0.0,0.0,0.0,0.0,0.0,0.0,0.0,0.0,0.0,0.0,0.0,0.0,2146.3909161601664,7.0,1.3,4.18,82.5,25.54545455,11.0,60.0,28.0,8.0,119.535,138.0,543.0,39.9262632834526,405.0,85.72463768115942
2024-04-13 13:00:00,2.71,1.28,1.43,1150.0,3500.0,0.0,2277.0,1360.0,254.0,116432.0,2.42162761086182,0.99,10.82,0.42,87.77,3.9,33.20035590872248,7.0,1.03,0.46,87.52,10.99,2.2799946725312266,69.46,11.28,18.08,1.18,11.832672210251843,5.01333333333333,79.3333333333333,67.39,29.21,0.073,6.19,2.28,8.995000000000001,2.565,0.052,0.2,53.33,11.67,0.1285,1.885350983421725,0.33,109.4100621352638,0.4,94.63,1.04,1.59,1.3,0.0,0.0,2.214622331694468,2.0,59.99340177039512,4.26954618319655,2.869561818427955,0.0627171363820966,0.012603188641594,0.0739123636855911,0.301411972804806,4.158039909349354,4.338358773508759,0.0617928409552416,0.0975537954945428,0.0395760954539301,38.161227159067565,0.0,0.0,0.0,0.0,0.0,0.0,0.0,0.0,0.0,0.0,0.0,0.0,0.0,2146.3909161601664,7.0,1.3,3.98,82.5,25.54545455,11.0,60.0,28.0,8.0,119.4025,137.0,542.0,39.8745131977499,405.0,85.4014598540146
2024-04-13 14:00:00,2.7,1.28,1.42,1148.0,3500.0,530.0,2260.0,1369.0,253.0,116064.0,2.44317723338682,0.99,10.82,0.42,87.77,3.9,33.124607410039715,7.0,1.03,0.46,87.52,10.99,2.2747927351205632,69.46,11.28,18.08,1.18,11.805675296188756,5.01333333333333,79.3333333333333,67.39,29.21,0.073,6.19,2.28,8.995000000000001,2.565,0.052,0.2,53.33,11.67,0.1285,1.885350983421725,0.33,109.16043686105536,0.4,94.63,1.04,1.59,1.3,0.0,0.0,2.209569544994338,2.0,59.99340177039512,4.26954618319655,2.869561818427955,0.0627171363820966,0.012603188641594,0.0739123636855911,0.301411972804806,4.158039909349354,4.338358773508759,0.0617928409552416,0.0975537954945428,0.0395760954539301,38.074160150715656,0.0,0.0,0.0,0.0,0.0,0.0,0.0,0.0,0.0,0.0,0.0,0.0,0.0,2146.3909161601664,7.0,1.3,3.87,82.5,25.54545455,11.0,60.0,28.0,8.0,117.2825,121.0,526.0,42.6169922762381,405.0,85.20661157024793
2024-04-13 15:00:00,2.67,1.3,1.37,1152.0,3500.0,0.0,2256.0,1390.0,252.0,114367.0,2.46532685707458,0.99,10.82,0.42,87.77,3.9,33.20361221377166,7.0,1.03,0.46,87.52,10.99,2.2802182953798704,69.46,11.28,18.08,1.18,11.833832763782349,5.01333333333333,79.3333333333333,67.39,29.21,0.073,6.19,2.28,8.995000000000001,2.565,0.052,0.2,53.33,11.67,0.1285,1.885350983421725,0.33,109.42079312076118,0.4,94.63,1.04,1.59,1.3,0.0,0.0,2.214839542796077,2.0,59.99340177039512,4.26954618319655,2.869561818427955,0.0627171363820966,0.012603188641594,0.0739123636855911,0.301411972804806,4.158039909349354,4.338358773508759,0.0617928409552416,0.0975537954945428,0.0395760954539301,38.16497002848208,0.0,0.0,0.0,0.0,0.0,0.0,0.0,0.0,0.0,0.0,0.0,0.0,0.0,2146.3909161601664,7.0,1.3,3.81,82.5,25.54545455,11.0,60.0,28.0,8.0,117.415,122.0,527.0,42.7071699798973,405.0,85.40983606557377
2024-04-13 16:00:00,2.69,1.3,1.39,1147.0,3499.0,0.0,2245.0,1364.0,249.0,113862.0,2.47554758107967,0.98,10.69,0.4,87.93,3.2,36.09879967853158,6.0,1.04,0.45,87.55,10.96,2.4790418264823657,69.42,11.19,18.29,1.1,12.865683276226214,5.01333333333333,79.3333333333333,67.39,29.21,0.0705,6.1,2.235,9.555,2.53,0.0525,0.195,53.31,11.775,0.128,1.93044207448181,0.34,118.96173422643764,0.4,94.33,0.86,1.26,1.21,0.0,0.0,2.4079623765249374,2.0,59.91122649776631,4.026661797119049,3.527171363820966,0.09,0.0136629500067687,0.1048852704979271,0.3120637728318811,4.410541863753278,4.948789137465101,0.0896733182248922,0.1196733182248922,0.0485490022662661,41.492762863430606,0.0,0.0,0.0,0.0,0.0,0.0,0.0,0.0,0.0,0.0,0.0,0.0,0.0,2146.3909161601664,7.0,1.3,3.93,82.5,25.54545455,11.0,60.0,28.0,8.0,119.8,140.0,545.0,43.6097114063216,405.0,92.85714285714286
2024-04-13 17:00:00,2.64,1.3,1.34,1147.0,3499.0,0.0,2250.0,1414.0,252.0,113745.0,2.4780924813908,0.98,10.69,0.4,87.93,3.2,35.55148231439777,6.0,1.04,0.45,87.55,10.96,2.4414554621120645,69.42,11.19,18.29,1.1,12.67061829009837,5.01333333333333,79.3333333333333,67.39,29.21,0.0705,6.1,2.235,9.555,2.53,0.0525,0.195,53.31,11.775,0.128,1.93044207448181,0.34,117.15807805533446,0.4,94.33,0.86,1.26,1.21,0.0,0.0,2.371453693893121,2.0,59.91122649776631,4.026661797119049,3.527171363820966,0.09,0.0136629500067687,0.1048852704979271,0.3120637728318811,4.410541863753278,4.948789137465101,0.0896733182248922,0.1196733182248922,0.0485490022662661,40.863664117675135,0.0,0.0,0.0,0.0,0.0,0.0,0.0,0.0,0.0,0.0,0.0,0.0,0.0,2146.3909161601664,8.0,1.3,3.91,82.5,25.54545455,11.0,60.0,28.0,8.0,119.535,138.0,543.0,43.5868071461292,405.0,91.44927536231884
2024-04-13 18:00:00,2.65,1.3,1.35,1159.0,3500.0,0.0,2238.0,1413.0,254.0,114099.0,2.47111413219149,0.98,10.69,0.4,87.93,3.2,35.613339758164024,6.0,1.04,0.45,87.55,10.96,2.445703447965927,69.42,11.19,18.29,1.1,12.692664404840707,5.01333333333333,79.3333333333333,67.39,29.21,0.0705,6.1,2.235,9.555,2.53,0.0525,0.195,53.31,11.775,0.128,1.93044207448181,0.34,117.36192607384972,0.4,94.33,0.86,1.26,1.21,0.0,0.0,2.3755798808750592,2.0,59.91122649776631,4.026661797119049,3.527171363820966,0.09,0.0136629500067687,0.1048852704979271,0.3120637728318811,4.410541863753278,4.948789137465101,0.0896733182248922,0.1196733182248922,0.0485490022662661,40.934764438693776,0.0,0.0,0.0,0.0,0.0,0.0,0.0,0.0,0.0,0.0,0.0,0.0,0.0,2146.3909161601664,7.0,1.3,3.77,82.5,25.54545455,11.0,60.0,28.0,8.0,120.1975,143.0,548.0,43.4972426470588,405.0,91.6083916083916
2024-04-13 19:00:00,2.62,1.3,1.32,1158.0,3500.0,0.0,2249.0,1453.0,259.0,115469.0,2.44181210699923,0.98,10.69,0.4,87.93,3.2,34.475125034871134,6.0,1.04,0.45,87.55,10.96,2.3675379152698577,69.42,11.19,18.29,1.1,12.287002436558346,5.01333333333333,79.3333333333333,67.39,29.21,0.0705,6.1,2.235,9.555,2.53,0.0525,0.195,53.31,11.775,0.128,1.93044207448181,0.34,113.61099810364594,0.4,94.33,0.86,1.26,1.21,0.0,0.0,2.2996555217688472,2.0,59.91122649776631,4.026661797119049,3.527171363820966,0.09,0.0136629500067687,0.1048852704979271,0.3120637728318811,4.410541863753278,4.948789137465101,0.0896733182248922,0.1196733182248922,0.0485490022662661,39.62647513207331,0.0,0.0,0.0,0.0,0.0,0.0,0.0,0.0,0.0,0.0,0.0,0.0,0.0,2146.3909161601664,7.0,1.3,4.16,82.5,25.54545455,11.0,60.0,28.0,8.0,120.33,144.0,549.0,41.4272474513438,405.0,88.68055555555556
2024-04-13 20:00:00,2.6,1.31,1.29,1175.0,3498.0,0.0,2246.0,1467.0,260.0,113810.0,2.47597059133884,0.98,10.69,0.4,87.93,3.2,34.65114525039765,6.0,1.04,0.45,87.55,10.96,2.379625892722919,69.42,11.19,18.29,1.1,12.349736387918066,5.01333333333333,79.3333333333333,67.39,29.21,0.0705,6.1,2.235,9.555,2.53,0.0525,0.195,53.31,11.775,0.128,1.93044207448181,0.34,114.19106365386972,0.4,94.33,0.86,1.26,1.21,0.0,0.0,2.311396910963784,2.0,59.91122649776631,4.026661797119049,3.527171363820966,0.09,0.0136629500067687,0.1048852704979271,0.3120637728318811,4.410541863753278,4.948789137465101,0.0896733182248922,0.1196733182248922,0.0485490022662661,39.82879668090739,0.0,0.0,0.0,0.0,0.0,0.0,0.0,0.0,0.0,0.0,0.0,0.0,0.0,2146.3909161601664,8.0,1.3,4.31,82.5,25.54545455,11.0,60.0,28.0,8.0,121.125,150.0,555.0,39.8659579385255,405.0,89.13333333333334
2024-04-13 21:00:00,2.65,1.3,1.35,1168.0,3500.0,0.0,2237.0,1397.0,254.0,113175.0,2.49127730491519,0.98,10.69,0.4,87.93,3.2,34.90979429934195,6.0,1.04,0.45,87.55,10.96,2.397388306332869,69.42,11.19,18.29,1.1,12.44191941818634,5.01333333333333,79.3333333333333,67.39,29.21,0.0705,6.1,2.235,9.555,2.53,0.0525,0.195,53.31,11.775,0.128,1.93044207448181,0.34,115.04342826688848,0.4,94.33,0.86,1.26,1.21,0.0,0.0,2.32865003805189,2.0,59.91122649776631,4.026661797119049,3.527171363820966,0.09,0.0136629500067687,0.1048852704979271,0.3120637728318811,4.410541863753278,4.948789137465101,0.0896733182248922,0.1196733182248922,0.0485490022662661,40.12609364779464,0.0,0.0,0.0,0.0,0.0,0.0,0.0,0.0,0.0,0.0,0.0,0.0,0.0,2146.3909161601664,7.0,1.3,4.29,82.5,25.54545455,11.0,60.0,28.0,8.0,120.9925,149.0,554.0,41.042345276873,405.0,89.79865771812081
2024-04-13 22:00:00,2.62,1.29,1.33,1172.0,3500.0,0.0,2254.0,1435.0,259.0,114226.0,2.46836827147566,0.98,10.69,0.4,87.93,3.2,35.69728496277244,6.0,1.04,0.45,87.55,10.96,2.4514682843374995,69.42,11.19,18.29,1.1,12.72258264103326,5.01333333333333,79.3333333333333,67.39,29.21,0.0705,6.1,2.235,9.555,2.53,0.0525,0.195,53.31,11.775,0.128,1.93044207448181,0.34,117.63856317007289,0.4,94.33,0.86,1.26,1.21,0.0,0.0,2.3811794270147324,2.0,59.91122649776631,4.026661797119049,3.527171363820966,0.09,0.0136629500067687,0.1048852704979271,0.3120637728318811,4.410541863753278,4.948789137465101,0.0896733182248922,0.1196733182248922,0.0485490022662661,41.03125292305772,0.0,0.0,0.0,0.0,0.0,0.0,0.0,0.0,0.0,0.0,0.0,0.0,0.0,2146.3909161601664,7.0,1.3,4.33,82.5,25.54545455,11.0,60.0,28.0,8.0,120.86,148.0,553.0,41.2435957149511,405.0,91.82432432432432
2024-04-13 23:00:00,2.68,1.29,1.39,1162.0,3497.0,0.0,2274.0,1384.0,256.0,115597.0,2.43702039332372,0.97,10.58,0.4,88.05,3.5,34.13208258030719,6.3,1.03,0.44,87.74,10.79,2.3335022349797585,69.53,11.12,18.14,1.21,11.862256687867973,5.18333333333333,78.9,67.39,28.8,0.0715,6.015000000000001,2.18,9.1,2.52,0.052,0.2,53.475,11.655,0.124,1.93769969817245,0.32,112.94928159391694,0.5,95.12,0.92,1.22,1.24,0.0,0.0,2.042982928685104,2.0,59.25856273530933,5.059834039069028,2.971782378356873,0.0528836783767654,0.0161534713507061,0.1032766441853988,0.3945650120230753,4.773496244599164,4.226888444479809,0.0979765526954446,0.0728836783767654,0.0302883678376765,41.2119663441416,0.0,0.0,0.0,0.0,0.0,0.0,0.0,0.0,0.0,0.0,0.0,0.0,0.0,2146.3909161601664,7.0,1.3,4.08,82.5,25.54545455,11.0,60.0,28.0,8.0,119.8,140.0,545.0,41.1286576869484,405.0,88.0
2024-04-14 00:00:00,2.65,1.3,1.35,1156.0,3503.0,143.0,2266.0,1448.0,261.0,117479.0,2.40575589565122,0.97,10.58,0.4,88.05,3.5,35.13211085143967,6.3,1.03,0.44,87.74,10.79,2.401870996254143,69.53,11.12,18.14,1.21,12.20980629956798,5.18333333333333,78.9,67.39,28.8,0.0715,6.015000000000001,2.18,9.1,2.52,0.052,0.2,53.475,11.655,0.124,1.93769969817245,0.32,116.2585573913214,0.5,95.12,0.92,1.22,1.24,0.0,0.0,2.102839829632159,2.0,59.25856273530933,5.059834039069028,2.971782378356873,0.0528836783767654,0.0161534713507061,0.1032766441853988,0.3945650120230753,4.773496244599164,4.226888444479809,0.0979765526954446,0.0728836783767654,0.0302883678376765,42.41942654983324,0.0,0.0,0.0,0.0,0.0,0.0,0.0,0.0,0.0,0.0,0.0,0.0,0.0,2103.282946689452,8.0,1.3,4.13,82.5,25.54545455,11.0,60.0,28.0,8.0,119.4025,137.0,542.0,42.1875,405.0,88.75912408759125
2024-04-14 01:00:00,2.7,1.29,1.41,1146.0,3499.0,0.0,2292.0,1378.0,254.0,116968.0,2.40984860310559,0.97,10.58,0.4,88.05,3.5,33.09614635555127,6.3,1.03,0.44,87.74,10.79,2.2626785607994098,69.53,11.12,18.14,1.21,11.50222763363717,5.18333333333333,78.9,67.39,28.8,0.0715,6.015000000000001,2.18,9.1,2.52,0.052,0.2,53.475,11.655,0.124,1.93769969817245,0.32,109.52117983399664,0.5,95.12,0.92,1.22,1.24,0.0,0.0,1.9809767496773245,2.0,59.25856273530933,5.059834039069028,2.971782378356873,0.0528836783767654,0.0161534713507061,0.1032766441853988,0.3945650120230753,4.773496244599164,4.226888444479809,0.0979765526954446,0.0728836783767654,0.0302883678376765,39.96114993911068,0.0,0.0,0.0,0.0,0.0,0.0,0.0,0.0,0.0,0.0,0.0,0.0,0.0,2103.282946689452,7.0,1.3,3.93,82.5,25.54545455,11.0,60.0,28.0,8.0,119.725,130.0,540.0,41.5370327374042,410.0,83.61538461538461
2024-04-14 02:00:00,2.7,1.3,1.4,1145.0,3500.0,649.0,2263.0,1387.0,253.0,116561.0,2.43581708672594,0.97,10.58,0.4,88.05,3.5,32.33496543661035,6.3,1.03,0.44,87.74,10.79,2.210639035482036,69.53,11.12,18.14,1.21,11.237686979689675,5.18333333333333,78.9,67.39,28.8,0.0715,6.015000000000001,2.18,9.1,2.52,0.052,0.2,53.475,11.655,0.124,1.93769969817245,0.32,107.00229345326996,0.5,95.12,0.92,1.22,1.24,0.0,0.0,1.9354161068604585,2.0,59.25856273530933,5.059834039069028,2.971782378356873,0.0528836783767654,0.0161534713507061,0.1032766441853988,0.3945650120230753,4.773496244599164,4.226888444479809,0.0979765526954446,0.0728836783767654,0.0302883678376765,39.042080253298565,0.0,0.0,0.0,0.0,0.0,0.0,0.0,0.0,0.0,0.0,0.0,0.0,0.0,2103.282946689452,7.0,1.3,4.26,82.5,25.54545455,11.0,60.0,28.0,8.0,119.725,130.0,540.0,40.8661598709975,410.0,81.6923076923077
2024-04-14 03:00:00,2.7,1.3,1.4,1148.0,3498.0,556.0,2263.0,1390.0,255.0,116664.0,2.42983708695094,0.97,10.58,0.4,88.05,3.5,33.74835821662275,6.3,1.03,0.44,87.74,10.79,2.307268217229243,69.53,11.12,18.14,1.21,11.728897204493236,5.18333333333333,78.9,67.39,28.8,0.0715,6.015000000000001,2.18,9.1,2.52,0.052,0.2,53.475,11.655,0.124,1.93769969817245,0.32,111.6794677433772,0.5,95.12,0.92,1.22,1.24,0.0,0.0,2.02001502678567,2.0,59.25856273530933,5.059834039069028,2.971782378356873,0.0528836783767654,0.0161534713507061,0.1032766441853988,0.3945650120230753,4.773496244599164,4.226888444479809,0.0979765526954446,0.0728836783767654,0.0302883678376765,40.74864754358548,0.0,0.0,0.0,0.0,0.0,0.0,0.0,0.0,0.0,0.0,0.0,0.0,0.0,2103.282946689452,7.0,1.3,4.36,82.5,25.54545455,11.0,60.0,28.0,8.0,120.1225,133.0,543.0,40.9760589318601,410.0,85.26315789473684
2024-04-14 04:00:00,2.69,1.3,1.39,1147.0,3501.0,375.0,2255.0,1394.0,255.0,116551.0,2.42956967183152,0.97,10.58,0.4,88.05,3.5,33.70327334522594,6.3,1.03,0.44,87.74,10.79,2.3041859075600133,69.53,11.12,18.14,1.21,11.71322841792007,5.18333333333333,78.9,67.39,28.8,0.0715,6.015000000000001,2.18,9.1,2.52,0.052,0.2,53.475,11.655,0.124,1.93769969817245,0.32,111.53027368751954,0.5,95.12,0.92,1.22,1.24,0.0,0.0,2.017316462395732,2.0,59.25856273530933,5.059834039069028,2.971782378356873,0.0528836783767654,0.0161534713507061,0.1032766441853988,0.3945650120230753,4.773496244599164,4.226888444479809,0.0979765526954446,0.0728836783767654,0.0302883678376765,40.69421089448082,0.0,0.0,0.0,0.0,0.0,0.0,0.0,0.0,0.0,0.0,0.0,0.0,0.0,2103.282946689452,7.0,1.3,4.11,82.5,25.54545455,11.0,60.0,28.0,8.0,120.255,134.0,544.0,41.4903403863845,410.0,85.14925373134328
2024-04-14 05:00:00,2.68,1.3,1.38,1154.0,3500.0,258.0,2271.0,1408.0,257.0,116394.0,2.42911451827585,0.97,10.58,0.4,88.05,3.5,33.64419661718873,6.3,1.03,0.44,87.74,10.79,2.3001470190279187,69.53,11.12,18.14,1.21,11.69269690447937,5.18333333333333,78.9,67.39,28.8,0.0715,6.015000000000001,2.18,9.1,2.52,0.052,0.2,53.475,11.655,0.124,1.93769969817245,0.32,111.33477802811989,0.5,95.12,0.92,1.22,1.24,0.0,0.0,2.013780412505468,2.0,59.25856273530933,5.059834039069028,2.971782378356873,0.0528836783767654,0.0161534713507061,0.1032766441853988,0.3945650120230753,4.773496244599164,4.226888444479809,0.0979765526954446,0.0728836783767654,0.0302883678376765,40.6228801128954,0.0,0.0,0.0,0.0,0.0,0.0,0.0,0.0,0.0,0.0,0.0,0.0,0.0,2103.282946689452,7.0,1.3,4.22,82.5,25.54545455,11.0,60.0,28.0,8.0,119.99,132.0,542.0,41.2390198797966,410.0,85.0
2024-04-14 06:00:00,2.69,1.29,1.4,1149.0,3499.0,240.0,2262.0,1396.0,256.0,117092.0,2.41345052521283,0.97,10.58,0.4,88.05,3.5,34.76665444989564,6.3,1.03,0.44,87.74,10.79,2.376885901137718,69.53,11.12,18.14,1.21,12.082795659852692,5.18333333333333,78.9,67.39,28.8,0.0715,6.015000000000001,2.18,9.1,2.52,0.052,0.2,53.475,11.655,0.124,1.93769969817245,0.32,115.04919555671388,0.5,95.12,0.92,1.22,1.24,0.0,0.0,2.080965360420488,2.0,59.25856273530933,5.059834039069028,2.971782378356873,0.0528836783767654,0.0161534713507061,0.1032766441853988,0.3945650120230753,4.773496244599164,4.226888444479809,0.0979765526954446,0.0728836783767654,0.0302883678376765,41.97816496301834,0.0,0.0,0.0,0.0,0.0,0.0,0.0,0.0,0.0,0.0,0.0,0.0,0.0,2103.282946689452,7.0,1.3,4.17,82.5,25.54545455,11.0,60.0,28.0,8.0,120.255,134.0,544.0,40.7502329916123,410.0,87.83582089552239
2024-04-14 07:00:00,2.62,1.3,1.32,1154.0,3502.0,0.0,2273.0,1475.0,261.0,116752.0,2.41637327936635,0.97,10.58,0.4,88.05,3.5,34.9387764958687,6.3,1.03,0.44,87.74,10.79,2.388653339530099,69.53,11.12,18.14,1.21,12.142614918937443,5.18333333333333,78.9,67.39,28.8,0.0715,6.015000000000001,2.18,9.1,2.52,0.052,0.2,53.475,11.655,0.124,1.93769969817245,0.32,115.61877877488963,0.5,95.12,0.92,1.22,1.24,0.0,0.0,2.091267761416558,2.0,59.25856273530933,5.059834039069028,2.971782378356873,0.0528836783767654,0.0161534713507061,0.1032766441853988,0.3945650120230753,4.773496244599164,4.226888444479809,0.0979765526954446,0.0728836783767654,0.0302883678376765,42.18598960861495,0.0,0.0,0.0,0.0,0.0,0.0,0.0,0.0,0.0,0.0,0.0,0.0,0.0,2103.282946689452,8.0,1.3,3.76,82.5,25.54545455,11.0,60.0,28.0,8.0,119.3725,133.0,540.0,40.5679981528515,407.0,88.27067669172932
2024-04-14 08:00:00,2.62,1.3,1.32,1172.0,3499.0,0.0,2267.0,1461.0,262.0,115727.0,2.43567579239186,0.96,10.84,0.4,87.8,3.3,36.97196682725489,7.0,1.04,0.43,87.55,10.98,2.52765611415617,69.75,11.06,17.89,1.3,12.849229452329832,5.18333333333333,78.9,67.39,28.39,0.071,6.165,2.24,9.16,2.545,0.053,0.2,53.32,11.735,0.126,1.90346327523052,0.305,122.34697611630428,0.4000000000000001,96.39,0.64,0.92,1.34,0.0,0.0,2.212964793175943,2.0,59.71580288935747,4.089345305271533,3.385891189178436,0.0750309581062263,0.0163681993236522,0.0929332113467276,0.3334245835050726,4.965829272965983,4.389091044519595,0.0765037554008355,0.1122091959419136,0.0502821762164312,44.64091662079399,0.0,0.0,0.0,0.0,0.0,0.0,0.0,0.0,0.0,0.0,0.0,0.0,0.0,2103.282946689452,7.0,1.3,3.95,82.5,25.54545455,11.0,60.0,28.0,8.0,119.6375,135.0,542.0,40.5473781048758,407.0,93.4074074074074
2024-04-14 09:00:00,2.58,1.3,1.28,1178.0,3500.0,0.0,2251.0,1481.0,262.0,113616.0,2.48161308609393,0.96,10.84,0.4,87.8,3.3,37.9981514735308,7.0,1.04,0.43,87.55,10.98,2.597813103843297,69.75,11.06,17.89,1.3,13.205869445059053,5.18333333333333,78.9,67.39,28.39,0.071,6.165,2.24,9.16,2.545,0.053,0.2,53.32,11.735,0.126,1.90346327523052,0.305,125.74280812587658,0.4000000000000001,96.39,0.64,0.92,1.34,0.0,0.0,2.27438728941794,2.0,59.71580288935747,4.089345305271533,3.385891189178436,0.0750309581062263,0.0163681993236522,0.0929332113467276,0.3334245835050726,4.965829272965983,4.389091044519595,0.0765037554008355,0.1122091959419136,0.0502821762164312,45.87995871574069,0.0,0.0,0.0,0.0,0.0,0.0,0.0,0.0,0.0,0.0,0.0,0.0,0.0,2103.282946689452,8.0,1.3,4.19,82.5,25.54545455,11.0,60.0,28.0,8.0,120.3,140.0,547.0,41.2610106629578,407.0,96.0
2024-04-14 10:00:00,2.62,1.3,1.32,1178.0,3500.0,0.0,2237.0,1410.0,254.0,111613.0,2.52612141237533,0.96,10.84,0.4,87.8,3.3,36.26437431562762,7.0,1.04,0.43,87.55,10.98,2.479280258289414,69.75,11.06,17.89,1.3,12.603312902011314,5.18333333333333,78.9,67.39,28.39,0.071,6.165,2.24,9.16,2.545,0.053,0.2,53.32,11.735,0.126,1.90346327523052,0.305,120.00542354149458,0.4000000000000001,96.39,0.64,0.92,1.34,0.0,0.0,2.170611695666622,2.0,59.71580288935747,4.089345305271533,3.385891189178436,0.0750309581062263,0.0163681993236522,0.0929332113467276,0.3334245835050726,4.965829272965983,4.389091044519595,0.0765037554008355,0.1122091959419136,0.0502821762164312,43.78655097504301,0.0,0.0,0.0,0.0,0.0,0.0,0.0,0.0,0.0,0.0,0.0,0.0,0.0,2103.282946689452,7.0,1.3,4.07,82.5,25.54545455,11.0,60.0,28.0,8.0,120.565,142.0,549.0,43.1632890752388,407.0,91.61971830985917
2024-04-14 11:00:00,2.64,1.3,1.34,1156.0,3499.0,0.0,2280.0,1411.0,253.0,113379.0,2.48608734581434,0.96,10.84,0.4,87.8,3.3,33.87702842768831,7.0,1.04,0.43,87.55,10.98,2.316064991477939,69.75,11.06,17.89,1.3,11.773615222157428,5.18333333333333,78.9,67.39,28.39,0.071,6.165,2.24,9.16,2.545,0.053,0.2,53.32,11.735,0.126,1.90346327523052,0.305,112.10526092104804,0.4000000000000001,96.39,0.64,0.92,1.34,0.0,0.0,2.0277166091318035,2.0,59.71580288935747,4.089345305271533,3.385891189178436,0.0750309581062263,0.0163681993236522,0.0929332113467276,0.3334245835050726,4.965829272965983,4.389091044519595,0.0765037554008355,0.1122091959419136,0.0502821762164312,40.90400731090852,0.0,0.0,0.0,0.0,0.0,0.0,0.0,0.0,0.0,0.0,0.0,0.0,0.0,2103.282946689452,7.0,1.3,3.88,82.5,25.54545455,11.0,60.0,28.0,8.0,119.27,136.0,541.0,43.2189730600967,405.0,85.58823529411765
2024-04-14 12:00:00,2.6,1.3,1.3,1149.0,3499.0,0.0,2282.0,1414.0,254.0,115268.0,2.44536911603359,0.96,10.84,0.4,87.8,3.3,33.800813698352115,7.0,1.04,0.43,87.55,10.98,2.3108544321507742,69.75,11.06,17.89,1.3,11.747127571406695,5.18333333333333,78.9,67.39,28.39,0.071,6.165,2.24,9.16,2.545,0.053,0.2,53.32,11.735,0.126,1.90346327523052,0.305,111.85305249206796,0.4000000000000001,96.39,0.64,0.92,1.34,0.0,0.0,2.0231547605958444,2.0,59.71580288935747,4.089345305271533,3.385891189178436,0.0750309581062263,0.0163681993236522,0.0929332113467276,0.3334245835050726,4.965829272965983,4.389091044519595,0.0765037554008355,0.1122091959419136,0.0502821762164312,40.81198365976034,0.0,0.0,0.0,0.0,0.0,0.0,0.0,0.0,0.0,0.0,0.0,0.0,0.0,2103.282946689452,7.0,1.3,3.8,82.5,25.54545455,11.0,60.0,28.0,8.0,119.6675,139.0,544.0,42.9832713754647,405.0,85.39568345323741
