Repository: saikumar-voptimai/evonith_bf_webapp

# Evonith BF2 — Blast Furnace Intelligence Platform

Monitoring, modelling and optimisation of **Blast Furnace 2 (BF2)** at Evonith Steel: live telemetry from InfluxDB,
manual plant reports from Neon PostgreSQL, a two-zone energy model of the furnace, blend and fuel optimisers, a
conversational assistant (FurnaceMind) and a live digital twin evaluated every hour.

The platform has three deployable parts that share one Python service layer, plus the shared data library:

| Part | Path | What it is |
|---|---|---|
| **Streamlit app** (legacy) | `src/app.py`, `src/custom_pages/` | The original 11-page dashboard; still the home of the model pages. Served under `/legacy` in production |

File: src/data/V13_df_filtered.csv (part 38 of 268)
NM3/HR.,STEAMKGS/HR.,RAFTOC,PERMEABILITYKGS/HR.,TUYEREVELOCITYM/S,HOT BLAST VOLUMENM3/HR.,O2 ENRICHMENT %,COKE_VM%,COKE_ASH%,COKE_IM%,COKE_FC%,COKE_MOIST%,COKE_CALC_MT,NUTCOKE_MOIST%,NUTCOKE_VM%,NUTCOKE_IM%,NUTCOKE_FC%,NUTCOKE_ASH%,NUTCOKE_CALC_MT,PCI_2_FC%,PCI_2_ASH%,PCI_2_VM%,PCI_2_IM%,PCI_2_CALC_MT,SINTER_SP_02_COLD_STRENGTH_AI,SINTER_SP_02_COLD_STRENGTH_TI,SINTER_SP_02_HOT_STRENGTH_RI,SINTER_SP_02_HOT_STRENGTH_RDI,SINTER_SP_02_P%,SINTER_SP_02_SIO2%,SINTER_SP_02_MGO%,SINTER_SP_02_FEO%,SINTER_SP_02_AL2O3%,SINTER_SP_02_NA2O%,SINTER_SP_02_TIO2%,SINTER_SP_02_FE(T)%,SINTER_SP_02_CAO%,SINTER_SP_02_K2O%,SINTER_SP_02_BASICITY,SINTER_SP_02_MNO%,SINTER_CALC_MT,FLUX_TM%,FLUX_SIO2%,FLUX_FE2O3%,FLUX_AL2O3%,FLUX_LOI%,FLUX_MGO%,FLUX_CAO%,FLUX_CALC_MT,GEOMIN TYPE,ORE_FE(T)%,ORE_LOI%,ORE_TM%,ORE_MGO%,ORE_NA2O%,ORE_P%,ORE_TIO2%,ORE_AL2O3%,ORE_SIO2%,ORE_MNO%,ORE_CAO%,ORE_K2O%,ORE_CALC_MT,LLOYDS_PELLET_PCT_SIO2,LLOYDS_PELLET_PCT_AL2O3,LLOYDS_PELLET_PCT_FE2O3,LLOYDS_PELLET_PCT_MGO,LLOYDS_PELLET_PCT_TIO2,LLOYDS_PELLET_PCT_NA2O,TOTAL_PELLET_CALC_MT,LLOYDS_PELLET_PCT_K2O,LLOYDS_PELLET_PCT_TM,LLOYDS_PELLET_PCT_LOI,LLOYDS_PELLET_PCT_MNO,LLOYDS_PELLET_PCT_CAO,LLOYDS_PELLET_PCT_P,DAILYPRODUCTION,CHARGES/HRS.,STOCKRODLEVEL,FURNACE TOP GAS ANALYSISH2%,COKE_DISCHARGE_TIME,WEIGHTED_COKE_ANGLE,TOTAL_COKE_PORTIONS,NON_COKE_DISCHARGE_TIME,WEIGHTED_NON_COKE_ANGLE,TOTAL_NON_COKE_PORTIONS,UNITCOST LAKHS/THM,ACTUALKG/THM.,ACT. FUEL RATEKG/THM.,FURNACETOPGASANALYSISCO2ETACO,COKE RATE KG/THM,PRODUCTIONTONNESPERHR
2024-04-14 13:00:00,2.69,1.3,1.39,1148.0,3500.0,0.0,2274.0,1374.0,250.0,114478.0,2.46293781963183,0.96,10.84,0.4,87.8,3.3,33.62953683652764,7.0,1.04,0.43,87.55,10.98,2.2991447763181028,69.75,11.06,17.89,1.3,11.68760204744038,5.18333333333333,78.9,67.39,28.39,0.071,6.165,2.24,9.16,2.545,0.053,0.2,53.32,11.735,0.126,1.90346327523052,0.305,111.28626614226884,0.4000000000000001,96.39,0.64,0.92,1.34,0.0,0.0,2.01290294827344,2.0,59.71580288935747,4.089345305271533,3.385891189178436,0.0750309581062263,0.0163681993236522,0.0929332113467276,0.3334245835050726,4.965829272965983,4.389091044519595,0.0765037554008355,0.1122091959419136,0.0502821762164312,40.60517951153902,0.0,0.0,0.0,0.0,0.0,0.0,0.0,0.0,0.0,0.0,0.0,0.0,0.0,2103.282946689452,7.0,1.3,3.83,82.5,25.54545455,11.0,60.0,28.0,8.0,119.1375,135.0,540.0,43.0603349392062,405.0,84.96296296296296
2024-04-14 14:00:00,2.68,1.3,1.38,1147.0,3500.0,0.0,2269.0,1375.0,250.0,114061.0,2.47193691613419,0.96,10.84,0.4,87.8,3.3,33.7278193096921,7.0,1.04,0.43,87.55,10.98,2.305864037302222,69.75,11.06,17.89,1.3,11.721759117166558,5.18333333333333,78.9,67.39,28.39,0.071,6.165,2.24,9.16,2.545,0.053,0.2,53.32,11.735,0.126,1.90346327523052,0.305,111.61150075727014,0.4000000000000001,96.39,0.64,0.92,1.34,0.0,0.0,2.018785666223377,2.0,59.71580288935747,4.089345305271533,3.385891189178436,0.0750309581062263,0.0163681993236522,0.0929332113467276,0.3334245835050726,4.965829272965983,4.389091044519595,0.0765037554008355,0.1122091959419136,0.0502821762164312,40.72384833190012,0.0,0.0,0.0,0.0,0.0,0.0,0.0,0.0,0.0,0.0,0.0,0.0,0.0,2103.282946689452,7.0,1.3,3.92,82.5,25.54545455,11.0,60.0,28.0,8.0,120.065,142.0,547.0,42.9872495446266,405.0,85.21126760563381
2024-04-14 15:00:00,2.62,1.3,1.32,1157.0,3501.0,0.0,2281.0,1455.0,259.0,115480.0,2.44227683933362,0.96,10.84,0.4,87.8,3.3,33.32869264209148,7.0,1.04,0.43,87.55,10.98,2.2785770128818768,69.75,11.06,17.89,1.3,11.583046720379391,5.18333333333333,78.9,67.39,28.39,0.071,6.165,2.24,9.16,2.545,0.053,0.2,53.32,11.735,0.126,1.90346327523052,0.305,110.29071787610852,0.4000000000000001,96.39,0.64,0.92,1.34,0.0,0.0,1.9948958562074623,2.0,59.71580288935747,4.089345305271533,3.385891189178436,0.0750309581062263,0.0163681993236522,0.0929332113467276,0.3334245835050726,4.965829272965983,4.389091044519595,0.0765037554008355,0.1122091959419136,0.0502821762164312,40.241932388051545,0.0,0.0,0.0,0.0,0.0,0.0,0.0,0.0,0.0,0.0,0.0,0.0,0.0,2103.282946689452,7.0,1.3,3.87,82.5,25.54545455,11.0,60.0,28.0,8.0,119.535,138.0,543.0,41.5740530732592,405.0,84.20289855072464
2024-04-14 16:00:00,2.65,1.3,1.35,1155.0,3499.0,0.0,2247.0,1423.0,256.0,115091.0,2.44912770856167,0.98,10.6,0.39,88.03,3.8,36.17685312930126,6.0,1.05,0.44,87.65,10.86,2.4732967123566354,69.92,10.12,18.9,1.06,12.572895807613769,5.18333333333333,78.9,67.39,27.98,0.071,6.029999999999999,2.2,9.63,2.5,0.0495,0.195,53.53,11.645,0.128,1.93117888292035,0.32,119.7157999858105,0.3,94.81,1.06,1.21,1.38,0.0,0.0,2.165373096787039,2.0,60.15408242721305,4.874741164750349,3.607363986473045,0.0721472797294609,0.0164418391883827,0.1227735483747762,0.3062463456693853,4.182271112154367,3.932717717445793,0.1029455945892182,0.0992636013526954,0.035724015404814,43.68087561296116,0.0,0.0,0.0,0.0,0.0,0.0,0.0,0.0,0.0,0.0,0.0,0.0,0.0,2103.282946689452,8.0,1.3,3.95,82.5,25.54545455,11.0,60.0,28.0,8.0,120.1975,143.0,548.0,40.6963338713396,405.0,91.3986013986014
2024-04-14 17:00:00,2.64,1.3,1.34,1171.0,3529.0,0.0,2239.0,1412.0,256.0,113595.0,2.50262517654883,0.98,10.6,0.39,88.03,3.8,36.65238360884325,6.0,1.05,0.44,87.65,10.86,2.50580722308218,69.92,10.12,18.9,1.06,12.738161568879876,5.18333333333333,78.9,67.39,27.98,0.071,6.029999999999999,2.2,9.63,2.5,0.0495,0.195,53.53,11.645,0.128,1.93117888292035,0.32,121.28941700475175,0.3,94.81,1.06,1.21,1.38,0.0,0.0,2.1938360729177213,2.0,60.15408242721305,4.874741164750349,3.607363986473045,0.0721472797294609,0.0164418391883827,0.1227735483747762,0.3062463456693853,4.182271112154367,3.932717717445793,0.1029455945892182,0.0992636013526954,0.035724015404814,44.25504351122487,0.0,0.0,0.0,0.0,0.0,0.0,0.0,0.0,0.0,0.0,0.0,0.0,0.0,2103.282946689452,7.0,1.3,4.1,82.5,25.54545455,11.0,60.0,28.0,8.0,121.125,150.0,555.0,41.3089373680507,405.0,92.6
2024-04-14 18:00:00,2.65,1.3,1.35,1179.0,3600.0,0.0,2220.0,1395.0,255.0,113157.0,2.56282097361709,0.98,10.6,0.39,88.03,3.8,36.9773677990774,6.0,1.05,0.44,87.65,10.86,2.528025361470313,69.92,10.12,18.9,1.06,12.851106504923145,5.18333333333333,78.9,67.39,27.98,0.071,6.029999999999999,2.2,9.63,2.5,0.0495,0.195,53.53,11.645,0.128,1.93117888292035,0.32,122.36484891635466,0.3,94.81,1.06,1.21,1.38,0.0,0.0,2.213288069471953,2.0,60.15408242721305,4.874741164750349,3.607363986473045,0.0721472797294609,0.0164418391883827,0.1227735483747762,0.3062463456693853,4.182271112154367,3.932717717445793,0.1029455945892182,0.0992636013526954,0.035724015404814,44.64743789497791,0.0,0.0,0.0,0.0,0.0,0.0,0.0,0.0,0.0,0.0,0.0,0.0,0.0,2103.282946689452,7.0,1.3,4.13,82.5,25.54545455,11.0,60.0,28.0,8.0,121.39,152.0,557.0,41.9178732494659,405.0,93.42105263157896
2024-04-14 19:00:00,2.69,1.3,1.39,1157.0,3597.0,0.0,2288.0,1389.0,254.0,115422.0,2.51046635361134,0.98,10.6,0.39,88.03,3.8,33.71538619953572,6.0,1.05,0.44,87.65,10.86,2.305014024992853,69.92,10.12,18.9,1.06,11.717438116719062,5.18333333333333,78.9,67.39,27.98,0.071,6.029999999999999,2.2,9.63,2.5,0.0495,0.195,53.53,11.645,0.128,1.93117888292035,0.32,111.57035732991444,0.3,94.81,1.06,1.21,1.38,0.0,0.0,2.018041479819275,2.0,60.15408242721305,4.874741164750349,3.607363986473045,0.0721472797294609,0.0164418391883827,0.1227735483747762,0.3062463456693853,4.182271112154367,3.932717717445793,0.1029455945892182,0.0992636013526954,0.035724015404814,40.70883627056128,0.0,0.0,0.0,0.0,0.0,0.0,0.0,0.0,0.0,0.0,0.0,0.0,0.0,2103.282946689452,7.0,1.3,4.0,82.5,25.54545455,11.0,60.0,28.0,8.0,119.6675,139.0,544.0,41.4139057396174,405.0,85.17985611510791
2024-04-14 20:00:00,2.69,1.29,1.4,1148.0,3505.0,0.0,2289.0,1388.0,255.0,116376.0,2.42625137911329,0.98,10.6,0.39,88.03,3.8,33.70240456981362,6.0,1.05,0.44,87.65,10.86,2.304126512140424,69.92,10.12,18.9,1.06,11.71292648389888,5.18333333333333,78.9,67.39,27.98,0.071,6.029999999999999,2.2,9.63,2.5,0.0495,0.195,53.53,11.645,0.128,1.93117888292035,0.32,111.52739875135192,0.3,94.81,1.06,1.21,1.38,0.0,0.0,2.017264461662051,2.0,60.15408242721305,4.874741164750349,3.607363986473045,0.0721472797294609,0.0164418391883827,0.1227735483747762,0.3062463456693853,4.182271112154367,3.932717717445793,0.1029455945892182,0.0992636013526954,0.035724015404814,40.69316191239868,0.0,0.0,0.0,0.0,0.0,0.0,0.0,0.0,0.0,0.0,0.0,0.0,0.0,2103.282946689452,7.0,1.3,4.02,82.5,25.54545455,11.0,60.0,28.0,8.0,119.27,136.0,541.0,41.7715724422065,405.0,85.1470588235294
2024-04-14 21:00:00,2.68,1.26,1.42,1148.0,3498.0,0.0,2287.0,1371.0,256.0,116521.0,2.41839706001839,0.98,10.6,0.39,88.03,3.8,33.90613240400075,6.0,1.05,0.44,87.65,10.86,2.318054738034192,69.92,10.12,18.9,1.06,11.783730011867185,5.18333333333333,78.9,67.39,27.98,0.071,6.029999999999999,2.2,9.63,2.5,0.0495,0.195,53.53,11.645,0.128,1.93117888292035,0.32,112.20157128266403,0.3,94.81,1.06,1.21,1.38,0.0,0.0,2.029458633710095,2.0,60.15408242721305,4.874741164750349,3.607363986473045,0.0721472797294609,0.0164418391883827,0.1227735483747762,0.3062463456693853,4.182271112154367,3.932717717445793,0.1029455945892182,0.0992636013526954,0.035724015404814,40.93914821066015,0.0,0.0,0.0,0.0,0.0,0.0,0.0,0.0,0.0,0.0,0.0,0.0,0.0,2103.282946689452,7.0,1.3,3.92,82.5,25.54545455,11.0,60.0,28.0,8.0,119.27,136.0,541.0,42.498287280201,405.0,85.66176470588235
2024-04-14 22:00:00,2.67,1.28,1.39,1148.0,3500.0,0.0,2271.0,1400.0,257.0,117151.0,2.40677360764546,0.98,10.6,0.39,88.03,3.8,36.741872009052656,6.0,1.05,0.44,87.65,10.86,2.511925261189057,69.92,10.12,18.9,1.06,12.76926234837005,5.18333333333333,78.9,67.39,27.98,0.071,6.029999999999999,2.2,9.63,2.5,0.0495,0.195,53.53,11.645,0.128,1.93117888292035,0.32,121.58555042968588,0.3,94.81,1.06,1.21,1.38,0.0,0.0,2.199192419794973,2.0,60.15408242721305,4.874741164750349,3.607363986473045,0.0721472797294609,0.0164418391883827,0.1227735483747762,0.3062463456693853,4.182271112154367,3.932717717445793,0.1029455945892182,0.0992636013526954,0.035724015404814,44.36309413863513,0.0,0.0,0.0,0.0,0.0,0.0,0.0,0.0,0.0,0.0,0.0,0.0,0.0,2103.282946689452,7.0,1.3,4.02,82.5,25.54545455,11.0,60.0,28.0,8.0,119.535,138.0,543.0,42.7393495190105,405.0,92.82608695652172
2024-04-14 23:00:00,2.68,1.28,1.4,1149.0,3498.0,50.0,2256.0,1393.0,256.0,116867.0,2.41252489764345,0.96,10.41,0.37,88.26,3.3,33.41328713074086,6.0,1.03,0.44,87.84,10.69,2.2823467014165675,69.79,11.03,18.04,1.14,11.082078284019977,4.85,79.25,67.39,27.57,0.07,5.935,2.18,9.07,2.47,0.048,0.195,53.715,11.45,0.1265,1.929207358619125,0.315,106.7416736033629,0.6,95.78,0.93,1.16,1.37,0.0,0.0,2.093614030151376,2.0,59.48866777206394,4.97829447153729,2.637118290772539,0.09,0.0249158557959425,0.1022144298634424,0.295848448528094,4.271913591357786,4.831890946976226,0.0974236581545079,0.0699999999999999,0.0315089345776434,39.10743009511468,0.0,0.0,0.0,0.0,0.0,0.0,0.0,0.0,0.0,0.0,0.0,0.0,0.0,2103.282946689452,7.0,1.3,4.07,82.5,25.54545455,11.0,60.0,28.0,8.0,119.005,134.0,539.0,42.8408312400091,405.0,85.07462686567165
2024-04-15 01:00:00,2.68,1.29,1.39,1156.0,3498.0,0.0,2256.0,1400.0,258.0,117081.0,2.40683640431679,0.96,10.41,0.37,88.26,3.3,35.54610725909338,6.0,1.03,0.44,87.84,10.69,2.4280323074335146,69.79,11.03,18.04,1.14,11.789463927810484,4.85,79.25,67.39,27.57,0.07,5.935,2.18,9.07,2.47,0.048,0.195,53.715,11.45,0.1265,1.929207358619125,0.315,113.55515439333986,0.6,95.78,0.93,1.16,1.37,0.0,0.0,2.227252547278891,2.0,59.48866777206394,4.97829447153729,2.637118290772539,0.09,0.0249158557959425,0.1022144298634424,0.295848448528094,4.271913591357786,4.831890946976226,0.0974236581545079,0.0699999999999999,0.0315089345776434,41.60371589149961,0.0,0.0,0.0,0.0,0.0,0.0,0.0,0.0,0.0,0.0,0.0,0.0,0.0,2052.8131571425347,8.0,1.3,4.08,82.5,25.54545455,11.0,60.0,28.0,8.0,120.33,144.0,549.0,42.6184481574731,405.0,88.33333333333333
2024-04-15 02:00:00,2.7,1.3,1.4,1155.0,3501.0,0.0,2251.0,1396.0,257.0,117028.0,2.40998974236062,0.96,10.41,0.37,88.26,3.3,35.3009616917893,6.0,1.03,0.44,87.84,10.69,2.4112872570374217,69.79,11.03,18.04,1.14,11.70815728003248,4.85,79.25,67.39,27.57,0.07,5.935,2.18,9.07,2.47,0.048,0.195,53.715,11.45,0.1265,1.929207358619125,0.315,112.77201539752372,0.6,95.78,0.93,1.16,1.37,0.0,0.0,2.2118921848838644,2.0,59.48866777206394,4.97829447153729,2.637118290772539,0.09,0.0249158557959425,0.1022144298634424,0.295848448528094,4.271913591357786,4.831890946976226,0.0974236581545079,0.0699999999999999,0.0315089345776434,41.316793712937546,0.0,0.0,0.0,0.0,0.0,0.0,0.0,0.0,0.0,0.0,0.0,0.0,0.0,2052.8131571425347,7.0,1.3,4.15,82.5,25.54545455,11.0,60.0,28.0,8.0,120.4625,145.0,550.0,42.5678785089738,405.0,87.72413793103448
2024-04-15 03:00:00,2.69,1.3,1.39,1159.0,3499.0,0.0,2230.0,1387.0,255.0,115557.0,2.43925693878812,0.96,10.41,0.37,88.26,3.3,37.8481753987695,6.0,1.03,0.44,87.84,10.69,2.585278662886884,69.79,11.03,18.04,1.14,12.55298351925971,4.85,79.25,67.39,27.57,0.07,5.935,2.18,9.07,2.47,0.048,0.195,53.715,11.45,0.1265,1.929207358619125,0.315,120.90931278597331,0.6,95.78,0.93,1.16,1.37,0.0,0.0,2.3714958280052647,2.0,59.48866777206394,4.97829447153729,2.637118290772539,0.09,0.0249158557959425,0.1022144298634424,0.295848448528094,4.271913591357786,4.831890946976226,0.0974236581545079,0.0699999999999999,0.0315089345776434,44.29809218839939,0.0,0.0,0.0,0.0,0.0,0.0,0.0,0.0,0.0,0.0,0.0,0.0,0.0,2052.8131571425347,8.0,1.3,4.26,82.5,25.54545455,11.0,60.0,28.0,8.0,120.86,148.0,553.0,42.6007923560942,405.0,94.05405405405403
2024-04-15 04:00:00,2.67,1.27,1.4,1178.0,3499.0,0.0,2221.0,1365.0,257.0,114430.0,2.46326676616178,0.96,10.41,0.37,88.26,3.3,36.29727028041763,6.0,1.03,0.44,87.84,10.69,2.479341669401921,69.79,11.03,18.04,1.14,12.038599769303838,4.85,79.25,67.39,27.57,0.07,5.935,2.18,9.07,2.47,0.048,0.195,53.715,11.45,0.1265,1.929207358619125,0.315,115.95481048618026,0.6,95.78,0.93,1.16,1.37,0.0,0.0,2.274319016202521,2.0,59.48866777206394,4.97829447153729,2.637118290772539,0.09,0.0249158557959425,0.1022144298634424,0.295848448528094,4.271913591357786,4.831890946976226,0.0974236581545079,0.0699999999999999,0.0315089345776434,42.48288875562187,0.0,0.0,0.0,0.0,0.0,0.0,0.0,0.0,0.0,0.0,0.0,0.0,0.0,2052.8131571425347,7.0,1.3,4.29,82.5,25.54545455,11.0,60.0,28.0,8.0,121.125,150.0,555.0,42.4953531598513,405.0,90.2
2024-04-15 05:00:00,2.72,1.27,1.45,1146.0,3499.0,0.0,2224.0,1214.0,228.0,104953.0,2.68555278407383,0.96,10.41,0.37,88.26,3.3,40.10017377823572,6.0,1.03,0.44,87.84,10.69,2.739104925261453,69.79,11.03,18.04,1.14,13.299896633167918,4.85,79.25,67.39,27.57,0.07,5.935,2.18,9.07,2.47,0.048,0.195,53.715,11.45,0.1265,1.929207358619125,0.315,128.1035189422161,0.6,95.78,0.93,1.16,1.37,0.0,0.0,2.512601831275171,2.0,59.48866777206394,4.97829447153729,2.637118290772539,0.09,0.0249158557959425,0.1022144298634424,0.295848448528094,4.271913591357786,4.831890946976226,0.0974236581545079,0.0699999999999999,0.0315089345776434,46.93386606047258,0.0,0.0,0.0,0.0,0.0,0.0,0.0,0.0,0.0,0.0,0.0,0.0,0.0,2052.8131571425347,7.0,1.3,4.13,82.5,25.54545455,11.0,60.0,28.0,8.0,120.1975,143.0,548.0,42.8205128205128,405.0,99.65034965034964
2024-04-15 06:00:00,2.7,1.26,1.44,1135.0,3501.0,0.0,2249.0,1190.0,220.0,102298.0,2.75678102177981,0.96,10.41,0.37,88.26,3.3,38.8501988050968,6.0,1.03,0.44,87.84,10.69,2.6537234347892937,69.79,11.03,18.04,1.14,12.885321423875,4.85,79.25,67.39,27.57,0.07,5.935,2.18,9.07,2.47,0.048,0.195,53.715,11.45,0.1265,1.929207358619125,0.315,124.11036436053432,0.6,95.78,0.93,1.16,1.37,0.0,0.0,2.4342807391042047,2.0,59.48866777206394,4.97829447153729,2.637118290772539,0.09,0.0249158557959425,0.1022144298634424,0.295848448528094,4.271913591357786,4.831890946976226,0.0974236581545079,0.0699999999999999,0.0315089345776434,45.470875942457546,0.0,0.0,0.0,0.0,0.0,0.0,0.0,0.0,0.0,0.0,0.0,0.0,0.0,2052.8131571425347,7.0,1.3,4.05,82.5,25.54545455,11.0,60.0,28.0,8.0,119.27,136.0,541.0,43.3233047905577,405.0,96.54411764705884
2024-04-15 07:00:00,2.7,1.28,1.42,1146.0,3499.0,40.0,2264.0,1352.0,250.0,114428.0,2.46438121174873,0.96,10.41,0.37,88.26,3.3,34.29351135956374,6.0,1.03,0.44,87.84,10.69,2.342471790495652,69.79,11.03,18.04,1.14,11.374019444227816,4.85,79.25,67.39,27.57,0.07,5.935,2.18,9.07,2.47,0.048,0.195,53.715,11.45,0.1265,1.929207358619125,0.315,109.55362703264228,0.6,95.78,0.93,1.16,1.37,0.0,0.0,2.1487672327660112,2.0,59.48866777206394,4.97829447153729,2.637118290772539,0.09,0.0249158557959425,0.1022144298634424,0.295848448528094,4.271913591357786,4.831890946976226,0.0974236581545079,0.0699999999999999,0.0315089345776434,40.13765820053944,0.0,0.0,0.0,0.0,0.0,0.0,0.0,0.0,0.0,0.0,0.0,0.0,0.0,2052.8131571425347,7.0,1.3,4.21,82.5,25.54545455,11.0,60.0,28.0,8.0,119.27,136.0,541.0,41.9317118802619,405.0,85.22058823529412
2024-04-15 08:00:00,2.66,1.38,1.28,1150.0,3501.0,0.0,2262.0,1395.0,255.0,115565.0,2.44048153822107,0.99,10.67,0.41,87.93,3.4,35.27685565473447,6.4,1.03,0.44,87.81,10.72,2.4096406565715336,70.49,10.58,18.01,0.92,11.700162107671442,4.85,79.25,67.39,27.57,0.0675,5.94,2.16,8.545,2.475,0.047,0.19,53.72,11.515,0.135,1.938622347179395,0.32,112.6950065498426,0.2,96.18000000000002,0.86,1.01,1.28,0.0,0.0,2.210381745722585,2.0,59.76399914730779,4.854340612992617,3.03711829077254,0.0586224833008196,0.0210536074658606,0.0915856127711678,0.3060461414553276,4.425867449902459,4.488115779984422,0.0895792789797128,0.0543112416504098,0.0362155620825204,41.28857963285308,0.0,0.0,0.0,0.0,0.0,0.0,0.0,0.0,0.0,0.0,0.0,0.0,0.0,2052.8131571425347,7.0,1.3,4.2,82.5,25.54545455,11.0,60.0,28.0,8.0,119.4025,137.0,542.0,41.4988290398126,405.0,87.66423357664233
2024-04-15 09:00:00,2.68,1.28,1.4,1146.0,3500.0,0.0,2265.0,1384.0,254.0,115762.0,2.43563529837807,0.99,10.67,0.41,87.93,3.4,34.42830514402756,6.4,1.03,0.44,87.81,10.72,2.3516790902186244,70.49,10.58,18.01,0.92,11.418726068445377,4.85,79.25,67.39,27.57,0.0675,5.94,2.16,8.545,2.475,0.047,0.19,53.72,11.515,0.135,1.938622347179395,0.32,109.98423758851789,0.2,96.18000000000002,0.86,1.01,1.28,0.0,0.0,2.157213158999681,2.0,59.76399914730779,4.854340612992617,3.03711829077254,0.0586224833008196,0.0210536074658606,0.0915856127711678,0.3060461414553276,4.425867449902459,4.488115779984422,0.0895792789797128,0.0543112416504098,0.0362155620825204,40.29542293893674,0.0,0.0,0.0,0.0,0.0,0.0,0.0,0.0,0.0,0.0,0.0,0.0,0.0,2052.8131571425347,7.0,1.3,4.05,82.5,25.54545455,11.0,60.0,28.0,8.0,119.1375,135.0,540.0,42.9965156794425,405.0,85.55555555555556
2024-04-15 10:00:00,2.65,1.3,1.35,1147.0,3501.0,525.0,2239.0,1434.0,256.0,115828.0,2.44874768594522,0.99,10.67,0.41,87.93,3.4,34.294836234765974,6.4,1.03,0.44,87.81,10.72,2.342562288163115,70.49,10.58,18.01,0.92,11.374458861357002,4.85,79.25,67.39,27.57,0.0675,5.94,2.16,8.545,2.475,0.047,0.19,53.72,11.515,0.135,1.938622347179395,0.32,109.55785946256896,0.2,96.18000000000002,0.86,1.01,1.28,0.0,0.0,2.1488502469663424,2.0,59.76399914730779,4.854340612992617,3.03711829077254,0.0586224833008196,0.0210536074658606,0.0915856127711678,0.3060461414553276,4.425867449902459,4.488115779984422,0.0895792789797128,0.0543112416504098,0.0362155620825204,40.13920885504863,0.0,0.0,0.0,0.0,0.0,0.0,0.0,0.0,0.0,0.0,0.0,0.0,0.0,2052.8131571425347,7.0,1.3,4.27,82.5,25.54545455,11.0,60.0,28.0,8.0,119.005,134.0,539.0,41.959972394755,405.0,85.22388059701493
2024-04-15 11:00:00,2.66,1.3,1.36,1148.0,3498.0,833.0,2230.0,1421.0,256.0,116206.0,2.4467628623395,0.99,10.67,0.41,87.93,3.4,33.95137624159947,6.4,1.03,0.44,87.81,10.72,2.319101717540271,70.49,10.58,18.01,0.92,11.260544581782929,4.85,79.25,67.39,27.57,0.0675,5.94,2.16,8.545,2.475,0.047,0.19,53.72,11.515,0.135,1.938622347179395,0.32,108.46064641846048,0.2,96.18000000000002,0.86,1.01,1.28,0.0,0.0,2.1273296866672173,2.0,59.76399914730779,4.854340612992617,3.03711829077254,0.0586224833008196,0.0210536074658606,0.0915856127711678,0.3060461414553276,4.425867449902459,4.488115779984422,0.0895792789797128,0.0543112416504098,0.0362155620825204,39.73721794584324,0.0,0.0,0.0,0.0,0.0,0.0,0.0,0.0,0.0,0.0,0.0,0.0,0.0,2052.8131571425347,7.0,1.3,4.18,82.5,25.54545455,11.0,60.0,28.0,8.0,119.1375,135.0,540.0,41.6175430323037,405.0,84.37037037037037
2024-04-15 12:00:00,2.71,1.3,1.41,1150.0,3500.0,1319.0,2229.0,1422.0,261.0,119788.0,2.38650403322352,0.99,10.67,0.41,87.93,3.4,33.71291179038543,6.4,1.03,0.44,87.81,10.72,2.302813031201094,70.49,10.58,18.01,0.92,11.181453838451704,4.85,79.25,67.39,27.57,0.0675,5.94,2.16,8.545,2.475,0.047,0.19,53.72,11.515,0.135,1.938622347179395,0.32,107.69885083343178,0.2,96.18000000000002,0.86,1.01,1.28,0.0,0.0,2.112387950500986,2.0,59.76399914730779,4.854340612992617,3.03711829077254,0.0586224833008196,0.0210536074658606,0.0915856127711678,0.3060461414553276,4.425867449902459,4.488115779984422,0.0895792789797128,0.0543112416504098,0.0362155620825204,39.45811544929649,0.0,0.0,0.0,0.0,0.0,0.0,0.0,0.0,0.0,0.0,0.0,0.0,0.0,2052.8131571425347,7.0,1.3,4.25,82.5,25.54545455,11.0,60.0,28.0,8.0,119.1375,135.0,540.0,42.6168224299065,405.0,83.77777777777777
2024-04-15 13:00:00,2.73,1.3,1.43,1147.0,3498.0,1139.0,2213.0,1380.0,256.0,118584.0,2.4050794629482,0.99,10.67,0.41,87.93,3.4,35.859091851311824,6.4,1.03,0.44,87.81,10.72,2.4494112082536845,70.49,10.58,18.01,0.92,11.893270528432716,4.85,79.25,67.39,27.57,0.0675,5.94,2.16,8.545,2.475,0.047,0.19,53.72,11.515,0.135,1.938622347179395,0.32,114.55501109869004,0.2,96.18000000000002,0.86,1.01,1.28,0.0,0.0,2.2468635759970703,2.0,59.76399914730779,4.854340612992617,3.03711829077254,0.0586224833008196,0.0210536074658606,0.0915856127711678,0.3060461414553276,4.425867449902459,4.488115779984422,0.0895792789797128,0.0543112416504098,0.0362155620825204,41.97003791821722,0.0,0.0,0.0,0.0,0.0,0.0,0.0,0.0,0.0,0.0,0.0,0.0,0.0,2052.8131571425347,8.0,1.3,4.25,82.5,25.54545455,11.0,60.0,28.0,8.0,119.1375,135.0,540.0,43.133147113594,405.0,89.11111111111111
2024-04-15 14:00:00,2.63,1.29,1.34,1148.0,3502.0,1065.0,2193.0,1438.0,262.0,117730.0,2.42357923589019,0.99,10.67,0.41,87.93,3.4,37.104454913626334,6.4,1.03,0.44,87.81,10.72,2.534477674962509,70.49,10.58,18.01,0.92,12.306316119984196,4.85,79.25,67.39,27.57,0.0675,5.94,2.16,8.545,2.475,0.047,0.19,53.72,11.515,0.135,1.938622347179395,0.32,118.53343252712114,0.2,96.18000000000002,0.86,1.01,1.28,0.0,0.0,2.324895694468143,2.0,59.76399914730779,4.854340612992617,3.03711829077254,0.0586224833008196,0.0210536074658606,0.0915856127711678,0.3060461414553276,4.425867449902459,4.488115779984422,0.0895792789797128,0.0543112416504098,0.0362155620825204,43.42763018419022,0.0,0.0,0.0,0.0,0.0,0.0,0.0,0.0,0.0,0.0,0.0,0.0,0.0,2052.8131571425347,7.0,1.3,4.25,82.5,25.54545455,11.0,60.0,28.0,8.0,119.27,136.0,541.0,42.9503612211606,405.0,92.20588235294116
2024-04-15 15:00:00,2.63,1.3,1.33,1154.0,3495.0,0.0,2245.0,1465.0,261.0,116780.0,2.41096816114511,0.99,10.67,0.41,87.93,3.4,37.873765781054,6.4,1.03,0.44,87.81,10.72,2.587026653869228,70.49,10.58,18.01,0.92,12.561470999664891,4.85,79.25,67.39,27.57,0.0675,5.94,2.16,8.545,2.475,0.047,0.19,53.72,11.515,0.135,1.938622347179395,0.32,120.99106350455747,0.2,96.18000000000002,0.86,1.01,1.28,0.0,0.0,2.3730992734603062,2.0,59.76399914730779,4.854340612992617,3.03711829077254,0.0586224833008196,0.0210536074658606,0.0915856127711678,0.3060461414553276,4.425867449902459,4.488115779984422,0.0895792789797128,0.0543112416504098,0.0362155620825204,44.328043569189376,0.0,0.0,0.0,0.0,0.0,0.0,0.0,0.0,0.0,0.0,0.0,0.0,0.0,2052.8131571425347,8.0,1.3,3.82,82.5,25.54545455,11.0,60.0,28.0,8.0,119.27,136.0,541.0,42.4362871171382,405.0,94.11764705882354
2024-04-15 16:00:00,2.66,1.3,1.36,1168.0,3499.0,0.0,2248.0,1427.0,260.0,116567.0,2.41813394837123,0.92,10.74,0.34,88.0,3.3,36.24659658453464,5.4,1.03,0.4,87.65,10.92,2.475880323554846,69.6,10.62,18.8,0.98,12.021792986345954,4.85,79.25,67.39,27.57,0.068,5.92,2.155,9.43,2.455,0.047,0.185,53.83,11.41,0.131,1.927622358659945,0.325,115.79292892436166,0.3,94.16,0.85,1.21,1.38,0.0,0.0,2.2711438972671965,2.0,59.80435653041354,4.790386754447946,3.243112416504098,0.0472449666016392,0.0113890520630122,0.1024541948927047,0.3897896394898564,4.53413255009754,4.234225259354298,0.0938905206301226,0.051556208252049,0.0269400587426844,42.42357947510568,0.0,0.0,0.0,0.0,0.0,0.0,0.0,0.0,0.0,0.0,0.0,0.0,0.0,2052.8131571425347,7.0,1.3,3.79,82.5,25.54545455,11.0,60.0,28.0,8.0,119.1375,135.0,540.0,41.6472235184321,405.0,90.07407407407408
2024-04-15 17:00:00,2.71,1.3,1.41,1150.0,3499.0,0.0,2270.0,1366.0,253.0,116278.0,2.42414059559829,0.92,10.74,0.34,88.0,3.3,35.471587118089005,5.4,1.03,0.4,87.65,10.92,2.422942092952522,69.6,10.62,18.8,0.98,11.764748070519476,4.85,79.25,67.39,27.57,0.068,5.92,2.155,9.43,2.455,0.047,0.185,53.83,11.41,0.131,1.927622358659945,0.325,113.3170932730184,0.3,94.16,0.85,1.21,1.38,0.0,0.0,2.222583254726944,2.0,59.80435653041354,4.790386754447946,3.243112416504098,0.0472449666016392,0.0113890520630122,0.1024541948927047,0.3897896394898564,4.53413255009754,4.234225259354298,0.0938905206301226,0.051556208252049,0.0269400587426844,41.51649636132876,0.0,0.0,0.0,0.0,0.0,0.0,0.0,0.0,0.0,0.0,0.0,0.0,0.0,2052.8131571425347,7.0,1.3,3.88,82.5,25.54545455,11.0,60.0,28.0,8.0,119.1375,135.0,540.0,43.0245920478051,405.0,88.14814814814815
2024-04-15 18:00:00,2.7,1.3,1.4,1156.0,3499.0,0.0,2273.0,1388.0,256.0,116773.0,2.41387053274491,0.92,10.74,0.34,88.0,3.3,36.8629923785943,5.4,1.03,0.4,87.65,10.92,2.517984199831203,69.6,10.62,18.8,0.98,12.226231011763248,4.85,79.25,67.39,27.57,0.068,5.92,2.155,9.43,2.455,0.047,0.185,53.83,11.41,0.131,1.927622358659945,0.325,117.76205930062652,0.3,94.16,0.85,1.21,1.38,0.0,0.0,2.309766103981552,2.0,59.80435653041354,4.790386754447946,3.243112416504098,0.0472449666016392,0.0113890520630122,0.1024541948927047,0.3897896394898564,4.53413255009754,4.234225259354298,0.0938905206301226,0.051556208252049,0.0269400587426844,43.14501868378903,0.0,0.0,0.0,0.0,0.0,0.0,0.0,0.0,0.0,0.0,0.0,0.0,0.0,2052.8131571425347,7.0,1.3,3.89,82.5,25.54545455,11.0,60.0,28.0,8.0,119.4025,137.0,542.0,43.2683379758589,405.0,91.6058394160584
2024-04-15 21:00:00,2.52,1.16,1.36,1149.0,3091.0,0.0,2251.0,1207.0,226.0,98776.0,2.52086197034165,0.92,10.74,0.34,88.0,3.3,34.734229933414,5.4,1.03,0.4,87.65,10.92,2.372575760193226,69.6,10.62,18.8,0.98,11.52019116679793,4.85,79.25,67.39,27.57,0.068,5.92,2.155,9.43,2.455,0.047,0.185,53.83,11.41,0.131,1.927622358659945,0.325,110.96154113510072,0.3,94.16,0.85,1.21,1.38,0.0,0.0,2.1763818336866225,2.0,59.80435653041354,4.790386754447946,3.243112416504098,0.0472449666016392,0.0113890520630122,0.1024541948927047,0.3897896394898564,4.53413255009754,4.234225259354298,0.0938905206301226,0.051556208252049,0.0269400587426844,40.65348206279605,0.0,0.0,0.0,0.0,0.0,0.0,0.0,0.0,0.0,0.0,0.0,0.0,0.0,2052.8131571425347,7.0,1.3,4.07,82.5,25.54545455,11.0,60.0,28.0,8.0,118.8725,133.0,538.0,40.6807131280389,405.0,86.3157894736842
2024-04-15 22:00:00,2.61,1.29,1.32,1134.0,3302.0,0.0,2250.0,1384.0,243.0,110092.0,2.41620365310974,0.92,10.74,0.34,88.0,3.3,32.26033263850492,5.4,1.03,0.4,87.65,10.92,2.2035923462421816,69.6,10.62,18.8,0.98,10.699681547928844,4.85,79.25,67.39,27.57,0.068,5.92,2.155,9.43,2.455,0.047,0.185,53.83,11.41,0.131,1.927622358659945,0.325,103.0584594494177,0.3,94.16,0.85,1.21,1.38,0.0,0.0,2.021372059715296,2.0,59.80435653041354,4.790386754447946,3.243112416504098,0.0472449666016392,0.0113890520630122,0.1024541948927047,0.3897896394898564,4.53413255009754,4.234225259354298,0.0938905206301226,0.051556208252049,0.0269400587426844,37.75799425447024,0.0,0.0,0.0,0.0,0.0,0.0,0.0,0.0,0.0,0.0,0.0,0.0,0.0,2052.8131571425347,6.0,1.3,3.67,82.5,25.54545455,11.0,60.0,28.0,8.0,117.0175,119.0,524.0,40.4450562055517,405.0,80.16806722689076
2024-04-15 23:00:00,2.61,1.3,1.31,1148.0,3189.0,0.0,2250.0,1460.0,256.0,114691.0,2.24003845402351,0.95,10.31,0.36,88.38,3.5,32.66592976903453,5.6,1.03,0.45,87.99,10.53,2.349415234124402,69.48,10.92,18.46,1.14,10.810977067819728,4.9,80.1333333333333,67.39,27.4425,0.068,5.955,2.175,8.985,2.43,0.047,0.19,53.835,11.29,0.127,1.89587986463621,0.335,109.83106712824464,0.5,95.47,0.91,1.56,1.23,0.0,0.0,2.1638373497643086,2.0,59.2836353113799,5.208676838893116,3.617828858302597,0.0464960401623636,0.0125410469313662,0.0986478655232519,0.3436911337992701,4.540247247291532,4.579717982848778,0.0777052346568311,0.0370697314981558,0.0460573691335792,35.42637134618049,0.0,0.0,0.0,0.0,0.0,0.0,0.0,0.0,0.0,0.0,0.0,0.0,0.0,2052.8131571425347,7.0,1.3,3.91,82.5,25.54545455,11.0,60.0,28.0,8.0,117.0175,119.0,524.0,40.7017543859649,405.0,80.25210084033614
2024-04-16 00:00:00,2.62,1.3,1.32,1170.0,3498.0,0.0,2281.0,1460.0,262.0,115926.0,2.43080256708792,0.95,10.31,0.36,88.38,3.5,36.96022331960775,5.6,1.03,0.45,87.99,10.53,2.658271548910298,69.48,10.92,18.46,1.14,12.23219818186688,4.9,80.1333333333333,67.39,27.4425,0.068,5.955,2.175,8.985,2.43,0.047,0.19,53.835,11.29,0.127,1.89587986463621,0.335,124.26956150315422,0.5,95.47,0.91,1.56,1.23,0.0,0.0,2.448297423035842,2.0,59.2836353113799,5.208676838893116,3.617828858302597,0.0464960401623636,0.0125410469313662,0.0986478655232519,0.3436911337992701,4.540247247291532,4.579717982848778,0.0777052346568311,0.0370697314981558,0.0460573691335792,40.08355511739911,0.0,0.0,0.0,0.0,0.0,0.0,0.0,0.0,0.0,0.0,0.0,0.0,0.0,2031.40280836572,8.0,1.3,3.94,82.5,25.54545455,11.0,60.0,28.0,8.0,119.535,138.0,543.0,43.1319303009731,405.0,89.85507246376811
2024-04-16 02:00:00,2.64,1.28,1.36,1144.0,2406.0,0.0,2272.7279029138213,1439.0,258.0,116673.0,1.66155555626952,0.95,10.31,0.36,88.38,3.5,34.55184747749138,5.6,1.03,0.45,87.99,10.53,2.485055144755498,69.48,10.92,18.46,1.14,11.43513236485491,4.9,80.1333333333333,67.39,27.4425,0.068,5.955,2.175,8.985,2.43,0.047,0.19,53.835,11.29,0.127,1.89587986463621,0.335,116.1719965277874,0.5,95.47,0.91,1.56,1.23,0.0,0.0,2.288763203857378,2.0,59.2836353113799,5.208676838893116,3.617828858302597,0.0464960401623636,0.0125410469313662,0.0986478655232519,0.3436911337992701,4.540247247291532,4.579717982848778,0.0777052346568311,0.0370697314981558,0.0460573691335792,37.47165894523311,0.0,0.0,0.0,0.0,0.0,0.0,0.0,0.0,0.0,0.0,0.0,0.0,0.0,2031.40280836572,8.0,1.3,4.19,82.5,25.54545455,11.0,60.0,28.0,8.0,123.325,110.0,545.0,41.6533455126741,435.0,84.0
2024-04-16 03:00:00,2.68,1.3,1.38,1149.0,3500.0,0.0,2260.0,1400.0,255.0,116102.0,2.42850672687153,0.95,10.31,0.36,88.38,3.5,38.20812763383967,5.6,1.03,0.45,87.99,10.53,2.7480239431423232,69.48,10.92,18.46,1.14,12.645199281770774,4.9,80.1333333333333,67.39,27.4425,0.068,5.955,2.175,8.985,2.43,0.047,0.19,53.835,11.29,0.127,1.89587986463621,0.335,128.46532949369083,0.5,95.47,0.91,1.56,1.23,0.0,0.0,2.53096036828673,2.0,59.2836353113799,5.208676838893116,3.617828858302597,0.0464960401623636,0.0125410469313662,0.0986478655232519,0.3436911337992701,4.540247247291532,4.579717982848778,0.0777052346568311,0.0370697314981558,0.0460573691335792,41.436913860072586,0.0,0.0,0.0,0.0,0.0,0.0,0.0,0.0,0.0,0.0,0.0,0.0,0.0,2031.40280836572,7.0,1.3,4.11,82.5,25.54545455,11.0,60.0,28.0,8.0,119.1375,135.0,540.0,43.302752293578,405.0,92.88888888888889
2024-04-16 04:00:00,2.65,1.3,1.35,1150.0,3500.0,0.0,2263.0,1430.0,258.0,116467.0,2.42090029287137,0.95,10.31,0.36,88.38,3.5,35.709669527001665,5.6,1.03,0.45,87.99,10.53,2.5683285975779926,69.48,10.92,18.46,1.14,11.818320221878269,4.9,80.1333333333333,67.39,27.4425,0.068,5.955,2.175,8.985,2.43,0.047,0.19,53.835,11.29,0.127,1.89587986463621,0.335,120.06488530032348,0.5,95.47,0.91,1.56,1.23,0.0,0.0,2.365458972593339,2.0,59.2836353113799,5.208676838893116,3.617828858302597,0.0464960401623636,0.0125410469313662,0.0986478655232519,0.3436911337992701,4.540247247291532,4.579717982848778,0.0777052346568311,0.0370697314981558,0.0460573691335792,38.72732300159895,0.0,0.0,0.0,0.0,0.0,0.0,0.0,0.0,0.0,0.0,0.0,0.0,0.0,2031.40280836572,7.0,1.3,4.14,82.5,25.54545455,11.0,60.0,28.0,8.0,119.1375,135.0,540.0,43.6192228098413,405.0,86.81481481481481
2024-04-16 05:00:00,2.69,1.29,1.4,1151.0,3500.0,819.0,2229.0,1391.0,256.0,116861.0,2.43395842477003,0.95,10.31,0.36,88.38,3.5,35.440085102430345,5.6,1.03,0.45,87.99,10.53,2.548939412624472,69.48,10.92,18.46,1.14,11.72909970825784,4.9,80.1333333333333,67.39,27.4425,0.068,5.955,2.175,8.985,2.43,0.047,0.19,53.835,11.29,0.127,1.89587986463621,0.335,119.15847469939548,0.5,95.47,0.91,1.56,1.23,0.0,0.0,2.3476013193464653,2.0,59.2836353113799,5.208676838893116,3.617828858302597,0.0464960401623636,0.0125410469313662,0.0986478655232519,0.3436911337992701,4.540247247291532,4.579717982848778,0.0777052346568311,0.0370697314981558,0.0460573691335792,38.4349572859577,0.0,0.0,0.0,0.0,0.0,0.0,0.0,0.0,0.0,0.0,0.0,0.0,0.0,2031.40280836572,7.0,1.3,4.14,82.5,25.54545455,11.0,60.0,28.0,8.0,119.535,138.0,543.0,43.6321303841676,405.0,86.15942028985508
2024-04-16 06:00:00,2.67,1.3,1.37,1149.0,3500.0,988.0,2219.0,1427.0,258.0,117260.0,2.43000258910039,0.95,10.31,0.36,88.38,3.5,36.075297542636505,5.6,1.03,0.45,87.99,10.53,2.594625477416676,69.48,10.92,18.46,1.14,11.939326913569856,4.9,80.1333333333333,67.39,27.4425,0.068,5.955,2.175,8.985,2.43,0.047,0.19,53.835,11.29,0.127,1.89587986463621,0.335,121.29421859691384,0.5,95.47,0.91,1.56,1.23,0.0,0.0,2.3896786890362747,2.0,59.2836353113799,5.208676838893116,3.617828858302597,0.0464960401623636,0.0125410469313662,0.0986478655232519,0.3436911337992701,4.540247247291532,4.579717982848778,0.0777052346568311,0.0370697314981558,0.0460573691335792,39.12384849308289,0.0,0.0,0.0,0.0,0.0,0.0,0.0,0.0,0.0,0.0,0.0,0.0,0.0,2031.40280836572,7.0,1.3,4.1,82.5,25.54545455,11.0,60.0,28.0,8.0,119.1375,135.0,540.0,43.1143324760346,405.0,87.70370370370371
2024-04-16 07:00:00,2.68,1.29,1.39,1149.0,3499.0,222.0,2262.0,1402.0,256.0,116763.0,2.4197992428552,0.95,10.31,0.36,88.38,3.5,35.953421537424894,5.6,1.03,0.45,87.99,10.53,2.5858598508037813,69.48,10.92,18.46,1.14,11.898991349672658,4.9,80.1333333333333,67.39,27.4425,0.068,5.955,2.175,8.985,2.43,0.047,0.19,53.835,11.29,0.127,1.89587986463621,0.335,120.88444083138371,0.5,95.47,0.91,1.56,1.23,0.0,0.0,2.381605450221963,2.0,59.2836353113799,5.208676838893116,3.617828858302597,0.0464960401623636,0.0125410469313662,0.0986478655232519,0.3436911337992701,4.540247247291532,4.579717982848778,0.0777052346568311,0.0370697314981558,0.0460573691335792,38.99167332925491,0.0,0.0,0.0,0.0,0.0,0.0,0.0,0.0,0.0,0.0,0.0,0.0,0.0,2031.40280836572,7.0,1.3,3.92,82.5,25.54545455,11.0,60.0,28.0,8.0,119.1375,135.0,540.0,42.6966292134831,405.0,87.4074074074074
2024-04-16 08:00:00,2.69,1.28,1.41,1140.0,3499.0,280.0,2223.0,1375.0,254.0,116679.0,2.42304604906808,0.98,10.41,0.4,88.21,3.2,37.59029635194578,6.3,1.02,0.44,87.92,10.62,2.7035879746557905,69.7,11.02,18.32,0.96,12.440724470627693,4.9,80.1333333333333,67.39,27.315,0.068,5.995,2.13,9.15,2.4,0.047,0.185,53.91,11.31,0.129,1.886703489342755,0.315,126.3880254195254,0.3,95.81,0.82,1.15,1.34,0.0,0.0,2.490034351085712,2.0,59.35459725858284,5.124643614612726,3.270697314981558,0.0612091944944675,0.0125984160649454,0.0861765500900415,0.289996523014031,4.512480200811818,4.729470735557245,0.0753486574907791,0.090061811822883,0.0377069731498155,40.76687260986431,0.0,0.0,0.0,0.0,0.0,0.0,0.0,0.0,0.0,0.0,0.0,0.0,0.0,2031.40280836572,8.0,1.3,4.21,82.5,25.54545455,11.0,60.0,28.0,8.0,119.4025,137.0,542.0,43.7989857076994,405.0,91.3868613138686
2024-04-16 09:00:00,2.7,1.28,1.42,1149.0,3501.0,378.0,2211.0,1373.0,255.0,116585.0,2.42893673828894,0.98,10.41,0.4,88.21,3.2,37.64577584892306,6.3,1.02,0.44,87.92,10.62,2.707578198607828,69.7,11.02,18.32,0.96,12.459085728788606,4.9,80.1333333333333,67.39,27.315,0.068,5.995,2.13,9.15,2.4,0.047,0.185,53.91,11.31,0.129,1.886703489342755,0.315,126.57456143426111,0.3,95.81,0.82,1.15,1.34,0.0,0.0,2.493709391366346,2.0,59.35459725858284,5.124643614612726,3.270697314981558,0.0612091944944675,0.0125984160649454,0.0861765500900415,0.289996523014031,4.512480200811818,4.729470735557245,0.0753486574907791,0.090061811822883,0.0377069731498155,40.82704041393152,0.0,0.0,0.0,0.0,0.0,0.0,0.0,0.0,0.0,0.0,0.0,0.0,0.0,2031.40280836572,7.0,1.3,3.97,82.5,25.54545455,11.0,60.0,28.0,8.0,119.535,138.0,543.0,42.7753606594916,405.0,91.52173913043478
2024-04-16 10:00:00,2.64,1.3,1.34,1152.0,3503.0,0.0,2254.0,1446.0,258.0,115986.0,2.43301659486446,0.98,10.41,0.4,88.21,3.2,37.70538911234178,6.3,1.02,0.44,87.92,10.62,2.711865733364135,69.7,11.02,18.32,0.96,12.478815080694844,4.9,80.1333333333333,67.39,27.315,0.068,5.995,2.13,9.15,2.4,0.047,0.185,53.91,11.31,0.129,1.886703489342755,0.315,126.77499621087912,0.3,95.81,0.82,1.15,1.34,0.0,0.0,2.497658258177694,2.0,59.35459725858284,5.124643614612726,3.270697314981558,0.0612091944944675,0.0125984160649454,0.0861765500900415,0.289996523014031,4.512480200811818,4.729470735557245,0.0753486574907791,0.090061811822883,0.0377069731498155,40.891691309282166,0.0,0.0,0.0,0.0,0.0,0.0,0.0,0.0,0.0,0.0,0.0,0.0,0.0,2031.40280836572,8.0,1.3,3.95,82.5,25.54545455,11.0,60.0,28.0,8.0,119.535,138.0,543.0,41.6083916083916,405.0,91.66666666666669
2024-04-16 11:00:00,2.64,1.3,1.34,1157.0,3496.0,0.0,2256.0,1448.0,260.0,116580.0,2.41579258700433,0.98,10.41,0.4,88.21,3.2,37.87188044088979,6.3,1.02,0.44,87.92,10.62,2.7238402054335347,69.7,11.02,18.32,0.96,12.53391634209012,4.9,80.1333333333333,67.39,27.315,0.068,5.995,2.13,9.15,2.4,0.047,0.185,53.91,11.31,0.129,1.886703489342755,0.315,127.33478190843364,0.3,95.81,0.82,1.15,1.34,0.0,0.0,2.508686879057959,2.0,59.35459725858284,5.124643614612726,3.270697314981558,0.0612091944944675,0.0125984160649454,0.0861765500900415,0.289996523014031,4.512480200811818,4.729470735557245,0.0753486574907791,0.090061811822883,0.0377069731498155,41.07225202415432,0.0,0.0,0.0,0.0,0.0,0.0,0.0,0.0,0.0,0.0,0.0,0.0,0.0,2031.40280836572,7.0,1.3,3.9,82.5,25.54545455,11.0,60.0,28.0,8.0,119.8,140.0,545.0,42.6411528466809,405.0,92.07142857142856
2024-04-16 12:00:00,2.69,1.29,1.4,1155.0,3500.0,0.0,2250.0,1379.0,254.0,115705.0,2.43683448056682,0.98,10.41,0.4,88.21,3.2,37.72497632746507,6.3,1.02,0.44,87.92,10.62,2.713274494784064,69.7,11.02,18.32,0.96,12.485297582035464,4.9,80.1333333333333,67.39,27.315,0.068,5.995,2.13,9.15,2.4,0.047,0.185,53.91,11.31,0.129,1.886703489342755,0.315,126.84085335176786,0.3,95.81,0.82,1.15,1.34,0.0,0.0,2.4989557429871367,2.0,59.35459725858284,5.124643614612726,3.270697314981558,0.0612091944944675,0.0125984160649454,0.0861765500900415,0.289996523014031,4.512480200811818,4.729470735557245,0.0753486574907791,0.090061811822883,0.0377069731498155,40.91293374632594,0.0,0.0,0.0,0.0,0.0,0.0,0.0,0.0,0.0,0.0,0.0,0.0,0.0,2031.40280836572,7.0,1.3,4.13,82.5,25.54545455,11.0,60.0,28.0,8.0,119.8,140.0,545.0,42.9340196537202,405.0,91.71428571428572
2024-04-16 13:00:00,2.68,1.29,1.39,1147.0,3500.0,0.0,2269.0,1379.0,253.0,115368.0,2.44394858145226,0.98,10.41,0.4,88.21,3.2,35.41027847072098,6.3,1.02,0.44,87.92,10.62,2.5467956452463176,69.7,11.02,18.32,0.96,11.71923503230472,4.9,80.1333333333333,67.39,27.315,0.068,5.995,2.13,9.15,2.4,0.047,0.185,53.91,11.31,0.129,1.886703489342755,0.315,119.05825731108644,0.3,95.81,0.82,1.15,1.34,0.0,0.0,2.345626885940791,2.0,59.35459725858284,5.124643614612726,3.270697314981558,0.0612091944944675,0.0125984160649454,0.0861765500900415,0.289996523014031,4.512480200811818,4.729470735557245,0.0753486574907791,0.090061811822883,0.0377069731498155,38.402631838282375,0.0,0.0,0.0,0.0,0.0,0.0,0.0,0.0,0.0,0.0,0.0,0.0,0.0,2031.40280836572,7.0,1.3,3.85,82.5,25.54545455,11.0,60.0,28.0,8.0,119.535,138.0,543.0,43.1070678796361,405.0,86.08695652173913
2024-04-16 14:00:00,2.66,1.3,1.36,1148.0,3500.0,0.0,2266.0,1398.0,252.0,114525.0,2.46192763998795,0.98,10.41,0.4,88.21,3.2,35.2738970479357,6.3,1.02,0.44,87.92,10.62,2.5369867527822487,69.7,11.02,18.32,0.96,11.674098817152323,4.9,80.1333333333333,67.39,27.315,0.068,5.995,2.13,9.15,2.4,0.047,0.185,53.91,11.31,0.129,1.886703489342755,0.315,118.59970868544244,0.3,95.81,0.82,1.15,1.34,0.0,0.0,2.3365927877680663,2.0,59.35459725858284,5.124643614612726,3.270697314981558,0.0612091944944675,0.0125984160649454,0.0861765500900415,0.289996523014031,4.512480200811818,4.729470735557245,0.0753486574907791,0.090061811822883,0.0377069731498155,38.25472547337947,0.0,0.0,0.0,0.0,0.0,0.0,0.0,0.0,0.0,0.0,0.0,0.0,0.0,2031.40280836572,7.0,1.3,3.61,82.5,25.54545455,11.0,60.0,28.0,8.0,119.6675,139.0,544.0,43.2849789424427,405.0,85.75539568345324
2024-04-16 15:00:00,2.71,1.3,1.41,1145.0,3500.0,0.0,2276.0,1349.0,250.0,115138.0,2.44882779886555,0.98,10.41,0.4,88.21,3.2,35.25263450745813,6.3,1.02,0.44,87.92,10.62,2.53545749777964,69.7,11.02,18.32,0.96,11.667061857263786,4.9,80.1333333333333,67.39,27.315,0.068,5.995,2.13,9.15,2.4,0.047,0.185,53.91,11.31,0.129,1.886703489342755,0.315,118.52821867958556,0.3,95.81,0.82,1.15,1.34,0.0,0.0,2.335184327039671,2.0,59.35459725858284,5.124643614612726,3.270697314981558,0.0612091944944675,0.0125984160649454,0.0861765500900415,0.289996523014031,4.512480200811818,4.729470735557245,0.0753486574907791,0.090061811822883,0.0377069731498155,38.23166613724401,0.0,0.0,0.0,0.0,0.0,0.0,0.0,0.0,0.0,0.0,0.0,0.0,0.0,2031.40280836572,7.0,1.3,3.92,82.5,25.54545455,11.0,60.0,28.0,8.0,119.1375,135.0,540.0,41.8452935694315,405.0,85.70370370370371
