Repository: saikumar-voptimai/evonith_bf_webapp

# Evonith BF2 — Blast Furnace Intelligence Platform

Monitoring, modelling and optimisation of **Blast Furnace 2 (BF2)** at Evonith Steel: live telemetry from InfluxDB,
manual plant reports from Neon PostgreSQL, a two-zone energy model of the furnace, blend and fuel optimisers, a
conversational assistant (FurnaceMind) and a live digital twin evaluated every hour.

The platform has three deployable parts that share one Python service layer, plus the shared data library:

| Part | Path | What it is |
|---|---|---|
| **Streamlit app** (legacy) | `src/app.py`, `src/custom_pages/` | The original 11-page dashboard; still the home of the model pages. Served under `/legacy` in production |

File: src/data/V13_df_filtered.csv (part 39 of 268)
NM3/HR.,STEAMKGS/HR.,RAFTOC,PERMEABILITYKGS/HR.,TUYEREVELOCITYM/S,HOT BLAST VOLUMENM3/HR.,O2 ENRICHMENT %,COKE_VM%,COKE_ASH%,COKE_IM%,COKE_FC%,COKE_MOIST%,COKE_CALC_MT,NUTCOKE_MOIST%,NUTCOKE_VM%,NUTCOKE_IM%,NUTCOKE_FC%,NUTCOKE_ASH%,NUTCOKE_CALC_MT,PCI_2_FC%,PCI_2_ASH%,PCI_2_VM%,PCI_2_IM%,PCI_2_CALC_MT,SINTER_SP_02_COLD_STRENGTH_AI,SINTER_SP_02_COLD_STRENGTH_TI,SINTER_SP_02_HOT_STRENGTH_RI,SINTER_SP_02_HOT_STRENGTH_RDI,SINTER_SP_02_P%,SINTER_SP_02_SIO2%,SINTER_SP_02_MGO%,SINTER_SP_02_FEO%,SINTER_SP_02_AL2O3%,SINTER_SP_02_NA2O%,SINTER_SP_02_TIO2%,SINTER_SP_02_FE(T)%,SINTER_SP_02_CAO%,SINTER_SP_02_K2O%,SINTER_SP_02_BASICITY,SINTER_SP_02_MNO%,SINTER_CALC_MT,FLUX_TM%,FLUX_SIO2%,FLUX_FE2O3%,FLUX_AL2O3%,FLUX_LOI%,FLUX_MGO%,FLUX_CAO%,FLUX_CALC_MT,GEOMIN TYPE,ORE_FE(T)%,ORE_LOI%,ORE_TM%,ORE_MGO%,ORE_NA2O%,ORE_P%,ORE_TIO2%,ORE_AL2O3%,ORE_SIO2%,ORE_MNO%,ORE_CAO%,ORE_K2O%,ORE_CALC_MT,LLOYDS_PELLET_PCT_SIO2,LLOYDS_PELLET_PCT_AL2O3,LLOYDS_PELLET_PCT_FE2O3,LLOYDS_PELLET_PCT_MGO,LLOYDS_PELLET_PCT_TIO2,LLOYDS_PELLET_PCT_NA2O,TOTAL_PELLET_CALC_MT,LLOYDS_PELLET_PCT_K2O,LLOYDS_PELLET_PCT_TM,LLOYDS_PELLET_PCT_LOI,LLOYDS_PELLET_PCT_MNO,LLOYDS_PELLET_PCT_CAO,LLOYDS_PELLET_PCT_P,DAILYPRODUCTION,CHARGES/HRS.,STOCKRODLEVEL,FURNACE TOP GAS ANALYSISH2%,COKE_DISCHARGE_TIME,WEIGHTED_COKE_ANGLE,TOTAL_COKE_PORTIONS,NON_COKE_DISCHARGE_TIME,WEIGHTED_NON_COKE_ANGLE,TOTAL_NON_COKE_PORTIONS,UNITCOST LAKHS/THM,ACTUALKG/THM.,ACT. FUEL RATEKG/THM.,FURNACETOPGASANALYSISCO2ETACO,COKE RATE KG/THM,PRODUCTIONTONNESPERHR
2024-04-16 16:00:00,2.71,1.29,1.42,1148.0,3500.0,60.0,2273.0,1350.0,250.0,114964.0,2.45412497627083,0.97,10.68,0.42,87.93,3.4,35.374510512669744,6.2,1.03,0.43,87.62,10.92,2.5442231243925337,69.86,10.68,18.48,0.98,11.70739742116098,4.9,80.1333333333333,67.39,27.1875,0.068,6.0,2.175,9.579999999999998,2.385,0.0465,0.18,53.785,11.455,0.1285,1.90921288014311,0.32,118.93799644511569,0.5,95.36,0.79,1.2,1.42,0.0,0.0,2.3432575658539823,2.0,60.13090786327654,4.643001737358077,3.788526173284156,0.077643422833948,0.0092418388988935,0.0742215568590441,0.3470027041963194,4.609611744132858,3.725049255409714,0.090061811822883,0.1928684566789611,0.0400511879512909,38.36384130107199,0.0,0.0,0.0,0.0,0.0,0.0,0.0,0.0,0.0,0.0,0.0,0.0,0.0,2031.40280836572,7.0,1.3,3.61,82.5,25.54545455,11.0,60.0,28.0,8.0,119.1375,135.0,540.0,44.6111869031378,405.0,86.0
2024-04-16 17:00:00,2.7,1.3,1.4,1148.0,3500.0,80.0,2274.0,1369.0,251.0,115883.0,2.43518444955125,0.97,10.68,0.42,87.93,3.4,34.97841349573201,6.2,1.03,0.43,87.62,10.92,2.515734837900628,69.86,10.68,18.48,0.98,11.576306838495094,4.9,80.1333333333333,67.39,27.1875,0.068,6.0,2.175,9.579999999999998,2.385,0.0465,0.18,53.785,11.455,0.1285,1.90921288014311,0.32,117.6062187071428,0.5,95.36,0.79,1.2,1.42,0.0,0.0,2.317019539707469,2.0,60.13090786327654,4.643001737358077,3.788526173284156,0.077643422833948,0.0092418388988935,0.0742215568590441,0.3470027041963194,4.609611744132858,3.725049255409714,0.090061811822883,0.1928684566789611,0.0400511879512909,37.93427201863105,0.0,0.0,0.0,0.0,0.0,0.0,0.0,0.0,0.0,0.0,0.0,0.0,0.0,2031.40280836572,7.0,1.3,3.61,82.5,25.54545455,11.0,60.0,28.0,8.0,119.1375,135.0,540.0,43.8450899031812,405.0,85.03703703703704
2024-04-16 18:00:00,2.7,1.3,1.4,1143.0,3502.0,646.0,2242.0,1369.0,252.0,116000.0,2.4489914805318,0.97,10.68,0.42,87.93,3.4,35.14464878225226,6.2,1.03,0.43,87.62,10.92,2.527690894788068,69.86,10.68,18.48,0.98,11.631323361310754,4.9,80.1333333333333,67.39,27.1875,0.068,6.0,2.175,9.579999999999998,2.385,0.0465,0.18,53.785,11.455,0.1285,1.90921288014311,0.32,118.16514352703864,0.5,95.36,0.79,1.2,1.42,0.0,0.0,2.3280312000019894,2.0,60.13090786327654,4.643001737358077,3.788526173284156,0.077643422833948,0.0092418388988935,0.0742215568590441,0.3470027041963194,4.609611744132858,3.725049255409714,0.090061811822883,0.1928684566789611,0.0400511879512909,38.1145550545876,0.0,0.0,0.0,0.0,0.0,0.0,0.0,0.0,0.0,0.0,0.0,0.0,0.0,2031.40280836572,8.0,1.3,3.99,82.5,25.54545455,11.0,60.0,28.0,8.0,119.27,136.0,541.0,43.7182448036951,405.0,85.44117647058823
2024-04-16 19:00:00,2.66,1.3,1.36,1147.0,3499.0,152.0,2262.0,1447.0,261.0,118544.0,2.38162663389594,0.97,10.68,0.42,87.93,3.4,35.9838905387278,6.2,1.03,0.43,87.62,10.92,2.5880512574570047,69.86,10.68,18.48,0.98,11.909075240646958,4.9,80.1333333333333,67.39,27.1875,0.068,6.0,2.175,9.579999999999998,2.385,0.0465,0.18,53.785,11.455,0.1285,1.90921288014311,0.32,120.98688527276624,0.5,95.36,0.79,1.2,1.42,0.0,0.0,2.3836237599255408,2.0,60.13090786327654,4.643001737358077,3.788526173284156,0.077643422833948,0.0092418388988935,0.0742215568590441,0.3470027041963194,4.609611744132858,3.725049255409714,0.090061811822883,0.1928684566789611,0.0400511879512909,39.02471712021191,0.0,0.0,0.0,0.0,0.0,0.0,0.0,0.0,0.0,0.0,0.0,0.0,0.0,2031.40280836572,7.0,1.3,3.89,82.5,25.54545455,11.0,60.0,28.0,8.0,119.1375,135.0,540.0,42.9567642956764,405.0,87.48148148148148
2024-04-16 20:00:00,2.73,1.28,1.45,1145.0,3501.0,1093.0,2216.0,1379.0,258.0,119821.0,2.38085650942649,0.97,10.68,0.42,87.93,3.4,35.53783332112427,6.2,1.03,0.43,87.62,10.92,2.5559697085851805,69.86,10.68,18.48,0.98,11.76145004263351,4.9,80.1333333333333,67.39,27.1875,0.068,6.0,2.175,9.579999999999998,2.385,0.0465,0.18,53.785,11.455,0.1285,1.90921288014311,0.32,119.48712878164406,0.5,95.36,0.79,1.2,1.42,0.0,0.0,2.3540762994856608,2.0,60.13090786327654,4.643001737358077,3.788526173284156,0.077643422833948,0.0092418388988935,0.0742215568590441,0.3470027041963194,4.609611744132858,3.725049255409714,0.090061811822883,0.1928684566789611,0.0400511879512909,38.540965739363536,0.0,0.0,0.0,0.0,0.0,0.0,0.0,0.0,0.0,0.0,0.0,0.0,0.0,2031.40280836572,7.0,1.3,4.33,82.5,25.54545455,11.0,60.0,28.0,8.0,119.27,136.0,541.0,40.8005617977528,405.0,86.3970588235294
2024-04-16 21:00:00,2.68,1.25,1.43,1180.0,3498.0,0.0,2242.0,1368.0,257.0,117166.0,2.40509131632518,0.97,10.68,0.42,87.93,3.4,37.86583757664962,6.2,1.03,0.43,87.62,10.92,2.723405587548663,69.86,10.68,18.48,0.98,12.531916421463755,4.9,80.1333333333333,67.39,27.1875,0.068,6.0,2.175,9.579999999999998,2.385,0.0465,0.18,53.785,11.455,0.1285,1.90921288014311,0.32,127.31446427986155,0.5,95.36,0.79,1.2,1.42,0.0,0.0,2.508286591191216,2.0,60.13090786327654,4.643001737358077,3.788526173284156,0.077643422833948,0.0092418388988935,0.0742215568590441,0.3470027041963194,4.609611744132858,3.725049255409714,0.090061811822883,0.1928684566789611,0.0400511879512909,41.06569850634293,0.0,0.0,0.0,0.0,0.0,0.0,0.0,0.0,0.0,0.0,0.0,0.0,0.0,2031.40280836572,7.0,1.3,4.04,82.5,25.54545455,11.0,60.0,28.0,8.0,119.9325,141.0,546.0,41.3978494623656,405.0,92.05673758865248
2024-04-16 22:00:00,2.65,1.3,1.35,1158.0,3502.0,0.0,2259.0,1438.0,259.0,116324.0,2.4252589422808,0.97,10.68,0.42,87.93,3.4,35.717779980585895,6.2,1.03,0.43,87.62,10.92,2.568911921651153,69.86,10.68,18.48,0.98,11.821004423072866,4.9,80.1333333333333,67.39,27.1875,0.068,6.0,2.175,9.579999999999998,2.385,0.0465,0.18,53.785,11.455,0.1285,1.90921288014311,0.32,120.09215468400085,0.5,95.36,0.79,1.2,1.42,0.0,0.0,2.365996220500047,2.0,60.13090786327654,4.643001737358077,3.788526173284156,0.077643422833948,0.0092418388988935,0.0742215568590441,0.3470027041963194,4.609611744132858,3.725049255409714,0.090061811822883,0.1928684566789611,0.0400511879512909,38.736118830846486,0.0,0.0,0.0,0.0,0.0,0.0,0.0,0.0,0.0,0.0,0.0,0.0,0.0,2031.40280836572,8.0,1.3,3.89,82.5,25.54545455,11.0,60.0,28.0,8.0,119.6675,139.0,544.0,43.3072677092916,405.0,86.83453237410072
2024-04-16 23:00:00,2.61,1.3,1.31,1161.0,3501.0,0.0,2265.0,1487.0,263.0,116747.0,2.41578707371552,0.98,10.31,0.37,88.34,3.6,37.51962568174304,6.2,1.02,0.42,87.82,10.74,2.542062747471419,69.75,10.86,18.32,1.07,13.237969405282502,4.95555555555556,80.2,65.31,27.06,0.07,5.994999999999999,2.165,9.1,2.5,0.0475,0.185,53.85,11.245,0.134,1.87571717947434,0.33,123.40392237114295,0.2,94.77,1.2,1.26,1.28,0.0,0.0,2.718608008475373,2.0,59.61817901839643,4.485084848869366,3.099364890821213,0.0619301379903334,0.0139745956328485,0.0970913963304274,0.4154615461990244,4.551390295188365,4.802399524869457,0.0778793292560304,0.0798729781642425,0.0323892031439606,47.70484013143886,0.0,0.0,0.0,0.0,0.0,0.0,0.0,0.0,0.0,0.0,0.0,0.0,0.0,2031.40280836572,7.0,1.3,3.98,82.5,25.54545455,11.0,60.0,28.0,8.0,119.9325,141.0,546.0,43.2628947966371,405.0,91.41843971631204
2024-04-17 00:00:00,2.65,1.3,1.35,1149.0,3500.0,0.0,2278.0,1442.0,259.0,116813.0,2.41373367292478,0.98,10.31,0.37,88.34,3.6,33.33201605857531,6.2,1.02,0.42,87.82,10.74,2.2583401294926526,69.75,10.86,18.32,1.07,11.760464044675036,4.95555555555556,80.2,65.31,27.06,0.07,5.994999999999999,2.165,9.1,2.5,0.0475,0.185,53.85,11.245,0.134,1.87571717947434,0.33,109.63066521656802,0.2,94.77,1.2,1.26,1.28,0.0,0.0,2.4151809659328896,2.0,59.61817901839643,4.485084848869366,3.099364890821213,0.0619301379903334,0.0139745956328485,0.0970913963304274,0.4154615461990244,4.551390295188365,4.802399524869457,0.0778793292560304,0.0798729781642425,0.0323892031439606,42.38044672462247,0.0,0.0,0.0,0.0,0.0,0.0,0.0,0.0,0.0,0.0,0.0,0.0,0.0,2138.760128737584,7.0,1.3,3.88,82.5,25.54545455,11.0,60.0,28.0,8.0,119.535,138.0,543.0,41.190036900369,405.0,85.5072463768116
2024-04-17 01:00:00,2.68,1.3,1.38,1166.0,3498.0,0.0,2275.0,1406.0,259.0,116534.0,2.41812742865727,0.98,10.31,0.37,88.34,3.6,35.50101831420295,6.2,1.02,0.42,87.82,10.74,2.4052962819868777,69.75,10.86,18.32,1.07,12.525748478574895,4.95555555555556,80.2,65.31,27.06,0.07,5.994999999999999,2.165,9.1,2.5,0.0475,0.185,53.85,11.245,0.134,1.87571717947434,0.33,116.76462194222242,0.2,94.77,1.2,1.26,1.28,0.0,0.0,2.5723431655925664,2.0,59.61817901839643,4.485084848869366,3.099364890821213,0.0619301379903334,0.0139745956328485,0.0970913963304274,0.4154615461990244,4.551390295188365,4.802399524869457,0.0778793292560304,0.0798729781642425,0.0323892031439606,45.138254244535865,0.0,0.0,0.0,0.0,0.0,0.0,0.0,0.0,0.0,0.0,0.0,0.0,0.0,2138.760128737584,7.0,1.3,3.85,82.5,25.54545455,11.0,60.0,28.0,8.0,119.8,140.0,545.0,43.4026983764006,405.0,91.07142857142856
2024-04-17 02:00:00,2.69,1.3,1.39,1157.0,3499.0,0.0,2274.0,1393.0,256.0,116458.0,2.42039593165622,0.98,10.31,0.37,88.34,3.6,34.13666545350024,6.2,1.02,0.42,87.82,10.74,2.3128574444830683,69.75,10.86,18.32,1.07,12.044366772339467,4.95555555555556,80.2,65.31,27.06,0.07,5.994999999999999,2.165,9.1,2.5,0.0475,0.185,53.85,11.245,0.134,1.87571717947434,0.33,112.27719725581544,0.2,94.77,1.2,1.26,1.28,0.0,0.0,2.473484487071754,2.0,59.61817901839643,4.485084848869366,3.099364890821213,0.0619301379903334,0.0139745956328485,0.0970913963304274,0.4154615461990244,4.551390295188365,4.802399524869457,0.0778793292560304,0.0798729781642425,0.0323892031439606,43.40352917945174,0.0,0.0,0.0,0.0,0.0,0.0,0.0,0.0,0.0,0.0,0.0,0.0,0.0,2138.760128737584,7.0,1.3,3.91,82.5,25.54545455,11.0,60.0,28.0,8.0,119.8,140.0,545.0,42.8440366972477,405.0,87.57142857142857
2024-04-17 03:00:00,2.7,1.3,1.4,1144.0,3500.0,372.0,2276.0,1412.0,258.0,118780.0,2.38306713593358,0.98,10.31,0.37,88.34,3.6,31.935963257929902,6.2,1.02,0.42,87.82,10.74,2.1637535297187984,69.75,10.86,18.32,1.07,11.267897716325558,4.95555555555556,80.2,65.31,27.06,0.07,5.994999999999999,2.165,9.1,2.5,0.0475,0.185,53.85,11.245,0.134,1.87571717947434,0.33,105.0389778447856,0.2,94.77,1.2,1.26,1.28,0.0,0.0,2.3140253638945705,2.0,59.61817901839643,4.485084848869366,3.099364890821213,0.0619301379903334,0.0139745956328485,0.0970913963304274,0.4154615461990244,4.551390295188365,4.802399524869457,0.0778793292560304,0.0798729781642425,0.0323892031439606,40.60541633826541,0.0,0.0,0.0,0.0,0.0,0.0,0.0,0.0,0.0,0.0,0.0,0.0,0.0,2138.760128737584,7.0,1.3,3.99,82.5,25.54545455,11.0,60.0,28.0,8.0,119.1375,135.0,540.0,42.6326577089501,405.0,81.92592592592592
2024-04-17 04:00:00,2.67,1.3,1.37,1148.0,3501.0,140.0,2276.0,1438.0,260.0,118468.0,2.38421666150459,0.98,10.31,0.37,88.34,3.6,34.39035464755381,6.2,1.02,0.42,87.82,10.74,2.33004561834999,69.75,10.86,18.32,1.07,12.13387538891839,4.95555555555556,80.2,65.31,27.06,0.07,5.994999999999999,2.165,9.1,2.5,0.0475,0.185,53.85,11.245,0.134,1.87571717947434,0.33,113.1115936827664,0.2,94.77,1.2,1.26,1.28,0.0,0.0,2.49186637287381,2.0,59.61817901839643,4.485084848869366,3.099364890821213,0.0619301379903334,0.0139745956328485,0.0970913963304274,0.4154615461990244,4.551390295188365,4.802399524869457,0.0778793292560304,0.0798729781642425,0.0323892031439606,43.72608576751728,0.0,0.0,0.0,0.0,0.0,0.0,0.0,0.0,0.0,0.0,0.0,0.0,0.0,2138.760128737584,8.0,1.3,3.95,82.5,25.54545455,11.0,60.0,28.0,8.0,119.1375,135.0,540.0,42.2666363842834,405.0,88.22222222222223
2024-04-17 05:00:00,2.69,1.3,1.39,1148.0,3499.0,0.0,2275.0,1419.0,259.0,118440.0,2.37991526243973,0.98,10.31,0.37,88.34,3.6,34.67302758778294,6.2,1.02,0.42,87.82,10.74,2.3491975245329013,69.75,10.86,18.32,1.07,12.233610278764996,4.95555555555556,80.2,65.31,27.06,0.07,5.994999999999999,2.165,9.1,2.5,0.0475,0.185,53.85,11.245,0.134,1.87571717947434,0.33,114.04131909816232,0.2,94.77,1.2,1.26,1.28,0.0,0.0,2.5123483714311714,2.0,59.61817901839643,4.485084848869366,3.099364890821213,0.0619301379903334,0.0139745956328485,0.0970913963304274,0.4154615461990244,4.551390295188365,4.802399524869457,0.0778793292560304,0.0798729781642425,0.0323892031439606,44.08549413522058,0.0,0.0,0.0,0.0,0.0,0.0,0.0,0.0,0.0,0.0,0.0,0.0,0.0,2138.760128737584,7.0,1.3,3.89,82.5,25.54545455,11.0,60.0,28.0,8.0,118.8725,133.0,538.0,42.870159453303,405.0,88.94736842105263
2024-04-17 06:00:00,2.69,1.3,1.39,1149.0,3499.0,0.0,2264.0,1401.0,256.0,117013.0,2.40892236807483,0.98,10.31,0.37,88.34,3.6,35.728377071639095,6.2,1.02,0.42,87.82,10.74,2.420700492905513,69.75,10.86,18.32,1.07,12.605966983431337,4.95555555555556,80.2,65.31,27.06,0.07,5.994999999999999,2.165,9.1,2.5,0.0475,0.185,53.85,11.245,0.134,1.87571717947434,0.33,117.51241624835544,0.2,94.77,1.2,1.26,1.28,0.0,0.0,2.588817192919115,2.0,59.61817901839643,4.485084848869366,3.099364890821213,0.0619301379903334,0.0139745956328485,0.0970913963304274,0.4154615461990244,4.551390295188365,4.802399524869457,0.0778793292560304,0.0798729781642425,0.0323892031439606,45.42733263961302,0.0,0.0,0.0,0.0,0.0,0.0,0.0,0.0,0.0,0.0,0.0,0.0,0.0,2138.760128737584,8.0,1.3,3.89,82.5,25.54545455,11.0,60.0,28.0,8.0,119.6675,139.0,544.0,43.7155963302752,405.0,91.6546762589928
2024-04-17 07:00:00,2.7,1.3,1.4,1147.0,3500.0,0.0,2230.0,1386.0,254.0,116850.0,2.41296981078575,0.98,10.31,0.37,88.34,3.6,38.50816339493544,6.2,1.02,0.42,87.82,10.74,2.6090390258728253,69.75,10.86,18.32,1.07,13.586753055583593,4.95555555555556,80.2,65.31,27.06,0.07,5.994999999999999,2.165,9.1,2.5,0.0475,0.185,53.85,11.245,0.134,1.87571717947434,0.33,126.65527227144598,0.2,94.77,1.2,1.26,1.28,0.0,0.0,2.790235763148643,2.0,59.61817901839643,4.485084848869366,3.099364890821213,0.0619301379903334,0.0139745956328485,0.0970913963304274,0.4154615461990244,4.551390295188365,4.802399524869457,0.0778793292560304,0.0798729781642425,0.0323892031439606,48.96172989819067,0.0,0.0,0.0,0.0,0.0,0.0,0.0,0.0,0.0,0.0,0.0,0.0,0.0,2138.760128737584,7.0,1.3,4.03,82.5,25.54545455,11.0,60.0,28.0,8.0,119.8,140.0,545.0,43.1896750403319,405.0,98.78571428571428
2024-04-17 08:00:00,2.69,1.3,1.39,1159.0,3499.0,0.0,2228.0,1394.0,256.0,116199.0,2.42578774813329,0.95,10.49,0.41,88.15,3.9,38.48031945900272,7.0,1.04,0.43,87.82,10.71,2.607152518984992,69.84,10.98,18.26,0.92,13.576928939129807,4.95555555555556,80.2,65.31,27.06,0.0655,5.98,2.15,9.34,2.375,0.0475,0.18,53.855,11.395,0.123,1.9055676123143,0.32,126.56369217580502,0.2,96.22,0.74,1.1,1.3,0.0,0.0,2.788218239097197,2.0,60.02435049787469,4.204767294279973,3.440190532753637,0.0759809467246363,0.0121803116154575,0.0914901261120698,0.3229961299536094,4.717625285584516,4.224107374647215,0.081898382531394,0.0639872978164242,0.0351930137990333,48.92632734584201,0.0,0.0,0.0,0.0,0.0,0.0,0.0,0.0,0.0,0.0,0.0,0.0,0.0,2138.760128737584,7.0,1.3,4.03,82.5,25.54545455,11.0,60.0,28.0,8.0,119.8,140.0,545.0,43.1066176470588,405.0,98.71428571428572
2024-04-17 09:00:00,2.71,1.29,1.42,1157.0,3500.0,0.0,2227.0,1356.0,253.0,115209.0,2.44731952816658,0.95,10.49,0.41,88.15,3.9,38.22972403560835,7.0,1.04,0.43,87.82,10.71,2.5901739569944966,69.84,10.98,18.26,0.92,13.48851189104575,4.95555555555556,80.2,65.31,27.06,0.0655,5.98,2.15,9.34,2.375,0.0475,0.18,53.855,11.395,0.123,1.9055676123143,0.32,125.73947131503638,0.2,96.22,0.74,1.1,1.3,0.0,0.0,2.770060522634191,2.0,60.02435049787469,4.204767294279973,3.440190532753637,0.0759809467246363,0.0121803116154575,0.0914901261120698,0.3229961299536094,4.717625285584516,4.224107374647215,0.081898382531394,0.0639872978164242,0.0351930137990333,48.60770437470411,0.0,0.0,0.0,0.0,0.0,0.0,0.0,0.0,0.0,0.0,0.0,0.0,0.0,2138.760128737584,7.0,1.3,4.2,82.5,25.54545455,11.0,60.0,28.0,8.0,119.8,140.0,545.0,42.4101969872538,405.0,98.07142857142856
2024-04-17 10:00:00,2.65,1.25,1.4,1162.0,3501.0,0.0,2259.0,1379.0,258.0,115264.0,2.4468509230518,0.95,10.49,0.41,88.15,3.9,35.450576401281374,7.0,1.04,0.43,87.82,10.71,2.401878697045152,69.84,10.98,18.26,0.92,12.50795116615862,4.95555555555556,80.2,65.31,27.06,0.0655,5.98,2.15,9.34,2.375,0.0475,0.18,53.855,11.395,0.123,1.9055676123143,0.32,116.59871597185835,0.2,96.22,0.74,1.1,1.3,0.0,0.0,2.56868823071676,2.0,60.02435049787469,4.204767294279973,3.440190532753637,0.0759809467246363,0.0121803116154575,0.0914901261120698,0.3229961299536094,4.717625285584516,4.224107374647215,0.081898382531394,0.0639872978164242,0.0351930137990333,45.07411918593323,0.0,0.0,0.0,0.0,0.0,0.0,0.0,0.0,0.0,0.0,0.0,0.0,0.0,2138.760128737584,8.0,1.3,3.89,82.5,25.54545455,11.0,60.0,28.0,8.0,119.535,138.0,543.0,40.5841121495327,405.0,90.94202898550724
2024-04-17 11:00:00,2.67,1.3,1.37,1152.0,3499.0,0.0,2259.0,1395.0,253.0,114940.0,2.45234333637829,0.95,10.49,0.41,88.15,3.9,35.02560888957412,7.0,1.04,0.43,87.82,10.71,2.3730859236427686,69.84,10.98,18.26,0.92,12.358010786530654,4.95555555555556,80.2,65.31,27.06,0.0655,5.98,2.15,9.34,2.375,0.0475,0.18,53.855,11.395,0.123,1.9055676123143,0.32,115.20097660553787,0.2,96.22,0.74,1.1,1.3,0.0,0.0,2.5378958104919653,2.0,60.02435049787469,4.204767294279973,3.440190532753637,0.0759809467246363,0.0121803116154575,0.0914901261120698,0.3229961299536094,4.717625285584516,4.224107374647215,0.081898382531394,0.0639872978164242,0.0351930137990333,44.53378844332364,0.0,0.0,0.0,0.0,0.0,0.0,0.0,0.0,0.0,0.0,0.0,0.0,0.0,2138.760128737584,7.0,1.3,3.68,82.5,25.54545455,11.0,60.0,28.0,8.0,119.1375,135.0,540.0,42.008918094344,405.0,89.85185185185185
2024-04-17 12:00:00,2.66,1.3,1.36,1149.0,3500.0,0.0,2268.0,1428.0,257.0,116382.0,2.42266739498467,0.95,10.49,0.41,88.15,3.9,35.054484082393216,7.0,1.04,0.43,87.82,10.71,2.3750423011560766,69.84,10.98,18.26,0.92,12.368198759149392,4.95555555555556,80.2,65.31,27.06,0.0655,5.98,2.15,9.34,2.375,0.0475,0.18,53.855,11.395,0.123,1.9055676123143,0.32,115.29594855657297,0.2,96.22,0.74,1.1,1.3,0.0,0.0,2.539988057656428,2.0,60.02435049787469,4.204767294279973,3.440190532753637,0.0759809467246363,0.0121803116154575,0.0914901261120698,0.3229961299536094,4.717625285584516,4.224107374647215,0.081898382531394,0.0639872978164242,0.0351930137990333,44.57050220131483,0.0,0.0,0.0,0.0,0.0,0.0,0.0,0.0,0.0,0.0,0.0,0.0,0.0,2138.760128737584,7.0,1.3,3.73,82.5,25.54545455,11.0,60.0,28.0,8.0,119.1375,135.0,540.0,41.8479532163743,405.0,89.92592592592592
2024-04-17 13:00:00,2.68,1.3,1.38,1153.0,3498.0,0.0,2274.0,1396.0,255.0,115798.0,2.43348796793482,0.95,10.49,0.41,88.15,3.9,34.3326042619156,7.0,1.04,0.43,87.82,10.71,2.326132863323373,69.84,10.98,18.26,0.92,12.113499443680912,4.95555555555556,80.2,65.31,27.06,0.0655,5.98,2.15,9.34,2.375,0.0475,0.18,53.855,11.395,0.123,1.9055676123143,0.32,112.92164978069626,0.2,96.22,0.74,1.1,1.3,0.0,0.0,2.4876818785448864,2.0,60.02435049787469,4.204767294279973,3.440190532753637,0.0759809467246363,0.0121803116154575,0.0914901261120698,0.3229961299536094,4.717625285584516,4.224107374647215,0.081898382531394,0.0639872978164242,0.0351930137990333,43.65265825153488,0.0,0.0,0.0,0.0,0.0,0.0,0.0,0.0,0.0,0.0,0.0,0.0,0.0,2138.760128737584,8.0,1.3,3.57,82.5,25.54545455,11.0,60.0,28.0,8.0,119.1375,135.0,540.0,42.0401493930906,405.0,88.07407407407408
2024-04-17 14:00:00,2.69,1.29,1.4,1134.0,3499.0,0.0,2264.0,1373.0,250.0,115762.0,2.43493980245213,0.95,10.49,0.41,88.15,3.9,32.628967885588416,7.0,1.04,0.43,87.82,10.71,2.210706590038193,69.84,10.98,18.26,0.92,11.5124090591753,4.95555555555556,80.2,65.31,27.06,0.0655,5.98,2.15,9.34,2.375,0.0475,0.18,53.855,11.395,0.123,1.9055676123143,0.32,107.31830466962724,0.2,96.22,0.74,1.1,1.3,0.0,0.0,2.3642392958416503,2.0,60.02435049787469,4.204767294279973,3.440190532753637,0.0759809467246363,0.0121803116154575,0.0914901261120698,0.3229961299536094,4.717625285584516,4.224107374647215,0.081898382531394,0.0639872978164242,0.0351930137990333,41.48654653005418,0.0,0.0,0.0,0.0,0.0,0.0,0.0,0.0,0.0,0.0,0.0,0.0,0.0,2138.760128737584,6.0,1.3,3.4,82.5,25.54545455,11.0,60.0,28.0,8.0,119.1375,135.0,540.0,41.8479532163743,405.0,83.70370370370371
2024-04-17 15:00:00,2.69,1.3,1.39,1145.0,3500.0,275.0,2257.0,1378.0,252.0,115740.0,2.44331829725352,0.95,10.49,0.41,88.15,3.9,33.26422212760872,7.0,1.04,0.43,87.82,10.71,2.2537468953309725,69.84,10.98,18.26,0.92,11.736544456787565,4.95555555555556,80.2,65.31,27.06,0.0655,5.98,2.15,9.34,2.375,0.0475,0.18,53.855,11.395,0.123,1.9055676123143,0.32,109.40768759239872,0.2,96.22,0.74,1.1,1.3,0.0,0.0,2.4102687334598056,2.0,60.02435049787469,4.204767294279973,3.440190532753637,0.0759809467246363,0.0121803116154575,0.0914901261120698,0.3229961299536094,4.717625285584516,4.224107374647215,0.081898382531394,0.0639872978164242,0.0351930137990333,42.29424920586053,0.0,0.0,0.0,0.0,0.0,0.0,0.0,0.0,0.0,0.0,0.0,0.0,0.0,2138.760128737584,7.0,1.3,3.76,82.5,25.54545455,11.0,60.0,28.0,8.0,119.1375,135.0,540.0,42.2767959605233,405.0,85.33333333333333
2024-04-17 16:00:00,2.69,1.3,1.39,1147.0,3499.0,170.0,2265.0,1379.0,252.0,115476.0,2.44544450465964,0.96,10.48,0.42,88.14,3.8,33.42091251217122,7.9,1.03,0.43,87.66,10.88,2.2643631203664243,69.66,10.82,18.4,1.12,11.791829190556896,4.95555555555556,80.2,65.31,27.06,0.069,6.05,2.185,8.78,2.245,0.047,0.175,53.805,11.55,0.1105,1.909121459171185,0.315,109.92305009139784,0.2,95.89,0.74,1.29,1.38,0.0,0.0,2.421622251161076,2.0,60.50995037909205,4.296951475941823,2.919301379903334,0.0379745956328485,0.0105980946724636,0.1075377593004788,0.3486323311768002,4.750063510917879,3.579739011323518,0.0799047336231819,0.0319936489082121,0.0422152426202908,42.49347533378336,0.0,0.0,0.0,0.0,0.0,0.0,0.0,0.0,0.0,0.0,0.0,0.0,0.0,2138.760128737584,7.0,1.3,3.92,82.5,25.54545455,11.0,60.0,28.0,8.0,119.27,136.0,541.0,41.8233082706767,405.0,85.73529411764706
2024-04-17 17:00:00,2.71,1.3,1.41,1147.0,3500.0,281.0,2256.0,1371.0,252.0,115948.0,2.43908220819995,0.96,10.48,0.42,88.14,3.8,33.30626101127183,7.9,1.03,0.43,87.66,10.88,2.256595150828289,69.66,10.82,18.4,1.12,11.751376946335432,4.95555555555556,80.2,65.31,27.06,0.069,6.05,2.185,8.78,2.245,0.047,0.175,53.805,11.55,0.1105,1.909121459171185,0.315,109.54595557993508,0.2,95.89,0.74,1.29,1.38,0.0,0.0,2.413314799184537,2.0,60.50995037909205,4.296951475941823,2.919301379903334,0.0379745956328485,0.0105980946724636,0.1075377593004788,0.3486323311768002,4.750063510917879,3.579739011323518,0.0799047336231819,0.0319936489082121,0.0422152426202908,42.34770011823007,0.0,0.0,0.0,0.0,0.0,0.0,0.0,0.0,0.0,0.0,0.0,0.0,0.0,2138.760128737584,8.0,1.3,4.04,82.5,25.54545455,11.0,60.0,28.0,8.0,119.27,136.0,541.0,42.5329937485529,405.0,85.44117647058823
2024-04-17 18:00:00,2.68,1.3,1.38,1150.0,3501.0,776.0,2236.0,1418.0,257.0,116956.0,2.43153796089789,0.96,10.48,0.42,88.14,3.8,33.50690113784576,7.9,1.03,0.43,87.66,10.88,2.2701890975200256,69.66,10.82,18.4,1.12,11.822168373722992,4.95555555555556,80.2,65.31,27.06,0.069,6.05,2.185,8.78,2.245,0.047,0.175,53.805,11.55,0.1105,1.909121459171185,0.315,110.20587097499494,0.2,95.89,0.74,1.29,1.38,0.0,0.0,2.42785284014348,2.0,60.50995037909205,4.296951475941823,2.919301379903334,0.0379745956328485,0.0105980946724636,0.1075377593004788,0.3486323311768002,4.750063510917879,3.579739011323518,0.0799047336231819,0.0319936489082121,0.0422152426202908,42.602806745448326,0.0,0.0,0.0,0.0,0.0,0.0,0.0,0.0,0.0,0.0,0.0,0.0,0.0,2138.760128737584,7.0,1.3,4.12,82.5,25.54545455,11.0,60.0,28.0,8.0,119.27,136.0,541.0,42.6308539944904,405.0,85.95588235294117
2024-04-17 19:00:00,2.63,1.3,1.33,1147.0,3499.0,0.0,2265.0,1479.0,262.0,117922.0,2.39036370029343,0.96,10.48,0.42,88.14,3.8,34.242031714655674,7.9,1.03,0.43,87.66,10.88,2.319996312274436,69.66,10.82,18.4,1.12,12.08154292525091,4.95555555555556,80.2,65.31,27.06,0.069,6.05,2.185,8.78,2.245,0.047,0.175,53.805,11.55,0.1105,1.909121459171185,0.315,112.62375215011144,0.2,95.89,0.74,1.29,1.38,0.0,0.0,2.481119146431899,2.0,60.50995037909205,4.296951475941823,2.919301379903334,0.0379745956328485,0.0105980946724636,0.1075377593004788,0.3486323311768002,4.750063510917879,3.579739011323518,0.0799047336231819,0.0319936489082121,0.0422152426202908,43.53749855020996,0.0,0.0,0.0,0.0,0.0,0.0,0.0,0.0,0.0,0.0,0.0,0.0,0.0,2138.760128737584,7.0,1.3,3.72,82.5,25.54545455,11.0,60.0,28.0,8.0,119.6675,139.0,544.0,42.3607915324436,405.0,87.84172661870504
2024-04-17 20:00:00,2.66,1.28,1.38,1164.0,3498.0,0.0,2265.0,1421.0,261.0,117040.0,2.40767905831567,0.96,10.48,0.42,88.14,3.8,35.655815020961704,7.9,1.03,0.43,87.66,10.88,2.41578420489476,69.66,10.82,18.4,1.12,12.58036507004873,4.95555555555556,80.2,65.31,27.06,0.069,6.05,2.185,8.78,2.245,0.047,0.175,53.805,11.55,0.1105,1.909121459171185,0.315,117.2737560403662,0.2,95.89,0.74,1.29,1.38,0.0,0.0,2.5835594706338174,2.0,60.50995037909205,4.296951475941823,2.919301379903334,0.0379745956328485,0.0105980946724636,0.1075377593004788,0.3486323311768002,4.750063510917879,3.579739011323518,0.0799047336231819,0.0319936489082121,0.0422152426202908,45.335072629970696,0.0,0.0,0.0,0.0,0.0,0.0,0.0,0.0,0.0,0.0,0.0,0.0,0.0,2138.760128737584,8.0,1.3,3.8,82.5,25.54545455,11.0,60.0,28.0,8.0,120.1975,143.0,548.0,40.9962581852198,405.0,91.46853146853148
2024-04-17 21:00:00,2.69,1.3,1.39,1176.0,3500.0,0.0,2258.0,1372.0,255.0,114116.0,2.47074622194032,0.96,10.48,0.42,88.14,3.8,35.486616278375685,7.9,1.03,0.43,87.66,10.88,2.4043205025621366,69.66,10.82,18.4,1.12,12.520667039029831,4.95555555555556,80.2,65.31,27.06,0.069,6.05,2.185,8.78,2.245,0.047,0.175,53.805,11.55,0.1105,1.909121459171185,0.315,116.7172529272357,0.2,95.89,0.74,1.29,1.38,0.0,0.0,2.571299618669405,2.0,60.50995037909205,4.296951475941823,2.919301379903334,0.0379745956328485,0.0105980946724636,0.1075377593004788,0.3486323311768002,4.750063510917879,3.579739011323518,0.0799047336231819,0.0319936489082121,0.0422152426202908,45.11994257952794,0.0,0.0,0.0,0.0,0.0,0.0,0.0,0.0,0.0,0.0,0.0,0.0,0.0,2138.760128737584,7.0,1.3,3.9,82.5,25.54545455,11.0,60.0,28.0,8.0,120.4625,145.0,550.0,41.8545201022542,405.0,91.03448275862068
2024-04-17 22:00:00,2.7,1.29,1.41,1154.0,3499.0,158.0,2263.0,1369.0,254.0,115931.0,2.43552061337919,0.96,10.48,0.42,88.14,3.8,34.16614726801723,7.9,1.03,0.43,87.66,10.88,2.314854922364303,69.66,10.82,18.4,1.12,12.054768777996417,4.95555555555556,80.2,65.31,27.06,0.069,6.05,2.185,8.78,2.245,0.047,0.175,53.805,11.55,0.1105,1.909121459171185,0.315,112.37416441590588,0.2,95.89,0.74,1.29,1.38,0.0,0.0,2.4756206890085783,2.0,60.50995037909205,4.296951475941823,2.919301379903334,0.0379745956328485,0.0105980946724636,0.1075377593004788,0.3486323311768002,4.750063510917879,3.579739011323518,0.0799047336231819,0.0319936489082121,0.0422152426202908,43.44101423487973,0.0,0.0,0.0,0.0,0.0,0.0,0.0,0.0,0.0,0.0,0.0,0.0,0.0,2138.760128737584,7.0,1.3,4.07,82.5,25.54545455,11.0,60.0,28.0,8.0,119.27,136.0,541.0,42.7356321839081,405.0,87.6470588235294
2024-04-17 23:00:00,2.71,1.28,1.43,1149.0,3500.0,298.0,2270.0,1374.0,257.0,118128.0,2.39439172860546,0.97,10.42,0.4,88.21,3.3,32.62612532485714,5.9,1.02,0.44,87.84,10.7,2.8199465906881667,69.48,10.62,18.72,1.18,11.429325962372056,5.028,80.8146666666667,65.31,27.21428571428571,0.0695,6.08,2.23,9.045,2.27,0.0475,0.18,53.74,11.56,0.1105,1.901315789473685,0.315,106.4492133896832,0.1,95.54,0.7700000000000001,1.15,1.38,0.0,0.0,2.036818719469013,2.0,59.55343197024099,4.632464349910713,3.146099543971836,0.0583485453698192,0.0135481317821731,0.0744194952067212,0.3061460355502644,4.284103679848297,5.098389904134425,0.0775684541641864,0.04,0.0356605818520723,38.15911847736679,0.0,0.0,0.0,0.0,0.0,0.0,0.0,0.0,0.0,0.0,0.0,0.0,0.0,2138.760128737584,7.0,1.3,4.06,82.5,25.54545455,11.0,60.0,28.0,8.0,119.1375,135.0,540.0,42.4361040755238,405.0,85.33333333333333
2024-04-18 00:00:00,2.77,1.3,1.47,1106.0,3860.0,1031.0,2198.0,1380.0,248.0,117705.0,2.67078208243351,0.97,10.42,0.4,88.21,3.3,33.22882077556046,5.9,1.02,0.44,87.84,10.7,2.872038862280688,69.48,10.62,18.72,1.18,11.640457461854124,5.028,80.8146666666667,65.31,27.21428571428571,0.0695,6.08,2.23,9.045,2.27,0.0475,0.18,53.74,11.56,0.1105,1.901315789473685,0.315,108.4156269923438,0.1,95.54,0.7700000000000001,1.15,1.38,0.0,0.0,2.074444437016173,2.0,59.55343197024099,4.632464349910713,3.146099543971836,0.0583485453698192,0.0135481317821731,0.0744194952067212,0.3061460355502644,4.284103679848297,5.098389904134425,0.0775684541641864,0.04,0.0356605818520723,38.86402372983439,0.0,0.0,0.0,0.0,0.0,0.0,0.0,0.0,0.0,0.0,0.0,0.0,0.0,2107.2594255068548,7.0,1.3,4.04,82.5,25.54545455,11.0,60.0,28.0,8.0,119.1375,135.0,540.0,42.5438596491228,405.0,85.62962962962963
2024-04-18 01:00:00,2.68,1.3,1.38,1148.0,3499.0,0.0,2278.0,1429.0,259.0,118346.0,2.38180452182415,0.97,10.42,0.4,88.21,3.3,34.263628342965454,5.9,1.02,0.44,87.84,10.7,2.961479518891505,69.48,10.62,18.72,1.18,12.002963057552002,5.028,80.8146666666667,65.31,27.21428571428571,0.0695,6.08,2.23,9.045,2.27,0.0475,0.18,53.74,11.56,0.1105,1.901315789473685,0.315,111.7918921927974,0.1,95.54,0.7700000000000001,1.15,1.38,0.0,0.0,2.1390465129094105,2.0,59.55343197024099,4.632464349910713,3.146099543971836,0.0583485453698192,0.0135481317821731,0.0744194952067212,0.3061460355502644,4.284103679848297,5.098389904134425,0.0775684541641864,0.04,0.0356605818520723,40.07432204668044,0.0,0.0,0.0,0.0,0.0,0.0,0.0,0.0,0.0,0.0,0.0,0.0,0.0,2107.2594255068548,8.0,1.3,3.67,82.5,25.54545455,11.0,60.0,28.0,8.0,119.1375,135.0,540.0,42.5274223034735,405.0,88.29629629629629
2024-04-18 02:00:00,2.72,1.28,1.44,1166.0,3499.0,0.0,2259.0,1349.0,256.0,116262.0,2.42447401544384,0.97,10.42,0.4,88.21,3.3,37.70060781613278,5.9,1.02,0.44,87.84,10.7,3.2585450898448296,69.48,10.62,18.72,1.18,13.206978500197373,5.028,80.8146666666667,65.31,27.21428571428571,0.0695,6.08,2.23,9.045,2.27,0.0475,0.18,53.74,11.56,0.1105,1.901315789473685,0.315,123.00572030484742,0.1,95.54,0.7700000000000001,1.15,1.38,0.0,0.0,2.353613951110367,2.0,59.55343197024099,4.632464349910713,3.146099543971836,0.0583485453698192,0.0135481317821731,0.0744194952067212,0.3061460355502644,4.284103679848297,5.098389904134425,0.0775684541641864,0.04,0.0356605818520723,44.09417134275813,0.0,0.0,0.0,0.0,0.0,0.0,0.0,0.0,0.0,0.0,0.0,0.0,0.0,2107.2594255068548,8.0,1.3,3.98,82.5,25.54545455,11.0,60.0,28.0,8.0,119.4025,137.0,542.0,42.7816091954023,405.0,97.15328467153284
2024-04-18 03:00:00,2.71,1.27,1.44,1153.0,3500.0,0.0,2260.0,1363.0,256.0,116909.0,2.4117527599825,0.97,10.42,0.4,88.21,3.3,35.31843219186621,5.9,1.02,0.44,87.84,10.7,3.052648497369198,69.48,10.62,18.72,1.18,12.372473592297183,5.028,80.8146666666667,65.31,27.21428571428571,0.0695,6.08,2.23,9.045,2.27,0.0475,0.18,53.74,11.56,0.1105,1.901315789473685,0.315,115.23339923287332,0.1,95.54,0.7700000000000001,1.15,1.38,0.0,0.0,2.2048969380952705,2.0,59.55343197024099,4.632464349910713,3.146099543971836,0.0583485453698192,0.0135481317821731,0.0744194952067212,0.3061460355502644,4.284103679848297,5.098389904134425,0.0775684541641864,0.04,0.0356605818520723,41.308007770615305,0.0,0.0,0.0,0.0,0.0,0.0,0.0,0.0,0.0,0.0,0.0,0.0,0.0,2107.2594255068548,7.0,1.3,3.93,82.5,25.54545455,11.0,60.0,28.0,8.0,119.535,138.0,543.0,42.0870767104354,405.0,91.0144927536232
2024-04-18 04:00:00,2.71,1.29,1.42,1147.0,3500.0,416.0,2257.0,1359.0,253.0,116384.0,2.43344382510094,0.97,10.42,0.4,88.21,3.3,33.21616454702047,5.9,1.02,0.44,87.84,10.7,2.870944957069237,69.48,10.62,18.72,1.18,11.636023832055994,5.028,80.8146666666667,65.31,27.21428571428571,0.0695,6.08,2.23,9.045,2.27,0.0475,0.18,53.74,11.56,0.1105,1.901315789473685,0.315,108.37433353321718,0.1,95.54,0.7700000000000001,1.15,1.38,0.0,0.0,2.0736543204163183,2.0,59.55343197024099,4.632464349910713,3.146099543971836,0.0583485453698192,0.0135481317821731,0.0744194952067212,0.3061460355502644,4.284103679848297,5.098389904134425,0.0775684541641864,0.04,0.0356605818520723,38.849221159209606,0.0,0.0,0.0,0.0,0.0,0.0,0.0,0.0,0.0,0.0,0.0,0.0,0.0,2107.2594255068548,7.0,1.3,4.04,82.5,25.54545455,11.0,60.0,28.0,8.0,119.005,134.0,539.0,41.3317757009346,405.0,85.59701492537313
2024-04-18 05:00:00,2.73,1.27,1.46,1149.0,3499.0,1140.0,2221.0,1352.0,256.0,117918.0,2.41953767859866,0.97,10.42,0.4,88.21,3.3,32.452715100006714,5.9,1.02,0.44,87.84,10.7,2.804958369822575,69.48,10.62,18.72,1.18,11.368578265080716,5.028,80.8146666666667,65.31,27.21428571428571,0.0695,6.08,2.23,9.045,2.27,0.0475,0.18,53.74,11.56,0.1105,1.901315789473685,0.315,105.88342809200358,0.1,95.54,0.7700000000000001,1.15,1.38,0.0,0.0,2.0259928800962457,2.0,59.55343197024099,4.632464349910713,3.146099543971836,0.0583485453698192,0.0135481317821731,0.0744194952067212,0.3061460355502644,4.284103679848297,5.098389904134425,0.0775684541641864,0.04,0.0356605818520723,37.956299992199845,0.0,0.0,0.0,0.0,0.0,0.0,0.0,0.0,0.0,0.0,0.0,0.0,0.0,2107.2594255068548,7.0,1.3,4.24,82.5,25.54545455,11.0,60.0,28.0,8.0,119.1375,135.0,540.0,40.7667134174848,405.0,83.62962962962963
2024-04-18 06:00:00,2.71,1.25,1.46,1148.0,3500.0,871.0,2228.0,1352.0,257.0,117961.0,2.41241086925514,0.97,10.42,0.4,88.21,3.3,33.783423524104315,5.9,1.02,0.44,87.84,10.7,2.919974377588446,69.48,10.62,18.72,1.18,11.834741506607235,5.028,80.8146666666667,65.31,27.21428571428571,0.0695,6.08,2.23,9.045,2.27,0.0475,0.18,53.74,11.56,0.1105,1.901315789473685,0.315,110.22512860304444,0.1,95.54,0.7700000000000001,1.15,1.38,0.0,0.0,2.109067771808628,2.0,59.55343197024099,4.632464349910713,3.146099543971836,0.0583485453698192,0.0135481317821731,0.0744194952067212,0.3061460355502644,4.284103679848297,5.098389904134425,0.0775684541641864,0.04,0.0356605818520723,39.51268034409175,0.0,0.0,0.0,0.0,0.0,0.0,0.0,0.0,0.0,0.0,0.0,0.0,0.0,2107.2594255068548,8.0,1.3,4.2,82.5,25.54545455,11.0,60.0,28.0,8.0,119.27,136.0,541.0,41.3801169590643,405.0,87.05882352941177
2024-04-18 07:00:00,2.67,1.3,1.37,1148.0,3500.0,0.0,2251.0,1431.0,258.0,117411.0,2.40144696439292,0.97,10.42,0.4,88.21,3.3,35.64337176617212,5.9,1.02,0.44,87.84,10.7,3.080733727705928,69.48,10.62,18.72,1.18,12.486303851815842,5.028,80.8146666666667,65.31,27.21428571428571,0.0695,6.08,2.23,9.045,2.27,0.0475,0.18,53.74,11.56,0.1105,1.901315789473685,0.315,116.29357912673557,0.1,95.54,0.7700000000000001,1.15,1.38,0.0,0.0,2.2251826141003934,2.0,59.55343197024099,4.632464349910713,3.146099543971836,0.0583485453698192,0.0135481317821731,0.0744194952067212,0.3061460355502644,4.284103679848297,5.098389904134425,0.0775684541641864,0.04,0.0356605818520723,41.6880531358085,0.0,0.0,0.0,0.0,0.0,0.0,0.0,0.0,0.0,0.0,0.0,0.0,0.0,2107.2594255068548,7.0,1.3,3.82,82.5,25.54545455,11.0,60.0,28.0,8.0,119.1375,135.0,540.0,42.9068150208623,405.0,91.85185185185183
2024-04-18 08:00:00,2.66,1.3,1.36,1154.0,3500.0,0.0,2251.0,1426.0,258.0,116466.0,2.42092106732237,0.97,10.4,0.42,88.21,3.1,36.06608727573298,6.7,1.03,0.44,87.85,10.68,3.11726994364172,70.23,10.4,18.36,1.01,12.634386202999616,5.028,80.8146666666667,65.31,27.36857142857143,0.069,5.815,2.185,9.205,2.21,0.0475,0.175,54.25,11.285,0.1125,1.940680672865355,0.345,117.67277242757446,0.1,95.99,0.93,1.06,1.28,0.0,0.0,2.251572350984886,2.0,59.87987592370619,4.366182261501046,3.187842270820932,0.0650456361094576,0.015800413587646,0.1029767542107859,0.3136232174955356,4.888875499301009,4.244053766393987,0.0892199087943672,0.1133941814792768,0.0422087136342454,42.18245604301686,0.0,0.0,0.0,0.0,0.0,0.0,0.0,0.0,0.0,0.0,0.0,0.0,0.0,2107.2594255068548,8.0,1.3,4.07,82.5,25.54545455,11.0,60.0,28.0,8.0,119.27,136.0,541.0,42.3235563703025,405.0,92.94117647058825
2024-04-18 09:00:00,2.65,1.3,1.35,1173.0,3500.0,0.0,2245.0,1431.0,260.0,115425.0,2.4427423889847,0.97,10.4,0.42,88.21,3.1,36.95999755609107,6.7,1.03,0.44,87.85,10.68,3.194532542935309,70.23,10.4,18.36,1.01,12.947533776412016,5.028,80.8146666666667,65.31,27.36857142857143,0.069,5.815,2.185,9.205,2.21,0.0475,0.175,54.25,11.285,0.1125,1.940680672865355,0.345,120.58933224697084,0.1,95.99,0.93,1.06,1.28,0.0,0.0,2.307378340032931,2.0,59.87987592370619,4.366182261501046,3.187842270820932,0.0650456361094576,0.015800413587646,0.1029767542107859,0.3136232174955356,4.888875499301009,4.244053766393987,0.0892199087943672,0.1133941814792768,0.0422087136342454,43.227962610428094,0.0,0.0,0.0,0.0,0.0,0.0,0.0,0.0,0.0,0.0,0.0,0.0,0.0,2107.2594255068548,7.0,1.3,3.97,82.5,25.54545455,11.0,60.0,28.0,8.0,120.1975,143.0,548.0,42.7856167501138,405.0,95.24475524475524
2024-04-18 10:00:00,2.67,1.3,1.37,1166.0,3501.0,0.0,2255.0,1394.0,255.0,114673.0,2.45945414772027,0.97,10.4,0.42,88.21,3.1,35.06139372307952,6.7,1.03,0.44,87.85,10.68,3.030432106470384,70.23,10.4,18.36,1.01,12.282429910573391,5.028,80.8146666666667,65.31,27.36857142857143,0.069,5.815,2.185,9.205,2.21,0.0475,0.175,54.25,11.285,0.1125,1.940680672865355,0.345,114.39476018086228,0.1,95.99,0.93,1.06,1.28,0.0,0.0,2.1888502650798425,2.0,59.87987592370619,4.366182261501046,3.187842270820932,0.0650456361094576,0.015800413587646,0.1029767542107859,0.3136232174955356,4.888875499301009,4.244053766393987,0.0892199087943672,0.1133941814792768,0.0422087136342454,41.00737871074349,0.0,0.0,0.0,0.0,0.0,0.0,0.0,0.0,0.0,0.0,0.0,0.0,0.0,2107.2594255068548,7.0,1.3,3.94,82.5,25.54545455,11.0,60.0,28.0,8.0,120.065,142.0,547.0,42.2495933069951,405.0,90.35211267605634
2024-04-18 11:00:00,2.7,1.3,1.4,1148.0,3497.0,0.0,2269.0,1376.0,252.0,115494.0,2.43919252877827,0.97,10.4,0.42,88.21,3.1,33.61222374273217,6.7,1.03,0.44,87.85,10.68,2.9051772101344504,70.23,10.4,18.36,1.01,11.774768154377806,5.028,80.8146666666667,65.31,27.36857142857143,0.069,5.815,2.185,9.205,2.21,0.0475,0.175,54.25,11.285,0.1125,1.940680672865355,0.345,109.6665553162047,0.1,95.99,0.93,1.06,1.28,0.0,0.0,2.098379928370408,2.0,59.87987592370619,4.366182261501046,3.187842270820932,0.0650456361094576,0.015800413587646,0.1029767542107859,0.3136232174955356,4.888875499301009,4.244053766393987,0.0892199087943672,0.1133941814792768,0.0422087136342454,39.31244716667237,0.0,0.0,0.0,0.0,0.0,0.0,0.0,0.0,0.0,0.0,0.0,0.0,0.0,2107.2594255068548,7.0,1.3,3.79,82.5,25.54545455,11.0,60.0,28.0,8.0,119.27,136.0,541.0,42.9900023250407,405.0,86.61764705882354
2024-04-18 12:00:00,2.72,1.29,1.43,1141.0,3499.0,465.0,2237.0,1315.0,246.0,114194.0,2.48091901770742,0.97,10.4,0.42,88.21,3.1,33.30304204801529,6.7,1.03,0.44,87.85,10.68,2.8784539674190253,70.23,10.4,18.36,1.01,11.66645807050078,5.028,80.8146666666667,65.31,27.36857142857143,0.069,5.815,2.185,9.205,2.21,0.0475,0.175,54.25,11.285,0.1125,1.940680672865355,0.345,108.65778863400152,0.1,95.99,0.93,1.06,1.28,0.0,0.0,2.079078002161086,2.0,59.87987592370619,4.366182261501046,3.187842270820932,0.0650456361094576,0.015800413587646,0.1029767542107859,0.3136232174955356,4.888875499301009,4.244053766393987,0.0892199087943672,0.1133941814792768,0.0422087136342454,38.95083202536272,0.0,0.0,0.0,0.0,0.0,0.0,0.0,0.0,0.0,0.0,0.0,0.0,0.0,2107.2594255068548,7.0,1.3,3.6,82.5,25.54545455,11.0,60.0,28.0,8.0,119.005,134.0,539.0,42.3410743607788,405.0,85.82089552238806
2024-04-18 13:00:00,2.69,1.28,1.41,1148.0,3587.0,413.0,2232.0,1342.0,248.0,113575.0,2.55573784327806,0.97,10.4,0.42,88.21,3.1,33.32689077377858,6.7,1.03,0.44,87.85,10.68,2.880515264377791,70.23,10.4,18.36,1.01,11.67481256732876,5.028,80.8146666666667,65.31,27.36857142857143,0.069,5.815,2.185,9.205,2.21,0.0475,0.175,54.25,11.285,0.1125,1.940680672865355,0.345,108.7355998381384,0.1,95.99,0.93,1.06,1.28,0.0,0.0,2.0805668559733754,2.0,59.87987592370619,4.366182261501046,3.187842270820932,0.0650456361094576,0.015800413587646,0.1029767542107859,0.3136232174955356,4.888875499301009,4.244053766393987,0.0892199087943672,0.1133941814792768,0.0422087136342454,38.97872520430672,0.0,0.0,0.0,0.0,0.0,0.0,0.0,0.0,0.0,0.0,0.0,0.0,0.0,2107.2594255068548,7.0,1.3,3.88,82.5,25.54545455,11.0,60.0,28.0,8.0,119.27,136.0,541.0,41.7587585233953,405.0,85.88235294117646
2024-04-18 14:00:00,2.64,1.29,1.35,1148.0,3731.0,520.0,2252.0,1433.0,258.0,116109.0,2.60303292247025,0.97,10.4,0.42,88.21,3.1,33.58369044583681,6.7,1.03,0.44,87.85,10.68,2.9027110155587845,70.23,10.4,18.36,1.01,11.764772595672902,5.028,80.8146666666667,65.31,27.36857142857143,0.069,5.815,2.185,9.205,2.21,0.0475,0.175,54.25,11.285,0.1125,1.940680672865355,0.345,109.57345976839804,0.1,95.99,0.93,1.06,1.28,0.0,0.0,2.096598621130705,2.0,59.87987592370619,4.366182261501046,3.187842270820932,0.0650456361094576,0.015800413587646,0.1029767542107859,0.3136232174955356,4.888875499301009,4.244053766393987,0.0892199087943672,0.1133941814792768,0.0422087136342454,39.27907497043579,0.0,0.0,0.0,0.0,0.0,0.0,0.0,0.0,0.0,0.0,0.0,0.0,0.0,2107.2594255068548,6.0,1.3,3.88,82.5,25.54545455,11.0,60.0,28.0,8.0,119.27,136.0,541.0,42.9653431260041,405.0,86.54411764705883
