Repository: saikumar-voptimai/evonith_bf_webapp

# Evonith BF2 — Blast Furnace Intelligence Platform

Monitoring, modelling and optimisation of **Blast Furnace 2 (BF2)** at Evonith Steel: live telemetry from InfluxDB,
manual plant reports from Neon PostgreSQL, a two-zone energy model of the furnace, blend and fuel optimisers, a
conversational assistant (FurnaceMind) and a live digital twin evaluated every hour.

The platform has three deployable parts that share one Python service layer, plus the shared data library:

| Part | Path | What it is |
|---|---|---|
| **Streamlit app** (legacy) | `src/app.py`, `src/custom_pages/` | The original 11-page dashboard; still the home of the model pages. Served under `/legacy` in production |

File: src/data/V13_df_filtered.csv (part 40 of 268)
NM3/HR.,STEAMKGS/HR.,RAFTOC,PERMEABILITYKGS/HR.,TUYEREVELOCITYM/S,HOT BLAST VOLUMENM3/HR.,O2 ENRICHMENT %,COKE_VM%,COKE_ASH%,COKE_IM%,COKE_FC%,COKE_MOIST%,COKE_CALC_MT,NUTCOKE_MOIST%,NUTCOKE_VM%,NUTCOKE_IM%,NUTCOKE_FC%,NUTCOKE_ASH%,NUTCOKE_CALC_MT,PCI_2_FC%,PCI_2_ASH%,PCI_2_VM%,PCI_2_IM%,PCI_2_CALC_MT,SINTER_SP_02_COLD_STRENGTH_AI,SINTER_SP_02_COLD_STRENGTH_TI,SINTER_SP_02_HOT_STRENGTH_RI,SINTER_SP_02_HOT_STRENGTH_RDI,SINTER_SP_02_P%,SINTER_SP_02_SIO2%,SINTER_SP_02_MGO%,SINTER_SP_02_FEO%,SINTER_SP_02_AL2O3%,SINTER_SP_02_NA2O%,SINTER_SP_02_TIO2%,SINTER_SP_02_FE(T)%,SINTER_SP_02_CAO%,SINTER_SP_02_K2O%,SINTER_SP_02_BASICITY,SINTER_SP_02_MNO%,SINTER_CALC_MT,FLUX_TM%,FLUX_SIO2%,FLUX_FE2O3%,FLUX_AL2O3%,FLUX_LOI%,FLUX_MGO%,FLUX_CAO%,FLUX_CALC_MT,GEOMIN TYPE,ORE_FE(T)%,ORE_LOI%,ORE_TM%,ORE_MGO%,ORE_NA2O%,ORE_P%,ORE_TIO2%,ORE_AL2O3%,ORE_SIO2%,ORE_MNO%,ORE_CAO%,ORE_K2O%,ORE_CALC_MT,LLOYDS_PELLET_PCT_SIO2,LLOYDS_PELLET_PCT_AL2O3,LLOYDS_PELLET_PCT_FE2O3,LLOYDS_PELLET_PCT_MGO,LLOYDS_PELLET_PCT_TIO2,LLOYDS_PELLET_PCT_NA2O,TOTAL_PELLET_CALC_MT,LLOYDS_PELLET_PCT_K2O,LLOYDS_PELLET_PCT_TM,LLOYDS_PELLET_PCT_LOI,LLOYDS_PELLET_PCT_MNO,LLOYDS_PELLET_PCT_CAO,LLOYDS_PELLET_PCT_P,DAILYPRODUCTION,CHARGES/HRS.,STOCKRODLEVEL,FURNACE TOP GAS ANALYSISH2%,COKE_DISCHARGE_TIME,WEIGHTED_COKE_ANGLE,TOTAL_COKE_PORTIONS,NON_COKE_DISCHARGE_TIME,WEIGHTED_NON_COKE_ANGLE,TOTAL_NON_COKE_PORTIONS,UNITCOST LAKHS/THM,ACTUALKG/THM.,ACT. FUEL RATEKG/THM.,FURNACETOPGASANALYSISCO2ETACO,COKE RATE KG/THM,PRODUCTIONTONNESPERHR
2024-04-18 15:00:00,2.67,1.3,1.37,1159.0,3899.0,0.0,2271.0,1411.0,257.0,116107.0,2.70506333472024,0.97,10.4,0.42,88.21,3.1,33.480179142501086,6.7,1.03,0.44,87.85,10.68,2.893764309689398,70.23,10.4,18.36,1.01,11.728511335261675,5.028,80.8146666666667,65.31,27.36857142857143,0.069,5.815,2.185,9.205,2.21,0.0475,0.175,54.25,11.285,0.1125,1.940680672865355,0.345,109.23573358401929,0.1,95.99,0.93,1.06,1.28,0.0,0.0,2.090136506545796,2.0,59.87987592370619,4.366182261501046,3.187842270820932,0.0650456361094576,0.015800413587646,0.1029767542107859,0.3136232174955356,4.888875499301009,4.244053766393987,0.0892199087943672,0.1133941814792768,0.0422087136342454,39.15800941182578,0.0,0.0,0.0,0.0,0.0,0.0,0.0,0.0,0.0,0.0,0.0,0.0,0.0,2107.2594255068548,8.0,1.3,3.6,82.5,25.54545455,11.0,60.0,28.0,8.0,119.4025,137.0,542.0,42.6968864468865,405.0,86.27737226277372
2024-04-18 16:00:00,2.67,1.3,1.37,1159.0,3899.0,0.0,2271.0,1411.0,257.0,116111.0,2.70497020533261,0.98,10.45,0.4,88.17,3.7,35.99330669234772,6.0,1.04,0.45,87.77,10.74,3.1109793603762523,70.35,10.46,18.1,1.09,12.608890285143628,5.028,80.8146666666667,65.31,27.52285714285714,0.07,5.92,2.19,8.66,2.3,0.0475,0.18,53.99,11.3,0.1129999999999999,1.908719968042005,0.34,117.43531132012566,0.2,96.06000000000002,0.8100000000000002,0.86,1.34,0.0,0.0,2.2470287267212954,2.0,59.9135232424599,4.519576442980322,3.183485453698192,0.0525228180547288,0.0158439817588734,0.0841854678450313,0.3198734313627783,4.359655590506641,4.017032945543292,0.0942655449038249,0.030871363424548,0.0474518682178268,42.09733275986273,0.0,0.0,0.0,0.0,0.0,0.0,0.0,0.0,0.0,0.0,0.0,0.0,0.0,2107.2594255068548,7.0,1.3,3.6,82.5,25.54545455,11.0,60.0,28.0,8.0,119.535,138.0,543.0,42.6968864468865,405.0,92.7536231884058
2024-04-18 17:00:00,2.68,1.3,1.38,1164.0,3898.0,0.0,2266.0,1403.0,257.0,116000.0,2.70686294831316,0.98,10.45,0.4,88.17,3.7,35.56227077626637,6.0,1.04,0.45,87.77,10.74,3.073723993705676,70.35,10.46,18.1,1.09,12.457893195010154,5.028,80.8146666666667,65.31,27.52285714285714,0.07,5.92,2.19,8.66,2.3,0.0475,0.18,53.99,11.3,0.1129999999999999,1.908719968042005,0.34,116.0289710405889,0.2,96.06000000000002,0.8100000000000002,0.86,1.34,0.0,0.0,2.220119554580983,2.0,59.9135232424599,4.519576442980322,3.183485453698192,0.0525228180547288,0.0158439817588734,0.0841854678450313,0.3198734313627783,4.359655590506641,4.017032945543292,0.0942655449038249,0.030871363424548,0.0474518682178268,41.59319840661124,0.0,0.0,0.0,0.0,0.0,0.0,0.0,0.0,0.0,0.0,0.0,0.0,0.0,2107.2594255068548,7.0,1.3,3.51,82.5,25.54545455,11.0,60.0,28.0,8.0,119.8,140.0,545.0,41.3506012950971,405.0,91.64285714285714
2024-04-18 18:00:00,2.52,1.24,1.28,1153.0,3234.0,0.0,2247.0,1337.0,236.0,103122.0,2.52632735353805,0.98,10.45,0.4,88.17,3.7,33.58369044583681,6.0,1.04,0.45,87.77,10.74,2.9027110155587845,70.35,10.46,18.1,1.09,11.764772595672902,5.028,80.8146666666667,65.31,27.52285714285714,0.07,5.92,2.19,8.66,2.3,0.0475,0.18,53.99,11.3,0.1129999999999999,1.908719968042005,0.34,109.57345976839804,0.2,96.06000000000002,0.8100000000000002,0.86,1.34,0.0,0.0,2.096598621130705,2.0,59.9135232424599,4.519576442980322,3.183485453698192,0.0525228180547288,0.0158439817588734,0.0841854678450313,0.3198734313627783,4.359655590506641,4.017032945543292,0.0942655449038249,0.030871363424548,0.0474518682178268,39.27907497043579,0.0,0.0,0.0,0.0,0.0,0.0,0.0,0.0,0.0,0.0,0.0,0.0,0.0,2107.2594255068548,5.0,1.3,3.59,82.5,25.54545455,11.0,60.0,28.0,8.0,119.27,136.0,541.0,41.3533834586466,405.0,86.54411764705883
2024-04-18 19:00:00,2.48,1.19,1.29,1162.0,2679.0,0.0,2235.0,1291.0,234.0,100094.0,2.15627204260563,0.98,10.45,0.4,88.17,3.7,33.20007612091032,6.0,1.04,0.45,87.77,10.74,2.869554399597054,70.35,10.46,18.1,1.09,11.630387861973627,5.028,80.8146666666667,65.31,27.52285714285714,0.07,5.92,2.19,8.66,2.3,0.0475,0.18,53.99,11.3,0.1129999999999999,1.908719968042005,0.34,108.32184184788676,0.2,96.06000000000002,0.8100000000000002,0.86,1.34,0.0,0.0,2.072649934908028,2.0,59.9135232424599,4.519576442980322,3.183485453698192,0.0525228180547288,0.0158439817588734,0.0841854678450313,0.3198734313627783,4.359655590506641,4.017032945543292,0.0942655449038249,0.030871363424548,0.0474518682178268,38.83040433214422,0.0,0.0,0.0,0.0,0.0,0.0,0.0,0.0,0.0,0.0,0.0,0.0,0.0,2107.2594255068548,7.0,1.3,3.98,82.5,25.54545455,11.0,60.0,28.0,8.0,119.1375,135.0,540.0,39.3583911898492,405.0,85.55555555555556
2024-04-18 20:00:00,2.52,1.22,1.3,1153.0,3075.0,238.0,2227.0,1383.0,247.0,107302.0,2.31504967192783,0.98,10.45,0.4,88.17,3.7,33.44102396136001,6.0,1.04,0.45,87.77,10.74,2.8903800426804547,70.35,10.46,18.1,1.09,11.714794802148376,5.028,80.8146666666667,65.31,27.52285714285714,0.07,5.92,2.19,8.66,2.3,0.0475,0.18,53.99,11.3,0.1129999999999999,1.908719968042005,0.34,109.10798202936492,0.2,96.06000000000002,0.8100000000000002,0.86,1.34,0.0,0.0,2.0876920849321885,2.0,59.9135232424599,4.519576442980322,3.183485453698192,0.0525228180547288,0.0158439817588734,0.0841854678450313,0.3198734313627783,4.359655590506641,4.017032945543292,0.0942655449038249,0.030871363424548,0.0474518682178268,39.11221398925297,0.0,0.0,0.0,0.0,0.0,0.0,0.0,0.0,0.0,0.0,0.0,0.0,0.0,2107.2594255068548,7.0,1.3,4.08,82.5,25.54545455,11.0,60.0,28.0,8.0,119.27,136.0,541.0,40.1218654792594,405.0,86.17647058823529
2024-04-18 21:00:00,2.7,1.3,1.4,1142.0,3801.0,601.0,2266.0,1406.0,257.0,118370.0,2.60316704658145,0.98,10.45,0.4,88.17,3.7,31.850182915994186,6.0,1.04,0.45,87.77,10.74,2.752880209723328,70.35,10.46,18.1,1.09,11.15750395989338,5.028,80.8146666666667,65.31,27.52285714285714,0.07,5.92,2.19,8.66,2.3,0.0475,0.18,53.99,11.3,0.1129999999999999,1.908719968042005,0.34,103.91754717934631,0.2,96.06000000000002,0.8100000000000002,0.86,1.34,0.0,0.0,1.988377355137042,2.0,59.9135232424599,4.519576442980322,3.183485453698192,0.0525228180547288,0.0158439817588734,0.0841854678450313,0.3198734313627783,4.359655590506641,4.017032945543292,0.0942655449038249,0.030871363424548,0.0474518682178268,37.25158569446363,0.0,0.0,0.0,0.0,0.0,0.0,0.0,0.0,0.0,0.0,0.0,0.0,0.0,2107.2594255068548,7.0,1.3,3.9,82.5,25.54545455,11.0,60.0,28.0,8.0,118.475,130.0,535.0,42.0545746388443,405.0,82.07692307692308
2024-04-18 22:00:00,2.73,1.28,1.45,1102.0,3723.0,1482.0,2195.0,1350.0,247.0,117904.0,2.58408313199574,0.98,10.45,0.4,88.17,3.7,31.04422702214991,6.0,1.04,0.45,87.77,10.74,2.683219698324518,70.35,10.46,18.1,1.09,10.875167870936378,5.028,80.8146666666667,65.31,27.52285714285714,0.07,5.92,2.19,8.66,2.3,0.0475,0.18,53.99,11.3,0.1129999999999999,1.908719968042005,0.34,101.2879560136084,0.2,96.06000000000002,0.8100000000000002,0.86,1.34,0.0,0.0,1.9380622767971167,2.0,59.9135232424599,4.519576442980322,3.183485453698192,0.0525228180547288,0.0158439817588734,0.0841854678450313,0.3198734313627783,4.359655590506641,4.017032945543292,0.0942655449038249,0.030871363424548,0.0474518682178268,36.308949505381605,0.0,0.0,0.0,0.0,0.0,0.0,0.0,0.0,0.0,0.0,0.0,0.0,0.0,2107.2594255068548,6.0,1.3,4.1,82.5,25.54545455,11.0,60.0,28.0,8.0,118.8725,133.0,538.0,40.8619877531795,405.0,80.0
2024-04-18 23:00:00,2.71,1.26,1.45,1088.0,3646.0,1455.0,2178.0,1359.0,246.0,118171.0,2.52413668310446,0.96,10.4,0.41,88.23,3.5,33.000926746492645,6.2,1.02,0.43,87.95,10.6,2.3233679706714327,70.59,10.31,18.2,0.9,11.491409183819954,4.93333333333333,80.0253333333333,65.31,27.67714285714286,0.071,6.04,2.16,9.44,2.26,0.0475,0.18,53.87,11.505,0.122,1.904884537326535,0.32,109.25701185373444,0.1,95.9,0.72,1.2,1.24,0.0,0.0,2.4549133853485823,2.0,60.69109421919737,4.393094739900559,2.823050064529144,0.0661525032264571,0.014357586667339,0.1016100129058287,0.2978370219399088,4.138711681723468,3.637248782886367,0.0892200258116574,0.1815424903206285,0.0385644159138266,40.53058775092793,0.0,0.0,0.0,0.0,0.0,0.0,0.0,0.0,0.0,0.0,0.0,0.0,0.0,2107.2594255068548,7.0,1.3,4.17,82.5,25.54545455,11.0,60.0,28.0,8.0,118.0775,127.0,532.0,40.49008168028,405.0,82.5984251968504
2024-04-19 00:00:00,2.69,1.28,1.41,1157.0,3497.0,0.0,2270.0,1385.0,257.0,116942.0,2.40900711312478,0.96,10.4,0.41,88.23,3.5,36.071416134604185,6.2,1.02,0.43,87.95,10.6,2.539539981640279,70.59,10.31,18.2,0.9,12.560598853080284,4.93333333333333,80.0253333333333,65.31,27.67714285714286,0.071,6.04,2.16,9.44,2.26,0.0475,0.18,53.87,11.505,0.122,1.904884537326535,0.32,119.42255956852168,0.1,95.9,0.72,1.2,1.24,0.0,0.0,2.6833247131985467,2.0,60.69109421919737,4.393094739900559,2.823050064529144,0.0661525032264571,0.014357586667339,0.1016100129058287,0.2978370219399088,4.138711681723468,3.637248782886367,0.0892200258116574,0.1815424903206285,0.0385644159138266,44.30165577393048,0.0,0.0,0.0,0.0,0.0,0.0,0.0,0.0,0.0,0.0,0.0,0.0,0.0,2138.676573683491,7.0,1.3,3.65,82.5,25.54545455,11.0,60.0,28.0,8.0,118.3875,135.0,537.0,42.2870478413069,402.0,91.62962962962963
2024-04-19 01:00:00,2.69,1.3,1.39,1111.0,3902.0,1304.0,2192.0,1412.0,250.0,117281.0,2.71764037319166,0.96,10.4,0.41,88.23,3.5,33.751020101693165,6.2,1.02,0.43,87.95,10.6,2.37617687782346,70.59,10.31,18.2,0.9,11.752602747773116,4.93333333333333,80.0253333333333,65.31,27.67714285714286,0.071,6.04,2.16,9.44,2.26,0.0475,0.18,53.87,11.505,0.122,1.904884537326535,0.32,111.74036510105684,0.1,95.9,0.72,1.2,1.24,0.0,0.0,2.510712249183172,2.0,60.69109421919737,4.393094739900559,2.823050064529144,0.0661525032264571,0.014357586667339,0.1016100129058287,0.2978370219399088,4.138711681723468,3.637248782886367,0.0892200258116574,0.1815424903206285,0.0385644159138266,41.451826260012346,0.0,0.0,0.0,0.0,0.0,0.0,0.0,0.0,0.0,0.0,0.0,0.0,0.0,2138.676573683491,8.0,1.3,4.12,82.5,25.54545455,11.0,60.0,28.0,8.0,119.27,136.0,541.0,40.7467911318553,405.0,85.73529411764706
2024-04-19 02:00:00,2.69,1.3,1.39,1133.0,3897.0,1482.0,2197.0,1426.0,256.0,118279.0,2.69607135125022,0.96,10.4,0.41,88.23,3.5,33.61960109790423,6.2,1.02,0.43,87.95,10.6,2.3669245708659523,70.59,10.31,18.2,0.9,11.706840713310578,4.93333333333333,80.0253333333333,65.31,27.67714285714286,0.071,6.04,2.16,9.44,2.26,0.0475,0.18,53.87,11.505,0.122,1.904884537326535,0.32,111.30527284546436,0.1,95.9,0.72,1.2,1.24,0.0,0.0,2.5009360912598204,2.0,60.69109421919737,4.393094739900559,2.823050064529144,0.0661525032264571,0.014357586667339,0.1016100129058287,0.2978370219399088,4.138711681723468,3.637248782886367,0.0892200258116574,0.1815424903206285,0.0385644159138266,41.29042202109129,0.0,0.0,0.0,0.0,0.0,0.0,0.0,0.0,0.0,0.0,0.0,0.0,0.0,2138.676573683491,7.0,1.3,4.31,82.5,25.54545455,11.0,60.0,28.0,8.0,119.4025,137.0,542.0,40.5323371468597,405.0,85.4014598540146
2024-04-19 03:00:00,2.68,1.3,1.38,1144.0,3904.0,1868.0,2188.0,1441.0,261.0,119026.0,2.6947438560617,0.96,10.4,0.41,88.23,3.5,34.04047996534405,6.2,1.02,0.43,87.95,10.6,2.396555753276491,70.59,10.31,18.2,0.9,11.85339693943498,4.93333333333333,80.0253333333333,65.31,27.67714285714286,0.071,6.04,2.16,9.44,2.26,0.0475,0.18,53.87,11.505,0.122,1.904884537326535,0.32,112.69868727173488,0.1,95.9,0.72,1.2,1.24,0.0,0.0,2.532244944287658,2.0,60.69109421919737,4.393094739900559,2.823050064529144,0.0661525032264571,0.014357586667339,0.1016100129058287,0.2978370219399088,4.138711681723468,3.637248782886367,0.0892200258116574,0.1815424903206285,0.0385644159138266,41.80733077339153,0.0,0.0,0.0,0.0,0.0,0.0,0.0,0.0,0.0,0.0,0.0,0.0,0.0,2138.676573683491,8.0,1.3,4.38,82.5,25.54545455,11.0,60.0,28.0,8.0,119.27,136.0,541.0,41.8282548476454,405.0,86.47058823529412
2024-04-19 04:00:00,2.63,1.3,1.33,1149.0,3905.0,875.0,2244.0,1485.0,263.0,117827.0,2.69458605119781,0.96,10.4,0.41,88.23,3.5,34.46759407526447,6.2,1.02,0.43,87.95,10.6,2.426625916167186,70.59,10.31,18.2,0.9,12.00212436890937,4.93333333333333,80.0253333333333,65.31,27.67714285714286,0.071,6.04,2.16,9.44,2.26,0.0475,0.18,53.87,11.505,0.122,1.904884537326535,0.32,114.11274487469088,0.1,95.9,0.72,1.2,1.24,0.0,0.0,2.564017632175168,2.0,60.69109421919737,4.393094739900559,2.823050064529144,0.0661525032264571,0.014357586667339,0.1016100129058287,0.2978370219399088,4.138711681723468,3.637248782886367,0.0892200258116574,0.1815424903206285,0.0385644159138266,42.33189743313325,0.0,0.0,0.0,0.0,0.0,0.0,0.0,0.0,0.0,0.0,0.0,0.0,0.0,2138.676573683491,7.0,1.3,4.04,82.5,25.54545455,11.0,60.0,28.0,8.0,119.1375,135.0,540.0,41.8940609951846,405.0,87.55555555555556
2024-04-19 05:00:00,2.64,1.3,1.34,1170.0,3896.0,0.0,2271.0,1445.0,262.0,116670.0,2.68994813815202,0.96,10.4,0.41,88.23,3.5,38.36811468044917,6.2,1.02,0.43,87.95,10.6,2.701234708600364,70.59,10.31,18.2,0.9,13.360343144049136,4.93333333333333,80.0253333333333,65.31,27.67714285714286,0.071,6.04,2.16,9.44,2.26,0.0475,0.18,53.87,11.505,0.122,1.904884537326535,0.32,127.0262981597268,0.1,95.9,0.72,1.2,1.24,0.0,0.0,2.854174339501987,2.0,60.69109421919737,4.393094739900559,2.823050064529144,0.0661525032264571,0.014357586667339,0.1016100129058287,0.2978370219399088,4.138711681723468,3.637248782886367,0.0892200258116574,0.1815424903206285,0.0385644159138266,47.12238086037648,0.0,0.0,0.0,0.0,0.0,0.0,0.0,0.0,0.0,0.0,0.0,0.0,0.0,2138.676573683491,8.0,1.3,3.73,82.5,25.54545455,11.0,60.0,28.0,8.0,119.535,138.0,543.0,41.560546422783,405.0,97.46376811594205
2024-04-19 06:00:00,2.68,1.3,1.38,1166.0,3898.0,0.0,2263.0,1419.0,261.0,117574.0,2.67064816381603,0.96,10.4,0.41,88.23,3.5,38.08224294091754,6.2,1.02,0.43,87.95,10.6,2.6811084482547054,70.59,10.31,18.2,0.9,13.260798390100751,4.93333333333333,80.0253333333333,65.31,27.67714285714286,0.071,6.04,2.16,9.44,2.26,0.0475,0.18,53.87,11.505,0.122,1.904884537326535,0.32,126.0798552833014,0.1,95.9,0.72,1.2,1.24,0.0,0.0,2.832908562172153,2.0,60.69109421919737,4.393094739900559,2.823050064529144,0.0661525032264571,0.014357586667339,0.1016100129058287,0.2978370219399088,4.138711681723468,3.637248782886367,0.0892200258116574,0.1815424903206285,0.0385644159138266,46.77128315595131,0.0,0.0,0.0,0.0,0.0,0.0,0.0,0.0,0.0,0.0,0.0,0.0,0.0,2138.676573683491,7.0,1.3,3.72,82.5,25.54545455,11.0,60.0,28.0,8.0,119.9325,141.0,546.0,41.9227188081937,405.0,96.73758865248227
2024-04-19 07:00:00,2.68,1.3,1.38,1149.0,3900.0,0.0,2264.0,1418.0,257.0,116960.0,2.68603585258673,0.96,10.4,0.41,88.23,3.5,37.83240417917064,6.2,1.02,0.43,87.95,10.6,2.6635190217112026,70.59,10.31,18.2,0.9,13.173800850205373,4.93333333333333,80.0253333333333,65.31,27.67714285714286,0.071,6.04,2.16,9.44,2.26,0.0475,0.18,53.87,11.505,0.122,1.904884537326535,0.32,125.2527077076169,0.1,95.9,0.72,1.2,1.24,0.0,0.0,2.8143232501564364,2.0,60.69109421919737,4.393094739900559,2.823050064529144,0.0661525032264571,0.014357586667339,0.1016100129058287,0.2978370219399088,4.138711681723468,3.637248782886367,0.0892200258116574,0.1815424903206285,0.0385644159138266,46.46443989865878,0.0,0.0,0.0,0.0,0.0,0.0,0.0,0.0,0.0,0.0,0.0,0.0,0.0,2138.676573683491,8.0,1.3,3.51,82.5,25.54545455,11.0,60.0,28.0,8.0,119.27,136.0,541.0,41.8696358153561,405.0,96.1029411764706
2024-04-19 08:00:00,2.71,1.27,1.44,1149.0,3899.0,0.0,2264.0,1355.0,254.0,116558.0,2.69460323946264,0.98,10.51,0.4,88.11,3.4,36.450501348629935,6.3,1.04,0.44,87.63,10.89,2.566228760752101,70.64,10.28,18.04,1.04,12.692601912975222,4.93333333333333,80.0253333333333,65.31,27.83142857142857,0.0705,5.74,2.165,9.14,2.245,0.0455,0.18,54.33,11.095,0.1095,1.932892180670225,0.3399999999999999,120.6776066779726,0.2,96.81,0.71,0.65,1.32,0.0,0.0,2.711524568713164,2.0,59.9946526278147,4.972823109800408,3.1,0.0961525032264571,0.0088203337635276,0.105682772907846,0.2393471118337051,3.563830038717487,4.22808113124288,0.1030675225852002,0.1905083440881906,0.046744082150299,44.76723501811892,0.0,0.0,0.0,0.0,0.0,0.0,0.0,0.0,0.0,0.0,0.0,0.0,0.0,2138.676573683491,7.0,1.3,3.73,82.5,25.54545455,11.0,60.0,28.0,8.0,119.1375,135.0,540.0,42.5220622387366,405.0,92.5925925925926
2024-04-19 09:00:00,2.72,1.28,1.44,1148.0,3900.0,750.0,2236.0,1352.0,252.0,116312.0,2.72282591861719,0.98,10.51,0.4,88.11,3.4,36.33385974431432,6.3,1.04,0.44,87.63,10.89,2.558016828717694,70.64,10.28,18.04,1.04,12.6519855868537,4.93333333333333,80.0253333333333,65.31,27.83142857142857,0.0705,5.74,2.165,9.14,2.245,0.0455,0.18,54.33,11.095,0.1095,1.932892180670225,0.3399999999999999,120.29143833660308,0.2,96.81,0.71,0.65,1.32,0.0,0.0,2.7028476900932814,2.0,59.9946526278147,4.972823109800408,3.1,0.0961525032264571,0.0088203337635276,0.105682772907846,0.2393471118337051,3.563830038717487,4.22808113124288,0.1030675225852002,0.1905083440881906,0.046744082150299,44.623979866060935,0.0,0.0,0.0,0.0,0.0,0.0,0.0,0.0,0.0,0.0,0.0,0.0,0.0,2138.676573683491,7.0,1.3,3.99,82.5,25.54545455,11.0,60.0,28.0,8.0,119.1375,135.0,540.0,43.5458076307973,405.0,92.29629629629628
2024-04-19 10:00:00,2.71,1.29,1.42,1143.0,3900.0,919.0,2228.0,1353.0,250.0,115353.0,2.75068496630542,0.98,10.51,0.4,88.11,3.4,34.001027658002,6.3,1.04,0.44,87.63,10.89,2.393778188029559,70.64,10.28,18.04,1.04,11.839659064423287,4.93333333333333,80.0253333333333,65.31,27.83142857142857,0.0705,5.74,2.165,9.14,2.245,0.0455,0.18,54.33,11.095,0.1095,1.932892180670225,0.3399999999999999,112.56807150921284,0.2,96.81,0.71,0.65,1.32,0.0,0.0,2.529310117695639,2.0,59.9946526278147,4.972823109800408,3.1,0.0961525032264571,0.0088203337635276,0.105682772907846,0.2393471118337051,3.563830038717487,4.22808113124288,0.1030675225852002,0.1905083440881906,0.046744082150299,41.75887682490132,0.0,0.0,0.0,0.0,0.0,0.0,0.0,0.0,0.0,0.0,0.0,0.0,0.0,2138.676573683491,8.0,1.3,4.06,82.5,25.54545455,11.0,60.0,28.0,8.0,119.1375,135.0,540.0,43.5299497027892,405.0,86.37037037037037
2024-04-19 11:00:00,2.71,1.29,1.42,1148.0,3900.0,1100.0,2200.0,1367.0,253.0,116104.0,2.7380885307001,0.98,10.51,0.4,88.11,3.4,35.45820856371471,6.3,1.04,0.44,87.63,10.89,2.4963682598119137,70.64,10.28,18.04,1.04,12.34707093715725,4.93333333333333,80.0253333333333,65.31,27.83142857142857,0.0705,5.74,2.165,9.14,2.245,0.0455,0.18,54.33,11.095,0.1095,1.932892180670225,0.3399999999999999,117.3923975868255,0.2,96.81,0.71,0.65,1.32,0.0,0.0,2.637708676856972,2.0,59.9946526278147,4.972823109800408,3.1,0.0961525032264571,0.0088203337635276,0.105682772907846,0.2393471118337051,3.563830038717487,4.22808113124288,0.1030675225852002,0.1905083440881906,0.046744082150299,43.54853561302135,0.0,0.0,0.0,0.0,0.0,0.0,0.0,0.0,0.0,0.0,0.0,0.0,0.0,2138.676573683491,7.0,1.3,4.1,82.5,25.54545455,11.0,60.0,28.0,8.0,119.6675,139.0,544.0,42.9228998849252,405.0,90.07194244604317
2024-04-19 12:00:00,2.71,1.28,1.43,1138.0,3902.0,1080.0,2218.0,1360.0,252.0,116428.0,2.7311920749113,0.98,10.51,0.4,88.11,3.4,33.99315222121427,6.3,1.04,0.44,87.63,10.89,2.3932237327644623,70.64,10.28,18.04,1.04,11.836916721236252,4.93333333333333,80.0253333333333,65.31,27.83142857142857,0.0705,5.74,2.165,9.14,2.245,0.0455,0.18,54.33,11.095,0.1095,1.932892180670225,0.3399999999999999,112.54199809930286,0.2,96.81,0.71,0.65,1.32,0.0,0.0,2.528724270051596,2.0,59.9946526278147,4.972823109800408,3.1,0.0961525032264571,0.0088203337635276,0.105682772907846,0.2393471118337051,3.563830038717487,4.22808113124288,0.1030675225852002,0.1905083440881906,0.046744082150299,41.74920448799231,0.0,0.0,0.0,0.0,0.0,0.0,0.0,0.0,0.0,0.0,0.0,0.0,0.0,2138.676573683491,7.0,1.3,4.4,82.5,25.54545455,11.0,60.0,28.0,8.0,119.4025,137.0,542.0,42.9292929292929,405.0,86.35036496350365
2024-04-19 13:00:00,2.65,1.3,1.35,1148.0,3899.0,982.0,2229.0,1414.0,254.0,114814.0,2.76491718064254,0.98,10.51,0.4,88.11,3.4,33.89575003351861,6.3,1.04,0.44,87.63,10.89,2.386366315549976,70.64,10.28,18.04,1.04,11.802999843604049,4.93333333333333,80.0253333333333,65.31,27.83142857142857,0.0705,5.74,2.165,9.14,2.245,0.0455,0.18,54.33,11.095,0.1095,1.932892180670225,0.3399999999999999,112.21952618639588,0.2,96.81,0.71,0.65,1.32,0.0,0.0,2.5214785967354145,2.0,59.9946526278147,4.972823109800408,3.1,0.0961525032264571,0.0088203337635276,0.105682772907846,0.2393471118337051,3.563830038717487,4.22808113124288,0.1030675225852002,0.1905083440881906,0.046744082150299,41.62957851670194,0.0,0.0,0.0,0.0,0.0,0.0,0.0,0.0,0.0,0.0,0.0,0.0,0.0,2138.676573683491,7.0,1.3,4.15,82.5,25.54545455,11.0,60.0,28.0,8.0,119.27,136.0,541.0,41.6012921089063,405.0,86.1029411764706
2024-04-19 14:00:00,2.65,1.3,1.35,1149.0,3901.0,653.0,2237.0,1429.0,256.0,115602.0,2.73749622458964,0.98,10.51,0.4,88.11,3.4,36.450501348629935,6.3,1.04,0.44,87.63,10.89,2.566228760752101,70.64,10.28,18.04,1.04,12.692601912975222,4.93333333333333,80.0253333333333,65.31,27.83142857142857,0.0705,5.74,2.165,9.14,2.245,0.0455,0.18,54.33,11.095,0.1095,1.932892180670225,0.3399999999999999,120.6776066779726,0.2,96.81,0.71,0.65,1.32,0.0,0.0,2.711524568713164,2.0,59.9946526278147,4.972823109800408,3.1,0.0961525032264571,0.0088203337635276,0.105682772907846,0.2393471118337051,3.563830038717487,4.22808113124288,0.1030675225852002,0.1905083440881906,0.046744082150299,44.76723501811892,0.0,0.0,0.0,0.0,0.0,0.0,0.0,0.0,0.0,0.0,0.0,0.0,0.0,2138.676573683491,8.0,1.3,3.97,82.5,25.54545455,11.0,60.0,28.0,8.0,118.3875,135.0,537.0,42.8735896845498,402.0,92.5925925925926
2024-04-19 15:00:00,2.66,1.3,1.36,1148.0,3900.0,65.0,2263.0,1436.0,258.0,117130.0,2.68399223148231,0.98,10.51,0.4,88.11,3.4,35.344307872919345,6.3,1.04,0.44,87.63,10.89,2.48834929662145,70.64,10.28,18.04,1.04,12.30740903752928,4.93333333333333,80.0253333333333,65.31,27.83142857142857,0.0705,5.74,2.165,9.14,2.245,0.0455,0.18,54.33,11.095,0.1095,1.932892180670225,0.3399999999999999,117.01530365791932,0.2,96.81,0.71,0.65,1.32,0.0,0.0,2.6292356926713465,2.0,59.9946526278147,4.972823109800408,3.1,0.0961525032264571,0.0088203337635276,0.105682772907846,0.2393471118337051,3.563830038717487,4.22808113124288,0.1030675225852002,0.1905083440881906,0.046744082150299,43.40864675539514,0.0,0.0,0.0,0.0,0.0,0.0,0.0,0.0,0.0,0.0,0.0,0.0,0.0,2138.676573683491,7.0,1.3,3.84,82.5,25.54545455,11.0,60.0,28.0,8.0,118.785,138.0,540.0,42.0073495636197,402.0,89.78260869565217
2024-04-19 16:00:00,2.66,1.3,1.36,1158.0,3900.0,0.0,2261.0,1452.0,264.0,118683.0,2.64706524392437,0.96,10.7,0.42,87.92,3.3,35.59166761822386,6.0,1.03,0.43,87.66,10.88,2.5057641926905445,70.66,10.1,18.12,1.12,12.393543347354438,4.93333333333333,80.0253333333333,65.31,27.98571428571429,0.072,5.835,2.285,9.19,2.26,0.0495,0.185,53.765,11.59,0.113,1.98627191823068,0.3399999999999999,117.8342438904916,0.1,96.65,0.9,0.63,1.29,0.0,0.0,2.6476365925736207,2.0,60.23517842995895,4.603822339920733,2.723050064529144,0.06,0.0192287548396857,0.1081472658096402,0.2365013608657679,3.985880873126305,4.398352761343032,0.0684575096793715,0.0838474967735428,0.040357586667339,43.712445371116665,0.0,0.0,0.0,0.0,0.0,0.0,0.0,0.0,0.0,0.0,0.0,0.0,0.0,2138.676573683491,8.0,1.3,3.48,82.5,25.54545455,11.0,60.0,28.0,8.0,119.845,146.0,548.0,42.0562868815252,402.0,90.4109589041096
2024-04-19 17:00:00,2.68,1.3,1.38,1160.0,3898.0,0.0,2251.0,1432.0,261.0,118306.0,2.6541342929537,0.96,10.7,0.42,87.92,3.3,34.71413201165884,6.0,1.03,0.43,87.66,10.88,2.443982954330819,70.66,10.1,18.12,1.12,12.08797251275713,4.93333333333333,80.0253333333333,65.31,27.98571428571429,0.072,5.835,2.285,9.19,2.26,0.0495,0.185,53.765,11.59,0.113,1.98627191823068,0.3399999999999999,114.92896432349464,0.1,96.65,0.9,0.63,1.29,0.0,0.0,2.5823573983490093,2.0,60.23517842995895,4.603822339920733,2.723050064529144,0.06,0.0192287548396857,0.1081472658096402,0.2365013608657679,3.985880873126305,4.398352761343032,0.0684575096793715,0.0838474967735428,0.040357586667339,42.63468673180125,0.0,0.0,0.0,0.0,0.0,0.0,0.0,0.0,0.0,0.0,0.0,0.0,0.0,2138.676573683491,7.0,1.3,3.6,82.5,25.54545455,11.0,60.0,28.0,8.0,119.4475,143.0,545.0,41.1465557096625,402.0,88.18181818181819
2024-04-19 18:00:00,2.7,1.3,1.4,1164.0,3899.0,0.0,2271.0,1390.0,258.0,116783.0,2.68941497629596,0.96,10.7,0.42,87.92,3.3,34.71910253457001,6.0,1.03,0.43,87.66,10.88,2.444332894616376,70.66,10.1,18.12,1.12,12.0897033221089,4.93333333333333,80.0253333333333,65.31,27.98571428571429,0.072,5.835,2.285,9.19,2.26,0.0495,0.185,53.765,11.59,0.113,1.98627191823068,0.3399999999999999,114.94542036076888,0.1,96.65,0.9,0.63,1.29,0.0,0.0,2.5827271516992885,2.0,60.23517842995895,4.603822339920733,2.723050064529144,0.06,0.0192287548396857,0.1081472658096402,0.2365013608657679,3.985880873126305,4.398352761343032,0.0684575096793715,0.0838474967735428,0.040357586667339,42.64079135475827,0.0,0.0,0.0,0.0,0.0,0.0,0.0,0.0,0.0,0.0,0.0,0.0,0.0,2138.676573683491,7.0,1.3,3.72,82.5,25.54545455,11.0,60.0,28.0,8.0,119.58,144.0,546.0,42.1296296296296,402.0,88.19444444444444
2024-04-19 19:00:00,2.71,1.3,1.41,1154.0,3898.0,0.0,2271.0,1383.0,256.0,117074.0,2.68204675712781,0.96,10.7,0.42,87.92,3.3,34.60857097832219,6.0,1.03,0.43,87.66,10.88,2.43655112898575,70.66,10.1,18.12,1.12,12.051214604797252,4.93333333333333,80.0253333333333,65.31,27.98571428571429,0.072,5.835,2.285,9.19,2.26,0.0495,0.185,53.765,11.59,0.113,1.98627191823068,0.3399999999999999,114.5794807117418,0.1,96.65,0.9,0.63,1.29,0.0,0.0,2.5745047948236586,2.0,60.23517842995895,4.603822339920733,2.723050064529144,0.06,0.0192287548396857,0.1081472658096402,0.2365013608657679,3.985880873126305,4.398352761343032,0.0684575096793715,0.0838474967735428,0.040357586667339,42.505040350728514,0.0,0.0,0.0,0.0,0.0,0.0,0.0,0.0,0.0,0.0,0.0,0.0,0.0,2138.676573683491,7.0,1.3,3.59,82.5,25.54545455,11.0,60.0,28.0,8.0,118.9175,139.0,541.0,43.0825520237823,402.0,87.9136690647482
2024-04-19 20:00:00,2.74,1.3,1.44,1145.0,3898.0,400.0,2273.0,1355.0,251.0,117759.0,2.67776723972041,0.96,10.7,0.42,87.92,3.3,33.60845031810392,6.0,1.03,0.43,87.66,10.88,2.366139521257041,70.66,10.1,18.12,1.12,11.702957847402349,4.93333333333333,80.0253333333333,65.31,27.98571428571429,0.072,5.835,2.285,9.19,2.26,0.0495,0.185,53.765,11.59,0.113,1.98627191823068,0.3399999999999999,111.268355673708,0.1,96.65,0.9,0.63,1.29,0.0,0.0,2.5001065933854383,2.0,60.23517842995895,4.603822339920733,2.723050064529144,0.06,0.0192287548396857,0.1081472658096402,0.2365013608657679,3.985880873126305,4.398352761343032,0.0684575096793715,0.0838474967735428,0.040357586667339,41.27672702207932,0.0,0.0,0.0,0.0,0.0,0.0,0.0,0.0,0.0,0.0,0.0,0.0,0.0,2138.676573683491,8.0,1.3,3.76,82.5,25.54545455,11.0,60.0,28.0,8.0,118.255,134.0,536.0,42.765125373821,402.0,85.3731343283582
2024-04-19 21:00:00,2.73,1.29,1.44,1146.0,3822.0,140.0,2275.0,1353.0,252.0,116617.0,2.64403372822171,0.96,10.7,0.42,87.92,3.3,32.40395166159845,6.0,1.03,0.43,87.66,10.88,2.281339066386815,70.66,10.1,18.12,1.12,11.283533658815376,4.93333333333333,80.0253333333333,65.31,27.98571428571429,0.072,5.835,2.285,9.19,2.26,0.0495,0.185,53.765,11.59,0.113,1.98627191823068,0.3399999999999999,107.280591178409,0.1,96.65,0.9,0.63,1.29,0.0,0.0,2.410504871070051,2.0,60.23517842995895,4.603822339920733,2.723050064529144,0.06,0.0192287548396857,0.1081472658096402,0.2365013608657679,3.985880873126305,4.398352761343032,0.0684575096793715,0.0838474967735428,0.040357586667339,39.79740376342088,0.0,0.0,0.0,0.0,0.0,0.0,0.0,0.0,0.0,0.0,0.0,0.0,0.0,2138.676573683491,6.0,1.3,3.52,82.5,25.54545455,11.0,60.0,28.0,8.0,118.255,134.0,536.0,41.7671614100186,402.0,82.31343283582089
2024-04-19 22:00:00,2.72,1.28,1.44,1127.0,3497.0,1093.0,2206.0,1320.0,245.0,113830.0,2.5047407042362,0.96,10.7,0.42,87.92,3.3,32.80545121376694,6.0,1.03,0.43,87.66,10.88,2.3096058846768903,70.66,10.1,18.12,1.12,11.4233417216777,4.93333333333333,80.0253333333333,65.31,27.98571428571429,0.072,5.835,2.285,9.19,2.26,0.0495,0.185,53.765,11.59,0.113,1.98627191823068,0.3399999999999999,108.60984601017532,0.1,96.65,0.9,0.63,1.29,0.0,0.0,2.440372111841848,2.0,60.23517842995895,4.603822339920733,2.723050064529144,0.06,0.0192287548396857,0.1081472658096402,0.2365013608657679,3.985880873126305,4.398352761343032,0.0684575096793715,0.0838474967735428,0.040357586667339,40.29051151630703,0.0,0.0,0.0,0.0,0.0,0.0,0.0,0.0,0.0,0.0,0.0,0.0,0.0,2138.676573683491,7.0,1.3,3.98,82.5,25.54545455,11.0,60.0,28.0,8.0,117.99,132.0,534.0,42.661804922516,402.0,83.33333333333333
2024-04-19 23:00:00,2.66,1.3,1.36,1148.0,3502.0,0.0,2261.0,1431.0,258.0,116718.0,2.41707676836711,0.97,10.62,0.4,88.01,3.0,35.21657814158024,5.8,1.04,0.44,87.72,10.8,2.5314615521655885,70.46,10.16,18.34,1.04,12.799699065392486,5.01466666666667,79.9746666666667,65.17,28.14,0.072,6.005000000000001,2.335,9.095,2.3,0.0455,0.185,53.715,11.525,0.115,1.919298435359435,0.335,117.1448858797722,0.2,96.21,0.85,0.67,1.26,0.0,0.0,2.297134536377045,2.0,60.17655760779454,4.6709365776934,2.760226391740596,0.0940339587610894,0.0175456659822569,0.1062166226901171,0.2328649402239176,3.816935958819198,4.378592804304027,0.0698868041297019,0.3323848659590134,0.0405569855692867,42.84498029896977,0.0,0.0,0.0,0.0,0.0,0.0,0.0,0.0,0.0,0.0,0.0,0.0,0.0,2138.676573683491,8.0,1.3,3.79,82.5,25.54545455,11.0,60.0,28.0,8.0,118.1225,133.0,535.0,42.8538336807969,402.0,89.69924812030075
2024-04-20 00:00:00,2.67,1.3,1.37,1152.0,3501.0,225.0,2260.0,1422.0,258.0,116732.0,2.42190332654265,0.97,10.62,0.4,88.01,3.0,35.26831752083975,5.8,1.04,0.44,87.72,10.8,2.535180716725014,70.46,10.16,18.34,1.04,12.8185040861895,5.01466666666667,79.9746666666667,65.17,28.14,0.072,6.005000000000001,2.335,9.095,2.3,0.0455,0.185,53.715,11.525,0.115,1.919298435359435,0.335,117.31699242727603,0.2,96.21,0.85,0.67,1.26,0.0,0.0,2.3005094331234,2.0,60.17655760779454,4.6709365776934,2.760226391740596,0.0940339587610894,0.0175456659822569,0.1062166226901171,0.2328649402239176,3.816935958819198,4.378592804304027,0.0698868041297019,0.3323848659590134,0.0405569855692867,42.907927149630375,0.0,0.0,0.0,0.0,0.0,0.0,0.0,0.0,0.0,0.0,0.0,0.0,0.0,2184.7130330401383,8.0,1.3,3.91,82.5,25.54545455,11.0,60.0,28.0,8.0,118.02,136.0,536.0,42.8968713789108,400.0,91.76470588235294
2024-04-20 01:00:00,2.7,1.29,1.41,1165.0,3727.0,0.0,2266.0,1393.0,260.0,117763.0,2.5494652418441,0.97,10.62,0.4,88.01,3.0,37.06690123486548,5.8,1.04,0.44,87.72,10.8,2.664467710540905,70.46,10.16,18.34,1.04,13.472211274630505,5.01466666666667,79.9746666666667,65.17,28.14,0.072,6.005000000000001,2.335,9.095,2.3,0.0455,0.185,53.715,11.525,0.115,1.919298435359435,0.335,123.29982480462148,0.2,96.21,0.85,0.67,1.26,0.0,0.0,2.4178288600547635,2.0,60.17655760779454,4.6709365776934,2.760226391740596,0.0940339587610894,0.0175456659822569,0.1062166226901171,0.2328649402239176,3.816935958819198,4.378592804304027,0.0698868041297019,0.3323848659590134,0.0405569855692867,45.09610918945482,0.0,0.0,0.0,0.0,0.0,0.0,0.0,0.0,0.0,0.0,0.0,0.0,0.0,2184.7130330401383,8.0,1.3,3.73,82.5,25.54545455,11.0,60.0,28.0,8.0,118.3875,135.0,537.0,41.2679981421273,402.0,96.44444444444444
2024-04-20 02:00:00,2.68,1.3,1.38,1163.0,3899.0,0.0,2287.0,1435.0,263.0,118562.0,2.64908604951259,0.97,10.62,0.4,88.01,3.0,34.7283303682425,5.8,1.04,0.44,87.72,10.8,2.496365000161985,70.46,10.16,18.34,1.04,12.62224217156974,5.01466666666667,79.9746666666667,65.17,28.14,0.072,6.005000000000001,2.335,9.095,2.3,0.0455,0.185,53.715,11.525,0.115,1.919298435359435,0.335,115.52077210418734,0.2,96.21,0.85,0.67,1.26,0.0,0.0,2.2652867282812594,2.0,60.17655760779454,4.6709365776934,2.760226391740596,0.0940339587610894,0.0175456659822569,0.1062166226901171,0.2328649402239176,3.816935958819198,4.378592804304027,0.0698868041297019,0.3323848659590134,0.0405569855692867,42.250971246029685,0.0,0.0,0.0,0.0,0.0,0.0,0.0,0.0,0.0,0.0,0.0,0.0,0.0,2184.7130330401383,8.0,1.3,3.99,82.5,25.54545455,11.0,60.0,28.0,8.0,118.9175,139.0,541.0,41.8374240036028,402.0,90.35971223021583
2024-04-20 03:00:00,2.66,1.3,1.36,1164.0,3903.0,0.0,2271.0,1447.0,263.0,117758.0,2.66989599136484,0.97,10.62,0.4,88.01,3.0,37.05879686344275,5.8,1.04,0.44,87.72,10.8,2.663885146710352,70.46,10.16,18.34,1.04,13.469265687046493,5.01466666666667,79.9746666666667,65.17,28.14,0.072,6.005000000000001,2.335,9.095,2.3,0.0455,0.185,53.715,11.525,0.115,1.919298435359435,0.335,123.27286631758086,0.2,96.21,0.85,0.67,1.26,0.0,0.0,2.4173002217692394,2.0,60.17655760779454,4.6709365776934,2.760226391740596,0.0940339587610894,0.0175456659822569,0.1062166226901171,0.2328649402239176,3.816935958819198,4.378592804304027,0.0698868041297019,0.3323848659590134,0.0405569855692867,45.08624929811198,0.0,0.0,0.0,0.0,0.0,0.0,0.0,0.0,0.0,0.0,0.0,0.0,0.0,2184.7130330401383,7.0,1.3,3.87,82.5,25.54545455,11.0,60.0,28.0,8.0,118.6525,137.0,539.0,42.2353207889367,402.0,96.42335766423358
2024-04-20 04:00:00,2.58,1.3,1.28,1175.0,3902.0,0.0,2227.0,1436.0,253.0,110164.0,2.85308686479523,0.97,10.62,0.4,88.01,3.0,39.99226107258214,5.8,1.04,0.44,87.72,10.8,2.87475037700717,70.46,10.16,18.34,1.04,14.535452723877068,5.01466666666667,79.9746666666667,65.17,28.14,0.072,6.005000000000001,2.335,9.095,2.3,0.0455,0.185,53.715,11.525,0.115,1.919298435359435,0.335,133.0307800089822,0.2,96.21,0.85,0.67,1.26,0.0,0.0,2.608646522336808,2.0,60.17655760779454,4.6709365776934,2.760226391740596,0.0940339587610894,0.0175456659822569,0.1062166226901171,0.2328649402239176,3.816935958819198,4.378592804304027,0.0698868041297019,0.3323848659590134,0.0405569855692867,48.65514278182938,0.0,0.0,0.0,0.0,0.0,0.0,0.0,0.0,0.0,0.0,0.0,0.0,0.0,2184.7130330401383,8.0,1.3,4.33,82.5,25.54545455,11.0,60.0,28.0,8.0,119.4475,143.0,545.0,42.2512608895002,402.0,89.95127106362591
2024-04-20 05:00:00,2.62,1.3,1.32,1176.0,3896.0,0.0,2284.0,1405.0,253.0,111250.0,2.82091275201336,0.97,10.62,0.4,88.01,3.0,34.26065130595861,5.8,1.04,0.44,87.72,10.8,2.4627469819614416,70.46,10.16,18.34,1.04,12.452261112298372,5.01466666666667,79.9746666666667,65.17,28.14,0.072,6.005000000000001,2.335,9.095,2.3,0.0455,0.185,53.715,11.525,0.115,1.919298435359435,0.335,113.9650783579253,0.2,96.21,0.85,0.67,1.26,0.0,0.0,2.2347805921770165,2.0,60.17655760779454,4.6709365776934,2.760226391740596,0.0940339587610894,0.0175456659822569,0.1062166226901171,0.2328649402239176,3.816935958819198,4.378592804304027,0.0698868041297019,0.3323848659590134,0.0405569855692867,41.68198637392665,0.0,0.0,0.0,0.0,0.0,0.0,0.0,0.0,0.0,0.0,0.0,0.0,0.0,2184.7130330401383,7.0,1.3,3.89,82.5,25.54545455,11.0,60.0,28.0,8.0,119.05,140.0,542.0,43.4306569343066,402.0,89.14285714285714
2024-04-20 06:00:00,2.66,1.3,1.36,1164.0,3900.0,0.0,2297.0,1419.0,258.0,115869.0,2.71131086224484,0.97,10.62,0.4,88.01,3.0,33.12852794211058,5.8,1.04,0.44,87.72,10.8,2.381366935428588,70.46,10.16,18.34,1.04,12.040783361566954,5.01466666666667,79.9746666666667,65.17,28.14,0.072,6.005000000000001,2.335,9.095,2.3,0.0455,0.185,53.715,11.525,0.115,1.919298435359435,0.335,110.19916840135248,0.2,96.21,0.85,0.67,1.26,0.0,0.0,2.160933562858058,2.0,60.17655760779454,4.6709365776934,2.760226391740596,0.0940339587610894,0.0175456659822569,0.1062166226901171,0.2328649402239176,3.816935958819198,4.378592804304027,0.0698868041297019,0.3323848659590134,0.0405569855692867,40.3046292943982,0.0,0.0,0.0,0.0,0.0,0.0,0.0,0.0,0.0,0.0,0.0,0.0,0.0,2184.7130330401383,7.0,1.3,3.77,82.5,25.54545455,11.0,60.0,28.0,8.0,119.315,142.0,544.0,42.7007299270073,402.0,86.19718309859155
2024-04-20 07:00:00,2.66,1.3,1.36,1149.0,3900.0,0.0,2287.0,1415.0,255.0,115494.0,2.72010862587896,0.97,10.62,0.4,88.01,3.0,34.59008064543899,5.8,1.04,0.44,87.72,10.8,2.486427241403379,70.46,10.16,18.34,1.04,12.57199439222432,5.01466666666667,79.9746666666667,65.17,28.14,0.072,6.005000000000001,2.335,9.095,2.3,0.0455,0.185,53.715,11.525,0.115,1.919298435359435,0.335,115.0608964190592,0.2,96.21,0.85,0.67,1.26,0.0,0.0,2.256268867101796,2.0,60.17655760779454,4.6709365776934,2.760226391740596,0.0940339587610894,0.0175456659822569,0.1062166226901171,0.2328649402239176,3.816935958819198,4.378592804304027,0.0698868041297019,0.3323848659590134,0.0405569855692867,42.08277470444517,0.0,0.0,0.0,0.0,0.0,0.0,0.0,0.0,0.0,0.0,0.0,0.0,0.0,2184.7130330401383,8.0,1.3,3.6,82.5,25.54545455,11.0,60.0,28.0,8.0,118.3875,135.0,537.0,41.6495784916838,402.0,90.0
2024-04-20 08:00:00,2.63,1.3,1.33,1148.0,3901.0,0.0,2274.0,1468.0,260.0,116761.0,2.69130031604577,0.96,10.39,0.33,88.32,3.2,35.31947407348555,7.2,1.03,0.42,87.98,10.57,2.5388579861531664,72.0,9.86,17.05,1.09,12.837097274785416,5.01466666666667,79.9746666666667,65.17,28.14,0.0745,5.869999999999999,2.135,8.98,2.2,0.0495,0.19,53.99,11.525,0.1085,1.963358147229115,0.325,117.48716025271334,0.1,96.41,0.72,0.83,1.28,0.0,0.0,2.3038463127989948,2.0,60.36178787587651,4.395536515805979,2.880679175221788,0.0539773608259403,0.014994340206485,0.0949781360942157,0.2709781360942157,4.536135835044358,4.000355092976402,0.091818886607523,0.0959094433037615,0.0301932082477821,42.97016492530128,0.0,0.0,0.0,0.0,0.0,0.0,0.0,0.0,0.0,0.0,0.0,0.0,0.0,2184.7130330401383,7.0,1.3,3.56,82.5,25.54545455,11.0,60.0,28.0,8.0,118.6525,137.0,539.0,41.7085427135678,402.0,91.89781021897812
2024-04-20 09:00:00,2.64,1.3,1.34,1151.0,3902.0,0.0,2270.0,1448.0,259.0,116412.0,2.70005514740617,0.96,10.39,0.33,88.32,3.2,35.139129544572945,7.2,1.03,0.42,87.98,10.57,2.5258943404732737,72.0,9.86,17.05,1.09,12.771549858767562,5.01466666666667,79.9746666666667,65.17,28.14,0.0745,5.869999999999999,2.135,8.98,2.2,0.0495,0.19,53.99,11.525,0.1085,1.963358147229115,0.325,116.88725985428236,0.1,96.41,0.72,0.83,1.28,0.0,0.0,2.292082658643094,2.0,60.36178787587651,4.395536515805979,2.880679175221788,0.0539773608259403,0.014994340206485,0.0949781360942157,0.2709781360942157,4.536135835044358,4.000355092976402,0.091818886607523,0.0959094433037615,0.0301932082477821,42.75075525530938,0.0,0.0,0.0,0.0,0.0,0.0,0.0,0.0,0.0,0.0,0.0,0.0,0.0,2184.7130330401383,8.0,1.3,3.46,82.5,25.54545455,11.0,60.0,28.0,8.0,119.05,140.0,542.0,43.0433805349517,402.0,91.42857142857144
2024-04-20 10:00:00,2.64,1.31,1.33,1173.0,3896.0,0.0,2238.0,1444.0,260.0,114990.0,2.72922287745451,0.96,10.39,0.33,88.32,3.2,37.903306760902495,7.2,1.03,0.42,87.98,10.57,2.724590770273434,72.0,9.86,17.05,1.09,13.776208414468028,5.01466666666667,79.9746666666667,65.17,28.14,0.0745,5.869999999999999,2.135,8.98,2.2,0.0495,0.19,53.99,11.525,0.1085,1.963358147229115,0.325,126.08205507988863,0.1,96.41,0.72,0.83,1.28,0.0,0.0,2.472386574678596,2.0,60.36178787587651,4.395536515805979,2.880679175221788,0.0539773608259403,0.014994340206485,0.0949781360942157,0.2709781360942157,4.536135835044358,4.000355092976402,0.091818886607523,0.0959094433037615,0.0301932082477821,46.11369182172919,0.0,0.0,0.0,0.0,0.0,0.0,0.0,0.0,0.0,0.0,0.0,0.0,0.0,2184.7130330401383,8.0,1.3,3.71,82.5,25.54545455,11.0,60.0,28.0,8.0,119.7125,145.0,547.0,43.8025926768251,402.0,98.6206896551724
2024-04-20 11:00:00,2.67,1.31,1.36,1177.0,3899.0,0.0,2240.0,1392.0,255.0,113587.0,2.76503772929785,0.96,10.39,0.33,88.32,3.2,37.97330449573623,7.2,1.03,0.42,87.98,10.57,2.729622394122802,72.0,9.86,17.05,1.09,13.801649555783037,5.01466666666667,79.9746666666667,65.17,28.14,0.0745,5.869999999999999,2.135,8.98,2.2,0.0495,0.19,53.99,11.525,0.1085,1.963358147229115,0.325,126.314896460047,0.1,96.41,0.72,0.83,1.28,0.0,0.0,2.476952441740077,2.0,60.36178787587651,4.395536515805979,2.880679175221788,0.0539773608259403,0.014994340206485,0.0949781360942157,0.2709781360942157,4.536135835044358,4.000355092976402,0.091818886607523,0.0959094433037615,0.0301932082477821,46.19885204251688,0.0,0.0,0.0,0.0,0.0,0.0,0.0,0.0,0.0,0.0,0.0,0.0,0.0,2184.7130330401383,7.0,1.3,3.64,82.5,25.54545455,11.0,60.0,28.0,8.0,119.315,142.0,544.0,44.2303280568938,402.0,98.80281690140843
2024-04-20 12:00:00,2.69,1.31,1.38,1158.0,3897.0,0.0,2283.0,1391.0,253.0,114882.0,2.73248767754144,0.96,10.39,0.33,88.32,3.2,33.2998157324742,7.2,1.03,0.42,87.98,10.57,2.3936795585891257,72.0,9.86,17.05,1.09,12.103039045847696,5.01466666666667,79.9746666666667,65.17,28.14,0.0745,5.869999999999999,2.135,8.98,2.2,0.0495,0.19,53.99,11.525,0.1085,1.963358147229115,0.325,110.76894234628476,0.1,96.41,0.72,0.83,1.28,0.0,0.0,2.172106456979744,2.0,60.36178787587651,4.395536515805979,2.880679175221788,0.0539773608259403,0.014994340206485,0.0949781360942157,0.2709781360942157,4.536135835044358,4.000355092976402,0.091818886607523,0.0959094433037615,0.0301932082477821,40.51302040991428,0.0,0.0,0.0,0.0,0.0,0.0,0.0,0.0,0.0,0.0,0.0,0.0,0.0,2184.7130330401383,7.0,1.3,3.58,82.5,25.54545455,11.0,60.0,28.0,8.0,119.05,140.0,542.0,43.7300501595987,402.0,86.64285714285714
