Repository: saikumar-voptimai/evonith_bf_webapp

# Evonith BF2 — Blast Furnace Intelligence Platform

Monitoring, modelling and optimisation of **Blast Furnace 2 (BF2)** at Evonith Steel: live telemetry from InfluxDB,
manual plant reports from Neon PostgreSQL, a two-zone energy model of the furnace, blend and fuel optimisers, a
conversational assistant (FurnaceMind) and a live digital twin evaluated every hour.

The platform has three deployable parts that share one Python service layer, plus the shared data library:

| Part | Path | What it is |
|---|---|---|
| **Streamlit app** (legacy) | `src/app.py`, `src/custom_pages/` | The original 11-page dashboard; still the home of the model pages. Served under `/legacy` in production |

File: src/data/V13_df_filtered.csv (part 41 of 268)
NM3/HR.,STEAMKGS/HR.,RAFTOC,PERMEABILITYKGS/HR.,TUYEREVELOCITYM/S,HOT BLAST VOLUMENM3/HR.,O2 ENRICHMENT %,COKE_VM%,COKE_ASH%,COKE_IM%,COKE_FC%,COKE_MOIST%,COKE_CALC_MT,NUTCOKE_MOIST%,NUTCOKE_VM%,NUTCOKE_IM%,NUTCOKE_FC%,NUTCOKE_ASH%,NUTCOKE_CALC_MT,PCI_2_FC%,PCI_2_ASH%,PCI_2_VM%,PCI_2_IM%,PCI_2_CALC_MT,SINTER_SP_02_COLD_STRENGTH_AI,SINTER_SP_02_COLD_STRENGTH_TI,SINTER_SP_02_HOT_STRENGTH_RI,SINTER_SP_02_HOT_STRENGTH_RDI,SINTER_SP_02_P%,SINTER_SP_02_SIO2%,SINTER_SP_02_MGO%,SINTER_SP_02_FEO%,SINTER_SP_02_AL2O3%,SINTER_SP_02_NA2O%,SINTER_SP_02_TIO2%,SINTER_SP_02_FE(T)%,SINTER_SP_02_CAO%,SINTER_SP_02_K2O%,SINTER_SP_02_BASICITY,SINTER_SP_02_MNO%,SINTER_CALC_MT,FLUX_TM%,FLUX_SIO2%,FLUX_FE2O3%,FLUX_AL2O3%,FLUX_LOI%,FLUX_MGO%,FLUX_CAO%,FLUX_CALC_MT,GEOMIN TYPE,ORE_FE(T)%,ORE_LOI%,ORE_TM%,ORE_MGO%,ORE_NA2O%,ORE_P%,ORE_TIO2%,ORE_AL2O3%,ORE_SIO2%,ORE_MNO%,ORE_CAO%,ORE_K2O%,ORE_CALC_MT,LLOYDS_PELLET_PCT_SIO2,LLOYDS_PELLET_PCT_AL2O3,LLOYDS_PELLET_PCT_FE2O3,LLOYDS_PELLET_PCT_MGO,LLOYDS_PELLET_PCT_TIO2,LLOYDS_PELLET_PCT_NA2O,TOTAL_PELLET_CALC_MT,LLOYDS_PELLET_PCT_K2O,LLOYDS_PELLET_PCT_TM,LLOYDS_PELLET_PCT_LOI,LLOYDS_PELLET_PCT_MNO,LLOYDS_PELLET_PCT_CAO,LLOYDS_PELLET_PCT_P,DAILYPRODUCTION,CHARGES/HRS.,STOCKRODLEVEL,FURNACE TOP GAS ANALYSISH2%,COKE_DISCHARGE_TIME,WEIGHTED_COKE_ANGLE,TOTAL_COKE_PORTIONS,NON_COKE_DISCHARGE_TIME,WEIGHTED_NON_COKE_ANGLE,TOTAL_NON_COKE_PORTIONS,UNITCOST LAKHS/THM,ACTUALKG/THM.,ACT. FUEL RATEKG/THM.,FURNACETOPGASANALYSISCO2ETACO,COKE RATE KG/THM,PRODUCTIONTONNESPERHR
2024-04-20 13:00:00,2.69,1.31,1.38,1155.0,3901.0,0.0,2281.0,1380.0,252.0,114747.0,2.73850656939382,0.96,10.39,0.33,88.32,3.2,33.79395974169476,7.2,1.03,0.42,87.98,10.57,2.429199947752031,72.0,9.86,17.05,1.09,12.282638965736616,5.01466666666667,79.9746666666667,65.17,28.14,0.0745,5.869999999999999,2.135,8.98,2.2,0.0495,0.19,53.99,11.525,0.1085,1.963358147229115,0.325,112.4126694379856,0.1,96.41,0.72,0.83,1.28,0.0,0.0,2.204338869366913,2.0,60.36178787587651,4.395536515805979,2.880679175221788,0.0539773608259403,0.014994340206485,0.0949781360942157,0.2709781360942157,4.536135835044358,4.000355092976402,0.091818886607523,0.0959094433037615,0.0301932082477821,41.11420290569208,0.0,0.0,0.0,0.0,0.0,0.0,0.0,0.0,0.0,0.0,0.0,0.0,0.0,2184.7130330401383,7.0,1.3,3.44,82.5,25.54545455,11.0,60.0,28.0,8.0,119.05,140.0,542.0,43.2255145894594,402.0,87.92857142857143
2024-04-20 14:00:00,2.68,1.28,1.4,1150.0,3905.0,0.0,2282.0,1373.0,252.0,114695.0,2.74255479950974,0.96,10.39,0.33,88.32,3.2,33.34583314020737,7.2,1.03,0.42,87.98,10.57,2.396987412575919,72.0,9.86,17.05,1.09,12.11976437811553,5.01466666666667,79.9746666666667,65.17,28.14,0.0745,5.869999999999999,2.135,8.98,2.2,0.0495,0.19,53.99,11.525,0.1085,1.963358147229115,0.325,110.922015252906,0.1,96.41,0.72,0.83,1.28,0.0,0.0,2.175108116486623,2.0,60.36178787587651,4.395536515805979,2.880679175221788,0.0539773608259403,0.014994340206485,0.0949781360942157,0.2709781360942157,4.536135835044358,4.000355092976402,0.091818886607523,0.0959094433037615,0.0301932082477821,40.56900583018455,0.0,0.0,0.0,0.0,0.0,0.0,0.0,0.0,0.0,0.0,0.0,0.0,0.0,2184.7130330401383,7.0,1.3,3.4,82.5,25.54545455,11.0,60.0,28.0,8.0,118.9175,139.0,541.0,41.7779824965454,402.0,86.76258992805755
2024-04-20 15:00:00,2.65,1.3,1.35,1165.0,3900.0,0.0,2292.0,1443.0,263.0,117194.0,2.68067606646341,0.96,10.39,0.33,88.32,3.2,34.04103174630504,7.2,1.03,0.42,87.98,10.57,2.446960142333484,72.0,9.86,17.05,1.09,12.372438925681076,5.01466666666667,79.9746666666667,65.17,28.14,0.0745,5.869999999999999,2.135,8.98,2.2,0.0495,0.19,53.99,11.525,0.1085,1.963358147229115,0.325,113.23453298383605,0.1,96.41,0.72,0.83,1.28,0.0,0.0,2.2204550755604973,2.0,60.36178787587651,4.395536515805979,2.880679175221788,0.0539773608259403,0.014994340206485,0.0949781360942157,0.2709781360942157,4.536135835044358,4.000355092976402,0.091818886607523,0.0959094433037615,0.0301932082477821,41.41479415358096,0.0,0.0,0.0,0.0,0.0,0.0,0.0,0.0,0.0,0.0,0.0,0.0,0.0,2184.7130330401383,8.0,1.3,3.53,82.5,25.54545455,11.0,60.0,28.0,8.0,119.05,140.0,542.0,42.1397873784212,402.0,88.57142857142857
2024-04-20 16:00:00,2.68,1.3,1.38,1160.0,3899.0,0.0,2297.0,1414.0,260.0,117839.0,2.66532926715023,0.98,10.4,0.4,88.22,3.2,34.005224209405,5.8,1.04,0.44,87.76,10.76,2.444386201089795,72.11,9.36,17.44,1.09,12.359424438732605,5.01466666666667,79.9746666666667,65.17,28.14,0.07,5.785,2.2,9.015,2.175,0.046,0.185,53.95,11.565,0.1065,1.9991274778732,0.325,113.11542232501714,0.1,96.49,0.64,0.74,1.25,0.0,0.0,2.218119393503456,2.0,60.05371995835433,4.585762907546576,2.439207628907913,0.0639773608259403,0.0191649092802075,0.0918075670204932,0.2849385175396114,4.712215072153566,3.867857031147091,0.0859094433037615,0.0539773608259403,0.0357501938170688,41.37123020461156,0.0,0.0,0.0,0.0,0.0,0.0,0.0,0.0,0.0,0.0,0.0,0.0,0.0,2184.7130330401383,7.0,1.3,3.64,82.5,25.54545455,11.0,60.0,28.0,8.0,118.785,138.0,540.0,41.4990859232175,402.0,88.47826086956522
2024-04-20 17:00:00,2.63,1.3,1.33,1175.0,3902.0,0.0,2277.0,1446.0,262.0,115653.0,2.71776352929624,0.98,10.4,0.4,88.22,3.2,36.16478339087178,5.8,1.04,0.44,87.76,10.76,2.5996210741524526,72.11,9.36,17.44,1.09,13.14433055668515,5.01466666666667,79.9746666666667,65.17,28.14,0.07,5.785,2.2,9.015,2.175,0.046,0.185,53.95,11.565,0.1065,1.9991274778732,0.325,120.29900821591453,0.1,96.49,0.64,0.74,1.25,0.0,0.0,2.358984810897325,2.0,60.05371995835433,4.585762907546576,2.439207628907913,0.0639773608259403,0.0191649092802075,0.0918075670204932,0.2849385175396114,4.712215072153566,3.867857031147091,0.0859094433037615,0.0539773608259403,0.0357501938170688,43.99858003435433,0.0,0.0,0.0,0.0,0.0,0.0,0.0,0.0,0.0,0.0,0.0,0.0,0.0,2184.7130330401383,8.0,1.3,3.68,82.5,25.54545455,11.0,60.0,28.0,8.0,119.58,144.0,546.0,42.0518602029312,402.0,94.09722222222224
2024-04-20 18:00:00,2.66,1.3,1.36,1179.0,3895.0,0.0,2259.0,1396.0,256.0,113863.0,2.755511783784,0.98,10.4,0.4,88.22,3.2,36.76355697718305,5.8,1.04,0.44,87.76,10.76,2.642662516342136,72.11,9.36,17.44,1.09,13.361958790816193,5.01466666666667,79.9746666666667,65.17,28.14,0.07,5.785,2.2,9.015,2.175,0.046,0.185,53.95,11.565,0.1065,1.9991274778732,0.325,122.29077650056333,0.1,96.49,0.64,0.74,1.25,0.0,0.0,2.398042083272177,2.0,60.05371995835433,4.585762907546576,2.439207628907913,0.0639773608259403,0.0191649092802075,0.0918075670204932,0.2849385175396114,4.712215072153566,3.867857031147091,0.0859094433037615,0.0539773608259403,0.0357501938170688,44.72705633338349,0.0,0.0,0.0,0.0,0.0,0.0,0.0,0.0,0.0,0.0,0.0,0.0,0.0,2184.7130330401383,7.0,1.3,3.61,82.5,25.54545455,11.0,60.0,28.0,8.0,119.2125,145.0,545.0,43.0793868679936,400.0,95.65517241379312
2024-04-20 19:00:00,2.68,1.3,1.38,1160.0,3811.0,0.0,2277.0,1389.0,255.0,114863.0,2.67266620801304,0.98,10.4,0.4,88.22,3.2,34.06848419126174,5.8,1.04,0.44,87.76,10.76,2.4489334972869785,72.11,9.36,17.44,1.09,12.382416699008235,5.01466666666667,79.9746666666667,65.17,28.14,0.07,5.785,2.2,9.015,2.175,0.046,0.185,53.95,11.565,0.1065,1.9991274778732,0.325,113.32585115559718,0.1,96.49,0.64,0.74,1.25,0.0,0.0,2.222245765137562,2.0,60.05371995835433,4.585762907546576,2.439207628907913,0.0639773608259403,0.0191649092802075,0.0918075670204932,0.2849385175396114,4.712215072153566,3.867857031147091,0.0859094433037615,0.0539773608259403,0.0357501938170688,41.44819318112417,0.0,0.0,0.0,0.0,0.0,0.0,0.0,0.0,0.0,0.0,0.0,0.0,0.0,2184.7130330401383,7.0,1.3,3.68,82.5,25.54545455,11.0,60.0,28.0,8.0,118.55,140.0,540.0,43.2897453544391,400.0,88.64285714285714
2024-04-20 20:00:00,2.69,1.3,1.39,1149.0,3762.0,0.0,2276.0,1383.0,253.0,115528.0,2.62314648407483,0.98,10.4,0.4,88.22,3.2,34.04103174630504,5.8,1.04,0.44,87.76,10.76,2.446960142333484,72.11,9.36,17.44,1.09,12.372438925681076,5.01466666666667,79.9746666666667,65.17,28.14,0.07,5.785,2.2,9.015,2.175,0.046,0.185,53.95,11.565,0.1065,1.9991274778732,0.325,113.23453298383605,0.1,96.49,0.64,0.74,1.25,0.0,0.0,2.2204550755604973,2.0,60.05371995835433,4.585762907546576,2.439207628907913,0.0639773608259403,0.0191649092802075,0.0918075670204932,0.2849385175396114,4.712215072153566,3.867857031147091,0.0859094433037615,0.0539773608259403,0.0357501938170688,41.41479415358096,0.0,0.0,0.0,0.0,0.0,0.0,0.0,0.0,0.0,0.0,0.0,0.0,0.0,2184.7130330401383,8.0,1.3,3.56,82.5,25.54545455,11.0,60.0,28.0,8.0,118.55,140.0,540.0,42.4900724129876,400.0,88.57142857142857
2024-04-20 21:00:00,2.71,1.3,1.41,1145.0,3901.0,97.0,2268.0,1346.0,248.0,115412.0,2.72558642609037,0.98,10.4,0.4,88.22,3.2,32.696259804947964,5.8,1.04,0.44,87.76,10.76,2.3502943489593933,72.11,9.36,17.44,1.09,11.883672638060668,5.01466666666667,79.9746666666667,65.17,28.14,0.07,5.785,2.2,9.015,2.175,0.046,0.185,53.95,11.565,0.1065,1.9991274778732,0.325,108.76126601930392,0.1,96.49,0.64,0.74,1.25,0.0,0.0,2.1327372383071723,2.0,60.05371995835433,4.585762907546576,2.439207628907913,0.0639773608259403,0.0191649092802075,0.0918075670204932,0.2849385175396114,4.712215072153566,3.867857031147091,0.0859094433037615,0.0539773608259403,0.0357501938170688,39.77872584784109,0.0,0.0,0.0,0.0,0.0,0.0,0.0,0.0,0.0,0.0,0.0,0.0,0.0,2184.7130330401383,7.0,1.3,3.77,82.5,25.54545455,11.0,60.0,28.0,8.0,118.285,138.0,538.0,41.356167553807,400.0,85.07246376811594
2024-04-20 22:00:00,2.66,1.3,1.36,1140.0,3749.0,514.0,2240.0,1429.0,255.0,116538.0,2.60573927490451,0.98,10.4,0.4,88.22,3.2,32.954615839508065,5.8,1.04,0.44,87.76,10.76,2.36886566970582,72.11,9.36,17.44,1.09,11.977573853584872,5.01466666666667,79.9746666666667,65.17,28.14,0.07,5.785,2.2,9.015,2.175,0.046,0.185,53.95,11.565,0.1065,1.9991274778732,0.325,109.62066490988384,0.1,96.49,0.64,0.74,1.25,0.0,0.0,2.149589488042609,2.0,60.05371995835433,4.585762907546576,2.439207628907913,0.0639773608259403,0.0191649092802075,0.0918075670204932,0.2849385175396114,4.712215072153566,3.867857031147091,0.0859094433037615,0.0539773608259403,0.0357501938170688,40.0930454039986,0.0,0.0,0.0,0.0,0.0,0.0,0.0,0.0,0.0,0.0,0.0,0.0,0.0,2184.7130330401383,6.0,1.3,4.04,82.5,25.54545455,11.0,60.0,28.0,8.0,118.6825,141.0,541.0,42.615454961134,400.0,85.74468085106383
2024-04-20 23:00:00,2.69,1.28,1.41,1147.0,3496.0,166.0,2278.0,1385.0,256.0,117048.0,2.41039054192031,0.96,10.58,0.38,88.08,3.2,31.76292571533484,5.9,1.02,0.42,87.88,10.68,2.363011252923044,72.01,9.89,17.08,1.02,11.589998483922413,5.0825,79.0833333333333,65.17,27.955,0.071,5.93,2.17,8.785,2.21,0.0455,0.19,53.92,11.585,0.107,1.95366207396664,0.32,105.83358362619038,0.1,95.84,0.96,0.66,1.3,0.0,0.0,2.2482871424935467,2.0,60.49412403045065,4.258186173624323,2.340324204896012,0.0681458922032057,0.0170486307344019,0.1110334275251292,0.2812299645337928,3.91880437235051,4.277365591029012,0.072178312692807,0.1464538868544179,0.0376697040526427,40.040820554804746,0.0,0.0,0.0,0.0,0.0,0.0,0.0,0.0,0.0,0.0,0.0,0.0,0.0,2184.7130330401383,7.0,1.3,3.96,82.5,25.54545455,11.0,60.0,28.0,8.0,117.8875,135.0,535.0,43.0341978425522,400.0,83.4074074074074
2024-04-21 00:00:00,2.66,1.3,1.36,1171.0,3992.0,0.0,2275.0,1437.0,262.0,116825.0,2.75253266282878,0.96,10.58,0.38,88.08,3.2,35.60455656531558,5.9,1.02,0.42,87.88,10.68,2.6488103952765503,72.01,9.89,17.08,1.02,12.991774130350676,5.0825,79.0833333333333,65.17,27.955,0.071,5.93,2.17,8.785,2.21,0.0455,0.19,53.92,11.585,0.107,1.95366207396664,0.32,118.63383897628552,0.1,95.84,0.96,0.66,1.3,0.0,0.0,2.520210746875128,2.0,60.49412403045065,4.258186173624323,2.340324204896012,0.0681458922032057,0.0170486307344019,0.1110334275251292,0.2812299645337928,3.91880437235051,4.277365591029012,0.072178312692807,0.1464538868544179,0.0376697040526427,44.88363802320997,0.0,0.0,0.0,0.0,0.0,0.0,0.0,0.0,0.0,0.0,0.0,0.0,0.0,2167.499356626009,7.0,1.3,3.77,82.5,25.54545455,11.0,60.0,28.0,8.0,119.7125,145.0,547.0,41.0946196660482,402.0,92.75862068965516
2024-04-21 01:00:00,2.66,1.3,1.36,1156.0,3500.0,113.0,2279.0,1428.0,259.0,116729.0,2.41838138143181,0.96,10.58,0.38,88.08,3.2,32.425966346506684,5.9,1.02,0.42,87.88,10.68,2.412338335907967,72.01,9.89,17.08,1.02,11.83193589167042,5.0825,79.0833333333333,65.17,27.955,0.071,5.93,2.17,8.785,2.21,0.0455,0.19,53.92,11.585,0.107,1.95366207396664,0.32,108.04282488801812,0.1,95.84,0.96,0.66,1.3,0.0,0.0,2.295219397392684,2.0,60.49412403045065,4.258186173624323,2.340324204896012,0.0681458922032057,0.0170486307344019,0.1110334275251292,0.2812299645337928,3.91880437235051,4.277365591029012,0.072178312692807,0.1464538868544179,0.0376697040526427,40.87665951911271,0.0,0.0,0.0,0.0,0.0,0.0,0.0,0.0,0.0,0.0,0.0,0.0,0.0,2167.499356626009,7.0,1.3,3.8,82.5,25.54545455,11.0,60.0,28.0,8.0,118.255,134.0,536.0,41.6838252116221,402.0,84.4776119402985
2024-04-21 02:00:00,2.62,1.31,1.31,1171.0,3500.0,0.0,2265.0,1464.0,262.0,115644.0,2.43811912461874,0.96,10.58,0.38,88.08,3.2,37.55954722458142,5.9,1.02,0.42,87.88,10.68,2.7942524420390846,72.01,9.89,17.08,1.02,13.70513218118144,5.0825,79.0833333333333,65.17,27.955,0.071,5.93,2.17,8.785,2.21,0.0455,0.19,53.92,11.585,0.107,1.95366207396664,0.32,125.14783801025806,0.1,95.84,0.96,0.66,1.3,0.0,0.0,2.658591587554434,2.0,60.49412403045065,4.258186173624323,2.340324204896012,0.0681458922032057,0.0170486307344019,0.1110334275251292,0.2812299645337928,3.91880437235051,4.277365591029012,0.072178312692807,0.1464538868544179,0.0376697040526427,47.34812857031944,0.0,0.0,0.0,0.0,0.0,0.0,0.0,0.0,0.0,0.0,0.0,0.0,0.0,2167.499356626009,8.0,1.3,3.79,82.5,25.54545455,11.0,60.0,28.0,8.0,118.3875,135.0,537.0,42.979683972912,402.0,97.85185185185183
2024-04-21 03:00:00,2.68,1.3,1.38,1170.0,3498.0,140.0,2252.0,1393.0,256.0,115226.0,2.44926237174041,0.96,10.58,0.38,88.08,3.2,35.36820130399511,5.9,1.02,0.42,87.88,10.68,2.631226683146461,72.01,9.89,17.08,1.02,12.905530276591044,5.0825,79.0833333333333,65.17,27.955,0.071,5.93,2.17,8.785,2.21,0.0455,0.19,53.92,11.585,0.107,1.95366207396664,0.32,117.84630685350082,0.1,95.84,0.96,0.66,1.3,0.0,0.0,2.5034807233297536,2.0,60.49412403045065,4.258186173624323,2.340324204896012,0.0681458922032057,0.0170486307344019,0.1110334275251292,0.2812299645337928,3.91880437235051,4.277365591029012,0.072178312692807,0.1464538868544179,0.0376697040526427,44.58568503580151,0.0,0.0,0.0,0.0,0.0,0.0,0.0,0.0,0.0,0.0,0.0,0.0,0.0,2167.499356626009,8.0,1.3,3.98,82.5,25.54545455,11.0,60.0,28.0,8.0,119.05,140.0,542.0,43.6561127802172,402.0,92.14285714285714
2024-04-21 04:00:00,2.65,1.3,1.35,1173.0,3500.0,0.0,2265.0,1429.0,260.0,115443.0,2.44236173341924,0.96,10.58,0.38,88.08,3.2,35.27041964483623,5.9,1.02,0.42,87.88,10.68,2.6239521907715244,72.01,9.89,17.08,1.02,12.8698506514972,5.0825,79.0833333333333,65.17,27.955,0.071,5.93,2.17,8.785,2.21,0.0455,0.19,53.92,11.585,0.107,1.95366207396664,0.32,117.52049985780891,0.1,95.84,0.96,0.66,1.3,0.0,0.0,2.4965594072951784,2.0,60.49412403045065,4.258186173624323,2.340324204896012,0.0681458922032057,0.0170486307344019,0.1110334275251292,0.2812299645337928,3.91880437235051,4.277365591029012,0.072178312692807,0.1464538868544179,0.0376697040526427,44.46242000968204,0.0,0.0,0.0,0.0,0.0,0.0,0.0,0.0,0.0,0.0,0.0,0.0,0.0,2167.499356626009,7.0,1.3,3.81,82.5,25.54545455,11.0,60.0,28.0,8.0,119.4475,143.0,545.0,42.3665019995295,402.0,91.8881118881119
2024-04-21 05:00:00,2.69,1.3,1.39,1158.0,3499.0,16.0,2275.0,1390.0,256.0,116157.0,2.42708016209821,0.96,10.58,0.38,88.08,3.2,34.86314742980505,5.9,1.02,0.42,87.88,10.68,2.5936530667000617,72.01,9.89,17.08,1.02,12.72124077855731,5.0825,79.0833333333333,65.17,27.955,0.071,5.93,2.17,8.785,2.21,0.0455,0.19,53.92,11.585,0.107,1.95366207396664,0.32,116.16347505428725,0.1,95.84,0.96,0.66,1.3,0.0,0.0,2.467731304595955,2.0,60.49412403045065,4.258186173624323,2.340324204896012,0.0681458922032057,0.0170486307344019,0.1110334275251292,0.2812299645337928,3.91880437235051,4.277365591029012,0.072178312692807,0.1464538868544179,0.0376697040526427,43.94900654691818,0.0,0.0,0.0,0.0,0.0,0.0,0.0,0.0,0.0,0.0,0.0,0.0,0.0,2167.499356626009,7.0,1.3,3.69,82.5,25.54545455,11.0,60.0,28.0,8.0,118.1225,133.0,535.0,43.0267753201397,402.0,90.82706766917292
2024-04-21 06:00:00,2.7,1.29,1.41,1148.0,3502.0,0.0,2265.0,1393.0,296.0,117243.0,2.40625953643946,0.96,10.58,0.38,88.08,3.2,33.17674176637564,5.9,1.02,0.42,87.88,10.68,2.46819247168463,72.01,9.89,17.08,1.02,12.105886914193714,5.0825,79.0833333333333,65.17,27.955,0.071,5.93,2.17,8.785,2.21,0.0455,0.19,53.92,11.585,0.107,1.95366207396664,0.32,110.54439712652346,0.1,95.84,0.96,0.66,1.3,0.0,0.0,2.3483618169077936,2.0,60.49412403045065,4.258186173624323,2.340324204896012,0.0681458922032057,0.0170486307344019,0.1110334275251292,0.2812299645337928,3.91880437235051,4.277365591029012,0.072178312692807,0.1464538868544179,0.0376697040526427,41.82309827394749,0.0,0.0,0.0,0.0,0.0,0.0,0.0,0.0,0.0,0.0,0.0,0.0,0.0,2167.499356626009,7.0,1.3,3.73,82.5,25.54545455,11.0,60.0,28.0,8.0,119.4475,143.0,545.0,42.966042966043,402.0,86.43356643356644
2024-04-21 07:00:00,2.66,1.29,1.37,1148.0,3597.0,0.0,2267.0,1419.0,257.0,116499.0,2.48727143143578,0.96,10.58,0.38,88.08,3.2,33.37747342473418,5.9,1.02,0.42,87.88,10.68,2.483125956457733,72.01,9.89,17.08,1.02,12.17913204396863,5.0825,79.0833333333333,65.17,27.955,0.071,5.93,2.17,8.785,2.21,0.0455,0.19,53.92,11.585,0.107,1.95366207396664,0.32,111.2132319480291,0.1,95.84,0.96,0.66,1.3,0.0,0.0,2.362570281538022,2.0,60.49412403045065,4.258186173624323,2.340324204896012,0.0681458922032057,0.0170486307344019,0.1110334275251292,0.2812299645337928,3.91880437235051,4.277365591029012,0.072178312692807,0.1464538868544179,0.0376697040526427,42.0761436131595,0.0,0.0,0.0,0.0,0.0,0.0,0.0,0.0,0.0,0.0,0.0,0.0,0.0,2167.499356626009,8.0,1.3,3.63,82.5,25.54545455,11.0,60.0,28.0,8.0,118.785,138.0,540.0,43.5307517084282,402.0,86.95652173913044
2024-04-21 08:00:00,2.66,1.3,1.36,1153.0,3783.0,0.0,2267.0,1425.0,257.0,116362.0,2.61888608622302,0.98,10.39,0.4,88.23,3.5,34.35376452240765,6.9,1.05,0.44,87.79,10.72,2.555757390684121,71.78,9.76,17.41,1.05,12.535371656254712,5.0825,79.0833333333333,65.17,27.77,0.071,5.970000000000001,2.245,9.305,2.22,0.048,0.185,54.02,11.31,0.109,1.89452861952862,0.34,114.46621898250896,0.2,95.95,0.66,1.38,1.37,0.0,0.0,2.431675462273009,2.0,60.34808547007152,4.371651235545903,3.140324204896013,0.1140324204896012,0.0212502517588819,0.1098561218678501,0.3518257154493047,4.551377870808054,3.550192313513844,0.072178312692807,0.2142755741616109,0.043451872783362,43.30687081384441,0.0,0.0,0.0,0.0,0.0,0.0,0.0,0.0,0.0,0.0,0.0,0.0,0.0,2167.499356626009,7.0,1.3,3.78,82.5,25.54545455,11.0,60.0,28.0,8.0,119.05,140.0,542.0,43.3919711321606,402.0,89.5
2024-04-21 09:00:00,2.63,1.3,1.33,1159.0,3894.0,0.0,2271.0,1459.0,260.0,115935.0,2.70560212940621,0.98,10.39,0.4,88.23,3.5,37.57883371595946,6.9,1.05,0.44,87.79,10.72,2.7956872656622025,71.78,9.76,17.41,1.05,13.712169643908735,5.0825,79.0833333333333,65.17,27.77,0.071,5.970000000000001,2.245,9.305,2.22,0.048,0.185,54.02,11.31,0.109,1.89452861952862,0.34,125.21210030512368,0.2,95.95,0.66,1.38,1.37,0.0,0.0,2.659956750542808,2.0,60.34808547007152,4.371651235545903,3.140324204896013,0.1140324204896012,0.0212502517588819,0.1098561218678501,0.3518257154493047,4.551377870808054,3.550192313513844,0.072178312692807,0.2142755741616109,0.043451872783362,47.37244141062014,0.0,0.0,0.0,0.0,0.0,0.0,0.0,0.0,0.0,0.0,0.0,0.0,0.0,2167.499356626009,8.0,1.3,3.84,82.5,25.54545455,11.0,60.0,28.0,8.0,119.4475,143.0,545.0,43.1262614936084,402.0,97.9020979020979
2024-04-21 10:00:00,2.62,1.3,1.32,1177.0,3897.0,0.0,2235.0,1436.0,259.0,113872.0,2.75670800524895,0.98,10.39,0.4,88.23,3.5,37.53699718187174,6.9,1.05,0.44,87.79,10.72,2.7925748256521548,71.78,9.76,17.41,1.05,13.69690387868941,5.0825,79.0833333333333,65.17,27.77,0.071,5.970000000000001,2.245,9.305,2.22,0.048,0.185,54.02,11.31,0.109,1.89452861952862,0.34,125.07270161217312,0.2,95.95,0.66,1.38,1.37,0.0,0.0,2.6569954193821044,2.0,60.34808547007152,4.371651235545903,3.140324204896013,0.1140324204896012,0.0212502517588819,0.1098561218678501,0.3518257154493047,4.551377870808054,3.550192313513844,0.072178312692807,0.2142755741616109,0.043451872783362,47.31970164826152,0.0,0.0,0.0,0.0,0.0,0.0,0.0,0.0,0.0,0.0,0.0,0.0,0.0,2167.499356626009,7.0,1.3,3.67,82.5,25.54545455,11.0,60.0,28.0,8.0,119.7125,145.0,547.0,42.8900138057984,402.0,97.79310344827586
2024-04-21 11:00:00,2.67,1.3,1.37,1157.0,3897.0,0.0,2271.0,1394.0,234.0,114615.0,2.73884899726219,0.98,10.39,0.4,88.23,3.5,33.96992357802321,6.9,1.05,0.44,87.79,10.72,2.527201442184857,71.78,9.76,17.41,1.05,12.395311637749073,5.0825,79.0833333333333,65.17,27.77,0.071,5.970000000000001,2.245,9.305,2.22,0.048,0.185,54.02,11.31,0.109,1.89452861952862,0.34,113.1872668151066,0.2,95.95,0.66,1.38,1.37,0.0,0.0,2.4045059040353216,2.0,60.34808547007152,4.371651235545903,3.140324204896013,0.1140324204896012,0.0212502517588819,0.1098561218678501,0.3518257154493047,4.551377870808054,3.550192313513844,0.072178312692807,0.2142755741616109,0.043451872783362,42.82299516229308,0.0,0.0,0.0,0.0,0.0,0.0,0.0,0.0,0.0,0.0,0.0,0.0,0.0,2167.499356626009,7.0,1.3,3.48,82.5,25.54545455,11.0,60.0,28.0,8.0,119.05,140.0,542.0,42.1347005360056,402.0,88.5
2024-04-21 12:00:00,2.69,1.26,1.43,1147.0,3829.0,250.0,2264.0,1357.0,254.0,116111.0,2.66356982026071,0.98,10.39,0.4,88.23,3.5,33.0387538796091,6.9,1.05,0.44,87.79,10.72,2.457926826381088,71.78,9.76,17.41,1.05,12.055536407670578,5.0825,79.0833333333333,65.17,27.77,0.071,5.970000000000001,2.245,9.305,2.22,0.048,0.185,54.02,11.31,0.109,1.89452861952862,0.34,110.08462359418613,0.2,95.95,0.66,1.38,1.37,0.0,0.0,2.338594568310562,2.0,60.34808547007152,4.371651235545903,3.140324204896013,0.1140324204896012,0.0212502517588819,0.1098561218678501,0.3518257154493047,4.551377870808054,3.550192313513844,0.072178312692807,0.2142755741616109,0.043451872783362,41.6491486742704,0.0,0.0,0.0,0.0,0.0,0.0,0.0,0.0,0.0,0.0,0.0,0.0,0.0,2167.499356626009,7.0,1.3,3.82,82.5,25.54545455,11.0,60.0,28.0,8.0,118.3875,135.0,537.0,42.7922814982974,402.0,86.07407407407408
2024-04-21 13:00:00,2.69,1.28,1.41,1149.0,3978.0,400.0,2216.0,1376.0,254.0,115952.0,2.77543045082353,0.98,10.39,0.4,88.23,3.5,33.01588412929956,6.9,1.05,0.44,87.79,10.72,2.4562254252627733,71.78,9.76,17.41,1.05,12.047191446825636,5.0825,79.0833333333333,65.17,27.77,0.071,5.970000000000001,2.245,9.305,2.22,0.048,0.185,54.02,11.31,0.109,1.89452861952862,0.34,110.00842193525878,0.2,95.95,0.66,1.38,1.37,0.0,0.0,2.336975770154693,2.0,60.34808547007152,4.371651235545903,3.140324204896013,0.1140324204896012,0.0212502517588819,0.1098561218678501,0.3518257154493047,4.551377870808054,3.550192313513844,0.072178312692807,0.2142755741616109,0.043451872783362,41.62031872401694,0.0,0.0,0.0,0.0,0.0,0.0,0.0,0.0,0.0,0.0,0.0,0.0,0.0,2167.499356626009,8.0,1.3,3.96,82.5,25.54545455,11.0,60.0,28.0,8.0,118.785,138.0,540.0,43.1653042688465,402.0,86.01449275362319
2024-04-21 14:00:00,2.66,1.3,1.36,1163.0,3983.0,0.0,2250.0,1406.0,256.0,115015.0,2.78952184973292,0.98,10.39,0.4,88.23,3.5,36.83768487833432,6.9,1.05,0.44,87.79,10.72,2.7405493020156886,71.78,9.76,17.41,1.05,13.441731272411708,5.0825,79.0833333333333,65.17,27.77,0.071,5.970000000000001,2.245,9.305,2.22,0.048,0.185,54.02,11.31,0.109,1.89452861952862,0.34,122.74260369170608,0.2,95.95,0.66,1.38,1.37,0.0,0.0,2.6074957330269632,2.0,60.34808547007152,4.371651235545903,3.140324204896013,0.1140324204896012,0.0212502517588819,0.1098561218678501,0.3518257154493047,4.551377870808054,3.550192313513844,0.072178312692807,0.2142755741616109,0.043451872783362,46.43813806974676,0.0,0.0,0.0,0.0,0.0,0.0,0.0,0.0,0.0,0.0,0.0,0.0,0.0,2167.499356626009,7.0,1.3,3.76,82.5,25.54545455,11.0,60.0,28.0,8.0,118.9175,139.0,541.0,42.417938049006,402.0,95.97122302158272
2024-04-21 15:00:00,2.71,1.28,1.43,1143.0,3998.0,505.0,2245.0,1351.0,249.0,115682.0,2.79908256880734,0.98,10.39,0.4,88.23,3.5,33.14480563553256,6.9,1.05,0.44,87.79,10.72,2.465816574790454,71.78,9.76,17.41,1.05,12.094233714757024,5.0825,79.0833333333333,65.17,27.77,0.071,5.970000000000001,2.245,9.305,2.22,0.048,0.185,54.02,11.31,0.109,1.89452861952862,0.34,110.4379864260556,0.2,95.95,0.66,1.38,1.37,0.0,0.0,2.346101269721461,2.0,60.34808547007152,4.371651235545903,3.140324204896013,0.1140324204896012,0.0212502517588819,0.1098561218678501,0.3518257154493047,4.551377870808054,3.550192313513844,0.072178312692807,0.2142755741616109,0.043451872783362,41.78283910841083,0.0,0.0,0.0,0.0,0.0,0.0,0.0,0.0,0.0,0.0,0.0,0.0,0.0,2167.499356626009,7.0,1.3,3.72,82.5,25.54545455,11.0,60.0,28.0,8.0,118.6525,137.0,539.0,42.8505428505429,402.0,86.35036496350365
2024-04-21 16:00:00,2.67,1.3,1.37,1150.0,4002.0,273.0,2265.0,1439.0,260.0,117933.0,2.74140694475418,0.96,10.36,0.4,88.28,3.6,34.107009629589086,6.2,1.03,0.43,87.86,10.68,2.537399995220309,71.38,9.82,17.68,1.12,12.44533307292966,5.0825,79.0833333333333,65.17,27.585,0.071,5.960000000000001,2.165,9.375,2.27,0.046,0.18,53.93,11.335,0.109,1.901819195297455,0.35,113.64403544632174,0.1,95.36,0.6,0.85,1.31,0.0,0.0,2.4142093176916384,2.0,60.01131744867637,4.478510378520336,2.300810512240032,0.0200810512240032,0.0135886528286395,0.1058480167454498,0.2643495272987417,3.691458922032057,5.283647305080144,0.1162917844064115,0.0341134717136044,0.0226291784406411,42.99580789498999,0.0,0.0,0.0,0.0,0.0,0.0,0.0,0.0,0.0,0.0,0.0,0.0,0.0,2167.499356626009,8.0,1.3,3.79,82.5,25.54545455,11.0,60.0,28.0,8.0,119.05,140.0,542.0,42.0339761248852,402.0,88.85714285714286
2024-04-21 17:00:00,2.67,1.3,1.37,1148.0,3998.0,0.0,2275.0,1427.0,257.0,117201.0,2.74782894017635,0.96,10.36,0.4,88.28,3.6,33.88293804026702,6.2,1.03,0.43,87.86,10.68,2.52073013011488,71.38,9.82,17.68,1.12,12.36357141772801,5.0825,79.0833333333333,65.17,27.585,0.071,5.960000000000001,2.165,9.375,2.27,0.046,0.18,53.93,11.335,0.109,1.901819195297455,0.35,112.89743233112694,0.1,95.36,0.6,0.85,1.31,0.0,0.0,2.3983487739310974,2.0,60.01131744867637,4.478510378520336,2.300810512240032,0.0200810512240032,0.0135886528286395,0.1058480167454498,0.2643495272987417,3.691458922032057,5.283647305080144,0.1162917844064115,0.0341134717136044,0.0226291784406411,42.71333988874008,0.0,0.0,0.0,0.0,0.0,0.0,0.0,0.0,0.0,0.0,0.0,0.0,0.0,2167.499356626009,7.0,1.3,3.71,82.5,25.54545455,11.0,60.0,28.0,8.0,118.9175,139.0,541.0,42.3898228078146,402.0,88.27338129496403
2024-04-21 18:00:00,2.67,1.3,1.37,1170.0,3999.0,0.0,2276.0,1429.0,262.0,117567.0,2.73996487255839,0.96,10.36,0.4,88.28,3.6,35.92221803653029,6.2,1.03,0.43,87.86,10.68,2.6724429043793894,71.38,9.82,17.68,1.12,13.107685869803618,5.0825,79.0833333333333,65.17,27.585,0.071,5.960000000000001,2.165,9.375,2.27,0.046,0.18,53.93,11.335,0.109,1.901819195297455,0.35,119.69228214930814,0.1,95.36,0.6,0.85,1.31,0.0,0.0,2.5426958985201105,2.0,60.01131744867637,4.478510378520336,2.300810512240032,0.0200810512240032,0.0135886528286395,0.1058480167454498,0.2643495272987417,3.691458922032057,5.283647305080144,0.1162917844064115,0.0341134717136044,0.0226291784406411,45.28408683828694,0.0,0.0,0.0,0.0,0.0,0.0,0.0,0.0,0.0,0.0,0.0,0.0,0.0,2167.499356626009,8.0,1.3,3.57,82.5,25.54545455,11.0,60.0,28.0,8.0,119.7125,145.0,547.0,42.312925170068,402.0,93.58620689655172
2024-04-21 19:00:00,2.66,1.3,1.36,1175.0,3997.0,0.0,2258.0,1408.0,259.0,115034.0,2.79885831587741,0.96,10.36,0.4,88.28,3.6,35.87737806695407,6.2,1.03,0.43,87.86,10.68,2.6691070229924243,71.38,9.82,17.68,1.12,13.091324178690362,5.0825,79.0833333333333,65.17,27.585,0.071,5.960000000000001,2.165,9.375,2.27,0.046,0.18,53.93,11.335,0.109,1.901819195297455,0.35,119.542876055157,0.1,95.36,0.6,0.85,1.31,0.0,0.0,2.5395219740532164,2.0,60.01131744867637,4.478510378520336,2.300810512240032,0.0200810512240032,0.0135886528286395,0.1058480167454498,0.2643495272987417,3.691458922032057,5.283647305080144,0.1162917844064115,0.0341134717136044,0.0226291784406411,45.22756090010431,0.0,0.0,0.0,0.0,0.0,0.0,0.0,0.0,0.0,0.0,0.0,0.0,0.0,2167.499356626009,7.0,1.3,3.78,82.5,25.54545455,11.0,60.0,28.0,8.0,119.9775,147.0,549.0,42.5273956633248,402.0,93.46938775510203
2024-04-21 20:00:00,2.67,1.3,1.37,1154.0,4000.0,0.0,2278.0,1400.0,257.0,116480.0,2.76620884142361,0.96,10.36,0.4,88.28,3.6,34.46343336366035,6.2,1.03,0.43,87.86,10.68,2.5639162331124825,71.38,9.82,17.68,1.12,12.57538880439918,5.0825,79.0833333333333,65.17,27.585,0.071,5.960000000000001,2.165,9.375,2.27,0.046,0.18,53.93,11.335,0.109,1.901819195297455,0.35,114.83163388748105,0.1,95.36,0.6,0.85,1.31,0.0,0.0,2.4394381931980624,2.0,60.01131744867637,4.478510378520336,2.300810512240032,0.0200810512240032,0.0135886528286395,0.1058480167454498,0.2643495272987417,3.691458922032057,5.283647305080144,0.1162917844064115,0.0341134717136044,0.0226291784406411,43.44512100000194,0.0,0.0,0.0,0.0,0.0,0.0,0.0,0.0,0.0,0.0,0.0,0.0,0.0,2167.499356626009,8.0,1.3,3.62,82.5,25.54545455,11.0,60.0,28.0,8.0,119.05,140.0,542.0,42.2846614463381,402.0,89.78571428571429
2024-04-21 21:00:00,2.69,1.3,1.39,1147.0,3993.0,0.0,2287.0,1419.0,259.0,118232.0,2.72047851031369,0.96,10.36,0.4,88.28,3.6,33.993395865989164,6.2,1.03,0.43,87.86,10.68,2.528947669251359,71.38,9.82,17.68,1.12,12.403876459024598,5.0825,79.0833333333333,65.17,27.585,0.071,5.960000000000001,2.165,9.375,2.27,0.046,0.18,53.93,11.335,0.109,1.901819195297455,0.35,113.26547612030748,0.1,95.36,0.6,0.85,1.31,0.0,0.0,2.406167351841224,2.0,60.01131744867637,4.478510378520336,2.300810512240032,0.0200810512240032,0.0135886528286395,0.1058480167454498,0.2643495272987417,3.691458922032057,5.283647305080144,0.1162917844064115,0.0341134717136044,0.0226291784406411,42.85258468055341,0.0,0.0,0.0,0.0,0.0,0.0,0.0,0.0,0.0,0.0,0.0,0.0,0.0,2167.499356626009,7.0,1.3,3.49,82.5,25.54545455,11.0,60.0,28.0,8.0,118.9175,139.0,541.0,43.4792521659827,402.0,88.56115107913669
2024-04-21 22:00:00,2.69,1.29,1.4,1138.0,3998.0,173.0,2268.0,1392.0,254.0,116733.0,2.76393238330231,0.96,10.36,0.4,88.28,3.6,33.43310254710873,6.2,1.03,0.43,87.86,10.68,2.487264499718495,71.38,9.82,17.68,1.12,12.199430597375242,5.0825,79.0833333333333,65.17,27.585,0.071,5.960000000000001,2.165,9.375,2.27,0.046,0.18,53.93,11.335,0.109,1.901819195297455,0.35,111.39858733460912,0.1,95.36,0.6,0.85,1.31,0.0,0.0,2.3665078986739183,2.0,60.01131744867637,4.478510378520336,2.300810512240032,0.0200810512240032,0.0135886528286395,0.1058480167454498,0.2643495272987417,3.691458922032057,5.283647305080144,0.1162917844064115,0.0341134717136044,0.0226291784406411,42.14627051918143,0.0,0.0,0.0,0.0,0.0,0.0,0.0,0.0,0.0,0.0,0.0,0.0,0.0,2167.499356626009,7.0,1.3,3.63,82.5,25.54545455,11.0,60.0,28.0,8.0,118.785,138.0,540.0,42.2988505747127,402.0,87.10144927536231
2024-04-21 23:00:00,2.64,1.31,1.33,1149.0,4004.0,549.0,2265.0,1455.0,258.0,116321.0,2.78912663822484,0.97,10.38,0.41,88.24,3.1,33.91684183064785,6.6,1.04,0.44,87.9,10.62,2.709128848664078,72.11,9.66,17.21,1.02,11.821761900661016,5.03416666666667,78.9991666666667,65.17,27.4,0.0725,5.95,2.19,8.96,2.195,0.0455,0.18,54.215,11.295,0.1125,1.898474576271185,0.345,111.77181020826023,0.1,96.58,0.6,0.66,1.26,0.0,0.0,1.9186589182090728,2.0,59.66539866579229,4.378176153786012,2.181347322456495,0.0401684153070618,0.0343381005517907,0.1116917726966206,0.4202526229605928,4.865090557341865,4.271115410266084,0.1022020983684742,0.0540673661228247,0.041727995633367,41.81478250950372,0.0,0.0,0.0,0.0,0.0,0.0,0.0,0.0,0.0,0.0,0.0,0.0,0.0,2167.499356626009,7.0,1.3,3.97,82.5,25.54545455,11.0,60.0,28.0,8.0,118.6525,137.0,539.0,40.7381934892251,402.0,86.42335766423358
2024-04-22 00:00:00,2.66,1.38,1.28,1141.0,3700.0,0.0,2299.0,1402.0,254.0,115879.0,2.57213183264099,0.97,10.38,0.41,88.24,3.1,34.006166750299066,6.6,1.04,0.44,87.9,10.62,2.716263732210725,72.11,9.66,17.21,1.02,11.852896224345542,5.03416666666667,78.9991666666667,65.17,27.4,0.0725,5.95,2.19,8.96,2.195,0.0455,0.18,54.215,11.295,0.1125,1.898474576271185,0.345,112.06617747323072,0.1,96.58,0.6,0.66,1.26,0.0,0.0,1.9237119846049024,2.0,59.66539866579229,4.378176153786012,2.181347322456495,0.0401684153070618,0.0343381005517907,0.1116917726966206,0.4202526229605928,4.865090557341865,4.271115410266084,0.1022020983684742,0.0540673661228247,0.041727995633367,41.92490780084258,0.0,0.0,0.0,0.0,0.0,0.0,0.0,0.0,0.0,0.0,0.0,0.0,0.0,2164.685151704781,7.0,1.3,3.64,82.5,25.54545455,11.0,60.0,28.0,8.0,118.475,130.0,535.0,43.263061411549,405.0,86.53846153846153
2024-04-22 01:00:00,2.7,1.24,1.46,1149.0,3989.0,975.0,2251.0,1335.0,256.0,117512.0,2.76290514517106,0.97,10.38,0.41,88.24,3.1,33.97775725426707,6.6,1.04,0.44,87.9,10.62,2.7139945060351103,72.11,9.66,17.21,1.02,11.8429940554029,5.03416666666667,78.9991666666667,65.17,27.4,0.0725,5.95,2.19,8.96,2.195,0.0455,0.18,54.215,11.295,0.1125,1.898474576271185,0.345,111.97255493565908,0.1,96.58,0.6,0.66,1.26,0.0,0.0,1.9221048735066528,2.0,59.66539866579229,4.378176153786012,2.181347322456495,0.0401684153070618,0.0343381005517907,0.1116917726966206,0.4202526229605928,4.865090557341865,4.271115410266084,0.1022020983684742,0.0540673661228247,0.041727995633367,41.88988281521114,0.0,0.0,0.0,0.0,0.0,0.0,0.0,0.0,0.0,0.0,0.0,0.0,0.0,2164.685151704781,8.0,1.3,4.08,82.5,25.54545455,11.0,60.0,28.0,8.0,118.1225,133.0,535.0,42.1946740128558,402.0,86.46616541353383
2024-04-22 02:00:00,2.64,1.3,1.34,1164.0,4004.0,0.0,2291.0,1445.0,261.0,116578.0,2.76664705586925,0.97,10.38,0.41,88.24,3.1,35.70811789780196,6.6,1.04,0.44,87.9,10.62,2.8522081392914163,72.11,9.66,17.21,1.02,12.446113639245157,5.03416666666667,78.9991666666667,65.17,27.4,0.0725,5.95,2.19,8.96,2.195,0.0455,0.18,54.215,11.295,0.1125,1.898474576271185,0.345,117.67490017189095,0.1,96.58,0.6,0.66,1.26,0.0,0.0,2.019990516781264,2.0,59.66539866579229,4.378176153786012,2.181347322456495,0.0401684153070618,0.0343381005517907,0.1116917726966206,0.4202526229605928,4.865090557341865,4.271115410266084,0.1022020983684742,0.0540673661228247,0.041727995633367,44.023178548749485,0.0,0.0,0.0,0.0,0.0,0.0,0.0,0.0,0.0,0.0,0.0,0.0,0.0,2164.685151704781,8.0,1.3,3.57,82.5,25.54545455,11.0,60.0,28.0,8.0,118.785,138.0,540.0,42.8406199398566,402.0,90.8695652173913
2024-04-22 03:00:00,2.68,1.3,1.38,1153.0,3995.0,0.0,2276.0,1408.0,251.0,116838.0,2.75429356293108,0.97,10.38,0.41,88.24,3.1,36.723398107900906,6.6,1.04,0.44,87.9,10.62,2.933304277911592,72.11,9.66,17.21,1.02,12.799990953830422,5.03416666666667,78.9991666666667,65.17,27.4,0.0725,5.95,2.19,8.96,2.195,0.0455,0.18,54.215,11.295,0.1125,1.898474576271185,0.345,121.02072191785436,0.1,96.58,0.6,0.66,1.26,0.0,0.0,2.077424414645755,2.0,59.66539866579229,4.378176153786012,2.181347322456495,0.0401684153070618,0.0343381005517907,0.1116917726966206,0.4202526229605928,4.865090557341865,4.271115410266084,0.1022020983684742,0.0540673661228247,0.041727995633367,45.27487885102023,0.0,0.0,0.0,0.0,0.0,0.0,0.0,0.0,0.0,0.0,0.0,0.0,0.0,2164.685151704781,7.0,1.3,3.61,82.5,25.54545455,11.0,60.0,28.0,8.0,118.9175,139.0,541.0,41.8838591678098,402.0,93.45323741007196
2024-04-22 04:00:00,2.65,1.3,1.35,1153.0,4002.0,133.0,2279.0,1457.0,261.0,117709.0,2.74256713514406,0.97,10.38,0.41,88.24,3.1,36.55984794725157,6.6,1.04,0.44,87.9,10.62,2.920240607047685,72.11,9.66,17.21,1.02,12.74298532023796,5.03416666666667,78.9991666666667,65.17,27.4,0.0725,5.95,2.19,8.96,2.195,0.0455,0.18,54.215,11.295,0.1125,1.898474576271185,0.345,120.48174787047977,0.1,96.58,0.6,0.66,1.26,0.0,0.0,2.0681724631854386,2.0,59.66539866579229,4.378176153786012,2.181347322456495,0.0401684153070618,0.0343381005517907,0.1116917726966206,0.4202526229605928,4.865090557341865,4.271115410266084,0.1022020983684742,0.0540673661228247,0.041727995633367,45.073244087055656,0.0,0.0,0.0,0.0,0.0,0.0,0.0,0.0,0.0,0.0,0.0,0.0,0.0,2164.685151704781,8.0,1.3,3.32,82.5,25.54545455,11.0,60.0,28.0,8.0,118.3875,135.0,537.0,41.6479063484917,402.0,93.03703703703704
2024-04-22 05:00:00,2.64,1.3,1.34,1172.0,3997.0,0.0,2269.0,1444.0,262.0,116168.0,2.7715545022263,0.97,10.38,0.41,88.24,3.1,39.0433976727402,6.6,1.04,0.44,87.9,10.62,3.118615686956605,72.11,9.66,17.21,1.02,13.608629995227966,5.03416666666667,78.9991666666667,65.17,27.4,0.0725,5.95,2.19,8.96,2.195,0.0455,0.18,54.215,11.295,0.1125,1.898474576271185,0.345,128.66620236497977,0.1,96.58,0.6,0.66,1.26,0.0,0.0,2.208665639213362,2.0,59.66539866579229,4.378176153786012,2.181347322456495,0.0401684153070618,0.0343381005517907,0.1116917726966206,0.4202526229605928,4.865090557341865,4.271115410266084,0.1022020983684742,0.0540673661228247,0.041727995633367,48.13511795318328,0.0,0.0,0.0,0.0,0.0,0.0,0.0,0.0,0.0,0.0,0.0,0.0,0.0,2164.685151704781,7.0,1.3,3.8,82.5,25.54545455,11.0,60.0,28.0,8.0,119.05,140.0,542.0,42.6546681664792,402.0,99.35714285714286
2024-04-22 06:00:00,2.66,1.3,1.36,1170.0,3998.0,85.0,2268.0,1415.0,258.0,114971.0,2.80366891577612,0.97,10.38,0.41,88.24,3.1,36.31493791817378,6.6,1.04,0.44,87.9,10.62,2.9006782660604338,72.11,9.66,17.21,1.02,12.657621592527164,5.03416666666667,78.9991666666667,65.17,27.4,0.0725,5.95,2.19,8.96,2.195,0.0455,0.18,54.215,11.295,0.1125,1.898474576271185,0.345,119.67465511624086,0.1,96.58,0.6,0.66,1.26,0.0,0.0,2.054318024325971,2.0,59.66539866579229,4.378176153786012,2.181347322456495,0.0401684153070618,0.0343381005517907,0.1116917726966206,0.4202526229605928,4.865090557341865,4.271115410266084,0.1022020983684742,0.0540673661228247,0.041727995633367,44.771303840041554,0.0,0.0,0.0,0.0,0.0,0.0,0.0,0.0,0.0,0.0,0.0,0.0,0.0,2164.685151704781,8.0,1.3,3.81,82.5,25.54545455,11.0,60.0,28.0,8.0,119.7125,145.0,547.0,42.7309782608696,402.0,92.41379310344828
2024-04-22 07:00:00,2.64,1.3,1.34,1166.0,3999.0,0.0,2269.0,1402.0,253.0,112787.0,2.85600843162943,0.97,10.38,0.41,88.24,3.1,36.27324453365234,6.6,1.04,0.44,87.9,10.62,2.8973479810247733,72.11,9.66,17.21,1.02,12.64308930596858,5.03416666666667,78.9991666666667,65.17,27.4,0.0725,5.95,2.19,8.96,2.195,0.0455,0.18,54.215,11.295,0.1125,1.898474576271185,0.345,119.5372559714461,0.1,96.58,0.6,0.66,1.26,0.0,0.0,2.051959450245229,2.0,59.66539866579229,4.378176153786012,2.181347322456495,0.0401684153070618,0.0343381005517907,0.1116917726966206,0.4202526229605928,4.865090557341865,4.271115410266084,0.1022020983684742,0.0540673661228247,0.041727995633367,44.719901654232096,0.0,0.0,0.0,0.0,0.0,0.0,0.0,0.0,0.0,0.0,0.0,0.0,0.0,2164.685151704781,7.0,1.3,3.9,82.5,25.54545455,11.0,60.0,28.0,8.0,119.4475,143.0,545.0,42.5081433224756,402.0,92.3076923076923
2024-04-22 08:00:00,2.68,1.3,1.38,1148.0,3997.0,0.0,2286.0,1385.0,252.0,115597.0,2.78523580392869,0.99,10.38,0.37,88.26,3.9,34.68300446532918,7.2,1.04,0.42,87.97,10.57,2.770326565914629,71.96,9.56,17.41,1.07,12.088808941467784,5.03416666666667,78.9991666666667,65.17,27.4,0.0705,5.88,2.165,9.025,2.14,0.0465,0.18,54.195,11.26,0.1085,1.91496598639456,0.325,114.29667337269792,0.1,96.17,0.88,0.95,1.36,0.0,0.0,1.9620003584047685,2.0,60.05690170417918,4.652774164583362,1.623705136755361,0.1279663169385876,0.0453886251439092,0.0946062951054227,0.2572799563336702,3.721166207772762,4.498782994720557,0.1140673661228247,0.1745726120440103,0.0414741027351072,42.75935524112989,0.0,0.0,0.0,0.0,0.0,0.0,0.0,0.0,0.0,0.0,0.0,0.0,0.0,2164.685151704781,8.0,1.3,3.4,82.5,25.54545455,11.0,60.0,28.0,8.0,118.785,138.0,540.0,42.6484230055659,402.0,88.26086956521739
2024-04-22 09:00:00,2.66,1.3,1.36,1150.0,3999.0,0.0,2286.0,1426.0,259.0,117334.0,2.74540232631798,0.99,10.38,0.37,88.26,3.9,34.82538133095039,7.2,1.04,0.42,87.97,10.57,2.781699006661405,71.96,9.56,17.41,1.07,12.138434593936864,5.03416666666667,78.9991666666667,65.17,27.4,0.0705,5.88,2.165,9.025,2.14,0.0465,0.18,54.195,11.26,0.1085,1.91496598639456,0.325,114.7658715392525,0.1,96.17,0.88,0.95,1.36,0.0,0.0,1.97005454706817,2.0,60.05690170417918,4.652774164583362,1.623705136755361,0.1279663169385876,0.0453886251439092,0.0946062951054227,0.2572799563336702,3.721166207772762,4.498782994720557,0.1140673661228247,0.1745726120440103,0.0414741027351072,42.93488625607706,0.0,0.0,0.0,0.0,0.0,0.0,0.0,0.0,0.0,0.0,0.0,0.0,0.0,2164.685151704781,7.0,1.3,3.59,82.5,25.54545455,11.0,60.0,28.0,8.0,118.785,138.0,540.0,42.0603825766306,402.0,88.6231884057971
2024-04-22 10:00:00,2.65,1.3,1.35,1162.0,3999.0,0.0,2255.0,1465.0,265.0,117520.0,2.74105996316194,0.99,10.38,0.37,88.26,3.9,35.850494763423185,7.2,1.04,0.42,87.97,10.57,2.863580580038193,71.96,9.56,17.41,1.07,12.495739291714235,5.03416666666667,78.9991666666667,65.17,27.4,0.0705,5.88,2.165,9.025,2.14,0.0465,0.18,54.195,11.26,0.1085,1.91496598639456,0.325,118.14409833844556,0.1,96.17,0.88,0.95,1.36,0.0,0.0,2.028044705444666,2.0,60.05690170417918,4.652774164583362,1.623705136755361,0.1279663169385876,0.0453886251439092,0.0946062951054227,0.2572799563336702,3.721166207772762,4.498782994720557,0.1140673661228247,0.1745726120440103,0.0414741027351072,44.19870956369666,0.0,0.0,0.0,0.0,0.0,0.0,0.0,0.0,0.0,0.0,0.0,0.0,0.0,2164.685151704781,8.0,1.3,3.76,82.5,25.54545455,11.0,60.0,28.0,8.0,118.785,138.0,540.0,42.1796625626995,402.0,91.23188405797102
2024-04-22 11:00:00,2.65,1.3,1.35,1151.0,3999.0,0.0,2292.0,1453.0,261.0,117955.0,2.73095786796922,0.99,10.38,0.37,88.26,3.9,36.179434418479104,7.2,1.04,0.42,87.97,10.57,2.889854839694537,71.96,9.56,17.41,1.07,12.610391661211766,5.03416666666667,78.9991666666667,65.17,27.4,0.0705,5.88,2.165,9.025,2.14,0.0465,0.18,54.195,11.26,0.1085,1.91496598639456,0.325,119.22810789565789,0.1,96.17,0.88,0.95,1.36,0.0,0.0,2.046652658563561,2.0,60.05690170417918,4.652774164583362,1.623705136755361,0.1279663169385876,0.0453886251439092,0.0946062951054227,0.2572799563336702,3.721166207772762,4.498782994720557,0.1140673661228247,0.1745726120440103,0.0414741027351072,44.6042467361608,0.0,0.0,0.0,0.0,0.0,0.0,0.0,0.0,0.0,0.0,0.0,0.0,0.0,2164.685151704781,7.0,1.3,3.45,82.5,25.54545455,11.0,60.0,28.0,8.0,119.7125,145.0,547.0,42.6878354203936,402.0,92.06896551724138
