Repository: saikumar-voptimai/evonith_bf_webapp

# Evonith BF2 — Blast Furnace Intelligence Platform

Monitoring, modelling and optimisation of **Blast Furnace 2 (BF2)** at Evonith Steel: live telemetry from InfluxDB,
manual plant reports from Neon PostgreSQL, a two-zone energy model of the furnace, blend and fuel optimisers, a
conversational assistant (FurnaceMind) and a live digital twin evaluated every hour.

The platform has three deployable parts that share one Python service layer, plus the shared data library:

| Part | Path | What it is |
|---|---|---|
| **Streamlit app** (legacy) | `src/app.py`, `src/custom_pages/` | The original 11-page dashboard; still the home of the model pages. Served under `/legacy` in production |

File: src/data/V13_df_filtered.csv (part 42 of 268)
NM3/HR.,STEAMKGS/HR.,RAFTOC,PERMEABILITYKGS/HR.,TUYEREVELOCITYM/S,HOT BLAST VOLUMENM3/HR.,O2 ENRICHMENT %,COKE_VM%,COKE_ASH%,COKE_IM%,COKE_FC%,COKE_MOIST%,COKE_CALC_MT,NUTCOKE_MOIST%,NUTCOKE_VM%,NUTCOKE_IM%,NUTCOKE_FC%,NUTCOKE_ASH%,NUTCOKE_CALC_MT,PCI_2_FC%,PCI_2_ASH%,PCI_2_VM%,PCI_2_IM%,PCI_2_CALC_MT,SINTER_SP_02_COLD_STRENGTH_AI,SINTER_SP_02_COLD_STRENGTH_TI,SINTER_SP_02_HOT_STRENGTH_RI,SINTER_SP_02_HOT_STRENGTH_RDI,SINTER_SP_02_P%,SINTER_SP_02_SIO2%,SINTER_SP_02_MGO%,SINTER_SP_02_FEO%,SINTER_SP_02_AL2O3%,SINTER_SP_02_NA2O%,SINTER_SP_02_TIO2%,SINTER_SP_02_FE(T)%,SINTER_SP_02_CAO%,SINTER_SP_02_K2O%,SINTER_SP_02_BASICITY,SINTER_SP_02_MNO%,SINTER_CALC_MT,FLUX_TM%,FLUX_SIO2%,FLUX_FE2O3%,FLUX_AL2O3%,FLUX_LOI%,FLUX_MGO%,FLUX_CAO%,FLUX_CALC_MT,GEOMIN TYPE,ORE_FE(T)%,ORE_LOI%,ORE_TM%,ORE_MGO%,ORE_NA2O%,ORE_P%,ORE_TIO2%,ORE_AL2O3%,ORE_SIO2%,ORE_MNO%,ORE_CAO%,ORE_K2O%,ORE_CALC_MT,LLOYDS_PELLET_PCT_SIO2,LLOYDS_PELLET_PCT_AL2O3,LLOYDS_PELLET_PCT_FE2O3,LLOYDS_PELLET_PCT_MGO,LLOYDS_PELLET_PCT_TIO2,LLOYDS_PELLET_PCT_NA2O,TOTAL_PELLET_CALC_MT,LLOYDS_PELLET_PCT_K2O,LLOYDS_PELLET_PCT_TM,LLOYDS_PELLET_PCT_LOI,LLOYDS_PELLET_PCT_MNO,LLOYDS_PELLET_PCT_CAO,LLOYDS_PELLET_PCT_P,DAILYPRODUCTION,CHARGES/HRS.,STOCKRODLEVEL,FURNACE TOP GAS ANALYSISH2%,COKE_DISCHARGE_TIME,WEIGHTED_COKE_ANGLE,TOTAL_COKE_PORTIONS,NON_COKE_DISCHARGE_TIME,WEIGHTED_NON_COKE_ANGLE,TOTAL_NON_COKE_PORTIONS,UNITCOST LAKHS/THM,ACTUALKG/THM.,ACT. FUEL RATEKG/THM.,FURNACETOPGASANALYSISCO2ETACO,COKE RATE KG/THM,PRODUCTIONTONNESPERHR
2024-04-22 12:00:00,2.64,1.3,1.34,1165.0,3999.0,0.0,2255.0,1450.0,262.0,115348.0,2.79264003954039,0.99,10.38,0.37,88.26,3.9,38.21941176319762,7.2,1.04,0.42,87.97,10.57,3.0527992996413995,71.96,9.56,17.41,1.07,13.321428572384704,5.03416666666667,78.9991666666667,65.17,27.4,0.0705,5.88,2.165,9.025,2.14,0.0465,0.18,54.195,11.26,0.1085,1.91496598639456,0.325,125.95078454525658,0.1,96.17,0.88,0.95,1.36,0.0,0.0,2.162053165041492,2.0,60.05690170417918,4.652774164583362,1.623705136755361,0.1279663169385876,0.0453886251439092,0.0946062951054227,0.2572799563336702,3.721166207772762,4.498782994720557,0.1140673661228247,0.1745726120440103,0.0414741027351072,47.11925710828336,0.0,0.0,0.0,0.0,0.0,0.0,0.0,0.0,0.0,0.0,0.0,0.0,0.0,2164.685151704781,8.0,1.3,3.86,82.5,25.54545455,11.0,60.0,28.0,8.0,119.845,146.0,548.0,42.5386715195632,402.0,97.26027397260276
2024-04-22 13:00:00,2.64,1.3,1.34,1165.0,3999.0,0.0,2250.0,1420.0,255.0,114200.0,2.82069447668835,0.99,10.38,0.37,88.26,3.9,36.55377502195217,7.2,1.04,0.42,87.97,10.57,2.919755528360037,71.96,9.56,17.41,1.07,12.74086859376654,5.03416666666667,78.9991666666667,65.17,27.4,0.0705,5.88,2.165,9.025,2.14,0.0465,0.18,54.195,11.26,0.1085,1.91496598639456,0.325,120.46173474964256,0.1,96.17,0.88,0.95,1.36,0.0,0.0,2.067828920813673,2.0,60.05690170417918,4.652774164583362,1.623705136755361,0.1279663169385876,0.0453886251439092,0.0946062951054227,0.2572799563336702,3.721166207772762,4.498782994720557,0.1140673661228247,0.1745726120440103,0.0414741027351072,45.06575700875224,0.0,0.0,0.0,0.0,0.0,0.0,0.0,0.0,0.0,0.0,0.0,0.0,0.0,2164.685151704781,7.0,1.3,3.86,82.5,25.54545455,11.0,60.0,28.0,8.0,118.9175,139.0,541.0,43.8873626373626,402.0,93.02158273381296
2024-04-22 14:00:00,2.69,1.29,1.4,1151.0,3995.0,0.0,2288.0,1380.0,253.0,115284.0,2.79139630650998,0.99,10.38,0.37,88.26,3.9,33.68636640598064,7.2,1.04,0.42,87.97,10.57,2.690719480687197,71.96,9.56,17.41,1.07,11.741429374184229,5.03416666666667,78.9991666666667,65.17,27.4,0.0705,5.88,2.165,9.025,2.14,0.0465,0.18,54.195,11.26,0.1085,1.91496598639456,0.325,111.0122862068158,0.1,96.17,0.88,0.95,1.36,0.0,0.0,1.9056210377609528,2.0,60.05690170417918,4.652774164583362,1.623705136755361,0.1279663169385876,0.0453886251439092,0.0946062951054227,0.2572799563336702,3.721166207772762,4.498782994720557,0.1140673661228247,0.1745726120440103,0.0414741027351072,41.530638136499725,0.0,0.0,0.0,0.0,0.0,0.0,0.0,0.0,0.0,0.0,0.0,0.0,0.0,2164.685151704781,7.0,1.3,3.36,82.5,25.54545455,11.0,60.0,28.0,8.0,119.535,138.0,543.0,43.4131736526946,405.0,85.72463768115942
2024-04-22 15:00:00,2.69,1.29,1.4,1150.0,3994.0,0.0,2309.0,1383.0,254.0,118174.0,2.72249407631539,0.99,10.38,0.37,88.26,3.9,33.59081570949706,7.2,1.04,0.42,87.97,10.57,2.6830873093415835,71.96,9.56,17.41,1.07,11.708125047416088,5.03416666666667,78.9991666666667,65.17,27.4,0.0705,5.88,2.165,9.025,2.14,0.0465,0.18,54.195,11.26,0.1085,1.91496598639456,0.325,110.69740210392806,0.1,96.17,0.88,0.95,1.36,0.0,0.0,1.9002157822579584,2.0,60.05690170417918,4.652774164583362,1.623705136755361,0.1279663169385876,0.0453886251439092,0.0946062951054227,0.2572799563336702,3.721166207772762,4.498782994720557,0.1140673661228247,0.1745726120440103,0.0414741027351072,41.41283732202407,0.0,0.0,0.0,0.0,0.0,0.0,0.0,0.0,0.0,0.0,0.0,0.0,0.0,2164.685151704781,7.0,1.3,3.58,82.5,25.54545455,11.0,60.0,28.0,8.0,119.1375,135.0,540.0,43.5010243569315,405.0,85.48148148148148
2024-04-22 16:00:00,2.69,1.28,1.41,1150.0,4001.0,373.0,2309.0,1362.0,255.0,116720.0,2.77223190459501,0.98,10.45,0.39,88.18,3.7,31.61543017876289,7.2,1.05,0.44,87.26,11.25,2.525302160734092,71.93,9.46,17.52,1.09,11.019601701906703,5.03416666666667,78.9991666666667,65.17,27.4,0.0745,5.705,2.135,9.13,2.17,0.0455,0.175,54.52,10.89,0.1065,1.90885795925892,0.34,104.1875856023854,0.1,94.81,0.7200000000000001,1.09,1.27,0.0,0.0,1.788469202656921,2.0,59.94556708109936,4.538862514390929,2.084715628597732,0.06,0.0165595803263051,0.0993524022071629,0.2049393159065454,3.80455991266734,4.961646054940609,0.1345726120440103,0.0901684153070618,0.0412033683061412,38.977459737268205,0.0,0.0,0.0,0.0,0.0,0.0,0.0,0.0,0.0,0.0,0.0,0.0,0.0,2164.685151704781,7.0,1.3,3.38,82.5,25.54545455,11.0,60.0,28.0,8.0,118.74,132.0,537.0,42.3172663498529,405.0,80.45454545454545
2024-04-22 17:00:00,2.68,1.4,1.28,1150.0,4000.0,603.0,2274.0,1396.0,260.0,118291.0,2.74126475250961,0.98,10.45,0.39,88.18,3.7,34.12548663363345,7.2,1.05,0.44,87.26,11.25,2.7257944821483067,71.93,9.46,17.52,1.09,11.894485333904653,5.03416666666667,78.9991666666667,65.17,27.4,0.0745,5.705,2.135,9.13,2.17,0.0455,0.175,54.52,10.89,0.1065,1.90885795925892,0.34,112.45939213103152,0.1,94.81,0.7200000000000001,1.09,1.27,0.0,0.0,1.930461851217551,2.0,59.94556708109936,4.538862514390929,2.084715628597732,0.06,0.0165595803263051,0.0993524022071629,0.2049393159065454,3.80455991266734,4.961646054940609,0.1345726120440103,0.0901684153070618,0.0412033683061412,42.07201274049466,0.0,0.0,0.0,0.0,0.0,0.0,0.0,0.0,0.0,0.0,0.0,0.0,0.0,2164.685151704781,8.0,1.3,3.61,82.5,25.54545455,11.0,60.0,28.0,8.0,118.8725,133.0,538.0,41.1831886706259,405.0,86.84210526315789
2024-04-22 18:00:00,2.67,1.37,1.3,1150.0,3999.0,789.0,2265.0,1437.0,260.0,118008.0,2.75262010577651,0.98,10.45,0.39,88.18,3.7,35.00368097497451,7.2,1.05,0.44,87.26,11.25,2.7959408016889062,71.93,9.46,17.52,1.09,12.20058118025968,5.03416666666667,78.9991666666667,65.17,27.4,0.0745,5.705,2.135,9.13,2.17,0.0455,0.175,54.52,10.89,0.1065,1.90885795925892,0.34,115.3534520124455,0.1,94.81,0.7200000000000001,1.09,1.27,0.0,0.0,1.9801408694866465,2.0,59.94556708109936,4.538862514390929,2.084715628597732,0.06,0.0165595803263051,0.0993524022071629,0.2049393159065454,3.80455991266734,4.961646054940609,0.1345726120440103,0.0901684153070618,0.0412033683061412,43.15470509633398,0.0,0.0,0.0,0.0,0.0,0.0,0.0,0.0,0.0,0.0,0.0,0.0,0.0,2164.685151704781,7.0,1.3,3.62,82.5,25.54545455,11.0,60.0,28.0,8.0,118.475,130.0,535.0,42.8635851183765,405.0,89.07692307692308
2024-04-22 19:00:00,2.64,1.34,1.3,1150.0,4001.0,275.0,2271.0,1465.0,262.0,118058.0,2.73787185158164,0.98,10.45,0.39,88.18,3.7,36.501631628864224,7.2,1.05,0.44,87.26,11.25,2.915590542386781,71.93,9.46,17.52,1.09,12.722693942339491,5.03416666666667,78.9991666666667,65.17,27.4,0.0745,5.705,2.135,9.13,2.17,0.0455,0.175,54.52,10.89,0.1065,1.90885795925892,0.34,120.28989795348852,0.1,94.81,0.7200000000000001,1.09,1.27,0.0,0.0,2.0648791949319585,2.0,59.94556708109936,4.538862514390929,2.084715628597732,0.06,0.0165595803263051,0.0993524022071629,0.2049393159065454,3.80455991266734,4.961646054940609,0.1345726120440103,0.0901684153070618,0.0412033683061412,45.001471405388365,0.0,0.0,0.0,0.0,0.0,0.0,0.0,0.0,0.0,0.0,0.0,0.0,0.0,2164.685151704781,8.0,1.3,3.82,82.5,25.54545455,11.0,60.0,28.0,8.0,119.1375,135.0,540.0,41.3864578535237,405.0,92.88888888888889
2024-04-22 20:00:00,2.68,1.39,1.29,1149.0,3943.0,0.0,2277.0,1397.0,256.0,116566.0,2.72480523607728,0.98,10.45,0.39,88.18,3.7,36.566291738218105,7.2,1.05,0.44,87.26,11.25,2.9207553088612968,71.93,9.46,17.52,1.09,12.745231312448096,5.03416666666667,78.9991666666667,65.17,27.4,0.0745,5.705,2.135,9.13,2.17,0.0455,0.175,54.52,10.89,0.1065,1.90885795925892,0.34,120.50298316663526,0.1,94.81,0.7200000000000001,1.09,1.27,0.0,0.0,2.06853698524403,2.0,59.94556708109936,4.538862514390929,2.084715628597732,0.06,0.0165595803263051,0.0993524022071629,0.2049393159065454,3.80455991266734,4.961646054940609,0.1345726120440103,0.0901684153070618,0.0412033683061412,45.08118839151501,0.0,0.0,0.0,0.0,0.0,0.0,0.0,0.0,0.0,0.0,0.0,0.0,0.0,2164.685151704781,7.0,1.3,3.76,82.5,25.54545455,11.0,60.0,28.0,8.0,118.6075,131.0,536.0,43.2062114638045,405.0,93.0534351145038
2024-04-22 21:00:00,2.66,1.36,1.3,1150.0,3698.0,0.0,2278.0,1434.0,258.0,116644.0,2.55389249551546,0.98,10.45,0.39,88.18,3.7,35.13181034621278,7.2,1.05,0.44,87.26,11.25,2.806175214955213,71.93,9.46,17.52,1.09,12.245240848952404,5.03416666666667,78.9991666666667,65.17,27.4,0.0745,5.705,2.135,9.13,2.17,0.0455,0.175,54.52,10.89,0.1065,1.90885795925892,0.34,115.77569804100136,0.1,94.81,0.7200000000000001,1.09,1.27,0.0,0.0,1.9873890844601487,2.0,59.94556708109936,4.538862514390929,2.084715628597732,0.06,0.0165595803263051,0.0993524022071629,0.2049393159065454,3.80455991266734,4.961646054940609,0.1345726120440103,0.0901684153070618,0.0412033683061412,43.31267091809768,0.0,0.0,0.0,0.0,0.0,0.0,0.0,0.0,0.0,0.0,0.0,0.0,0.0,2164.685151704781,7.0,1.3,3.67,82.5,25.54545455,11.0,60.0,28.0,8.0,119.005,134.0,539.0,43.6720554272517,405.0,89.40298507462687
2024-04-22 22:00:00,2.68,1.38,1.3,1147.0,3699.0,0.0,2298.0,1421.0,258.0,117612.0,2.53356989264741,0.98,10.45,0.39,88.18,3.7,34.39867573965575,7.2,1.05,0.44,87.26,11.25,2.747615632005396,71.93,9.46,17.52,1.09,11.989705772805651,5.03416666666667,78.9991666666667,65.17,27.4,0.0745,5.705,2.135,9.13,2.17,0.0455,0.175,54.52,10.89,0.1065,1.90885795925892,0.34,113.3596776311307,0.1,94.81,0.7200000000000001,1.09,1.27,0.0,0.0,1.9459160234321824,2.0,59.94556708109936,4.538862514390929,2.084715628597732,0.06,0.0165595803263051,0.0993524022071629,0.2049393159065454,3.80455991266734,4.961646054940609,0.1345726120440103,0.0901684153070618,0.0412033683061412,42.4088171844145,0.0,0.0,0.0,0.0,0.0,0.0,0.0,0.0,0.0,0.0,0.0,0.0,0.0,2164.685151704781,7.0,1.3,3.66,82.5,25.54545455,11.0,60.0,28.0,8.0,118.005,134.0,535.0,42.9224788474731,401.0,87.53731343283582
2024-04-22 23:00:00,2.65,1.35,1.3,1142.0,3699.0,0.0,2272.0,1424.0,255.0,115485.0,2.58020470989661,0.97,10.38,0.4,88.25,3.4,34.76876096803912,6.8,1.04,0.45,87.53,10.98,2.8819073907776187,71.15,9.62,18.23,1.0,12.17803813171158,5.014,79.2806666666667,65.17,27.30461538461538,0.0745,5.66,2.13,9.37,2.17,0.045,0.17,54.515,10.97,0.102,1.9381469688456,0.33,114.68072041620012,0.2,96.36,0.52,0.76,1.24,0.0,0.0,2.797780070847548,2.0,60.40665343107955,4.497838081919872,2.139741308947677,0.0239741308947677,0.0268096085248005,0.1173456748790121,0.2376784152054082,4.557985217654154,3.670739805016542,0.1159704353083059,0.0958965235790708,0.0300018477932308,42.523137857812586,0.0,0.0,0.0,0.0,0.0,0.0,0.0,0.0,0.0,0.0,0.0,0.0,0.0,2164.685151704781,7.0,1.3,3.7,82.5,25.54545455,11.0,60.0,28.0,8.0,118.6075,131.0,536.0,42.3567617722106,405.0,89.31297709923665
2024-04-23 00:00:00,2.69,1.28,1.41,1154.0,3695.0,368.0,2253.0,1376.0,255.0,115952.0,2.57721452531995,0.97,10.38,0.4,88.25,3.4,36.99692529197762,6.8,1.04,0.45,87.53,10.98,3.0665951120032373,71.15,9.62,18.23,1.0,12.958470604573806,5.014,79.2806666666667,65.17,27.30461538461538,0.0745,5.66,2.13,9.37,2.17,0.045,0.17,54.515,10.97,0.102,1.9381469688456,0.33,122.03006168579078,0.2,96.36,0.52,0.76,1.24,0.0,0.0,2.977076472747492,2.0,60.40665343107955,4.497838081919872,2.139741308947677,0.0239741308947677,0.0268096085248005,0.1173456748790121,0.2376784152054082,4.557985217654154,3.670739805016542,0.1159704353083059,0.0958965235790708,0.0300018477932308,45.24824327079504,0.0,0.0,0.0,0.0,0.0,0.0,0.0,0.0,0.0,0.0,0.0,0.0,0.0,2102.527319228699,7.0,1.3,3.62,82.5,25.54545455,11.0,60.0,28.0,8.0,118.475,130.0,535.0,42.2227388979307,405.0,92.3076923076923
2024-04-23 01:00:00,2.68,1.3,1.38,1147.0,3698.0,0.0,2272.0,1396.0,254.0,116009.0,2.56786329946079,0.97,10.38,0.4,88.25,3.4,36.75027912336444,6.8,1.04,0.45,87.53,10.98,3.0461511445898823,71.15,9.62,18.23,1.0,12.872080800543314,5.014,79.2806666666667,65.17,27.30461538461538,0.0745,5.66,2.13,9.37,2.17,0.045,0.17,54.515,10.97,0.102,1.9381469688456,0.33,121.21652794121884,0.2,96.36,0.52,0.76,1.24,0.0,0.0,2.9572292962625086,2.0,60.40665343107955,4.497838081919872,2.139741308947677,0.0239741308947677,0.0268096085248005,0.1173456748790121,0.2376784152054082,4.557985217654154,3.670739805016542,0.1159704353083059,0.0958965235790708,0.0300018477932308,44.94658831565641,0.0,0.0,0.0,0.0,0.0,0.0,0.0,0.0,0.0,0.0,0.0,0.0,0.0,2102.527319228699,8.0,1.3,3.6,82.5,25.54545455,11.0,60.0,28.0,8.0,118.475,130.0,535.0,43.6422166015176,405.0,91.6923076923077
2024-04-23 02:00:00,2.68,1.26,1.42,1139.0,3701.0,208.0,2268.0,1373.0,253.0,116992.0,2.55401213584658,0.97,10.38,0.4,88.25,3.4,36.68861758121113,6.8,1.04,0.45,87.53,10.98,3.041040152736544,71.15,9.62,18.23,1.0,12.85048334953569,5.014,79.2806666666667,65.17,27.30461538461538,0.0745,5.66,2.13,9.37,2.17,0.045,0.17,54.515,10.97,0.102,1.9381469688456,0.33,121.01314450507586,0.2,96.36,0.52,0.76,1.24,0.0,0.0,2.9522675021412628,2.0,60.40665343107955,4.497838081919872,2.139741308947677,0.0239741308947677,0.0268096085248005,0.1173456748790121,0.2376784152054082,4.557985217654154,3.670739805016542,0.1159704353083059,0.0958965235790708,0.0300018477932308,44.87117457687175,0.0,0.0,0.0,0.0,0.0,0.0,0.0,0.0,0.0,0.0,0.0,0.0,0.0,2102.527319228699,7.0,1.3,3.86,82.5,25.54545455,11.0,60.0,28.0,8.0,118.475,130.0,535.0,43.6957514846962,405.0,91.53846153846152
2024-04-23 03:00:00,2.66,1.28,1.38,1141.0,3699.0,443.0,2224.0,1419.0,260.0,118494.0,2.52647000365755,0.97,10.38,0.4,88.25,3.4,37.02046023173079,6.8,1.04,0.45,87.53,10.98,3.068545872252604,71.15,9.62,18.23,1.0,12.966713906485111,5.014,79.2806666666667,65.17,27.30461538461538,0.0745,5.66,2.13,9.37,2.17,0.045,0.17,54.515,10.97,0.102,1.9381469688456,0.33,122.1076889514942,0.2,96.36,0.52,0.76,1.24,0.0,0.0,2.978970287297586,2.0,60.40665343107955,4.497838081919872,2.139741308947677,0.0239741308947677,0.0268096085248005,0.1173456748790121,0.2376784152054082,4.557985217654154,3.670739805016542,0.1159704353083059,0.0958965235790708,0.0300018477932308,45.27702714056018,0.0,0.0,0.0,0.0,0.0,0.0,0.0,0.0,0.0,0.0,0.0,0.0,0.0,2102.527319228699,8.0,1.3,4.03,82.5,25.54545455,11.0,60.0,28.0,8.0,118.6075,131.0,536.0,43.8027847523396,405.0,92.36641221374046
2024-04-23 04:00:00,2.68,1.29,1.39,1146.0,3703.0,568.0,2228.0,1390.0,259.0,118185.0,2.53919590606188,0.97,10.38,0.4,88.25,3.4,35.674261677849664,6.8,1.04,0.45,87.53,10.98,2.9569623859888723,71.15,9.62,18.23,1.0,12.495197037158382,5.014,79.2806666666667,65.17,27.30461538461538,0.0745,5.66,2.13,9.37,2.17,0.045,0.17,54.515,10.97,0.102,1.9381469688456,0.33,117.66740935325808,0.2,96.36,0.52,0.76,1.24,0.0,0.0,2.870644095032219,2.0,60.40665343107955,4.497838081919872,2.139741308947677,0.0239741308947677,0.0268096085248005,0.1173456748790121,0.2376784152054082,4.557985217654154,3.670739805016542,0.1159704353083059,0.0958965235790708,0.0300018477932308,43.63058978999436,0.0,0.0,0.0,0.0,0.0,0.0,0.0,0.0,0.0,0.0,0.0,0.0,0.0,2102.527319228699,7.0,1.3,4.2,82.5,25.54545455,11.0,60.0,28.0,8.0,118.6075,131.0,536.0,43.8186813186813,405.0,89.00763358778626
2024-04-23 05:00:00,2.63,1.27,1.36,1148.0,3696.0,0.0,2255.0,1443.0,262.0,118094.0,2.52119009676652,0.97,10.38,0.4,88.25,3.4,37.28924667700065,6.8,1.04,0.45,87.53,10.98,3.090824999307954,71.15,9.62,18.23,1.0,13.060858520461796,5.014,79.2806666666667,65.17,27.30461538461538,0.0745,5.66,2.13,9.37,2.17,0.045,0.17,54.515,10.97,0.102,1.9381469688456,0.33,122.99424982750568,0.2,96.36,0.52,0.76,1.24,0.0,0.0,3.0005990522852497,2.0,60.40665343107955,4.497838081919872,2.139741308947677,0.0239741308947677,0.0268096085248005,0.1173456748790121,0.2376784152054082,4.557985217654154,3.670739805016542,0.1159704353083059,0.0958965235790708,0.0300018477932308,45.60576025466305,0.0,0.0,0.0,0.0,0.0,0.0,0.0,0.0,0.0,0.0,0.0,0.0,0.0,2102.527319228699,8.0,1.3,3.78,82.5,25.54545455,11.0,60.0,28.0,8.0,119.1375,135.0,540.0,42.9430819065248,405.0,93.03703703703704
2024-04-23 06:00:00,2.67,1.3,1.37,1143.0,3700.0,415.0,2259.0,1451.0,261.0,118924.0,2.51723740710359,0.97,10.38,0.4,88.25,3.4,35.86262901281437,6.8,1.04,0.45,87.53,10.98,2.972575746939954,71.15,9.62,18.23,1.0,12.561174211038054,5.014,79.2806666666667,65.17,27.30461538461538,0.0745,5.66,2.13,9.37,2.17,0.045,0.17,54.515,10.97,0.102,1.9381469688456,0.33,118.288717132862,0.2,96.36,0.52,0.76,1.24,0.0,0.0,2.8858016779051714,2.0,60.40665343107955,4.497838081919872,2.139741308947677,0.0239741308947677,0.0268096085248005,0.1173456748790121,0.2376784152054082,4.557985217654154,3.670739805016542,0.1159704353083059,0.0958965235790708,0.0300018477932308,43.860968150614575,0.0,0.0,0.0,0.0,0.0,0.0,0.0,0.0,0.0,0.0,0.0,0.0,0.0,2102.527319228699,7.0,1.3,3.9,82.5,25.54545455,11.0,60.0,28.0,8.0,119.005,134.0,539.0,41.9161676646707,405.0,89.4776119402985
2024-04-23 07:00:00,2.63,1.3,1.33,1161.0,3700.0,0.0,2237.0,1461.0,263.0,117132.0,2.54463340492695,0.97,10.38,0.4,88.25,3.4,37.63676937665051,6.8,1.04,0.45,87.53,10.98,3.119630404180006,71.15,9.62,18.23,1.0,13.182581140714552,5.014,79.2806666666667,65.17,27.30461538461538,0.0745,5.66,2.13,9.37,2.17,0.045,0.17,54.515,10.97,0.102,1.9381469688456,0.33,124.14051309508272,0.2,96.36,0.52,0.76,1.24,0.0,0.0,3.028563582978228,2.0,60.40665343107955,4.497838081919872,2.139741308947677,0.0239741308947677,0.0268096085248005,0.1173456748790121,0.2376784152054082,4.557985217654154,3.670739805016542,0.1159704353083059,0.0958965235790708,0.0300018477932308,46.03078994380024,0.0,0.0,0.0,0.0,0.0,0.0,0.0,0.0,0.0,0.0,0.0,0.0,0.0,2102.527319228699,8.0,1.3,3.82,82.5,25.54545455,11.0,60.0,28.0,8.0,120.595,146.0,551.0,42.3139724749242,405.0,93.9041095890411
2024-04-23 08:00:00,2.63,1.29,1.34,1160.0,3701.0,0.0,2271.0,1458.0,264.0,117760.0,2.53175494937489,0.98,10.43,0.4,88.19,3.7,36.652871759673,7.7,1.04,0.44,87.68,10.84,3.0380772589085216,71.5,9.44,18.01,1.05,12.837963088081995,5.014,79.2806666666667,65.17,27.20923076923077,0.0705,5.875,2.3,9.16,2.3,0.0455,0.18,54.05,11.18,0.107,1.902980101751095,0.315,120.89524106383354,0.1,96.56,0.96,0.63,1.38,0.0,0.0,2.949391099752135,2.0,60.24282712364325,4.601701345220788,2.339556529624589,0.0499630441353824,0.0243733917774753,0.111545305320366,0.2690425680167292,4.045619354594439,4.347172188632567,0.0679667397218442,0.0998891324061473,0.0407892827992609,44.827456467431375,0.0,0.0,0.0,0.0,0.0,0.0,0.0,0.0,0.0,0.0,0.0,0.0,0.0,2102.527319228699,8.0,1.3,3.73,82.5,25.54545455,11.0,60.0,28.0,8.0,119.535,138.0,543.0,42.5908667287978,405.0,91.44927536231884
2024-04-23 09:00:00,2.66,1.29,1.37,1160.0,3700.0,0.0,2227.0,1423.0,259.0,116280.0,2.56326701534486,0.98,10.43,0.4,88.19,3.7,37.841050541455495,7.7,1.04,0.44,87.68,10.84,3.1365628280644606,71.5,9.44,18.01,1.05,13.254132261471264,5.014,79.2806666666667,65.17,27.20923076923077,0.0705,5.875,2.3,9.16,2.3,0.0455,0.18,54.05,11.18,0.107,1.902980101751095,0.315,124.81431079436888,0.1,96.56,0.96,0.63,1.38,0.0,0.0,3.0450017233038573,2.0,60.24282712364325,4.601701345220788,2.339556529624589,0.0499630441353824,0.0243733917774753,0.111545305320366,0.2690425680167292,4.045619354594439,4.347172188632567,0.0679667397218442,0.0998891324061473,0.0407892827992609,46.28063135001951,0.0,0.0,0.0,0.0,0.0,0.0,0.0,0.0,0.0,0.0,0.0,0.0,0.0,2102.527319228699,7.0,1.3,3.92,82.5,25.54545455,11.0,60.0,28.0,8.0,120.4625,145.0,550.0,43.8170788614092,405.0,94.41379310344828
2024-04-23 10:00:00,2.66,1.28,1.38,1151.0,3700.0,0.0,2251.0,1363.0,255.0,115382.0,2.58320435895884,0.98,10.43,0.4,88.19,3.7,35.27040211168533,7.7,1.04,0.44,87.68,10.84,2.9234873401097534,71.5,9.44,18.01,1.05,12.35374197636036,5.014,79.2806666666667,65.17,27.20923076923077,0.0705,5.875,2.3,9.16,2.3,0.0455,0.18,54.05,11.18,0.107,1.902980101751095,0.315,116.3353254737872,0.1,96.56,0.96,0.63,1.38,0.0,0.0,2.838146237352609,2.0,60.24282712364325,4.601701345220788,2.339556529624589,0.0499630441353824,0.0243733917774753,0.111545305320366,0.2690425680167292,4.045619354594439,4.347172188632567,0.0679667397218442,0.0998891324061473,0.0407892827992609,43.13665858482461,0.0,0.0,0.0,0.0,0.0,0.0,0.0,0.0,0.0,0.0,0.0,0.0,0.0,2102.527319228699,7.0,1.3,3.81,82.5,25.54545455,11.0,60.0,28.0,8.0,119.8,140.0,545.0,44.454670961804,405.0,88.0
2024-04-23 11:00:00,2.69,1.3,1.39,1150.0,3700.0,0.0,2276.0,1392.0,254.0,116046.0,2.56843256114766,0.98,10.43,0.4,88.19,3.7,38.221219679659,7.7,1.04,0.44,87.68,10.84,3.168074225613006,71.5,9.44,18.01,1.05,13.38728955936284,5.014,79.2806666666667,65.17,27.20923076923077,0.0705,5.875,2.3,9.16,2.3,0.0455,0.18,54.05,11.18,0.107,1.902980101751095,0.315,126.06825454833988,0.1,96.56,0.96,0.63,1.38,0.0,0.0,3.0755932545751263,2.0,60.24282712364325,4.601701345220788,2.339556529624589,0.0499630441353824,0.0243733917774753,0.111545305320366,0.2690425680167292,4.045619354594439,4.347172188632567,0.0679667397218442,0.0998891324061473,0.0407892827992609,46.74558851912812,0.0,0.0,0.0,0.0,0.0,0.0,0.0,0.0,0.0,0.0,0.0,0.0,0.0,2102.527319228699,7.0,1.3,3.83,82.5,25.54545455,11.0,60.0,28.0,8.0,119.535,138.0,543.0,43.102658111824,405.0,95.3623188405797
2024-04-23 12:00:00,2.7,1.3,1.4,1142.0,3700.0,0.0,2286.0,1372.0,250.0,115204.0,2.58719319302726,0.98,10.43,0.4,88.19,3.7,33.48906867170122,7.7,1.04,0.44,87.68,10.84,2.775836464346634,71.5,9.44,18.01,1.05,11.72981561391792,5.014,79.2806666666667,65.17,27.20923076923077,0.0705,5.875,2.3,9.16,2.3,0.0455,0.18,54.05,11.18,0.107,1.902980101751095,0.315,110.4598039852121,0.1,96.56,0.96,0.63,1.38,0.0,0.0,2.694805518294397,2.0,60.24282712364325,4.601701345220788,2.339556529624589,0.0499630441353824,0.0243733917774753,0.111545305320366,0.2690425680167292,4.045619354594439,4.347172188632567,0.0679667397218442,0.0998891324061473,0.0407892827992609,40.95803946437893,0.0,0.0,0.0,0.0,0.0,0.0,0.0,0.0,0.0,0.0,0.0,0.0,0.0,2102.527319228699,7.0,1.3,3.7,82.5,25.54545455,11.0,60.0,28.0,8.0,119.1375,135.0,540.0,42.21302047389,405.0,83.55555555555556
2024-04-23 13:00:00,2.68,1.3,1.38,1146.0,3686.0,0.0,2286.0,1416.0,256.0,116767.0,2.54293021467224,0.98,10.43,0.4,88.19,3.7,36.10213749982828,7.7,1.04,0.44,87.68,10.84,2.9924280873645626,71.5,9.44,18.01,1.05,12.64506398468875,5.014,79.2806666666667,65.17,27.20923076923077,0.0705,5.875,2.3,9.16,2.3,0.0455,0.18,54.05,11.18,0.107,1.902980101751095,0.315,119.07870806356551,0.1,96.56,0.96,0.63,1.38,0.0,0.0,2.9050744979053533,2.0,60.24282712364325,4.601701345220788,2.339556529624589,0.0499630441353824,0.0243733917774753,0.111545305320366,0.2690425680167292,4.045619354594439,4.347172188632567,0.0679667397218442,0.0998891324061473,0.0407892827992609,44.15389352752895,0.0,0.0,0.0,0.0,0.0,0.0,0.0,0.0,0.0,0.0,0.0,0.0,0.0,2102.527319228699,7.0,1.3,3.66,82.5,25.54545455,11.0,60.0,28.0,8.0,118.8725,133.0,538.0,41.6900093370681,405.0,90.0751879699248
2024-04-23 14:00:00,2.71,1.3,1.41,1144.0,3686.0,121.0,2281.0,1364.0,251.0,115633.0,2.57119953482146,0.98,10.43,0.4,88.19,3.7,34.89823066083151,7.7,1.04,0.44,87.68,10.84,2.892638853566387,71.5,9.44,18.01,1.05,12.223385932778635,5.014,79.2806666666667,65.17,27.20923076923077,0.0705,5.875,2.3,9.16,2.3,0.0455,0.18,54.05,11.18,0.107,1.902980101751095,0.315,115.10776116278132,0.1,96.56,0.96,0.63,1.38,0.0,0.0,2.8081982656922326,2.0,60.24282712364325,4.601701345220788,2.339556529624589,0.0499630441353824,0.0243733917774753,0.111545305320366,0.2690425680167292,4.045619354594439,4.347172188632567,0.0679667397218442,0.0998891324061473,0.0407892827992609,42.68148280430293,0.0,0.0,0.0,0.0,0.0,0.0,0.0,0.0,0.0,0.0,0.0,0.0,0.0,2102.527319228699,7.0,1.3,3.67,82.5,25.54545455,11.0,60.0,28.0,8.0,119.8,140.0,545.0,42.4882629107981,405.0,87.07142857142857
2024-04-23 15:00:00,2.68,1.3,1.38,1147.0,3703.0,192.0,2260.0,1431.0,257.0,116545.0,2.56476948149722,0.98,10.43,0.4,88.19,3.7,36.78453553567181,7.7,1.04,0.44,87.68,10.84,3.048990584508404,71.5,9.44,18.01,1.05,12.884079384436436,5.014,79.2806666666667,65.17,27.20923076923077,0.0705,5.875,2.3,9.16,2.3,0.0455,0.18,54.05,11.18,0.107,1.902980101751095,0.315,121.32951873907604,0.1,96.56,0.96,0.63,1.38,0.0,0.0,2.9599858485520896,2.0,60.24282712364325,4.601701345220788,2.339556529624589,0.0499630441353824,0.0243733917774753,0.111545305320366,0.2690425680167292,4.045619354594439,4.347172188632567,0.0679667397218442,0.0998891324061473,0.0407892827992609,44.98848483720344,0.0,0.0,0.0,0.0,0.0,0.0,0.0,0.0,0.0,0.0,0.0,0.0,0.0,2102.527319228699,8.0,1.3,3.8,82.5,25.54545455,11.0,60.0,28.0,8.0,119.1375,135.0,540.0,42.6632342616429,405.0,91.77777777777776
2024-04-23 16:00:00,2.69,1.3,1.39,1147.0,3696.0,724.0,2245.0,1390.0,256.0,116860.0,2.56758082391514,0.97,10.56,0.42,88.05,4.0,34.52146192085989,6.0,1.03,0.46,87.59,10.92,2.8614093076721208,71.08,9.76,18.08,1.08,12.091419651713029,5.014,79.2806666666667,65.17,27.11384615384615,0.07,5.609999999999999,2.235,9.245,2.05,0.044,0.17,54.45,11.215,0.104,1.99924371456898,0.34,113.8650332274958,0.2,94.8,0.64,1.28,1.28,0.0,0.0,2.777880358390908,2.0,60.77870516929001,4.380148511182661,2.059889132406147,0.0819963044135382,0.021181152509045,0.1049445662030736,0.2827135232767949,4.055785655985218,3.708595677144533,0.0939741308947677,0.0880036955864617,0.0395859567714453,42.22068441447664,0.0,0.0,0.0,0.0,0.0,0.0,0.0,0.0,0.0,0.0,0.0,0.0,0.0,2102.527319228699,7.0,1.3,3.88,82.5,25.54545455,11.0,60.0,28.0,8.0,119.4025,137.0,542.0,42.1376481312671,405.0,86.13138686131387
2024-04-23 17:00:00,2.65,1.3,1.35,1153.0,3706.0,144.0,2274.0,1464.0,261.0,116723.0,2.56161323294404,0.97,10.56,0.42,88.05,4.0,36.63609108233981,6.0,1.03,0.46,87.59,10.92,3.036686344861477,71.08,9.76,18.08,1.08,12.832085520899566,5.014,79.2806666666667,65.17,27.11384615384615,0.07,5.609999999999999,2.235,9.245,2.05,0.044,0.17,54.45,11.215,0.104,1.99924371456898,0.34,120.83989194836144,0.2,94.8,0.64,1.28,1.28,0.0,0.0,2.948040788630572,2.0,60.77870516929001,4.380148511182661,2.059889132406147,0.0819963044135382,0.021181152509045,0.1049445662030736,0.2827135232767949,4.055785655985218,3.708595677144533,0.0939741308947677,0.0880036955864617,0.0395859567714453,44.80693324383297,0.0,0.0,0.0,0.0,0.0,0.0,0.0,0.0,0.0,0.0,0.0,0.0,0.0,2102.527319228699,8.0,1.3,3.84,82.5,25.54545455,11.0,60.0,28.0,8.0,119.1375,135.0,540.0,43.6671239140375,405.0,91.4074074074074
2024-04-23 18:00:00,2.72,1.3,1.42,1147.0,3687.0,472.0,2248.0,1356.0,255.0,117354.0,2.54362791387549,0.97,10.56,0.42,88.05,4.0,35.95324659701257,6.0,1.03,0.46,87.59,10.92,2.980086842485615,71.08,9.76,18.08,1.08,12.592913748629964,5.014,79.2806666666667,65.17,27.11384615384615,0.07,5.609999999999999,2.235,9.245,2.05,0.044,0.17,54.45,11.215,0.104,1.99924371456898,0.34,118.58760871107437,0.2,94.8,0.64,1.28,1.28,0.0,0.0,2.8930935129915905,2.0,60.77870516929001,4.380148511182661,2.059889132406147,0.0819963044135382,0.021181152509045,0.1049445662030736,0.2827135232767949,4.055785655985218,3.708595677144533,0.0939741308947677,0.0880036955864617,0.0395859567714453,43.9717959143288,0.0,0.0,0.0,0.0,0.0,0.0,0.0,0.0,0.0,0.0,0.0,0.0,0.0,2102.527319228699,7.0,1.3,3.81,82.5,25.54545455,11.0,60.0,28.0,8.0,119.1375,135.0,540.0,43.3563218390805,405.0,89.70370370370371
2024-04-23 19:00:00,2.67,1.3,1.37,1150.0,3699.0,268.0,2255.0,1431.0,260.0,117038.0,2.55325943044095,0.97,10.56,0.42,88.05,4.0,35.51614811179993,6.0,1.03,0.46,87.59,10.92,2.9438566945033515,71.08,9.76,18.08,1.08,12.439816489135268,5.014,79.2806666666667,65.17,27.11384615384615,0.07,5.609999999999999,2.235,9.245,2.05,0.044,0.17,54.45,11.215,0.104,1.99924371456898,0.34,117.1458901171016,0.2,94.8,0.64,1.28,1.28,0.0,0.0,2.8579209788869173,2.0,60.77870516929001,4.380148511182661,2.059889132406147,0.0819963044135382,0.021181152509045,0.1049445662030736,0.2827135232767949,4.055785655985218,3.708595677144533,0.0939741308947677,0.0880036955864617,0.0395859567714453,43.43721260947004,0.0,0.0,0.0,0.0,0.0,0.0,0.0,0.0,0.0,0.0,0.0,0.0,0.0,2102.527319228699,7.0,1.3,3.73,82.5,25.54545455,11.0,60.0,28.0,8.0,119.4025,137.0,542.0,42.9139382600561,405.0,88.61313868613139
2024-04-23 20:00:00,2.66,1.26,1.4,1163.0,3701.0,0.0,2271.0,1386.0,260.0,116819.0,2.55213645033596,0.97,10.56,0.42,88.05,4.0,35.98611644025038,6.0,1.03,0.46,87.59,10.92,2.982811352693149,71.08,9.76,18.08,1.08,12.604426675555986,5.014,79.2806666666667,65.17,27.11384615384615,0.07,5.609999999999999,2.235,9.245,2.05,0.044,0.17,54.45,11.215,0.104,1.99924371456898,0.34,118.69602607187542,0.2,94.8,0.64,1.28,1.28,0.0,0.0,2.895738490545641,2.0,60.77870516929001,4.380148511182661,2.059889132406147,0.0819963044135382,0.021181152509045,0.1049445662030736,0.2827135232767949,4.055785655985218,3.708595677144533,0.0939741308947677,0.0880036955864617,0.0395859567714453,44.0119966242894,0.0,0.0,0.0,0.0,0.0,0.0,0.0,0.0,0.0,0.0,0.0,0.0,0.0,2102.527319228699,8.0,1.3,3.69,82.5,25.54545455,11.0,60.0,28.0,8.0,119.8,140.0,545.0,42.1445221445221,405.0,89.78571428571429
2024-04-23 22:00:00,2.7,1.28,1.42,1149.0,3694.0,0.0,2288.0,1370.0,255.0,117051.0,2.5422664394712,0.97,10.56,0.42,88.05,4.0,34.56523515217282,6.0,1.03,0.46,87.59,10.92,2.865037576132849,71.08,9.76,18.08,1.08,12.106751577994988,5.014,79.2806666666667,65.17,27.11384615384615,0.07,5.609999999999999,2.235,9.245,2.05,0.044,0.17,54.45,11.215,0.104,1.99924371456898,0.34,114.0094141476708,0.2,94.8,0.64,1.28,1.28,0.0,0.0,2.781402712101369,2.0,60.77870516929001,4.380148511182661,2.059889132406147,0.0819963044135382,0.021181152509045,0.1049445662030736,0.2827135232767949,4.055785655985218,3.708595677144533,0.0939741308947677,0.0880036955864617,0.0395859567714453,42.27422026383615,0.0,0.0,0.0,0.0,0.0,0.0,0.0,0.0,0.0,0.0,0.0,0.0,0.0,2102.527319228699,7.0,1.3,3.55,82.5,25.54545455,11.0,60.0,28.0,8.0,118.8725,133.0,538.0,42.5427300398033,405.0,86.2406015037594
2024-04-23 23:00:00,2.69,1.3,1.39,1158.0,3701.0,0.0,2267.0,1403.0,257.0,116740.0,2.55386248483729,0.99,10.62,0.42,87.97,3.7,37.83983407077668,7.6,1.03,0.43,87.56,10.98,3.133229838720952,71.1,9.68,18.1,1.12,12.783495673553867,5.13333333333333,79.8666666666667,65.17,27.01846153846154,0.073,5.640000000000001,2.165,8.89,2.085,0.0445,0.17,54.39,11.325,0.0985,2.007950530035335,0.335,124.38808277562018,0.2,96.15,1.02,0.78,1.26,0.0,0.0,3.0360857977698323,2.0,60.47661310493846,4.347497770690286,2.539412732053036,0.0880293633973482,0.0125471458847731,0.1099683580589808,0.3198486259259168,4.378531830132588,3.880163261888339,0.113647639231821,0.0981761803840894,0.0326352360768178,45.81080297716755,0.0,0.0,0.0,0.0,0.0,0.0,0.0,0.0,0.0,0.0,0.0,0.0,0.0,2102.527319228699,8.0,1.3,3.73,82.5,25.54545455,11.0,60.0,28.0,8.0,119.1375,135.0,540.0,42.5839552238806,405.0,93.77777777777776
2024-04-24 00:00:00,2.67,1.3,1.37,1148.0,3501.0,600.0,2236.0,1437.0,260.0,117984.0,2.40568902376774,0.99,10.62,0.42,87.97,3.7,36.78134217010927,7.6,1.03,0.43,87.56,10.98,3.045584147648092,71.1,9.68,18.1,1.12,12.425903549672867,5.13333333333333,79.8666666666667,65.17,27.01846153846154,0.073,5.640000000000001,2.165,8.89,2.085,0.0445,0.17,54.39,11.325,0.0985,2.007950530035335,0.335,120.90858078014963,0.2,96.15,1.02,0.78,1.26,0.0,0.0,2.951157512390468,2.0,60.47661310493846,4.347497770690286,2.539412732053036,0.0880293633973482,0.0125471458847731,0.1099683580589808,0.3198486259259168,4.378531830132588,3.880163261888339,0.113647639231821,0.0981761803840894,0.0326352360768178,44.52933953777443,0.0,0.0,0.0,0.0,0.0,0.0,0.0,0.0,0.0,0.0,0.0,0.0,0.0,2142.0411173423395,7.0,1.3,4.29,82.5,25.54545455,11.0,60.0,28.0,8.0,119.27,136.0,541.0,41.4269275028769,405.0,92.86764705882354
2024-04-24 01:00:00,2.7,1.26,1.44,1148.0,3695.0,1360.0,2211.0,1373.0,258.0,118505.0,2.54814194322219,0.99,10.62,0.42,87.97,3.7,33.39106972719293,7.6,1.03,0.43,87.56,10.98,2.7648613844438388,71.1,9.68,18.1,1.12,11.280562028747422,5.13333333333333,79.8666666666667,65.17,27.01846153846154,0.073,5.640000000000001,2.165,8.89,2.085,0.0445,0.17,54.39,11.325,0.0985,2.007950530035335,0.335,109.76398938282468,0.2,96.15,1.02,0.78,1.26,0.0,0.0,2.679138401649757,2.0,60.47661310493846,4.347497770690286,2.539412732053036,0.0880293633973482,0.0125471458847731,0.1099683580589808,0.3198486259259168,4.378531830132588,3.880163261888339,0.113647639231821,0.0981761803840894,0.0326352360768178,40.42490550059385,0.0,0.0,0.0,0.0,0.0,0.0,0.0,0.0,0.0,0.0,0.0,0.0,0.0,2142.0411173423395,7.0,1.3,4.15,82.5,25.54545455,11.0,60.0,28.0,8.0,118.475,130.0,535.0,42.3617619493908,405.0,84.3076923076923
2024-04-24 02:00:00,2.67,1.3,1.37,1149.0,3702.0,300.0,2258.0,1430.0,259.0,117503.0,2.54605874442361,0.99,10.62,0.42,87.97,3.7,36.86422843969292,7.6,1.03,0.43,87.56,10.98,3.052447331365917,71.1,9.68,18.1,1.12,12.4539051594748,5.13333333333333,79.8666666666667,65.17,27.01846153846154,0.073,5.640000000000001,2.165,8.89,2.085,0.0445,0.17,54.39,11.325,0.0985,2.007950530035335,0.335,121.18104667264404,0.2,96.15,1.02,0.78,1.26,0.0,0.0,2.9578079069308445,2.0,60.47661310493846,4.347497770690286,2.539412732053036,0.0880293633973482,0.0125471458847731,0.1099683580589808,0.3198486259259168,4.378531830132588,3.880163261888339,0.113647639231821,0.0981761803840894,0.0326352360768178,44.62968581726147,0.0,0.0,0.0,0.0,0.0,0.0,0.0,0.0,0.0,0.0,0.0,0.0,0.0,2142.0411173423395,8.0,1.3,3.67,82.5,25.54545455,11.0,60.0,28.0,8.0,118.475,130.0,535.0,43.2104526364909,405.0,93.07692307692308
2024-04-24 03:00:00,2.69,1.28,1.41,1148.0,3695.0,1213.0,2227.0,1402.0,259.0,118647.0,2.5410777679918,0.99,10.62,0.42,87.97,3.7,35.32872669311398,7.6,1.03,0.43,87.56,10.98,2.9253040706214195,71.1,9.68,18.1,1.12,11.935163985890064,5.13333333333333,79.8666666666667,65.17,27.01846153846154,0.073,5.640000000000001,2.165,8.89,2.085,0.0445,0.17,54.39,11.325,0.0985,2.007950530035335,0.335,116.1335055550397,0.2,96.15,1.02,0.78,1.26,0.0,0.0,2.834606651964469,2.0,60.47661310493846,4.347497770690286,2.539412732053036,0.0880293633973482,0.0125471458847731,0.1099683580589808,0.3198486259259168,4.378531830132588,3.880163261888339,0.113647639231821,0.0981761803840894,0.0326352360768178,42.77073030884,0.0,0.0,0.0,0.0,0.0,0.0,0.0,0.0,0.0,0.0,0.0,0.0,0.0,2142.0411173423395,8.0,1.3,3.98,82.5,25.54545455,11.0,60.0,28.0,8.0,117.8125,125.0,530.0,42.791020597084,405.0,89.2
2024-04-24 04:00:00,2.66,1.3,1.36,1149.0,3701.0,760.0,2242.0,1465.0,264.0,119780.0,2.50888226882268,0.99,10.62,0.42,87.97,3.7,36.65096430822362,7.6,1.03,0.43,87.56,10.98,3.0347885451514034,71.1,9.68,18.1,1.12,12.381857774254696,5.13333333333333,79.8666666666667,65.17,27.01846153846154,0.073,5.640000000000001,2.165,8.89,2.085,0.0445,0.17,54.39,11.325,0.0985,2.007950530035335,0.335,120.47999929519898,0.2,96.15,1.02,0.78,1.26,0.0,0.0,2.9406966215188484,2.0,60.47661310493846,4.347497770690286,2.539412732053036,0.0880293633973482,0.0125471458847731,0.1099683580589808,0.3198486259259168,4.378531830132588,3.880163261888339,0.113647639231821,0.0981761803840894,0.0326352360768178,44.371497552202925,0.0,0.0,0.0,0.0,0.0,0.0,0.0,0.0,0.0,0.0,0.0,0.0,0.0,2142.0411173423395,8.0,1.3,3.92,82.5,25.54545455,11.0,60.0,28.0,8.0,118.475,130.0,535.0,41.7417417417417,405.0,92.53846153846152
2024-04-24 05:00:00,2.67,1.3,1.37,1152.0,3701.0,0.0,2272.0,1446.0,262.0,118837.0,2.50882365920338,0.99,10.62,0.42,87.97,3.7,36.08564510258279,7.6,1.03,0.43,87.56,10.98,2.9879787467732486,71.1,9.68,18.1,1.12,12.190875022956966,5.13333333333333,79.8666666666667,65.17,27.01846153846154,0.073,5.640000000000001,2.165,8.89,2.085,0.0445,0.17,54.39,11.325,0.0985,2.007950530035335,0.335,118.62166735816211,0.2,96.15,1.02,0.78,1.26,0.0,0.0,2.895338134791809,2.0,60.47661310493846,4.347497770690286,2.539412732053036,0.0880293633973482,0.0125471458847731,0.1099683580589808,0.3198486259259168,4.378531830132588,3.880163261888339,0.113647639231821,0.0981761803840894,0.0326352360768178,43.68709373847633,0.0,0.0,0.0,0.0,0.0,0.0,0.0,0.0,0.0,0.0,0.0,0.0,0.0,2142.0411173423395,7.0,1.3,3.6,82.5,25.54545455,11.0,60.0,28.0,8.0,119.1375,135.0,540.0,41.9153365718251,405.0,91.11111111111111
2024-04-24 06:00:00,2.66,1.3,1.36,1162.0,3699.0,0.0,2253.0,1418.0,258.0,115741.0,2.57450118998566,0.99,10.62,0.42,87.97,3.7,38.10996177906914,7.6,1.03,0.43,87.56,10.98,3.155597066714188,71.1,9.68,18.1,1.12,12.874753377903332,5.13333333333333,79.8666666666667,65.17,27.01846153846154,0.073,5.640000000000001,2.165,8.89,2.085,0.0445,0.17,54.39,11.325,0.0985,2.007950530035335,0.335,125.27605357581513,0.2,96.15,1.02,0.78,1.26,0.0,0.0,3.0577595423533013,2.0,60.47661310493846,4.347497770690286,2.539412732053036,0.0880293633973482,0.0125471458847731,0.1099683580589808,0.3198486259259168,4.378531830132588,3.880163261888339,0.113647639231821,0.0981761803840894,0.0326352360768178,46.13783314331769,0.0,0.0,0.0,0.0,0.0,0.0,0.0,0.0,0.0,0.0,0.0,0.0,0.0,2142.0411173423395,8.0,1.3,3.74,82.5,25.54545455,11.0,60.0,28.0,8.0,119.1375,135.0,540.0,42.3752635277583,405.0,96.22222222222224
2024-04-24 07:00:00,2.7,1.29,1.41,1140.0,3689.0,0.0,2267.0,1372.0,251.0,116172.0,2.55802552995679,0.99,10.62,0.42,87.97,3.7,34.85345234298239,7.6,1.03,0.43,87.56,10.98,2.8859502042005034,71.1,9.68,18.1,1.12,11.774601241685264,5.13333333333333,79.8666666666667,65.17,27.01846153846154,0.073,5.640000000000001,2.165,8.89,2.085,0.0445,0.17,54.39,11.325,0.0985,2.007950530035335,0.335,114.57117139959072,0.2,96.15,1.02,0.78,1.26,0.0,0.0,2.7964729301891627,2.0,60.47661310493846,4.347497770690286,2.539412732053036,0.0880293633973482,0.0125471458847731,0.1099683580589808,0.3198486259259168,4.378531830132588,3.880163261888339,0.113647639231821,0.0981761803840894,0.0326352360768178,42.19533931813811,0.0,0.0,0.0,0.0,0.0,0.0,0.0,0.0,0.0,0.0,0.0,0.0,0.0,2142.0411173423395,7.0,1.3,3.61,82.5,25.54545455,11.0,60.0,28.0,8.0,119.1375,135.0,540.0,42.7670016358962,405.0,88.0
2024-04-24 08:00:00,2.72,1.28,1.44,1145.0,3693.0,345.0,2267.0,1379.0,254.0,118461.0,2.52047447920444,0.98,10.36,0.41,88.25,4.2,34.811761610514715,7.5,1.04,0.44,87.9,10.62,2.882498110654809,70.29,10.14,18.65,0.92,11.760516790439228,5.13333333333333,79.8666666666667,65.17,26.92307692307692,0.0705,5.859999999999999,2.165,9.13,2.205,0.046,0.18,54.08,11.365,0.1155,1.94,0.325,114.4341245438496,0.1,95.82,0.61,0.86,1.38,0.0,0.0,2.793127866875539,2.0,60.855670187243,3.846554852994824,2.418238196159105,0.0697063660265175,0.0223647639231821,0.1255889124371245,0.3076577638431533,4.705031007887508,3.102342731252747,0.085765092821214,0.0716770026291693,0.0385031007887507,42.14486642421689,0.0,0.0,0.0,0.0,0.0,0.0,0.0,0.0,0.0,0.0,0.0,0.0,0.0,2142.0411173423395,7.0,1.3,3.68,82.5,25.54545455,11.0,60.0,28.0,8.0,118.8725,133.0,538.0,42.6198830409357,405.0,87.89473684210526
2024-04-24 09:00:00,2.72,1.3,1.42,1145.0,3698.0,0.0,2295.520814548459,1365.0,251.0,116533.0,2.55632366139106,0.98,10.36,0.41,88.25,4.2,34.20535095643933,7.5,1.04,0.44,87.9,10.62,2.8322858408992544,70.29,10.14,18.65,0.92,11.555652045042356,5.13333333333333,79.8666666666667,65.17,26.92307692307692,0.0705,5.859999999999999,2.165,9.13,2.205,0.046,0.18,54.08,11.365,0.1155,1.94,0.325,112.4407157330694,0.1,95.82,0.61,0.86,1.38,0.0,0.0,2.744472400495562,2.0,60.855670187243,3.846554852994824,2.418238196159105,0.0697063660265175,0.0223647639231821,0.1255889124371245,0.3076577638431533,4.705031007887508,3.102342731252747,0.085765092821214,0.0716770026291693,0.0385031007887507,41.41071523990827,0.0,0.0,0.0,0.0,0.0,0.0,0.0,0.0,0.0,0.0,0.0,0.0,0.0,2142.0411173423395,7.0,1.3,3.6,82.5,25.54545455,11.0,60.0,28.0,8.0,118.74,132.0,537.0,42.7670016358962,405.0,86.36363636363636
2024-04-24 10:00:00,2.7,1.3,1.4,1140.0,3703.0,0.0,2298.650325908662,1359.0,247.0,115442.0,2.58395470401185,0.98,10.36,0.41,88.25,4.2,34.01295444643928,7.5,1.04,0.44,87.9,10.62,2.81635494424494,70.29,10.14,18.65,0.92,11.490654403969398,5.13333333333333,79.8666666666667,65.17,26.92307692307692,0.0705,5.859999999999999,2.165,9.13,2.205,0.046,0.18,54.08,11.365,0.1155,1.94,0.325,111.80826494148124,0.1,95.82,0.61,0.86,1.38,0.0,0.0,2.729035432393136,2.0,60.855670187243,3.846554852994824,2.418238196159105,0.0697063660265175,0.0223647639231821,0.1255889124371245,0.3076577638431533,4.705031007887508,3.102342731252747,0.085765092821214,0.0716770026291693,0.0385031007887507,41.17779036511569,0.0,0.0,0.0,0.0,0.0,0.0,0.0,0.0,0.0,0.0,0.0,0.0,0.0,2142.0411173423395,8.0,1.3,3.97,82.5,25.54545455,11.0,60.0,28.0,8.0,118.6075,131.0,536.0,43.0660269591044,405.0,85.87786259541984
