Repository: saikumar-voptimai/evonith_bf_webapp

# Evonith BF2 — Blast Furnace Intelligence Platform

Monitoring, modelling and optimisation of **Blast Furnace 2 (BF2)** at Evonith Steel: live telemetry from InfluxDB,
manual plant reports from Neon PostgreSQL, a two-zone energy model of the furnace, blend and fuel optimisers, a
conversational assistant (FurnaceMind) and a live digital twin evaluated every hour.

The platform has three deployable parts that share one Python service layer, plus the shared data library:

| Part | Path | What it is |
|---|---|---|
| **Streamlit app** (legacy) | `src/app.py`, `src/custom_pages/` | The original 11-page dashboard; still the home of the model pages. Served under `/legacy` in production |

File: src/data/V13_df_filtered.csv (part 43 of 268)
NM3/HR.,STEAMKGS/HR.,RAFTOC,PERMEABILITYKGS/HR.,TUYEREVELOCITYM/S,HOT BLAST VOLUMENM3/HR.,O2 ENRICHMENT %,COKE_VM%,COKE_ASH%,COKE_IM%,COKE_FC%,COKE_MOIST%,COKE_CALC_MT,NUTCOKE_MOIST%,NUTCOKE_VM%,NUTCOKE_IM%,NUTCOKE_FC%,NUTCOKE_ASH%,NUTCOKE_CALC_MT,PCI_2_FC%,PCI_2_ASH%,PCI_2_VM%,PCI_2_IM%,PCI_2_CALC_MT,SINTER_SP_02_COLD_STRENGTH_AI,SINTER_SP_02_COLD_STRENGTH_TI,SINTER_SP_02_HOT_STRENGTH_RI,SINTER_SP_02_HOT_STRENGTH_RDI,SINTER_SP_02_P%,SINTER_SP_02_SIO2%,SINTER_SP_02_MGO%,SINTER_SP_02_FEO%,SINTER_SP_02_AL2O3%,SINTER_SP_02_NA2O%,SINTER_SP_02_TIO2%,SINTER_SP_02_FE(T)%,SINTER_SP_02_CAO%,SINTER_SP_02_K2O%,SINTER_SP_02_BASICITY,SINTER_SP_02_MNO%,SINTER_CALC_MT,FLUX_TM%,FLUX_SIO2%,FLUX_FE2O3%,FLUX_AL2O3%,FLUX_LOI%,FLUX_MGO%,FLUX_CAO%,FLUX_CALC_MT,GEOMIN TYPE,ORE_FE(T)%,ORE_LOI%,ORE_TM%,ORE_MGO%,ORE_NA2O%,ORE_P%,ORE_TIO2%,ORE_AL2O3%,ORE_SIO2%,ORE_MNO%,ORE_CAO%,ORE_K2O%,ORE_CALC_MT,LLOYDS_PELLET_PCT_SIO2,LLOYDS_PELLET_PCT_AL2O3,LLOYDS_PELLET_PCT_FE2O3,LLOYDS_PELLET_PCT_MGO,LLOYDS_PELLET_PCT_TIO2,LLOYDS_PELLET_PCT_NA2O,TOTAL_PELLET_CALC_MT,LLOYDS_PELLET_PCT_K2O,LLOYDS_PELLET_PCT_TM,LLOYDS_PELLET_PCT_LOI,LLOYDS_PELLET_PCT_MNO,LLOYDS_PELLET_PCT_CAO,LLOYDS_PELLET_PCT_P,DAILYPRODUCTION,CHARGES/HRS.,STOCKRODLEVEL,FURNACE TOP GAS ANALYSISH2%,COKE_DISCHARGE_TIME,WEIGHTED_COKE_ANGLE,TOTAL_COKE_PORTIONS,NON_COKE_DISCHARGE_TIME,WEIGHTED_NON_COKE_ANGLE,TOTAL_NON_COKE_PORTIONS,UNITCOST LAKHS/THM,ACTUALKG/THM.,ACT. FUEL RATEKG/THM.,FURNACETOPGASANALYSISCO2ETACO,COKE RATE KG/THM,PRODUCTIONTONNESPERHR
2024-04-24 11:00:00,2.67,1.3,1.37,1152.0,3717.0,0.0,2296.7143241182303,1395.0,253.0,114754.0,2.60925881798415,0.98,10.36,0.41,88.25,4.2,34.94146611152529,7.5,1.04,0.44,87.9,10.62,2.8932379572414137,70.29,10.14,18.65,0.92,11.804335083204672,5.13333333333333,79.8666666666667,65.17,26.92307692307692,0.0705,5.859999999999999,2.165,9.13,2.205,0.046,0.18,54.08,11.365,0.1155,1.94,0.325,114.86049253948867,0.1,95.82,0.61,0.86,1.38,0.0,0.0,2.803534730517923,2.0,60.855670187243,3.846554852994824,2.418238196159105,0.0697063660265175,0.0223647639231821,0.1255889124371245,0.3076577638431533,4.705031007887508,3.102342731252747,0.085765092821214,0.0716770026291693,0.0385031007887507,42.30189320530513,0.0,0.0,0.0,0.0,0.0,0.0,0.0,0.0,0.0,0.0,0.0,0.0,0.0,2142.0411173423395,7.0,1.3,3.79,82.5,25.54545455,11.0,60.0,28.0,8.0,119.1375,135.0,540.0,42.5311203319502,405.0,88.22222222222223
2024-04-24 12:00:00,2.71,1.28,1.43,1140.0,3699.0,0.0,2294.9874608517084,1359.0,249.0,115672.0,2.57603598312397,0.98,10.36,0.41,88.25,4.2,33.848064294627136,7.5,1.04,0.44,87.9,10.62,2.802701640617797,70.29,10.14,18.65,0.92,11.434949282790498,5.13333333333333,79.8666666666667,65.17,26.92307692307692,0.0705,5.859999999999999,2.165,9.13,2.205,0.046,0.18,54.08,11.365,0.1155,1.94,0.325,111.26623376306408,0.1,95.82,0.61,0.86,1.38,0.0,0.0,2.715805441818321,2.0,60.855670187243,3.846554852994824,2.418238196159105,0.0697063660265175,0.0223647639231821,0.1255889124371245,0.3076577638431533,4.705031007887508,3.102342731252747,0.085765092821214,0.0716770026291693,0.0385031007887507,40.97816606857644,0.0,0.0,0.0,0.0,0.0,0.0,0.0,0.0,0.0,0.0,0.0,0.0,0.0,2142.0411173423395,7.0,1.3,4.12,82.5,25.54545455,11.0,60.0,28.0,8.0,118.475,130.0,535.0,41.892832289492,405.0,85.46153846153847
2024-04-24 13:00:00,2.67,1.27,1.4,1143.0,3633.0,0.0,2299.2204926910117,1386.0,252.0,115880.0,2.52556136944547,0.98,10.36,0.41,88.25,4.2,33.74202266115015,7.5,1.04,0.44,87.9,10.62,2.7939211367304027,70.29,10.14,18.65,0.92,11.399125056916937,5.13333333333333,79.8666666666667,65.17,26.92307692307692,0.0705,5.859999999999999,2.165,9.13,2.205,0.046,0.18,54.08,11.365,0.1155,1.94,0.325,110.91765095855376,0.1,95.82,0.61,0.86,1.38,0.0,0.0,2.7072971725492327,2.0,60.855670187243,3.846554852994824,2.418238196159105,0.0697063660265175,0.0223647639231821,0.1255889124371245,0.3076577638431533,4.705031007887508,3.102342731252747,0.085765092821214,0.0716770026291693,0.0385031007887507,40.84978674298255,0.0,0.0,0.0,0.0,0.0,0.0,0.0,0.0,0.0,0.0,0.0,0.0,0.0,2142.0411173423395,7.0,1.3,3.84,82.5,25.54545455,11.0,60.0,28.0,8.0,118.3425,129.0,534.0,41.6569969830587,405.0,85.1937984496124
2024-04-24 14:00:00,2.67,1.3,1.37,1141.0,3501.0,0.0,2305.2018107152944,1491.0,259.0,118112.0,2.38788397203634,0.98,10.36,0.41,88.25,4.2,33.527105319359386,7.5,1.04,0.44,87.9,10.62,2.776125460700273,70.29,10.14,18.65,0.92,11.32651916483466,5.13333333333333,79.8666666666667,65.17,26.92307692307692,0.0705,5.859999999999999,2.165,9.13,2.205,0.046,0.18,54.08,11.365,0.1155,1.94,0.325,110.21116910531454,0.1,95.82,0.61,0.86,1.38,0.0,0.0,2.690053241513888,2.0,60.855670187243,3.846554852994824,2.418238196159105,0.0697063660265175,0.0223647639231821,0.1255889124371245,0.3076577638431533,4.705031007887508,3.102342731252747,0.085765092821214,0.0716770026291693,0.0385031007887507,40.58959701850495,0.0,0.0,0.0,0.0,0.0,0.0,0.0,0.0,0.0,0.0,0.0,0.0,0.0,2142.0411173423395,7.0,1.3,4.07,82.5,25.54545455,11.0,60.0,28.0,8.0,118.3425,129.0,534.0,41.0772833723653,405.0,84.65116279069767
2024-04-24 15:00:00,2.58,1.3,1.28,1172.0,3500.0,0.0,2279.6685416816586,1496.0,263.0,114580.0,2.46074656659858,0.98,10.36,0.41,88.25,4.2,38.78473400456458,7.5,1.04,0.44,87.9,10.62,3.2114698400278328,70.29,10.14,18.65,0.92,13.10271282955212,5.13333333333333,79.8666666666667,65.17,26.92307692307692,0.0705,5.859999999999999,2.165,9.13,2.205,0.046,0.18,54.08,11.365,0.1155,1.94,0.325,127.4941823150328,0.1,95.82,0.61,0.86,1.38,0.0,0.0,3.1119000115404654,2.0,60.855670187243,3.846554852994824,2.418238196159105,0.0697063660265175,0.0223647639231821,0.1255889124371245,0.3076577638431533,4.705031007887508,3.102342731252747,0.085765092821214,0.0716770026291693,0.0385031007887507,46.95474627826481,0.0,0.0,0.0,0.0,0.0,0.0,0.0,0.0,0.0,0.0,0.0,0.0,0.0,2142.0411173423395,8.0,1.3,3.62,82.5,25.54545455,11.0,60.0,28.0,8.0,119.1375,135.0,540.0,41.4160111059695,405.0,97.92592592592592
2024-04-24 16:00:00,2.68,1.3,1.38,1159.0,3498.0,0.0,2283.980195778281,1392.0,255.0,115205.0,2.44600674220884,0.96,10.5,0.39,88.15,4.0,35.797907782346435,6.7,1.02,0.45,87.85,10.68,2.9641534002933496,69.91,10.32,18.75,1.02,12.093668233374288,5.13333333333333,79.8666666666667,65.17,26.82769230769231,0.073,5.935,2.265,9.435,2.175,0.046,0.18,53.82,11.6,0.1095,1.954904510684695,0.335,117.6758097854188,0.1,95.92,1.17,0.96,1.3,0.0,0.0,2.8722514798708616,2.0,60.06998989563351,4.773850131458466,2.137944562185623,0.073647639231821,0.0228238196159105,0.1159181113854568,0.3348107824073961,4.663709655006836,3.660665728623578,0.063647639231821,0.0953246418609904,0.0404884190900766,43.338744491968775,0.0,0.0,0.0,0.0,0.0,0.0,0.0,0.0,0.0,0.0,0.0,0.0,0.0,2142.0411173423395,7.0,1.3,3.67,82.5,25.54545455,11.0,60.0,28.0,8.0,118.475,130.0,535.0,41.9043238270469,405.0,90.3846153846154
2024-04-24 17:00:00,2.67,1.3,1.37,1170.0,3500.0,0.0,2284.917275031476,1420.0,261.0,116935.0,2.41121682214426,0.96,10.5,0.39,88.15,4.0,36.281588163937386,6.7,1.02,0.45,87.85,10.68,3.004203306462866,69.91,10.32,18.75,1.02,12.257070801522069,5.13333333333333,79.8666666666667,65.17,26.82769230769231,0.073,5.935,2.265,9.435,2.175,0.046,0.18,53.82,11.6,0.1095,1.954904510684695,0.335,119.2657764652342,0.1,95.92,1.17,0.96,1.3,0.0,0.0,2.9110596610711665,2.0,60.06998989563351,4.773850131458466,2.137944562185623,0.073647639231821,0.0228238196159105,0.1159181113854568,0.3348107824073961,4.663709655006836,3.660665728623578,0.063647639231821,0.0953246418609904,0.0404884190900766,43.92431224640289,0.0,0.0,0.0,0.0,0.0,0.0,0.0,0.0,0.0,0.0,0.0,0.0,0.0,2142.0411173423395,8.0,1.3,3.72,82.5,25.54545455,11.0,60.0,28.0,8.0,119.4025,137.0,542.0,42.9061000685401,405.0,91.6058394160584
2024-04-24 18:00:00,2.66,1.3,1.36,1172.0,3500.0,0.0,2284.876912173353,1424.0,261.0,116336.0,2.42362478530983,0.96,10.5,0.39,88.15,4.0,36.409410036865545,6.7,1.02,0.45,87.85,10.68,3.014787266888026,69.91,10.32,18.75,1.02,12.300253082831928,5.13333333333333,79.8666666666667,65.17,26.82769230769231,0.073,5.935,2.265,9.435,2.175,0.046,0.18,53.82,11.6,0.1095,1.954904510684695,0.335,119.68595583707248,0.1,95.92,1.17,0.96,1.3,0.0,0.0,2.9213154717154644,2.0,60.06998989563351,4.773850131458466,2.137944562185623,0.073647639231821,0.0228238196159105,0.1159181113854568,0.3348107824073961,4.663709655006836,3.660665728623578,0.063647639231821,0.0953246418609904,0.0404884190900766,44.07905982341213,0.0,0.0,0.0,0.0,0.0,0.0,0.0,0.0,0.0,0.0,0.0,0.0,0.0,2142.0411173423395,7.0,1.3,3.96,82.5,25.54545455,11.0,60.0,28.0,8.0,119.8,140.0,545.0,41.9041000694927,405.0,91.92857142857144
2024-04-24 19:00:00,2.64,1.3,1.34,1174.0,3499.0,0.0,2287.708092138348,1435.0,260.0,115252.0,2.44570840146042,0.96,10.5,0.39,88.15,4.0,36.2506709186007,6.7,1.02,0.45,87.85,10.68,3.001643283724955,69.91,10.32,18.75,1.02,12.246625975805852,5.13333333333333,79.8666666666667,65.17,26.82769230769231,0.073,5.935,2.265,9.435,2.175,0.046,0.18,53.82,11.6,0.1095,1.954904510684695,0.335,119.16414449547078,0.1,95.92,1.17,0.96,1.3,0.0,0.0,2.908579010408236,2.0,60.06998989563351,4.773850131458466,2.137944562185623,0.073647639231821,0.0228238196159105,0.1159181113854568,0.3348107824073961,4.663709655006836,3.660665728623578,0.063647639231821,0.0953246418609904,0.0404884190900766,43.88688227691448,0.0,0.0,0.0,0.0,0.0,0.0,0.0,0.0,0.0,0.0,0.0,0.0,0.0,2142.0411173423395,8.0,1.3,4.1,82.5,25.54545455,11.0,60.0,28.0,8.0,120.33,144.0,549.0,41.0327339787921,405.0,91.52777777777776
2024-04-24 20:00:00,2.65,1.3,1.35,1174.0,3499.0,0.0,2275.601764357917,1384.0,252.0,112214.0,2.51188247752349,0.96,10.5,0.39,88.15,4.0,37.12420757138882,6.7,1.02,0.45,87.85,10.68,3.0739742326559907,69.91,10.32,18.75,1.02,12.541734352885973,5.13333333333333,79.8666666666667,65.17,26.82769230769231,0.073,5.935,2.265,9.435,2.175,0.046,0.18,53.82,11.6,0.1095,1.954904510684695,0.335,122.035656808958,0.1,95.92,1.17,0.96,1.3,0.0,0.0,2.9786673786711835,2.0,60.06998989563351,4.773850131458466,2.137944562185623,0.073647639231821,0.0228238196159105,0.1159181113854568,0.3348107824073961,4.663709655006836,3.660665728623578,0.063647639231821,0.0953246418609904,0.0404884190900766,44.94442960704711,0.0,0.0,0.0,0.0,0.0,0.0,0.0,0.0,0.0,0.0,0.0,0.0,0.0,2142.0411173423395,7.0,1.3,3.88,82.5,25.54545455,11.0,60.0,28.0,8.0,121.125,150.0,555.0,43.3870967741935,405.0,93.73333333333332
2024-04-24 21:00:00,2.67,1.3,1.37,1164.0,3499.0,0.0,2316.7834107029103,1380.0,253.0,114031.0,2.39833181257409,0.96,10.5,0.39,88.15,4.0,31.684956675438546,6.7,1.02,0.45,87.85,10.68,2.6235910947277303,69.91,10.32,18.75,1.02,10.704182946986604,5.13333333333333,79.8666666666667,65.17,26.82769230769231,0.073,5.935,2.265,9.435,2.175,0.046,0.18,53.82,11.6,0.1095,1.954904510684695,0.335,104.1556103632643,0.1,95.92,1.17,0.96,1.3,0.0,0.0,2.542248118353784,2.0,60.06998989563351,4.773850131458466,2.137944562185623,0.073647639231821,0.0228238196159105,0.1159181113854568,0.3348107824073961,4.663709655006836,3.660665728623578,0.063647639231821,0.0953246418609904,0.0404884190900766,38.35939938012555,0.0,0.0,0.0,0.0,0.0,0.0,0.0,0.0,0.0,0.0,0.0,0.0,0.0,2142.0411173423395,6.0,1.3,3.73,82.5,25.54545455,11.0,60.0,28.0,8.0,119.8,140.0,545.0,42.4100887435778,405.0,80.0
2024-04-24 22:00:00,2.67,1.3,1.37,1147.0,3500.0,0.0,2276.0,1424.0,257.0,116895.0,2.34741611537976,0.96,10.5,0.39,88.15,4.0,33.54340124967099,6.7,1.02,0.45,87.85,10.68,2.777474803168492,69.91,10.32,18.75,1.02,11.33202444676178,5.13333333333333,79.8666666666667,65.17,26.82769230769231,0.073,5.935,2.265,9.435,2.175,0.046,0.18,53.82,11.6,0.1095,1.954904510684695,0.335,110.26473750957116,0.1,95.92,1.17,0.96,1.3,0.0,0.0,2.691360748372612,2.0,60.06998989563351,4.773850131458466,2.137944562185623,0.073647639231821,0.0228238196159105,0.1159181113854568,0.3348107824073961,4.663709655006836,3.660665728623578,0.063647639231821,0.0953246418609904,0.0404884190900766,40.60932568992138,0.0,0.0,0.0,0.0,0.0,0.0,0.0,0.0,0.0,0.0,0.0,0.0,0.0,2142.0411173423395,8.0,1.3,3.97,82.5,25.54545455,11.0,60.0,28.0,8.0,118.475,130.0,535.0,42.9614419347479,405.0,84.6923076923077
2024-04-24 23:00:00,2.71,1.29,1.42,1138.0,3499.0,280.0,2256.0,1378.0,254.0,117558.0,2.40488499794236,0.98,10.58,0.43,88.01,4.0,35.00991661101578,7.2,1.04,0.45,87.73,10.78,3.001651203822284,70.0,10.22,18.66,1.12,12.317778517920312,4.95666666666666,80.1344444444444,65.17,26.73230769230769,0.075,6.26,2.255,9.989999999999998,2.335,0.044,0.18,53.695,11.43,0.12,1.8261382196815,0.205,115.52594549639788,0.1,95.84,0.6,1.01,1.32,0.0,0.0,2.9217327301149187,2.0,60.41821838767797,4.353279947799767,2.520023442267395,0.0700117211336975,0.0164051572988268,0.119832584751679,0.3208525106789648,4.086124244017193,3.797050213579296,0.1320492287615294,0.1359953115465209,0.0352002344226739,44.48956319730903,0.0,0.0,0.0,0.0,0.0,0.0,0.0,0.0,0.0,0.0,0.0,0.0,0.0,2142.0411173423395,7.0,1.3,3.97,82.5,25.54545455,11.0,60.0,28.0,8.0,119.005,134.0,539.0,42.2548120989917,405.0,89.25373134328358
2024-04-25 00:00:00,2.67,1.3,1.37,1196.0,3500.0,0.0,2250.0,1403.0,255.0,115853.0,2.43372325884485,0.98,10.58,0.43,88.01,4.0,35.466750180330045,7.2,1.04,0.45,87.73,10.78,3.04081882162938,70.0,10.22,18.66,1.12,12.478509398512967,4.95666666666666,80.1344444444444,65.17,26.73230769230769,0.075,6.26,2.255,9.989999999999998,2.335,0.044,0.18,53.695,11.43,0.12,1.8261382196815,0.205,117.03340781388646,0.1,95.84,0.6,1.01,1.32,0.0,0.0,2.959857516486467,2.0,60.41821838767797,4.353279947799767,2.520023442267395,0.0700117211336975,0.0164051572988268,0.119832584751679,0.3208525106789648,4.086124244017193,3.797050213579296,0.1320492287615294,0.1359953115465209,0.0352002344226739,45.07009374179665,0.0,0.0,0.0,0.0,0.0,0.0,0.0,0.0,0.0,0.0,0.0,0.0,0.0,2171.613542498053,7.0,1.3,3.84,82.5,25.54545455,11.0,60.0,28.0,8.0,120.33,144.0,549.0,42.0018492834027,405.0,91.66666666666669
2024-04-25 01:00:00,2.7,1.3,1.4,1146.0,3499.0,797.0,2228.0,1413.0,257.0,118276.0,2.40335575432088,0.98,10.58,0.43,88.01,4.0,34.64332632998951,7.2,1.04,0.45,87.73,10.78,2.9702207902460964,70.0,10.22,18.66,1.12,12.1887985509391,4.95666666666666,80.1344444444444,65.17,26.73230769230769,0.075,6.26,2.255,9.989999999999998,2.335,0.044,0.18,53.695,11.43,0.12,1.8261382196815,0.205,114.31626855555004,0.1,95.84,0.6,1.01,1.32,0.0,0.0,2.8911391461736344,2.0,60.41821838767797,4.353279947799767,2.520023442267395,0.0700117211336975,0.0164051572988268,0.119832584751679,0.3208525106789648,4.086124244017193,3.797050213579296,0.1320492287615294,0.1359953115465209,0.0352002344226739,44.023711145833246,0.0,0.0,0.0,0.0,0.0,0.0,0.0,0.0,0.0,0.0,0.0,0.0,0.0,2171.613542498053,8.0,1.3,4.15,82.5,25.54545455,11.0,60.0,28.0,8.0,118.475,130.0,535.0,40.7364520611394,405.0,89.53846153846153
2024-04-25 02:00:00,2.65,1.3,1.35,1144.0,3501.0,885.0,2222.0,1461.0,261.0,118436.0,2.40369455004484,0.98,10.58,0.43,88.01,4.0,34.674224603781376,7.2,1.04,0.45,87.73,10.78,2.9728699208268354,70.0,10.22,18.66,1.12,12.199669702029889,4.95666666666666,80.1344444444444,65.17,26.73230769230769,0.075,6.26,2.255,9.989999999999998,2.335,0.044,0.18,53.695,11.43,0.12,1.8261382196815,0.205,114.41822687592176,0.1,95.84,0.6,1.01,1.32,0.0,0.0,2.893717744084757,2.0,60.41821838767797,4.353279947799767,2.520023442267395,0.0700117211336975,0.0164051572988268,0.119832584751679,0.3208525106789648,4.086124244017193,3.797050213579296,0.1320492287615294,0.1359953115465209,0.0352002344226739,44.06297575533873,0.0,0.0,0.0,0.0,0.0,0.0,0.0,0.0,0.0,0.0,0.0,0.0,0.0,2171.613542498053,7.0,1.3,4.26,82.5,25.54545455,11.0,60.0,28.0,8.0,118.6075,131.0,536.0,40.6637064734751,405.0,89.61832061068702
2024-04-25 03:00:00,2.66,1.3,1.36,1147.0,3499.0,450.0,2237.0,1455.0,261.0,118417.0,2.39168127961673,0.98,10.58,0.43,88.01,4.0,35.80361212234132,7.2,1.04,0.45,87.73,10.78,3.069700411522739,70.0,10.22,18.66,1.12,12.59702984056126,4.95666666666666,80.1344444444444,65.17,26.73230769230769,0.075,6.26,2.255,9.989999999999998,2.335,0.044,0.18,53.695,11.43,0.12,1.8261382196815,0.205,118.14498699258009,0.1,95.84,0.6,1.01,1.32,0.0,0.0,2.987970138759744,2.0,60.41821838767797,4.353279947799767,2.520023442267395,0.0700117211336975,0.0164051572988268,0.119832584751679,0.3208525106789648,4.086124244017193,3.797050213579296,0.1320492287615294,0.1359953115465209,0.0352002344226739,45.498167902166486,0.0,0.0,0.0,0.0,0.0,0.0,0.0,0.0,0.0,0.0,0.0,0.0,0.0,2171.613542498053,8.0,1.3,4.03,82.5,25.54545455,11.0,60.0,28.0,8.0,119.005,134.0,539.0,41.8490917559385,405.0,92.53731343283582
2024-04-25 04:00:00,2.7,1.28,1.42,1148.0,3497.0,340.0,2214.0,1343.0,249.0,114409.0,2.47144588863431,0.98,10.58,0.43,88.01,4.0,37.40130019016623,7.2,1.04,0.45,87.73,10.78,3.206681666445528,70.0,10.22,18.66,1.12,13.159155365704583,4.95666666666666,80.1344444444444,65.17,26.73230769230769,0.075,6.26,2.255,9.989999999999998,2.335,0.044,0.18,53.695,11.43,0.12,1.8261382196815,0.205,123.41704824009844,0.1,95.84,0.6,1.01,1.32,0.0,0.0,3.121304290113001,2.0,60.41821838767797,4.353279947799767,2.520023442267395,0.0700117211336975,0.0164051572988268,0.119832584751679,0.3208525106789648,4.086124244017193,3.797050213579296,0.1320492287615294,0.1359953115465209,0.0352002344226739,47.52846249134919,0.0,0.0,0.0,0.0,0.0,0.0,0.0,0.0,0.0,0.0,0.0,0.0,0.0,2171.613542498053,7.0,1.3,4.05,82.5,25.54545455,11.0,60.0,28.0,8.0,119.535,138.0,543.0,42.0130780009341,405.0,96.66666666666669
2024-04-25 05:00:00,2.7,1.28,1.42,1149.0,3502.0,53.0,2206.0,1284.0,238.0,109237.0,2.58406653346472,0.98,10.58,0.43,88.01,4.0,37.3071615035562,7.2,1.04,0.45,87.73,10.78,3.198610481782942,70.0,10.22,18.66,1.12,13.126033907447084,4.95666666666666,80.1344444444444,65.17,26.73230769230769,0.075,6.26,2.255,9.989999999999998,2.335,0.044,0.18,53.695,11.43,0.12,1.8261382196815,0.205,123.1064088032998,0.1,95.84,0.6,1.01,1.32,0.0,0.0,3.1134479994255786,2.0,60.41821838767797,4.353279947799767,2.520023442267395,0.0700117211336975,0.0164051572988268,0.119832584751679,0.3208525106789648,4.086124244017193,3.797050213579296,0.1320492287615294,0.1359953115465209,0.0352002344226739,47.40883384173592,0.0,0.0,0.0,0.0,0.0,0.0,0.0,0.0,0.0,0.0,0.0,0.0,0.0,2171.613542498053,8.0,1.3,4.05,82.5,25.54545455,11.0,60.0,28.0,8.0,119.4025,137.0,542.0,42.4172262097708,405.0,96.42335766423358
2024-04-25 06:00:00,2.65,1.3,1.35,1169.0,3499.0,0.0,2238.0,1455.0,265.0,118009.0,2.38860244125647,0.98,10.58,0.43,88.01,4.0,37.87930089189732,7.2,1.04,0.45,87.73,10.78,3.247664094302199,70.0,10.22,18.66,1.12,13.32733362333235,4.95666666666666,80.1344444444444,65.17,26.73230769230769,0.075,6.26,2.255,9.989999999999998,2.335,0.044,0.18,53.695,11.43,0.12,1.8261382196815,0.205,124.99435799575924,0.1,95.84,0.6,1.01,1.32,0.0,0.0,3.161195567512565,2.0,60.41821838767797,4.353279947799767,2.520023442267395,0.0700117211336975,0.0164051572988268,0.119832584751679,0.3208525106789648,4.086124244017193,3.797050213579296,0.1320492287615294,0.1359953115465209,0.0352002344226739,48.13589159963024,0.0,0.0,0.0,0.0,0.0,0.0,0.0,0.0,0.0,0.0,0.0,0.0,0.0,2171.613542498053,7.0,1.3,4.0,82.5,25.54545455,11.0,60.0,28.0,8.0,120.1975,143.0,548.0,43.0397078959379,405.0,97.9020979020979
2024-04-25 07:00:00,2.66,1.3,1.36,1171.0,3500.0,0.0,2247.0,1430.0,263.0,117368.0,2.40232628139572,0.98,10.58,0.43,88.01,4.0,35.35927517978359,7.2,1.04,0.45,87.73,10.78,3.031604219139594,70.0,10.22,18.66,1.12,12.440695733668989,4.95666666666666,80.1344444444444,65.17,26.73230769230769,0.075,6.26,2.255,9.989999999999998,2.335,0.044,0.18,53.695,11.43,0.12,1.8261382196815,0.205,116.67876112354136,0.1,95.84,0.6,1.01,1.32,0.0,0.0,2.9508882512849928,2.0,60.41821838767797,4.353279947799767,2.520023442267395,0.0700117211336975,0.0164051572988268,0.119832584751679,0.3208525106789648,4.086124244017193,3.797050213579296,0.1320492287615294,0.1359953115465209,0.0352002344226739,44.93351770015483,0.0,0.0,0.0,0.0,0.0,0.0,0.0,0.0,0.0,0.0,0.0,0.0,0.0,2171.613542498053,8.0,1.3,3.8,82.5,25.54545455,11.0,60.0,28.0,8.0,120.33,144.0,549.0,43.4772727272727,405.0,91.38888888888889
2024-04-25 08:00:00,2.61,1.3,1.31,1179.0,3500.0,0.0,2229.0,1447.0,258.0,112530.0,2.50554837706954,0.98,10.31,0.4,88.31,3.9,35.408936042105054,8.9,1.02,0.43,87.9,10.65,3.035862000979702,70.33,10.38,18.31,0.98,12.458168254665864,4.95666666666666,80.1344444444444,65.17,26.63692307692308,0.0705,5.695,2.275,8.615,2.155,0.046,0.18,53.95,11.68,0.1045,2.051185108889394,0.315,116.84263235287322,0.1,96.18,0.56,1.24,1.42,0.0,0.0,2.955032670378088,2.0,59.64229340293364,4.241465141712188,2.160070326802185,0.074004688453479,0.0232096113296319,0.1268337568650488,0.2928958788736455,4.612178161232202,4.90860715472553,0.080023442267395,0.138009376906958,0.0369964836598907,44.996625250430704,0.0,0.0,0.0,0.0,0.0,0.0,0.0,0.0,0.0,0.0,0.0,0.0,0.0,2171.613542498053,7.0,1.3,4.08,82.5,25.54545455,11.0,60.0,28.0,8.0,120.4625,145.0,550.0,43.7240424550069,405.0,91.51724137931036
2024-04-25 09:00:00,2.65,1.3,1.35,1148.0,3499.0,0.0,2255.0,1384.0,254.0,114101.0,2.47036523429844,0.98,10.31,0.4,88.31,3.9,34.68171539372986,8.9,1.02,0.43,87.9,10.65,2.9735121599648564,70.33,10.38,18.31,0.98,12.202305237913473,4.95666666666666,80.1344444444444,65.17,26.63692307692308,0.0705,5.695,2.275,8.615,2.155,0.046,0.18,53.95,11.68,0.1045,2.051185108889394,0.315,114.44294503223522,0.1,96.18,0.56,1.24,1.42,0.0,0.0,2.894342883710482,2.0,59.64229340293364,4.241465141712188,2.160070326802185,0.074004688453479,0.0232096113296319,0.1268337568650488,0.2928958788736455,4.612178161232202,4.90860715472553,0.080023442267395,0.138009376906958,0.0369964836598907,44.07249482893474,0.0,0.0,0.0,0.0,0.0,0.0,0.0,0.0,0.0,0.0,0.0,0.0,0.0,2171.613542498053,7.0,1.3,3.82,82.5,25.54545455,11.0,60.0,28.0,8.0,119.535,138.0,543.0,43.3673469387755,405.0,89.6376811594203
2024-04-25 10:00:00,2.71,1.3,1.41,1150.0,3500.0,170.0,2276.0,1397.0,256.0,118073.0,2.39227426363136,0.98,10.31,0.4,88.31,3.9,33.04498016801659,8.9,1.02,0.43,87.9,10.65,2.833183112192869,70.33,10.38,18.31,0.98,11.626441484028648,4.95666666666666,80.1344444444444,65.17,26.63692307692308,0.0705,5.695,2.275,8.615,2.155,0.046,0.18,53.95,11.68,0.1045,2.051185108889394,0.315,109.04203572477664,0.1,96.18,0.56,1.24,1.42,0.0,0.0,2.757750073946583,2.0,59.64229340293364,4.241465141712188,2.160070326802185,0.074004688453479,0.0232096113296319,0.1268337568650488,0.2928958788736455,4.612178161232202,4.90860715472553,0.080023442267395,0.138009376906958,0.0369964836598907,41.99258027013457,0.0,0.0,0.0,0.0,0.0,0.0,0.0,0.0,0.0,0.0,0.0,0.0,0.0,2171.613542498053,7.0,1.3,3.76,82.5,25.54545455,11.0,60.0,28.0,8.0,119.1375,135.0,540.0,42.2996515679443,405.0,85.4074074074074
2024-04-25 11:00:00,2.7,1.3,1.4,1148.0,3500.0,260.0,2263.0,1389.0,252.0,116590.0,2.42507387145605,0.98,10.31,0.4,88.31,3.9,34.541530610408394,8.9,1.02,0.43,87.9,10.65,2.9614931132390483,70.33,10.38,18.31,0.98,12.152983066377846,4.95666666666666,80.1344444444444,65.17,26.63692307692308,0.0705,5.695,2.275,8.615,2.155,0.046,0.18,53.95,11.68,0.1045,2.051185108889394,0.315,113.98036239265464,0.1,96.18,0.56,1.24,1.42,0.0,0.0,2.882643842143342,2.0,59.64229340293364,4.241465141712188,2.160070326802185,0.074004688453479,0.0232096113296319,0.1268337568650488,0.2928958788736455,4.612178161232202,4.90860715472553,0.080023442267395,0.138009376906958,0.0369964836598907,43.894352165923685,0.0,0.0,0.0,0.0,0.0,0.0,0.0,0.0,0.0,0.0,0.0,0.0,0.0,2171.613542498053,7.0,1.3,3.85,82.5,25.54545455,11.0,60.0,28.0,8.0,119.535,138.0,543.0,41.9518963922294,405.0,89.27536231884058
2024-04-25 12:00:00,2.66,1.3,1.36,1150.0,3501.0,300.0,2269.0,1419.0,252.0,116809.0,2.42224287148994,0.98,10.31,0.4,88.31,3.9,33.3933094005569,8.9,1.02,0.43,87.9,10.65,2.863047875134124,70.33,10.38,18.31,0.98,11.748996541369133,4.95666666666666,80.1344444444444,65.17,26.63692307692308,0.0705,5.695,2.275,8.615,2.155,0.046,0.18,53.95,11.68,0.1045,2.051185108889394,0.315,110.19145474169002,0.1,96.18,0.56,1.24,1.42,0.0,0.0,2.78681969244572,2.0,59.64229340293364,4.241465141712188,2.160070326802185,0.074004688453479,0.0232096113296319,0.1268337568650488,0.2928958788736455,4.612178161232202,4.90860715472553,0.080023442267395,0.138009376906958,0.0369964836598907,42.435226723045446,0.0,0.0,0.0,0.0,0.0,0.0,0.0,0.0,0.0,0.0,0.0,0.0,0.0,2171.613542498053,8.0,1.3,3.81,82.5,25.54545455,11.0,60.0,28.0,8.0,118.475,130.0,535.0,41.9953596287703,405.0,86.3076923076923
2024-04-25 13:00:00,2.66,1.3,1.36,1149.0,3498.0,101.0,2268.0,1386.0,252.0,115155.0,2.44974046683844,0.98,10.31,0.4,88.31,3.9,34.042305396968075,8.9,1.02,0.43,87.9,10.65,2.918690955794604,70.33,10.38,18.31,0.98,11.977337243565906,4.95666666666666,80.1344444444444,65.17,26.63692307692308,0.0705,5.695,2.275,8.615,2.155,0.046,0.18,53.95,11.68,0.1045,2.051185108889394,0.315,112.33301585826769,0.1,96.18,0.56,1.24,1.42,0.0,0.0,2.840981285159466,2.0,59.64229340293364,4.241465141712188,2.160070326802185,0.074004688453479,0.0232096113296319,0.1268337568650488,0.2928958788736455,4.612178161232202,4.90860715472553,0.080023442267395,0.138009376906958,0.0369964836598907,43.259951577947,0.0,0.0,0.0,0.0,0.0,0.0,0.0,0.0,0.0,0.0,0.0,0.0,0.0,2171.613542498053,7.0,1.3,3.71,82.5,25.54545455,11.0,60.0,28.0,8.0,119.005,134.0,539.0,42.9494576505885,405.0,87.98507462686567
2024-04-25 14:00:00,2.71,1.29,1.42,1139.0,3501.0,505.0,2247.0,1376.0,252.0,116701.0,2.42981605672005,0.98,10.31,0.4,88.31,3.9,33.96842223153535,8.9,1.02,0.43,87.9,10.65,2.912356422212952,70.33,10.38,18.31,0.98,11.951342423923384,4.95666666666666,80.1344444444444,65.17,26.63692307692308,0.0705,5.695,2.275,8.615,2.155,0.046,0.18,53.95,11.68,0.1045,2.051185108889394,0.315,112.0892157190752,0.1,96.18,0.56,1.24,1.42,0.0,0.0,2.834815407501209,2.0,59.64229340293364,4.241465141712188,2.160070326802185,0.074004688453479,0.0232096113296319,0.1268337568650488,0.2928958788736455,4.612178161232202,4.90860715472553,0.080023442267395,0.138009376906958,0.0369964836598907,43.16606304361379,0.0,0.0,0.0,0.0,0.0,0.0,0.0,0.0,0.0,0.0,0.0,0.0,0.0,2171.613542498053,7.0,1.3,4.03,82.5,25.54545455,11.0,60.0,28.0,8.0,119.27,136.0,541.0,43.4262030854248,405.0,87.79411764705883
2024-04-25 15:00:00,2.65,1.3,1.35,1148.0,3500.0,0.0,2278.0,1412.0,253.0,114711.0,2.45793802322962,0.98,10.31,0.4,88.31,3.9,35.74453172020396,8.9,1.02,0.43,87.9,10.65,3.064635024987596,70.33,10.38,18.31,0.98,12.576243178417403,4.95666666666666,80.1344444444444,65.17,26.63692307692308,0.0705,5.695,2.275,8.615,2.155,0.046,0.18,53.95,11.68,0.1045,2.051185108889394,0.315,117.95003310585535,0.1,96.18,0.56,1.24,1.42,0.0,0.0,2.9830396173148923,2.0,59.64229340293364,4.241465141712188,2.160070326802185,0.074004688453479,0.0232096113296319,0.1268337568650488,0.2928958788736455,4.612178161232202,4.90860715472553,0.080023442267395,0.138009376906958,0.0369964836598907,45.42309028019393,0.0,0.0,0.0,0.0,0.0,0.0,0.0,0.0,0.0,0.0,0.0,0.0,0.0,2171.613542498053,8.0,1.3,3.39,82.5,25.54545455,11.0,60.0,28.0,8.0,118.475,130.0,535.0,43.60625574977,405.0,92.3846153846154
2024-04-25 16:00:00,2.67,1.29,1.38,1152.0,3498.0,0.0,2272.0,1400.0,255.0,115708.0,2.43537969577771,0.99,10.42,0.42,88.17,3.7,33.22700398573599,6.9,1.03,0.46,87.93,10.58,2.8487893193613205,70.2,10.3,18.46,1.04,11.690484169321657,4.95666666666666,80.1344444444444,65.17,26.54153846153846,0.073,5.86,2.195,9.295,2.24,0.047,0.19,53.82,11.75,0.104,2.00521288368571,0.3,109.64267907616008,0.1,96.08,0.8,1.05,1.3,0.0,0.0,2.772940768394677,2.0,60.24422542035819,4.289322143881078,2.839929673197815,0.0540164095871764,0.0258103145976538,0.1140351634010924,0.3608700923795109,5.034039851854571,3.592975198323632,0.0640281307208739,0.1000234422673949,0.0289988278866302,42.223890736589496,0.0,0.0,0.0,0.0,0.0,0.0,0.0,0.0,0.0,0.0,0.0,0.0,0.0,2171.613542498053,7.0,1.3,3.46,82.5,25.54545455,11.0,60.0,28.0,8.0,118.6075,131.0,536.0,42.1539172636931,405.0,85.87786259541984
2024-04-25 17:00:00,2.63,1.28,1.35,1153.0,3500.0,83.0,2286.0,1454.0,262.0,117431.0,2.40315074278082,0.99,10.42,0.42,88.17,3.7,34.34570325155318,6.9,1.03,0.46,87.93,10.58,2.944703429505151,70.2,10.3,18.46,1.04,12.084083786755777,4.95666666666666,80.1344444444444,65.17,26.54153846153846,0.073,5.86,2.195,9.295,2.24,0.047,0.19,53.82,11.75,0.104,2.00521288368571,0.3,113.33417002844054,0.1,96.08,0.8,1.05,1.3,0.0,0.0,2.8663011810003214,2.0,60.24422542035819,4.289322143881078,2.839929673197815,0.0540164095871764,0.0258103145976538,0.1140351634010924,0.3608700923795109,5.034039851854571,3.592975198323632,0.0640281307208739,0.1000234422673949,0.0289988278866302,43.64550056897902,0.0,0.0,0.0,0.0,0.0,0.0,0.0,0.0,0.0,0.0,0.0,0.0,0.0,2171.613542498053,7.0,1.3,3.55,82.5,25.54545455,11.0,60.0,28.0,8.0,118.475,130.0,535.0,42.7239654388358,405.0,88.76923076923077
2024-04-25 18:00:00,2.66,1.3,1.36,1163.0,3498.0,0.0,2270.0,1422.0,259.0,116236.0,2.4243233551251,0.99,10.42,0.42,88.17,3.7,35.25180017923714,6.9,1.03,0.46,87.93,10.58,3.022389616649808,70.2,10.3,18.46,1.04,12.40288206882501,4.95666666666666,80.1344444444444,65.17,26.54153846153846,0.073,5.86,2.195,9.295,2.24,0.047,0.19,53.82,11.75,0.104,2.00521288368571,0.3,116.32411443319624,0.1,96.08,0.8,1.05,1.3,0.0,0.0,2.9419189860835187,2.0,60.24422542035819,4.289322143881078,2.839929673197815,0.0540164095871764,0.0258103145976538,0.1140351634010924,0.3608700923795109,5.034039851854571,3.592975198323632,0.0640281307208739,0.1000234422673949,0.0289988278866302,44.79694165851302,0.0,0.0,0.0,0.0,0.0,0.0,0.0,0.0,0.0,0.0,0.0,0.0,0.0,2171.613542498053,8.0,1.3,3.62,82.5,25.54545455,11.0,60.0,28.0,8.0,119.1375,135.0,540.0,42.883295194508,405.0,91.11111111111111
2024-04-25 19:00:00,2.68,1.28,1.4,1167.0,3500.0,370.0,2287.0,1398.0,260.0,117087.0,2.4175901743945,0.99,10.42,0.42,88.17,3.7,33.57188324761871,6.9,1.03,0.46,87.93,10.58,2.878358291578692,70.2,10.3,18.46,1.04,11.811825399879128,4.95666666666666,80.1344444444444,65.17,26.54153846153846,0.073,5.86,2.195,9.295,2.24,0.047,0.19,53.82,11.75,0.104,2.00521288368571,0.3,110.78071385795576,0.1,96.08,0.8,1.05,1.3,0.0,0.0,2.8017224715497075,2.0,60.24422542035819,4.289322143881078,2.839929673197815,0.0540164095871764,0.0258103145976538,0.1140351634010924,0.3608700923795109,5.034039851854571,3.592975198323632,0.0640281307208739,0.1000234422673949,0.0289988278866302,42.662153069158,0.0,0.0,0.0,0.0,0.0,0.0,0.0,0.0,0.0,0.0,0.0,0.0,0.0,2171.613542498053,7.0,1.3,3.66,82.5,25.54545455,11.0,60.0,28.0,8.0,118.475,130.0,535.0,42.9457720588235,405.0,86.76923076923077
2024-04-25 20:00:00,2.68,1.29,1.39,1161.0,3500.0,0.0,2290.0,1416.0,260.0,117448.0,2.4006908578686,0.99,10.42,0.42,88.17,3.7,35.34163003044014,6.9,1.03,0.46,87.93,10.58,3.030091373954704,70.2,10.3,18.46,1.04,12.434487520037887,4.95666666666666,80.1344444444444,65.17,26.54153846153846,0.073,5.86,2.195,9.295,2.24,0.047,0.19,53.82,11.75,0.104,2.00521288368571,0.3,116.62053554751454,0.1,96.08,0.8,1.05,1.3,0.0,0.0,2.9494156853563926,2.0,60.24422542035819,4.289322143881078,2.839929673197815,0.0540164095871764,0.0258103145976538,0.1140351634010924,0.3608700923795109,5.034039851854571,3.592975198323632,0.0640281307208739,0.1000234422673949,0.0289988278866302,44.91109476794499,0.0,0.0,0.0,0.0,0.0,0.0,0.0,0.0,0.0,0.0,0.0,0.0,0.0,2171.613542498053,8.0,1.3,3.46,82.5,25.54545455,11.0,60.0,28.0,8.0,119.005,134.0,539.0,41.5146617409374,405.0,91.34328358208955
2024-04-25 21:00:00,2.7,1.26,1.44,1152.0,3500.0,225.0,2265.0,1373.0,258.0,118061.0,2.39390726433011,0.99,10.42,0.42,88.17,3.7,33.0894673324219,6.9,1.03,0.46,87.93,10.58,2.836997315810532,70.2,10.3,18.46,1.04,11.642093707486454,4.95666666666666,80.1344444444444,65.17,26.54153846153846,0.073,5.86,2.195,9.295,2.24,0.047,0.19,53.82,11.75,0.104,2.00521288368571,0.3,109.18883475282,0.1,96.08,0.8,1.05,1.3,0.0,0.0,2.761462725015054,2.0,60.24422542035819,4.289322143881078,2.839929673197815,0.0540164095871764,0.0258103145976538,0.1140351634010924,0.3608700923795109,5.034039851854571,3.592975198323632,0.0640281307208739,0.1000234422673949,0.0289988278866302,42.04911323861516,0.0,0.0,0.0,0.0,0.0,0.0,0.0,0.0,0.0,0.0,0.0,0.0,0.0,2171.613542498053,7.0,1.3,3.63,82.5,25.54545455,11.0,60.0,28.0,8.0,119.005,134.0,539.0,42.7371765773945,405.0,85.5223880597015
2024-04-25 22:00:00,2.64,1.3,1.34,1163.0,3501.0,0.0,2283.0,1464.0,264.0,117806.0,2.3940829743979,0.99,10.42,0.42,88.17,3.7,35.35849069072851,6.9,1.03,0.46,87.93,10.58,3.031536959267405,70.2,10.3,18.46,1.04,12.440419721516845,4.95666666666666,80.1344444444444,65.17,26.54153846153846,0.073,5.86,2.195,9.295,2.24,0.047,0.19,53.82,11.75,0.104,2.00521288368571,0.3,116.67617246156802,0.1,96.08,0.8,1.05,1.3,0.0,0.0,2.9508227821959307,2.0,60.24422542035819,4.289322143881078,2.839929673197815,0.0540164095871764,0.0258103145976538,0.1140351634010924,0.3608700923795109,5.034039851854571,3.592975198323632,0.0640281307208739,0.1000234422673949,0.0289988278866302,44.932520794741386,0.0,0.0,0.0,0.0,0.0,0.0,0.0,0.0,0.0,0.0,0.0,0.0,0.0,2171.613542498053,7.0,1.3,3.74,82.5,25.54545455,11.0,60.0,28.0,8.0,119.4025,137.0,542.0,40.8019936565474,405.0,91.3868613138686
2024-04-25 23:00:00,2.63,1.29,1.34,1175.0,3498.0,0.0,2235.0,1420.0,258.0,114004.0,2.47175970303272,0.98,10.46,0.4,88.16,3.9,36.441058274642266,7.2,1.05,0.45,87.73,10.77,3.1890945299589024,70.13,10.39,18.4,1.08,12.820188816905423,4.88,78.6806666666667,65.17,26.44615384615384,0.074,5.835,2.125,9.47,2.235,0.0475,0.195,53.925,11.55,0.104,1.97947812703765,0.3,120.50196221490584,0.1,95.61,0.4,1.2,1.31,0.0,0.0,3.379959220989193,2.0,60.35395365463195,4.476671061177152,2.822673652120264,0.0618217565253157,0.031561380580485,0.1057068597200401,0.6477466133223652,4.738920924619202,3.467562278550573,0.1229008319061136,0.1119702927542193,0.0311821756525315,44.55441473138959,0.0,0.0,0.0,0.0,0.0,0.0,0.0,0.0,0.0,0.0,0.0,0.0,0.0,2171.613542498053,8.0,1.3,3.82,82.5,25.54545455,11.0,60.0,28.0,8.0,119.535,138.0,543.0,42.30330672748,405.0,94.78260869565216
2024-04-26 00:00:00,2.61,1.28,1.33,1177.0,3500.0,0.0,2222.0,1440.0,261.0,114154.0,2.4699242303198,0.98,10.46,0.4,88.16,3.9,38.51234475609058,7.2,1.05,0.45,87.73,10.77,3.370360626519033,70.13,10.39,18.4,1.08,13.54888016241854,4.88,78.6806666666667,65.17,26.44615384615384,0.074,5.835,2.125,9.47,2.235,0.0475,0.195,53.925,11.55,0.104,1.97947812703765,0.3,127.35121679589618,0.1,95.61,0.4,1.2,1.31,0.0,0.0,3.5720739447032708,2.0,60.35395365463195,4.476671061177152,2.822673652120264,0.0618217565253157,0.031561380580485,0.1057068597200401,0.6477466133223652,4.738920924619202,3.467562278550573,0.1229008319061136,0.1119702927542193,0.0311821756525315,47.08685921273401,0.0,0.0,0.0,0.0,0.0,0.0,0.0,0.0,0.0,0.0,0.0,0.0,0.0,2126.35153949418,8.0,1.3,3.87,82.5,25.54545455,11.0,60.0,28.0,8.0,120.595,146.0,551.0,42.8905519176801,405.0,98.08219178082192
2024-04-26 01:00:00,2.63,1.3,1.33,1156.0,3499.0,0.0,2249.0,1439.0,258.0,116797.0,2.41337480170402,0.98,10.46,0.4,88.16,3.9,36.118579518319,7.2,1.05,0.45,87.73,10.77,3.1608731970308703,70.13,10.39,18.4,1.08,12.706738803616922,4.88,78.6806666666667,65.17,26.44615384615384,0.074,5.835,2.125,9.47,2.235,0.0475,0.195,53.925,11.55,0.104,1.97947812703765,0.3,119.4356012267943,0.1,95.61,0.4,1.2,1.31,0.0,0.0,3.350048864440453,2.0,60.35395365463195,4.476671061177152,2.822673652120264,0.0618217565253157,0.031561380580485,0.1057068597200401,0.6477466133223652,4.738920924619202,3.467562278550573,0.1229008319061136,0.1119702927542193,0.0311821756525315,44.16013824954306,0.0,0.0,0.0,0.0,0.0,0.0,0.0,0.0,0.0,0.0,0.0,0.0,0.0,2126.35153949418,7.0,1.3,3.7,82.5,25.54545455,11.0,60.0,28.0,8.0,119.9325,141.0,546.0,42.2252937111265,405.0,91.98581560283688
2024-04-26 02:00:00,2.67,1.3,1.37,1151.0,3499.0,0.0,2261.0,1422.0,257.0,116955.0,2.41011631473605,0.98,10.46,0.4,88.16,3.9,38.04189296958948,7.2,1.05,0.45,87.73,10.77,3.3291896153032563,70.13,10.39,18.4,1.08,13.383372325441384,4.88,78.6806666666667,65.17,26.44615384615384,0.074,5.835,2.125,9.47,2.235,0.0475,0.195,53.925,11.55,0.104,1.97947812703765,0.3,125.79554398931528,0.1,95.61,0.4,1.2,1.31,0.0,0.0,3.5284388822462147,2.0,60.35395365463195,4.476671061177152,2.822673652120264,0.0618217565253157,0.031561380580485,0.1057068597200401,0.6477466133223652,4.738920924619202,3.467562278550573,0.1229008319061136,0.1119702927542193,0.0311821756525315,46.51166450107332,0.0,0.0,0.0,0.0,0.0,0.0,0.0,0.0,0.0,0.0,0.0,0.0,0.0,2126.35153949418,8.0,1.3,3.66,82.5,25.54545455,11.0,60.0,28.0,8.0,119.535,138.0,543.0,40.8919301557338,405.0,96.8840579710145
2024-04-26 03:00:00,2.66,1.3,1.36,1149.0,3500.0,0.0,2271.0,1427.0,257.0,116656.0,2.41698031294382,0.98,10.46,0.4,88.16,3.9,35.31059301267298,7.2,1.05,0.45,87.73,10.77,3.090163248762728,70.13,10.39,18.4,1.08,12.42248417286978,4.88,78.6806666666667,65.17,26.44615384615384,0.074,5.835,2.125,9.47,2.235,0.0475,0.195,53.925,11.55,0.104,1.97947812703765,0.3,116.7637809234509,0.1,95.61,0.4,1.2,1.31,0.0,0.0,3.275106983784549,2.0,60.35395365463195,4.476671061177152,2.822673652120264,0.0618217565253157,0.031561380580485,0.1057068597200401,0.6477466133223652,4.738920924619202,3.467562278550573,0.1229008319061136,0.1119702927542193,0.0311821756525315,43.172258984385465,0.0,0.0,0.0,0.0,0.0,0.0,0.0,0.0,0.0,0.0,0.0,0.0,0.0,2126.35153949418,7.0,1.3,3.68,82.5,25.54545455,11.0,60.0,28.0,8.0,119.6675,139.0,544.0,41.4950242999306,405.0,89.92805755395683
2024-04-26 04:00:00,2.7,1.3,1.4,1160.0,3499.0,0.0,2253.0,1394.0,255.0,116812.0,2.41306507318808,0.98,10.46,0.4,88.16,3.9,35.55698248391697,7.2,1.05,0.45,87.73,10.77,3.11172572120965,70.13,10.39,18.4,1.08,12.509165506876029,4.88,78.6806666666667,65.17,26.44615384615384,0.074,5.835,2.125,9.47,2.235,0.0475,0.195,53.925,11.55,0.104,1.97947812703765,0.3,117.57853263922787,0.1,95.61,0.4,1.2,1.31,0.0,0.0,3.297959952515846,2.0,60.35395365463195,4.476671061177152,2.822673652120264,0.0618217565253157,0.031561380580485,0.1057068597200401,0.6477466133223652,4.738920924619202,3.467562278550573,0.1229008319061136,0.1119702927542193,0.0311821756525315,43.473505413743176,0.0,0.0,0.0,0.0,0.0,0.0,0.0,0.0,0.0,0.0,0.0,0.0,0.0,2126.35153949418,8.0,1.3,3.9,82.5,25.54545455,11.0,60.0,28.0,8.0,120.33,144.0,549.0,40.8167974157822,405.0,90.55555555555556
2024-04-26 05:00:00,2.68,1.28,1.4,1160.0,3499.0,0.0,2235.0,1401.0,258.0,116619.0,2.41705632601181,0.98,10.46,0.4,88.16,3.9,37.036803840816845,7.2,1.05,0.45,87.73,10.77,3.241230472664404,70.13,10.39,18.4,1.08,13.02977577751537,4.88,78.6806666666667,65.17,26.44615384615384,0.074,5.835,2.125,9.47,2.235,0.0475,0.195,53.925,11.55,0.104,1.97947812703765,0.3,122.47195192167624,0.1,95.61,0.4,1.2,1.31,0.0,0.0,3.43521545708913,2.0,60.35395365463195,4.476671061177152,2.822673652120264,0.0618217565253157,0.031561380580485,0.1057068597200401,0.6477466133223652,4.738920924619202,3.467562278550573,0.1229008319061136,0.1119702927542193,0.0311821756525315,45.28279903981672,0.0,0.0,0.0,0.0,0.0,0.0,0.0,0.0,0.0,0.0,0.0,0.0,0.0,2126.35153949418,6.0,1.3,3.97,82.5,25.54545455,11.0,60.0,28.0,8.0,120.86,148.0,553.0,41.25,405.0,94.32432432432432
2024-04-26 06:00:00,2.68,1.3,1.38,1160.0,3500.0,0.0,2255.0,1366.0,250.0,113416.0,2.48598664399448,0.98,10.46,0.4,88.16,3.9,34.88475206510246,7.2,1.05,0.45,87.73,10.77,3.052896300413023,70.13,10.39,18.4,1.08,12.272670703878871,4.88,78.6806666666667,65.17,26.44615384615384,0.074,5.835,2.125,9.47,2.235,0.0475,0.195,53.925,11.55,0.104,1.97947812703765,0.3,115.35562561174277,0.1,95.61,0.4,1.2,1.31,0.0,0.0,3.2356096391528943,2.0,60.35395365463195,4.476671061177152,2.822673652120264,0.0618217565253157,0.031561380580485,0.1057068597200401,0.6477466133223652,4.738920924619202,3.467562278550573,0.1229008319061136,0.1119702927542193,0.0311821756525315,42.651607414810506,0.0,0.0,0.0,0.0,0.0,0.0,0.0,0.0,0.0,0.0,0.0,0.0,0.0,2126.35153949418,7.0,1.3,3.81,82.5,25.54545455,11.0,60.0,28.0,8.0,120.7275,147.0,552.0,42.7044609665427,405.0,88.84353741496598
2024-04-26 07:00:00,2.67,1.3,1.37,1159.0,3499.0,0.0,2247.0,1394.0,254.0,114508.0,2.46158982485227,0.98,10.46,0.4,88.16,3.9,35.89579722368018,7.2,1.05,0.45,87.73,10.77,3.141376677696832,70.13,10.39,18.4,1.08,12.628362619785824,4.88,78.6806666666667,65.17,26.44615384615384,0.074,5.835,2.125,9.47,2.235,0.0475,0.195,53.925,11.55,0.104,1.97947812703765,0.3,118.69891286147868,0.1,95.61,0.4,1.2,1.31,0.0,0.0,3.3293854944207744,2.0,60.35395365463195,4.476671061177152,2.822673652120264,0.0618217565253157,0.031561380580485,0.1057068597200401,0.6477466133223652,4.738920924619202,3.467562278550573,0.1229008319061136,0.1119702927542193,0.0311821756525315,43.88775497583732,0.0,0.0,0.0,0.0,0.0,0.0,0.0,0.0,0.0,0.0,0.0,0.0,0.0,2126.35153949418,8.0,1.3,3.81,82.5,25.54545455,11.0,60.0,28.0,8.0,119.9325,141.0,546.0,43.203323332564,405.0,91.41843971631204
2024-04-26 08:00:00,2.7,1.3,1.4,1149.0,3499.0,38.0,2263.0,1365.0,250.0,115936.0,2.43227900115599,0.99,10.43,0.41,88.17,3.7,34.40810656725871,6.3,1.04,0.44,87.86,10.66,3.0111832541439805,70.13,10.46,18.36,1.05,12.104983881091483,4.88,78.6806666666667,65.17,26.35076923076923,0.0745,5.885,2.245,9.21,2.245,0.0475,0.2,53.725,11.735,0.105,1.994187154564515,0.315,113.77947166642664,0.1,95.78,0.57,1.62,1.28,0.0,0.0,3.191400101289363,2.0,59.94503273001274,4.625740522025259,2.139405855084386,0.1380297072457807,0.0257435562330166,0.12158409855907,0.3281642649402927,4.853010046356545,3.143661014820608,0.0992573188554821,0.1139405855084385,0.0293792049279535,42.06884000364678,0.0,0.0,0.0,0.0,0.0,0.0,0.0,0.0,0.0,0.0,0.0,0.0,0.0,2126.35153949418,7.0,1.3,3.83,82.5,25.54545455,11.0,60.0,28.0,8.0,119.1375,135.0,540.0,43.3155080213904,405.0,87.62962962962963
