Repository: saikumar-voptimai/evonith_bf_webapp

# Evonith BF2 — Blast Furnace Intelligence Platform

Monitoring, modelling and optimisation of **Blast Furnace 2 (BF2)** at Evonith Steel: live telemetry from InfluxDB,
manual plant reports from Neon PostgreSQL, a two-zone energy model of the furnace, blend and fuel optimisers, a
conversational assistant (FurnaceMind) and a live digital twin evaluated every hour.

The platform has three deployable parts that share one Python service layer, plus the shared data library:

| Part | Path | What it is |
|---|---|---|
| **Streamlit app** (legacy) | `src/app.py`, `src/custom_pages/` | The original 11-page dashboard; still the home of the model pages. Served under `/legacy` in production |

File: src/data/V13_df_filtered.csv (part 45 of 268)
NM3/HR.,STEAMKGS/HR.,RAFTOC,PERMEABILITYKGS/HR.,TUYEREVELOCITYM/S,HOT BLAST VOLUMENM3/HR.,O2 ENRICHMENT %,COKE_VM%,COKE_ASH%,COKE_IM%,COKE_FC%,COKE_MOIST%,COKE_CALC_MT,NUTCOKE_MOIST%,NUTCOKE_VM%,NUTCOKE_IM%,NUTCOKE_FC%,NUTCOKE_ASH%,NUTCOKE_CALC_MT,PCI_2_FC%,PCI_2_ASH%,PCI_2_VM%,PCI_2_IM%,PCI_2_CALC_MT,SINTER_SP_02_COLD_STRENGTH_AI,SINTER_SP_02_COLD_STRENGTH_TI,SINTER_SP_02_HOT_STRENGTH_RI,SINTER_SP_02_HOT_STRENGTH_RDI,SINTER_SP_02_P%,SINTER_SP_02_SIO2%,SINTER_SP_02_MGO%,SINTER_SP_02_FEO%,SINTER_SP_02_AL2O3%,SINTER_SP_02_NA2O%,SINTER_SP_02_TIO2%,SINTER_SP_02_FE(T)%,SINTER_SP_02_CAO%,SINTER_SP_02_K2O%,SINTER_SP_02_BASICITY,SINTER_SP_02_MNO%,SINTER_CALC_MT,FLUX_TM%,FLUX_SIO2%,FLUX_FE2O3%,FLUX_AL2O3%,FLUX_LOI%,FLUX_MGO%,FLUX_CAO%,FLUX_CALC_MT,GEOMIN TYPE,ORE_FE(T)%,ORE_LOI%,ORE_TM%,ORE_MGO%,ORE_NA2O%,ORE_P%,ORE_TIO2%,ORE_AL2O3%,ORE_SIO2%,ORE_MNO%,ORE_CAO%,ORE_K2O%,ORE_CALC_MT,LLOYDS_PELLET_PCT_SIO2,LLOYDS_PELLET_PCT_AL2O3,LLOYDS_PELLET_PCT_FE2O3,LLOYDS_PELLET_PCT_MGO,LLOYDS_PELLET_PCT_TIO2,LLOYDS_PELLET_PCT_NA2O,TOTAL_PELLET_CALC_MT,LLOYDS_PELLET_PCT_K2O,LLOYDS_PELLET_PCT_TM,LLOYDS_PELLET_PCT_LOI,LLOYDS_PELLET_PCT_MNO,LLOYDS_PELLET_PCT_CAO,LLOYDS_PELLET_PCT_P,DAILYPRODUCTION,CHARGES/HRS.,STOCKRODLEVEL,FURNACE TOP GAS ANALYSISH2%,COKE_DISCHARGE_TIME,WEIGHTED_COKE_ANGLE,TOTAL_COKE_PORTIONS,NON_COKE_DISCHARGE_TIME,WEIGHTED_NON_COKE_ANGLE,TOTAL_NON_COKE_PORTIONS,UNITCOST LAKHS/THM,ACTUALKG/THM.,ACT. FUEL RATEKG/THM.,FURNACETOPGASANALYSISCO2ETACO,COKE RATE KG/THM,PRODUCTIONTONNESPERHR
2024-04-28 08:00:00,2.69,1.29,1.4,1153.0,3500.0,0.0,2263.0,1392.0,256.0,117659.0,2.39638809046795,0.99,10.48,0.42,88.11,3.8,35.26131325934251,5.6,1.04,0.46,87.82,10.68,2.912102659083177,70.43,10.16,18.32,1.09,12.943328599980768,4.95444444444445,79.49,64.02,27.315,0.073,5.66,2.08,9.505,2.29,0.049,0.19,54.485,10.895,0.1055,1.925051507772995,0.345,115.70600209508542,0.2,96.33,0.64,1.16,1.25,0.0,0.0,2.459524985821337,2.0,59.9730333872544,4.508015865183912,2.580457480242123,0.0460914960484245,0.019,0.1271715550907959,0.3799865708045936,4.665052204556883,4.076872164578606,0.0782173031150082,0.0440228740121061,0.0212068622036318,43.63484134171238,0.0,0.0,0.0,0.0,0.0,0.0,0.0,0.0,0.0,0.0,0.0,0.0,0.0,2156.882801938934,8.0,1.3,3.7,82.5,25.54545455,11.0,60.0,28.0,8.0,119.8,140.0,545.0,43.1452526625878,405.0,90.14285714285714
2024-04-28 09:00:00,2.66,1.3,1.36,1167.0,3500.0,0.0,2239.0,1442.0,263.0,117689.0,2.39577757464269,0.99,10.48,0.42,88.11,3.8,36.87802684066325,5.6,1.04,0.46,87.82,10.68,3.0456211098712416,70.43,10.16,18.32,1.09,13.536773744271924,4.95444444444445,79.49,64.02,27.315,0.073,5.66,2.08,9.505,2.29,0.049,0.19,54.485,10.895,0.1055,1.925051507772995,0.345,121.0110644349825,0.2,96.33,0.64,1.16,1.25,0.0,0.0,2.572292976591549,2.0,59.9730333872544,4.508015865183912,2.580457480242123,0.0460914960484245,0.019,0.1271715550907959,0.3799865708045936,4.665052204556883,4.076872164578606,0.0782173031150082,0.0440228740121061,0.0212068622036318,45.63547699861696,0.0,0.0,0.0,0.0,0.0,0.0,0.0,0.0,0.0,0.0,0.0,0.0,0.0,2156.882801938934,7.0,1.3,4.0,82.5,25.54545455,11.0,60.0,28.0,8.0,120.4625,145.0,550.0,42.9856945085371,405.0,94.27586206896552
2024-04-28 10:00:00,2.71,1.3,1.41,1158.0,3499.0,0.0,2244.0,1366.0,255.0,116230.0,2.42514113036497,0.99,10.48,0.42,88.11,3.8,35.556137070954044,5.6,1.04,0.46,87.82,10.68,2.936451077403289,70.43,10.16,18.32,1.09,13.051549228200727,4.95444444444445,79.49,64.02,27.315,0.073,5.66,2.08,9.505,2.29,0.049,0.19,54.485,10.895,0.1055,1.925051507772995,0.345,116.67343301046594,0.2,96.33,0.64,1.16,1.25,0.0,0.0,2.480089351241889,2.0,59.9730333872544,4.508015865183912,2.580457480242123,0.0460914960484245,0.019,0.1271715550907959,0.3799865708045936,4.665052204556883,4.076872164578606,0.0782173031150082,0.0440228740121061,0.0212068622036318,43.99967716472359,0.0,0.0,0.0,0.0,0.0,0.0,0.0,0.0,0.0,0.0,0.0,0.0,0.0,2156.882801938934,7.0,1.3,3.95,82.5,25.54545455,11.0,60.0,28.0,8.0,120.4625,145.0,550.0,43.8588344555375,405.0,90.89655172413794
2024-04-28 11:00:00,2.65,1.3,1.35,1175.0,3501.0,0.0,2253.0,1419.0,260.0,115436.0,2.44320720960651,0.99,10.48,0.42,88.11,3.8,36.87802684066325,5.6,1.04,0.46,87.82,10.68,3.0456211098712416,70.43,10.16,18.32,1.09,13.536773744271924,4.95444444444445,79.49,64.02,27.315,0.073,5.66,2.08,9.505,2.29,0.049,0.19,54.485,10.895,0.1055,1.925051507772995,0.345,121.0110644349825,0.2,96.33,0.64,1.16,1.25,0.0,0.0,2.572292976591549,2.0,59.9730333872544,4.508015865183912,2.580457480242123,0.0460914960484245,0.019,0.1271715550907959,0.3799865708045936,4.665052204556883,4.076872164578606,0.0782173031150082,0.0440228740121061,0.0212068622036318,45.63547699861696,0.0,0.0,0.0,0.0,0.0,0.0,0.0,0.0,0.0,0.0,0.0,0.0,0.0,2156.882801938934,8.0,1.3,4.03,82.5,25.54545455,11.0,60.0,28.0,8.0,120.4625,145.0,550.0,42.200754005655,405.0,94.27586206896552
2024-04-28 12:00:00,2.67,1.3,1.37,1149.0,3500.0,37.0,2256.0,1399.0,253.0,115124.0,2.45010478964076,0.99,10.48,0.42,88.11,3.8,34.83958780803135,5.6,1.04,0.46,87.82,10.68,2.8772738993278697,70.43,10.16,18.32,1.09,12.78852633679934,4.95444444444445,79.49,64.02,27.315,0.073,5.66,2.08,9.505,2.29,0.049,0.19,54.485,10.895,0.1055,1.925051507772995,0.345,114.322157835115,0.2,96.33,0.64,1.16,1.25,0.0,0.0,2.4301090568958386,2.0,59.9730333872544,4.508015865183912,2.580457480242123,0.0460914960484245,0.019,0.1271715550907959,0.3799865708045936,4.665052204556883,4.076872164578606,0.0782173031150082,0.0440228740121061,0.0212068622036318,43.11296846016709,0.0,0.0,0.0,0.0,0.0,0.0,0.0,0.0,0.0,0.0,0.0,0.0,0.0,2156.882801938934,7.0,1.3,3.97,82.5,25.54545455,11.0,60.0,28.0,8.0,119.6675,139.0,544.0,42.0582706766917,405.0,89.06474820143885
2024-04-28 13:00:00,2.66,1.3,1.36,1153.0,3500.0,47.0,2258.0,1428.0,258.0,116780.0,2.41562453197648,0.99,10.48,0.42,88.11,3.8,34.19956214693759,5.6,1.04,0.46,87.82,10.68,2.8244165251329707,70.43,10.16,18.32,1.09,12.553592873515418,4.95444444444445,79.49,64.02,27.315,0.073,5.66,2.08,9.505,2.29,0.049,0.19,54.485,10.895,0.1055,1.925051507772995,0.345,112.2219861841399,0.2,96.33,0.64,1.16,1.25,0.0,0.0,2.385466388783928,2.0,59.9730333872544,4.508015865183912,2.580457480242123,0.0460914960484245,0.019,0.1271715550907959,0.3799865708045936,4.665052204556883,4.076872164578606,0.0782173031150082,0.0440228740121061,0.0212068622036318,42.3209554692995,0.0,0.0,0.0,0.0,0.0,0.0,0.0,0.0,0.0,0.0,0.0,0.0,0.0,2156.882801938934,7.0,1.3,3.78,82.5,25.54545455,11.0,60.0,28.0,8.0,119.8,140.0,545.0,42.1347005360056,405.0,87.42857142857143
2024-04-28 14:00:00,2.7,1.29,1.41,1135.0,3499.0,326.0,2239.0,1371.0,250.0,115959.0,2.43933476406124,0.99,10.48,0.42,88.11,3.8,33.855614603482465,5.6,1.04,0.46,87.82,10.68,2.7960111577969884,70.43,10.16,18.32,1.09,12.427340455082982,4.95444444444445,79.49,64.02,27.315,0.073,5.66,2.08,9.505,2.29,0.049,0.19,54.485,10.895,0.1055,1.925051507772995,0.345,111.09336131158008,0.2,96.33,0.64,1.16,1.25,0.0,0.0,2.361475575659133,2.0,59.9730333872544,4.508015865183912,2.580457480242123,0.0460914960484245,0.019,0.1271715550907959,0.3799865708045936,4.665052204556883,4.076872164578606,0.0782173031150082,0.0440228740121061,0.0212068622036318,41.89533046837701,0.0,0.0,0.0,0.0,0.0,0.0,0.0,0.0,0.0,0.0,0.0,0.0,0.0,2156.882801938934,7.0,1.3,3.77,82.5,25.54545455,11.0,60.0,28.0,8.0,120.065,142.0,547.0,43.5269899359561,405.0,86.54929577464789
2024-04-28 15:00:00,2.67,1.29,1.38,1150.0,3500.0,163.0,2254.0,1407.0,255.0,115657.0,2.44212588049815,0.99,10.48,0.42,88.11,3.8,35.56866226556498,5.6,1.04,0.46,87.82,10.68,2.937485487331921,70.43,10.16,18.32,1.09,13.056146836589155,4.95444444444445,79.49,64.02,27.315,0.073,5.66,2.08,9.505,2.29,0.049,0.19,54.485,10.895,0.1055,1.925051507772995,0.345,116.7145330166749,0.2,96.33,0.64,1.16,1.25,0.0,0.0,2.48096300075322,2.0,59.9730333872544,4.508015865183912,2.580457480242123,0.0460914960484245,0.019,0.1271715550907959,0.3799865708045936,4.665052204556883,4.076872164578606,0.0782173031150082,0.0440228740121061,0.0212068622036318,44.01517672583191,0.0,0.0,0.0,0.0,0.0,0.0,0.0,0.0,0.0,0.0,0.0,0.0,0.0,2156.882801938934,8.0,1.3,3.89,82.5,25.54545455,11.0,60.0,28.0,8.0,119.8,140.0,545.0,43.6263230556834,405.0,90.92857142857144
2024-04-28 16:00:00,2.67,1.28,1.39,1156.0,3500.0,137.0,2251.0,1401.0,258.0,116601.0,2.42165856042914,0.98,10.42,0.43,88.17,3.6,36.0654539861322,6.6,1.03,0.44,87.71,10.82,2.978513695210452,70.73,10.01,18.24,1.02,13.238503586542242,4.95444444444445,79.49,64.02,27.8925,0.0745,5.62,1.885,9.67,2.48,0.048,0.19,54.725,10.63,0.103,1.891561305684585,0.28,118.34469872939242,0.1,96.54,0.35,1.02,1.28,0.0,0.0,2.515614904966132,2.0,59.95423427288997,4.523821436081009,2.559771259878939,0.0781029330544775,0.0398331673175538,0.1285852794980596,0.3147797086009617,4.728388858205804,3.938083011160945,0.1819542519757877,0.0961486810786898,0.0533565393769983,44.62994191473432,0.0,0.0,0.0,0.0,0.0,0.0,0.0,0.0,0.0,0.0,0.0,0.0,0.0,2156.882801938934,7.0,1.3,3.75,82.5,25.54545455,11.0,60.0,28.0,8.0,119.9325,141.0,546.0,42.3193121078317,405.0,92.19858156028369
2024-04-28 17:00:00,2.65,1.3,1.35,1165.0,3499.0,0.0,2252.0,1431.0,260.0,115965.0,2.43067981669998,0.98,10.42,0.43,88.17,3.6,36.41941202260087,6.6,1.03,0.44,87.71,10.82,3.0077457924844007,70.73,10.01,18.24,1.02,13.368430544818652,4.95444444444445,79.49,64.02,27.8925,0.0745,5.62,1.885,9.67,2.48,0.048,0.19,54.725,10.63,0.103,1.891561305684585,0.28,119.50617189994614,0.1,96.54,0.35,1.02,1.28,0.0,0.0,2.5403039637151363,2.0,59.95423427288997,4.523821436081009,2.559771259878939,0.0781029330544775,0.0398331673175538,0.1285852794980596,0.3147797086009617,4.728388858205804,3.938083011160945,0.1819542519757877,0.0961486810786898,0.0533565393769983,45.06795460726619,0.0,0.0,0.0,0.0,0.0,0.0,0.0,0.0,0.0,0.0,0.0,0.0,0.0,2156.882801938934,8.0,1.3,3.7,82.5,25.54545455,11.0,60.0,28.0,8.0,120.4625,145.0,550.0,43.4641281634548,405.0,93.10344827586206
2024-04-28 18:00:00,2.66,1.3,1.36,1169.0,3499.0,0.0,2271.0,1426.0,260.0,116320.0,2.42326580466382,0.98,10.42,0.43,88.17,3.6,36.34288055525629,6.6,1.03,0.44,87.71,10.82,3.001425339019763,70.73,10.01,18.24,1.02,13.340338229515645,4.95444444444445,79.49,64.02,27.8925,0.0745,5.62,1.885,9.67,2.48,0.048,0.19,54.725,10.63,0.103,1.891561305684585,0.28,119.25504256577236,0.1,96.54,0.35,1.02,1.28,0.0,0.0,2.5349657888504864,2.0,59.95423427288997,4.523821436081009,2.559771259878939,0.0781029330544775,0.0398331673175538,0.1285852794980596,0.3147797086009617,4.728388858205804,3.938083011160945,0.1819542519757877,0.0961486810786898,0.0533565393769983,44.97324916023228,0.0,0.0,0.0,0.0,0.0,0.0,0.0,0.0,0.0,0.0,0.0,0.0,0.0,2156.882801938934,7.0,1.3,3.81,82.5,25.54545455,11.0,60.0,28.0,8.0,119.9325,141.0,546.0,43.4981684981685,405.0,92.90780141843972
2024-04-28 19:00:00,2.62,1.3,1.32,1179.0,3499.0,0.0,2242.0,1445.0,261.0,114566.0,2.46034434788224,0.98,10.42,0.43,88.17,3.6,36.36837380755418,6.6,1.03,0.44,87.71,10.82,3.003530733315754,70.73,10.01,18.24,1.02,13.349696007518604,4.95444444444445,79.49,64.02,27.8925,0.0745,5.62,1.885,9.67,2.48,0.048,0.19,54.725,10.63,0.103,1.891561305684585,0.28,119.33869578316944,0.1,96.54,0.35,1.02,1.28,0.0,0.0,2.5367439781804,2.0,59.95423427288997,4.523821436081009,2.559771259878939,0.0781029330544775,0.0398331673175538,0.1285852794980596,0.3147797086009617,4.728388858205804,3.938083011160945,0.1819542519757877,0.0961486810786898,0.0533565393769983,45.00479631252127,0.0,0.0,0.0,0.0,0.0,0.0,0.0,0.0,0.0,0.0,0.0,0.0,0.0,2156.882801938934,7.0,1.3,3.98,82.5,25.54545455,11.0,60.0,28.0,8.0,120.86,148.0,553.0,43.1098696461825,405.0,92.97297297297295
2024-04-28 20:00:00,2.66,1.3,1.36,1162.0,3500.0,0.0,2270.0,1404.0,255.0,114556.0,2.46126180469228,0.98,10.42,0.43,88.17,3.6,33.751753889714166,6.6,1.03,0.44,87.71,10.82,2.787433682008879,70.73,10.01,18.24,1.02,12.389216425582312,4.95444444444445,79.49,64.02,27.8925,0.0745,5.62,1.885,9.67,2.48,0.048,0.19,54.725,10.63,0.103,1.891561305684585,0.28,110.75255415342106,0.1,96.54,0.35,1.02,1.28,0.0,0.0,2.3542311483549208,2.0,59.95423427288997,4.523821436081009,2.559771259878939,0.0781029330544775,0.0398331673175538,0.1285852794980596,0.3147797086009617,4.728388858205804,3.938083011160945,0.1819542519757877,0.0961486810786898,0.0533565393769983,41.76680588015238,0.0,0.0,0.0,0.0,0.0,0.0,0.0,0.0,0.0,0.0,0.0,0.0,0.0,2156.882801938934,7.0,1.3,3.7,82.5,25.54545455,11.0,60.0,28.0,8.0,120.86,148.0,553.0,42.9336437718277,405.0,86.28378378378379
2024-04-28 21:00:00,2.68,1.29,1.39,1156.0,3500.0,172.0,2245.0,1375.0,253.0,114712.0,2.4625088099568,0.98,10.42,0.43,88.17,3.6,33.98962842769962,6.6,1.03,0.44,87.71,10.82,2.807078868491322,70.73,10.01,18.24,1.02,12.476532751212885,4.95444444444445,79.49,64.02,27.8925,0.0745,5.62,1.885,9.67,2.48,0.048,0.19,54.725,10.63,0.103,1.891561305684585,0.28,111.53311248339816,0.1,96.54,0.35,1.02,1.28,0.0,0.0,2.3708232237936007,2.0,59.95423427288997,4.523821436081009,2.559771259878939,0.0781029330544775,0.0398331673175538,0.1285852794980596,0.3147797086009617,4.728388858205804,3.938083011160945,0.1819542519757877,0.0961486810786898,0.0533565393769983,42.06116864673137,0.0,0.0,0.0,0.0,0.0,0.0,0.0,0.0,0.0,0.0,0.0,0.0,0.0,2156.882801938934,7.0,1.3,3.8,82.5,25.54545455,11.0,60.0,28.0,8.0,120.86,148.0,553.0,44.1493015800321,405.0,86.89189189189189
2024-04-28 22:00:00,2.64,1.24,1.4,1150.0,3500.0,272.0,2240.0,1405.0,272.0,117770.0,2.40102775462799,0.98,10.42,0.43,88.17,3.6,33.9813576576714,6.6,1.03,0.44,87.71,10.82,2.806395815900096,70.73,10.01,18.24,1.02,12.47349680942981,4.95444444444445,79.49,64.02,27.8925,0.0745,5.62,1.885,9.67,2.48,0.048,0.19,54.725,10.63,0.103,1.891561305684585,0.28,111.5059728891586,0.1,96.54,0.35,1.02,1.28,0.0,0.0,2.370246326234886,2.0,59.95423427288997,4.523821436081009,2.559771259878939,0.0781029330544775,0.0398331673175538,0.1285852794980596,0.3147797086009617,4.728388858205804,3.938083011160945,0.1819542519757877,0.0961486810786898,0.0533565393769983,42.05093381130988,0.0,0.0,0.0,0.0,0.0,0.0,0.0,0.0,0.0,0.0,0.0,0.0,0.0,2156.882801938934,7.0,1.3,4.14,82.5,25.54545455,11.0,60.0,28.0,8.0,120.7275,147.0,552.0,43.4782608695652,405.0,86.87074829931973
2024-04-28 23:00:00,2.61,1.22,1.39,1148.0,3497.0,0.0,2253.0,1427.0,265.0,118449.0,2.37837505962288,0.98,10.46,0.41,88.15,3.6,33.71197318048459,8.5,1.04,0.44,87.66,10.86,2.5654609586183343,70.69,9.89,18.36,1.06,12.177458923835196,5.11111111111111,79.5333333333333,64.02,28.47,0.071,5.471075,1.951075,9.45,2.5025,0.0475,0.185,54.5836,10.8961,0.1055,1.991668559885325,0.285,109.11484234794086,0.1,94.83,0.9,1.25,1.28,0.0,0.0,2.729110922717515,2.0,59.8107649603108,4.827543945407577,2.14051468086832,0.0620808784221646,0.0236316161104825,0.1013220528916302,0.3630271948404442,4.490661732544983,4.226588109509268,0.16,0.0561323465089966,0.0280036762919165,39.8860489123633,0.0,0.0,0.0,0.0,0.0,0.0,0.0,0.0,0.0,0.0,0.0,0.0,0.0,2156.882801938934,7.0,1.3,3.85,82.5,25.54545455,11.0,60.0,28.0,8.0,120.4625,145.0,550.0,42.3275457531675,405.0,86.89655172413794
2024-04-29 00:00:00,2.64,1.3,1.34,1133.0,3501.0,158.0,2244.0,1421.0,251.0,118749.0,2.37901885533867,0.98,10.46,0.41,88.15,3.6,33.37087472921849,8.5,1.04,0.44,87.66,10.86,2.5395035708652225,70.69,9.89,18.36,1.06,12.054247139195988,5.11111111111111,79.5333333333333,64.02,28.47,0.071,5.471075,1.951075,9.45,2.5025,0.0475,0.185,54.5836,10.8961,0.1055,1.991668559885325,0.285,108.01081608594288,0.1,94.83,0.9,1.25,1.28,0.0,0.0,2.701497721197433,2.0,59.8107649603108,4.827543945407577,2.14051468086832,0.0620808784221646,0.0236316161104825,0.1013220528916302,0.3630271948404442,4.490661732544983,4.226588109509268,0.16,0.0561323465089966,0.0280036762919165,39.48248103342922,0.0,0.0,0.0,0.0,0.0,0.0,0.0,0.0,0.0,0.0,0.0,0.0,0.0,2138.5375380415016,7.0,1.3,4.27,82.5,25.54545455,11.0,60.0,28.0,8.0,119.8,140.0,545.0,42.4171173289443,405.0,85.28571428571429
2024-04-29 01:00:00,2.67,1.22,1.45,1153.0,3500.0,0.0,2259.0,1364.0,262.0,118868.0,2.37202820037798,0.98,10.46,0.41,88.15,3.6,34.168399821834115,8.5,1.04,0.44,87.66,10.86,2.6001947525314515,70.69,9.89,18.36,1.06,12.342329625618842,5.11111111111111,79.5333333333333,64.02,28.47,0.071,5.471075,1.951075,9.45,2.5025,0.0475,0.185,54.5836,10.8961,0.1055,1.991668559885325,0.285,110.5921489638314,0.1,94.83,0.9,1.25,1.28,0.0,0.0,2.766060374642428,2.0,59.8107649603108,4.827543945407577,2.14051468086832,0.0620808784221646,0.0236316161104825,0.1013220528916302,0.3630271948404442,4.490661732544983,4.226588109509268,0.16,0.0561323465089966,0.0280036762919165,40.42606640835228,0.0,0.0,0.0,0.0,0.0,0.0,0.0,0.0,0.0,0.0,0.0,0.0,0.0,2138.5375380415016,7.0,1.3,3.88,82.5,25.54545455,11.0,60.0,28.0,8.0,120.065,142.0,547.0,43.8466866774417,405.0,87.32394366197182
2024-04-29 02:00:00,2.66,1.24,1.42,1149.0,3501.0,0.0,2254.0,1406.0,263.0,119261.0,2.36489114559606,0.98,10.46,0.41,88.15,3.6,34.20308464006066,8.5,1.04,0.44,87.66,10.86,2.6028342464151404,70.69,9.89,18.36,1.06,12.354858496206544,5.11111111111111,79.5333333333333,64.02,28.47,0.071,5.471075,1.951075,9.45,2.5025,0.0475,0.185,54.5836,10.8961,0.1055,1.991668559885325,0.285,110.70441259350368,0.1,94.83,0.9,1.25,1.28,0.0,0.0,2.7688682410276955,2.0,59.8107649603108,4.827543945407577,2.14051468086832,0.0620808784221646,0.0236316161104825,0.1013220528916302,0.3630271948404442,4.490661732544983,4.226588109509268,0.16,0.0561323465089966,0.0280036762919165,40.46710347102712,0.0,0.0,0.0,0.0,0.0,0.0,0.0,0.0,0.0,0.0,0.0,0.0,0.0,2138.5375380415016,7.0,1.3,3.94,82.5,25.54545455,11.0,60.0,28.0,8.0,120.1975,143.0,548.0,43.4782608695652,405.0,87.41258741258741
2024-04-29 03:00:00,2.66,1.26,1.4,1150.0,3497.0,0.0,2236.0,1418.0,261.0,118693.0,2.37348851646972,0.98,10.46,0.41,88.15,3.6,36.89242432375914,8.5,1.04,0.44,87.66,10.86,2.8074913848761254,70.69,9.89,18.36,1.06,13.326303369965412,5.11111111111111,79.5333333333333,64.02,28.47,0.071,5.471075,1.951075,9.45,2.5025,0.0475,0.185,54.5836,10.8961,0.1055,1.991668559885325,0.285,119.40894240657003,0.1,94.83,0.9,1.25,1.28,0.0,0.0,2.986580395293645,2.0,59.8107649603108,4.827543945407577,2.14051468086832,0.0620808784221646,0.0236316161104825,0.1013220528916302,0.3630271948404442,4.490661732544983,4.226588109509268,0.16,0.0561323465089966,0.0280036762919165,43.64897400680617,0.0,0.0,0.0,0.0,0.0,0.0,0.0,0.0,0.0,0.0,0.0,0.0,0.0,2138.5375380415016,8.0,1.3,3.9,82.5,25.54545455,11.0,60.0,28.0,8.0,119.8,140.0,545.0,42.7237531314051,405.0,94.28571428571428
2024-04-29 04:00:00,2.66,1.25,1.41,1149.0,3501.0,0.0,2213.0,1399.0,264.0,117842.0,2.39335200998434,0.98,10.46,0.41,88.15,3.6,37.590180729464514,8.5,1.04,0.44,87.66,10.86,2.86059022925048,70.69,9.89,18.36,1.06,13.57834735219778,5.11111111111111,79.5333333333333,64.02,28.47,0.071,5.471075,1.951075,9.45,2.5025,0.0475,0.185,54.5836,10.8961,0.1055,1.991668559885325,0.285,121.6673560508322,0.1,94.83,0.9,1.25,1.28,0.0,0.0,3.043066398590212,2.0,59.8107649603108,4.827543945407577,2.14051468086832,0.0620808784221646,0.0236316161104825,0.1013220528916302,0.3630271948404442,4.490661732544983,4.226588109509268,0.16,0.0561323465089966,0.0280036762919165,44.47451886524211,0.0,0.0,0.0,0.0,0.0,0.0,0.0,0.0,0.0,0.0,0.0,0.0,0.0,2138.5375380415016,8.0,1.3,3.99,82.5,25.54545455,11.0,60.0,28.0,8.0,120.4625,145.0,550.0,41.306912007549,405.0,96.06896551724138
2024-04-29 05:00:00,2.69,1.27,1.42,1167.0,3500.0,0.0,2238.0,1374.0,259.0,116778.0,2.41445669046981,0.98,10.46,0.41,88.15,3.6,37.73471711653903,8.5,1.04,0.44,87.66,10.86,2.871589361699781,70.69,9.89,18.36,1.06,13.630556871562796,5.11111111111111,79.5333333333333,64.02,28.47,0.071,5.471075,1.951075,9.45,2.5025,0.0475,0.185,54.5836,10.8961,0.1055,1.991668559885325,0.285,122.13517396836389,0.1,94.83,0.9,1.25,1.28,0.0,0.0,3.054767162309481,2.0,59.8107649603108,4.827543945407577,2.14051468086832,0.0620808784221646,0.0236316161104825,0.1013220528916302,0.3630271948404442,4.490661732544983,4.226588109509268,0.16,0.0561323465089966,0.0280036762919165,44.645525924769785,0.0,0.0,0.0,0.0,0.0,0.0,0.0,0.0,0.0,0.0,0.0,0.0,0.0,2138.5375380415016,7.0,1.3,3.89,82.5,25.54545455,11.0,60.0,28.0,8.0,120.595,146.0,551.0,43.9344262295082,405.0,96.43835616438356
2024-04-29 06:00:00,2.69,1.25,1.44,1147.0,3501.0,46.0,2252.0,1379.0,251.0,118319.0,2.38486188232726,0.98,10.46,0.41,88.15,3.6,34.936007882347674,8.5,1.04,0.44,87.66,10.86,2.658609265981179,70.69,9.89,18.36,1.06,12.619605463982396,5.11111111111111,79.5333333333333,64.02,28.47,0.071,5.471075,1.951075,9.45,2.5025,0.0475,0.185,54.5836,10.8961,0.1055,1.991668559885325,0.285,113.07665000622164,0.1,94.83,0.9,1.25,1.28,0.0,0.0,2.8282011319068605,2.0,59.8107649603108,4.827543945407577,2.14051468086832,0.0620808784221646,0.0236316161104825,0.1013220528916302,0.3630271948404442,4.490661732544983,4.226588109509268,0.16,0.0561323465089966,0.0280036762919165,41.33425568826342,0.0,0.0,0.0,0.0,0.0,0.0,0.0,0.0,0.0,0.0,0.0,0.0,0.0,2138.5375380415016,7.0,1.3,4.02,82.5,25.54545455,11.0,60.0,28.0,8.0,119.8,140.0,545.0,43.7959558823529,405.0,89.28571428571429
2024-04-29 07:00:00,2.7,1.26,1.44,1150.0,3498.0,330.0,2238.0,1367.0,258.0,118305.0,2.39024140758048,0.98,10.46,0.41,88.15,3.6,35.802420877829896,8.5,1.04,0.44,87.66,10.86,2.7245427757775125,70.69,9.89,18.36,1.06,12.932571679489165,5.11111111111111,79.5333333333333,64.02,28.47,0.071,5.471075,1.951075,9.45,2.5025,0.0475,0.185,54.5836,10.8961,0.1055,1.991668559885325,0.285,115.8809509263759,0.1,94.83,0.9,1.25,1.28,0.0,0.0,2.8983405199781505,2.0,59.8107649603108,4.827543945407577,2.14051468086832,0.0620808784221646,0.0236316161104825,0.1013220528916302,0.3630271948404442,4.490661732544983,4.226588109509268,0.16,0.0561323465089966,0.0280036762919165,42.35934522933236,0.0,0.0,0.0,0.0,0.0,0.0,0.0,0.0,0.0,0.0,0.0,0.0,0.0,2138.5375380415016,8.0,1.3,4.14,82.5,25.54545455,11.0,60.0,28.0,8.0,119.8,140.0,545.0,43.0650295588904,405.0,91.5
2024-04-29 08:00:00,2.63,1.28,1.35,1150.0,3502.0,233.0,2234.0,1449.0,260.0,116500.0,2.42763578844685,0.99,10.43,0.42,88.16,3.4,38.14308313830995,7.6,1.05,0.45,87.67,10.83,2.902665771261178,70.36,10.14,18.42,1.08,13.778067087870278,5.11111111111111,79.5333333333333,64.02,28.47,0.0735,5.406875,2.07235,9.315,2.49,0.045,0.185,54.65765,10.7661,0.0995,1.991495528170895,0.315,123.45692377657691,0.2,96.04,0.64,1.28,1.32,0.0,0.0,3.087825926461764,2.0,60.07608852259816,4.743860106512402,2.620073525838332,0.0659852948323337,0.018,0.1011323465089966,0.3462426352664939,4.181176413413303,4.111007206787757,0.074051468086832,0.0480294103353325,0.0315985294832333,45.128680886696806,0.0,0.0,0.0,0.0,0.0,0.0,0.0,0.0,0.0,0.0,0.0,0.0,0.0,2138.5375380415016,8.0,1.3,4.08,82.5,25.54545455,11.0,60.0,28.0,8.0,119.6675,139.0,544.0,42.5022789425706,405.0,97.4820143884892
2024-04-29 09:00:00,2.71,1.24,1.47,1142.0,3499.0,0.0,2223.0,1261.0,241.0,119225.0,2.36425419197526,0.99,10.43,0.42,88.16,3.4,35.46525123579941,7.6,1.05,0.45,87.67,10.83,2.698884368053064,70.36,10.14,18.42,1.08,12.810779061649535,5.11111111111111,79.5333333333333,64.02,28.47,0.0735,5.406875,2.07235,9.315,2.49,0.045,0.185,54.65765,10.7661,0.0995,1.991495528170895,0.315,114.78964095950737,0.2,96.04,0.64,1.28,1.32,0.0,0.0,2.871045370330641,2.0,60.07608852259816,4.743860106512402,2.620073525838332,0.0659852948323337,0.018,0.1011323465089966,0.3462426352664939,4.181176413413303,4.111007206787757,0.074051468086832,0.0480294103353325,0.0315985294832333,41.96042568932818,0.0,0.0,0.0,0.0,0.0,0.0,0.0,0.0,0.0,0.0,0.0,0.0,0.0,2138.5375380415016,7.0,1.3,4.1,82.5,25.54545455,11.0,60.0,28.0,8.0,119.9325,141.0,546.0,42.0917773119031,405.0,90.63829787234044
2024-04-29 10:00:00,2.66,1.29,1.37,1159.0,3500.0,0.0,2249.0,1413.0,252.0,116097.0,2.42861125648437,0.99,10.43,0.42,88.16,3.4,34.23728772470072,7.6,1.05,0.45,87.67,10.83,2.605437080661556,70.36,10.14,18.42,1.08,12.36721335470275,5.11111111111111,79.5333333333333,64.02,28.47,0.0735,5.406875,2.07235,9.315,2.49,0.045,0.185,54.65765,10.7661,0.0995,1.991495528170895,0.315,110.81511700609718,0.2,96.04,0.64,1.28,1.32,0.0,0.0,2.771637109268723,2.0,60.07608852259816,4.743860106512402,2.620073525838332,0.0659852948323337,0.018,0.1011323465089966,0.3462426352664939,4.181176413413303,4.111007206787757,0.074051468086832,0.0480294103353325,0.0315985294832333,40.50757057449815,0.0,0.0,0.0,0.0,0.0,0.0,0.0,0.0,0.0,0.0,0.0,0.0,0.0,2138.5375380415016,7.0,1.3,3.92,82.5,25.54545455,11.0,60.0,28.0,8.0,119.8,140.0,545.0,43.2814710042433,405.0,87.5
2024-04-29 11:00:00,2.68,1.26,1.42,1141.0,3502.0,705.0,2229.0,1371.0,254.0,116680.0,2.43617096589809,0.99,10.43,0.42,88.16,3.4,34.10910871647031,7.6,1.05,0.45,87.67,10.83,2.595682734940852,70.36,10.14,18.42,1.08,12.320912457414206,5.11111111111111,79.5333333333333,64.02,28.47,0.0735,5.406875,2.07235,9.315,2.49,0.045,0.185,54.65765,10.7661,0.0995,1.991495528170895,0.315,110.40024267641918,0.2,96.04,0.64,1.28,1.32,0.0,0.0,2.761260536839934,2.0,60.07608852259816,4.743860106512402,2.620073525838332,0.0659852948323337,0.018,0.1011323465089966,0.3462426352664939,4.181176413413303,4.111007206787757,0.074051468086832,0.0480294103353325,0.0315985294832333,40.35591661569708,0.0,0.0,0.0,0.0,0.0,0.0,0.0,0.0,0.0,0.0,0.0,0.0,0.0,2138.5375380415016,6.0,1.3,4.1,82.5,25.54545455,11.0,60.0,28.0,8.0,120.4625,145.0,550.0,43.8397406206577,405.0,87.17241379310344
2024-04-29 12:00:00,2.43,1.2,1.23,1155.0,3177.0,0.0,2209.0,1317.0,230.0,97711.0,2.61917894572598,0.99,10.43,0.42,88.16,3.4,31.442407094112905,7.6,1.05,0.45,87.67,10.83,2.3927483393830613,70.36,10.14,18.42,1.08,11.35764491758416,5.11111111111111,79.5333333333333,64.02,28.47,0.0735,5.406875,2.07235,9.315,2.49,0.045,0.185,54.65765,10.7661,0.0995,1.991495528170895,0.315,101.76898500559946,0.2,96.04,0.64,1.28,1.32,0.0,0.0,2.5453810187161743,2.0,60.07608852259816,4.743860106512402,2.620073525838332,0.0659852948323337,0.018,0.1011323465089966,0.3462426352664939,4.181176413413303,4.111007206787757,0.074051468086832,0.0480294103353325,0.0315985294832333,37.20083011943708,0.0,0.0,0.0,0.0,0.0,0.0,0.0,0.0,0.0,0.0,0.0,0.0,0.0,2138.5375380415016,7.0,1.3,4.34,82.5,25.54545455,11.0,60.0,28.0,8.0,119.8,140.0,545.0,41.1447337555712,405.0,80.35714285714286
2024-04-29 13:00:00,2.63,1.25,1.38,1158.0,3383.0,0.0,2250.0,1338.0,247.0,110588.0,2.46434374552202,0.99,10.43,0.42,88.16,3.4,33.93783622856631,7.6,1.05,0.45,87.67,10.83,2.58264900123886,70.36,10.14,18.42,1.08,12.259045307868616,5.11111111111111,79.5333333333333,64.02,28.47,0.0735,5.406875,2.07235,9.315,2.49,0.045,0.185,54.65765,10.7661,0.0995,1.991495528170895,0.315,109.84588857747242,0.2,96.04,0.64,1.28,1.32,0.0,0.0,2.7473953852809503,2.0,60.07608852259816,4.743860106512402,2.620073525838332,0.0659852948323337,0.018,0.1011323465089966,0.3462426352664939,4.181176413413303,4.111007206787757,0.074051468086832,0.0480294103353325,0.0315985294832333,40.15327695431304,0.0,0.0,0.0,0.0,0.0,0.0,0.0,0.0,0.0,0.0,0.0,0.0,0.0,2138.5375380415016,7.0,1.3,4.03,82.5,25.54545455,11.0,60.0,28.0,8.0,120.7275,147.0,552.0,40.1591387783758,405.0,86.73469387755102
2024-04-29 14:00:00,2.65,1.3,1.35,1149.0,3498.0,0.0,2268.0,1428.0,256.0,115475.0,2.44029086001115,0.99,10.43,0.42,88.16,3.4,33.00754024724208,7.6,1.05,0.45,87.67,10.83,2.5118540344990183,70.36,10.14,18.42,1.08,11.92300324237057,5.11111111111111,79.5333333333333,64.02,28.47,0.0735,5.406875,2.07235,9.315,2.49,0.045,0.185,54.65765,10.7661,0.0995,1.991495528170895,0.315,106.83481892587818,0.2,96.04,0.64,1.28,1.32,0.0,0.0,2.6720844294256016,2.0,60.07608852259816,4.743860106512402,2.620073525838332,0.0659852948323337,0.018,0.1011323465089966,0.3462426352664939,4.181176413413303,4.111007206787757,0.074051468086832,0.0480294103353325,0.0315985294832333,39.05260477427128,0.0,0.0,0.0,0.0,0.0,0.0,0.0,0.0,0.0,0.0,0.0,0.0,0.0,2138.5375380415016,7.0,1.3,3.74,82.5,25.54545455,11.0,60.0,28.0,8.0,119.8,140.0,545.0,42.5311691366737,405.0,84.35714285714286
2024-04-29 15:00:00,2.73,1.27,1.46,1140.0,3498.0,413.0,2236.0,1351.0,255.0,116224.0,2.43533669054831,0.99,10.43,0.42,88.16,3.4,33.2311306976891,7.6,1.05,0.45,87.67,10.83,2.5288691338012974,70.36,10.14,18.42,1.08,12.003768717340057,5.11111111111111,79.5333333333333,64.02,28.47,0.0735,5.406875,2.07235,9.315,2.49,0.045,0.185,54.65765,10.7661,0.0995,1.991495528170895,0.315,107.558509485918,0.2,96.04,0.64,1.28,1.32,0.0,0.0,2.6901849166698057,2.0,60.07608852259816,4.743860106512402,2.620073525838332,0.0659852948323337,0.018,0.1011323465089966,0.3462426352664939,4.181176413413303,4.111007206787757,0.074051468086832,0.0480294103353325,0.0315985294832333,39.31714401067617,0.0,0.0,0.0,0.0,0.0,0.0,0.0,0.0,0.0,0.0,0.0,0.0,0.0,2138.5375380415016,7.0,1.3,3.84,82.5,25.54545455,11.0,60.0,28.0,8.0,119.8,140.0,545.0,44.0064545873675,405.0,84.92857142857143
2024-04-29 16:00:00,2.68,1.29,1.39,1142.0,3500.0,525.0,2215.0,1417.0,258.0,117889.0,2.40503644138165,0.99,10.88,0.44,87.69,3.7,33.8101827269278,6.5,1.04,0.48,87.36,11.12,2.5729346462549127,69.67,10.23,18.98,1.12,12.212934234382516,5.11111111111111,79.5333333333333,64.02,28.47,0.0745,5.301375,2.09405,9.75,2.376,0.045,0.18,54.905,10.7508,0.092,2.027948195767445,0.285,109.4327151440493,0.1,95.95,0.4,0.61,1.26,0.0,0.0,2.737061354585693,2.0,59.89890465940363,4.71750718248841,2.080294103353326,0.0540147051676663,0.0301897063826336,0.1382963188482142,0.3454543994006269,4.824124993925163,3.840933680949426,0.1080661732544983,0.0920441155029988,0.0326022057751499,40.00224474439375,0.0,0.0,0.0,0.0,0.0,0.0,0.0,0.0,0.0,0.0,0.0,0.0,0.0,2138.5375380415016,7.0,1.3,4.1,82.5,25.54545455,11.0,60.0,28.0,8.0,120.065,142.0,547.0,42.3013440226362,405.0,86.40845070422536
2024-04-29 17:00:00,2.72,1.27,1.45,1139.0,3499.0,548.0,2215.0,1359.0,253.0,118126.0,2.40008612189349,0.99,10.88,0.44,87.69,3.7,33.8739532427243,6.5,1.04,0.48,87.36,11.12,2.577787544295352,69.67,10.23,18.98,1.12,12.235969457877331,5.11111111111111,79.5333333333333,64.02,28.47,0.0745,5.301375,2.09405,9.75,2.376,0.045,0.18,54.905,10.7508,0.092,2.027948195767445,0.285,109.63911984603249,0.1,95.95,0.4,0.61,1.26,0.0,0.0,2.742223817496892,2.0,59.89890465940363,4.71750718248841,2.080294103353326,0.0540147051676663,0.0301897063826336,0.1382963188482142,0.3454543994006269,4.824124993925163,3.840933680949426,0.1080661732544983,0.0920441155029988,0.0326022057751499,40.07769431534021,0.0,0.0,0.0,0.0,0.0,0.0,0.0,0.0,0.0,0.0,0.0,0.0,0.0,2138.5375380415016,7.0,1.3,4.13,82.5,25.54545455,11.0,60.0,28.0,8.0,119.8,140.0,545.0,42.9332715477294,405.0,86.57142857142857
2024-04-29 18:00:00,2.64,1.29,1.35,1153.0,3500.0,0.0,2260.0,1463.0,263.0,118252.0,2.38437765064823,0.99,10.88,0.44,87.69,3.7,35.687255938370924,6.5,1.04,0.48,87.36,11.12,2.715778792892207,69.67,10.23,18.98,1.12,12.890971731832003,5.11111111111111,79.5333333333333,64.02,28.47,0.0745,5.301375,2.09405,9.75,2.376,0.045,0.18,54.905,10.7508,0.092,2.027948195767445,0.285,115.50819896238376,0.1,95.95,0.4,0.61,1.26,0.0,0.0,2.8890174853248856,2.0,59.89890465940363,4.71750718248841,2.080294103353326,0.0540147051676663,0.0301897063826336,0.1382963188482142,0.3454543994006269,4.824124993925163,3.840933680949426,0.1080661732544983,0.0920441155029988,0.0326022057751499,42.223088760935866,0.0,0.0,0.0,0.0,0.0,0.0,0.0,0.0,0.0,0.0,0.0,0.0,0.0,2138.5375380415016,7.0,1.3,3.86,82.5,25.54545455,11.0,60.0,28.0,8.0,119.9325,141.0,546.0,43.0025445292621,405.0,91.20567375886525
2024-04-29 19:00:00,2.71,1.28,1.43,1138.0,3499.0,0.0,2253.0,1372.0,254.0,117525.0,2.3984337897854,0.99,10.88,0.44,87.69,3.7,36.325519458264026,6.5,1.04,0.48,87.36,11.12,2.7643502643047424,69.67,10.23,18.98,1.12,13.121525658606608,5.11111111111111,79.5333333333333,64.02,28.47,0.0745,5.301375,2.09405,9.75,2.376,0.045,0.18,54.905,10.7508,0.092,2.027948195767445,0.285,117.57405322065348,0.1,95.95,0.4,0.61,1.26,0.0,0.0,2.94068731593334,2.0,59.89890465940363,4.71750718248841,2.080294103353326,0.0540147051676663,0.0301897063826336,0.1382963188482142,0.3454543994006269,4.824124993925163,3.840933680949426,0.1080661732544983,0.0920441155029988,0.0326022057751499,42.97824509180797,0.0,0.0,0.0,0.0,0.0,0.0,0.0,0.0,0.0,0.0,0.0,0.0,0.0,2138.5375380415016,7.0,1.3,3.67,82.5,25.54545455,11.0,60.0,28.0,8.0,119.9325,141.0,546.0,42.1714818266542,405.0,92.83687943262412
2024-04-29 20:00:00,2.66,1.3,1.36,1149.0,3501.0,0.0,2258.0,1446.0,261.0,118229.0,2.38552224060862,0.99,10.88,0.44,87.69,3.7,34.82421265712416,6.5,1.04,0.48,87.36,11.12,2.6501017163300395,69.67,10.23,18.98,1.12,12.579222726497656,5.11111111111111,79.5333333333333,64.02,28.47,0.0745,5.301375,2.09405,9.75,2.376,0.045,0.18,54.905,10.7508,0.092,2.027948195767445,0.285,112.7148047262017,0.1,95.95,0.4,0.61,1.26,0.0,0.0,2.8191508882847582,2.0,59.89890465940363,4.71750718248841,2.080294103353326,0.0540147051676663,0.0301897063826336,0.1382963188482142,0.3454543994006269,4.824124993925163,3.840933680949426,0.1080661732544983,0.0920441155029988,0.0326022057751499,41.201986070060975,0.0,0.0,0.0,0.0,0.0,0.0,0.0,0.0,0.0,0.0,0.0,0.0,0.0,2138.5375380415016,8.0,1.3,3.96,82.5,25.54545455,11.0,60.0,28.0,8.0,119.8,140.0,545.0,42.6663596592217,405.0,89.0
2024-04-29 21:00:00,2.67,1.29,1.38,1145.0,3498.0,0.0,2245.0,1433.0,255.0,118419.0,2.37965716234219,0.99,10.88,0.44,87.69,3.7,32.89678016299286,6.5,1.04,0.48,87.36,11.12,2.503425258455759,69.67,10.23,18.98,1.12,11.882994419121797,5.11111111111111,79.5333333333333,64.02,28.47,0.0745,5.301375,2.09405,9.75,2.376,0.045,0.18,54.905,10.7508,0.092,2.027948195767445,0.285,106.47632406511772,0.1,95.95,0.4,0.61,1.26,0.0,0.0,2.6631179843555564,2.0,59.89890465940363,4.71750718248841,2.080294103353326,0.0540147051676663,0.0301897063826336,0.1382963188482142,0.3454543994006269,4.824124993925163,3.840933680949426,0.1080661732544983,0.0920441155029988,0.0326022057751499,38.9215598747559,0.0,0.0,0.0,0.0,0.0,0.0,0.0,0.0,0.0,0.0,0.0,0.0,0.0,2138.5375380415016,7.0,1.3,3.97,82.5,25.54545455,11.0,60.0,28.0,8.0,119.1375,135.0,540.0,41.9665367866147,405.0,84.07407407407408
2024-04-29 22:00:00,2.63,1.29,1.34,1150.0,3502.0,107.0,2257.0,1455.0,260.0,116861.0,2.41687303628723,0.99,10.88,0.44,87.69,3.7,33.792647624379924,6.5,1.04,0.48,87.36,11.12,2.5716002354581584,69.67,10.23,18.98,1.12,12.206600194252063,5.11111111111111,79.5333333333333,64.02,28.47,0.0745,5.301375,2.09405,9.75,2.376,0.045,0.18,54.905,10.7508,0.092,2.027948195767445,0.285,109.37595964238164,0.1,95.95,0.4,0.61,1.26,0.0,0.0,2.7356418221353627,2.0,59.89890465940363,4.71750718248841,2.080294103353326,0.0540147051676663,0.0301897063826336,0.1382963188482142,0.3454543994006269,4.824124993925163,3.840933680949426,0.1080661732544983,0.0920441155029988,0.0326022057751499,39.98149822937479,0.0,0.0,0.0,0.0,0.0,0.0,0.0,0.0,0.0,0.0,0.0,0.0,0.0,2138.5375380415016,7.0,1.3,3.8,82.5,25.54545455,11.0,60.0,28.0,8.0,120.1975,143.0,548.0,43.1576566387695,405.0,86.36363636363636
2024-04-29 23:00:00,2.64,1.3,1.34,1171.0,3497.0,0.0,2227.0,1419.0,265.0,113422.0,2.48372572881642,0.98,10.48,0.45,88.09,3.9,37.24249209105683,5.7,1.03,0.48,87.71,10.78,2.5900883786040434,70.12,10.06,18.84,0.98,13.477212336516205,4.88888888888889,80.0455555555556,64.02,28.0625,0.0705,5.159475,2.07575,9.595,2.266,0.0445,0.17,55.14,10.5082,0.094,2.036680468600855,0.295,121.29647083960371,0.0999999999999999,95.52,0.75,1.18,1.38,0.0,0.0,3.7132414003456566,2.0,60.4465471152726,4.543414334262359,2.416434914351924,0.0498609486111545,0.0204791422916731,0.1136384663890019,0.3358508985187735,4.237358023611937,3.914248642595433,0.0779393543982713,0.0850695256944227,0.0228217457175962,47.839433443230384,0.0,0.0,0.0,0.0,0.0,0.0,0.0,0.0,0.0,0.0,0.0,0.0,0.0,2138.5375380415016,7.0,1.3,3.96,82.5,25.54545455,11.0,60.0,28.0,8.0,120.7275,147.0,552.0,43.5318752908329,405.0,95.3061224489796
2024-04-30 00:00:00,2.69,1.3,1.39,1161.0,3499.0,0.0,2252.0,1395.0,261.0,119410.0,2.3605933313323,0.98,10.48,0.45,88.09,3.9,35.889731895995446,5.7,1.03,0.48,87.71,10.78,2.4960085181129674,70.12,10.06,18.84,0.98,12.9876791349073,4.88888888888889,80.0455555555556,64.02,28.0625,0.0705,5.159475,2.07575,9.595,2.266,0.0445,0.17,55.14,10.5082,0.094,2.036680468600855,0.295,116.89061536806176,0.0999999999999999,95.52,0.75,1.18,1.38,0.0,0.0,3.5783652178184453,2.0,60.4465471152726,4.543414334262359,2.416434914351924,0.0498609486111545,0.0204791422916731,0.1136384663890019,0.3358508985187735,4.237358023611937,3.914248642595433,0.0779393543982713,0.0850695256944227,0.0228217457175962,46.10176021883756,0.0,0.0,0.0,0.0,0.0,0.0,0.0,0.0,0.0,0.0,0.0,0.0,0.0,2160.924072552471,7.0,1.3,3.62,82.5,25.54545455,11.0,60.0,28.0,8.0,119.6675,139.0,544.0,43.1018301267011,405.0,92.80575539568343
2024-04-30 01:00:00,2.58,1.3,1.28,1145.0,3498.0,0.0,2249.0,1454.0,251.0,111877.0,2.5187247443405,0.98,10.48,0.45,88.09,3.9,35.627499482504994,5.7,1.03,0.48,87.71,10.78,2.477771147611169,70.12,10.06,18.84,0.98,12.892783178173604,4.88888888888889,80.0455555555556,64.02,28.0625,0.0705,5.159475,2.07575,9.595,2.266,0.0445,0.17,55.14,10.5082,0.094,2.036680468600855,0.295,116.0365407744934,0.0999999999999999,95.52,0.75,1.18,1.38,0.0,0.0,3.5522194848233344,2.0,60.4465471152726,4.543414334262359,2.416434914351924,0.0498609486111545,0.0204791422916731,0.1136384663890019,0.3358508985187735,4.237358023611937,3.914248642595433,0.0779393543982713,0.0850695256944227,0.0228217457175962,45.764912457383744,0.0,0.0,0.0,0.0,0.0,0.0,0.0,0.0,0.0,0.0,0.0,0.0,0.0,2160.924072552471,7.0,1.3,3.93,82.5,25.54545455,11.0,60.0,28.0,8.0,119.9325,141.0,546.0,42.0473178730382,405.0,92.12765957446808
2024-04-30 02:00:00,2.71,1.3,1.41,1151.0,3499.0,84.0,2240.0,1397.0,257.0,117957.0,2.3917732265149,0.98,10.48,0.45,88.09,3.9,35.048082954801345,5.7,1.03,0.48,87.71,10.78,2.4374747031329886,70.12,10.06,18.84,0.98,12.683105491834665,4.88888888888889,80.0455555555556,64.02,28.0625,0.0705,5.159475,2.07575,9.595,2.266,0.0445,0.17,55.14,10.5082,0.094,2.036680468600855,0.295,114.14941732999468,0.0999999999999999,95.52,0.75,1.18,1.38,0.0,0.0,3.494449090901968,2.0,60.4465471152726,4.543414334262359,2.416434914351924,0.0498609486111545,0.0204791422916731,0.1136384663890019,0.3358508985187735,4.237358023611937,3.914248642595433,0.0779393543982713,0.0850695256944227,0.0228217457175962,45.02062933193622,0.0,0.0,0.0,0.0,0.0,0.0,0.0,0.0,0.0,0.0,0.0,0.0,0.0,2160.924072552471,7.0,1.3,3.89,82.5,25.54545455,11.0,60.0,28.0,8.0,120.1975,143.0,548.0,41.9279363593823,405.0,90.62937062937064
2024-04-30 03:00:00,2.69,1.3,1.39,1135.0,3500.0,501.0,2232.0,1417.0,256.0,117780.0,2.40665999966582,0.98,10.48,0.45,88.09,3.9,34.31771423936235,5.7,1.03,0.48,87.71,10.78,2.386680048539808,70.12,10.06,18.84,0.98,12.418801635963444,4.88888888888889,80.0455555555556,64.02,28.0625,0.0705,5.159475,2.07575,9.595,2.266,0.0445,0.17,55.14,10.5082,0.094,2.036680468600855,0.295,111.7706520374412,0.0999999999999999,95.52,0.75,1.18,1.38,0.0,0.0,3.4216280953291025,2.0,60.4465471152726,4.543414334262359,2.416434914351924,0.0498609486111545,0.0204791422916731,0.1136384663890019,0.3358508985187735,4.237358023611937,3.914248642595433,0.0779393543982713,0.0850695256944227,0.0228217457175962,44.082442234632616,0.0,0.0,0.0,0.0,0.0,0.0,0.0,0.0,0.0,0.0,0.0,0.0,0.0,2160.924072552471,8.0,1.3,4.25,82.5,25.54545455,11.0,60.0,28.0,8.0,119.1375,135.0,540.0,42.6573426573427,405.0,88.74074074074075
2024-04-30 04:00:00,2.65,1.3,1.35,1150.0,3498.0,137.0,2244.0,1436.0,258.0,116563.0,2.4210652696027,0.98,10.48,0.45,88.09,3.9,35.38065768470473,5.7,1.03,0.48,87.71,10.78,2.4606041419695206,70.12,10.06,18.84,0.98,12.8034567358306,4.88888888888889,80.0455555555556,64.02,28.0625,0.0705,5.159475,2.07575,9.595,2.266,0.0445,0.17,55.14,10.5082,0.094,2.036680468600855,0.295,115.23259245503964,0.0999999999999999,95.52,0.75,1.18,1.38,0.0,0.0,3.527608264374212,2.0,60.4465471152726,4.543414334262359,2.416434914351924,0.0498609486111545,0.0204791422916731,0.1136384663890019,0.3358508985187735,4.237358023611937,3.914248642595433,0.0779393543982713,0.0850695256944227,0.0228217457175962,45.44783454197462,0.0,0.0,0.0,0.0,0.0,0.0,0.0,0.0,0.0,0.0,0.0,0.0,0.0,2160.924072552471,7.0,1.3,4.01,82.5,25.54545455,11.0,60.0,28.0,8.0,119.9325,141.0,546.0,44.2073870153705,405.0,91.48936170212764
2024-04-30 05:00:00,2.71,1.3,1.41,1146.0,3501.0,227.0,2252.0,1384.0,254.0,116563.0,2.42547307162664,0.98,10.48,0.45,88.09,3.9,34.40660059044388,5.7,1.03,0.48,87.71,10.78,2.3928617912757635,70.12,10.06,18.84,0.98,12.450967588349627,4.88888888888889,80.0455555555556,64.02,28.0625,0.0705,5.159475,2.07575,9.595,2.266,0.0445,0.17,55.14,10.5082,0.094,2.036680468600855,0.295,112.06014933170492,0.0999999999999999,95.52,0.75,1.18,1.38,0.0,0.0,3.430490458190175,2.0,60.4465471152726,4.543414334262359,2.416434914351924,0.0498609486111545,0.0204791422916731,0.1136384663890019,0.3358508985187735,4.237358023611937,3.914248642595433,0.0779393543982713,0.0850695256944227,0.0228217457175962,44.196620218914106,0.0,0.0,0.0,0.0,0.0,0.0,0.0,0.0,0.0,0.0,0.0,0.0,0.0,2160.924072552471,7.0,1.3,4.12,82.5,25.54545455,11.0,60.0,28.0,8.0,119.27,136.0,541.0,43.6255436026551,405.0,88.97058823529412
2024-04-30 06:00:00,2.67,1.3,1.37,1153.0,3500.0,94.0,2239.0,1425.0,258.0,116996.0,2.41237098751171,0.98,10.48,0.45,88.09,3.9,36.06690073831148,5.7,1.03,0.48,87.71,10.78,2.508330007190861,70.12,10.06,18.84,0.98,13.051792516511036,4.88888888888889,80.0455555555556,64.02,28.0625,0.0705,5.159475,2.07575,9.595,2.266,0.0445,0.17,55.14,10.5082,0.094,2.036680468600855,0.295,117.46764322278032,0.0999999999999999,95.52,0.75,1.18,1.38,0.0,0.0,3.5960297360394806,2.0,60.4465471152726,4.543414334262359,2.416434914351924,0.0498609486111545,0.0204791422916731,0.1136384663890019,0.3358508985187735,4.237358023611937,3.914248642595433,0.0779393543982713,0.0850695256944227,0.0228217457175962,46.32934050587823,0.0,0.0,0.0,0.0,0.0,0.0,0.0,0.0,0.0,0.0,0.0,0.0,0.0,2160.924072552471,7.0,1.3,4.18,82.5,25.54545455,11.0,60.0,28.0,8.0,120.33,144.0,549.0,43.4156378600823,405.0,93.26388888888889
