Repository: saikumar-voptimai/evonith_bf_webapp

# Evonith BF2 — Blast Furnace Intelligence Platform

Monitoring, modelling and optimisation of **Blast Furnace 2 (BF2)** at Evonith Steel: live telemetry from InfluxDB,
manual plant reports from Neon PostgreSQL, a two-zone energy model of the furnace, blend and fuel optimisers, a
conversational assistant (FurnaceMind) and a live digital twin evaluated every hour.

The platform has three deployable parts that share one Python service layer, plus the shared data library:

| Part | Path | What it is |
|---|---|---|
| **Streamlit app** (legacy) | `src/app.py`, `src/custom_pages/` | The original 11-page dashboard; still the home of the model pages. Served under `/legacy` in production |

File: src/data/V13_df_filtered.csv (part 46 of 268)
NM3/HR.,STEAMKGS/HR.,RAFTOC,PERMEABILITYKGS/HR.,TUYEREVELOCITYM/S,HOT BLAST VOLUMENM3/HR.,O2 ENRICHMENT %,COKE_VM%,COKE_ASH%,COKE_IM%,COKE_FC%,COKE_MOIST%,COKE_CALC_MT,NUTCOKE_MOIST%,NUTCOKE_VM%,NUTCOKE_IM%,NUTCOKE_FC%,NUTCOKE_ASH%,NUTCOKE_CALC_MT,PCI_2_FC%,PCI_2_ASH%,PCI_2_VM%,PCI_2_IM%,PCI_2_CALC_MT,SINTER_SP_02_COLD_STRENGTH_AI,SINTER_SP_02_COLD_STRENGTH_TI,SINTER_SP_02_HOT_STRENGTH_RI,SINTER_SP_02_HOT_STRENGTH_RDI,SINTER_SP_02_P%,SINTER_SP_02_SIO2%,SINTER_SP_02_MGO%,SINTER_SP_02_FEO%,SINTER_SP_02_AL2O3%,SINTER_SP_02_NA2O%,SINTER_SP_02_TIO2%,SINTER_SP_02_FE(T)%,SINTER_SP_02_CAO%,SINTER_SP_02_K2O%,SINTER_SP_02_BASICITY,SINTER_SP_02_MNO%,SINTER_CALC_MT,FLUX_TM%,FLUX_SIO2%,FLUX_FE2O3%,FLUX_AL2O3%,FLUX_LOI%,FLUX_MGO%,FLUX_CAO%,FLUX_CALC_MT,GEOMIN TYPE,ORE_FE(T)%,ORE_LOI%,ORE_TM%,ORE_MGO%,ORE_NA2O%,ORE_P%,ORE_TIO2%,ORE_AL2O3%,ORE_SIO2%,ORE_MNO%,ORE_CAO%,ORE_K2O%,ORE_CALC_MT,LLOYDS_PELLET_PCT_SIO2,LLOYDS_PELLET_PCT_AL2O3,LLOYDS_PELLET_PCT_FE2O3,LLOYDS_PELLET_PCT_MGO,LLOYDS_PELLET_PCT_TIO2,LLOYDS_PELLET_PCT_NA2O,TOTAL_PELLET_CALC_MT,LLOYDS_PELLET_PCT_K2O,LLOYDS_PELLET_PCT_TM,LLOYDS_PELLET_PCT_LOI,LLOYDS_PELLET_PCT_MNO,LLOYDS_PELLET_PCT_CAO,LLOYDS_PELLET_PCT_P,DAILYPRODUCTION,CHARGES/HRS.,STOCKRODLEVEL,FURNACE TOP GAS ANALYSISH2%,COKE_DISCHARGE_TIME,WEIGHTED_COKE_ANGLE,TOTAL_COKE_PORTIONS,NON_COKE_DISCHARGE_TIME,WEIGHTED_NON_COKE_ANGLE,TOTAL_NON_COKE_PORTIONS,UNITCOST LAKHS/THM,ACTUALKG/THM.,ACT. FUEL RATEKG/THM.,FURNACETOPGASANALYSISCO2ETACO,COKE RATE KG/THM,PRODUCTIONTONNESPERHR
2024-04-30 07:00:00,2.71,1.27,1.44,1151.0,3498.0,556.0,2225.0,1356.0,256.0,117389.0,2.41474992381357,0.98,10.48,0.45,88.09,3.9,36.30075898453443,5.7,1.03,0.48,87.71,10.78,2.5245940510765874,70.12,10.06,18.84,0.98,13.13642050631596,4.88888888888889,80.0455555555556,64.02,28.0625,0.0705,5.159475,2.07575,9.595,2.266,0.0445,0.17,55.14,10.5082,0.094,2.036680468600855,0.295,118.22930492560695,0.0999999999999999,95.52,0.75,1.18,1.38,0.0,0.0,3.619346438895029,2.0,60.4465471152726,4.543414334262359,2.416434914351924,0.0498609486111545,0.0204791422916731,0.1136384663890019,0.3358508985187735,4.237358023611937,3.914248642595433,0.0779393543982713,0.0850695256944227,0.0228217457175962,46.62974054296435,0.0,0.0,0.0,0.0,0.0,0.0,0.0,0.0,0.0,0.0,0.0,0.0,0.0,2160.924072552471,8.0,1.3,4.22,82.5,25.54545455,11.0,60.0,28.0,8.0,119.4025,137.0,542.0,43.7157221206581,405.0,93.86861313868611
2024-04-30 08:00:00,2.68,1.28,1.4,1155.0,3501.0,57.0,2253.0,1387.0,256.0,116165.0,2.4293660933471,0.9840183565282946,10.57466083501861,0.4140183565282946,88.0273024519248,2.715961563775174,36.21345489299753,5.2,1.04,0.46,87.85,10.65,2.518522349098604,69.99,10.05,18.9,1.06,13.10482713773545,4.88888888888889,80.0455555555556,64.02,27.655,0.076,5.23,2.055,7.71,2.365,0.046,0.175,54.9812,10.355,0.0915,1.98037731156367,0.31,117.9449609518634,0.1999999999999999,95.79,0.73,1.5,1.26,0.0,0.0,3.6106418343180366,2.0,60.04515660138415,4.686145111577363,2.834260342592303,0.0664349143519243,0.0146573965740769,0.0969532595371558,0.3458787087965426,4.002288497917514,4.577446824538877,0.0497218972223091,0.0993047430557728,0.0342452674537312,46.5175950327716,0.0,0.0,0.0,0.0,0.0,0.0,0.0,0.0,0.0,0.0,0.0,0.0,0.0,2160.924072552471,7.0,1.3,3.96,82.5,25.54545455,11.0,60.0,28.0,8.0,119.8,140.0,545.0,43.6438733363928,405.0,93.64285714285714
2024-04-30 09:00:00,2.7,1.3,1.4,1163.0,3498.0,0.0,2274.0,1366.0,253.0,114954.0,2.4513444645212,0.9840183565282946,10.57466083501861,0.4140183565282946,88.0273024519248,2.715961563775174,33.873181012007244,5.2,1.04,0.46,87.85,10.65,2.3557642778319634,69.99,10.05,18.9,1.06,12.257935153638533,4.88888888888889,80.0455555555556,64.02,27.655,0.076,5.23,2.055,7.71,2.365,0.046,0.175,54.9812,10.355,0.0915,1.98037731156367,0.31,110.32283507832686,0.1999999999999999,95.79,0.73,1.5,1.26,0.0,0.0,3.377306163821177,2.0,60.04515660138415,4.686145111577363,2.834260342592303,0.0664349143519243,0.0146573965740769,0.0969532595371558,0.3458787087965426,4.002288497917514,4.577446824538877,0.0497218972223091,0.0993047430557728,0.0342452674537312,43.511421968551495,0.0,0.0,0.0,0.0,0.0,0.0,0.0,0.0,0.0,0.0,0.0,0.0,0.0,2160.924072552471,7.0,1.3,3.6,82.5,25.54545455,11.0,60.0,28.0,8.0,119.4025,137.0,542.0,42.7028269363365,405.0,87.5912408759124
2024-04-30 10:00:00,2.67,1.3,1.37,1152.0,3502.0,0.0,2271.0,1404.0,255.0,115659.0,2.43919533146081,0.9840183565282946,10.57466083501861,0.4140183565282946,88.0273024519248,2.715961563775174,35.92188118210383,5.2,1.04,0.46,87.85,10.65,2.498244391376393,69.99,10.05,18.9,1.06,12.99931323163452,4.88888888888889,80.0455555555556,64.02,27.655,0.076,5.23,2.055,7.71,2.365,0.046,0.175,54.9812,10.355,0.0915,1.98037731156367,0.31,116.99532358510122,0.1999999999999999,95.79,0.73,1.5,1.26,0.0,0.0,3.581570644025621,2.0,60.04515660138415,4.686145111577363,2.834260342592303,0.0664349143519243,0.0146573965740769,0.0969532595371558,0.3458787087965426,4.002288497917514,4.577446824538877,0.0497218972223091,0.0993047430557728,0.0342452674537312,46.14305723057537,0.0,0.0,0.0,0.0,0.0,0.0,0.0,0.0,0.0,0.0,0.0,0.0,0.0,2160.924072552471,8.0,1.3,3.87,82.5,25.54545455,11.0,60.0,28.0,8.0,119.1375,135.0,540.0,42.382271468144,405.0,92.88888888888889
2024-04-30 11:00:00,2.66,1.29,1.37,1162.0,3498.0,0.0,2264.0,1417.0,259.0,116212.0,2.42482373775377,0.9840183565282946,10.57466083501861,0.4140183565282946,88.0273024519248,2.715961563775174,36.05744458571579,5.2,1.04,0.46,87.85,10.65,2.507672364010471,69.99,10.05,18.9,1.06,13.048370549578555,4.88888888888889,80.0455555555556,64.02,27.655,0.076,5.23,2.055,7.71,2.365,0.046,0.175,54.9812,10.355,0.0915,1.98037731156367,0.31,117.4368451243401,0.1999999999999999,95.79,0.73,1.5,1.26,0.0,0.0,3.5950869157464536,2.0,60.04515660138415,4.686145111577363,2.834260342592303,0.0664349143519243,0.0146573965740769,0.0969532595371558,0.3458787087965426,4.002288497917514,4.577446824538877,0.0497218972223091,0.0993047430557728,0.0342452674537312,46.317193709105744,0.0,0.0,0.0,0.0,0.0,0.0,0.0,0.0,0.0,0.0,0.0,0.0,0.0,2160.924072552471,7.0,1.3,3.77,82.5,25.54545455,11.0,60.0,28.0,8.0,120.065,142.0,547.0,41.9667590027701,405.0,93.2394366197183
2024-04-30 12:00:00,2.64,1.29,1.35,1161.0,3503.0,0.0,2253.0,1429.0,259.0,115847.0,2.43593419219524,0.9840183565282946,10.57466083501861,0.4140183565282946,88.0273024519248,2.715961563775174,36.00297714676456,5.2,1.04,0.46,87.85,10.65,2.503884339291422,69.99,10.05,18.9,1.06,13.02866002004747,4.88888888888889,80.0455555555556,64.02,27.655,0.076,5.23,2.055,7.71,2.365,0.046,0.175,54.9812,10.355,0.0915,1.98037731156367,0.31,117.25944807732448,0.1999999999999999,95.79,0.73,1.5,1.26,0.0,0.0,3.58965627085862,2.0,60.04515660138415,4.686145111577363,2.834260342592303,0.0664349143519243,0.0146573965740769,0.0969532595371558,0.3458787087965426,4.002288497917514,4.577446824538877,0.0497218972223091,0.0993047430557728,0.0342452674537312,46.24722815969622,0.0,0.0,0.0,0.0,0.0,0.0,0.0,0.0,0.0,0.0,0.0,0.0,0.0,2160.924072552471,7.0,1.3,3.59,82.5,25.54545455,11.0,60.0,28.0,8.0,120.065,142.0,547.0,42.5697302240512,405.0,93.09859154929578
2024-04-30 13:00:00,2.63,1.28,1.35,1167.0,3498.0,0.0,2260.0,1417.0,259.0,115219.0,2.44570970500042,0.9840183565282946,10.57466083501861,0.4140183565282946,88.0273024519248,2.715961563775174,36.174322631798645,5.2,1.04,0.46,87.85,10.65,2.515800833720097,69.99,10.05,18.9,1.06,13.090666060864011,4.88888888888889,80.0455555555556,64.02,27.655,0.076,5.23,2.055,7.71,2.365,0.046,0.175,54.9812,10.355,0.0915,1.98037731156367,0.31,117.81750962106112,0.1999999999999999,95.79,0.73,1.5,1.26,0.0,0.0,3.6067401745682655,2.0,60.04515660138415,4.686145111577363,2.834260342592303,0.0664349143519243,0.0146573965740769,0.0969532595371558,0.3458787087965426,4.002288497917514,4.577446824538877,0.0497218972223091,0.0993047430557728,0.0342452674537312,46.46732811721369,0.0,0.0,0.0,0.0,0.0,0.0,0.0,0.0,0.0,0.0,0.0,0.0,0.0,2160.924072552471,7.0,1.3,3.76,82.5,25.54545455,11.0,60.0,28.0,8.0,120.33,144.0,549.0,42.7758816837315,405.0,93.54166666666669
2024-04-30 14:00:00,2.63,1.29,1.34,1174.0,3499.0,0.0,2252.0,1430.0,260.0,114960.0,2.45191694035307,0.9840183565282946,10.57466083501861,0.4140183565282946,88.0273024519248,2.715961563775174,34.96695313314671,5.2,1.04,0.46,87.85,10.65,2.4318324005794394,69.99,10.05,18.9,1.06,12.653746451344306,4.88888888888889,80.0455555555556,64.02,27.655,0.076,5.23,2.055,7.71,2.365,0.046,0.175,54.9812,10.355,0.0915,1.98037731156367,0.31,113.88518256765674,0.1999999999999999,95.79,0.73,1.5,1.26,0.0,0.0,3.486360088376732,2.0,60.04515660138415,4.686145111577363,2.834260342592303,0.0664349143519243,0.0146573965740769,0.0969532595371558,0.3458787087965426,4.002288497917514,4.577446824538877,0.0497218972223091,0.0993047430557728,0.0342452674537312,44.91641491218636,0.0,0.0,0.0,0.0,0.0,0.0,0.0,0.0,0.0,0.0,0.0,0.0,0.0,2160.924072552471,7.0,1.3,3.63,82.5,25.54545455,11.0,60.0,28.0,8.0,120.1975,143.0,548.0,41.9704660821412,405.0,90.4195804195804
2024-04-30 15:00:00,2.64,1.3,1.34,1178.0,3497.0,0.0,2239.0,1419.0,258.0,113910.0,2.47309144935197,0.9840183565282946,10.57466083501861,0.4140183565282946,88.0273024519248,2.715961563775174,36.52638685120688,5.2,1.04,0.46,87.85,10.65,2.540285700118996,69.99,10.05,18.9,1.06,13.218070108623586,4.88888888888889,80.0455555555556,64.02,27.655,0.076,5.23,2.055,7.71,2.365,0.046,0.175,54.9812,10.355,0.0915,1.98037731156367,0.31,118.96416079624856,0.1999999999999999,95.79,0.73,1.5,1.26,0.0,0.0,3.641842536458837,2.0,60.04515660138415,4.686145111577363,2.834260342592303,0.0664349143519243,0.0146573965740769,0.0969532595371558,0.3458787087965426,4.002288497917514,4.577446824538877,0.0497218972223091,0.0993047430557728,0.0342452674537312,46.91956833655625,0.0,0.0,0.0,0.0,0.0,0.0,0.0,0.0,0.0,0.0,0.0,0.0,0.0,2160.924072552471,8.0,1.3,3.73,82.5,25.54545455,11.0,60.0,28.0,8.0,120.595,146.0,551.0,43.2911392405063,405.0,94.45205479452056
2024-04-30 16:00:00,2.67,1.3,1.37,1178.0,3499.0,0.0,2227.0,1386.0,256.0,113775.0,2.47743944416645,0.9640183565282946,10.69653233932054,0.3560734261131786,87.98337587803798,2.636512259624014,36.46937713725425,6.9,1.04,0.4,87.8,10.76,2.5363208688393053,69.26,10.4,19.24,1.1,13.19743958748915,4.88888888888889,80.0455555555556,64.02,27.2475,0.076,5.41215,2.045225,10.205,2.43,0.0465,0.185,54.9236,10.5213,0.0965,1.943998677394465,0.345,118.7784837183258,0.0999999999999999,96.25,0.42,1.0,1.34,0.0,0.0,3.636158415494183,2.0,60.2209213840228,4.550241277549868,2.617825428240379,0.0449304743055772,0.024027810277769,0.1278306258102902,0.3324994150001565,4.283147931481539,4.151656916669275,0.104513320139041,0.0579393543982713,0.0408773662731343,46.84633713576586,0.0,0.0,0.0,0.0,0.0,0.0,0.0,0.0,0.0,0.0,0.0,0.0,0.0,2160.924072552471,7.0,1.3,3.8,82.5,25.54545455,11.0,60.0,28.0,8.0,121.2575,151.0,556.0,42.2393641888733,405.0,94.3046357615894
2024-04-30 17:00:00,2.69,1.3,1.39,1159.0,3499.0,0.0,2260.0,1366.0,252.0,114433.0,2.46320222617151,0.9640183565282946,10.69653233932054,0.3560734261131786,87.98337587803798,2.636512259624014,34.271288225625376,6.9,1.04,0.4,87.8,10.76,2.383451277534069,69.26,10.4,19.24,1.1,12.402001115645374,4.88888888888889,80.0455555555556,64.02,27.2475,0.076,5.41215,2.045225,10.205,2.43,0.0465,0.185,54.9236,10.5213,0.0965,1.943998677394465,0.345,111.61944541013824,0.0999999999999999,96.25,0.42,1.0,1.34,0.0,0.0,3.416999216148846,2.0,60.2209213840228,4.550241277549868,2.617825428240379,0.0449304743055772,0.024027810277769,0.1278306258102902,0.3324994150001565,4.283147931481539,4.151656916669275,0.104513320139041,0.0579393543982713,0.0408773662731343,44.02280620950373,0.0,0.0,0.0,0.0,0.0,0.0,0.0,0.0,0.0,0.0,0.0,0.0,0.0,2160.924072552471,6.0,1.3,3.57,82.5,25.54545455,11.0,60.0,28.0,8.0,120.4625,145.0,550.0,43.7587657784011,405.0,88.62068965517241
2024-04-30 18:00:00,2.68,1.27,1.41,1138.0,3500.0,0.0,2256.0,1389.0,255.0,117147.0,2.40685574057539,0.9640183565282946,10.69653233932054,0.3560734261131786,87.98337587803798,2.636512259624014,33.54365387064043,6.9,1.04,0.4,87.8,10.76,2.3328467883900115,69.26,10.4,19.24,1.1,12.13868676274172,4.88888888888889,80.0455555555556,64.02,27.2475,0.076,5.41215,2.045225,10.205,2.43,0.0465,0.185,54.9236,10.5213,0.0965,1.943998677394465,0.345,109.24958575881487,0.0999999999999999,96.25,0.42,1.0,1.34,0.0,0.0,3.344450848423134,2.0,60.2209213840228,4.550241277549868,2.617825428240379,0.0449304743055772,0.024027810277769,0.1278306258102902,0.3324994150001565,4.283147931481539,4.151656916669275,0.104513320139041,0.0579393543982713,0.0408773662731343,43.0881315048357,0.0,0.0,0.0,0.0,0.0,0.0,0.0,0.0,0.0,0.0,0.0,0.0,0.0,2160.924072552471,7.0,1.3,3.9,82.5,25.54545455,11.0,60.0,28.0,8.0,119.535,138.0,543.0,42.9261559696342,405.0,86.73913043478261
2024-04-30 19:00:00,2.69,1.29,1.4,1139.0,3500.0,180.0,2190.0,1401.0,256.0,117539.0,2.40341097711338,0.9640183565282946,10.69653233932054,0.3560734261131786,87.98337587803798,2.636512259624014,31.69965189707012,6.9,1.04,0.4,87.8,10.76,2.20460273667108,69.26,10.4,19.24,1.1,11.471384314613392,4.88888888888889,80.0455555555556,64.02,27.2475,0.076,5.41215,2.045225,10.205,2.43,0.0465,0.185,54.9236,10.5213,0.0965,1.943998677394465,0.345,103.24378649413424,0.0999999999999999,96.25,0.42,1.0,1.34,0.0,0.0,3.160595684975985,2.0,60.2209213840228,4.550241277549868,2.617825428240379,0.0449304743055772,0.024027810277769,0.1278306258102902,0.3324994150001565,4.283147931481539,4.151656916669275,0.104513320139041,0.0579393543982713,0.0408773662731343,40.71943905890278,0.0,0.0,0.0,0.0,0.0,0.0,0.0,0.0,0.0,0.0,0.0,0.0,0.0,2160.924072552471,7.0,1.3,4.6,82.5,25.54545455,11.0,60.0,28.0,8.0,119.4025,137.0,542.0,42.1532846715328,405.0,81.97080291970804
2024-04-30 20:00:00,2.63,1.3,1.33,1124.0,3500.0,814.0,2224.0,1482.0,258.0,117916.0,2.41187601356517,0.9640183565282946,10.69653233932054,0.3560734261131786,87.98337587803798,2.636512259624014,31.65365128088097,6.9,1.04,0.4,87.8,10.76,2.201403550614764,69.26,10.4,19.24,1.1,11.454737736009683,4.88888888888889,80.0455555555556,64.02,27.2475,0.076,5.41215,2.045225,10.205,2.43,0.0465,0.185,54.9236,10.5213,0.0965,1.943998677394465,0.345,103.09396536007723,0.0999999999999999,96.25,0.42,1.0,1.34,0.0,0.0,3.15600921981524,2.0,60.2209213840228,4.550241277549868,2.617825428240379,0.0449304743055772,0.024027810277769,0.1278306258102902,0.3324994150001565,4.283147931481539,4.151656916669275,0.104513320139041,0.0579393543982713,0.0408773662731343,40.660349473513385,0.0,0.0,0.0,0.0,0.0,0.0,0.0,0.0,0.0,0.0,0.0,0.0,0.0,2160.924072552471,7.0,1.3,4.37,82.5,25.54545455,11.0,60.0,28.0,8.0,119.1375,135.0,540.0,42.5295343988881,405.0,81.85185185185185
2024-04-30 21:00:00,2.68,1.3,1.38,1134.0,3499.0,0.0,2262.0,1408.0,253.0,116199.0,2.42578774813329,0.9640183565282946,10.69653233932054,0.3560734261131786,87.98337587803798,2.636512259624014,34.34636007762559,6.9,1.04,0.4,87.8,10.76,2.388672268947604,69.26,10.4,19.24,1.1,12.429167914457569,4.88888888888889,80.0455555555556,64.02,27.2475,0.076,5.41215,2.045225,10.205,2.43,0.0465,0.185,54.9236,10.5213,0.0965,1.943998677394465,0.345,111.8639497436494,0.0999999999999999,96.25,0.42,1.0,1.34,0.0,0.0,3.424484212270111,2.0,60.2209213840228,4.550241277549868,2.617825428240379,0.0449304743055772,0.024027810277769,0.1278306258102902,0.3324994150001565,4.283147931481539,4.151656916669275,0.104513320139041,0.0579393543982713,0.0408773662731343,44.11923893098873,0.0,0.0,0.0,0.0,0.0,0.0,0.0,0.0,0.0,0.0,0.0,0.0,0.0,2160.924072552471,7.0,1.3,3.62,82.5,25.54545455,11.0,60.0,28.0,8.0,119.1375,135.0,540.0,42.4651052756092,405.0,88.81481481481481
2024-04-30 22:00:00,2.71,1.3,1.41,1156.0,3502.0,0.0,2287.0,1409.0,260.0,119943.0,2.35212303416452,0.9640183565282946,10.69653233932054,0.3560734261131786,87.98337587803798,2.636512259624014,32.79948481141059,6.9,1.04,0.4,87.8,10.76,2.281092366926611,69.26,10.4,19.24,1.1,11.869388875774742,4.88888888888889,80.0455555555556,64.02,27.2475,0.076,5.41215,2.045225,10.205,2.43,0.0465,0.185,54.9236,10.5213,0.0965,1.943998677394465,0.345,106.8258736084058,0.0999999999999999,96.25,0.42,1.0,1.34,0.0,0.0,3.2702538974556106,2.0,60.2209213840228,4.550241277549868,2.617825428240379,0.0449304743055772,0.024027810277769,0.1278306258102902,0.3324994150001565,4.283147931481539,4.151656916669275,0.104513320139041,0.0579393543982713,0.0408773662731343,42.13221732775821,0.0,0.0,0.0,0.0,0.0,0.0,0.0,0.0,0.0,0.0,0.0,0.0,0.0,2160.924072552471,6.0,1.3,3.8,82.5,25.54545455,11.0,60.0,28.0,8.0,119.1375,135.0,540.0,43.1576566387695,405.0,84.81481481481481
2024-04-30 23:00:00,2.7,1.29,1.41,1142.0,3500.0,0.0,2280.0,1391.0,260.0,118210.0,2.38522434290666,0.98740887180785,10.53570925613122,0.3938866922882248,88.08299517977271,2.966798462706507,32.645154230848945,6.0,1.03,0.44,87.8,10.73,2.2143347468970687,69.95,9.89,18.84,1.32,11.426543693489153,5.04333333333334,79.4677777777778,64.66,26.84,0.0705,5.3086,2.07075,10.02,2.389,0.047,0.18,55.01135,10.382,0.0995,1.955692952312825,0.36,105.18537718039626,0.1,95.4,0.76,1.4,1.42,0.0,0.0,3.5275649416945933,2.0,61.22,3.72,2.9,0.04,0.017,0.095,0.3,4.38,3.53,0.06,0.14,0.022,31.546728916487943,0.0,0.0,0.0,0.0,0.0,0.0,0.0,0.0,0.0,0.0,0.0,0.0,0.0,2160.924072552471,8.0,1.3,3.72,82.5,25.54545455,11.0,60.0,28.0,8.0,119.1375,135.0,540.0,43.1318681318681,405.0,83.03703703703704
2024-05-01 00:00:00,2.69,1.3,1.39,1161.0,3498.0,0.0,2256.0,1369.0,251.0,114617.0,2.4585477920313,0.98740887180785,10.53570925613122,0.3938866922882248,88.08299517977271,2.966798462706507,34.19763634218251,6.0,1.03,0.44,87.8,10.73,2.3196402712255,69.95,9.89,18.84,1.32,11.969947610440167,5.04333333333334,79.4677777777778,64.66,26.84,0.0705,5.3086,2.07075,10.02,2.389,0.047,0.18,55.01135,10.382,0.0995,1.955692952312825,0.36,110.18760248133007,0.1,95.4,0.76,1.4,1.42,0.0,0.0,3.6953228095184536,2.0,61.22,3.72,2.9,0.04,0.017,0.095,0.3,4.38,3.53,0.06,0.14,0.022,33.04697400547135,0.0,0.0,0.0,0.0,0.0,0.0,0.0,0.0,0.0,0.0,0.0,0.0,0.0,2160.0393158159973,7.0,1.3,3.45,82.5,25.54545455,11.0,60.0,28.0,8.0,121.1825,141.0,551.0,41.9750231267345,410.0,86.95035460992908
2024-05-01 01:00:00,2.69,1.28,1.41,1147.0,3498.0,0.0,2257.0,1179.0,252.0,115963.0,2.43002742227136,0.98740887180785,10.53570925613122,0.3938866922882248,88.08299517977271,2.966798462706507,34.13288318551035,6.0,1.03,0.44,87.8,10.73,2.315248036966888,69.95,9.89,18.84,1.32,11.947282538350953,5.04333333333334,79.4677777777778,64.66,26.84,0.0705,5.3086,2.07075,10.02,2.389,0.047,0.18,55.01135,10.382,0.0995,1.955692952312825,0.36,109.97896247430124,0.1,95.4,0.76,1.4,1.42,0.0,0.0,3.68832572309866,2.0,61.22,3.72,2.9,0.04,0.017,0.095,0.3,4.38,3.53,0.06,0.14,0.022,32.98439962565442,0.0,0.0,0.0,0.0,0.0,0.0,0.0,0.0,0.0,0.0,0.0,0.0,0.0,2160.0393158159973,7.0,1.3,3.49,82.5,25.54545455,11.0,60.0,28.0,8.0,119.8,140.0,545.0,42.3201856148492,405.0,86.78571428571429
2024-05-01 02:00:00,2.65,1.3,1.35,1165.0,3500.0,0.0,2253.0,1428.0,260.0,116482.0,2.42058871888555,0.98740887180785,10.53570925613122,0.3938866922882248,88.08299517977271,2.966798462706507,36.5207803630975,6.0,1.03,0.44,87.8,10.73,2.477220121857575,69.95,9.89,18.84,1.32,12.783100658317892,5.04333333333334,79.4677777777778,64.66,26.84,0.0705,5.3086,2.07075,10.02,2.389,0.047,0.18,55.01135,10.382,0.0995,1.955692952312825,0.36,117.67296396427292,0.1,95.4,0.76,1.4,1.42,0.0,0.0,3.9463567407639975,2.0,61.22,3.72,2.9,0.04,0.017,0.095,0.3,4.38,3.53,0.06,0.14,0.022,35.29195021674958,0.0,0.0,0.0,0.0,0.0,0.0,0.0,0.0,0.0,0.0,0.0,0.0,0.0,2160.0393158159973,8.0,1.3,3.57,82.5,25.54545455,11.0,60.0,28.0,8.0,119.8,140.0,545.0,42.0428106095858,405.0,92.85714285714286
2024-05-01 03:00:00,2.71,1.31,1.4,1148.0,3501.0,0.0,2257.0,1394.0,256.0,117854.0,2.39310845436037,0.98740887180785,10.53570925613122,0.3938866922882248,88.08299517977271,2.966798462706507,34.97263881588484,6.0,1.03,0.44,87.8,10.73,2.3722090198463457,69.95,9.89,18.84,1.32,12.241216037162854,5.04333333333334,79.4677777777778,64.66,26.84,0.0705,5.3086,2.07075,10.02,2.389,0.047,0.18,55.01135,10.382,0.0995,1.955692952312825,0.36,112.68472431863744,0.1,95.4,0.76,1.4,1.42,0.0,0.0,3.779067904935264,2.0,61.22,3.72,2.9,0.04,0.017,0.095,0.3,4.38,3.53,0.06,0.14,0.022,33.79589964308991,0.0,0.0,0.0,0.0,0.0,0.0,0.0,0.0,0.0,0.0,0.0,0.0,0.0,2160.0393158159973,7.0,1.3,3.56,82.5,25.54545455,11.0,60.0,28.0,8.0,119.6675,139.0,544.0,42.2039859320047,405.0,88.92086330935251
2024-05-01 04:00:00,2.68,1.3,1.38,1145.0,3499.0,0.0,2286.0,1434.0,259.0,118420.0,2.38031698147375,0.98740887180785,10.53570925613122,0.3938866922882248,88.08299517977271,2.966798462706507,34.354221248317,6.0,1.03,0.44,87.8,10.73,2.330261492250872,69.95,9.89,18.84,1.32,12.02475587567409,5.04333333333334,79.4677777777778,64.66,26.84,0.0705,5.3086,2.07075,10.02,2.389,0.047,0.18,55.01135,10.382,0.0995,1.955692952312825,0.36,110.69213195287256,0.1,95.4,0.76,1.4,1.42,0.0,0.0,3.712243036679047,2.0,61.22,3.72,2.9,0.04,0.017,0.095,0.3,4.38,3.53,0.06,0.14,0.022,33.19829023302866,0.0,0.0,0.0,0.0,0.0,0.0,0.0,0.0,0.0,0.0,0.0,0.0,0.0,2160.0393158159973,7.0,1.3,3.35,82.5,25.54545455,11.0,60.0,28.0,8.0,118.74,132.0,537.0,43.4931506849315,405.0,87.34848484848484
2024-05-01 05:00:00,2.67,1.3,1.37,1146.0,3502.0,0.0,2267.0,1422.0,256.0,116918.0,2.4129444697972,0.98740887180785,10.53570925613122,0.3938866922882248,88.08299517977271,2.966798462706507,34.211378075431035,6.0,1.03,0.44,87.8,10.73,2.320572378857757,69.95,9.89,18.84,1.32,11.974757528453672,5.04333333333334,79.4677777777778,64.66,26.84,0.0705,5.3086,2.07075,10.02,2.389,0.047,0.18,55.01135,10.382,0.0995,1.955692952312825,0.36,110.23187947829685,0.1,95.4,0.76,1.4,1.42,0.0,0.0,3.6968077115686273,2.0,61.22,3.72,2.9,0.04,0.017,0.095,0.3,4.38,3.53,0.06,0.14,0.022,33.06025336480806,0.0,0.0,0.0,0.0,0.0,0.0,0.0,0.0,0.0,0.0,0.0,0.0,0.0,2160.0393158159973,7.0,1.3,3.49,82.5,25.54545455,11.0,60.0,28.0,8.0,119.27,136.0,541.0,43.6215850079025,405.0,86.98529411764706
2024-05-01 06:00:00,2.68,1.3,1.38,1153.0,3502.0,0.0,2263.0,1423.0,259.0,117741.0,2.39608772150209,0.98740887180785,10.53570925613122,0.3938866922882248,88.08299517977271,2.966798462706507,36.38031582323943,6.0,1.03,0.44,87.8,10.73,2.4676923521581227,69.95,9.89,18.84,1.32,12.733934886555131,5.04333333333334,79.4677777777778,64.66,26.84,0.0705,5.3086,2.07075,10.02,2.389,0.047,0.18,55.01135,10.382,0.0995,1.955692952312825,0.36,117.2203756413334,0.1,95.4,0.76,1.4,1.42,0.0,0.0,3.931178445607213,2.0,61.22,3.72,2.9,0.04,0.017,0.095,0.3,4.38,3.53,0.06,0.14,0.022,35.15621194668516,0.0,0.0,0.0,0.0,0.0,0.0,0.0,0.0,0.0,0.0,0.0,0.0,0.0,2160.0393158159973,8.0,1.3,3.39,82.5,25.54545455,11.0,60.0,28.0,8.0,119.27,136.0,541.0,44.2414431082331,405.0,92.5
2024-05-01 07:00:00,2.71,1.26,1.45,1168.0,3496.0,0.0,2258.0,1331.0,256.0,115843.0,2.43115318416523,0.98740887180785,10.53570925613122,0.3938866922882248,88.08299517977271,2.966798462706507,36.434940922073125,6.0,1.03,0.44,87.8,10.73,2.4713975959301315,69.95,9.89,18.84,1.32,12.753054908907313,5.04333333333334,79.4677777777778,64.66,26.84,0.0705,5.3086,2.07075,10.02,2.389,0.047,0.18,55.01135,10.382,0.0995,1.955692952312825,0.36,117.39638221136543,0.1,95.4,0.76,1.4,1.42,0.0,0.0,3.937081115945962,2.0,61.22,3.72,2.9,0.04,0.017,0.095,0.3,4.38,3.53,0.06,0.14,0.022,35.208999051710215,0.0,0.0,0.0,0.0,0.0,0.0,0.0,0.0,0.0,0.0,0.0,0.0,0.0,2160.0393158159973,7.0,1.3,3.41,82.5,25.54545455,11.0,60.0,28.0,8.0,120.33,144.0,549.0,43.7400590774824,405.0,92.63888888888889
2024-05-01 08:00:00,2.69,1.27,1.42,1163.0,3501.0,0.0,2265.0,1353.0,255.0,115479.0,2.44229797624357,0.981295564096075,10.45959594841945,0.3912955640960749,88.16781292338841,3.179754103667257,36.18366546743814,5.8,1.05,0.45,87.7,10.8,2.4543534745788893,70.08,10.09,18.73,1.1,12.665102806087264,5.04333333333334,79.4677777777778,64.66,26.84,0.0725,5.406874999999999,2.110325,10.29,2.322,0.047,0.175,54.87435,10.608,0.1025,1.96200205290531,0.34,116.58675198921809,0.1,95.5,0.67,1.49,1.28,0.0,0.0,3.9099288323877146,2.0,62.08,3.41,2.0,0.1,0.015,0.078,0.244,4.13,2.82,0.03,0.21,0.046,34.966178368594974,0.0,0.0,0.0,0.0,0.0,0.0,0.0,0.0,0.0,0.0,0.0,0.0,0.0,2160.0393158159973,8.0,1.3,3.56,82.5,25.54545455,11.0,60.0,28.0,8.0,119.8,140.0,545.0,42.4145053936195,405.0,92.0
2024-05-01 09:00:00,2.64,1.3,1.34,1154.0,3500.0,0.0,2241.0,1424.0,255.0,114632.0,2.45963095709558,0.981295564096075,10.45959594841945,0.3912955640960749,88.16781292338841,3.179754103667257,36.46459454715426,5.8,1.05,0.45,87.7,10.8,2.473409013977794,70.08,10.09,18.73,1.1,12.763434349612789,5.04333333333334,79.4677777777778,64.66,26.84,0.0725,5.406874999999999,2.110325,10.29,2.322,0.047,0.175,54.87435,10.608,0.1025,1.96200205290531,0.34,117.49192863509712,0.1,95.5,0.67,1.49,1.28,0.0,0.0,3.940285422701284,2.0,62.08,3.41,2.0,0.1,0.015,0.078,0.244,4.13,2.82,0.03,0.21,0.046,35.23765490872381,0.0,0.0,0.0,0.0,0.0,0.0,0.0,0.0,0.0,0.0,0.0,0.0,0.0,2160.0393158159973,7.0,1.3,3.3,82.5,25.54545455,11.0,60.0,28.0,8.0,119.8,140.0,545.0,42.9880197322058,405.0,92.71428571428572
2024-05-01 10:00:00,2.68,1.29,1.39,1149.0,3500.0,0.0,2269.0,1382.0,253.0,115445.0,2.4423194456795,0.981295564096075,10.45959594841945,0.3912955640960749,88.16781292338841,3.179754103667257,33.93623282970906,5.8,1.05,0.45,87.7,10.8,2.3019091593876544,70.08,10.09,18.73,1.1,11.878450457883089,5.04333333333334,79.4677777777778,64.66,26.84,0.0725,5.406874999999999,2.110325,10.29,2.322,0.047,0.175,54.87435,10.608,0.1025,1.96200205290531,0.34,109.34533882218592,0.1,95.5,0.67,1.49,1.28,0.0,0.0,3.667076109879161,2.0,62.08,3.41,2.0,0.1,0.015,0.078,0.244,4.13,2.82,0.03,0.21,0.046,32.79436604756423,0.0,0.0,0.0,0.0,0.0,0.0,0.0,0.0,0.0,0.0,0.0,0.0,0.0,2160.0393158159973,7.0,1.3,3.23,82.5,25.54545455,11.0,60.0,28.0,8.0,119.8,140.0,545.0,43.9711359404097,405.0,86.28571428571429
2024-05-01 11:00:00,2.69,1.3,1.39,1150.0,3500.0,257.0,2274.0,1406.0,257.0,117733.0,2.40140244763441,0.981295564096075,10.45959594841945,0.3912955640960749,88.16781292338841,3.179754103667257,33.93623282970906,5.8,1.05,0.45,87.7,10.8,2.3019091593876544,70.08,10.09,18.73,1.1,11.878450457883089,5.04333333333334,79.4677777777778,64.66,26.84,0.0725,5.406874999999999,2.110325,10.29,2.322,0.047,0.175,54.87435,10.608,0.1025,1.96200205290531,0.34,109.34533882218592,0.1,95.5,0.67,1.49,1.28,0.0,0.0,3.667076109879161,2.0,62.08,3.41,2.0,0.1,0.015,0.078,0.244,4.13,2.82,0.03,0.21,0.046,32.79436604756423,0.0,0.0,0.0,0.0,0.0,0.0,0.0,0.0,0.0,0.0,0.0,0.0,0.0,2160.0393158159973,7.0,1.3,3.34,82.5,25.54545455,11.0,60.0,28.0,8.0,119.8,140.0,545.0,42.5257731958763,405.0,86.28571428571429
2024-05-01 12:00:00,2.72,1.25,1.47,1149.0,3500.0,131.0,2277.0,1330.0,255.0,117124.0,2.41068158020583,0.981295564096075,10.45959594841945,0.3912955640960749,88.16781292338841,3.179754103667257,32.34142005408977,5.8,1.05,0.45,87.7,10.8,2.1937323280307965,70.08,10.09,18.73,1.1,11.320229849253582,5.04333333333334,79.4677777777778,64.66,26.84,0.0725,5.406874999999999,2.110325,10.29,2.322,0.047,0.175,54.87435,10.608,0.1025,1.96200205290531,0.34,104.20672063250346,0.1,95.5,0.67,1.49,1.28,0.0,0.0,3.49474408179136,2.0,62.08,3.41,2.0,0.1,0.015,0.078,0.244,4.13,2.82,0.03,0.21,0.046,31.25321461206356,0.0,0.0,0.0,0.0,0.0,0.0,0.0,0.0,0.0,0.0,0.0,0.0,0.0,2160.0393158159973,7.0,1.3,3.04,82.5,25.54545455,11.0,60.0,28.0,8.0,118.475,130.0,535.0,41.7523364485981,405.0,82.23076923076923
2024-05-01 13:00:00,2.68,1.3,1.38,1149.0,3500.0,0.0,2306.0,1424.0,260.0,115319.0,2.44498643630859,0.981295564096075,10.45959594841945,0.3912955640960749,88.16781292338841,3.179754103667257,33.975130702285135,5.8,1.05,0.45,87.7,10.8,2.304547618689041,70.08,10.09,18.73,1.1,11.892065594678929,5.04333333333334,79.4677777777778,64.66,26.84,0.0725,5.406874999999999,2.110325,10.29,2.322,0.047,0.175,54.87435,10.608,0.1025,1.96200205290531,0.34,109.4706709731538,0.1,95.5,0.67,1.49,1.28,0.0,0.0,3.6712793300764246,2.0,62.08,3.41,2.0,0.1,0.015,0.078,0.244,4.13,2.82,0.03,0.21,0.046,32.83195510696668,0.0,0.0,0.0,0.0,0.0,0.0,0.0,0.0,0.0,0.0,0.0,0.0,0.0,2160.0393158159973,7.0,1.3,3.27,82.5,25.54545455,11.0,60.0,28.0,8.0,118.475,130.0,535.0,41.4772727272727,405.0,86.38461538461539
2024-05-01 14:00:00,2.64,1.3,1.34,1153.0,3501.0,0.0,2269.0,1476.0,264.0,118436.0,2.38135521706494,0.981295564096075,10.45959594841945,0.3912955640960749,88.16781292338841,3.179754103667257,35.45804089874499,5.8,1.05,0.45,87.7,10.8,2.405134050333037,70.08,10.09,18.73,1.1,12.41111776498103,5.04333333333334,79.4677777777778,64.66,26.84,0.0725,5.406874999999999,2.110325,10.29,2.322,0.047,0.175,54.87435,10.608,0.1025,1.96200205290531,0.34,114.24872983102514,0.1,95.5,0.67,1.49,1.28,0.0,0.0,3.831519406864604,2.0,62.08,3.41,2.0,0.1,0.015,0.078,0.244,4.13,2.82,0.03,0.21,0.046,34.264969196727286,0.0,0.0,0.0,0.0,0.0,0.0,0.0,0.0,0.0,0.0,0.0,0.0,0.0,2160.0393158159973,8.0,1.3,3.16,82.5,25.54545455,11.0,60.0,28.0,8.0,118.3425,129.0,534.0,42.0296465222349,405.0,90.15503875968992
2024-05-01 15:00:00,2.53,1.3,1.23,1168.0,3499.0,0.0,2237.0,1548.0,265.0,114600.0,2.45961482647714,0.981295564096075,10.45959594841945,0.3912955640960749,88.16781292338841,3.179754103667257,39.02753215133377,5.8,1.05,0.45,87.7,10.8,2.6472541657247217,70.08,10.09,18.73,1.1,13.660520585161011,5.04333333333334,79.4677777777778,64.66,26.84,0.0725,5.406874999999999,2.110325,10.29,2.322,0.047,0.175,54.87435,10.608,0.1025,1.96200205290531,0.34,125.74992480442418,0.1,95.5,0.67,1.49,1.28,0.0,0.0,4.217230931254307,2.0,62.08,3.41,2.0,0.1,0.015,0.078,0.244,4.13,2.82,0.03,0.21,0.046,37.71435626713002,0.0,0.0,0.0,0.0,0.0,0.0,0.0,0.0,0.0,0.0,0.0,0.0,0.0,2160.0393158159973,8.0,1.3,3.5,82.5,25.54545455,11.0,60.0,28.0,8.0,120.1975,143.0,548.0,42.9488649392341,405.0,99.23076923076924
2024-05-01 16:00:00,2.63,1.3,1.33,1179.0,3500.0,0.0,2223.0,1427.0,259.0,114196.0,2.46901634935627,0.98,10.48,0.42,88.12,3.2,39.0068103014074,5.6,1.03,0.46,87.81,10.7,2.6458485937985645,69.85,10.39,18.62,1.14,13.653267468146485,5.04333333333334,79.4677777777778,64.66,26.84,0.0725,5.396324999999999,2.13745,10.285,2.226,0.04675,0.165,54.95315,10.6335,0.0995,1.970571769075135,0.365,125.68315729629823,0.1,96.37,0.42,0.98,1.41,0.0,0.0,4.214991772853939,2.0,61.44,3.87,2.6,0.06,0.023,0.099,0.317,4.21,3.26,0.07,0.08,0.049,37.69433165405413,0.0,0.0,0.0,0.0,0.0,0.0,0.0,0.0,0.0,0.0,0.0,0.0,0.0,2160.0393158159973,7.0,1.3,3.53,82.5,25.54545455,11.0,60.0,28.0,8.0,120.595,146.0,551.0,43.5487607134584,405.0,99.17808219178082
2024-05-01 17:00:00,2.68,1.3,1.38,1169.0,3498.0,0.0,2250.0,1393.0,257.0,115448.0,2.44086124582004,0.98,10.48,0.42,88.12,3.2,37.8067233336291,5.6,1.03,0.46,87.81,10.7,2.5644461824863627,69.85,10.39,18.62,1.14,13.233209836427676,5.04333333333334,79.4677777777778,64.66,26.84,0.0725,5.396324999999999,2.13745,10.285,2.226,0.04675,0.165,54.95315,10.6335,0.0995,1.970571769075135,0.365,121.81637818836704,0.1,96.37,0.42,0.98,1.41,0.0,0.0,4.085312964030336,2.0,61.44,3.87,2.6,0.06,0.023,0.099,0.317,4.21,3.26,0.07,0.08,0.049,36.53462452015626,0.0,0.0,0.0,0.0,0.0,0.0,0.0,0.0,0.0,0.0,0.0,0.0,0.0,2160.0393158159973,7.0,1.3,3.38,82.5,25.54545455,11.0,60.0,28.0,8.0,120.065,142.0,547.0,43.6132674664785,405.0,96.12676056338027
2024-05-01 18:00:00,2.7,1.3,1.4,1148.0,3498.0,0.0,2262.0,1383.0,254.0,116229.0,2.42446927872434,0.98,10.48,0.42,88.12,3.2,34.694741344942614,5.6,1.03,0.46,87.81,10.7,2.353359115764696,69.85,10.39,18.62,1.14,12.143945625401996,5.04333333333334,79.4677777777778,64.66,26.84,0.0725,5.396324999999999,2.13745,10.285,2.226,0.04675,0.165,54.95315,10.6335,0.0995,1.970571769075135,0.365,111.78931576605926,0.1,96.37,0.42,0.98,1.41,0.0,0.0,3.749038903725797,2.0,61.44,3.87,2.6,0.06,0.023,0.099,0.317,4.21,3.26,0.07,0.08,0.049,33.5273527059121,0.0,0.0,0.0,0.0,0.0,0.0,0.0,0.0,0.0,0.0,0.0,0.0,0.0,2160.0393158159973,7.0,1.3,3.16,82.5,25.54545455,11.0,60.0,28.0,8.0,119.8,140.0,545.0,43.483356774496,405.0,88.21428571428571
2024-05-01 19:00:00,2.72,1.3,1.42,1144.0,3499.0,0.0,2278.0,1374.0,251.0,116727.0,2.41482125337793,0.98,10.48,0.42,88.12,3.2,34.91669676288629,5.6,1.03,0.46,87.81,10.7,2.3684144465111587,69.85,10.39,18.62,1.14,12.221635051011855,5.04333333333334,79.4677777777778,64.66,26.84,0.0725,5.396324999999999,2.13745,10.285,2.226,0.04675,0.165,54.95315,10.6335,0.0995,1.970571769075135,0.365,112.5044744137576,0.1,96.37,0.42,0.98,1.41,0.0,0.0,3.773022927370488,2.0,61.44,3.87,2.6,0.06,0.023,0.099,0.317,4.21,3.26,0.07,0.08,0.049,33.7418398960139,0.0,0.0,0.0,0.0,0.0,0.0,0.0,0.0,0.0,0.0,0.0,0.0,0.0,2160.0393158159973,7.0,1.3,3.42,82.5,25.54545455,11.0,60.0,28.0,8.0,118.6075,131.0,536.0,42.3467035500231,405.0,88.77862595419847
2024-05-01 20:00:00,2.64,1.3,1.34,1146.0,3500.0,0.0,2308.0,1457.0,259.0,116804.0,2.41391955036103,0.98,10.48,0.42,88.12,3.2,35.19313034192051,5.6,1.03,0.46,87.81,10.7,2.387165054179789,69.85,10.39,18.62,1.14,12.318393067434313,5.04333333333334,79.4677777777778,64.66,26.84,0.0725,5.396324999999999,2.13745,10.285,2.226,0.04675,0.165,54.95315,10.6335,0.0995,1.970571769075135,0.365,113.39516618597058,0.1,96.37,0.42,0.98,1.41,0.0,0.0,3.8028937435783887,2.0,61.44,3.87,2.6,0.06,0.023,0.099,0.317,4.21,3.26,0.07,0.08,0.049,34.008972197474016,0.0,0.0,0.0,0.0,0.0,0.0,0.0,0.0,0.0,0.0,0.0,0.0,0.0,2160.0393158159973,7.0,1.3,3.48,82.5,25.54545455,11.0,60.0,28.0,8.0,119.1375,135.0,540.0,42.9644808743169,405.0,89.48148148148148
2024-05-01 21:00:00,2.7,1.3,1.4,1148.0,3498.0,0.0,2287.0,1400.0,256.0,117690.0,2.39438899889386,0.98,10.48,0.42,88.12,3.2,33.8414716774466,5.6,1.03,0.46,87.81,10.7,2.295481469978472,69.85,10.39,18.62,1.14,11.845281907380448,5.04333333333334,79.4677777777778,64.66,26.84,0.0725,5.396324999999999,2.13745,10.285,2.226,0.04675,0.165,54.95315,10.6335,0.0995,1.970571769075135,0.365,109.04001058044165,0.1,96.37,0.42,0.98,1.41,0.0,0.0,3.6568364241913,2.0,61.44,3.87,2.6,0.06,0.023,0.099,0.317,4.21,3.26,0.07,0.08,0.049,32.702793363878975,0.0,0.0,0.0,0.0,0.0,0.0,0.0,0.0,0.0,0.0,0.0,0.0,0.0,2160.0393158159973,7.0,1.3,3.65,82.5,25.54545455,11.0,60.0,28.0,8.0,119.005,134.0,539.0,41.8685121107266,405.0,86.04477611940298
2024-05-01 22:00:00,2.65,1.3,1.35,1151.0,3502.0,0.0,2271.0,1430.0,257.0,115828.0,2.43563844476586,0.98,10.48,0.42,88.12,3.2,35.16399695587587,5.6,1.03,0.46,87.81,10.7,2.385188924168051,69.85,10.39,18.62,1.14,12.308195722179814,5.04333333333334,79.4677777777778,64.66,26.84,0.0725,5.396324999999999,2.13745,10.285,2.226,0.04675,0.165,54.95315,10.6335,0.0995,1.970571769075135,0.365,113.30129601528682,0.1,96.37,0.42,0.98,1.41,0.0,0.0,3.799745652731056,2.0,61.44,3.87,2.6,0.06,0.023,0.099,0.317,4.21,3.26,0.07,0.08,0.049,33.980819074793985,0.0,0.0,0.0,0.0,0.0,0.0,0.0,0.0,0.0,0.0,0.0,0.0,0.0,2160.0393158159973,7.0,1.3,3.58,82.5,25.54545455,11.0,60.0,28.0,8.0,119.1375,135.0,540.0,43.0599369085174,405.0,89.4074074074074
2024-05-01 23:00:00,2.6,1.3,1.3,1178.0,3500.0,0.0,2242.0,1468.0,262.0,114432.0,2.46392730913969,0.98,10.43,0.39,88.2,3.4,38.54499574301688,6.1,1.04,0.44,87.87,10.65,2.2155122803073306,69.71,10.41,18.86,1.02,11.91014026666365,4.97888888888889,80.2444444444444,64.66,27.13846153846154,0.071,5.317500000000001,2.10075,9.96,2.222,0.045,0.16,55.075,10.4673,0.095,1.96853922331471,0.35,113.13699359877432,0.1,95.66,0.66,1.28,1.34,0.0,0.0,3.488391921136685,2.0,61.48,3.68,2.5,0.03,0.02,0.084,0.301,4.42,3.36,0.05,0.05,0.023,33.9860106436765,0.0,0.0,0.0,0.0,0.0,0.0,0.0,0.0,0.0,0.0,0.0,0.0,0.0,2160.0393158159973,8.0,1.3,3.46,82.5,25.54545455,11.0,60.0,28.0,8.0,121.845,146.0,556.0,41.8306636155607,410.0,92.53424657534246
2024-05-02 01:00:00,2.68,1.3,1.38,1161.0,3500.0,0.0,2270.0,1386.0,254.0,115027.0,2.45118952829404,0.98,10.43,0.39,88.2,3.4,39.13425492218821,6.1,1.04,0.44,87.87,10.65,2.2493820712509303,69.71,10.41,18.86,1.02,12.092217326008535,4.97888888888889,80.2444444444444,64.66,27.13846153846154,0.071,5.317500000000001,2.10075,9.96,2.222,0.045,0.16,55.075,10.4673,0.095,1.96853922331471,0.35,114.86658289296966,0.1,95.66,0.66,1.28,1.34,0.0,0.0,3.5417209440215647,2.0,61.48,3.68,2.5,0.03,0.02,0.084,0.301,4.42,3.36,0.05,0.05,0.023,34.50557403573705,0.0,0.0,0.0,0.0,0.0,0.0,0.0,0.0,0.0,0.0,0.0,0.0,0.0,2108.662541107534,7.0,1.3,3.25,82.5,25.54545455,11.0,60.0,28.0,8.0,121.05,140.0,550.0,41.9624217118998,410.0,91.71428571428572
2024-05-02 02:00:00,2.63,1.3,1.33,1178.0,3500.0,0.0,2238.0,1448.0,263.0,115685.0,2.43725552614788,0.98,10.43,0.39,88.2,3.4,40.90410359790433,6.1,1.04,0.44,87.87,10.65,2.351110490199973,69.71,10.41,18.86,1.02,12.639088471593412,4.97888888888889,80.2444444444444,64.66,27.13846153846154,0.071,5.317500000000001,2.10075,9.96,2.222,0.045,0.16,55.075,10.4673,0.095,1.96853922331471,0.35,120.06142996547372,0.1,95.66,0.66,1.28,1.34,0.0,0.0,3.7018954544344,2.0,61.48,3.68,2.5,0.03,0.02,0.084,0.301,4.42,3.36,0.05,0.05,0.023,36.066090382180846,0.0,0.0,0.0,0.0,0.0,0.0,0.0,0.0,0.0,0.0,0.0,0.0,0.0,2108.662541107534,8.0,1.3,3.48,82.5,25.54545455,11.0,60.0,28.0,8.0,121.7125,145.0,555.0,43.5050136736554,410.0,95.86206896551724
2024-05-02 03:00:00,2.64,1.3,1.34,1168.0,3500.0,0.0,2242.0,1444.0,261.0,116288.0,2.42462460838174,0.98,10.43,0.39,88.2,3.4,40.66868429662142,6.1,1.04,0.44,87.87,10.65,2.3375789190333545,69.71,10.41,18.86,1.02,12.56634551636122,4.97888888888889,80.2444444444444,64.66,27.13846153846154,0.071,5.317500000000001,2.10075,9.96,2.222,0.045,0.16,55.075,10.4673,0.095,1.96853922331471,0.35,119.3704289297012,0.1,95.66,0.66,1.28,1.34,0.0,0.0,3.6805895813153526,2.0,61.48,3.68,2.5,0.03,0.02,0.084,0.301,4.42,3.36,0.05,0.05,0.023,35.85851576127621,0.0,0.0,0.0,0.0,0.0,0.0,0.0,0.0,0.0,0.0,0.0,0.0,0.0,2108.662541107534,7.0,1.3,3.54,82.5,25.54545455,11.0,60.0,28.0,8.0,121.7125,145.0,555.0,43.3932226518081,410.0,95.3103448275862
2024-05-02 04:00:00,2.68,1.3,1.38,1165.0,3498.0,0.0,2244.0,1411.0,259.0,116523.0,2.41835557435681,0.98,10.43,0.39,88.2,3.4,40.10956345607453,6.1,1.04,0.44,87.87,10.65,2.305441437512636,69.71,10.41,18.86,1.02,12.393580997684763,4.97888888888889,80.2444444444444,64.66,27.13846153846154,0.071,5.317500000000001,2.10075,9.96,2.222,0.045,0.16,55.075,10.4673,0.095,1.96853922331471,0.35,117.7293014697415,0.1,95.66,0.66,1.28,1.34,0.0,0.0,3.629988132657616,2.0,61.48,3.68,2.5,0.03,0.02,0.084,0.301,4.42,3.36,0.05,0.05,0.023,35.3655260366277,0.0,0.0,0.0,0.0,0.0,0.0,0.0,0.0,0.0,0.0,0.0,0.0,0.0,2108.662541107534,7.0,1.3,3.69,82.5,25.54545455,11.0,60.0,28.0,8.0,122.375,150.0,560.0,42.8636570907433,410.0,94.0
2024-05-02 05:00:00,2.7,1.3,1.4,1145.0,3501.0,250.0,2252.0,1378.0,251.0,116330.0,2.43093936795489,0.98,10.43,0.39,88.2,3.4,38.00655442988217,6.1,1.04,0.44,87.87,10.65,2.1845634290108333,69.71,10.41,18.86,1.02,11.743765580632902,4.97888888888889,80.2444444444444,64.66,27.13846153846154,0.071,5.317500000000001,2.10075,9.96,2.222,0.045,0.16,55.075,10.4673,0.095,1.96853922331471,0.35,111.55656453857723,0.1,95.66,0.66,1.28,1.34,0.0,0.0,3.43966200716113,2.0,61.48,3.68,2.5,0.03,0.02,0.084,0.301,4.42,3.36,0.05,0.05,0.023,33.51125453470724,0.0,0.0,0.0,0.0,0.0,0.0,0.0,0.0,0.0,0.0,0.0,0.0,0.0,2108.662541107534,7.0,1.3,3.77,82.5,25.54545455,11.0,60.0,28.0,8.0,121.05,140.0,550.0,42.4152153987168,410.0,89.07142857142857
2024-05-02 06:00:00,2.65,1.3,1.35,1150.0,3500.0,0.0,2293.098538532688,1429.0,257.0,116226.0,2.42591726807489,0.98,10.43,0.39,88.2,3.4,38.31133834672165,6.1,1.04,0.44,87.87,10.65,2.202081980967616,69.71,10.41,18.86,1.02,11.837941728031725,4.97888888888889,80.2444444444444,64.66,27.13846153846154,0.071,5.317500000000001,2.10075,9.96,2.222,0.045,0.16,55.075,10.4673,0.095,1.96853922331471,0.35,112.45116409381843,0.1,95.66,0.66,1.28,1.34,0.0,0.0,3.4672455036098966,2.0,61.48,3.68,2.5,0.03,0.02,0.084,0.301,4.42,3.36,0.05,0.05,0.023,33.779989534985575,0.0,0.0,0.0,0.0,0.0,0.0,0.0,0.0,0.0,0.0,0.0,0.0,0.0,2108.662541107534,6.0,1.3,3.59,82.5,25.54545455,11.0,60.0,28.0,8.0,121.05,140.0,550.0,42.1040515653775,410.0,89.78571428571429
2024-05-02 07:00:00,2.67,1.3,1.37,1147.0,3500.0,0.0,2295.8314063307294,1426.0,258.0,117288.0,2.40396393464214,0.98,10.43,0.39,88.2,3.4,37.58098577562854,6.1,1.04,0.44,87.87,10.65,2.160102339797103,69.71,10.41,18.86,1.02,11.612267774820475,4.97888888888889,80.2444444444444,64.66,27.13846153846154,0.071,5.317500000000001,2.10075,9.96,2.222,0.045,0.16,55.075,10.4673,0.095,1.96853922331471,0.35,110.30743849292564,0.1,95.66,0.66,1.28,1.34,0.0,0.0,3.401147273230816,2.0,61.48,3.68,2.5,0.03,0.02,0.084,0.301,4.42,3.36,0.05,0.05,0.023,33.13602084913344,0.0,0.0,0.0,0.0,0.0,0.0,0.0,0.0,0.0,0.0,0.0,0.0,0.0,2108.662541107534,8.0,1.3,3.6,82.5,25.54545455,11.0,60.0,28.0,8.0,120.3875,135.0,545.0,42.0485792850596,410.0,88.07407407407408
2024-05-02 08:00:00,2.63,1.3,1.33,1152.0,3500.0,0.0,2290.2603057741826,1466.0,261.0,117157.0,2.40665041876036,0.98,10.48,0.4,88.14,3.2,39.50902625696861,5.8,1.05,0.44,87.69,10.82,2.270923401805197,69.91,10.34,18.68,1.07,12.208019107254495,4.97888888888889,80.2444444444444,64.66,27.43692307692308,0.0705,5.38635,2.13415,9.665,2.344,0.0475,0.165,55.0115,10.3865,0.0925,1.92843003855892,0.37,115.96660901274774,0.1,96.34,0.76,0.95,1.28,0.0,0.0,3.5756384285437512,2.0,62.06,3.13,3.2,0.09,0.014,0.088,0.321,3.96,3.3,0.04,0.06,0.025,34.836018554597814,0.0,0.0,0.0,0.0,0.0,0.0,0.0,0.0,0.0,0.0,0.0,0.0,0.0,2108.662541107534,7.0,1.3,3.38,82.5,25.54545455,11.0,60.0,28.0,8.0,120.3875,135.0,545.0,41.8508287292818,410.0,92.5925925925926
