Repository: saikumar-voptimai/evonith_bf_webapp

# Evonith BF2 — Blast Furnace Intelligence Platform

Monitoring, modelling and optimisation of **Blast Furnace 2 (BF2)** at Evonith Steel: live telemetry from InfluxDB,
manual plant reports from Neon PostgreSQL, a two-zone energy model of the furnace, blend and fuel optimisers, a
conversational assistant (FurnaceMind) and a live digital twin evaluated every hour.

The platform has three deployable parts that share one Python service layer, plus the shared data library:

| Part | Path | What it is |
|---|---|---|
| **Streamlit app** (legacy) | `src/app.py`, `src/custom_pages/` | The original 11-page dashboard; still the home of the model pages. Served under `/legacy` in production |

File: src/data/V13_df_filtered.csv (part 47 of 268)
NM3/HR.,STEAMKGS/HR.,RAFTOC,PERMEABILITYKGS/HR.,TUYEREVELOCITYM/S,HOT BLAST VOLUMENM3/HR.,O2 ENRICHMENT %,COKE_VM%,COKE_ASH%,COKE_IM%,COKE_FC%,COKE_MOIST%,COKE_CALC_MT,NUTCOKE_MOIST%,NUTCOKE_VM%,NUTCOKE_IM%,NUTCOKE_FC%,NUTCOKE_ASH%,NUTCOKE_CALC_MT,PCI_2_FC%,PCI_2_ASH%,PCI_2_VM%,PCI_2_IM%,PCI_2_CALC_MT,SINTER_SP_02_COLD_STRENGTH_AI,SINTER_SP_02_COLD_STRENGTH_TI,SINTER_SP_02_HOT_STRENGTH_RI,SINTER_SP_02_HOT_STRENGTH_RDI,SINTER_SP_02_P%,SINTER_SP_02_SIO2%,SINTER_SP_02_MGO%,SINTER_SP_02_FEO%,SINTER_SP_02_AL2O3%,SINTER_SP_02_NA2O%,SINTER_SP_02_TIO2%,SINTER_SP_02_FE(T)%,SINTER_SP_02_CAO%,SINTER_SP_02_K2O%,SINTER_SP_02_BASICITY,SINTER_SP_02_MNO%,SINTER_CALC_MT,FLUX_TM%,FLUX_SIO2%,FLUX_FE2O3%,FLUX_AL2O3%,FLUX_LOI%,FLUX_MGO%,FLUX_CAO%,FLUX_CALC_MT,GEOMIN TYPE,ORE_FE(T)%,ORE_LOI%,ORE_TM%,ORE_MGO%,ORE_NA2O%,ORE_P%,ORE_TIO2%,ORE_AL2O3%,ORE_SIO2%,ORE_MNO%,ORE_CAO%,ORE_K2O%,ORE_CALC_MT,LLOYDS_PELLET_PCT_SIO2,LLOYDS_PELLET_PCT_AL2O3,LLOYDS_PELLET_PCT_FE2O3,LLOYDS_PELLET_PCT_MGO,LLOYDS_PELLET_PCT_TIO2,LLOYDS_PELLET_PCT_NA2O,TOTAL_PELLET_CALC_MT,LLOYDS_PELLET_PCT_K2O,LLOYDS_PELLET_PCT_TM,LLOYDS_PELLET_PCT_LOI,LLOYDS_PELLET_PCT_MNO,LLOYDS_PELLET_PCT_CAO,LLOYDS_PELLET_PCT_P,DAILYPRODUCTION,CHARGES/HRS.,STOCKRODLEVEL,FURNACE TOP GAS ANALYSISH2%,COKE_DISCHARGE_TIME,WEIGHTED_COKE_ANGLE,TOTAL_COKE_PORTIONS,NON_COKE_DISCHARGE_TIME,WEIGHTED_NON_COKE_ANGLE,TOTAL_NON_COKE_PORTIONS,UNITCOST LAKHS/THM,ACTUALKG/THM.,ACT. FUEL RATEKG/THM.,FURNACETOPGASANALYSISCO2ETACO,COKE RATE KG/THM,PRODUCTIONTONNESPERHR
2024-05-02 09:00:00,2.65,1.3,1.35,1167.0,3502.0,0.0,2254.0,1424.0,258.0,115194.0,2.44903586404591,0.98,10.48,0.4,88.14,3.2,40.07375667423605,5.8,1.05,0.44,87.69,10.82,2.3033833139261044,69.91,10.34,18.68,1.07,12.382516946801546,4.97888888888889,80.2444444444444,64.66,27.43692307692308,0.0705,5.38635,2.13415,9.665,2.344,0.0475,0.165,55.0115,10.3865,0.0925,1.92843003855892,0.37,117.62420166185304,0.1,96.34,0.76,0.95,1.28,0.0,0.0,3.626747554053845,2.0,62.06,3.13,3.2,0.09,0.014,0.088,0.321,3.96,3.3,0.04,0.06,0.025,35.333954372259335,0.0,0.0,0.0,0.0,0.0,0.0,0.0,0.0,0.0,0.0,0.0,0.0,0.0,2108.662541107534,8.0,1.3,3.21,82.5,25.54545455,11.0,60.0,28.0,8.0,121.4475,143.0,553.0,42.1723019916628,410.0,93.91608391608392
2024-05-02 10:00:00,2.58,1.3,1.28,1167.0,3501.0,0.0,2235.0,1278.0,260.0,113634.0,2.48192872542181,0.98,10.48,0.4,88.14,3.2,39.46216037754655,5.8,1.05,0.44,87.69,10.82,2.2682296168044345,69.91,10.34,18.68,1.07,12.193537870796234,4.97888888888889,80.2444444444444,64.66,27.43692307692308,0.0705,5.38635,2.13415,9.665,2.344,0.0475,0.165,55.0115,10.3865,0.0925,1.92843003855892,0.37,115.8290486213671,0.1,96.34,0.76,0.95,1.28,0.0,0.0,3.571396981580237,2.0,62.06,3.13,3.2,0.09,0.014,0.088,0.321,3.96,3.3,0.04,0.06,0.025,34.79469582913994,0.0,0.0,0.0,0.0,0.0,0.0,0.0,0.0,0.0,0.0,0.0,0.0,0.0,2108.662541107534,7.0,1.3,3.36,82.5,25.54545455,11.0,60.0,28.0,8.0,121.7125,145.0,555.0,42.8042572882924,410.0,92.48275862068964
2024-05-02 11:00:00,2.58,1.29,1.29,1172.0,3499.0,0.0,2225.0,1447.0,256.0,111462.0,2.52881926638549,0.98,10.48,0.4,88.14,3.2,39.63418236699068,5.8,1.05,0.44,87.69,10.82,2.2781171994270224,69.91,10.34,18.68,1.07,12.246691489929823,4.97888888888889,80.2444444444444,64.66,27.43692307692308,0.0705,5.38635,2.13415,9.665,2.344,0.0475,0.165,55.0115,10.3865,0.0925,1.92843003855892,0.37,116.33396632451964,0.1,96.34,0.76,0.95,1.28,0.0,0.0,3.586965283163031,2.0,62.06,3.13,3.2,0.09,0.014,0.088,0.321,3.96,3.3,0.04,0.06,0.025,34.94637157981774,0.0,0.0,0.0,0.0,0.0,0.0,0.0,0.0,0.0,0.0,0.0,0.0,0.0,2108.662541107534,8.0,1.3,3.4,82.5,25.54545455,11.0,60.0,28.0,8.0,122.2425,149.0,559.0,43.9542093966134,410.0,92.88590604026844
2024-05-02 12:00:00,2.65,1.29,1.36,1163.0,3498.0,0.0,2279.690360023267,1394.0,253.0,113050.0,2.49260598066356,0.98,10.48,0.4,88.14,3.2,39.43168943961454,5.8,1.05,0.44,87.69,10.82,2.2664781900399604,69.91,10.34,18.68,1.07,12.184122559214764,4.97888888888889,80.2444444444444,64.66,27.43692307692308,0.0705,5.38635,2.13415,9.665,2.344,0.0475,0.165,55.0115,10.3865,0.0925,1.92843003855892,0.37,115.73961054404192,0.1,96.34,0.76,0.95,1.28,0.0,0.0,3.5686393065134103,2.0,62.06,3.13,3.2,0.09,0.014,0.088,0.321,3.96,3.3,0.04,0.06,0.025,34.76782890125689,0.0,0.0,0.0,0.0,0.0,0.0,0.0,0.0,0.0,0.0,0.0,0.0,0.0,2108.662541107534,7.0,1.3,3.44,82.5,25.54545455,11.0,60.0,28.0,8.0,121.1825,141.0,551.0,43.5427776489682,410.0,92.41134751773048
2024-05-02 13:00:00,2.7,1.3,1.4,1147.0,3498.0,0.0,2263.0,1384.0,254.0,116423.0,2.42043160248343,0.98,10.48,0.4,88.14,3.2,38.58829416680621,5.8,1.05,0.44,87.69,10.82,2.218001012963128,69.91,10.34,18.68,1.07,11.92351918371152,4.97888888888889,80.2444444444444,64.66,27.43692307692308,0.0705,5.38635,2.13415,9.665,2.344,0.0475,0.165,55.0115,10.3865,0.0925,1.92843003855892,0.37,113.26408282010284,0.1,96.34,0.76,0.95,1.28,0.0,0.0,3.492310506904645,2.0,62.06,3.13,3.2,0.09,0.014,0.088,0.321,3.96,3.3,0.04,0.06,0.025,34.024187861325444,0.0,0.0,0.0,0.0,0.0,0.0,0.0,0.0,0.0,0.0,0.0,0.0,0.0,2108.662541107534,6.0,1.3,3.23,82.5,25.54545455,11.0,60.0,28.0,8.0,120.785,138.0,548.0,43.653536051601,410.0,90.43478260869566
2024-05-02 14:00:00,2.72,1.3,1.42,1141.0,3500.0,0.0,2255.0,1368.0,253.0,117202.0,2.40572690393262,0.98,10.48,0.4,88.14,3.2,37.01277414346014,5.8,1.05,0.44,87.69,10.82,2.127442332327505,69.91,10.34,18.68,1.07,11.43669426365978,4.97888888888889,80.2444444444444,64.66,27.43692307692308,0.0705,5.38635,2.13415,9.665,2.344,0.0475,0.165,55.0115,10.3865,0.0925,1.92843003855892,0.37,108.63962780694231,0.1,96.34,0.76,0.95,1.28,0.0,0.0,3.349723091467578,2.0,62.06,3.13,3.2,0.09,0.014,0.088,0.321,3.96,3.3,0.04,0.06,0.025,32.63501556410277,0.0,0.0,0.0,0.0,0.0,0.0,0.0,0.0,0.0,0.0,0.0,0.0,0.0,2108.662541107534,7.0,1.3,3.1,82.5,25.54545455,11.0,60.0,28.0,8.0,119.99,132.0,542.0,42.9887174763988,410.0,86.74242424242425
2024-05-02 15:00:00,2.7,1.29,1.41,1148.0,3501.0,0.0,2272.0,1380.0,254.0,116500.0,2.42090603088032,0.98,10.48,0.4,88.14,3.2,36.92928580870783,5.8,1.05,0.44,87.69,10.82,2.1226435399722186,69.91,10.34,18.68,1.07,11.41089693878369,4.97888888888889,80.2444444444444,64.66,27.43692307692308,0.0705,5.38635,2.13415,9.665,2.344,0.0475,0.165,55.0115,10.3865,0.0925,1.92843003855892,0.37,108.39457344872112,0.1,96.34,0.76,0.95,1.28,0.0,0.0,3.342167245972074,2.0,62.06,3.13,3.2,0.09,0.014,0.088,0.321,3.96,3.3,0.04,0.06,0.025,32.56140197616953,0.0,0.0,0.0,0.0,0.0,0.0,0.0,0.0,0.0,0.0,0.0,0.0,0.0,2108.662541107534,7.0,1.3,3.16,82.5,25.54545455,11.0,60.0,28.0,8.0,120.9175,139.0,549.0,42.8141633881046,410.0,86.54676258992805
2024-05-02 16:00:00,2.7,1.3,1.4,1147.0,3498.0,0.0,2281.0,1390.0,254.0,116360.0,2.42174133129199,0.97,10.39,0.41,88.23,3.8,36.76162935417633,6.2,1.03,0.44,87.91,10.62,2.113006882171974,70.23,10.25,18.49,1.03,11.359092240103877,4.97888888888889,80.2444444444444,64.66,27.73538461538461,0.072,5.3594,2.0615,10.31,2.358,0.049,0.17,54.99255,10.557,0.094,1.96987224243963,0.365,107.902469432169,0.1,96.2,0.51,0.73,1.46,0.0,0.0,3.3269940332050165,2.0,61.56,3.78,3.0,0.08,0.026,0.064,0.242,4.12,3.21,0.06,0.09,0.044,32.41357541818578,0.0,0.0,0.0,0.0,0.0,0.0,0.0,0.0,0.0,0.0,0.0,0.0,0.0,2108.662541107534,7.0,1.3,2.99,82.5,25.54545455,11.0,60.0,28.0,8.0,119.725,130.0,540.0,42.755125547109,410.0,86.15384615384616
2024-05-02 17:00:00,2.68,1.3,1.38,1129.0,3501.0,105.0,2214.0,1405.0,252.0,116749.0,2.41845092477411,0.97,10.39,0.41,88.23,3.8,36.91579744264758,6.2,1.03,0.44,87.91,10.62,2.1218682476139827,70.23,10.25,18.49,1.03,11.406729125851063,4.97888888888889,80.2444444444444,64.66,27.73538461538461,0.072,5.3594,2.0615,10.31,2.358,0.049,0.17,54.99255,10.557,0.094,1.96987224243963,0.365,108.354982493911,0.1,96.2,0.51,0.73,1.46,0.0,0.0,3.3409465244156977,2.0,61.56,3.78,3.0,0.08,0.026,0.064,0.242,4.12,3.21,0.06,0.09,0.044,32.54950897310512,0.0,0.0,0.0,0.0,0.0,0.0,0.0,0.0,0.0,0.0,0.0,0.0,0.0,2108.662541107534,7.0,1.3,3.61,82.5,25.54545455,11.0,60.0,28.0,8.0,119.99,132.0,542.0,43.121387283237,410.0,86.51515151515152
2024-05-02 18:00:00,2.68,1.3,1.38,1147.0,3497.0,686.0,2254.0,1407.0,256.0,116995.0,2.42560552328808,0.97,10.39,0.41,88.23,3.8,36.827275120880216,6.2,1.03,0.44,87.91,10.62,2.1167801087472804,70.23,10.25,18.49,1.03,11.379376333389777,4.97888888888889,80.2444444444444,64.66,27.73538461538461,0.072,5.3594,2.0615,10.31,2.358,0.049,0.17,54.99255,10.557,0.094,1.96987224243963,0.365,108.09515241329784,0.1,96.2,0.51,0.73,1.46,0.0,0.0,3.332935093978597,2.0,61.56,3.78,3.0,0.08,0.026,0.064,0.242,4.12,3.21,0.06,0.09,0.044,32.471456802861105,0.0,0.0,0.0,0.0,0.0,0.0,0.0,0.0,0.0,0.0,0.0,0.0,0.0,2108.662541107534,7.0,1.3,3.43,82.5,25.54545455,11.0,60.0,28.0,8.0,119.725,130.0,540.0,43.3440073193047,410.0,86.3076923076923
2024-05-02 19:00:00,2.68,1.26,1.42,1127.0,3501.0,1665.0,2248.0,1389.0,254.0,117640.0,2.4404182228732,0.97,10.39,0.41,88.23,3.8,33.840392735853385,6.2,1.03,0.44,87.91,10.62,1.945098299570808,70.23,10.25,18.49,1.03,10.456450088881336,4.97888888888889,80.2444444444444,64.66,27.73538461538461,0.072,5.3594,2.0615,10.31,2.358,0.049,0.17,54.99255,10.557,0.094,1.96987224243963,0.365,99.32807677193412,0.1,96.2,0.51,0.73,1.46,0.0,0.0,3.0626168287806896,2.0,61.56,3.78,3.0,0.08,0.026,0.064,0.242,4.12,3.21,0.06,0.09,0.044,29.837853800133512,0.0,0.0,0.0,0.0,0.0,0.0,0.0,0.0,0.0,0.0,0.0,0.0,0.0,2108.662541107534,7.0,1.3,3.74,82.5,25.54545455,11.0,60.0,28.0,8.0,119.725,130.0,540.0,42.8178063331804,410.0,79.3076923076923
2024-05-02 20:00:00,2.69,1.28,1.41,1127.0,3500.0,1856.0,2208.0,1416.0,257.0,119250.0,2.41110737354031,0.97,10.39,0.41,88.23,3.8,36.34040235115973,6.2,1.03,0.44,87.91,10.62,2.08879534498042,70.23,10.25,18.49,1.03,11.228935974852686,4.97888888888889,80.2444444444444,64.66,27.73538461538461,0.072,5.3594,2.0615,10.31,2.358,0.049,0.17,54.99255,10.557,0.094,1.96987224243963,0.365,106.66608696992536,0.1,96.2,0.51,0.73,1.46,0.0,0.0,3.2888722265745427,2.0,61.56,3.78,3.0,0.08,0.026,0.064,0.242,4.12,3.21,0.06,0.09,0.044,32.04216986651907,0.0,0.0,0.0,0.0,0.0,0.0,0.0,0.0,0.0,0.0,0.0,0.0,0.0,2108.662541107534,7.0,1.3,4.08,82.5,25.54545455,11.0,60.0,28.0,8.0,118.4,120.0,530.0,39.9028452463567,410.0,85.16666666666667
2024-05-02 21:00:00,2.61,1.29,1.32,1119.0,3492.0,1843.0,2239.0,1526.0,264.0,120497.0,2.3799064770862,0.97,10.39,0.41,88.23,3.8,31.649822042582404,6.2,1.03,0.44,87.91,10.62,1.819187369286104,70.23,10.25,18.49,1.03,9.779578715101854,4.97888888888889,80.2444444444444,64.66,27.73538461538461,0.072,5.3594,2.0615,10.31,2.358,0.049,0.17,54.99255,10.557,0.094,1.96987224243963,0.365,92.8983294668728,0.1,96.2,0.51,0.73,1.46,0.0,0.0,2.8643662138362136,2.0,61.56,3.78,3.0,0.08,0.026,0.064,0.242,4.12,3.21,0.06,0.09,0.044,27.90637715933712,0.0,0.0,0.0,0.0,0.0,0.0,0.0,0.0,0.0,0.0,0.0,0.0,0.0,2108.662541107534,8.0,1.3,3.64,82.5,25.54545455,11.0,60.0,28.0,8.0,117.7375,115.0,525.0,40.976933514247,410.0,74.17391304347827
2024-05-02 22:00:00,2.67,1.3,1.37,1114.0,3425.0,0.0,2360.0,1449.0,256.0,119175.0,2.31525055335101,0.97,10.39,0.41,88.23,3.8,33.08713537892913,6.2,1.03,0.44,87.91,10.62,1.901802123443979,70.23,10.25,18.49,1.03,10.223698713380417,4.97888888888889,80.2444444444444,64.66,27.73538461538461,0.072,5.3594,2.0615,10.31,2.358,0.049,0.17,54.99255,10.557,0.094,1.96987224243963,0.365,97.11712120881128,0.1,96.2,0.51,0.73,1.46,0.0,0.0,2.994445673802487,2.0,61.56,3.78,3.0,0.08,0.026,0.064,0.242,4.12,3.21,0.06,0.09,0.044,29.173689436994536,0.0,0.0,0.0,0.0,0.0,0.0,0.0,0.0,0.0,0.0,0.0,0.0,0.0,2108.662541107534,7.0,1.3,2.72,82.5,25.54545455,11.0,60.0,28.0,8.0,118.135,118.0,528.0,40.3784769721842,410.0,77.54237288135593
2024-05-04 20:00:00,2.63,1.25,1.38,1112.0,1924.0,1137.0,2250.0,1431.0,257.0,118817.0,1.32054710187076,0.98,10.56,0.42,88.04,3.3,25.804568479596927,6.2,1.03,0.44,87.91,10.62,1.1847998378455182,69.74,10.42,18.78,1.06,2.700892156848967,5.0,81.0,64.66,29.52615384615385,0.073,5.365,2.104575,9.965,2.292,0.048,0.165,54.935,10.5488,0.096,1.966262038774235,0.36,66.51798747922382,0.1942312393057932,93.28926423857249,0.6700977756049865,1.126541187973601,1.272214617452945,0.0,0.0,2.1678143640708507,2.0,61.27,3.42,3.0,0.03,0.014,0.072,0.326,4.6,3.77,0.06,0.01,0.027,18.910484285161683,0.0,0.0,0.0,0.0,0.0,0.0,0.0,0.0,0.0,0.0,0.0,0.0,0.0,1503.0628223866197,7.0,1.3,2.99,82.5,25.54545455,11.0,60.0,28.0,8.0,123.7625,85.0,535.0,41.9377652050919,450.0,79.6470588235294
2024-05-04 21:00:00,2.67,1.3,1.37,1120.0,2473.0,1730.0,2218.0,1445.0,257.0,118986.0,1.70546684781104,0.98,10.56,0.42,88.04,3.3,27.586965732022986,6.2,1.03,0.44,87.91,10.62,1.2666374387075685,69.74,10.42,18.78,1.06,2.8874507022194527,5.0,81.0,64.66,29.52615384615385,0.073,5.365,2.104575,9.965,2.292,0.048,0.165,54.935,10.5488,0.096,1.966262038774235,0.36,71.1125800302918,0.1942312393057932,93.28926423857249,0.6700977756049865,1.126541187973601,1.272214617452945,0.0,0.0,2.317551662307197,2.0,61.27,3.42,3.0,0.03,0.014,0.072,0.326,4.6,3.77,0.06,0.01,0.027,20.216686915853565,0.0,0.0,0.0,0.0,0.0,0.0,0.0,0.0,0.0,0.0,0.0,0.0,0.0,1503.0628223866197,7.0,1.3,3.34,82.5,25.54545455,11.0,60.0,28.0,8.0,125.8825,101.0,551.0,42.8735896845498,450.0,85.14851485148515
2024-05-04 22:00:00,2.66,1.3,1.36,1123.0,3299.0,870.0,2245.0,1445.0,255.0,117812.0,2.27682070709964,0.98,10.56,0.42,88.04,3.3,27.7974935826846,6.2,1.03,0.44,87.91,10.62,1.2763036868962592,69.74,10.42,18.78,1.06,2.909486064721245,5.0,81.0,64.66,29.52615384615385,0.073,5.365,2.104575,9.965,2.292,0.048,0.165,54.935,10.5488,0.096,1.966262038774235,0.36,71.6552703273766,0.1942312393057932,93.28926423857249,0.6700977756049865,1.126541187973601,1.272214617452945,0.0,0.0,2.335237883220446,2.0,61.27,3.42,3.0,0.03,0.014,0.072,0.326,4.6,3.77,0.06,0.01,0.027,20.370969038985105,0.0,0.0,0.0,0.0,0.0,0.0,0.0,0.0,0.0,0.0,0.0,0.0,0.0,1503.0628223866197,7.0,1.3,3.36,82.5,25.54545455,11.0,60.0,28.0,8.0,122.0175,119.0,544.0,43.2637135643792,425.0,85.7983193277311
2024-05-04 23:00:00,2.64,1.3,1.34,1136.0,3500.0,496.0,2281.0,1460.0,259.0,117662.0,2.4089570541255,0.97,10.52,0.39,88.12,3.6,51.20338924210565,7.3,1.03,0.45,87.84,10.68,3.4470573503861828,69.82,10.21,19.18,0.79,15.876375654152053,5.06666666666668,79.1333333333333,64.66,29.82461538461538,0.0725,5.396325,2.1266,10.36,2.316,0.0465,0.18,54.83495,10.7406,0.097,1.990343514946065,0.3349999999999999,160.81785065789128,0.1,95.83,0.84,0.99,1.24,0.0,0.0,3.8986810216590486,2.0,61.1,4.16,3.3,0.02,0.014,0.083,0.333,4.77,3.01,0.05,0.03,0.026,51.3587016126354,0.0,0.0,0.0,0.0,0.0,0.0,0.0,0.0,0.0,0.0,0.0,0.0,0.0,1503.0628223866197,7.0,1.3,3.33,82.5,25.54545455,11.0,60.0,28.0,8.0,122.15,120.0,545.0,43.4324942791762,425.0,86.75
2024-05-05 00:00:00,2.66,1.3,1.36,1178.0,3501.0,0.0,2272.0,1407.0,264.0,117232.0,2.40579840565291,0.97,10.52,0.39,88.12,3.6,36.32129289356477,7.3,1.03,0.45,87.84,10.68,2.4451814908638103,69.82,10.21,19.18,0.79,11.261959388979772,5.06666666666668,79.1333333333333,64.66,29.82461538461538,0.0725,5.396325,2.1266,10.36,2.316,0.0465,0.18,54.83495,10.7406,0.097,1.990343514946065,0.3349999999999999,114.07667232026807,0.1,95.83,0.84,0.99,1.24,0.0,0.0,2.7655422303532924,2.0,61.1,4.16,3.3,0.02,0.014,0.083,0.333,4.77,3.01,0.05,0.03,0.026,36.431464235413486,0.0,0.0,0.0,0.0,0.0,0.0,0.0,0.0,0.0,0.0,0.0,0.0,0.0,2184.542183324407,7.0,1.3,3.49,82.5,25.54545455,11.0,60.0,28.0,8.0,122.565,142.0,557.0,42.6480836236934,415.0,89.43661971830986
2024-05-05 01:00:00,2.63,1.3,1.33,1146.0,3601.0,0.0,2273.0,1476.0,261.0,117726.0,2.46409842352798,0.97,10.52,0.39,88.12,3.6,40.47695744523168,7.3,1.03,0.45,87.84,10.68,2.724944495824879,69.82,10.21,19.18,0.79,12.550485255948226,5.06666666666668,79.1333333333333,64.66,29.82461538461538,0.0725,5.396325,2.1266,10.36,2.316,0.0465,0.18,54.83495,10.7406,0.097,1.990343514946065,0.3349999999999999,127.12864116737522,0.1,95.83,0.84,0.99,1.24,0.0,0.0,3.0819589902548445,2.0,61.1,4.16,3.3,0.02,0.014,0.083,0.333,4.77,3.01,0.05,0.03,0.026,40.59973393143118,0.0,0.0,0.0,0.0,0.0,0.0,0.0,0.0,0.0,0.0,0.0,0.0,0.0,2184.542183324407,7.0,1.3,3.28,82.5,25.54545455,11.0,60.0,28.0,8.0,122.2825,121.0,546.0,41.5981735159817,425.0,99.6694214876033
2024-05-05 02:00:00,2.6,1.3,1.3,1155.0,3599.0,0.0,2272.0,1481.0,261.0,115878.0,2.50198261955475,0.97,10.52,0.39,88.12,3.6,40.61120937705667,7.3,1.03,0.45,87.84,10.68,2.7339824543516618,69.82,10.21,19.18,0.79,12.592112072717542,5.06666666666668,79.1333333333333,64.66,29.82461538461538,0.0725,5.396325,2.1266,10.36,2.316,0.0465,0.18,54.83495,10.7406,0.097,1.990343514946065,0.3349999999999999,127.5502950352604,0.1,95.83,0.84,0.99,1.24,0.0,0.0,3.092181076458012,2.0,61.1,4.16,3.3,0.02,0.014,0.083,0.333,4.77,3.01,0.05,0.03,0.026,40.734393082115865,0.0,0.0,0.0,0.0,0.0,0.0,0.0,0.0,0.0,0.0,0.0,0.0,0.0,2184.542183324407,8.0,1.3,3.31,82.5,25.54545455,11.0,60.0,28.0,8.0,122.8125,125.0,550.0,41.708773541571,425.0,100.0
2024-05-05 03:00:00,2.67,1.3,1.37,1156.0,3598.0,0.0,2276.0,1412.0,257.0,116162.0,2.49517614020236,0.97,10.52,0.39,88.12,3.6,40.1599737173116,7.3,1.03,0.45,87.84,10.68,2.703604871525532,69.82,10.21,19.18,0.79,12.452199716354013,5.06666666666668,79.1333333333333,64.66,29.82461538461538,0.0725,5.396325,2.1266,10.36,2.316,0.0465,0.18,54.83495,10.7406,0.097,1.990343514946065,0.3349999999999999,126.1330695348686,0.1,95.83,0.84,0.99,1.24,0.0,0.0,3.057823508941812,2.0,61.1,4.16,3.3,0.02,0.014,0.083,0.333,4.77,3.01,0.05,0.03,0.026,40.2817887145368,0.0,0.0,0.0,0.0,0.0,0.0,0.0,0.0,0.0,0.0,0.0,0.0,0.0,2184.542183324407,7.0,1.3,3.33,82.5,25.54545455,11.0,60.0,28.0,8.0,122.945,126.0,551.0,41.718931475029,425.0,98.88888888888889
2024-05-05 04:00:00,2.66,1.3,1.36,1136.0,3556.0,0.0,2298.0,1428.0,255.0,116700.0,2.4547042654294,0.97,10.52,0.39,88.12,3.6,35.12869611115402,7.3,1.03,0.45,87.84,10.68,2.3648948230141875,69.82,10.21,19.18,0.79,10.892176942900672,5.06666666666668,79.1333333333333,64.66,29.82461538461538,0.0725,5.396325,2.1266,10.36,2.316,0.0465,0.18,54.83495,10.7406,0.097,1.990343514946065,0.3349999999999999,110.33100520550023,0.1,95.83,0.84,0.99,1.24,0.0,0.0,2.6747366311361804,2.0,61.1,4.16,3.3,0.02,0.014,0.083,0.333,4.77,3.01,0.05,0.03,0.026,35.23525001603022,0.0,0.0,0.0,0.0,0.0,0.0,0.0,0.0,0.0,0.0,0.0,0.0,0.0,2184.542183324407,7.0,1.3,3.06,82.5,25.54545455,11.0,60.0,28.0,8.0,122.15,120.0,545.0,41.3984718684881,425.0,86.5
2024-05-05 05:00:00,2.66,1.3,1.36,1132.0,3482.0,0.0,2300.0,1437.0,256.0,117382.0,2.3896935398227,0.97,10.52,0.39,88.12,3.6,36.21445860978855,7.3,1.03,0.45,87.84,10.68,2.43798931259954,69.82,10.21,19.18,0.79,11.228833823522502,5.06666666666668,79.1333333333333,64.66,29.82461538461538,0.0725,5.396325,2.1266,10.36,2.316,0.0465,0.18,54.83495,10.7406,0.097,1.990343514946065,0.3349999999999999,113.74113086202146,0.1,95.83,0.84,0.99,1.24,0.0,0.0,2.7574077533042933,2.0,61.1,4.16,3.3,0.02,0.014,0.083,0.333,4.77,3.01,0.05,0.03,0.026,36.32430589719258,0.0,0.0,0.0,0.0,0.0,0.0,0.0,0.0,0.0,0.0,0.0,0.0,0.0,2184.542183324407,8.0,1.3,3.11,82.5,25.54545455,11.0,60.0,28.0,8.0,122.2825,121.0,546.0,41.2064965197216,425.0,89.17355371900827
2024-05-05 06:00:00,2.68,1.3,1.38,1144.0,3496.0,0.0,2299.0,1426.0,258.0,117879.0,2.38918610714271,0.97,10.52,0.39,88.12,3.6,35.08808490177696,7.3,1.03,0.45,87.84,10.68,2.362160840559836,69.82,10.21,19.18,0.79,10.879584830827955,5.06666666666668,79.1333333333333,64.66,29.82461538461538,0.0725,5.396325,2.1266,10.36,2.316,0.0465,0.18,54.83495,10.7406,0.097,1.990343514946065,0.3349999999999999,110.20345491046498,0.1,95.83,0.84,0.99,1.24,0.0,0.0,2.671644450059722,2.0,61.1,4.16,3.3,0.02,0.014,0.083,0.333,4.77,3.01,0.05,0.03,0.026,35.19451562294811,0.0,0.0,0.0,0.0,0.0,0.0,0.0,0.0,0.0,0.0,0.0,0.0,0.0,2184.542183324407,7.0,1.3,2.99,82.5,25.54545455,11.0,60.0,28.0,8.0,122.8125,125.0,550.0,41.3809082483781,425.0,86.4
2024-05-05 07:00:00,2.65,1.3,1.35,1150.0,3501.0,0.0,2288.0,1451.0,261.0,117945.0,2.39126310290024,0.97,10.52,0.39,88.12,3.6,38.91907565301264,7.3,1.03,0.45,87.84,10.68,2.620066518753676,69.82,10.21,19.18,0.79,12.06744073635431,5.06666666666668,79.1333333333333,64.66,29.82461538461538,0.0725,5.396325,2.1266,10.36,2.316,0.0465,0.18,54.83495,10.7406,0.097,1.990343514946065,0.3349999999999999,122.2356994087912,0.1,95.83,0.84,0.99,1.24,0.0,0.0,2.9633401982722614,2.0,61.1,4.16,3.3,0.02,0.014,0.083,0.333,4.77,3.01,0.05,0.03,0.026,39.03712670369437,0.0,0.0,0.0,0.0,0.0,0.0,0.0,0.0,0.0,0.0,0.0,0.0,0.0,2184.542183324407,8.0,1.3,3.11,82.5,25.54545455,11.0,60.0,28.0,8.0,122.15,120.0,545.0,41.5857605177994,425.0,95.83333333333331
2024-05-05 08:00:00,2.6,1.3,1.3,1161.0,3501.0,0.0,2318.0,1503.0,266.0,117594.0,2.39839661559701,0.98,10.62,0.44,87.96,3.5,37.36231262689213,6.2,1.03,0.47,87.78,10.72,2.515263858003529,69.89,10.15,18.88,1.08,11.584743106900136,5.06666666666668,79.1333333333333,64.66,30.12307692307692,0.0775,5.460000000000001,2.115,9.83,2.335,0.0485,0.185,54.73,10.805,0.1065,1.978927382996995,0.31,117.34627143243956,0.1,96.82,0.66,0.72,1.26,0.0,0.0,2.84480659034137,2.0,61.96,3.39,2.5,0.02,0.023,0.083,0.23,4.03,3.43,0.06,0.03,0.041,37.475641635546594,0.0,0.0,0.0,0.0,0.0,0.0,0.0,0.0,0.0,0.0,0.0,0.0,0.0,2184.542183324407,7.0,1.3,3.0,82.5,25.54545455,11.0,60.0,28.0,8.0,122.15,120.0,545.0,41.7182130584192,425.0,92.0
2024-05-05 09:00:00,2.58,1.3,1.28,1157.0,3500.0,0.0,2291.0,1498.0,261.0,115170.0,2.44814778482639,0.98,10.62,0.44,87.96,3.5,37.63965747141837,6.2,1.03,0.47,87.78,10.72,2.533934957691784,69.89,10.15,18.88,1.08,11.67073801861626,5.06666666666668,79.1333333333333,64.66,30.12307692307692,0.0775,5.460000000000001,2.115,9.83,2.335,0.0485,0.185,54.73,10.805,0.1065,1.978927382996995,0.31,118.21734661804622,0.1,96.82,0.66,0.72,1.26,0.0,0.0,2.86592392452206,2.0,61.96,3.39,2.5,0.02,0.023,0.083,0.23,4.03,3.43,0.06,0.03,0.041,37.75382773464397,0.0,0.0,0.0,0.0,0.0,0.0,0.0,0.0,0.0,0.0,0.0,0.0,0.0,2184.542183324407,8.0,1.3,3.24,82.5,25.54545455,11.0,60.0,28.0,8.0,122.5475,123.0,548.0,42.7557793545434,425.0,92.6829268292683
2024-05-05 10:00:00,2.64,1.3,1.34,1160.0,3498.0,0.0,2314.0,1439.0,298.0,115261.0,2.4448190260754,0.98,10.62,0.44,87.96,3.5,36.82082983519805,6.2,1.03,0.47,87.78,10.72,2.4788107586121737,69.89,10.15,18.88,1.08,11.416848279263904,5.06666666666668,79.1333333333333,64.66,30.12307692307692,0.0775,5.460000000000001,2.115,9.83,2.335,0.0485,0.185,54.73,10.805,0.1065,1.978927382996995,0.31,115.64560083196945,0.1,96.82,0.66,0.72,1.26,0.0,0.0,2.803577509321931,2.0,61.96,3.39,2.5,0.02,0.023,0.083,0.23,4.03,3.43,0.06,0.03,0.041,36.93251639445172,0.0,0.0,0.0,0.0,0.0,0.0,0.0,0.0,0.0,0.0,0.0,0.0,0.0,2184.542183324407,7.0,1.3,3.19,82.5,25.54545455,11.0,60.0,28.0,8.0,122.15,120.0,545.0,43.0006850879196,425.0,90.66666666666669
2024-05-05 11:00:00,2.65,1.3,1.35,1152.0,3500.0,0.0,2299.0,1422.0,256.0,115342.0,2.44449917019768,0.98,10.62,0.44,87.96,3.5,35.974762973176034,6.2,1.03,0.47,87.78,10.72,2.42185279081318,69.89,10.15,18.88,1.08,11.154512611082287,5.06666666666668,79.1333333333333,64.66,30.12307692307692,0.0775,5.460000000000001,2.115,9.83,2.335,0.0485,0.185,54.73,10.805,0.1065,1.978927382996995,0.31,112.98830301873484,0.1,96.82,0.66,0.72,1.26,0.0,0.0,2.739157070229055,2.0,61.96,3.39,2.5,0.02,0.023,0.083,0.23,4.03,3.43,0.06,0.03,0.041,36.083883205240966,0.0,0.0,0.0,0.0,0.0,0.0,0.0,0.0,0.0,0.0,0.0,0.0,0.0,2184.542183324407,8.0,1.3,3.22,82.5,25.54545455,11.0,60.0,28.0,8.0,122.15,120.0,545.0,43.0853491556367,425.0,88.58333333333333
2024-05-05 12:00:00,2.65,1.3,1.35,1175.0,3500.0,0.0,2323.0,1428.0,260.0,115392.0,2.44344056578168,0.98,10.62,0.44,87.96,3.5,36.15388151859924,6.2,1.03,0.47,87.78,10.72,2.4339112093618454,69.89,10.15,18.88,1.08,11.210050991565616,5.06666666666668,79.1333333333333,64.66,30.12307692307692,0.0775,5.460000000000001,2.115,9.83,2.335,0.0485,0.185,54.73,10.805,0.1065,1.978927382996995,0.31,113.55087240943917,0.1,96.82,0.66,0.72,1.26,0.0,0.0,2.752795348554084,2.0,61.96,3.39,2.5,0.02,0.023,0.083,0.23,4.03,3.43,0.06,0.03,0.041,36.26354506090803,0.0,0.0,0.0,0.0,0.0,0.0,0.0,0.0,0.0,0.0,0.0,0.0,0.0,2184.542183324407,7.0,1.3,3.1,82.5,25.54545455,11.0,60.0,28.0,8.0,122.5475,123.0,548.0,42.3604757548033,425.0,89.02439024390245
2024-05-05 13:00:00,2.68,1.3,1.38,1153.0,3500.0,0.0,2331.0,1409.0,265.0,116396.0,2.42237616543549,0.98,10.62,0.44,87.96,3.5,35.82370908463942,6.2,1.03,0.47,87.78,10.72,2.41168370973297,69.89,10.15,18.88,1.08,11.107676096665474,5.06666666666668,79.1333333333333,64.66,30.12307692307692,0.0775,5.460000000000001,2.115,9.83,2.335,0.0485,0.185,54.73,10.805,0.1065,1.978927382996995,0.31,112.5138781408598,0.1,96.82,0.66,0.72,1.26,0.0,0.0,2.7276556650056447,2.0,61.96,3.39,2.5,0.02,0.023,0.083,0.23,4.03,3.43,0.06,0.03,0.041,35.93237113341115,0.0,0.0,0.0,0.0,0.0,0.0,0.0,0.0,0.0,0.0,0.0,0.0,0.0,2184.542183324407,7.0,1.3,3.03,82.5,25.54545455,11.0,60.0,28.0,8.0,122.5475,123.0,548.0,41.7350527549824,425.0,88.21138211382114
2024-05-05 14:00:00,2.69,1.3,1.39,1148.0,3501.0,0.0,2315.0,1398.0,255.0,116317.0,2.42471263097063,0.98,10.62,0.44,87.96,3.5,35.20785355316014,6.2,1.03,0.47,87.78,10.72,2.37022377186589,69.89,10.15,18.88,1.08,10.916720890161054,5.06666666666668,79.1333333333333,64.66,30.12307692307692,0.0775,5.460000000000001,2.115,9.83,2.335,0.0485,0.185,54.73,10.805,0.1065,1.978927382996995,0.31,110.57962018734862,0.1,96.82,0.66,0.72,1.26,0.0,0.0,2.680763763742836,2.0,61.96,3.39,2.5,0.02,0.023,0.083,0.23,4.03,3.43,0.06,0.03,0.041,35.31464756186824,0.0,0.0,0.0,0.0,0.0,0.0,0.0,0.0,0.0,0.0,0.0,0.0,0.0,2184.542183324407,7.0,1.3,3.0,82.5,25.54545455,11.0,60.0,28.0,8.0,120.635,118.0,538.0,42.6703372333104,420.0,86.69491525423729
2024-05-05 15:00:00,2.67,1.3,1.37,1147.0,3500.0,0.0,2305.0,1409.0,254.0,115791.0,2.43502564102083,0.98,10.62,0.44,87.96,3.5,35.140443155188706,6.2,1.03,0.47,87.78,10.72,2.3656856443852807,69.89,10.15,18.88,1.08,10.895819289367989,5.06666666666668,79.1333333333333,64.66,30.12307692307692,0.0775,5.460000000000001,2.115,9.83,2.335,0.0485,0.185,54.73,10.805,0.1065,1.978927382996995,0.31,110.36789991894018,0.1,96.82,0.66,0.72,1.26,0.0,0.0,2.6756310636789573,2.0,61.96,3.39,2.5,0.02,0.023,0.083,0.23,4.03,3.43,0.06,0.03,0.041,35.247032691715134,0.0,0.0,0.0,0.0,0.0,0.0,0.0,0.0,0.0,0.0,0.0,0.0,0.0,2184.542183324407,7.0,1.3,3.12,82.5,25.54545455,11.0,60.0,28.0,8.0,121.0325,121.0,541.0,42.1795465062471,420.0,86.52892561983471
2024-05-05 16:00:00,2.68,1.29,1.39,1148.0,3500.0,0.0,2312.0,1388.0,253.0,115587.0,2.43932075447582,0.98,10.44,0.4,88.18,3.1,35.300512766210794,6.0,1.05,0.44,87.62,10.89,2.3764616718595213,69.98,10.06,18.94,1.02,10.945451263208325,5.06666666666668,79.1333333333333,64.66,30.42153846153846,0.0735,5.59355,2.30435,10.105,2.3,0.0505,0.175,54.26735,11.0828,0.1065,1.981585918792155,0.39,110.87064106911096,0.1,95.57,0.68,1.36,1.38,0.0,0.0,2.6878189356904256,2.0,60.98,4.24,2.6,0.16,0.013,0.073,0.31,3.73,3.77,0.04,0.3,0.051,35.40758783291609,0.0,0.0,0.0,0.0,0.0,0.0,0.0,0.0,0.0,0.0,0.0,0.0,0.0,2184.542183324407,7.0,1.3,3.09,82.5,25.54545455,11.0,60.0,28.0,8.0,120.5025,117.0,537.0,42.7491408934708,420.0,86.92307692307692
2024-05-05 17:00:00,2.67,1.3,1.37,1145.0,3500.0,0.0,2307.0,1417.0,256.0,116425.0,2.42177312690552,0.98,10.44,0.4,88.18,3.1,35.18528550126959,6.0,1.05,0.44,87.62,10.89,2.3687044706964806,69.98,10.06,18.94,1.02,10.90972332857577,5.06666666666668,79.1333333333333,64.66,30.42153846153846,0.0735,5.59355,2.30435,10.105,2.3,0.0505,0.175,54.26735,11.0828,0.1065,1.981585918792155,0.39,110.50873922317231,0.1,95.57,0.68,1.36,1.38,0.0,0.0,2.6790454080459987,2.0,60.98,4.24,2.6,0.16,0.013,0.073,0.31,3.73,3.77,0.04,0.3,0.051,35.292011055570875,0.0,0.0,0.0,0.0,0.0,0.0,0.0,0.0,0.0,0.0,0.0,0.0,0.0,2184.542183324407,8.0,1.3,3.24,82.5,25.54545455,11.0,60.0,28.0,8.0,121.165,122.0,542.0,42.3406720741599,420.0,86.63934426229508
2024-05-05 18:00:00,2.66,1.3,1.36,1160.0,3510.0,0.0,2285.0,1426.0,258.0,115960.0,2.43842195801428,0.98,10.44,0.4,88.18,3.1,37.850916239709846,6.0,1.05,0.44,87.62,10.89,2.548157084407447,69.98,10.06,18.94,1.02,11.73624195527502,5.06666666666668,79.1333333333333,64.66,30.42153846153846,0.0735,5.59355,2.30435,10.105,2.3,0.0505,0.175,54.26735,11.0828,0.1065,1.981585918792155,0.39,118.88086091958256,0.1,95.57,0.68,1.36,1.38,0.0,0.0,2.8820093939175067,2.0,60.98,4.24,2.6,0.16,0.013,0.073,0.31,3.73,3.77,0.04,0.3,0.051,37.965727302315806,0.0,0.0,0.0,0.0,0.0,0.0,0.0,0.0,0.0,0.0,0.0,0.0,0.0,2184.542183324407,7.0,1.3,3.26,82.5,25.54545455,11.0,60.0,28.0,8.0,120.71,128.0,543.0,42.644666511736,415.0,93.203125
2024-05-05 19:00:00,2.63,1.3,1.33,1157.0,3502.0,0.0,2283.0,1459.0,261.0,116305.0,2.42565491444504,0.98,10.44,0.4,88.18,3.1,37.60534033655012,6.0,1.05,0.44,87.62,10.89,2.531624697887838,69.98,10.06,18.94,1.02,11.66009747835892,5.06666666666668,79.1333333333333,64.66,30.42153846153846,0.0735,5.59355,2.30435,10.105,2.3,0.0505,0.175,54.26735,11.0828,0.1065,1.981585918792155,0.39,118.10956453658758,0.1,95.57,0.68,1.36,1.38,0.0,0.0,2.863310981035136,2.0,60.98,4.24,2.6,0.16,0.013,0.073,0.31,3.73,3.77,0.04,0.3,0.051,37.71940650753406,0.0,0.0,0.0,0.0,0.0,0.0,0.0,0.0,0.0,0.0,0.0,0.0,0.0,2184.542183324407,7.0,1.3,3.4,82.5,25.54545455,11.0,60.0,28.0,8.0,120.5775,127.0,542.0,41.9549570466682,415.0,92.5984251968504
2024-05-05 20:00:00,2.62,1.3,1.32,1150.0,3497.0,0.0,2283.0,1479.0,262.0,117390.0,2.39981873264433,0.98,10.44,0.4,88.18,3.1,37.41347635524118,6.0,1.05,0.44,87.62,10.89,2.518708245347594,69.98,10.06,18.94,1.02,11.600607185101987,5.06666666666668,79.1333333333333,64.66,30.42153846153846,0.0735,5.59355,2.30435,10.105,2.3,0.0505,0.175,54.26735,11.0828,0.1065,1.981585918792155,0.39,117.50696471752336,0.1,95.57,0.68,1.36,1.38,0.0,0.0,2.848702251540058,2.0,60.98,4.24,2.6,0.16,0.013,0.073,0.31,3.73,3.77,0.04,0.3,0.051,37.52696055596501,0.0,0.0,0.0,0.0,0.0,0.0,0.0,0.0,0.0,0.0,0.0,0.0,0.0,2184.542183324407,8.0,1.3,3.34,82.5,25.54545455,11.0,60.0,28.0,8.0,120.5775,127.0,542.0,42.2080872330759,415.0,92.1259842519685
2024-05-05 21:00:00,2.65,1.3,1.35,1156.0,3499.0,0.0,2268.0,1464.0,263.0,118254.0,2.38365649092777,0.98,10.44,0.4,88.18,3.1,38.80626673807637,6.0,1.05,0.44,87.62,10.89,2.6124721230471435,69.98,10.06,18.94,1.02,12.032462647263428,5.06666666666668,79.1333333333333,64.66,30.42153846153846,0.0735,5.59355,2.30435,10.105,2.3,0.0505,0.175,54.26735,11.0828,0.1065,1.981585918792155,0.39,121.88139303369326,0.1,95.57,0.68,1.36,1.38,0.0,0.0,2.9547508063932115,2.0,60.98,4.24,2.6,0.16,0.013,0.073,0.31,3.73,3.77,0.04,0.3,0.051,38.923975611799605,0.0,0.0,0.0,0.0,0.0,0.0,0.0,0.0,0.0,0.0,0.0,0.0,0.0,2184.542183324407,7.0,1.3,3.34,82.5,25.54545455,11.0,60.0,28.0,8.0,121.6375,135.0,550.0,43.0695333943275,415.0,95.55555555555556
2024-05-05 22:00:00,2.64,1.3,1.34,1173.0,3499.0,0.0,2263.0,1485.0,269.0,118982.0,2.36908006960715,0.98,10.44,0.4,88.18,3.1,37.43047129997252,6.0,1.05,0.44,87.62,10.89,2.5198523600248186,69.98,10.06,18.94,1.02,11.605876721567636,5.06666666666668,79.1333333333333,64.66,30.42153846153846,0.0735,5.59355,2.30435,10.105,2.3,0.0505,0.175,54.26735,11.0828,0.1065,1.981585918792155,0.39,117.56034185767358,0.1,95.57,0.68,1.36,1.38,0.0,0.0,2.8499962648752866,2.0,60.98,4.24,2.6,0.16,0.013,0.073,0.31,3.73,3.77,0.04,0.3,0.051,37.54400705050959,0.0,0.0,0.0,0.0,0.0,0.0,0.0,0.0,0.0,0.0,0.0,0.0,0.0,2184.542183324407,8.0,1.3,3.47,82.5,25.54545455,11.0,60.0,28.0,8.0,122.6975,143.0,558.0,42.1817343173432,415.0,92.16783216783216
2024-05-05 23:00:00,2.67,1.3,1.37,1171.0,3498.0,0.0,2253.0,1423.0,262.0,117309.0,2.4021611652565,0.99,10.46,0.42,88.13,3.4,33.67339419238014,6.5,1.04,0.45,87.75,10.76,2.34985696058317,70.12,9.91,18.9,1.07,11.52974476087886,4.765,79.6483333333333,64.66,30.72,0.0725,5.533474999999999,2.110325,9.89,2.322,0.0455,0.175,54.57885,10.8885,0.104,1.967871957283255,0.43,108.17029812707814,0.2,95.48999999999998,0.6699999999999999,1.25,1.28,0.0,0.0,2.01167187455172,2.0,61.34,3.96,3.1,0.07,0.015,0.086,0.369,4.32,2.94,0.06,0.12,0.026,33.560043021739766,0.0,0.0,0.0,0.0,0.0,0.0,0.0,0.0,0.0,0.0,0.0,0.0,0.0,2184.542183324407,8.0,1.3,3.55,82.5,25.54545455,11.0,60.0,28.0,8.0,122.9625,145.0,560.0,43.1097841065687,415.0,85.03448275862068
2024-05-06 00:00:00,2.62,1.3,1.32,1151.0,3500.0,0.0,2251.0,1466.0,260.0,116437.0,2.42152368153655,0.99,10.46,0.42,88.13,3.4,37.76836043460507,6.5,1.04,0.45,87.75,10.76,2.6356192117144457,70.12,9.91,18.9,1.07,12.931858112076249,4.765,79.6483333333333,64.66,30.72,0.0725,5.533474999999999,2.110325,9.89,2.322,0.0455,0.175,54.57885,10.8885,0.104,1.967871957283255,0.43,121.32471067934848,0.2,95.48999999999998,0.6699999999999999,1.25,1.28,0.0,0.0,2.2563079920057407,2.0,61.34,3.96,3.1,0.07,0.015,0.086,0.369,4.32,2.94,0.06,0.12,0.026,37.64122481400289,0.0,0.0,0.0,0.0,0.0,0.0,0.0,0.0,0.0,0.0,0.0,0.0,0.0,2147.728168784383,8.0,1.3,3.37,82.5,25.54545455,11.0,60.0,28.0,8.0,119.535,138.0,543.0,42.9826589595376,405.0,93.76811594202898
2024-05-06 01:00:00,2.69,1.3,1.39,1158.0,3499.0,0.0,2256.0,1388.0,253.0,116516.0,2.41919178098763,0.99,10.46,0.42,88.13,3.4,34.9559560282084,6.5,1.04,0.45,87.75,10.76,2.4393589822707065,70.12,9.91,18.9,1.07,11.96889296562058,4.765,79.6483333333333,64.66,30.72,0.0725,5.533474999999999,2.110325,9.89,2.322,0.0455,0.175,54.57885,10.8885,0.104,1.967871957283255,0.43,112.29031927360543,0.2,95.48999999999998,0.6699999999999999,1.25,1.28,0.0,0.0,2.0882930062905865,2.0,61.34,3.96,3.1,0.07,0.015,0.086,0.369,4.32,2.94,0.06,0.12,0.026,34.838287505872515,0.0,0.0,0.0,0.0,0.0,0.0,0.0,0.0,0.0,0.0,0.0,0.0,0.0,2147.728168784383,7.0,1.3,3.42,82.5,25.54545455,11.0,60.0,28.0,8.0,121.05,140.0,550.0,42.1706139342378,410.0,86.78571428571429
2024-05-06 02:00:00,2.66,1.3,1.36,1158.0,3499.0,0.0,2272.0,1423.0,258.0,115996.0,2.43003058859211,0.99,10.46,0.42,88.13,3.4,35.5601330459799,6.5,1.04,0.45,87.75,10.76,2.481520742458101,70.12,9.91,18.9,1.07,12.175762720581924,4.765,79.6483333333333,64.66,30.72,0.0725,5.533474999999999,2.110325,9.89,2.322,0.0455,0.175,54.57885,10.8885,0.104,1.967871957283255,0.43,114.23113960672949,0.2,95.48999999999998,0.6699999999999999,1.25,1.28,0.0,0.0,2.124386959485732,2.0,61.34,3.96,3.1,0.07,0.015,0.086,0.369,4.32,2.94,0.06,0.12,0.026,35.44043074671476,0.0,0.0,0.0,0.0,0.0,0.0,0.0,0.0,0.0,0.0,0.0,0.0,0.0,2147.728168784383,7.0,1.3,3.56,82.5,25.54545455,11.0,60.0,28.0,8.0,121.05,140.0,550.0,43.1947284708021,410.0,88.28571428571429
2024-05-06 03:00:00,2.67,1.3,1.37,1163.0,3499.0,0.0,2268.0,1413.0,260.0,117899.0,2.39082975467807,0.99,10.46,0.42,88.13,3.4,36.02045839285343,6.5,1.04,0.45,87.75,10.76,2.513643988315164,70.12,9.91,18.9,1.07,12.333377771981043,4.765,79.6483333333333,64.66,30.72,0.0725,5.533474999999999,2.110325,9.89,2.322,0.0455,0.175,54.57885,10.8885,0.104,1.967871957283255,0.43,115.70985986053826,0.2,95.48999999999998,0.6699999999999999,1.25,1.28,0.0,0.0,2.1518871143010814,2.0,61.34,3.96,3.1,0.07,0.015,0.086,0.369,4.32,2.94,0.06,0.12,0.026,35.89920654926122,0.0,0.0,0.0,0.0,0.0,0.0,0.0,0.0,0.0,0.0,0.0,0.0,0.0,2147.728168784383,8.0,1.3,3.45,82.5,25.54545455,11.0,60.0,28.0,8.0,121.05,140.0,550.0,42.8182437031995,410.0,89.42857142857143
2024-05-06 04:00:00,2.63,1.3,1.33,1159.0,3501.0,0.0,2276.0,1466.0,264.0,119110.0,2.36788752724851,0.99,10.46,0.42,88.13,3.4,34.9271856940288,6.5,1.04,0.45,87.75,10.76,2.4373512794046395,70.12,9.91,18.9,1.07,11.959042024908134,4.765,79.6483333333333,64.66,30.72,0.0725,5.533474999999999,2.110325,9.89,2.322,0.0455,0.175,54.57885,10.8885,0.104,1.967871957283255,0.43,112.19789925774236,0.2,95.48999999999998,0.6699999999999999,1.25,1.28,0.0,0.0,2.086574246614626,2.0,61.34,3.96,3.1,0.07,0.015,0.086,0.369,4.32,2.94,0.06,0.12,0.026,34.80961401821336,0.0,0.0,0.0,0.0,0.0,0.0,0.0,0.0,0.0,0.0,0.0,0.0,0.0,2147.728168784383,7.0,1.3,3.38,82.5,25.54545455,11.0,60.0,28.0,8.0,121.05,140.0,550.0,41.0815723699159,410.0,86.71428571428571
2024-05-06 05:00:00,2.66,1.3,1.36,1169.0,3498.0,0.0,2266.0,1455.0,266.0,115578.0,2.43811738979947,0.99,10.46,0.42,88.13,3.4,35.32997037254314,6.5,1.04,0.45,87.75,10.76,2.4654591195295694,70.12,9.91,18.9,1.07,12.096955194882364,4.765,79.6483333333333,64.66,30.72,0.0725,5.533474999999999,2.110325,9.89,2.322,0.0455,0.175,54.57885,10.8885,0.104,1.967871957283255,0.43,113.49177947982508,0.2,95.48999999999998,0.6699999999999999,1.25,1.28,0.0,0.0,2.110636882078057,2.0,61.34,3.96,3.1,0.07,0.015,0.086,0.369,4.32,2.94,0.06,0.12,0.026,35.21104284544152,0.0,0.0,0.0,0.0,0.0,0.0,0.0,0.0,0.0,0.0,0.0,0.0,0.0,2147.728168784383,8.0,1.3,3.39,82.5,25.54545455,11.0,60.0,28.0,8.0,121.05,140.0,550.0,40.9930715935335,410.0,87.71428571428571
2024-05-06 06:00:00,2.61,1.29,1.32,1177.0,3500.0,0.0,2219.0,1468.0,264.0,115085.0,2.44995490348496,0.99,10.46,0.42,88.13,3.4,40.00994473242398,6.5,1.04,0.45,87.75,10.76,2.792045452409708,70.12,9.91,18.9,1.07,13.699374884106737,4.765,79.6483333333333,64.66,30.72,0.0725,5.533474999999999,2.110325,9.89,2.322,0.0455,0.175,54.57885,10.8885,0.104,1.967871957283255,0.43,128.5254353935478,0.2,95.48999999999998,0.6699999999999999,1.25,1.28,0.0,0.0,2.3902217893674416,2.0,61.34,3.96,3.1,0.07,0.015,0.086,0.369,4.32,2.94,0.06,0.12,0.026,39.87526350466396,0.0,0.0,0.0,0.0,0.0,0.0,0.0,0.0,0.0,0.0,0.0,0.0,0.0,2147.728168784383,7.0,1.3,3.72,82.5,25.54545455,11.0,60.0,28.0,8.0,122.375,150.0,560.0,42.1522556390978,410.0,99.33333333333331
2024-05-06 07:00:00,2.67,1.3,1.37,1162.0,3498.0,0.0,2243.0,1402.0,256.0,117146.0,2.40550169756194,0.99,10.46,0.42,88.13,3.4,36.606825203751846,6.5,1.04,0.45,87.75,10.76,2.5545628848235653,70.12,9.91,18.9,1.07,12.534149325548968,4.765,79.6483333333333,64.66,30.72,0.0725,5.533474999999999,2.110325,9.89,2.322,0.0455,0.175,54.57885,10.8885,0.104,1.967871957283255,0.43,117.59346780288996,0.2,95.48999999999998,0.6699999999999999,1.25,1.28,0.0,0.0,2.1869170734111094,2.0,61.34,3.96,3.1,0.07,0.015,0.086,0.369,4.32,2.94,0.06,0.12,0.026,36.48359953583827,0.0,0.0,0.0,0.0,0.0,0.0,0.0,0.0,0.0,0.0,0.0,0.0,0.0,2147.728168784383,7.0,1.3,3.56,82.5,25.54545455,11.0,60.0,28.0,8.0,121.9775,147.0,557.0,42.3941329548143,410.0,90.8843537414966
2024-05-06 08:00:00,2.68,1.3,1.38,1147.0,3499.0,0.0,2255.0,1416.0,257.0,117330.0,2.40241767654239,0.99,10.41,0.4,88.2,3.7,35.41628137508192,6.8,1.03,0.435,87.84,10.695,2.471482228127769,69.96,10.35,18.71,0.98,12.1265080170197,4.765,79.6483333333333,64.66,30.72,0.076,5.5282,2.077775,10.03,2.346,0.049,0.18,54.89165,10.3887,0.1265,1.879476684452985,0.445,113.76903952741422,0.1,96.58,0.46,0.98,1.42,0.0,0.0,2.115793161105936,2.0,61.86,2.89,3.7,0.06,0.021,0.096,0.335,4.4,3.4,0.07,0.06,0.043,35.29706330841899,0.0,0.0,0.0,0.0,0.0,0.0,0.0,0.0,0.0,0.0,0.0,0.0,0.0,2147.728168784383,7.0,1.3,3.59,82.5,25.54545455,11.0,60.0,28.0,8.0,121.05,140.0,550.0,42.263442122564,410.0,87.92857142857143
2024-05-06 09:00:00,2.67,1.3,1.37,1140.0,3502.0,350.0,2246.0,1423.0,256.0,116934.0,2.42162944169124,0.99,10.41,0.4,88.2,3.7,34.710562001382435,6.8,1.03,0.435,87.84,10.695,2.4222344578248456,69.96,10.35,18.71,0.98,11.884870236014432,4.765,79.6483333333333,64.66,30.72,0.076,5.5282,2.077775,10.03,2.346,0.049,0.18,54.89165,10.3887,0.1265,1.879476684452985,0.445,111.50203090300882,0.1,96.58,0.46,0.98,1.42,0.0,0.0,2.0736329972897565,2.0,61.86,2.89,3.7,0.06,0.021,0.096,0.335,4.4,3.4,0.07,0.06,0.043,34.59371952289737,0.0,0.0,0.0,0.0,0.0,0.0,0.0,0.0,0.0,0.0,0.0,0.0,0.0,2147.728168784383,8.0,1.3,3.75,82.5,25.54545455,11.0,60.0,28.0,8.0,120.52,136.0,546.0,42.9633070134696,410.0,86.17647058823529
2024-05-06 10:00:00,2.62,1.25,1.37,1145.0,3501.0,0.0,2283.0,1416.0,260.0,117014.0,2.41027791869216,0.99,10.41,0.4,88.2,3.7,34.450295609294294,6.8,1.03,0.435,87.84,10.695,2.404072083412569,69.96,10.35,18.71,0.98,11.795755219765487,4.765,79.6483333333333,64.66,30.72,0.076,5.5282,2.077775,10.03,2.346,0.049,0.18,54.89165,10.3887,0.1265,1.879476684452985,0.445,110.6659674796488,0.1,96.58,0.46,0.98,1.42,0.0,0.0,2.0580845028949373,2.0,61.86,2.89,3.7,0.06,0.021,0.096,0.335,4.4,3.4,0.07,0.06,0.043,34.33432923792375,0.0,0.0,0.0,0.0,0.0,0.0,0.0,0.0,0.0,0.0,0.0,0.0,0.0,2147.728168784383,7.0,1.3,3.45,82.5,25.54545455,11.0,60.0,28.0,8.0,119.99,132.0,542.0,43.6111111111111,410.0,85.53030303030303
2024-05-06 11:00:00,2.68,1.28,1.4,1146.0,3498.0,0.0,2295.0,1393.0,256.0,116818.0,2.41225198780569,0.99,10.41,0.4,88.2,3.7,34.391614857762484,6.8,1.03,0.435,87.84,10.695,2.399977118359403,69.96,10.35,18.71,0.98,11.775662974722623,4.765,79.6483333333333,64.66,30.72,0.076,5.5282,2.077775,10.03,2.346,0.049,0.18,54.89165,10.3887,0.1265,1.879476684452985,0.445,110.47746511629175,0.1,96.58,0.46,0.98,1.42,0.0,0.0,2.05457887418523,2.0,61.86,2.89,3.7,0.06,0.021,0.096,0.335,4.4,3.4,0.07,0.06,0.043,34.27584601717372,0.0,0.0,0.0,0.0,0.0,0.0,0.0,0.0,0.0,0.0,0.0,0.0,0.0,2147.728168784383,7.0,1.3,3.2,82.5,25.54545455,11.0,60.0,28.0,8.0,119.725,130.0,540.0,44.2827442827443,410.0,85.38461538461539
2024-05-06 12:00:00,2.67,1.3,1.37,1150.0,3499.0,238.0,2283.0,1423.0,258.0,117233.0,2.41049075314163,0.99,10.41,0.4,88.2,3.7,33.98495724964705,6.8,1.03,0.435,87.84,10.695,2.3715990105409643,69.96,10.35,18.71,0.98,11.636423716575564,4.765,79.6483333333333,64.66,30.72,0.076,5.5282,2.077775,10.03,2.346,0.049,0.18,54.89165,10.3887,0.1265,1.879476684452985,0.445,109.1711437382275,0.1,96.58,0.46,0.98,1.42,0.0,0.0,2.0302848672269587,2.0,61.86,2.89,3.7,0.06,0.021,0.096,0.335,4.4,3.4,0.07,0.06,0.043,33.87055729737606,0.0,0.0,0.0,0.0,0.0,0.0,0.0,0.0,0.0,0.0,0.0,0.0,0.0,2147.728168784383,7.0,1.3,3.53,82.5,25.54545455,11.0,60.0,28.0,8.0,119.46,128.0,538.0,42.915489278845,410.0,84.375
