Repository: saikumar-voptimai/evonith_bf_webapp

# Evonith BF2 — Blast Furnace Intelligence Platform

Monitoring, modelling and optimisation of **Blast Furnace 2 (BF2)** at Evonith Steel: live telemetry from InfluxDB,
manual plant reports from Neon PostgreSQL, a two-zone energy model of the furnace, blend and fuel optimisers, a
conversational assistant (FurnaceMind) and a live digital twin evaluated every hour.

The platform has three deployable parts that share one Python service layer, plus the shared data library:

| Part | Path | What it is |
|---|---|---|
| **Streamlit app** (legacy) | `src/app.py`, `src/custom_pages/` | The original 11-page dashboard; still the home of the model pages. Served under `/legacy` in production |

File: src/data/V13_df_filtered.csv (part 48 of 268)
NM3/HR.,STEAMKGS/HR.,RAFTOC,PERMEABILITYKGS/HR.,TUYEREVELOCITYM/S,HOT BLAST VOLUMENM3/HR.,O2 ENRICHMENT %,COKE_VM%,COKE_ASH%,COKE_IM%,COKE_FC%,COKE_MOIST%,COKE_CALC_MT,NUTCOKE_MOIST%,NUTCOKE_VM%,NUTCOKE_IM%,NUTCOKE_FC%,NUTCOKE_ASH%,NUTCOKE_CALC_MT,PCI_2_FC%,PCI_2_ASH%,PCI_2_VM%,PCI_2_IM%,PCI_2_CALC_MT,SINTER_SP_02_COLD_STRENGTH_AI,SINTER_SP_02_COLD_STRENGTH_TI,SINTER_SP_02_HOT_STRENGTH_RI,SINTER_SP_02_HOT_STRENGTH_RDI,SINTER_SP_02_P%,SINTER_SP_02_SIO2%,SINTER_SP_02_MGO%,SINTER_SP_02_FEO%,SINTER_SP_02_AL2O3%,SINTER_SP_02_NA2O%,SINTER_SP_02_TIO2%,SINTER_SP_02_FE(T)%,SINTER_SP_02_CAO%,SINTER_SP_02_K2O%,SINTER_SP_02_BASICITY,SINTER_SP_02_MNO%,SINTER_CALC_MT,FLUX_TM%,FLUX_SIO2%,FLUX_FE2O3%,FLUX_AL2O3%,FLUX_LOI%,FLUX_MGO%,FLUX_CAO%,FLUX_CALC_MT,GEOMIN TYPE,ORE_FE(T)%,ORE_LOI%,ORE_TM%,ORE_MGO%,ORE_NA2O%,ORE_P%,ORE_TIO2%,ORE_AL2O3%,ORE_SIO2%,ORE_MNO%,ORE_CAO%,ORE_K2O%,ORE_CALC_MT,LLOYDS_PELLET_PCT_SIO2,LLOYDS_PELLET_PCT_AL2O3,LLOYDS_PELLET_PCT_FE2O3,LLOYDS_PELLET_PCT_MGO,LLOYDS_PELLET_PCT_TIO2,LLOYDS_PELLET_PCT_NA2O,TOTAL_PELLET_CALC_MT,LLOYDS_PELLET_PCT_K2O,LLOYDS_PELLET_PCT_TM,LLOYDS_PELLET_PCT_LOI,LLOYDS_PELLET_PCT_MNO,LLOYDS_PELLET_PCT_CAO,LLOYDS_PELLET_PCT_P,DAILYPRODUCTION,CHARGES/HRS.,STOCKRODLEVEL,FURNACE TOP GAS ANALYSISH2%,COKE_DISCHARGE_TIME,WEIGHTED_COKE_ANGLE,TOTAL_COKE_PORTIONS,NON_COKE_DISCHARGE_TIME,WEIGHTED_NON_COKE_ANGLE,TOTAL_NON_COKE_PORTIONS,UNITCOST LAKHS/THM,ACTUALKG/THM.,ACT. FUEL RATEKG/THM.,FURNACETOPGASANALYSISCO2ETACO,COKE RATE KG/THM,PRODUCTIONTONNESPERHR
2024-05-06 13:00:00,2.67,1.3,1.37,1148.0,3501.0,343.0,2280.0,1432.0,259.0,117667.0,2.40563114654428,0.99,10.41,0.4,88.2,3.7,35.78070560802347,6.8,1.03,0.435,87.84,10.695,2.496913131097944,69.96,10.35,18.71,0.98,12.251286599377334,4.765,79.6483333333333,64.66,30.72,0.076,5.5282,2.077775,10.03,2.346,0.049,0.18,54.89165,10.3887,0.1265,1.879476684452985,0.445,114.93969306167952,0.1,96.58,0.46,0.98,1.42,0.0,0.0,2.1375641170014203,2.0,61.86,2.89,3.7,0.06,0.021,0.096,0.335,4.4,3.4,0.07,0.06,0.043,35.66026081876827,0.0,0.0,0.0,0.0,0.0,0.0,0.0,0.0,0.0,0.0,0.0,0.0,0.0,2147.728168784383,8.0,1.3,3.49,82.5,25.54545455,11.0,60.0,28.0,8.0,118.4,120.0,530.0,44.1983852364475,410.0,88.83333333333333
2024-05-06 14:00:00,2.65,1.3,1.35,1149.0,3501.0,363.0,2268.0,1449.0,259.0,117118.0,2.41745785039416,0.99,10.41,0.4,88.2,3.7,36.03034819522766,6.8,1.03,0.435,87.84,10.695,2.5143341361753744,69.96,10.35,18.71,0.98,12.336764032850946,4.765,79.6483333333333,64.66,30.72,0.076,5.5282,2.077775,10.03,2.346,0.049,0.18,54.89165,10.3887,0.1265,1.879476684452985,0.445,115.7416292409912,0.1,96.58,0.46,0.98,1.42,0.0,0.0,2.1524779379396923,2.0,61.86,2.89,3.7,0.06,0.021,0.096,0.335,4.4,3.4,0.07,0.06,0.043,35.909063060644066,0.0,0.0,0.0,0.0,0.0,0.0,0.0,0.0,0.0,0.0,0.0,0.0,0.0,2147.728168784383,7.0,1.3,3.55,82.5,25.54545455,11.0,60.0,28.0,8.0,119.46,128.0,538.0,42.81120808452,410.0,89.453125
2024-05-06 15:00:00,2.61,1.3,1.31,1174.0,3500.0,0.0,2253.0,1478.0,264.0,115878.0,2.43319849879548,0.99,10.41,0.4,88.2,3.7,38.74675146835086,6.8,1.03,0.435,87.84,10.695,2.7038950430038247,69.96,10.35,18.71,0.98,13.266858463718078,4.765,79.6483333333333,64.66,30.72,0.076,5.5282,2.077775,10.03,2.346,0.049,0.18,54.89165,10.3887,0.1265,1.879476684452985,0.445,124.46763263133543,0.1,96.58,0.46,0.98,1.42,0.0,0.0,2.314757749510298,2.0,61.86,2.89,3.7,0.06,0.021,0.096,0.335,4.4,3.4,0.07,0.06,0.043,38.61632239392025,0.0,0.0,0.0,0.0,0.0,0.0,0.0,0.0,0.0,0.0,0.0,0.0,0.0,2147.728168784383,8.0,1.3,3.6,82.5,25.54545455,11.0,60.0,28.0,8.0,121.315,142.0,552.0,43.4673366834171,410.0,96.19718309859157
2024-05-06 16:00:00,2.62,1.3,1.32,1171.0,3498.0,0.0,2259.0,1455.0,261.0,115265.0,2.4447342333442,0.96,10.35,0.41,88.28,3.8,37.17127176003724,6.4,1.04,0.46,87.82,10.68,2.593952102957821,69.72,10.28,18.88,1.12,12.72741540047884,4.765,79.6483333333333,64.66,30.72,0.076,5.4649,2.099475,9.48,2.382,0.0495,0.18,54.74630000000001,10.4601,0.12,1.91453079890218,0.4649999999999999,119.40666049506028,0.1,95.89,0.75,0.97,1.34,0.0,0.0,2.220637501339455,2.0,61.94,3.23,2.6,0.03,0.012,0.071,0.299,4.15,3.44,0.07,0.04,0.03,37.0461460556274,0.0,0.0,0.0,0.0,0.0,0.0,0.0,0.0,0.0,0.0,0.0,0.0,0.0,2147.728168784383,8.0,1.3,3.42,82.5,25.54545455,11.0,60.0,28.0,8.0,119.8,140.0,545.0,43.6104075523831,405.0,92.28571428571428
2024-05-06 17:00:00,2.67,1.3,1.37,1158.0,3498.0,0.0,2250.0,1410.0,256.0,115483.0,2.44012190799965,0.96,10.35,0.41,88.28,3.8,37.00949075044763,6.4,1.04,0.46,87.82,10.68,2.5826624114790704,69.72,10.28,18.88,1.12,12.672021704878423,4.765,79.6483333333333,64.66,30.72,0.076,5.4649,2.099475,9.48,2.382,0.0495,0.18,54.74630000000001,10.4601,0.12,1.91453079890218,0.4649999999999999,118.88696533339558,0.1,95.89,0.75,0.97,1.34,0.0,0.0,2.2109725918572485,2.0,61.94,3.23,2.6,0.03,0.012,0.071,0.299,4.15,3.44,0.07,0.04,0.03,36.88490963226868,0.0,0.0,0.0,0.0,0.0,0.0,0.0,0.0,0.0,0.0,0.0,0.0,0.0,2147.728168784383,7.0,1.3,3.42,82.5,25.54545455,11.0,60.0,28.0,8.0,119.535,138.0,543.0,43.7698954070032,405.0,91.8840579710145
2024-05-06 18:00:00,2.68,1.3,1.38,1154.0,3499.0,0.0,2263.0,1401.0,255.0,115659.0,2.43710698838765,0.96,10.35,0.41,88.28,3.8,36.94110908660048,6.4,1.04,0.46,87.82,10.68,2.577890480029289,69.72,10.28,18.88,1.12,12.64860787477928,4.765,79.6483333333333,64.66,30.72,0.076,5.4649,2.099475,9.48,2.382,0.0495,0.18,54.74630000000001,10.4601,0.12,1.91453079890218,0.4649999999999999,118.66730036815584,0.1,95.89,0.75,0.97,1.34,0.0,0.0,2.2068874239317795,2.0,61.94,3.23,2.6,0.03,0.012,0.071,0.299,4.15,3.44,0.07,0.04,0.03,36.81675815435416,0.0,0.0,0.0,0.0,0.0,0.0,0.0,0.0,0.0,0.0,0.0,0.0,0.0,2147.728168784383,7.0,1.3,3.4,82.5,25.54545455,11.0,60.0,28.0,8.0,119.8,140.0,545.0,44.2369020501139,405.0,91.71428571428572
2024-05-06 19:00:00,2.69,1.3,1.39,1154.0,3499.0,0.0,2257.0,1395.0,255.0,115836.0,2.43338517285686,0.96,10.35,0.41,88.28,3.8,36.76119319398441,6.4,1.04,0.46,87.82,10.68,2.5653352677400854,69.72,10.28,18.88,1.12,12.58700480891554,4.765,79.6483333333333,64.66,30.72,0.076,5.4649,2.099475,9.48,2.382,0.0495,0.18,54.74630000000001,10.4601,0.12,1.91453079890218,0.4649999999999999,118.08934984642072,0.1,95.89,0.75,0.97,1.34,0.0,0.0,2.196139123986344,2.0,61.94,3.23,2.6,0.03,0.012,0.071,0.299,4.15,3.44,0.07,0.04,0.03,36.63744789349974,0.0,0.0,0.0,0.0,0.0,0.0,0.0,0.0,0.0,0.0,0.0,0.0,0.0,2147.728168784383,7.0,1.3,3.3,82.5,25.54545455,11.0,60.0,28.0,8.0,120.065,142.0,547.0,44.3781551170262,405.0,91.26760563380282
2024-05-06 20:00:00,2.68,1.3,1.38,1146.0,3500.0,0.0,2244.0,1401.0,254.0,115757.0,2.43574044257153,0.96,10.35,0.41,88.28,3.8,35.32997037254314,6.4,1.04,0.46,87.82,10.68,2.4654591195295694,69.72,10.28,18.88,1.12,12.096955194882364,4.765,79.6483333333333,64.66,30.72,0.076,5.4649,2.099475,9.48,2.382,0.0495,0.18,54.74630000000001,10.4601,0.12,1.91453079890218,0.4649999999999999,113.49177947982508,0.1,95.89,0.75,0.97,1.34,0.0,0.0,2.110636882078057,2.0,61.94,3.23,2.6,0.03,0.012,0.071,0.299,4.15,3.44,0.07,0.04,0.03,35.21104284544152,0.0,0.0,0.0,0.0,0.0,0.0,0.0,0.0,0.0,0.0,0.0,0.0,0.0,2147.728168784383,7.0,1.3,3.44,82.5,25.54545455,11.0,60.0,28.0,8.0,119.8,140.0,545.0,44.0740740740741,405.0,87.71428571428571
2024-05-06 21:00:00,2.68,1.3,1.38,1147.0,3500.0,0.0,2272.0,1399.0,254.0,115981.0,2.43103887208179,0.96,10.35,0.41,88.28,3.8,34.93719276678692,6.4,1.04,0.46,87.82,10.68,2.4380496108363148,69.72,10.28,18.88,1.12,11.962468439068983,4.765,79.6483333333333,64.66,30.72,0.076,5.4649,2.099475,9.48,2.382,0.0495,0.18,54.74630000000001,10.4601,0.12,1.91453079890218,0.4649999999999999,112.23004535021649,0.1,95.89,0.75,0.97,1.34,0.0,0.0,2.087172076067134,2.0,61.94,3.23,2.6,0.03,0.012,0.071,0.299,4.15,3.44,0.07,0.04,0.03,34.81958740522524,0.0,0.0,0.0,0.0,0.0,0.0,0.0,0.0,0.0,0.0,0.0,0.0,0.0,2147.728168784383,7.0,1.3,3.36,82.5,25.54545455,11.0,60.0,28.0,8.0,119.535,138.0,543.0,42.6256077795786,405.0,86.73913043478261
2024-05-06 22:00:00,2.67,1.3,1.37,1139.0,3500.0,0.0,2281.0,1412.0,253.0,115922.0,2.43227547053219,0.96,10.35,0.41,88.28,3.8,34.579810548008496,6.4,1.04,0.46,87.82,10.68,2.413110126281023,69.72,10.28,18.88,1.12,11.840101037046765,4.765,79.6483333333333,64.66,30.72,0.076,5.4649,2.099475,9.48,2.382,0.0495,0.18,54.74630000000001,10.4601,0.12,1.91453079890218,0.4649999999999999,111.0820131402848,0.1,95.89,0.75,0.97,1.34,0.0,0.0,2.065821814971562,2.0,61.94,3.23,2.6,0.03,0.012,0.071,0.299,4.15,3.44,0.07,0.04,0.03,34.463408204254684,0.0,0.0,0.0,0.0,0.0,0.0,0.0,0.0,0.0,0.0,0.0,0.0,0.0,2147.728168784383,8.0,1.3,3.22,82.5,25.54545455,11.0,60.0,28.0,8.0,119.1375,135.0,540.0,44.1511151570323,405.0,85.85185185185185
2024-05-06 23:00:00,2.61,1.3,1.31,1150.0,3500.0,0.0,2247.0,1470.0,259.0,115988.0,2.43089224044796,0.98,10.45,0.42,88.15,3.4,37.91062407282021,6.0,1.05,0.45,87.86,10.64,2.6643370526584134,69.99,10.12,18.84,1.05,13.286212998358366,4.86666666666667,79.51,64.66,30.4475,0.0775,5.49655,2.0398,9.895,2.328,0.0485,0.175,54.9039,10.4346,0.121,1.89866887798444,0.485,121.196324866798,0.1999999999999999,95.1,0.7999999999999999,1.38,1.76,0.0,0.0,1.8854705729177896,2.0,61.43,3.56,2.4,0.05,0.013,0.07,0.269,4.34,3.59,0.04,0.09,0.027,36.83500924667715,0.0,0.0,0.0,0.0,0.0,0.0,0.0,0.0,0.0,0.0,0.0,0.0,0.0,2147.728168784383,7.0,1.3,3.41,82.5,25.54545455,11.0,60.0,28.0,8.0,119.535,138.0,543.0,43.3379437528815,405.0,93.47826086956522
2024-05-07 00:00:00,2.63,1.3,1.33,1157.0,3500.0,0.0,2276.0,1450.0,259.0,115931.0,2.43208675556095,0.98,10.45,0.42,88.15,3.4,37.013313004442495,6.0,1.05,0.45,87.86,10.64,2.601274542195725,69.99,10.12,18.84,1.05,12.971740043300938,4.86666666666667,79.51,64.66,30.4475,0.0775,5.49655,2.0398,9.895,2.328,0.0485,0.175,54.9039,10.4346,0.121,1.89866887798444,0.485,118.32771464448174,0.1999999999999999,95.1,0.7999999999999999,1.38,1.76,0.0,0.0,1.8408431457636003,2.0,61.43,3.56,2.4,0.05,0.013,0.07,0.269,4.34,3.59,0.04,0.09,0.027,35.963157033499364,0.0,0.0,0.0,0.0,0.0,0.0,0.0,0.0,0.0,0.0,0.0,0.0,0.0,2198.167631769244,8.0,1.3,3.45,82.5,25.54545455,11.0,60.0,28.0,8.0,119.99,132.0,542.0,43.2987364620939,410.0,93.4090909090909
2024-05-07 01:00:00,2.66,1.3,1.36,1154.0,3500.0,0.0,2237.0,1430.0,258.0,116247.0,2.42547927739191,0.98,10.45,0.42,88.15,3.4,37.756924228515054,6.0,1.05,0.45,87.86,10.64,2.653535115201952,69.99,10.12,18.84,1.05,13.232347125158013,4.86666666666667,79.51,64.66,30.4475,0.0775,5.49655,2.0398,9.895,2.328,0.0485,0.175,54.9039,10.4346,0.121,1.89866887798444,0.485,120.7049624395638,0.1999999999999999,95.1,0.7999999999999999,1.38,1.76,0.0,0.0,1.8778263691995187,2.0,61.43,3.56,2.4,0.05,0.013,0.07,0.269,4.34,3.59,0.04,0.09,0.027,36.68567023354673,0.0,0.0,0.0,0.0,0.0,0.0,0.0,0.0,0.0,0.0,0.0,0.0,0.0,2198.167631769244,8.0,1.3,3.51,82.5,25.54545455,11.0,60.0,28.0,8.0,119.8,140.0,545.0,42.4367816091954,405.0,95.28571428571428
2024-05-07 02:00:00,2.63,1.3,1.33,1173.0,3500.0,0.0,2229.0,1421.0,256.0,113031.0,2.4944492909499,0.98,10.45,0.42,88.15,3.4,37.08349514001598,6.0,1.05,0.45,87.86,10.64,2.606206902683486,69.99,10.12,18.84,1.05,12.996336177622494,4.86666666666667,79.51,64.66,30.4475,0.0775,5.49655,2.0398,9.895,2.328,0.0485,0.175,54.9039,10.4346,0.121,1.89866887798444,0.485,118.55207963743128,0.1999999999999999,95.1,0.7999999999999999,1.38,1.76,0.0,0.0,1.8443336277750324,2.0,61.43,3.56,2.4,0.05,0.013,0.07,0.269,4.34,3.59,0.04,0.09,0.027,36.03134793449418,0.0,0.0,0.0,0.0,0.0,0.0,0.0,0.0,0.0,0.0,0.0,0.0,0.0,2198.167631769244,7.0,1.3,3.6,82.5,25.54545455,11.0,60.0,28.0,8.0,120.4625,145.0,550.0,44.1297396071265,405.0,93.58620689655172
2024-05-07 03:00:00,2.7,1.3,1.4,1146.0,3500.0,0.0,2248.0,1368.0,251.0,115182.0,2.4478928769185,0.98,10.45,0.42,88.15,3.4,36.11531882727527,6.0,1.05,0.45,87.86,10.64,2.5381640232366487,69.99,10.12,18.84,1.05,12.657027684933748,4.86666666666667,79.51,64.66,30.4475,0.0775,5.49655,2.0398,9.895,2.328,0.0485,0.175,54.9039,10.4346,0.121,1.89866887798444,0.485,115.45692059436536,0.1999999999999999,95.1,0.7999999999999999,1.38,1.76,0.0,0.0,1.7961817444517132,2.0,61.43,3.56,2.4,0.05,0.013,0.07,0.269,4.34,3.59,0.04,0.09,0.027,35.09064109295774,0.0,0.0,0.0,0.0,0.0,0.0,0.0,0.0,0.0,0.0,0.0,0.0,0.0,2198.167631769244,8.0,1.3,3.38,82.5,25.54545455,11.0,60.0,28.0,8.0,119.8,140.0,545.0,43.1134933581916,405.0,91.14285714285714
2024-05-07 04:00:00,2.68,1.3,1.38,1153.0,3500.0,0.0,2275.0,1411.0,258.0,117158.0,2.40662988850553,0.98,10.45,0.42,88.15,3.4,34.60579661923869,6.0,1.05,0.45,87.86,10.64,2.4320756628087845,69.99,10.12,18.84,1.05,12.127998314612588,4.86666666666667,79.51,64.66,30.4475,0.0775,5.49655,2.0398,9.895,2.328,0.0485,0.175,54.9039,10.4346,0.121,1.89866887798444,0.485,110.6311349895852,0.1999999999999999,95.1,0.7999999999999999,1.38,1.76,0.0,0.0,1.7211062274422373,2.0,61.43,3.56,2.4,0.05,0.013,0.07,0.269,4.34,3.59,0.04,0.09,0.027,33.623947630347175,0.0,0.0,0.0,0.0,0.0,0.0,0.0,0.0,0.0,0.0,0.0,0.0,0.0,2198.167631769244,7.0,1.3,3.22,82.5,25.54545455,11.0,60.0,28.0,8.0,119.1375,135.0,540.0,44.1525810872544,405.0,87.33333333333333
2024-05-07 05:00:00,2.71,1.3,1.41,1151.0,3500.0,0.0,2274.0,1387.0,256.0,117269.0,2.40435320545226,0.98,10.45,0.42,88.15,3.4,34.56011371031126,6.0,1.05,0.45,87.86,10.64,2.4288650940063623,69.99,10.12,18.84,1.05,12.111988215247605,4.86666666666667,79.51,64.66,30.4475,0.0775,5.49655,2.0398,9.895,2.328,0.0485,0.175,54.9039,10.4346,0.121,1.89866887798444,0.485,110.4850914778616,0.1999999999999999,95.1,0.7999999999999999,1.38,1.76,0.0,0.0,1.7188342052169503,2.0,61.43,3.56,2.4,0.05,0.013,0.07,0.269,4.34,3.59,0.04,0.09,0.027,33.57956085450502,0.0,0.0,0.0,0.0,0.0,0.0,0.0,0.0,0.0,0.0,0.0,0.0,0.0,2198.167631769244,7.0,1.3,3.23,82.5,25.54545455,11.0,60.0,28.0,8.0,118.8725,133.0,538.0,44.2931699568868,405.0,87.21804511278195
2024-05-07 06:00:00,2.7,1.3,1.4,1149.0,3500.0,0.0,2278.0,1403.0,257.0,117494.0,2.3997514972161,0.98,10.45,0.42,88.15,3.4,34.709079717683295,6.0,1.05,0.45,87.86,10.64,2.439334340101217,69.99,10.12,18.84,1.05,12.164195061002983,4.86666666666667,79.51,64.66,30.4475,0.0775,5.49655,2.0398,9.895,2.328,0.0485,0.175,54.9039,10.4346,0.121,1.89866887798444,0.485,110.9613203204386,0.1999999999999999,95.1,0.7999999999999999,1.38,1.76,0.0,0.0,1.7262429733428857,2.0,61.43,3.56,2.4,0.05,0.013,0.07,0.269,4.34,3.59,0.04,0.09,0.027,33.72430034094685,0.0,0.0,0.0,0.0,0.0,0.0,0.0,0.0,0.0,0.0,0.0,0.0,0.0,2198.167631769244,7.0,1.3,3.37,82.5,25.54545455,11.0,60.0,28.0,8.0,118.8725,133.0,538.0,43.3147632311978,405.0,87.59398496240601
2024-05-07 07:00:00,2.67,1.3,1.37,1150.0,3500.0,0.0,2266.0,1403.0,254.0,115392.0,2.44344056578168,0.98,10.45,0.42,88.15,3.4,35.90080777665954,6.0,1.05,0.45,87.86,10.64,2.523088308860057,69.99,10.12,18.84,1.05,12.581849827046003,4.86666666666667,79.51,64.66,30.4475,0.0775,5.49655,2.0398,9.895,2.328,0.0485,0.175,54.9039,10.4346,0.121,1.89866887798444,0.485,114.7711510610545,0.1999999999999999,95.1,0.7999999999999999,1.38,1.76,0.0,0.0,1.785513118350367,2.0,61.43,3.56,2.4,0.05,0.013,0.07,0.269,4.34,3.59,0.04,0.09,0.027,34.882216232481504,0.0,0.0,0.0,0.0,0.0,0.0,0.0,0.0,0.0,0.0,0.0,0.0,0.0,2198.167631769244,8.0,1.3,3.38,82.5,25.54545455,11.0,60.0,28.0,8.0,118.8725,133.0,538.0,43.3147632311978,405.0,90.6015037593985
2024-05-07 08:00:00,2.63,1.3,1.33,1148.0,3501.0,0.0,2264.0,1449.0,257.0,115600.0,2.43974306352354,0.99,10.48,0.4,88.13,3.5,34.628767609360985,6.2,1.04,0.46,87.9,10.6,2.4336900509022525,69.94,10.2,18.79,1.07,12.13604876155226,4.86666666666667,79.51,64.66,30.175,0.078,5.5741,1.9765,10.1,2.381,0.0485,0.175,54.891575,10.3917,0.1164999999999999,1.86438240758706,0.48,110.70457085748404,0.0999999999999999,96.52,0.76,0.8100000000000002,1.41,0.0,0.0,1.722248680961947,2.0,61.71,3.36,2.6,0.03,0.015,0.076,0.422,4.84,2.89,0.03,0.01,0.032,33.64626687869126,0.0,0.0,0.0,0.0,0.0,0.0,0.0,0.0,0.0,0.0,0.0,0.0,0.0,2198.167631769244,7.0,1.3,3.53,82.5,25.54545455,11.0,60.0,28.0,8.0,119.535,138.0,543.0,42.2489588153633,405.0,87.3913043478261
2024-05-07 09:00:00,2.61,1.3,1.31,1167.0,3499.0,0.0,2244.0,1476.0,263.0,115853.0,2.43302830858834,0.99,10.48,0.4,88.13,3.5,37.64371006291231,6.2,1.04,0.46,87.9,10.6,2.645578488169861,69.94,10.2,18.79,1.07,13.192669922383924,4.86666666666667,79.51,64.66,30.175,0.078,5.5741,1.9765,10.1,2.381,0.0485,0.175,54.891575,10.3917,0.1164999999999999,1.86438240758706,0.48,120.34302851920528,0.0999999999999999,96.52,0.76,0.8100000000000002,1.41,0.0,0.0,1.872195705423808,2.0,61.71,3.36,2.6,0.03,0.015,0.076,0.422,4.84,2.89,0.03,0.01,0.032,36.57566822385094,0.0,0.0,0.0,0.0,0.0,0.0,0.0,0.0,0.0,0.0,0.0,0.0,0.0,2198.167631769244,8.0,1.3,3.53,82.5,25.54545455,11.0,60.0,28.0,8.0,120.33,144.0,549.0,43.2172318973419,405.0,95.0
2024-05-07 10:00:00,2.64,1.3,1.34,1183.0,3500.0,0.0,2220.0,1441.0,263.0,115447.0,2.4422771594041,0.99,10.48,0.4,88.13,3.5,39.57212468367905,6.2,1.04,0.46,87.9,10.6,2.781106368616457,69.94,10.2,18.79,1.07,13.868504942969205,4.86666666666667,79.51,64.66,30.175,0.078,5.5741,1.9765,10.1,2.381,0.0485,0.175,54.891575,10.3917,0.1164999999999999,1.86438240758706,0.48,126.50796962931192,0.0999999999999999,96.52,0.76,0.8100000000000002,1.41,0.0,0.0,1.9681046784034133,2.0,61.71,3.36,2.6,0.03,0.015,0.076,0.422,4.84,2.89,0.03,0.01,0.032,38.44936912233593,0.0,0.0,0.0,0.0,0.0,0.0,0.0,0.0,0.0,0.0,0.0,0.0,0.0,2198.167631769244,7.0,1.3,3.89,82.5,25.54545455,11.0,60.0,28.0,8.0,121.125,150.0,555.0,43.6813186813187,405.0,99.86666666666666
2024-05-07 11:00:00,2.65,1.3,1.35,1184.0,3499.0,0.0,2214.0,1409.0,259.0,114338.0,2.4652476360528,0.99,10.48,0.4,88.13,3.5,39.57247457293257,6.2,1.04,0.46,87.9,10.6,2.781130958633776,69.94,10.2,18.79,1.07,13.868627565670936,4.86666666666667,79.51,64.66,30.175,0.078,5.5741,1.9765,10.1,2.381,0.0485,0.175,54.891575,10.3917,0.1164999999999999,1.86438240758706,0.48,126.5090881888892,0.0999999999999999,96.52,0.76,0.8100000000000002,1.41,0.0,0.0,1.9681220800133163,2.0,61.71,3.36,2.6,0.03,0.015,0.076,0.422,4.84,2.89,0.03,0.01,0.032,38.4497090843968,0.0,0.0,0.0,0.0,0.0,0.0,0.0,0.0,0.0,0.0,0.0,0.0,0.0,2198.167631769244,8.0,1.3,3.88,82.5,25.54545455,11.0,60.0,28.0,8.0,121.2575,151.0,556.0,44.3205574912892,405.0,99.86754966887418
2024-05-07 12:00:00,2.66,1.3,1.36,1161.0,3499.0,0.0,2233.0,1395.0,253.0,115901.0,2.43202125660098,0.99,10.48,0.4,88.13,3.5,38.23808443232672,6.2,1.04,0.46,87.9,10.6,2.6873507800883325,69.94,10.2,18.79,1.07,13.40097523694788,4.86666666666667,79.51,64.66,30.175,0.078,5.5741,1.9765,10.1,2.381,0.0485,0.175,54.891575,10.3917,0.1164999999999999,1.86438240758706,0.48,122.24318160108749,0.0999999999999999,96.52,0.76,0.8100000000000002,1.41,0.0,0.0,1.901756690246289,2.0,61.71,3.36,2.6,0.03,0.015,0.076,0.422,4.84,2.89,0.03,0.01,0.032,37.15317877475385,0.0,0.0,0.0,0.0,0.0,0.0,0.0,0.0,0.0,0.0,0.0,0.0,0.0,2198.167631769244,7.0,1.3,3.69,82.5,25.54545455,11.0,60.0,28.0,8.0,119.8,140.0,545.0,43.5831979577628,405.0,96.5
2024-05-07 13:00:00,2.69,1.3,1.39,1144.0,3499.0,551.0,2221.0,1381.0,251.0,114965.0,2.46651294320297,0.99,10.48,0.4,88.13,3.5,37.13005320045542,6.2,1.04,0.46,87.9,10.6,2.60947897663538,69.94,10.2,18.79,1.07,13.01265298387186,4.86666666666667,79.51,64.66,30.175,0.078,5.5741,1.9765,10.1,2.381,0.0485,0.175,54.891575,10.3917,0.1164999999999999,1.86438240758706,0.48,118.70092091757871,0.0999999999999999,96.52,0.76,0.8100000000000002,1.41,0.0,0.0,1.8466491753303056,2.0,61.71,3.36,2.6,0.03,0.015,0.076,0.422,4.84,2.89,0.03,0.01,0.032,36.07658503171263,0.0,0.0,0.0,0.0,0.0,0.0,0.0,0.0,0.0,0.0,0.0,0.0,0.0,2198.167631769244,7.0,1.3,3.89,82.5,25.54545455,11.0,60.0,28.0,8.0,119.1375,135.0,540.0,43.2147870846982,405.0,93.70370370370372
2024-05-07 14:00:00,2.67,1.29,1.38,1148.0,3500.0,813.0,2230.0,1403.0,256.0,116360.0,2.44436644150265,0.99,10.48,0.4,88.13,3.5,34.94200838375593,6.2,1.04,0.46,87.9,10.6,2.455704433994991,69.94,10.2,18.79,1.07,12.24582758345685,4.86666666666667,79.51,64.66,30.175,0.078,5.5741,1.9765,10.1,2.381,0.0485,0.175,54.891575,10.3917,0.1164999999999999,1.86438240758706,0.48,111.70596905610444,0.0999999999999999,96.52,0.76,0.8100000000000002,1.41,0.0,0.0,1.737827592594348,2.0,61.71,3.36,2.6,0.03,0.015,0.076,0.422,4.84,2.89,0.03,0.01,0.032,33.95062026520135,0.0,0.0,0.0,0.0,0.0,0.0,0.0,0.0,0.0,0.0,0.0,0.0,0.0,2198.167631769244,7.0,1.3,3.81,82.5,25.54545455,11.0,60.0,28.0,8.0,118.74,132.0,537.0,42.027972027972,405.0,88.18181818181819
2024-05-07 15:00:00,2.63,1.3,1.33,1148.0,3500.0,325.0,2248.0,1441.0,258.0,116251.0,2.43385856702014,0.99,10.48,0.4,88.13,3.5,34.45005673471551,6.2,1.04,0.46,87.9,10.6,2.4211303524885217,69.94,10.2,18.79,1.07,12.073417485920872,4.86666666666667,79.51,64.66,30.175,0.078,5.5741,1.9765,10.1,2.381,0.0485,0.175,54.891575,10.3917,0.1164999999999999,1.86438240758706,0.48,110.13325076580844,0.0999999999999999,96.52,0.76,0.8100000000000002,1.41,0.0,0.0,1.7133605630940585,2.0,61.71,3.36,2.6,0.03,0.015,0.076,0.422,4.84,2.89,0.03,0.01,0.032,33.472626457805454,0.0,0.0,0.0,0.0,0.0,0.0,0.0,0.0,0.0,0.0,0.0,0.0,0.0,2198.167631769244,7.0,1.3,3.72,82.5,25.54545455,11.0,60.0,28.0,8.0,119.005,134.0,539.0,42.4348230912477,405.0,86.94029850746269
2024-05-07 16:00:00,2.66,1.3,1.36,1152.0,3500.0,0.0,2274.0,1429.0,258.0,116868.0,2.41259837696311,0.98,10.46,0.39,88.17,3.3,34.67906904758499,6.4,1.03,0.45,87.83,10.69,2.437225207311305,69.84,10.18,19.02,0.96,12.153677477478542,4.86666666666667,79.51,64.66,29.9025,0.079,5.438525,2.05065,11.25,2.262,0.047,0.175,55.15015,10.2663,0.108,1.887750786426525,0.48,110.86537932733548,0.0999999999999999,96.45,0.67,1.03,1.32,0.0,0.0,1.7247504039978068,2.0,62.33,3.14,2.6,0.04,0.017,0.096,0.279,4.0,2.98,0.09,0.05,0.036,33.69514114513813,0.0,0.0,0.0,0.0,0.0,0.0,0.0,0.0,0.0,0.0,0.0,0.0,0.0,2198.167631769244,7.0,1.3,3.75,82.5,25.54545455,11.0,60.0,28.0,8.0,119.4025,137.0,542.0,41.9097538742024,405.0,87.51824817518248
2024-05-07 17:00:00,2.64,1.3,1.34,1157.0,3501.0,0.0,2263.0,1462.0,263.0,117896.0,2.39225639990201,0.98,10.46,0.39,88.17,3.3,35.6624621648643,6.4,1.03,0.45,87.83,10.69,2.5063375151082896,69.84,10.18,19.02,0.96,12.4983188738374,4.86666666666667,79.51,64.66,29.9025,0.079,5.438525,2.05065,11.25,2.262,0.047,0.175,55.15015,10.2663,0.108,1.887750786426525,0.48,114.00918491293132,0.0999999999999999,96.45,0.67,1.03,1.32,0.0,0.0,1.7736590893488706,2.0,62.33,3.14,2.6,0.04,0.017,0.096,0.279,4.0,2.98,0.09,0.05,0.036,34.65063305417458,0.0,0.0,0.0,0.0,0.0,0.0,0.0,0.0,0.0,0.0,0.0,0.0,0.0,2198.167631769244,8.0,1.3,3.77,82.5,25.54545455,11.0,60.0,28.0,8.0,119.8,140.0,545.0,41.9575633127995,405.0,90.0
2024-05-07 18:00:00,2.67,1.3,1.37,1177.0,3497.0,0.0,2245.0,1431.0,263.0,117243.0,2.40282593407727,0.98,10.46,0.39,88.17,3.3,37.46608094101836,6.4,1.03,0.45,87.83,10.69,2.633094814722962,69.84,10.18,19.02,0.96,13.130417759410786,4.86666666666667,79.51,64.66,29.9025,0.079,5.438525,2.05065,11.25,2.262,0.047,0.175,55.15015,10.2663,0.108,1.887750786426525,0.48,119.7751666786428,0.0999999999999999,96.45,0.67,1.03,1.32,0.0,0.0,1.8633613881205373,2.0,62.33,3.14,2.6,0.04,0.017,0.096,0.279,4.0,2.98,0.09,0.05,0.036,36.40307886381099,0.0,0.0,0.0,0.0,0.0,0.0,0.0,0.0,0.0,0.0,0.0,0.0,0.0,2198.167631769244,8.0,1.3,3.89,82.5,25.54545455,11.0,60.0,28.0,8.0,120.4625,145.0,550.0,43.2743159346976,405.0,94.55172413793105
2024-05-07 19:00:00,2.67,1.3,1.37,1161.0,3498.0,0.0,2235.0,1403.0,256.0,115070.0,2.4488747362949,0.98,10.46,0.39,88.17,3.3,37.186499009516616,6.4,1.03,0.45,87.83,10.69,2.613445955924883,69.84,10.18,19.02,0.96,13.032435065027032,4.86666666666667,79.51,64.66,29.9025,0.079,5.438525,2.05065,11.25,2.262,0.047,0.175,55.15015,10.2663,0.108,1.887750786426525,0.48,118.88137230237282,0.0999999999999999,96.45,0.67,1.03,1.32,0.0,0.0,1.849456486329592,2.0,62.33,3.14,2.6,0.04,0.017,0.096,0.279,4.0,2.98,0.09,0.05,0.036,36.13142933854101,0.0,0.0,0.0,0.0,0.0,0.0,0.0,0.0,0.0,0.0,0.0,0.0,0.0,2198.167631769244,7.0,1.3,3.77,82.5,25.54545455,11.0,60.0,28.0,8.0,120.1975,143.0,548.0,43.7196391394865,405.0,93.84615384615384
2024-05-07 20:00:00,2.67,1.27,1.4,1149.0,3501.0,0.0,2271.0,1392.0,257.0,116739.0,2.41595253065765,0.98,10.46,0.39,88.17,3.3,34.70799237456379,6.4,1.03,0.45,87.83,10.69,2.4392579222465103,69.84,10.18,19.02,0.96,12.163813989136155,4.86666666666667,79.51,64.66,29.9025,0.079,5.438525,2.05065,11.25,2.262,0.047,0.175,55.15015,10.2663,0.108,1.887750786426525,0.48,110.95784419750008,0.0999999999999999,96.45,0.67,1.03,1.32,0.0,0.0,1.7261888947434263,2.0,62.33,3.14,2.6,0.04,0.017,0.096,0.279,4.0,2.98,0.09,0.05,0.036,33.723243848345085,0.0,0.0,0.0,0.0,0.0,0.0,0.0,0.0,0.0,0.0,0.0,0.0,0.0,2198.167631769244,7.0,1.3,3.67,82.5,25.54545455,11.0,60.0,28.0,8.0,119.4025,137.0,542.0,42.8504343742663,405.0,87.5912408759124
2024-05-07 21:00:00,2.67,1.29,1.38,1154.0,3498.0,0.0,2276.0,1424.0,261.0,118036.0,2.38737425892856,0.98,10.46,0.39,88.17,3.3,34.88719124823681,6.4,1.03,0.45,87.83,10.69,2.4518519169537614,69.84,10.18,19.02,0.96,12.226616289623545,4.86666666666667,79.51,64.66,29.9025,0.079,5.438525,2.05065,11.25,2.262,0.047,0.175,55.15015,10.2663,0.108,1.887750786426525,0.48,111.53072437134584,0.0999999999999999,96.45,0.67,1.03,1.32,0.0,0.0,1.7351012830586776,2.0,62.33,3.14,2.6,0.04,0.017,0.096,0.279,4.0,2.98,0.09,0.05,0.036,33.89735842256208,0.0,0.0,0.0,0.0,0.0,0.0,0.0,0.0,0.0,0.0,0.0,0.0,0.0,2198.167631769244,7.0,1.3,3.59,82.5,25.54545455,11.0,60.0,28.0,8.0,119.535,138.0,543.0,42.906976744186,405.0,88.04347826086956
2024-05-07 22:00:00,2.68,1.3,1.38,1144.0,3499.0,0.0,2264.0,1413.0,256.0,116935.0,2.41052829494814,0.98,10.46,0.39,88.17,3.3,35.603758523440646,6.4,1.03,0.45,87.83,10.69,2.502211856647206,69.84,10.18,19.02,0.96,12.47774550943602,4.86666666666667,79.51,64.66,29.9025,0.079,5.438525,2.05065,11.25,2.262,0.047,0.175,55.15015,10.2663,0.108,1.887750786426525,0.48,113.82151547274542,0.0999999999999999,96.45,0.67,1.03,1.32,0.0,0.0,1.770739485909613,2.0,62.33,3.14,2.6,0.04,0.017,0.096,0.279,4.0,2.98,0.09,0.05,0.036,34.593594975073046,0.0,0.0,0.0,0.0,0.0,0.0,0.0,0.0,0.0,0.0,0.0,0.0,0.0,2198.167631769244,8.0,1.3,3.59,82.5,25.54545455,11.0,60.0,28.0,8.0,120.3875,135.0,545.0,42.6319396847156,410.0,89.85185185185185
2024-05-07 23:00:00,2.66,1.3,1.36,1149.0,3501.0,0.0,2241.0,1433.0,257.0,116563.0,2.41959832609233,0.97,10.48,0.43,88.12,3.4,36.86565689672238,7.1,1.04,0.47,87.83,10.66,2.439919468599939,69.82,10.18,18.88,1.12,12.745360997537006,4.77666666666667,79.8877777777778,66.74,29.63,0.078,5.333024999999999,1.98555,10.66,2.37,0.0485,0.18,55.184625,10.1592,0.112,1.90497488435451,0.48,116.20168376076528,0.1,95.04,0.64,1.08,1.26,0.0,0.0,1.9987322658792528,2.0,61.3,3.56,3.2,0.04,0.013,0.08,0.284,4.66,3.37,0.04,0.12,0.043,34.38777126085028,0.0,0.0,0.0,0.0,0.0,0.0,0.0,0.0,0.0,0.0,0.0,0.0,0.0,2198.167631769244,7.0,1.3,3.76,82.5,25.54545455,11.0,60.0,28.0,8.0,121.05,140.0,550.0,43.4782608695652,410.0,93.14285714285714
2024-05-08 00:00:00,2.65,1.3,1.35,1162.0,3501.0,0.0,2280.0,1441.0,261.0,116694.0,2.41688364841856,0.97,10.48,0.43,88.12,3.4,34.48248727783229,7.1,1.04,0.47,87.83,10.66,2.2821915874341268,69.82,10.18,18.88,1.12,11.921440859718508,4.77666666666667,79.8877777777778,66.74,29.63,0.078,5.333024999999999,1.98555,10.66,2.37,0.0485,0.18,55.184625,10.1592,0.112,1.90497488435451,0.48,108.68985986519944,0.1,95.04,0.64,1.08,1.26,0.0,0.0,1.869524802529745,2.0,61.3,3.56,3.2,0.04,0.013,0.08,0.284,4.66,3.37,0.04,0.12,0.043,32.16478383491657,0.0,0.0,0.0,0.0,0.0,0.0,0.0,0.0,0.0,0.0,0.0,0.0,0.0,2205.4444466026703,7.0,1.3,3.67,82.5,25.54545455,11.0,60.0,28.0,8.0,122.1675,139.0,554.0,42.4988388295402,415.0,87.41007194244604
2024-05-08 01:00:00,2.62,1.3,1.32,1176.0,3499.0,0.0,2264.0,1450.0,261.0,114595.0,2.459722081903,0.97,10.48,0.43,88.12,3.4,37.07010910453055,7.1,1.04,0.47,87.83,10.66,2.45345094923046,69.82,10.18,18.88,1.12,12.816045135963147,4.77666666666667,79.8877777777778,66.74,29.63,0.078,5.333024999999999,1.98555,10.66,2.37,0.0485,0.18,55.184625,10.1592,0.112,1.90497488435451,0.48,116.84612340448224,0.1,95.04,0.64,1.08,1.26,0.0,0.0,2.0098169788336766,2.0,61.3,3.56,3.2,0.04,0.013,0.08,0.284,4.66,3.37,0.04,0.12,0.043,34.57848143253064,0.0,0.0,0.0,0.0,0.0,0.0,0.0,0.0,0.0,0.0,0.0,0.0,0.0,2205.4444466026703,8.0,1.3,3.53,82.5,25.54545455,11.0,60.0,28.0,8.0,119.8575,131.0,541.0,42.8668786915039,410.0,93.96946564885496
2024-05-08 02:00:00,2.62,1.3,1.32,1188.0,3500.0,0.0,2264.0,1434.0,261.0,113785.0,2.47792940751903,0.97,10.48,0.43,88.12,3.4,36.7721974118894,7.1,1.04,0.47,87.83,10.66,2.4337339388748584,69.82,10.18,18.88,1.12,12.713049763366485,4.77666666666667,79.8877777777778,66.74,29.63,0.078,5.333024999999999,1.98555,10.66,2.37,0.0485,0.18,55.184625,10.1592,0.112,1.90497488435451,0.48,115.90709659169816,0.1,95.04,0.64,1.08,1.26,0.0,0.0,1.993665206083969,2.0,61.3,3.56,3.2,0.04,0.013,0.08,0.284,4.66,3.37,0.04,0.12,0.043,34.30059355517161,0.0,0.0,0.0,0.0,0.0,0.0,0.0,0.0,0.0,0.0,0.0,0.0,0.0,2205.4444466026703,7.0,1.3,3.65,82.5,25.54545455,11.0,60.0,28.0,8.0,121.05,140.0,550.0,43.3853927423059,410.0,93.21428571428572
2024-05-08 03:00:00,2.63,1.3,1.33,1182.0,3498.0,0.0,2250.0,1413.0,256.0,113514.0,2.48242316946235,0.97,10.48,0.43,88.12,3.4,34.72632101387214,7.1,1.04,0.47,87.83,10.66,2.2983294981549847,69.82,10.18,18.88,1.12,12.005740157515165,4.77666666666667,79.8877777777778,66.74,29.63,0.078,5.333024999999999,1.98555,10.66,2.37,0.0485,0.18,55.184625,10.1592,0.112,1.90497488435451,0.48,109.45843129646096,0.1,95.04,0.64,1.08,1.26,0.0,0.0,1.8827446498553484,2.0,61.3,3.56,3.2,0.04,0.013,0.08,0.284,4.66,3.37,0.04,0.12,0.043,32.39222854759609,0.0,0.0,0.0,0.0,0.0,0.0,0.0,0.0,0.0,0.0,0.0,0.0,0.0,2205.4444466026703,7.0,1.3,3.58,82.5,25.54545455,11.0,60.0,28.0,8.0,121.315,142.0,552.0,44.7511312217195,410.0,88.02816901408451
2024-05-08 04:00:00,2.66,1.3,1.36,1167.0,3498.0,0.0,2247.0,1385.0,253.0,113006.0,2.49357593026446,0.97,10.48,0.43,88.12,3.4,40.23205992173259,7.1,1.04,0.47,87.83,10.66,2.662721745062464,69.82,10.18,18.88,1.12,13.909209018397046,4.77666666666667,79.8877777777778,66.74,29.63,0.078,5.333024999999999,1.98555,10.66,2.37,0.0485,0.18,55.184625,10.1592,0.112,1.90497488435451,0.48,126.81268957626992,0.1,95.04,0.64,1.08,1.26,0.0,0.0,2.18124734664646,2.0,61.3,3.56,3.2,0.04,0.013,0.08,0.284,4.66,3.37,0.04,0.12,0.043,37.52790511280336,0.0,0.0,0.0,0.0,0.0,0.0,0.0,0.0,0.0,0.0,0.0,0.0,0.0,2205.4444466026703,7.0,1.3,3.74,82.5,25.54545455,11.0,60.0,28.0,8.0,119.8575,131.0,541.0,44.4596755768791,410.0,89.93152783796464
2024-05-08 05:00:00,2.66,1.3,1.36,1158.0,3499.0,0.0,2266.0,1405.0,255.0,114942.0,2.45230069010224,0.97,10.48,0.43,88.12,3.4,36.96858903861028,7.1,1.04,0.47,87.83,10.66,2.446731937387368,69.82,10.18,18.88,1.12,12.780947161382835,4.77666666666667,79.8877777777778,66.74,29.63,0.078,5.333024999999999,1.98555,10.66,2.37,0.0485,0.18,55.184625,10.1592,0.112,1.90497488435451,0.48,116.52612903605184,0.1,95.04,0.64,1.08,1.26,0.0,0.0,2.0043129013678262,2.0,61.3,3.56,3.2,0.04,0.013,0.08,0.284,4.66,3.37,0.04,0.12,0.043,34.48378492908754,0.0,0.0,0.0,0.0,0.0,0.0,0.0,0.0,0.0,0.0,0.0,0.0,0.0,2205.4444466026703,8.0,1.3,3.38,82.5,25.54545455,11.0,60.0,28.0,8.0,119.99,132.0,542.0,44.0763745111571,410.0,93.71212121212122
2024-05-08 06:00:00,2.66,1.3,1.36,1158.0,3500.0,0.0,2255.0,1418.0,257.0,115739.0,2.43611903684521,0.97,10.48,0.43,88.12,3.4,37.00561160029907,7.1,1.04,0.47,87.83,10.66,2.449182241454781,69.82,10.18,18.88,1.12,12.793746768212008,4.77666666666667,79.8877777777778,66.74,29.63,0.078,5.333024999999999,1.98555,10.66,2.37,0.0485,0.18,55.184625,10.1592,0.112,1.90497488435451,0.48,116.6428252885403,0.1,95.04,0.64,1.08,1.26,0.0,0.0,2.0063201404852564,2.0,61.3,3.56,3.2,0.04,0.013,0.08,0.284,4.66,3.37,0.04,0.12,0.043,34.518319058952926,0.0,0.0,0.0,0.0,0.0,0.0,0.0,0.0,0.0,0.0,0.0,0.0,0.0,2205.4444466026703,7.0,1.3,3.7,82.5,25.54545455,11.0,60.0,28.0,8.0,120.255,134.0,544.0,43.6549375709421,410.0,93.80597014925372
2024-05-08 07:00:00,2.63,1.3,1.33,1158.0,3500.0,0.0,2257.0,1459.0,260.0,115700.0,2.43693972832325,0.97,10.48,0.43,88.12,3.4,35.926859540351714,7.1,1.04,0.47,87.83,10.66,2.377786032234057,69.82,10.18,18.88,1.12,12.420795745817829,4.77666666666667,79.8877777777778,66.74,29.63,0.078,5.333024999999999,1.98555,10.66,2.37,0.0485,0.18,55.184625,10.1592,0.112,1.90497488435451,0.48,113.24256563556716,0.1,95.04,0.64,1.08,1.26,0.0,0.0,1.9478338220360607,2.0,61.3,3.56,3.2,0.04,0.013,0.08,0.284,4.66,3.37,0.04,0.12,0.043,33.5120741630987,0.0,0.0,0.0,0.0,0.0,0.0,0.0,0.0,0.0,0.0,0.0,0.0,0.0,2205.4444466026703,7.0,1.3,3.73,82.5,25.54545455,11.0,60.0,28.0,8.0,121.05,140.0,550.0,43.1661297745053,410.0,91.07142857142856
2024-05-08 08:00:00,2.63,1.3,1.33,1168.0,3499.0,0.0,2274.0,1468.0,264.0,116861.0,2.41205384716443,0.98,10.36,0.39,88.27,3.5,35.75961643627052,8.6,1.04,0.44,87.82,10.7,2.3667172017835387,69.42,10.67,18.67,1.24,12.36297570637475,4.77666666666667,79.8877777777778,66.74,29.63,0.079,5.43325,2.0181,10.33,2.412,0.0495,0.18,55.1061075174825,10.1592,0.108,1.86981623846374,0.455,112.71541023057723,0.1,96.07,0.69,1.11,1.54,0.0,0.0,1.9387664618826983,2.0,61.68,4.0,2.5,0.04,0.011,0.071,0.254,4.15,2.98,0.04,0.1,0.038,33.35607212509866,0.0,0.0,0.0,0.0,0.0,0.0,0.0,0.0,0.0,0.0,0.0,0.0,0.0,2205.4444466026703,8.0,1.3,3.67,82.5,25.54545455,11.0,60.0,28.0,8.0,120.9175,139.0,549.0,43.0821917808219,410.0,90.64748201438849
2024-05-08 09:00:00,2.64,1.3,1.34,1175.0,3500.0,0.0,2236.0,1447.0,263.0,115600.0,2.43904659429159,0.98,10.36,0.39,88.27,3.5,36.5298672220486,8.6,1.04,0.44,87.82,10.7,2.417695538971162,69.42,10.67,18.67,1.24,12.629270278335868,4.77666666666667,79.8877777777778,66.74,29.63,0.079,5.43325,2.0181,10.33,2.412,0.0495,0.18,55.1061075174825,10.1592,0.108,1.86981623846374,0.455,115.14326438427392,0.1,96.07,0.69,1.11,1.54,0.0,0.0,1.980526875990236,2.0,61.68,4.0,2.5,0.04,0.011,0.071,0.254,4.15,2.98,0.04,0.1,0.038,34.074551329444034,0.0,0.0,0.0,0.0,0.0,0.0,0.0,0.0,0.0,0.0,0.0,0.0,0.0,2205.4444466026703,7.0,1.3,3.76,82.5,25.54545455,11.0,60.0,28.0,8.0,122.375,150.0,560.0,43.7514227179604,410.0,92.6
2024-05-08 10:00:00,2.64,1.3,1.34,1180.0,3500.0,0.0,2217.0,1421.0,259.0,114127.0,2.47050822073769,0.98,10.36,0.39,88.27,3.5,38.27346522127588,8.6,1.04,0.44,87.82,10.7,2.5330939629201668,69.42,10.67,18.67,1.24,13.232074834266909,4.77666666666667,79.8877777777778,66.74,29.63,0.079,5.43325,2.0181,10.33,2.412,0.0495,0.18,55.1061075174825,10.1592,0.108,1.86981623846374,0.455,120.63913887471668,0.1,96.07,0.69,1.11,1.54,0.0,0.0,2.075058911308122,2.0,61.68,4.0,2.5,0.04,0.011,0.071,0.254,4.15,2.98,0.04,0.1,0.038,35.700955256987626,0.0,0.0,0.0,0.0,0.0,0.0,0.0,0.0,0.0,0.0,0.0,0.0,0.0,2205.4444466026703,8.0,1.3,3.92,82.5,25.54545455,11.0,60.0,28.0,8.0,122.5075,151.0,561.0,42.6895095048111,410.0,97.01986754966887
2024-05-08 11:00:00,2.63,1.28,1.35,1166.0,3499.0,0.0,2240.0,1408.0,256.0,113332.0,2.48711774786069,0.98,10.36,0.39,88.27,3.5,38.44127693196929,8.6,1.04,0.44,87.82,10.7,2.5442004260743967,69.42,10.67,18.67,1.24,13.290091454949776,4.77666666666667,79.8877777777778,66.74,29.63,0.079,5.43325,2.0181,10.33,2.412,0.0495,0.18,55.1061075174825,10.1592,0.108,1.86981623846374,0.455,121.16808654522688,0.1,96.07,0.69,1.11,1.54,0.0,0.0,2.0841570994048366,2.0,61.68,4.0,2.5,0.04,0.011,0.071,0.254,4.15,2.98,0.04,0.1,0.038,35.85748768331557,0.0,0.0,0.0,0.0,0.0,0.0,0.0,0.0,0.0,0.0,0.0,0.0,0.0,2205.4444466026703,7.0,1.3,3.74,82.5,25.54545455,11.0,60.0,28.0,8.0,120.6525,137.0,547.0,43.6586515794437,410.0,97.44525547445257
2024-05-08 12:00:00,2.66,1.3,1.36,1153.0,3499.0,0.0,2273.0,1420.0,255.0,115417.0,2.44221403484672,0.98,10.36,0.39,88.27,3.5,36.65731816268044,8.6,1.04,0.44,87.82,10.7,2.4261307618185444,69.42,10.67,18.67,1.24,12.673333191750896,4.77666666666667,79.8877777777778,66.74,29.63,0.079,5.43325,2.0181,10.33,2.412,0.0495,0.18,55.1061075174825,10.1592,0.108,1.86981623846374,0.455,115.54499366689062,0.1,96.07,0.69,1.11,1.54,0.0,0.0,1.9874368385082275,2.0,61.68,4.0,2.5,0.04,0.011,0.071,0.254,4.15,2.98,0.04,0.1,0.038,34.19343579163349,0.0,0.0,0.0,0.0,0.0,0.0,0.0,0.0,0.0,0.0,0.0,0.0,0.0,2205.4444466026703,7.0,1.3,3.51,82.5,25.54545455,11.0,60.0,28.0,8.0,119.725,130.0,540.0,44.3361188486537,410.0,92.92307692307692
2024-05-08 13:00:00,2.68,1.31,1.37,1148.0,3499.0,0.0,2281.0,1412.0,254.0,115841.0,2.43328020191128,0.98,10.36,0.39,88.27,3.5,35.200735984030885,8.6,1.04,0.44,87.82,10.7,2.329728214991317,69.42,10.67,18.67,1.24,12.169757038436291,4.77666666666667,79.8877777777778,66.74,29.63,0.079,5.43325,2.0181,10.33,2.412,0.0495,0.18,55.1061075174825,10.1592,0.108,1.86981623846374,0.455,110.9538018655572,0.1,96.07,0.69,1.11,1.54,0.0,0.0,1.9084658383026023,2.0,61.68,4.0,2.5,0.04,0.011,0.071,0.254,4.15,2.98,0.04,0.1,0.038,32.83475622375402,0.0,0.0,0.0,0.0,0.0,0.0,0.0,0.0,0.0,0.0,0.0,0.0,0.0,2205.4444466026703,7.0,1.3,3.52,82.5,25.54545455,11.0,60.0,28.0,8.0,119.725,130.0,540.0,44.0009229349331,410.0,89.23076923076923
2024-05-08 14:00:00,2.63,1.31,1.32,1141.0,3501.0,0.0,2270.0,1422.0,258.0,116115.0,2.42892837573638,0.98,10.36,0.39,88.27,3.5,34.25690286275521,8.6,1.04,0.44,87.82,10.7,2.267261491174043,69.42,10.67,18.67,1.24,11.843450799385929,4.77666666666667,79.8877777777778,66.74,29.63,0.079,5.43325,2.0181,10.33,2.412,0.0495,0.18,55.1061075174825,10.1592,0.108,1.86981623846374,0.455,107.97881085458292,0.1,96.07,0.69,1.11,1.54,0.0,0.0,1.8572943721767152,2.0,61.68,4.0,2.5,0.04,0.011,0.071,0.254,4.15,2.98,0.04,0.1,0.038,31.95436183464093,0.0,0.0,0.0,0.0,0.0,0.0,0.0,0.0,0.0,0.0,0.0,0.0,0.0,2205.4444466026703,7.0,1.3,3.55,82.5,25.54545455,11.0,60.0,28.0,8.0,121.77,136.0,551.0,43.0626450116009,415.0,86.83823529411765
2024-05-08 15:00:00,2.63,1.3,1.33,1155.0,3501.0,0.0,2248.0,1446.0,257.0,115260.0,2.44693578989178,0.98,10.36,0.39,88.27,3.5,36.54677397947936,8.6,1.04,0.44,87.82,10.7,2.418814497103978,69.42,10.67,18.67,1.24,12.635115358686845,4.77666666666667,79.8877777777778,66.74,29.63,0.079,5.43325,2.0181,10.33,2.412,0.0495,0.18,55.1061075174825,10.1592,0.108,1.86981623846374,0.455,115.19655500339655,0.1,96.07,0.69,1.11,1.54,0.0,0.0,1.9814435036711933,2.0,61.68,4.0,2.5,0.04,0.011,0.071,0.254,4.15,2.98,0.04,0.1,0.038,34.0903217172855,0.0,0.0,0.0,0.0,0.0,0.0,0.0,0.0,0.0,0.0,0.0,0.0,0.0,2205.4444466026703,7.0,1.3,3.67,82.5,25.54545455,11.0,60.0,28.0,8.0,122.3,140.0,555.0,42.3693379790941,415.0,92.64285714285714
2024-05-08 16:00:00,2.65,1.3,1.35,1172.0,3499.0,0.0,2239.0,1425.0,259.0,115371.0,2.44318721765185,0.97,10.48,0.41,88.14,3.6,38.41526217139542,7.3,1.03,0.45,87.86,10.66,2.542478663161749,69.73,10.34,18.92,1.01,13.2810975147168,4.77666666666667,79.8877777777778,66.74,29.63,0.076,5.248625000000001,1.96385,10.775,2.322,0.0465,0.18,55.34715,10.149,0.1144999999999999,1.93363952319403,0.43,121.08608722022404,0.1,94.64,0.47,1.58,1.31,0.0,0.0,2.082746666342602,2.0,61.59,3.76,2.3,0.03,0.01,0.072,0.298,4.25,3.3,0.04,0.03,0.027,35.83322147700528,0.0,0.0,0.0,0.0,0.0,0.0,0.0,0.0,0.0,0.0,0.0,0.0,0.0,2205.4444466026703,8.0,1.3,3.78,82.5,25.54545455,11.0,60.0,28.0,8.0,122.9625,145.0,560.0,43.5036155819921,415.0,97.3793103448276
2024-05-08 17:00:00,2.66,1.3,1.36,1165.0,3499.0,0.0,2257.0,1411.0,257.0,115108.0,2.44876621230671,0.97,10.48,0.41,88.14,3.6,35.84232575319795,7.3,1.03,0.45,87.86,10.66,2.3721912415699773,69.73,10.34,18.92,1.01,12.391570344062965,4.77666666666667,79.8877777777778,66.74,29.63,0.076,5.248625000000001,1.96385,10.775,2.322,0.0465,0.18,55.34715,10.149,0.1144999999999999,1.93363952319403,0.43,112.97611253995407,0.1,94.64,0.47,1.58,1.31,0.0,0.0,1.943250683631271,2.0,61.59,3.76,2.3,0.03,0.01,0.072,0.298,4.25,3.3,0.04,0.03,0.027,33.433222223891406,0.0,0.0,0.0,0.0,0.0,0.0,0.0,0.0,0.0,0.0,0.0,0.0,0.0,2205.4444466026703,7.0,1.3,3.65,82.5,25.54545455,11.0,60.0,28.0,8.0,122.3,140.0,555.0,44.2611683848797,415.0,90.85714285714286
2024-05-08 18:00:00,2.66,1.3,1.36,1175.0,3499.0,0.0,2276.0,1415.0,259.0,115277.0,2.44517830934611,0.97,10.48,0.41,88.14,3.6,35.645080249839154,7.3,1.03,0.45,87.86,10.66,2.359136730020457,69.73,10.34,18.92,1.01,12.323377739968278,4.77666666666667,79.8877777777778,66.74,29.63,0.076,5.248625000000001,1.96385,10.775,2.322,0.0465,0.18,55.34715,10.149,0.1144999999999999,1.93363952319403,0.43,112.35438865019016,0.1,94.64,0.47,1.58,1.31,0.0,0.0,1.932556694020093,2.0,61.59,3.76,2.3,0.03,0.01,0.072,0.298,4.25,3.3,0.04,0.03,0.027,33.24923436574107,0.0,0.0,0.0,0.0,0.0,0.0,0.0,0.0,0.0,0.0,0.0,0.0,0.0,2205.4444466026703,7.0,1.3,3.49,82.5,25.54545455,11.0,60.0,28.0,8.0,122.3,140.0,555.0,44.3176631675034,415.0,90.35714285714286
2024-05-08 19:00:00,2.69,1.3,1.39,1153.0,3500.0,0.0,2277.0,1391.0,254.0,115688.0,2.43719236003535,0.97,10.48,0.41,88.14,3.6,34.86131637141347,7.3,1.03,0.45,87.86,10.66,2.307264041270776,69.73,10.34,18.92,1.01,12.052411360734894,4.77666666666667,79.8877777777778,66.74,29.63,0.076,5.248625000000001,1.96385,10.775,2.322,0.0465,0.18,55.34715,10.149,0.1144999999999999,1.93363952319403,0.43,109.883940813086,0.1,94.64,0.47,1.58,1.31,0.0,0.0,1.890063645353452,2.0,61.59,3.76,2.3,0.03,0.01,0.072,0.298,4.25,3.3,0.04,0.03,0.027,32.51815033679445,0.0,0.0,0.0,0.0,0.0,0.0,0.0,0.0,0.0,0.0,0.0,0.0,0.0,2205.4444466026703,7.0,1.3,3.52,82.5,25.54545455,11.0,60.0,28.0,8.0,121.6375,135.0,550.0,44.2982456140351,415.0,88.37037037037037
2024-05-08 20:00:00,2.66,1.3,1.36,1146.0,3500.0,0.0,2283.0,1431.0,257.0,116480.0,2.42063025744979,0.97,10.48,0.41,88.14,3.6,34.44436401937144,7.3,1.03,0.45,87.86,10.66,2.27966843476698,69.73,10.34,18.92,1.01,11.908260715042202,4.77666666666667,79.8877777777778,66.74,29.63,0.076,5.248625000000001,1.96385,10.775,2.322,0.0465,0.18,55.34715,10.149,0.1144999999999999,1.93363952319403,0.43,108.56969418265088,0.1,94.64,0.47,1.58,1.31,0.0,0.0,1.867457887325179,2.0,61.59,3.76,2.3,0.03,0.01,0.072,0.298,4.25,3.3,0.04,0.03,0.027,32.12922299043352,0.0,0.0,0.0,0.0,0.0,0.0,0.0,0.0,0.0,0.0,0.0,0.0,0.0,2205.4444466026703,6.0,1.3,3.4,82.5,25.54545455,11.0,60.0,28.0,8.0,121.505,134.0,549.0,43.0869666588949,415.0,87.31343283582089
