Repository: saikumar-voptimai/evonith_bf_webapp

# Evonith BF2 — Blast Furnace Intelligence Platform

Monitoring, modelling and optimisation of **Blast Furnace 2 (BF2)** at Evonith Steel: live telemetry from InfluxDB,
manual plant reports from Neon PostgreSQL, a two-zone energy model of the furnace, blend and fuel optimisers, a
conversational assistant (FurnaceMind) and a live digital twin evaluated every hour.

The platform has three deployable parts that share one Python service layer, plus the shared data library:

| Part | Path | What it is |
|---|---|---|
| **Streamlit app** (legacy) | `src/app.py`, `src/custom_pages/` | The original 11-page dashboard; still the home of the model pages. Served under `/legacy` in production |

File: src/data/V13_df_filtered.csv (part 49 of 268)
NM3/HR.,STEAMKGS/HR.,RAFTOC,PERMEABILITYKGS/HR.,TUYEREVELOCITYM/S,HOT BLAST VOLUMENM3/HR.,O2 ENRICHMENT %,COKE_VM%,COKE_ASH%,COKE_IM%,COKE_FC%,COKE_MOIST%,COKE_CALC_MT,NUTCOKE_MOIST%,NUTCOKE_VM%,NUTCOKE_IM%,NUTCOKE_FC%,NUTCOKE_ASH%,NUTCOKE_CALC_MT,PCI_2_FC%,PCI_2_ASH%,PCI_2_VM%,PCI_2_IM%,PCI_2_CALC_MT,SINTER_SP_02_COLD_STRENGTH_AI,SINTER_SP_02_COLD_STRENGTH_TI,SINTER_SP_02_HOT_STRENGTH_RI,SINTER_SP_02_HOT_STRENGTH_RDI,SINTER_SP_02_P%,SINTER_SP_02_SIO2%,SINTER_SP_02_MGO%,SINTER_SP_02_FEO%,SINTER_SP_02_AL2O3%,SINTER_SP_02_NA2O%,SINTER_SP_02_TIO2%,SINTER_SP_02_FE(T)%,SINTER_SP_02_CAO%,SINTER_SP_02_K2O%,SINTER_SP_02_BASICITY,SINTER_SP_02_MNO%,SINTER_CALC_MT,FLUX_TM%,FLUX_SIO2%,FLUX_FE2O3%,FLUX_AL2O3%,FLUX_LOI%,FLUX_MGO%,FLUX_CAO%,FLUX_CALC_MT,GEOMIN TYPE,ORE_FE(T)%,ORE_LOI%,ORE_TM%,ORE_MGO%,ORE_NA2O%,ORE_P%,ORE_TIO2%,ORE_AL2O3%,ORE_SIO2%,ORE_MNO%,ORE_CAO%,ORE_K2O%,ORE_CALC_MT,LLOYDS_PELLET_PCT_SIO2,LLOYDS_PELLET_PCT_AL2O3,LLOYDS_PELLET_PCT_FE2O3,LLOYDS_PELLET_PCT_MGO,LLOYDS_PELLET_PCT_TIO2,LLOYDS_PELLET_PCT_NA2O,TOTAL_PELLET_CALC_MT,LLOYDS_PELLET_PCT_K2O,LLOYDS_PELLET_PCT_TM,LLOYDS_PELLET_PCT_LOI,LLOYDS_PELLET_PCT_MNO,LLOYDS_PELLET_PCT_CAO,LLOYDS_PELLET_PCT_P,DAILYPRODUCTION,CHARGES/HRS.,STOCKRODLEVEL,FURNACE TOP GAS ANALYSISH2%,COKE_DISCHARGE_TIME,WEIGHTED_COKE_ANGLE,TOTAL_COKE_PORTIONS,NON_COKE_DISCHARGE_TIME,WEIGHTED_NON_COKE_ANGLE,TOTAL_NON_COKE_PORTIONS,UNITCOST LAKHS/THM,ACTUALKG/THM.,ACT. FUEL RATEKG/THM.,FURNACETOPGASANALYSISCO2ETACO,COKE RATE KG/THM,PRODUCTIONTONNESPERHR
2024-05-08 21:00:00,2.67,1.3,1.37,1149.0,3499.0,0.0,2289.0,1424.0,256.0,117074.0,2.40766794118688,0.97,10.48,0.41,88.14,3.6,34.32382381282946,7.3,1.03,0.45,87.86,10.66,2.271690592475582,69.73,10.34,18.92,1.01,11.866587011752465,4.77666666666667,79.8877777777778,66.74,29.63,0.076,5.248625000000001,1.96385,10.775,2.322,0.0465,0.18,55.34715,10.149,0.1144999999999999,1.93363952319403,0.43,108.18974774631614,0.1,94.64,0.47,1.58,1.31,0.0,0.0,1.860922601630253,2.0,61.59,3.76,2.3,0.03,0.01,0.072,0.298,4.25,3.3,0.04,0.03,0.027,32.01678476474521,0.0,0.0,0.0,0.0,0.0,0.0,0.0,0.0,0.0,0.0,0.0,0.0,0.0,2205.4444466026703,7.0,1.3,3.48,82.5,25.54545455,11.0,60.0,28.0,8.0,120.5775,127.0,542.0,41.9624217118998,415.0,87.00787401574803
2024-05-08 22:00:00,2.65,1.3,1.35,1145.0,3500.0,0.0,2286.0,1456.0,260.0,117755.0,2.39443553420172,0.97,10.48,0.41,88.14,3.6,35.53453606663808,7.3,1.03,0.45,87.86,10.66,2.3518204653058907,69.73,10.34,18.92,1.01,12.285159906904225,4.77666666666667,79.8877777777778,66.74,29.63,0.076,5.248625000000001,1.96385,10.775,2.322,0.0465,0.18,55.34715,10.149,0.1144999999999999,1.93363952319403,0.43,112.00594998669612,0.1,94.64,0.47,1.58,1.31,0.0,0.0,1.9265633591830589,2.0,61.59,3.76,2.3,0.03,0.01,0.072,0.298,4.25,3.3,0.04,0.03,0.027,33.14612029139307,0.0,0.0,0.0,0.0,0.0,0.0,0.0,0.0,0.0,0.0,0.0,0.0,0.0,2205.4444466026703,8.0,1.3,3.74,82.5,25.54545455,11.0,60.0,28.0,8.0,120.975,130.0,545.0,42.8181818181818,415.0,90.07692307692308
2024-05-08 23:00:00,2.67,1.29,1.38,1148.0,3499.0,0.0,2281.0,1410.0,256.0,116564.0,2.41819614821,0.99,10.42,0.4,88.19,3.2,36.81374942626085,8.4,1.04,0.42,87.8,10.74,2.4511591724483384,69.69,10.41,18.82,1.08,12.225496719125204,4.86777777777778,79.6666666666667,66.74,29.86571428571429,0.0785,5.427975,2.07235,9.84,2.466,0.048,0.18,55.086125,10.0725,0.116,1.855886532391435,0.4649999999999999,116.07211574576648,0.1,95.15,0.75,1.52,1.28,0.0,0.0,1.598798620338492,2.0,61.34,3.48,3.0,0.05,0.014,0.092,0.254,4.63,3.4,0.06,0.07,0.033,33.6943073725542,0.0,0.0,0.0,0.0,0.0,0.0,0.0,0.0,0.0,0.0,0.0,0.0,0.0,2205.4444466026703,7.0,1.3,3.63,82.5,25.54545455,11.0,60.0,28.0,8.0,120.975,130.0,545.0,43.5668498168498,415.0,91.53846153846152
2024-05-09 00:00:00,2.66,1.3,1.36,1172.0,3799.0,0.0,2261.0,1411.0,258.0,115434.0,2.65108523312012,0.99,10.42,0.4,88.19,3.2,37.88570192241785,8.4,1.04,0.42,87.8,10.74,2.522532673771455,69.69,10.41,18.82,1.08,12.581481967274827,4.86777777777778,79.6666666666667,66.74,29.86571428571429,0.0785,5.427975,2.07235,9.84,2.466,0.048,0.18,55.086125,10.0725,0.116,1.855886532391435,0.4649999999999999,119.4519343229838,0.1,95.15,0.75,1.52,1.28,0.0,0.0,1.6453528615835218,2.0,61.34,3.48,3.0,0.05,0.014,0.092,0.254,4.63,3.4,0.06,0.07,0.033,34.67542712963402,0.0,0.0,0.0,0.0,0.0,0.0,0.0,0.0,0.0,0.0,0.0,0.0,0.0,2222.40995035517,7.0,1.3,3.67,82.5,25.54545455,11.0,60.0,28.0,8.0,122.3,140.0,555.0,43.9677047289504,415.0,94.92857142857144
2024-05-09 01:00:00,2.68,1.29,1.39,1172.0,3500.0,0.0,2279.0,1387.0,257.0,115090.0,2.44984852853936,0.99,10.42,0.4,88.19,3.2,36.9611415383628,8.4,1.04,0.42,87.8,10.74,2.4609729385861474,69.69,10.41,18.82,1.08,12.274444240391318,4.86777777777778,79.6666666666667,66.74,29.86571428571429,0.0785,5.427975,2.07235,9.84,2.466,0.048,0.18,55.086125,10.0725,0.116,1.855886532391435,0.4649999999999999,116.53683652434891,0.1,95.15,0.75,1.52,1.28,0.0,0.0,1.6051997696142375,2.0,61.34,3.48,3.0,0.05,0.014,0.092,0.254,4.63,3.4,0.06,0.07,0.033,33.8292100979449,0.0,0.0,0.0,0.0,0.0,0.0,0.0,0.0,0.0,0.0,0.0,0.0,0.0,2222.40995035517,8.0,1.3,3.73,82.5,25.54545455,11.0,60.0,28.0,8.0,121.505,134.0,549.0,42.2675631810805,415.0,92.61194029850746
2024-05-09 02:00:00,2.67,1.3,1.37,1172.0,3500.0,0.0,2285.0,1399.0,257.0,114687.0,2.4584520857501,0.99,10.42,0.4,88.19,3.2,37.57651143963376,8.4,1.04,0.42,87.8,10.74,2.501945933770195,69.69,10.41,18.82,1.08,12.478802743023756,4.86777777777778,79.6666666666667,66.74,29.86571428571429,0.0785,5.427975,2.07235,9.84,2.466,0.048,0.18,55.086125,10.0725,0.116,1.855886532391435,0.4649999999999999,118.4770704728049,0.1,95.15,0.75,1.52,1.28,0.0,0.0,1.631924908033526,2.0,61.34,3.48,3.0,0.05,0.014,0.092,0.254,4.63,3.4,0.06,0.07,0.033,34.392436145940195,0.0,0.0,0.0,0.0,0.0,0.0,0.0,0.0,0.0,0.0,0.0,0.0,0.0,2222.40995035517,7.0,1.3,3.78,82.5,25.54545455,11.0,60.0,28.0,8.0,120.975,130.0,545.0,42.9667519181586,415.0,94.15384615384616
2024-05-09 03:00:00,2.69,1.3,1.39,1153.0,3500.0,0.0,2293.0,1395.0,259.0,115960.0,2.43147887314048,0.99,10.42,0.4,88.19,3.2,37.57651143963376,8.4,1.04,0.42,87.8,10.74,2.501945933770195,69.69,10.41,18.82,1.08,12.478802743023756,4.86777777777778,79.6666666666667,66.74,29.86571428571429,0.0785,5.427975,2.07235,9.84,2.466,0.048,0.18,55.086125,10.0725,0.116,1.855886532391435,0.4649999999999999,118.4770704728049,0.1,95.15,0.75,1.52,1.28,0.0,0.0,1.631924908033526,2.0,61.34,3.48,3.0,0.05,0.014,0.092,0.254,4.63,3.4,0.06,0.07,0.033,34.392436145940195,0.0,0.0,0.0,0.0,0.0,0.0,0.0,0.0,0.0,0.0,0.0,0.0,0.0,2222.40995035517,7.0,1.3,3.49,82.5,25.54545455,11.0,60.0,28.0,8.0,120.975,130.0,545.0,43.8770794824399,415.0,94.15384615384616
2024-05-09 04:00:00,2.67,1.3,1.37,1145.0,3500.0,0.0,2292.0,1421.0,257.0,116920.0,2.411525987978,0.99,10.42,0.4,88.19,3.2,34.974296308255624,8.4,1.04,0.42,87.8,10.74,2.328683400413261,69.69,10.41,18.82,1.08,11.614631800185007,4.86777777777778,79.6666666666667,66.74,29.86571428571429,0.0785,5.427975,2.07235,9.84,2.466,0.048,0.18,55.086125,10.0725,0.116,1.855886532391435,0.4649999999999999,110.27240181959662,0.1,95.15,0.75,1.52,1.28,0.0,0.0,1.5189122965307302,2.0,61.34,3.48,3.0,0.05,0.014,0.092,0.254,4.63,3.4,0.06,0.07,0.033,32.010721763334544,0.0,0.0,0.0,0.0,0.0,0.0,0.0,0.0,0.0,0.0,0.0,0.0,0.0,2222.40995035517,7.0,1.3,3.49,82.5,25.54545455,11.0,60.0,28.0,8.0,121.1075,131.0,546.0,42.6229508196721,415.0,87.63358778625954
2024-05-09 05:00:00,2.67,1.3,1.37,1140.0,3500.0,0.0,2288.0,1435.0,258.0,118302.0,2.3833704670994,0.99,10.42,0.4,88.19,3.2,34.673541732336545,8.4,1.04,0.42,87.8,10.74,2.308658345945596,69.69,10.41,18.82,1.08,11.514754060523488,4.86777777777778,79.6666666666667,66.74,29.86571428571429,0.0785,5.427975,2.07235,9.84,2.466,0.048,0.18,55.086125,10.0725,0.116,1.855886532391435,0.4649999999999999,109.3241360088274,0.1,95.15,0.75,1.52,1.28,0.0,0.0,1.5058507092560338,2.0,61.34,3.48,3.0,0.05,0.014,0.092,0.254,4.63,3.4,0.06,0.07,0.033,31.735451863293047,0.0,0.0,0.0,0.0,0.0,0.0,0.0,0.0,0.0,0.0,0.0,0.0,0.0,2222.40995035517,7.0,1.3,3.53,82.5,25.54545455,11.0,60.0,28.0,8.0,120.3125,125.0,540.0,43.5746606334842,415.0,86.88
2024-05-09 06:00:00,2.65,1.29,1.36,1150.0,3500.0,0.0,2284.0,1447.0,262.0,118230.0,2.38482108113497,0.99,10.42,0.4,88.19,3.2,35.98059966407145,8.4,1.04,0.42,87.8,10.74,2.3956858041161,69.69,10.41,18.82,1.08,11.948815592021086,4.86777777777778,79.6666666666667,66.74,29.86571428571429,0.0785,5.427975,2.07235,9.84,2.466,0.048,0.18,55.086125,10.0725,0.116,1.855886532391435,0.4649999999999999,113.44523157510874,0.1,95.15,0.75,1.52,1.28,0.0,0.0,1.5626154357652429,2.0,61.34,3.48,3.0,0.05,0.014,0.092,0.254,4.63,3.4,0.06,0.07,0.033,32.931755211688056,0.0,0.0,0.0,0.0,0.0,0.0,0.0,0.0,0.0,0.0,0.0,0.0,0.0,2222.40995035517,8.0,1.3,3.63,82.5,25.54545455,11.0,60.0,28.0,8.0,120.8425,129.0,544.0,42.2070534698521,415.0,90.15503875968992
2024-05-09 07:00:00,2.61,1.28,1.33,1176.0,3500.0,0.0,2291.0,1439.0,261.0,114583.0,2.4606821770042,0.99,10.42,0.4,88.19,3.2,38.398826553421245,8.4,1.04,0.42,87.8,10.74,2.556697901858653,69.69,10.41,18.82,1.08,12.751885786244689,4.86777777777778,79.6666666666667,66.74,29.86571428571429,0.0785,5.427975,2.07235,9.84,2.466,0.048,0.18,55.086125,10.0725,0.116,1.855886532391435,0.4649999999999999,121.0697934785998,0.1,95.15,0.75,1.52,1.28,0.0,0.0,1.6676375504537273,2.0,61.34,3.48,3.0,0.05,0.014,0.092,0.254,4.63,3.4,0.06,0.07,0.033,35.145071740870605,0.0,0.0,0.0,0.0,0.0,0.0,0.0,0.0,0.0,0.0,0.0,0.0,0.0,2222.40995035517,7.0,1.3,3.92,82.5,25.54545455,11.0,60.0,28.0,8.0,122.3,140.0,555.0,43.0304417486839,415.0,96.21428571428572
2024-05-09 08:00:00,2.63,1.3,1.33,1179.0,3500.0,0.0,2240.0,1424.0,258.0,113651.0,2.48084929512158,0.98,10.44,0.4,88.18,3.1,39.22060528900504,7.8,1.04,0.45,87.8,10.71,2.6114141564331543,69.79,10.34,18.77,1.1,13.024790703355894,4.86777777777778,79.6666666666667,66.74,30.10142857142857,0.078,5.343575,2.012675,9.985,2.334,0.047,0.17,55.34905594405595,10.0266,0.104,1.87643428528356,0.435,123.66082530775788,0.1,96.33,0.68,0.96,1.46,0.0,0.0,1.7033268982966188,2.0,61.29,4.29,2.7,0.04,0.009,0.083,0.277,4.09,3.31,0.04,0.07,0.031,35.89721640802687,0.0,0.0,0.0,0.0,0.0,0.0,0.0,0.0,0.0,0.0,0.0,0.0,0.0,2222.40995035517,8.0,1.3,3.9,82.5,25.54545455,11.0,60.0,28.0,8.0,122.1675,139.0,554.0,43.9085714285714,415.0,98.27338129496404
2024-05-09 09:00:00,2.63,1.3,1.33,1176.0,3500.0,0.0,2259.0,1416.0,258.0,114040.0,2.4723918476291,0.98,10.44,0.4,88.18,3.1,38.45313536473184,7.8,1.04,0.45,87.8,10.71,2.5603139296489044,69.79,10.34,18.77,1.1,12.769921226938578,4.86777777777778,79.6666666666667,66.74,30.10142857142857,0.078,5.343575,2.012675,9.985,2.334,0.047,0.17,55.34905594405595,10.0266,0.104,1.87643428528356,0.435,121.24102674689496,0.1,96.33,0.68,0.96,1.46,0.0,0.0,1.669996148910793,2.0,61.29,4.29,2.7,0.04,0.009,0.083,0.277,4.09,3.31,0.04,0.07,0.031,35.194778652278856,0.0,0.0,0.0,0.0,0.0,0.0,0.0,0.0,0.0,0.0,0.0,0.0,0.0,2222.40995035517,7.0,1.3,3.84,82.5,25.54545455,11.0,60.0,28.0,8.0,121.9025,137.0,552.0,43.2652113330237,415.0,96.35036496350364
2024-05-09 10:00:00,2.66,1.3,1.36,1154.0,3499.0,0.0,2304.0,1423.0,257.0,116156.0,2.42668524063219,0.98,10.44,0.4,88.18,3.1,34.975975504352625,7.8,1.04,0.45,87.8,10.71,2.3287952058386696,69.79,10.34,18.77,1.1,11.61518944526856,4.86777777777778,79.6666666666667,66.74,30.10142857142857,0.078,5.343575,2.012675,9.985,2.334,0.047,0.17,55.34905594405595,10.0266,0.104,1.87643428528356,0.435,110.2776962502582,0.1,96.33,0.68,0.96,1.46,0.0,0.0,1.5189852229901373,2.0,61.29,4.29,2.7,0.04,0.009,0.083,0.277,4.09,3.31,0.04,0.07,0.031,32.01225867142765,0.0,0.0,0.0,0.0,0.0,0.0,0.0,0.0,0.0,0.0,0.0,0.0,0.0,2222.40995035517,7.0,1.3,3.59,82.5,25.54545455,11.0,60.0,28.0,8.0,120.5775,127.0,542.0,42.5782168901435,415.0,87.63779527559055
2024-05-09 11:00:00,2.69,1.3,1.39,1144.0,3606.0,0.0,2306.0,1416.0,257.0,117680.0,2.46848180729198,0.98,10.44,0.4,88.18,3.1,34.06691439079475,7.8,1.04,0.45,87.8,10.71,2.268267454073619,69.79,10.34,18.77,1.1,11.313298878985783,4.86777777777778,79.6666666666667,66.74,30.10142857142857,0.078,5.343575,2.012675,9.985,2.334,0.047,0.17,55.34905594405595,10.0266,0.104,1.87643428528356,0.435,107.41146696263246,0.1,96.33,0.68,0.96,1.46,0.0,0.0,1.4795052548583687,2.0,61.29,4.29,2.7,0.04,0.009,0.083,0.277,4.09,3.31,0.04,0.07,0.031,31.180227567342246,0.0,0.0,0.0,0.0,0.0,0.0,0.0,0.0,0.0,0.0,0.0,0.0,0.0,2222.40995035517,7.0,1.3,3.36,82.5,25.54545455,11.0,60.0,28.0,8.0,120.3125,125.0,540.0,43.560429304713,415.0,85.36
2024-05-09 12:00:00,2.69,1.27,1.42,1146.0,3667.0,0.0,2295.0,1405.0,258.0,117690.0,2.51000136400592,0.98,10.44,0.4,88.18,3.1,35.08860254497041,7.8,1.04,0.45,87.8,10.71,2.336294219331685,69.79,10.34,18.77,1.1,11.652591816312444,4.86777777777778,79.6666666666667,66.74,30.10142857142857,0.078,5.343575,2.012675,9.985,2.334,0.047,0.17,55.34905594405595,10.0266,0.104,1.87643428528356,0.435,110.6328043035924,0.1,96.33,0.68,0.96,1.46,0.0,0.0,1.523876546475489,2.0,61.29,4.29,2.7,0.04,0.009,0.083,0.277,4.09,3.31,0.04,0.07,0.031,32.11534217104886,0.0,0.0,0.0,0.0,0.0,0.0,0.0,0.0,0.0,0.0,0.0,0.0,0.0,2222.40995035517,7.0,1.3,3.9,82.5,25.54545455,11.0,60.0,28.0,8.0,120.3125,125.0,540.0,43.9085714285714,415.0,87.92
2024-05-09 13:00:00,2.62,1.3,1.32,1164.0,3775.0,0.0,2290.0,1468.0,263.0,116708.0,2.60560833679717,0.98,10.44,0.4,88.18,3.1,37.39569708012545,7.8,1.04,0.45,87.8,10.71,2.4899068238526656,69.79,10.34,18.77,1.1,12.4187560106645,4.86777777777778,79.6666666666667,66.74,30.10142857142857,0.078,5.343575,2.012675,9.985,2.334,0.047,0.17,55.34905594405595,10.0266,0.104,1.87643428528356,0.435,117.9069708336094,0.1,96.33,0.68,0.96,1.46,0.0,0.0,1.6240722509957444,2.0,61.29,4.29,2.7,0.04,0.009,0.083,0.277,4.09,3.31,0.04,0.07,0.031,34.226943233601894,0.0,0.0,0.0,0.0,0.0,0.0,0.0,0.0,0.0,0.0,0.0,0.0,0.0,2222.40995035517,8.0,1.3,3.8,82.5,25.54545455,11.0,60.0,28.0,8.0,120.5775,127.0,542.0,43.0095324557422,415.0,93.7007874015748
2024-05-09 14:00:00,2.65,1.3,1.35,1175.0,3800.0,240.0,2269.0,1437.0,262.0,119139.0,2.57582050416878,0.98,10.44,0.4,88.18,3.1,38.599680681672375,7.8,1.04,0.45,87.8,10.71,2.5700713138707334,69.79,10.34,18.77,1.1,12.818587535570042,4.86777777777778,79.6666666666667,66.74,30.10142857142857,0.078,5.343575,2.012675,9.985,2.334,0.047,0.17,55.34905594405595,10.0266,0.104,1.87643428528356,0.435,121.70307761796946,0.1,96.33,0.68,0.96,1.46,0.0,0.0,1.6763605223906233,2.0,61.29,4.29,2.7,0.04,0.009,0.083,0.277,4.09,3.31,0.04,0.07,0.031,35.328906336363126,0.0,0.0,0.0,0.0,0.0,0.0,0.0,0.0,0.0,0.0,0.0,0.0,0.0,2222.40995035517,7.0,1.3,3.68,82.5,25.54545455,11.0,60.0,28.0,8.0,121.1075,131.0,546.0,44.3338611173943,415.0,96.7175572519084
2024-05-09 15:00:00,2.67,1.3,1.37,1166.0,3798.0,0.0,2293.0,1395.0,256.0,115947.0,2.63866866446117,0.98,10.44,0.4,88.18,3.1,35.88802440599007,7.8,1.04,0.45,87.8,10.71,2.38952189262856,69.79,10.34,18.77,1.1,11.918072227610104,4.86777777777778,79.6666666666667,66.74,30.10142857142857,0.078,5.343575,2.012675,9.985,2.334,0.047,0.17,55.34905594405595,10.0266,0.104,1.87643428528356,0.435,113.15334590090598,0.1,96.33,0.68,0.96,1.46,0.0,0.0,1.5585949489307125,2.0,61.29,4.29,2.7,0.04,0.009,0.083,0.277,4.09,3.31,0.04,0.07,0.031,32.847024391016404,0.0,0.0,0.0,0.0,0.0,0.0,0.0,0.0,0.0,0.0,0.0,0.0,0.0,2222.40995035517,8.0,1.3,3.68,82.5,25.54545455,11.0,60.0,28.0,8.0,120.975,130.0,545.0,44.3312966734555,415.0,89.92307692307692
2024-05-09 16:00:00,2.64,1.28,1.36,1167.0,3819.0,0.0,2281.0,1431.0,262.0,116443.0,2.64195460364216,0.98,10.4,0.42,88.2,3.4,37.30817275953954,7.2,1.03,0.46,87.83,10.68,2.484079217467551,69.8,10.56,18.62,1.02,12.389690014648252,4.86777777777778,79.6666666666667,66.74,30.33714285714286,0.0795,5.364675,1.89875,9.825,2.16,0.0485,0.175,55.470275,9.9552,0.108,1.85553734256653,0.48,117.6310105408398,0.1,94.23,0.74,1.12,1.38,0.0,0.0,1.6202711232872202,2.0,61.82,3.69,2.7,0.03,0.01,0.065,0.272,4.27,2.99,0.05,0.08,0.035,34.1468353552587,0.0,0.0,0.0,0.0,0.0,0.0,0.0,0.0,0.0,0.0,0.0,0.0,0.0,2222.40995035517,7.0,1.3,3.81,82.5,25.54545455,11.0,60.0,28.0,8.0,121.6375,135.0,550.0,43.8640510948905,415.0,93.48148148148148
2024-05-09 17:00:00,2.64,1.3,1.34,1169.0,3901.0,0.0,2297.0,1436.0,260.0,115779.0,2.71411243365298,0.98,10.4,0.42,88.2,3.4,36.663308004612894,7.2,1.03,0.46,87.83,10.68,2.4411423750197803,69.8,10.56,18.62,1.02,12.175536551105328,4.86777777777778,79.6666666666667,66.74,30.33714285714286,0.0795,5.364675,1.89875,9.825,2.16,0.0485,0.175,55.470275,9.9552,0.108,1.85553734256653,0.48,115.59778062971274,0.1,94.23,0.74,1.12,1.38,0.0,0.0,1.5922650414142836,2.0,61.82,3.69,2.7,0.03,0.01,0.065,0.272,4.27,2.99,0.05,0.08,0.035,33.55661372326364,0.0,0.0,0.0,0.0,0.0,0.0,0.0,0.0,0.0,0.0,0.0,0.0,0.0,2222.40995035517,7.0,1.3,3.67,82.5,25.54545455,11.0,60.0,28.0,8.0,121.505,134.0,549.0,44.3636363636364,415.0,91.86567164179104
2024-05-09 18:00:00,2.63,1.3,1.33,1168.0,3978.0,0.0,2301.0,1448.0,261.0,115571.0,2.7726278746258,0.98,10.4,0.42,88.2,3.4,36.48460788436296,7.2,1.03,0.46,87.83,10.68,2.42924403687996,69.8,10.56,18.62,1.02,12.116191937533731,4.86777777777778,79.6666666666667,66.74,30.33714285714286,0.0795,5.364675,1.89875,9.825,2.16,0.0485,0.175,55.470275,9.9552,0.108,1.85553734256653,0.48,115.03434709293104,0.1,94.23,0.74,1.12,1.38,0.0,0.0,1.5845042044943114,2.0,61.82,3.69,2.7,0.03,0.01,0.065,0.272,4.27,2.99,0.05,0.08,0.035,33.39305589845488,0.0,0.0,0.0,0.0,0.0,0.0,0.0,0.0,0.0,0.0,0.0,0.0,0.0,2222.40995035517,8.0,1.3,3.59,82.5,25.54545455,11.0,60.0,28.0,8.0,121.505,134.0,549.0,44.1860465116279,415.0,91.4179104477612
2024-05-09 19:00:00,2.61,1.28,1.33,1168.0,3998.0,0.0,2318.0,1440.0,264.0,116280.0,2.76957899509438,0.98,10.4,0.42,88.2,3.4,36.10292275572655,7.2,1.03,0.46,87.83,10.68,2.4038304069556777,69.8,10.56,18.62,1.02,11.989437929571846,4.86777777777778,79.6666666666667,66.74,30.33714285714286,0.0795,5.364675,1.89875,9.825,2.16,0.0485,0.175,55.470275,9.9552,0.108,1.85553734256653,0.48,113.8309108464204,0.1,94.23,0.74,1.12,1.38,0.0,0.0,1.567927852816525,2.0,61.82,3.69,2.7,0.03,0.01,0.065,0.272,4.27,2.99,0.05,0.08,0.035,33.0437131598249,0.0,0.0,0.0,0.0,0.0,0.0,0.0,0.0,0.0,0.0,0.0,0.0,0.0,2222.40995035517,7.0,1.3,3.52,82.5,25.54545455,11.0,60.0,28.0,8.0,120.975,130.0,545.0,43.2945909700492,415.0,90.46153846153848
2024-05-09 20:00:00,2.65,1.3,1.35,1155.0,3998.0,0.0,2291.0,1441.0,260.0,116587.0,2.76229081979452,0.98,10.4,0.42,88.2,3.4,37.91420884636248,7.2,1.03,0.46,87.83,10.68,2.524430741998522,69.8,10.56,18.62,1.02,12.590948846106484,4.86777777777778,79.6666666666667,66.74,30.33714285714286,0.0795,5.364675,1.89875,9.825,2.16,0.0485,0.175,55.470275,9.9552,0.108,1.85553734256653,0.48,119.54181538718468,0.1,94.23,0.74,1.12,1.38,0.0,0.0,1.6465908998540886,2.0,61.82,3.69,2.7,0.03,0.01,0.065,0.272,4.27,2.99,0.05,0.08,0.035,34.701518496924955,0.0,0.0,0.0,0.0,0.0,0.0,0.0,0.0,0.0,0.0,0.0,0.0,0.0,2222.40995035517,8.0,1.3,3.65,82.5,25.54545455,11.0,60.0,28.0,8.0,120.975,130.0,545.0,43.6967249887842,415.0,95.0
2024-05-09 21:00:00,2.64,1.3,1.34,1155.0,3978.0,0.0,2284.0,1441.0,258.0,115802.0,2.76710069197318,0.98,10.4,0.42,88.2,3.4,37.53911774182783,7.2,1.03,0.46,87.83,10.68,2.499456160063436,69.8,10.56,18.62,1.02,12.466384650953078,4.86777777777778,79.6666666666667,66.74,30.33714285714286,0.0795,5.364675,1.89875,9.825,2.16,0.0485,0.175,55.470275,9.9552,0.108,1.85553734256653,0.48,118.359169805594,0.1,94.23,0.74,1.12,1.38,0.0,0.0,1.6303009226097862,2.0,61.82,3.69,2.7,0.03,0.01,0.065,0.272,4.27,2.99,0.05,0.08,0.035,34.35821103257073,0.0,0.0,0.0,0.0,0.0,0.0,0.0,0.0,0.0,0.0,0.0,0.0,0.0,2222.40995035517,7.0,1.3,3.74,82.5,25.54545455,11.0,60.0,28.0,8.0,121.3725,133.0,548.0,43.7304774654172,415.0,94.06015037593986
2024-05-09 22:00:00,2.61,1.3,1.31,1166.0,3837.0,0.0,2261.0,1466.0,261.0,115017.0,2.68728787717267,0.98,10.4,0.42,88.2,3.4,37.828688074528586,7.2,1.03,0.46,87.83,10.68,2.5187365373173227,69.8,10.56,18.62,1.02,12.56254820961151,4.86777777777778,79.6666666666667,66.74,30.33714285714286,0.0795,5.364675,1.89875,9.825,2.16,0.0485,0.175,55.470275,9.9552,0.108,1.85553734256653,0.48,119.272172194582,0.1,94.23,0.74,1.12,1.38,0.0,0.0,1.6428767850423878,2.0,61.82,3.69,2.7,0.03,0.01,0.065,0.272,4.27,2.99,0.05,0.08,0.035,34.62324439505219,0.0,0.0,0.0,0.0,0.0,0.0,0.0,0.0,0.0,0.0,0.0,0.0,0.0,2222.40995035517,7.0,1.3,3.84,82.5,25.54545455,11.0,60.0,28.0,8.0,122.3,140.0,555.0,44.2481884057971,415.0,94.78571428571428
2024-05-09 23:00:00,2.63,1.3,1.33,1178.0,3812.0,0.0,2248.0,1441.0,262.0,115230.0,2.6648579243014,0.97,10.48,0.43,88.12,3.5,39.14233964461903,6.3,1.04,0.46,87.78,10.72,2.656200291266427,69.62,10.68,18.74,0.96,12.76148874780532,4.95555555555556,79.1322222222222,66.74,30.57285714285714,0.079,5.324999999999999,1.995,9.64,2.18,0.0485,0.175,55.36,10.085,0.1105,1.89431849452806,0.455,122.79512442759068,0.2,95.37,0.5,1.49,1.32,0.0,0.0,1.6969119679969482,2.0,61.73,2.54,3.0,0.06,0.044,0.093,0.38,4.07,3.55,0.11,0.22,0.019,37.10640065725683,0.0,0.0,0.0,0.0,0.0,0.0,0.0,0.0,0.0,0.0,0.0,0.0,0.0,2222.40995035517,8.0,1.3,3.81,82.5,25.54545455,11.0,60.0,28.0,8.0,122.4325,141.0,556.0,44.3087557603686,415.0,98.72340425531917
2024-05-10 00:00:00,2.64,1.3,1.34,1158.0,3801.0,0.0,2288.0,1451.0,260.0,116360.0,2.63138454429819,0.97,10.48,0.43,88.12,3.5,36.61050342373078,6.3,1.04,0.46,87.78,10.72,2.48438981267929,69.62,10.68,18.74,0.96,11.936039892741976,4.95555555555556,79.1322222222222,66.74,30.57285714285714,0.079,5.324999999999999,1.995,9.64,2.18,0.0485,0.175,55.36,10.085,0.1105,1.89431849452806,0.455,114.85239165798752,0.2,95.37,0.5,1.49,1.32,0.0,0.0,1.5871509464729308,2.0,61.73,2.54,3.0,0.06,0.044,0.093,0.38,4.07,3.55,0.11,0.22,0.019,34.706254675596035,0.0,0.0,0.0,0.0,0.0,0.0,0.0,0.0,0.0,0.0,0.0,0.0,0.0,2192.065265921952,7.0,1.3,3.56,82.5,25.54545455,11.0,60.0,28.0,8.0,120.975,130.0,545.0,44.3109700815956,415.0,91.07692307692308
2024-05-10 01:00:00,2.64,1.3,1.34,1177.0,3872.0,0.0,2274.0,1444.0,263.0,115970.0,2.68951451552714,0.97,10.48,0.43,88.12,3.5,37.68857292506692,6.3,1.04,0.46,87.78,10.72,2.557547639969468,69.62,10.68,18.74,0.96,12.287520461751464,4.95555555555556,79.1322222222222,66.74,30.57285714285714,0.079,5.324999999999999,1.995,9.64,2.18,0.0485,0.175,55.36,10.085,0.1105,1.89431849452806,0.455,118.2344500571553,0.2,95.37,0.5,1.49,1.32,0.0,0.0,1.633887780697946,2.0,61.73,2.54,3.0,0.06,0.044,0.093,0.38,4.07,3.55,0.11,0.22,0.019,35.72824976368084,0.0,0.0,0.0,0.0,0.0,0.0,0.0,0.0,0.0,0.0,0.0,0.0,0.0,2192.065265921952,7.0,1.3,3.68,82.5,25.54545455,11.0,60.0,28.0,8.0,122.4325,141.0,556.0,43.4742647058824,415.0,93.75886524822695
2024-05-10 02:00:00,2.64,1.3,1.34,1172.0,4000.0,0.0,2268.0,1441.0,262.0,115922.0,2.77951547926577,0.97,10.48,0.43,88.12,3.5,40.46335511676127,6.3,1.04,0.46,87.78,10.72,2.745844439105557,69.62,10.68,18.74,0.96,13.192176443954253,4.95555555555556,79.1322222222222,66.74,30.57285714285714,0.079,5.324999999999999,1.995,9.64,2.18,0.0485,0.175,55.36,10.085,0.1105,1.89431849452806,0.455,126.93933912567093,0.2,95.37,0.5,1.49,1.32,0.0,0.0,1.7541810782478853,2.0,61.73,2.54,3.0,0.06,0.044,0.093,0.38,4.07,3.55,0.11,0.22,0.019,38.35870519062889,0.0,0.0,0.0,0.0,0.0,0.0,0.0,0.0,0.0,0.0,0.0,0.0,0.0,2192.065265921952,8.0,1.3,3.84,82.5,25.54545455,11.0,60.0,28.0,8.0,121.77,136.0,551.0,43.2956381260097,415.0,91.53251524962388
2024-05-10 03:00:00,2.69,1.3,1.39,1149.0,3998.0,0.0,2263.0,1384.0,253.0,115827.0,2.78040372573385,0.97,10.48,0.43,88.12,3.5,35.09537279217436,6.3,1.04,0.46,87.78,10.72,2.3815730045532044,69.62,10.68,18.74,0.96,11.442065268802486,4.95555555555556,79.1322222222222,66.74,30.57285714285714,0.079,5.324999999999999,1.995,9.64,2.18,0.0485,0.175,55.36,10.085,0.1105,1.89431849452806,0.455,110.09920990862824,0.2,95.37,0.5,1.49,1.32,0.0,0.0,1.5214664900732908,2.0,61.73,2.54,3.0,0.06,0.044,0.093,0.38,4.07,3.55,0.11,0.22,0.019,33.26993163581208,0.0,0.0,0.0,0.0,0.0,0.0,0.0,0.0,0.0,0.0,0.0,0.0,0.0,2192.065265921952,7.0,1.3,3.69,82.5,25.54545455,11.0,60.0,28.0,8.0,120.975,130.0,545.0,42.966573816156,415.0,87.3076923076923
2024-05-10 04:00:00,2.67,1.3,1.37,1147.0,3849.0,0.0,2307.0,1413.0,254.0,115913.0,2.67486253930055,0.97,10.48,0.43,88.12,3.5,35.40343790168961,6.3,1.04,0.46,87.78,10.72,2.4024783117232102,69.62,10.68,18.74,0.96,11.54250304192397,4.95555555555556,79.1322222222222,66.74,30.57285714285714,0.079,5.324999999999999,1.995,9.64,2.18,0.0485,0.175,55.36,10.085,0.1105,1.89431849452806,0.455,111.06565427036492,0.2,95.37,0.5,1.49,1.32,0.0,0.0,1.5348218330600658,2.0,61.73,2.54,3.0,0.06,0.044,0.093,0.38,4.07,3.55,0.11,0.22,0.019,33.561973130673664,0.0,0.0,0.0,0.0,0.0,0.0,0.0,0.0,0.0,0.0,0.0,0.0,0.0,2192.065265921952,7.0,1.3,3.57,82.5,25.54545455,11.0,60.0,28.0,8.0,121.6375,135.0,550.0,42.5319396051103,415.0,88.07407407407408
2024-05-10 05:00:00,2.67,1.3,1.37,1149.0,3799.0,0.0,2305.0,1417.0,257.0,116963.0,2.61645029321221,0.97,10.48,0.43,88.12,3.5,35.311820025253844,6.3,1.04,0.46,87.78,10.72,2.396261119999788,69.62,10.68,18.74,0.96,11.51263307222241,4.95555555555556,79.1322222222222,66.74,30.57285714285714,0.079,5.324999999999999,1.995,9.64,2.18,0.0485,0.175,55.36,10.085,0.1105,1.89431849452806,0.455,110.7782358728224,0.2,95.37,0.5,1.49,1.32,0.0,0.0,1.530849983844668,2.0,61.73,2.54,3.0,0.06,0.044,0.093,0.38,4.07,3.55,0.11,0.22,0.019,33.475120641495494,0.0,0.0,0.0,0.0,0.0,0.0,0.0,0.0,0.0,0.0,0.0,0.0,0.0,2192.065265921952,7.0,1.3,3.51,82.5,25.54545455,11.0,60.0,28.0,8.0,120.975,130.0,545.0,42.3352601156069,415.0,87.84615384615384
2024-05-10 06:00:00,2.67,1.3,1.37,1142.0,3799.0,0.0,2301.0,1428.0,258.0,117864.0,2.59646134628033,0.97,10.48,0.43,88.12,3.5,35.37366209184798,6.3,1.04,0.46,87.78,10.72,2.400457724413098,69.62,10.68,18.74,0.96,11.532795301770964,4.95555555555556,79.1322222222222,66.74,30.57285714285714,0.079,5.324999999999999,1.995,9.64,2.18,0.0485,0.175,55.36,10.085,0.1105,1.89431849452806,0.455,110.9722432911636,0.2,95.37,0.5,1.49,1.32,0.0,0.0,1.5335309820650616,2.0,61.73,2.54,3.0,0.06,0.044,0.093,0.38,4.07,3.55,0.11,0.22,0.019,33.533746071690764,0.0,0.0,0.0,0.0,0.0,0.0,0.0,0.0,0.0,0.0,0.0,0.0,0.0,2192.065265921952,7.0,1.3,3.59,82.5,25.54545455,11.0,60.0,28.0,8.0,121.6375,135.0,550.0,42.4242424242424,415.0,88.0
2024-05-10 07:00:00,2.66,1.3,1.36,1140.0,3802.0,0.0,2279.0,1430.0,256.0,116429.0,2.63051750719564,0.97,10.48,0.43,88.12,3.5,35.996267559288235,6.3,1.04,0.46,87.78,10.72,2.442707749295967,69.62,10.68,18.74,0.96,11.735781958654492,4.95555555555556,79.1322222222222,66.74,30.57285714285714,0.079,5.324999999999999,1.995,9.64,2.18,0.0485,0.175,55.36,10.085,0.1105,1.89431849452806,0.455,112.92544579611744,0.2,95.37,0.5,1.49,1.32,0.0,0.0,1.5605223852012031,2.0,61.73,2.54,3.0,0.06,0.044,0.093,0.38,4.07,3.55,0.11,0.22,0.019,34.123967508017515,0.0,0.0,0.0,0.0,0.0,0.0,0.0,0.0,0.0,0.0,0.0,0.0,0.0,2192.065265921952,7.0,1.3,3.6,82.5,25.54545455,11.0,60.0,28.0,8.0,121.3725,133.0,548.0,42.2747278202455,415.0,89.54887218045113
2024-05-10 08:00:00,2.66,1.3,1.36,1149.0,3896.0,0.0,2288.0,1432.0,256.0,116585.0,2.69190808448026,0.98,10.46,0.39,88.17,3.2,37.1052399564839,7.8,1.05,0.45,87.72,10.78,2.517962647985767,69.8,10.46,18.64,1.1,12.09733772913038,4.95555555555556,79.1322222222222,66.74,30.80857142857143,0.0775,5.170025,2.012675,9.715,2.268,0.0475,0.17,55.63363636363636,9.8532,0.11,1.905862296381715,0.435,116.40445100471707,0.1,95.07,0.67,1.49,1.51,0.0,0.0,1.6085989322360783,2.0,61.22,4.26,2.2,0.03,0.011,0.067,0.29,4.33,3.25,0.04,0.03,0.037,35.175258117158144,0.0,0.0,0.0,0.0,0.0,0.0,0.0,0.0,0.0,0.0,0.0,0.0,0.0,2192.065265921952,8.0,1.3,3.66,82.5,25.54545455,11.0,60.0,28.0,8.0,120.975,130.0,545.0,42.8637520240574,415.0,92.3076923076923
2024-05-10 09:00:00,2.65,1.3,1.35,1157.0,3981.0,0.0,2298.0,1429.0,257.0,115580.0,2.77450155607299,0.98,10.46,0.39,88.17,3.2,36.72993886532099,7.8,1.05,0.45,87.72,10.78,2.49249470517217,69.8,10.46,18.64,1.1,11.974979160496048,4.95555555555556,79.1322222222222,66.74,30.80857142857143,0.0775,5.170025,2.012675,9.715,2.268,0.0475,0.17,55.63363636363636,9.8532,0.11,1.905862296381715,0.435,115.22707774073804,0.1,95.07,0.67,1.49,1.51,0.0,0.0,1.592328752196286,2.0,61.22,4.26,2.2,0.03,0.011,0.067,0.29,4.33,3.25,0.04,0.03,0.037,34.81947783467544,0.0,0.0,0.0,0.0,0.0,0.0,0.0,0.0,0.0,0.0,0.0,0.0,0.0,2192.065265921952,7.0,1.3,3.61,82.5,25.54545455,11.0,60.0,28.0,8.0,121.1075,131.0,546.0,44.3524269611226,415.0,91.37404580152672
2024-05-10 10:00:00,2.66,1.3,1.36,1149.0,3999.0,0.0,2333.0,1416.0,255.0,115759.0,2.78273133851648,0.98,10.46,0.39,88.17,3.2,34.826978223155784,7.8,1.05,0.45,87.72,10.78,2.363359741399441,69.8,10.46,18.64,1.1,11.354561192561777,4.95555555555556,79.1322222222222,66.74,30.80857142857143,0.0775,5.170025,2.012675,9.715,2.268,0.0475,0.17,55.63363636363636,9.8532,0.11,1.905862296381715,0.435,109.25721771302744,0.1,95.07,0.67,1.49,1.51,0.0,0.0,1.5098309577967832,2.0,61.22,4.26,2.2,0.03,0.011,0.067,0.29,4.33,3.25,0.04,0.03,0.037,33.01549726876463,0.0,0.0,0.0,0.0,0.0,0.0,0.0,0.0,0.0,0.0,0.0,0.0,0.0,2192.065265921952,7.0,1.3,3.5,82.5,25.54545455,11.0,60.0,28.0,8.0,120.3125,125.0,540.0,44.9146757679181,415.0,86.64
2024-05-10 11:00:00,2.68,1.3,1.38,1148.0,4000.0,0.0,2316.0,1396.0,253.0,115329.0,2.79379780184507,0.98,10.46,0.39,88.17,3.2,36.049998343964845,7.8,1.05,0.45,87.72,10.78,2.4463539218856427,69.8,10.46,18.64,1.1,11.753299685246382,4.95555555555556,79.1322222222222,66.74,30.80857142857143,0.0775,5.170025,2.012675,9.715,2.268,0.0475,0.17,55.63363636363636,9.8532,0.11,1.905862296381715,0.435,113.0940069615935,0.1,95.07,0.67,1.49,1.51,0.0,0.0,1.5628517403801585,2.0,61.22,4.26,2.2,0.03,0.011,0.067,0.29,4.33,3.25,0.04,0.03,0.037,34.17490355430245,0.0,0.0,0.0,0.0,0.0,0.0,0.0,0.0,0.0,0.0,0.0,0.0,0.0,2192.065265921952,8.0,1.3,3.52,82.5,25.54545455,11.0,60.0,28.0,8.0,120.445,126.0,541.0,44.4820582261341,415.0,89.68253968253968
2024-05-10 12:00:00,2.67,1.3,1.37,1148.0,4000.0,0.0,2313.0,1404.0,254.0,115715.0,2.78448442566166,0.98,10.46,0.39,88.17,3.2,36.01809569056311,7.8,1.05,0.45,87.72,10.78,2.444189006910523,69.8,10.46,18.64,1.1,11.742898535082448,4.95555555555556,79.1322222222222,66.74,30.80857142857143,0.0775,5.170025,2.012675,9.715,2.268,0.0475,0.17,55.63363636363636,9.8532,0.11,1.905862296381715,0.435,112.9939237695921,0.1,95.07,0.67,1.49,1.51,0.0,0.0,1.561468685742654,2.0,61.22,4.26,2.2,0.03,0.011,0.067,0.29,4.33,3.25,0.04,0.03,0.037,34.14466027682077,0.0,0.0,0.0,0.0,0.0,0.0,0.0,0.0,0.0,0.0,0.0,0.0,0.0,2192.065265921952,7.0,1.3,3.56,82.5,25.54545455,11.0,60.0,28.0,8.0,120.445,126.0,541.0,43.000455996352,415.0,89.60317460317461
2024-05-10 13:00:00,2.65,1.3,1.35,1160.0,4000.0,0.0,2302.0,1437.0,259.0,116298.0,2.77053497641041,0.98,10.46,0.39,88.17,3.2,37.285409756797534,7.8,1.05,0.45,87.72,10.78,2.5301889758040703,69.8,10.46,18.64,1.1,12.156078082933243,4.95555555555556,79.1322222222222,66.74,30.80857142857143,0.0775,5.170025,2.012675,9.715,2.268,0.0475,0.17,55.63363636363636,9.8532,0.11,1.905862296381715,0.435,116.96966946760088,0.1,95.07,0.67,1.49,1.51,0.0,0.0,1.6164097144529728,2.0,61.22,4.26,2.2,0.03,0.011,0.067,0.29,4.33,3.25,0.04,0.03,0.037,35.346056614577414,0.0,0.0,0.0,0.0,0.0,0.0,0.0,0.0,0.0,0.0,0.0,0.0,0.0,2192.065265921952,7.0,1.3,3.5,82.5,25.54545455,11.0,60.0,28.0,8.0,120.5775,127.0,542.0,43.4903047091413,415.0,92.75590551181102
2024-05-10 14:00:00,2.6,1.3,1.3,1167.0,4002.0,0.0,2257.0,1488.0,263.0,115611.0,2.78838018923886,0.98,10.46,0.39,88.17,3.2,39.75768484399818,7.8,1.05,0.45,87.72,10.78,2.6979576341503746,69.8,10.46,18.64,1.1,12.962108355861186,4.95555555555556,79.1322222222222,66.74,30.80857142857143,0.0775,5.170025,2.012675,9.715,2.268,0.0475,0.17,55.63363636363636,9.8532,0.11,1.905862296381715,0.435,124.72555043200738,0.1,95.07,0.67,1.49,1.51,0.0,0.0,1.723588621532642,2.0,61.22,4.26,2.2,0.03,0.011,0.067,0.29,4.33,3.25,0.04,0.03,0.037,37.68973945912687,0.0,0.0,0.0,0.0,0.0,0.0,0.0,0.0,0.0,0.0,0.0,0.0,0.0,2192.065265921952,8.0,1.3,3.52,82.5,25.54545455,11.0,60.0,28.0,8.0,120.71,128.0,543.0,44.0063448900974,415.0,98.90625
2024-05-10 15:00:00,2.61,1.3,1.31,1178.0,3889.0,0.0,2257.0,1461.0,262.0,114584.0,2.73396912864786,0.98,10.46,0.39,88.17,3.2,40.40424137663452,7.8,1.05,0.45,87.72,10.78,2.7418329790046,69.8,10.46,18.64,1.1,13.172903724532844,4.95555555555556,79.1322222222222,66.74,30.80857142857143,0.0775,5.170025,2.012675,9.715,2.268,0.0475,0.17,55.63363636363636,9.8532,0.11,1.905862296381715,0.435,126.7538908581389,0.1,95.07,0.67,1.49,1.51,0.0,0.0,1.7516183593607446,2.0,61.22,4.26,2.2,0.03,0.011,0.067,0.29,4.33,3.25,0.04,0.03,0.037,38.30266617647165,0.0,0.0,0.0,0.0,0.0,0.0,0.0,0.0,0.0,0.0,0.0,0.0,0.0,2192.065265921952,7.0,1.3,3.77,82.5,25.54545455,11.0,60.0,28.0,8.0,121.77,136.0,551.0,42.9364161849711,415.0,90.86175847932893
2024-05-10 16:00:00,2.69,1.3,1.39,1170.0,3750.0,0.0,2267.0,1379.0,256.0,114943.0,2.62808399066714,0.99,10.39,0.41,88.21,3.4,37.95444804485996,8.2,1.03,0.44,87.88,10.65,2.5755899332265044,69.7,10.34,18.98,0.98,12.374203127641277,4.95555555555556,79.1322222222222,66.74,31.04428571428571,0.0765,5.24525,1.956925,9.605,2.274,0.049,0.185,55.49985,9.8846,0.105,1.884388940929875,0.43,119.06853837976465,0.2,94.97,0.86,1.05,1.34,0.0,0.0,1.6454140889581483,2.0,61.98,3.68,2.2,0.04,0.012,0.068,0.336,4.38,2.57,0.05,0.09,0.029,35.98029572744817,0.0,0.0,0.0,0.0,0.0,0.0,0.0,0.0,0.0,0.0,0.0,0.0,0.0,2192.065265921952,7.0,1.3,3.61,82.5,25.54545455,11.0,60.0,28.0,8.0,122.035,138.0,553.0,44.0895313592912,415.0,94.42028985507248
2024-05-10 17:00:00,2.69,1.3,1.39,1162.0,3701.0,0.0,2296.0,1393.0,257.0,116342.0,2.56259383367737,0.99,10.39,0.41,88.21,3.4,36.69530201504547,8.2,1.03,0.44,87.88,10.65,2.490144247518752,69.7,10.34,18.98,0.98,11.963686586289608,4.95555555555556,79.1322222222222,66.74,31.04428571428571,0.0765,5.24525,1.956925,9.605,2.274,0.049,0.185,55.49985,9.8846,0.105,1.884388940929875,0.43,115.11841698162202,0.2,94.97,0.86,1.05,1.34,0.0,0.0,1.5908271637296822,2.0,61.98,3.68,2.2,0.04,0.012,0.068,0.336,4.38,2.57,0.05,0.09,0.029,34.786642576091054,0.0,0.0,0.0,0.0,0.0,0.0,0.0,0.0,0.0,0.0,0.0,0.0,0.0,2192.065265921952,8.0,1.3,3.55,82.5,25.54545455,11.0,60.0,28.0,8.0,121.24,132.0,547.0,42.7015755329008,415.0,91.28787878787878
2024-05-10 18:00:00,2.68,1.3,1.38,1163.0,3699.0,0.0,2311.0,1394.0,258.0,116445.0,2.55894574033704,0.99,10.39,0.41,88.21,3.4,35.7756355247099,8.2,1.03,0.44,87.88,10.65,2.42773565309961,69.7,10.34,18.98,0.98,11.663849793836542,4.95555555555556,79.1322222222222,66.74,31.04428571428571,0.0765,5.24525,1.956925,9.605,2.274,0.049,0.185,55.49985,9.8846,0.105,1.884388940929875,0.43,112.23329151038136,0.2,94.97,0.86,1.05,1.34,0.0,0.0,1.550957470497619,2.0,61.98,3.68,2.2,0.04,0.012,0.068,0.336,4.38,2.57,0.05,0.09,0.029,33.91481136795998,0.0,0.0,0.0,0.0,0.0,0.0,0.0,0.0,0.0,0.0,0.0,0.0,0.0,2192.065265921952,7.0,1.3,3.42,82.5,25.54545455,11.0,60.0,28.0,8.0,120.975,130.0,545.0,43.6991869918699,415.0,89.0
2024-05-10 19:00:00,2.68,1.3,1.38,1160.0,3773.0,0.0,2316.0,1398.0,257.0,116430.0,2.6104430187907,0.99,10.39,0.41,88.21,3.4,36.33221412405715,8.2,1.03,0.44,87.88,10.65,2.465505092819397,69.7,10.34,18.98,0.98,11.845309859773495,4.95555555555556,79.1322222222222,66.74,31.04428571428571,0.0765,5.24525,1.956925,9.605,2.274,0.049,0.185,55.49985,9.8846,0.105,1.884388940929875,0.43,113.97935827545211,0.2,94.97,0.86,1.05,1.34,0.0,0.0,1.5750864544811602,2.0,61.98,3.68,2.2,0.04,0.012,0.068,0.336,4.38,2.57,0.05,0.09,0.029,34.44244023971736,0.0,0.0,0.0,0.0,0.0,0.0,0.0,0.0,0.0,0.0,0.0,0.0,0.0,2192.065265921952,7.0,1.3,3.44,82.5,25.54545455,11.0,60.0,28.0,8.0,120.975,130.0,545.0,43.7542662116041,415.0,90.3846153846154
2024-05-10 20:00:00,2.7,1.3,1.4,1151.0,3797.0,0.0,2291.0,1374.0,251.0,116563.0,2.62404208559653,0.99,10.39,0.41,88.21,3.4,35.18813589206556,8.2,1.03,0.44,87.88,10.65,2.387867911173169,69.7,10.34,18.98,0.98,11.47230861312531,4.95555555555556,79.1322222222222,66.74,31.04428571428571,0.0765,5.24525,1.956925,9.605,2.274,0.049,0.185,55.49985,9.8846,0.105,1.884388940929875,0.43,110.39022103614,0.2,94.97,0.86,1.05,1.34,0.0,0.0,1.525487987403881,2.0,61.98,3.68,2.2,0.04,0.012,0.068,0.336,4.38,2.57,0.05,0.09,0.029,33.357869781104974,0.0,0.0,0.0,0.0,0.0,0.0,0.0,0.0,0.0,0.0,0.0,0.0,0.0,2192.065265921952,7.0,1.3,3.53,82.5,25.54545455,11.0,60.0,28.0,8.0,120.975,130.0,545.0,42.7643784786642,415.0,87.53846153846153
2024-05-10 21:00:00,2.68,1.3,1.38,1155.0,3799.0,0.0,2289.0,1412.0,255.0,113900.0,2.68676728961015,0.99,10.39,0.41,88.21,3.4,36.821993849945855,8.2,1.03,0.44,87.88,10.65,2.498741559069845,69.7,10.34,18.98,0.98,12.004991639595035,4.95555555555556,79.1322222222222,66.74,31.04428571428571,0.0765,5.24525,1.956925,9.605,2.274,0.049,0.185,55.49985,9.8846,0.105,1.884388940929875,0.43,115.51586740926122,0.2,94.97,0.86,1.05,1.34,0.0,0.0,1.596319551073971,2.0,61.98,3.68,2.2,0.04,0.012,0.068,0.336,4.38,2.57,0.05,0.09,0.029,34.906744696416474,0.0,0.0,0.0,0.0,0.0,0.0,0.0,0.0,0.0,0.0,0.0,0.0,0.0,2192.065265921952,7.0,1.3,3.79,82.5,25.54545455,11.0,60.0,28.0,8.0,121.1075,131.0,546.0,42.1064814814815,415.0,91.6030534351145
2024-05-10 22:00:00,2.7,1.3,1.4,1143.0,3800.0,0.0,2276.0,1379.0,253.0,116369.0,2.63048935468315,0.99,10.39,0.41,88.21,3.4,35.249977958659706,8.2,1.03,0.44,87.88,10.65,2.392064515586479,69.7,10.34,18.98,0.98,11.492470842673862,4.95555555555556,79.1322222222222,66.74,31.04428571428571,0.0765,5.24525,1.956925,9.605,2.274,0.049,0.185,55.49985,9.8846,0.105,1.884388940929875,0.43,110.58422845448122,0.2,94.97,0.86,1.05,1.34,0.0,0.0,1.5281689856242746,2.0,61.98,3.68,2.2,0.04,0.012,0.068,0.336,4.38,2.57,0.05,0.09,0.029,33.41649521130024,0.0,0.0,0.0,0.0,0.0,0.0,0.0,0.0,0.0,0.0,0.0,0.0,0.0,2192.065265921952,7.0,1.3,3.92,82.5,25.54545455,11.0,60.0,28.0,8.0,120.975,130.0,545.0,42.3933209647495,415.0,87.6923076923077
2024-05-10 23:00:00,2.66,1.3,1.36,1159.0,3799.0,0.0,2302.0,1420.0,258.0,115954.0,2.63920374802697,0.98,10.43,0.42,88.17,3.4,36.67737126713024,6.5,1.03,0.44,87.91,10.62,2.493983114914541,69.84,10.32,18.72,1.12,12.169572327391558,5.02111111111111,79.1788888888889,70.15,31.28,0.076,5.32775,2.0398,9.4,2.172,0.045,0.175,55.401325,9.9858,0.119,1.874404878951425,0.52,115.415482966285,0.2,94.11,0.78,1.49,1.45,0.0,0.0,1.7600534345300691,2.0,61.49,3.81,2.8,0.04,0.01,0.081,0.341,4.11,3.39,0.04,0.09,0.032,34.26475386827023,0.0,0.0,0.0,0.0,0.0,0.0,0.0,0.0,0.0,0.0,0.0,0.0,0.0,2192.065265921952,8.0,1.3,3.48,82.5,25.54545455,11.0,60.0,28.0,8.0,120.3125,125.0,540.0,43.4192360791532,415.0,92.08
2024-05-11 00:00:00,2.64,1.3,1.34,1160.0,3700.0,0.0,2294.0,1438.0,259.0,115584.0,2.57869257757582,0.98,10.43,0.42,88.17,3.4,34.83069573056664,6.5,1.03,0.44,87.91,10.62,2.368413112272535,69.84,10.32,18.72,1.12,11.556844350139391,5.02111111111111,79.1788888888889,70.15,31.28,0.076,5.32775,2.0398,9.4,2.172,0.045,0.175,55.401325,9.9858,0.119,1.874404878951425,0.52,109.6044081380974,0.2,94.11,0.78,1.49,1.45,0.0,0.0,1.671436188846918,2.0,61.49,3.81,2.8,0.04,0.01,0.081,0.341,4.11,3.39,0.04,0.09,0.032,32.53955163733459,0.0,0.0,0.0,0.0,0.0,0.0,0.0,0.0,0.0,0.0,0.0,0.0,0.0,2155.8705166518475,7.0,1.3,3.57,82.5,25.54545455,11.0,60.0,28.0,8.0,121.6375,135.0,550.0,42.5022789425706,415.0,86.0
2024-05-11 01:00:00,2.61,1.3,1.31,1178.0,3691.0,0.0,2272.0,1475.0,264.0,115694.0,2.56997955387625,0.98,10.43,0.42,88.17,3.4,35.20677467117907,6.5,1.03,0.44,87.91,10.62,2.393985679099398,69.84,10.32,18.72,1.12,11.681627553255517,5.02111111111111,79.1788888888889,70.15,31.28,0.076,5.32775,2.0398,9.4,2.172,0.045,0.175,55.401325,9.9858,0.119,1.874404878951425,0.52,110.78784443859182,0.2,94.11,0.78,1.49,1.45,0.0,0.0,1.6894832573311456,2.0,61.49,3.81,2.8,0.04,0.01,0.081,0.341,4.11,3.39,0.04,0.09,0.032,32.89089231115964,0.0,0.0,0.0,0.0,0.0,0.0,0.0,0.0,0.0,0.0,0.0,0.0,0.0,2155.8705166518475,8.0,1.3,4.17,82.5,25.54545455,11.0,60.0,28.0,8.0,122.3,140.0,555.0,43.9444076770351,415.0,86.92857142857143
2024-05-11 02:00:00,2.6,1.3,1.3,1185.0,3497.0,0.0,2249.0,1461.0,261.0,113406.0,2.48407594234833,0.98,10.43,0.42,88.17,3.4,35.45246871363768,6.5,1.03,0.44,87.91,10.62,2.410692350601672,69.84,10.32,18.72,1.12,11.763148974142863,5.02111111111111,79.1788888888889,70.15,31.28,0.076,5.32775,2.0398,9.4,2.172,0.045,0.175,55.401325,9.9858,0.119,1.874404878951425,0.52,111.56098863057244,0.2,94.11,0.78,1.49,1.45,0.0,0.0,1.7012734873376345,2.0,61.49,3.81,2.8,0.04,0.01,0.081,0.341,4.11,3.39,0.04,0.09,0.032,33.12042473403775,0.0,0.0,0.0,0.0,0.0,0.0,0.0,0.0,0.0,0.0,0.0,0.0,0.0,2155.8705166518475,7.0,1.3,3.73,82.5,25.54545455,11.0,60.0,28.0,8.0,122.565,142.0,557.0,43.6437797416723,415.0,87.53521126760563
2024-05-11 03:00:00,2.61,1.3,1.31,1167.0,3499.0,0.0,2263.0,1419.0,253.0,111334.0,2.53172489697321,0.98,10.43,0.42,88.17,3.4,35.65832095773379,6.5,1.03,0.44,87.91,10.62,2.424689864687504,69.84,10.32,18.72,1.12,11.83145086402036,5.02111111111111,79.1788888888889,70.15,31.28,0.076,5.32775,2.0398,9.4,2.172,0.045,0.175,55.401325,9.9858,0.119,1.874404878951425,0.52,112.20875959537273,0.2,94.11,0.78,1.49,1.45,0.0,0.0,1.7111518111299335,2.0,61.49,3.81,2.8,0.04,0.01,0.081,0.341,4.11,3.39,0.04,0.09,0.032,33.31273613023385,0.0,0.0,0.0,0.0,0.0,0.0,0.0,0.0,0.0,0.0,0.0,0.0,0.0,2155.8705166518475,7.0,1.3,3.74,82.5,25.54545455,11.0,60.0,28.0,8.0,122.035,138.0,553.0,43.2289267618609,415.0,88.04347826086956
