Repository: saikumar-voptimai/evonith_bf_webapp

# Evonith BF2 — Blast Furnace Intelligence Platform

Monitoring, modelling and optimisation of **Blast Furnace 2 (BF2)** at Evonith Steel: live telemetry from InfluxDB,
manual plant reports from Neon PostgreSQL, a two-zone energy model of the furnace, blend and fuel optimisers, a
conversational assistant (FurnaceMind) and a live digital twin evaluated every hour.

The platform has three deployable parts that share one Python service layer, plus the shared data library:

| Part | Path | What it is |
|---|---|---|
| **Streamlit app** (legacy) | `src/app.py`, `src/custom_pages/` | The original 11-page dashboard; still the home of the model pages. Served under `/legacy` in production |

File: src/data/V13_df_filtered.csv (part 50 of 268)
NM3/HR.,STEAMKGS/HR.,RAFTOC,PERMEABILITYKGS/HR.,TUYEREVELOCITYM/S,HOT BLAST VOLUMENM3/HR.,O2 ENRICHMENT %,COKE_VM%,COKE_ASH%,COKE_IM%,COKE_FC%,COKE_MOIST%,COKE_CALC_MT,NUTCOKE_MOIST%,NUTCOKE_VM%,NUTCOKE_IM%,NUTCOKE_FC%,NUTCOKE_ASH%,NUTCOKE_CALC_MT,PCI_2_FC%,PCI_2_ASH%,PCI_2_VM%,PCI_2_IM%,PCI_2_CALC_MT,SINTER_SP_02_COLD_STRENGTH_AI,SINTER_SP_02_COLD_STRENGTH_TI,SINTER_SP_02_HOT_STRENGTH_RI,SINTER_SP_02_HOT_STRENGTH_RDI,SINTER_SP_02_P%,SINTER_SP_02_SIO2%,SINTER_SP_02_MGO%,SINTER_SP_02_FEO%,SINTER_SP_02_AL2O3%,SINTER_SP_02_NA2O%,SINTER_SP_02_TIO2%,SINTER_SP_02_FE(T)%,SINTER_SP_02_CAO%,SINTER_SP_02_K2O%,SINTER_SP_02_BASICITY,SINTER_SP_02_MNO%,SINTER_CALC_MT,FLUX_TM%,FLUX_SIO2%,FLUX_FE2O3%,FLUX_AL2O3%,FLUX_LOI%,FLUX_MGO%,FLUX_CAO%,FLUX_CALC_MT,GEOMIN TYPE,ORE_FE(T)%,ORE_LOI%,ORE_TM%,ORE_MGO%,ORE_NA2O%,ORE_P%,ORE_TIO2%,ORE_AL2O3%,ORE_SIO2%,ORE_MNO%,ORE_CAO%,ORE_K2O%,ORE_CALC_MT,LLOYDS_PELLET_PCT_SIO2,LLOYDS_PELLET_PCT_AL2O3,LLOYDS_PELLET_PCT_FE2O3,LLOYDS_PELLET_PCT_MGO,LLOYDS_PELLET_PCT_TIO2,LLOYDS_PELLET_PCT_NA2O,TOTAL_PELLET_CALC_MT,LLOYDS_PELLET_PCT_K2O,LLOYDS_PELLET_PCT_TM,LLOYDS_PELLET_PCT_LOI,LLOYDS_PELLET_PCT_MNO,LLOYDS_PELLET_PCT_CAO,LLOYDS_PELLET_PCT_P,DAILYPRODUCTION,CHARGES/HRS.,STOCKRODLEVEL,FURNACE TOP GAS ANALYSISH2%,COKE_DISCHARGE_TIME,WEIGHTED_COKE_ANGLE,TOTAL_COKE_PORTIONS,NON_COKE_DISCHARGE_TIME,WEIGHTED_NON_COKE_ANGLE,TOTAL_NON_COKE_PORTIONS,UNITCOST LAKHS/THM,ACTUALKG/THM.,ACT. FUEL RATEKG/THM.,FURNACETOPGASANALYSISCO2ETACO,COKE RATE KG/THM,PRODUCTIONTONNESPERHR
2024-05-11 04:00:00,2.68,1.3,1.38,1149.0,3498.0,0.0,2286.0,1419.0,258.0,117346.0,2.40140417656862,0.98,10.43,0.42,88.17,3.4,35.85879318951896,6.5,1.03,0.44,87.91,10.62,2.438321549396858,69.84,10.32,18.72,1.12,11.897967662800037,5.02111111111111,79.1788888888889,70.15,31.28,0.076,5.32775,2.0398,9.4,2.172,0.045,0.175,55.401325,9.9858,0.119,1.874404878951425,0.52,112.83960086489276,0.2,94.11,0.78,1.49,1.45,0.0,0.0,1.7207719618629718,2.0,61.49,3.81,2.8,0.04,0.01,0.081,0.341,4.11,3.39,0.04,0.09,0.032,33.500021408382935,0.0,0.0,0.0,0.0,0.0,0.0,0.0,0.0,0.0,0.0,0.0,0.0,0.0,2155.8705166518475,7.0,1.3,3.43,82.5,25.54545455,11.0,60.0,28.0,8.0,120.975,130.0,545.0,43.1766316750342,415.0,88.53846153846153
2024-05-11 05:00:00,2.68,1.3,1.38,1152.0,3489.0,0.0,2280.0,1412.0,256.0,116489.0,2.41284056898225,0.98,10.43,0.42,88.17,3.4,36.66880936929958,6.5,1.03,0.44,87.91,10.62,2.4934009241008708,69.84,10.32,18.72,1.12,12.1667314848963,5.02111111111111,79.1788888888889,70.15,31.28,0.076,5.32775,2.0398,9.4,2.172,0.045,0.175,55.401325,9.9858,0.119,1.874404878951425,0.52,115.38854058903456,0.2,94.11,0.78,1.49,1.45,0.0,0.0,1.7596425709059234,2.0,61.49,3.81,2.8,0.04,0.01,0.081,0.341,4.11,3.39,0.04,0.09,0.032,34.256755167390715,0.0,0.0,0.0,0.0,0.0,0.0,0.0,0.0,0.0,0.0,0.0,0.0,0.0,2155.8705166518475,8.0,1.3,3.55,82.5,25.54545455,11.0,60.0,28.0,8.0,120.975,130.0,545.0,43.2812145932472,415.0,90.53846153846152
2024-05-11 06:00:00,2.65,1.3,1.35,1149.0,3501.0,0.0,2266.0,1430.0,256.0,115623.0,2.43925802344358,0.98,10.43,0.42,88.17,3.4,38.156025310718654,6.5,1.03,0.44,87.91,10.62,2.5945284400047965,69.84,10.32,18.72,1.12,12.660190567166168,5.02111111111111,79.1788888888889,70.15,31.28,0.076,5.32775,2.0398,9.4,2.172,0.045,0.175,55.401325,9.9858,0.119,1.874404878951425,0.52,120.06847647931112,0.2,94.11,0.78,1.49,1.45,0.0,0.0,1.831010268075877,2.0,61.49,3.81,2.8,0.04,0.01,0.081,0.341,4.11,3.39,0.04,0.09,0.032,35.64614285852444,0.0,0.0,0.0,0.0,0.0,0.0,0.0,0.0,0.0,0.0,0.0,0.0,0.0,2155.8705166518475,7.0,1.3,3.51,82.5,25.54545455,11.0,60.0,28.0,8.0,121.3725,133.0,548.0,43.8759338917817,415.0,94.21052631578948
2024-05-11 07:00:00,2.61,1.3,1.31,1167.0,3499.0,0.0,2271.0,1466.0,260.0,114724.0,2.45695788111264,0.98,10.43,0.42,88.17,3.4,38.02052688815233,6.5,1.03,0.44,87.91,10.62,2.5853148359131417,69.84,10.32,18.72,1.12,12.61523211467352,5.02111111111111,79.1788888888889,70.15,31.28,0.076,5.32775,2.0398,9.4,2.172,0.045,0.175,55.401325,9.9858,0.119,1.874404878951425,0.52,119.64209325332249,0.2,94.11,0.78,1.49,1.45,0.0,0.0,1.82450804461296,2.0,61.49,3.81,2.8,0.04,0.01,0.081,0.341,4.11,3.39,0.04,0.09,0.032,35.519557448000896,0.0,0.0,0.0,0.0,0.0,0.0,0.0,0.0,0.0,0.0,0.0,0.0,0.0,2155.8705166518475,7.0,1.3,3.48,82.5,25.54545455,11.0,60.0,28.0,8.0,120.8425,129.0,544.0,43.7317128066622,415.0,93.87596899224806
2024-05-11 08:00:00,2.63,1.3,1.33,1172.0,3501.0,0.0,2272.0,1447.0,261.0,115523.0,2.44136829817995,0.95,10.34,0.37,88.34,3.5,38.356648513141096,6.9,1.02,0.42,88.07,10.49,2.608170390395883,69.64,10.41,18.91,1.04,12.72675745808784,5.02111111111111,79.1788888888889,70.15,31.28,0.083,5.549300000000001,1.925875,10.32,2.466,0.0505,0.205,54.9236,10.2612,0.121,1.85189655882959,0.49,120.69979281965584,0.1,95.67,0.77,1.26,1.42,0.0,0.0,1.840637663504472,2.0,61.81,3.92,2.6,0.08,0.011,0.065,0.216,3.95,2.9,0.04,0.12,0.05,35.833569176544934,0.0,0.0,0.0,0.0,0.0,0.0,0.0,0.0,0.0,0.0,0.0,0.0,0.0,2155.8705166518475,8.0,1.3,3.65,82.5,25.54545455,11.0,60.0,28.0,8.0,121.77,136.0,551.0,43.882618510158,415.0,94.70588235294116
2024-05-11 09:00:00,2.65,1.3,1.35,1182.0,3498.0,0.0,2242.0,1409.0,258.0,113697.0,2.47842994414759,0.95,10.34,0.37,88.34,3.5,40.53015740134187,6.9,1.02,0.42,88.07,10.49,2.755964364718883,69.64,10.41,18.91,1.04,13.447928924454416,5.02111111111111,79.1788888888889,70.15,31.28,0.083,5.549300000000001,1.925875,10.32,2.466,0.0505,0.205,54.9236,10.2612,0.121,1.85189655882959,0.49,127.53933909564586,0.1,95.67,0.77,1.26,1.42,0.0,0.0,1.9449388075476857,2.0,61.81,3.92,2.6,0.08,0.011,0.065,0.216,3.95,2.9,0.04,0.12,0.05,37.86410584020818,0.0,0.0,0.0,0.0,0.0,0.0,0.0,0.0,0.0,0.0,0.0,0.0,0.0,2155.8705166518475,7.0,1.3,3.7,82.5,25.54545455,11.0,60.0,28.0,8.0,122.035,138.0,553.0,43.9358736059479,415.0,90.72344288811615
2024-05-11 10:00:00,2.67,1.3,1.37,1152.0,3500.0,0.0,2258.0,1390.0,252.0,114460.0,2.46332491651596,0.95,10.34,0.37,88.34,3.5,36.16143659734909,6.9,1.02,0.42,88.07,10.49,2.458900656429127,69.64,10.41,18.91,1.04,11.99838491501183,5.02111111111111,79.1788888888889,70.15,31.28,0.083,5.549300000000001,1.925875,10.32,2.466,0.0505,0.205,54.9236,10.2612,0.121,1.85189655882959,0.49,113.79195197061608,0.1,95.67,0.77,1.26,1.42,0.0,0.0,1.7352950465603385,2.0,61.81,3.92,2.6,0.08,0.011,0.065,0.216,3.95,2.9,0.04,0.12,0.05,33.78275709856167,0.0,0.0,0.0,0.0,0.0,0.0,0.0,0.0,0.0,0.0,0.0,0.0,0.0,2155.8705166518475,7.0,1.3,3.67,82.5,25.54545455,11.0,60.0,28.0,8.0,122.3,140.0,555.0,43.3018867924528,415.0,89.28571428571429
2024-05-11 11:00:00,2.67,1.3,1.37,1152.0,3499.0,0.0,2285.0,1408.0,255.0,115815.0,2.43382614974675,0.95,10.34,0.37,88.34,3.5,35.22070352083138,6.9,1.02,0.42,88.07,10.49,2.3949328112040966,69.64,10.41,18.91,1.04,11.686249153370929,5.02111111111111,79.1788888888889,70.15,31.28,0.083,5.549300000000001,1.925875,10.32,2.466,0.0505,0.205,54.9236,10.2612,0.121,1.85189655882959,0.49,110.8316754126842,0.1,95.67,0.77,1.26,1.42,0.0,0.0,1.6901516672750057,2.0,61.81,3.92,2.6,0.08,0.011,0.065,0.216,3.95,2.9,0.04,0.12,0.05,32.90390492870871,0.0,0.0,0.0,0.0,0.0,0.0,0.0,0.0,0.0,0.0,0.0,0.0,0.0,2155.8705166518475,7.0,1.3,3.61,82.5,25.54545455,11.0,60.0,28.0,8.0,121.6375,135.0,550.0,42.1672555948174,415.0,86.96296296296296
2024-05-11 12:00:00,2.67,1.3,1.37,1147.0,3500.0,0.0,2305.0,1411.0,255.0,115805.0,2.43473143289727,0.95,10.34,0.37,88.34,3.5,34.87569662944334,6.9,1.02,0.42,88.07,10.49,2.371473077533869,69.64,10.41,18.91,1.04,11.571775673589189,5.02111111111111,79.1788888888889,70.15,31.28,0.083,5.549300000000001,1.925875,10.32,2.466,0.0505,0.205,54.9236,10.2612,0.121,1.85189655882959,0.49,109.74601590054972,0.1,95.67,0.77,1.26,1.42,0.0,0.0,1.673595667127082,2.0,61.81,3.92,2.6,0.08,0.011,0.065,0.216,3.95,2.9,0.04,0.12,0.05,32.58159240172392,0.0,0.0,0.0,0.0,0.0,0.0,0.0,0.0,0.0,0.0,0.0,0.0,0.0,2155.8705166518475,7.0,1.3,3.62,82.5,25.54545455,11.0,60.0,28.0,8.0,120.445,126.0,541.0,41.6842105263158,415.0,86.11111111111111
2024-05-11 13:00:00,2.65,1.3,1.35,1160.0,3499.0,0.0,2275.0,1420.0,257.0,115716.0,2.43590719541487,0.95,10.34,0.37,88.34,3.5,33.80511072874763,6.9,1.02,0.42,88.07,10.49,2.2986755168811643,69.64,10.41,18.91,1.04,11.21655467216267,5.02111111111111,79.1788888888889,70.15,31.28,0.083,5.549300000000001,1.925875,10.32,2.466,0.0505,0.205,54.9236,10.2612,0.121,1.85189655882959,0.49,106.3771215518856,0.1,95.67,0.77,1.26,1.42,0.0,0.0,1.622220982236084,2.0,61.81,3.92,2.6,0.08,0.011,0.065,0.216,3.95,2.9,0.04,0.12,0.05,31.581429055365064,0.0,0.0,0.0,0.0,0.0,0.0,0.0,0.0,0.0,0.0,0.0,0.0,0.0,2155.8705166518475,7.0,1.3,3.62,82.5,25.54545455,11.0,60.0,28.0,8.0,120.18,124.0,539.0,43.088303282478,415.0,83.46774193548387
2024-05-11 14:00:00,2.62,1.3,1.32,1149.0,3501.0,0.0,2312.0,1434.0,262.0,117668.0,2.39688914577142,0.95,10.34,0.37,88.34,3.5,34.87569662944334,6.9,1.02,0.42,88.07,10.49,2.371473077533869,69.64,10.41,18.91,1.04,11.571775673589189,5.02111111111111,79.1788888888889,70.15,31.28,0.083,5.549300000000001,1.925875,10.32,2.466,0.0505,0.205,54.9236,10.2612,0.121,1.85189655882959,0.49,109.74601590054972,0.1,95.67,0.77,1.26,1.42,0.0,0.0,1.673595667127082,2.0,61.81,3.92,2.6,0.08,0.011,0.065,0.216,3.95,2.9,0.04,0.12,0.05,32.58159240172392,0.0,0.0,0.0,0.0,0.0,0.0,0.0,0.0,0.0,0.0,0.0,0.0,0.0,2155.8705166518475,7.0,1.3,3.58,82.5,25.54545455,11.0,60.0,28.0,8.0,120.445,126.0,541.0,42.5295186194369,415.0,86.11111111111111
2024-05-11 15:00:00,2.6,1.3,1.3,1163.0,3500.0,0.0,2288.0,1510.0,267.0,117559.0,2.39842539236281,0.95,10.34,0.37,88.34,3.5,37.10497192764299,6.9,1.02,0.42,88.07,10.49,2.523059048941493,69.64,10.41,18.91,1.04,12.31145046602506,5.02111111111111,79.1788888888889,70.15,31.28,0.083,5.549300000000001,1.925875,10.32,2.466,0.0505,0.205,54.9236,10.2612,0.121,1.85189655882959,0.49,116.76104659434168,0.1,95.67,0.77,1.26,1.42,0.0,0.0,1.780572898852128,2.0,61.81,3.92,2.6,0.08,0.011,0.065,0.216,3.95,2.9,0.04,0.12,0.05,34.66422719147183,0.0,0.0,0.0,0.0,0.0,0.0,0.0,0.0,0.0,0.0,0.0,0.0,0.0,2155.8705166518475,7.0,1.3,3.55,82.5,25.54545455,11.0,60.0,28.0,8.0,120.975,130.0,545.0,42.422825070159,415.0,91.6153846153846
2024-05-11 16:00:00,2.6,1.3,1.3,1169.0,3501.0,0.0,2270.0,1476.0,263.0,115561.0,2.44056596379564,0.97,10.38,0.39,88.26,3.6,37.7810466335632,7.8,1.04,0.44,87.85,10.67,2.5690306887491934,69.84,10.26,18.83,1.07,12.535772432081265,5.02111111111111,79.1788888888889,70.15,31.28,0.086,5.60205,1.98555,10.43,2.628,0.051,0.23,54.504975,10.6131,0.1075,1.894549346970115,0.41,118.88850246179636,0.1,96.63,0.71,0.72,1.38,0.0,0.0,1.81301599842672,2.0,61.94,3.88,2.9,0.04,0.011,0.081,0.221,3.79,3.18,0.04,0.1,0.03,35.295830073428625,0.0,0.0,0.0,0.0,0.0,0.0,0.0,0.0,0.0,0.0,0.0,0.0,0.0,2155.8705166518475,8.0,1.3,3.69,82.5,25.54545455,11.0,60.0,28.0,8.0,121.9025,137.0,552.0,41.3973600364133,415.0,93.28467153284672
2024-05-11 17:00:00,2.65,1.3,1.35,1170.0,3498.0,0.0,2221.0,1407.0,256.0,114158.0,2.46842722298257,0.97,10.38,0.39,88.26,3.6,40.50080898903097,7.8,1.04,0.44,87.85,10.67,2.7539687352006217,69.84,10.26,18.83,1.07,13.438191104813248,5.02111111111111,79.1788888888889,70.15,31.28,0.086,5.60205,1.98555,10.43,2.628,0.051,0.23,54.504975,10.6131,0.1075,1.894549346970115,0.41,127.44698620709,0.1,96.63,0.71,0.72,1.38,0.0,0.0,1.943530452147579,2.0,61.94,3.88,2.9,0.04,0.011,0.081,0.221,3.79,3.18,0.04,0.1,0.03,37.83668795038906,0.0,0.0,0.0,0.0,0.0,0.0,0.0,0.0,0.0,0.0,0.0,0.0,0.0,2155.8705166518475,7.0,1.3,3.87,82.5,25.54545455,11.0,60.0,28.0,8.0,122.3,140.0,555.0,41.6313059877416,415.0,100.0
2024-05-11 18:00:00,2.67,1.3,1.37,1150.0,3500.0,0.0,2275.0,1397.0,253.0,114624.0,2.45980252348166,0.97,10.38,0.39,88.26,3.6,35.21152423300081,7.8,1.04,0.44,87.85,10.67,2.394308639185615,69.84,10.26,18.83,1.07,11.683203460527936,5.02111111111111,79.1788888888889,70.15,31.28,0.086,5.60205,1.98555,10.43,2.628,0.051,0.23,54.504975,10.6131,0.1075,1.894549346970115,0.41,110.80279024720885,0.1,96.63,0.71,0.72,1.38,0.0,0.0,1.6897111766805444,2.0,61.94,3.88,2.9,0.04,0.011,0.081,0.221,3.79,3.18,0.04,0.1,0.03,32.895329449405416,0.0,0.0,0.0,0.0,0.0,0.0,0.0,0.0,0.0,0.0,0.0,0.0,0.0,2155.8705166518475,7.0,1.3,3.47,82.5,25.54545455,11.0,60.0,28.0,8.0,121.505,134.0,549.0,42.61444077395,415.0,86.94029850746269
2024-05-11 19:00:00,2.68,1.3,1.38,1145.0,3592.0,0.0,2296.0,1413.0,254.0,117156.0,2.46989514158936,0.97,10.38,0.39,88.26,3.6,35.384917327258634,7.8,1.04,0.44,87.85,10.67,2.406099000227912,69.84,10.26,18.83,1.07,11.74073538631052,5.02111111111111,79.1788888888889,70.15,31.28,0.086,5.60205,1.98555,10.43,2.628,0.051,0.23,54.504975,10.6131,0.1075,1.894549346970115,0.41,111.34841952829969,0.1,96.63,0.71,0.72,1.38,0.0,0.0,1.698031868718411,2.0,61.94,3.88,2.9,0.04,0.011,0.081,0.221,3.79,3.18,0.04,0.1,0.03,33.05731684086623,0.0,0.0,0.0,0.0,0.0,0.0,0.0,0.0,0.0,0.0,0.0,0.0,0.0,2155.8705166518475,7.0,1.3,3.51,82.5,25.54545455,11.0,60.0,28.0,8.0,121.3725,133.0,548.0,41.2835472578763,415.0,87.36842105263158
2024-05-11 20:00:00,2.68,1.3,1.38,1146.0,3598.0,0.0,2301.0,1419.0,257.0,117233.0,2.47239437689917,0.97,10.38,0.39,88.26,3.6,35.23570382045695,7.8,1.04,0.44,87.85,10.67,2.395952799624541,69.84,10.26,18.83,1.07,11.691226261187524,5.02111111111111,79.1788888888889,70.15,31.28,0.086,5.60205,1.98555,10.43,2.628,0.051,0.23,54.504975,10.6131,0.1075,1.894549346970115,0.41,110.8788780001683,0.1,96.63,0.71,0.72,1.38,0.0,0.0,1.6908714933683937,2.0,61.94,3.88,2.9,0.04,0.011,0.081,0.221,3.79,3.18,0.04,0.1,0.03,32.91791851683848,0.0,0.0,0.0,0.0,0.0,0.0,0.0,0.0,0.0,0.0,0.0,0.0,0.0,2155.8705166518475,7.0,1.3,3.57,82.5,25.54545455,11.0,60.0,28.0,8.0,120.975,130.0,545.0,42.1579786023219,415.0,87.0
2024-05-11 21:00:00,2.68,1.3,1.38,1158.0,3599.0,0.0,2325.0,1412.0,258.0,117530.0,2.46683526036104,0.97,10.38,0.39,88.26,3.6,35.316705438435015,7.8,1.04,0.44,87.85,10.67,2.4014607370949426,69.84,10.26,18.83,1.07,11.718102643397152,5.02111111111111,79.1788888888889,70.15,31.28,0.086,5.60205,1.98555,10.43,2.628,0.051,0.23,54.504975,10.6131,0.1075,1.894549346970115,0.41,111.13377197258248,0.1,96.63,0.71,0.72,1.38,0.0,0.0,1.6947585542726888,2.0,61.94,3.88,2.9,0.04,0.011,0.081,0.221,3.79,3.18,0.04,0.1,0.03,32.99359189273927,0.0,0.0,0.0,0.0,0.0,0.0,0.0,0.0,0.0,0.0,0.0,0.0,0.0,2155.8705166518475,7.0,1.3,3.38,82.5,25.54545455,11.0,60.0,28.0,8.0,120.3125,125.0,540.0,43.0166324903167,415.0,87.2
2024-05-11 22:00:00,2.6,1.3,1.3,1150.0,3699.0,0.0,2295.0,1422.0,260.0,118020.0,2.52481645583995,0.97,10.38,0.39,88.26,3.6,35.25070412008252,7.8,1.04,0.44,87.85,10.67,2.3969727880449856,69.84,10.26,18.83,1.07,11.696203369004124,5.02111111111111,79.1788888888889,70.15,31.28,0.086,5.60205,1.98555,10.43,2.628,0.051,0.23,54.504975,10.6131,0.1075,1.894549346970115,0.41,110.92608058765242,0.1,96.63,0.71,0.72,1.38,0.0,0.0,1.6915913194617818,2.0,61.94,3.88,2.9,0.04,0.011,0.081,0.221,3.79,3.18,0.04,0.1,0.03,32.93193210496826,0.0,0.0,0.0,0.0,0.0,0.0,0.0,0.0,0.0,0.0,0.0,0.0,0.0,2155.8705166518475,7.0,1.3,3.45,82.5,25.54545455,11.0,60.0,28.0,8.0,121.6375,135.0,550.0,43.302752293578,415.0,87.03703703703704
2024-05-11 23:00:00,2.66,1.3,1.36,1159.0,3701.0,0.0,2282.0,1426.0,259.0,116604.0,2.55683936150909,0.97,10.22,0.4,88.41,3.8,38.84797152591213,6.9,1.03,0.44,87.93,10.6,2.5181494464608645,69.68,10.32,18.78,1.22,12.19825063043698,4.84444444444444,79.7111111111111,70.15,30.2725,0.083,5.449075000000001,1.969275,10.005,2.52,0.049,0.22,54.761075,10.5519,0.1125,1.936597610281165,0.39,121.16566455833951,0.1,96.26,0.75,0.72,1.37,0.0,0.0,2.350232538504202,2.0,61.17,3.94,2.5,0.04,0.008,0.081,0.318,4.64,3.25,0.04,0.05,0.031,36.49376870842257,0.0,0.0,0.0,0.0,0.0,0.0,0.0,0.0,0.0,0.0,0.0,0.0,0.0,2155.8705166518475,8.0,1.3,3.55,82.5,25.54545455,11.0,60.0,28.0,8.0,121.6375,135.0,550.0,42.0614744626762,415.0,93.03703703703704
2024-05-12 00:00:00,2.68,1.3,1.38,1150.0,3499.0,0.0,2292.0,1407.0,256.0,116661.0,2.41618663963915,0.97,10.22,0.4,88.41,3.8,39.54986743969074,6.9,1.03,0.44,87.93,10.6,2.5636467719924134,69.68,10.32,18.78,1.22,12.418645722804674,4.84444444444444,79.7111111111111,70.15,30.2725,0.083,5.449075000000001,1.969275,10.005,2.52,0.049,0.22,54.761075,10.5519,0.1125,1.936597610281165,0.39,123.35485697954589,0.1,96.26,0.75,0.72,1.37,0.0,0.0,2.392695981263506,2.0,61.17,3.94,2.5,0.04,0.008,0.081,0.318,4.64,3.25,0.04,0.05,0.031,37.15312944538508,0.0,0.0,0.0,0.0,0.0,0.0,0.0,0.0,0.0,0.0,0.0,0.0,0.0,2171.8450342997794,8.0,1.3,3.49,82.5,25.54545455,11.0,60.0,28.0,8.0,121.1075,131.0,546.0,43.9532753092075,415.0,95.41984732824427
2024-05-12 01:00:00,2.7,1.3,1.4,1151.0,3699.0,0.0,2289.0,1368.0,252.0,115465.0,2.58065136184426,0.97,10.22,0.4,88.41,3.8,35.9945425140596,6.9,1.03,0.44,87.93,10.6,2.333188420068043,69.68,10.32,18.78,1.22,11.302274833617812,4.84444444444444,79.7111111111111,70.15,30.2725,0.083,5.449075000000001,1.969275,10.005,2.52,0.049,0.22,54.761075,10.5519,0.1125,1.936597610281165,0.39,112.2659045731741,0.1,96.26,0.75,0.72,1.37,0.0,0.0,2.17760520568466,2.0,61.17,3.94,2.5,0.04,0.008,0.081,0.318,4.64,3.25,0.04,0.05,0.031,33.81325865103151,0.0,0.0,0.0,0.0,0.0,0.0,0.0,0.0,0.0,0.0,0.0,0.0,0.0,2171.8450342997794,7.0,1.3,3.5,82.5,25.54545455,11.0,60.0,28.0,8.0,121.3725,133.0,548.0,43.2894432894433,415.0,86.84210526315789
2024-05-12 02:00:00,2.68,1.3,1.38,1150.0,3698.0,0.0,2292.0,1402.0,255.0,116282.0,2.561838266648,0.97,10.22,0.4,88.41,3.8,37.27155169136493,6.9,1.03,0.44,87.93,10.6,2.4159649416378226,69.68,10.32,18.78,1.22,11.703255306735908,4.84444444444444,79.7111111111111,70.15,30.2725,0.083,5.449075000000001,1.969275,10.005,2.52,0.049,0.22,54.761075,10.5519,0.1125,1.936597610281165,0.39,116.24885811071188,0.1,96.26,0.75,0.72,1.37,0.0,0.0,2.254861968459766,2.0,61.17,3.94,2.5,0.04,0.008,0.081,0.318,4.64,3.25,0.04,0.05,0.031,35.012880554688145,0.0,0.0,0.0,0.0,0.0,0.0,0.0,0.0,0.0,0.0,0.0,0.0,0.0,2171.8450342997794,8.0,1.3,3.47,82.5,25.54545455,11.0,60.0,28.0,8.0,120.975,130.0,545.0,42.364990689013,415.0,89.92307692307692
2024-05-12 03:00:00,2.7,1.29,1.41,1150.0,3700.0,0.0,2310.0,1394.0,257.0,117461.0,2.53751033373418,0.97,10.22,0.4,88.41,3.8,37.734496884314986,6.9,1.03,0.44,87.93,10.6,2.445973334240544,69.68,10.32,18.78,1.22,11.848619949211365,4.84444444444444,79.7111111111111,70.15,30.2725,0.083,5.449075000000001,1.969275,10.005,2.52,0.049,0.22,54.761075,10.5519,0.1125,1.936597610281165,0.39,117.69277036029918,0.1,96.26,0.75,0.72,1.37,0.0,0.0,2.282869321566726,2.0,61.17,3.94,2.5,0.04,0.008,0.081,0.318,4.64,3.25,0.04,0.05,0.031,35.447771081338345,0.0,0.0,0.0,0.0,0.0,0.0,0.0,0.0,0.0,0.0,0.0,0.0,0.0,2171.8450342997794,7.0,1.3,3.27,82.5,25.54545455,11.0,60.0,28.0,8.0,120.3125,125.0,540.0,42.1639192013002,415.0,91.04
2024-05-12 04:00:00,2.69,1.3,1.39,1163.0,3700.0,0.0,2256.0,1388.0,257.0,116389.0,2.56086792904001,0.97,10.22,0.4,88.41,3.8,37.96660714634504,6.9,1.03,0.44,87.93,10.6,2.4610188644160127,69.68,10.32,18.78,1.22,11.921502497229357,4.84444444444444,79.7111111111111,70.15,30.2725,0.083,5.449075000000001,1.969275,10.005,2.52,0.049,0.22,54.761075,10.5519,0.1125,1.936597610281165,0.39,118.41671534494073,0.1,96.26,0.75,0.72,1.37,0.0,0.0,2.296911575741565,2.0,61.17,3.94,2.5,0.04,0.008,0.081,0.318,4.64,3.25,0.04,0.05,0.031,35.66581536742741,0.0,0.0,0.0,0.0,0.0,0.0,0.0,0.0,0.0,0.0,0.0,0.0,0.0,2171.8450342997794,8.0,1.3,3.49,82.5,25.54545455,11.0,60.0,28.0,8.0,120.3125,125.0,540.0,42.7613320999075,415.0,91.6
2024-05-12 05:00:00,2.69,1.29,1.4,1151.0,3700.0,0.0,2281.0,1370.0,252.0,115001.0,2.59175731849616,0.97,10.22,0.4,88.41,3.8,38.36451045268229,6.9,1.03,0.44,87.93,10.6,2.486811201859674,69.68,10.32,18.78,1.22,12.046444008117351,4.84444444444444,79.7111111111111,70.15,30.2725,0.083,5.449075000000001,1.969275,10.005,2.52,0.049,0.22,54.761075,10.5519,0.1125,1.936597610281165,0.39,119.65776389004054,0.1,96.26,0.75,0.72,1.37,0.0,0.0,2.320984011469861,2.0,61.17,3.94,2.5,0.04,0.008,0.081,0.318,4.64,3.25,0.04,0.05,0.031,36.03960557215155,0.0,0.0,0.0,0.0,0.0,0.0,0.0,0.0,0.0,0.0,0.0,0.0,0.0,2171.8450342997794,7.0,1.3,3.5,82.5,25.54545455,11.0,60.0,28.0,8.0,120.3125,125.0,540.0,42.784222737819,415.0,92.56
2024-05-12 06:00:00,2.64,1.3,1.34,1146.0,3701.0,0.0,2279.0,1446.0,257.0,116139.0,2.56707029212797,0.97,10.22,0.4,88.41,3.8,36.44376733196796,6.9,1.03,0.44,87.93,10.6,2.3623074495081737,69.68,10.32,18.78,1.22,11.443331282719754,4.84444444444444,79.7111111111111,70.15,30.2725,0.083,5.449075000000001,1.969275,10.005,2.52,0.049,0.22,54.761075,10.5519,0.1125,1.936597610281165,0.39,113.66702338221305,0.1,96.26,0.75,0.72,1.37,0.0,0.0,2.2047825007320374,2.0,61.17,3.94,2.5,0.04,0.008,0.081,0.318,4.64,3.25,0.04,0.05,0.031,34.23526026292766,0.0,0.0,0.0,0.0,0.0,0.0,0.0,0.0,0.0,0.0,0.0,0.0,0.0,2171.8450342997794,7.0,1.3,3.49,82.5,25.54545455,11.0,60.0,28.0,8.0,121.6375,135.0,550.0,43.3157532675992,415.0,87.92592592592592
2024-05-12 07:00:00,2.61,1.3,1.31,1151.0,3699.0,0.0,2278.0,1454.0,256.0,114476.0,2.6029328569994,0.97,10.22,0.4,88.41,3.8,37.677404241989656,6.9,1.03,0.44,87.93,10.6,2.442272553993302,69.68,10.32,18.78,1.22,11.830692877786957,4.84444444444444,79.7111111111111,70.15,30.2725,0.083,5.449075000000001,1.969275,10.005,2.52,0.049,0.22,54.761075,10.5519,0.1125,1.936597610281165,0.39,117.51470011166016,0.1,96.26,0.75,0.72,1.37,0.0,0.0,2.2794153191971898,2.0,61.17,3.94,2.5,0.04,0.008,0.081,0.318,4.64,3.25,0.04,0.05,0.031,35.394138276274546,0.0,0.0,0.0,0.0,0.0,0.0,0.0,0.0,0.0,0.0,0.0,0.0,0.0,2171.8450342997794,8.0,1.3,3.48,82.5,25.54545455,11.0,60.0,28.0,8.0,121.3725,133.0,548.0,44.1461764042409,415.0,90.90225563909776
2024-05-12 08:00:00,2.64,1.3,1.34,1171.0,3699.0,0.0,2273.0,1409.0,256.0,114201.0,2.6091969508793,0.99,10.41,0.4,88.2,4.0,38.62363884045129,6.9,1.05,0.43,87.83,10.69,2.50360806358996,69.8,10.39,18.69,1.12,12.127810238973424,4.84444444444444,79.7111111111111,70.15,29.265,0.083,5.216975,1.85535,10.075,2.49,0.0515,0.22,55.243725,10.3428,0.1169999999999999,1.98305398333384,0.325,120.46597760305308,0.1,96.88,0.56,0.66,1.21,0.0,0.0,2.336660813749708,2.0,61.89,3.57,2.5,0.05,0.014,0.069,0.365,4.39,2.86,0.08,0.11,0.034,36.28303067461079,0.0,0.0,0.0,0.0,0.0,0.0,0.0,0.0,0.0,0.0,0.0,0.0,0.0,2171.8450342997794,7.0,1.3,3.53,82.5,25.54545455,11.0,60.0,28.0,8.0,121.6375,135.0,550.0,43.6729100045683,415.0,93.1851851851852
2024-05-12 09:00:00,2.69,1.29,1.4,1142.0,3700.0,0.0,2289.0,1369.0,249.0,114266.0,2.6084181715147,0.99,10.41,0.4,88.2,4.0,36.570119580834536,6.9,1.05,0.43,87.83,10.69,2.370497680118548,69.8,10.39,18.69,1.12,11.483005848439769,4.84444444444444,79.7111111111111,70.15,29.265,0.083,5.216975,1.85535,10.075,2.49,0.0515,0.22,55.243725,10.3428,0.1169999999999999,1.98305398333384,0.325,114.06111227800386,0.1,96.88,0.56,0.66,1.21,0.0,0.0,2.2124265849643727,2.0,61.89,3.57,2.5,0.05,0.014,0.069,0.365,4.39,2.86,0.08,0.11,0.034,34.35395551430908,0.0,0.0,0.0,0.0,0.0,0.0,0.0,0.0,0.0,0.0,0.0,0.0,0.0,2171.8450342997794,7.0,1.3,3.48,82.5,25.54545455,11.0,60.0,28.0,8.0,120.975,130.0,545.0,42.5308785830809,415.0,88.23076923076923
2024-05-12 10:00:00,2.66,1.3,1.36,1146.0,3700.0,0.0,2301.0,1422.0,256.0,116230.0,2.56436901819548,0.99,10.41,0.4,88.2,4.0,36.15209438364976,6.9,1.05,0.43,87.83,10.69,2.343401029314132,69.8,10.39,18.69,1.12,11.351746070263278,4.84444444444444,79.7111111111111,70.15,29.265,0.083,5.216975,1.85535,10.075,2.49,0.0515,0.22,55.243725,10.3428,0.1169999999999999,1.98305398333384,0.325,112.75730415548092,0.1,96.88,0.56,0.66,1.21,0.0,0.0,2.187136810962068,2.0,61.89,3.57,2.5,0.05,0.014,0.069,0.365,4.39,2.86,0.08,0.11,0.034,33.961262813477106,0.0,0.0,0.0,0.0,0.0,0.0,0.0,0.0,0.0,0.0,0.0,0.0,0.0,2171.8450342997794,7.0,1.3,3.4,82.5,25.54545455,11.0,60.0,28.0,8.0,120.445,126.0,541.0,42.5754060324826,415.0,87.22222222222223
2024-05-12 11:00:00,2.67,1.3,1.37,1148.0,3669.0,0.0,2301.0,1412.0,256.0,116318.0,2.54097399092665,0.99,10.41,0.4,88.2,4.0,36.1849898289488,6.9,1.05,0.43,87.83,10.69,2.345533332343535,69.8,10.39,18.69,1.12,11.36207522956288,4.84444444444444,79.7111111111111,70.15,29.265,0.083,5.216975,1.85535,10.075,2.49,0.0515,0.22,55.243725,10.3428,0.1169999999999999,1.98305398333384,0.325,112.85990406827024,0.1,96.88,0.56,0.66,1.21,0.0,0.0,2.189126926349658,2.0,61.89,3.57,2.5,0.05,0.014,0.069,0.365,4.39,2.86,0.08,0.11,0.034,33.99216478146025,0.0,0.0,0.0,0.0,0.0,0.0,0.0,0.0,0.0,0.0,0.0,0.0,0.0,2171.8450342997794,7.0,1.3,3.5,82.5,25.54545455,11.0,60.0,28.0,8.0,120.445,126.0,541.0,42.483205930044,415.0,87.3015873015873
2024-05-12 12:00:00,2.61,1.3,1.31,1159.0,3545.0,0.0,2286.0,1474.0,261.0,115685.0,2.46857341362557,0.99,10.41,0.4,88.2,4.0,38.29181657940914,6.9,1.05,0.43,87.83,10.69,2.482099140211313,69.8,10.39,18.69,1.12,12.02361815516666,4.84444444444444,79.7111111111111,70.15,29.265,0.083,5.216975,1.85535,10.075,2.49,0.0515,0.22,55.243725,10.3428,0.1169999999999999,1.98305398333384,0.325,119.43103386737808,0.1,96.88,0.56,0.66,1.21,0.0,0.0,2.3165861626348843,2.0,61.89,3.57,2.5,0.05,0.014,0.069,0.365,4.39,2.86,0.08,0.11,0.034,35.97131697705772,0.0,0.0,0.0,0.0,0.0,0.0,0.0,0.0,0.0,0.0,0.0,0.0,0.0,2171.8450342997794,8.0,1.3,3.6,82.5,25.54545455,11.0,60.0,28.0,8.0,120.975,130.0,545.0,43.0294595221526,415.0,92.3846153846154
2024-05-12 13:00:00,2.66,1.3,1.36,1166.0,3496.0,0.0,2279.0,1410.0,257.0,114777.0,2.45371962714476,0.99,10.41,0.4,88.2,4.0,37.92671709057189,6.9,1.05,0.43,87.83,10.69,2.4584331664266736,69.8,10.39,18.69,1.12,11.908977032478685,4.84444444444444,79.7111111111111,70.15,29.265,0.083,5.216975,1.85535,10.075,2.49,0.0515,0.22,55.243725,10.3428,0.1169999999999999,1.98305398333384,0.325,118.29229945069514,0.1,96.88,0.56,0.66,1.21,0.0,0.0,2.294498298976824,2.0,61.89,3.57,2.5,0.05,0.014,0.069,0.365,4.39,2.86,0.08,0.11,0.034,35.62834266519943,0.0,0.0,0.0,0.0,0.0,0.0,0.0,0.0,0.0,0.0,0.0,0.0,0.0,2171.8450342997794,7.0,1.3,3.52,82.5,25.54545455,11.0,60.0,28.0,8.0,121.3725,133.0,548.0,43.0558775794111,415.0,91.50375939849624
2024-05-12 14:00:00,2.65,1.3,1.35,1163.0,3500.0,0.0,2271.0,1440.0,260.0,116392.0,2.42245936673321,0.99,10.41,0.4,88.2,4.0,38.50082917800152,6.9,1.05,0.43,87.83,10.69,2.495647465613521,69.8,10.39,18.69,1.12,12.089248044254903,4.84444444444444,79.7111111111111,70.15,29.265,0.083,5.216975,1.85535,10.075,2.49,0.0515,0.22,55.243725,10.3428,0.1169999999999999,1.98305398333384,0.325,120.08293792863954,0.1,96.88,0.56,0.66,1.21,0.0,0.0,2.3292310496360367,2.0,61.89,3.57,2.5,0.05,0.014,0.069,0.365,4.39,2.86,0.08,0.11,0.034,36.1676633274737,0.0,0.0,0.0,0.0,0.0,0.0,0.0,0.0,0.0,0.0,0.0,0.0,0.0,2171.8450342997794,8.0,1.3,3.59,82.5,25.54545455,11.0,60.0,28.0,8.0,121.6375,135.0,550.0,43.1235431235431,415.0,92.88888888888889
2024-05-12 15:00:00,2.67,1.3,1.37,1168.0,3491.0,0.0,2265.0,1405.0,257.0,115020.0,2.4450388138194,0.99,10.41,0.4,88.2,4.0,37.97888811259002,6.9,1.05,0.43,87.83,10.69,2.461814924213657,69.8,10.39,18.69,1.12,11.925358716701211,4.84444444444444,79.7111111111111,70.15,29.265,0.083,5.216975,1.85535,10.075,2.49,0.0515,0.22,55.243725,10.3428,0.1169999999999999,1.98305398333384,0.325,118.45501931238208,0.1,96.88,0.56,0.66,1.21,0.0,0.0,2.2976545521529324,2.0,61.89,3.57,2.5,0.05,0.014,0.069,0.365,4.39,2.86,0.08,0.11,0.034,35.67735210214113,0.0,0.0,0.0,0.0,0.0,0.0,0.0,0.0,0.0,0.0,0.0,0.0,0.0,2171.8450342997794,7.0,1.3,3.53,82.5,25.54545455,11.0,60.0,28.0,8.0,121.6375,135.0,550.0,43.1891394385642,415.0,91.62962962962963
2024-05-12 16:00:00,2.68,1.3,1.38,1175.0,3501.0,0.0,2285.0,1410.0,262.0,116680.0,2.41717347589529,0.98,10.6,0.42,88.0,3.6,38.34731709993932,8.4,1.04,0.46,87.76,10.74,2.485696718142973,70.18,10.42,18.42,0.98,12.04104530085676,4.84444444444444,79.7111111111111,70.15,28.2575,0.0825,5.127825,1.8848,10.505,2.375,0.0505,0.21,55.4479,10.1048,0.103,1.97075118677376,0.375,119.60413833562264,0.1,94.96,1.47,0.91,1.32,0.0,0.0,2.319943844493947,2.0,62.12,3.84,2.6,0.04,0.01,0.08,0.273,3.92,2.71,0.04,0.07,0.03,36.02345414355236,0.0,0.0,0.0,0.0,0.0,0.0,0.0,0.0,0.0,0.0,0.0,0.0,0.0,2171.8450342997794,7.0,1.3,3.69,82.5,25.54545455,11.0,60.0,28.0,8.0,121.6375,135.0,550.0,43.0418429713211,415.0,92.51851851851852
2024-05-12 17:00:00,2.68,1.3,1.38,1156.0,3499.0,0.0,2266.0,1401.0,256.0,115944.0,2.43111981351959,0.98,10.6,0.42,88.0,3.6,37.30343496911631,8.4,1.04,0.46,87.76,10.74,2.4180316353432443,70.18,10.42,18.42,0.98,11.71326664574937,4.84444444444444,79.7111111111111,70.15,28.2575,0.0825,5.127825,1.8848,10.505,2.375,0.0505,0.21,55.4479,10.1048,0.103,1.97075118677376,0.375,116.3483011031077,0.1,94.96,1.47,0.91,1.32,0.0,0.0,2.2567908495277385,2.0,62.12,3.84,2.6,0.04,0.01,0.08,0.273,3.92,2.71,0.04,0.07,0.03,35.042831692887205,0.0,0.0,0.0,0.0,0.0,0.0,0.0,0.0,0.0,0.0,0.0,0.0,0.0,2171.8450342997794,8.0,1.3,3.7,82.5,25.54545455,11.0,60.0,28.0,8.0,122.035,138.0,553.0,41.9532324621733,415.0,90.0
2024-05-12 18:00:00,2.65,1.3,1.35,1173.0,3500.0,0.0,2272.0,1409.0,256.0,114768.0,2.45671798591944,0.98,10.6,0.42,88.0,3.6,38.85774475949616,8.4,1.04,0.46,87.76,10.74,2.518782953482546,70.18,10.42,18.42,0.98,12.201319422655594,4.84444444444444,79.7111111111111,70.15,28.2575,0.0825,5.127825,1.8848,10.505,2.375,0.0505,0.21,55.4479,10.1048,0.103,1.97075118677376,0.375,121.19614698240385,0.1,94.96,1.47,0.91,1.32,0.0,0.0,2.3508238015913947,2.0,62.12,3.84,2.6,0.04,0.01,0.08,0.273,3.92,2.71,0.04,0.07,0.03,36.50294968009084,0.0,0.0,0.0,0.0,0.0,0.0,0.0,0.0,0.0,0.0,0.0,0.0,0.0,2171.8450342997794,7.0,1.3,3.71,82.5,25.54545455,11.0,60.0,28.0,8.0,121.77,136.0,551.0,42.5345622119816,415.0,93.75
2024-05-12 19:00:00,2.7,1.3,1.4,1142.0,3498.0,0.0,2277.0,1393.0,254.0,117011.0,2.40827543823498,0.98,10.6,0.42,88.0,3.6,37.016485469353874,8.4,1.04,0.46,87.76,10.74,2.39943139199445,70.18,10.42,18.42,0.98,11.62316459462822,4.84444444444444,79.7111111111111,70.15,28.2575,0.0825,5.127825,1.8848,10.505,2.375,0.0505,0.21,55.4479,10.1048,0.103,1.97075118677376,0.375,115.45331417154532,0.1,94.96,1.47,0.91,1.32,0.0,0.0,2.2394309199159865,2.0,62.12,3.84,2.6,0.04,0.01,0.08,0.273,3.92,2.71,0.04,0.07,0.03,34.77327144909576,0.0,0.0,0.0,0.0,0.0,0.0,0.0,0.0,0.0,0.0,0.0,0.0,0.0,2171.8450342997794,7.0,1.3,3.66,82.5,25.54545455,11.0,60.0,28.0,8.0,120.725,130.0,544.0,42.3670274004145,414.0,89.3076923076923
2024-05-12 20:00:00,2.69,1.3,1.39,1149.0,3500.0,556.0,2275.0,1395.0,257.0,117374.0,2.41644020971571,0.98,10.6,0.42,88.0,3.6,36.44131113871896,8.4,1.04,0.46,87.76,10.74,2.362148237548645,70.18,10.42,18.42,0.98,11.442560038825384,4.84444444444444,79.7111111111111,70.15,28.2575,0.0825,5.127825,1.8848,10.505,2.375,0.0505,0.21,55.4479,10.1048,0.103,1.97075118677376,0.375,113.65936258872478,0.1,94.96,1.47,0.91,1.32,0.0,0.0,2.2046339054497643,2.0,62.12,3.84,2.6,0.04,0.01,0.08,0.273,3.92,2.71,0.04,0.07,0.03,34.23295291598492,0.0,0.0,0.0,0.0,0.0,0.0,0.0,0.0,0.0,0.0,0.0,0.0,0.0,2171.8450342997794,7.0,1.3,3.68,82.5,25.54545455,11.0,60.0,28.0,8.0,120.3125,125.0,540.0,42.8636363636364,415.0,87.92
2024-05-12 21:00:00,2.69,1.3,1.39,1144.0,3499.0,635.0,2270.0,1409.0,257.0,117800.0,2.40898866741019,0.98,10.6,0.42,88.0,3.6,35.81129757035166,8.4,1.04,0.46,87.76,10.74,2.321310369929515,70.18,10.42,18.42,0.98,11.244735979919396,4.84444444444444,79.7111111111111,70.15,28.2575,0.0825,5.127825,1.8848,10.505,2.375,0.0505,0.21,55.4479,10.1048,0.103,1.97075118677376,0.375,111.6943690589834,0.1,94.96,1.47,0.91,1.32,0.0,0.0,2.166519215546629,2.0,62.12,3.84,2.6,0.04,0.01,0.08,0.273,3.92,2.71,0.04,0.07,0.03,33.64111842517171,0.0,0.0,0.0,0.0,0.0,0.0,0.0,0.0,0.0,0.0,0.0,0.0,0.0,2171.8450342997794,7.0,1.3,3.82,82.5,25.54545455,11.0,60.0,28.0,8.0,120.3125,125.0,540.0,42.8473491773309,415.0,86.4
2024-05-12 22:00:00,2.68,1.3,1.38,1146.0,3499.0,134.0,2286.0,1410.0,255.0,117494.0,2.40247406789602,0.98,10.6,0.42,88.0,3.6,36.22767857475672,8.4,1.04,0.46,87.76,10.74,2.3483004431450505,70.18,10.42,18.42,0.98,11.375479482089084,4.84444444444444,79.7111111111111,70.15,28.2575,0.0825,5.127825,1.8848,10.505,2.375,0.0505,0.21,55.4479,10.1048,0.103,1.97075118677376,0.375,112.99304899326404,0.1,94.96,1.47,0.91,1.32,0.0,0.0,2.191709518837372,2.0,62.12,3.84,2.6,0.04,0.01,0.08,0.273,3.92,2.71,0.04,0.07,0.03,34.03226657197273,0.0,0.0,0.0,0.0,0.0,0.0,0.0,0.0,0.0,0.0,0.0,0.0,0.0,2171.8450342997794,7.0,1.3,3.54,82.5,25.54545455,11.0,60.0,28.0,8.0,121.1075,131.0,546.0,42.4034726981951,415.0,87.40458015267176
2024-05-12 23:00:00,2.67,1.3,1.37,1148.0,3499.0,0.0,2274.0,1420.0,257.0,116798.0,2.41335415066266,0.97,10.29,0.41,88.33,3.7,38.35268843863685,6.6,1.03,0.43,87.96,10.58,2.5771817808030653,70.1,10.32,18.62,0.96,12.594458659808986,4.95555555555555,79.9322222222222,70.15,27.25,0.084,5.195875,1.871625,10.075,2.388,0.049,0.2,55.460425,10.0062,0.1055,1.92577677344096,0.42,119.29173171408176,0.2,95.8,1.19,0.89,1.41,0.0,0.0,2.075420001801948,2.0,61.73,3.71,2.9,0.03,0.013,0.083,0.346,4.23,3.05,0.04,0.08,0.023,35.27391797474608,0.0,0.0,0.0,0.0,0.0,0.0,0.0,0.0,0.0,0.0,0.0,0.0,0.0,2171.8450342997794,7.0,1.3,3.63,82.5,25.54545455,11.0,60.0,28.0,8.0,120.71,128.0,543.0,43.2709854014599,415.0,93.984375
2024-05-13 00:00:00,2.66,1.3,1.36,1145.0,3408.0,0.0,2287.0,1428.0,257.0,116695.0,2.35269743613423,0.97,10.29,0.41,88.33,3.7,36.03934997161307,6.6,1.03,0.43,87.96,10.58,2.4217326065011537,70.1,10.32,18.62,0.96,11.83479233978836,4.95555555555555,79.9322222222222,70.15,27.25,0.084,5.195875,1.871625,10.075,2.388,0.049,0.2,55.460425,10.0062,0.1055,1.92577677344096,0.42,112.09635211993424,0.2,95.8,1.19,0.89,1.41,0.0,0.0,1.9502358459876643,2.0,61.73,3.71,2.9,0.03,0.013,0.083,0.346,4.23,3.05,0.04,0.08,0.023,33.14628325979826,0.0,0.0,0.0,0.0,0.0,0.0,0.0,0.0,0.0,0.0,0.0,0.0,0.0,2186.787191920861,7.0,1.3,3.37,82.5,25.54545455,11.0,60.0,28.0,8.0,120.975,130.0,545.0,45.0230414746544,415.0,88.92307692307692
2024-05-13 01:00:00,2.71,1.29,1.42,1148.0,3798.0,0.0,2296.0,1388.0,257.0,118620.0,2.57924472007507,0.97,10.29,0.41,88.33,3.7,35.63950657653065,6.6,1.03,0.43,87.96,10.58,2.3948643697508256,70.1,10.32,18.62,0.96,11.703489651117124,4.95555555555555,79.9322222222222,70.15,27.25,0.084,5.195875,1.871625,10.075,2.388,0.049,0.2,55.460425,10.0062,0.1055,1.92577677344096,0.42,110.85268412805053,0.2,95.8,1.19,0.89,1.41,0.0,0.0,1.9285986931953587,2.0,61.73,3.71,2.9,0.03,0.013,0.083,0.346,4.23,3.05,0.04,0.08,0.023,32.77853738082429,0.0,0.0,0.0,0.0,0.0,0.0,0.0,0.0,0.0,0.0,0.0,0.0,0.0,2186.787191920861,7.0,1.3,3.52,82.5,25.54545455,11.0,60.0,28.0,8.0,120.445,126.0,541.0,43.1934731934732,415.0,87.93650793650794
2024-05-13 02:00:00,2.68,1.28,1.4,1148.0,3502.0,0.0,2260.0,1408.0,262.0,119571.0,2.35943670198604,0.97,10.29,0.41,88.33,3.7,38.30925300780505,6.6,1.03,0.43,87.96,10.58,2.574263054488477,70.1,10.32,18.62,0.96,12.580195103321746,4.95555555555555,79.9322222222222,70.15,27.25,0.084,5.195875,1.871625,10.075,2.388,0.049,0.2,55.460425,10.0062,0.1055,1.92577677344096,0.42,119.1566306827691,0.2,95.8,1.19,0.89,1.41,0.0,0.0,2.073069533931112,2.0,61.73,3.71,2.9,0.03,0.013,0.083,0.346,4.23,3.05,0.04,0.08,0.023,35.23396933263694,0.0,0.0,0.0,0.0,0.0,0.0,0.0,0.0,0.0,0.0,0.0,0.0,0.0,2186.787191920861,8.0,1.3,3.56,82.5,25.54545455,11.0,60.0,28.0,8.0,120.445,126.0,541.0,41.9990723562152,415.0,94.52380952380952
2024-05-13 03:00:00,2.62,1.3,1.32,1179.0,3498.0,0.0,2272.0,1483.0,267.0,117081.0,2.40683640431679,0.97,10.29,0.41,88.33,3.7,38.13380417332919,6.6,1.03,0.43,87.96,10.58,2.562473436652488,70.1,10.32,18.62,0.96,12.522580287185626,4.95555555555555,79.9322222222222,70.15,27.25,0.084,5.195875,1.871625,10.075,2.388,0.049,0.2,55.460425,10.0062,0.1055,1.92577677344096,0.42,118.61091677993986,0.2,95.8,1.19,0.89,1.41,0.0,0.0,2.063575283718467,2.0,61.73,3.71,2.9,0.03,0.013,0.083,0.346,4.23,3.05,0.04,0.08,0.023,35.072604691773016,0.0,0.0,0.0,0.0,0.0,0.0,0.0,0.0,0.0,0.0,0.0,0.0,0.0,2186.787191920861,7.0,1.3,3.79,82.5,25.54545455,11.0,60.0,28.0,8.0,121.24,132.0,547.0,42.1770279639473,415.0,94.0909090909091
2024-05-13 04:00:00,2.68,1.3,1.38,1150.0,3499.0,0.0,2292.0,1407.0,256.0,116661.0,2.41618663963915,0.97,10.29,0.41,88.33,3.7,38.58909389879405,6.6,1.03,0.43,87.96,10.58,2.5930674949368817,70.1,10.32,18.62,0.96,12.672090735058855,4.95555555555555,79.9322222222222,70.15,27.25,0.084,5.195875,1.871625,10.075,2.388,0.049,0.2,55.460425,10.0062,0.1055,1.92577677344096,0.42,120.02704435778178,0.2,95.8,1.19,0.89,1.41,0.0,0.0,2.0882128630202814,2.0,61.73,3.71,2.9,0.03,0.013,0.083,0.346,4.23,3.05,0.04,0.08,0.023,35.49134593481489,0.0,0.0,0.0,0.0,0.0,0.0,0.0,0.0,0.0,0.0,0.0,0.0,0.0,2186.787191920861,7.0,1.3,3.39,82.5,25.54545455,11.0,60.0,28.0,8.0,122.3,140.0,555.0,43.9532753092075,415.0,95.21428571428572
2024-05-13 05:00:00,2.63,1.3,1.33,1180.0,3499.0,0.0,2256.0,1421.0,258.0,113751.0,2.47796184640555,0.97,10.29,0.41,88.33,3.7,38.26134197992894,6.6,1.03,0.43,87.96,10.58,2.571043581925572,70.1,10.32,18.62,0.96,12.564461826607651,4.95555555555555,79.9322222222222,70.15,27.25,0.084,5.195875,1.871625,10.075,2.388,0.049,0.2,55.460425,10.0062,0.1055,1.92577677344096,0.42,119.0076088093042,0.2,95.8,1.19,0.89,1.41,0.0,0.0,2.0704768732961205,2.0,61.73,3.71,2.9,0.03,0.013,0.083,0.346,4.23,3.05,0.04,0.08,0.023,35.189904373016404,0.0,0.0,0.0,0.0,0.0,0.0,0.0,0.0,0.0,0.0,0.0,0.0,0.0,2186.787191920861,7.0,1.3,3.89,82.5,25.54545455,11.0,60.0,28.0,8.0,122.6975,143.0,558.0,43.6642641246222,415.0,94.4055944055944
2024-05-13 06:00:00,2.63,1.3,1.33,1176.0,3500.0,0.0,2259.0,1427.0,256.0,113446.0,2.48532962781273,0.97,10.29,0.41,88.33,3.7,36.79425232210596,6.6,1.03,0.43,87.96,10.58,2.472459704474701,70.1,10.32,18.62,0.96,12.082691165986352,4.95555555555555,79.9322222222222,70.15,27.25,0.084,5.195875,1.871625,10.075,2.388,0.049,0.2,55.460425,10.0062,0.1055,1.92577677344096,0.42,114.44439113183849,0.2,95.8,1.19,0.89,1.41,0.0,0.0,1.99108668334492,2.0,61.73,3.71,2.9,0.03,0.013,0.083,0.346,4.23,3.05,0.04,0.08,0.023,33.840585658776995,0.0,0.0,0.0,0.0,0.0,0.0,0.0,0.0,0.0,0.0,0.0,0.0,0.0,2186.787191920861,7.0,1.3,3.81,82.5,25.54545455,11.0,60.0,28.0,8.0,122.3,140.0,555.0,43.7033582089552,415.0,90.78571428571428
2024-05-13 07:00:00,2.66,1.3,1.36,1166.0,3500.0,0.0,2280.0,1423.0,259.0,115622.0,2.4385827712687,0.97,10.29,0.41,88.33,3.7,35.65304999533229,6.6,1.03,0.43,87.96,10.58,2.395774445513604,70.1,10.32,18.62,0.96,11.707937110608333,4.95555555555555,79.9322222222222,70.15,27.25,0.084,5.195875,1.871625,10.075,2.388,0.049,0.2,55.460425,10.0062,0.1055,1.92577677344096,0.42,110.8948094117777,0.2,95.8,1.19,0.89,1.41,0.0,0.0,1.9293315826854576,2.0,61.73,3.71,2.9,0.03,0.013,0.083,0.346,4.23,3.05,0.04,0.08,0.023,32.79099359871554,0.0,0.0,0.0,0.0,0.0,0.0,0.0,0.0,0.0,0.0,0.0,0.0,0.0,2186.787191920861,7.0,1.3,3.56,82.5,25.54545455,11.0,60.0,28.0,8.0,121.3725,133.0,548.0,43.8842203548086,415.0,87.96992481203007
2024-05-13 08:00:00,2.66,1.28,1.38,1150.0,3500.0,0.0,2297.0,1403.0,257.0,116332.0,2.42370807240377,0.98,10.37,0.41,88.24,4.0,35.69641498053371,6.8,1.04,0.46,88.01,10.49,2.398688438100192,70.11,10.04,18.84,1.01,11.722177533786915,4.95555555555555,79.9322222222222,70.15,27.25,0.082,5.07455,1.871625,9.88,2.274,0.048,0.19,55.647575,9.8685,0.1085,1.94478637750907,0.4599999999999999,111.02969132986568,0.1,96.93,0.64,0.59,1.34,0.0,0.0,1.93167823845664,2.0,61.94,3.82,2.4,0.04,0.01,0.072,0.28,4.09,2.88,0.04,0.05,0.028,32.83087745023271,0.0,0.0,0.0,0.0,0.0,0.0,0.0,0.0,0.0,0.0,0.0,0.0,0.0,2186.787191920861,8.0,1.3,3.56,82.5,25.54545455,11.0,60.0,28.0,8.0,120.975,130.0,545.0,43.6194895591647,415.0,88.07692307692308
2024-05-13 09:00:00,2.64,1.3,1.34,1169.0,3498.0,0.0,2270.0,1450.0,263.0,116781.0,2.41301583208554,0.98,10.37,0.41,88.24,4.0,39.027618513409,6.8,1.04,0.46,88.01,10.49,2.6225349897391705,70.11,10.04,18.84,1.01,12.816095767167967,4.95555555555555,79.9322222222222,70.15,27.25,0.082,5.07455,1.871625,9.88,2.274,0.048,0.19,55.647575,9.8685,0.1085,1.94478637750907,0.4599999999999999,121.39102594046447,0.1,96.93,0.64,0.59,1.34,0.0,0.0,2.1119432139684435,2.0,61.94,3.82,2.4,0.04,0.01,0.072,0.28,4.09,2.88,0.04,0.05,0.028,35.89466788995198,0.0,0.0,0.0,0.0,0.0,0.0,0.0,0.0,0.0,0.0,0.0,0.0,0.0,2186.787191920861,7.0,1.3,3.73,82.5,25.54545455,11.0,60.0,28.0,8.0,121.6375,135.0,550.0,43.8163359483156,415.0,96.29629629629628
2024-05-13 10:00:00,2.67,1.3,1.37,1169.0,3499.0,0.0,2274.0,1417.0,260.0,116277.0,2.42416143165193,0.98,10.37,0.41,88.24,4.0,38.12698116309957,6.8,1.04,0.46,88.01,10.49,2.562014951514421,70.11,10.04,18.84,1.01,12.520339711002554,4.95555555555555,79.9322222222222,70.15,27.25,0.082,5.07455,1.871625,9.88,2.274,0.048,0.19,55.647575,9.8685,0.1085,1.94478637750907,0.4599999999999999,118.5896945726076,0.1,96.93,0.64,0.59,1.34,0.0,0.0,2.063206062876864,2.0,61.94,3.82,2.4,0.04,0.01,0.072,0.28,4.09,2.88,0.04,0.05,0.028,35.06632940018387,0.0,0.0,0.0,0.0,0.0,0.0,0.0,0.0,0.0,0.0,0.0,0.0,0.0,2186.787191920861,8.0,1.3,3.88,82.5,25.54545455,11.0,60.0,28.0,8.0,121.6375,135.0,550.0,43.9203114266087,415.0,94.07407407407408
2024-05-13 11:00:00,2.67,1.3,1.37,1157.0,3500.0,0.0,2272.0,1403.0,256.0,115861.0,2.43355531100424,0.98,10.37,0.41,88.24,4.0,35.19760044805464,6.8,1.04,0.46,88.01,10.49,2.365169647698792,70.11,10.04,18.84,1.01,11.558374179602994,4.95555555555555,79.9322222222222,70.15,27.25,0.082,5.07455,1.871625,9.88,2.274,0.048,0.19,55.647575,9.8685,0.1085,1.94478637750907,0.4599999999999999,109.47818472612954,0.1,96.93,0.64,0.59,1.34,0.0,0.0,1.9046853547751497,2.0,61.94,3.82,2.4,0.04,0.01,0.072,0.28,4.09,2.88,0.04,0.05,0.028,32.372105363591906,0.0,0.0,0.0,0.0,0.0,0.0,0.0,0.0,0.0,0.0,0.0,0.0,0.0,2186.787191920861,7.0,1.3,3.57,82.5,25.54545455,11.0,60.0,28.0,8.0,120.975,130.0,545.0,43.6355311355311,415.0,86.84615384615384
