Repository: saikumar-voptimai/evonith_bf_webapp

# Evonith BF2 — Blast Furnace Intelligence Platform

Monitoring, modelling and optimisation of **Blast Furnace 2 (BF2)** at Evonith Steel: live telemetry from InfluxDB,
manual plant reports from Neon PostgreSQL, a two-zone energy model of the furnace, blend and fuel optimisers, a
conversational assistant (FurnaceMind) and a live digital twin evaluated every hour.

The platform has three deployable parts that share one Python service layer, plus the shared data library:

| Part | Path | What it is |
|---|---|---|
| **Streamlit app** (legacy) | `src/app.py`, `src/custom_pages/` | The original 11-page dashboard; still the home of the model pages. Served under `/legacy` in production |

File: src/data/V13_df_filtered.csv (part 51 of 268)
NM3/HR.,STEAMKGS/HR.,RAFTOC,PERMEABILITYKGS/HR.,TUYEREVELOCITYM/S,HOT BLAST VOLUMENM3/HR.,O2 ENRICHMENT %,COKE_VM%,COKE_ASH%,COKE_IM%,COKE_FC%,COKE_MOIST%,COKE_CALC_MT,NUTCOKE_MOIST%,NUTCOKE_VM%,NUTCOKE_IM%,NUTCOKE_FC%,NUTCOKE_ASH%,NUTCOKE_CALC_MT,PCI_2_FC%,PCI_2_ASH%,PCI_2_VM%,PCI_2_IM%,PCI_2_CALC_MT,SINTER_SP_02_COLD_STRENGTH_AI,SINTER_SP_02_COLD_STRENGTH_TI,SINTER_SP_02_HOT_STRENGTH_RI,SINTER_SP_02_HOT_STRENGTH_RDI,SINTER_SP_02_P%,SINTER_SP_02_SIO2%,SINTER_SP_02_MGO%,SINTER_SP_02_FEO%,SINTER_SP_02_AL2O3%,SINTER_SP_02_NA2O%,SINTER_SP_02_TIO2%,SINTER_SP_02_FE(T)%,SINTER_SP_02_CAO%,SINTER_SP_02_K2O%,SINTER_SP_02_BASICITY,SINTER_SP_02_MNO%,SINTER_CALC_MT,FLUX_TM%,FLUX_SIO2%,FLUX_FE2O3%,FLUX_AL2O3%,FLUX_LOI%,FLUX_MGO%,FLUX_CAO%,FLUX_CALC_MT,GEOMIN TYPE,ORE_FE(T)%,ORE_LOI%,ORE_TM%,ORE_MGO%,ORE_NA2O%,ORE_P%,ORE_TIO2%,ORE_AL2O3%,ORE_SIO2%,ORE_MNO%,ORE_CAO%,ORE_K2O%,ORE_CALC_MT,LLOYDS_PELLET_PCT_SIO2,LLOYDS_PELLET_PCT_AL2O3,LLOYDS_PELLET_PCT_FE2O3,LLOYDS_PELLET_PCT_MGO,LLOYDS_PELLET_PCT_TIO2,LLOYDS_PELLET_PCT_NA2O,TOTAL_PELLET_CALC_MT,LLOYDS_PELLET_PCT_K2O,LLOYDS_PELLET_PCT_TM,LLOYDS_PELLET_PCT_LOI,LLOYDS_PELLET_PCT_MNO,LLOYDS_PELLET_PCT_CAO,LLOYDS_PELLET_PCT_P,DAILYPRODUCTION,CHARGES/HRS.,STOCKRODLEVEL,FURNACE TOP GAS ANALYSISH2%,COKE_DISCHARGE_TIME,WEIGHTED_COKE_ANGLE,TOTAL_COKE_PORTIONS,NON_COKE_DISCHARGE_TIME,WEIGHTED_NON_COKE_ANGLE,TOTAL_NON_COKE_PORTIONS,UNITCOST LAKHS/THM,ACTUALKG/THM.,ACT. FUEL RATEKG/THM.,FURNACETOPGASANALYSISCO2ETACO,COKE RATE KG/THM,PRODUCTIONTONNESPERHR
2024-05-13 12:00:00,2.67,1.3,1.37,1168.0,3499.0,0.0,2290.0,1408.0,257.0,115101.0,2.44891505078104,0.98,10.37,0.41,88.24,4.0,35.50068653381378,6.8,1.04,0.46,88.01,10.49,2.3855360931823486,70.11,10.04,18.84,1.01,11.65790319133223,4.95555555555555,79.9322222222222,70.15,27.25,0.082,5.07455,1.871625,9.88,2.274,0.048,0.19,55.647575,9.8685,0.1085,1.94478637750907,0.4599999999999999,110.42089996984704,0.1,96.93,0.64,0.59,1.34,0.0,0.0,1.9210865759218445,2.0,61.94,3.82,2.4,0.04,0.01,0.072,0.28,4.09,2.88,0.04,0.05,0.028,32.650861147438974,0.0,0.0,0.0,0.0,0.0,0.0,0.0,0.0,0.0,0.0,0.0,0.0,0.0,2186.787191920861,7.0,1.3,3.76,82.5,25.54545455,11.0,60.0,28.0,8.0,121.3725,133.0,548.0,43.4140715109573,415.0,87.59398496240601
2024-05-13 13:00:00,2.65,1.3,1.35,1165.0,3500.0,0.0,2273.0,1435.0,258.0,115397.0,2.44333475576573,0.98,10.37,0.41,88.24,4.0,37.101623199328166,6.8,1.04,0.46,88.01,10.49,2.493114074662959,70.11,10.04,18.84,1.01,12.183627240196587,4.95555555555555,79.9322222222222,70.15,27.25,0.082,5.07455,1.871625,9.88,2.274,0.048,0.19,55.647575,9.8685,0.1085,1.94478637750907,0.4599999999999999,115.4004337383686,0.1,96.93,0.64,0.59,1.34,0.0,0.0,2.0077197719895143,2.0,61.94,3.82,2.4,0.04,0.01,0.072,0.28,4.09,2.88,0.04,0.05,0.028,34.12328227151403,0.0,0.0,0.0,0.0,0.0,0.0,0.0,0.0,0.0,0.0,0.0,0.0,0.0,2186.787191920861,7.0,1.3,3.55,82.5,25.54545455,11.0,60.0,28.0,8.0,121.77,136.0,551.0,42.5710293432697,415.0,91.54411764705884
2024-05-13 14:00:00,2.64,1.3,1.34,1151.0,3499.0,0.0,2267.0,1433.0,256.0,115198.0,2.4468541851865,0.98,10.37,0.41,88.24,4.0,35.6115981712427,6.8,1.04,0.46,88.01,10.49,2.392989011423483,70.11,10.04,18.84,1.01,11.69432494139351,4.95555555555555,79.9322222222222,70.15,27.25,0.082,5.07455,1.871625,9.88,2.274,0.048,0.19,55.647575,9.8685,0.1085,1.94478637750907,0.4599999999999999,110.76587816654656,0.1,96.93,0.64,0.59,1.34,0.0,0.0,1.9270884558453567,2.0,61.94,3.82,2.4,0.04,0.01,0.072,0.28,4.09,2.88,0.04,0.05,0.028,32.752869328882944,0.0,0.0,0.0,0.0,0.0,0.0,0.0,0.0,0.0,0.0,0.0,0.0,0.0,2186.787191920861,7.0,1.3,3.68,82.5,25.54545455,11.0,60.0,28.0,8.0,121.77,136.0,551.0,42.4807647470273,415.0,87.86764705882354
2024-05-13 15:00:00,2.64,1.3,1.34,1161.0,3500.0,0.0,2282.0,1434.0,259.0,115429.0,2.44265778860531,0.98,10.37,0.41,88.24,4.0,35.713995379939696,6.8,1.04,0.46,88.01,10.49,2.3998697864461054,70.11,10.04,18.84,1.01,11.727950678318772,4.95555555555555,79.9322222222222,70.15,27.25,0.082,5.07455,1.871625,9.88,2.274,0.048,0.19,55.647575,9.8685,0.1085,1.94478637750907,0.4599999999999999,111.08437318854996,0.1,96.93,0.64,0.59,1.34,0.0,0.0,1.9326295853909028,2.0,61.94,3.82,2.4,0.04,0.01,0.072,0.28,4.09,2.88,0.04,0.05,0.028,32.84704657922616,0.0,0.0,0.0,0.0,0.0,0.0,0.0,0.0,0.0,0.0,0.0,0.0,0.0,2186.787191920861,7.0,1.3,3.49,82.5,25.54545455,11.0,60.0,28.0,8.0,121.3725,133.0,548.0,42.7581427581428,415.0,88.1203007518797
2024-05-13 16:00:00,2.66,1.3,1.36,1170.0,3500.0,0.0,2304.0,1414.0,261.0,116549.0,2.4191980003417,0.98,10.42,0.42,88.18,3.9,37.28638630281076,6.6,1.03,0.46,87.99,10.52,2.5055295825046544,69.96,10.12,18.92,1.0,12.244300725248166,4.95555555555555,79.9322222222222,70.15,27.25,0.0815,5.082,1.9165,9.54,2.287,0.046,0.19,55.775125,9.6792,0.112,1.90457903540563,0.4649999999999999,115.97511862927452,0.1,95.58,0.72,0.48,1.38,0.0,0.0,2.0177180551913896,2.0,61.47,3.55,2.9,0.1,0.007,0.081,0.326,4.3,3.22,0.07,0.06,0.038,34.29321347640028,0.0,0.0,0.0,0.0,0.0,0.0,0.0,0.0,0.0,0.0,0.0,0.0,0.0,2186.787191920861,8.0,1.3,3.34,82.5,25.54545455,11.0,60.0,28.0,8.0,120.3125,125.0,540.0,42.8440577055187,415.0,92.0
2024-05-13 17:00:00,2.66,1.29,1.37,1159.0,3499.0,0.0,2290.0,1425.0,260.0,117112.0,2.40688715514499,0.98,10.42,0.42,88.18,3.9,36.92613136268698,6.6,1.03,0.46,87.99,10.52,2.481321567214754,69.96,10.12,18.92,1.0,12.125998302782005,4.95555555555555,79.9322222222222,70.15,27.25,0.0815,5.082,1.9165,9.54,2.287,0.046,0.19,55.775125,9.6792,0.112,1.90457903540563,0.4649999999999999,114.85458608213176,0.1,95.58,0.72,0.48,1.38,0.0,0.0,1.998223194754758,2.0,61.47,3.55,2.9,0.1,0.007,0.081,0.326,4.3,3.22,0.07,0.06,0.038,33.96187808049304,0.0,0.0,0.0,0.0,0.0,0.0,0.0,0.0,0.0,0.0,0.0,0.0,0.0,2186.787191920861,7.0,1.3,3.33,82.5,25.54545455,11.0,60.0,28.0,8.0,120.445,126.0,541.0,43.5003463403371,415.0,91.11111111111111
2024-05-13 18:00:00,2.68,1.3,1.38,1152.0,3500.0,0.0,2288.0,1431.0,260.0,118148.0,2.38647532154361,0.98,10.42,0.42,88.18,3.9,35.914646338493306,6.6,1.03,0.46,87.99,10.52,2.413352908900804,69.96,10.12,18.92,1.0,11.79384150124238,4.95555555555555,79.9322222222222,70.15,27.25,0.0815,5.082,1.9165,9.54,2.287,0.046,0.19,55.775125,9.6792,0.112,1.90457903540563,0.4649999999999999,111.7084754690002,0.1,95.58,0.72,0.48,1.38,0.0,0.0,1.943487625067292,2.0,61.47,3.55,2.9,0.1,0.007,0.081,0.326,4.3,3.22,0.07,0.06,0.038,33.031590238138065,0.0,0.0,0.0,0.0,0.0,0.0,0.0,0.0,0.0,0.0,0.0,0.0,0.0,2186.787191920861,7.0,1.3,3.39,82.5,25.54545455,11.0,60.0,28.0,8.0,120.975,130.0,545.0,42.6860170467634,415.0,88.61538461538461
2024-05-13 19:00:00,2.69,1.3,1.39,1159.0,3500.0,0.0,2295.0,1425.0,263.0,118547.0,2.37844754188542,0.98,10.42,0.42,88.18,3.9,37.9672681396447,6.6,1.03,0.46,87.99,10.52,2.551282731402565,69.96,10.12,18.92,1.0,12.46789230370922,4.95555555555555,79.9322222222222,70.15,27.25,0.0815,5.082,1.9165,9.54,2.287,0.046,0.19,55.775125,9.6792,0.112,1.90457903540563,0.4649999999999999,118.09292514337432,0.1,95.58,0.72,0.48,1.38,0.0,0.0,2.054563341416624,2.0,61.47,3.55,2.9,0.1,0.007,0.081,0.326,4.3,3.22,0.07,0.06,0.038,34.91943737466498,0.0,0.0,0.0,0.0,0.0,0.0,0.0,0.0,0.0,0.0,0.0,0.0,0.0,2186.787191920861,8.0,1.3,3.49,82.5,25.54545455,11.0,60.0,28.0,8.0,120.3125,125.0,540.0,43.1750401468227,415.0,93.68
2024-05-13 20:00:00,2.66,1.3,1.36,1168.0,3500.0,0.0,2284.0,1437.0,262.0,117473.0,2.40018024456332,0.98,10.42,0.42,88.18,3.9,35.90540903233629,6.6,1.03,0.46,87.99,10.52,2.4127321905600376,69.96,10.12,18.92,1.0,11.79080810579453,4.95555555555555,79.9322222222222,70.15,27.25,0.0815,5.082,1.9165,9.54,2.287,0.046,0.19,55.775125,9.6792,0.112,1.90457903540563,0.4649999999999999,111.67974386522732,0.1,95.58,0.72,0.48,1.38,0.0,0.0,1.942987756850968,2.0,61.47,3.55,2.9,0.1,0.007,0.081,0.326,4.3,3.22,0.07,0.06,0.038,33.02309445875583,0.0,0.0,0.0,0.0,0.0,0.0,0.0,0.0,0.0,0.0,0.0,0.0,0.0,2186.787191920861,7.0,1.3,3.42,82.5,25.54545455,11.0,60.0,28.0,8.0,121.6375,135.0,550.0,43.6594202898551,415.0,88.5925925925926
2024-05-13 21:00:00,2.66,1.3,1.36,1172.0,3500.0,0.0,2277.0,1422.0,260.0,116061.0,2.42936413541442,0.98,10.42,0.42,88.18,3.9,35.68856493168625,6.6,1.03,0.46,87.99,10.52,2.398160939150529,69.96,10.12,18.92,1.0,11.719599693230965,4.95555555555555,79.9322222222222,70.15,27.25,0.0815,5.082,1.9165,9.54,2.287,0.046,0.19,55.775125,9.6792,0.112,1.90457903540563,0.4649999999999999,111.00527463421336,0.1,95.58,0.72,0.48,1.38,0.0,0.0,1.93125344037712,2.0,61.47,3.55,2.9,0.1,0.007,0.081,0.326,4.3,3.22,0.07,0.06,0.038,32.82365756577569,0.0,0.0,0.0,0.0,0.0,0.0,0.0,0.0,0.0,0.0,0.0,0.0,0.0,2186.787191920861,7.0,1.3,3.63,82.5,25.54545455,11.0,60.0,28.0,8.0,122.1675,139.0,554.0,43.874321880651,415.0,88.05755395683454
2024-05-13 22:00:00,2.63,1.3,1.33,1162.0,3499.0,0.0,2257.0,1441.0,258.0,115014.0,2.45076641138314,0.98,10.42,0.42,88.18,3.9,37.95496162052222,6.6,1.03,0.46,87.99,10.52,2.5504557714641947,69.96,10.12,18.92,1.0,12.463851023876073,4.95555555555555,79.9322222222222,70.15,27.25,0.0815,5.082,1.9165,9.54,2.287,0.046,0.19,55.775125,9.6792,0.112,1.90457903540563,0.4649999999999999,118.05464709723834,0.1,95.58,0.72,0.48,1.38,0.0,0.0,2.0538973856002483,2.0,61.47,3.55,2.9,0.1,0.007,0.081,0.326,4.3,3.22,0.07,0.06,0.038,34.90811876406026,0.0,0.0,0.0,0.0,0.0,0.0,0.0,0.0,0.0,0.0,0.0,0.0,0.0,2186.787191920861,8.0,1.3,3.61,82.5,25.54545455,11.0,60.0,28.0,8.0,121.9025,137.0,552.0,42.4221453287197,415.0,93.64963503649636
2024-05-13 23:00:00,2.65,1.3,1.35,1159.0,3500.0,0.0,2240.0,1401.0,253.0,113580.0,2.48239919047275,0.96,10.36,0.42,88.26,3.2,39.15301083023454,6.2,1.03,0.47,87.82,10.68,2.6061986096252414,70.12,10.08,18.82,0.98,12.34146981272365,4.88888888888889,79.8433333333333,70.15,28.1275,0.079,5.195875,2.02895,9.37,2.262,0.0465,0.18,55.608175,9.8022,0.1135,1.886553708083835,0.4599999999999999,127.89609003907336,0.2,95.9,1.15,0.86,1.46,0.0,0.0,2.574367649352084,2.0,61.56,3.68,3.1,0.1,0.01,0.092,0.348,4.2,3.11,0.06,0.06,0.028,29.39294778046997,0.0,0.0,0.0,0.0,0.0,0.0,0.0,0.0,0.0,0.0,0.0,0.0,0.0,2186.787191920861,7.0,1.3,3.76,82.5,25.54545455,11.0,60.0,28.0,8.0,122.035,138.0,553.0,44.3617763310858,415.0,96.81159420289856
2024-05-14 00:00:00,2.64,1.3,1.34,1152.0,3459.0,0.0,2296.0,1456.0,260.0,116880.0,2.38410775030879,0.96,10.36,0.42,88.26,3.2,37.42053447189361,6.2,1.03,0.47,87.82,10.68,2.4908772746736507,70.12,10.08,18.82,0.98,11.795373759716892,4.88888888888889,79.8433333333333,70.15,28.1275,0.079,5.195875,2.02895,9.37,2.262,0.0465,0.18,55.608175,9.8022,0.1135,1.886553708083835,0.4599999999999999,122.23683299552992,0.2,95.9,1.15,0.86,1.46,0.0,0.0,2.4604547983195366,2.0,61.56,3.68,3.1,0.1,0.01,0.092,0.348,4.2,3.11,0.06,0.06,0.028,28.09234315130335,0.0,0.0,0.0,0.0,0.0,0.0,0.0,0.0,0.0,0.0,0.0,0.0,0.0,2164.859929000918,8.0,1.3,3.28,82.5,25.54545455,11.0,60.0,28.0,8.0,119.8125,125.0,538.0,43.4964062137723,413.0,91.6
2024-05-14 01:00:00,2.69,1.3,1.39,1124.0,3499.0,60.0,2279.0,1408.0,252.0,117188.0,2.40685976833943,0.96,10.36,0.42,88.26,3.2,35.198179586226566,6.2,1.03,0.47,87.82,10.68,2.342947445260718,70.12,10.08,18.82,0.98,11.094862479663837,4.88888888888889,79.8433333333333,70.15,28.1275,0.079,5.195875,2.02895,9.37,2.262,0.0465,0.18,55.608175,9.8022,0.1135,1.886553708083835,0.4599999999999999,114.97735295736746,0.2,95.9,1.15,0.86,1.46,0.0,0.0,2.3143317185940093,2.0,61.56,3.68,3.1,0.1,0.01,0.092,0.348,4.2,3.11,0.06,0.06,0.028,26.42397692048359,0.0,0.0,0.0,0.0,0.0,0.0,0.0,0.0,0.0,0.0,0.0,0.0,0.0,2164.859929000918,7.0,1.3,2.83,82.5,25.54545455,11.0,60.0,28.0,8.0,120.3125,125.0,540.0,45.5053563111318,415.0,86.16
2024-05-14 02:00:00,2.66,1.29,1.37,1148.0,3501.0,0.0,2295.0,1430.0,260.0,117086.0,2.40879660272144,0.96,10.36,0.42,88.26,3.2,36.08058520259437,6.2,1.03,0.47,87.82,10.68,2.401684289292324,70.12,10.08,18.82,0.98,11.373006664390784,4.88888888888889,79.8433333333333,70.15,28.1275,0.079,5.195875,2.02895,9.37,2.262,0.0465,0.18,55.608175,9.8022,0.1135,1.886553708083835,0.4599999999999999,117.85979356075548,0.2,95.9,1.15,0.86,1.46,0.0,0.0,2.3723511767203216,2.0,61.56,3.68,3.1,0.1,0.01,0.092,0.348,4.2,3.11,0.06,0.06,0.028,27.08641645330908,0.0,0.0,0.0,0.0,0.0,0.0,0.0,0.0,0.0,0.0,0.0,0.0,0.0,2164.859929000918,7.0,1.3,3.52,82.5,25.54545455,11.0,60.0,28.0,8.0,120.3125,125.0,540.0,44.5380063723259,415.0,88.32
2024-05-14 03:00:00,2.67,1.29,1.38,1148.0,3497.0,80.0,2278.0,1433.0,260.0,118242.0,2.38454298518743,0.96,10.36,0.42,88.26,3.2,36.60478912695631,6.2,1.03,0.47,87.82,10.68,2.436577634908983,70.12,10.08,18.82,0.98,11.538241643030752,4.88888888888889,79.8433333333333,70.15,28.1275,0.079,5.195875,2.02895,9.37,2.262,0.0465,0.18,55.608175,9.8022,0.1135,1.886553708083835,0.4599999999999999,119.5721429021568,0.2,95.9,1.15,0.86,1.46,0.0,0.0,2.406818350404413,2.0,61.56,3.68,3.1,0.1,0.01,0.092,0.348,4.2,3.11,0.06,0.06,0.028,27.479946816577847,0.0,0.0,0.0,0.0,0.0,0.0,0.0,0.0,0.0,0.0,0.0,0.0,0.0,2164.859929000918,7.0,1.3,3.36,82.5,25.54545455,11.0,60.0,28.0,8.0,120.445,126.0,541.0,45.043398812243,415.0,89.60317460317461
2024-05-14 04:00:00,2.68,1.3,1.38,1140.0,3501.0,250.0,2267.0,1433.0,261.0,118885.0,2.37858750730966,0.96,10.36,0.42,88.26,3.2,37.63044125808167,6.2,1.03,0.47,87.82,10.68,2.5048496043288657,70.12,10.08,18.82,0.98,11.861538741931373,4.88888888888889,79.8433333333333,70.15,28.1275,0.079,5.195875,2.02895,9.37,2.262,0.0465,0.18,55.608175,9.8022,0.1135,1.886553708083835,0.4599999999999999,122.92250841759451,0.2,95.9,1.15,0.86,1.46,0.0,0.0,2.4742564761032724,2.0,61.56,3.68,3.1,0.1,0.01,0.092,0.348,4.2,3.11,0.06,0.06,0.028,28.249924371096224,0.0,0.0,0.0,0.0,0.0,0.0,0.0,0.0,0.0,0.0,0.0,0.0,0.0,2164.859929000918,8.0,1.3,3.65,82.5,25.54545455,11.0,60.0,28.0,8.0,120.0475,123.0,538.0,44.5027372262774,415.0,92.11382113821138
2024-05-14 05:00:00,2.63,1.3,1.33,1158.0,3502.0,0.0,2255.0,1469.0,262.0,116956.0,2.41216092987601,0.96,10.36,0.42,88.26,3.2,40.16604586802808,6.2,1.03,0.47,87.82,10.68,2.6736307291740244,70.12,10.08,18.82,0.98,12.660789861758188,4.88888888888889,79.8433333333333,70.15,28.1275,0.079,5.195875,2.02895,9.37,2.262,0.0465,0.18,55.608175,9.8022,0.1135,1.886553708083835,0.4599999999999999,131.2052409232329,0.2,95.9,1.15,0.86,1.46,0.0,0.0,2.640976182735727,2.0,61.56,3.68,3.1,0.1,0.01,0.092,0.348,4.2,3.11,0.06,0.06,0.028,30.153453430846625,0.0,0.0,0.0,0.0,0.0,0.0,0.0,0.0,0.0,0.0,0.0,0.0,0.0,2164.859929000918,7.0,1.3,3.68,82.5,25.54545455,11.0,60.0,28.0,8.0,121.1075,131.0,546.0,44.2716670477933,415.0,98.3206106870229
2024-05-14 06:00:00,2.63,1.3,1.33,1165.0,3499.0,0.0,2240.0,1448.0,260.0,115346.0,2.44371644672358,0.96,10.36,0.42,88.26,3.2,41.15472010494526,6.2,1.03,0.47,87.82,10.68,2.739441285424685,70.12,10.08,18.82,0.98,12.972431112093622,4.88888888888889,79.8433333333333,70.15,28.1275,0.079,5.195875,2.02895,9.37,2.262,0.0465,0.18,55.608175,9.8022,0.1135,1.886553708083835,0.4599999999999999,134.43481552152736,0.2,95.9,1.15,0.86,1.46,0.0,0.0,2.705982957880131,2.0,61.56,3.68,3.1,0.1,0.01,0.092,0.348,4.2,3.11,0.06,0.06,0.028,30.895670941106715,0.0,0.0,0.0,0.0,0.0,0.0,0.0,0.0,0.0,0.0,0.0,0.0,0.0,2164.859929000918,8.0,1.3,3.76,82.5,25.54545455,11.0,60.0,28.0,8.0,121.6375,135.0,550.0,44.247990815155,415.0,91.06613912320468
2024-05-14 07:00:00,2.63,1.3,1.33,1173.0,3498.0,0.0,2257.0,1432.0,258.0,114163.0,2.46831917618201,0.96,10.36,0.42,88.26,3.2,38.78032619552917,6.2,1.03,0.47,87.82,10.68,2.5813910621033083,70.12,10.08,18.82,0.98,12.223995420043472,4.88888888888889,79.8433333333333,70.15,28.1275,0.079,5.195875,2.02895,9.37,2.262,0.0465,0.18,55.608175,9.8022,0.1135,1.886553708083835,0.4599999999999999,126.6786892163594,0.2,95.9,1.15,0.86,1.46,0.0,0.0,2.549863090273444,2.0,61.56,3.68,3.1,0.1,0.01,0.092,0.348,4.2,3.11,0.06,0.06,0.028,29.11316597635851,0.0,0.0,0.0,0.0,0.0,0.0,0.0,0.0,0.0,0.0,0.0,0.0,0.0,2164.859929000918,7.0,1.3,3.67,82.5,25.54545455,11.0,60.0,28.0,8.0,122.3,140.0,555.0,43.4469960565994,415.0,94.92857142857144
2024-05-14 08:00:00,2.68,1.3,1.38,1153.0,3501.0,0.0,2282.0,1398.0,254.0,115419.0,2.44356686071731,0.98,10.34,0.36,88.32,3.8,35.74559788526955,6.5,1.0,0.4,88.14,10.46,2.379386042946992,69.83,10.29,18.8,1.08,11.26741489055926,4.88888888888889,79.8433333333333,70.15,29.005,0.0795,5.07455,1.871625,9.48,2.202,0.0455,0.18,55.8495,9.6747,0.118,1.906619387473655,0.45,116.76553370206187,0.1,96.09,0.65,1.1,1.28,0.0,0.0,2.3503252713205183,2.0,61.68,3.74,3.2,0.04,0.013,0.088,0.277,4.48,2.9,0.04,0.04,0.033,26.83493477881052,0.0,0.0,0.0,0.0,0.0,0.0,0.0,0.0,0.0,0.0,0.0,0.0,0.0,2164.859929000918,7.0,1.3,3.5,82.5,25.54545455,11.0,60.0,28.0,8.0,121.77,136.0,551.0,44.4754594091649,415.0,87.5
2024-05-14 09:00:00,2.65,1.3,1.35,1164.0,3501.0,0.0,2300.0,1430.0,258.0,115429.0,2.44335528841809,0.98,10.34,0.36,88.32,3.8,35.50991262448755,6.5,1.0,0.4,88.14,10.46,2.3636977833231656,69.83,10.29,18.8,1.08,11.193124242929194,4.88888888888889,79.8433333333333,70.15,29.005,0.0795,5.07455,1.871625,9.48,2.202,0.0455,0.18,55.8495,9.6747,0.118,1.906619387473655,0.45,115.99565106226808,0.1,96.09,0.65,1.1,1.28,0.0,0.0,2.3348286211799434,2.0,61.68,3.74,3.2,0.04,0.013,0.088,0.277,4.48,2.9,0.04,0.04,0.033,26.658001142906272,0.0,0.0,0.0,0.0,0.0,0.0,0.0,0.0,0.0,0.0,0.0,0.0,0.0,2164.859929000918,7.0,1.3,3.27,82.5,25.54545455,11.0,60.0,28.0,8.0,121.975,130.0,549.0,44.7549244159414,419.0,86.92307692307692
2024-05-14 10:00:00,2.62,1.3,1.32,1147.0,3488.0,267.0,2275.0,1411.0,256.0,116459.0,2.41967000305064,0.98,10.34,0.36,88.32,3.8,35.705389113745056,6.5,1.0,0.4,88.14,10.46,2.376709568208019,69.83,10.29,18.8,1.08,11.25474063308956,4.88888888888889,79.8433333333333,70.15,29.005,0.0795,5.07455,1.871625,9.48,2.202,0.0455,0.18,55.8495,9.6747,0.118,1.906619387473655,0.45,116.63418889474798,0.1,96.09,0.65,1.1,1.28,0.0,0.0,2.3476814858634643,2.0,61.68,3.74,3.2,0.04,0.013,0.088,0.277,4.48,2.9,0.04,0.04,0.033,26.80474925037541,0.0,0.0,0.0,0.0,0.0,0.0,0.0,0.0,0.0,0.0,0.0,0.0,0.0,2164.859929000918,8.0,1.3,3.53,82.5,25.54545455,11.0,60.0,28.0,8.0,120.5775,127.0,542.0,43.4390187456607,415.0,87.4015748031496
2024-05-14 11:00:00,2.68,1.3,1.38,1147.0,3498.0,254.0,2274.0,1402.0,255.0,116221.0,2.43124459765339,0.98,10.34,0.36,88.32,3.8,35.949858444613945,6.5,1.0,0.4,88.14,10.46,2.3929825346209745,69.83,10.29,18.8,1.08,11.33180011850531,4.88888888888889,79.8433333333333,70.15,29.005,0.0795,5.07455,1.871625,9.48,2.202,0.0455,0.18,55.8495,9.6747,0.118,1.906619387473655,0.45,117.43276532321651,0.1,96.09,0.65,1.1,1.28,0.0,0.0,2.36375570144235,2.0,61.68,3.74,3.2,0.04,0.013,0.088,0.277,4.48,2.9,0.04,0.04,0.033,26.988277263260866,0.0,0.0,0.0,0.0,0.0,0.0,0.0,0.0,0.0,0.0,0.0,0.0,0.0,2164.859929000918,7.0,1.3,3.67,82.5,25.54545455,11.0,60.0,28.0,8.0,120.975,130.0,545.0,43.4469960565994,415.0,88.0
2024-05-14 12:00:00,2.68,1.3,1.38,1149.0,3499.0,0.0,2296.0,1411.0,254.0,115242.0,2.44592050266642,0.98,10.34,0.36,88.32,3.8,35.78518326498746,6.5,1.0,0.4,88.14,10.46,2.382021021953578,69.83,10.29,18.8,1.08,11.279892647913144,4.88888888888889,79.8433333333333,70.15,29.005,0.0795,5.07455,1.871625,9.48,2.202,0.0455,0.18,55.8495,9.6747,0.118,1.906619387473655,0.45,116.89484215577404,0.1,96.09,0.65,1.1,1.28,0.0,0.0,2.352928067855757,2.0,61.68,3.74,3.2,0.04,0.013,0.088,0.277,4.48,2.9,0.04,0.04,0.033,26.864652314556707,0.0,0.0,0.0,0.0,0.0,0.0,0.0,0.0,0.0,0.0,0.0,0.0,0.0,2164.859929000918,7.0,1.3,3.19,82.5,25.54545455,11.0,60.0,28.0,8.0,120.8425,129.0,544.0,44.5883441258094,415.0,87.59689922480621
2024-05-14 13:00:00,2.65,1.3,1.35,1149.0,3500.0,0.0,2288.0,1482.0,257.0,116234.0,2.42575039583059,0.98,10.34,0.36,88.32,3.8,35.96900787205249,6.5,1.0,0.4,88.14,10.46,2.3942572057154106,69.83,10.29,18.8,1.08,11.337836233625254,4.88888888888889,79.8433333333333,70.15,29.005,0.0795,5.07455,1.871625,9.48,2.202,0.0455,0.18,55.8495,9.6747,0.118,1.906619387473655,0.45,117.4953182876998,0.1,96.09,0.65,1.1,1.28,0.0,0.0,2.365014804266272,2.0,61.68,3.74,3.2,0.04,0.013,0.088,0.277,4.48,2.9,0.04,0.04,0.033,27.00265312117808,0.0,0.0,0.0,0.0,0.0,0.0,0.0,0.0,0.0,0.0,0.0,0.0,0.0,2164.859929000918,7.0,1.3,3.28,82.5,25.54545455,11.0,60.0,28.0,8.0,120.71,128.0,543.0,43.8003220611916,415.0,88.046875
2024-05-14 14:00:00,2.66,1.3,1.36,1148.0,3500.0,217.0,2273.0,1432.0,258.0,116797.0,2.41965540029492,0.98,10.34,0.36,88.32,3.8,35.76131023598835,6.5,1.0,0.4,88.14,10.46,2.3804319269219136,69.83,10.29,18.8,1.08,11.27236760040126,4.88888888888889,79.8433333333333,70.15,29.005,0.0795,5.07455,1.871625,9.48,2.202,0.0455,0.18,55.8495,9.6747,0.118,1.906619387473655,0.45,116.81685921138148,0.1,96.09,0.65,1.1,1.28,0.0,0.0,2.3513583813298893,2.0,61.68,3.74,3.2,0.04,0.013,0.088,0.277,4.48,2.9,0.04,0.04,0.033,26.846730354537463,0.0,0.0,0.0,0.0,0.0,0.0,0.0,0.0,0.0,0.0,0.0,0.0,0.0,2164.859929000918,8.0,1.3,3.53,82.5,25.54545455,11.0,60.0,28.0,8.0,120.975,130.0,545.0,43.6367805549186,415.0,87.53846153846153
2024-05-14 15:00:00,2.65,1.3,1.35,1153.0,3499.0,0.0,2273.0,1430.0,257.0,115997.0,2.43000965152409,0.98,10.34,0.36,88.32,3.8,36.49455326953234,6.5,1.0,0.4,88.14,10.46,2.429239845751596,69.83,10.29,18.8,1.08,11.503494059694784,4.88888888888889,79.8433333333333,70.15,29.005,0.0795,5.07455,1.871625,9.48,2.202,0.0455,0.18,55.8495,9.6747,0.118,1.906619387473655,0.45,119.21204964629555,0.1,96.09,0.65,1.1,1.28,0.0,0.0,2.399570181767233,2.0,61.68,3.74,3.2,0.04,0.013,0.088,0.277,4.48,2.9,0.04,0.04,0.033,27.39719055512845,0.0,0.0,0.0,0.0,0.0,0.0,0.0,0.0,0.0,0.0,0.0,0.0,0.0,2164.859929000918,7.0,1.3,3.37,82.5,25.54545455,11.0,60.0,28.0,8.0,121.1375,135.0,548.0,43.3041877588587,413.0,89.33333333333333
2024-05-14 16:00:00,2.68,1.3,1.38,1171.0,3499.0,0.0,2300.0,1407.0,260.0,116363.0,2.42237083922526,0.97,10.44,0.39,88.2,4.1,35.06996680436116,5.7,1.04,0.44,87.98,10.54,2.334413032025356,69.65,10.41,18.9,1.04,11.054448367353082,4.88888888888889,79.8433333333333,70.15,29.8825,0.0785,5.07455,1.8879,9.77,2.196,0.0505,0.185,55.93815,9.5574,0.1149999999999999,1.883431741755325,0.47,114.55853680131962,0.1,96.11,1.26,0.67,1.21,0.0,0.0,2.305901540917537,2.0,62.04,3.46,3.5,0.03,0.01,0.088,0.318,4.34,2.77,0.06,0.04,0.036,26.32772502255168,0.0,0.0,0.0,0.0,0.0,0.0,0.0,0.0,0.0,0.0,0.0,0.0,0.0,2164.859929000918,7.0,1.3,3.19,82.5,25.54545455,11.0,60.0,28.0,8.0,120.475,130.0,543.0,44.1393631748962,413.0,85.84615384615384
2024-05-14 17:00:00,2.67,1.3,1.37,1168.0,3501.0,0.0,2308.0,1402.0,262.0,117151.0,2.40746086657166,0.97,10.44,0.39,88.2,4.1,36.96299081896216,5.7,1.04,0.44,87.98,10.54,2.46042113332393,69.65,10.41,18.9,1.04,11.651150849117734,4.88888888888889,79.8433333333333,70.15,29.8825,0.0785,5.07455,1.8879,9.77,2.196,0.0505,0.185,55.93815,9.5574,0.1149999999999999,1.883431741755325,0.47,120.74223416414354,0.1,96.11,1.26,0.67,1.21,0.0,0.0,2.4303706348466343,2.0,62.04,3.46,3.5,0.03,0.01,0.088,0.318,4.34,2.77,0.06,0.04,0.036,27.748855986134576,0.0,0.0,0.0,0.0,0.0,0.0,0.0,0.0,0.0,0.0,0.0,0.0,0.0,2164.859929000918,7.0,1.3,3.24,82.5,25.54545455,11.0,60.0,28.0,8.0,119.8125,125.0,538.0,44.8853211009174,413.0,90.48
2024-05-14 18:00:00,2.69,1.3,1.39,1165.0,3499.0,0.0,2319.0,1445.0,264.0,118674.0,2.37522520383486,0.97,10.44,0.39,88.2,4.1,35.76972314818424,5.7,1.04,0.44,87.98,10.54,2.380991927790376,69.65,10.41,18.9,1.04,11.275019445041076,4.88888888888889,79.8433333333333,70.15,29.8825,0.0785,5.07455,1.8879,9.77,2.196,0.0505,0.185,55.93815,9.5574,0.1149999999999999,1.883431741755325,0.47,116.84434058645024,0.1,96.11,1.26,0.67,1.21,0.0,0.0,2.3519115425947503,2.0,62.04,3.46,3.5,0.03,0.01,0.088,0.318,4.34,2.77,0.06,0.04,0.036,26.85304609587158,0.0,0.0,0.0,0.0,0.0,0.0,0.0,0.0,0.0,0.0,0.0,0.0,0.0,2164.859929000918,7.0,1.3,3.14,82.5,25.54545455,11.0,60.0,28.0,8.0,120.0775,127.0,540.0,43.7775202780996,413.0,87.55905511811024
2024-05-14 19:00:00,2.69,1.3,1.39,1148.0,3499.0,0.0,2322.0,1439.0,263.0,120459.0,2.3400477933994,0.97,10.44,0.39,88.2,4.1,34.958692451729654,5.7,1.04,0.44,87.98,10.54,2.3270061160062383,69.65,10.41,18.9,1.04,11.019373438635938,4.88888888888889,79.8433333333333,70.15,29.8825,0.0785,5.07455,1.8879,9.77,2.196,0.0505,0.185,55.93815,9.5574,0.1149999999999999,1.883431741755325,0.47,114.19505122712188,0.1,96.11,1.26,0.67,1.21,0.0,0.0,2.298585089703626,2.0,62.04,3.46,3.5,0.03,0.01,0.088,0.318,4.34,2.77,0.06,0.04,0.036,26.24418914199361,0.0,0.0,0.0,0.0,0.0,0.0,0.0,0.0,0.0,0.0,0.0,0.0,0.0,2164.859929000918,8.0,1.3,2.15,82.5,25.54545455,11.0,60.0,28.0,8.0,119.415,122.0,535.0,42.0339761248852,413.0,85.57377049180327
2024-05-14 20:00:00,2.69,1.3,1.39,1149.0,3501.0,0.0,2286.0,1442.0,263.0,119708.0,2.35606534792901,0.97,10.44,0.39,88.2,4.1,38.240255536278994,5.7,1.04,0.44,87.98,10.54,2.545441556014487,69.65,10.41,18.9,1.04,12.053759067933184,4.88888888888889,79.8433333333333,70.15,29.8825,0.0785,5.07455,1.8879,9.77,2.196,0.0505,0.185,55.93815,9.5574,0.1149999999999999,1.883431741755325,0.47,124.91451005878658,0.1,96.11,1.26,0.67,1.21,0.0,0.0,2.514352655595346,2.0,62.04,3.46,3.5,0.03,0.01,0.088,0.318,4.34,2.77,0.06,0.04,0.036,28.707724138081133,0.0,0.0,0.0,0.0,0.0,0.0,0.0,0.0,0.0,0.0,0.0,0.0,0.0,2164.859929000918,8.0,1.3,3.23,82.5,25.54545455,11.0,60.0,28.0,8.0,119.415,122.0,535.0,43.4930729048376,413.0,93.6065573770492
2024-05-14 21:00:00,2.65,1.29,1.36,1149.0,3500.0,0.0,2271.0,1421.0,260.0,118811.0,2.37316555202891,0.97,10.44,0.39,88.2,4.1,38.18101224668352,5.7,1.04,0.44,87.98,10.54,2.541498059059864,69.65,10.41,18.9,1.04,12.035084916069888,4.88888888888889,79.8433333333333,70.15,29.8825,0.0785,5.07455,1.8879,9.77,2.196,0.0505,0.185,55.93815,9.5574,0.1149999999999999,1.883431741755325,0.47,124.720987646598,0.1,96.11,1.26,0.67,1.21,0.0,0.0,2.5104573227731253,2.0,62.04,3.46,3.5,0.03,0.01,0.088,0.318,4.34,2.77,0.06,0.04,0.036,28.66324901648772,0.0,0.0,0.0,0.0,0.0,0.0,0.0,0.0,0.0,0.0,0.0,0.0,0.0,2164.859929000918,7.0,1.3,3.38,82.5,25.54545455,11.0,60.0,28.0,8.0,120.475,130.0,543.0,44.4192377495463,413.0,93.46153846153848
2024-05-14 22:00:00,2.65,1.3,1.35,1144.0,3500.0,0.0,2274.0,1457.0,260.0,117733.0,2.39488271392429,0.97,10.44,0.39,88.2,4.1,38.517705476372086,5.7,1.04,0.44,87.98,10.54,2.5639098585224733,69.65,10.41,18.9,1.04,12.141214412684262,4.88888888888889,79.8433333333333,70.15,29.8825,0.0785,5.07455,1.8879,9.77,2.196,0.0505,0.185,55.93815,9.5574,0.1149999999999999,1.883431741755325,0.47,125.82081998916055,0.1,96.11,1.26,0.67,1.21,0.0,0.0,2.532595394402518,2.0,62.04,3.46,3.5,0.03,0.01,0.088,0.318,4.34,2.77,0.06,0.04,0.036,28.916011353493783,0.0,0.0,0.0,0.0,0.0,0.0,0.0,0.0,0.0,0.0,0.0,0.0,0.0,2164.859929000918,7.0,1.3,3.34,82.5,25.54545455,11.0,60.0,28.0,8.0,120.8725,133.0,546.0,44.4394008170676,413.0,94.28571428571428
2024-05-14 23:00:00,2.64,1.3,1.34,1150.0,3500.0,0.0,2284.0,1444.0,256.0,116607.0,2.41799538455906,0.96,10.48,0.44,88.12,3.3,36.36579312377611,6.4,1.03,0.47,87.88,10.62,2.534661982741921,69.63,10.18,19.01,1.18,12.069581615868564,4.95666666666667,79.89,69.12,30.76,0.0815,5.158950000000001,1.893325,9.31,2.238,0.046,0.185,55.66235,9.8379,0.1169999999999999,1.907500525491285,0.4649999999999999,123.96562689570952,0.2,96.47,0.67,0.82,1.42,0.0,0.0,2.598918444851318,2.0,61.82,3.86,2.8,0.04,0.012,0.092,0.251,3.69,3.37,0.05,0.09,0.021,25.009346089650425,0.0,0.0,0.0,0.0,0.0,0.0,0.0,0.0,0.0,0.0,0.0,0.0,0.0,2164.859929000918,7.0,1.3,3.25,82.5,25.54545455,11.0,60.0,28.0,8.0,119.8125,125.0,538.0,44.7434435575827,413.0,89.92
2024-05-15 00:00:00,2.69,1.3,1.39,1161.0,3496.0,0.0,2244.0,1386.0,255.0,115330.0,2.44196097801926,0.96,10.48,0.44,88.12,3.3,38.57948263468708,6.4,1.03,0.47,87.88,10.62,2.6889540842726904,69.63,10.18,19.01,1.18,12.80429146072724,4.95666666666667,79.89,69.12,30.76,0.0815,5.158950000000001,1.893325,9.31,2.238,0.046,0.185,55.66235,9.8379,0.1169999999999999,1.907500525491285,0.4649999999999999,131.5117680465021,0.2,96.47,0.67,0.82,1.42,0.0,0.0,2.757122020433972,2.0,61.82,3.86,2.8,0.04,0.012,0.092,0.251,3.69,3.37,0.05,0.09,0.021,26.531736290930134,0.0,0.0,0.0,0.0,0.0,0.0,0.0,0.0,0.0,0.0,0.0,0.0,0.0,2224.6700783842803,8.0,1.3,3.55,82.5,25.54545455,11.0,60.0,28.0,8.0,119.4025,137.0,542.0,44.6936416184971,405.0,98.02919708029196
2024-05-15 01:00:00,2.68,1.3,1.38,1147.0,3499.0,0.0,2286.0,1405.0,255.0,116204.0,2.42568343162318,0.96,10.48,0.44,88.12,3.3,35.14712623532519,6.4,1.03,0.47,87.88,10.62,2.449722033233068,69.63,10.18,19.01,1.18,11.665113619731327,4.95666666666667,79.89,69.12,30.76,0.0815,5.158950000000001,1.893325,9.31,2.238,0.046,0.185,55.66235,9.8379,0.1169999999999999,1.907500525491285,0.4649999999999999,119.81137115626602,0.2,96.47,0.67,0.82,1.42,0.0,0.0,2.5118251744324773,2.0,61.82,3.86,2.8,0.04,0.012,0.092,0.251,3.69,3.37,0.05,0.09,0.021,24.171249093455952,0.0,0.0,0.0,0.0,0.0,0.0,0.0,0.0,0.0,0.0,0.0,0.0,0.0,2224.6700783842803,7.0,1.3,3.32,82.5,25.54545455,11.0,60.0,28.0,8.0,119.725,130.0,540.0,43.4250057776751,410.0,89.3076923076923
2024-05-15 02:00:00,2.66,1.3,1.36,1145.0,3502.0,0.0,2296.0,1430.0,257.0,116772.0,2.41595965356338,0.96,10.48,0.44,88.12,3.3,35.419584578234684,6.4,1.03,0.47,87.88,10.62,2.468712126513944,69.63,10.18,19.01,1.18,11.755540857093584,4.95666666666667,79.89,69.12,30.76,0.0815,5.158950000000001,1.893325,9.31,2.238,0.046,0.185,55.66235,9.8379,0.1169999999999999,1.907500525491285,0.4649999999999999,120.74014147530686,0.2,96.47,0.67,0.82,1.42,0.0,0.0,2.531296687412574,2.0,61.82,3.86,2.8,0.04,0.012,0.092,0.251,3.69,3.37,0.05,0.09,0.021,24.35862311743623,0.0,0.0,0.0,0.0,0.0,0.0,0.0,0.0,0.0,0.0,0.0,0.0,0.0,2224.6700783842803,7.0,1.3,3.37,82.5,25.54545455,11.0,60.0,28.0,8.0,119.0625,125.0,535.0,43.7456486423764,410.0,90.0
2024-05-15 03:00:00,2.7,1.29,1.41,1141.0,3498.0,225.0,2278.0,1406.0,257.0,118376.0,2.38616200961581,0.96,10.48,0.44,88.12,3.3,34.619684294173375,6.4,1.03,0.47,87.88,10.62,2.4129598201337736,69.63,10.18,19.01,1.18,11.490058904584698,4.95666666666667,79.89,69.12,30.76,0.0815,5.158950000000001,1.893325,9.31,2.238,0.046,0.185,55.66235,9.8379,0.1169999999999999,1.907500525491285,0.4649999999999999,118.01339934623488,0.2,96.47,0.67,0.82,1.42,0.0,0.0,2.474130998898288,2.0,61.82,3.86,2.8,0.04,0.012,0.092,0.251,3.69,3.37,0.05,0.09,0.021,23.808518710990064,0.0,0.0,0.0,0.0,0.0,0.0,0.0,0.0,0.0,0.0,0.0,0.0,0.0,2224.6700783842803,7.0,1.3,3.47,82.5,25.54545455,11.0,60.0,28.0,8.0,118.7975,123.0,533.0,43.9124487004104,410.0,87.96747967479675
2024-05-15 04:00:00,2.67,1.26,1.41,1146.0,3501.0,291.0,2280.0,1399.0,258.0,117572.0,2.40625244678988,0.96,10.48,0.44,88.12,3.3,35.64725867561544,6.4,1.03,0.47,87.88,10.62,2.484580799503473,69.63,10.18,19.01,1.18,11.831104480601075,4.95666666666667,79.89,69.12,30.76,0.0815,5.158950000000001,1.893325,9.31,2.238,0.046,0.185,55.66235,9.8379,0.1169999999999999,1.907500525491285,0.4649999999999999,121.51624890444106,0.2,96.47,0.67,0.82,1.42,0.0,0.0,2.547567648672343,2.0,61.82,3.86,2.8,0.04,0.012,0.092,0.251,3.69,3.37,0.05,0.09,0.021,24.51519828899,0.0,0.0,0.0,0.0,0.0,0.0,0.0,0.0,0.0,0.0,0.0,0.0,0.0,2224.6700783842803,8.0,1.3,3.56,82.5,25.54545455,11.0,60.0,28.0,8.0,118.5325,121.0,531.0,42.6801284993116,410.0,90.5785123966942
2024-05-15 05:00:00,2.66,1.28,1.38,1140.0,3499.0,0.0,2275.0,1404.0,255.0,116155.0,2.42670612045261,0.96,10.48,0.44,88.12,3.3,36.72084171775765,6.4,1.03,0.47,87.88,10.62,2.5594085397640085,69.63,10.18,19.01,1.18,12.187420046287883,4.95666666666667,79.89,69.12,30.76,0.0815,5.158950000000001,1.893325,9.31,2.238,0.046,0.185,55.66235,9.8379,0.1169999999999999,1.907500525491285,0.4649999999999999,125.17593520334232,0.2,96.47,0.67,0.82,1.42,0.0,0.0,2.62429235424404,2.0,61.82,3.86,2.8,0.04,0.012,0.092,0.251,3.69,3.37,0.05,0.09,0.021,25.25351876960011,0.0,0.0,0.0,0.0,0.0,0.0,0.0,0.0,0.0,0.0,0.0,0.0,0.0,2224.6700783842803,7.0,1.3,3.34,82.5,25.54545455,11.0,60.0,28.0,8.0,118.93,124.0,534.0,43.1525735294118,410.0,93.30645161290325
2024-05-15 06:00:00,2.61,1.3,1.31,1157.0,3501.0,0.0,2269.0,1468.0,260.0,115661.0,2.43845707527903,0.96,10.48,0.44,88.12,3.3,37.94077028606041,6.4,1.03,0.47,87.88,10.62,2.644436427185944,69.63,10.18,19.01,1.18,12.59230678615754,4.95666666666667,79.89,69.12,30.76,0.0815,5.158950000000001,1.893325,9.31,2.238,0.046,0.185,55.66235,9.8379,0.1169999999999999,1.907500525491285,0.4649999999999999,129.33449182337557,0.2,96.47,0.67,0.82,1.42,0.0,0.0,2.711475791898539,2.0,61.82,3.86,2.8,0.04,0.012,0.092,0.251,3.69,3.37,0.05,0.09,0.021,26.092483443503745,0.0,0.0,0.0,0.0,0.0,0.0,0.0,0.0,0.0,0.0,0.0,0.0,0.0,2224.6700783842803,7.0,1.3,3.53,82.5,25.54545455,11.0,60.0,28.0,8.0,119.46,128.0,538.0,43.4506242905789,410.0,96.40625
2024-05-15 07:00:00,2.6,1.3,1.3,1161.0,3498.0,0.0,2267.0,1494.0,263.0,116322.0,2.42253201199076,0.96,10.48,0.44,88.12,3.3,37.720343918359326,6.4,1.03,0.47,87.88,10.62,2.629072914219124,69.63,10.18,19.01,1.18,12.519148639263769,4.95666666666667,79.89,69.12,30.76,0.0815,5.158950000000001,1.893325,9.31,2.238,0.046,0.185,55.66235,9.8379,0.1169999999999999,1.907500525491285,0.4649999999999999,128.583090836096,0.2,96.47,0.67,0.82,1.42,0.0,0.0,2.6957227970222792,2.0,61.82,3.86,2.8,0.04,0.012,0.092,0.251,3.69,3.37,0.05,0.09,0.021,25.94089265326969,0.0,0.0,0.0,0.0,0.0,0.0,0.0,0.0,0.0,0.0,0.0,0.0,0.0,2224.6700783842803,8.0,1.3,3.72,82.5,25.54545455,11.0,60.0,28.0,8.0,119.725,130.0,540.0,42.6240652617267,410.0,95.84615384615384
2024-05-15 08:00:00,2.62,1.3,1.32,1176.0,3500.0,0.0,2249.0,1493.0,262.0,115042.0,2.45087010949681,0.95,10.29,0.38,88.38,3.6,40.66693044167685,7.4,1.05,0.44,88.09,10.42,2.834447256367861,69.66,10.39,18.91,1.04,13.497102465551896,4.95666666666667,79.89,69.12,30.76,0.0785,5.210025,1.8748,9.55,2.251,0.045,0.18,55.75625,9.8065,0.1145,1.88233926276611,0.44,138.62756984201897,0.1,96.85,0.67,0.59,1.38,0.0,0.0,2.906303604066289,2.0,61.22,3.88,2.5,0.04,0.011,0.089,0.353,4.53,3.28,0.05,0.06,0.021,27.96730802372308,0.0,0.0,0.0,0.0,0.0,0.0,0.0,0.0,0.0,0.0,0.0,0.0,0.0,2224.6700783842803,8.0,1.3,3.9,82.5,25.54545455,11.0,60.0,28.0,8.0,119.6375,135.0,542.0,44.2667267402568,407.0,90.5276589246863
2024-05-15 09:00:00,2.65,1.3,1.35,1173.0,3499.0,0.0,2255.0,1433.0,261.0,115729.0,2.43563372383838,0.95,10.29,0.38,88.38,3.6,39.50085358313415,7.4,1.05,0.44,88.09,10.42,2.7531727830669914,69.66,10.39,18.91,1.04,13.110088774783383,4.95666666666667,79.89,69.12,30.76,0.0785,5.210025,1.8748,9.55,2.251,0.045,0.18,55.75625,9.8065,0.1145,1.88233926276611,0.44,134.6525857605274,0.1,96.85,0.67,0.59,1.38,0.0,0.0,2.8229687336987968,2.0,61.22,3.88,2.5,0.04,0.011,0.089,0.353,4.53,3.28,0.05,0.06,0.021,27.165378044548223,0.0,0.0,0.0,0.0,0.0,0.0,0.0,0.0,0.0,0.0,0.0,0.0,0.0,2224.6700783842803,7.0,1.3,3.71,82.5,25.54545455,11.0,60.0,28.0,8.0,119.6375,135.0,542.0,42.9436422915696,407.0,90.72931175533066
2024-05-15 10:00:00,2.69,1.3,1.39,1147.0,3499.0,0.0,2271.0,1391.0,253.0,115826.0,2.43359514192083,0.95,10.29,0.38,88.38,3.6,35.69204292114418,7.4,1.05,0.44,88.09,10.42,2.487702219794821,69.66,10.39,18.91,1.04,11.845968094455843,4.95666666666667,79.89,69.12,30.76,0.0785,5.210025,1.8748,9.55,2.251,0.045,0.18,55.75625,9.8065,0.1145,1.88233926276611,0.44,121.66891179434768,0.1,96.85,0.67,0.59,1.38,0.0,0.0,2.550768200392671,2.0,61.22,3.88,2.5,0.04,0.011,0.089,0.353,4.53,3.28,0.05,0.06,0.021,24.54599714141651,0.0,0.0,0.0,0.0,0.0,0.0,0.0,0.0,0.0,0.0,0.0,0.0,0.0,2224.6700783842803,7.0,1.3,3.51,82.5,25.54545455,11.0,60.0,28.0,8.0,118.975,130.0,537.0,43.694327238631,407.0,90.6923076923077
2024-05-15 11:00:00,2.69,1.3,1.39,1146.0,3500.0,0.0,2288.0,1385.0,252.0,115411.0,2.44303853646723,0.95,10.29,0.38,88.38,3.6,34.128245557153214,7.4,1.05,0.44,88.09,10.42,2.3787069969014567,69.66,10.39,18.91,1.04,11.32695343001205,4.95666666666667,79.89,69.12,30.76,0.0785,5.210025,1.8748,9.55,2.251,0.045,0.18,55.75625,9.8065,0.1145,1.88233926276611,0.44,116.3381571506863,0.1,96.85,0.67,0.59,1.38,0.0,0.0,2.439009829017324,2.0,61.22,3.88,2.5,0.04,0.011,0.089,0.353,4.53,3.28,0.05,0.06,0.021,23.4705483162797,0.0,0.0,0.0,0.0,0.0,0.0,0.0,0.0,0.0,0.0,0.0,0.0,0.0,2224.6700783842803,7.0,1.3,3.42,82.5,25.54545455,11.0,60.0,28.0,8.0,118.71,128.0,535.0,45.0999048525214,407.0,86.71875
2024-05-15 12:00:00,2.67,1.3,1.37,1142.0,3500.0,0.0,2297.0,1411.0,251.0,115801.0,2.43481548510636,0.95,10.29,0.38,88.38,3.6,34.5586918975137,7.4,1.05,0.44,88.09,10.42,2.408708706772286,69.66,10.39,18.91,1.04,11.469815905705897,4.95666666666667,79.89,69.12,30.76,0.0785,5.210025,1.8748,9.55,2.251,0.045,0.18,55.75625,9.8065,0.1145,1.88233926276611,0.44,117.80548525889314,0.1,96.85,0.67,0.59,1.38,0.0,0.0,2.469772115149074,2.0,61.22,3.88,2.5,0.04,0.011,0.089,0.353,4.53,3.28,0.05,0.06,0.021,23.766573249998547,0.0,0.0,0.0,0.0,0.0,0.0,0.0,0.0,0.0,0.0,0.0,0.0,0.0,2224.6700783842803,7.0,1.3,3.36,82.5,25.54545455,11.0,60.0,28.0,8.0,118.71,128.0,535.0,44.6254071661238,407.0,87.8125
2024-05-15 13:00:00,2.66,1.3,1.36,1149.0,3496.0,0.0,2289.0,1427.0,257.0,116760.0,2.41207046346505,0.95,10.29,0.38,88.38,3.6,34.43570722883928,7.4,1.05,0.44,88.09,10.42,2.400136789666335,69.66,10.39,18.91,1.04,11.428998055507654,4.95666666666667,79.89,69.12,30.76,0.0785,5.210025,1.8748,9.55,2.251,0.045,0.18,55.75625,9.8065,0.1145,1.88233926276611,0.44,117.38624865654832,0.1,96.85,0.67,0.59,1.38,0.0,0.0,2.460982890540002,2.0,61.22,3.88,2.5,0.04,0.011,0.089,0.353,4.53,3.28,0.05,0.06,0.021,23.681994697507445,0.0,0.0,0.0,0.0,0.0,0.0,0.0,0.0,0.0,0.0,0.0,0.0,0.0,2224.6700783842803,8.0,1.3,3.75,82.5,25.54545455,11.0,60.0,28.0,8.0,118.71,128.0,535.0,44.9690579876232,407.0,87.5
2024-05-15 14:00:00,2.64,1.3,1.34,1154.0,3501.0,0.0,2275.0,1450.0,259.0,116240.0,2.42631789567992,0.95,10.29,0.38,88.38,3.6,36.933242038843005,7.4,1.05,0.44,88.09,10.42,2.574212644741036,69.66,10.39,18.91,1.04,12.25791439799502,4.95666666666667,79.89,69.12,30.76,0.0785,5.210025,1.8748,9.55,2.251,0.045,0.18,55.75625,9.8065,0.1145,1.88233926276611,0.44,125.8999765810892,0.1,96.85,0.67,0.59,1.38,0.0,0.0,2.6394717595242225,2.0,61.22,3.88,2.5,0.04,0.011,0.089,0.353,4.53,3.28,0.05,0.06,0.021,25.399589917326665,0.0,0.0,0.0,0.0,0.0,0.0,0.0,0.0,0.0,0.0,0.0,0.0,0.0,2224.6700783842803,7.0,1.3,3.44,82.5,25.54545455,11.0,60.0,28.0,8.0,118.975,130.0,537.0,44.6118721461187,407.0,93.84615384615384
2024-05-15 15:00:00,2.61,1.3,1.31,1173.0,3500.0,0.0,2289.0,1489.0,267.0,117392.0,2.40183542042435,0.95,10.29,0.38,88.38,3.6,37.53870502308633,7.4,1.05,0.44,88.09,10.42,2.616412852031873,69.66,10.39,18.91,1.04,12.458863814355595,4.95666666666667,79.89,69.12,30.76,0.0785,5.210025,1.8748,9.55,2.251,0.045,0.18,55.75625,9.8065,0.1145,1.88233926276611,0.44,127.96391062340211,0.1,96.85,0.67,0.59,1.38,0.0,0.0,2.682741788368882,2.0,61.22,3.88,2.5,0.04,0.011,0.089,0.353,4.53,3.28,0.05,0.06,0.021,25.81597663728284,0.0,0.0,0.0,0.0,0.0,0.0,0.0,0.0,0.0,0.0,0.0,0.0,0.0,2224.6700783842803,8.0,1.3,3.4,82.5,25.54545455,11.0,60.0,28.0,8.0,118.975,130.0,537.0,44.0400363967243,407.0,95.3846153846154
2024-05-15 16:00:00,2.66,1.3,1.36,1173.0,3500.0,0.0,2264.0,1427.0,263.0,116683.0,2.41642135186973,0.97,10.42,0.4,88.21,3.8,37.16869986604874,6.3,1.03,0.46,87.99,10.52,2.5906238364652503,69.86,10.08,18.98,1.08,12.336061393246355,4.95666666666667,79.89,69.12,30.76,0.0835,5.185,1.765,10.07,1.975,0.047,0.19,55.975,9.895,0.119,1.90840834697218,0.4649999999999999,126.70261759754425,0.2,95.3,0.58,1.18,1.41,0.0,0.0,2.656298992963812,2.0,61.96,3.32,3.1,0.04,0.011,0.096,0.332,4.62,2.37,0.07,0.11,0.026,25.561518086198515,0.0,0.0,0.0,0.0,0.0,0.0,0.0,0.0,0.0,0.0,0.0,0.0,0.0,2224.6700783842803,7.0,1.3,3.51,82.5,25.54545455,11.0,60.0,28.0,8.0,119.6375,135.0,542.0,43.6271108026833,407.0,94.44444444444444
2024-05-15 17:00:00,2.7,1.3,1.4,1176.0,3499.0,0.0,2275.0,1386.0,260.0,116537.0,2.41875609078504,0.97,10.42,0.4,88.21,3.8,36.6731172011681,6.3,1.03,0.46,87.99,10.52,2.5560821853123805,69.86,10.08,18.98,1.08,12.17158057466974,4.95666666666667,79.89,69.12,30.76,0.0835,5.185,1.765,10.07,1.975,0.047,0.19,55.975,9.895,0.119,1.90840834697218,0.4649999999999999,125.01324936291032,0.2,95.3,0.58,1.18,1.41,0.0,0.0,2.6208816730576285,2.0,61.96,3.32,3.1,0.04,0.011,0.096,0.332,4.62,2.37,0.07,0.11,0.026,25.2206978450492,0.0,0.0,0.0,0.0,0.0,0.0,0.0,0.0,0.0,0.0,0.0,0.0,0.0,2224.6700783842803,8.0,1.3,3.47,82.5,25.54545455,11.0,60.0,28.0,8.0,119.6375,135.0,542.0,43.1010613751731,407.0,93.1851851851852
2024-05-15 18:00:00,2.69,1.3,1.39,1172.0,3500.0,0.0,2270.0,1402.0,260.0,116658.0,2.41693889955182,0.97,10.42,0.4,88.21,3.8,37.1103960231216,6.3,1.03,0.46,87.99,10.52,2.5865601128002065,69.86,10.08,18.98,1.08,12.31671070870793,4.95666666666667,79.89,69.12,30.76,0.0835,5.185,1.765,10.07,1.975,0.047,0.19,55.975,9.895,0.119,1.90840834697218,0.4649999999999999,126.50386839346966,0.2,95.3,0.58,1.18,1.41,0.0,0.0,2.6521322494454376,2.0,61.96,3.32,3.1,0.04,0.011,0.096,0.332,4.62,2.37,0.07,0.11,0.026,25.52142158723977,0.0,0.0,0.0,0.0,0.0,0.0,0.0,0.0,0.0,0.0,0.0,0.0,0.0,2224.6700783842803,7.0,1.3,3.33,82.5,25.54545455,11.0,60.0,28.0,8.0,119.1375,135.0,540.0,45.0022925263641,405.0,94.29629629629628
2024-05-15 19:00:00,2.69,1.3,1.39,1148.0,3500.0,0.0,2292.0,1415.0,258.0,117671.0,2.396143846803,0.97,10.42,0.4,88.21,3.8,34.17838546053586,6.3,1.03,0.46,87.99,10.52,2.382201701567729,69.86,10.08,18.98,1.08,11.343594553554407,4.95666666666667,79.89,69.12,30.76,0.0835,5.185,1.765,10.07,1.975,0.047,0.19,55.975,9.895,0.119,1.90840834697218,0.4649999999999999,116.50907668856532,0.2,95.3,0.58,1.18,1.41,0.0,0.0,2.4425931282810223,2.0,61.96,3.32,3.1,0.04,0.011,0.096,0.332,4.62,2.37,0.07,0.11,0.026,23.50503034152608,0.0,0.0,0.0,0.0,0.0,0.0,0.0,0.0,0.0,0.0,0.0,0.0,0.0,2224.6700783842803,7.0,1.3,3.24,82.5,25.54545455,11.0,60.0,28.0,8.0,118.475,130.0,535.0,43.739837398374,405.0,86.84615384615384
