Repository: saikumar-voptimai/evonith_bf_webapp

# Evonith BF2 — Blast Furnace Intelligence Platform

Monitoring, modelling and optimisation of **Blast Furnace 2 (BF2)** at Evonith Steel: live telemetry from InfluxDB,
manual plant reports from Neon PostgreSQL, a two-zone energy model of the furnace, blend and fuel optimisers, a
conversational assistant (FurnaceMind) and a live digital twin evaluated every hour.

The platform has three deployable parts that share one Python service layer, plus the shared data library:

| Part | Path | What it is |
|---|---|---|
| **Streamlit app** (legacy) | `src/app.py`, `src/custom_pages/` | The original 11-page dashboard; still the home of the model pages. Served under `/legacy` in production |

File: src/data/V13_df_filtered.csv (part 52 of 268)
NM3/HR.,STEAMKGS/HR.,RAFTOC,PERMEABILITYKGS/HR.,TUYEREVELOCITYM/S,HOT BLAST VOLUMENM3/HR.,O2 ENRICHMENT %,COKE_VM%,COKE_ASH%,COKE_IM%,COKE_FC%,COKE_MOIST%,COKE_CALC_MT,NUTCOKE_MOIST%,NUTCOKE_VM%,NUTCOKE_IM%,NUTCOKE_FC%,NUTCOKE_ASH%,NUTCOKE_CALC_MT,PCI_2_FC%,PCI_2_ASH%,PCI_2_VM%,PCI_2_IM%,PCI_2_CALC_MT,SINTER_SP_02_COLD_STRENGTH_AI,SINTER_SP_02_COLD_STRENGTH_TI,SINTER_SP_02_HOT_STRENGTH_RI,SINTER_SP_02_HOT_STRENGTH_RDI,SINTER_SP_02_P%,SINTER_SP_02_SIO2%,SINTER_SP_02_MGO%,SINTER_SP_02_FEO%,SINTER_SP_02_AL2O3%,SINTER_SP_02_NA2O%,SINTER_SP_02_TIO2%,SINTER_SP_02_FE(T)%,SINTER_SP_02_CAO%,SINTER_SP_02_K2O%,SINTER_SP_02_BASICITY,SINTER_SP_02_MNO%,SINTER_CALC_MT,FLUX_TM%,FLUX_SIO2%,FLUX_FE2O3%,FLUX_AL2O3%,FLUX_LOI%,FLUX_MGO%,FLUX_CAO%,FLUX_CALC_MT,GEOMIN TYPE,ORE_FE(T)%,ORE_LOI%,ORE_TM%,ORE_MGO%,ORE_NA2O%,ORE_P%,ORE_TIO2%,ORE_AL2O3%,ORE_SIO2%,ORE_MNO%,ORE_CAO%,ORE_K2O%,ORE_CALC_MT,LLOYDS_PELLET_PCT_SIO2,LLOYDS_PELLET_PCT_AL2O3,LLOYDS_PELLET_PCT_FE2O3,LLOYDS_PELLET_PCT_MGO,LLOYDS_PELLET_PCT_TIO2,LLOYDS_PELLET_PCT_NA2O,TOTAL_PELLET_CALC_MT,LLOYDS_PELLET_PCT_K2O,LLOYDS_PELLET_PCT_TM,LLOYDS_PELLET_PCT_LOI,LLOYDS_PELLET_PCT_MNO,LLOYDS_PELLET_PCT_CAO,LLOYDS_PELLET_PCT_P,DAILYPRODUCTION,CHARGES/HRS.,STOCKRODLEVEL,FURNACE TOP GAS ANALYSISH2%,COKE_DISCHARGE_TIME,WEIGHTED_COKE_ANGLE,TOTAL_COKE_PORTIONS,NON_COKE_DISCHARGE_TIME,WEIGHTED_NON_COKE_ANGLE,TOTAL_NON_COKE_PORTIONS,UNITCOST LAKHS/THM,ACTUALKG/THM.,ACT. FUEL RATEKG/THM.,FURNACETOPGASANALYSISCO2ETACO,COKE RATE KG/THM,PRODUCTIONTONNESPERHR
2024-05-15 20:00:00,2.7,1.29,1.41,1166.0,3499.0,0.0,2295.0,1404.0,261.0,118103.0,2.38670238649571,0.97,10.42,0.4,88.21,3.8,37.139547944585175,6.3,1.03,0.46,87.99,10.52,2.5885919746327284,69.86,10.08,18.98,1.08,12.326386050977144,4.95666666666667,79.89,69.12,30.76,0.0835,5.185,1.765,10.07,1.975,0.047,0.19,55.975,9.895,0.119,1.90840834697218,0.4649999999999999,126.60324299550692,0.2,95.3,0.58,1.18,1.41,0.0,0.0,2.654215621204625,2.0,61.96,3.32,3.1,0.04,0.011,0.096,0.332,4.62,2.37,0.07,0.11,0.026,25.54146983671914,0.0,0.0,0.0,0.0,0.0,0.0,0.0,0.0,0.0,0.0,0.0,0.0,0.0,2224.6700783842803,8.0,1.3,3.31,82.5,25.54545455,11.0,60.0,28.0,8.0,119.1375,135.0,540.0,43.8747099767981,405.0,94.37037037037037
2024-05-15 21:00:00,2.69,1.3,1.39,1163.0,3502.0,0.0,2295.0,1419.0,263.0,118702.0,2.37670010536106,0.97,10.42,0.4,88.21,3.8,34.53850038474626,6.3,1.03,0.46,87.99,10.52,2.4073013770981744,69.86,10.08,18.98,1.08,11.463114467613646,4.95666666666667,79.89,69.12,30.76,0.0835,5.185,1.765,10.07,1.975,0.047,0.19,55.975,9.895,0.119,1.90840834697218,0.4649999999999999,117.73665536895594,0.2,95.3,0.58,1.18,1.41,0.0,0.0,2.468329108123704,2.0,61.96,3.32,3.1,0.04,0.011,0.096,0.332,4.62,2.37,0.07,0.11,0.026,23.752687218992545,0.0,0.0,0.0,0.0,0.0,0.0,0.0,0.0,0.0,0.0,0.0,0.0,0.0,2224.6700783842803,7.0,1.3,3.3,82.5,25.54545455,11.0,60.0,28.0,8.0,119.005,134.0,539.0,42.5722145804677,405.0,87.76119402985074
2024-05-15 22:00:00,2.69,1.3,1.39,1157.0,3498.0,0.0,2274.0,1450.0,264.0,119203.0,2.36401485127198,0.97,10.42,0.4,88.21,3.8,36.44623920369076,6.3,1.03,0.46,87.99,10.52,2.5402689997462327,69.86,10.08,18.98,1.08,12.09628117179195,4.95666666666667,79.89,69.12,30.76,0.0835,5.185,1.765,10.07,1.975,0.047,0.19,55.975,9.895,0.119,1.90840834697218,0.4649999999999999,124.23985572096792,0.2,95.3,0.58,1.18,1.41,0.0,0.0,2.604667605888301,2.0,61.96,3.32,3.1,0.04,0.011,0.096,0.332,4.62,2.37,0.07,0.11,0.026,25.06467016431844,0.0,0.0,0.0,0.0,0.0,0.0,0.0,0.0,0.0,0.0,0.0,0.0,0.0,2224.6700783842803,7.0,1.3,3.26,82.5,25.54545455,11.0,60.0,28.0,8.0,119.535,138.0,543.0,43.4889986528963,405.0,92.6086956521739
2024-05-15 23:00:00,2.64,1.29,1.35,1165.0,3502.0,0.0,2261.0,1448.0,264.0,117533.0,2.40032571369074,0.96,10.48,0.44,88.12,4.2,37.17214921863911,6.7,1.03,0.45,87.9,10.62,2.525820480517196,69.72,10.0,19.12,1.16,12.13887143103216,4.97666666666667,79.0455555555556,69.12,30.88714285714286,0.079,5.15895,1.882475,9.57,2.145,0.046,0.2,55.7618006993007,9.878699999999998,0.1205,1.915315051675895,0.45,126.0986945140359,0.2,95.96,0.47,1.26,1.38,0.0,0.0,2.45897656796639,2.0,61.71,3.66,2.2,0.04,0.013,0.082,0.307,4.61,2.75,0.04,0.1,0.023,26.25726973469476,0.0,0.0,0.0,0.0,0.0,0.0,0.0,0.0,0.0,0.0,0.0,0.0,0.0,2224.6700783842803,8.0,1.3,3.41,82.5,25.54545455,11.0,60.0,28.0,8.0,119.535,138.0,543.0,43.8922433813284,405.0,94.05797101449276
2024-05-16 00:00:00,2.66,1.3,1.36,1149.0,3500.0,0.0,2277.0,1436.0,258.0,116858.0,2.41280471496815,0.96,10.48,0.44,88.12,4.2,38.71645778209357,6.7,1.03,0.45,87.9,10.62,2.6307551232484667,69.72,10.0,19.12,1.16,12.643178109436857,4.97666666666667,79.0455555555556,69.12,30.88714285714286,0.079,5.15895,1.882475,9.57,2.145,0.046,0.2,55.7618006993007,9.878699999999998,0.1205,1.915315051675895,0.45,131.33743636436745,0.2,95.96,0.47,1.26,1.38,0.0,0.0,2.561134195412377,2.0,61.71,3.66,2.2,0.04,0.013,0.082,0.307,4.61,2.75,0.04,0.1,0.023,27.34812208938966,0.0,0.0,0.0,0.0,0.0,0.0,0.0,0.0,0.0,0.0,0.0,0.0,0.0,2089.9090370148174,8.0,1.3,3.58,82.5,25.54545455,11.0,60.0,28.0,8.0,118.21,128.0,533.0,43.2536973833902,405.0,92.03125
2024-05-16 01:00:00,2.68,1.29,1.39,1146.0,3500.0,0.0,2280.0,1404.0,256.0,116631.0,2.41749810011515,0.96,10.48,0.44,88.12,4.2,37.0970473701554,6.7,1.03,0.45,87.9,10.62,2.5207173645819543,69.72,10.0,19.12,1.16,12.114346303964194,4.97666666666667,79.0455555555556,69.12,30.88714285714286,0.079,5.15895,1.882475,9.57,2.145,0.046,0.2,55.7618006993007,9.878699999999998,0.1205,1.915315051675895,0.45,125.84392729587796,0.2,95.96,0.47,1.26,1.38,0.0,0.0,2.454008502102182,2.0,61.71,3.66,2.2,0.04,0.013,0.082,0.307,4.61,2.75,0.04,0.1,0.023,26.20422008503333,0.0,0.0,0.0,0.0,0.0,0.0,0.0,0.0,0.0,0.0,0.0,0.0,0.0,2089.9090370148174,7.0,1.3,3.45,82.5,25.54545455,11.0,60.0,28.0,8.0,118.74,132.0,537.0,42.8337619826982,405.0,88.18181818181819
2024-05-16 02:00:00,2.69,1.3,1.39,1145.0,3501.0,0.0,2293.0,1402.0,253.0,117091.0,2.40869380116595,0.96,10.48,0.44,88.12,4.2,35.85865796359155,6.7,1.03,0.45,87.9,10.62,2.4365697058722966,69.72,10.0,19.12,1.16,11.709940045412615,4.97666666666667,79.0455555555556,69.12,30.88714285714286,0.079,5.15895,1.882475,9.57,2.145,0.046,0.2,55.7618006993007,9.878699999999998,0.1205,1.915315051675895,0.45,121.6429518142286,0.2,95.96,0.47,1.26,1.38,0.0,0.0,2.372087747000096,2.0,61.71,3.66,2.2,0.04,0.013,0.082,0.307,4.61,2.75,0.04,0.1,0.023,25.329459669823585,0.0,0.0,0.0,0.0,0.0,0.0,0.0,0.0,0.0,0.0,0.0,0.0,0.0,2089.9090370148174,7.0,1.3,3.37,82.5,25.54545455,11.0,60.0,28.0,8.0,117.945,126.0,531.0,42.6578225068618,405.0,85.23809523809524
2024-05-16 03:00:00,2.67,1.27,1.4,1154.0,3498.0,288.0,2273.0,1394.0,259.0,117408.0,2.40748170106546,0.96,10.48,0.44,88.12,4.2,37.12332213416983,6.7,1.03,0.45,87.9,10.62,2.522502715670428,69.72,10.0,19.12,1.16,12.122926544519451,4.97666666666667,79.0455555555556,69.12,30.88714285714286,0.079,5.15895,1.882475,9.57,2.145,0.046,0.2,55.7618006993007,9.878699999999998,0.1205,1.915315051675895,0.45,125.9330589040988,0.2,95.96,0.47,1.26,1.38,0.0,0.0,2.455746605235803,2.0,61.71,3.66,2.2,0.04,0.013,0.082,0.307,4.61,2.75,0.04,0.1,0.023,26.222779775028247,0.0,0.0,0.0,0.0,0.0,0.0,0.0,0.0,0.0,0.0,0.0,0.0,0.0,2089.9090370148174,7.0,1.3,3.69,82.5,25.54545455,11.0,60.0,28.0,8.0,118.6075,131.0,536.0,43.3249943143052,405.0,88.2442748091603
2024-05-16 04:00:00,2.67,1.3,1.37,1152.0,3499.0,0.0,2261.0,1413.0,255.0,116781.0,2.41370526643771,0.96,10.48,0.44,88.12,4.2,37.86193494479778,6.7,1.03,0.45,87.9,10.62,2.57269091849086,69.72,10.0,19.12,1.16,12.364126640128404,4.97666666666667,79.0455555555556,69.12,30.88714285714286,0.079,5.15895,1.882475,9.57,2.145,0.046,0.2,55.7618006993007,9.878699999999998,0.1205,1.915315051675895,0.45,128.4386474463084,0.2,95.96,0.47,1.26,1.38,0.0,0.0,2.5046066155475875,2.0,61.71,3.66,2.2,0.04,0.013,0.082,0.307,4.61,2.75,0.04,0.1,0.023,26.744513282662894,0.0,0.0,0.0,0.0,0.0,0.0,0.0,0.0,0.0,0.0,0.0,0.0,0.0,2089.9090370148174,7.0,1.3,3.51,82.5,25.54545455,11.0,60.0,28.0,8.0,118.74,132.0,537.0,44.176072234763,405.0,90.0
2024-05-16 05:00:00,2.68,1.3,1.38,1159.0,3500.0,0.0,2265.0,1402.0,256.0,115987.0,2.43091318674124,0.96,10.48,0.44,88.12,4.2,38.43128734998271,6.7,1.03,0.45,87.9,10.62,2.611377999971926,69.72,10.0,19.12,1.16,12.550053356521312,4.97666666666667,79.0455555555556,69.12,30.88714285714286,0.079,5.15895,1.882475,9.57,2.145,0.046,0.2,55.7618006993007,9.878699999999998,0.1205,1.915315051675895,0.45,130.3700556785837,0.2,95.96,0.47,1.26,1.38,0.0,0.0,2.5422698729242432,2.0,61.71,3.66,2.2,0.04,0.013,0.082,0.307,4.61,2.75,0.04,0.1,0.023,27.14668641473301,0.0,0.0,0.0,0.0,0.0,0.0,0.0,0.0,0.0,0.0,0.0,0.0,0.0,2089.9090370148174,8.0,1.3,3.68,82.5,25.54545455,11.0,60.0,28.0,8.0,118.8725,133.0,538.0,43.9123559972894,405.0,91.35338345864662
2024-05-16 06:00:00,2.67,1.3,1.37,1161.0,3499.0,0.0,2266.0,1358.0,255.0,115028.0,2.45046830232712,0.96,10.48,0.44,88.12,4.2,39.046094227021904,6.7,1.03,0.45,87.9,10.62,2.653153679727612,69.72,10.0,19.12,1.16,12.750823605004848,4.97666666666667,79.0455555555556,69.12,30.88714285714286,0.079,5.15895,1.882475,9.57,2.145,0.046,0.2,55.7618006993007,9.878699999999998,0.1205,1.915315051675895,0.45,132.45565864216002,0.2,95.96,0.47,1.26,1.38,0.0,0.0,2.5829399911778825,2.0,61.71,3.66,2.2,0.04,0.013,0.082,0.307,4.61,2.75,0.04,0.1,0.023,27.580967196030127,0.0,0.0,0.0,0.0,0.0,0.0,0.0,0.0,0.0,0.0,0.0,0.0,0.0,2089.9090370148174,7.0,1.3,3.47,82.5,25.54545455,11.0,60.0,28.0,8.0,119.1375,135.0,540.0,44.3960577584231,405.0,92.8148148148148
2024-05-16 07:00:00,2.67,1.3,1.37,1152.0,3500.0,0.0,2283.0,1404.0,255.0,115608.0,2.43887791096105,0.96,10.48,0.44,88.12,4.2,36.92347672821733,6.7,1.03,0.45,87.9,10.62,2.508923365810318,69.72,10.0,19.12,1.16,12.057665381526933,4.97666666666667,79.0455555555556,69.12,30.88714285714286,0.079,5.15895,1.882475,9.57,2.145,0.046,0.2,55.7618006993007,9.878699999999998,0.1205,1.915315051675895,0.45,125.25512541558794,0.2,95.96,0.47,1.26,1.38,0.0,0.0,2.442526622512648,2.0,61.71,3.66,2.2,0.04,0.013,0.082,0.307,4.61,2.75,0.04,0.1,0.023,26.081615090186634,0.0,0.0,0.0,0.0,0.0,0.0,0.0,0.0,0.0,0.0,0.0,0.0,0.0,2089.9090370148174,7.0,1.3,3.47,82.5,25.54545455,11.0,60.0,28.0,8.0,118.475,130.0,535.0,44.3577981651376,405.0,87.76923076923077
2024-05-16 08:00:00,2.65,1.3,1.35,1155.0,3499.0,0.0,2296.0,1436.0,258.0,116324.0,2.4231825241687,0.99,10.32,0.37,88.32,3.8,36.40570667769017,6.4,1.04,0.42,88.01,10.53,2.473741267779673,69.74,10.29,18.99,0.98,11.888583307815772,4.97666666666667,79.0455555555556,69.12,31.01428571428572,0.0795,5.005000000000001,1.855,9.725,1.95,0.0465,0.19,56.185,9.72,0.1159999999999999,1.942126358315965,0.42,123.49869946760424,0.1,95.79,1.07,1.15,1.34,0.0,0.0,2.4082755918726804,2.0,61.34,4.23,3.3,0.03,0.01,0.074,0.281,4.32,3.11,0.04,0.03,0.055,25.715878156406625,0.0,0.0,0.0,0.0,0.0,0.0,0.0,0.0,0.0,0.0,0.0,0.0,0.0,2089.9090370148174,8.0,1.3,3.41,82.5,25.54545455,11.0,60.0,28.0,8.0,118.475,130.0,535.0,44.3708609271523,405.0,86.53846153846153
2024-05-16 09:00:00,2.68,1.3,1.38,1143.0,3501.0,0.0,2290.0,1403.0,253.0,115818.0,2.43515346309089,0.99,10.32,0.37,88.32,3.8,36.83505831899837,6.4,1.04,0.42,88.01,10.53,2.5029153992666986,69.74,10.29,18.99,0.98,12.0287916218922,4.97666666666667,79.0455555555556,69.12,31.01428571428572,0.0795,5.005000000000001,1.855,9.725,1.95,0.0465,0.19,56.185,9.72,0.1159999999999999,1.942126358315965,0.42,124.95518456718716,0.1,95.79,1.07,1.15,1.34,0.0,0.0,2.436677652221275,2.0,61.34,4.23,3.3,0.03,0.01,0.074,0.281,4.32,3.11,0.04,0.03,0.055,26.019159029152352,0.0,0.0,0.0,0.0,0.0,0.0,0.0,0.0,0.0,0.0,0.0,0.0,0.0,2089.9090370148174,7.0,1.3,3.4,82.5,25.54545455,11.0,60.0,28.0,8.0,118.0775,127.0,532.0,44.3786982248521,405.0,87.55905511811024
2024-05-16 10:00:00,2.65,1.3,1.35,1158.0,3500.0,0.0,2296.0,1443.0,260.0,115682.0,2.43731869553471,0.99,10.32,0.37,88.32,3.8,37.14520695818844,6.4,1.04,0.42,88.01,10.53,2.523989773531774,69.74,10.29,18.99,0.98,12.130073214018976,4.97666666666667,79.0455555555556,69.12,31.01428571428572,0.0795,5.005000000000001,1.855,9.725,1.95,0.0465,0.19,56.185,9.72,0.1159999999999999,1.942126358315965,0.42,126.00729856460872,0.1,95.79,1.07,1.15,1.34,0.0,0.0,2.457194309245041,2.0,61.34,4.23,3.3,0.03,0.01,0.074,0.281,4.32,3.11,0.04,0.03,0.055,26.238238545624828,0.0,0.0,0.0,0.0,0.0,0.0,0.0,0.0,0.0,0.0,0.0,0.0,0.0,2089.9090370148174,8.0,1.3,3.58,82.5,25.54545455,11.0,60.0,28.0,8.0,119.1375,135.0,540.0,42.9165703720823,405.0,88.29629629629629
2024-05-16 11:00:00,2.64,1.3,1.34,1161.0,3500.0,0.0,2263.0,1445.0,259.0,116643.0,2.41724953458888,0.99,10.32,0.37,88.32,3.8,39.980956818251485,6.4,1.04,0.42,88.01,10.53,2.7166769122829413,69.74,10.29,18.99,0.98,13.056110682538884,4.97666666666667,79.0455555555556,69.12,31.01428571428572,0.0795,5.005000000000001,1.855,9.725,1.95,0.0465,0.19,56.185,9.72,0.1159999999999999,1.942126358315965,0.42,135.62698327046394,0.1,95.79,1.07,1.15,1.34,0.0,0.0,2.6447821298333785,2.0,61.34,4.23,3.3,0.03,0.01,0.074,0.281,4.32,3.11,0.04,0.03,0.055,28.241325548688472,0.0,0.0,0.0,0.0,0.0,0.0,0.0,0.0,0.0,0.0,0.0,0.0,0.0,2089.9090370148174,7.0,1.3,3.72,82.5,25.54545455,11.0,60.0,28.0,8.0,119.1375,135.0,540.0,43.7789084181314,405.0,95.03703703703704
2024-05-16 12:00:00,2.62,1.3,1.32,1168.0,3500.0,0.0,2265.0,1452.0,261.0,115482.0,2.44153738654428,0.99,10.32,0.37,88.32,3.8,39.73166012725693,6.4,1.04,0.42,88.01,10.53,2.69973738360152,69.74,10.29,18.99,0.98,12.974700795196473,4.97666666666667,79.0455555555556,69.12,31.01428571428572,0.0795,5.005000000000001,1.855,9.725,1.95,0.0465,0.19,56.185,9.72,0.1159999999999999,1.942126358315965,0.42,134.78129670291622,0.1,95.79,1.07,1.15,1.34,0.0,0.0,2.62829089285858,2.0,61.34,4.23,3.3,0.03,0.01,0.074,0.281,4.32,3.11,0.04,0.03,0.055,28.065229987979578,0.0,0.0,0.0,0.0,0.0,0.0,0.0,0.0,0.0,0.0,0.0,0.0,0.0,2089.9090370148174,8.0,1.3,3.75,82.5,25.54545455,11.0,60.0,28.0,8.0,119.1375,135.0,540.0,43.4772516248839,405.0,94.44444444444444
2024-05-16 13:00:00,2.67,1.3,1.37,1141.0,3497.0,0.0,2264.0,1400.0,252.0,114989.0,2.44989859692264,0.99,10.32,0.37,88.32,3.8,38.24437873211897,6.4,1.04,0.42,88.01,10.53,2.5986776954453137,69.74,10.29,18.99,0.98,12.489016808210508,4.97666666666667,79.0455555555556,69.12,31.01428571428572,0.0795,5.005000000000001,1.855,9.725,1.95,0.0465,0.19,56.185,9.72,0.1159999999999999,1.942126358315965,0.42,129.73600752152362,0.1,95.79,1.07,1.15,1.34,0.0,0.0,2.5299056722702904,2.0,61.34,4.23,3.3,0.03,0.01,0.074,0.281,4.32,3.11,0.04,0.03,0.055,27.01465988147767,0.0,0.0,0.0,0.0,0.0,0.0,0.0,0.0,0.0,0.0,0.0,0.0,0.0,2089.9090370148174,7.0,1.3,3.64,82.5,25.54545455,11.0,60.0,28.0,8.0,118.74,132.0,537.0,43.0646672914714,405.0,90.9090909090909
2024-05-16 14:00:00,2.67,1.3,1.37,1153.0,3501.0,0.0,2285.0,1405.0,255.0,115573.0,2.44031270459374,0.99,10.32,0.37,88.32,3.8,37.288269263816,6.4,1.04,0.42,88.01,10.53,2.533710753059181,69.74,10.29,18.99,0.98,12.176791388005247,4.97666666666667,79.0455555555556,69.12,31.01428571428572,0.0795,5.005000000000001,1.855,9.725,1.95,0.0465,0.19,56.185,9.72,0.1159999999999999,1.942126358315965,0.42,126.49260733348557,0.1,95.79,1.07,1.15,1.34,0.0,0.0,2.4666580304635333,2.0,61.34,4.23,3.3,0.03,0.01,0.074,0.281,4.32,3.11,0.04,0.03,0.055,26.33929338444073,0.0,0.0,0.0,0.0,0.0,0.0,0.0,0.0,0.0,0.0,0.0,0.0,0.0,2089.9090370148174,7.0,1.3,3.42,82.5,25.54545455,11.0,60.0,28.0,8.0,118.74,132.0,537.0,43.4612732705125,405.0,88.63636363636364
2024-05-16 15:00:00,2.67,1.3,1.37,1149.0,3499.0,0.0,2271.0,1416.0,255.0,115977.0,2.43042846144564,0.99,10.32,0.37,88.32,3.8,36.95149040632421,6.4,1.04,0.42,88.01,10.53,2.510826874845558,69.74,10.29,18.99,0.98,12.066813478798617,4.97666666666667,79.0455555555556,69.12,31.01428571428572,0.0795,5.005000000000001,1.855,9.725,1.95,0.0465,0.19,56.185,9.72,0.1159999999999999,1.942126358315965,0.42,125.35015592396763,0.1,95.79,1.07,1.15,1.34,0.0,0.0,2.4443797566330936,2.0,61.34,4.23,3.3,0.03,0.01,0.074,0.281,4.32,3.11,0.04,0.03,0.055,26.10140309593219,0.0,0.0,0.0,0.0,0.0,0.0,0.0,0.0,0.0,0.0,0.0,0.0,0.0,2089.9090370148174,7.0,1.3,3.45,82.5,25.54545455,11.0,60.0,28.0,8.0,119.005,134.0,539.0,43.2115782219159,405.0,87.83582089552239
2024-05-16 16:00:00,2.67,1.29,1.38,1154.0,3499.0,0.0,2291.0,1449.0,263.0,118865.0,2.37141067365358,0.98,10.41,0.39,88.22,3.6,38.33310569077749,6.7,1.05,0.43,87.87,10.65,2.604706627698747,69.79,10.38,18.74,1.09,12.517991327205555,4.97666666666667,79.0455555555556,69.12,31.14142857142857,0.0785,4.98,1.875,10.19,1.98,0.0475,0.19,56.19,9.575,0.1095,1.92268037080197,0.415,130.03699505897356,0.1,95.88,0.52,0.97,1.36,0.0,0.0,2.535775053429958,2.0,61.54,3.64,2.2,0.03,0.013,0.086,0.321,4.56,3.09,0.05,0.05,0.026,27.0773338924027,0.0,0.0,0.0,0.0,0.0,0.0,0.0,0.0,0.0,0.0,0.0,0.0,0.0,2089.9090370148174,8.0,1.3,3.32,82.5,25.54545455,11.0,60.0,28.0,8.0,117.8125,125.0,530.0,42.6123205187587,405.0,91.12
2024-05-16 17:00:00,2.69,1.3,1.39,1170.0,3500.0,0.0,2289.0,1412.0,263.0,118301.0,2.38339060243161,0.98,10.41,0.39,88.22,3.6,39.59810832850985,6.7,1.05,0.43,87.87,10.65,2.690662636093616,69.79,10.38,18.74,1.09,12.931088355548754,4.97666666666667,79.0455555555556,69.12,31.14142857142857,0.0785,4.98,1.875,10.19,1.98,0.0475,0.19,56.19,9.575,0.1095,1.92268037080197,0.415,134.32825032744424,0.1,95.88,0.52,0.97,1.36,0.0,0.0,2.61945630162208,2.0,61.54,3.64,2.2,0.03,0.013,0.086,0.321,4.56,3.09,0.05,0.05,0.026,27.97089308045696,0.0,0.0,0.0,0.0,0.0,0.0,0.0,0.0,0.0,0.0,0.0,0.0,0.0,2089.9090370148174,7.0,1.3,3.44,82.5,25.54545455,11.0,60.0,28.0,8.0,117.945,126.0,531.0,43.5553534894294,405.0,94.12698412698413
2024-05-16 18:00:00,2.66,1.3,1.36,1172.0,3500.0,0.0,2306.0,1436.0,263.0,117467.0,2.40030277194611,0.98,10.41,0.39,88.22,3.6,39.2754471827369,6.7,1.05,0.43,87.87,10.65,2.668738046114519,69.79,10.38,18.74,1.09,12.825720701359865,4.97666666666667,79.0455555555556,69.12,31.14142857142857,0.0785,4.98,1.875,10.19,1.98,0.0475,0.19,56.19,9.575,0.1095,1.92268037080197,0.415,133.23369028430392,0.1,95.88,0.52,0.97,1.36,0.0,0.0,2.598111929194697,2.0,61.54,3.64,2.2,0.03,0.013,0.086,0.321,4.56,3.09,0.05,0.05,0.026,27.74297511188231,0.0,0.0,0.0,0.0,0.0,0.0,0.0,0.0,0.0,0.0,0.0,0.0,0.0,2089.9090370148174,8.0,1.3,3.34,82.5,25.54545455,11.0,60.0,28.0,8.0,117.8125,125.0,530.0,44.6282864913871,405.0,93.36
2024-05-16 19:00:00,2.64,1.3,1.34,1160.0,3500.0,0.0,2281.0,1462.0,263.0,117776.0,2.39400883658624,0.98,10.41,0.39,88.22,3.6,39.40664930452478,6.7,1.05,0.43,87.87,10.65,2.677653134783456,69.79,10.38,18.74,1.09,12.868565834647532,4.97666666666667,79.0455555555556,69.12,31.14142857142857,0.0785,4.98,1.875,10.19,1.98,0.0475,0.19,56.19,9.575,0.1095,1.92268037080197,0.415,133.67876587510744,0.1,95.88,0.52,0.97,1.36,0.0,0.0,2.6067910868416297,2.0,61.54,3.64,2.2,0.03,0.013,0.086,0.321,4.56,3.09,0.05,0.05,0.026,27.8356522794382,0.0,0.0,0.0,0.0,0.0,0.0,0.0,0.0,0.0,0.0,0.0,0.0,0.0,2089.9090370148174,7.0,1.3,3.36,82.5,25.54545455,11.0,60.0,28.0,8.0,118.21,128.0,533.0,44.0847694457382,405.0,93.671875
2024-05-16 20:00:00,2.57,1.3,1.27,1182.0,3500.0,0.0,2251.0,1496.0,264.0,113876.0,2.47595041438207,0.98,10.41,0.39,88.22,3.6,40.26141559562036,6.7,1.05,0.43,87.87,10.65,2.7357338820495407,69.79,10.38,18.74,1.09,13.147696805799091,4.97666666666667,79.0455555555556,69.12,31.14142857142857,0.0785,4.98,1.875,10.19,1.98,0.0475,0.19,56.19,9.575,0.1095,1.92268037080197,0.415,136.57838065895513,0.1,95.88,0.52,0.97,1.36,0.0,0.0,2.663334771430028,2.0,61.54,3.64,2.2,0.03,0.013,0.086,0.321,4.56,3.09,0.05,0.05,0.026,28.43943305448597,0.0,0.0,0.0,0.0,0.0,0.0,0.0,0.0,0.0,0.0,0.0,0.0,0.0,2089.9090370148174,8.0,1.3,3.79,82.5,25.54545455,11.0,60.0,28.0,8.0,119.1375,135.0,540.0,42.584940312213,405.0,95.70370370370372
2024-05-16 22:00:00,2.63,1.3,1.33,1178.0,3499.0,0.0,2269.0,1442.0,261.0,115036.0,2.4502979868544,0.98,10.41,0.39,88.22,3.6,39.13958048614487,6.7,1.05,0.43,87.87,10.65,2.6595060029831443,69.79,10.38,18.74,1.09,12.78135231275825,4.97666666666667,79.0455555555556,69.12,31.14142857142857,0.0785,4.98,1.875,10.19,1.98,0.0475,0.19,56.19,9.575,0.1095,1.92268037080197,0.415,132.77279110499043,0.1,95.88,0.52,0.97,1.36,0.0,0.0,2.589124205043432,2.0,61.54,3.64,2.2,0.03,0.013,0.086,0.321,4.56,3.09,0.05,0.05,0.026,27.647003031295963,0.0,0.0,0.0,0.0,0.0,0.0,0.0,0.0,0.0,0.0,0.0,0.0,0.0,2089.9090370148174,8.0,1.3,3.62,82.5,25.54545455,11.0,60.0,28.0,8.0,119.1375,135.0,540.0,44.2645698427382,405.0,93.03703703703704
2024-05-16 23:00:00,2.65,1.3,1.35,1170.0,3498.0,0.0,2274.0,1423.0,259.0,115383.0,2.44223549108483,0.97,10.58,0.38,88.07,3.7,38.37850890733477,8.2,1.03,0.42,87.87,10.68,2.52155224054254,69.61,10.12,19.22,1.05,13.354293782625232,5.08888888888889,78.3777777777778,69.12,31.26857142857143,0.077,5.0,1.87,10.27,1.96,0.046,0.19,56.215,9.765,0.1235,1.953025812103245,0.435,129.98643003278653,0.2,95.26,0.68,1.09,1.51,0.0,0.0,2.689732517892568,2.0,61.76,3.86,2.6,0.07,0.013,0.077,0.286,4.06,2.89,0.05,0.13,0.024,26.55617972697752,0.0,0.0,0.0,0.0,0.0,0.0,0.0,0.0,0.0,0.0,0.0,0.0,0.0,2089.9090370148174,7.0,1.3,3.71,82.5,25.54545455,11.0,60.0,28.0,8.0,119.1375,135.0,540.0,44.2307692307692,405.0,92.5925925925926
2024-05-17 00:00:00,2.65,1.3,1.35,1149.0,3500.0,0.0,2269.0,1438.0,258.0,116520.0,2.41979975694495,0.97,10.58,0.38,88.07,3.7,34.80708425465707,8.2,1.03,0.42,87.87,10.68,2.286901804887725,69.61,10.12,19.22,1.05,12.11157082667284,5.08888888888889,78.3777777777778,69.12,31.26857142857143,0.077,5.0,1.87,10.27,1.96,0.046,0.19,56.215,9.765,0.1235,1.953025812103245,0.435,117.89016173185898,0.2,95.26,0.68,1.09,1.51,0.0,0.0,2.439431573509748,2.0,61.76,3.86,2.6,0.07,0.013,0.077,0.286,4.06,2.89,0.05,0.13,0.024,24.08491657324564,0.0,0.0,0.0,0.0,0.0,0.0,0.0,0.0,0.0,0.0,0.0,0.0,0.0,2214.01638813375,7.0,1.3,3.66,82.5,25.54545455,11.0,60.0,28.0,8.0,119.1375,135.0,540.0,42.5092764378479,405.0,88.96296296296296
2024-05-17 01:00:00,2.66,1.3,1.36,1148.0,3500.0,0.0,2269.0,1423.0,256.0,116397.0,2.42235536600405,0.97,10.58,0.38,88.07,3.7,34.83606600674255,8.2,1.03,0.42,87.87,10.68,2.288805969587881,69.61,10.12,19.22,1.05,12.121655398551836,5.08888888888889,78.3777777777778,69.12,31.26857142857143,0.077,5.0,1.87,10.27,1.96,0.046,0.19,56.215,9.765,0.1235,1.953025812103245,0.435,117.988321733301,0.2,95.26,0.68,1.09,1.51,0.0,0.0,2.441462740515168,2.0,61.76,3.86,2.6,0.07,0.013,0.077,0.286,4.06,2.89,0.05,0.13,0.024,24.104970625346592,0.0,0.0,0.0,0.0,0.0,0.0,0.0,0.0,0.0,0.0,0.0,0.0,0.0,2214.01638813375,7.0,1.3,3.57,82.5,25.54545455,11.0,60.0,28.0,8.0,119.1375,135.0,540.0,43.1150196713724,405.0,89.03703703703704
2024-05-17 02:00:00,2.65,1.3,1.35,1165.0,3500.0,0.0,2285.0,1439.0,261.0,116758.0,2.41487003786149,0.97,10.58,0.38,88.07,3.7,35.302428857095094,8.2,1.03,0.42,87.87,10.68,2.31944703209116,69.61,10.12,19.22,1.05,12.283932326192456,5.08888888888889,78.3777777777778,69.12,31.26857142857143,0.077,5.0,1.87,10.27,1.96,0.046,0.19,56.215,9.765,0.1235,1.953025812103245,0.435,119.56787351223052,0.2,95.26,0.68,1.09,1.51,0.0,0.0,2.4741474737016254,2.0,61.76,3.86,2.6,0.07,0.013,0.077,0.286,4.06,2.89,0.05,0.13,0.024,24.427672471368048,0.0,0.0,0.0,0.0,0.0,0.0,0.0,0.0,0.0,0.0,0.0,0.0,0.0,2214.01638813375,7.0,1.3,3.52,82.5,25.54545455,11.0,60.0,28.0,8.0,118.6075,131.0,536.0,42.6840633737185,405.0,90.22900763358778
2024-05-17 03:00:00,2.67,1.3,1.37,1145.0,3498.0,0.0,2263.0,1423.0,257.0,117132.0,2.40578904776552,0.97,10.58,0.38,88.07,3.7,36.95842200561743,8.2,1.03,0.42,87.87,10.68,2.428249415322405,69.61,10.12,19.22,1.05,12.860156354613617,5.08888888888889,78.3777777777778,69.12,31.26857142857143,0.077,5.0,1.87,10.27,1.96,0.046,0.19,56.215,9.765,0.1235,1.953025812103245,0.435,125.17665414659314,0.2,95.26,0.68,1.09,1.51,0.0,0.0,2.5902066627582525,2.0,61.76,3.86,2.6,0.07,0.013,0.077,0.286,4.06,2.89,0.05,0.13,0.024,25.573544286893373,0.0,0.0,0.0,0.0,0.0,0.0,0.0,0.0,0.0,0.0,0.0,0.0,0.0,2214.01638813375,8.0,1.3,3.59,82.5,25.54545455,11.0,60.0,28.0,8.0,118.475,130.0,535.0,42.5895953757226,405.0,94.46153846153848
2024-05-17 04:00:00,2.65,1.3,1.35,1145.0,3500.0,0.0,2286.0,1452.0,259.0,117477.0,2.4000985665908,0.97,10.58,0.38,88.07,3.7,35.62467473454208,8.2,1.03,0.42,87.87,10.68,2.340619293271082,69.61,10.12,19.22,1.05,12.396061907048695,5.08888888888889,78.3777777777778,69.12,31.26857142857143,0.077,5.0,1.87,10.27,1.96,0.046,0.19,56.215,9.765,0.1235,1.953025812103245,0.435,120.65930703569688,0.2,95.26,0.68,1.09,1.51,0.0,0.0,2.4967318637679194,2.0,61.76,3.86,2.6,0.07,0.013,0.077,0.286,4.06,2.89,0.05,0.13,0.024,24.650651937777813,0.0,0.0,0.0,0.0,0.0,0.0,0.0,0.0,0.0,0.0,0.0,0.0,0.0,2214.01638813375,7.0,1.3,3.57,82.5,25.54545455,11.0,60.0,28.0,8.0,118.8725,133.0,538.0,42.6770570708228,405.0,91.05263157894736
2024-05-17 05:00:00,2.63,1.3,1.33,1173.0,3499.0,0.0,2255.0,1452.0,262.0,115909.0,2.43185349564733,0.97,10.58,0.38,88.07,3.7,38.13998574448684,8.2,1.03,0.42,87.87,10.68,2.5058807454057,69.61,10.12,19.22,1.05,13.27129659275725,5.08888888888889,78.3777777777778,69.12,31.26857142857143,0.077,5.0,1.87,10.27,1.96,0.046,0.19,56.215,9.765,0.1235,1.953025812103245,0.435,129.17856189769063,0.2,95.26,0.68,1.09,1.51,0.0,0.0,2.673015779133079,2.0,61.76,3.86,2.6,0.07,0.013,0.077,0.286,4.06,2.89,0.05,0.13,0.024,26.391132564855337,0.0,0.0,0.0,0.0,0.0,0.0,0.0,0.0,0.0,0.0,0.0,0.0,0.0,2214.01638813375,8.0,1.3,3.68,82.5,25.54545455,11.0,60.0,28.0,8.0,119.1375,135.0,540.0,42.7948600275356,405.0,97.48148148148148
2024-05-17 06:00:00,2.61,1.3,1.31,1176.0,3501.0,0.0,2242.0,1459.0,262.0,114787.0,2.45701297230408,0.97,10.58,0.38,88.07,3.7,38.48259145664016,8.2,1.03,0.42,87.87,10.68,2.5283906923968336,69.61,10.12,19.22,1.05,13.390510638898226,5.08888888888889,78.3777777777778,69.12,31.26857142857143,0.077,5.0,1.87,10.27,1.96,0.046,0.19,56.215,9.765,0.1235,1.953025812103245,0.435,130.33895334330873,0.2,95.26,0.68,1.09,1.51,0.0,0.0,2.6970270748042973,2.0,61.76,3.86,2.6,0.07,0.013,0.077,0.286,4.06,2.89,0.05,0.13,0.024,26.628200109334472,0.0,0.0,0.0,0.0,0.0,0.0,0.0,0.0,0.0,0.0,0.0,0.0,0.0,2214.01638813375,7.0,1.3,3.93,82.5,25.54545455,11.0,60.0,28.0,8.0,119.8,140.0,545.0,42.4537037037037,405.0,98.35714285714286
2024-05-17 07:00:00,2.61,1.3,1.31,1174.0,3500.0,0.0,2261.0,1457.0,261.0,114785.0,2.45635434958825,0.97,10.58,0.38,88.07,3.7,36.14716586601238,8.2,1.03,0.42,87.87,10.68,2.37494810699346,69.61,10.12,19.22,1.05,12.577869389077708,5.08888888888889,78.3777777777778,69.12,31.26857142857143,0.077,5.0,1.87,10.27,1.96,0.046,0.19,56.215,9.765,0.1235,1.953025812103245,0.435,122.42896299256586,0.2,95.26,0.68,1.09,1.51,0.0,0.0,2.5333503105663446,2.0,61.76,3.86,2.6,0.07,0.013,0.077,0.286,4.06,2.89,0.05,0.13,0.024,25.01219199725691,0.0,0.0,0.0,0.0,0.0,0.0,0.0,0.0,0.0,0.0,0.0,0.0,0.0,2214.01638813375,8.0,1.3,3.82,82.5,25.54545455,11.0,60.0,28.0,8.0,119.005,134.0,539.0,43.0400372439479,405.0,92.38805970149254
2024-05-17 08:00:00,2.65,1.3,1.35,1155.0,3501.0,0.0,2249.0,1446.0,259.0,116279.0,2.42550457397364,0.98,10.52,0.39,88.11,3.9,35.29788392584372,8.4,1.03,0.44,87.79,10.74,2.319148420136024,70.02,10.04,18.92,1.02,12.282350859145383,5.08888888888889,78.3777777777778,69.12,31.39571428571428,0.0785,5.04,1.86,9.815,1.99,0.047,0.19,56.235,9.705,0.116,1.92565756061841,0.415,119.55248001714877,0.2,95.21,0.8099999999999999,1.07,1.38,0.0,0.0,2.473828945188496,2.0,61.36,3.94,2.8,0.05,0.017,0.088,0.302,4.35,3.2,0.04,0.09,0.031,24.42452758599875,0.0,0.0,0.0,0.0,0.0,0.0,0.0,0.0,0.0,0.0,0.0,0.0,0.0,2214.01638813375,7.0,1.3,3.67,82.5,25.54545455,11.0,60.0,28.0,8.0,119.535,138.0,543.0,42.8438445427042,405.0,90.21739130434784
2024-05-17 09:00:00,2.66,1.3,1.36,1167.0,3497.0,0.0,2244.0,1432.0,260.0,116570.0,2.41669038980003,0.98,10.52,0.39,88.11,3.9,37.26621675076089,8.4,1.03,0.44,87.79,10.74,2.448472205403116,70.02,10.04,18.92,1.02,12.967257478873512,5.08888888888889,78.3777777777778,69.12,31.39571428571428,0.0785,5.04,1.86,9.815,1.99,0.047,0.19,56.235,9.705,0.116,1.92565756061841,0.415,126.21914227974736,0.2,95.21,0.8099999999999999,1.07,1.38,0.0,0.0,2.6117782547356208,2.0,61.36,3.94,2.8,0.05,0.017,0.088,0.302,4.35,3.2,0.04,0.09,0.031,25.78652422810956,0.0,0.0,0.0,0.0,0.0,0.0,0.0,0.0,0.0,0.0,0.0,0.0,0.0,2214.01638813375,8.0,1.3,3.77,82.5,25.54545455,11.0,60.0,28.0,8.0,119.9325,141.0,546.0,44.0595210416182,405.0,95.2482269503546
2024-05-17 10:00:00,2.64,1.3,1.34,1176.0,3501.0,0.0,2250.0,1438.0,262.0,115200.0,2.44820949930651,0.98,10.52,0.39,88.11,3.9,38.39176471572942,8.4,1.03,0.44,87.79,10.74,2.522423176238308,70.02,10.04,18.92,1.02,13.35890631095602,5.08888888888889,78.3777777777778,69.12,31.39571428571428,0.0785,5.04,1.86,9.815,1.99,0.047,0.19,56.235,9.705,0.116,1.92565756061841,0.415,130.03132691021813,0.2,95.21,0.8099999999999999,1.07,1.38,0.0,0.0,2.690661542492668,2.0,61.36,3.94,2.8,0.05,0.017,0.088,0.302,4.35,3.2,0.04,0.09,0.031,26.56535214248237,0.0,0.0,0.0,0.0,0.0,0.0,0.0,0.0,0.0,0.0,0.0,0.0,0.0,2214.01638813375,7.0,1.3,3.89,82.5,25.54545455,11.0,60.0,28.0,8.0,120.33,144.0,549.0,44.1929583904893,405.0,98.125
2024-05-17 11:00:00,2.62,1.3,1.32,1178.0,3500.0,0.0,2218.0,1440.0,260.0,114415.0,2.46429319128149,0.98,10.52,0.39,88.11,3.9,39.09874942062066,8.4,1.03,0.44,87.79,10.74,2.5688736225271978,70.02,10.04,18.92,1.02,13.604910695121552,5.08888888888889,78.3777777777778,69.12,31.39571428571428,0.0785,5.04,1.86,9.815,1.99,0.047,0.19,56.235,9.705,0.116,1.92565756061841,0.415,132.4258550066193,0.2,95.21,0.8099999999999999,1.07,1.38,0.0,0.0,2.740210099863411,2.0,61.36,3.94,2.8,0.05,0.017,0.088,0.302,4.35,3.2,0.04,0.09,0.031,27.054553349664445,0.0,0.0,0.0,0.0,0.0,0.0,0.0,0.0,0.0,0.0,0.0,0.0,0.0,2214.01638813375,7.0,1.3,4.1,82.5,25.54545455,11.0,60.0,28.0,8.0,120.7275,147.0,552.0,43.8756855575868,405.0,99.93197278911563
2024-05-17 12:00:00,2.63,1.3,1.33,1180.0,3501.0,0.0,2224.0,1413.0,256.0,113904.0,2.47604895656367,0.98,10.52,0.39,88.11,3.9,37.91112984008774,8.4,1.03,0.44,87.79,10.74,2.4908444103596388,70.02,10.04,18.92,1.02,13.191663249298982,5.08888888888889,78.3777777777778,69.12,31.39571428571428,0.0785,5.04,1.86,9.815,1.99,0.047,0.19,56.235,9.705,0.116,1.92565756061841,0.415,128.40343636906232,0.2,95.21,0.8099999999999999,1.07,1.38,0.0,0.0,2.656976563814416,2.0,61.36,3.94,2.8,0.05,0.017,0.088,0.302,4.35,3.2,0.04,0.09,0.031,26.2327747051616,0.0,0.0,0.0,0.0,0.0,0.0,0.0,0.0,0.0,0.0,0.0,0.0,0.0,2214.01638813375,7.0,1.3,3.9,82.5,25.54545455,11.0,60.0,28.0,8.0,120.4625,145.0,550.0,44.367816091954,405.0,96.89655172413794
2024-05-17 13:00:00,2.67,1.3,1.37,1166.0,3498.0,0.0,2245.0,1400.0,256.0,114868.0,2.45317868796297,0.98,10.52,0.39,88.11,3.9,36.74989670695847,8.4,1.03,0.44,87.79,10.74,2.4145488456803457,70.02,10.04,18.92,1.02,12.787597305846887,5.08888888888889,78.3777777777778,69.12,31.39571428571428,0.0785,5.04,1.86,9.815,1.99,0.047,0.19,56.235,9.705,0.116,1.92565756061841,0.415,124.47038754281115,0.2,95.21,0.8099999999999999,1.07,1.38,0.0,0.0,2.575592304551672,2.0,61.36,3.94,2.8,0.05,0.017,0.088,0.302,4.35,3.2,0.04,0.09,0.031,25.42925428015601,0.0,0.0,0.0,0.0,0.0,0.0,0.0,0.0,0.0,0.0,0.0,0.0,0.0,2214.01638813375,7.0,1.3,3.81,82.5,25.54545455,11.0,60.0,28.0,8.0,119.8,140.0,545.0,44.2764076314565,405.0,93.92857142857144
2024-05-17 14:00:00,2.67,1.3,1.37,1144.0,3499.0,0.0,2264.0,1413.0,255.0,116103.0,2.42779236646621,0.98,10.52,0.39,88.11,3.9,35.1258835275973,8.4,1.03,0.44,87.79,10.74,2.307847616589444,70.02,10.04,18.92,1.02,12.222501117341784,5.08888888888889,78.3777777777778,69.12,31.39571428571428,0.0785,5.04,1.86,9.815,1.99,0.047,0.19,56.235,9.705,0.116,1.92565756061841,0.415,118.96992174772112,0.2,95.21,0.8099999999999999,1.07,1.38,0.0,0.0,2.46177441056937,2.0,61.36,3.94,2.8,0.05,0.017,0.088,0.302,4.35,3.2,0.04,0.09,0.031,24.305511146356128,0.0,0.0,0.0,0.0,0.0,0.0,0.0,0.0,0.0,0.0,0.0,0.0,0.0,2214.01638813375,6.0,1.3,3.7,82.5,25.54545455,11.0,60.0,28.0,8.0,119.1375,135.0,540.0,43.1082981715893,405.0,89.77777777777777
2024-05-17 15:00:00,2.61,1.23,1.38,1146.0,3503.0,0.0,2276.0,1400.0,259.0,116190.0,2.42874728676655,0.98,10.52,0.39,88.11,3.9,35.81475748101363,8.4,1.03,0.44,87.79,10.74,2.3531081467700825,70.02,10.04,18.92,1.02,12.462203633542508,5.08888888888889,78.3777777777778,69.12,31.39571428571428,0.0785,5.04,1.86,9.815,1.99,0.047,0.19,56.235,9.705,0.116,1.92565756061841,0.415,121.3031094743044,0.2,95.21,0.8099999999999999,1.07,1.38,0.0,0.0,2.5100536878520527,2.0,61.36,3.94,2.8,0.05,0.017,0.088,0.302,4.35,3.2,0.04,0.09,0.031,24.78218053860188,0.0,0.0,0.0,0.0,0.0,0.0,0.0,0.0,0.0,0.0,0.0,0.0,0.0,2214.01638813375,8.0,1.3,3.68,82.5,25.54545455,11.0,60.0,28.0,8.0,118.475,130.0,535.0,42.7129781741375,405.0,91.53846153846152
2024-05-17 16:00:00,2.69,1.28,1.41,1137.0,3499.0,0.0,2280.0,1361.0,248.0,115150.0,2.44787356125433,0.98,10.46,0.4,88.16,3.7,33.67791060609601,6.5,1.03,0.43,87.86,10.68,2.212712618685481,70.02,10.18,18.82,0.98,11.718660391541231,5.08888888888889,78.3777777777778,69.12,31.52285714285714,0.079,5.03,1.855,10.265,1.97,0.0475,0.19,55.87,10.05,0.114,1.99820153126766,0.395,114.0656970602913,0.1,93.71,1.5,1.04,1.45,0.0,0.0,2.360294182106258,2.0,62.05,3.29,3.2,0.05,0.013,0.082,0.396,4.36,2.76,0.05,0.05,0.031,23.303579851004628,0.0,0.0,0.0,0.0,0.0,0.0,0.0,0.0,0.0,0.0,0.0,0.0,0.0,2214.01638813375,7.0,1.3,3.58,82.5,25.54545455,11.0,60.0,28.0,8.0,118.475,130.0,535.0,43.0320150659134,405.0,86.07692307692308
2024-05-17 17:00:00,2.68,1.29,1.39,1139.0,3501.0,0.0,2252.0,1399.0,252.0,116286.0,2.42535865086808,0.98,10.46,0.4,88.16,3.7,32.95089360155758,6.5,1.03,0.43,87.86,10.68,2.1649460063574013,70.02,10.18,18.82,0.98,11.46568551211034,5.08888888888889,78.3777777777778,69.12,31.52285714285714,0.079,5.03,1.855,10.265,1.97,0.0475,0.19,55.87,10.05,0.114,1.99820153126766,0.395,111.60332038950249,0.1,93.71,1.5,1.04,1.45,0.0,0.0,2.3093416742094712,2.0,62.05,3.29,3.2,0.05,0.013,0.082,0.396,4.36,2.76,0.05,0.05,0.031,22.800517205092355,0.0,0.0,0.0,0.0,0.0,0.0,0.0,0.0,0.0,0.0,0.0,0.0,0.0,2214.01638813375,7.0,1.3,3.92,82.5,25.54545455,11.0,60.0,28.0,8.0,118.21,128.0,533.0,41.4622859787136,405.0,84.21875
2024-05-17 18:00:00,2.63,1.3,1.33,1158.0,3501.0,0.0,2277.0,1468.0,262.0,117356.0,2.40325784689567,0.98,10.46,0.4,88.16,3.7,34.453679904599845,6.5,1.03,0.43,87.86,10.68,2.263682363693281,70.02,10.18,18.82,0.98,11.98859925614838,5.08888888888889,78.3777777777778,69.12,31.52285714285714,0.079,5.03,1.855,10.265,1.97,0.0475,0.19,55.87,10.05,0.114,1.99820153126766,0.395,116.6931957441258,0.1,93.71,1.5,1.04,1.45,0.0,0.0,2.414663462413802,2.0,62.05,3.29,3.2,0.05,0.013,0.082,0.396,4.36,2.76,0.05,0.05,0.031,23.840376863298182,0.0,0.0,0.0,0.0,0.0,0.0,0.0,0.0,0.0,0.0,0.0,0.0,0.0,2214.01638813375,7.0,1.3,3.81,82.5,25.54545455,11.0,60.0,28.0,8.0,119.005,134.0,539.0,42.202462380301,405.0,88.05970149253731
2024-05-17 19:00:00,2.65,1.3,1.35,1178.0,3500.0,0.0,2279.0,1438.0,263.0,116257.0,2.42527076598271,0.98,10.46,0.4,88.16,3.7,34.77810250257159,6.5,1.03,0.43,87.86,10.68,2.2849976401875685,70.02,10.18,18.82,0.98,12.101486254793846,5.08888888888889,78.3777777777778,69.12,31.52285714285714,0.079,5.03,1.855,10.265,1.97,0.0475,0.19,55.87,10.05,0.114,1.99820153126766,0.395,117.79200173041696,0.1,93.71,1.5,1.04,1.45,0.0,0.0,2.437400406504328,2.0,62.05,3.29,3.2,0.05,0.013,0.082,0.396,4.36,2.76,0.05,0.05,0.031,24.064862521144683,0.0,0.0,0.0,0.0,0.0,0.0,0.0,0.0,0.0,0.0,0.0,0.0,0.0,2214.01638813375,7.0,1.3,3.72,82.5,25.54545455,11.0,60.0,28.0,8.0,119.1375,135.0,540.0,42.8410372040586,405.0,88.88888888888889
2024-05-17 20:00:00,2.63,1.3,1.33,1186.0,3501.0,0.0,2260.0,1496.0,262.0,115817.0,2.4351744768803,0.98,10.46,0.4,88.16,3.7,37.70777961555997,6.5,1.03,0.43,87.86,10.68,2.4774838544425,70.02,10.18,18.82,0.98,13.120904933866154,5.08888888888889,78.3777777777778,69.12,31.52285714285714,0.079,5.03,1.855,10.265,1.97,0.0475,0.19,55.87,10.05,0.114,1.99820153126766,0.395,127.71469752835972,0.1,93.71,1.5,1.04,1.45,0.0,0.0,2.642724897269638,2.0,62.05,3.29,3.2,0.05,0.013,0.082,0.396,4.36,2.76,0.05,0.05,0.031,26.092065613958503,0.0,0.0,0.0,0.0,0.0,0.0,0.0,0.0,0.0,0.0,0.0,0.0,0.0,2214.01638813375,8.0,1.3,3.9,82.5,25.54545455,11.0,60.0,28.0,8.0,119.535,138.0,543.0,43.5480225988701,405.0,96.3768115942029
2024-05-17 21:00:00,2.68,1.3,1.38,1151.0,3498.0,0.0,2277.0,1476.0,258.0,117175.0,2.40490669044762,0.98,10.46,0.4,88.16,3.7,35.592403223480694,6.5,1.03,0.43,87.86,10.68,2.338498984188229,70.02,10.18,18.82,0.98,12.384832621393963,5.08888888888889,78.3777777777778,69.12,31.52285714285714,0.079,5.03,1.855,10.265,1.97,0.0475,0.19,55.87,10.05,0.114,1.99820153126766,0.395,120.55000475600792,0.1,93.71,1.5,1.04,1.45,0.0,0.0,2.4944701361715467,2.0,62.05,3.29,3.2,0.05,0.013,0.082,0.396,4.36,2.76,0.05,0.05,0.031,24.6283215223394,0.0,0.0,0.0,0.0,0.0,0.0,0.0,0.0,0.0,0.0,0.0,0.0,0.0,2214.01638813375,7.0,1.3,3.57,82.5,25.54545455,11.0,60.0,28.0,8.0,119.005,134.0,539.0,43.2533209042181,405.0,90.97014925373136
2024-05-17 22:00:00,2.69,1.3,1.39,1158.0,3500.0,0.0,2271.0,1406.0,258.0,117325.0,2.40320624257814,0.98,10.46,0.4,88.16,3.7,35.73450032139231,6.5,1.03,0.43,87.86,10.68,2.3478350752927266,70.02,10.18,18.82,0.98,12.434277126800676,5.08888888888889,78.3777777777778,69.12,31.52285714285714,0.079,5.03,1.855,10.265,1.97,0.0475,0.19,55.87,10.05,0.114,1.99820153126766,0.395,121.03128177800345,0.1,93.71,1.5,1.04,1.45,0.0,0.0,2.5044289176831964,2.0,62.05,3.29,3.2,0.05,0.013,0.082,0.396,4.36,2.76,0.05,0.05,0.031,24.72664624047616,0.0,0.0,0.0,0.0,0.0,0.0,0.0,0.0,0.0,0.0,0.0,0.0,0.0,2214.01638813375,7.0,1.3,3.66,82.5,25.54545455,11.0,60.0,28.0,8.0,119.1375,135.0,540.0,42.4679860302678,405.0,91.33333333333331
2024-05-17 23:00:00,2.68,1.28,1.4,1145.0,3500.0,0.0,2275.0,1399.0,256.0,116611.0,2.41791248961161,0.97,10.4,0.39,88.24,3.9,35.119431183952415,6.2,1.05,0.42,87.95,10.58,2.4621639673773217,69.84,10.1,18.96,1.1,11.83136321910832,5.11,79.2222222222222,69.12,31.65,0.075,4.935,1.92,10.38,1.965,0.045,0.19,55.9269230769231,10.055,0.1095,2.03748840035805,0.38,114.0806451535954,0.2,95.9,0.71,0.76,1.45,0.0,0.0,3.212175482720824,2.0,61.96,3.32,3.7,0.09,0.023,0.093,0.298,4.11,2.96,0.07,0.07,0.031,30.427824586638344,0.0,0.0,0.0,0.0,0.0,0.0,0.0,0.0,0.0,0.0,0.0,0.0,0.0,2214.01638813375,8.0,1.3,3.74,82.5,25.54545455,11.0,60.0,28.0,8.0,118.6075,131.0,536.0,43.3601841196778,405.0,90.45801526717555
2024-05-18 00:00:00,2.69,1.3,1.39,1142.0,3499.0,0.0,2275.0,1417.0,256.0,117879.0,2.39123516710973,0.97,10.4,0.39,88.24,3.9,34.34985106660795,6.2,1.05,0.42,87.95,10.58,2.4082100059646034,69.84,10.1,18.96,1.1,11.572099854425266,5.11,79.2222222222222,69.12,31.65,0.075,4.935,1.92,10.38,1.965,0.045,0.19,55.9269230769231,10.055,0.1095,2.03748840035805,0.38,111.58076991859576,0.2,95.9,0.71,0.76,1.45,0.0,0.0,3.1417863476583827,2.0,61.96,3.32,3.7,0.09,0.023,0.093,0.298,4.11,2.96,0.07,0.07,0.031,29.761052716294888,0.0,0.0,0.0,0.0,0.0,0.0,0.0,0.0,0.0,0.0,0.0,0.0,0.0,2184.78598149957,7.0,1.3,3.44,82.5,25.54545455,11.0,60.0,28.0,8.0,118.475,130.0,535.0,43.9369719113953,405.0,87.3076923076923
2024-05-18 01:00:00,2.66,1.3,1.36,1153.0,3500.0,0.0,2254.0,1433.0,258.0,116615.0,2.41782960034766,0.97,10.4,0.39,88.24,3.9,36.49246771042304,6.2,1.05,0.42,87.95,10.58,2.558425237773798,69.84,10.1,18.96,1.1,12.293924636253363,5.11,79.2222222222222,69.12,31.65,0.075,4.935,1.92,10.38,1.965,0.045,0.19,55.9269230769231,10.055,0.1095,2.03748840035805,0.38,118.54076559059143,0.2,95.9,0.71,0.76,1.45,0.0,0.0,3.3377593580435096,2.0,61.96,3.32,3.7,0.09,0.023,0.093,0.298,4.11,2.96,0.07,0.07,0.031,31.617437093733443,0.0,0.0,0.0,0.0,0.0,0.0,0.0,0.0,0.0,0.0,0.0,0.0,0.0,2184.78598149957,7.0,1.3,3.88,82.5,25.54545455,11.0,60.0,28.0,8.0,119.535,138.0,543.0,42.5005724753835,405.0,92.7536231884058
2024-05-18 02:00:00,2.63,1.3,1.33,1164.0,3499.0,0.0,2227.0,1436.0,258.0,114522.0,2.46128907704263,0.97,10.4,0.39,88.24,3.9,39.31553860012232,6.2,1.05,0.42,87.95,10.58,2.7563459667731207,69.84,10.1,18.96,1.1,13.244987223639054,5.11,79.2222222222222,69.12,31.65,0.075,4.935,1.92,10.38,1.965,0.045,0.19,55.9269230769231,10.055,0.1095,2.03748840035805,0.38,127.71112335419868,0.2,95.9,0.71,0.76,1.45,0.0,0.0,3.595969664764496,2.0,61.96,3.32,3.7,0.09,0.023,0.093,0.298,4.11,2.96,0.07,0.07,0.031,34.06337379975464,0.0,0.0,0.0,0.0,0.0,0.0,0.0,0.0,0.0,0.0,0.0,0.0,0.0,2184.78598149957,8.0,1.3,4.15,82.5,25.54545455,11.0,60.0,28.0,8.0,119.9325,141.0,546.0,41.9986184664978,405.0,99.9290780141844
2024-05-18 03:00:00,2.65,1.28,1.37,1144.0,3499.0,0.0,2252.0,1394.0,252.0,114505.0,2.46165428037391,0.97,10.4,0.39,88.24,3.9,34.63331139991183,6.2,1.05,0.42,87.95,10.58,2.4280829308757714,69.84,10.1,18.96,1.1,11.667594628926636,5.11,79.2222222222222,69.12,31.65,0.075,4.935,1.92,10.38,1.965,0.045,0.19,55.9269230769231,10.055,0.1095,2.03748840035805,0.38,112.50155185066583,0.2,95.9,0.71,0.76,1.45,0.0,0.0,3.167712859058679,2.0,61.96,3.32,3.7,0.09,0.023,0.093,0.298,4.11,2.96,0.07,0.07,0.031,30.006645569261767,0.0,0.0,0.0,0.0,0.0,0.0,0.0,0.0,0.0,0.0,0.0,0.0,0.0,2184.78598149957,7.0,1.3,3.86,82.5,25.54545455,11.0,60.0,28.0,8.0,120.065,142.0,547.0,43.0038803926044,405.0,88.02816901408451
2024-05-18 04:00:00,2.68,1.28,1.4,1146.0,3499.0,0.0,2275.0,1370.0,251.0,114867.0,2.45390094120778,0.97,10.4,0.39,88.24,3.9,33.964455573501034,6.2,1.05,0.42,87.95,10.58,2.381190579273233,69.84,10.1,18.96,1.1,11.44226420765549,5.11,79.2222222222222,69.12,31.65,0.075,4.935,1.92,10.38,1.965,0.045,0.19,55.9269230769231,10.055,0.1095,2.03748840035805,0.38,110.32886563054984,0.2,95.9,0.71,0.76,1.45,0.0,0.0,3.106536404468108,2.0,61.96,3.32,3.7,0.09,0.023,0.093,0.298,4.11,2.96,0.07,0.07,0.031,29.4271422267054,0.0,0.0,0.0,0.0,0.0,0.0,0.0,0.0,0.0,0.0,0.0,0.0,0.0,2184.78598149957,7.0,1.3,3.62,82.5,25.54545455,11.0,60.0,28.0,8.0,118.21,128.0,533.0,43.5743896821741,405.0,86.328125
