Repository: saikumar-voptimai/evonith_bf_webapp

# Evonith BF2 — Blast Furnace Intelligence Platform

Monitoring, modelling and optimisation of **Blast Furnace 2 (BF2)** at Evonith Steel: live telemetry from InfluxDB,
manual plant reports from Neon PostgreSQL, a two-zone energy model of the furnace, blend and fuel optimisers, a
conversational assistant (FurnaceMind) and a live digital twin evaluated every hour.

The platform has three deployable parts that share one Python service layer, plus the shared data library:

| Part | Path | What it is |
|---|---|---|
| **Streamlit app** (legacy) | `src/app.py`, `src/custom_pages/` | The original 11-page dashboard; still the home of the model pages. Served under `/legacy` in production |

File: src/data/V13_df_filtered.csv (part 53 of 268)
NM3/HR.,STEAMKGS/HR.,RAFTOC,PERMEABILITYKGS/HR.,TUYEREVELOCITYM/S,HOT BLAST VOLUMENM3/HR.,O2 ENRICHMENT %,COKE_VM%,COKE_ASH%,COKE_IM%,COKE_FC%,COKE_MOIST%,COKE_CALC_MT,NUTCOKE_MOIST%,NUTCOKE_VM%,NUTCOKE_IM%,NUTCOKE_FC%,NUTCOKE_ASH%,NUTCOKE_CALC_MT,PCI_2_FC%,PCI_2_ASH%,PCI_2_VM%,PCI_2_IM%,PCI_2_CALC_MT,SINTER_SP_02_COLD_STRENGTH_AI,SINTER_SP_02_COLD_STRENGTH_TI,SINTER_SP_02_HOT_STRENGTH_RI,SINTER_SP_02_HOT_STRENGTH_RDI,SINTER_SP_02_P%,SINTER_SP_02_SIO2%,SINTER_SP_02_MGO%,SINTER_SP_02_FEO%,SINTER_SP_02_AL2O3%,SINTER_SP_02_NA2O%,SINTER_SP_02_TIO2%,SINTER_SP_02_FE(T)%,SINTER_SP_02_CAO%,SINTER_SP_02_K2O%,SINTER_SP_02_BASICITY,SINTER_SP_02_MNO%,SINTER_CALC_MT,FLUX_TM%,FLUX_SIO2%,FLUX_FE2O3%,FLUX_AL2O3%,FLUX_LOI%,FLUX_MGO%,FLUX_CAO%,FLUX_CALC_MT,GEOMIN TYPE,ORE_FE(T)%,ORE_LOI%,ORE_TM%,ORE_MGO%,ORE_NA2O%,ORE_P%,ORE_TIO2%,ORE_AL2O3%,ORE_SIO2%,ORE_MNO%,ORE_CAO%,ORE_K2O%,ORE_CALC_MT,LLOYDS_PELLET_PCT_SIO2,LLOYDS_PELLET_PCT_AL2O3,LLOYDS_PELLET_PCT_FE2O3,LLOYDS_PELLET_PCT_MGO,LLOYDS_PELLET_PCT_TIO2,LLOYDS_PELLET_PCT_NA2O,TOTAL_PELLET_CALC_MT,LLOYDS_PELLET_PCT_K2O,LLOYDS_PELLET_PCT_TM,LLOYDS_PELLET_PCT_LOI,LLOYDS_PELLET_PCT_MNO,LLOYDS_PELLET_PCT_CAO,LLOYDS_PELLET_PCT_P,DAILYPRODUCTION,CHARGES/HRS.,STOCKRODLEVEL,FURNACE TOP GAS ANALYSISH2%,COKE_DISCHARGE_TIME,WEIGHTED_COKE_ANGLE,TOTAL_COKE_PORTIONS,NON_COKE_DISCHARGE_TIME,WEIGHTED_NON_COKE_ANGLE,TOTAL_NON_COKE_PORTIONS,UNITCOST LAKHS/THM,ACTUALKG/THM.,ACT. FUEL RATEKG/THM.,FURNACETOPGASANALYSISCO2ETACO,COKE RATE KG/THM,PRODUCTIONTONNESPERHR
2024-05-18 05:00:00,2.68,1.27,1.41,1142.0,3500.0,0.0,2280.0,1373.0,250.0,115999.0,2.43066185504391,0.97,10.4,0.39,88.24,3.9,33.961258918858825,6.2,1.05,0.42,87.95,10.58,2.380966467218713,69.84,10.1,18.96,1.1,11.44118728867124,5.11,79.2222222222222,69.12,31.65,0.075,4.935,1.92,10.38,1.965,0.045,0.19,55.9269230769231,10.055,0.1095,2.03748840035805,0.38,110.31848173731402,0.2,95.9,0.71,0.76,1.45,0.0,0.0,3.106244024571217,2.0,61.96,3.32,3.7,0.09,0.023,0.093,0.298,4.11,2.96,0.07,0.07,0.031,29.42437261331936,0.0,0.0,0.0,0.0,0.0,0.0,0.0,0.0,0.0,0.0,0.0,0.0,0.0,2184.78598149957,7.0,1.3,3.61,82.5,25.54545455,11.0,60.0,28.0,8.0,117.8125,125.0,530.0,43.0011454753723,405.0,86.32
2024-05-18 06:00:00,2.66,1.22,1.44,1144.0,3499.0,0.0,2264.0,1347.0,256.0,116272.0,2.42426561729308,0.97,10.4,0.39,88.24,3.9,36.528872455855314,6.2,1.05,0.42,87.95,10.58,2.5609775129509043,69.84,10.1,18.96,1.1,12.306189008186164,5.11,79.2222222222222,69.12,31.65,0.075,4.935,1.92,10.38,1.965,0.045,0.19,55.9269230769231,10.055,0.1095,2.03748840035805,0.38,118.65902140241856,0.2,95.9,0.71,0.76,1.45,0.0,0.0,3.341089093941558,2.0,61.96,3.32,3.7,0.09,0.023,0.093,0.298,4.11,2.96,0.07,0.07,0.031,31.648978527372623,0.0,0.0,0.0,0.0,0.0,0.0,0.0,0.0,0.0,0.0,0.0,0.0,0.0,2184.78598149957,7.0,1.3,3.86,82.5,25.54545455,11.0,60.0,28.0,8.0,118.475,130.0,535.0,43.1833910034602,405.0,92.84615384615384
2024-05-18 07:00:00,2.7,1.28,1.42,1149.0,3498.0,0.0,2282.0,1374.0,252.0,116517.0,2.41848003561171,0.97,10.4,0.39,88.24,3.9,35.227512459499245,6.2,1.05,0.42,87.95,10.58,2.469741362945197,69.84,10.1,18.96,1.1,11.86777465246785,5.11,79.2222222222222,69.12,31.65,0.075,4.935,1.92,10.38,1.965,0.045,0.19,55.9269230769231,10.055,0.1095,2.03748840035805,0.38,114.43173232180216,0.2,95.9,0.71,0.76,1.45,0.0,0.0,3.2220610649113284,2.0,61.96,3.32,3.7,0.09,0.023,0.093,0.298,4.11,2.96,0.07,0.07,0.031,30.52146727909009,0.0,0.0,0.0,0.0,0.0,0.0,0.0,0.0,0.0,0.0,0.0,0.0,0.0,2184.78598149957,8.0,1.3,3.77,82.5,25.54545455,11.0,60.0,28.0,8.0,118.475,130.0,535.0,43.2777005099675,405.0,89.53846153846153
2024-05-18 08:00:00,2.68,1.3,1.38,1148.0,3501.0,0.0,2283.0,1397.0,254.0,115765.0,2.43626769391386,0.98,10.43,0.42,88.17,3.5,35.05142992299441,6.7,1.04,0.45,87.87,10.64,2.4573965138957985,70.21,9.89,18.84,1.06,11.808454316810405,5.11,79.2222222222222,69.12,31.65,0.077,4.970000000000001,1.875,9.985,1.94,0.047,0.19,55.835,10.16,0.1155,2.04425821339649,0.39,113.8597524039175,0.1,96.0,0.77,1.08,1.37,0.0,0.0,3.205955792484405,2.0,61.73,3.79,4.1,0.05,0.013,0.068,0.263,4.26,3.02,0.04,0.09,0.042,30.36890761758886,0.0,0.0,0.0,0.0,0.0,0.0,0.0,0.0,0.0,0.0,0.0,0.0,0.0,2184.78598149957,7.0,1.3,3.72,82.5,25.54545455,11.0,60.0,28.0,8.0,118.74,132.0,537.0,43.9734188817599,405.0,89.0909090909091
2024-05-18 09:00:00,2.69,1.3,1.39,1145.0,3499.0,0.0,2291.0,1375.0,250.0,115203.0,2.44674804900244,0.98,10.43,0.42,88.17,3.5,33.3497142961526,6.7,1.04,0.45,87.87,10.64,2.338092107250188,70.21,9.89,18.84,1.06,11.235164402992044,5.11,79.2222222222222,69.12,31.65,0.077,4.970000000000001,1.875,9.985,1.94,0.047,0.19,55.835,10.16,0.1155,2.04425821339649,0.39,108.33196308520051,0.1,96.0,0.77,1.08,1.37,0.0,0.0,3.0503095012198163,2.0,61.73,3.79,4.1,0.05,0.013,0.068,0.263,4.26,3.02,0.04,0.09,0.042,28.894524267851004,0.0,0.0,0.0,0.0,0.0,0.0,0.0,0.0,0.0,0.0,0.0,0.0,0.0,2184.78598149957,7.0,1.3,3.64,82.5,25.54545455,11.0,60.0,28.0,8.0,118.21,128.0,533.0,43.0112462703695,405.0,84.765625
2024-05-18 10:00:00,2.69,1.3,1.39,1141.0,3501.0,500.0,2263.0,1399.0,255.0,116966.0,2.42415487641322,0.98,10.43,0.42,88.17,3.5,34.333300339910096,6.7,1.04,0.45,87.87,10.64,2.40704966248706,70.21,9.89,18.84,1.06,11.56652409045356,5.11,79.2222222222222,69.12,31.65,0.077,4.970000000000001,1.875,9.985,1.94,0.047,0.19,55.835,10.16,0.1155,2.04425821339649,0.39,111.52700715775944,0.1,96.0,0.77,1.08,1.37,0.0,0.0,3.140272546417082,2.0,61.73,3.79,4.1,0.05,0.013,0.068,0.263,4.26,3.02,0.04,0.09,0.042,29.74671300201804,0.0,0.0,0.0,0.0,0.0,0.0,0.0,0.0,0.0,0.0,0.0,0.0,0.0,2184.78598149957,7.0,1.3,3.94,82.5,25.54545455,11.0,60.0,28.0,8.0,118.21,128.0,533.0,42.8271518544437,405.0,87.265625
2024-05-18 11:00:00,2.71,1.3,1.41,1140.0,3500.0,359.0,2272.0,1389.0,254.0,117103.0,2.41697525123089,0.98,10.43,0.42,88.17,3.5,35.347623447535014,6.7,1.04,0.45,87.87,10.64,2.4781621413250843,70.21,9.89,18.84,1.06,11.908238768148248,5.11,79.2222222222222,69.12,31.65,0.077,4.970000000000001,1.875,9.985,1.94,0.047,0.19,55.835,10.16,0.1155,2.04425821339649,0.39,114.8218963575858,0.1,96.0,0.77,1.08,1.37,0.0,0.0,3.233046936776764,2.0,61.73,3.79,4.1,0.05,0.013,0.068,0.263,4.26,3.02,0.04,0.09,0.042,30.6255326341278,0.0,0.0,0.0,0.0,0.0,0.0,0.0,0.0,0.0,0.0,0.0,0.0,0.0,2184.78598149957,7.0,1.3,3.85,82.5,25.54545455,11.0,60.0,28.0,8.0,118.21,128.0,533.0,43.3831990794016,405.0,89.84375
2024-05-18 12:00:00,2.62,1.3,1.32,1160.0,3496.0,0.0,2267.0,1493.0,266.0,117805.0,2.39068604370013,0.98,10.43,0.42,88.17,3.5,36.982835245281855,6.7,1.04,0.45,87.87,10.64,2.592804076906384,70.21,9.89,18.84,1.06,12.459124248553016,5.11,79.2222222222222,69.12,31.65,0.077,4.970000000000001,1.875,9.985,1.94,0.047,0.19,55.835,10.16,0.1155,2.04425821339649,0.39,120.133657128215,0.1,96.0,0.77,1.08,1.37,0.0,0.0,3.38261049941722,2.0,61.73,3.79,4.1,0.05,0.013,0.068,0.263,4.26,3.02,0.04,0.09,0.042,32.042296404680485,0.0,0.0,0.0,0.0,0.0,0.0,0.0,0.0,0.0,0.0,0.0,0.0,0.0,2184.78598149957,8.0,1.3,3.79,82.5,25.54545455,11.0,60.0,28.0,8.0,119.1375,135.0,540.0,42.9419826404751,405.0,94.0
2024-05-18 13:00:00,2.66,1.3,1.36,1163.0,3500.0,0.0,2253.0,1423.0,261.0,117168.0,2.40642460522062,0.98,10.43,0.42,88.17,3.5,39.343441750299846,6.7,1.04,0.45,87.87,10.64,2.758302209474876,70.21,9.89,18.84,1.06,13.25438749846066,5.11,79.2222222222222,69.12,31.65,0.077,4.970000000000001,1.875,9.985,1.94,0.047,0.19,55.835,10.16,0.1155,2.04425821339649,0.39,127.80176290235636,0.1,96.0,0.77,1.08,1.37,0.0,0.0,3.5985218078906587,2.0,61.73,3.79,4.1,0.05,0.013,0.068,0.263,4.26,3.02,0.04,0.09,0.042,34.08754936668137,0.0,0.0,0.0,0.0,0.0,0.0,0.0,0.0,0.0,0.0,0.0,0.0,0.0,2184.78598149957,7.0,1.3,3.99,82.5,25.54545455,11.0,60.0,28.0,8.0,119.1375,135.0,540.0,41.8561484918794,405.0,100.0
2024-05-18 14:00:00,2.7,1.3,1.4,1155.0,3500.0,0.0,2257.0,1388.0,256.0,116819.0,2.41360977053646,0.98,10.43,0.42,88.17,3.5,37.56570104899,6.7,1.04,0.45,87.87,10.64,2.6336678133430484,70.21,9.89,18.84,1.06,12.655485544826508,5.11,79.2222222222222,69.12,31.65,0.077,4.970000000000001,1.875,9.985,1.94,0.047,0.19,55.835,10.16,0.1155,2.04425821339649,0.39,122.02701657862028,0.1,96.0,0.77,1.08,1.37,0.0,0.0,3.435921933608192,2.0,61.73,3.79,4.1,0.05,0.013,0.068,0.263,4.26,3.02,0.04,0.09,0.042,32.547297136038736,0.0,0.0,0.0,0.0,0.0,0.0,0.0,0.0,0.0,0.0,0.0,0.0,0.0,2184.78598149957,7.0,1.3,3.87,82.5,25.54545455,11.0,60.0,28.0,8.0,119.1375,135.0,540.0,41.6938110749186,405.0,95.48148148148148
2024-05-18 15:00:00,2.69,1.29,1.4,1143.0,3498.0,0.0,2291.0,1395.0,255.0,117272.0,2.40291863134221,0.98,10.43,0.42,88.17,3.5,34.886567489523685,6.7,1.04,0.45,87.87,10.64,2.4458382873078004,70.21,9.89,18.84,1.06,11.752913914650662,5.11,79.2222222222222,69.12,31.65,0.077,4.970000000000001,1.875,9.985,1.94,0.047,0.19,55.835,10.16,0.1155,2.04425821339649,0.39,113.3242194485738,0.1,96.0,0.77,1.08,1.37,0.0,0.0,3.190876759340545,2.0,61.73,3.79,4.1,0.05,0.013,0.068,0.263,4.26,3.02,0.04,0.09,0.042,30.226069164986995,0.0,0.0,0.0,0.0,0.0,0.0,0.0,0.0,0.0,0.0,0.0,0.0,0.0,2184.78598149957,8.0,1.3,3.55,82.5,25.54545455,11.0,60.0,28.0,8.0,118.21,128.0,533.0,41.8626309662398,405.0,88.671875
2024-05-18 16:00:00,2.67,1.3,1.37,1150.0,3499.0,0.0,2277.0,1417.0,257.0,116856.0,2.41215699466255,0.98,10.6,0.43,87.99,3.2,36.37755152604648,6.5,1.04,0.47,87.67,10.82,2.550368658299078,69.56,10.42,18.92,1.1,12.255210594730547,5.11,79.2222222222222,69.12,31.65,0.076,5.14,1.85,10.36,2.01,0.0475,0.205,55.62,10.32,0.104,2.00832916874896,0.375,118.16747616048644,0.1,95.66,0.65,1.21,1.32,0.0,0.0,3.327248625449671,2.0,63.1,3.3,3.4,0.04,0.015,0.086,0.262,3.74,1.93,0.06,0.1,0.019,31.517872568270008,0.0,0.0,0.0,0.0,0.0,0.0,0.0,0.0,0.0,0.0,0.0,0.0,0.0,2184.78598149957,7.0,1.3,3.62,82.5,25.54545455,11.0,60.0,28.0,8.0,118.475,130.0,535.0,42.9965156794425,405.0,92.46153846153848
2024-05-18 17:00:00,2.69,1.3,1.39,1153.0,3499.0,0.0,2284.0,1408.0,257.0,116724.0,2.41488328291133,0.98,10.6,0.43,87.99,3.2,35.02453761831204,6.5,1.04,0.47,87.67,10.82,2.455511139863348,69.56,10.42,18.92,1.1,11.799394585095804,5.11,79.2222222222222,69.12,31.65,0.076,5.14,1.85,10.36,2.01,0.0475,0.205,55.62,10.32,0.104,2.00832916874896,0.375,113.7723964484135,0.1,95.66,0.65,1.21,1.32,0.0,0.0,3.203496105671083,2.0,63.1,3.3,3.4,0.04,0.015,0.086,0.262,3.74,1.93,0.06,0.1,0.019,30.3456078572562,0.0,0.0,0.0,0.0,0.0,0.0,0.0,0.0,0.0,0.0,0.0,0.0,0.0,2184.78598149957,7.0,1.3,3.52,82.5,25.54545455,11.0,60.0,28.0,8.0,118.8725,133.0,538.0,43.894088107738,405.0,89.02255639097744
2024-05-18 18:00:00,2.67,1.3,1.37,1155.0,3501.0,0.0,2291.0,1435.0,261.0,118035.0,2.38944082709556,0.98,10.6,0.43,87.99,3.2,35.49989013315517,6.5,1.04,0.47,87.67,10.82,2.488837301318484,69.56,10.42,18.92,1.1,11.959535796687964,5.11,79.2222222222222,69.12,31.65,0.076,5.14,1.85,10.36,2.01,0.0475,0.205,55.62,10.32,0.104,2.00832916874896,0.375,115.31651375728002,0.1,95.66,0.65,1.21,1.32,0.0,0.0,3.246973908196725,2.0,63.1,3.3,3.4,0.04,0.015,0.086,0.262,3.74,1.93,0.06,0.1,0.019,30.757458005474803,0.0,0.0,0.0,0.0,0.0,0.0,0.0,0.0,0.0,0.0,0.0,0.0,0.0,2184.78598149957,7.0,1.3,3.56,82.5,25.54545455,11.0,60.0,28.0,8.0,118.475,130.0,535.0,43.7414656349568,405.0,90.23076923076924
2024-05-18 19:00:00,2.68,1.28,1.4,1166.0,3498.0,0.0,2290.0,1406.0,261.0,117532.0,2.39760599009221,0.98,10.6,0.43,87.99,3.2,34.7679451911909,6.5,1.04,0.47,87.67,10.82,2.437521878447057,69.56,10.42,18.92,1.1,11.712951322713751,5.11,79.2222222222222,69.12,31.65,0.076,5.14,1.85,10.36,2.01,0.0475,0.205,55.62,10.32,0.104,2.00832916874896,0.375,112.93889121667492,0.1,95.66,0.65,1.21,1.32,0.0,0.0,3.180027049491524,2.0,63.1,3.3,3.4,0.04,0.015,0.086,0.262,3.74,1.93,0.06,0.1,0.019,30.123293625519164,0.0,0.0,0.0,0.0,0.0,0.0,0.0,0.0,0.0,0.0,0.0,0.0,0.0,2184.78598149957,7.0,1.3,3.56,82.5,25.54545455,11.0,60.0,28.0,8.0,119.1375,135.0,540.0,42.3496633387509,405.0,88.37037037037037
2024-05-18 20:00:00,2.65,1.3,1.35,1178.0,3501.0,0.0,2278.0,1446.0,264.0,116791.0,2.41487746547702,0.98,10.6,0.43,87.99,3.2,36.34864245288896,6.5,1.04,0.47,87.67,10.82,2.5483418920372363,69.56,10.42,18.92,1.1,12.245471435144996,5.11,79.2222222222222,69.12,31.65,0.076,5.14,1.85,10.36,2.01,0.0475,0.205,55.62,10.32,0.104,2.00832916874896,0.375,118.07356900978895,0.1,95.66,0.65,1.21,1.32,0.0,0.0,3.3246044762452507,2.0,63.1,3.3,3.4,0.04,0.015,0.086,0.262,3.74,1.93,0.06,0.1,0.019,31.49282545966533,0.0,0.0,0.0,0.0,0.0,0.0,0.0,0.0,0.0,0.0,0.0,0.0,0.0,2184.78598149957,8.0,1.3,3.67,82.5,25.54545455,11.0,60.0,28.0,8.0,119.005,134.0,539.0,41.6879202411315,405.0,92.38805970149254
2024-05-18 21:00:00,2.68,1.29,1.39,1173.0,3499.0,0.0,2280.0,1404.0,261.0,117224.0,2.40458883405145,0.98,10.6,0.43,87.99,3.2,36.58940082777886,6.5,1.04,0.47,87.67,10.82,2.565221054811635,69.56,10.42,18.92,1.1,12.326580373568412,5.11,79.2222222222222,69.12,31.65,0.076,5.14,1.85,10.36,2.01,0.0475,0.205,55.62,10.32,0.104,2.00832916874896,0.375,118.85563949919144,0.1,95.66,0.65,1.21,1.32,0.0,0.0,3.346625281338313,2.0,63.1,3.3,3.4,0.04,0.015,0.086,0.262,3.74,1.93,0.06,0.1,0.019,31.70142091101368,0.0,0.0,0.0,0.0,0.0,0.0,0.0,0.0,0.0,0.0,0.0,0.0,0.0,2184.78598149957,7.0,1.3,3.73,82.5,25.54545455,11.0,60.0,28.0,8.0,118.475,130.0,535.0,42.439470077661,405.0,93.0
2024-05-18 22:00:00,2.68,1.3,1.38,1169.0,3499.0,0.0,2284.0,1431.0,264.0,118513.0,2.37845013794055,0.98,10.6,0.43,87.99,3.2,36.63311576305697,6.5,1.04,0.47,87.67,10.82,2.568285835044385,69.56,10.42,18.92,1.1,12.341307470788925,5.11,79.2222222222222,69.12,31.65,0.076,5.14,1.85,10.36,2.01,0.0475,0.205,55.62,10.32,0.104,2.00832916874896,0.375,118.99764145797184,0.1,95.66,0.65,1.21,1.32,0.0,0.0,3.350623638902636,2.0,63.1,3.3,3.4,0.04,0.015,0.086,0.262,3.74,1.93,0.06,0.1,0.019,31.739295965865544,0.0,0.0,0.0,0.0,0.0,0.0,0.0,0.0,0.0,0.0,0.0,0.0,0.0,2184.78598149957,7.0,1.3,3.62,82.5,25.54545455,11.0,60.0,28.0,8.0,119.1375,135.0,540.0,43.4752747252747,405.0,93.11111111111111
2024-05-18 23:00:00,2.68,1.3,1.38,1162.0,3500.0,0.0,2282.0,1440.0,263.0,118774.0,2.37390441688733,0.97,10.69,0.4,87.94,3.4,37.269322320462926,5.8,1.02,0.46,87.65,10.87,2.6392376673007667,69.9,10.1,18.98,1.02,12.922460285167723,5.04444444444444,79.29,69.12,30.7875,0.0745,5.1,1.81,10.545,2.025,0.046,0.2,55.84685314685315,10.025,0.1185,1.965748526477275,0.39,123.27588114231828,0.2,94.06,1.06,1.26,1.43,0.0,0.0,2.7773067850187285,2.0,62.15,2.81,3.0,0.09,0.018,0.086,0.321,3.76,3.54,0.06,0.1,0.024,29.78643235356829,0.0,0.0,0.0,0.0,0.0,0.0,0.0,0.0,0.0,0.0,0.0,0.0,0.0,2184.78598149957,8.0,1.3,3.54,82.5,25.54545455,11.0,60.0,28.0,8.0,118.3425,129.0,534.0,43.5140700068634,405.0,94.03100775193798
2024-05-19 00:00:00,2.68,1.3,1.38,1148.0,3499.0,0.0,2288.0,1420.0,258.0,117347.0,2.40206983680802,0.97,10.69,0.4,87.94,3.4,34.33804784710344,5.8,1.02,0.46,87.65,10.87,2.4316586312032977,69.9,10.1,18.98,1.02,11.906094126394937,5.04444444444444,79.29,69.12,30.7875,0.0745,5.1,1.81,10.545,2.025,0.046,0.2,55.84685314685315,10.025,0.1185,1.965748526477275,0.39,113.5800932643892,0.2,94.06,1.06,1.26,1.43,0.0,0.0,2.5588684562073776,2.0,62.15,2.81,3.0,0.09,0.018,0.086,0.321,3.76,3.54,0.06,0.1,0.024,27.443695663598355,0.0,0.0,0.0,0.0,0.0,0.0,0.0,0.0,0.0,0.0,0.0,0.0,0.0,2205.124394779229,7.0,1.3,3.49,82.5,25.54545455,11.0,60.0,28.0,8.0,118.3425,129.0,534.0,43.5227272727273,405.0,87.44186046511628
2024-05-19 01:00:00,2.69,1.29,1.4,1147.0,3499.0,0.0,2273.0,1402.0,258.0,118364.0,2.38144251659126,0.97,10.69,0.4,87.94,3.4,36.19498128564361,5.8,1.02,0.46,87.65,10.87,2.563157901153122,69.9,10.1,18.98,1.02,12.549952053442889,5.04444444444444,79.29,69.12,30.7875,0.0745,5.1,1.81,10.545,2.025,0.046,0.2,55.84685314685315,10.025,0.1185,1.965748526477275,0.39,119.722279159006,0.2,94.06,1.06,1.26,1.43,0.0,0.0,2.6972469808781665,2.0,62.15,2.81,3.0,0.09,0.018,0.086,0.321,3.76,3.54,0.06,0.1,0.024,28.927796226966706,0.0,0.0,0.0,0.0,0.0,0.0,0.0,0.0,0.0,0.0,0.0,0.0,0.0,2205.124394779229,8.0,1.3,3.51,82.5,25.54545455,11.0,60.0,28.0,8.0,118.3425,129.0,534.0,43.5483870967742,405.0,92.17054263565892
2024-05-19 02:00:00,2.68,1.29,1.39,1149.0,3501.0,0.0,2268.0,1423.0,260.0,118299.0,2.38411147123185,0.97,10.69,0.4,87.94,3.4,35.342618395821894,5.8,1.02,0.46,87.65,10.87,2.5027975805204155,69.9,10.1,18.98,1.02,12.254410709879892,5.04444444444444,79.29,69.12,30.7875,0.0745,5.1,1.81,10.545,2.025,0.046,0.2,55.84685314685315,10.025,0.1185,1.965748526477275,0.39,116.90291514180484,0.2,94.06,1.06,1.26,1.43,0.0,0.0,2.6337289695538697,2.0,62.15,2.81,3.0,0.09,0.018,0.086,0.321,3.76,3.54,0.06,0.1,0.024,28.2465697388632,0.0,0.0,0.0,0.0,0.0,0.0,0.0,0.0,0.0,0.0,0.0,0.0,0.0,2205.124394779229,7.0,1.3,3.69,82.5,25.54545455,11.0,60.0,28.0,8.0,119.1375,135.0,540.0,42.962962962963,405.0,90.0
2024-05-19 03:00:00,2.62,1.3,1.32,1172.0,3499.0,0.0,2240.0,1463.0,263.0,116115.0,2.42754160800563,0.97,10.69,0.4,87.94,3.4,38.70858205256683,5.8,1.02,0.46,87.65,10.87,2.741159254855693,69.9,10.1,18.98,1.02,13.421497444154166,5.04444444444444,79.29,69.12,30.7875,0.0745,5.1,1.81,10.545,2.025,0.046,0.2,55.84685314685315,10.025,0.1185,1.965748526477275,0.39,128.03652610769103,0.2,94.06,1.06,1.26,1.43,0.0,0.0,2.884560299987572,2.0,62.15,2.81,3.0,0.09,0.018,0.086,0.321,3.76,3.54,0.06,0.1,0.024,30.93671923780255,0.0,0.0,0.0,0.0,0.0,0.0,0.0,0.0,0.0,0.0,0.0,0.0,0.0,2205.124394779229,8.0,1.3,3.97,82.5,25.54545455,11.0,60.0,28.0,8.0,119.8,140.0,545.0,42.0825771324864,405.0,98.57142857142856
2024-05-19 04:00:00,2.66,1.3,1.36,1154.0,3500.0,0.0,2230.0,1410.0,255.0,115117.0,2.44927426341826,0.97,10.69,0.4,87.94,3.4,35.74885538887731,5.8,1.02,0.46,87.65,10.87,2.5315653688022595,69.9,10.1,18.98,1.02,12.39526600539575,5.04444444444444,79.29,69.12,30.7875,0.0745,5.1,1.81,10.545,2.025,0.046,0.2,55.84685314685315,10.025,0.1185,1.965748526477275,0.39,118.24662681010145,0.2,94.06,1.06,1.26,1.43,0.0,0.0,2.664001716330351,2.0,62.15,2.81,3.0,0.09,0.018,0.086,0.321,3.76,3.54,0.06,0.1,0.024,28.57124295425243,0.0,0.0,0.0,0.0,0.0,0.0,0.0,0.0,0.0,0.0,0.0,0.0,0.0,2205.124394779229,7.0,1.3,3.87,82.5,25.54545455,11.0,60.0,28.0,8.0,120.4625,145.0,550.0,41.8636995827538,405.0,91.03448275862068
2024-05-19 05:00:00,2.62,1.3,1.32,1178.0,3501.0,0.0,2251.0,1441.0,260.0,114224.0,2.46911631555898,0.97,10.69,0.4,87.94,3.4,36.542522106791154,5.8,1.02,0.46,87.65,10.87,2.587769103315862,69.9,10.1,18.98,1.02,12.67045551793137,5.04444444444444,79.29,69.12,30.7875,0.0745,5.1,1.81,10.545,2.025,0.046,0.2,55.84685314685315,10.025,0.1185,1.965748526477275,0.39,120.87184127316242,0.2,94.06,1.06,1.26,1.43,0.0,0.0,2.723145693828847,2.0,62.15,2.81,3.0,0.09,0.018,0.086,0.321,3.76,3.54,0.06,0.1,0.024,29.205558217651767,0.0,0.0,0.0,0.0,0.0,0.0,0.0,0.0,0.0,0.0,0.0,0.0,0.0,2205.124394779229,7.0,1.3,4.07,82.5,25.54545455,11.0,60.0,28.0,8.0,120.33,144.0,549.0,41.7073738078623,405.0,93.05555555555556
2024-05-19 06:00:00,2.63,1.3,1.33,1166.0,3499.0,0.0,2283.0,1445.0,259.0,115244.0,2.44587807948219,0.97,10.69,0.4,87.94,3.4,37.17120170552938,5.8,1.02,0.46,87.65,10.87,2.6322892280282573,69.9,10.1,18.98,1.02,12.888438744911843,5.04444444444444,79.29,69.12,30.7875,0.0745,5.1,1.81,10.545,2.025,0.046,0.2,55.84685314685315,10.025,0.1185,1.965748526477275,0.39,122.95132720596946,0.2,94.06,1.06,1.26,1.43,0.0,0.0,2.769994844993044,2.0,62.15,2.81,3.0,0.09,0.018,0.086,0.321,3.76,3.54,0.06,0.1,0.024,29.70801227836333,0.0,0.0,0.0,0.0,0.0,0.0,0.0,0.0,0.0,0.0,0.0,0.0,0.0,2205.124394779229,7.0,1.3,3.76,82.5,25.54545455,11.0,60.0,28.0,8.0,118.6075,131.0,536.0,41.7800322803781,405.0,94.65648854961832
2024-05-19 07:00:00,2.66,1.3,1.36,1155.0,3500.0,0.0,2292.0,1456.0,263.0,118831.0,2.37276635708648,0.97,10.69,0.4,87.94,3.4,34.587434242065015,5.8,1.02,0.46,87.65,10.87,2.449318999740065,69.9,10.1,18.98,1.02,11.992564327190152,5.04444444444444,79.29,69.12,30.7875,0.0745,5.1,1.81,10.545,2.025,0.046,0.2,55.84685314685315,10.025,0.1185,1.965748526477275,0.39,114.4049896045868,0.2,94.06,1.06,1.26,1.43,0.0,0.0,2.577452709520668,2.0,62.15,2.81,3.0,0.09,0.018,0.086,0.321,3.76,3.54,0.06,0.1,0.024,27.64301055640886,0.0,0.0,0.0,0.0,0.0,0.0,0.0,0.0,0.0,0.0,0.0,0.0,0.0,2205.124394779229,7.0,1.3,3.75,82.5,25.54545455,11.0,60.0,28.0,8.0,118.475,130.0,535.0,41.0710181567456,405.0,88.07692307692308
2024-05-19 08:00:00,2.64,1.3,1.34,1164.0,3500.0,0.0,2285.0,1487.0,263.0,118710.0,2.37518354015966,0.98,10.62,0.41,87.99,3.7,35.5753269943129,5.9,1.03,0.45,87.57,10.95,2.519276906153472,70.1,9.96,18.89,1.05,12.335098187805029,5.04444444444444,79.29,69.12,29.925,0.0755,5.15,1.815,10.335,2.065,0.0465,0.205,55.8,9.96,0.112,1.933980582524275,0.38,117.67264627031057,0.1,96.24,0.71,0.72,1.45,0.0,0.0,2.651070394867805,2.0,61.26,3.31,3.3,0.08,0.02,0.094,0.332,4.73,3.42,0.05,0.17,0.043,28.43255538323432,0.0,0.0,0.0,0.0,0.0,0.0,0.0,0.0,0.0,0.0,0.0,0.0,0.0,2205.124394779229,8.0,1.3,3.83,82.5,25.54545455,11.0,60.0,28.0,8.0,119.1375,135.0,540.0,41.0899057254541,405.0,90.5925925925926
2024-05-19 09:00:00,2.66,1.3,1.36,1156.0,3500.0,0.0,2259.0,1466.0,265.0,119213.0,2.36516743044588,0.98,10.62,0.41,87.99,3.7,35.74985844318116,5.9,1.03,0.45,87.57,10.95,2.531636400378264,70.1,9.96,18.89,1.05,12.39561379624888,5.04444444444444,79.29,69.12,29.925,0.0755,5.15,1.815,10.335,2.065,0.0465,0.205,55.8,9.96,0.112,1.933980582524275,0.38,118.24994461668985,0.1,96.24,0.71,0.72,1.45,0.0,0.0,2.664076463853256,2.0,61.26,3.31,3.3,0.08,0.02,0.094,0.332,4.73,3.42,0.05,0.17,0.043,28.572044616512656,0.0,0.0,0.0,0.0,0.0,0.0,0.0,0.0,0.0,0.0,0.0,0.0,0.0,2205.124394779229,7.0,1.3,4.03,82.5,25.54545455,11.0,60.0,28.0,8.0,119.1375,135.0,540.0,42.3332569333028,405.0,91.03703703703704
2024-05-19 10:00:00,2.6,1.29,1.31,1182.0,3500.0,0.0,2243.0,1474.0,266.0,115799.0,2.43485751338719,0.98,10.62,0.41,87.99,3.7,37.91545268517291,5.9,1.03,0.45,87.57,10.95,2.6849935729720933,70.1,9.96,18.89,1.05,13.146494248147013,5.04444444444444,79.29,69.12,29.925,0.0755,5.15,1.815,10.335,2.065,0.0465,0.205,55.8,9.96,0.112,1.933980582524275,0.38,125.41308904101668,0.1,96.24,0.71,0.72,1.45,0.0,0.0,2.825456365804918,2.0,61.26,3.31,3.3,0.08,0.02,0.094,0.332,4.73,3.42,0.05,0.17,0.043,30.302833436328346,0.0,0.0,0.0,0.0,0.0,0.0,0.0,0.0,0.0,0.0,0.0,0.0,0.0,2205.124394779229,8.0,1.3,4.26,82.5,25.54545455,11.0,60.0,28.0,8.0,120.4625,145.0,550.0,43.2519576232151,405.0,96.55172413793105
2024-05-19 11:00:00,2.64,1.3,1.34,1167.0,3500.0,0.0,2256.0,1435.0,259.0,115382.0,2.44365221330898,0.98,10.62,0.41,87.99,3.7,37.8670911383806,5.9,1.03,0.45,87.57,10.95,2.681568836271874,70.1,9.96,18.89,1.05,13.1297257605856,5.04444444444444,79.29,69.12,29.925,0.0755,5.15,1.815,10.335,2.065,0.0465,0.205,55.8,9.96,0.112,1.933980582524275,0.38,125.25312336621948,0.1,96.24,0.71,0.72,1.45,0.0,0.0,2.8218524673791463,2.0,61.26,3.31,3.3,0.08,0.02,0.094,0.332,4.73,3.42,0.05,0.17,0.043,30.26418186306772,0.0,0.0,0.0,0.0,0.0,0.0,0.0,0.0,0.0,0.0,0.0,0.0,0.0,2205.124394779229,7.0,1.3,3.96,82.5,25.54545455,11.0,60.0,28.0,8.0,119.8,140.0,545.0,44.0092699884125,405.0,96.42857142857144
2024-05-19 12:00:00,2.67,1.3,1.37,1152.0,3498.0,0.0,2270.0,1424.0,259.0,117346.0,2.40140417656862,0.98,10.62,0.41,87.99,3.7,36.06983276610629,5.9,1.03,0.45,87.57,10.95,2.554295473123716,70.1,9.96,18.89,1.05,12.50655907839594,5.04444444444444,79.29,69.12,29.925,0.0755,5.15,1.815,10.335,2.065,0.0465,0.205,55.8,9.96,0.112,1.933980582524275,0.38,119.30832491838518,0.1,96.24,0.71,0.72,1.45,0.0,0.0,2.6879209236599166,2.0,61.26,3.31,3.3,0.08,0.02,0.094,0.332,4.73,3.42,0.05,0.17,0.043,28.827774877522938,0.0,0.0,0.0,0.0,0.0,0.0,0.0,0.0,0.0,0.0,0.0,0.0,0.0,2205.124394779229,7.0,1.3,3.81,82.5,25.54545455,11.0,60.0,28.0,8.0,119.1375,135.0,540.0,44.1333024762786,405.0,91.85185185185183
2024-05-19 13:00:00,2.69,1.3,1.39,1148.0,3501.0,0.0,2286.0,1417.0,256.0,118155.0,2.38701544196192,0.98,10.62,0.41,87.99,3.7,34.514275777169814,5.9,1.03,0.45,87.57,10.95,2.4441382622269683,70.1,9.96,18.89,1.05,11.967197958867082,5.04444444444444,79.29,69.12,29.925,0.0755,5.15,1.815,10.335,2.065,0.0465,0.205,55.8,9.96,0.112,1.933980582524275,0.38,114.1630030681688,0.1,96.24,0.71,0.72,1.45,0.0,0.0,2.572000946829951,2.0,61.26,3.31,3.3,0.08,0.02,0.094,0.332,4.73,3.42,0.05,0.17,0.043,27.5845407606086,0.0,0.0,0.0,0.0,0.0,0.0,0.0,0.0,0.0,0.0,0.0,0.0,0.0,2205.124394779229,7.0,1.3,3.52,82.5,25.54545455,11.0,60.0,28.0,8.0,118.21,128.0,533.0,42.7888989990901,405.0,87.890625
2024-05-19 14:00:00,2.68,1.29,1.39,1134.0,3499.0,0.0,2291.0,1419.0,257.0,118465.0,2.37941330428585,0.98,10.62,0.41,87.99,3.7,34.436397411313635,5.9,1.03,0.45,87.57,10.95,2.4386232835839947,70.1,9.96,18.89,1.05,11.940195050652203,5.04444444444444,79.29,69.12,29.925,0.0755,5.15,1.815,10.335,2.065,0.0465,0.205,55.8,9.96,0.112,1.933980582524275,0.38,113.90540449714318,0.1,96.24,0.71,0.72,1.45,0.0,0.0,2.5661974575140274,2.0,61.26,3.31,3.3,0.08,0.02,0.094,0.332,4.73,3.42,0.05,0.17,0.043,27.52229871991799,0.0,0.0,0.0,0.0,0.0,0.0,0.0,0.0,0.0,0.0,0.0,0.0,0.0,2205.124394779229,7.0,1.3,3.53,82.5,25.54545455,11.0,60.0,28.0,8.0,118.475,130.0,535.0,42.9579067121729,405.0,87.6923076923077
2024-05-19 15:00:00,2.69,1.29,1.4,1149.0,3499.0,0.0,2280.0,1404.0,258.0,117862.0,2.39157987579482,0.98,10.62,0.41,87.99,3.7,36.097802549578766,5.9,1.03,0.45,87.57,10.95,2.556276161300766,70.1,9.96,18.89,1.05,12.516257092569631,5.04444444444444,79.29,69.12,29.925,0.0755,5.15,1.815,10.335,2.065,0.0465,0.205,55.8,9.96,0.112,1.933980582524275,0.38,119.40084067902288,0.1,96.24,0.71,0.72,1.45,0.0,0.0,2.690005229587072,2.0,61.26,3.31,3.3,0.08,0.02,0.094,0.332,4.73,3.42,0.05,0.17,0.043,28.85012892131754,0.0,0.0,0.0,0.0,0.0,0.0,0.0,0.0,0.0,0.0,0.0,0.0,0.0,2205.124394779229,8.0,1.3,3.51,82.5,25.54545455,11.0,60.0,28.0,8.0,118.475,130.0,535.0,42.0811368324547,405.0,91.92307692307692
2024-05-19 16:00:00,2.66,1.3,1.36,1156.0,3500.0,0.0,2285.0,1442.0,261.0,117263.0,2.40447615926931,0.97,10.24,0.42,88.37,3.3,35.94676571882739,5.4,1.02,0.43,88.03,10.52,2.5455804451446964,69.42,10.08,19.4,1.1,12.463887816031685,5.04444444444444,79.29,69.12,29.0625,0.0755,5.234999999999999,1.83,10.785,2.1,0.0475,0.205,55.835,9.885000000000002,0.111,1.888299774490415,0.375,118.9012555715793,0.1,96.07,0.72,1.14,1.38,0.0,0.0,2.6787499775804315,2.0,62.5,2.52,3.0,0.06,0.031,0.09,0.334,4.34,2.8,0.05,0.15,0.027,28.729417084826675,0.0,0.0,0.0,0.0,0.0,0.0,0.0,0.0,0.0,0.0,0.0,0.0,0.0,2205.124394779229,7.0,1.3,3.49,82.5,25.54545455,11.0,60.0,28.0,8.0,118.475,130.0,535.0,42.4158598432457,405.0,91.53846153846152
2024-05-19 17:00:00,2.67,1.3,1.37,1178.0,3499.0,0.0,2285.0,1422.0,263.0,116991.0,2.40937510511656,0.97,10.24,0.42,88.37,3.3,36.24436421497455,5.4,1.02,0.43,88.03,10.52,2.5666549673485086,69.42,10.08,19.4,1.1,12.567074686839788,5.04444444444444,79.29,69.12,29.0625,0.0755,5.234999999999999,1.83,10.785,2.1,0.0475,0.205,55.835,9.885000000000002,0.111,1.888299774490415,0.375,119.88562326476448,0.1,96.07,0.72,1.14,1.38,0.0,0.0,2.700926992645368,2.0,62.5,2.52,3.0,0.06,0.031,0.09,0.334,4.34,2.8,0.05,0.15,0.027,28.96726411080127,0.0,0.0,0.0,0.0,0.0,0.0,0.0,0.0,0.0,0.0,0.0,0.0,0.0,2205.124394779229,8.0,1.3,3.57,82.5,25.54545455,11.0,60.0,28.0,8.0,119.1375,135.0,540.0,43.0063578564941,405.0,92.29629629629628
2024-05-19 18:00:00,2.62,1.3,1.32,1187.0,3501.0,0.0,2267.0,1466.0,266.0,116116.0,2.42890746960691,0.97,10.24,0.42,88.37,3.3,37.8670911383806,5.4,1.02,0.43,88.03,10.52,2.681568836271874,69.42,10.08,19.4,1.1,13.1297257605856,5.04444444444444,79.29,69.12,29.0625,0.0755,5.234999999999999,1.83,10.785,2.1,0.0475,0.205,55.835,9.885000000000002,0.111,1.888299774490415,0.375,125.25312336621948,0.1,96.07,0.72,1.14,1.38,0.0,0.0,2.8218524673791463,2.0,62.5,2.52,3.0,0.06,0.031,0.09,0.334,4.34,2.8,0.05,0.15,0.027,30.26418186306772,0.0,0.0,0.0,0.0,0.0,0.0,0.0,0.0,0.0,0.0,0.0,0.0,0.0,2205.124394779229,7.0,1.3,3.81,82.5,25.54545455,11.0,60.0,28.0,8.0,119.8,140.0,545.0,42.9646522234892,405.0,96.42857142857144
2024-05-19 19:00:00,2.64,1.29,1.35,1180.0,3500.0,0.0,2261.0,1432.0,263.0,116250.0,2.42541672020465,0.97,10.24,0.42,88.37,3.3,35.48089155073512,5.4,1.02,0.43,88.03,10.52,2.512589433339353,69.42,10.08,19.4,1.1,12.302354413752662,5.04444444444444,79.29,69.12,29.0625,0.0755,5.234999999999999,1.83,10.785,2.1,0.0475,0.205,55.835,9.885000000000002,0.111,1.888299774490415,0.375,117.36028178946448,0.1,96.07,0.72,1.14,1.38,0.0,0.0,2.644033073503611,2.0,62.5,2.52,3.0,0.06,0.031,0.09,0.334,4.34,2.8,0.05,0.15,0.027,28.357080575087235,0.0,0.0,0.0,0.0,0.0,0.0,0.0,0.0,0.0,0.0,0.0,0.0,0.0,2205.124394779229,7.0,1.3,3.8,82.5,25.54545455,11.0,60.0,28.0,8.0,120.065,142.0,547.0,43.3202130122714,405.0,90.35211267605634
2024-05-19 20:00:00,2.62,1.3,1.32,1191.0,3499.0,0.0,2228.0,1421.0,258.0,112175.0,2.51275526848599,0.97,10.24,0.42,88.37,3.3,39.40498832637613,5.4,1.02,0.43,88.03,10.52,2.7904754633388538,69.42,10.08,19.4,1.1,13.6629636650385,5.04444444444444,79.29,69.12,29.0625,0.0755,5.234999999999999,1.83,10.785,2.1,0.0475,0.205,55.835,9.885000000000002,0.111,1.888299774490415,0.375,130.3400318247709,0.1,96.07,0.72,1.14,1.38,0.0,0.0,2.9364564373186823,2.0,62.5,2.52,3.0,0.06,0.031,0.09,0.334,4.34,2.8,0.05,0.15,0.027,31.49330189275552,0.0,0.0,0.0,0.0,0.0,0.0,0.0,0.0,0.0,0.0,0.0,0.0,0.0,2205.124394779229,8.0,1.3,3.97,82.5,25.54545455,11.0,60.0,28.0,8.0,120.4625,145.0,550.0,42.9196408012894,405.0,90.31581310206246
2024-05-19 21:00:00,2.66,1.3,1.36,1172.0,3499.0,0.0,2273.0,1395.0,256.0,114113.0,2.4701056047853,0.97,10.24,0.42,88.37,3.3,35.034071727286936,5.4,1.02,0.43,88.03,10.52,2.480947760373015,69.42,10.08,19.4,1.1,12.147427759238084,5.04444444444444,79.29,69.12,29.0625,0.0755,5.234999999999999,1.83,10.785,2.1,0.0475,0.205,55.835,9.885000000000002,0.111,1.888299774490415,0.375,115.8823341365986,0.1,96.07,0.72,1.14,1.38,0.0,0.0,2.6107360975974467,2.0,62.5,2.52,3.0,0.06,0.031,0.09,0.334,4.34,2.8,0.05,0.15,0.027,27.999972701460425,0.0,0.0,0.0,0.0,0.0,0.0,0.0,0.0,0.0,0.0,0.0,0.0,0.0,2205.124394779229,7.0,1.3,3.67,82.5,25.54545455,11.0,60.0,28.0,8.0,119.8,140.0,545.0,42.9685707731131,405.0,89.21428571428571
2024-05-19 22:00:00,2.68,1.3,1.38,1161.0,3500.0,0.0,2288.0,1413.0,259.0,116642.0,2.41727024643042,0.97,10.24,0.42,88.37,3.3,34.4513939760691,5.4,1.02,0.43,88.03,10.52,2.439685269585307,69.42,10.08,19.4,1.1,11.94539483697512,5.04444444444444,79.29,69.12,29.0625,0.0755,5.234999999999999,1.83,10.785,2.1,0.0475,0.205,55.835,9.885000000000002,0.111,1.888299774490415,0.375,113.95500869220852,0.1,96.07,0.72,1.14,1.38,0.0,0.0,2.5673150002664595,2.0,62.5,2.52,3.0,0.06,0.031,0.09,0.334,4.34,2.8,0.05,0.15,0.027,27.534284292335528,0.0,0.0,0.0,0.0,0.0,0.0,0.0,0.0,0.0,0.0,0.0,0.0,0.0,2205.124394779229,7.0,1.3,3.54,82.5,25.54545455,11.0,60.0,28.0,8.0,119.9325,141.0,546.0,43.3975240715268,405.0,87.73049645390071
2024-05-19 23:00:00,2.69,1.29,1.4,1149.0,3498.0,0.0,2285.0,1403.0,257.0,117363.0,2.40105653089375,0.98,10.4,0.4,88.22,3.5,34.59172520145898,5.5,1.04,0.44,87.78,10.74,2.379739801754682,69.62,10.38,18.98,1.02,11.748832266587469,5.02222222222222,79.6,69.12,28.2,0.075,5.205,1.88,10.045,2.06,0.0465,0.2,55.765,10.185,0.11,1.95676768049609,0.36,117.54694877463368,0.1,96.3,0.56,0.88,1.38,0.0,0.0,2.592754666549277,2.0,61.84,3.82,3.0,0.08,0.033,0.094,0.334,4.41,2.33,0.05,0.24,0.03,24.004690333841392,0.0,0.0,0.0,0.0,0.0,0.0,0.0,0.0,0.0,0.0,0.0,0.0,0.0,2205.124394779229,7.0,1.3,3.49,82.5,25.54545455,11.0,60.0,28.0,8.0,118.6075,131.0,536.0,43.2794457274827,405.0,88.2442748091603
2024-05-20 00:00:00,2.69,1.3,1.39,1151.0,3500.0,0.0,2274.0,1431.0,262.0,119726.0,2.35503883206815,0.98,10.4,0.4,88.22,3.5,35.91874229109727,5.5,1.04,0.44,87.78,10.74,2.471032021712757,69.62,10.38,18.98,1.02,12.199544138003402,5.02222222222222,79.6,69.12,28.2,0.075,5.205,1.88,10.045,2.06,0.0465,0.2,55.765,10.185,0.11,1.95676768049609,0.36,122.0563165193854,0.1,96.3,0.56,0.88,1.38,0.0,0.0,2.6922186201888367,2.0,61.84,3.82,3.0,0.08,0.033,0.094,0.334,4.41,2.33,0.05,0.24,0.03,24.925564737155018,0.0,0.0,0.0,0.0,0.0,0.0,0.0,0.0,0.0,0.0,0.0,0.0,0.0,2183.735209505469,7.0,1.3,3.73,82.5,25.54545455,11.0,60.0,28.0,8.0,119.1375,135.0,540.0,43.0665163472379,405.0,90.74074074074076
2024-05-20 01:00:00,2.69,1.29,1.4,1145.0,3499.0,0.0,2283.0,1396.0,254.0,117332.0,2.40237674899206,0.98,10.4,0.4,88.22,3.5,34.728704879093115,5.5,1.04,0.44,87.78,10.74,2.3891633268607304,69.62,10.38,18.98,1.02,11.795356435216872,5.02222222222222,79.6,69.12,28.2,0.075,5.205,1.88,10.045,2.06,0.0465,0.2,55.765,10.185,0.11,1.95676768049609,0.36,118.0124226142948,0.1,96.3,0.56,0.88,1.38,0.0,0.0,2.603021708633473,2.0,61.84,3.82,3.0,0.08,0.033,0.094,0.334,4.41,2.33,0.05,0.24,0.03,24.09974644117593,0.0,0.0,0.0,0.0,0.0,0.0,0.0,0.0,0.0,0.0,0.0,0.0,0.0,2183.735209505469,7.0,1.3,3.51,82.5,25.54545455,11.0,60.0,28.0,8.0,118.21,128.0,533.0,42.5258323765786,405.0,87.734375
2024-05-20 02:00:00,2.67,1.29,1.38,1146.0,3500.0,30.0,2284.0,1430.0,258.0,118145.0,2.38728983494681,0.98,10.4,0.4,88.22,3.5,35.4385174222849,5.5,1.04,0.44,87.78,10.74,2.437994923174029,69.62,10.38,18.98,1.02,12.036439193076212,5.02222222222222,79.6,69.12,28.2,0.075,5.205,1.88,10.045,2.06,0.0465,0.2,55.765,10.185,0.11,1.95676768049609,0.36,120.42445318427164,0.1,96.3,0.56,0.88,1.38,0.0,0.0,2.6562243104990224,2.0,61.84,3.82,3.0,0.08,0.033,0.094,0.334,4.41,2.33,0.05,0.24,0.03,24.59231598476368,0.0,0.0,0.0,0.0,0.0,0.0,0.0,0.0,0.0,0.0,0.0,0.0,0.0,2183.735209505469,8.0,1.3,3.7,82.5,25.54545455,11.0,60.0,28.0,8.0,118.0775,127.0,532.0,41.4801279122887,405.0,89.5275590551181
2024-05-20 03:00:00,2.66,1.3,1.36,1154.0,3500.0,0.0,2285.0,1492.0,262.0,117540.0,2.39881287139648,0.98,10.4,0.4,88.22,3.5,34.81585697585114,5.5,1.04,0.44,87.78,10.74,2.395158960563692,69.62,10.38,18.98,1.02,11.824957022077694,5.02222222222222,79.6,69.12,28.2,0.075,5.205,1.88,10.045,2.06,0.0465,0.2,55.765,10.185,0.11,1.95676768049609,0.36,118.30857618840984,0.1,96.3,0.56,0.88,1.38,0.0,0.0,2.60955402248174,2.0,61.84,3.82,3.0,0.08,0.033,0.094,0.334,4.41,2.33,0.05,0.24,0.03,24.16022504068022,0.0,0.0,0.0,0.0,0.0,0.0,0.0,0.0,0.0,0.0,0.0,0.0,0.0,2183.735209505469,7.0,1.3,3.46,82.5,25.54545455,11.0,60.0,28.0,8.0,118.74,132.0,537.0,42.3821452971988,405.0,87.95454545454545
2024-05-20 04:00:00,2.64,1.3,1.34,1164.0,3500.0,0.0,2247.0,1457.0,262.0,116887.0,2.41220643196497,0.98,10.4,0.4,88.22,3.5,36.96357607087854,5.5,1.04,0.44,87.78,10.74,2.542911424011501,69.62,10.38,18.98,1.02,12.554414464754176,5.02222222222222,79.6,69.12,28.2,0.075,5.205,1.88,10.045,2.06,0.0465,0.2,55.765,10.185,0.11,1.95676768049609,0.36,125.60679057278055,0.1,96.3,0.56,0.88,1.38,0.0,0.0,2.7705320793331625,2.0,61.84,3.82,3.0,0.08,0.033,0.094,0.334,4.41,2.33,0.05,0.24,0.03,25.650619968945787,0.0,0.0,0.0,0.0,0.0,0.0,0.0,0.0,0.0,0.0,0.0,0.0,0.0,2183.735209505469,8.0,1.3,3.7,82.5,25.54545455,11.0,60.0,28.0,8.0,120.065,142.0,547.0,43.195132942767,405.0,93.38028169014083
2024-05-20 05:00:00,2.65,1.3,1.35,1166.0,3499.0,0.0,2257.0,1430.0,259.0,115406.0,2.44244668193678,0.98,10.4,0.4,88.22,3.5,35.93654458319489,5.5,1.04,0.44,87.78,10.74,2.472256731461128,69.62,10.38,18.98,1.02,12.20559055929629,5.02222222222222,79.6,69.12,28.2,0.075,5.205,1.88,10.045,2.06,0.0465,0.2,55.765,10.185,0.11,1.95676768049609,0.36,122.11681090366616,0.1,96.3,0.56,0.88,1.38,0.0,0.0,2.693552955948114,2.0,61.84,3.82,3.0,0.08,0.033,0.094,0.334,4.41,2.33,0.05,0.24,0.03,24.937918515596174,0.0,0.0,0.0,0.0,0.0,0.0,0.0,0.0,0.0,0.0,0.0,0.0,0.0,2183.735209505469,7.0,1.3,3.73,82.5,25.54545455,11.0,60.0,28.0,8.0,119.8,140.0,545.0,43.2703256661353,405.0,90.78571428571428
2024-05-20 06:00:00,2.63,1.3,1.33,1153.0,3500.0,0.0,2263.0,1446.0,257.0,115316.0,2.44505000707947,0.98,10.4,0.4,88.22,3.5,35.90827035456924,5.5,1.04,0.44,87.78,10.74,2.470311604213715,69.62,10.38,18.98,1.02,12.195987419595818,5.02222222222222,79.6,69.12,28.2,0.075,5.205,1.88,10.045,2.06,0.0465,0.2,55.765,10.185,0.11,1.95676768049609,0.36,122.02073158745551,0.1,96.3,0.56,0.88,1.38,0.0,0.0,2.691433716801026,2.0,61.84,3.82,3.0,0.08,0.033,0.094,0.334,4.41,2.33,0.05,0.24,0.03,24.918297808660217,0.0,0.0,0.0,0.0,0.0,0.0,0.0,0.0,0.0,0.0,0.0,0.0,0.0,2183.735209505469,7.0,1.3,3.68,82.5,25.54545455,11.0,60.0,28.0,8.0,119.8,140.0,545.0,43.3393747168101,405.0,90.71428571428572
2024-05-20 07:00:00,2.67,1.3,1.37,1151.0,3498.0,0.0,2263.0,1410.0,255.0,115860.0,2.43218648635382,0.98,10.4,0.4,88.22,3.5,34.63593006641521,5.5,1.04,0.44,87.78,10.74,2.3827808780801587,69.62,10.38,18.98,1.02,11.763846133074708,5.02222222222222,79.6,69.12,28.2,0.075,5.205,1.88,10.045,2.06,0.0465,0.2,55.765,10.185,0.11,1.95676768049609,0.36,117.69716235797878,0.1,96.3,0.56,0.88,1.38,0.0,0.0,2.5960679551820927,2.0,61.84,3.82,3.0,0.08,0.033,0.094,0.334,4.41,2.33,0.05,0.24,0.03,24.03536599654233,0.0,0.0,0.0,0.0,0.0,0.0,0.0,0.0,0.0,0.0,0.0,0.0,0.0,2183.735209505469,7.0,1.3,3.69,82.5,25.54545455,11.0,60.0,28.0,8.0,119.8,140.0,545.0,43.3786848072562,405.0,87.5
2024-05-20 08:00:00,2.66,1.3,1.36,1151.0,3500.0,0.0,2282.0,1430.0,258.0,116798.0,2.41404348455724,0.99,10.34,0.41,88.26,3.7,34.67313299881738,6.0,1.03,0.45,87.87,10.65,2.38534025603728,69.96,10.07,18.93,1.04,11.776481843206904,5.02222222222222,79.6,69.12,28.2,0.0735,5.085,1.75,9.735,1.95,0.0475,0.19,56.12,9.8,0.101,1.927453233068745,0.365,117.82358251088743,0.1,96.1,0.64,1.1,1.39,0.0,0.0,2.5988564277440496,2.0,62.38,3.31,3.3,0.05,0.028,0.075,0.315,4.08,2.66,0.04,0.1,0.026,24.061182716194903,0.0,0.0,0.0,0.0,0.0,0.0,0.0,0.0,0.0,0.0,0.0,0.0,0.0,2183.735209505469,8.0,1.3,3.69,82.5,25.54545455,11.0,60.0,28.0,8.0,118.8725,133.0,538.0,42.1925380009212,405.0,87.59398496240601
2024-05-20 09:00:00,2.67,1.3,1.37,1152.0,3500.0,0.0,2272.0,1419.0,257.0,116638.0,2.41735309734604,0.99,10.34,0.41,88.26,3.7,34.70978066357176,6.0,1.03,0.45,87.87,10.65,2.3878614343234,69.96,10.07,18.93,1.04,11.78892896065056,5.02222222222222,79.6,69.12,28.2,0.0735,5.085,1.75,9.735,1.95,0.0475,0.19,56.12,9.8,0.101,1.927453233068745,0.365,117.94811579584228,0.1,96.1,0.64,1.1,1.39,0.0,0.0,2.6016032813125447,2.0,62.38,3.31,3.3,0.05,0.028,0.075,0.315,4.08,2.66,0.04,0.1,0.026,24.08661411167356,0.0,0.0,0.0,0.0,0.0,0.0,0.0,0.0,0.0,0.0,0.0,0.0,0.0,2183.735209505469,7.0,1.3,3.75,82.5,25.54545455,11.0,60.0,28.0,8.0,119.005,134.0,539.0,41.8114431318045,405.0,87.68656716417911
2024-05-20 10:00:00,2.65,1.3,1.35,1164.0,3501.0,0.0,2272.0,1418.0,263.0,117624.0,2.39778525070076,0.99,10.34,0.41,88.26,3.7,37.23715909997456,6.0,1.03,0.45,87.87,10.65,2.5617325848420966,69.96,10.07,18.93,1.04,12.647334985517867,5.02222222222222,79.6,69.12,28.2,0.0735,5.085,1.75,9.735,1.95,0.0475,0.19,56.12,9.8,0.101,1.927453233068745,0.365,126.5364594493535,0.1,96.1,0.64,1.1,1.39,0.0,0.0,2.7910379567141352,2.0,62.38,3.31,3.3,0.05,0.028,0.075,0.315,4.08,2.66,0.04,0.1,0.026,25.840471034650005,0.0,0.0,0.0,0.0,0.0,0.0,0.0,0.0,0.0,0.0,0.0,0.0,0.0,2183.735209505469,7.0,1.3,3.89,82.5,25.54545455,11.0,60.0,28.0,8.0,119.8,140.0,545.0,41.5356151711378,405.0,94.07142857142856
2024-05-20 11:00:00,2.63,1.3,1.33,1184.0,3500.0,0.0,2254.0,1467.0,266.0,116587.0,2.41840994456924,0.99,10.34,0.41,88.26,3.7,39.72529121903133,6.0,1.03,0.45,87.87,10.65,2.732903782614386,69.96,10.07,18.93,1.04,13.492411279159157,5.02222222222222,79.6,69.12,28.2,0.0735,5.085,1.75,9.735,1.95,0.0475,0.19,56.12,9.8,0.101,1.927453233068745,0.365,134.99143927588588,0.1,96.1,0.64,1.1,1.39,0.0,0.0,2.9775310016578285,2.0,62.38,3.31,3.3,0.05,0.028,0.075,0.315,4.08,2.66,0.04,0.1,0.026,27.56709324501386,0.0,0.0,0.0,0.0,0.0,0.0,0.0,0.0,0.0,0.0,0.0,0.0,0.0,2183.735209505469,8.0,1.3,4.11,82.5,25.54545455,11.0,60.0,28.0,8.0,119.8,140.0,545.0,41.7491369390104,405.0,90.88548197996936
2024-05-20 12:00:00,2.63,1.3,1.33,1180.0,3500.0,0.0,2257.0,1449.0,263.0,115757.0,2.43574044257153,0.99,10.34,0.41,88.26,3.7,38.22675710187214,6.0,1.03,0.45,87.87,10.65,2.62981203850153,69.96,10.07,18.93,1.04,12.98344487503429,5.02222222222222,79.6,69.12,28.2,0.0735,5.085,1.75,9.735,1.95,0.0475,0.19,56.12,9.8,0.101,1.927453233068745,0.365,129.89923551672433,0.1,96.1,0.64,1.1,1.39,0.0,0.0,2.865211326862195,2.0,62.38,3.31,3.3,0.05,0.028,0.075,0.315,4.08,2.66,0.04,0.1,0.026,26.52719577740836,0.0,0.0,0.0,0.0,0.0,0.0,0.0,0.0,0.0,0.0,0.0,0.0,0.0,2183.735209505469,7.0,1.3,3.97,82.5,25.54545455,11.0,60.0,28.0,8.0,119.8,140.0,545.0,42.9906542056075,405.0,96.57142857142856
2024-05-20 13:00:00,2.64,1.3,1.34,1181.0,3500.0,0.0,2252.0,1429.0,261.0,115241.0,2.4466403514155,0.99,10.34,0.41,88.26,3.7,38.7639674457594,6.0,1.03,0.45,87.87,10.65,2.666769456202365,69.96,10.07,18.93,1.04,13.165904529343203,5.02222222222222,79.6,69.12,28.2,0.0735,5.085,1.75,9.735,1.95,0.0475,0.19,56.12,9.8,0.101,1.927453233068745,0.365,131.72474252472566,0.1,96.1,0.64,1.1,1.39,0.0,0.0,2.905476870656856,2.0,62.38,3.31,3.3,0.05,0.028,0.075,0.315,4.08,2.66,0.04,0.1,0.026,26.899989209191464,0.0,0.0,0.0,0.0,0.0,0.0,0.0,0.0,0.0,0.0,0.0,0.0,0.0,2183.735209505469,7.0,1.3,4.01,82.5,25.54545455,11.0,60.0,28.0,8.0,119.8,140.0,545.0,43.4883182974786,405.0,97.92857142857144
2024-05-20 14:00:00,2.66,1.3,1.36,1161.0,3499.0,0.0,2270.0,1442.0,262.0,117434.0,2.40029129140345,0.99,10.34,0.41,88.26,3.7,37.21466354581256,6.0,1.03,0.45,87.87,10.65,2.56018500184963,69.96,10.07,18.93,1.04,12.639694531303627,5.02222222222222,79.6,69.12,28.2,0.0735,5.085,1.75,9.735,1.95,0.0475,0.19,56.12,9.8,0.101,1.927453233068745,0.365,126.4600167817115,0.1,96.1,0.64,1.1,1.39,0.0,0.0,2.789351846735795,2.0,62.38,3.31,3.3,0.05,0.028,0.075,0.315,4.08,2.66,0.04,0.1,0.026,25.824860399204614,0.0,0.0,0.0,0.0,0.0,0.0,0.0,0.0,0.0,0.0,0.0,0.0,0.0,2183.735209505469,8.0,1.3,3.83,82.5,25.54545455,11.0,60.0,28.0,8.0,119.4025,137.0,542.0,42.2581400796439,405.0,94.01459854014598
