Repository: saikumar-voptimai/evonith_bf_webapp

# Evonith BF2 — Blast Furnace Intelligence Platform

Monitoring, modelling and optimisation of **Blast Furnace 2 (BF2)** at Evonith Steel: live telemetry from InfluxDB,
manual plant reports from Neon PostgreSQL, a two-zone energy model of the furnace, blend and fuel optimisers, a
conversational assistant (FurnaceMind) and a live digital twin evaluated every hour.

The platform has three deployable parts that share one Python service layer, plus the shared data library:

| Part | Path | What it is |
|---|---|---|
| **Streamlit app** (legacy) | `src/app.py`, `src/custom_pages/` | The original 11-page dashboard; still the home of the model pages. Served under `/legacy` in production |

File: src/data/V13_df_filtered.csv (part 54 of 268)
NM3/HR.,STEAMKGS/HR.,RAFTOC,PERMEABILITYKGS/HR.,TUYEREVELOCITYM/S,HOT BLAST VOLUMENM3/HR.,O2 ENRICHMENT %,COKE_VM%,COKE_ASH%,COKE_IM%,COKE_FC%,COKE_MOIST%,COKE_CALC_MT,NUTCOKE_MOIST%,NUTCOKE_VM%,NUTCOKE_IM%,NUTCOKE_FC%,NUTCOKE_ASH%,NUTCOKE_CALC_MT,PCI_2_FC%,PCI_2_ASH%,PCI_2_VM%,PCI_2_IM%,PCI_2_CALC_MT,SINTER_SP_02_COLD_STRENGTH_AI,SINTER_SP_02_COLD_STRENGTH_TI,SINTER_SP_02_HOT_STRENGTH_RI,SINTER_SP_02_HOT_STRENGTH_RDI,SINTER_SP_02_P%,SINTER_SP_02_SIO2%,SINTER_SP_02_MGO%,SINTER_SP_02_FEO%,SINTER_SP_02_AL2O3%,SINTER_SP_02_NA2O%,SINTER_SP_02_TIO2%,SINTER_SP_02_FE(T)%,SINTER_SP_02_CAO%,SINTER_SP_02_K2O%,SINTER_SP_02_BASICITY,SINTER_SP_02_MNO%,SINTER_CALC_MT,FLUX_TM%,FLUX_SIO2%,FLUX_FE2O3%,FLUX_AL2O3%,FLUX_LOI%,FLUX_MGO%,FLUX_CAO%,FLUX_CALC_MT,GEOMIN TYPE,ORE_FE(T)%,ORE_LOI%,ORE_TM%,ORE_MGO%,ORE_NA2O%,ORE_P%,ORE_TIO2%,ORE_AL2O3%,ORE_SIO2%,ORE_MNO%,ORE_CAO%,ORE_K2O%,ORE_CALC_MT,LLOYDS_PELLET_PCT_SIO2,LLOYDS_PELLET_PCT_AL2O3,LLOYDS_PELLET_PCT_FE2O3,LLOYDS_PELLET_PCT_MGO,LLOYDS_PELLET_PCT_TIO2,LLOYDS_PELLET_PCT_NA2O,TOTAL_PELLET_CALC_MT,LLOYDS_PELLET_PCT_K2O,LLOYDS_PELLET_PCT_TM,LLOYDS_PELLET_PCT_LOI,LLOYDS_PELLET_PCT_MNO,LLOYDS_PELLET_PCT_CAO,LLOYDS_PELLET_PCT_P,DAILYPRODUCTION,CHARGES/HRS.,STOCKRODLEVEL,FURNACE TOP GAS ANALYSISH2%,COKE_DISCHARGE_TIME,WEIGHTED_COKE_ANGLE,TOTAL_COKE_PORTIONS,NON_COKE_DISCHARGE_TIME,WEIGHTED_NON_COKE_ANGLE,TOTAL_NON_COKE_PORTIONS,UNITCOST LAKHS/THM,ACTUALKG/THM.,ACT. FUEL RATEKG/THM.,FURNACETOPGASANALYSISCO2ETACO,COKE RATE KG/THM,PRODUCTIONTONNESPERHR
2024-05-20 15:00:00,2.69,1.3,1.39,1153.0,3500.0,0.0,2271.0,1402.0,256.0,116708.0,2.41590402578882,0.99,10.34,0.41,88.26,3.7,35.32790460909548,6.0,1.03,0.45,87.87,10.65,2.430385308082619,69.96,10.07,18.93,1.04,11.99887034153356,5.02222222222222,79.6,69.12,28.2,0.0735,5.085,1.75,9.735,1.95,0.0475,0.19,56.12,9.8,0.101,1.927453233068745,0.365,120.0485772020802,0.1,96.1,0.64,1.1,1.39,0.0,0.0,2.647933544834495,2.0,62.38,3.31,3.3,0.05,0.028,0.075,0.315,4.08,2.66,0.04,0.1,0.026,24.51555698208013,0.0,0.0,0.0,0.0,0.0,0.0,0.0,0.0,0.0,0.0,0.0,0.0,0.0,2183.735209505469,7.0,1.3,3.68,82.5,25.54545455,11.0,60.0,28.0,8.0,118.8725,133.0,538.0,42.8240740740741,405.0,89.24812030075188
2024-05-20 16:00:00,2.66,1.3,1.36,1148.0,3500.0,0.0,2279.0,1426.0,257.0,116562.0,2.41892834452441,0.97,10.52,0.4,88.11,3.4,35.5362410305476,6.6,1.04,0.44,87.9,10.62,2.4447178246425,70.02,10.02,18.9,1.06,12.069630318273855,5.02222222222222,79.6,69.12,28.2,0.0745,4.96,1.805,9.74,1.945,0.0455,0.19,56.3241258741259,9.625,0.1015,1.940670593639605,0.36,120.75653005836875,0.1,94.27,0.49,0.88,1.34,0.0,0.0,2.6635489911814547,2.0,62.25,3.42,2.9,0.06,0.029,0.083,0.285,3.96,2.11,0.07,0.07,0.041,24.660130612134523,0.0,0.0,0.0,0.0,0.0,0.0,0.0,0.0,0.0,0.0,0.0,0.0,0.0,2183.735209505469,7.0,1.3,3.67,82.5,25.54545455,11.0,60.0,28.0,8.0,118.8725,133.0,538.0,42.1620380996098,405.0,89.77443609022556
2024-05-20 17:00:00,2.65,1.29,1.36,1149.0,3498.0,0.0,2282.0,1438.0,258.0,116531.0,2.41818964594254,0.97,10.52,0.4,88.11,3.4,34.19441711172245,6.6,1.04,0.44,87.9,10.62,2.35240696798595,70.02,10.02,18.9,1.06,11.613889413136611,5.02222222222222,79.6,69.12,28.2,0.0745,4.96,1.805,9.74,1.945,0.0455,0.19,56.3241258741259,9.625,0.1015,1.940670593639605,0.36,116.1968468817672,0.1,94.27,0.49,0.88,1.34,0.0,0.0,2.5629752208083425,2.0,62.25,3.42,2.9,0.06,0.029,0.083,0.285,3.96,2.11,0.07,0.07,0.041,23.72898111131169,0.0,0.0,0.0,0.0,0.0,0.0,0.0,0.0,0.0,0.0,0.0,0.0,0.0,2183.735209505469,7.0,1.3,3.62,82.5,25.54545455,11.0,60.0,28.0,8.0,118.475,130.0,535.0,42.2587364036103,405.0,86.38461538461539
2024-05-20 18:00:00,2.63,1.3,1.33,1150.0,3501.0,0.0,2285.0,1462.0,260.0,116807.0,2.4145468686522,0.97,10.52,0.4,88.11,3.4,34.742502158927266,6.6,1.04,0.44,87.9,10.62,2.3901125115511745,70.02,10.02,18.9,1.06,11.80004258271494,5.02222222222222,79.6,69.12,28.2,0.0745,4.96,1.805,9.74,1.945,0.0455,0.19,56.3241258741259,9.625,0.1015,1.940670593639605,0.36,118.0593074729264,0.1,94.27,0.49,0.88,1.34,0.0,0.0,2.6040558565826526,2.0,62.25,3.42,2.9,0.06,0.029,0.083,0.285,3.96,2.11,0.07,0.07,0.041,24.10932096883939,0.0,0.0,0.0,0.0,0.0,0.0,0.0,0.0,0.0,0.0,0.0,0.0,0.0,2183.735209505469,7.0,1.3,3.63,82.5,25.54545455,11.0,60.0,28.0,8.0,118.475,130.0,535.0,41.6992862076905,405.0,87.76923076923077
2024-05-20 19:00:00,2.69,1.29,1.4,1148.0,3497.0,0.0,2273.0,1395.0,255.0,116826.0,2.41139772654864,0.97,10.52,0.4,88.11,3.4,37.37458500189921,6.6,1.04,0.44,87.9,10.62,2.5711868079748688,70.02,10.02,18.9,1.06,12.694010711038755,5.02222222222222,79.6,69.12,28.2,0.0745,4.96,1.805,9.74,1.945,0.0455,0.19,56.3241258741259,9.625,0.1015,1.940670593639605,0.36,127.00344961419108,0.1,94.27,0.49,0.88,1.34,0.0,0.0,2.8013384446616065,2.0,62.25,3.42,2.9,0.06,0.029,0.083,0.285,3.96,2.11,0.07,0.07,0.041,25.93583679626894,0.0,0.0,0.0,0.0,0.0,0.0,0.0,0.0,0.0,0.0,0.0,0.0,0.0,2183.735209505469,8.0,1.3,3.59,82.5,25.54545455,11.0,60.0,28.0,8.0,118.3425,129.0,534.0,41.9963201471941,405.0,94.4186046511628
2024-05-20 20:00:00,2.66,1.28,1.38,1148.0,3501.0,0.0,2283.0,1415.0,258.0,116995.0,2.41066912539332,0.97,10.52,0.4,88.11,3.4,35.02119341066542,6.6,1.04,0.44,87.9,10.62,2.409285092863602,70.02,10.02,18.9,1.06,11.89469807479484,5.02222222222222,79.6,69.12,28.2,0.0745,4.96,1.805,9.74,1.945,0.0455,0.19,56.3241258741259,9.625,0.1015,1.940670593639605,0.36,119.00633472008498,0.1,94.27,0.49,0.88,1.34,0.0,0.0,2.624944610735917,2.0,62.25,3.42,2.9,0.06,0.029,0.083,0.285,3.96,2.11,0.07,0.07,0.041,24.302716850593296,0.0,0.0,0.0,0.0,0.0,0.0,0.0,0.0,0.0,0.0,0.0,0.0,0.0,2183.735209505469,7.0,1.3,3.57,82.5,25.54545455,11.0,60.0,28.0,8.0,118.6075,131.0,536.0,42.9806598407281,405.0,88.47328244274809
2024-05-20 21:00:00,2.64,1.29,1.35,1149.0,3499.0,0.0,2277.0,1459.0,262.0,118083.0,2.38710640026365,0.97,10.52,0.4,88.11,3.4,36.93484234774651,6.6,1.04,0.44,87.9,10.62,2.540934685812072,70.02,10.02,18.9,1.06,12.544655261028238,5.02222222222222,79.6,69.12,28.2,0.0745,4.96,1.805,9.74,1.945,0.0455,0.19,56.3241258741259,9.625,0.1015,1.940670593639605,0.36,125.50914983756331,0.1,94.27,0.49,0.88,1.34,0.0,0.0,2.7683783996798925,2.0,62.25,3.42,2.9,0.06,0.029,0.083,0.285,3.96,2.11,0.07,0.07,0.041,25.6306803989502,0.0,0.0,0.0,0.0,0.0,0.0,0.0,0.0,0.0,0.0,0.0,0.0,0.0,2183.735209505469,7.0,1.3,3.49,82.5,25.54545455,11.0,60.0,28.0,8.0,118.475,130.0,535.0,43.7242327072836,405.0,93.3076923076923
2024-05-20 22:00:00,2.66,1.29,1.37,1142.0,3499.0,360.0,2273.0,1452.0,262.0,118174.0,2.39434112719485,0.97,10.52,0.4,88.11,3.4,34.14490815707672,6.6,1.04,0.44,87.9,10.62,2.349000996493417,70.02,10.02,18.9,1.06,11.597074050490225,5.02222222222222,79.6,69.12,28.2,0.0745,4.96,1.805,9.74,1.945,0.0455,0.19,56.3241258741259,9.625,0.1015,1.940670593639605,0.36,116.02860934745128,0.1,94.27,0.49,0.88,1.34,0.0,0.0,2.559264374574276,2.0,62.25,3.42,2.9,0.06,0.029,0.083,0.285,3.96,2.11,0.07,0.07,0.041,23.69462471196758,0.0,0.0,0.0,0.0,0.0,0.0,0.0,0.0,0.0,0.0,0.0,0.0,0.0,2183.735209505469,8.0,1.3,3.65,82.5,25.54545455,11.0,60.0,28.0,8.0,118.6075,131.0,536.0,42.3477656865015,405.0,86.25954198473282
2024-05-20 23:00:00,2.66,1.29,1.37,1148.0,3500.0,0.0,2274.0,1452.0,262.0,119384.0,2.36178156456013,0.97,10.43,0.41,88.19,3.6,36.49583011889869,5.9,1.02,0.43,88.01,10.54,2.4987077783491167,69.84,10.18,18.92,1.06,12.17978043713398,4.8,79.4666666666667,69.12,28.48769230769231,0.074,5.12,1.815,10.355,1.88,0.0455,0.18,56.14,9.855,0.102,1.92489938390524,0.37,125.31420456933628,0.1,94.97,0.99,1.45,1.28,0.0,0.0,2.5239006749719057,2.0,62.34,3.68,3.7,0.12,0.03,0.084,0.25,3.86,2.16,0.06,0.18,0.03,25.13253427480744,0.0,0.0,0.0,0.0,0.0,0.0,0.0,0.0,0.0,0.0,0.0,0.0,0.0,2183.735209505469,7.0,1.3,3.72,82.5,25.54545455,11.0,60.0,28.0,8.0,118.475,130.0,535.0,41.9406392694064,405.0,91.53846153846152
2024-05-21 00:00:00,2.66,1.3,1.36,1169.0,3500.0,0.0,2284.0,1441.0,264.0,117838.0,2.39274994950319,0.97,10.43,0.41,88.19,3.6,35.97483126860306,5.9,1.02,0.43,88.01,10.54,2.4630372955705786,69.84,10.18,18.92,1.06,12.005907104648417,4.8,79.4666666666667,69.12,28.48769230769231,0.074,5.12,1.815,10.355,1.88,0.0455,0.18,56.14,9.855,0.102,1.92489938390524,0.37,123.525272620299,0.1,94.97,0.99,1.45,1.28,0.0,0.0,2.4878705491839246,2.0,62.34,3.68,3.7,0.12,0.03,0.084,0.25,3.86,2.16,0.06,0.18,0.03,24.773752972408463,0.0,0.0,0.0,0.0,0.0,0.0,0.0,0.0,0.0,0.0,0.0,0.0,0.0,2197.8474731306296,8.0,1.3,3.55,82.5,25.54545455,11.0,60.0,28.0,8.0,119.1375,135.0,540.0,41.7701149425287,405.0,90.8148148148148
2024-05-21 01:00:00,2.64,1.3,1.34,1138.0,3499.0,0.0,2284.0,1458.0,263.0,116865.0,2.41197133551718,0.97,10.43,0.41,88.19,3.6,36.37229900247684,5.9,1.02,0.43,88.01,10.54,2.490250150163491,69.84,10.18,18.92,1.06,12.138554306086396,4.8,79.4666666666667,69.12,28.48769230769231,0.074,5.12,1.815,10.355,1.88,0.0455,0.18,56.14,9.855,0.102,1.92489938390524,0.37,124.89004094451852,0.1,94.97,0.99,1.45,1.28,0.0,0.0,2.515357773848644,2.0,62.34,3.68,3.7,0.12,0.03,0.084,0.25,3.86,2.16,0.06,0.18,0.03,25.04746565169727,0.0,0.0,0.0,0.0,0.0,0.0,0.0,0.0,0.0,0.0,0.0,0.0,0.0,2197.8474731306296,8.0,1.3,3.84,82.5,25.54545455,11.0,60.0,28.0,8.0,118.74,132.0,537.0,42.6948420813451,405.0,91.8181818181818
2024-05-21 02:00:00,2.67,1.3,1.37,1160.0,3500.0,0.0,2263.0,1393.0,255.0,115006.0,2.45163685451062,0.97,10.43,0.41,88.19,3.6,37.29527776704281,5.9,1.02,0.43,88.01,10.54,2.55344241653361,69.84,10.18,18.92,1.06,12.44658069331822,4.8,79.4666666666667,69.12,28.48769230769231,0.074,5.12,1.815,10.355,1.88,0.0455,0.18,56.14,9.855,0.102,1.92489938390524,0.37,128.05923450277328,0.1,94.97,0.99,1.45,1.28,0.0,0.0,2.579187168036516,2.0,62.34,3.68,3.7,0.12,0.03,0.084,0.25,3.86,2.16,0.06,0.18,0.03,25.68306690695853,0.0,0.0,0.0,0.0,0.0,0.0,0.0,0.0,0.0,0.0,0.0,0.0,0.0,2197.8474731306296,7.0,1.3,3.77,82.5,25.54545455,11.0,60.0,28.0,8.0,119.1375,135.0,540.0,43.3806688043976,405.0,94.14814814814817
2024-05-21 03:00:00,2.69,1.3,1.39,1160.0,3498.0,0.0,2266.0,1416.0,260.0,117952.0,2.38907347873821,0.97,10.43,0.41,88.19,3.6,37.00184521183398,5.9,1.02,0.43,88.01,10.54,2.5333523896529364,69.84,10.18,18.92,1.06,12.348653229169372,4.8,79.4666666666667,69.12,28.48769230769231,0.074,5.12,1.815,10.355,1.88,0.0455,0.18,56.14,9.855,0.102,1.92489938390524,0.37,127.05168741777898,0.1,94.97,0.99,1.45,1.28,0.0,0.0,2.5588945860692727,2.0,62.34,3.68,3.7,0.12,0.03,0.084,0.25,3.86,2.16,0.06,0.18,0.03,25.48099714372518,0.0,0.0,0.0,0.0,0.0,0.0,0.0,0.0,0.0,0.0,0.0,0.0,0.0,2197.8474731306296,7.0,1.3,3.39,82.5,25.54545455,11.0,60.0,28.0,8.0,119.1375,135.0,540.0,44.3150684931507,405.0,93.4074074074074
2024-05-21 04:00:00,2.68,1.29,1.39,1140.0,3501.0,0.0,2269.0,1410.0,258.0,118302.0,2.38405104697483,0.97,10.43,0.41,88.19,3.6,35.592486442906136,5.9,1.02,0.43,88.01,10.54,2.436859839492228,69.84,10.18,18.92,1.06,11.878306882565749,4.8,79.4666666666667,69.12,28.48769230769231,0.074,5.12,1.815,10.355,1.88,0.0455,0.18,56.14,9.855,0.102,1.92489938390524,0.37,122.21243119300946,0.1,94.97,0.99,1.45,1.28,0.0,0.0,2.4614291623048032,2.0,62.34,3.68,3.7,0.12,0.03,0.084,0.25,3.86,2.16,0.06,0.18,0.03,24.510454551593885,0.0,0.0,0.0,0.0,0.0,0.0,0.0,0.0,0.0,0.0,0.0,0.0,0.0,2197.8474731306296,8.0,1.3,3.53,82.5,25.54545455,11.0,60.0,28.0,8.0,119.6225,133.0,541.0,44.4596443228454,408.0,89.84962406015038
2024-05-21 05:00:00,2.68,1.28,1.4,1171.0,3498.0,0.0,2275.0,1408.0,266.0,119003.0,2.36798566511759,0.97,10.43,0.41,88.19,3.6,36.98235603465966,5.9,1.02,0.43,88.01,10.54,2.532018052046683,69.84,10.18,18.92,1.06,12.34214909162516,4.8,79.4666666666667,69.12,28.48769230769231,0.074,5.12,1.815,10.355,1.88,0.0455,0.18,56.14,9.855,0.102,1.92489938390524,0.37,126.98476824571593,0.1,94.97,0.99,1.45,1.28,0.0,0.0,2.55754679517742,2.0,62.34,3.68,3.7,0.12,0.03,0.084,0.25,3.86,2.16,0.06,0.18,0.03,25.46757609228655,0.0,0.0,0.0,0.0,0.0,0.0,0.0,0.0,0.0,0.0,0.0,0.0,0.0,2197.8474731306296,7.0,1.3,3.81,82.5,25.54545455,11.0,60.0,28.0,8.0,119.005,134.0,539.0,44.0100022732439,405.0,93.35820895522389
2024-05-21 06:00:00,2.7,1.29,1.41,1148.0,3501.0,0.0,2252.0,1389.0,255.0,117025.0,2.41005148863045,0.97,10.43,0.41,88.19,3.6,37.27128912019362,5.9,1.02,0.43,88.01,10.54,2.551800020175482,69.84,10.18,18.92,1.06,12.438574944424298,4.8,79.4666666666667,69.12,28.48769230769231,0.074,5.12,1.815,10.355,1.88,0.0455,0.18,56.14,9.855,0.102,1.92489938390524,0.37,127.9768656899854,0.1,94.97,0.99,1.45,1.28,0.0,0.0,2.577528212430434,2.0,62.34,3.68,3.7,0.12,0.03,0.084,0.25,3.86,2.16,0.06,0.18,0.03,25.66654733507376,0.0,0.0,0.0,0.0,0.0,0.0,0.0,0.0,0.0,0.0,0.0,0.0,0.0,2197.8474731306296,8.0,1.3,3.78,82.5,25.54545455,11.0,60.0,28.0,8.0,119.4025,137.0,542.0,43.9428834638415,405.0,94.08759124087592
2024-05-21 07:00:00,2.65,1.28,1.37,1168.0,3500.0,0.0,2243.0,1423.0,263.0,117340.0,2.40289920616809,0.97,10.43,0.41,88.19,3.6,38.36840254037798,5.9,1.02,0.43,88.01,10.54,2.626914514840073,69.84,10.18,18.92,1.06,12.80471541934828,4.8,79.4666666666667,69.12,28.48769230769231,0.074,5.12,1.815,10.355,1.88,0.0455,0.18,56.14,9.855,0.102,1.92489938390524,0.37,131.74397812789525,0.1,94.97,0.99,1.45,1.28,0.0,0.0,2.653400039231002,2.0,62.34,3.68,3.7,0.12,0.03,0.084,0.25,3.86,2.16,0.06,0.18,0.03,26.42206489821192,0.0,0.0,0.0,0.0,0.0,0.0,0.0,0.0,0.0,0.0,0.0,0.0,0.0,2197.8474731306296,7.0,1.3,3.81,82.5,25.54545455,11.0,60.0,28.0,8.0,119.8,140.0,545.0,43.8768529076397,405.0,96.85714285714286
2024-05-21 08:00:00,2.67,1.3,1.37,1178.0,3500.0,0.0,2258.0,1426.0,262.0,116915.0,2.41162906087497,0.98,10.54,0.42,88.06,3.3,38.28351669404971,6.5,1.03,0.45,87.84,10.68,2.6211027570638783,70.06,10.05,18.86,1.03,12.776386402933792,4.8,79.4666666666667,69.12,28.77538461538461,0.077,5.03,1.83,9.55,1.91,0.046,0.185,56.175,9.79,0.107,1.94633448356279,0.4,131.45250914973613,0.1,95.76,0.75,0.6,1.32,0.0,0.0,2.647529685161907,2.0,61.84,3.28,3.4,0.04,0.037,0.097,0.287,4.38,3.09,0.08,0.06,0.034,26.363609002419413,0.0,0.0,0.0,0.0,0.0,0.0,0.0,0.0,0.0,0.0,0.0,0.0,0.0,2197.8474731306296,8.0,1.3,3.94,82.5,25.54545455,11.0,60.0,28.0,8.0,119.8,140.0,545.0,42.1864211737629,405.0,96.64285714285714
2024-05-21 09:00:00,2.68,1.3,1.38,1161.0,3500.0,0.0,2275.0,1406.0,257.0,116060.0,2.42938505538138,0.98,10.54,0.42,88.06,3.3,37.27128912019362,6.5,1.03,0.45,87.84,10.68,2.551800020175482,70.06,10.05,18.86,1.03,12.438574944424298,4.8,79.4666666666667,69.12,28.77538461538461,0.077,5.03,1.83,9.55,1.91,0.046,0.185,56.175,9.79,0.107,1.94633448356279,0.4,127.9768656899854,0.1,95.76,0.75,0.6,1.32,0.0,0.0,2.577528212430434,2.0,61.84,3.28,3.4,0.04,0.037,0.097,0.287,4.38,3.09,0.08,0.06,0.034,25.66654733507376,0.0,0.0,0.0,0.0,0.0,0.0,0.0,0.0,0.0,0.0,0.0,0.0,0.0,2197.8474731306296,7.0,1.3,3.66,82.5,25.54545455,11.0,60.0,28.0,8.0,119.4025,137.0,542.0,42.6279069767442,405.0,94.08759124087592
2024-05-21 10:00:00,2.66,1.3,1.36,1178.0,3501.0,0.0,2258.0,1398.0,257.0,113927.0,2.47554937475868,0.98,10.54,0.42,88.06,3.3,37.15170540967277,6.5,1.03,0.45,87.84,10.68,2.54361265338128,70.06,10.05,18.86,1.03,12.398666184073964,4.8,79.4666666666667,69.12,28.77538461538461,0.077,5.03,1.83,9.55,1.91,0.046,0.185,56.175,9.79,0.107,1.94633448356279,0.4,127.56625610761536,0.1,95.76,0.75,0.6,1.32,0.0,0.0,2.569258297573972,2.0,61.84,3.28,3.4,0.04,0.037,0.097,0.287,4.38,3.09,0.08,0.06,0.034,25.58419705851936,0.0,0.0,0.0,0.0,0.0,0.0,0.0,0.0,0.0,0.0,0.0,0.0,0.0,2197.8474731306296,7.0,1.3,3.68,82.5,25.54545455,11.0,60.0,28.0,8.0,119.8,140.0,545.0,43.5378893537889,405.0,93.78571428571428
2024-05-21 11:00:00,2.66,1.3,1.36,1165.0,3500.0,0.0,2264.0,1408.0,257.0,115184.0,2.44785039742798,0.98,10.54,0.42,88.06,3.3,35.93500827896757,6.5,1.03,0.45,87.84,10.68,2.460310791922488,70.06,10.05,18.86,1.03,11.99261694879964,4.8,79.4666666666667,69.12,28.77538461538461,0.077,5.03,1.83,9.55,1.91,0.046,0.185,56.175,9.79,0.107,1.94633448356279,0.4,123.38853408733549,0.1,95.76,0.75,0.6,1.32,0.0,0.0,2.485116555916941,2.0,61.84,3.28,3.4,0.04,0.037,0.097,0.287,4.38,3.09,0.08,0.06,0.034,24.74632921882679,0.0,0.0,0.0,0.0,0.0,0.0,0.0,0.0,0.0,0.0,0.0,0.0,0.0,2197.8474731306296,7.0,1.3,3.75,82.5,25.54545455,11.0,60.0,28.0,8.0,119.8,140.0,545.0,42.8237494156148,405.0,90.71428571428572
2024-05-21 12:00:00,2.67,1.3,1.37,1170.0,3500.0,0.0,2277.0,1405.0,258.0,115307.0,2.44524073922811,0.98,10.54,0.42,88.06,3.3,35.00126396935661,6.5,1.03,0.45,87.84,10.68,2.396381456384344,70.06,10.05,18.86,1.03,11.680997768240283,4.8,79.4666666666667,69.12,28.77538461538461,0.077,5.03,1.83,9.55,1.91,0.046,0.185,56.175,9.79,0.107,1.94633448356279,0.4,120.18237532758582,0.1,95.76,0.75,0.6,1.32,0.0,0.0,2.420542661156895,2.0,61.84,3.28,3.4,0.04,0.037,0.097,0.287,4.38,3.09,0.08,0.06,0.034,24.10331436510925,0.0,0.0,0.0,0.0,0.0,0.0,0.0,0.0,0.0,0.0,0.0,0.0,0.0,2197.8474731306296,7.0,1.3,3.61,82.5,25.54545455,11.0,60.0,28.0,8.0,119.8,140.0,545.0,43.2110306146296,405.0,88.35714285714286
2024-05-21 13:00:00,2.66,1.3,1.36,1175.0,3499.0,0.0,2259.0,1406.0,258.0,115123.0,2.44844733363298,0.98,10.54,0.42,88.06,3.3,35.85745824651953,6.5,1.03,0.45,87.84,10.68,2.455001284818309,70.06,10.05,18.86,1.03,11.966736118988877,4.8,79.4666666666667,69.12,28.77538461538461,0.077,5.03,1.83,9.55,1.91,0.046,0.185,56.175,9.79,0.107,1.94633448356279,0.4,123.1222537863013,0.1,95.76,0.75,0.6,1.32,0.0,0.0,2.4797535163970275,2.0,61.84,3.28,3.4,0.04,0.037,0.097,0.287,4.38,3.09,0.08,0.06,0.034,24.692925067115123,0.0,0.0,0.0,0.0,0.0,0.0,0.0,0.0,0.0,0.0,0.0,0.0,0.0,2197.8474731306296,7.0,1.3,3.62,82.5,25.54545455,11.0,60.0,28.0,8.0,119.1375,135.0,540.0,44.222833562586,405.0,90.51851851851852
2024-05-21 14:00:00,2.66,1.3,1.36,1149.0,3499.0,0.0,2265.0,1428.0,257.0,116651.0,2.41639365105204,0.98,10.54,0.42,88.06,3.3,39.520551058771055,6.5,1.03,0.45,87.84,10.68,2.705797018823218,70.06,10.05,18.86,1.03,13.18922279839075,4.8,79.4666666666667,69.12,28.77538461538461,0.077,5.03,1.83,9.55,1.91,0.046,0.185,56.175,9.79,0.107,1.94633448356279,0.4,135.70006227936662,0.1,95.76,0.75,0.6,1.32,0.0,0.0,2.733077865814658,2.0,61.84,3.28,3.4,0.04,0.037,0.097,0.287,4.38,3.09,0.08,0.06,0.034,27.215481900478927,0.0,0.0,0.0,0.0,0.0,0.0,0.0,0.0,0.0,0.0,0.0,0.0,0.0,2197.8474731306296,8.0,1.3,3.47,82.5,25.54545455,11.0,60.0,28.0,8.0,118.21,128.0,533.0,43.4541676287232,405.0,99.765625
2024-05-21 15:00:00,2.66,1.3,1.36,1149.0,3499.0,0.0,2261.0,1427.0,257.0,116565.0,2.41817541457488,0.98,10.54,0.42,88.06,3.3,35.41730941370628,6.5,1.03,0.45,87.84,10.68,2.424866244497299,70.06,10.05,18.86,1.03,11.81984492276561,4.8,79.4666666666667,69.12,28.77538461538461,0.077,5.03,1.83,9.55,1.91,0.046,0.185,56.175,9.79,0.107,1.94633448356279,0.4,121.61093315880989,0.1,95.76,0.75,0.6,1.32,0.0,0.0,2.449314643446164,2.0,61.84,3.28,3.4,0.04,0.037,0.097,0.287,4.38,3.09,0.08,0.06,0.034,24.389820422265103,0.0,0.0,0.0,0.0,0.0,0.0,0.0,0.0,0.0,0.0,0.0,0.0,0.0,2197.8474731306296,7.0,1.3,3.45,82.5,25.54545455,11.0,60.0,28.0,8.0,119.1375,135.0,540.0,43.6116236162362,405.0,89.4074074074074
2024-05-21 16:00:00,2.69,1.29,1.4,1149.0,3500.0,0.0,2274.0,1387.0,254.0,115968.0,2.43131123491021,0.97,10.66,0.4,87.97,3.2,35.20190324249615,6.0,1.03,0.46,87.75,10.76,2.4101183384008045,70.1,9.9,18.98,1.02,11.747957261583617,4.8,79.4666666666667,69.12,29.06307692307692,0.078,4.970000000000001,1.8,10.305,1.92,0.0475,0.185,56.115,9.86,0.108,1.98421201814059,0.4449999999999999,120.8713020032345,0.2,95.77,0.54,0.8,1.38,0.0,0.0,2.434418043502029,2.0,61.66,3.3,3.3,0.05,0.028,0.085,0.268,4.39,3.37,0.07,0.08,0.051,24.241482846073342,0.0,0.0,0.0,0.0,0.0,0.0,0.0,0.0,0.0,0.0,0.0,0.0,0.0,2197.8474731306296,7.0,1.3,3.31,82.5,25.54545455,11.0,60.0,28.0,8.0,118.74,132.0,537.0,43.8268792710706,405.0,88.86363636363636
2024-05-21 17:00:00,2.7,1.28,1.42,1144.0,3498.0,0.0,2289.0,1356.0,252.0,115995.0,2.42935742531265,0.97,10.66,0.4,87.97,3.2,34.90345586820671,6.0,1.03,0.46,87.75,10.76,2.389684969077915,70.1,9.9,18.98,1.02,11.6483561981459,4.8,79.4666666666667,69.12,29.06307692307692,0.078,4.970000000000001,1.8,10.305,1.92,0.0475,0.185,56.115,9.86,0.108,1.98421201814059,0.4449999999999999,119.84653574382776,0.2,95.77,0.54,0.8,1.38,0.0,0.0,2.413778657386993,2.0,61.66,3.3,3.3,0.05,0.028,0.085,0.268,4.39,3.37,0.07,0.08,0.051,24.03595967153206,0.0,0.0,0.0,0.0,0.0,0.0,0.0,0.0,0.0,0.0,0.0,0.0,0.0,2197.8474731306296,7.0,1.3,3.59,82.5,25.54545455,11.0,60.0,28.0,8.0,118.0775,127.0,532.0,42.1776637910935,405.0,88.11023622047244
2024-05-21 18:00:00,2.69,1.3,1.39,1139.0,3499.0,240.0,2282.0,1398.0,254.0,117110.0,2.41307883721173,0.97,10.66,0.4,87.97,3.2,33.940756795895425,6.0,1.03,0.46,87.75,10.76,2.32377322923375,70.1,9.9,18.98,1.02,11.32707392316862,4.8,79.4666666666667,69.12,29.06307692307692,0.078,4.970000000000001,1.8,10.305,1.92,0.0475,0.185,56.115,9.86,0.108,1.98421201814059,0.4449999999999999,116.54095622711866,0.2,95.77,0.54,0.8,1.38,0.0,0.0,2.347202370987,2.0,61.66,3.3,3.3,0.05,0.028,0.085,0.268,4.39,3.37,0.07,0.08,0.051,23.373005373674896,0.0,0.0,0.0,0.0,0.0,0.0,0.0,0.0,0.0,0.0,0.0,0.0,0.0,2197.8474731306296,7.0,1.3,3.64,82.5,25.54545455,11.0,60.0,28.0,8.0,117.8125,125.0,530.0,42.0037192003719,405.0,85.68
2024-05-21 19:00:00,2.69,1.3,1.39,1150.0,3500.0,784.0,2266.0,1423.0,260.0,118908.0,2.39083663344475,0.97,10.66,0.4,87.97,3.2,34.76812019858722,6.0,1.03,0.46,87.75,10.76,2.3804191354398085,70.1,9.9,18.98,1.02,11.60319052480986,4.8,79.4666666666667,69.12,29.06307692307692,0.078,4.970000000000001,1.8,10.305,1.92,0.0475,0.185,56.115,9.86,0.108,1.98421201814059,0.4449999999999999,119.38183931870267,0.2,95.77,0.54,0.8,1.38,0.0,0.0,2.404419402184752,2.0,61.66,3.3,3.3,0.05,0.028,0.085,0.268,4.39,3.37,0.07,0.08,0.051,23.942761946086858,0.0,0.0,0.0,0.0,0.0,0.0,0.0,0.0,0.0,0.0,0.0,0.0,0.0,2197.8474731306296,7.0,1.3,3.81,82.5,25.54545455,11.0,60.0,28.0,8.0,117.2825,121.0,526.0,41.6936603424341,405.0,87.76859504132231
2024-05-21 20:00:00,2.71,1.3,1.41,1141.0,3500.0,1331.0,2225.0,1396.0,255.0,118584.0,2.41136841800268,0.97,10.66,0.4,87.97,3.2,34.2655866345116,6.0,1.03,0.46,87.75,10.76,2.346012888990656,70.1,9.9,18.98,1.02,11.435479625981392,4.8,79.4666666666667,69.12,29.06307692307692,0.078,4.970000000000001,1.8,10.305,1.92,0.0475,0.185,56.115,9.86,0.108,1.98421201814059,0.4449999999999999,117.6563108502073,0.2,95.77,0.54,0.8,1.38,0.0,0.0,2.3696662592247373,2.0,61.66,3.3,3.3,0.05,0.028,0.085,0.268,4.39,3.37,0.07,0.08,0.051,23.59669660157421,0.0,0.0,0.0,0.0,0.0,0.0,0.0,0.0,0.0,0.0,0.0,0.0,0.0,2197.8474731306296,7.0,1.3,3.93,82.5,25.54545455,11.0,60.0,28.0,8.0,117.15,120.0,525.0,41.7262866374337,405.0,86.5
2024-05-21 21:00:00,2.7,1.28,1.42,1147.0,3501.0,1939.0,2199.0,1407.0,260.0,119301.0,2.41287415185467,0.97,10.66,0.4,87.97,3.2,34.36381497159066,6.0,1.03,0.46,87.75,10.76,2.352738147989125,70.1,9.9,18.98,1.02,11.468261441723902,4.8,79.4666666666667,69.12,29.06307692307692,0.078,4.970000000000001,1.8,10.305,1.92,0.0475,0.185,56.115,9.86,0.108,1.98421201814059,0.4449999999999999,117.99359338048892,0.2,95.77,0.54,0.8,1.38,0.0,0.0,2.376459324773528,2.0,61.66,3.3,3.3,0.05,0.028,0.085,0.268,4.39,3.37,0.07,0.08,0.051,23.66434068694928,0.0,0.0,0.0,0.0,0.0,0.0,0.0,0.0,0.0,0.0,0.0,0.0,0.0,2197.8474731306296,7.0,1.3,4.21,82.5,25.54545455,11.0,60.0,28.0,8.0,117.5475,123.0,528.0,42.9286039108686,405.0,86.7479674796748
2024-05-21 22:00:00,2.67,1.3,1.37,1144.0,3500.0,1245.0,2215.0,1437.0,259.0,117913.0,2.42304887292251,0.97,10.66,0.4,87.97,3.2,34.897514601622056,6.0,1.03,0.46,87.75,10.76,2.389278196880106,70.1,9.9,18.98,1.02,11.646373414844795,4.8,79.4666666666667,69.12,29.06307692307692,0.078,4.970000000000001,1.8,10.305,1.92,0.0475,0.185,56.115,9.86,0.108,1.98421201814059,0.4449999999999999,119.82613546539145,0.2,95.77,0.54,0.8,1.38,0.0,0.0,2.4133677839613346,2.0,61.66,3.3,3.3,0.05,0.028,0.085,0.268,4.39,3.37,0.07,0.08,0.051,24.031868270251746,0.0,0.0,0.0,0.0,0.0,0.0,0.0,0.0,0.0,0.0,0.0,0.0,0.0,2197.8474731306296,8.0,1.3,4.01,82.5,25.54545455,11.0,60.0,28.0,8.0,117.945,126.0,531.0,42.1487603305785,405.0,88.0952380952381
2024-05-21 23:00:00,2.68,1.3,1.38,1146.0,3500.0,77.0,2268.0,1415.0,257.0,117354.0,2.40457498682262,0.98,10.52,0.42,88.08,3.2,38.35929938790542,5.0,1.02,0.43,87.83,10.72,2.6913941565417585,69.84,10.12,18.92,1.12,13.63056720657482,5.13333333333333,79.5333333333333,69.12,29.35076923076923,0.0775,5.24,1.8,10.02,2.005,0.0495,0.2,55.795,10.14,0.1164999999999999,1.935255912897455,0.4449999999999999,130.25080799760968,0.1,95.61,0.7,0.79,1.38,0.0,0.0,2.933891561028676,2.0,61.58,3.92,4.3,0.07,0.033,0.094,0.294,4.78,2.3,0.06,0.13,0.034,27.86144204664764,0.0,0.0,0.0,0.0,0.0,0.0,0.0,0.0,0.0,0.0,0.0,0.0,0.0,2197.8474731306296,7.0,1.3,3.49,82.5,25.54545455,11.0,60.0,28.0,8.0,118.475,130.0,535.0,43.1440443213296,405.0,98.46153846153848
2024-05-22 00:00:00,2.62,1.3,1.32,1168.0,3499.0,0.0,2270.0,1458.0,261.0,115421.0,2.44212944689293,0.98,10.52,0.42,88.08,3.2,36.17313348499294,5.0,1.02,0.43,87.83,10.72,2.5380067321044746,69.84,10.12,18.92,1.12,12.85373650998065,5.13333333333333,79.5333333333333,69.12,29.35076923076923,0.0775,5.24,1.8,10.02,2.005,0.0495,0.2,55.795,10.14,0.1164999999999999,1.935255912897455,0.4449999999999999,122.82757869428838,0.1,95.61,0.7,0.79,1.38,0.0,0.0,2.766683770586448,2.0,61.58,3.92,4.3,0.07,0.033,0.094,0.294,4.78,2.3,0.06,0.13,0.034,26.273568034862173,0.0,0.0,0.0,0.0,0.0,0.0,0.0,0.0,0.0,0.0,0.0,0.0,0.0,2226.821574843444,7.0,1.3,3.87,82.5,25.54545455,11.0,60.0,28.0,8.0,119.1375,135.0,540.0,43.0971843778383,405.0,94.07407407407408
2024-05-22 01:00:00,2.68,1.3,1.38,1152.0,3499.0,0.0,2265.0,1425.0,261.0,118603.0,2.37664630115453,0.98,10.52,0.42,88.08,3.2,35.717408968646566,5.0,1.02,0.43,87.83,10.72,2.5060318441409533,69.84,10.12,18.92,1.12,12.691799672059632,5.13333333333333,79.5333333333333,69.12,29.35076923076923,0.0775,5.24,1.8,10.02,2.005,0.0495,0.2,55.795,10.14,0.1164999999999999,1.935255912897455,0.4449999999999999,121.2801446319981,0.1,95.61,0.7,0.79,1.38,0.0,0.0,2.7318279120593747,2.0,61.58,3.92,4.3,0.07,0.033,0.094,0.294,4.78,2.3,0.06,0.13,0.034,25.9425624533206,0.0,0.0,0.0,0.0,0.0,0.0,0.0,0.0,0.0,0.0,0.0,0.0,0.0,2226.821574843444,7.0,1.3,3.76,82.5,25.54545455,11.0,60.0,28.0,8.0,119.1375,135.0,540.0,41.8615314076112,405.0,92.88888888888889
2024-05-22 02:00:00,2.67,1.3,1.37,1168.0,3499.0,0.0,2262.0,1438.0,264.0,118560.0,2.37750779282619,0.98,10.52,0.42,88.08,3.2,36.25451286291194,5.0,1.02,0.43,87.83,10.72,2.543716533526532,69.84,10.12,18.92,1.12,12.882653802466546,5.13333333333333,79.5333333333333,69.12,29.35076923076923,0.0775,5.24,1.8,10.02,2.005,0.0495,0.2,55.795,10.14,0.1164999999999999,1.935255912897455,0.4449999999999999,123.10390620541165,0.1,95.61,0.7,0.79,1.38,0.0,0.0,2.772908031037711,2.0,61.58,3.92,4.3,0.07,0.033,0.094,0.294,4.78,2.3,0.06,0.13,0.034,26.332676174423167,0.0,0.0,0.0,0.0,0.0,0.0,0.0,0.0,0.0,0.0,0.0,0.0,0.0,2226.821574843444,8.0,1.3,3.85,82.5,25.54545455,11.0,60.0,28.0,8.0,119.8,140.0,545.0,42.6690876078075,405.0,94.28571428571428
2024-05-22 03:00:00,2.7,1.3,1.4,1148.0,3500.0,0.0,2259.0,1394.0,256.0,117376.0,2.40216263878082,0.98,10.52,0.42,88.08,3.2,35.05239792169549,5.0,1.02,0.43,87.83,10.72,2.459372836433316,69.84,10.12,18.92,1.12,12.455495101506411,5.13333333333333,79.5333333333333,69.12,29.35076923076923,0.0775,5.24,1.8,10.02,2.005,0.0495,0.2,55.795,10.14,0.1164999999999999,1.935255912897455,0.4449999999999999,119.02206829653652,0.1,95.61,0.7,0.79,1.38,0.0,0.0,2.6809648793717704,2.0,61.58,3.92,4.3,0.07,0.033,0.094,0.294,4.78,2.3,0.06,0.13,0.034,25.459546156342824,0.0,0.0,0.0,0.0,0.0,0.0,0.0,0.0,0.0,0.0,0.0,0.0,0.0,2226.821574843444,7.0,1.3,3.64,82.5,25.54545455,11.0,60.0,28.0,8.0,119.535,138.0,543.0,44.0081706763504,405.0,91.15942028985508
2024-05-22 04:00:00,2.67,1.28,1.39,1163.0,3500.0,0.0,2253.0,1411.0,260.0,117043.0,2.40899316609927,0.98,10.52,0.42,88.08,3.2,35.97985746243533,5.0,1.02,0.43,87.83,10.72,2.5244459537270885,69.84,10.12,18.92,1.12,12.785057940326649,5.13333333333333,79.5333333333333,69.12,29.35076923076923,0.0775,5.24,1.8,10.02,2.005,0.0495,0.2,55.795,10.14,0.1164999999999999,1.935255912897455,0.4449999999999999,122.17130085537065,0.1,95.61,0.7,0.79,1.38,0.0,0.0,2.751901152014698,2.0,61.58,3.92,4.3,0.07,0.033,0.094,0.294,4.78,2.3,0.06,0.13,0.034,26.133186203404808,0.0,0.0,0.0,0.0,0.0,0.0,0.0,0.0,0.0,0.0,0.0,0.0,0.0,2226.821574843444,8.0,1.3,3.81,82.5,25.54545455,11.0,60.0,28.0,8.0,119.8,140.0,545.0,42.8408832233098,405.0,93.57142857142856
2024-05-22 05:00:00,2.63,1.3,1.33,1151.0,3500.0,0.0,2260.0,1390.0,254.0,115979.0,2.43108077008349,0.98,10.52,0.42,88.08,3.2,36.47423718329322,5.0,1.02,0.43,87.83,10.72,2.559132997366087,69.84,10.12,18.92,1.12,12.960730492178463,5.13333333333333,79.5333333333333,69.12,29.35076923076923,0.0775,5.24,1.8,10.02,2.005,0.0495,0.2,55.795,10.14,0.1164999999999999,1.935255912897455,0.4449999999999999,123.84999048544442,0.1,95.61,0.7,0.79,1.38,0.0,0.0,2.789713534256121,2.0,61.58,3.92,4.3,0.07,0.033,0.094,0.294,4.78,2.3,0.06,0.13,0.034,26.49226815123785,0.0,0.0,0.0,0.0,0.0,0.0,0.0,0.0,0.0,0.0,0.0,0.0,0.0,2226.821574843444,7.0,1.3,3.37,82.5,25.54545455,11.0,60.0,28.0,8.0,119.8,140.0,545.0,43.4743270753223,405.0,94.85714285714286
2024-05-22 06:00:00,2.62,1.29,1.33,1171.0,3499.0,0.0,2215.0,1390.0,252.0,110802.0,2.54387331561275,0.98,10.52,0.42,88.08,3.2,39.13839456791629,5.0,1.02,0.43,87.83,10.72,2.746057621420688,69.84,10.12,18.92,1.12,13.907410354935475,5.13333333333333,79.5333333333333,69.12,29.35076923076923,0.0775,5.24,1.8,10.02,2.005,0.0495,0.2,55.795,10.14,0.1164999999999999,1.935255912897455,0.4449999999999999,132.8962623808421,0.1,95.61,0.7,0.79,1.38,0.0,0.0,2.993480260779348,2.0,61.58,3.92,4.3,0.07,0.033,0.094,0.294,4.78,2.3,0.06,0.13,0.034,28.42732087011592,0.0,0.0,0.0,0.0,0.0,0.0,0.0,0.0,0.0,0.0,0.0,0.0,0.0,2226.821574843444,6.0,1.3,4.21,82.5,25.54545455,11.0,60.0,28.0,8.0,119.8,140.0,545.0,42.1860465116279,405.0,90.37246314365038
2024-05-22 07:00:00,2.67,1.29,1.38,1166.0,3500.0,0.0,2262.0,1359.0,254.0,114177.0,2.46942697472572,0.98,10.52,0.42,88.08,3.2,36.11616792044965,5.0,1.02,0.43,87.83,10.72,2.5340098711090344,69.84,10.12,18.92,1.12,12.83349440524052,5.13333333333333,79.5333333333333,69.12,29.35076923076923,0.0775,5.24,1.8,10.02,2.005,0.0495,0.2,55.795,10.14,0.1164999999999999,1.935255912897455,0.4449999999999999,122.63414943650208,0.1,95.61,0.7,0.79,1.38,0.0,0.0,2.762326788270564,2.0,61.58,3.92,4.3,0.07,0.033,0.094,0.294,4.78,2.3,0.06,0.13,0.034,26.23219233716948,0.0,0.0,0.0,0.0,0.0,0.0,0.0,0.0,0.0,0.0,0.0,0.0,0.0,2226.821574843444,8.0,1.3,3.78,82.5,25.54545455,11.0,60.0,28.0,8.0,119.1375,135.0,540.0,41.9038730751283,405.0,93.92592592592592
2024-05-22 08:00:00,2.67,1.29,1.38,1180.0,3502.0,0.0,2283.0,1405.0,262.0,116292.0,2.42592591727645,0.98,10.36,0.38,88.28,3.3,35.78971141595152,6.0,1.03,0.44,88.11,10.42,2.511104783096705,69.96,10.02,19.01,1.01,12.717491574229792,5.13333333333333,79.5333333333333,69.12,29.63846153846154,0.0775,5.15,1.895,10.31,1.975,0.0465,0.185,55.905,9.885,0.1154999999999999,1.91997171145686,0.415,121.52565099764992,0.1,95.58,0.79,1.62,1.28,0.0,0.0,2.737357928075689,2.0,61.3,4.0,3.8,0.03,0.042,0.085,0.331,4.88,2.43,0.05,0.04,0.025,25.995077761930567,0.0,0.0,0.0,0.0,0.0,0.0,0.0,0.0,0.0,0.0,0.0,0.0,0.0,2226.821574843444,7.0,1.3,3.75,82.5,25.54545455,11.0,60.0,28.0,8.0,118.475,130.0,535.0,42.272832907274,405.0,93.07692307692308
2024-05-22 09:00:00,2.69,1.29,1.4,1164.0,3498.0,0.0,2281.0,1384.0,257.0,116173.0,2.42563730022454,0.98,10.36,0.38,88.28,3.3,36.14465070272129,6.0,1.03,0.44,88.11,10.42,2.5360083016067545,69.96,10.02,19.01,1.01,12.843615457610586,5.13333333333333,79.5333333333333,69.12,29.63846153846154,0.0775,5.15,1.895,10.31,1.975,0.0465,0.185,55.905,9.885,0.1154999999999999,1.91997171145686,0.415,122.7308640653952,0.1,95.58,0.79,1.62,1.28,0.0,0.0,2.764505279428506,2.0,61.3,4.0,3.8,0.03,0.042,0.085,0.331,4.88,2.43,0.05,0.04,0.025,26.252880186015823,0.0,0.0,0.0,0.0,0.0,0.0,0.0,0.0,0.0,0.0,0.0,0.0,0.0,2226.821574843444,8.0,1.3,3.7,82.5,25.54545455,11.0,60.0,28.0,8.0,118.475,130.0,535.0,43.4014229974753,405.0,94.0
2024-05-22 10:00:00,2.68,1.3,1.38,1153.0,3500.0,0.0,2260.0,1403.0,256.0,116341.0,2.42352068449153,0.98,10.36,0.38,88.28,3.3,35.40409836365844,6.0,1.03,0.44,88.11,10.42,2.484049108666033,69.96,10.02,19.01,1.01,12.580468095988934,5.13333333333333,79.5333333333333,69.12,29.63846153846154,0.0775,5.15,1.895,10.31,1.975,0.0465,0.185,55.905,9.885,0.1154999999999999,1.91997171145686,0.415,120.21628371417356,0.1,95.58,0.79,1.62,1.28,0.0,0.0,2.707864509322012,2.0,61.3,4.0,3.8,0.03,0.042,0.085,0.331,4.88,2.43,0.05,0.04,0.025,25.714996116010774,0.0,0.0,0.0,0.0,0.0,0.0,0.0,0.0,0.0,0.0,0.0,0.0,0.0,2226.821574843444,7.0,1.3,3.82,82.5,25.54545455,11.0,60.0,28.0,8.0,119.1375,135.0,540.0,42.0893438808748,405.0,92.07407407407408
2024-05-22 11:00:00,2.68,1.3,1.38,1167.0,3500.0,0.0,2285.0,1404.0,259.0,116378.0,2.42275061628965,0.98,10.36,0.38,88.28,3.3,32.612785701036934,6.0,1.03,0.44,88.11,10.42,2.288202919889468,69.96,10.02,19.01,1.01,11.588604963722709,5.13333333333333,79.5333333333333,69.12,29.63846153846154,0.0775,5.15,1.895,10.31,1.975,0.0465,0.185,55.905,9.885,0.1154999999999999,1.91997171145686,0.415,110.7382500826458,0.1,95.58,0.79,1.62,1.28,0.0,0.0,2.494372375843687,2.0,61.3,4.0,3.8,0.03,0.042,0.085,0.331,4.88,2.43,0.05,0.04,0.025,23.68758692906865,0.0,0.0,0.0,0.0,0.0,0.0,0.0,0.0,0.0,0.0,0.0,0.0,0.0,2226.821574843444,7.0,1.3,3.81,82.5,25.54545455,11.0,60.0,28.0,8.0,119.1375,135.0,540.0,43.1094585173135,405.0,84.81481481481481
2024-05-22 12:00:00,2.69,1.3,1.39,1159.0,3500.0,0.0,2291.0,1403.0,257.0,116785.0,2.41431205231088,0.98,10.36,0.38,88.28,3.3,35.64182004646412,6.0,1.03,0.44,88.11,10.42,2.5007283170508505,69.96,10.02,19.01,1.01,12.664939956154464,5.13333333333333,79.5333333333333,69.12,29.63846153846154,0.0775,5.15,1.895,10.31,1.975,0.0465,0.185,55.905,9.885,0.1154999999999999,1.91997171145686,0.415,121.0234788860894,0.1,95.58,0.79,1.62,1.28,0.0,0.0,2.726046531678682,2.0,61.3,4.0,3.8,0.03,0.042,0.085,0.331,4.88,2.43,0.05,0.04,0.025,25.88766008522837,0.0,0.0,0.0,0.0,0.0,0.0,0.0,0.0,0.0,0.0,0.0,0.0,0.0,2226.821574843444,8.0,1.3,3.7,82.5,25.54545455,11.0,60.0,28.0,8.0,118.475,130.0,535.0,43.1113138686131,405.0,92.6923076923077
2024-05-22 13:00:00,2.67,1.3,1.37,1160.0,3501.0,0.0,2263.0,1425.0,259.0,116661.0,2.41756692438534,0.98,10.36,0.38,88.28,3.3,36.72708171373198,6.0,1.03,0.44,88.11,10.42,2.576873266416751,69.96,10.02,19.01,1.01,13.050576094677838,5.13333333333333,79.5333333333333,69.12,29.63846153846154,0.0775,5.15,1.895,10.31,1.975,0.0465,0.185,55.905,9.885,0.1154999999999999,1.91997171145686,0.415,124.70853599886452,0.1,95.58,0.79,1.62,1.28,0.0,0.0,2.809052219944954,2.0,61.3,4.0,3.8,0.03,0.042,0.085,0.331,4.88,2.43,0.05,0.04,0.025,26.67591627161652,0.0,0.0,0.0,0.0,0.0,0.0,0.0,0.0,0.0,0.0,0.0,0.0,0.0,2226.821574843444,7.0,1.3,3.99,82.5,25.54545455,11.0,60.0,28.0,8.0,119.27,136.0,541.0,41.8561484918794,405.0,95.51470588235294
2024-05-22 14:00:00,2.65,1.29,1.36,1163.0,3501.0,0.0,2263.0,1445.0,263.0,117650.0,2.39725565318343,0.98,10.36,0.38,88.28,3.3,34.527025102672866,6.0,1.03,0.44,88.11,10.42,2.422511231615549,69.96,10.02,19.01,1.01,12.26880948335215,5.13333333333333,79.5333333333333,69.12,29.63846153846154,0.0775,5.15,1.895,10.31,1.975,0.0465,0.185,55.905,9.885,0.1154999999999999,1.91997171145686,0.415,117.23814014170549,0.1,95.58,0.79,1.62,1.28,0.0,0.0,2.640782005734347,2.0,61.3,4.0,3.8,0.03,0.042,0.085,0.331,4.88,2.43,0.05,0.04,0.025,25.077953046362875,0.0,0.0,0.0,0.0,0.0,0.0,0.0,0.0,0.0,0.0,0.0,0.0,0.0,2226.821574843444,7.0,1.3,3.94,82.5,25.54545455,11.0,60.0,28.0,8.0,120.4625,145.0,550.0,42.2155688622754,405.0,89.79310344827586
2024-05-22 15:00:00,2.64,1.3,1.34,1174.0,3499.0,0.0,2259.0,1435.0,261.0,115657.0,2.43714910784976,0.98,10.36,0.38,88.28,3.3,36.67915738279775,6.0,1.03,0.44,88.11,10.42,2.573510763287373,69.96,10.02,19.01,1.01,13.033546695704118,5.13333333333333,79.5333333333333,69.12,29.63846153846154,0.0775,5.15,1.895,10.31,1.975,0.0465,0.185,55.905,9.885,0.1154999999999999,1.91997171145686,0.415,124.54580667568776,0.1,95.58,0.79,1.62,1.28,0.0,0.0,2.8053867517966955,2.0,61.3,4.0,3.8,0.03,0.042,0.085,0.331,4.88,2.43,0.05,0.04,0.025,26.6411074771324,0.0,0.0,0.0,0.0,0.0,0.0,0.0,0.0,0.0,0.0,0.0,0.0,0.0,2226.821574843444,8.0,1.3,3.77,82.5,25.54545455,11.0,60.0,28.0,8.0,119.9325,141.0,546.0,42.20058863482,405.0,95.3900709219858
2024-05-22 16:00:00,2.64,1.3,1.34,1148.0,3500.0,0.0,2269.0,1380.0,253.0,115276.0,2.44589793334921,0.97,10.62,0.39,88.02,3.5,33.68037027742316,5.8,1.03,0.43,87.78,10.76,2.363107595844157,70.19,9.95,18.82,1.04,11.967959736863412,5.13333333333333,79.5333333333333,69.12,29.92615384615384,0.073,5.205,1.98,10.145,1.895,0.045,0.175,55.875,10.055,0.109,1.93472082234014,0.3349999999999999,114.36328380064782,0.1,95.47,0.72,1.03,1.44,0.0,0.0,2.576026040778232,2.0,62.12,3.34,3.4,0.07,0.02,0.096,0.242,4.2,2.58,0.06,0.09,0.032,24.46300374531681,0.0,0.0,0.0,0.0,0.0,0.0,0.0,0.0,0.0,0.0,0.0,0.0,0.0,2226.821574843444,7.0,1.3,3.78,82.5,25.54545455,11.0,60.0,28.0,8.0,119.4025,137.0,542.0,41.1465557096625,405.0,87.5912408759124
2024-05-22 17:00:00,2.66,1.29,1.37,1165.0,3499.0,0.0,2270.0,1429.0,262.0,117297.0,2.40309318251126,0.97,10.62,0.39,88.02,3.5,33.73650422788553,5.8,1.03,0.43,87.78,10.76,2.367046108503897,70.19,9.95,18.82,1.04,11.987906336424851,5.13333333333333,79.5333333333333,69.12,29.92615384615384,0.073,5.205,1.98,10.145,1.895,0.045,0.175,55.875,10.055,0.109,1.93472082234014,0.3349999999999999,114.55388927364888,0.1,95.47,0.72,1.03,1.44,0.0,0.0,2.5803194175128623,2.0,62.12,3.34,3.4,0.07,0.02,0.096,0.242,4.2,2.58,0.06,0.09,0.032,24.503775418225672,0.0,0.0,0.0,0.0,0.0,0.0,0.0,0.0,0.0,0.0,0.0,0.0,0.0,2226.821574843444,7.0,1.3,3.83,82.5,25.54545455,11.0,60.0,28.0,8.0,119.4025,137.0,542.0,40.1908308121946,405.0,87.73722627737226
2024-05-22 18:00:00,2.63,1.29,1.34,1154.0,3499.0,0.0,2272.0,1421.0,261.0,117152.0,2.40606582199931,0.97,10.62,0.39,88.02,3.5,34.07717222435101,5.8,1.03,0.43,87.78,10.76,2.390948313957031,70.19,9.95,18.82,1.04,12.10895906927054,5.13333333333333,79.5333333333333,69.12,29.92615384615384,0.073,5.205,1.98,10.145,1.895,0.045,0.175,55.875,10.055,0.109,1.93472082234014,0.3349999999999999,115.71064350291267,0.1,95.47,0.72,1.03,1.44,0.0,0.0,2.6063752364639705,2.0,62.12,3.34,3.4,0.07,0.02,0.096,0.242,4.2,2.58,0.06,0.09,0.032,24.75121220127764,0.0,0.0,0.0,0.0,0.0,0.0,0.0,0.0,0.0,0.0,0.0,0.0,0.0,2226.821574843444,7.0,1.3,3.99,82.5,25.54545455,11.0,60.0,28.0,8.0,119.535,138.0,543.0,40.6636155606407,405.0,88.6231884057971
2024-05-22 19:00:00,2.64,1.3,1.34,1171.0,3500.0,0.0,2266.0,1469.0,266.0,116025.0,2.43011748128001,0.97,10.62,0.39,88.02,3.5,35.98186224638041,5.8,1.03,0.43,87.78,10.76,2.524586614893508,70.19,9.95,18.82,1.04,12.785770318882411,5.13333333333333,79.5333333333333,69.12,29.92615384615384,0.073,5.205,1.98,10.145,1.895,0.045,0.175,55.875,10.055,0.109,1.93472082234014,0.3349999999999999,122.17810819369208,0.1,95.47,0.72,1.03,1.44,0.0,0.0,2.7520544868980776,2.0,62.12,3.34,3.4,0.07,0.02,0.096,0.242,4.2,2.58,0.06,0.09,0.032,26.13464233458013,0.0,0.0,0.0,0.0,0.0,0.0,0.0,0.0,0.0,0.0,0.0,0.0,0.0,2226.821574843444,7.0,1.3,4.03,82.5,25.54545455,11.0,60.0,28.0,8.0,119.4025,137.0,542.0,41.12,405.0,93.57664233576642
2024-05-22 20:00:00,2.66,1.3,1.36,1153.0,3500.0,0.0,2265.0,1441.0,260.0,117742.0,2.39469975657822,0.97,10.62,0.39,88.02,3.5,35.9839567967708,5.8,1.03,0.43,87.78,10.76,2.52473357432111,70.19,9.95,18.82,1.04,12.786514594985452,5.13333333333333,79.5333333333333,69.12,29.92615384615384,0.073,5.205,1.98,10.145,1.895,0.045,0.175,55.875,10.055,0.109,1.93472082234014,0.3349999999999999,122.18522033820707,0.1,95.47,0.72,1.03,1.44,0.0,0.0,2.752214687522504,2.0,62.12,3.34,3.4,0.07,0.02,0.096,0.242,4.2,2.58,0.06,0.09,0.032,26.136163665658817,0.0,0.0,0.0,0.0,0.0,0.0,0.0,0.0,0.0,0.0,0.0,0.0,0.0,2226.821574843444,8.0,1.3,4.06,82.5,25.54545455,11.0,60.0,28.0,8.0,119.005,134.0,539.0,40.4313280363224,405.0,93.5820895522388
2024-05-22 21:00:00,2.64,1.3,1.34,1181.0,3499.0,0.0,2264.0,1472.0,266.0,116336.0,2.42293271702509,0.97,10.62,0.39,88.02,3.5,36.886220284008125,5.8,1.03,0.43,87.78,10.76,2.588038867065252,70.19,9.95,18.82,1.04,13.107124285388313,5.13333333333333,79.5333333333333,69.12,29.92615384615384,0.073,5.205,1.98,10.145,1.895,0.045,0.175,55.875,10.055,0.109,1.93472082234014,0.3349999999999999,125.24889851050592,0.1,95.47,0.72,1.03,1.44,0.0,0.0,2.821223852790641,2.0,62.12,3.34,3.4,0.07,0.02,0.096,0.242,4.2,2.58,0.06,0.09,0.032,26.79150310776539,0.0,0.0,0.0,0.0,0.0,0.0,0.0,0.0,0.0,0.0,0.0,0.0,0.0,2226.821574843444,7.0,1.3,4.02,82.5,25.54545455,11.0,60.0,28.0,8.0,119.8,140.0,545.0,40.8816705336427,405.0,95.92857142857144
2024-05-22 22:00:00,2.67,1.3,1.37,1161.0,3499.0,0.0,2256.0,1422.0,260.0,117109.0,2.40694877773631,0.97,10.62,0.39,88.02,3.5,35.86999530224469,5.8,1.03,0.43,87.78,10.76,2.516737721807312,70.19,9.95,18.82,1.04,12.746019595470688,5.13333333333333,79.5333333333333,69.12,29.92615384615384,0.073,5.205,1.98,10.145,1.895,0.045,0.175,55.875,10.055,0.109,1.93472082234014,0.3349999999999999,121.79825871535422,0.1,95.47,0.72,1.03,1.44,0.0,0.0,2.743498400405493,2.0,62.12,3.34,3.4,0.07,0.02,0.096,0.242,4.2,2.58,0.06,0.09,0.032,26.053390214997467,0.0,0.0,0.0,0.0,0.0,0.0,0.0,0.0,0.0,0.0,0.0,0.0,0.0,2226.821574843444,7.0,1.3,3.81,82.5,25.54545455,11.0,60.0,28.0,8.0,119.8,140.0,545.0,42.5644567219153,405.0,93.28571428571428
