Repository: saikumar-voptimai/evonith_bf_webapp

# Evonith BF2 — Blast Furnace Intelligence Platform

Monitoring, modelling and optimisation of **Blast Furnace 2 (BF2)** at Evonith Steel: live telemetry from InfluxDB,
manual plant reports from Neon PostgreSQL, a two-zone energy model of the furnace, blend and fuel optimisers, a
conversational assistant (FurnaceMind) and a live digital twin evaluated every hour.

The platform has three deployable parts that share one Python service layer, plus the shared data library:

| Part | Path | What it is |
|---|---|---|
| **Streamlit app** (legacy) | `src/app.py`, `src/custom_pages/` | The original 11-page dashboard; still the home of the model pages. Served under `/legacy` in production |

File: src/data/V14_df_filtered.csv (part 54 of 61)
LET_PCT_FE2O3,LLOYDS_PELLET_PCT_K2O,LLOYDS_PELLET_PCT_LOI,LLOYDS_PELLET_PCT_MGO,LLOYDS_PELLET_PCT_MNO,LLOYDS_PELLET_PCT_NA2O,LLOYDS_PELLET_PCT_P,LLOYDS_PELLET_PCT_SIO2,LLOYDS_PELLET_PCT_TIO2,LLOYDS_PELLET_PCT_TM,LOWER STACK - 18660_TEMP. OC.1BT-12DEG. OC,LOWER STACK - 18660_TEMP. OC.2CT-17DEG. OC,LOWER STACK - 18660_TEMP. OC.3DT-03DEG. OC,LOWER STACK - 18660_TEMP. OCAT-07DEG. OC,NON_COKE_DISCHARGE_TIME,NUTCOKE_ASH%,NUTCOKE_CALC_MT,NUTCOKE_FC%,NUTCOKE_IM%,NUTCOKE_MOIST%,NUTCOKE_VM%,O2 ENRICHMENT %,ORE_AL2O3%,ORE_CALC_MT,ORE_CAO%,ORE_FE(T)%,ORE_K2O%,ORE_LOI%,ORE_MGO%,ORE_MNO%,ORE_NA2O%,ORE_P%,ORE_SIO2%,ORE_TIO2%,ORE_TM%,OXYGENFLOWNM3/HR.,PCI_2_ASH%,PCI_2_CALC_MT,PCI_2_FC%,PCI_2_IM%,PCI_2_VM%,PERMEABILITYKGS/HR.,PRODUCTIONTONNESPERHR,RAFTOC,SINTER_CALC_MT,SINTER_SP_02_AL2O3%,SINTER_SP_02_BASICITY,SINTER_SP_02_CAO%,SINTER_SP_02_COLD_STRENGTH_AI,SINTER_SP_02_COLD_STRENGTH_TI,SINTER_SP_02_FE(T)%,SINTER_SP_02_FEO%,SINTER_SP_02_HOT_STRENGTH_RDI,SINTER_SP_02_HOT_STRENGTH_RI,SINTER_SP_02_K2O%,SINTER_SP_02_MGO%,SINTER_SP_02_MNO%,SINTER_SP_02_NA2O%,SINTER_SP_02_P%,SINTER_SP_02_SIO2%,SINTER_SP_02_TIO2%,SLAG_BASICITY,SLAG_PCT_AL2O3,SLAG_PCT_CAO,SLAG_PCT_FEO,SLAG_PCT_K2O,SLAG_PCT_MGO,SLAG_PCT_MNO,SLAG_PCT_NA2O,SLAG_PCT_S,SLAG_PCT_SIO2,SLAG_PCT_TIO2,SLAG_T_BASICITY,STEAMKGS/HR.,STOCKRODLEVEL,TOPBAR,TOPPRESSUREBAR,TOTAL HEAT LOAD,TOTAL OXYGENNM3/HR.,TOTAL_COKE_PORTIONS,TOTAL_NON_COKE_PORTIONS,TOTAL_PELLET_CALC_MT,TUYEREVELOCITYM/S,UNITCOST LAKHS/THM,WEIGHTED_COKE_ANGLE,WEIGHTED_NON_COKE_ANGLE
2026-02-22 01:00:00,540.0,193.5248044,49.895,45.87972222,62.18611111,60.30472222,55.42777778,53.11361111,54.56,1.163714385,7.0,4.196923077,0.015519231,94.99398077,0.165192308,0.092076923,0.036326923,0.456346154,0.043634615,270.0,11.47147714,29.151,60.0,87.5854547,0.413068162,2.330112175,0.943068162,1.417548328,0.0,0.0,0.0,0.0,0.0,0.0,0.0,0.0,18.68125486,4.100525644,25.53081642,139.4027778,166.6747222,187.0805556,163.1495833,159.4402778,42.25125272,1,409.7558333,526.2316667,684.2036111,67.39805556,1473.038462,2.766030831,1234.118828,110774.0333,0.0,0.0,0.0,0.0,0.0,0.0,0.0,0.0,0.0,0.0,0.0,0.0,46.66388889,38.51027778,47.05694444,33.495,67.5,11.755,7.917,87.22,0.44,5.1,1.025,5.195678453,4.502461681,62.567,0.050752953,59.3837507,0.027814711,4.214562309,0.036482651,0.065254687,0.029208848,0.074597887,5.425360813,0.406620535,3.388837566,6711.631604,8.54,20.27735699,70.39,1.17,19.9,1304.535267,98.32150458,2239.667067,116.544,2.52,2.023255814,11.31,5.021111111,79.24555556,53.98,8.92,38.89,71.63,0.051,2.49,0.22,0.029,0.045,5.59,0.16,1.035813508,16.86230769,36.99826923,0.279615385,0.43,7.794423077,0.225192308,0.22,0.34,35.72019231,0.885576923,1.254025964,0,1.343660786,0.253833917,1.348413981,1.415523285,,17,9,0.0,221.5732972,93.14203659,27.35294118,27.33333333
2026-02-22 02:00:00,538.7944444,200.9811383,49.23694444,45.50194444,61.63722222,65.41555556,56.53472222,53.14944444,54.31611111,1.17858545,6.631944444,4.274193548,0.015,94.96917419,0.16,0.09,0.041541935,0.410709677,0.039380645,270.0,11.47140688,24.963,60.0,87.58553499,0.413058126,2.329359452,0.943058126,1.436733747,0.0,0.0,0.0,0.0,0.0,0.0,0.0,0.0,18.7657455,4.099472767,25.03544586,173.1222222,191.1936111,223.9416667,196.85875,199.1775,42.84283067,1,409.6986111,525.9027778,683.5511111,66.99388889,1471.767742,2.784890956,1218.964386,110740.2864,0.0,0.0,0.0,0.0,0.0,0.0,0.0,0.0,0.0,0.0,0.0,0.0,46.35944444,38.95361111,45.88361111,36.81805556,67.5,11.755,6.691,87.22,0.44,5.1,1.025,5.203199125,4.51712459,53.022,0.050674437,59.34776621,0.027774471,4.228931764,0.036454679,0.065406812,0.029245898,0.074796877,5.444701822,0.408679869,3.3937988,6744.112187,8.54,19.95344928,70.39,1.17,19.9,1287.276958,99.28020833,2239.338528,99.583,2.52,2.023255814,11.31,5.021111111,79.24555556,53.98,8.92,38.89,71.63,0.051,2.49,0.22,0.029,0.045,5.59,0.16,1.044085426,16.81354839,37.15251613,0.294645161,0.429612903,7.809612903,0.223096774,0.219612903,0.339109677,35.58387097,0.874258065,1.263556102,0,1.192223708,0.258148282,1.348211456,1.438063867,,17,9,0.0,218.5522639,94.13000083,27.35294118,27.33333333
2026-02-22 03:00:00,538.6666667,201.2057828,48.845,45.25805556,64.35722222,65.5925,58.20055556,53.40805556,54.1475,1.155886637,6.5,4.216129032,0.015,95.12091613,0.16,0.09,0.04696129,0.317806452,0.033187097,270.0,11.47202204,29.307,60.0,87.58483195,0.413146006,2.335950456,0.943146006,1.423511729,0.0,0.0,0.0,0.0,0.0,0.0,0.0,0.0,18.97559828,3.964345439,25.41090411,155.2191667,172.1966667,191.7466667,176.0648611,185.0969444,42.73951414,1,409.6352778,525.4127778,682.8397222,66.94611111,1469.445161,2.771697281,1213.461839,110425.4456,0.0,0.0,0.0,0.0,0.0,0.0,0.0,0.0,0.0,0.0,0.0,0.0,46.22138889,39.61194444,38.95805556,54.72916667,67.5,11.755,7.776,87.22,0.44,5.1,1.025,5.218314467,3.864355958,54.321,0.052907347,60.95923492,0.029798586,3.58714788,0.037690028,0.058441303,0.027708382,0.065662838,4.572238361,0.316816333,3.204320613,6797.624267,8.54,19.57832869,70.39,1.17,19.9,1296.099319,97.305,2242.900258,108.927,2.52,2.023255814,11.31,5.021111111,79.24555556,53.98,8.92,38.89,71.63,0.051,2.49,0.22,0.029,0.045,5.59,0.16,1.035248847,16.94903226,36.87767742,0.341096774,0.425741935,7.805741935,0.254064516,0.215741935,0.330206452,35.62258065,0.91683871,1.254372888,0,1.218639082,0.267625119,1.348374178,1.429364844,,17,9,0.0,217.6181472,94.15976622,27.35294118,27.33333333
2026-02-22 04:00:00,546.5861111,188.9679611,48.69,45.09138889,65.08638889,64.57777778,57.62666667,53.40027778,53.87333333,1.148133592,7.236111111,4.158064516,0.015,95.27265806,0.16,0.09,0.052380645,0.224903226,0.026993548,270.0,11.47145422,29.019,60.0,87.58548089,0.413064889,2.329866639,0.943064889,1.417063178,0.0,0.0,0.0,0.0,0.0,0.0,0.0,0.0,19.15979467,4.03432835,25.15769725,136.2783333,151.2858333,173.73,153.1305556,151.2280556,43.23293931,1,409.4913889,525.0397222,682.1477778,66.85,1467.122581,2.765536542,1249.893461,110293.0272,0.0,0.0,0.0,0.0,0.0,0.0,0.0,0.0,0.0,0.0,0.0,0.0,46.26583333,40.54972222,38.30527778,58.17361111,67.5,11.755,7.767,87.22,0.44,5.1,1.025,5.213958506,4.734898609,57.796,0.048063534,58.8241932,0.027443145,4.439967818,0.036027926,0.067445152,0.029924199,0.077437176,5.718870683,0.439053031,3.50340335,6808.713684,8.54,20.43113722,70.39,1.17,19.9,1298.432369,100.1384721,2246.147358,115.815,2.52,2.023255814,11.31,5.021111111,79.24555556,53.98,8.92,38.89,71.63,0.051,2.49,0.22,0.029,0.045,5.59,0.16,1.026412269,17.08451613,36.60283871,0.387548387,0.421870968,7.801870968,0.285032258,0.211870968,0.321303226,35.66129032,0.959419355,1.245189674,0,1.249881889,0.268929638,1.348397714,1.400408396,,17,9,0.0,222.3571356,92.53825485,27.35294118,27.33333333
2026-02-22 05:00:00,549.8,201.4287439,49.35027778,45.60305556,63.24305556,64.66361111,59.32861111,53.61583333,54.14416667,1.131128535,7.131944444,4.0866,0.015,95.36212,0.16,0.09434,0.05004,0.2048,0.0271,270.0,11.47142748,28.82,60.0,87.58551145,0.413061069,2.329580153,0.943061069,1.395140994,0.38,0.897,0.0,0.72,1.12,0.0,96.87,0.1,19.15178925,4.264781061,25.39062536,144.9738889,159.4680556,195.6905556,168.0224306,171.9572222,42.99977575,1,409.2652778,524.6761111,681.4405556,67.24777778,1462.28,2.743405114,1247.876422,109382.3392,0.0,0.0,0.0,0.0,0.0,0.0,0.0,0.0,0.0,0.0,0.0,0.0,46.71055556,40.505,39.18777778,54.94888889,67.5,11.755,7.572,87.22,0.44,5.1,1.025,5.239089494,4.191825758,61.076,0.051169526,60.15546778,0.028897014,3.908089757,0.037065459,0.061841149,0.028534433,0.070110338,5.004327232,0.362810171,3.314730827,6793.935987,8.54,21.16080294,70.39,1.17,19.9,1309.468039,99.65980449,2222.0728,115.718,2.52,2.023255814,11.31,5.021111111,79.24555556,53.98,8.92,38.89,71.63,0.051,2.49,0.22,0.029,0.045,5.59,0.16,1.025099968,17.0818,36.5692,0.3666,0.4014,7.8062,0.3,0.2038,0.31886,35.6738,1.0172,1.243921647,0,1.236395641,0.264012469,1.348383839,1.35731724,,17,9,0.0,222.5128308,94.18930857,27.35294118,27.33333333
2026-02-22 06:00:00,547.5555556,202.5600374,49.92057613,45.97530864,61.60493827,65.01851852,59.34938272,53.66707819,54.32633745,1.134284178,7.0,4.124173913,0.014286957,95.21976522,0.16,0.095573913,0.045930435,0.305565217,0.034704348,270.0,11.47135236,28.528,60.0,87.58559731,0.413050337,2.328775238,0.943050337,1.416679974,0.38,0.961,0.0,0.72,1.12,0.0,96.87,0.1,18.73749733,4.199436053,24.99374868,150.6078189,156.5403292,197.8395062,172.4604938,184.854321,42.85039926,1,409.1292181,524.3436214,680.808642,67.39917695,1470.33913,2.764697358,1253.098914,109215.2,0.0,0.0,0.0,0.0,0.0,0.0,0.0,0.0,0.0,0.0,0.0,0.0,47.05102881,40.89300412,41.3218107,49.62633745,67.5,11.755,7.672,87.22,0.44,5.1,1.025,5.231857675,4.258315229,58.364,0.049860702,59.9994632,0.028890172,3.971679289,0.036931156,0.062385203,0.028786872,0.070804863,5.083400898,0.372008396,3.360915976,6825.582887,8.54,20.88596546,70.39,1.17,19.9,1290.216819,99.20761196,2232.151971,115.882,2.52,2.023255814,11.31,5.021111111,79.24555556,53.98,8.92,38.89,71.63,0.051,2.49,0.22,0.029,0.045,5.59,0.16,1.054779938,17.62826087,36.84391304,0.32573913,0.357913043,7.817130435,0.257217391,0.189304348,0.327130435,34.96408696,1.032869565,1.278530819,0,1.077560646,0.282395793,1.34812421,1.396917809,,17,9,0.0,221.6759514,94.33920496,27.35294118,27.33333333
2026-02-22 07:00:00,541.5247934,209.1337058,50.12644628,45.91900826,61.10619835,64.36363636,57.27892562,53.54008264,54.56157025,1.183062793,6.568181818,4.218086957,0.013243478,94.99698261,0.16,0.093486957,0.044365217,0.430782609,0.043052174,270.0,11.47119461,24.711,60.0,87.58577759,0.413027801,2.327085104,0.943027801,1.476021702,0.38,0.816,0.0,0.72,1.12,0.0,96.87,0.1,19.12566744,4.059726021,24.76662946,173.5119835,178.8904959,212.2066116,189.6522727,194.0,43.57628872,1,408.8454545,523.8553719,679.9239669,67.41859504,1485.469565,2.824313145,1226.465955,109693.0384,0.0,0.0,0.0,0.0,0.0,0.0,0.0,0.0,0.0,0.0,0.0,0.0,47.05413223,40.6731405,44.60206612,40.53801653,67.5,11.755,6.649,87.22,0.44,5.1,1.025,5.264421983,4.16394969,53.627,0.05093535,60.22676376,0.029044194,3.880140041,0.037115632,0.061493278,0.028497977,0.069648405,4.964084883,0.358838813,3.314832081,6866.419397,8.54,20.23354344,70.39,1.17,19.9,1240.36712,96.74931818,2236.423868,99.573,2.52,2.023255814,11.31,5.021111111,79.24555556,53.98,8.92,38.89,71.63,0.051,2.49,0.22,0.029,0.045,5.59,0.16,1.095560278,18.48913043,37.15695652,0.304869565,0.310956522,7.827565217,0.194608696,0.173652174,0.337565217,33.93104348,1.022434783,1.326334643,0,0.978445719,0.292958879,1.347957562,1.305329391,,17,9,0.0,215.6071157,95.21021602,27.35294118,27.33333333
2026-02-22 08:00:00,540.0,214.6755686,50.35694444,45.97027778,59.23194444,63.72527778,57.21277778,53.54111111,54.91638889,1.184048598,6.131944444,4.265875,0.0138625,94.8883625,0.16575,0.0973125,0.0391125,0.47725,0.052475,270.0,11.47113551,29.185,60.0,87.58584513,0.413019359,2.326451944,0.943019359,1.472595086,0.38,0.939,0.0,0.72,1.12,0.0,96.87,0.1,18.68759669,4.077594531,25.13235458,167.3347222,196.1052778,228.1008333,199.6765278,207.1652778,42.65170753,1,408.6622222,523.3813889,679.2502778,67.58166667,1492.1625,2.820637944,1192.596767,110715.4211,0.0,0.0,0.0,0.0,0.0,0.0,0.0,0.0,0.0,0.0,0.0,0.0,47.06,41.23583333,40.215,48.80055556,67.5,11.755,7.766,87.22,0.44,5.1,1.025,5.235659347,4.438900977,63.238,0.068482558,60.47764382,0.030511433,3.763258484,0.050560739,0.055089029,0.027036813,0.062916696,4.488246308,0.374882982,3.194221829,6758.720457,8.34,19.4425103,70.87,1.41,19.38,1257.768872,90.56694444,2221.970214,115.959,2.52,2.023255814,11.31,5.021111111,79.24555556,53.98,8.92,38.89,71.63,0.051,2.49,0.22,0.029,0.045,5.59,0.16,1.113852443,18.87975,37.2645,0.314375,0.3,7.832875,0.177125,0.167125,0.3379875,33.46,1.01425,1.347978302,0,0.973811277,0.288546487,1.347972725,1.323601939,,17,9,0.0,213.3014328,95.94451284,27.35294118,27.33333333
2026-02-22 09:00:00,540.0,209.918965,50.30416667,45.91861111,64.20416667,63.53694444,57.45388889,54.1125,55.36888889,1.1688705,6.368055556,4.299625,0.0149875,94.8144875,0.17325,0.1029375,0.0327375,0.49975,0.062225,270.0,11.47123716,24.734,60.0,87.58572896,0.41303388,2.327541037,0.94303388,1.449674397,0.38,0.82,0.0,0.72,1.12,0.0,96.87,0.1,18.31018497,4.251671797,25.69198525,192.5488889,216.445,232.6463889,215.65,220.9597222,41.61367539,1,408.3866667,522.9188889,678.5497222,67.53944444,1496.2875,2.7978957,1211.522125,110454.5306,0.0,0.0,0.0,0.0,0.0,0.0,0.0,0.0,0.0,0.0,0.0,0.0,47.05555556,41.10305556,38.41222222,58.57222222,67.5,11.755,6.63,87.22,0.44,5.1,1.025,5.238649708,4.555667752,48.229,0.067903958,60.26364138,0.03057312,3.849273259,0.051281179,0.055477617,0.027295631,0.063514753,4.573736549,0.389558855,3.250253997,6783.041573,8.34,19.75754383,70.87,1.41,19.38,1271.000642,94.11986111,2220.076344,101.085,2.52,2.023255814,11.31,5.021111111,79.24555556,53.98,8.92,38.89,71.63,0.051,2.49,0.22,0.029,0.045,5.59,0.16,1.125300382,19.12725,37.3095,0.333125,0.3,7.836625,0.173375,0.163375,0.3353625,33.16,1.00675,1.36166017,0,1.028262435,0.280803915,1.348270522,1.348214525,,17,9,0.0,215.1636069,95.31426286,27.35294118,27.33333333
2026-02-22 10:00:00,540.0,195.8753608,50.63416667,46.17388889,69.335,62.45194444,57.31305556,58.66722222,56.10888889,1.169761862,6.868055556,4.332571429,0.015485714,94.72922857,0.178285714,0.108,0.026571429,0.538,0.071857143,270.0,11.4719735,29.359,60.0,87.58488743,0.413139071,2.335430362,0.943139071,1.4449801,0.38,0.949,0.0,0.72,1.12,0.0,96.87,0.1,18.36718775,4.144812567,24.98982489,155.0358333,170.0308333,195.3366667,173.8403472,174.9580556,42.36469764,1,408.1241667,522.4819444,677.8144444,67.82138889,1499.657143,2.793177622,1215.906481,111183.0019,0.0,0.0,0.0,0.0,0.0,0.0,0.0,0.0,0.0,0.0,0.0,0.0,47.455,41.35166667,37.37305556,62.67833333,67.5,11.755,7.673,87.22,0.44,5.1,1.025,5.196919375,4.44473178,60.1,0.070382363,60.44749218,0.030132446,3.772666556,0.050547754,0.0554599,0.026880998,0.063434942,4.51466822,0.376016606,3.147866889,6781.99267,8.34,19.88328067,70.87,1.41,19.38,1285.015219,98.50125435,2230.906153,115.643,2.52,2.023255814,11.31,5.021111111,79.24555556,53.98,8.92,38.89,71.63,0.051,2.49,0.22,0.029,0.045,5.59,0.16,1.133914142,19.35342857,37.326,0.344857143,0.301714286,7.833142857,0.169142857,0.160857143,0.332742857,32.91828571,1.002571429,1.371875087,0,1.145351128,0.27521821,1.348174058,1.380457023,,17,9,0.0,217.5649,93.45348531,27.35294118,27.33333333
2026-02-22 11:00:00,539.0972222,197.4750028,50.895,46.47694444,71.10277778,62.18361111,57.90305556,64.46416667,57.00194444,1.19122451,6.631944444,4.358285714,0.010342857,94.54151429,0.161142857,0.108,0.022285714,0.718,0.080428571,270.0,11.47231368,25.172,60.0,87.58449865,0.413187669,2.339075163,0.943187669,1.46488205,0.38,0.829,0.0,0.72,1.12,0.0,96.87,0.1,18.51622806,4.007474953,24.64670169,176.8436111,189.2452778,213.0947222,194.6178472,199.2877778,42.89980019,1,407.84,522.1311111,677.1325,68.03722222,1496.228571,2.813564911,1215.082236,111373.435,0.0,0.0,0.0,0.0,0.0,0.0,0.0,0.0,0.0,0.0,0.0,0.0,47.51916667,40.44833333,36.77388889,64.39277778,67.5,11.755,6.333,87.22,0.44,5.1,1.025,5.213590125,4.376039429,52.702,0.069011992,60.59065273,0.03043505,3.717530075,0.050167356,0.054919548,0.026878411,0.062649918,4.444725817,0.367027494,3.158502524,6817.65696,8.34,19.3565272,70.87,1.41,19.38,1269.919986,98.02013889,2245.336825,98.816,2.52,2.023255814,11.31,5.021111111,79.24555556,53.98,8.92,38.89,71.63,0.051,2.49,0.22,0.029,0.045,5.59,0.16,1.117020296,19.38771429,37.086,0.293428571,0.318857143,7.764571429,0.160571429,0.169428571,0.330171429,33.20114286,1.028285714,1.350887437,0,1.019654247,0.273657529,1.348661128,1.390478322,,17,9,0.0,217.2502372,93.66543787,27.35294118,27.33333333
2026-02-22 12:00:00,535.0,195.1869028,51.385,47.09333333,77.22916667,62.81555556,57.32944444,61.00138889,58.0975,1.171501981,6.5,4.342956522,0.011217391,94.60934783,0.162434783,0.105565217,0.028330435,0.666695652,0.073452174,270.0,11.47184964,33.293,60.0,87.58502899,0.413121377,2.334103265,0.943121377,1.430405556,0.38,1.102,0.0,0.72,1.12,0.0,96.87,0.1,18.39185547,4.094320686,24.96617067,167.4916667,170.4608333,190.325,180.0715278,192.0086111,42.41969956,1,407.5558333,521.6691667,676.4480556,68.61388889,1498.191304,2.778501064,1233.786728,111443.9731,0.0,0.0,0.0,0.0,0.0,0.0,0.0,0.0,0.0,0.0,0.0,0.0,47.36611111,39.87888889,35.60638889,67.02305556,67.5,11.755,8.454,87.22,0.44,5.1,1.025,5.216820089,4.512499071,67.285,0.071310396,60.31053756,0.029917887,3.825936836,0.050933789,0.055915732,0.026920636,0.064102058,4.57880003,0.384796582,3.148177157,6837.40173,8.34,18.78244257,70.87,1.41,19.38,1300.389706,96.22798611,2265.030553,132.482,2.52,2.023255814,11.31,5.021111111,79.24555556,53.98,8.92,38.89,71.63,0.051,2.49,0.22,0.029,0.045,5.59,0.16,1.100620774,18.75452174,37.16008696,0.282695652,0.32,7.752695652,0.179478261,0.17,0.342173913,33.78730435,0.993478261,1.330281848,0,1.26039742,0.258903603,1.348064892,1.393485987,,17,9,0.0,221.0776303,93.36226462,27.35294118,27.33333333
2026-02-22 13:00:00,535.0,187.9206767,51.93083333,47.68638889,81.29944444,64.84055556,57.47083333,62.78555556,58.19861111,1.174680823,6.868055556,4.324695652,0.012521739,94.69543478,0.165043478,0.102956522,0.035113043,0.598869565,0.065365217,270.0,11.47213275,24.935,60.0,87.58470543,0.413161821,2.337136555,0.943161821,1.446440661,0.38,0.83,0.0,0.72,1.12,0.0,96.87,0.1,18.64947472,3.87535365,24.37116642,147.6975,148.9077778,168.3805556,155.9688194,158.8894444,43.35279919,1,407.3358333,521.2561111,675.8344444,68.94388889,1500.53913,2.794443564,1220.892703,111143.4642,0.0,0.0,0.0,0.0,0.0,0.0,0.0,0.0,0.0,0.0,0.0,0.0,47.08111111,39.3,35.21111111,69.27805556,67.5,11.755,6.713,87.22,0.44,5.1,1.025,5.233965347,4.344575175,54.905,0.069096075,60.64904326,0.030432656,3.694161916,0.049975048,0.054801748,0.026814953,0.062470576,4.420864402,0.363057973,3.145234496,6881.78972,8.34,19.14033427,70.87,1.41,19.38,1282.193225,99.27481292,2261.987506,100.017,2.52,2.023255814,11.31,5.021111111,79.24555556,53.98,8.92,38.89,71.63,0.051,2.49,0.22,0.029,0.045,5.59,0.16,1.084256561,18.07365217,37.2566087,0.274869565,0.32,7.744869565,0.200347826,0.17,0.355217391,34.39513043,0.954347826,1.309703549,0,1.118513711,0.271759865,1.348043761,1.414135243,,17,9,0.0,218.2212367,92.39948966,27.35294118,27.33333333
2026-02-22 14:00:00,535.0,190.4191858,52.35722222,48.12694444,83.01166667,67.19277778,60.99361111,63.10472222,58.96111111,1.181900144,6.631944444,4.306434783,0.013826087,94.78152174,0.167652174,0.100347826,0.041895652,0.531043478,0.057278261,270.0,11.47203388,25.085,60.0,87.58481842,0.413147698,2.336077337,0.943147698,1.455161014,0.38,0.827,0.0,0.72,1.12,0.0,96.87,0.1,18.92387678,4.274554733,24.50072369,161.1575,162.5672222,188.1152778,173.6103472,182.6013889,43.58095094,1,407.0761111,520.7944444,675.2252778,69.31138889,1502.886957,2.803401386,1220.795686,109715.9442,0.0,0.0,0.0,0.0,0.0,0.0,0.0,0.0,0.0,0.0,0.0,0.0,46.53305556,39.05638889,35.38055556,67.56277778,67.5,11.755,6.541,87.22,0.44,5.1,1.025,5.334932747,4.328187792,55.093,0.069566914,60.67514457,0.030346814,3.683123264,0.049864048,0.054818216,0.026744541,0.062485307,4.413341804,0.361079284,3.127440873,6980.771668,8.34,18.72805752,70.87,1.41,19.38,1259.6378,98.35173611,2232.477992,99.419,2.52,2.023255814,11.31,5.021111111,79.24555556,53.98,8.92,38.89,71.63,0.051,2.49,0.22,0.029,0.045,5.59,0.16,1.067892349,17.39278261,37.35313043,0.267043478,0.32,7.737043478,0.221217391,0.17,0.36826087,35.00295652,0.915217391,1.289125251,0,1.010522803,0.273260866,1.348138392,1.366095579,,17,9,0.0,214.7648675,92.73054212,27.35294118,27.33333333
2026-02-22 15:00:00,534.3472222,192.9043828,52.65194444,48.44666667,81.82916667,68.04722222,63.02388889,69.18138889,61.45833333,1.179828911,6.5,4.2816,0.01506,94.86782,0.1706,0.09842,0.04734,0.4688,0.05036,270.0,11.47196875,28.932,60.0,87.58489285,0.413138393,2.335379511,0.943138393,1.4506224,0.38,0.967,0.0,0.72,1.12,0.0,96.87,0.1,18.46163708,4.269442825,24.70512658,187.8155556,197.0297222,196.0208333,197.915625,210.7963889,42.766068,1,406.7911111,520.4805556,674.6816667,69.54027778,1503.56,2.798868236,1227.333508,110631.5744,0.0,0.0,0.0,0.0,0.0,0.0,0.0,0.0,0.0,0.0,0.0,0.0,46.64722222,38.73333333,35.32,66.02361111,67.5,11.755,7.602,87.22,0.44,5.1,1.025,5.263068028,4.33431127,63.392,0.068925574,60.67008834,0.030471085,3.686014324,0.04991734,0.054727253,0.026811569,0.062361954,4.4108072,0.361721952,3.145950593,6906.54196,8.34,18.59501798,70.87,1.41,19.38,1272.141314,96.395,2238.069653,115.962,2.52,2.023255814,11.31,5.021111111,79.24555556,53.98,8.92,38.89,71.63,0.051,2.49,0.22,0.029,0.045,5.59,0.16,1.055785735,16.9204,37.4088,0.2672,0.3242,7.7132,0.24,0.1718,0.3836,35.4366,0.8932,1.273459404,0,1.087811064,0.270793534,1.348389242,1.351515368,,17,9,0.0,217.4041592,93.05983072,27.35294118,27.33333333
2026-02-22 16:00:00,530.0,182.5157853,52.83805556,48.59083333,70.51111111,69.3325,62.37305556,72.25666667,60.68777778,1.165255189,6.5,4.1976,0.01566,94.95602,0.1766,0.10262,0.04074,0.4568,0.05396,270.0,11.47056346,29.248,60.0,87.58649891,0.412937637,2.320322757,0.942937637,1.440578867,0.38,1.076,0.0,0.72,1.12,0.0,96.87,0.1,18.37700172,4.221587256,24.59649903,171.1130556,177.7013889,189.8738889,181.0258333,185.415,42.76418953,1,406.5094444,520.0538889,674.1655556,69.67416667,1489.16,2.788797219,1186.758189,110384.4922,0.0,0.0,0.0,0.0,0.0,0.0,0.0,0.0,0.0,0.0,0.0,0.0,47.46194444,37.21555556,36.44555556,55.93222222,67.5,11.755,7.866,87.22,0.44,5.1,1.025,5.197171431,4.40048823,60.791,0.068536954,60.5494162,0.03051807,3.734601833,0.050327187,0.054936422,0.026963564,0.062685529,4.458561136,0.370026813,3.179253508,6744.232844,7.98,17.59360912,70.82,1.32,19.88,1279.284783,96.395,2226.126631,116.385,2.52,2.023255814,11.31,5.021111111,79.24555556,53.98,8.92,38.89,71.63,0.051,2.49,0.22,0.029,0.045,5.59,0.16,1.081997518,18.3244,37.0968,0.3392,0.3662,7.5452,0.24,0.1898,0.4196,34.3026,1.0252,1.302005626,0,1.177758488,0.275323695,1.348183628,1.356695201,,17,9,0.0,212.6842503,91.68334155,27.35294118,27.33333333
2026-02-22 17:00:00,530.0,186.1156592,53.11055556,48.70527778,64.65833333,67.55861111,62.3075,64.55222222,59.33666667,1.141886817,6.5,4.154333333,0.016,95.02376667,0.18,0.105216667,0.037216667,0.428333333,0.055133333,270.0,11.46955307,24.523,60.0,87.58765363,0.412793296,2.309497207,0.942793296,1.403860522,0.38,0.946,0.0,0.72,1.12,0.0,96.87,0.1,18.23090281,4.141734208,24.83868653,159.5052778,175.4105556,185.3630556,175.2938889,180.8966667,42.32576111,1,406.2752778,519.7041667,673.6536111,69.73833333,1481.433333,2.752021358,1204.651083,109529.7372,0.0,0.0,0.0,0.0,0.0,0.0,0.0,0.0,0.0,0.0,0.0,0.0,48.15916667,35.80277778,38.61305556,50.18416667,67.5,11.755,6.747,87.22,0.44,5.1,1.025,5.182425094,4.421573556,51.247,0.067989931,60.51523875,0.030616875,3.748960915,0.050468515,0.054925947,0.027049018,0.062681464,4.468915644,0.372584971,3.200649794,6676.920653,7.98,17.94061897,70.82,1.32,19.88,1304.894,96.395,2246.562906,99.868,2.52,2.023255814,11.31,5.021111111,79.24555556,53.98,8.92,38.89,71.63,0.051,2.49,0.22,0.029,0.045,5.59,0.16,1.094300777,19.0615,36.87883333,0.362666667,0.392166667,7.523666667,0.244333333,0.2,0.4465,33.70116667,1.091333333,1.31753883,0,1.359240025,0.261973729,1.348195086,1.359302745,,17,9,0.0,215.0352775,92.16032484,27.35294118,27.33333333
2026-02-22 18:00:00,530.0,181.1787306,53.29055556,48.66666667,65.215,67.1225,62.86111111,61.49583333,58.56555556,1.119275542,6.868055556,4.164333333,0.016,95.06476667,0.18,0.105716667,0.037716667,0.378333333,0.053133333,270.0,11.47132777,28.981,60.0,87.58562541,0.413046824,2.328511784,0.943046824,1.406364433,0.38,1.102,0.0,0.72,1.12,0.0,96.87,0.1,18.44470947,3.895511811,24.69193714,139.0325,143.6158333,161.0597222,151.13125,160.8169444,42.76184717,1,406.0741667,519.2866667,673.1427778,69.72,1482.433333,2.754685819,1210.817508,109056.6375,0.0,0.0,0.0,0.0,0.0,0.0,0.0,0.0,0.0,0.0,0.0,0.0,48.31555556,36.4275,37.24972222,51.28277778,67.5,11.755,7.467,87.22,0.44,5.1,1.025,5.118559186,4.479067093,58.173,0.068342014,60.40343974,0.030521066,3.793001392,0.050807075,0.055233356,0.027120726,0.063137229,4.518325512,0.379943427,3.21200557,5934.629281,7.98,18.45364505,70.82,1.32,19.88,1293.473436,97.25702485,2259.583669,116.798,2.52,2.023255814,11.31,5.021111111,79.24555556,53.98,8.92,38.89,71.63,0.051,2.49,0.22,0.029,0.045,5.59,0.16,1.088415967,18.9265,36.78383333,0.322666667,0.397166667,7.693666667,0.254333333,0.2,0.4615,33.79616667,1.071333333,1.316055011,0,1.054627267,0.287088889,1.348147469,1.449157224,,17,9,0.0,215.0596558,91.5061818,27.35294118,27.33333333
2026-02-22 19:00:00,530.0,193.292975,53.89833333,48.83888889,72.19833333,65.55888889,74.50388889,61.98805556,58.72972222,1.145540666,6.631944444,4.1492,0.016,95.14884,0.1748,0.106,0.04112,0.3162,0.04784,270.0,11.4721831,24.992,60.0,87.58464789,0.413169014,2.337676056,0.943169014,1.4386788,0.38,0.942,0.0,0.72,1.12,0.0,96.87,0.1,17.98338656,4.187074022,24.73519511,175.6927778,195.9319444,207.2736111,193.7552083,196.1225,42.09725436,1,406.0236111,518.7952778,672.7611111,70.09944444,1480.14,2.78700075,1192.343569,111243.7775,0.0,0.0,0.0,0.0,0.0,0.0,0.0,0.0,0.0,0.0,0.0,0.0,47.7825,37.12166667,36.2125,61.79333333,67.5,11.755,6.513,87.22,0.44,5.1,1.025,4.750035525,4.341393584,53.775,0.068608275,60.65995649,0.03053073,3.69048331,0.049968201,0.054699396,0.026851957,0.062326769,4.412751093,0.362553454,3.156541144,5601.547136,7.98,19.01069967,70.82,1.32,19.88,1291.711656,98.35173611,2195.947761,100.029,2.52,2.023255814,11.31,5.021111111,79.24555556,53.98,8.92,38.89,71.63,0.051,2.49,0.22,0.029,0.045,5.59,0.16,1.083431955,18.811,36.691,0.3104,0.4052,7.7822,0.2574,0.1974,0.444,33.8656,1.1016,1.313229004,0,0.939158971,0.293138127,1.348258989,1.591460011,,17,9,0.0,215.8474869,93.11131919,27.35294118,27.33333333
2026-02-22 20:00:00,530.0,195.2049398,54.32116992,48.91142061,75.77938719,63.36573816,70.24261838,61.89554318,58.99387187,1.15650705,6.5,4.1012,0.016,95.28924,0.1628,0.106,0.04832,0.2382,0.03824,270.0,11.47200386,28.994,60.0,87.58485273,0.413143409,2.335755674,0.943143409,1.454224095,0.38,1.33,0.0,0.72,1.12,0.0,96.87,0.1,18.14262724,4.313760602,24.7902883,172.7420613,188.6122563,199.7008357,188.8888579,194.5002786,42.256851,1,405.8835655,518.44039,672.3916435,70.30278552,1473.54,2.802465256,1199.755279,113231.0209,0.0,0.0,0.0,0.0,0.0,0.0,0.0,0.0,0.0,0.0,0.0,0.0,46.7810585,37.88913649,35.46462396,67.87075209,67.5,11.755,7.819,87.22,0.44,5.1,1.025,4.881700772,4.380650131,62.372,0.068289777,60.58926089,0.030576028,3.7190725,0.050213557,0.054807446,0.026949817,0.062496441,4.440068621,0.367461665,3.178538447,5828.432827,7.98,18.81678018,70.82,1.32,19.88,1298.358187,96.395,2192.501237,115.942,2.52,2.023255814,11.31,5.021111111,79.24555556,53.98,8.92,38.89,71.63,0.051,2.49,0.22,0.029,0.045,5.59,0.16,1.079625912,18.721,36.601,0.3344,0.4172,7.7642,0.2514,0.1914,0.384,33.9016,1.1976,1.308647827,0,0.912650422,0.297717038,1.348246245,1.612916138,,17,9,0.0,218.3673379,93.36465453,27.35294118,27.33333333
2026-02-22 21:00:00,535.8611111,187.3227147,54.54916667,48.76527778,78.485,61.92805556,65.01583333,59.69083333,58.86166667,1.136569162,6.866666667,4.114393939,0.015651515,95.31259091,0.156515152,0.100424242,0.052439394,0.213030303,0.034954545,270.0,11.47189699,32.831,60.0,87.58497487,0.413128141,2.334610581,0.943128141,1.414913581,0.38,1.729,0.0,0.72,1.12,0.0,96.87,0.1,18.64240944,3.935072656,24.87246814,134.6430556,150.6280556,158.8047222,150.13,156.4441667,42.84328594,1,405.5980556,517.9736111,671.89,70.20972222,1471.651515,2.763020758,1214.084922,111862.4456,0.0,0.0,0.0,0.0,0.0,0.0,0.0,0.0,0.0,0.0,0.0,0.0,45.38611111,37.57638889,34.57666667,69.88583333,67.5,11.755,8.964,87.22,0.44,5.1,1.025,5.115677286,4.354285353,71.175,0.06820569,60.63974766,0.030604636,3.699081981,0.05005634,0.054680576,0.026910165,0.062307032,4.418299403,0.364103379,3.171359326,6703.727955,7.98,19.07557157,70.82,1.32,19.88,1319.926081,99.21947166,2250.229489,132.33,2.52,2.023255814,11.31,5.021111111,79.24555556,53.98,8.92,38.89,71.63,0.051,2.49,0.22,0.029,0.045,5.59,0.16,1.079304887,18.66515152,36.62181818,0.322575758,0.416515152,7.749545455,0.243030303,0.19,0.376969697,33.93090909,1.226969697,1.307697324,0,1.192122453,0.278344418,1.348193342,1.688437291,,17,9,0.0,220.5185778,92.3202597,27.35294118,27.33333333
2026-02-22 22:00:00,540.0,184.6603394,54.25333333,48.33277778,82.03666667,62.57222222,68.51111111,58.39027778,58.81277778,1.14549085,7.366666667,4.146212121,0.01519697,95.30031818,0.151969697,0.093151515,0.055621212,0.203939394,0.033590909,270.0,11.47106008,28.545,60.0,87.58593134,0.413008583,2.32564372,0.943008583,1.404991222,0.38,1.515,0.0,0.72,1.12,0.0,96.87,0.1,18.78018986,4.046802675,25.14969169,144.2336111,148.6391667,166.8347222,155.429375,162.01,42.74960333,1,405.2586111,517.5008333,671.4508333,69.89388889,1471.19697,2.752985881,1234.061106,110021.1225,0.0,0.0,0.0,0.0,0.0,0.0,0.0,0.0,0.0,0.0,0.0,0.0,44.22833333,37.14861111,34.00555556,72.77277778,67.5,11.755,7.751,87.22,0.44,5.1,1.025,5.202243425,4.370848413,62.116,0.068356623,60.60704038,0.030567229,3.711900638,0.050152618,0.054778157,0.026926492,0.062450866,4.43310226,0.366233531,3.17336918,6800.664817,7.98,20.17371121,70.82,1.32,19.88,1309.789497,99.7250598,2236.2152,115.464,2.52,2.023255814,11.31,5.021111111,79.24555556,53.98,8.92,38.89,71.63,0.051,2.49,0.22,0.029,0.045,5.59,0.16,1.08004452,18.61969697,36.67636364,0.299848485,0.411969697,7.735909091,0.233939394,0.19,0.386060606,33.95818182,1.236060606,1.307851808,0,1.180864236,0.259500385,1.348098011,1.800801923,,17,9,0.0,220.2957861,91.96749498,27.35294118,27.33333333
2026-02-22 23:00:00,543.4722222,203.6584072,53.80666667,48.04083333,61.98805556,63.74111111,76.31611111,58.09861111,61.58527778,1.143623709,6.766666667,4.212307692,0.015,95.17286154,0.160461538,0.091569231,0.050723077,0.254923077,0.042153846,270.0,11.47067272,24.468,60.0,87.58637404,0.412953245,2.321493379,0.942953245,1.391713958,0.38,1.053,0.0,0.72,1.12,0.0,96.87,0.1,19.01839844,4.130714669,24.83977161,153.9719444,155.3527778,171.7108333,162.6866667,169.7111111,43.36415653,1,404.9338889,517.035,671.0394444,69.64638889,1474.923077,2.739816386,1243.262867,109190.4033,0.0,0.0,0.0,0.0,0.0,0.0,0.0,0.0,0.0,0.0,0.0,0.0,44.51944444,37.05444444,35.80361111,63.61666667,67.5,11.755,6.653,87.22,0.44,5.1,1.025,5.218408664,4.424702326,53.431,0.06881099,60.50106156,0.030452808,3.753483371,0.050466583,0.055088806,0.026982763,0.062909322,4.48081507,0.373152047,3.180831353,6797.376112,7.98,20.41877777,70.82,1.32,19.88,1309.82745,99.2451027,2235.714225,98.812,2.52,2.023255814,11.31,5.021111111,79.24555556,53.98,8.92,38.89,71.63,0.051,2.49,0.22,0.029,0.045,5.59,0.16,1.07981271,18.59476923,36.72353846,0.282153846,0.402153846,7.727384615,0.224769231,0.187384615,0.379538462,34.00923077,1.216461538,1.307028143,0,1.141266476,0.248090282,1.348157097,1.895585905,,17,9,0.0,220.933715,94.48473896,27.35294118,27.33333333
2026-02-23 00:00:00,546.6388889,199.1698189,53.15138889,47.72805556,47.79305556,61.68277778,70.45055556,57.41194444,62.03833333,1.151836519,6.866666667,4.304615385,0.015,94.95732308,0.178923077,0.094338462,0.039646154,0.351846154,0.058307692,270.0,11.45891014,29.013,60.0,87.60321063,0.376848309,2.710309172,0.937879227,1.421237528,0.61,1.351,0.0,0.46,1.12,0.0,96.91,0.1,18.68689725,4.107799658,24.22576733,163.7783333,162.1525,178.2233333,172.0098611,183.8852778,43.54886203,1,404.6333333,516.6136111,670.7088889,69.51555556,1481.846154,2.769294089,1249.690856,108878.3486,0.0,0.0,0.0,0.0,0.0,0.0,0.0,0.0,0.0,0.0,0.0,0.0,44.24083333,37.50305556,35.26916667,69.25277778,67.5,11.95,7.786,87.04,0.43,7.1,1.01,5.166119128,3.983276836,60.888,0.094787971,60.90834762,0.0272579,3.455045329,0.049187525,0.039569702,0.019655449,0.051823413,4.632843746,0.338035918,3.090912824,5984.966608,7.88,20.19005478,71.27,1.3,19.55,1278.966336,97.38641323,2242.573981,115.169,2.66,1.998211091,11.17,5.064444444,79.35333333,54.1,9.1,38.89,71.63,0.051,2.35,0.22,0.029,0.05,5.59,0.17,1.078838031,18.58553846,36.76507692,0.268307692,0.388307692,7.722769231,0.215538462,0.182769231,0.361076923,34.07846154,1.174923077,1.30545648,0,0.97416571,0.269401034,1.348090747,1.769274424,,17,9,0.0,219.7283869,93.890001,27.35294118,27.33333333
2026-02-23 01:00:00,536.0138889,205.9691703,52.74805556,47.64333333,42.0225,60.75527778,69.47944444,57.79416667,61.48333333,1.160186714,6.266666667,4.319090909,0.015,94.90709091,0.181818182,0.096272727,0.038727273,0.38,0.062,270.0,11.45863534,24.856,60.0,87.60359994,0.37689411,2.708706147,0.937764725,1.424219644,0.61,1.386,0.0,0.46,1.12,0.0,96.91,0.1,18.25154344,3.988851925,25.30774986,180.025,193.8269444,219.3972222,198.5880556,201.1030556,41.90249192,1,404.3091667,516.2291667,670.4788889,69.40861111,1484.909091,2.772629653,1208.475478,110364.5475,0.0,0.0,0.0,0.0,0.0,0.0,0.0,0.0,0.0,0.0,0.0,0.0,44.51388889,37.74527778,35.53972222,64.71583333,67.5,11.95,6.692,87.04,0.43,7.1,1.01,5.094719814,3.96443059,52.37,0.094372542,60.94924957,0.027253733,3.439224747,0.049046401,0.039450449,0.019595627,0.051619095,4.613121062,0.335677678,3.087553943,5985.208797,7.88,19.06423178,71.27,1.3,19.55,1294.603831,92.55866667,2246.043756,98.682,2.66,1.998211091,11.17,5.064444444,79.35333333,54.1,9.1,38.89,71.63,0.051,2.35,0.22,0.029,0.05,5.59,0.17,1.072040947,18.58,36.66727273,0.26,0.385454545,7.711818182,0.212727273,0.182727273,0.358181818,34.20454545,1.177272727,1.29750797,0,1.052601756,0.264032951,1.348363872,1.691109538,,17,9,0.0,216.3297158,94.79091506,27.35294118,27.33333333
2026-02-23 02:00:00,536.0,190.2712581,52.32305556,47.36611111,34.76527778,61.04916667,68.36583333,57.74527778,60.56722222,1.145058407,6.733333333,4.216818182,0.015,95.10481818,0.161363636,0.096954545,0.053045455,0.305,0.047,270.0,11.45855898,28.799,60.0,87.60370811,0.376906837,2.708260703,0.937732907,1.391955683,0.61,1.585,0.0,0.46,1.12,0.0,96.91,0.1,18.65680556,3.968854503,25.03845994,165.7858333,169.6516667,196.1041667,178.0913889,180.8238889,42.69842122,1,404.0016667,515.9791667,670.3008333,68.92694444,1482.181818,2.740274503,1224.814369,110386.6114,0.0,0.0,0.0,0.0,0.0,0.0,0.0,0.0,0.0,0.0,0.0,0.0,44.65777778,36.88416667,36.94611111,44.18083333,67.5,11.95,7.72,87.04,0.43,7.1,1.01,4.835448967,3.942584694,61.899,0.094096835,61.00062424,0.027190197,3.41629267,0.048929547,0.039297081,0.019492835,0.051343398,4.589566229,0.332741773,3.082587764,5683.65495,7.88,18.92273031,71.27,1.3,19.55,1326.313261,99.45133333,2247.676267,115.107,2.66,1.998211091,11.17,5.064444444,79.35333333,54.1,9.1,38.89,71.63,0.051,2.35,0.22,0.029,0.05,5.59,0.17,1.056510256,18.58,36.36045455,0.26,0.399090909,7.691363636,0.219545455,0.189545455,0.378636364,34.41590909,1.245454545,1.27999419,0,1.076519128,0.246897313,1.348378383,1.631078593,,17,9,0.0,220.7236817,92.71094169,27.35294118,27.33333333
2026-02-23 03:00:00,540.0,199.0989469,52.18361111,47.18805556,38.13194444,68.22388889,66.40166667,58.99694444,59.47083333,1.129241301,6.633333333,4.2555,0.015,94.97765,0.1705,0.0998,0.04595,0.3805,0.0551,270.0,11.4585287,24.74,60.0,87.60375101,0.376911884,2.708084074,0.937720291,1.393358044,0.61,1.413,0.0,0.46,1.12,0.0,96.91,0.1,18.28163622,4.020343056,24.07221742,178.2575,174.3719444,199.8933333,188.20625,200.3022222,43.16695017,1,403.7030556,515.6722222,670.1144444,68.88833333,1481.65,2.741825753,1211.64175,109397.9583,0.0,0.0,0.0,0.0,0.0,0.0,0.0,0.0,0.0,0.0,0.0,0.0,44.68,36.6425,39.48611111,38.06583333,67.5,11.95,6.493,87.04,0.43,7.1,1.01,4.519808375,3.986221876,51.957,0.095193525,60.90851339,0.027161403,3.449916277,0.04928691,0.039563293,0.019609446,0.051791039,4.634778952,0.338069635,3.089662606,5930.077019,7.88,19.50658659,71.27,1.3,19.55,1311.307122,97.97433333,2195.544881,98.617,2.66,1.998211091,11.17,5.064444444,79.35333333,54.1,9.1,38.89,71.63,0.051,2.35,0.22,0.029,0.05,5.59,0.17,1.05847095,18.6955,36.3575,0.267,0.393,7.6865,0.22,0.1865,0.366,34.3495,1.2255,1.282246065,0,0.99212482,0.264116743,1.348353031,1.621147746,,17,9,0.0,217.1912817,93.88061047,27.35294118,27.33333333
2026-02-23 04:00:00,537.4194444,196.4000661,52.37666667,47.27527778,41.48527778,71.70666667,64.19472222,60.49666667,59.63083333,1.150625249,6.5,4.30425,0.015,94.827275,0.18175,0.1028,0.037325,0.46675,0.06485,270.0,11.45804749,28.804,60.0,87.60443272,0.376992084,2.705277045,0.937519789,1.424572708,0.61,1.729,0.0,0.46,1.12,0.0,96.91,0.1,18.48430303,3.861914839,24.22528494,161.0333333,165.2888889,194.0694444,172.8307639,170.9313889,43.27555711,1,403.4266667,515.4519444,670.0255556,69.0375,1481.275,2.773035603,1214.814939,110494.0419,0.0,0.0,0.0,0.0,0.0,0.0,0.0,0.0,0.0,0.0,0.0,0.0,44.86194444,36.51222222,41.585,40.65083333,67.5,11.95,7.365,87.04,0.43,7.1,1.01,4.446117389,3.937952112,62.103,0.094055199,61.01184258,0.027171924,3.411054216,0.048908587,0.039263321,0.019468303,0.051281758,4.584514597,0.332102652,3.081446951,5913.626053,7.88,18.85538835,71.27,1.3,19.55,1294.456372,96.005,2214.722339,115.52,2.66,1.998211091,11.17,5.064444444,79.35333333,54.1,9.1,38.89,71.63,0.051,2.35,0.22,0.029,0.05,5.59,0.17,1.06168103,18.81925,36.37625,0.2745,0.3855,7.68275,0.22,0.18275,0.351,34.26325,1.19925,1.285909772,0,1.122733504,0.27394748,1.348348247,1.563193621,,17,9,0.0,217.4756283,93.52300876,27.35294118,27.33333333
2026-02-23 05:00:00,529.9333333,197.4817114,52.68583333,47.3625,45.82083333,67.77555556,61.98,58.86777778,60.08972222,1.134886106,6.133333333,4.312,0.015,94.78446667,0.187333333,0.104866667,0.033266667,0.495333333,0.067733333,270.0,11.45827558,24.82,60.0,87.60410959,0.376954069,2.706607575,0.937614827,1.401972894,0.61,1.503,0.0,0.46,1.12,0.0,96.91,0.1,18.94991875,3.681946067,23.95136578,170.8894444,180.8897222,209.8130556,186.8865278,185.9538889,44.17277317,1,403.1986111,515.1122222,669.9119444,69.15722222,1482.466667,2.750253139,1199.526861,110440.1286,0.0,0.0,0.0,0.0,0.0,0.0,0.0,0.0,0.0,0.0,0.0,0.0,44.94666667,37.54,38.85277778,48.78555556,67.5,11.95,6.203,87.04,0.43,7.1,1.01,4.448548353,3.940126491,52.81,0.093516569,60.99583204,0.027339689,3.425968567,0.048791706,0.039320205,0.019570517,0.051416058,4.588764817,0.33295124,3.084891119,5893.243561,7.88,17.88973658,71.27,1.3,19.55,1315.968339,90.58933333,2233.442506,98.789,2.66,1.998211091,11.17,5.064444444,79.35333333,54.1,9.1,38.89,71.63,0.051,2.35,0.22,0.029,0.05,5.59,0.17,1.063210254,18.86066667,36.39,0.289333333,0.385333333,7.674666667,0.224,0.182666667,0.341333333,34.22666667,1.184,1.28744254,0,1.115273018,0.267086834,1.348438086,1.52304796,,17,9,0.0,216.9294431,93.66632676,27.35294118,27.33333333
2026-02-23 06:00:00,530.0,185.9563461,52.73292181,47.32222222,47.88065844,67.19794239,61.44691358,57.98271605,60.37613169,1.136369173,6.604938272,4.207,0.015,95.03746667,0.177333333,0.104366667,0.041766667,0.365333333,0.051733333,270.0,11.45849312,28.934,60.0,87.60380141,0.376917813,2.707876547,0.937705468,1.386358474,0.61,1.726,0.0,0.46,1.12,0.0,96.91,0.1,18.255173,3.785162802,24.38221654,164.9814815,175.482716,191.3975309,179.5556584,186.3609053,42.81708897,1,402.9946502,514.7893004,669.7814815,69.20987654,1487.966667,2.734583317,1204.416872,110414.6712,0.0,0.0,0.0,0.0,0.0,0.0,0.0,0.0,0.0,0.0,0.0,0.0,44.91028807,38.77325103,37.57613169,57.44938272,67.5,11.95,7.641,87.04,0.43,7.1,1.01,4.454807901,3.97463734,59.946,0.094386114,60.92302806,0.027316285,3.452510593,0.049074834,0.039530578,0.019662379,0.051769659,4.624514229,0.337162646,3.090474761,5886.429992,7.88,18.14095986,71.27,1.3,19.55,1330.034642,97.55493827,2234.180848,115.304,2.66,1.998211091,11.17,5.064444444,79.35333333,54.1,9.1,38.89,71.63,0.051,2.35,0.22,0.029,0.05,5.59,0.17,1.060117129,18.67566667,36.39,0.324333333,0.405333333,7.654666667,0.239,0.192666667,0.346333333,34.32666667,1.199,1.283115225,0,1.085712485,0.249989293,1.348208136,1.564395146,,17,9,0.0,218.6858292,92.13921586,27.35294118,27.33333333
2026-02-23 07:00:00,530.0,189.6942715,53.34267782,46.88242678,37.09246862,67.00585774,59.72803347,56.46025105,60.56820084,1.123481745,6.566945607,4.1172,0.015,95.25532,0.1668,0.1048,0.05232,0.2508,0.03776,270.0,11.45878298,28.43,60.0,87.60339078,0.376869504,2.709567358,0.93782624,1.365661013,0.61,1.728,0.0,0.46,1.12,0.0,96.91,0.1,18.89753343,3.763329544,24.66952176,156.2058577,171.5594142,184.5129707,169.3899582,165.28159,43.37541766,1,402.6799163,514.4589958,669.625523,68.68284519,1487.84,2.714247389,1216.014979,109476.1858,0.0,0.0,0.0,0.0,0.0,0.0,0.0,0.0,0.0,0.0,0.0,0.0,44.66108787,39.40167364,37.03933054,60.09497908,67.5,11.95,7.712,87.04,0.43,7.1,1.01,4.492588347,3.911360385,62.078,0.093382036,61.06787976,0.027190857,3.390673024,0.048689713,0.039101453,0.019398032,0.051009891,4.556979123,0.328860724,3.077160991,5857.864381,7.88,18.3991657,71.27,1.3,19.55,1336.490322,96.99378661,2226.213859,115.377,2.66,1.998211091,11.17,5.064444444,79.35333333,54.1,9.1,38.89,71.63,0.051,2.35,0.22,0.029,0.05,5.59,0.17,1.049822391,18.5656,36.2332,0.3596,0.4216,7.6224,0.2532,0.2,0.3516,34.5184,1.2244,1.270666245,0,1.235330262,0.242179321,1.348695916,1.734693958,,17,9,0.0,218.7227372,92.63449098,27.35294118,27.33333333
