Repository: saikumar-voptimai/evonith_bf_webapp

# Evonith BF2 — Blast Furnace Intelligence Platform

Monitoring, modelling and optimisation of **Blast Furnace 2 (BF2)** at Evonith Steel: live telemetry from InfluxDB,
manual plant reports from Neon PostgreSQL, a two-zone energy model of the furnace, blend and fuel optimisers, a
conversational assistant (FurnaceMind) and a live digital twin evaluated every hour.

The platform has three deployable parts that share one Python service layer, plus the shared data library:

| Part | Path | What it is |
|---|---|---|
| **Streamlit app** (legacy) | `src/app.py`, `src/custom_pages/` | The original 11-page dashboard; still the home of the model pages. Served under `/legacy` in production |

File: src/data/V13_df_filtered.csv (part 55 of 268)
NM3/HR.,STEAMKGS/HR.,RAFTOC,PERMEABILITYKGS/HR.,TUYEREVELOCITYM/S,HOT BLAST VOLUMENM3/HR.,O2 ENRICHMENT %,COKE_VM%,COKE_ASH%,COKE_IM%,COKE_FC%,COKE_MOIST%,COKE_CALC_MT,NUTCOKE_MOIST%,NUTCOKE_VM%,NUTCOKE_IM%,NUTCOKE_FC%,NUTCOKE_ASH%,NUTCOKE_CALC_MT,PCI_2_FC%,PCI_2_ASH%,PCI_2_VM%,PCI_2_IM%,PCI_2_CALC_MT,SINTER_SP_02_COLD_STRENGTH_AI,SINTER_SP_02_COLD_STRENGTH_TI,SINTER_SP_02_HOT_STRENGTH_RI,SINTER_SP_02_HOT_STRENGTH_RDI,SINTER_SP_02_P%,SINTER_SP_02_SIO2%,SINTER_SP_02_MGO%,SINTER_SP_02_FEO%,SINTER_SP_02_AL2O3%,SINTER_SP_02_NA2O%,SINTER_SP_02_TIO2%,SINTER_SP_02_FE(T)%,SINTER_SP_02_CAO%,SINTER_SP_02_K2O%,SINTER_SP_02_BASICITY,SINTER_SP_02_MNO%,SINTER_CALC_MT,FLUX_TM%,FLUX_SIO2%,FLUX_FE2O3%,FLUX_AL2O3%,FLUX_LOI%,FLUX_MGO%,FLUX_CAO%,FLUX_CALC_MT,GEOMIN TYPE,ORE_FE(T)%,ORE_LOI%,ORE_TM%,ORE_MGO%,ORE_NA2O%,ORE_P%,ORE_TIO2%,ORE_AL2O3%,ORE_SIO2%,ORE_MNO%,ORE_CAO%,ORE_K2O%,ORE_CALC_MT,LLOYDS_PELLET_PCT_SIO2,LLOYDS_PELLET_PCT_AL2O3,LLOYDS_PELLET_PCT_FE2O3,LLOYDS_PELLET_PCT_MGO,LLOYDS_PELLET_PCT_TIO2,LLOYDS_PELLET_PCT_NA2O,TOTAL_PELLET_CALC_MT,LLOYDS_PELLET_PCT_K2O,LLOYDS_PELLET_PCT_TM,LLOYDS_PELLET_PCT_LOI,LLOYDS_PELLET_PCT_MNO,LLOYDS_PELLET_PCT_CAO,LLOYDS_PELLET_PCT_P,DAILYPRODUCTION,CHARGES/HRS.,STOCKRODLEVEL,FURNACE TOP GAS ANALYSISH2%,COKE_DISCHARGE_TIME,WEIGHTED_COKE_ANGLE,TOTAL_COKE_PORTIONS,NON_COKE_DISCHARGE_TIME,WEIGHTED_NON_COKE_ANGLE,TOTAL_NON_COKE_PORTIONS,UNITCOST LAKHS/THM,ACTUALKG/THM.,ACT. FUEL RATEKG/THM.,FURNACETOPGASANALYSISCO2ETACO,COKE RATE KG/THM,PRODUCTIONTONNESPERHR
2024-05-22 23:00:00,2.66,1.3,1.36,1169.0,3500.0,0.0,2273.0,1434.0,262.0,116869.0,2.4125777451036,0.96,10.52,0.4,88.12,3.6,36.09225787394708,6.6,1.03,0.43,87.76,10.78,2.4339208262738574,69.74,10.18,18.98,1.1,12.332808013544485,5.13333333333333,79.9344444444444,69.12,30.21384615384616,0.075,4.935,1.78,10.22,1.905,0.045,0.18,56.365,9.645,0.109,1.95444205374154,0.35,122.63447403135196,0.1,96.1,0.76,0.92,1.34,0.0,0.0,2.666980128080725,2.0,62.48,3.68,4.4,0.04,0.022,0.068,0.219,3.64,2.72,0.03,0.07,0.056,16.72496752288603,0.0,0.0,0.0,0.0,0.0,0.0,0.0,0.0,0.0,0.0,0.0,0.0,0.0,2226.821574843444,8.0,1.3,3.94,82.5,25.54545455,11.0,60.0,28.0,8.0,119.1375,135.0,540.0,42.1595598349381,405.0,92.5925925925926
2024-05-23 00:00:00,2.72,1.29,1.43,1135.0,3471.0,524.0,2251.0,1351.0,250.0,116098.0,2.42207554687765,0.96,10.52,0.4,88.12,3.6,35.627861831805546,6.6,1.03,0.43,87.76,10.78,2.4026037720026885,69.74,10.18,18.98,1.1,12.174122811582771,5.13333333333333,79.9344444444444,69.12,30.21384615384616,0.075,4.935,1.78,10.22,1.905,0.045,0.18,56.365,9.645,0.109,1.95444205374154,0.35,121.05654658305626,0.1,96.1,0.76,0.92,1.34,0.0,0.0,2.632664319402964,2.0,62.48,3.68,4.4,0.04,0.022,0.068,0.219,3.64,2.72,0.03,0.07,0.056,16.509768774453605,0.0,0.0,0.0,0.0,0.0,0.0,0.0,0.0,0.0,0.0,0.0,0.0,0.0,2124.466821986779,5.0,1.3,3.76,82.5,25.54545455,11.0,60.0,28.0,8.0,117.8125,125.0,530.0,43.676603432701,405.0,87.2
2024-05-23 01:00:00,2.67,1.3,1.37,1167.0,3499.0,0.0,2282.0,1422.0,260.0,116571.0,2.4180510202301,0.96,10.52,0.4,88.12,3.6,36.92320033537442,6.6,1.03,0.43,87.76,10.78,2.489956338636833,69.74,10.18,18.98,1.1,12.616742974966854,5.13333333333333,79.9344444444444,69.12,30.21384615384616,0.075,4.935,1.78,10.22,1.905,0.045,0.18,56.365,9.645,0.109,1.95444205374154,0.35,125.45785493656864,0.1,96.1,0.76,0.92,1.34,0.0,0.0,2.7283813028131285,2.0,62.48,3.68,4.4,0.04,0.022,0.068,0.219,3.64,2.72,0.03,0.07,0.056,17.110022005464995,0.0,0.0,0.0,0.0,0.0,0.0,0.0,0.0,0.0,0.0,0.0,0.0,0.0,2124.466821986779,7.0,1.3,3.82,82.5,25.54545455,11.0,60.0,28.0,8.0,119.1375,135.0,540.0,43.1959475017269,405.0,90.37037037037037
2024-05-23 02:00:00,2.67,1.3,1.37,1164.0,3500.0,0.0,2279.0,1442.0,263.0,118307.0,2.38326979554136,0.96,10.52,0.4,88.12,3.6,38.19432690429715,6.6,1.03,0.43,87.76,10.78,2.575676147016134,69.74,10.18,18.98,1.1,13.051089864268992,5.13333333333333,79.9344444444444,69.12,30.21384615384616,0.075,4.935,1.78,10.22,1.905,0.045,0.18,56.365,9.645,0.109,1.95444205374154,0.35,129.77689584422103,0.1,96.1,0.76,0.92,1.34,0.0,0.0,2.8223091837296463,2.0,62.48,3.68,4.4,0.04,0.022,0.068,0.219,3.64,2.72,0.03,0.07,0.056,17.699055549915432,0.0,0.0,0.0,0.0,0.0,0.0,0.0,0.0,0.0,0.0,0.0,0.0,0.0,2124.466821986779,8.0,1.3,3.81,82.5,25.54545455,11.0,60.0,28.0,8.0,119.1375,135.0,540.0,43.546164446486,405.0,93.48148148148148
2024-05-23 03:00:00,2.68,1.3,1.38,1158.0,3499.0,0.0,2282.0,1431.0,262.0,118412.0,2.38047770706261,0.96,10.52,0.4,88.12,3.6,37.7623639793602,6.6,1.03,0.43,87.76,10.78,2.546546255424034,69.74,10.18,18.98,1.1,12.903487133488827,5.13333333333333,79.9344444444444,69.12,30.21384615384616,0.075,4.935,1.78,10.22,1.905,0.045,0.18,56.365,9.645,0.109,1.95444205374154,0.35,128.30916982149068,0.1,96.1,0.76,0.92,1.34,0.0,0.0,2.790389968786154,2.0,62.48,3.68,4.4,0.04,0.022,0.068,0.219,3.64,2.72,0.03,0.07,0.056,17.498886141952838,0.0,0.0,0.0,0.0,0.0,0.0,0.0,0.0,0.0,0.0,0.0,0.0,0.0,2124.466821986779,7.0,1.3,3.75,82.5,25.54545455,11.0,60.0,28.0,8.0,118.74,132.0,537.0,42.6206896551724,405.0,92.42424242424242
2024-05-23 04:00:00,2.66,1.3,1.36,1153.0,3500.0,0.0,2286.0,1447.0,263.0,118643.0,2.37652410005749,0.96,10.52,0.4,88.12,3.6,36.4575862075639,6.6,1.03,0.43,87.76,10.78,2.458557141428298,69.74,10.18,18.98,1.1,12.457641550314058,5.13333333333333,79.9344444444444,69.12,30.21384615384616,0.075,4.935,1.78,10.22,1.905,0.045,0.18,56.365,9.645,0.109,1.95444205374154,0.35,123.87578867002934,0.1,96.1,0.76,0.92,1.34,0.0,0.0,2.693975485627591,2.0,62.48,3.68,4.4,0.04,0.022,0.068,0.219,3.64,2.72,0.03,0.07,0.056,16.8942588023696,0.0,0.0,0.0,0.0,0.0,0.0,0.0,0.0,0.0,0.0,0.0,0.0,0.0,2124.466821986779,7.0,1.3,3.57,82.5,25.54545455,11.0,60.0,28.0,8.0,118.475,130.0,535.0,42.3867351704811,405.0,89.23076923076923
2024-05-23 05:00:00,2.68,1.3,1.38,1148.0,3500.0,0.0,2286.0,1424.0,260.0,118522.0,2.3789489492765,0.96,10.52,0.4,88.12,3.6,36.05996232455298,6.6,1.03,0.43,87.76,10.78,2.431742940630328,69.74,10.18,18.98,1.1,12.321772549602036,5.13333333333333,79.9344444444444,69.12,30.21384615384616,0.075,4.935,1.78,10.22,1.905,0.045,0.18,56.365,9.645,0.109,1.95444205374154,0.35,122.52474003445626,0.1,96.1,0.76,0.92,1.34,0.0,0.0,2.6645936997015327,2.0,62.48,3.68,4.4,0.04,0.022,0.068,0.219,3.64,2.72,0.03,0.07,0.056,16.71000193063529,0.0,0.0,0.0,0.0,0.0,0.0,0.0,0.0,0.0,0.0,0.0,0.0,0.0,2124.466821986779,7.0,1.3,3.71,82.5,25.54545455,11.0,60.0,28.0,8.0,118.74,132.0,537.0,41.9482638079702,405.0,88.25757575757575
2024-05-23 07:00:00,2.65,1.3,1.35,1149.0,3500.0,0.0,2270.0,1443.0,259.0,117080.0,2.40823230094962,0.96,10.52,0.4,88.12,3.6,37.01580195109196,6.6,1.03,0.43,87.76,10.78,2.4962010297234563,69.74,10.18,18.98,1.1,12.648385161287727,5.13333333333333,79.9344444444444,69.12,30.21384615384616,0.075,4.935,1.78,10.22,1.905,0.045,0.18,56.365,9.645,0.109,1.95444205374154,0.35,125.77249722017518,0.1,96.1,0.76,0.92,1.34,0.0,0.0,2.735223952275774,2.0,62.48,3.68,4.4,0.04,0.022,0.068,0.219,3.64,2.72,0.03,0.07,0.056,17.15293312011046,0.0,0.0,0.0,0.0,0.0,0.0,0.0,0.0,0.0,0.0,0.0,0.0,0.0,2124.466821986779,7.0,1.3,3.87,82.5,25.54545455,11.0,60.0,28.0,8.0,119.005,134.0,539.0,41.8364956664324,405.0,90.59701492537312
2024-05-23 08:00:00,2.64,1.3,1.34,1156.0,3500.0,0.0,2270.0,1449.0,260.0,116384.0,2.42262578647613,0.97,10.58,0.36,88.09,3.3,37.04028359598079,6.0,1.03,0.44,87.87,10.66,2.497851976183067,69.86,10.28,18.82,1.04,12.656750595983562,5.13333333333333,79.9344444444444,69.12,30.50153846153846,0.0735,5.02,1.86,10.02,1.875,0.0455,0.18,56.145,9.864999999999998,0.114,1.965166666666665,0.38,125.85568108899405,0.1,96.62,0.72,0.79,1.28,0.0,0.0,2.7370329845798573,2.0,62.0,3.4,3.8,0.09,0.039,0.071,0.302,3.94,2.65,0.04,0.39,0.021,17.16427778901709,0.0,0.0,0.0,0.0,0.0,0.0,0.0,0.0,0.0,0.0,0.0,0.0,0.0,2124.466821986779,8.0,1.3,3.68,82.5,25.54545455,11.0,60.0,28.0,8.0,119.4025,137.0,542.0,43.0002329373399,405.0,90.65693430656934
2024-05-23 09:00:00,2.65,1.3,1.35,1149.0,3500.0,0.0,2275.0,1433.0,257.0,116686.0,2.41635926104228,0.97,10.58,0.36,88.09,3.3,35.90700599803613,6.0,1.03,0.44,87.87,10.66,2.4214281637072568,69.86,10.28,18.82,1.04,12.269507018972792,5.13333333333333,79.9344444444444,69.12,30.50153846153846,0.0735,5.02,1.86,10.02,1.875,0.0455,0.18,56.145,9.864999999999998,0.114,1.965166666666665,0.38,122.00502417966896,0.1,96.62,0.72,0.79,1.28,0.0,0.0,2.6532912346490725,2.0,62.0,3.4,3.8,0.09,0.039,0.071,0.302,3.94,2.65,0.04,0.39,0.021,16.63912275199402,0.0,0.0,0.0,0.0,0.0,0.0,0.0,0.0,0.0,0.0,0.0,0.0,0.0,2124.466821986779,7.0,1.3,3.7,82.5,25.54545455,11.0,60.0,28.0,8.0,119.4025,137.0,542.0,43.421052631579,405.0,87.88321167883211
2024-05-23 10:00:00,2.62,1.3,1.32,1156.0,3500.0,0.0,2261.0,1481.0,262.0,116933.0,2.41125803967517,0.97,10.58,0.36,88.09,3.3,38.48908089129372,6.0,1.03,0.44,87.87,10.66,2.595553204031624,69.86,10.28,18.82,1.04,13.15180798352746,5.13333333333333,79.9344444444444,69.12,30.50153846153846,0.0735,5.02,1.86,10.02,1.875,0.0455,0.18,56.145,9.864999999999998,0.114,1.965166666666665,0.38,130.7784125764303,0.1,96.62,0.72,0.79,1.28,0.0,0.0,2.844089561913187,2.0,62.0,3.4,3.8,0.09,0.039,0.071,0.302,3.94,2.65,0.04,0.39,0.021,17.83564303848365,0.0,0.0,0.0,0.0,0.0,0.0,0.0,0.0,0.0,0.0,0.0,0.0,0.0,2124.466821986779,7.0,1.3,3.73,82.5,25.54545455,11.0,60.0,28.0,8.0,119.535,138.0,543.0,44.0402653854953,405.0,94.20289855072464
2024-05-23 11:00:00,2.68,1.3,1.38,1152.0,3499.0,0.0,2256.0,1399.0,258.0,117273.0,2.40358469822704,0.97,10.58,0.36,88.09,3.3,38.43644625075862,6.0,1.03,0.44,87.87,10.66,2.5920037295645724,69.86,10.28,18.82,1.04,13.133822605088447,5.13333333333333,79.9344444444444,69.12,30.50153846153846,0.0735,5.02,1.86,10.02,1.875,0.0455,0.18,56.145,9.864999999999998,0.114,1.965166666666665,0.38,130.59957030282146,0.1,96.62,0.72,0.79,1.28,0.0,0.0,2.840200208666126,2.0,62.0,3.4,3.8,0.09,0.039,0.071,0.302,3.94,2.65,0.04,0.39,0.021,17.811252415525036,0.0,0.0,0.0,0.0,0.0,0.0,0.0,0.0,0.0,0.0,0.0,0.0,0.0,2124.466821986779,7.0,1.3,3.79,82.5,25.54545455,11.0,60.0,28.0,8.0,119.1375,135.0,540.0,43.7399862668803,405.0,94.07407407407408
2024-05-23 12:00:00,2.66,1.3,1.36,1152.0,3500.0,0.0,2263.0,1441.0,260.0,117399.0,2.40169229042403,0.97,10.58,0.36,88.09,3.3,38.51868787659472,6.0,1.03,0.44,87.87,10.66,2.597549783419341,69.86,10.28,18.82,1.04,13.161924758899405,5.13333333333333,79.9344444444444,69.12,30.50153846153846,0.0735,5.02,1.86,10.02,1.875,0.0455,0.18,56.145,9.864999999999998,0.114,1.965166666666665,0.38,130.87901135533522,0.1,96.62,0.72,0.79,1.28,0.0,0.0,2.8462773231146588,2.0,62.0,3.4,3.8,0.09,0.039,0.071,0.302,3.94,2.65,0.04,0.39,0.021,17.849362763897865,0.0,0.0,0.0,0.0,0.0,0.0,0.0,0.0,0.0,0.0,0.0,0.0,0.0,2124.466821986779,8.0,1.3,3.76,82.5,25.54545455,11.0,60.0,28.0,8.0,119.535,138.0,543.0,43.2929669306008,405.0,94.27536231884058
2024-05-23 13:00:00,2.65,1.3,1.35,1158.0,3500.0,0.0,2255.0,1445.0,260.0,116713.0,2.41580058715226,0.97,10.58,0.36,88.09,3.3,38.47179214075299,6.0,1.03,0.44,87.87,10.66,2.594387318257775,69.86,10.28,18.82,1.04,13.145900377470848,5.13333333333333,79.9344444444444,69.12,30.50153846153846,0.0735,5.02,1.86,10.02,1.875,0.0455,0.18,56.145,9.864999999999998,0.114,1.965166666666665,0.38,130.71966876393105,0.1,96.62,0.72,0.79,1.28,0.0,0.0,2.842812037124006,2.0,62.0,3.4,3.8,0.09,0.039,0.071,0.302,3.94,2.65,0.04,0.39,0.021,17.82763151999359,0.0,0.0,0.0,0.0,0.0,0.0,0.0,0.0,0.0,0.0,0.0,0.0,0.0,2124.466821986779,7.0,1.3,3.57,82.5,25.54545455,11.0,60.0,28.0,8.0,119.4025,137.0,542.0,43.4097753069261,405.0,94.16058394160584
2024-05-23 14:00:00,2.65,1.3,1.35,1163.0,3500.0,0.0,2269.0,1444.0,261.0,117038.0,2.40909602259073,0.97,10.58,0.36,88.09,3.3,35.699724914425495,6.0,1.03,0.44,87.87,10.66,2.4074499374612146,69.86,10.28,18.82,1.04,12.198678593166418,5.13333333333333,79.9344444444444,69.12,30.50153846153846,0.0735,5.02,1.86,10.02,1.875,0.0455,0.18,56.145,9.864999999999998,0.114,1.965166666666665,0.38,121.30072336385362,0.1,96.62,0.72,0.79,1.28,0.0,0.0,2.637974527868152,2.0,62.0,3.4,3.8,0.09,0.039,0.071,0.302,3.94,2.65,0.04,0.39,0.021,16.543069759033475,0.0,0.0,0.0,0.0,0.0,0.0,0.0,0.0,0.0,0.0,0.0,0.0,0.0,2124.466821986779,7.0,1.3,3.79,82.5,25.54545455,11.0,60.0,28.0,8.0,119.9325,141.0,546.0,42.5185873605948,405.0,87.37588652482269
2024-05-23 15:00:00,2.68,1.3,1.38,1158.0,3499.0,0.0,2283.0,1430.0,261.0,118011.0,2.38856198306101,0.97,10.58,0.36,88.09,3.3,37.359978133678496,6.0,1.03,0.44,87.87,10.66,2.519410926472794,69.86,10.28,18.82,1.04,12.765990959115587,5.13333333333333,79.9344444444444,69.12,30.50153846153846,0.0735,5.02,1.86,10.02,1.875,0.0455,0.18,56.145,9.864999999999998,0.114,1.965166666666665,0.38,126.94194096273708,0.1,96.62,0.72,0.79,1.28,0.0,0.0,2.760656305184335,2.0,62.0,3.4,3.8,0.09,0.039,0.071,0.302,3.94,2.65,0.04,0.39,0.021,17.312422601095964,0.0,0.0,0.0,0.0,0.0,0.0,0.0,0.0,0.0,0.0,0.0,0.0,0.0,2124.466821986779,8.0,1.3,3.4,82.5,25.54545455,11.0,60.0,28.0,8.0,118.74,132.0,537.0,43.5568780041199,405.0,91.43939393939394
2024-05-23 16:00:00,2.65,1.3,1.35,1159.0,3500.0,0.0,2284.0,1458.0,263.0,117838.0,2.39274994950319,0.98,10.6,0.39,88.03,3.6,37.30208938899733,6.3,1.04,0.42,87.82,10.72,2.515507135754618,69.29,10.49,19.2,1.02,12.746210241134705,5.13333333333333,79.9344444444444,69.12,30.78923076923077,0.072,4.93,1.895,10.275,1.825,0.046,0.18,56.12,9.94,0.1095,2.0162231328791,0.415,126.74524626491286,0.1,95.44,0.49,0.48,1.4,0.0,0.0,2.7563787082480777,2.0,62.13,3.31,3.6,0.07,0.036,0.084,0.26,4.38,2.52,0.06,0.22,0.034,17.285597253174686,0.0,0.0,0.0,0.0,0.0,0.0,0.0,0.0,0.0,0.0,0.0,0.0,0.0,2124.466821986779,7.0,1.3,3.45,82.5,25.54545455,11.0,60.0,28.0,8.0,118.6075,131.0,536.0,42.8341384863124,405.0,91.29770992366412
2024-05-23 17:00:00,2.64,1.3,1.34,1170.0,3499.0,0.0,2262.0,1460.0,265.0,117684.0,2.39519515565847,0.98,10.6,0.39,88.03,3.6,39.858897411219765,6.3,1.04,0.42,87.82,10.72,2.687928277036648,69.29,10.49,19.2,1.02,13.619877457402746,5.13333333333333,79.9344444444444,69.12,30.78923076923077,0.072,4.93,1.895,10.275,1.825,0.046,0.18,56.12,9.94,0.1095,2.0162231328791,0.415,135.4327827470991,0.1,95.44,0.49,0.48,1.4,0.0,0.0,2.945309980167943,2.0,62.13,3.31,3.6,0.07,0.036,0.084,0.26,4.38,2.52,0.06,0.22,0.034,18.47040900098148,0.0,0.0,0.0,0.0,0.0,0.0,0.0,0.0,0.0,0.0,0.0,0.0,0.0,2124.466821986779,8.0,1.3,3.67,82.5,25.54545455,11.0,60.0,28.0,8.0,119.1375,135.0,540.0,43.4743065029559,405.0,97.55555555555556
2024-05-23 18:00:00,2.67,1.3,1.37,1163.0,3499.0,0.0,2253.0,1424.0,261.0,117402.0,2.40094516273076,0.98,10.6,0.39,88.03,3.6,38.18278704335969,6.3,1.04,0.42,87.82,10.72,2.5748979438910737,69.29,10.49,19.2,1.02,13.047146667089647,5.13333333333333,79.9344444444444,69.12,30.78923076923077,0.072,4.93,1.895,10.275,1.825,0.046,0.18,56.12,9.94,0.1095,2.0162231328791,0.415,129.7376856407086,0.1,95.44,0.49,0.48,1.4,0.0,0.0,2.8214564640159474,2.0,62.13,3.31,3.6,0.07,0.036,0.084,0.26,4.38,2.52,0.06,0.22,0.034,17.693708037435837,0.0,0.0,0.0,0.0,0.0,0.0,0.0,0.0,0.0,0.0,0.0,0.0,0.0,2124.466821986779,7.0,1.3,3.64,82.5,25.54545455,11.0,60.0,28.0,8.0,119.6675,139.0,544.0,43.1066176470588,405.0,93.45323741007196
2024-05-23 19:00:00,2.66,1.29,1.37,1174.0,3499.0,0.0,2241.0,1411.0,260.0,115951.0,2.43097313021471,0.98,10.6,0.39,88.03,3.6,40.65335151679647,6.3,1.04,0.42,87.82,10.72,2.7415031572737103,69.29,10.49,19.2,1.02,13.89134426321658,5.13333333333333,79.9344444444444,69.12,30.78923076923077,0.072,4.93,1.895,10.275,1.825,0.046,0.18,56.12,9.94,0.1095,2.0162231328791,0.415,138.13218331438185,0.1,95.44,0.49,0.48,1.4,0.0,0.0,3.0040149057407666,2.0,62.13,3.31,3.6,0.07,0.036,0.084,0.26,4.38,2.52,0.06,0.22,0.034,18.838554966263,0.0,0.0,0.0,0.0,0.0,0.0,0.0,0.0,0.0,0.0,0.0,0.0,0.0,2124.466821986779,7.0,1.3,3.78,82.5,25.54545455,11.0,60.0,28.0,8.0,119.8,140.0,545.0,42.2790697674419,405.0,99.5
2024-05-23 20:00:00,2.68,1.29,1.39,1150.0,3500.0,0.0,2255.0,1385.0,253.0,115259.0,2.4462584801271,0.98,10.6,0.39,88.03,3.6,35.764821243809195,6.3,1.04,0.42,87.82,10.72,2.411839779525247,69.29,10.49,19.2,1.02,12.220922159514622,5.13333333333333,79.9344444444444,69.12,30.78923076923077,0.072,4.93,1.895,10.275,1.825,0.046,0.18,56.12,9.94,0.1095,2.0162231328791,0.415,121.52190803296529,0.1,95.44,0.49,0.48,1.4,0.0,0.0,2.642784717839743,2.0,62.13,3.31,3.6,0.07,0.036,0.084,0.26,4.38,2.52,0.06,0.22,0.034,16.573235064806358,0.0,0.0,0.0,0.0,0.0,0.0,0.0,0.0,0.0,0.0,0.0,0.0,0.0,2124.466821986779,7.0,1.3,3.8,82.5,25.54545455,11.0,60.0,28.0,8.0,120.065,142.0,547.0,42.1512296023903,405.0,87.53521126760563
2024-05-23 21:00:00,2.66,1.3,1.36,1173.0,3500.0,0.0,2250.0,1424.0,261.0,116516.0,2.41988278135008,0.98,10.6,0.39,88.03,3.6,41.25401980216427,6.3,1.04,0.42,87.82,10.72,2.7820098790904746,69.29,10.49,19.2,1.02,14.096594005949171,5.13333333333333,79.9344444444444,69.12,30.78923076923077,0.072,4.93,1.895,10.275,1.825,0.046,0.18,56.12,9.94,0.1095,2.0162231328791,0.415,140.17313734670265,0.1,95.44,0.49,0.48,1.4,0.0,0.0,3.0484003356088336,2.0,62.13,3.31,3.6,0.07,0.036,0.084,0.26,4.38,2.52,0.06,0.22,0.034,19.116901574554745,0.0,0.0,0.0,0.0,0.0,0.0,0.0,0.0,0.0,0.0,0.0,0.0,0.0,2124.466821986779,7.0,1.3,3.85,82.5,25.54545455,11.0,60.0,28.0,8.0,119.005,134.0,539.0,43.4782608695652,405.0,91.25161265448492
2024-05-23 22:00:00,2.7,1.3,1.4,1137.0,3499.0,396.0,2255.0,1387.0,253.0,116816.0,2.42319917980979,0.98,10.6,0.39,88.03,3.6,34.88613852620338,6.3,1.04,0.42,87.82,10.72,2.3525848508494924,69.29,10.49,19.2,1.02,11.920674242110865,5.13333333333333,79.9344444444444,69.12,30.78923076923077,0.072,4.93,1.895,10.275,1.825,0.046,0.18,56.12,9.94,0.1095,2.0162231328791,0.415,118.53631502045911,0.1,95.44,0.49,0.48,1.4,0.0,0.0,2.577855852626402,2.0,62.13,3.31,3.6,0.07,0.036,0.084,0.26,4.38,2.52,0.06,0.22,0.034,16.166057991922635,0.0,0.0,0.0,0.0,0.0,0.0,0.0,0.0,0.0,0.0,0.0,0.0,0.0,2124.466821986779,7.0,1.3,3.61,82.5,25.54545455,11.0,60.0,28.0,8.0,118.475,130.0,535.0,43.2946635730858,405.0,85.38461538461539
2024-05-23 23:00:00,2.68,1.3,1.38,1134.0,3499.0,379.0,2266.0,1433.0,256.0,118055.0,2.39724414218475,0.98,10.48,0.4,88.14,3.6,36.319401309719886,6.8,1.05,0.45,87.8,10.7,2.4777938232558228,69.86,10.27,18.89,0.98,12.263594672490552,5.06777777777778,79.4655555555556,69.12,31.07692307692308,0.0745,4.984999999999999,1.86,9.585,1.84,0.045,0.175,56.215,9.75,0.1065,1.95596402269709,0.4,123.29587411546026,0.1,96.05,0.88,1.01,1.38,0.0,0.0,2.45540702977532,2.0,62.24,3.68,4.2,0.05,0.027,0.094,0.205,4.3,2.28,0.04,0.12,0.034,13.905432866023178,0.0,0.0,0.0,0.0,0.0,0.0,0.0,0.0,0.0,0.0,0.0,0.0,0.0,2124.466821986779,8.0,1.3,3.7,82.5,25.54545455,11.0,60.0,28.0,8.0,118.475,130.0,535.0,43.1802604523646,405.0,89.23076923076923
2024-05-24 00:00:00,2.66,1.3,1.36,1149.0,4099.0,0.0,2269.0,1427.0,258.0,116031.0,2.84558837520067,0.98,10.48,0.4,88.14,3.6,36.61425132928902,6.8,1.05,0.45,87.8,10.7,2.4979091756826186,69.86,10.27,18.89,0.98,12.363153613408558,5.06777777777778,79.4655555555556,69.12,31.07692307692308,0.0745,4.984999999999999,1.86,9.585,1.84,0.045,0.175,56.215,9.75,0.1065,1.95596402269709,0.4,124.29682098090342,0.1,96.05,0.88,1.01,1.38,0.0,0.0,2.4753406405913565,2.0,62.24,3.68,4.2,0.05,0.027,0.094,0.205,4.3,2.28,0.04,0.12,0.034,14.018320661658915,0.0,0.0,0.0,0.0,0.0,0.0,0.0,0.0,0.0,0.0,0.0,0.0,0.0,2176.133393618325,7.0,1.3,3.8,82.5,25.54545455,11.0,60.0,28.0,8.0,119.8,140.0,545.0,42.3786739576213,405.0,92.14285714285714
2024-05-24 03:00:00,2.35,1.13,1.22,1109.0,2627.0,924.0,2186.0,1323.0,226.0,96557.0,2.21825645198234,0.98,10.48,0.4,88.14,3.6,29.95998170785923,6.8,1.05,0.45,87.8,10.7,2.0439394633061907,69.86,10.27,18.89,0.98,10.116275566527245,5.06777777777778,79.4655555555556,69.12,31.07692307692308,0.0745,4.984999999999999,1.86,9.585,1.84,0.045,0.175,56.215,9.75,0.1065,1.95596402269709,0.4,101.70713172425344,0.1,96.05,0.88,1.01,1.38,0.0,0.0,2.025472531060972,2.0,62.24,3.68,4.2,0.05,0.027,0.094,0.205,4.3,2.28,0.04,0.12,0.034,11.470632755018064,0.0,0.0,0.0,0.0,0.0,0.0,0.0,0.0,0.0,0.0,0.0,0.0,0.0,2176.133393618325,7.0,1.3,3.92,82.5,25.54545455,11.0,60.0,28.0,8.0,117.945,126.0,531.0,43.8327526132404,405.0,75.39682539682539
2024-05-24 04:00:00,2.54,1.26,1.28,1164.0,3430.0,0.0,2223.0,1505.0,266.0,115474.0,2.39289988565432,0.98,10.48,0.4,88.14,3.6,37.45019314046,6.8,1.05,0.45,87.8,10.7,2.554939065538386,69.86,10.27,18.89,0.98,12.645417394536606,5.06777777777778,79.4655555555556,69.12,31.07692307692308,0.0745,4.984999999999999,1.86,9.585,1.84,0.045,0.175,56.215,9.75,0.1065,1.95596402269709,0.4,127.13464794393776,0.1,96.05,0.88,1.01,1.38,0.0,0.0,2.531855267088876,2.0,62.24,3.68,4.2,0.05,0.027,0.094,0.205,4.3,2.28,0.04,0.12,0.034,14.338373644801816,0.0,0.0,0.0,0.0,0.0,0.0,0.0,0.0,0.0,0.0,0.0,0.0,0.0,2176.133393618325,8.0,1.3,4.03,82.5,25.54545455,11.0,60.0,28.0,8.0,120.595,146.0,551.0,43.9763151901617,405.0,94.24657534246576
2024-05-24 05:00:00,2.62,1.3,1.32,1199.0,3498.0,0.0,2235.0,1464.0,269.0,116678.0,2.41514475935589,0.98,10.48,0.4,88.14,3.6,39.76324570822745,6.8,1.05,0.45,87.8,10.7,2.712740878305228,69.86,10.27,18.89,0.98,13.426441809156351,5.06777777777778,79.4655555555556,69.12,31.07692307692308,0.0745,4.984999999999999,1.86,9.585,1.84,0.045,0.175,56.215,9.75,0.1065,1.95596402269709,0.4,134.9869205016788,0.1,96.05,0.88,1.01,1.38,0.0,0.0,2.688231345171862,2.0,62.24,3.68,4.2,0.05,0.027,0.094,0.205,4.3,2.28,0.04,0.12,0.034,15.223960852652212,0.0,0.0,0.0,0.0,0.0,0.0,0.0,0.0,0.0,0.0,0.0,0.0,0.0,2176.133393618325,7.0,1.3,4.28,82.5,25.54545455,11.0,60.0,28.0,8.0,120.86,148.0,553.0,42.6027397260274,405.0,91.37283669748378
2024-05-24 06:00:00,2.59,1.3,1.29,1193.0,3501.0,0.0,2225.0,1454.0,262.0,112741.0,2.50157600493048,0.98,10.48,0.4,88.14,3.6,39.46608116704464,6.8,1.05,0.45,87.8,10.7,2.6924676238439447,69.86,10.27,18.89,0.98,13.326101347786263,5.06777777777778,79.4655555555556,69.12,31.07692307692308,0.0745,4.984999999999999,1.86,9.585,1.84,0.045,0.175,56.215,9.75,0.1065,1.95596402269709,0.4,133.97811637661056,0.1,96.05,0.88,1.01,1.38,0.0,0.0,2.668141258961521,2.0,62.24,3.68,4.2,0.05,0.027,0.094,0.205,4.3,2.28,0.04,0.12,0.034,15.110186907362143,0.0,0.0,0.0,0.0,0.0,0.0,0.0,0.0,0.0,0.0,0.0,0.0,0.0,2176.133393618325,8.0,1.3,4.13,82.5,25.54545455,11.0,60.0,28.0,8.0,120.7275,147.0,552.0,43.1596091205212,405.0,99.31972789115646
2024-05-24 07:00:00,2.64,1.3,1.34,1170.0,3545.0,0.0,2237.0,1443.0,260.0,115349.0,2.47575991776659,0.98,10.48,0.4,88.14,3.6,38.393580624040354,6.8,1.05,0.45,87.8,10.7,2.619299148454364,69.86,10.27,18.89,0.98,12.963961238887755,5.06777777777778,79.4655555555556,69.12,31.07692307692308,0.0745,4.984999999999999,1.86,9.585,1.84,0.045,0.175,56.215,9.75,0.1065,1.95596402269709,0.4,130.3372278385159,0.1,96.05,0.88,1.01,1.38,0.0,0.0,2.595633858570375,2.0,62.24,3.68,4.2,0.05,0.027,0.094,0.205,4.3,2.28,0.04,0.12,0.034,14.699563830942424,0.0,0.0,0.0,0.0,0.0,0.0,0.0,0.0,0.0,0.0,0.0,0.0,0.0,2176.133393618325,7.0,1.3,4.07,82.5,25.54545455,11.0,60.0,28.0,8.0,120.4625,145.0,550.0,43.8967136150235,405.0,96.6206896551724
2024-05-24 08:00:00,2.7,1.29,1.41,1161.0,3958.0,50.0,2291.0,1398.0,261.0,118089.0,2.70133364747385,0.98,10.54,0.39,88.09,3.4,37.27511251260142,6.5,1.04,0.42,87.78,10.76,2.542994658895217,69.36,10.42,19.2,1.02,12.586299739023708,5.06777777777778,79.4655555555556,69.12,31.36461538461539,0.0735,5.025,1.805,10.355,1.88,0.048,0.18,56.23,9.72,0.112,1.934603685102745,0.435,126.5402901551509,0.1,96.51,0.84,0.87,1.3,0.0,0.0,2.52001877780439,2.0,62.37,3.59,3.2,0.06,0.024,0.087,0.208,3.99,2.47,0.04,0.14,0.053,14.271341374746829,0.0,0.0,0.0,0.0,0.0,0.0,0.0,0.0,0.0,0.0,0.0,0.0,0.0,2176.133393618325,8.0,1.3,3.85,82.5,25.54545455,11.0,60.0,28.0,8.0,119.005,134.0,539.0,43.9593439593439,405.0,93.80597014925372
2024-05-24 09:00:00,2.7,1.28,1.42,1149.0,4101.0,845.0,2293.0,1392.0,258.0,118265.0,2.81827479768536,0.98,10.54,0.39,88.09,3.4,37.21051730550663,6.5,1.04,0.42,87.78,10.76,2.5385878239976227,69.36,10.42,19.2,1.02,12.56448854696025,5.06777777777778,79.4655555555556,69.12,31.36461538461539,0.0735,5.025,1.805,10.355,1.88,0.048,0.18,56.23,9.72,0.112,1.934603685102745,0.435,126.32100453272272,0.1,96.51,0.84,0.87,1.3,0.0,0.0,2.515651758528996,2.0,62.37,3.59,3.2,0.06,0.024,0.087,0.208,3.99,2.47,0.04,0.14,0.053,14.246610121385473,0.0,0.0,0.0,0.0,0.0,0.0,0.0,0.0,0.0,0.0,0.0,0.0,0.0,2176.133393618325,7.0,1.3,3.83,82.5,25.54545455,11.0,60.0,28.0,8.0,118.3425,129.0,534.0,43.2732316227462,405.0,93.64341085271316
2024-05-24 10:00:00,2.7,1.28,1.42,1148.0,4100.0,80.0,2260.0,1392.0,257.0,117904.0,2.80346214610059,0.98,10.54,0.39,88.09,3.4,37.19078387202249,6.5,1.04,0.42,87.78,10.76,2.537241563381109,69.36,10.42,19.2,1.02,12.557825363619692,5.06777777777778,79.4655555555556,69.12,31.36461538461539,0.0735,5.025,1.805,10.355,1.88,0.048,0.18,56.23,9.72,0.112,1.934603685102745,0.435,126.25401414072871,0.1,96.51,0.84,0.87,1.3,0.0,0.0,2.5143176613371025,2.0,62.37,3.59,3.2,0.06,0.024,0.087,0.208,3.99,2.47,0.04,0.14,0.053,14.23905487750384,0.0,0.0,0.0,0.0,0.0,0.0,0.0,0.0,0.0,0.0,0.0,0.0,0.0,2176.133393618325,7.0,1.3,4.15,82.5,25.54545455,11.0,60.0,28.0,8.0,118.21,128.0,533.0,43.452380952381,405.0,93.59375
2024-05-24 11:00:00,2.66,1.3,1.36,1152.0,4101.0,517.0,2280.0,1442.0,262.0,118232.0,2.80928878293846,0.98,10.54,0.39,88.09,3.4,37.38277944305823,6.5,1.04,0.42,87.78,10.76,2.5503399466927728,69.36,10.42,19.2,1.02,12.62265451215154,5.06777777777778,79.4655555555556,69.12,31.36461538461539,0.0735,5.025,1.805,10.355,1.88,0.048,0.18,56.23,9.72,0.112,1.934603685102745,0.435,126.90579420602435,0.1,96.51,0.84,0.87,1.3,0.0,0.0,2.5272977011452125,2.0,62.37,3.59,3.2,0.06,0.024,0.087,0.208,3.99,2.47,0.04,0.14,0.053,14.312563289739058,0.0,0.0,0.0,0.0,0.0,0.0,0.0,0.0,0.0,0.0,0.0,0.0,0.0,2176.133393618325,7.0,1.3,3.76,82.5,25.54545455,11.0,60.0,28.0,8.0,118.475,130.0,535.0,44.0180586907449,405.0,94.07692307692308
2024-05-24 12:00:00,2.68,1.29,1.39,1149.0,4100.0,0.0,2269.0,1423.0,260.0,118699.0,2.78234818576245,0.98,10.54,0.39,88.09,3.4,37.09765169204248,6.5,1.04,0.42,87.78,10.76,2.530887869983661,69.36,10.42,19.2,1.02,12.526378388585584,5.06777777777778,79.4655555555556,69.12,31.36461538461539,0.0735,5.025,1.805,10.355,1.88,0.048,0.18,56.23,9.72,0.112,1.934603685102745,0.435,125.93785216875692,0.1,96.51,0.84,0.87,1.3,0.0,0.0,2.508021373370482,2.0,62.37,3.59,3.2,0.06,0.024,0.087,0.208,3.99,2.47,0.04,0.14,0.053,14.203397811867353,0.0,0.0,0.0,0.0,0.0,0.0,0.0,0.0,0.0,0.0,0.0,0.0,0.0,2176.133393618325,8.0,1.3,3.01,82.5,25.54545455,11.0,60.0,28.0,8.0,118.21,128.0,533.0,43.9629880388174,405.0,93.359375
2024-05-24 13:00:00,2.68,1.3,1.38,1153.0,4099.0,0.0,2269.0,1429.0,261.0,118476.0,2.78690233060016,0.98,10.54,0.39,88.09,3.4,37.76429413589948,6.5,1.04,0.42,87.78,10.76,2.576367764203916,69.36,10.42,19.2,1.02,12.751476612348236,5.06777777777778,79.4655555555556,69.12,31.36461538461539,0.0735,5.025,1.805,10.355,1.88,0.048,0.18,56.23,9.72,0.112,1.934603685102745,0.435,128.20094737059935,0.1,96.51,0.84,0.87,1.3,0.0,0.0,2.5530903580994515,2.0,62.37,3.59,3.2,0.06,0.024,0.087,0.208,3.99,2.47,0.04,0.14,0.053,14.4586319681147,0.0,0.0,0.0,0.0,0.0,0.0,0.0,0.0,0.0,0.0,0.0,0.0,0.0,2176.133393618325,8.0,1.3,3.67,82.5,25.54545455,11.0,60.0,28.0,8.0,119.1375,135.0,540.0,44.139650872818,405.0,95.03703703703704
2024-05-24 14:00:00,2.63,1.3,1.33,1185.0,4103.0,0.0,2268.0,1460.0,264.0,115656.0,2.85759260085829,0.98,10.54,0.39,88.09,3.4,39.793163072607136,6.5,1.04,0.42,87.78,10.76,2.714781910315528,69.36,10.42,19.2,1.02,13.436543694572713,5.06777777777778,79.4655555555556,69.12,31.36461538461539,0.0735,5.025,1.805,10.355,1.88,0.048,0.18,56.23,9.72,0.112,1.934603685102745,0.435,135.08848295754,0.1,96.51,0.84,0.87,1.3,0.0,0.0,2.690253936518668,2.0,62.37,3.59,3.2,0.06,0.024,0.087,0.208,3.99,2.47,0.04,0.14,0.053,15.235415168717678,0.0,0.0,0.0,0.0,0.0,0.0,0.0,0.0,0.0,0.0,0.0,0.0,0.0,2176.133393618325,8.0,1.3,3.88,82.5,25.54545455,11.0,60.0,28.0,8.0,119.8,140.0,545.0,43.8202247191011,405.0,92.10985534334291
2024-05-24 15:00:00,2.64,1.3,1.34,1187.0,4098.0,0.0,2267.0,1421.0,259.0,115422.0,2.85989498583921,0.98,10.54,0.39,88.09,3.4,38.48595073859782,6.5,1.04,0.42,87.78,10.76,2.625600851980592,69.36,10.42,19.2,1.02,12.995150895212875,5.06777777777778,79.4655555555556,69.12,31.36461538461539,0.0735,5.025,1.805,10.355,1.88,0.048,0.18,56.23,9.72,0.112,1.934603685102745,0.435,130.6508027765879,0.1,96.51,0.84,0.87,1.3,0.0,0.0,2.6018786263927147,2.0,62.37,3.59,3.2,0.06,0.024,0.087,0.208,3.99,2.47,0.04,0.14,0.053,14.734929128290045,0.0,0.0,0.0,0.0,0.0,0.0,0.0,0.0,0.0,0.0,0.0,0.0,0.0,2176.133393618325,7.0,1.3,3.9,82.5,25.54545455,11.0,60.0,28.0,8.0,120.1975,143.0,548.0,43.1946006749156,405.0,96.85314685314684
2024-05-24 16:00:00,2.65,1.3,1.35,1163.0,4099.0,0.0,2286.0,1419.0,265.0,114067.0,2.89455010836834,0.99,10.68,0.38,87.95,3.5,37.14489265290191,6.2,1.03,0.42,87.43,11.12,2.5341107579388886,69.48,10.32,19.12,1.08,12.542329752733322,5.06777777777778,79.4655555555556,69.12,31.65230769230769,0.078,5.11,1.83,10.33,1.915,0.0485,0.18,56.08,9.87,0.1149999999999999,1.9315945692346,0.2309999999999999,126.09822418352525,0.1,94.89,0.58,0.56,1.36,0.0,0.0,2.5112151426289127,2.0,62.49,3.6,4.1,0.03,0.009,0.082,0.238,3.68,2.79,0.03,0.03,0.022,14.221484729219194,0.0,0.0,0.0,0.0,0.0,0.0,0.0,0.0,0.0,0.0,0.0,0.0,0.0,2176.133393618325,7.0,1.3,3.68,82.5,25.54545455,11.0,60.0,28.0,8.0,119.535,138.0,543.0,43.121387283237,405.0,93.47826086956522
2024-05-24 17:00:00,2.65,1.3,1.35,1150.0,4100.0,0.0,2309.0,1445.0,259.0,117178.0,2.81843974596273,0.99,10.68,0.38,87.95,3.5,35.64049127604735,6.2,1.03,0.42,87.43,11.12,2.4314770055958896,69.48,10.32,19.12,1.08,12.034354179205804,5.06777777777778,79.4655555555556,69.12,31.65230769230769,0.078,5.11,1.83,10.33,1.915,0.0485,0.18,56.08,9.87,0.1149999999999999,1.9315945692346,0.2309999999999999,120.99113331498316,0.1,94.89,0.58,0.56,1.36,0.0,0.0,2.409508683185051,2.0,62.49,3.6,4.1,0.03,0.009,0.082,0.238,3.68,2.79,0.03,0.03,0.022,13.64550187721647,0.0,0.0,0.0,0.0,0.0,0.0,0.0,0.0,0.0,0.0,0.0,0.0,0.0,2176.133393618325,7.0,1.3,3.43,82.5,25.54545455,11.0,60.0,28.0,8.0,118.475,130.0,535.0,44.3965517241379,405.0,89.6923076923077
2024-05-24 18:00:00,2.7,1.3,1.4,1139.0,4100.0,545.0,2270.0,1391.0,253.0,116729.0,2.84579737661901,0.99,10.68,0.38,87.95,3.5,33.65367143647352,6.2,1.03,0.42,87.43,11.12,2.295931546450321,69.48,10.32,19.12,1.08,11.363485378478208,5.06777777777778,79.4655555555556,69.12,31.65230769230769,0.078,5.11,1.83,10.33,1.915,0.0485,0.18,56.08,9.87,0.1149999999999999,1.9315945692346,0.2309999999999999,114.2463445795853,0.1,94.89,0.58,0.56,1.36,0.0,0.0,2.275187873230481,2.0,62.49,3.6,4.1,0.03,0.009,0.082,0.238,3.68,2.79,0.03,0.03,0.022,12.884817810304746,0.0,0.0,0.0,0.0,0.0,0.0,0.0,0.0,0.0,0.0,0.0,0.0,0.0,2176.133393618325,7.0,1.3,3.71,82.5,25.54545455,11.0,60.0,28.0,8.0,118.475,130.0,535.0,44.0207581227437,405.0,84.6923076923077
2024-05-24 19:00:00,2.65,1.3,1.35,1149.0,4100.0,0.0,2295.0,1463.0,262.0,118101.0,2.79642720460775,0.99,10.68,0.38,87.95,3.5,36.09389375225778,6.2,1.03,0.42,87.43,11.12,2.4624091744778265,69.48,10.32,19.12,1.08,12.187449879884664,5.06777777777778,79.4655555555556,69.12,31.65230769230769,0.078,5.11,1.83,10.33,1.915,0.0485,0.18,56.08,9.87,0.1149999999999999,1.9315945692346,0.2309999999999999,122.53032869306114,0.1,94.89,0.58,0.56,1.36,0.0,0.0,2.4401613808413503,2.0,62.49,3.6,4.1,0.03,0.009,0.082,0.238,3.68,2.79,0.03,0.03,0.022,13.819093882229655,0.0,0.0,0.0,0.0,0.0,0.0,0.0,0.0,0.0,0.0,0.0,0.0,0.0,2176.133393618325,8.0,1.3,3.58,82.5,25.54545455,11.0,60.0,28.0,8.0,118.74,132.0,537.0,43.4951901053596,405.0,90.83333333333331
2024-05-24 20:00:00,2.68,1.3,1.38,1148.0,4100.0,0.0,2313.0,1422.0,258.0,117660.0,2.80690151630901,0.99,10.68,0.38,87.95,3.5,35.151427930921486,6.2,1.03,0.42,87.43,11.12,2.398111969498519,69.48,10.32,19.12,1.08,11.869217243642089,5.06777777777778,79.4655555555556,69.12,31.65230769230769,0.078,5.11,1.83,10.33,1.915,0.0485,0.18,56.08,9.87,0.1149999999999999,1.9315945692346,0.2309999999999999,119.33087762626984,0.1,94.89,0.58,0.56,1.36,0.0,0.0,2.3764450991962343,2.0,62.49,3.6,4.1,0.03,0.009,0.082,0.238,3.68,2.79,0.03,0.03,0.022,13.4582565684382,0.0,0.0,0.0,0.0,0.0,0.0,0.0,0.0,0.0,0.0,0.0,0.0,0.0,2176.133393618325,7.0,1.3,3.732,82.5,25.54545455,11.0,60.0,28.0,8.0,118.475,130.0,535.0,42.390310786106,405.0,88.46153846153847
2024-05-24 21:00:00,2.68,1.3,1.38,1148.0,4100.0,0.0,2320.0,1431.0,260.0,118597.0,2.78473958699221,0.99,10.68,0.38,87.95,3.5,34.62303100280584,6.2,1.03,0.42,87.43,11.12,2.362063505110372,69.48,10.32,19.12,1.08,11.690798946012684,5.06777777777778,79.4655555555556,69.12,31.65230769230769,0.078,5.11,1.83,10.33,1.915,0.0485,0.18,56.08,9.87,0.1149999999999999,1.9315945692346,0.2309999999999999,117.53709362150693,0.1,94.89,0.58,0.56,1.36,0.0,0.0,2.340722331611417,2.0,62.49,3.6,4.1,0.03,0.009,0.082,0.238,3.68,2.79,0.03,0.03,0.022,13.255951801686482,0.0,0.0,0.0,0.0,0.0,0.0,0.0,0.0,0.0,0.0,0.0,0.0,0.0,2176.133393618325,8.0,1.3,3.57,82.5,25.54545455,11.0,60.0,28.0,8.0,118.3425,129.0,534.0,42.8539325842697,405.0,87.13178294573643
2024-05-24 22:00:00,2.68,1.3,1.38,1117.0,4099.0,528.0,2243.0,1413.0,251.0,116651.0,2.8464970918896,0.99,10.68,0.38,87.95,3.5,35.520092093754904,6.2,1.03,0.42,87.43,11.12,2.423263094037567,69.48,10.32,19.12,1.08,11.993700238962065,5.06777777777778,79.4655555555556,69.12,31.65230769230769,0.078,5.11,1.83,10.33,1.915,0.0485,0.18,56.08,9.87,0.1149999999999999,1.9315945692346,0.2309999999999999,120.58240624657856,0.1,94.89,0.58,0.56,1.36,0.0,0.0,2.4013689840733003,2.0,62.49,3.6,4.1,0.03,0.009,0.082,0.238,3.68,2.79,0.03,0.03,0.022,13.599405226772966,0.0,0.0,0.0,0.0,0.0,0.0,0.0,0.0,0.0,0.0,0.0,0.0,0.0,2176.133393618325,7.0,1.3,3.8,82.5,25.54545455,11.0,60.0,28.0,8.0,118.6075,131.0,536.0,44.0406320541761,405.0,89.38931297709924
2024-05-24 23:00:00,2.62,1.3,1.32,1160.0,4100.0,0.0,2285.0,1464.0,261.0,116030.0,2.84630663826357,0.99,10.1,0.41,88.5,3.2,37.17801276069796,7.4,1.02,0.44,87.88,10.66,2.4840762274140897,69.47,10.39,19.11,1.03,13.120372162722168,5.06555555555555,79.3988888888889,69.78,31.94,0.071,4.875,1.76,9.945,1.905,0.0475,0.18,56.51,9.49,0.105,1.946668714444405,0.405,128.44308769277393,0.1,96.3,0.6899999999999998,0.78,1.28,0.0,0.0,2.392907608107532,2.0,62.28,3.48,4.2,0.08,0.031,0.082,0.301,4.62,1.92,0.05,0.23,0.024,8.913548602357803,0.0,0.0,0.0,0.0,0.0,0.0,0.0,0.0,0.0,0.0,0.0,0.0,0.0,2176.133393618325,8.0,1.3,3.72,82.5,25.54545455,11.0,60.0,28.0,8.0,118.475,130.0,535.0,42.5473636156129,405.0,93.53846153846152
2024-05-25 00:00:00,2.59,1.2,1.39,1177.0,3746.0,0.0,2247.0,1377.0,264.0,115317.0,2.61677329077883,0.99,10.1,0.41,88.5,3.2,38.02416958540182,7.4,1.02,0.44,87.88,10.66,2.54061281710328,69.47,10.39,19.11,1.03,13.418986629278004,5.06555555555555,79.3988888888889,69.78,31.94,0.071,4.875,1.76,9.945,1.905,0.0475,0.18,56.51,9.49,0.105,1.946668714444405,0.405,131.36640142492072,0.1,96.3,0.6899999999999998,0.78,1.28,0.0,0.0,2.44736923618106,2.0,62.28,3.48,4.2,0.08,0.031,0.082,0.301,4.62,1.92,0.05,0.23,0.024,9.116417433211176,0.0,0.0,0.0,0.0,0.0,0.0,0.0,0.0,0.0,0.0,0.0,0.0,0.0,2196.7871605095,8.0,1.3,4.1,82.5,25.54545455,11.0,60.0,28.0,8.0,120.595,146.0,551.0,41.9967570071809,405.0,96.57534246575342
2024-05-25 01:00:00,2.65,1.3,1.35,1154.0,4099.0,0.0,2298.0,1414.0,258.0,117208.0,2.81703203965169,0.99,10.1,0.41,88.5,3.2,35.87276266953748,7.4,1.02,0.44,87.88,10.66,2.396864983952756,69.47,10.39,19.11,1.03,12.659740577282609,5.06555555555555,79.3988888888889,69.78,31.94,0.071,4.875,1.76,9.945,1.905,0.0475,0.18,56.51,9.49,0.105,1.946668714444405,0.405,123.9336925026912,0.1,96.3,0.6899999999999998,0.78,1.28,0.0,0.0,2.308897123369554,2.0,62.28,3.48,4.2,0.08,0.031,0.082,0.301,4.62,1.92,0.05,0.23,0.024,8.600610678518851,0.0,0.0,0.0,0.0,0.0,0.0,0.0,0.0,0.0,0.0,0.0,0.0,0.0,2196.7871605095,8.0,1.3,3.72,82.5,25.54545455,11.0,60.0,28.0,8.0,119.1375,135.0,540.0,43.5845670704352,405.0,91.11111111111111
2024-05-25 02:00:00,2.69,1.3,1.39,1154.0,4100.0,0.0,2277.0,1408.0,258.0,117480.0,2.81119932947061,0.99,10.1,0.41,88.5,3.2,36.27898733391377,7.4,1.02,0.44,87.88,10.66,2.424007183248388,69.47,10.39,19.11,1.03,12.803100008906886,5.06555555555555,79.3988888888889,69.78,31.94,0.071,4.875,1.76,9.945,1.905,0.0475,0.18,56.51,9.49,0.105,1.946668714444405,0.405,125.3371228184882,0.1,96.3,0.6899999999999998,0.78,1.28,0.0,0.0,2.335043170933844,2.0,62.28,3.48,4.2,0.08,0.031,0.082,0.301,4.62,1.92,0.05,0.23,0.024,8.698004353449814,0.0,0.0,0.0,0.0,0.0,0.0,0.0,0.0,0.0,0.0,0.0,0.0,0.0,2196.7871605095,7.0,1.3,3.78,82.5,25.54545455,11.0,60.0,28.0,8.0,119.8,140.0,545.0,44.5117845117845,405.0,92.14285714285714
2024-05-25 03:00:00,2.65,1.3,1.35,1144.0,4100.0,0.0,2291.0,1404.0,254.0,116120.0,2.84410205968729,0.99,10.1,0.41,88.5,3.2,34.76449845698266,7.4,1.02,0.44,87.88,10.66,2.3228154966436456,69.47,10.39,19.11,1.03,12.268626640748671,5.06555555555555,79.3988888888889,69.78,31.94,0.071,4.875,1.76,9.945,1.905,0.0475,0.18,56.51,9.49,0.105,1.946668714444405,0.405,120.1048467180552,0.1,96.3,0.6899999999999998,0.78,1.28,0.0,0.0,2.2375653423223643,2.0,62.28,3.48,4.2,0.08,0.031,0.082,0.301,4.62,1.92,0.05,0.23,0.024,8.334900755117454,0.0,0.0,0.0,0.0,0.0,0.0,0.0,0.0,0.0,0.0,0.0,0.0,0.0,2196.7871605095,7.0,1.3,3.74,82.5,25.54545455,11.0,60.0,28.0,8.0,119.1375,135.0,540.0,43.9111908499664,405.0,88.29629629629629
2024-05-25 04:00:00,2.67,1.3,1.37,1159.0,4099.0,0.0,2278.0,1437.0,262.0,118169.0,2.79413785650588,0.99,10.1,0.41,88.5,3.2,36.89455208891541,7.4,1.02,0.44,87.88,10.66,2.465136594445696,69.47,10.39,19.11,1.03,13.020336974418235,5.06555555555555,79.3988888888889,69.78,31.94,0.071,4.875,1.76,9.945,1.905,0.0475,0.18,56.51,9.49,0.105,1.946668714444405,0.405,127.46378403398052,0.1,96.3,0.6899999999999998,0.78,1.28,0.0,0.0,2.37466308270824,2.0,62.28,3.48,4.2,0.08,0.031,0.082,0.301,4.62,1.92,0.05,0.23,0.024,8.845587991040196,0.0,0.0,0.0,0.0,0.0,0.0,0.0,0.0,0.0,0.0,0.0,0.0,0.0,2196.7871605095,8.0,1.3,3.92,82.5,25.54545455,11.0,60.0,28.0,8.0,120.1975,143.0,548.0,42.8636675039964,405.0,93.7062937062937
2024-05-25 05:00:00,2.67,1.3,1.37,1158.0,4100.0,0.0,2266.0,1439.0,261.0,117833.0,2.80278320667644,0.99,10.1,0.41,88.5,3.2,37.0644986875751,7.4,1.02,0.44,87.88,10.66,2.4764917012497563,69.47,10.39,19.11,1.03,13.08031227854641,5.06555555555555,79.3988888888889,69.78,31.94,0.071,4.875,1.76,9.945,1.905,0.0475,0.18,56.51,9.49,0.105,1.946668714444405,0.405,128.05091777927345,0.1,96.3,0.6899999999999998,0.78,1.28,0.0,0.0,2.3856014432796444,2.0,62.28,3.48,4.2,0.08,0.031,0.082,0.301,4.62,1.92,0.05,0.23,0.024,8.88633323680438,0.0,0.0,0.0,0.0,0.0,0.0,0.0,0.0,0.0,0.0,0.0,0.0,0.0,2196.7871605095,7.0,1.3,4.08,82.5,25.54545455,11.0,60.0,28.0,8.0,120.4625,145.0,550.0,42.0114285714286,405.0,94.13793103448276
2024-05-25 06:00:00,2.67,1.3,1.37,1152.0,4100.0,0.0,2269.0,1422.0,258.0,116990.0,2.82296589077974,0.99,10.1,0.41,88.5,3.2,36.96198045094205,7.4,1.02,0.44,87.88,10.66,2.469641869976209,69.47,10.39,19.11,1.03,13.044132899440015,5.06555555555555,79.3988888888889,69.78,31.94,0.071,4.875,1.76,9.945,1.905,0.0475,0.18,56.51,9.49,0.105,1.946668714444405,0.405,127.6967364263667,0.1,96.3,0.6899999999999998,0.78,1.28,0.0,0.0,2.37900300914633,2.0,62.28,3.48,4.2,0.08,0.031,0.082,0.301,4.62,1.92,0.05,0.23,0.024,8.86175415855352,0.0,0.0,0.0,0.0,0.0,0.0,0.0,0.0,0.0,0.0,0.0,0.0,0.0,2196.7871605095,8.0,1.3,4.09,82.5,25.54545455,11.0,60.0,28.0,8.0,120.7275,147.0,552.0,42.100477381223,405.0,93.87755102040816
2024-05-25 07:00:00,2.64,1.3,1.34,1174.0,4100.0,0.0,2252.0,1443.0,262.0,116031.0,2.84628212416988,0.99,10.1,0.41,88.5,3.2,38.5850935055269,7.4,1.02,0.44,87.88,10.66,2.578091360788208,69.47,10.39,19.11,1.03,13.61694047458934,5.06555555555555,79.3988888888889,69.78,31.94,0.071,4.875,1.76,9.945,1.905,0.0475,0.18,56.51,9.49,0.105,1.946668714444405,0.405,133.30428876508978,0.1,96.3,0.6899999999999998,0.78,1.28,0.0,0.0,2.4834722717218862,2.0,62.28,3.48,4.2,0.08,0.031,0.082,0.301,4.62,1.92,0.05,0.23,0.024,9.25090075421174,0.0,0.0,0.0,0.0,0.0,0.0,0.0,0.0,0.0,0.0,0.0,0.0,0.0,2196.7871605095,7.0,1.3,4.04,82.5,25.54545455,11.0,60.0,28.0,8.0,120.4625,145.0,550.0,43.4891676168757,405.0,98.0
2024-05-25 08:00:00,2.69,1.29,1.4,1149.0,4100.0,0.0,2271.0,1400.0,255.0,116683.0,2.83038832300581,0.96,10.31,0.36,88.37,3.1,36.30711057990906,6.2,1.04,0.4,88.16,10.4,2.425886258584239,69.83,10.08,19.15,0.94,12.81302489263472,5.06555555555555,79.3988888888889,69.78,31.94,0.0735,5.16,1.835,9.555,1.975,0.047,0.18,56.03,9.79,0.1085,1.897308970723555,0.4,125.43428337881258,0.1,96.76,0.68,0.68,1.28,0.0,0.0,2.336853281919064,2.0,62.19,3.46,3.0,0.04,0.03,0.098,0.245,4.92,1.72,0.04,0.14,0.026,8.704746992483495,0.0,0.0,0.0,0.0,0.0,0.0,0.0,0.0,0.0,0.0,0.0,0.0,0.0,2196.7871605095,7.0,1.3,4.05,82.5,25.54545455,11.0,60.0,28.0,8.0,119.8,140.0,545.0,43.4625788999098,405.0,92.21428571428572
2024-05-25 09:00:00,2.67,1.3,1.37,1165.0,4100.0,0.0,2301.0,1436.0,262.0,117581.0,2.80878615956005,0.96,10.31,0.36,88.37,3.1,38.11718790548945,6.2,1.04,0.4,88.16,10.4,2.5468279044757804,69.83,10.08,19.15,0.94,13.451813423581306,5.06555555555555,79.3988888888889,69.78,31.94,0.0735,5.16,1.835,9.555,1.975,0.047,0.18,56.03,9.79,0.1085,1.897308970723555,0.4,131.68776234114162,0.1,96.76,0.68,0.68,1.28,0.0,0.0,2.453356222286631,2.0,62.19,3.46,3.0,0.04,0.03,0.098,0.245,4.92,1.72,0.04,0.14,0.026,9.138718875796275,0.0,0.0,0.0,0.0,0.0,0.0,0.0,0.0,0.0,0.0,0.0,0.0,0.0,2196.7871605095,8.0,1.3,4.1,82.5,25.54545455,11.0,60.0,28.0,8.0,119.535,138.0,543.0,41.7333638234621,405.0,96.81159420289856
