Repository: saikumar-voptimai/evonith_bf_webapp

# Evonith BF2 — Blast Furnace Intelligence Platform

Monitoring, modelling and optimisation of **Blast Furnace 2 (BF2)** at Evonith Steel: live telemetry from InfluxDB,
manual plant reports from Neon PostgreSQL, a two-zone energy model of the furnace, blend and fuel optimisers, a
conversational assistant (FurnaceMind) and a live digital twin evaluated every hour.

The platform has three deployable parts that share one Python service layer, plus the shared data library:

| Part | Path | What it is |
|---|---|---|
| **Streamlit app** (legacy) | `src/app.py`, `src/custom_pages/` | The original 11-page dashboard; still the home of the model pages. Served under `/legacy` in production |

File: src/data/V13_df_filtered.csv (part 56 of 268)
NM3/HR.,STEAMKGS/HR.,RAFTOC,PERMEABILITYKGS/HR.,TUYEREVELOCITYM/S,HOT BLAST VOLUMENM3/HR.,O2 ENRICHMENT %,COKE_VM%,COKE_ASH%,COKE_IM%,COKE_FC%,COKE_MOIST%,COKE_CALC_MT,NUTCOKE_MOIST%,NUTCOKE_VM%,NUTCOKE_IM%,NUTCOKE_FC%,NUTCOKE_ASH%,NUTCOKE_CALC_MT,PCI_2_FC%,PCI_2_ASH%,PCI_2_VM%,PCI_2_IM%,PCI_2_CALC_MT,SINTER_SP_02_COLD_STRENGTH_AI,SINTER_SP_02_COLD_STRENGTH_TI,SINTER_SP_02_HOT_STRENGTH_RI,SINTER_SP_02_HOT_STRENGTH_RDI,SINTER_SP_02_P%,SINTER_SP_02_SIO2%,SINTER_SP_02_MGO%,SINTER_SP_02_FEO%,SINTER_SP_02_AL2O3%,SINTER_SP_02_NA2O%,SINTER_SP_02_TIO2%,SINTER_SP_02_FE(T)%,SINTER_SP_02_CAO%,SINTER_SP_02_K2O%,SINTER_SP_02_BASICITY,SINTER_SP_02_MNO%,SINTER_CALC_MT,FLUX_TM%,FLUX_SIO2%,FLUX_FE2O3%,FLUX_AL2O3%,FLUX_LOI%,FLUX_MGO%,FLUX_CAO%,FLUX_CALC_MT,GEOMIN TYPE,ORE_FE(T)%,ORE_LOI%,ORE_TM%,ORE_MGO%,ORE_NA2O%,ORE_P%,ORE_TIO2%,ORE_AL2O3%,ORE_SIO2%,ORE_MNO%,ORE_CAO%,ORE_K2O%,ORE_CALC_MT,LLOYDS_PELLET_PCT_SIO2,LLOYDS_PELLET_PCT_AL2O3,LLOYDS_PELLET_PCT_FE2O3,LLOYDS_PELLET_PCT_MGO,LLOYDS_PELLET_PCT_TIO2,LLOYDS_PELLET_PCT_NA2O,TOTAL_PELLET_CALC_MT,LLOYDS_PELLET_PCT_K2O,LLOYDS_PELLET_PCT_TM,LLOYDS_PELLET_PCT_LOI,LLOYDS_PELLET_PCT_MNO,LLOYDS_PELLET_PCT_CAO,LLOYDS_PELLET_PCT_P,DAILYPRODUCTION,CHARGES/HRS.,STOCKRODLEVEL,FURNACE TOP GAS ANALYSISH2%,COKE_DISCHARGE_TIME,WEIGHTED_COKE_ANGLE,TOTAL_COKE_PORTIONS,NON_COKE_DISCHARGE_TIME,WEIGHTED_NON_COKE_ANGLE,TOTAL_NON_COKE_PORTIONS,UNITCOST LAKHS/THM,ACTUALKG/THM.,ACT. FUEL RATEKG/THM.,FURNACETOPGASANALYSISCO2ETACO,COKE RATE KG/THM,PRODUCTIONTONNESPERHR
2024-05-25 10:00:00,2.68,1.29,1.39,1149.0,4101.0,0.0,2278.0,1414.0,258.0,117575.0,2.80961405091663,0.96,10.31,0.36,88.37,3.1,34.05581394611156,6.2,1.04,0.4,88.16,10.4,2.2754642205675752,69.83,10.08,19.15,0.94,12.01852708356053,5.06555555555555,79.3988888888889,69.78,31.94,0.0735,5.16,1.835,9.555,1.975,0.047,0.18,56.03,9.79,0.1085,1.897308970723555,0.4,117.6564741446681,0.1,96.76,0.68,0.68,1.28,0.0,0.0,2.191951915678858,2.0,62.19,3.46,3.0,0.04,0.03,0.098,0.245,4.92,1.72,0.04,0.14,0.026,8.164991355385752,0.0,0.0,0.0,0.0,0.0,0.0,0.0,0.0,0.0,0.0,0.0,0.0,0.0,2196.7871605095,7.0,1.3,3.91,82.5,25.54545455,11.0,60.0,28.0,8.0,119.4025,137.0,542.0,41.8423464711274,405.0,86.4963503649635
2024-05-25 11:00:00,2.64,1.3,1.34,1164.0,4100.0,0.0,2306.0,1476.0,266.0,118228.0,2.79342527497092,0.96,10.31,0.36,88.37,3.1,36.92582199180527,6.2,1.04,0.4,88.16,10.4,2.467225915972972,69.83,10.08,19.15,0.94,13.031372334647088,5.06555555555555,79.3988888888889,69.78,31.94,0.0735,5.16,1.835,9.555,1.975,0.047,0.18,56.03,9.79,0.1085,1.897308970723555,0.4,127.5718157059496,0.1,96.76,0.68,0.68,1.28,0.0,0.0,2.3766757235939044,2.0,62.19,3.46,3.0,0.04,0.03,0.098,0.245,4.92,1.72,0.04,0.14,0.026,8.8530850512245,0.0,0.0,0.0,0.0,0.0,0.0,0.0,0.0,0.0,0.0,0.0,0.0,0.0,2196.7871605095,8.0,1.3,4.02,82.5,25.54545455,11.0,60.0,28.0,8.0,119.8,140.0,545.0,41.7695473251029,405.0,93.78571428571428
2024-05-25 12:00:00,2.66,1.26,1.4,1159.0,4100.0,0.0,2288.0,1409.0,261.0,117453.0,2.81184513686539,0.96,10.31,0.36,88.37,3.1,36.833300588313534,6.2,1.04,0.4,88.16,10.4,2.4610440304477788,69.83,10.08,19.15,0.94,12.998720905571457,5.06555555555555,79.3988888888889,69.78,31.94,0.0735,5.16,1.835,9.555,1.975,0.047,0.18,56.03,9.79,0.1085,1.897308970723555,0.4,127.25217154372292,0.1,96.76,0.68,0.68,1.28,0.0,0.0,2.370720720787456,2.0,62.19,3.46,3.0,0.04,0.03,0.098,0.245,4.92,1.72,0.04,0.14,0.026,8.830902745997749,0.0,0.0,0.0,0.0,0.0,0.0,0.0,0.0,0.0,0.0,0.0,0.0,0.0,2196.7871605095,7.0,1.3,3.86,82.5,25.54545455,11.0,60.0,28.0,8.0,119.535,138.0,543.0,42.4835114851035,405.0,93.55072463768116
2024-05-25 13:00:00,2.54,1.2,1.34,1189.0,4005.0,0.0,2287.0,1415.0,266.0,113218.0,2.84940934718841,0.96,10.31,0.36,88.37,3.1,42.0161295169513,6.2,1.04,0.4,88.16,10.4,2.807338551762086,69.83,10.08,19.15,0.94,14.827776289385184,5.06555555555555,79.3988888888889,69.78,31.94,0.0735,5.16,1.835,9.555,1.975,0.047,0.18,56.03,9.79,0.1085,1.897308970723555,0.4,145.15787712466772,0.1,96.76,0.68,0.68,1.28,0.0,0.0,2.70430581191873,2.0,62.19,3.46,3.0,0.04,0.03,0.098,0.245,4.92,1.72,0.04,0.14,0.026,10.073502716320949,0.0,0.0,0.0,0.0,0.0,0.0,0.0,0.0,0.0,0.0,0.0,0.0,0.0,2196.7871605095,8.0,1.3,4.2,82.5,25.54545455,11.0,60.0,28.0,8.0,119.8,140.0,545.0,42.5369789332138,405.0,90.76187067803644
2024-05-25 14:00:00,2.39,1.2,1.19,1189.0,2051.0,0.0,2265.0,1377.0,240.0,97997.0,1.68631983981707,0.96,10.31,0.36,88.37,3.1,28.89130154108418,6.2,1.04,0.4,88.16,10.4,1.93039353123058,69.83,10.08,19.15,0.94,10.195935724815664,5.06555555555555,79.3988888888889,69.78,31.94,0.0735,5.16,1.835,9.555,1.975,0.047,0.18,56.03,9.79,0.1085,1.897308970723555,0.4,99.81404873051056,0.1,96.76,0.68,0.68,1.28,0.0,0.0,1.8595457404025943,2.0,62.19,3.46,3.0,0.04,0.03,0.098,0.245,4.92,1.72,0.04,0.14,0.026,6.926782830739825,0.0,0.0,0.0,0.0,0.0,0.0,0.0,0.0,0.0,0.0,0.0,0.0,0.0,2196.7871605095,7.0,1.3,4.11,82.5,25.54545455,11.0,60.0,28.0,8.0,120.4625,145.0,550.0,43.6285097192225,405.0,73.37931034482759
2024-05-25 15:00:00,2.38,1.2,1.18,1188.0,2163.0,0.0,2257.0,1436.0,250.0,102068.0,1.70746502470383,0.96,10.31,0.36,88.37,3.1,33.133510435672235,6.2,1.04,0.4,88.16,10.4,2.213839834146232,69.83,10.08,19.15,0.94,11.693039936578288,5.06555555555555,79.3988888888889,69.78,31.94,0.0735,5.16,1.835,9.555,1.975,0.047,0.18,56.03,9.79,0.1085,1.897308970723555,0.4,114.4700878406658,0.1,96.76,0.68,0.68,1.28,0.0,0.0,2.132589219202311,2.0,62.19,3.46,3.0,0.04,0.03,0.098,0.245,4.92,1.72,0.04,0.14,0.026,7.943866110759532,0.0,0.0,0.0,0.0,0.0,0.0,0.0,0.0,0.0,0.0,0.0,0.0,0.0,2196.7871605095,7.0,1.3,3.62,82.5,25.54545455,11.0,60.0,28.0,8.0,118.475,130.0,535.0,44.355785026989,405.0,84.15384615384616
2024-05-25 16:00:00,2.56,1.22,1.34,1164.0,3192.0,0.0,2251.0,1395.0,256.0,111979.0,2.29641730310311,0.98,10.72,0.42,87.88,3.3,31.9286727190186,6.4,1.03,0.46,87.63,10.88,2.133337717233865,69.95,10.17,18.9,0.98,11.267844557257442,5.06555555555555,79.3988888888889,69.78,31.94,0.07,5.125,1.815,10.55,1.97,0.0505,0.18,56.08,9.760000000000002,0.101,1.90498998270779,0.39,110.30759864330612,0.1,94.62,0.51,0.7,1.36,0.0,0.0,2.05504162790762,2.0,62.38,3.24,2.2,0.11,0.022,0.089,0.233,3.7,2.9,0.05,0.15,0.032,7.655002377927125,0.0,0.0,0.0,0.0,0.0,0.0,0.0,0.0,0.0,0.0,0.0,0.0,0.0,2196.7871605095,7.0,1.3,3.34,82.5,25.54545455,11.0,60.0,28.0,8.0,118.21,128.0,533.0,42.8471575023299,405.0,81.09375
2024-05-25 17:00:00,2.67,1.28,1.39,1149.0,3600.0,0.0,2302.0,1395.0,255.0,115945.0,2.50123205324719,0.98,10.72,0.42,87.88,3.3,33.29342353905464,6.4,1.03,0.46,87.63,10.88,2.2245245455943965,69.95,10.17,18.9,0.98,11.749474352359943,5.06555555555555,79.3988888888889,69.78,31.94,0.07,5.125,1.815,10.55,1.97,0.0505,0.18,56.08,9.760000000000002,0.101,1.90498998270779,0.39,115.02255773444888,0.1,94.62,0.51,0.7,1.36,0.0,0.0,2.142881788742885,2.0,62.38,3.24,2.2,0.11,0.022,0.089,0.233,3.7,2.9,0.05,0.15,0.032,7.9822057936341295,0.0,0.0,0.0,0.0,0.0,0.0,0.0,0.0,0.0,0.0,0.0,0.0,0.0,2196.7871605095,7.0,1.3,3.29,82.5,25.54545455,11.0,60.0,28.0,8.0,117.8125,125.0,530.0,43.888508110578,405.0,84.56
2024-05-25 18:00:00,2.59,1.2,1.39,1150.0,3975.0,0.0,2322.0,1403.0,263.0,116903.0,2.73899099075827,0.98,10.72,0.42,87.88,3.3,34.37285621645577,6.4,1.03,0.46,87.63,10.88,2.296647632707344,69.95,10.17,18.9,0.98,12.130413445131415,5.06555555555555,79.3988888888889,69.78,31.94,0.07,5.125,1.815,10.55,1.97,0.0505,0.18,56.08,9.760000000000002,0.101,1.90498998270779,0.39,118.751795952056,0.1,94.62,0.51,0.7,1.36,0.0,0.0,2.2123578708244858,2.0,62.38,3.24,2.2,0.11,0.022,0.089,0.233,3.7,2.9,0.05,0.15,0.032,8.241003263389143,0.0,0.0,0.0,0.0,0.0,0.0,0.0,0.0,0.0,0.0,0.0,0.0,0.0,2196.7871605095,8.0,1.3,3.55,82.5,25.54545455,11.0,60.0,28.0,8.0,117.945,126.0,531.0,43.6151079136691,405.0,87.3015873015873
2024-05-25 19:00:00,2.6,1.2,1.4,1146.0,4000.0,0.0,2317.0,1394.0,261.0,116689.0,2.76125755278994,0.98,10.72,0.42,87.88,3.3,34.33285871104027,6.4,1.03,0.46,87.63,10.88,2.2939751700074664,69.95,10.17,18.9,0.98,12.116298054940716,5.06555555555555,79.3988888888889,69.78,31.94,0.07,5.125,1.815,10.55,1.97,0.0505,0.18,56.08,9.760000000000002,0.101,1.90498998270779,0.39,118.61361204403906,0.1,94.62,0.51,0.7,1.36,0.0,0.0,2.209783490756617,2.0,62.38,3.24,2.2,0.11,0.022,0.089,0.233,3.7,2.9,0.05,0.15,0.032,8.231413732319018,0.0,0.0,0.0,0.0,0.0,0.0,0.0,0.0,0.0,0.0,0.0,0.0,0.0,2196.7871605095,7.0,1.3,3.52,82.5,25.54545455,11.0,60.0,28.0,8.0,117.8125,125.0,530.0,43.3198380566802,405.0,87.2
2024-05-25 20:00:00,2.57,1.2,1.37,1163.0,4063.0,0.0,2286.0,1421.0,267.0,117069.0,2.79562060702021,0.98,10.72,0.42,87.88,3.3,38.089953932094815,6.4,1.03,0.46,87.63,10.88,2.5450082465418533,69.95,10.17,18.9,0.98,13.442202370168976,5.06555555555555,79.3988888888889,69.78,31.94,0.07,5.125,1.815,10.55,1.97,0.0505,0.18,56.08,9.760000000000002,0.101,1.90498998270779,0.39,131.59367405149942,0.1,94.62,0.51,0.7,1.36,0.0,0.0,2.4516033480124064,2.0,62.38,3.24,2.2,0.11,0.022,0.089,0.233,3.7,2.9,0.05,0.15,0.032,9.132189442739945,0.0,0.0,0.0,0.0,0.0,0.0,0.0,0.0,0.0,0.0,0.0,0.0,0.0,2196.7871605095,8.0,1.3,3.85,82.5,25.54545455,11.0,60.0,28.0,8.0,118.74,132.0,537.0,41.9450124971597,405.0,96.74242424242424
2024-05-25 21:00:00,2.61,1.2,1.41,1153.0,4101.0,0.0,2291.0,1383.0,262.0,117100.0,2.82100327569721,0.98,10.72,0.42,87.88,3.3,35.32033362006,6.4,1.03,0.46,87.63,10.88,2.3599540312890714,69.95,10.17,18.9,0.98,12.464784629279231,5.06555555555555,79.3988888888889,69.78,31.94,0.07,5.125,1.815,10.55,1.97,0.0505,0.18,56.08,9.760000000000002,0.101,1.90498998270779,0.39,122.02515335341526,0.1,94.62,0.51,0.7,1.36,0.0,0.0,2.2733408475690435,2.0,62.38,3.24,2.2,0.11,0.022,0.089,0.233,3.7,2.9,0.05,0.15,0.032,8.468164030184886,0.0,0.0,0.0,0.0,0.0,0.0,0.0,0.0,0.0,0.0,0.0,0.0,0.0,2196.7871605095,7.0,1.3,3.92,82.5,25.54545455,11.0,60.0,28.0,8.0,119.4025,137.0,542.0,41.5238954012624,405.0,89.7080291970803
2024-05-25 22:00:00,2.55,1.2,1.35,1173.0,4073.0,0.0,2271.0,1436.0,269.0,116403.0,2.81852056284391,0.98,10.72,0.42,87.88,3.3,38.98707892380912,6.4,1.03,0.46,87.63,10.88,2.6049503117426163,69.95,10.17,18.9,0.98,13.758803847594196,5.06555555555555,79.3988888888889,69.78,31.94,0.07,5.125,1.815,10.55,1.97,0.0505,0.18,56.08,9.760000000000002,0.101,1.90498998270779,0.39,134.6930732776988,0.1,94.62,0.51,0.7,1.36,0.0,0.0,2.5093454665036328,2.0,62.38,3.24,2.2,0.11,0.022,0.089,0.233,3.7,2.9,0.05,0.15,0.032,9.34727805620367,0.0,0.0,0.0,0.0,0.0,0.0,0.0,0.0,0.0,0.0,0.0,0.0,0.0,2196.7871605095,8.0,1.3,3.91,82.5,25.54545455,11.0,60.0,28.0,8.0,120.1975,143.0,548.0,43.3100966944007,405.0,99.02097902097904
2024-05-25 23:00:00,2.58,1.2,1.38,1149.0,3749.0,0.0,2239.0,1377.0,257.0,113760.0,2.65468887350306,0.98,10.61,0.37,88.04,3.6,37.50509918572117,6.0,1.02,0.42,87.72,10.84,2.511957130673484,69.64,10.28,19.04,1.04,13.198307480579304,5.06666666666667,79.3777777777778,69.78,31.66,0.071,4.96,1.81,10.125,1.85,0.047,0.17,56.37,9.575,0.105,1.93030081300813,0.405,127.78113696248036,0.1,95.51,0.79,0.67,1.39,0.0,0.0,2.347815854377863,2.0,63.15,3.23,3.2,0.05,0.011,0.084,0.174,3.67,2.18,0.04,0.11,0.031,8.807046601667379,0.0,0.0,0.0,0.0,0.0,0.0,0.0,0.0,0.0,0.0,0.0,0.0,0.0,2196.7871605095,7.0,1.3,3.99,82.5,25.54545455,11.0,60.0,28.0,8.0,120.4625,145.0,550.0,43.2701202590194,405.0,96.20689655172414
2024-05-26 00:00:00,2.6,1.2,1.4,1147.0,3500.0,0.0,2301.0,1390.0,262.0,117007.0,2.40973392893302,0.98,10.61,0.37,88.04,3.6,33.612486626944694,6.0,1.02,0.42,87.72,10.84,2.2512438920403115,69.64,10.28,19.04,1.04,11.82846981666356,5.06666666666667,79.3777777777778,69.78,31.66,0.071,4.96,1.81,10.125,1.85,0.047,0.17,56.37,9.575,0.105,1.93030081300813,0.405,114.51887478176182,0.1,95.51,0.79,0.67,1.39,0.0,0.0,2.104138656373672,2.0,63.15,3.23,3.2,0.05,0.011,0.084,0.174,3.67,2.18,0.04,0.11,0.031,7.892973023628901,0.0,0.0,0.0,0.0,0.0,0.0,0.0,0.0,0.0,0.0,0.0,0.0,0.0,2195.058618554965,7.0,1.3,3.58,82.5,25.54545455,11.0,60.0,28.0,8.0,119.725,130.0,540.0,40.7177363699103,410.0,86.15384615384616
2024-05-26 01:00:00,2.57,1.2,1.37,1185.0,3670.0,0.0,2239.0,1400.0,268.0,115526.0,2.55908025005984,0.98,10.61,0.37,88.04,3.6,37.51804708384263,6.0,1.02,0.42,87.72,10.84,2.5128243344862864,69.64,10.28,19.04,1.04,13.202863936750449,5.06666666666667,79.3777777777778,69.78,31.66,0.071,4.96,1.81,10.125,1.85,0.047,0.17,56.37,9.575,0.105,1.93030081300813,0.405,127.82525088776396,0.1,95.51,0.79,0.67,1.39,0.0,0.0,2.348626391642139,2.0,63.15,3.23,3.2,0.05,0.011,0.084,0.174,3.67,2.18,0.04,0.11,0.031,8.810087061354862,0.0,0.0,0.0,0.0,0.0,0.0,0.0,0.0,0.0,0.0,0.0,0.0,0.0,2195.058618554965,7.0,1.3,4.12,82.5,25.54545455,11.0,60.0,28.0,8.0,120.595,146.0,551.0,43.3786848072562,405.0,96.16438356164385
2024-05-26 02:00:00,2.6,1.2,1.4,1161.0,3641.0,0.0,2258.0,1378.0,262.0,115704.0,2.53496726723541,0.98,10.61,0.37,88.04,3.6,37.36599368488319,6.0,1.02,0.42,87.72,10.84,2.50264034276111,69.64,10.28,19.04,1.04,13.14935527908776,5.06666666666667,79.3777777777778,69.78,31.66,0.071,4.96,1.81,10.125,1.85,0.047,0.17,56.37,9.575,0.105,1.93030081300813,0.405,127.30719983284384,0.1,95.51,0.79,0.67,1.39,0.0,0.0,2.339107862467713,2.0,63.15,3.23,3.2,0.05,0.011,0.084,0.174,3.67,2.18,0.04,0.11,0.031,8.774381479989875,0.0,0.0,0.0,0.0,0.0,0.0,0.0,0.0,0.0,0.0,0.0,0.0,0.0,2195.058618554965,8.0,1.3,4.04,82.5,25.54545455,11.0,60.0,28.0,8.0,120.065,142.0,547.0,43.0437772175109,405.0,95.77464788732394
2024-05-26 03:00:00,2.58,1.2,1.38,1194.0,3551.0,0.0,2223.0,1375.0,265.0,113650.0,2.51699947502939,0.98,10.61,0.37,88.04,3.6,39.040503068545945,6.0,1.02,0.42,87.72,10.84,2.6147929800822967,69.64,10.28,19.04,1.04,13.73862687693786,5.06666666666667,79.3777777777778,69.78,31.66,0.071,4.96,1.81,10.125,1.85,0.047,0.17,56.37,9.575,0.105,1.93030081300813,0.405,133.01230973907846,0.1,95.51,0.79,0.67,1.39,0.0,0.0,2.4439320001083007,2.0,63.15,3.23,3.2,0.05,0.011,0.084,0.174,3.67,2.18,0.04,0.11,0.031,9.167594202980402,0.0,0.0,0.0,0.0,0.0,0.0,0.0,0.0,0.0,0.0,0.0,0.0,0.0,2195.058618554965,7.0,1.3,4.49,82.5,25.54545455,11.0,60.0,28.0,8.0,121.125,150.0,555.0,41.9570736210478,405.0,91.59740281263124
2024-05-26 04:00:00,2.57,1.2,1.37,1162.0,3425.0,0.0,2222.0,1379.0,258.0,113023.0,2.44120027905319,0.98,10.61,0.37,88.04,3.6,36.86998813957256,6.0,1.02,0.42,87.72,10.84,2.4694196689474817,69.64,10.28,19.04,1.04,12.974807448493715,5.06666666666667,79.3777777777778,69.78,31.66,0.071,4.96,1.81,10.125,1.85,0.047,0.17,56.37,9.575,0.105,1.93030081300813,0.405,125.61729222306428,0.1,95.51,0.79,0.67,1.39,0.0,0.0,2.308057959696546,2.0,63.15,3.23,3.2,0.05,0.011,0.084,0.174,3.67,2.18,0.04,0.11,0.031,8.657908145774584,0.0,0.0,0.0,0.0,0.0,0.0,0.0,0.0,0.0,0.0,0.0,0.0,0.0,2195.058618554965,6.0,1.3,4.31,82.5,25.54545455,11.0,60.0,28.0,8.0,121.2575,151.0,556.0,42.9292929292929,405.0,94.50331125827816
2024-05-26 05:00:00,2.6,1.2,1.4,1161.0,3500.0,0.0,2251.0,1373.0,260.0,114978.0,2.45223354350076,0.98,10.61,0.37,88.04,3.6,36.22774387725545,6.0,1.02,0.42,87.72,10.84,2.426404449966917,69.64,10.28,19.04,1.04,12.748797187602946,5.06666666666667,79.3777777777778,69.78,31.66,0.071,4.96,1.81,10.125,1.85,0.047,0.17,56.37,9.575,0.105,1.93030081300813,0.405,123.42914437575094,0.1,95.51,0.79,0.67,1.39,0.0,0.0,2.267853526321113,2.0,63.15,3.23,3.2,0.05,0.011,0.084,0.174,3.67,2.18,0.04,0.11,0.031,8.507094649191863,0.0,0.0,0.0,0.0,0.0,0.0,0.0,0.0,0.0,0.0,0.0,0.0,0.0,2195.058618554965,7.0,1.3,4.07,82.5,25.54545455,11.0,60.0,28.0,8.0,119.8,140.0,545.0,42.5303134294212,405.0,92.85714285714286
2024-05-26 06:00:00,2.62,1.2,1.42,1156.0,3508.0,0.0,2259.0,1351.0,258.0,115278.0,2.45144281579368,0.98,10.61,0.37,88.04,3.6,36.54174382418724,6.0,1.02,0.42,87.72,10.84,2.4474350410825565,69.64,10.28,19.04,1.04,12.859295971460826,5.06666666666667,79.3777777777778,69.78,31.66,0.071,4.96,1.81,10.125,1.85,0.047,0.17,56.37,9.575,0.105,1.93030081300813,0.405,124.4989527777076,0.1,95.51,0.79,0.67,1.39,0.0,0.0,2.2875098949132786,2.0,63.15,3.23,3.2,0.05,0.011,0.084,0.174,3.67,2.18,0.04,0.11,0.031,8.58082894734304,0.0,0.0,0.0,0.0,0.0,0.0,0.0,0.0,0.0,0.0,0.0,0.0,0.0,2195.058618554965,7.0,1.3,4.12,82.5,25.54545455,11.0,60.0,28.0,8.0,120.065,142.0,547.0,41.9332566168009,405.0,93.66197183098592
2024-05-26 07:00:00,2.63,1.2,1.43,1150.0,3700.0,0.0,2313.0,1374.0,262.0,117549.0,2.53561182935044,0.98,10.61,0.37,88.04,3.6,33.396406355771475,6.0,1.02,0.42,87.72,10.84,2.2367716098771946,69.64,10.28,19.04,1.04,11.752429653556437,5.06666666666667,79.3777777777778,69.78,31.66,0.071,4.96,1.81,10.125,1.85,0.047,0.17,56.37,9.575,0.105,1.93030081300813,0.405,113.7826820153076,0.1,95.51,0.79,0.67,1.39,0.0,0.0,2.090612050725555,2.0,63.15,3.23,3.2,0.05,0.011,0.084,0.174,3.67,2.18,0.04,0.11,0.031,7.842232482762715,0.0,0.0,0.0,0.0,0.0,0.0,0.0,0.0,0.0,0.0,0.0,0.0,0.0,2195.058618554965,8.0,1.3,3.78,82.5,25.54545455,11.0,60.0,28.0,8.0,119.0625,125.0,535.0,40.5342080599813,410.0,85.6
2024-05-26 08:00:00,2.63,1.2,1.43,1174.0,3700.0,0.0,2287.0,1383.0,269.0,118769.0,2.50958134668981,0.97,10.5,0.39,88.14,3.1,38.02412549673119,5.9,1.03,0.42,87.81,10.74,2.546719652870602,69.69,10.12,19.18,1.01,13.380956480100654,5.06666666666667,79.3777777777778,69.78,31.38,0.075,5.145,1.84,10.25,2.07,0.0485,0.185,55.905,9.85,0.1105,1.91456772671953,0.38,129.54947709686806,0.1,96.56,0.6,0.91,1.3,0.0,0.0,2.380306855022716,2.0,62.54,3.36,2.7,0.08,0.021,0.078,0.186,3.7,2.58,0.04,0.27,0.038,8.928925732980195,0.0,0.0,0.0,0.0,0.0,0.0,0.0,0.0,0.0,0.0,0.0,0.0,0.0,2195.058618554965,7.0,1.3,3.87,82.5,25.54545455,11.0,60.0,28.0,8.0,119.725,130.0,540.0,41.3450427547955,410.0,97.46153846153848
2024-05-26 09:00:00,2.59,1.2,1.39,1152.0,3702.0,0.0,2296.0,1358.0,270.0,118349.0,2.51984265304608,0.97,10.5,0.39,88.14,3.1,35.844565817015244,5.9,1.03,0.42,87.81,10.74,2.400740556746113,69.69,10.12,19.18,1.01,12.613954140426376,5.06666666666667,79.3777777777778,69.78,31.38,0.075,5.145,1.84,10.25,2.07,0.0485,0.185,55.905,9.85,0.1105,1.91456772671953,0.38,122.12364381023818,0.1,96.56,0.6,0.91,1.3,0.0,0.0,2.243866614023486,2.0,62.54,3.36,2.7,0.08,0.021,0.078,0.186,3.7,2.58,0.04,0.27,0.038,8.417115763479257,0.0,0.0,0.0,0.0,0.0,0.0,0.0,0.0,0.0,0.0,0.0,0.0,0.0,2195.058618554965,8.0,1.3,3.76,82.5,25.54545455,11.0,60.0,28.0,8.0,119.46,128.0,538.0,42.3456506770714,410.0,91.875
2024-05-26 10:00:00,2.59,1.19,1.4,1158.0,3700.0,0.0,2290.0,1415.0,268.0,118256.0,2.52046155130793,0.97,10.5,0.39,88.14,3.1,36.16343427273961,5.9,1.03,0.42,87.81,10.74,2.4220972231326563,69.69,10.12,19.18,1.01,12.726166186678206,5.06666666666667,79.3777777777778,69.78,31.38,0.075,5.145,1.84,10.25,2.07,0.0485,0.185,55.905,9.85,0.1105,1.91456772671953,0.38,123.2100393857348,0.1,96.56,0.6,0.91,1.3,0.0,0.0,2.263827750830602,2.0,62.54,3.36,2.7,0.08,0.021,0.078,0.186,3.7,2.58,0.04,0.27,0.038,8.491993297743596,0.0,0.0,0.0,0.0,0.0,0.0,0.0,0.0,0.0,0.0,0.0,0.0,0.0,2195.058618554965,7.0,1.3,3.73,82.5,25.54545455,11.0,60.0,28.0,8.0,118.475,130.0,535.0,43.1077694235589,405.0,92.6923076923077
2024-05-26 11:00:00,2.62,1.2,1.42,1172.0,3699.0,0.0,2294.0,1392.0,268.0,118348.0,2.51782311639805,0.97,10.5,0.39,88.14,3.1,35.3153414388653,5.9,1.03,0.42,87.81,10.74,2.365295004560343,69.69,10.12,19.18,1.01,12.427716369544797,5.06666666666667,79.3777777777778,69.78,31.38,0.075,5.145,1.84,10.25,2.07,0.0485,0.185,55.905,9.85,0.1105,1.91456772671953,0.38,120.32055851739868,0.1,96.56,0.6,0.91,1.3,0.0,0.0,2.2107372152878404,2.0,62.54,3.36,2.7,0.08,0.021,0.078,0.186,3.7,2.58,0.04,0.27,0.038,8.292841895064068,0.0,0.0,0.0,0.0,0.0,0.0,0.0,0.0,0.0,0.0,0.0,0.0,0.0,2195.058618554965,7.0,1.3,3.75,82.5,25.54545455,11.0,60.0,28.0,8.0,119.1375,135.0,540.0,42.520398912058,405.0,90.51851851851852
2024-05-26 12:00:00,2.57,1.2,1.37,1181.0,3663.0,0.0,2254.0,1389.0,264.0,114094.0,2.58624047667259,0.97,10.5,0.39,88.14,3.1,38.31780602402018,5.9,1.03,0.42,87.81,10.74,2.5663893220803926,69.69,10.12,19.18,1.01,13.48430471765696,5.06666666666667,79.3777777777778,69.78,31.38,0.075,5.145,1.84,10.25,2.07,0.0485,0.185,55.905,9.85,0.1105,1.91456772671953,0.38,130.550056551275,0.1,96.56,0.6,0.91,1.3,0.0,0.0,2.398691229762716,2.0,62.54,3.36,2.7,0.08,0.021,0.078,0.186,3.7,2.58,0.04,0.27,0.038,8.997888571260624,0.0,0.0,0.0,0.0,0.0,0.0,0.0,0.0,0.0,0.0,0.0,0.0,0.0,2195.058618554965,8.0,1.3,3.98,82.5,25.54545455,11.0,60.0,28.0,8.0,119.8,140.0,545.0,42.0022497187852,405.0,98.21428571428572
2024-05-26 13:00:00,2.56,1.2,1.36,1180.0,3508.0,0.0,2237.0,1382.0,262.0,112859.0,2.50395556255857,0.97,10.5,0.39,88.14,3.1,36.80815653778229,5.9,1.03,0.42,87.81,10.74,2.465278409854981,69.69,10.12,19.18,1.01,12.9530484741099,5.06666666666667,79.3777777777778,69.78,31.38,0.075,5.145,1.84,10.25,2.07,0.0485,0.185,55.905,9.85,0.1105,1.91456772671953,0.38,125.40662987185048,0.1,96.56,0.6,0.91,1.3,0.0,0.0,2.304187306955011,2.0,62.54,3.36,2.7,0.08,0.021,0.078,0.186,3.7,2.58,0.04,0.27,0.038,8.643388685481304,0.0,0.0,0.0,0.0,0.0,0.0,0.0,0.0,0.0,0.0,0.0,0.0,0.0,2195.058618554965,7.0,1.3,4.14,82.5,25.54545455,11.0,60.0,28.0,8.0,120.4625,145.0,550.0,42.0417633410673,405.0,94.34482758620688
2024-05-26 14:00:00,2.58,1.2,1.38,1177.0,3575.0,0.0,2256.0,1386.0,264.0,114569.0,2.51368675135412,0.97,10.5,0.39,88.14,3.1,36.777298679481696,5.9,1.03,0.42,87.81,10.74,2.4632116610960546,69.69,10.12,19.18,1.01,12.94218937732344,5.06666666666667,79.3777777777778,69.78,31.38,0.075,5.145,1.84,10.25,2.07,0.0485,0.185,55.905,9.85,0.1105,1.91456772671953,0.38,125.301496108616,0.1,96.56,0.6,0.91,1.3,0.0,0.0,2.3022556077854786,2.0,62.54,3.36,2.7,0.08,0.021,0.078,0.186,3.7,2.58,0.04,0.27,0.038,8.636142561567986,0.0,0.0,0.0,0.0,0.0,0.0,0.0,0.0,0.0,0.0,0.0,0.0,0.0,2195.058618554965,7.0,1.3,3.9,82.5,25.54545455,11.0,60.0,28.0,8.0,120.1975,143.0,548.0,42.1570872452485,405.0,94.26573426573428
2024-05-26 15:00:00,2.56,1.2,1.36,1178.0,3499.0,0.0,2212.0,1380.0,260.0,112519.0,2.5050776601418,0.97,10.5,0.39,88.14,3.1,38.85305412321464,5.9,1.03,0.42,87.81,10.74,2.602238321513591,69.69,10.12,19.18,1.01,13.672662278227117,5.06666666666667,79.3777777777778,69.78,31.38,0.075,5.145,1.84,10.25,2.07,0.0485,0.185,55.905,9.85,0.1105,1.91456772671953,0.38,132.3736648647311,0.1,96.56,0.6,0.91,1.3,0.0,0.0,2.432197712896956,2.0,62.54,3.36,2.7,0.08,0.021,0.078,0.186,3.7,2.58,0.04,0.27,0.038,9.12357694578582,0.0,0.0,0.0,0.0,0.0,0.0,0.0,0.0,0.0,0.0,0.0,0.0,0.0,2195.058618554965,7.0,1.3,4.12,82.5,25.54545455,11.0,60.0,28.0,8.0,120.4625,145.0,550.0,41.6705552963136,405.0,99.58620689655172
2024-05-26 16:00:00,2.58,1.2,1.38,1153.0,3500.0,0.0,2275.0,1392.0,260.0,115073.0,2.45021024104864,0.98,10.96,0.41,87.65,3.0,34.08634687074561,6.3,1.03,0.44,87.51,11.02,2.282981352924338,69.71,10.31,19.02,0.96,11.995224560319532,5.06666666666667,79.3777777777778,69.78,31.1,0.0755,5.355,1.95,10.69,2.0,0.0505,0.185,55.295,10.445,0.1105,1.950517908834095,0.38,116.13333260293324,0.1,96.48,0.69,0.6799999999999999,1.31,0.0,0.0,2.13380226525112,2.0,63.47,3.16,2.9,0.03,0.008,0.066,0.202,3.43,1.84,0.03,0.24,0.023,8.004246139563518,0.0,0.0,0.0,0.0,0.0,0.0,0.0,0.0,0.0,0.0,0.0,0.0,0.0,2195.058618554965,7.0,1.3,3.72,82.5,25.54545455,11.0,60.0,28.0,8.0,118.8725,133.0,538.0,41.8393480791618,405.0,87.36842105263158
2024-05-26 17:00:00,2.63,1.2,1.43,1147.0,3499.0,0.0,2286.0,1389.0,264.0,118906.0,2.37059344453773,0.98,10.96,0.41,87.65,3.0,31.21159472502008,6.3,1.03,0.44,87.51,11.02,2.090440756894574,69.71,10.31,19.02,0.96,10.983579115473304,5.06666666666667,79.3777777777778,69.78,31.1,0.0755,5.355,1.95,10.69,2.0,0.0505,0.185,55.295,10.445,0.1105,1.950517908834095,0.38,106.3389551544931,0.1,96.48,0.69,0.6799999999999999,1.31,0.0,0.0,1.9538430380612668,2.0,63.47,3.16,2.9,0.03,0.008,0.066,0.202,3.43,1.84,0.03,0.24,0.023,7.329189236226837,0.0,0.0,0.0,0.0,0.0,0.0,0.0,0.0,0.0,0.0,0.0,0.0,0.0,2195.058618554965,7.0,1.3,3.15,82.5,25.54545455,11.0,60.0,28.0,8.0,117.8125,125.0,530.0,42.6222019186843,405.0,80.0
2024-05-26 18:00:00,2.6,1.2,1.4,1150.0,3499.0,0.0,2290.0,1377.0,262.0,117891.0,2.39099190315345,0.98,10.96,0.41,87.65,3.0,33.50841570780885,6.3,1.03,0.44,87.51,11.02,2.2442735948515344,69.71,10.31,19.02,0.96,11.79184653022084,5.06666666666667,79.3777777777778,69.78,31.1,0.0755,5.355,1.95,10.69,2.0,0.0505,0.185,55.295,10.445,0.1105,1.950517908834095,0.38,114.16430165275722,0.1,96.48,0.69,0.6799999999999999,1.31,0.0,0.0,2.097623826144404,2.0,63.47,3.16,2.9,0.03,0.008,0.066,0.202,3.43,1.84,0.03,0.24,0.023,7.8685348151024,0.0,0.0,0.0,0.0,0.0,0.0,0.0,0.0,0.0,0.0,0.0,0.0,0.0,2195.058618554965,8.0,1.3,3.44,82.5,25.54545455,11.0,60.0,28.0,8.0,118.93,124.0,534.0,43.0574400723654,410.0,85.88709677419355
2024-05-26 19:00:00,2.59,1.2,1.39,1150.0,3501.0,0.0,2289.0,1391.0,261.0,116037.0,2.43056016339231,0.98,10.96,0.41,87.65,3.0,33.73064075597642,6.3,1.03,0.44,87.51,11.02,2.259157432155751,69.71,10.31,19.02,0.96,11.870049083454418,5.06666666666667,79.3777777777778,69.78,31.1,0.0755,5.355,1.95,10.69,2.0,0.0505,0.185,55.295,10.445,0.1105,1.950517908834095,0.38,114.92142988152897,0.1,96.48,0.69,0.6799999999999999,1.31,0.0,0.0,2.1115350942827464,2.0,63.47,3.16,2.9,0.03,0.008,0.066,0.202,3.43,1.84,0.03,0.24,0.023,7.920718288756955,0.0,0.0,0.0,0.0,0.0,0.0,0.0,0.0,0.0,0.0,0.0,0.0,0.0,2195.058618554965,7.0,1.3,3.62,82.5,25.54545455,11.0,60.0,28.0,8.0,119.3275,127.0,537.0,41.4835164835165,410.0,86.45669291338582
2024-05-26 20:00:00,2.54,1.2,1.34,1170.0,3500.0,0.0,2267.0,1440.0,268.0,116110.0,2.42833949820574,0.98,10.96,0.41,87.65,3.0,35.88759650827216,6.3,1.03,0.44,87.51,11.02,2.403622598230802,69.71,10.31,19.02,0.96,12.629096942515725,5.06666666666667,79.3777777777778,69.78,31.1,0.0755,5.355,1.95,10.69,2.0,0.0505,0.185,55.295,10.445,0.1105,1.950517908834095,0.38,122.2702508256166,0.1,96.48,0.69,0.6799999999999999,1.31,0.0,0.0,2.2465603314472835,2.0,63.47,3.16,2.9,0.03,0.008,0.066,0.202,3.43,1.84,0.03,0.24,0.023,8.427220344227731,0.0,0.0,0.0,0.0,0.0,0.0,0.0,0.0,0.0,0.0,0.0,0.0,0.0,2195.058618554965,8.0,1.3,3.96,82.5,25.54545455,11.0,60.0,28.0,8.0,120.52,136.0,546.0,41.0625844214318,410.0,91.98529411764706
2024-05-26 21:00:00,2.62,1.19,1.43,1155.0,3498.0,0.0,2252.0,1337.0,255.0,114660.0,2.45762631774243,0.98,10.96,0.41,87.65,3.0,33.775404291718154,6.3,1.03,0.44,87.51,11.02,2.262155533353772,69.71,10.31,19.02,0.96,11.8858016856729,5.06666666666667,79.3777777777778,69.78,31.1,0.0755,5.355,1.95,10.69,2.0,0.0505,0.185,55.295,10.445,0.1105,1.950517908834095,0.38,115.07394075646933,0.1,96.48,0.69,0.6799999999999999,1.31,0.0,0.0,2.114337287616299,2.0,63.47,3.16,2.9,0.03,0.008,0.066,0.202,3.43,1.84,0.03,0.24,0.023,7.931229780631184,0.0,0.0,0.0,0.0,0.0,0.0,0.0,0.0,0.0,0.0,0.0,0.0,0.0,2195.058618554965,7.0,1.3,3.83,82.5,25.54545455,11.0,60.0,28.0,8.0,121.05,140.0,550.0,41.8766876687669,410.0,86.57142857142857
2024-05-26 22:00:00,2.58,1.19,1.39,1156.0,3501.0,0.0,2276.0,1358.0,262.0,115816.0,2.43519549103238,0.98,10.96,0.41,87.65,3.0,33.766769293177525,6.3,1.03,0.44,87.51,11.02,2.261577192098092,69.71,10.31,19.02,0.96,11.882762969116806,5.06666666666667,79.3777777777778,69.78,31.1,0.0755,5.355,1.95,10.69,2.0,0.0505,0.185,55.295,10.445,0.1105,1.950517908834095,0.38,115.04452102541552,0.1,96.48,0.69,0.6799999999999999,1.31,0.0,0.0,2.1137967374800146,2.0,63.47,3.16,2.9,0.03,0.008,0.066,0.202,3.43,1.84,0.03,0.24,0.023,7.929202087432026,0.0,0.0,0.0,0.0,0.0,0.0,0.0,0.0,0.0,0.0,0.0,0.0,0.0,2195.058618554965,7.0,1.3,3.75,82.5,25.54545455,11.0,60.0,28.0,8.0,121.315,142.0,552.0,42.9165703720823,410.0,86.54929577464789
2024-05-26 23:00:00,2.58,1.2,1.38,1157.0,3499.0,0.0,2257.0,1385.0,261.0,115322.0,2.44422472238118,0.98,10.84,0.4,87.78,3.2,34.18424176270856,6.7,1.03,0.44,87.56,10.97,2.3158130981242,69.64,10.24,19.1,1.02,11.83855856073089,4.93333333333333,79.9322222222222,69.78,30.82,0.0725,5.085,1.795,10.43,1.935,0.0495,0.18,56.025,9.885,0.103,1.94421621872534,0.385,116.74614897924788,0.1,93.63,0.38,1.26,1.37,0.0,0.0,2.002648112829851,2.0,62.51,3.41,2.6,0.07,0.024,0.082,0.317,3.79,2.35,0.06,0.14,0.037,7.952664613344985,0.0,0.0,0.0,0.0,0.0,0.0,0.0,0.0,0.0,0.0,0.0,0.0,0.0,2195.058618554965,7.0,1.3,3.7,82.5,25.54545455,11.0,60.0,28.0,8.0,121.05,140.0,550.0,42.8865979381443,410.0,86.5
2024-05-27 00:00:00,2.61,1.2,1.41,1160.0,3500.0,0.0,2287.0,1413.0,269.0,119087.0,2.36766849760662,0.98,10.84,0.4,87.78,3.2,37.64728875693431,6.7,1.03,0.44,87.56,10.97,2.55041738287965,69.64,10.24,19.1,1.02,13.037868023971011,4.93333333333333,79.9322222222222,69.78,30.82,0.0725,5.085,1.795,10.43,1.935,0.0495,0.18,56.025,9.885,0.103,1.94421621872534,0.385,128.57315989019526,0.1,93.63,0.38,1.26,1.37,0.0,0.0,2.205527105313251,2.0,62.51,3.41,2.6,0.07,0.024,0.082,0.317,3.79,2.35,0.06,0.14,0.037,8.758312182669563,0.0,0.0,0.0,0.0,0.0,0.0,0.0,0.0,0.0,0.0,0.0,0.0,0.0,2184.3921067185147,8.0,1.3,3.65,82.5,25.54545455,11.0,60.0,28.0,8.0,119.0625,125.0,535.0,41.4269275028769,410.0,94.8
2024-05-27 01:00:00,2.6,1.2,1.4,1149.0,3499.0,0.0,2288.0,1406.0,265.0,118206.0,2.38462387942772,0.98,10.84,0.4,87.78,3.2,35.56058633062936,6.7,1.03,0.44,87.56,10.97,2.4090536269049245,69.64,10.24,19.1,1.02,12.315209056014048,4.93333333333333,79.9322222222222,69.78,30.82,0.0725,5.085,1.795,10.43,1.935,0.0495,0.18,56.025,9.885,0.103,1.94421621872534,0.385,121.44664604127571,0.1,93.63,0.38,1.26,1.37,0.0,0.0,2.083279822337507,2.0,62.51,3.41,2.6,0.07,0.024,0.082,0.317,3.79,2.35,0.06,0.14,0.037,8.27285912919977,0.0,0.0,0.0,0.0,0.0,0.0,0.0,0.0,0.0,0.0,0.0,0.0,0.0,2184.3921067185147,8.0,1.3,3.56,82.5,25.54545455,11.0,60.0,28.0,8.0,119.99,132.0,542.0,42.7050294517445,410.0,89.54545454545455
2024-05-27 02:00:00,2.62,1.2,1.42,1147.0,3499.0,0.0,2283.0,1364.0,259.0,116165.0,2.42649733841598,0.98,10.84,0.4,87.78,3.2,34.898714165423065,6.7,1.03,0.44,87.56,10.97,2.364215065321245,69.64,10.24,19.1,1.02,12.085991966985022,4.93333333333333,79.9322222222222,69.78,30.82,0.0725,5.085,1.795,10.43,1.935,0.0495,0.18,56.025,9.885,0.103,1.94421621872534,0.385,119.18621777316396,0.1,93.63,0.38,1.26,1.37,0.0,0.0,2.044504732581648,2.0,62.51,3.41,2.6,0.07,0.024,0.082,0.317,3.79,2.35,0.06,0.14,0.037,8.118880363681669,0.0,0.0,0.0,0.0,0.0,0.0,0.0,0.0,0.0,0.0,0.0,0.0,0.0,2184.3921067185147,7.0,1.3,3.65,82.5,25.54545455,11.0,60.0,28.0,8.0,119.99,132.0,542.0,42.4423963133641,410.0,87.87878787878788
2024-05-27 03:00:00,2.57,1.2,1.37,1151.0,3500.0,0.0,2259.0,1433.0,267.0,117652.0,2.39653058893498,0.98,10.84,0.4,87.78,3.2,36.45024566957549,6.7,1.03,0.44,87.56,10.97,2.4693236415011683,69.64,10.24,19.1,1.02,12.623312545812803,4.93333333333333,79.9322222222222,69.78,30.82,0.0725,5.085,1.795,10.43,1.935,0.0495,0.18,56.025,9.885,0.103,1.94421621872534,0.385,124.48501390815318,0.1,93.63,0.38,1.26,1.37,0.0,0.0,2.135399585840512,2.0,62.51,3.41,2.6,0.07,0.024,0.082,0.317,3.79,2.35,0.06,0.14,0.037,8.479830586746827,0.0,0.0,0.0,0.0,0.0,0.0,0.0,0.0,0.0,0.0,0.0,0.0,0.0,2184.3921067185147,8.0,1.3,3.98,82.5,25.54545455,11.0,60.0,28.0,8.0,121.05,140.0,550.0,41.0337791883927,410.0,91.78571428571428
2024-05-27 04:00:00,2.49,1.2,1.29,1178.0,3500.0,0.0,2227.0,1484.0,271.0,114906.0,2.45376922114792,0.98,10.84,0.4,87.78,3.2,38.08031635433504,6.7,1.03,0.44,87.56,10.97,2.5797528582390545,69.64,10.24,19.1,1.02,13.187832519478224,4.93333333333333,79.9322222222222,69.78,30.82,0.0725,5.085,1.795,10.43,1.935,0.0495,0.18,56.025,9.885,0.103,1.94421621872534,0.385,130.05203734341464,0.1,93.63,0.38,1.26,1.37,0.0,0.0,2.230895574994619,2.0,62.51,3.41,2.6,0.07,0.024,0.082,0.317,3.79,2.35,0.06,0.14,0.037,8.859052262685243,0.0,0.0,0.0,0.0,0.0,0.0,0.0,0.0,0.0,0.0,0.0,0.0,0.0,2184.3921067185147,7.0,1.3,4.25,82.5,25.54545455,11.0,60.0,28.0,8.0,121.845,146.0,556.0,41.6535255688218,410.0,95.89041095890413
2024-05-27 05:00:00,2.57,1.2,1.37,1157.0,3499.0,0.0,2223.0,1370.0,258.0,113317.0,2.48744677939916,0.98,10.84,0.4,87.78,3.2,37.055711980308544,6.7,1.03,0.44,87.56,10.97,2.510340985767617,69.64,10.24,19.1,1.02,12.83299537060438,4.93333333333333,79.9322222222222,69.78,30.82,0.0725,5.085,1.795,10.43,1.935,0.0495,0.18,56.025,9.885,0.103,1.94421621872534,0.385,126.55280469331746,0.1,93.63,0.38,1.26,1.37,0.0,0.0,2.170870197503876,2.0,62.51,3.41,2.6,0.07,0.024,0.082,0.317,3.79,2.35,0.06,0.14,0.037,8.620687023972007,0.0,0.0,0.0,0.0,0.0,0.0,0.0,0.0,0.0,0.0,0.0,0.0,0.0,2184.3921067185147,7.0,1.3,4.0,82.5,25.54545455,11.0,60.0,28.0,8.0,120.4625,145.0,550.0,41.9287696577243,405.0,93.3103448275862
2024-05-27 06:00:00,2.58,1.2,1.38,1148.0,3501.0,0.0,2258.0,1404.0,262.0,116478.0,2.42136302275223,0.98,10.84,0.4,87.78,3.2,37.103490721053866,6.7,1.03,0.44,87.56,10.97,2.513577758851483,69.64,10.24,19.1,1.02,12.849541925130817,4.93333333333333,79.9322222222222,69.78,30.82,0.0725,5.085,1.795,10.43,1.935,0.0495,0.18,56.025,9.885,0.103,1.94421621872534,0.385,126.71597882553353,0.1,93.63,0.38,1.26,1.37,0.0,0.0,2.173669265145956,2.0,62.51,3.41,2.6,0.07,0.024,0.082,0.317,3.79,2.35,0.06,0.14,0.037,8.631802329773816,0.0,0.0,0.0,0.0,0.0,0.0,0.0,0.0,0.0,0.0,0.0,0.0,0.0,2184.3921067185147,8.0,1.3,3.82,82.5,25.54545455,11.0,60.0,28.0,8.0,120.6525,137.0,547.0,41.3169487595641,410.0,93.43065693430655
2024-05-27 07:00:00,2.56,1.2,1.36,1159.0,3499.0,0.0,2253.0,1424.0,265.0,115921.0,2.43160189760798,0.98,10.84,0.4,87.78,3.2,36.97851009956933,6.7,1.03,0.44,87.56,10.97,2.505110940653359,69.64,10.24,19.1,1.02,12.80625910444777,4.93333333333333,79.9322222222222,69.78,30.82,0.0725,5.085,1.795,10.43,1.935,0.0495,0.18,56.025,9.885,0.103,1.94421621872534,0.385,126.2891445445032,0.1,93.63,0.38,1.26,1.37,0.0,0.0,2.166347405925157,2.0,62.51,3.41,2.6,0.07,0.024,0.082,0.317,3.79,2.35,0.06,0.14,0.037,8.602726682206926,0.0,0.0,0.0,0.0,0.0,0.0,0.0,0.0,0.0,0.0,0.0,0.0,0.0,2184.3921067185147,7.0,1.3,3.91,82.5,25.54545455,11.0,60.0,28.0,8.0,120.785,138.0,548.0,42.0078649086283,410.0,93.1159420289855
2024-05-27 08:00:00,2.61,1.2,1.41,1142.0,3600.0,0.0,2268.0,1359.0,266.0,115052.0,2.52063433733506,0.99,10.68,0.39,87.94,3.3,34.652684916134255,6.3,1.04,0.43,87.75,10.78,2.347547802025494,69.88,10.02,19.04,1.06,12.000788038941907,4.93333333333333,79.9322222222222,69.78,30.82,0.0745,5.125,1.78,10.01,2.015,0.0495,0.175,56.215,9.56,0.1095,1.86570830159939,0.39,118.34597777047192,0.1,96.62,0.6,0.79,1.46,0.0,0.0,2.0300913658845205,2.0,62.64,3.2,2.9,0.04,0.011,0.094,0.249,4.26,2.26,0.05,0.07,0.04,8.061643812458778,0.0,0.0,0.0,0.0,0.0,0.0,0.0,0.0,0.0,0.0,0.0,0.0,0.0,2184.3921067185147,7.0,1.3,3.86,82.5,25.54545455,11.0,60.0,28.0,8.0,120.3875,135.0,545.0,43.0740911182697,410.0,87.25925925925925
2024-05-27 09:00:00,2.53,1.2,1.33,1168.0,3500.0,0.0,2249.0,1436.0,266.0,114624.0,2.45980252348166,0.99,10.68,0.39,87.94,3.3,37.01756466832374,6.3,1.04,0.43,87.75,10.78,2.507756694287178,69.88,10.02,19.04,1.06,12.819784336409112,4.93333333333333,79.9322222222222,69.78,30.82,0.0745,5.125,1.78,10.01,2.015,0.0495,0.175,56.215,9.56,0.1095,1.86570830159939,0.39,126.42252385224891,0.1,96.62,0.6,0.79,1.46,0.0,0.0,2.1686353770598195,2.0,62.64,3.2,2.9,0.04,0.011,0.094,0.249,4.26,2.26,0.05,0.07,0.04,8.611812385762342,0.0,0.0,0.0,0.0,0.0,0.0,0.0,0.0,0.0,0.0,0.0,0.0,0.0,2184.3921067185147,8.0,1.3,4.0,82.5,25.54545455,11.0,60.0,28.0,8.0,121.05,140.0,550.0,42.1052631578947,410.0,93.21428571428572
2024-05-27 10:00:00,2.53,1.2,1.33,1171.0,3499.0,0.0,2236.0,1423.0,234.0,113516.0,2.48308869905751,0.99,10.68,0.39,87.94,3.3,37.52130481376401,6.3,1.04,0.43,87.75,10.78,2.541882594605791,69.88,10.02,19.04,1.06,12.994237736679972,4.93333333333333,79.9322222222222,69.78,30.82,0.0745,5.125,1.78,10.01,2.015,0.0495,0.175,56.215,9.56,0.1095,1.86570830159939,0.39,128.1428990612305,0.1,96.62,0.6,0.79,1.46,0.0,0.0,2.1981464675390323,2.0,62.64,3.2,2.9,0.04,0.011,0.094,0.249,4.26,2.26,0.05,0.07,0.04,8.729003121095083,0.0,0.0,0.0,0.0,0.0,0.0,0.0,0.0,0.0,0.0,0.0,0.0,0.0,2184.3921067185147,7.0,1.3,4.09,82.5,25.54545455,11.0,60.0,28.0,8.0,121.7125,145.0,555.0,43.1050228310502,410.0,94.48275862068964
2024-05-27 11:00:00,2.55,1.2,1.35,1174.0,3499.0,0.0,2231.0,1395.0,261.0,112895.0,2.49673934377396,0.99,10.68,0.39,87.94,3.3,36.68788094554124,6.3,1.04,0.43,87.75,10.78,2.485422254671468,69.88,10.02,19.04,1.06,12.70560950445662,4.93333333333333,79.9322222222222,69.78,30.82,0.0745,5.125,1.78,10.01,2.015,0.0495,0.175,56.215,9.56,0.1095,1.86570830159939,0.39,125.29658678208732,0.1,96.62,0.6,0.79,1.46,0.0,0.0,2.149321200374428,2.0,62.64,3.2,2.9,0.04,0.011,0.094,0.249,4.26,2.26,0.05,0.07,0.04,8.535114353552995,0.0,0.0,0.0,0.0,0.0,0.0,0.0,0.0,0.0,0.0,0.0,0.0,0.0,2184.3921067185147,7.0,1.3,4.1,82.5,25.54545455,11.0,60.0,28.0,8.0,122.5075,151.0,561.0,42.9553264604811,410.0,92.3841059602649
2024-05-27 12:00:00,2.55,1.2,1.35,1174.0,3499.0,0.0,2215.0,1381.0,259.0,112094.0,2.51456992759676,0.99,10.68,0.39,87.94,3.3,37.93851250962508,6.3,1.04,0.43,87.75,10.78,2.5701463499764685,69.88,10.02,19.04,1.06,13.138723543143785,4.93333333333333,79.9322222222222,69.78,30.82,0.0745,5.125,1.78,10.01,2.015,0.0495,0.175,56.215,9.56,0.1095,1.86570830159939,0.39,129.5677483281644,0.1,96.62,0.6,0.79,1.46,0.0,0.0,2.222588144805829,2.0,62.64,3.2,2.9,0.04,0.011,0.094,0.249,4.26,2.26,0.05,0.07,0.04,8.826062839497526,0.0,0.0,0.0,0.0,0.0,0.0,0.0,0.0,0.0,0.0,0.0,0.0,0.0,2184.3921067185147,7.0,1.3,4.19,82.5,25.54545455,11.0,60.0,28.0,8.0,122.375,150.0,560.0,43.1282872170135,410.0,95.53333333333332
2024-05-27 13:00:00,2.6,1.2,1.4,1149.0,3499.0,0.0,2262.0,1376.0,259.0,115550.0,2.43940462350564,0.99,10.68,0.39,87.94,3.3,34.9184843729552,6.3,1.04,0.43,87.75,10.78,2.36555439897894,69.88,10.02,19.04,1.06,12.092838711202772,4.93333333333333,79.9322222222222,69.78,30.82,0.0745,5.125,1.78,10.01,2.015,0.0495,0.175,56.215,9.56,0.1095,1.86570830159939,0.39,119.2537370590946,0.1,96.62,0.6,0.79,1.46,0.0,0.0,2.0456629495483813,2.0,62.64,3.2,2.9,0.04,0.011,0.094,0.249,4.26,2.26,0.05,0.07,0.04,8.123479729404938,0.0,0.0,0.0,0.0,0.0,0.0,0.0,0.0,0.0,0.0,0.0,0.0,0.0,2184.3921067185147,7.0,1.3,3.91,82.5,25.54545455,11.0,60.0,28.0,8.0,121.05,140.0,550.0,42.271662763466,410.0,87.92857142857143
2024-05-27 14:00:00,2.63,1.2,1.43,1137.0,3499.0,434.0,2256.0,1315.0,260.0,118144.0,2.39682537368736,0.99,10.68,0.39,87.94,3.3,34.702466754201055,6.3,1.04,0.43,87.75,10.78,2.3509202750334977,69.88,10.02,19.04,1.06,12.018028298629565,4.93333333333333,79.9322222222222,69.78,30.82,0.0745,5.125,1.78,10.01,2.015,0.0495,0.175,56.215,9.56,0.1095,1.86570830159939,0.39,118.51599288807353,0.1,96.62,0.6,0.79,1.46,0.0,0.0,2.0330077828917994,2.0,62.64,3.2,2.9,0.04,0.011,0.094,0.249,4.26,2.26,0.05,0.07,0.04,8.07322512131826,0.0,0.0,0.0,0.0,0.0,0.0,0.0,0.0,0.0,0.0,0.0,0.0,0.0,2184.3921067185147,7.0,1.3,3.89,82.5,25.54545455,11.0,60.0,28.0,8.0,119.725,130.0,540.0,41.9347478895734,410.0,87.38461538461539
2024-05-27 15:00:00,2.57,1.2,1.37,1147.0,3500.0,0.0,2275.0,1423.0,265.0,117217.0,2.40541922314079,0.99,10.68,0.39,87.94,3.3,35.074172296657494,6.3,1.04,0.43,87.75,10.78,2.3761014848389177,69.88,10.02,19.04,1.06,12.14675596976718,4.93333333333333,79.9322222222222,69.78,30.82,0.0745,5.125,1.78,10.01,2.015,0.0495,0.175,56.215,9.56,0.1095,1.86570830159939,0.39,119.78544303230257,0.1,96.62,0.6,0.79,1.46,0.0,0.0,2.0547837640089472,2.0,62.64,3.2,2.9,0.04,0.011,0.094,0.249,4.26,2.26,0.05,0.07,0.04,8.159699162035531,0.0,0.0,0.0,0.0,0.0,0.0,0.0,0.0,0.0,0.0,0.0,0.0,0.0,2184.3921067185147,7.0,1.3,3.88,82.5,25.54545455,11.0,60.0,28.0,8.0,119.8575,131.0,541.0,42.1929215822346,410.0,88.3206106870229
2024-05-27 16:00:00,2.63,1.2,1.43,1137.0,3499.0,434.0,2256.0,1375.0,260.0,118144.0,2.39682537368736,0.94,10.72,0.32,88.02,3.2,33.602740695089054,7.0,1.02,0.38,87.76,10.84,2.2764192804021546,69.58,10.08,19.22,1.12,11.637175289165947,4.93333333333333,79.9322222222222,69.78,30.82,0.0735,5.145,1.82,10.405,2.0,0.0475,0.18,56.095,9.705,0.104,1.88630109542853,0.36,114.7602043810571,0.1,96.46,0.59,0.71,1.26,0.0,0.0,1.9685814799128327,2.0,62.08,3.32,3.1,0.06,0.008,0.082,0.249,2.26,2.49,0.04,0.26,0.037,7.817383480149724,0.0,0.0,0.0,0.0,0.0,0.0,0.0,0.0,0.0,0.0,0.0,0.0,0.0,2184.3921067185147,7.0,1.3,3.89,82.5,25.54545455,11.0,60.0,28.0,8.0,119.725,130.0,540.0,41.8418647166362,410.0,84.61538461538461
2024-05-27 17:00:00,2.57,1.2,1.37,1151.0,3500.0,0.0,2256.0,1422.0,264.0,116781.0,2.41439470056541,0.94,10.72,0.32,88.02,3.2,36.11519857973504,7.0,1.02,0.38,87.76,10.84,2.4466258603268214,69.58,10.08,19.22,1.12,12.507280292670782,4.93333333333333,79.9322222222222,69.78,30.82,0.0735,5.145,1.82,10.405,2.0,0.0475,0.18,56.095,9.705,0.104,1.88630109542853,0.36,123.34075984696618,0.1,96.46,0.59,0.71,1.26,0.0,0.0,2.115771201895776,2.0,62.08,3.32,3.1,0.06,0.008,0.082,0.249,2.26,2.49,0.04,0.26,0.037,8.401884814139839,0.0,0.0,0.0,0.0,0.0,0.0,0.0,0.0,0.0,0.0,0.0,0.0,0.0,2184.3921067185147,7.0,1.3,3.93,82.5,25.54545455,11.0,60.0,28.0,8.0,120.785,138.0,548.0,41.7161113646737,410.0,90.94202898550724
2024-05-27 18:00:00,2.57,1.2,1.37,1150.0,3499.0,0.0,2259.0,1416.0,263.0,116344.0,2.42276620754155,0.94,10.72,0.32,88.02,3.2,35.888179624519346,7.0,1.02,0.38,87.76,10.84,2.431246450315028,69.58,10.08,19.22,1.12,12.428659938462756,4.93333333333333,79.9322222222222,69.78,30.82,0.0735,5.145,1.82,10.405,2.0,0.0475,0.18,56.095,9.705,0.104,1.88630109542853,0.36,122.56544387094718,0.1,96.46,0.59,0.71,1.26,0.0,0.0,2.102471533428791,2.0,62.08,3.32,3.1,0.06,0.008,0.082,0.249,2.26,2.49,0.04,0.26,0.037,8.349070841425899,0.0,0.0,0.0,0.0,0.0,0.0,0.0,0.0,0.0,0.0,0.0,0.0,0.0,2184.3921067185147,7.0,1.3,3.91,82.5,25.54545455,11.0,60.0,28.0,8.0,120.3875,135.0,545.0,41.7502278942571,410.0,90.37037037037037
