Repository: saikumar-voptimai/evonith_bf_webapp

# Evonith BF2 — Blast Furnace Intelligence Platform

Monitoring, modelling and optimisation of **Blast Furnace 2 (BF2)** at Evonith Steel: live telemetry from InfluxDB,
manual plant reports from Neon PostgreSQL, a two-zone energy model of the furnace, blend and fuel optimisers, a
conversational assistant (FurnaceMind) and a live digital twin evaluated every hour.

The platform has three deployable parts that share one Python service layer, plus the shared data library:

| Part | Path | What it is |
|---|---|---|
| **Streamlit app** (legacy) | `src/app.py`, `src/custom_pages/` | The original 11-page dashboard; still the home of the model pages. Served under `/legacy` in production |

File: src/data/V13_df_filtered.csv (part 57 of 268)
NM3/HR.,STEAMKGS/HR.,RAFTOC,PERMEABILITYKGS/HR.,TUYEREVELOCITYM/S,HOT BLAST VOLUMENM3/HR.,O2 ENRICHMENT %,COKE_VM%,COKE_ASH%,COKE_IM%,COKE_FC%,COKE_MOIST%,COKE_CALC_MT,NUTCOKE_MOIST%,NUTCOKE_VM%,NUTCOKE_IM%,NUTCOKE_FC%,NUTCOKE_ASH%,NUTCOKE_CALC_MT,PCI_2_FC%,PCI_2_ASH%,PCI_2_VM%,PCI_2_IM%,PCI_2_CALC_MT,SINTER_SP_02_COLD_STRENGTH_AI,SINTER_SP_02_COLD_STRENGTH_TI,SINTER_SP_02_HOT_STRENGTH_RI,SINTER_SP_02_HOT_STRENGTH_RDI,SINTER_SP_02_P%,SINTER_SP_02_SIO2%,SINTER_SP_02_MGO%,SINTER_SP_02_FEO%,SINTER_SP_02_AL2O3%,SINTER_SP_02_NA2O%,SINTER_SP_02_TIO2%,SINTER_SP_02_FE(T)%,SINTER_SP_02_CAO%,SINTER_SP_02_K2O%,SINTER_SP_02_BASICITY,SINTER_SP_02_MNO%,SINTER_CALC_MT,FLUX_TM%,FLUX_SIO2%,FLUX_FE2O3%,FLUX_AL2O3%,FLUX_LOI%,FLUX_MGO%,FLUX_CAO%,FLUX_CALC_MT,GEOMIN TYPE,ORE_FE(T)%,ORE_LOI%,ORE_TM%,ORE_MGO%,ORE_NA2O%,ORE_P%,ORE_TIO2%,ORE_AL2O3%,ORE_SIO2%,ORE_MNO%,ORE_CAO%,ORE_K2O%,ORE_CALC_MT,LLOYDS_PELLET_PCT_SIO2,LLOYDS_PELLET_PCT_AL2O3,LLOYDS_PELLET_PCT_FE2O3,LLOYDS_PELLET_PCT_MGO,LLOYDS_PELLET_PCT_TIO2,LLOYDS_PELLET_PCT_NA2O,TOTAL_PELLET_CALC_MT,LLOYDS_PELLET_PCT_K2O,LLOYDS_PELLET_PCT_TM,LLOYDS_PELLET_PCT_LOI,LLOYDS_PELLET_PCT_MNO,LLOYDS_PELLET_PCT_CAO,LLOYDS_PELLET_PCT_P,DAILYPRODUCTION,CHARGES/HRS.,STOCKRODLEVEL,FURNACE TOP GAS ANALYSISH2%,COKE_DISCHARGE_TIME,WEIGHTED_COKE_ANGLE,TOTAL_COKE_PORTIONS,NON_COKE_DISCHARGE_TIME,WEIGHTED_NON_COKE_ANGLE,TOTAL_NON_COKE_PORTIONS,UNITCOST LAKHS/THM,ACTUALKG/THM.,ACT. FUEL RATEKG/THM.,FURNACETOPGASANALYSISCO2ETACO,COKE RATE KG/THM,PRODUCTIONTONNESPERHR
2024-05-27 19:00:00,2.58,1.2,1.38,1147.0,3499.0,0.0,2272.0,1414.0,264.0,116939.0,2.41044588763842,0.94,10.72,0.32,88.02,3.2,35.40070552189121,7.0,1.02,0.38,87.76,10.84,2.3982224938470487,69.58,10.08,19.22,1.12,12.259839733209631,4.93333333333333,79.9322222222222,69.78,30.82,0.0735,5.145,1.82,10.405,2.0,0.0475,0.18,56.095,9.705,0.104,1.88630109542853,0.36,120.900620511576,0.1,96.46,0.59,0.71,1.26,0.0,0.0,2.073913372084793,2.0,62.08,3.32,3.1,0.06,0.008,0.082,0.249,2.26,2.49,0.04,0.26,0.037,8.235664258568123,0.0,0.0,0.0,0.0,0.0,0.0,0.0,0.0,0.0,0.0,0.0,0.0,0.0,2184.3921067185147,7.0,1.3,3.75,82.5,25.54545455,11.0,60.0,28.0,8.0,121.05,140.0,550.0,41.5441176470588,410.0,89.14285714285714
2024-05-27 20:00:00,2.58,1.2,1.38,1153.0,3499.0,0.0,2238.0,1405.0,263.0,116212.0,2.42551654386724,0.94,10.72,0.32,88.02,3.2,36.96083276844893,7.0,1.02,0.38,87.76,10.84,2.5039133890085776,69.58,10.08,19.22,1.12,12.80013715734948,4.93333333333333,79.9322222222222,69.78,30.82,0.0735,5.145,1.82,10.405,2.0,0.0475,0.18,56.095,9.705,0.104,1.88630109542853,0.36,126.22877285783936,0.1,96.46,0.59,0.71,1.26,0.0,0.0,2.165311797937889,2.0,62.08,3.32,3.1,0.06,0.008,0.082,0.249,2.26,2.49,0.04,0.26,0.037,8.59861420586079,0.0,0.0,0.0,0.0,0.0,0.0,0.0,0.0,0.0,0.0,0.0,0.0,0.0,2184.3921067185147,7.0,1.3,3.9,82.5,25.54545455,11.0,60.0,28.0,8.0,121.05,140.0,550.0,43.0683918669131,410.0,93.07142857142856
2024-05-27 21:00:00,2.61,1.2,1.41,1149.0,3499.0,0.0,2268.0,1401.0,265.0,118246.0,2.3838176678341,0.94,10.72,0.32,88.02,3.2,35.77051346181601,7.0,1.02,0.38,87.76,10.84,2.42327515047793,69.58,10.08,19.22,1.12,12.387910233746489,4.93333333333333,79.9322222222222,69.78,30.82,0.0735,5.145,1.82,10.405,2.0,0.0475,0.18,56.095,9.705,0.104,1.88630109542853,0.36,122.1635899566162,0.1,96.46,0.59,0.71,1.26,0.0,0.0,2.0955781841388603,2.0,62.08,3.32,3.1,0.06,0.008,0.082,0.249,2.26,2.49,0.04,0.26,0.037,8.321696838667128,0.0,0.0,0.0,0.0,0.0,0.0,0.0,0.0,0.0,0.0,0.0,0.0,0.0,2184.3921067185147,8.0,1.3,3.88,82.5,25.54545455,11.0,60.0,28.0,8.0,120.3875,135.0,545.0,42.0232558139535,410.0,90.07407407407408
2024-05-27 22:00:00,2.58,1.2,1.38,1141.0,3500.0,0.0,2267.0,1423.0,265.0,118005.0,2.38936565283494,0.94,10.72,0.32,88.02,3.2,36.97659162952526,7.0,1.02,0.38,87.76,10.84,2.504980973808189,69.58,10.08,19.22,1.12,12.805594707088268,4.93333333333333,79.9322222222222,69.78,30.82,0.0735,5.145,1.82,10.405,2.0,0.0475,0.18,56.095,9.705,0.104,1.88630109542853,0.36,126.28259257850868,0.1,96.46,0.59,0.71,1.26,0.0,0.0,2.166235014360648,2.0,62.08,3.32,3.1,0.06,0.008,0.082,0.249,2.26,2.49,0.04,0.26,0.037,8.602280366944555,0.0,0.0,0.0,0.0,0.0,0.0,0.0,0.0,0.0,0.0,0.0,0.0,0.0,2184.3921067185147,7.0,1.3,3.8,82.5,25.54545455,11.0,60.0,28.0,8.0,120.3875,135.0,545.0,42.2267946959305,410.0,93.11111111111111
2024-05-27 23:00:00,2.62,1.2,1.42,1145.0,3500.0,0.0,2284.0,1397.0,264.0,118900.0,2.37139016484809,0.98,10.76,0.4,87.86,3.3,34.83142727259659,6.9,1.04,0.44,87.65,10.87,2.3537094755957817,69.56,10.19,19.18,1.07,12.125182067146635,4.84555555555555,80.6677777777778,69.78,30.65307692307692,0.072,5.12,1.84,9.94,1.995,0.0475,0.18,55.995,9.805,0.107,1.91507879287259,0.365,118.11542222957122,0.1,94.11,0.78,1.5,1.4,0.0,0.0,1.983246499873136,2.0,62.38,3.37,3.3,0.1,0.02,0.082,0.312,3.84,2.46,0.05,0.11,0.032,10.108954309110915,0.0,0.0,0.0,0.0,0.0,0.0,0.0,0.0,0.0,0.0,0.0,0.0,0.0,2184.3921067185147,7.0,1.3,3.57,82.5,25.54545455,11.0,60.0,28.0,8.0,119.0625,125.0,535.0,43.5867806794546,410.0,86.8
2024-05-28 00:00:00,2.67,1.3,1.37,1129.0,3498.0,0.0,2300.0,1393.0,254.0,118664.0,2.37474674911252,0.98,10.76,0.4,87.86,3.3,34.910764575139275,6.9,1.04,0.44,87.65,10.87,2.359070638642633,69.56,10.19,19.18,1.07,12.152800207239425,4.84555555555555,80.6677777777778,69.78,30.65307692307692,0.072,5.12,1.84,9.94,1.995,0.0475,0.18,55.995,9.805,0.107,1.91507879287259,0.365,118.38445969723068,0.1,94.11,0.78,1.5,1.4,0.0,0.0,1.987763840674181,2.0,62.38,3.37,3.3,0.1,0.02,0.082,0.312,3.84,2.46,0.05,0.11,0.032,10.131979985323818,0.0,0.0,0.0,0.0,0.0,0.0,0.0,0.0,0.0,0.0,0.0,0.0,0.0,2197.0039451561915,8.0,1.3,3.4,82.5,25.54545455,11.0,60.0,28.0,8.0,119.65,120.0,535.0,42.2176778004999,415.0,87.5
2024-05-28 01:00:00,2.61,1.19,1.42,1159.0,3498.0,0.0,2281.0,1404.0,269.0,119097.0,2.3661177224887,0.98,10.76,0.4,87.86,3.3,37.40814042981626,6.9,1.04,0.44,87.65,10.87,2.5278290753060046,69.56,10.19,19.18,1.07,13.022162714008648,4.84555555555555,80.6677777777778,69.78,30.65307692307692,0.072,5.12,1.84,9.94,1.995,0.0475,0.18,55.995,9.805,0.107,1.91507879287259,0.365,126.85320837159756,0.1,94.11,0.78,1.5,1.4,0.0,0.0,2.1299604806192947,2.0,62.38,3.37,3.3,0.1,0.02,0.082,0.312,3.84,2.46,0.05,0.11,0.032,10.856781131427542,0.0,0.0,0.0,0.0,0.0,0.0,0.0,0.0,0.0,0.0,0.0,0.0,0.0,2197.0039451561915,7.0,1.3,3.75,82.5,25.54545455,11.0,60.0,28.0,8.0,120.1225,133.0,543.0,41.928911025583,410.0,93.7593984962406
2024-05-28 02:00:00,2.65,1.18,1.47,1152.0,3499.0,0.0,2279.0,1353.0,264.0,119333.0,2.36211566266233,0.98,10.76,0.4,87.86,3.3,37.29860042053841,6.9,1.04,0.44,87.65,10.87,2.520426985354986,69.56,10.19,19.18,1.07,12.984030697604718,4.84555555555555,80.6677777777778,69.78,30.65307692307692,0.072,5.12,1.84,9.94,1.995,0.0475,0.18,55.995,9.805,0.107,1.91507879287259,0.365,126.48175174578586,0.1,94.11,0.78,1.5,1.4,0.0,0.0,2.123723445360987,2.0,62.38,3.37,3.3,0.1,0.02,0.082,0.312,3.84,2.46,0.05,0.11,0.032,10.82498987176588,0.0,0.0,0.0,0.0,0.0,0.0,0.0,0.0,0.0,0.0,0.0,0.0,0.0,2197.0039451561915,8.0,1.3,3.66,82.5,25.54545455,11.0,60.0,28.0,8.0,119.99,132.0,542.0,43.0436740207114,410.0,93.48484848484848
2024-05-28 03:00:00,2.58,1.2,1.38,1169.0,3501.0,0.0,2280.0,1402.0,265.0,115621.0,2.43930019318566,0.98,10.76,0.4,87.86,3.3,37.52111353729255,6.9,1.04,0.44,87.65,10.87,2.535463154480349,69.56,10.19,19.18,1.07,13.06148982759836,4.84555555555555,80.6677777777778,69.78,30.65307692307692,0.072,5.12,1.84,9.94,1.995,0.0475,0.18,55.995,9.805,0.107,1.91507879287259,0.365,127.23630683568624,0.1,94.11,0.78,1.5,1.4,0.0,0.0,2.136392991071096,2.0,62.38,3.37,3.3,0.1,0.02,0.082,0.312,3.84,2.46,0.05,0.11,0.032,10.889568762341952,0.0,0.0,0.0,0.0,0.0,0.0,0.0,0.0,0.0,0.0,0.0,0.0,0.0,2197.0039451561915,7.0,1.3,3.86,82.5,25.54545455,11.0,60.0,28.0,8.0,121.4325,141.0,552.0,43.1480210478151,411.0,94.04255319148936
2024-05-28 04:00:00,2.57,1.2,1.37,1172.0,3500.0,0.0,2243.0,1378.0,260.0,113199.0,2.49074942471201,0.98,10.76,0.4,87.86,3.3,38.76986584147487,6.9,1.04,0.44,87.65,10.87,2.619846723032488,69.56,10.19,19.18,1.07,13.496193491231802,4.84555555555555,80.6677777777778,69.78,30.65307692307692,0.072,5.12,1.84,9.94,1.995,0.0475,0.18,55.995,9.805,0.107,1.91507879287259,0.365,131.47089947854033,0.1,94.11,0.78,1.5,1.4,0.0,0.0,2.207494976559544,2.0,62.38,3.37,3.3,0.1,0.02,0.082,0.312,3.84,2.46,0.05,0.11,0.032,11.251988019169463,0.0,0.0,0.0,0.0,0.0,0.0,0.0,0.0,0.0,0.0,0.0,0.0,0.0,2197.0039451561915,7.0,1.3,4.06,82.5,25.54545455,11.0,60.0,28.0,8.0,121.7125,145.0,555.0,41.972741972742,410.0,97.17241379310344
2024-05-28 05:00:00,2.58,1.2,1.38,1168.0,3498.0,0.0,2261.0,1376.0,260.0,113811.0,2.47594884894228,0.98,10.76,0.4,87.86,3.3,37.37963120872056,6.9,1.04,0.44,87.65,10.87,2.525902584516245,69.56,10.19,19.18,1.07,13.012238357660207,4.84555555555555,80.6677777777778,69.78,30.65307692307692,0.072,5.12,1.84,9.94,1.995,0.0475,0.18,55.995,9.805,0.107,1.91507879287259,0.365,126.75653192303284,0.1,94.11,0.78,1.5,1.4,0.0,0.0,2.128337210561778,2.0,62.38,3.37,3.3,0.1,0.02,0.082,0.312,3.84,2.46,0.05,0.11,0.032,10.848507040010343,0.0,0.0,0.0,0.0,0.0,0.0,0.0,0.0,0.0,0.0,0.0,0.0,0.0,2197.0039451561915,7.0,1.3,3.79,82.5,25.54545455,11.0,60.0,28.0,8.0,121.1825,141.0,551.0,43.0498399634202,410.0,93.68794326241137
2024-05-28 06:00:00,2.65,1.2,1.45,1161.0,3499.0,0.0,2274.0,1345.0,261.0,116648.0,2.41645576139316,0.98,10.76,0.4,87.86,3.3,37.36434698636387,6.9,1.04,0.44,87.65,10.87,2.5248697638193933,69.56,10.19,19.18,1.07,13.006917760907765,4.84555555555555,80.6677777777778,69.78,30.65307692307692,0.072,5.12,1.84,9.94,1.995,0.0475,0.18,55.995,9.805,0.107,1.91507879287259,0.365,126.7047022244396,0.1,94.11,0.78,1.5,1.4,0.0,0.0,2.127466951061501,2.0,62.38,3.37,3.3,0.1,0.02,0.082,0.312,3.84,2.46,0.05,0.11,0.032,10.84407117511613,0.0,0.0,0.0,0.0,0.0,0.0,0.0,0.0,0.0,0.0,0.0,0.0,0.0,2197.0039451561915,8.0,1.3,3.76,82.5,25.54545455,11.0,60.0,28.0,8.0,120.6525,137.0,547.0,42.3779782558409,410.0,93.64963503649636
2024-05-28 07:00:00,2.61,1.19,1.42,1140.0,3501.0,0.0,2293.0,1375.0,261.0,117133.0,2.4078306143985,0.98,10.76,0.4,87.86,3.3,33.60640633826594,6.9,1.04,0.44,87.65,10.87,2.270929537858182,69.56,10.19,19.18,1.07,11.698739540155753,4.84555555555555,80.6677777777778,69.78,30.65307692307692,0.072,5.12,1.84,9.94,1.995,0.0475,0.18,55.995,9.805,0.107,1.91507879287259,0.365,113.9613040601913,0.1,94.11,0.78,1.5,1.4,0.0,0.0,1.9134957411325089,2.0,62.38,3.37,3.3,0.1,0.02,0.082,0.312,3.84,2.46,0.05,0.11,0.032,9.753422491366663,0.0,0.0,0.0,0.0,0.0,0.0,0.0,0.0,0.0,0.0,0.0,0.0,0.0,2197.0039451561915,7.0,1.3,3.65,82.5,25.54545455,11.0,60.0,28.0,8.0,119.725,130.0,540.0,41.8198743309286,410.0,84.23076923076923
2024-05-28 08:00:00,2.63,1.2,1.43,1141.0,3499.0,0.0,2288.0,1365.0,259.0,116832.0,2.41265222547913,0.98,10.7,0.42,87.9,3.2,34.05036841439975,6.8,1.04,0.45,87.6,10.91,2.300929966414363,69.76,10.23,18.98,1.03,11.853287355894158,4.84555555555555,80.6677777777778,69.78,30.48615384615385,0.074,5.355,1.815,10.2,1.98,0.0485,0.175,55.775,10.04,0.1095,1.87505929791271,0.41,115.46680561963264,0.1,96.9,0.4899999999999999,0.6599999999999999,1.41,0.0,0.0,1.938774241111219,2.0,62.74,3.64,3.3,0.04,0.028,0.088,0.221,3.81,2.17,0.04,0.13,0.027,9.8822714273431,0.0,0.0,0.0,0.0,0.0,0.0,0.0,0.0,0.0,0.0,0.0,0.0,0.0,2197.0039451561915,7.0,1.3,3.62,82.5,25.54545455,11.0,60.0,28.0,8.0,119.8575,131.0,541.0,42.874053030303,410.0,85.34351145038168
2024-05-28 09:00:00,2.6,1.2,1.4,1149.0,3500.0,0.0,2265.0,1406.0,265.0,117763.0,2.39427296479505,0.98,10.7,0.42,87.9,3.2,37.00171618884603,6.8,1.04,0.45,87.6,10.91,2.5003652398565728,69.76,10.23,18.98,1.03,12.880682209069851,4.84555555555555,80.6677777777778,69.78,30.48615384615385,0.074,5.355,1.815,10.2,1.98,0.0485,0.175,55.775,10.04,0.1095,1.87505929791271,0.41,125.47499982301191,0.1,96.9,0.4899999999999999,0.6599999999999999,1.41,0.0,0.0,2.1068193257346666,2.0,62.74,3.64,3.3,0.04,0.028,0.088,0.221,3.81,2.17,0.04,0.13,0.027,10.738826617249035,0.0,0.0,0.0,0.0,0.0,0.0,0.0,0.0,0.0,0.0,0.0,0.0,0.0,2197.0039451561915,8.0,1.3,3.95,82.5,25.54545455,11.0,60.0,28.0,8.0,120.3875,135.0,545.0,41.8702023726448,410.0,92.74074074074076
2024-05-28 10:00:00,2.61,1.2,1.41,1148.0,3500.0,0.0,2269.0,1381.0,261.0,116975.0,2.41039276734159,0.98,10.7,0.42,87.9,3.2,35.64418399898674,6.8,1.04,0.45,87.6,10.91,2.408630946177142,69.76,10.23,18.98,1.03,12.408111135962944,4.84555555555555,80.6677777777778,69.78,30.48615384615385,0.074,5.355,1.815,10.2,1.98,0.0485,0.175,55.775,10.04,0.1095,1.87505929791271,0.41,120.87152817826497,0.1,96.9,0.4899999999999999,0.6599999999999999,1.41,0.0,0.0,2.02952358522616,2.0,62.74,3.64,3.3,0.04,0.028,0.088,0.221,3.81,2.17,0.04,0.13,0.027,10.344836707704571,0.0,0.0,0.0,0.0,0.0,0.0,0.0,0.0,0.0,0.0,0.0,0.0,0.0,2197.0039451561915,7.0,1.3,3.8,82.5,25.54545455,11.0,60.0,28.0,8.0,120.52,136.0,546.0,42.8341013824885,410.0,89.33823529411765
2024-05-28 11:00:00,2.6,1.2,1.4,1162.0,3499.0,0.0,2270.0,1373.0,261.0,115591.0,2.43853986730552,0.98,10.7,0.42,87.9,3.2,35.39524049169222,6.8,1.04,0.45,87.6,10.91,2.3918087617911423,69.76,10.23,18.98,1.03,12.321451312156215,4.84555555555555,80.6677777777778,69.78,30.48615384615385,0.074,5.355,1.815,10.2,1.98,0.0485,0.175,55.775,10.04,0.1095,1.87505929791271,0.41,120.02734607670246,0.1,96.9,0.4899999999999999,0.6599999999999999,1.41,0.0,0.0,2.0153491347896595,2.0,62.74,3.64,3.3,0.04,0.028,0.088,0.221,3.81,2.17,0.04,0.13,0.027,10.272587054507902,0.0,0.0,0.0,0.0,0.0,0.0,0.0,0.0,0.0,0.0,0.0,0.0,0.0,2197.0039451561915,7.0,1.3,4.09,82.5,25.54545455,11.0,60.0,28.0,8.0,121.05,140.0,550.0,41.8727106227106,410.0,88.71428571428571
2024-05-28 12:00:00,2.6,1.2,1.4,1165.0,3499.0,0.0,2229.0,1362.0,260.0,114507.0,2.46161130965111,0.98,10.7,0.42,87.9,3.2,37.47065480472491,6.8,1.04,0.45,87.6,10.91,2.532053440716928,69.76,10.23,18.98,1.03,13.043924618039998,4.84555555555555,80.6677777777778,69.78,30.48615384615385,0.074,5.355,1.815,10.2,1.98,0.0485,0.175,55.775,10.04,0.1095,1.87505929791271,0.41,127.06519830040426,0.1,96.9,0.4899999999999999,0.6599999999999999,1.41,0.0,0.0,2.1335199504698705,2.0,62.74,3.64,3.3,0.04,0.028,0.088,0.221,3.81,2.17,0.04,0.13,0.027,10.87492437186005,0.0,0.0,0.0,0.0,0.0,0.0,0.0,0.0,0.0,0.0,0.0,0.0,0.0,2197.0039451561915,8.0,1.3,4.09,82.5,25.54545455,11.0,60.0,28.0,8.0,121.4475,143.0,553.0,41.7462165308498,410.0,93.91608391608392
2024-05-28 13:00:00,2.6,1.2,1.4,1146.0,3500.0,0.0,2267.0,1384.0,261.0,116586.0,2.41843067630124,0.98,10.7,0.42,87.9,3.2,34.76827165850605,6.8,1.04,0.45,87.6,10.91,2.3494417788930706,69.76,10.23,18.98,1.03,12.103196941087424,4.84555555555555,80.6677777777778,69.78,30.48615384615385,0.074,5.355,1.815,10.2,1.98,0.0485,0.175,55.775,10.04,0.1095,1.87505929791271,0.41,117.90125782091546,0.1,96.9,0.4899999999999999,0.6599999999999999,1.41,0.0,0.0,1.979650518875511,2.0,62.74,3.64,3.3,0.04,0.028,0.088,0.221,3.81,2.17,0.04,0.13,0.027,10.090624964975555,0.0,0.0,0.0,0.0,0.0,0.0,0.0,0.0,0.0,0.0,0.0,0.0,0.0,2197.0039451561915,7.0,1.3,3.77,82.5,25.54545455,11.0,60.0,28.0,8.0,121.05,140.0,550.0,42.6266757555101,410.0,87.14285714285714
2024-05-28 14:00:00,2.6,1.2,1.4,1159.0,3500.0,0.0,2248.0,1390.0,263.0,116512.0,2.41996581145261,0.98,10.7,0.42,87.9,3.2,37.58963140784383,6.8,1.04,0.45,87.6,10.91,2.540093201934394,69.76,10.23,18.98,1.03,13.08534161089698,4.84555555555555,80.6677777777778,69.78,30.48615384615385,0.074,5.355,1.815,10.2,1.98,0.0485,0.175,55.775,10.04,0.1095,1.87505929791271,0.41,127.46865497195697,0.1,96.9,0.4899999999999999,0.6599999999999999,1.41,0.0,0.0,2.14029429048918,2.0,62.74,3.64,3.3,0.04,0.028,0.088,0.221,3.81,2.17,0.04,0.13,0.027,10.909454367871117,0.0,0.0,0.0,0.0,0.0,0.0,0.0,0.0,0.0,0.0,0.0,0.0,0.0,2197.0039451561915,7.0,1.3,4.04,82.5,25.54545455,11.0,60.0,28.0,8.0,121.05,140.0,550.0,40.9569597069597,410.0,94.21428571428572
2024-05-28 15:00:00,2.61,1.2,1.41,1140.0,3500.0,0.0,2254.0,1369.0,257.0,115398.0,2.44331359486219,0.98,10.7,0.42,87.9,3.2,34.772432035634026,6.8,1.04,0.45,87.6,10.91,2.3497229134842987,69.76,10.23,18.98,1.03,12.104645211632011,4.84555555555555,80.6677777777778,69.78,30.48615384615385,0.074,5.355,1.815,10.2,1.98,0.0485,0.175,55.775,10.04,0.1095,1.87505929791271,0.41,117.91536590489548,0.1,96.9,0.4899999999999999,0.6599999999999999,1.41,0.0,0.0,1.9798874041835013,2.0,62.74,3.64,3.3,0.04,0.028,0.088,0.221,3.81,2.17,0.04,0.13,0.027,10.09183241082514,0.0,0.0,0.0,0.0,0.0,0.0,0.0,0.0,0.0,0.0,0.0,0.0,0.0,2197.0039451561915,7.0,1.3,4.0,82.5,25.54545455,11.0,60.0,28.0,8.0,120.6525,137.0,547.0,42.5303134294212,410.0,87.15328467153284
2024-05-28 16:00:00,2.64,1.2,1.44,1160.0,3500.0,0.0,2256.0,1408.0,261.0,116487.0,2.42048487871178,0.94,10.62,0.38,88.06,2.8,37.14642930162603,5.3,1.02,0.42,87.78,10.78,2.510144127816792,69.78,10.12,19.02,1.08,12.931058348589731,4.84555555555555,80.6677777777778,69.78,30.31923076923077,0.0745,5.369999999999999,1.775,10.515,2.01,0.049,0.18,55.855,10.075,0.1035,1.876589227422995,0.345,125.96573051527994,0.1,96.15,0.6899999999999998,0.83,1.34,0.0,0.0,2.1150590619981435,2.0,63.48,3.9,3.8,0.07,0.013,0.054,0.181,3.0,1.65,0.03,0.22,0.02,10.78082599423618,0.0,0.0,0.0,0.0,0.0,0.0,0.0,0.0,0.0,0.0,0.0,0.0,0.0,2197.0039451561915,8.0,1.3,3.75,82.5,25.54545455,11.0,60.0,28.0,8.0,121.7125,145.0,555.0,41.8968692449355,410.0,93.10344827586206
2024-05-28 17:00:00,2.64,1.2,1.44,1173.0,3490.0,0.0,2252.0,1366.0,264.0,116800.0,2.40710894060315,0.94,10.62,0.38,88.06,2.8,37.28400866940983,5.3,1.02,0.42,87.78,10.78,2.5194409579198167,69.78,10.12,19.02,1.08,12.978951157288211,4.84555555555555,80.6677777777778,69.78,30.31923076923077,0.0745,5.369999999999999,1.775,10.515,2.01,0.049,0.18,55.855,10.075,0.1035,1.876589227422995,0.345,126.43227025792912,0.1,96.15,0.6899999999999998,0.83,1.34,0.0,0.0,2.1228926140796185,2.0,63.48,3.9,3.8,0.07,0.013,0.054,0.181,3.0,1.65,0.03,0.22,0.02,10.820754979400018,0.0,0.0,0.0,0.0,0.0,0.0,0.0,0.0,0.0,0.0,0.0,0.0,0.0,2197.0039451561915,7.0,1.3,3.81,82.5,25.54545455,11.0,60.0,28.0,8.0,121.7125,145.0,555.0,42.1279491833031,410.0,93.44827586206895
2024-05-28 18:00:00,2.62,1.2,1.42,1176.0,3500.0,0.0,2261.0,1381.0,267.0,117499.0,2.39964943709029,0.94,10.62,0.38,88.06,2.8,37.394072163636864,5.3,1.02,0.42,87.78,10.78,2.5268784220022367,69.78,10.12,19.02,1.08,13.017265404246997,4.84555555555555,80.6677777777778,69.78,30.31923076923077,0.0745,5.369999999999999,1.775,10.515,2.01,0.049,0.18,55.855,10.075,0.1035,1.876589227422995,0.345,126.80550205204848,0.1,96.15,0.6899999999999998,0.83,1.34,0.0,0.0,2.129159455744798,2.0,63.48,3.9,3.8,0.07,0.013,0.054,0.181,3.0,1.65,0.03,0.22,0.02,10.85269816753109,0.0,0.0,0.0,0.0,0.0,0.0,0.0,0.0,0.0,0.0,0.0,0.0,0.0,2197.0039451561915,7.0,1.3,3.75,82.5,25.54545455,11.0,60.0,28.0,8.0,121.7125,145.0,555.0,43.4852301351042,410.0,93.72413793103448
2024-05-28 19:00:00,2.61,1.2,1.41,1167.0,3500.0,0.0,2265.0,1402.0,268.0,118320.0,2.38300808928744,0.94,10.62,0.38,88.06,2.8,36.54108008337731,5.3,1.02,0.42,87.78,10.78,2.469238075363481,69.78,10.12,19.02,1.08,12.72032999031642,4.84555555555555,80.6677777777778,69.78,30.31923076923077,0.0745,5.369999999999999,1.775,10.515,2.01,0.049,0.18,55.855,10.075,0.1035,1.876589227422995,0.345,123.91295564762356,0.1,96.15,0.6899999999999998,0.83,1.34,0.0,0.0,2.080591432839656,2.0,63.48,3.9,3.8,0.07,0.013,0.054,0.181,3.0,1.65,0.03,0.22,0.02,10.605138459515295,0.0,0.0,0.0,0.0,0.0,0.0,0.0,0.0,0.0,0.0,0.0,0.0,0.0,2197.0039451561915,7.0,1.3,3.71,82.5,25.54545455,11.0,60.0,28.0,8.0,121.7125,145.0,555.0,42.3945267958951,410.0,91.58620689655172
2024-05-28 20:00:00,2.65,1.3,1.35,1145.0,3499.0,0.0,2262.0,1460.0,261.0,117820.0,2.3924319352432,0.94,10.62,0.38,88.06,2.8,36.32672565580926,5.3,1.02,0.42,87.78,10.78,2.45475322398618,69.78,10.12,19.02,1.08,12.645710984875713,4.84555555555555,80.6677777777778,69.78,30.31923076923077,0.0745,5.369999999999999,1.775,10.515,2.01,0.049,0.18,55.855,10.075,0.1035,1.876589227422995,0.345,123.186067153482,0.1,96.15,0.6899999999999998,0.83,1.34,0.0,0.0,2.068386430016212,2.0,63.48,3.9,3.8,0.07,0.013,0.054,0.181,3.0,1.65,0.03,0.22,0.02,10.542927425288,0.0,0.0,0.0,0.0,0.0,0.0,0.0,0.0,0.0,0.0,0.0,0.0,0.0,2197.0039451561915,8.0,1.3,3.8,82.5,25.54545455,11.0,60.0,28.0,8.0,121.4475,143.0,553.0,40.7314285714286,410.0,91.04895104895104
2024-05-28 21:00:00,2.65,1.3,1.35,1175.0,3497.0,0.0,2222.0,1417.0,259.0,115010.0,2.4494515216116,0.94,10.62,0.38,88.06,2.8,39.89801665730203,5.3,1.02,0.42,87.78,10.78,2.6960807298772944,69.78,10.12,19.02,1.08,13.888914522559343,4.84555555555555,80.6677777777778,69.78,30.31923076923077,0.0745,5.369999999999999,1.775,10.515,2.01,0.049,0.18,55.855,10.075,0.1035,1.876589227422995,0.345,135.29652536826364,0.1,96.15,0.6899999999999998,0.83,1.34,0.0,0.0,2.271730103627636,2.0,63.48,3.9,3.8,0.07,0.013,0.054,0.181,3.0,1.65,0.03,0.22,0.02,11.579405697512934,0.0,0.0,0.0,0.0,0.0,0.0,0.0,0.0,0.0,0.0,0.0,0.0,0.0,2197.0039451561915,7.0,1.3,4.13,82.5,25.54545455,11.0,60.0,28.0,8.0,122.11,148.0,558.0,42.7549607752654,410.0,100.0
2024-05-28 22:00:00,2.68,1.3,1.38,1172.0,3500.0,0.0,2247.0,1399.0,258.0,115435.0,2.44253089902312,0.94,10.62,0.38,88.06,2.8,36.123879946476166,5.3,1.02,0.42,87.78,10.78,2.4410460662402533,69.78,10.12,19.02,1.08,12.575098283938864,4.84555555555555,80.6677777777778,69.78,30.31923076923077,0.0745,5.369999999999999,1.775,10.515,2.01,0.049,0.18,55.855,10.075,0.1035,1.876589227422995,0.345,122.49820540099547,0.1,96.15,0.6899999999999998,0.83,1.34,0.0,0.0,2.056836715446644,2.0,63.48,3.9,3.8,0.07,0.013,0.054,0.181,3.0,1.65,0.03,0.22,0.02,10.484056509910362,0.0,0.0,0.0,0.0,0.0,0.0,0.0,0.0,0.0,0.0,0.0,0.0,0.0,2197.0039451561915,6.0,1.3,3.86,82.5,25.54545455,11.0,60.0,28.0,8.0,122.11,148.0,558.0,41.903642773208,410.0,90.54054054054056
2024-05-28 23:00:00,2.67,1.3,1.37,1150.0,3500.0,0.0,2305.0,1417.0,256.0,116385.0,2.42260498275781,0.98,10.61,0.4,88.01,2.9,34.53454643834823,5.0,1.04,0.43,87.64,10.89,2.3241160254539595,69.93,10.08,18.96,1.03,11.60843824227702,5.02111111111111,79.9088888888889,69.78,30.15230769230769,0.0745,5.275,1.77,10.565,2.055,0.048,0.19,55.79,10.015,0.1075,1.898535489667565,0.335,118.1063446544694,0.1,95.22,0.69,0.93,1.25,0.0,0.0,2.4180265392177853,2.0,63.24,3.42,2.7,0.16,0.016,0.061,0.253,3.08,1.66,0.05,0.25,0.029,7.512841101106032,0.0,0.0,0.0,0.0,0.0,0.0,0.0,0.0,0.0,0.0,0.0,0.0,0.0,2197.0039451561915,7.0,1.3,3.57,82.5,25.54545455,11.0,60.0,28.0,8.0,119.725,130.0,540.0,41.4171428571429,410.0,87.46153846153847
2024-05-29 00:00:00,2.58,1.3,1.28,1187.0,3502.0,0.0,2225.0,1492.0,265.0,114426.0,2.46546364463134,0.98,10.61,0.4,88.01,2.9,35.42670472913977,5.0,1.04,0.43,87.64,10.89,2.3841567555261456,69.93,10.08,18.96,1.03,11.908328221706103,5.02111111111111,79.9088888888889,69.78,30.15230769230769,0.0745,5.275,1.77,10.565,2.055,0.048,0.19,55.79,10.015,0.1075,1.898535489667565,0.335,121.15747940056131,0.1,95.22,0.69,0.93,1.25,0.0,0.0,2.480493333972664,2.0,63.24,3.42,2.7,0.16,0.016,0.061,0.253,3.08,1.66,0.05,0.25,0.029,7.706926275721454,0.0,0.0,0.0,0.0,0.0,0.0,0.0,0.0,0.0,0.0,0.0,0.0,0.0,2175.444996238668,8.0,1.3,4.09,82.5,25.54545455,11.0,60.0,28.0,8.0,120.785,138.0,548.0,40.6580763920847,410.0,88.84057971014492
2024-05-29 01:00:00,2.69,1.3,1.39,1139.0,3500.0,0.0,2311.0,1426.0,259.0,119122.0,2.36697322629676,0.98,10.61,0.4,88.01,2.9,34.55981962157518,5.0,1.04,0.43,87.64,10.89,2.3258168675442668,69.93,10.08,18.96,1.03,11.616933567015092,5.02111111111111,79.9088888888889,69.78,30.15230769230769,0.0745,5.275,1.77,10.565,2.055,0.048,0.19,55.79,10.015,0.1075,1.898535489667565,0.335,118.19277762077596,0.1,95.22,0.69,0.93,1.25,0.0,0.0,2.4197961072033496,2.0,63.24,3.42,2.7,0.16,0.016,0.061,0.253,3.08,1.66,0.05,0.25,0.029,7.518339172726639,0.0,0.0,0.0,0.0,0.0,0.0,0.0,0.0,0.0,0.0,0.0,0.0,0.0,2175.444996238668,7.0,1.3,3.46,82.5,25.54545455,11.0,60.0,28.0,8.0,119.65,120.0,535.0,41.5277777777778,415.0,86.66666666666667
2024-05-29 02:00:00,2.67,1.3,1.37,1155.0,3498.0,0.0,2290.0,1450.0,263.0,119140.0,2.36526422012434,0.98,10.61,0.4,88.01,2.9,36.75038049605041,5.0,1.04,0.43,87.64,10.89,2.4732378751486106,69.93,10.08,18.96,1.03,12.35326843310897,5.02111111111111,79.9088888888889,69.78,30.15230769230769,0.0745,5.275,1.77,10.565,2.055,0.048,0.19,55.79,10.015,0.1075,1.898535489667565,0.335,125.6843813715082,0.1,95.22,0.69,0.93,1.25,0.0,0.0,2.5731739527676227,2.0,63.24,3.42,2.7,0.16,0.016,0.061,0.253,3.08,1.66,0.05,0.25,0.029,7.994886209521004,0.0,0.0,0.0,0.0,0.0,0.0,0.0,0.0,0.0,0.0,0.0,0.0,0.0,2175.444996238668,7.0,1.3,3.61,82.5,25.54545455,11.0,60.0,28.0,8.0,120.3125,125.0,540.0,41.0208816705336,415.0,92.16
2024-05-29 03:00:00,2.67,1.3,1.37,1152.0,3502.0,0.0,2298.0,1445.0,262.0,118711.0,2.3765200183884,0.98,10.61,0.4,88.01,2.9,37.4522106791347,5.0,1.04,0.43,87.64,10.89,2.5204698484587404,69.93,10.08,18.96,1.03,12.589181545546817,5.02111111111111,79.9088888888889,69.78,30.15230769230769,0.0745,5.275,1.77,10.565,2.055,0.048,0.19,55.79,10.015,0.1075,1.898535489667565,0.335,128.08460393242245,0.1,95.22,0.69,0.93,1.25,0.0,0.0,2.6223144275600605,2.0,63.24,3.42,2.7,0.16,0.016,0.061,0.253,3.08,1.66,0.05,0.25,0.029,8.147566328105606,0.0,0.0,0.0,0.0,0.0,0.0,0.0,0.0,0.0,0.0,0.0,0.0,0.0,2175.444996238668,8.0,1.3,3.72,82.5,25.54545455,11.0,60.0,28.0,8.0,120.3125,125.0,540.0,41.2248628884826,415.0,93.92
2024-05-29 04:00:00,2.66,1.3,1.36,1176.0,3498.0,0.0,2294.0,1435.0,263.0,116708.0,2.41452429581995,0.98,10.61,0.4,88.01,2.9,37.61171753892658,5.0,1.04,0.43,87.64,10.89,2.531204387847405,69.93,10.08,18.96,1.03,12.642798162009962,5.02111111111111,79.9088888888889,69.78,30.15230769230769,0.0745,5.275,1.77,10.565,2.055,0.048,0.19,55.79,10.015,0.1075,1.898535489667565,0.335,128.63010905990294,0.1,95.22,0.69,0.93,1.25,0.0,0.0,2.6334827172856143,2.0,63.24,3.42,2.7,0.16,0.016,0.061,0.253,3.08,1.66,0.05,0.25,0.029,8.182266355056651,0.0,0.0,0.0,0.0,0.0,0.0,0.0,0.0,0.0,0.0,0.0,0.0,0.0,2175.444996238668,7.0,1.3,3.85,82.5,25.54545455,11.0,60.0,28.0,8.0,120.3125,125.0,540.0,42.5934366453965,415.0,94.32
2024-05-29 05:00:00,2.66,1.3,1.36,1158.0,3499.0,0.0,2293.0,1443.0,261.0,117647.0,2.39594801899019,0.98,10.61,0.4,88.01,2.9,37.63748403166221,5.0,1.04,0.43,87.64,10.89,2.532938428825575,69.93,10.08,18.96,1.03,12.651459307746318,5.02111111111111,79.9088888888889,69.78,30.15230769230769,0.0745,5.275,1.77,10.565,2.055,0.048,0.19,55.79,10.015,0.1075,1.898535489667565,0.335,128.71822911895748,0.1,95.22,0.69,0.93,1.25,0.0,0.0,2.6352868256258963,2.0,63.24,3.42,2.7,0.16,0.016,0.061,0.253,3.08,1.66,0.05,0.25,0.029,8.187871744025667,0.0,0.0,0.0,0.0,0.0,0.0,0.0,0.0,0.0,0.0,0.0,0.0,0.0,2175.444996238668,7.0,1.3,3.82,82.5,25.54545455,11.0,60.0,28.0,8.0,120.975,130.0,545.0,41.3314840499307,415.0,94.3846153846154
2024-05-29 06:00:00,2.66,1.3,1.36,1165.0,3499.0,0.0,2275.0,1457.0,265.0,118511.0,2.37849025430315,0.98,10.61,0.4,88.01,2.9,39.846040551857534,5.0,1.04,0.43,87.64,10.89,2.68157051266864,69.93,10.08,18.96,1.03,13.39384322800527,5.02111111111111,79.9088888888889,69.78,30.15230769230769,0.0745,5.275,1.77,10.565,2.055,0.048,0.19,55.79,10.015,0.1075,1.898535489667565,0.335,136.27137703791834,0.1,95.22,0.69,0.93,1.25,0.0,0.0,2.7899246833643345,2.0,63.24,3.42,2.7,0.16,0.016,0.061,0.253,3.08,1.66,0.05,0.25,0.029,8.668333655655536,0.0,0.0,0.0,0.0,0.0,0.0,0.0,0.0,0.0,0.0,0.0,0.0,0.0,2175.444996238668,8.0,1.3,3.92,82.5,25.54545455,11.0,60.0,28.0,8.0,119.725,130.0,540.0,40.9111721611722,410.0,99.92307692307692
2024-05-29 07:00:00,2.69,1.3,1.39,1169.0,3500.0,0.0,2299.0,1415.0,262.0,118221.0,2.38500253205687,0.98,10.61,0.4,88.01,2.9,36.41050818710924,5.0,1.04,0.43,87.64,10.89,2.450365048912761,69.93,10.08,18.96,1.03,12.239023796491344,5.02111111111111,79.9088888888889,69.78,30.15230769230769,0.0745,5.275,1.77,10.565,2.055,0.048,0.19,55.79,10.015,0.1075,1.898535489667565,0.335,124.52203583064592,0.1,95.22,0.69,0.93,1.25,0.0,0.0,2.5493769046600967,2.0,63.24,3.42,2.7,0.16,0.016,0.061,0.253,3.08,1.66,0.05,0.25,0.029,7.920948459786851,0.0,0.0,0.0,0.0,0.0,0.0,0.0,0.0,0.0,0.0,0.0,0.0,0.0,2175.444996238668,7.0,1.3,3.78,82.5,25.54545455,11.0,60.0,28.0,8.0,119.725,130.0,540.0,40.973817179605,410.0,91.3076923076923
2024-05-29 08:00:00,2.69,1.3,1.39,1171.0,3500.0,0.0,2265.0,1413.0,260.0,117803.0,2.39346044877716,0.98,10.61,0.41,88.0,3.0,39.40410203006948,4.9,1.04,0.45,87.69,10.82,2.651828804533377,69.87,10.11,18.92,1.1,13.24529006700695,5.02111111111111,79.9088888888889,69.78,29.98538461538461,0.075,5.220000000000001,1.825,10.5,1.995,0.0475,0.185,55.815,10.04,0.1095,1.92337799187114,0.355,134.75997038129498,0.1,96.42,0.61,0.56,1.39,0.0,0.0,2.758981202572024,2.0,63.45,2.44,3.4,0.03,0.034,0.078,0.181,4.2,2.06,0.05,0.07,0.031,8.57219184309174,0.0,0.0,0.0,0.0,0.0,0.0,0.0,0.0,0.0,0.0,0.0,0.0,0.0,2175.444996238668,8.0,1.3,3.8,82.5,25.54545455,11.0,60.0,28.0,8.0,120.3875,135.0,545.0,41.7727377921777,410.0,98.8148148148148
2024-05-29 09:00:00,2.68,1.29,1.39,1173.0,3500.0,0.0,2227.0,1397.0,259.0,116110.0,2.42833949820574,0.98,10.61,0.41,88.0,3.0,40.1045818905312,4.9,1.04,0.45,87.69,10.82,2.698969903435984,69.87,10.11,18.92,1.1,13.480749282162568,5.02111111111111,79.9088888888889,69.78,29.98538461538461,0.075,5.220000000000001,1.825,10.5,1.995,0.0475,0.185,55.815,10.04,0.1095,1.92337799187114,0.355,137.15557490938397,0.1,96.42,0.61,0.56,1.39,0.0,0.0,2.8080271309964138,2.0,63.45,2.44,3.4,0.03,0.034,0.078,0.181,4.2,2.06,0.05,0.07,0.031,8.72457820483443,0.0,0.0,0.0,0.0,0.0,0.0,0.0,0.0,0.0,0.0,0.0,0.0,0.0,2175.444996238668,8.0,1.3,4.06,82.5,25.54545455,11.0,60.0,28.0,8.0,121.05,140.0,550.0,43.1141868512111,410.0,92.076308870183
2024-05-29 10:00:00,2.65,1.3,1.35,1181.0,3499.0,0.0,2237.0,1414.0,261.0,115153.0,2.4478098253672,0.98,10.61,0.41,88.0,3.0,40.01913178707126,4.9,1.04,0.45,87.69,10.82,2.693219257334913,69.87,10.11,18.92,1.1,13.4520260947716,5.02111111111111,79.9088888888889,69.78,29.98538461538461,0.075,5.220000000000001,1.825,10.5,1.995,0.0475,0.185,55.815,10.04,0.1095,1.92337799187114,0.355,136.86334001966227,0.1,96.42,0.61,0.56,1.39,0.0,0.0,2.802044118643439,2.0,63.45,2.44,3.4,0.03,0.034,0.078,0.181,4.2,2.06,0.05,0.07,0.031,8.705988904682084,0.0,0.0,0.0,0.0,0.0,0.0,0.0,0.0,0.0,0.0,0.0,0.0,0.0,2175.444996238668,7.0,1.3,4.07,82.5,25.54545455,11.0,60.0,28.0,8.0,121.05,140.0,550.0,43.4362045140488,410.0,91.22450392637109
2024-05-29 11:00:00,2.68,1.29,1.39,1170.0,3498.0,0.0,2280.0,1396.0,260.0,116615.0,2.41644877130491,0.98,10.61,0.41,88.0,3.0,36.24089682036221,4.9,1.04,0.45,87.69,10.82,2.4389504934542248,69.87,10.11,18.92,1.1,12.182010652288447,5.02111111111111,79.9088888888889,69.78,29.98538461538461,0.075,5.220000000000001,1.825,10.5,1.995,0.0475,0.185,55.815,10.04,0.1095,1.92337799187114,0.355,123.94197381726164,0.1,96.42,0.61,0.56,1.39,0.0,0.0,2.5375011214677654,2.0,63.45,2.44,3.4,0.03,0.034,0.078,0.181,4.2,2.06,0.05,0.07,0.031,7.884050241083251,0.0,0.0,0.0,0.0,0.0,0.0,0.0,0.0,0.0,0.0,0.0,0.0,0.0,2175.444996238668,7.0,1.3,4.06,82.5,25.54545455,11.0,60.0,28.0,8.0,120.52,136.0,546.0,42.2803395274145,410.0,90.88235294117646
2024-05-29 12:00:00,2.69,1.28,1.41,1149.0,3500.0,0.0,2283.0,1381.0,255.0,116636.0,2.41739452493364,0.98,10.61,0.41,88.0,3.0,35.39058451632459,4.9,1.04,0.45,87.69,10.82,2.381725926860234,69.87,10.11,18.92,1.1,11.896186777760647,5.02111111111111,79.9088888888889,69.78,29.98538461538461,0.075,5.220000000000001,1.825,10.5,1.995,0.0475,0.185,55.815,10.04,0.1095,1.92337799187114,0.355,121.03395015973692,0.1,96.42,0.61,0.56,1.39,0.0,0.0,2.477964282857276,2.0,63.45,2.44,3.4,0.03,0.034,0.078,0.181,4.2,2.06,0.05,0.07,0.031,7.699068479763338,0.0,0.0,0.0,0.0,0.0,0.0,0.0,0.0,0.0,0.0,0.0,0.0,0.0,2175.444996238668,7.0,1.3,3.82,82.5,25.54545455,11.0,60.0,28.0,8.0,120.52,136.0,546.0,41.3688390562953,410.0,88.75
2024-05-29 13:00:00,2.66,1.3,1.36,1159.0,3500.0,0.0,2278.0,1434.0,260.0,117164.0,2.40650671433193,0.98,10.61,0.41,88.0,3.0,35.97765837528083,4.9,1.04,0.45,87.69,10.82,2.4212349954435184,69.87,10.11,18.92,1.1,12.093525713354174,5.02111111111111,79.9088888888889,69.78,29.98538461538461,0.075,5.220000000000001,1.825,10.5,1.995,0.0475,0.185,55.815,10.04,0.1095,1.92337799187114,0.355,123.04171208726936,0.1,96.42,0.61,0.56,1.39,0.0,0.0,2.5190697936527173,2.0,63.45,2.44,3.4,0.03,0.034,0.078,0.181,4.2,2.06,0.05,0.07,0.031,7.826783856735938,0.0,0.0,0.0,0.0,0.0,0.0,0.0,0.0,0.0,0.0,0.0,0.0,0.0,2175.444996238668,7.0,1.3,3.85,82.5,25.54545455,11.0,60.0,28.0,8.0,120.3875,135.0,545.0,42.234457444368,410.0,90.22222222222224
2024-05-29 14:00:00,2.69,1.3,1.39,1158.0,3501.0,0.0,2284.0,1396.0,257.0,119418.0,2.36178373321775,0.98,10.61,0.41,88.0,3.0,35.16946363456422,4.9,1.04,0.45,87.69,10.82,2.366844868967112,69.87,10.11,18.92,1.1,11.821859231441906,5.02111111111111,79.9088888888889,69.78,29.98538461538461,0.075,5.220000000000001,1.825,10.5,1.995,0.0475,0.185,55.815,10.04,0.1095,1.92337799187114,0.355,120.2777282959834,0.1,96.42,0.61,0.56,1.39,0.0,0.0,2.46248192632984,2.0,63.45,2.44,3.4,0.03,0.034,0.078,0.181,4.2,2.06,0.05,0.07,0.031,7.650964589018231,0.0,0.0,0.0,0.0,0.0,0.0,0.0,0.0,0.0,0.0,0.0,0.0,0.0,2175.444996238668,7.0,1.3,3.77,82.5,25.54545455,11.0,60.0,28.0,8.0,120.1225,133.0,543.0,40.735600277585,410.0,88.19548872180451
2024-05-29 15:00:00,2.67,1.3,1.37,1152.0,3500.0,0.0,2282.0,1402.0,255.0,115600.0,2.43904659429159,0.98,10.61,0.41,88.0,3.0,34.686877781948624,4.9,1.04,0.45,87.69,10.82,2.3343676648514142,69.87,10.11,18.92,1.1,11.659642881599709,5.02111111111111,79.9088888888889,69.78,29.98538461538461,0.075,5.220000000000001,1.825,10.5,1.995,0.0475,0.185,55.815,10.04,0.1095,1.92337799187114,0.355,118.62730989144058,0.1,96.42,0.61,0.56,1.39,0.0,0.0,2.4286924164210086,2.0,63.45,2.44,3.4,0.03,0.034,0.078,0.181,4.2,2.06,0.05,0.07,0.031,7.545980125567545,0.0,0.0,0.0,0.0,0.0,0.0,0.0,0.0,0.0,0.0,0.0,0.0,0.0,2175.444996238668,7.0,1.3,3.75,82.5,25.54545455,11.0,60.0,28.0,8.0,120.52,136.0,546.0,42.3357664233576,410.0,86.98529411764706
2024-05-29 16:00:00,2.65,1.27,1.38,1149.0,3501.0,0.0,2276.0,1402.0,257.0,116101.0,2.42922109934169,0.94,10.8,0.4,87.86,2.8,34.81988515384456,4.6,1.03,0.44,87.61,10.92,2.34331883393883,69.88,10.02,18.98,1.12,11.704351963422395,5.02111111111111,79.9088888888889,69.78,29.81846153846154,0.0725,5.44,1.765,10.0,2.03,0.049,0.18,55.55,10.185,0.1075,1.87223724231159,0.3399999999999999,119.08218815471156,0.1,94.08,0.62,1.39,1.24,0.0,0.0,2.4380052752341435,2.0,63.92,2.53,2.4,0.03,0.013,0.078,0.23,2.85,2.6,0.06,0.07,0.025,7.574915303625082,0.0,0.0,0.0,0.0,0.0,0.0,0.0,0.0,0.0,0.0,0.0,0.0,0.0,2175.444996238668,7.0,1.3,3.72,82.5,25.54545455,11.0,60.0,28.0,8.0,120.785,138.0,548.0,41.7088899124827,410.0,87.31884057971014
2024-05-29 17:00:00,2.63,1.25,1.38,1147.0,3499.0,0.0,2280.0,1422.0,261.0,117204.0,2.40499892655791,0.94,10.8,0.4,87.86,2.8,34.55981962157518,4.6,1.03,0.44,87.61,10.92,2.3258168675442668,69.88,10.02,18.98,1.12,11.616933567015092,5.02111111111111,79.9088888888889,69.78,29.81846153846154,0.0725,5.44,1.765,10.0,2.03,0.049,0.18,55.55,10.185,0.1075,1.87223724231159,0.3399999999999999,118.19277762077596,0.1,94.08,0.62,1.39,1.24,0.0,0.0,2.4197961072033496,2.0,63.92,2.53,2.4,0.03,0.013,0.078,0.23,2.85,2.6,0.06,0.07,0.025,7.518339172726639,0.0,0.0,0.0,0.0,0.0,0.0,0.0,0.0,0.0,0.0,0.0,0.0,0.0,2175.444996238668,8.0,1.3,3.61,82.5,25.54545455,11.0,60.0,28.0,8.0,120.3875,135.0,545.0,41.9575633127995,410.0,86.66666666666667
2024-05-29 18:00:00,2.72,1.3,1.42,1145.0,3500.0,0.0,2271.0,1353.0,252.0,116123.0,2.42806780073907,0.94,10.8,0.4,87.86,2.8,36.86380759634686,4.6,1.03,0.44,87.61,10.92,2.4808713253805506,69.88,10.02,18.98,1.12,12.391395804816096,5.02111111111111,79.9088888888889,69.78,29.81846153846154,0.0725,5.44,1.765,10.0,2.03,0.049,0.18,55.55,10.185,0.1075,1.87223724231159,0.3399999999999999,126.07229612882767,0.1,94.08,0.62,1.39,1.24,0.0,0.0,2.5811158476835727,2.0,63.92,2.53,2.4,0.03,0.013,0.078,0.23,2.85,2.6,0.06,0.07,0.025,8.019561784241748,0.0,0.0,0.0,0.0,0.0,0.0,0.0,0.0,0.0,0.0,0.0,0.0,0.0,2175.444996238668,7.0,1.3,3.56,82.5,25.54545455,11.0,60.0,28.0,8.0,120.3875,135.0,545.0,41.3476965390786,410.0,92.44444444444444
2024-05-29 19:00:00,2.68,1.3,1.38,1147.0,3500.0,0.0,2295.0,1416.0,258.0,117671.0,2.396143846803,0.94,10.8,0.4,87.86,2.8,34.43898109142981,4.6,1.03,0.44,87.61,10.92,2.317684640734671,69.88,10.02,18.98,1.12,11.576314918179374,5.02111111111111,79.9088888888889,69.78,29.81846153846154,0.0725,5.44,1.765,10.0,2.03,0.049,0.18,55.55,10.185,0.1075,1.87223724231159,0.3399999999999999,117.77951616056346,0.1,94.08,0.62,1.39,1.24,0.0,0.0,2.411335281653688,2.0,63.92,2.53,2.4,0.03,0.013,0.078,0.23,2.85,2.6,0.06,0.07,0.025,7.492051273521301,0.0,0.0,0.0,0.0,0.0,0.0,0.0,0.0,0.0,0.0,0.0,0.0,0.0,2175.444996238668,7.0,1.3,3.46,82.5,25.54545455,11.0,60.0,28.0,8.0,119.99,132.0,542.0,40.7746963098785,410.0,86.36363636363636
2024-05-29 20:00:00,2.68,1.3,1.38,1149.0,3500.0,0.0,2298.0,1435.0,261.0,118733.0,2.37472369658763,0.94,10.8,0.4,87.86,2.8,34.355323647483026,4.6,1.03,0.44,87.61,10.92,2.3120546375587976,69.88,10.02,18.98,1.12,11.548194315139265,5.02111111111111,79.9088888888889,69.78,29.81846153846154,0.0725,5.44,1.765,10.0,2.03,0.049,0.18,55.55,10.185,0.1075,1.87223724231159,0.3399999999999999,117.49341207272404,0.1,94.08,0.62,1.39,1.24,0.0,0.0,2.4054777870423827,2.0,63.92,2.53,2.4,0.03,0.013,0.078,0.23,2.85,2.6,0.06,0.07,0.025,7.473851958686836,0.0,0.0,0.0,0.0,0.0,0.0,0.0,0.0,0.0,0.0,0.0,0.0,0.0,2175.444996238668,7.0,1.3,3.35,82.5,25.54545455,11.0,60.0,28.0,8.0,119.725,130.0,540.0,42.2867513611615,410.0,86.15384615384616
2024-05-29 21:00:00,2.67,1.3,1.37,1147.0,3500.0,0.0,2299.0,1440.0,260.0,118111.0,2.38722249871394,0.94,10.8,0.4,87.86,2.8,34.07646550099371,4.6,1.03,0.44,87.61,10.92,2.293287960305885,69.88,10.02,18.98,1.12,11.454458971672222,5.02111111111111,79.9088888888889,69.78,29.81846153846154,0.0725,5.44,1.765,10.0,2.03,0.049,0.18,55.55,10.185,0.1075,1.87223724231159,0.3399999999999999,116.53973177992594,0.1,94.08,0.62,1.39,1.24,0.0,0.0,2.385952805004701,2.0,63.92,2.53,2.4,0.03,0.013,0.078,0.23,2.85,2.6,0.06,0.07,0.025,7.413187575905287,0.0,0.0,0.0,0.0,0.0,0.0,0.0,0.0,0.0,0.0,0.0,0.0,0.0,2175.444996238668,7.0,1.3,3.47,82.5,25.54545455,11.0,60.0,28.0,8.0,119.99,132.0,542.0,41.3698000459664,410.0,85.45454545454545
2024-05-29 22:00:00,2.63,1.3,1.33,1149.0,3499.0,0.0,2275.0,1487.0,264.0,118845.0,2.37180952650391,0.94,10.8,0.4,87.86,2.8,34.36185011474128,4.6,1.03,0.44,87.61,10.92,2.312493857664716,69.88,10.02,18.98,1.12,11.550388121050192,5.02111111111111,79.9088888888889,69.78,29.81846153846154,0.0725,5.44,1.765,10.0,2.03,0.049,0.18,55.55,10.185,0.1075,1.87223724231159,0.3399999999999999,117.51573224978952,0.1,94.08,0.62,1.39,1.24,0.0,0.0,2.4059347547070944,2.0,63.92,2.53,2.4,0.03,0.013,0.078,0.23,2.85,2.6,0.06,0.07,0.025,7.475271763390234,0.0,0.0,0.0,0.0,0.0,0.0,0.0,0.0,0.0,0.0,0.0,0.0,0.0,2175.444996238668,7.0,1.3,3.62,82.5,25.54545455,11.0,60.0,28.0,8.0,121.1825,141.0,551.0,42.0649233543733,410.0,86.17021276595744
2024-05-29 23:00:00,2.68,1.3,1.38,1152.0,3500.0,0.0,2278.0,1427.0,262.0,119029.0,2.36882156119953,0.94,10.34,0.37,88.35,2.7,31.04558251742971,6.8,1.03,0.44,87.99,10.54,2.1160465399502217,69.76,10.14,19.06,1.04,10.777794906577212,5.04333333333333,79.9577777777778,69.78,29.65153846153846,0.071,5.45,1.955,10.04,2.15,0.0475,0.18,55.40000000000001,10.12,0.1025,1.857088505735515,0.325,106.02011495128832,0.1,96.1,0.64,0.95,1.26,0.0,0.0,2.093725983493452,2.0,63.71,2.36,2.9,0.05,0.03,0.062,0.201,3.42,2.34,0.05,0.26,0.029,6.239281760367326,0.0,0.0,0.0,0.0,0.0,0.0,0.0,0.0,0.0,0.0,0.0,0.0,0.0,2175.444996238668,8.0,1.3,3.6,82.5,25.54545455,11.0,60.0,28.0,8.0,121.05,140.0,550.0,41.8652144315861,410.0,78.57142857142857
2024-05-30 00:00:00,2.61,1.3,1.31,1179.0,3499.0,0.0,2244.0,1458.0,262.0,114848.0,2.45430666976884,0.94,10.34,0.37,88.35,2.7,36.46484411023464,6.8,1.03,0.44,87.99,10.54,2.485419855335815,69.76,10.14,19.06,1.04,12.659147590475191,5.04333333333333,79.9577777777778,69.78,29.65153846153846,0.071,5.45,1.955,10.04,2.15,0.0475,0.18,55.40000000000001,10.12,0.1025,1.857088505735515,0.325,124.5267973979042,0.1,96.1,0.64,0.95,1.26,0.0,0.0,2.459203062296327,2.0,63.71,2.36,2.9,0.05,0.03,0.062,0.201,3.42,2.34,0.05,0.26,0.029,7.328399672445928,0.0,0.0,0.0,0.0,0.0,0.0,0.0,0.0,0.0,0.0,0.0,0.0,0.0,2170.3120058946,7.0,1.3,3.89,82.5,25.54545455,11.0,60.0,28.0,8.0,121.7125,145.0,555.0,42.7716390423573,410.0,92.06896551724138
2024-05-30 01:00:00,2.58,1.28,1.3,1172.0,3498.0,0.0,2230.0,1456.0,260.0,113515.0,2.48240131359376,0.94,10.34,0.37,88.35,2.7,39.47129613552751,6.8,1.03,0.44,87.99,10.54,2.6903376532890544,69.76,10.14,19.06,1.04,13.702868490441505,5.04333333333333,79.9577777777778,69.78,29.65153846153846,0.071,5.45,1.955,10.04,2.15,0.0475,0.18,55.40000000000001,10.12,0.1025,1.857088505735515,0.325,134.79377786567707,0.1,96.1,0.64,0.95,1.26,0.0,0.0,2.661959339133721,2.0,63.71,2.36,2.9,0.05,0.03,0.062,0.201,3.42,2.34,0.05,0.26,0.029,7.932611278857174,0.0,0.0,0.0,0.0,0.0,0.0,0.0,0.0,0.0,0.0,0.0,0.0,0.0,2170.3120058946,7.0,1.3,4.07,82.5,25.54545455,11.0,60.0,28.0,8.0,121.9775,147.0,557.0,42.6172953081877,410.0,99.65986394557824
2024-05-30 02:00:00,2.68,1.26,1.42,1149.0,3498.0,0.0,2294.0,1415.0,264.0,120335.0,2.34178868327507,0.94,10.34,0.37,88.35,2.7,33.58023886588035,6.8,1.03,0.44,87.99,10.54,2.288807054045606,69.76,10.14,19.06,1.04,11.65772706011042,5.04333333333333,79.9577777777778,69.78,29.65153846153846,0.071,5.45,1.955,10.04,2.15,0.0475,0.18,55.40000000000001,10.12,0.1025,1.857088505735515,0.325,114.67592153098065,0.1,96.1,0.64,0.95,1.26,0.0,0.0,2.2646641790643782,2.0,63.71,2.36,2.9,0.05,0.03,0.062,0.201,3.42,2.34,0.05,0.26,0.029,6.748675813927399,0.0,0.0,0.0,0.0,0.0,0.0,0.0,0.0,0.0,0.0,0.0,0.0,0.0,2170.3120058946,7.0,1.3,3.61,82.5,25.54545455,11.0,60.0,28.0,8.0,121.05,140.0,550.0,41.9459962756052,410.0,84.78571428571429
