Repository: saikumar-voptimai/evonith_bf_webapp

# Evonith BF2 — Blast Furnace Intelligence Platform

Monitoring, modelling and optimisation of **Blast Furnace 2 (BF2)** at Evonith Steel: live telemetry from InfluxDB,
manual plant reports from Neon PostgreSQL, a two-zone energy model of the furnace, blend and fuel optimisers, a
conversational assistant (FurnaceMind) and a live digital twin evaluated every hour.

The platform has three deployable parts that share one Python service layer, plus the shared data library:

| Part | Path | What it is |
|---|---|---|
| **Streamlit app** (legacy) | `src/app.py`, `src/custom_pages/` | The original 11-page dashboard; still the home of the model pages. Served under `/legacy` in production |

File: src/data/V13_df_filtered.csv (part 58 of 268)
NM3/HR.,STEAMKGS/HR.,RAFTOC,PERMEABILITYKGS/HR.,TUYEREVELOCITYM/S,HOT BLAST VOLUMENM3/HR.,O2 ENRICHMENT %,COKE_VM%,COKE_ASH%,COKE_IM%,COKE_FC%,COKE_MOIST%,COKE_CALC_MT,NUTCOKE_MOIST%,NUTCOKE_VM%,NUTCOKE_IM%,NUTCOKE_FC%,NUTCOKE_ASH%,NUTCOKE_CALC_MT,PCI_2_FC%,PCI_2_ASH%,PCI_2_VM%,PCI_2_IM%,PCI_2_CALC_MT,SINTER_SP_02_COLD_STRENGTH_AI,SINTER_SP_02_COLD_STRENGTH_TI,SINTER_SP_02_HOT_STRENGTH_RI,SINTER_SP_02_HOT_STRENGTH_RDI,SINTER_SP_02_P%,SINTER_SP_02_SIO2%,SINTER_SP_02_MGO%,SINTER_SP_02_FEO%,SINTER_SP_02_AL2O3%,SINTER_SP_02_NA2O%,SINTER_SP_02_TIO2%,SINTER_SP_02_FE(T)%,SINTER_SP_02_CAO%,SINTER_SP_02_K2O%,SINTER_SP_02_BASICITY,SINTER_SP_02_MNO%,SINTER_CALC_MT,FLUX_TM%,FLUX_SIO2%,FLUX_FE2O3%,FLUX_AL2O3%,FLUX_LOI%,FLUX_MGO%,FLUX_CAO%,FLUX_CALC_MT,GEOMIN TYPE,ORE_FE(T)%,ORE_LOI%,ORE_TM%,ORE_MGO%,ORE_NA2O%,ORE_P%,ORE_TIO2%,ORE_AL2O3%,ORE_SIO2%,ORE_MNO%,ORE_CAO%,ORE_K2O%,ORE_CALC_MT,LLOYDS_PELLET_PCT_SIO2,LLOYDS_PELLET_PCT_AL2O3,LLOYDS_PELLET_PCT_FE2O3,LLOYDS_PELLET_PCT_MGO,LLOYDS_PELLET_PCT_TIO2,LLOYDS_PELLET_PCT_NA2O,TOTAL_PELLET_CALC_MT,LLOYDS_PELLET_PCT_K2O,LLOYDS_PELLET_PCT_TM,LLOYDS_PELLET_PCT_LOI,LLOYDS_PELLET_PCT_MNO,LLOYDS_PELLET_PCT_CAO,LLOYDS_PELLET_PCT_P,DAILYPRODUCTION,CHARGES/HRS.,STOCKRODLEVEL,FURNACE TOP GAS ANALYSISH2%,COKE_DISCHARGE_TIME,WEIGHTED_COKE_ANGLE,TOTAL_COKE_PORTIONS,NON_COKE_DISCHARGE_TIME,WEIGHTED_NON_COKE_ANGLE,TOTAL_NON_COKE_PORTIONS,UNITCOST LAKHS/THM,ACTUALKG/THM.,ACT. FUEL RATEKG/THM.,FURNACETOPGASANALYSISCO2ETACO,COKE RATE KG/THM,PRODUCTIONTONNESPERHR
2024-05-30 03:00:00,2.69,1.3,1.39,1154.0,3501.0,0.0,2266.0,1421.0,260.0,118406.0,2.38195823125945,0.94,10.34,0.37,88.35,2.7,36.83358972483253,6.8,1.03,0.44,87.99,10.54,2.510553314547076,69.76,10.14,19.06,1.04,12.787161442513703,5.04333333333333,79.9577777777778,69.78,29.65153846153846,0.071,5.45,1.955,10.04,2.15,0.0475,0.18,55.40000000000001,10.12,0.1025,1.857088505735515,0.325,125.78605714687176,0.1,96.1,0.64,0.95,1.26,0.0,0.0,2.48407140787011,2.0,63.71,2.36,2.9,0.05,0.03,0.062,0.201,3.42,2.34,0.05,0.26,0.029,7.40250708486392,0.0,0.0,0.0,0.0,0.0,0.0,0.0,0.0,0.0,0.0,0.0,0.0,0.0,2170.3120058946,8.0,1.3,3.74,82.5,25.54545455,11.0,60.0,28.0,8.0,121.05,140.0,550.0,41.0644643266804,410.0,93.0
2024-05-30 04:00:00,2.69,1.3,1.39,1153.0,3500.0,0.0,2265.0,1396.0,256.0,116476.0,2.42071333885536,0.94,10.34,0.37,88.35,2.7,34.598679134769725,6.8,1.03,0.44,87.99,10.54,2.358223274724327,69.76,10.14,19.06,1.04,12.011289127645362,5.04333333333333,79.9577777777778,69.78,29.65153846153846,0.071,5.45,1.955,10.04,2.15,0.0475,0.18,55.40000000000001,10.12,0.1025,1.857088505735515,0.325,118.15387702812916,0.1,96.1,0.64,0.95,1.26,0.0,0.0,2.3333481811253027,2.0,63.71,2.36,2.9,0.05,0.03,0.062,0.201,3.42,2.34,0.05,0.26,0.029,6.953353429177093,0.0,0.0,0.0,0.0,0.0,0.0,0.0,0.0,0.0,0.0,0.0,0.0,0.0,2170.3120058946,7.0,1.3,3.64,82.5,25.54545455,11.0,60.0,28.0,8.0,121.05,140.0,550.0,43.4673366834171,410.0,87.35714285714286
2024-05-30 05:00:00,2.69,1.3,1.39,1139.0,3500.0,0.0,2286.0,1432.0,259.0,119530.0,2.35889837074549,0.94,10.34,0.37,88.35,2.7,34.42916184591915,6.8,1.03,0.44,87.99,10.54,2.346669087511618,69.76,10.14,19.06,1.04,11.952439448425308,5.04333333333333,79.9577777777778,69.78,29.65153846153846,0.071,5.45,1.955,10.04,2.15,0.0475,0.18,55.40000000000001,10.12,0.1025,1.857088505735515,0.325,117.57497848628094,0.1,96.1,0.64,0.95,1.26,0.0,0.0,2.3219158701960896,2.0,63.71,2.36,2.9,0.05,0.03,0.062,0.201,3.42,2.34,0.05,0.26,0.029,6.919285260934525,0.0,0.0,0.0,0.0,0.0,0.0,0.0,0.0,0.0,0.0,0.0,0.0,0.0,2170.3120058946,7.0,1.3,3.45,82.5,25.54545455,11.0,60.0,28.0,8.0,119.3275,127.0,537.0,41.9272643039147,410.0,86.92913385826772
2024-05-30 06:00:00,2.68,1.3,1.38,1148.0,3500.0,0.0,2285.0,1442.0,262.0,119712.0,2.35531409451262,0.94,10.34,0.37,88.35,2.7,35.27981546845002,6.8,1.03,0.44,87.99,10.54,2.4046490804346683,69.76,10.14,19.06,1.04,12.247752647171936,5.04333333333333,79.9577777777778,69.78,29.65153846153846,0.071,5.45,1.955,10.04,2.15,0.0475,0.18,55.40000000000001,10.12,0.1025,1.857088505735515,0.325,120.47994555506824,0.1,96.1,0.64,0.95,1.26,0.0,0.0,2.3792842765207505,2.0,63.71,2.36,2.9,0.05,0.03,0.062,0.201,3.42,2.34,0.05,0.26,0.029,7.090242518008619,0.0,0.0,0.0,0.0,0.0,0.0,0.0,0.0,0.0,0.0,0.0,0.0,0.0,2170.3120058946,7.0,1.3,3.63,82.5,25.54545455,11.0,60.0,28.0,8.0,119.725,130.0,540.0,40.5028571428571,410.0,89.07692307692308
2024-05-30 07:00:00,2.64,1.3,1.34,1153.0,3501.0,0.0,2263.0,1461.0,261.0,117179.0,2.40688592894435,0.94,10.34,0.37,88.35,2.7,37.03457544953873,6.8,1.03,0.44,87.99,10.54,2.524252369705895,69.76,10.14,19.06,1.04,12.856935714547964,5.04333333333333,79.9577777777778,69.78,29.65153846153846,0.071,5.45,1.955,10.04,2.15,0.0475,0.18,55.40000000000001,10.12,0.1025,1.857088505735515,0.325,126.47241984033889,0.1,96.1,0.64,0.95,1.26,0.0,0.0,2.497625962174007,2.0,63.71,2.36,2.9,0.05,0.03,0.062,0.201,3.42,2.34,0.05,0.26,0.029,7.442899516397442,0.0,0.0,0.0,0.0,0.0,0.0,0.0,0.0,0.0,0.0,0.0,0.0,0.0,2170.3120058946,8.0,1.3,3.89,82.5,25.54545455,11.0,60.0,28.0,8.0,120.255,134.0,544.0,40.3740875912409,410.0,93.50746268656717
2024-05-30 08:00:00,2.6,1.3,1.3,1164.0,3499.0,0.0,2230.0,1455.0,257.0,113540.0,2.48256413313177,0.96,10.51,0.39,88.14,2.7,37.72131064886446,5.5,1.04,0.42,87.94,10.6,2.571059790426037,69.66,10.04,19.28,1.02,13.09534293816198,5.04333333333333,79.9577777777778,69.78,29.48461538461538,0.0685,5.24,1.88,10.125,2.09,0.046,0.17,55.87,9.815,0.101,1.873161999045715,0.275,128.81760839438627,0.1,96.33,0.69,1.05,1.28,0.0,0.0,2.543939647214402,2.0,55.2,6.77,1.6,0.23,0.023,0.168,0.31,6.27,6.53,0.1,0.4,0.062,7.580913818462791,0.0,0.0,0.0,0.0,0.0,0.0,0.0,0.0,0.0,0.0,0.0,0.0,0.0,2170.3120058946,7.0,1.3,3.96,82.5,25.54545455,11.0,60.0,28.0,8.0,121.7125,145.0,555.0,42.3067997215131,410.0,95.24137931034484
2024-05-30 09:00:00,2.63,1.3,1.33,1151.0,3501.0,0.0,2251.0,1435.0,255.0,114172.0,2.4702402268631,0.96,10.51,0.39,88.14,2.7,36.37885404921731,5.5,1.04,0.42,87.94,10.6,2.479558829182297,69.66,10.04,19.28,1.02,12.629295251865386,5.04333333333333,79.9577777777778,69.78,29.48461538461538,0.0685,5.24,1.88,10.125,2.09,0.046,0.17,55.87,9.815,0.101,1.873161999045715,0.275,124.23314286110792,0.1,96.33,0.69,1.05,1.28,0.0,0.0,2.4534038596248,2.0,55.2,6.77,1.6,0.23,0.023,0.168,0.31,6.27,6.53,0.1,0.4,0.062,7.311118108507575,0.0,0.0,0.0,0.0,0.0,0.0,0.0,0.0,0.0,0.0,0.0,0.0,0.0,2170.3120058946,8.0,1.3,3.79,82.5,25.54545455,11.0,60.0,28.0,8.0,120.3875,135.0,545.0,43.5927306616962,410.0,91.85185185185183
2024-05-30 10:00:00,2.64,1.3,1.34,1161.0,3498.0,0.0,2249.0,1428.0,257.0,114640.0,2.45805482449708,0.96,10.51,0.39,88.14,2.7,37.767159971314456,5.5,1.04,0.42,87.94,10.6,2.574184850169237,69.66,10.04,19.28,1.02,13.111260004420735,5.04333333333333,79.9577777777778,69.78,29.48461538461538,0.0685,5.24,1.88,10.125,2.09,0.046,0.17,55.87,9.815,0.101,1.873161999045715,0.275,128.9741830192579,0.1,96.33,0.69,1.05,1.28,0.0,0.0,2.547031743092624,2.0,55.2,6.77,1.6,0.23,0.023,0.168,0.31,6.27,6.53,0.1,0.4,0.062,7.590128232176139,0.0,0.0,0.0,0.0,0.0,0.0,0.0,0.0,0.0,0.0,0.0,0.0,0.0,2170.3120058946,7.0,1.3,3.9,82.5,25.54545455,11.0,60.0,28.0,8.0,121.05,140.0,550.0,43.6076243607624,410.0,95.35714285714286
2024-05-30 11:00:00,2.65,1.28,1.37,1150.0,3500.0,0.0,2280.0,1422.0,259.0,116776.0,2.41449801884122,0.96,10.51,0.39,88.14,2.7,34.131061952485545,5.5,1.04,0.42,87.94,10.6,2.326350794314653,69.66,10.04,19.28,1.02,11.848950988793534,5.04333333333333,79.9577777777778,69.78,29.48461538461538,0.0685,5.24,1.88,10.125,2.09,0.046,0.17,55.87,9.815,0.101,1.873161999045715,0.275,116.55697262502665,0.1,96.33,0.69,1.05,1.28,0.0,0.0,2.301811899133277,2.0,55.2,6.77,1.6,0.23,0.023,0.168,0.31,6.27,6.53,0.1,0.4,0.062,6.859375635247086,0.0,0.0,0.0,0.0,0.0,0.0,0.0,0.0,0.0,0.0,0.0,0.0,0.0,2170.3120058946,7.0,1.3,3.82,82.5,25.54545455,11.0,60.0,28.0,8.0,120.52,136.0,546.0,42.7356321839081,410.0,86.17647058823529
2024-05-30 12:00:00,2.65,1.29,1.36,1141.0,3499.0,0.0,2266.0,1426.0,256.0,116372.0,2.42218360453167,0.96,10.51,0.39,88.14,2.7,35.79209833874606,5.5,1.04,0.42,87.94,10.6,2.439565944840647,69.66,10.04,19.28,1.02,12.42559694135143,5.04333333333333,79.9577777777778,69.78,29.48461538461538,0.0685,5.24,1.88,10.125,2.09,0.046,0.17,55.87,9.815,0.101,1.873161999045715,0.275,122.22938249238037,0.1,96.33,0.69,1.05,1.28,0.0,0.0,2.413832829630852,2.0,55.2,6.77,1.6,0.23,0.023,0.168,0.31,6.27,6.53,0.1,0.4,0.062,7.193196848692938,0.0,0.0,0.0,0.0,0.0,0.0,0.0,0.0,0.0,0.0,0.0,0.0,0.0,2170.3120058946,7.0,1.3,3.84,82.5,25.54545455,11.0,60.0,28.0,8.0,120.3875,135.0,545.0,41.8465778594396,410.0,90.37037037037037
2024-05-30 13:00:00,2.64,1.29,1.35,1143.0,3501.0,0.0,2283.0,1446.0,258.0,116696.0,2.41684225016689,0.96,10.51,0.39,88.14,2.7,34.83528646996624,5.5,1.04,0.42,87.94,10.6,2.3743502754880703,69.66,10.04,19.28,1.02,12.093429810001965,5.04333333333333,79.9577777777778,69.78,29.48461538461538,0.0685,5.24,1.88,10.125,2.09,0.046,0.17,55.87,9.815,0.101,1.873161999045715,0.275,118.96188689110303,0.1,96.33,0.69,1.05,1.28,0.0,0.0,2.349305070492992,2.0,55.2,6.77,1.6,0.23,0.023,0.168,0.31,6.27,6.53,0.1,0.4,0.062,7.000904794336113,0.0,0.0,0.0,0.0,0.0,0.0,0.0,0.0,0.0,0.0,0.0,0.0,0.0,2170.3120058946,7.0,1.3,3.78,82.5,25.54545455,11.0,60.0,28.0,8.0,119.99,132.0,542.0,41.5220911404118,410.0,87.95454545454545
2024-05-30 14:00:00,2.6,1.28,1.32,1151.0,3500.0,0.0,2251.0,1495.0,265.0,118014.0,2.38918353743893,0.96,10.51,0.39,88.14,2.7,36.86187973230168,5.5,1.04,0.42,87.94,10.6,2.5124815428992626,69.66,10.04,19.28,1.02,12.796982611056343,5.04333333333333,79.9577777777778,69.78,29.48461538461538,0.0685,5.24,1.88,10.125,2.09,0.046,0.17,55.87,9.815,0.101,1.873161999045715,0.275,125.88266702179256,0.1,96.33,0.69,1.05,1.28,0.0,0.0,2.485979296816246,2.0,55.2,6.77,1.6,0.23,0.023,0.168,0.31,6.27,6.53,0.1,0.4,0.062,7.408192574176412,0.0,0.0,0.0,0.0,0.0,0.0,0.0,0.0,0.0,0.0,0.0,0.0,0.0,2170.3120058946,8.0,1.3,3.86,82.5,25.54545455,11.0,60.0,28.0,8.0,121.05,140.0,550.0,41.0437556973564,410.0,93.07142857142856
2024-05-30 15:00:00,2.63,1.29,1.34,1160.0,3500.0,0.0,2237.0,1455.0,261.0,116640.0,2.41731167117832,0.96,10.51,0.39,88.14,2.7,37.011133909638914,5.5,1.04,0.42,87.94,10.6,2.5226546097228684,69.66,10.04,19.28,1.02,12.84879774164336,5.04333333333333,79.9577777777778,69.78,29.48461538461538,0.0685,5.24,1.88,10.125,2.09,0.046,0.17,55.87,9.815,0.101,1.873161999045715,0.275,126.39236739637468,0.1,96.33,0.69,1.05,1.28,0.0,0.0,2.496045055738968,2.0,55.2,6.77,1.6,0.23,0.023,0.168,0.31,6.27,6.53,0.1,0.4,0.062,7.438188431583694,0.0,0.0,0.0,0.0,0.0,0.0,0.0,0.0,0.0,0.0,0.0,0.0,0.0,2170.3120058946,7.0,1.3,3.99,82.5,25.54545455,11.0,60.0,28.0,8.0,121.7125,145.0,555.0,41.735918744229,410.0,93.44827586206895
2024-05-30 16:00:00,2.65,1.3,1.35,1174.0,3499.0,0.0,2265.0,1455.0,265.0,117619.0,2.39651806807866,0.98,10.86,0.39,87.77,3.3,35.50883696127718,5.4,1.03,0.44,87.57,10.96,2.4202590351584714,69.59,10.07,19.3,1.04,12.3272598259309,5.04333333333333,79.9577777777778,69.78,29.31769230769231,0.068,5.300000000000001,1.92,10.215,2.205,0.045,0.165,55.855,9.755,0.095,1.84050324675325,0.225,121.26204990058086,0.1,95.37,0.62,1.3,1.45,0.0,0.0,2.394729573771704,2.0,63.57,2.54,2.7,0.08,0.027,0.062,0.372,3.68,1.97,0.04,0.22,0.017,7.136269343954836,0.0,0.0,0.0,0.0,0.0,0.0,0.0,0.0,0.0,0.0,0.0,0.0,0.0,2170.3120058946,8.0,1.3,3.82,82.5,25.54545455,11.0,60.0,28.0,8.0,121.7125,145.0,555.0,41.6144745998608,410.0,89.65517241379311
2024-05-30 17:00:00,2.68,1.29,1.39,1149.0,3498.0,0.0,2280.0,1409.0,258.0,117630.0,2.39560962392091,0.98,10.86,0.39,87.77,3.3,35.146667057227695,5.4,1.03,0.44,87.57,10.96,2.395573772064832,69.59,10.07,19.3,1.04,12.201528799786075,5.04333333333333,79.9577777777778,69.78,29.31769230769231,0.068,5.300000000000001,1.92,10.215,2.205,0.045,0.165,55.855,9.755,0.095,1.84050324675325,0.225,120.02524608678009,0.1,95.37,0.62,1.3,1.45,0.0,0.0,2.3703046966375085,2.0,63.57,2.54,2.7,0.08,0.027,0.062,0.372,3.68,1.97,0.04,0.22,0.017,7.063483462896835,0.0,0.0,0.0,0.0,0.0,0.0,0.0,0.0,0.0,0.0,0.0,0.0,0.0,2170.3120058946,7.0,1.3,3.53,82.5,25.54545455,11.0,60.0,28.0,8.0,120.3875,135.0,545.0,41.9497440670079,410.0,88.74074074074075
2024-05-30 18:00:00,2.7,1.3,1.4,1146.0,3501.0,0.0,2303.0,1421.0,260.0,119464.0,2.36087482741309,0.98,10.86,0.39,87.77,3.3,34.42676293553412,5.4,1.03,0.44,87.57,10.96,2.3465055793533462,69.59,10.07,19.3,1.04,11.951606641886258,5.04333333333333,79.9577777777778,69.78,29.31769230769231,0.068,5.300000000000001,1.92,10.215,2.205,0.045,0.165,55.855,9.755,0.095,1.84050324675325,0.225,117.56678624976432,0.1,95.37,0.62,1.3,1.45,0.0,0.0,2.321754086760317,2.0,63.57,2.54,2.7,0.08,0.027,0.062,0.372,3.68,1.97,0.04,0.22,0.017,6.918803147970412,0.0,0.0,0.0,0.0,0.0,0.0,0.0,0.0,0.0,0.0,0.0,0.0,0.0,2170.3120058946,7.0,1.3,3.32,82.5,25.54545455,11.0,60.0,28.0,8.0,119.725,130.0,540.0,42.2907488986784,410.0,86.92307692307692
2024-05-30 19:00:00,2.66,1.3,1.36,1148.0,3501.0,111.0,2290.0,1444.0,260.0,118233.0,2.38823021362339,0.98,10.86,0.39,87.77,3.3,33.885142279714515,5.4,1.03,0.44,87.57,10.96,2.309589070730285,69.59,10.07,19.3,1.04,11.763577432181068,5.04333333333333,79.9577777777778,69.78,29.31769230769231,0.068,5.300000000000001,1.92,10.215,2.205,0.045,0.165,55.855,9.755,0.095,1.84050324675325,0.225,115.71716129401584,0.1,95.37,0.62,1.3,1.45,0.0,0.0,2.285226982150519,2.0,63.57,2.54,2.7,0.08,0.027,0.062,0.372,3.68,1.97,0.04,0.22,0.017,6.809952754295363,0.0,0.0,0.0,0.0,0.0,0.0,0.0,0.0,0.0,0.0,0.0,0.0,0.0,2170.3120058946,7.0,1.3,3.53,82.5,25.54545455,11.0,60.0,28.0,8.0,120.3875,135.0,545.0,42.4382359732163,410.0,85.55555555555556
2024-05-30 20:00:00,2.67,1.29,1.38,1149.0,3499.0,0.0,2293.0,1436.0,260.0,118132.0,2.38611680938778,0.98,10.86,0.39,87.77,3.3,33.9731556362852,5.4,1.03,0.44,87.57,10.96,2.315588003381532,69.59,10.07,19.3,1.04,11.79413217875816,5.04333333333333,79.9577777777778,69.78,29.31769230769231,0.068,5.300000000000001,1.92,10.215,2.205,0.045,0.165,55.855,9.755,0.095,1.84050324675325,0.225,116.01772534932496,0.1,95.37,0.62,1.3,1.45,0.0,0.0,2.291162636649611,2.0,63.57,2.54,2.7,0.08,0.027,0.062,0.372,3.68,1.97,0.04,0.22,0.017,6.827640943267558,0.0,0.0,0.0,0.0,0.0,0.0,0.0,0.0,0.0,0.0,0.0,0.0,0.0,2170.3120058946,7.0,1.3,3.4,82.5,25.54545455,11.0,60.0,28.0,8.0,120.3875,135.0,545.0,41.7301038062284,410.0,85.77777777777777
2024-05-30 21:00:00,2.66,1.3,1.36,1149.0,3498.0,0.0,2296.0,1466.0,264.0,119389.0,2.36033392722661,0.98,10.86,0.39,87.77,3.3,34.30489828797471,5.4,1.03,0.44,87.57,10.96,2.3381993649131574,69.59,10.07,19.3,1.04,11.90930006970259,5.04333333333333,79.9577777777778,69.78,29.31769230769231,0.068,5.300000000000001,1.92,10.215,2.205,0.045,0.165,55.855,9.755,0.095,1.84050324675325,0.225,117.15062063472092,0.1,95.37,0.62,1.3,1.45,0.0,0.0,2.313535488223113,2.0,63.57,2.54,2.7,0.08,0.027,0.062,0.372,3.68,1.97,0.04,0.22,0.017,6.894311809393527,0.0,0.0,0.0,0.0,0.0,0.0,0.0,0.0,0.0,0.0,0.0,0.0,0.0,2170.3120058946,8.0,1.3,3.38,82.5,25.54545455,11.0,60.0,28.0,8.0,119.725,130.0,540.0,41.5969237729021,410.0,86.61538461538461
2024-05-30 22:00:00,2.62,1.26,1.36,1141.0,3501.0,0.0,2269.0,1461.0,263.0,118833.0,2.37340398711911,0.98,10.86,0.39,87.77,3.3,34.42228261760915,5.4,1.03,0.44,87.57,10.96,2.346200203822457,69.59,10.07,19.3,1.04,11.950051253203036,5.04333333333333,79.9577777777778,69.78,29.31769230769231,0.068,5.300000000000001,1.92,10.215,2.205,0.045,0.165,55.855,9.755,0.095,1.84050324675325,0.225,117.55148604332892,0.1,95.37,0.62,1.3,1.45,0.0,0.0,2.321451932402332,2.0,63.57,2.54,2.7,0.08,0.027,0.062,0.372,3.68,1.97,0.04,0.22,0.017,6.917902731110968,0.0,0.0,0.0,0.0,0.0,0.0,0.0,0.0,0.0,0.0,0.0,0.0,0.0,2170.3120058946,7.0,1.3,3.51,82.5,25.54545455,11.0,60.0,28.0,8.0,120.52,136.0,546.0,41.9657142857143,410.0,86.91176470588235
2024-05-30 23:00:00,2.63,1.3,1.33,1169.0,3499.0,0.0,2245.0,1451.0,261.0,115592.0,2.43851878335004,0.95,10.81,0.35,87.89,2.6,39.55059938687167,4.7,1.05,0.42,87.47,11.06,2.7654601882008585,69.78,10.17,18.99,1.06,13.672519445524076,5.02222222222222,80.0433333333333,69.78,29.15076923076923,0.0665,5.275,1.95,10.515,2.24,0.0445,0.16,55.79,9.83,0.0945,1.8635123770916,0.23,135.23721294421378,0.1,95.23,0.84,1.28,1.28,0.0,0.0,2.6322094917934127,2.0,63.89,2.29,3.1,0.09,0.017,0.064,0.215,3.57,1.9,0.04,0.33,0.023,7.428125680105792,0.0,0.0,0.0,0.0,0.0,0.0,0.0,0.0,0.0,0.0,0.0,0.0,0.0,2170.3120058946,8.0,1.3,3.82,82.5,25.54545455,11.0,60.0,28.0,8.0,121.7125,145.0,555.0,41.2606788270607,410.0,90.99022224449304
2024-05-31 00:00:00,2.65,1.3,1.35,1168.0,3500.0,0.0,2277.0,1439.0,261.0,116319.0,2.42397879499673,0.95,10.81,0.35,87.89,2.6,36.66409144493019,4.7,1.05,0.42,87.47,11.06,2.563629547954874,69.78,10.17,18.99,1.06,12.674662609529964,5.02222222222222,80.0433333333333,69.78,29.15076923076923,0.0665,5.275,1.95,10.515,2.24,0.0445,0.16,55.79,9.83,0.0945,1.8635123770916,0.23,125.367241432756,0.1,95.23,0.84,1.28,1.28,0.0,0.0,2.440103841798196,2.0,63.89,2.29,3.1,0.09,0.017,0.064,0.215,3.57,1.9,0.04,0.33,0.023,6.886001310266735,0.0,0.0,0.0,0.0,0.0,0.0,0.0,0.0,0.0,0.0,0.0,0.0,0.0,2171.648477965019,7.0,1.3,3.6,82.5,25.54545455,11.0,60.0,28.0,8.0,120.52,136.0,546.0,42.2928490351873,410.0,93.01470588235294
2024-05-31 01:00:00,2.66,1.3,1.36,1153.0,3498.0,0.0,2291.0,1488.0,263.0,118655.0,2.37492677306684,0.95,10.81,0.35,87.89,2.6,33.96190779063409,4.7,1.05,0.42,87.47,11.06,2.374687245359999,69.78,10.17,18.99,1.06,11.740526107644117,5.02222222222222,80.0433333333333,69.78,29.15076923076923,0.0665,5.275,1.95,10.515,2.24,0.0445,0.16,55.79,9.83,0.0945,1.8635123770916,0.23,116.12753857273516,0.1,95.23,0.84,1.28,1.28,0.0,0.0,2.260265518898639,2.0,63.89,2.29,3.1,0.09,0.017,0.064,0.215,3.57,1.9,0.04,0.33,0.023,6.378495479609168,0.0,0.0,0.0,0.0,0.0,0.0,0.0,0.0,0.0,0.0,0.0,0.0,0.0,2171.648477965019,7.0,1.3,3.6,82.5,25.54545455,11.0,60.0,28.0,8.0,120.785,138.0,548.0,41.3744740532959,410.0,86.15942028985508
2024-05-31 02:00:00,2.67,1.3,1.37,1149.0,3500.0,0.0,2283.0,1459.0,264.0,119281.0,2.36381984224557,0.95,10.81,0.35,87.89,2.6,36.038876559759736,4.7,1.05,0.42,87.47,11.06,2.519913222518264,69.78,10.17,18.99,1.06,12.458527764353338,5.02222222222222,80.0433333333333,69.78,29.15076923076923,0.0665,5.275,1.95,10.515,2.24,0.0445,0.16,55.79,9.83,0.0945,1.8635123770916,0.23,123.22941495547242,0.1,95.23,0.84,1.28,1.28,0.0,0.0,2.398493940035177,2.0,63.89,2.29,3.1,0.09,0.017,0.064,0.215,3.57,1.9,0.04,0.33,0.023,6.768577685438923,0.0,0.0,0.0,0.0,0.0,0.0,0.0,0.0,0.0,0.0,0.0,0.0,0.0,2171.648477965019,7.0,1.3,3.65,82.5,25.54545455,11.0,60.0,28.0,8.0,121.05,140.0,550.0,40.7976163190465,410.0,91.42857142857144
2024-05-31 03:00:00,2.67,1.27,1.4,1152.0,3502.0,0.0,2280.0,1406.0,260.0,117941.0,2.39202681790844,0.95,10.81,0.35,87.89,2.6,34.63110794414413,4.7,1.05,0.42,87.47,11.06,2.4214791122636443,69.78,10.17,18.99,1.06,11.971866523558283,5.02222222222222,80.0433333333333,69.78,29.15076923076923,0.0665,5.275,1.95,10.515,2.24,0.0445,0.16,55.79,9.83,0.0945,1.8635123770916,0.23,118.41576593377428,0.1,95.23,0.84,1.28,1.28,0.0,0.0,2.3048027705025533,2.0,63.89,2.29,3.1,0.09,0.017,0.064,0.215,3.57,1.9,0.04,0.33,0.023,6.5041801196014655,0.0,0.0,0.0,0.0,0.0,0.0,0.0,0.0,0.0,0.0,0.0,0.0,0.0,2171.648477965019,7.0,1.3,3.75,82.5,25.54545455,11.0,60.0,28.0,8.0,121.05,140.0,550.0,42.1136003620729,410.0,87.85714285714286
2024-05-31 04:00:00,2.65,1.29,1.36,1150.0,3498.0,0.0,2277.0,1459.0,263.0,118750.0,2.37302789562809,0.95,10.81,0.35,87.89,2.6,36.70399622452885,4.7,1.05,0.42,87.47,11.06,2.5664197731603013,69.78,10.17,18.99,1.06,12.688457567975348,5.02222222222222,80.0433333333333,69.78,29.15076923076923,0.0665,5.275,1.95,10.515,2.24,0.0445,0.16,55.79,9.83,0.0945,1.8635123770916,0.23,125.50368971065151,0.1,95.23,0.84,1.28,1.28,0.0,0.0,2.4427596230317503,2.0,63.89,2.29,3.1,0.09,0.017,0.064,0.215,3.57,1.9,0.04,0.33,0.023,6.893495955675171,0.0,0.0,0.0,0.0,0.0,0.0,0.0,0.0,0.0,0.0,0.0,0.0,0.0,2171.648477965019,8.0,1.3,3.67,82.5,25.54545455,11.0,60.0,28.0,8.0,120.785,138.0,548.0,41.9606046724691,410.0,93.1159420289855
2024-05-31 05:00:00,2.65,1.3,1.35,1166.0,3499.0,0.0,2236.0,1455.0,264.0,117878.0,2.39125544134049,0.95,10.81,0.35,87.89,2.6,37.36217905843841,4.7,1.05,0.42,87.47,11.06,2.6124412861576065,69.78,10.17,18.99,1.06,12.915989330700688,5.02222222222222,80.0433333333333,69.78,29.15076923076923,0.0665,5.275,1.95,10.515,2.24,0.0445,0.16,55.79,9.83,0.0945,1.8635123770916,0.23,127.75424503586866,0.1,95.23,0.84,1.28,1.28,0.0,0.0,2.486563639395844,2.0,63.89,2.29,3.1,0.09,0.017,0.064,0.215,3.57,1.9,0.04,0.33,0.023,7.017111397326134,0.0,0.0,0.0,0.0,0.0,0.0,0.0,0.0,0.0,0.0,0.0,0.0,0.0,2171.648477965019,7.0,1.3,3.65,82.5,25.54545455,11.0,60.0,28.0,8.0,121.05,140.0,550.0,40.5833716123105,410.0,94.78571428571428
2024-05-31 06:00:00,2.65,1.29,1.36,1165.0,3501.0,0.0,2235.0,1421.0,260.0,116213.0,2.42688128414994,0.95,10.81,0.35,87.89,2.6,37.64095689978426,4.7,1.05,0.42,87.47,11.06,2.631934012779859,69.78,10.17,18.99,1.06,13.012361965145455,5.02222222222222,80.0433333333333,69.78,29.15076923076923,0.0665,5.275,1.95,10.515,2.24,0.0445,0.16,55.79,9.83,0.0945,1.8635123770916,0.23,128.707483137912,0.1,95.23,0.84,1.28,1.28,0.0,0.0,2.5051171301511777,2.0,63.89,2.29,3.1,0.09,0.017,0.064,0.215,3.57,1.9,0.04,0.33,0.023,7.069469563180707,0.0,0.0,0.0,0.0,0.0,0.0,0.0,0.0,0.0,0.0,0.0,0.0,0.0,2171.648477965019,7.0,1.3,4.14,82.5,25.54545455,11.0,60.0,28.0,8.0,121.315,142.0,552.0,40.1057228223397,410.0,95.49295774647888
2024-05-31 07:00:00,2.61,1.29,1.32,1178.0,3500.0,0.0,2221.0,1453.0,262.0,114678.0,2.45864491463601,0.95,10.81,0.35,87.89,2.6,39.33596774502223,4.7,1.05,0.42,87.47,11.06,2.750452697293911,69.78,10.17,18.99,1.06,13.598321953139545,5.02222222222222,80.0433333333333,69.78,29.15076923076923,0.0665,5.275,1.95,10.515,2.24,0.0445,0.16,55.79,9.83,0.0945,1.8635123770916,0.23,134.50331294008407,0.1,95.23,0.84,1.28,1.28,0.0,0.0,2.6179251205405505,2.0,63.89,2.29,3.1,0.09,0.017,0.064,0.215,3.57,1.9,0.04,0.33,0.023,7.387815018945135,0.0,0.0,0.0,0.0,0.0,0.0,0.0,0.0,0.0,0.0,0.0,0.0,0.0,2171.648477965019,8.0,1.3,4.22,82.5,25.54545455,11.0,60.0,28.0,8.0,121.7125,145.0,555.0,40.4811959822471,410.0,99.79310344827586
2024-05-31 08:00:00,2.56,1.29,1.27,1181.0,3314.0,0.0,2198.0,1442.0,255.0,109957.0,2.42795507063511,0.96,10.58,0.38,88.08,2.8,39.33815710051794,5.0,1.04,0.43,87.77,10.76,2.750605781584796,69.81,10.1,19.08,1.01,13.59907880653879,5.02222222222222,80.0433333333333,69.78,28.98384615384615,0.068,5.255,1.95,10.595,2.23,0.045,0.17,55.72,9.825,0.0985,1.86992249746487,0.285,134.51079910565358,0.1,96.51,0.59,0.81,1.41,0.0,0.0,2.6180708286310987,2.0,62.2,3.34,4.3,0.07,0.01,0.07,0.395,3.04,3.69,0.08,0.16,0.025,7.3882262088646975,0.0,0.0,0.0,0.0,0.0,0.0,0.0,0.0,0.0,0.0,0.0,0.0,0.0,2171.648477965019,7.0,1.3,4.45,82.5,25.54545455,11.0,60.0,28.0,8.0,122.2425,149.0,559.0,39.8387479250652,410.0,99.7986577181208
2024-05-31 09:00:00,2.66,1.29,1.37,1164.0,3430.0,0.0,2234.0,1394.0,255.0,114504.0,2.41315936190289,0.96,10.58,0.38,88.08,2.8,36.6718869993331,5.0,1.04,0.43,87.77,10.76,2.564174629336203,69.81,10.1,19.08,1.01,12.677357508490148,5.02222222222222,80.0433333333333,69.78,28.98384615384615,0.068,5.255,1.95,10.595,2.23,0.045,0.17,55.72,9.825,0.0985,1.86992249746487,0.285,125.39389713626356,0.1,96.51,0.59,0.81,1.41,0.0,0.0,2.440622659025019,2.0,62.2,3.34,4.3,0.07,0.01,0.07,0.395,3.04,3.69,0.08,0.16,0.025,6.887465418491352,0.0,0.0,0.0,0.0,0.0,0.0,0.0,0.0,0.0,0.0,0.0,0.0,0.0,2171.648477965019,6.0,1.3,4.37,82.5,25.54545455,11.0,60.0,28.0,8.0,121.7125,145.0,555.0,40.8062234794908,410.0,93.03448275862068
2024-05-31 10:00:00,2.66,1.3,1.36,1148.0,3557.0,0.0,2264.0,1450.0,261.0,118402.0,2.42011862787746,0.96,10.58,0.38,88.08,2.8,34.70520102917652,5.0,1.04,0.43,87.77,10.76,2.426659854908624,69.81,10.1,19.08,1.01,11.997480273073814,5.02222222222222,80.0433333333333,69.78,28.98384615384615,0.068,5.255,1.95,10.595,2.23,0.045,0.17,55.72,9.825,0.0985,1.86992249746487,0.285,118.6691158822847,0.1,96.51,0.59,0.81,1.41,0.0,0.0,2.3097338846884807,2.0,62.2,3.34,4.3,0.07,0.01,0.07,0.395,3.04,3.69,0.08,0.16,0.025,6.518095780961331,0.0,0.0,0.0,0.0,0.0,0.0,0.0,0.0,0.0,0.0,0.0,0.0,0.0,2171.648477965019,7.0,1.3,4.24,82.5,25.54545455,11.0,60.0,28.0,8.0,120.1225,133.0,543.0,41.7108600415033,410.0,88.04511278195488
2024-05-31 11:00:00,2.7,1.29,1.41,1134.0,3697.0,0.0,2258.0,1402.0,256.0,118402.0,2.51531556111241,0.96,10.58,0.38,88.08,2.8,32.9591119883668,5.0,1.04,0.43,87.77,10.76,2.304569676699696,69.81,10.1,19.08,1.01,11.393862711414007,5.02222222222222,80.0433333333333,69.78,28.98384615384615,0.068,5.255,1.95,10.595,2.23,0.045,0.17,55.72,9.825,0.0985,1.86992249746487,0.285,112.69863201877276,0.1,96.51,0.59,0.81,1.41,0.0,0.0,2.1935264891499595,2.0,62.2,3.34,4.3,0.07,0.01,0.07,0.395,3.04,3.69,0.08,0.16,0.025,6.190157164483746,0.0,0.0,0.0,0.0,0.0,0.0,0.0,0.0,0.0,0.0,0.0,0.0,0.0,2171.648477965019,7.0,1.3,4.31,82.5,25.54545455,11.0,60.0,28.0,8.0,119.725,130.0,540.0,40.8747423860774,410.0,83.61538461538461
2024-05-31 12:00:00,2.63,1.3,1.33,1147.0,3700.0,654.0,2269.0,1475.0,262.0,117966.0,2.54419635618174,0.96,10.58,0.38,88.08,2.8,33.60708662522964,5.0,1.04,0.43,87.77,10.76,2.349877411322876,69.81,10.1,19.08,1.01,11.617865532105885,5.02222222222222,80.0433333333333,69.78,28.98384615384615,0.068,5.255,1.95,10.595,2.23,0.045,0.17,55.72,9.825,0.0985,1.86992249746487,0.285,114.9142819787316,0.1,96.51,0.59,0.81,1.41,0.0,0.0,2.2366511197758587,2.0,62.2,3.34,4.3,0.07,0.01,0.07,0.395,3.04,3.69,0.08,0.16,0.025,6.311855371710811,0.0,0.0,0.0,0.0,0.0,0.0,0.0,0.0,0.0,0.0,0.0,0.0,0.0,2171.648477965019,8.0,1.3,4.36,82.5,25.54545455,11.0,60.0,28.0,8.0,120.3875,135.0,545.0,40.0,410.0,85.25925925925925
2024-05-31 13:00:00,2.65,1.3,1.35,1148.0,3656.0,452.0,2276.0,1462.0,261.0,118075.0,2.50625395311872,0.96,10.58,0.38,88.08,2.8,34.37574526503245,5.0,1.04,0.43,87.77,10.76,2.403623622496527,69.81,10.1,19.08,1.01,11.883588438018718,5.02222222222222,80.0433333333333,69.78,28.98384615384615,0.068,5.255,1.95,10.595,2.23,0.045,0.17,55.72,9.825,0.0985,1.86992249746487,0.285,117.54259239030344,0.1,96.51,0.59,0.81,1.41,0.0,0.0,2.287807628122217,2.0,62.2,3.34,4.3,0.07,0.01,0.07,0.395,3.04,3.69,0.08,0.16,0.025,6.456219630914671,0.0,0.0,0.0,0.0,0.0,0.0,0.0,0.0,0.0,0.0,0.0,0.0,0.0,2171.648477965019,7.0,1.3,4.01,82.5,25.54545455,11.0,60.0,28.0,8.0,119.5925,129.0,539.0,41.4493422570967,410.0,87.20930232558139
2024-05-31 14:00:00,2.65,1.3,1.35,1149.0,3499.0,0.0,2290.0,1454.0,261.0,118043.0,2.38791483827987,0.96,10.58,0.38,88.08,2.8,32.44365209526448,5.0,1.04,0.43,87.77,10.76,2.268527648637235,69.81,10.1,19.08,1.01,11.215669826322896,5.02222222222222,80.0433333333333,69.78,28.98384615384615,0.068,5.255,1.95,10.595,2.23,0.045,0.17,55.72,9.825,0.0985,1.86992249746487,0.285,110.9360959154433,0.1,96.51,0.59,0.81,1.41,0.0,0.0,2.159221107074937,2.0,62.2,3.34,4.3,0.07,0.01,0.07,0.395,3.04,3.69,0.08,0.16,0.025,6.093346978838646,0.0,0.0,0.0,0.0,0.0,0.0,0.0,0.0,0.0,0.0,0.0,0.0,0.0,2171.648477965019,7.0,1.3,3.6,82.5,25.54545455,11.0,60.0,28.0,8.0,119.725,130.0,540.0,42.073732718894,410.0,82.3076923076923
2024-05-31 15:00:00,2.66,1.28,1.38,1147.0,3500.0,0.0,2275.0,1416.0,259.0,117624.0,2.39710075231357,0.96,10.58,0.38,88.08,2.8,35.475769113513486,5.0,1.04,0.43,87.77,10.76,2.480539578416416,69.81,10.1,19.08,1.01,12.263863268035315,5.02222222222222,80.0433333333333,69.78,28.98384615384615,0.068,5.255,1.95,10.595,2.23,0.045,0.17,55.72,9.825,0.0985,1.86992249746487,0.285,121.30395534679316,0.1,96.51,0.59,0.81,1.41,0.0,0.0,2.3610174722221275,2.0,62.2,3.34,4.3,0.07,0.01,0.07,0.395,3.04,3.69,0.08,0.16,0.025,6.66281865910394,0.0,0.0,0.0,0.0,0.0,0.0,0.0,0.0,0.0,0.0,0.0,0.0,0.0,2171.648477965019,8.0,1.3,3.53,82.5,25.54545455,11.0,60.0,28.0,8.0,119.725,130.0,540.0,41.0572892408011,410.0,90.0
2024-05-31 16:00:00,2.67,1.29,1.38,1147.0,3500.0,0.0,2276.0,1417.0,258.0,117382.0,2.40203992144943,0.98,10.87,0.4,87.75,2.7,35.18378747471914,5.9,1.04,0.44,87.56,10.96,2.46012361480805,69.77,10.03,19.16,1.04,12.162926121796342,5.02222222222222,80.0433333333333,69.78,28.81692307692308,0.0665,5.33,1.99,10.51,2.2,0.046,0.16,55.58,10.1,0.093,1.894848372846155,0.2,120.30556888303352,0.1,95.13,1.36,1.429999999999999,1.26,0.0,0.0,2.341585229652398,2.0,62.36,3.42,3.9,0.03,0.03,0.069,0.338,4.05,2.34,0.04,0.07,0.018,6.607980645448763,0.0,0.0,0.0,0.0,0.0,0.0,0.0,0.0,0.0,0.0,0.0,0.0,0.0,2171.648477965019,7.0,1.3,3.51,82.5,25.54545455,11.0,60.0,28.0,8.0,120.3875,135.0,545.0,41.2462218088817,410.0,89.25925925925925
2024-05-31 17:00:00,2.67,1.3,1.37,1152.0,3498.0,0.0,2271.0,1426.0,259.0,117525.0,2.39774871500431,0.98,10.87,0.4,87.75,2.7,36.03053422722275,5.9,1.04,0.44,87.56,10.96,2.5193299092723107,69.77,10.03,19.16,1.04,12.455643845889368,5.02222222222222,80.0433333333333,69.78,28.81692307692308,0.0665,5.33,1.99,10.51,2.2,0.046,0.16,55.58,10.1,0.093,1.894848372846155,0.2,123.20088962793643,0.1,95.13,1.36,1.429999999999999,1.26,0.0,0.0,2.3979387331046134,2.0,62.36,3.42,3.9,0.03,0.03,0.069,0.338,4.05,2.34,0.04,0.07,0.018,6.767010885048775,0.0,0.0,0.0,0.0,0.0,0.0,0.0,0.0,0.0,0.0,0.0,0.0,0.0,2171.648477965019,7.0,1.3,3.52,82.5,25.54545455,11.0,60.0,28.0,8.0,120.3875,135.0,545.0,41.8173388966157,410.0,91.4074074074074
2024-05-31 18:00:00,2.66,1.3,1.36,1164.0,3501.0,0.0,2282.0,1456.0,264.0,118303.0,2.38403090623646,0.98,10.87,0.4,87.75,2.7,37.081668126882406,5.9,1.04,0.44,87.56,10.96,2.5928273782624265,69.77,10.03,19.16,1.04,12.819017572349672,5.02222222222222,80.0433333333333,69.78,28.81692307692308,0.0665,5.33,1.99,10.51,2.2,0.046,0.16,55.58,10.1,0.093,1.894848372846155,0.2,126.79508089747104,0.1,95.13,1.36,1.429999999999999,1.26,0.0,0.0,2.4678948063556394,2.0,62.36,3.42,3.9,0.03,0.03,0.069,0.338,4.05,2.34,0.04,0.07,0.018,6.964427734207411,0.0,0.0,0.0,0.0,0.0,0.0,0.0,0.0,0.0,0.0,0.0,0.0,0.0,2171.648477965019,7.0,1.3,3.47,82.5,25.54545455,11.0,60.0,28.0,8.0,120.3875,135.0,545.0,42.3491626519844,410.0,94.07407407407408
2024-05-31 19:00:00,2.67,1.3,1.37,1152.0,3500.0,0.0,2289.0,1440.0,261.0,118356.0,2.38228366414784,0.98,10.87,0.4,87.75,2.7,35.09619298308083,5.9,1.04,0.44,87.56,10.96,2.453998825725541,69.77,10.03,19.16,1.04,12.13264497792465,5.02222222222222,80.0433333333333,69.78,28.81692307692308,0.0665,5.33,1.99,10.51,2.2,0.046,0.16,55.58,10.1,0.093,1.894848372846155,0.2,120.00605294390566,0.1,95.13,1.36,1.429999999999999,1.26,0.0,0.0,2.335755556881479,2.0,62.36,3.42,3.9,0.03,0.03,0.069,0.338,4.05,2.34,0.04,0.07,0.018,6.591529241352212,0.0,0.0,0.0,0.0,0.0,0.0,0.0,0.0,0.0,0.0,0.0,0.0,0.0,2171.648477965019,8.0,1.3,3.49,82.5,25.54545455,11.0,60.0,28.0,8.0,120.3875,135.0,545.0,41.2210236401193,410.0,89.03703703703704
2024-05-31 20:00:00,2.67,1.3,1.37,1165.0,3500.0,0.0,2258.0,1438.0,263.0,118264.0,2.38413584897064,0.98,10.87,0.4,87.75,2.7,37.24955756918916,5.9,1.04,0.44,87.56,10.96,2.6045665573372365,69.77,10.03,19.16,1.04,12.877056431437085,5.02222222222222,80.0433333333333,69.78,28.81692307692308,0.0665,5.33,1.99,10.51,2.2,0.046,0.16,55.58,10.1,0.093,1.894848372846155,0.2,127.3691531141328,0.1,95.13,1.36,1.429999999999999,1.26,0.0,0.0,2.479068345833234,2.0,62.36,3.42,3.9,0.03,0.03,0.069,0.338,4.05,2.34,0.04,0.07,0.018,6.995959592059137,0.0,0.0,0.0,0.0,0.0,0.0,0.0,0.0,0.0,0.0,0.0,0.0,0.0,2171.648477965019,7.0,1.3,3.73,82.5,25.54545455,11.0,60.0,28.0,8.0,121.05,140.0,550.0,40.258541089566,410.0,94.5
2024-05-31 21:00:00,2.7,1.29,1.41,1142.0,3501.0,0.0,2284.0,1389.0,255.0,117102.0,2.40846766862773,0.98,10.87,0.4,87.75,2.7,33.57788846135022,5.9,1.04,0.44,87.56,10.96,2.34783581496204,69.77,10.03,19.16,1.04,11.60777181748199,5.02222222222222,80.0433333333333,69.78,28.81692307692308,0.0665,5.33,1.99,10.51,2.2,0.046,0.16,55.58,10.1,0.093,1.894848372846155,0.2,114.81444333235568,0.1,95.13,1.36,1.429999999999999,1.26,0.0,0.0,2.234707895518886,2.0,62.36,3.42,3.9,0.03,0.03,0.069,0.338,4.05,2.34,0.04,0.07,0.018,6.306371570345294,0.0,0.0,0.0,0.0,0.0,0.0,0.0,0.0,0.0,0.0,0.0,0.0,0.0,2171.648477965019,7.0,1.3,3.54,82.5,25.54545455,11.0,60.0,28.0,8.0,120.3875,135.0,545.0,41.8460833715071,410.0,85.18518518518519
2024-05-31 22:00:00,2.67,1.3,1.37,1141.0,3499.0,0.0,2288.0,1415.0,254.0,116672.0,2.41595896804801,0.98,10.87,0.4,87.75,2.7,33.383608370921664,5.9,1.04,0.44,87.56,10.96,2.3342513468687813,69.77,10.03,19.16,1.04,11.540609793253749,5.02222222222222,80.0433333333333,69.78,28.81692307692308,0.0665,5.33,1.99,10.51,2.2,0.046,0.16,55.58,10.1,0.093,1.894848372846155,0.2,114.15013233916176,0.1,95.13,1.36,1.429999999999999,1.26,0.0,0.0,2.221777980270566,2.0,62.36,3.42,3.9,0.03,0.03,0.069,0.338,4.05,2.34,0.04,0.07,0.018,6.269883199720888,0.0,0.0,0.0,0.0,0.0,0.0,0.0,0.0,0.0,0.0,0.0,0.0,0.0,2171.648477965019,7.0,1.3,3.59,82.5,25.54545455,11.0,60.0,28.0,8.0,119.725,130.0,540.0,42.3985324466865,410.0,84.6923076923077
2024-05-31 23:00:00,2.69,1.3,1.39,1150.0,3500.0,0.0,2276.0,1425.0,260.0,118501.0,2.37937029488871,0.98,10.84,0.41,87.77,2.5,36.56302708604902,5.7,1.03,0.45,87.59,10.93,2.381867015436556,70.03,9.76,19.12,1.09,12.232891125562409,5.06666666666667,79.7777777777778,65.63,28.65,0.065,5.29,1.97,10.415,2.24,0.0465,0.16,55.665,10.04,0.097,1.89793453401944,0.195,118.9254341348624,0.1,95.05,0.76,1.72,1.34,0.0,0.0,2.1438252533612125,2.0,62.74,3.14,2.8,0.03,0.028,0.082,0.271,3.89,2.38,0.11,0.19,0.024,8.334019427960172,0.0,0.0,0.0,0.0,0.0,0.0,0.0,0.0,0.0,0.0,0.0,0.0,0.0,2171.648477965019,8.0,1.3,3.6,82.5,25.54545455,11.0,60.0,28.0,8.0,119.99,132.0,542.0,40.6127620363971,410.0,92.57575757575758
2024-06-01 00:00:00,2.67,1.28,1.39,1169.0,3497.0,0.0,2301.0,1417.0,264.0,118210.0,2.38318101471821,0.98,10.84,0.41,87.77,2.5,35.201101093721014,5.7,1.03,0.45,87.59,10.93,2.2931455156833387,70.03,9.76,19.12,1.09,11.777231577844628,5.06666666666667,79.7777777777778,65.63,28.65,0.065,5.29,1.97,10.415,2.24,0.0465,0.16,55.665,10.04,0.097,1.89793453401944,0.195,114.49561382715152,0.1,95.05,0.76,1.72,1.34,0.0,0.0,2.063970504773509,2.0,62.74,3.14,2.8,0.03,0.028,0.082,0.271,3.89,2.38,0.11,0.19,0.024,8.023587864052915,0.0,0.0,0.0,0.0,0.0,0.0,0.0,0.0,0.0,0.0,0.0,0.0,0.0,2142.228675155023,7.0,1.3,3.74,82.5,25.54545455,11.0,60.0,28.0,8.0,120.3125,125.0,540.0,40.6697459584296,415.0,87.92
2024-06-01 01:00:00,2.66,1.3,1.36,1163.0,3500.0,0.0,2304.0,1416.0,258.0,115811.0,2.43460536546394,0.98,10.84,0.41,87.77,2.5,35.20453289221579,5.7,1.03,0.45,87.59,10.93,2.2933690772505764,70.03,9.76,19.12,1.09,11.77837975458756,5.06666666666667,79.7777777777778,65.63,28.65,0.065,5.29,1.97,10.415,2.24,0.0465,0.16,55.665,10.04,0.097,1.89793453401944,0.195,114.50677614489108,0.1,95.05,0.76,1.72,1.34,0.0,0.0,2.064171723788013,2.0,62.74,3.14,2.8,0.03,0.028,0.082,0.271,3.89,2.38,0.11,0.19,0.024,8.024370093469013,0.0,0.0,0.0,0.0,0.0,0.0,0.0,0.0,0.0,0.0,0.0,0.0,0.0,2142.228675155023,7.0,1.3,3.51,82.5,25.54545455,11.0,60.0,28.0,8.0,121.05,140.0,550.0,42.545871559633,410.0,87.92857142857143
2024-06-01 02:00:00,2.63,1.3,1.33,1168.0,3500.0,0.0,2270.0,1455.0,262.0,115914.0,2.43244324176096,0.98,10.84,0.41,87.77,2.5,34.58324473476831,5.7,1.03,0.45,87.59,10.93,2.252895793519916,70.03,9.76,19.12,1.09,11.570515390136288,5.06666666666667,79.7777777777778,65.63,28.65,0.065,5.29,1.97,10.415,2.24,0.0465,0.16,55.665,10.04,0.097,1.89793453401944,0.195,112.48596524011012,0.1,95.05,0.76,1.72,1.34,0.0,0.0,2.027743305582499,2.0,62.74,3.14,2.8,0.03,0.028,0.082,0.271,3.89,2.38,0.11,0.19,0.024,7.882756338066783,0.0,0.0,0.0,0.0,0.0,0.0,0.0,0.0,0.0,0.0,0.0,0.0,0.0,2142.228675155023,8.0,1.3,3.68,82.5,25.54545455,11.0,60.0,28.0,8.0,120.785,138.0,548.0,41.1954022988506,410.0,86.3768115942029
2024-06-01 03:00:00,2.63,1.3,1.33,1173.0,3500.0,0.0,2245.0,1431.0,257.0,113181.0,2.49114531388857,0.98,10.84,0.41,87.77,2.5,37.782006902550776,5.7,1.03,0.45,87.59,10.93,2.4612764092642423,70.03,9.76,19.12,1.09,12.64072517454392,5.06666666666667,79.7777777777778,65.63,28.65,0.065,5.29,1.97,10.415,2.24,0.0465,0.16,55.665,10.04,0.097,1.89793453401944,0.195,122.8903056302649,0.1,95.05,0.76,1.72,1.34,0.0,0.0,2.215298539963109,2.0,62.74,3.14,2.8,0.03,0.028,0.082,0.271,3.89,2.38,0.11,0.19,0.024,8.611868454221273,0.0,0.0,0.0,0.0,0.0,0.0,0.0,0.0,0.0,0.0,0.0,0.0,0.0,2142.228675155023,7.0,1.3,3.9,82.5,25.54545455,11.0,60.0,28.0,8.0,121.315,142.0,552.0,42.9740791268758,410.0,94.3661971830986
2024-06-01 04:00:00,2.67,1.3,1.37,1178.0,3500.0,0.0,2281.0,1389.0,256.0,113761.0,2.47845186708309,0.98,10.84,0.41,87.77,2.5,34.48313018046239,5.7,1.03,0.45,87.59,10.93,2.2463739168135586,70.03,9.76,19.12,1.09,11.53702006602031,5.06666666666667,79.7777777777778,65.63,28.65,0.065,5.29,1.97,10.415,2.24,0.0465,0.16,55.665,10.04,0.097,1.89793453401944,0.195,112.16033118344328,0.1,95.05,0.76,1.72,1.34,0.0,0.0,2.021873219682748,2.0,62.74,3.14,2.8,0.03,0.028,0.082,0.271,3.89,2.38,0.11,0.19,0.024,7.8599366563527004,0.0,0.0,0.0,0.0,0.0,0.0,0.0,0.0,0.0,0.0,0.0,0.0,0.0,2142.228675155023,7.0,1.3,3.5,82.5,25.54545455,11.0,60.0,28.0,8.0,121.315,142.0,552.0,42.3404745450357,410.0,86.12676056338029
2024-06-01 05:00:00,2.61,1.3,1.31,1187.0,3500.0,0.0,2279.0,1441.0,261.0,113569.0,2.48263948837976,0.98,10.84,0.41,87.77,2.5,36.52005564854554,5.7,1.03,0.45,87.59,10.93,2.379067678025171,70.03,9.76,19.12,1.09,12.21851417271187,5.06666666666667,79.7777777777778,65.63,28.65,0.065,5.29,1.97,10.415,2.24,0.0465,0.16,55.665,10.04,0.097,1.89793453401944,0.195,118.78566461171886,0.1,95.05,0.76,1.72,1.34,0.0,0.0,2.141305679347923,2.0,62.74,3.14,2.8,0.03,0.028,0.082,0.271,3.89,2.38,0.11,0.19,0.024,8.324224702973135,0.0,0.0,0.0,0.0,0.0,0.0,0.0,0.0,0.0,0.0,0.0,0.0,0.0,2142.228675155023,7.0,1.3,3.77,82.5,25.54545455,11.0,60.0,28.0,8.0,121.05,140.0,550.0,41.3832458342844,410.0,91.21428571428572
2024-06-01 06:00:00,2.64,1.3,1.34,1183.0,3500.0,0.0,2280.0,1412.0,258.0,113345.0,2.48754296705966,0.98,10.84,0.41,87.77,2.5,36.31986740301709,5.7,1.03,0.45,87.59,10.93,2.36602658660295,70.03,9.76,19.12,1.09,12.15153719604078,5.06666666666667,79.7777777777778,65.63,28.65,0.065,5.29,1.97,10.415,2.24,0.0465,0.16,55.665,10.04,0.097,1.89793453401944,0.195,118.13452941024508,0.1,95.05,0.76,1.72,1.34,0.0,0.0,2.12956790350185,2.0,62.74,3.14,2.8,0.03,0.028,0.082,0.271,3.89,2.38,0.11,0.19,0.024,8.278594653700768,0.0,0.0,0.0,0.0,0.0,0.0,0.0,0.0,0.0,0.0,0.0,0.0,0.0,2142.228675155023,8.0,1.3,3.68,82.5,25.54545455,11.0,60.0,28.0,8.0,121.05,140.0,550.0,41.2319007124799,410.0,90.71428571428572
2024-06-01 07:00:00,2.65,1.3,1.35,1185.0,3500.0,0.0,2252.0,1403.0,257.0,113430.0,2.48567999321949,0.98,10.84,0.41,87.77,2.5,37.240498277756494,5.7,1.03,0.45,87.59,10.93,2.426000294709054,70.03,9.76,19.12,1.09,12.45955264648513,5.06666666666667,79.7777777777778,65.63,28.65,0.065,5.29,1.97,10.415,2.24,0.0465,0.16,55.665,10.04,0.097,1.89793453401944,0.195,121.12898679471358,0.1,95.05,0.76,1.72,1.34,0.0,0.0,2.1835478902695056,2.0,62.74,3.14,2.8,0.03,0.028,0.082,0.271,3.89,2.38,0.11,0.19,0.024,8.488439302996388,0.0,0.0,0.0,0.0,0.0,0.0,0.0,0.0,0.0,0.0,0.0,0.0,0.0,2142.228675155023,7.0,1.3,3.83,82.5,25.54545455,11.0,60.0,28.0,8.0,121.845,146.0,556.0,41.5717275052313,410.0,93.013698630137
2024-06-01 08:00:00,2.68,1.3,1.38,1149.0,3500.0,0.0,2273.0,1387.0,252.0,114584.0,2.4606607145549,0.96,10.79,0.37,87.88,2.8,35.233131213005564,5.6,1.02,0.41,87.49,11.08,2.295232090310894,69.85,10.12,19.01,1.02,11.787947894112,5.06666666666667,79.7777777777778,65.63,28.65,0.067,5.175000000000001,1.9,10.475,2.18,0.048,0.165,55.855,9.89,0.095,1.911053024645255,0.215,114.59979545938734,0.1,95.57,1.12,1.13,1.45,0.0,0.0,2.065848548908881,2.0,63.04,3.19,2.5,0.11,0.021,0.06,0.21,3.56,2.04,0.05,0.18,0.038,8.030888671936495,0.0,0.0,0.0,0.0,0.0,0.0,0.0,0.0,0.0,0.0,0.0,0.0,0.0,2142.228675155023,7.0,1.3,3.55,82.5,25.54545455,11.0,60.0,28.0,8.0,120.3875,135.0,545.0,43.0736940298507,410.0,88.0
2024-06-01 09:00:00,2.69,1.3,1.39,1144.0,3499.0,0.0,2297.0,1367.0,249.0,114274.0,2.4666275125617,0.96,10.79,0.37,87.88,2.8,33.008138194002434,5.6,1.02,0.41,87.49,11.08,2.1502868299234605,69.85,10.12,19.01,1.02,11.043532031263844,5.06666666666667,79.7777777777778,65.63,28.65,0.067,5.175000000000001,1.9,10.475,2.18,0.048,0.165,55.855,9.89,0.095,1.911053024645255,0.215,107.36275077735804,0.1,95.57,1.12,1.13,1.45,0.0,0.0,1.9353889944670293,2.0,63.04,3.19,2.5,0.11,0.021,0.06,0.21,3.56,2.04,0.05,0.18,0.038,7.5237333151382835,0.0,0.0,0.0,0.0,0.0,0.0,0.0,0.0,0.0,0.0,0.0,0.0,0.0,2142.228675155023,7.0,1.3,3.48,82.5,25.54545455,11.0,60.0,28.0,8.0,119.8575,131.0,541.0,42.9750171900069,410.0,82.44274809160305
2024-06-01 10:00:00,2.66,1.3,1.36,1150.0,3500.0,0.0,2287.0,1434.0,258.0,116796.0,2.41408479878401,0.96,10.79,0.37,87.88,2.8,34.92005485909642,5.6,1.02,0.41,87.49,11.08,2.274836999966368,69.85,10.12,19.01,1.02,11.683201945633904,5.06666666666667,79.7777777777778,65.63,28.65,0.067,5.175000000000001,1.9,10.475,2.18,0.048,0.165,55.855,9.89,0.095,1.911053024645255,0.215,113.58147875332304,0.1,95.57,1.12,1.13,1.45,0.0,0.0,2.0474917265330674,2.0,63.04,3.19,2.5,0.11,0.021,0.06,0.21,3.56,2.04,0.05,0.18,0.038,7.959527391871439,0.0,0.0,0.0,0.0,0.0,0.0,0.0,0.0,0.0,0.0,0.0,0.0,0.0,2142.228675155023,7.0,1.3,3.63,82.5,25.54545455,11.0,60.0,28.0,8.0,120.1225,133.0,543.0,42.7786678873884,410.0,87.21804511278195
2024-06-01 11:00:00,2.67,1.3,1.37,1148.0,3500.0,0.0,2283.0,1422.0,257.0,117159.0,2.40660935860098,0.96,10.79,0.37,87.88,2.8,34.544111205140226,5.6,1.02,0.41,87.49,11.08,2.250346473322784,69.85,10.12,19.01,1.02,11.557422486034756,5.06666666666667,79.7777777777778,65.63,28.65,0.067,5.175000000000001,1.9,10.475,2.18,0.048,0.165,55.855,9.89,0.095,1.911053024645255,0.215,112.35867895198916,0.1,95.57,1.12,1.13,1.45,0.0,0.0,2.025448762275885,2.0,63.04,3.19,2.5,0.11,0.021,0.06,0.21,3.56,2.04,0.05,0.18,0.038,7.873836409324627,0.0,0.0,0.0,0.0,0.0,0.0,0.0,0.0,0.0,0.0,0.0,0.0,0.0,2142.228675155023,7.0,1.3,3.72,82.5,25.54545455,11.0,60.0,28.0,8.0,119.5925,129.0,539.0,41.8705694031557,410.0,86.27906976744185
