Repository: saikumar-voptimai/evonith_bf_webapp

# Evonith BF2 — Blast Furnace Intelligence Platform

Monitoring, modelling and optimisation of **Blast Furnace 2 (BF2)** at Evonith Steel: live telemetry from InfluxDB,
manual plant reports from Neon PostgreSQL, a two-zone energy model of the furnace, blend and fuel optimisers, a
conversational assistant (FurnaceMind) and a live digital twin evaluated every hour.

The platform has three deployable parts that share one Python service layer, plus the shared data library:

| Part | Path | What it is |
|---|---|---|
| **Streamlit app** (legacy) | `src/app.py`, `src/custom_pages/` | The original 11-page dashboard; still the home of the model pages. Served under `/legacy` in production |

File: src/data/V13_df_filtered.csv (part 59 of 268)
NM3/HR.,STEAMKGS/HR.,RAFTOC,PERMEABILITYKGS/HR.,TUYEREVELOCITYM/S,HOT BLAST VOLUMENM3/HR.,O2 ENRICHMENT %,COKE_VM%,COKE_ASH%,COKE_IM%,COKE_FC%,COKE_MOIST%,COKE_CALC_MT,NUTCOKE_MOIST%,NUTCOKE_VM%,NUTCOKE_IM%,NUTCOKE_FC%,NUTCOKE_ASH%,NUTCOKE_CALC_MT,PCI_2_FC%,PCI_2_ASH%,PCI_2_VM%,PCI_2_IM%,PCI_2_CALC_MT,SINTER_SP_02_COLD_STRENGTH_AI,SINTER_SP_02_COLD_STRENGTH_TI,SINTER_SP_02_HOT_STRENGTH_RI,SINTER_SP_02_HOT_STRENGTH_RDI,SINTER_SP_02_P%,SINTER_SP_02_SIO2%,SINTER_SP_02_MGO%,SINTER_SP_02_FEO%,SINTER_SP_02_AL2O3%,SINTER_SP_02_NA2O%,SINTER_SP_02_TIO2%,SINTER_SP_02_FE(T)%,SINTER_SP_02_CAO%,SINTER_SP_02_K2O%,SINTER_SP_02_BASICITY,SINTER_SP_02_MNO%,SINTER_CALC_MT,FLUX_TM%,FLUX_SIO2%,FLUX_FE2O3%,FLUX_AL2O3%,FLUX_LOI%,FLUX_MGO%,FLUX_CAO%,FLUX_CALC_MT,GEOMIN TYPE,ORE_FE(T)%,ORE_LOI%,ORE_TM%,ORE_MGO%,ORE_NA2O%,ORE_P%,ORE_TIO2%,ORE_AL2O3%,ORE_SIO2%,ORE_MNO%,ORE_CAO%,ORE_K2O%,ORE_CALC_MT,LLOYDS_PELLET_PCT_SIO2,LLOYDS_PELLET_PCT_AL2O3,LLOYDS_PELLET_PCT_FE2O3,LLOYDS_PELLET_PCT_MGO,LLOYDS_PELLET_PCT_TIO2,LLOYDS_PELLET_PCT_NA2O,TOTAL_PELLET_CALC_MT,LLOYDS_PELLET_PCT_K2O,LLOYDS_PELLET_PCT_TM,LLOYDS_PELLET_PCT_LOI,LLOYDS_PELLET_PCT_MNO,LLOYDS_PELLET_PCT_CAO,LLOYDS_PELLET_PCT_P,DAILYPRODUCTION,CHARGES/HRS.,STOCKRODLEVEL,FURNACE TOP GAS ANALYSISH2%,COKE_DISCHARGE_TIME,WEIGHTED_COKE_ANGLE,TOTAL_COKE_PORTIONS,NON_COKE_DISCHARGE_TIME,WEIGHTED_NON_COKE_ANGLE,TOTAL_NON_COKE_PORTIONS,UNITCOST LAKHS/THM,ACTUALKG/THM.,ACT. FUEL RATEKG/THM.,FURNACETOPGASANALYSISCO2ETACO,COKE RATE KG/THM,PRODUCTIONTONNESPERHR
2024-06-01 12:00:00,2.67,1.3,1.37,1149.0,3500.0,434.0,2258.0,1444.0,261.0,118523.0,2.38981274018511,0.96,10.79,0.37,87.88,2.8,36.31761556673443,5.6,1.02,0.41,87.49,11.08,2.365879892661193,69.85,10.12,19.01,1.02,12.150783799227831,5.06666666666667,79.7777777777778,65.63,28.65,0.067,5.175000000000001,1.9,10.475,2.18,0.048,0.165,55.855,9.89,0.095,1.911053024645255,0.215,118.12720505477292,0.1,95.57,1.12,1.13,1.45,0.0,0.0,2.129435870027766,2.0,63.04,3.19,2.5,0.11,0.021,0.06,0.21,3.56,2.04,0.05,0.18,0.038,8.278081379805691,0.0,0.0,0.0,0.0,0.0,0.0,0.0,0.0,0.0,0.0,0.0,0.0,0.0,2142.228675155023,7.0,1.3,3.97,82.5,25.54545455,11.0,60.0,28.0,8.0,120.5775,127.0,542.0,41.2397660818713,415.0,90.70866141732284
2024-06-01 13:00:00,2.69,1.3,1.39,1132.0,3499.0,1433.0,2210.0,1396.0,252.0,116678.0,2.45330943484468,0.96,10.79,0.37,87.88,2.8,35.072980616582804,5.6,1.02,0.41,87.49,11.08,2.284799217173117,69.85,10.12,19.01,1.02,11.734366312775128,5.06666666666667,79.7777777777778,65.63,28.65,0.067,5.175000000000001,1.9,10.475,2.18,0.048,0.165,55.855,9.89,0.095,1.911053024645255,0.215,114.07888729820831,0.1,95.57,1.12,1.13,1.45,0.0,0.0,2.0564583282320226,2.0,63.04,3.19,2.5,0.11,0.021,0.06,0.21,3.56,2.04,0.05,0.18,0.038,7.994384632518601,0.0,0.0,0.0,0.0,0.0,0.0,0.0,0.0,0.0,0.0,0.0,0.0,0.0,2142.228675155023,7.0,1.3,4.13,82.5,25.54545455,11.0,60.0,28.0,8.0,120.3125,125.0,540.0,42.791551882461,415.0,87.6
2024-06-01 14:00:00,2.66,1.3,1.36,1128.0,3500.0,1882.0,2205.0,1484.0,260.0,119559.0,2.40542013467133,0.96,10.79,0.37,87.88,2.8,34.69929589159639,5.6,1.02,0.41,87.49,11.08,2.2604558465183047,69.85,10.12,19.01,1.02,11.609342622989091,5.06666666666667,79.7777777777778,65.63,28.65,0.067,5.175000000000001,1.9,10.475,2.18,0.048,0.165,55.855,9.89,0.095,1.911053024645255,0.215,112.86343492212391,0.1,95.57,1.12,1.13,1.45,0.0,0.0,2.034547813319353,2.0,63.04,3.19,2.5,0.11,0.021,0.06,0.21,3.56,2.04,0.05,0.18,0.038,7.909208540543518,0.0,0.0,0.0,0.0,0.0,0.0,0.0,0.0,0.0,0.0,0.0,0.0,0.0,2142.228675155023,8.0,1.3,4.14,82.5,25.54545455,11.0,60.0,28.0,8.0,119.65,120.0,535.0,41.4656771799629,415.0,86.66666666666667
2024-06-01 15:00:00,2.63,1.3,1.33,1140.0,3498.0,237.0,2277.0,1484.0,262.0,118153.0,2.39097650513366,0.96,10.79,0.37,87.88,2.8,35.96982395655022,5.6,1.02,0.41,87.49,11.08,2.343223306744667,69.85,10.12,19.01,1.02,12.034423168261617,5.06666666666667,79.7777777777778,65.63,28.65,0.067,5.175000000000001,1.9,10.475,2.18,0.048,0.165,55.855,9.89,0.095,1.911053024645255,0.215,116.9959730008109,0.1,95.57,1.12,1.13,1.45,0.0,0.0,2.1090435640224308,2.0,63.04,3.19,2.5,0.11,0.021,0.06,0.21,3.56,2.04,0.05,0.18,0.038,8.198807253258803,0.0,0.0,0.0,0.0,0.0,0.0,0.0,0.0,0.0,0.0,0.0,0.0,0.0,2142.228675155023,7.0,1.3,3.69,82.5,25.54545455,11.0,60.0,28.0,8.0,120.3125,125.0,540.0,42.8019981834696,415.0,89.84
2024-06-01 16:00:00,2.65,1.3,1.35,1164.0,3500.0,0.0,2288.0,1457.0,262.0,118234.0,2.38474044514282,0.986379844653946,10.93724031069211,0.3963798446539458,87.68,2.134418641526505,37.45946715570064,6.0,1.05,0.43,87.42,11.1,2.440264834309533,69.69,10.17,19.1,1.04,12.532813058908678,5.06666666666667,79.7777777777778,65.63,28.65,0.0615,5.2,1.895,10.395,2.22,0.047,0.16,56.075,9.6,0.0935,1.846131087762895,0.2,121.84120815456558,0.1,94.49,0.66,0.8,1.27,0.0,0.0,2.196386843924301,2.0,63.54,2.39,2.2,0.09,0.01,0.063,0.21,3.49,1.92,0.04,0.31,0.029,8.538350128995843,0.0,0.0,0.0,0.0,0.0,0.0,0.0,0.0,0.0,0.0,0.0,0.0,0.0,2142.228675155023,8.0,1.3,3.66,82.5,25.54545455,11.0,60.0,28.0,8.0,121.24,132.0,547.0,40.8956581041146,415.0,93.56060606060606
2024-06-01 17:00:00,2.59,1.3,1.29,1189.0,3501.0,0.0,2245.0,1485.0,266.0,114799.0,2.45675628834541,0.986379844653946,10.93724031069211,0.3963798446539458,87.68,2.134418641526505,40.06604460150778,6.0,1.05,0.43,87.42,11.1,2.6100680846459308,69.69,10.17,19.1,1.04,13.40489561459706,5.06666666666667,79.7777777777778,65.63,28.65,0.0615,5.2,1.895,10.395,2.22,0.047,0.16,56.075,9.6,0.0935,1.846131087762895,0.2,130.31939989780426,0.1,94.49,0.66,0.8,1.27,0.0,0.0,2.3492201019587617,2.0,63.54,2.39,2.2,0.09,0.01,0.063,0.21,3.49,1.92,0.04,0.31,0.029,9.13248220188781,0.0,0.0,0.0,0.0,0.0,0.0,0.0,0.0,0.0,0.0,0.0,0.0,0.0,2142.228675155023,7.0,1.3,3.89,82.5,25.54545455,11.0,60.0,28.0,8.0,122.4325,141.0,556.0,41.2238325281804,415.0,89.77785236300605
2024-06-01 18:00:00,2.65,1.3,1.35,1166.0,3499.0,0.0,2266.0,1406.0,255.0,114576.0,2.46012973784467,0.986379844653946,10.93724031069211,0.3963798446539458,87.68,2.134418641526505,35.83079467067018,6.0,1.05,0.43,87.42,11.1,2.3341663632525966,69.69,10.17,19.1,1.04,11.987908143303954,5.06666666666667,79.7777777777778,65.63,28.65,0.0615,5.2,1.895,10.395,2.22,0.047,0.16,56.075,9.6,0.0935,1.846131087762895,0.2,116.54376432175836,0.1,94.49,0.66,0.8,1.27,0.0,0.0,2.10089176375368,2.0,63.54,2.39,2.2,0.09,0.01,0.063,0.21,3.49,1.92,0.04,0.31,0.029,8.167117514691675,0.0,0.0,0.0,0.0,0.0,0.0,0.0,0.0,0.0,0.0,0.0,0.0,0.0,2142.228675155023,7.0,1.3,3.6,82.5,25.54545455,11.0,60.0,28.0,8.0,122.035,138.0,553.0,42.4482196881545,415.0,89.4927536231884
2024-06-01 19:00:00,2.64,1.3,1.34,1170.0,3500.0,0.0,2285.0,1447.0,262.0,116277.0,2.42485385069653,0.986379844653946,10.93724031069211,0.3963798446539458,87.68,2.134418641526505,37.2814341310212,6.0,1.05,0.43,87.42,11.1,2.4286670257324587,69.69,10.17,19.1,1.04,12.473248553964032,5.06666666666667,79.7777777777778,65.63,28.65,0.0615,5.2,1.895,10.395,2.22,0.047,0.16,56.075,9.6,0.0935,1.846131087762895,0.2,121.26213534693078,0.1,94.49,0.66,0.8,1.27,0.0,0.0,2.1859481104643548,2.0,63.54,2.39,2.2,0.09,0.01,0.063,0.21,3.49,1.92,0.04,0.31,0.029,8.497770045650851,0.0,0.0,0.0,0.0,0.0,0.0,0.0,0.0,0.0,0.0,0.0,0.0,0.0,2142.228675155023,7.0,1.3,3.6,82.5,25.54545455,11.0,60.0,28.0,8.0,122.035,138.0,553.0,41.8135435992579,415.0,93.1159420289855
2024-06-01 20:00:00,2.66,1.3,1.36,1157.0,3499.0,0.0,2275.0,1401.0,254.0,114462.0,2.46257851391678,0.986379844653946,10.93724031069211,0.3963798446539458,87.68,2.134418641526505,35.677993980846544,6.0,1.05,0.43,87.42,11.1,2.3242122934713847,69.69,10.17,19.1,1.04,11.93678562004776,5.06666666666667,79.7777777777778,65.63,28.65,0.0615,5.2,1.895,10.395,2.22,0.047,0.16,56.075,9.6,0.0935,1.846131087762895,0.2,116.04676257377356,0.1,94.49,0.66,0.8,1.27,0.0,0.0,2.091932495233489,2.0,63.54,2.39,2.2,0.09,0.01,0.063,0.21,3.49,1.92,0.04,0.31,0.029,8.132288781430642,0.0,0.0,0.0,0.0,0.0,0.0,0.0,0.0,0.0,0.0,0.0,0.0,0.0,2142.228675155023,7.0,1.3,3.62,82.5,25.54545455,11.0,60.0,28.0,8.0,121.6375,135.0,550.0,41.4775358962483,415.0,89.11111111111111
2024-06-01 21:00:00,2.68,1.3,1.38,1133.0,3499.0,409.0,2259.0,1429.0,256.0,118108.0,2.39692495942016,0.986379844653946,10.93724031069211,0.3963798446539458,87.68,2.134418641526505,34.986745680047484,6.0,1.05,0.43,87.42,11.1,2.2791815162527755,69.69,10.17,19.1,1.04,11.705514692055274,5.06666666666667,79.7777777777778,65.63,28.65,0.0615,5.2,1.895,10.395,2.22,0.047,0.16,56.075,9.6,0.0935,1.846131087762895,0.2,113.79839828834268,0.1,94.49,0.66,0.8,1.27,0.0,0.0,2.051402055559868,2.0,63.54,2.39,2.2,0.09,0.01,0.063,0.21,3.49,1.92,0.04,0.31,0.029,7.974728611293582,0.0,0.0,0.0,0.0,0.0,0.0,0.0,0.0,0.0,0.0,0.0,0.0,0.0,2142.228675155023,7.0,1.3,3.88,82.5,25.54545455,11.0,60.0,28.0,8.0,120.975,130.0,545.0,41.0363173721952,415.0,87.38461538461539
2024-06-01 22:00:00,2.68,1.29,1.39,1143.0,3499.0,282.0,2281.0,1407.0,256.0,117494.0,2.40624920444971,0.986379844653946,10.93724031069211,0.3963798446539458,87.68,2.134418641526505,34.33998365603252,6.0,1.05,0.43,87.42,11.1,2.237048759350216,69.69,10.17,19.1,1.04,11.489127536656364,5.06666666666667,79.7777777777778,65.63,28.65,0.0615,5.2,1.895,10.395,2.22,0.047,0.16,56.075,9.6,0.0935,1.846131087762895,0.2,111.69473071435044,0.1,94.49,0.66,0.8,1.27,0.0,0.0,2.013480010518709,2.0,63.54,2.39,2.2,0.09,0.01,0.063,0.21,3.49,1.92,0.04,0.31,0.029,7.827308452105937,0.0,0.0,0.0,0.0,0.0,0.0,0.0,0.0,0.0,0.0,0.0,0.0,0.0,2142.228675155023,6.0,1.3,3.79,82.5,25.54545455,11.0,60.0,28.0,8.0,120.975,130.0,545.0,42.0550125028416,415.0,85.76923076923077
2024-06-01 23:00:00,2.67,1.28,1.39,1152.0,3501.0,0.0,2306.0,1415.0,260.0,117920.0,2.39176978399835,0.9850615012240368,10.86469249387982,0.4050615012240367,87.7451845036721,2.196309926557797,35.39366201734782,5.0,1.04,0.45,87.53,10.98,2.344177306743616,70.04,9.84,19.06,1.06,11.21511024843889,5.02111111111111,79.6888888888889,65.63,28.445,0.065,5.355,1.845,10.03,2.38,0.0465,0.17,55.92,9.455,0.093,1.765647558534495,0.195,111.43327511028558,0.1,96.31,0.52,0.62,1.28,0.0,0.0,1.5662355071135496,2.0,63.26,2.76,2.9,0.1,0.011,0.068,0.227,3.78,2.08,0.05,0.33,0.026,8.101794339294887,0.0,0.0,0.0,0.0,0.0,0.0,0.0,0.0,0.0,0.0,0.0,0.0,0.0,2142.228675155023,8.0,1.3,3.73,82.5,25.54545455,11.0,60.0,28.0,8.0,120.975,130.0,545.0,41.6590493601462,415.0,87.3076923076923
2024-06-02 00:00:00,2.65,1.3,1.35,1171.0,3500.0,0.0,2310.0,1412.0,257.0,114058.0,2.47200189609733,0.9850615012240368,10.86469249387982,0.4050615012240367,87.7451845036721,2.196309926557797,35.448802620559086,5.0,1.04,0.45,87.53,10.98,2.347829354691201,70.04,9.84,19.06,1.06,11.232582527624826,5.02111111111111,79.6888888888889,65.63,28.445,0.065,5.355,1.845,10.03,2.38,0.0465,0.17,55.92,9.455,0.093,1.765647558534495,0.195,111.60687958230592,0.1,96.31,0.52,0.62,1.28,0.0,0.0,1.5686755815706883,2.0,63.26,2.76,2.9,0.1,0.011,0.068,0.227,3.78,2.08,0.05,0.33,0.026,8.114416311746998,0.0,0.0,0.0,0.0,0.0,0.0,0.0,0.0,0.0,0.0,0.0,0.0,0.0,2145.521600062171,7.0,1.3,3.82,82.5,25.54545455,11.0,60.0,28.0,8.0,120.71,128.0,543.0,41.9789762340037,415.0,87.578125
2024-06-02 01:00:00,2.68,1.29,1.39,1151.0,3500.0,0.0,2305.0,1387.0,253.0,115071.0,2.45025280248383,0.9850615012240368,10.86469249387982,0.4050615012240367,87.7451845036721,2.196309926557797,35.575292549624415,5.0,1.04,0.45,87.53,10.98,2.3562069795072267,70.04,9.84,19.06,1.06,11.272663107562828,5.02111111111111,79.6888888888889,65.63,28.445,0.065,5.355,1.845,10.03,2.38,0.0465,0.17,55.92,9.455,0.093,1.765647558534495,0.195,112.0051200090046,0.1,96.31,0.52,0.62,1.28,0.0,0.0,1.5742729966699596,2.0,63.26,2.76,2.9,0.1,0.011,0.068,0.227,3.78,2.08,0.05,0.33,0.026,8.14337051803334,0.0,0.0,0.0,0.0,0.0,0.0,0.0,0.0,0.0,0.0,0.0,0.0,0.0,2145.521600062171,7.0,1.3,3.7,82.5,25.54545455,11.0,60.0,28.0,8.0,120.71,128.0,543.0,41.2904696762426,415.0,87.890625
2024-06-02 02:00:00,2.68,1.3,1.38,1160.0,3501.0,0.0,2300.0,1397.0,256.0,116029.0,2.43072765020599,0.9850615012240368,10.86469249387982,0.4050615012240367,87.7451845036721,2.196309926557797,37.7783254808456,5.0,1.04,0.45,87.53,10.98,2.502117278386341,70.04,9.84,19.06,1.06,11.970733208149682,5.02111111111111,79.6888888888889,65.63,28.445,0.065,5.355,1.845,10.03,2.38,0.0465,0.17,55.92,9.455,0.093,1.765647558534495,0.195,118.94114077400666,0.1,96.31,0.52,0.62,1.28,0.0,0.0,1.6717613096489288,2.0,63.26,2.76,2.9,0.1,0.011,0.068,0.227,3.78,2.08,0.05,0.33,0.026,8.64765627752044,0.0,0.0,0.0,0.0,0.0,0.0,0.0,0.0,0.0,0.0,0.0,0.0,0.0,2145.521600062171,7.0,1.3,3.67,82.5,25.54545455,11.0,60.0,28.0,8.0,120.0475,123.0,538.0,42.3566878980892,415.0,93.33333333333331
2024-06-02 03:00:00,2.68,1.3,1.38,1146.0,3500.0,0.0,2286.0,1400.0,254.0,115693.0,2.43708709045669,0.9850615012240368,10.86469249387982,0.4050615012240367,87.7451845036721,2.196309926557797,35.607390557939866,5.0,1.04,0.45,87.53,10.98,2.358332880541369,70.04,9.84,19.06,1.06,11.282833931419274,5.02111111111111,79.6888888888889,65.63,28.445,0.065,5.355,1.845,10.03,2.38,0.0465,0.17,55.92,9.455,0.093,1.765647558534495,0.195,112.10617726014053,0.1,96.31,0.52,0.62,1.28,0.0,0.0,1.5756933933586843,2.0,63.26,2.76,2.9,0.1,0.011,0.068,0.227,3.78,2.08,0.05,0.33,0.026,8.150717920004498,0.0,0.0,0.0,0.0,0.0,0.0,0.0,0.0,0.0,0.0,0.0,0.0,0.0,2145.521600062171,7.0,1.3,3.57,82.5,25.54545455,11.0,60.0,28.0,8.0,121.3725,133.0,548.0,43.376264949402,415.0,87.96992481203007
2024-06-02 04:00:00,2.66,1.3,1.36,1156.0,3500.0,0.0,2311.0,1430.0,259.0,116970.0,2.41049574338754,0.9850615012240368,10.86469249387982,0.4050615012240367,87.7451845036721,2.196309926557797,35.21479625178822,5.0,1.04,0.45,87.53,10.98,2.332330748781553,70.04,9.84,19.06,1.06,11.158433454739525,5.02111111111111,79.6888888888889,65.63,28.445,0.065,5.355,1.845,10.03,2.38,0.0465,0.17,55.92,9.455,0.093,1.765647558534495,0.195,110.87013479291336,0.1,96.31,0.52,0.62,1.28,0.0,0.0,1.558320363637037,2.0,63.26,2.76,2.9,0.1,0.011,0.068,0.227,3.78,2.08,0.05,0.33,0.026,8.060851030117268,0.0,0.0,0.0,0.0,0.0,0.0,0.0,0.0,0.0,0.0,0.0,0.0,0.0,2145.521600062171,7.0,1.3,3.5,82.5,25.54545455,11.0,60.0,28.0,8.0,119.65,120.0,535.0,42.5517398226063,415.0,87.0
2024-06-02 05:00:00,2.68,1.29,1.39,1151.0,3499.0,0.0,2306.0,1406.0,257.0,116932.0,2.41059010412824,0.9850615012240368,10.86469249387982,0.4050615012240367,87.7451845036721,2.196309926557797,35.26788054988777,5.0,1.04,0.45,87.53,10.98,2.33584660444205,70.04,9.84,19.06,1.06,11.175254157139737,5.02111111111111,79.6888888888889,65.63,28.445,0.065,5.355,1.845,10.03,2.38,0.0465,0.17,55.92,9.455,0.093,1.765647558534495,0.195,111.03726520149507,0.1,96.31,0.52,0.62,1.28,0.0,0.0,1.5606694427606655,2.0,63.26,2.76,2.9,0.1,0.011,0.068,0.227,3.78,2.08,0.05,0.33,0.026,8.073002303575143,0.0,0.0,0.0,0.0,0.0,0.0,0.0,0.0,0.0,0.0,0.0,0.0,0.0,2145.521600062171,7.0,1.3,3.71,82.5,25.54545455,11.0,60.0,28.0,8.0,119.915,122.0,537.0,42.2413793103448,415.0,87.1311475409836
2024-06-02 06:00:00,2.65,1.28,1.37,1148.0,3501.0,0.0,2302.0,1429.0,259.0,116837.0,2.41392724351585,0.9850615012240368,10.86469249387982,0.4050615012240367,87.7451845036721,2.196309926557797,38.26586089371365,5.0,1.04,0.45,87.53,10.98,2.534407507369118,70.04,9.84,19.06,1.06,12.125217460235646,5.02111111111111,79.6888888888889,65.63,28.445,0.065,5.355,1.845,10.03,2.38,0.0465,0.17,55.92,9.455,0.093,1.765647558534495,0.195,120.47609547187048,0.1,96.31,0.52,0.62,1.28,0.0,0.0,1.6933356602836538,2.0,63.26,2.76,2.9,0.1,0.011,0.068,0.227,3.78,2.08,0.05,0.33,0.026,8.75925568326275,0.0,0.0,0.0,0.0,0.0,0.0,0.0,0.0,0.0,0.0,0.0,0.0,0.0,2145.521600062171,8.0,1.3,3.71,82.5,25.54545455,11.0,60.0,28.0,8.0,119.5175,119.0,534.0,40.8922792417938,415.0,94.53781512605042
2024-06-02 07:00:00,2.66,1.3,1.36,1151.0,3499.0,0.0,2272.0,1454.0,262.0,118442.0,2.37987509799386,0.9850615012240368,10.86469249387982,0.4050615012240367,87.7451845036721,2.196309926557797,38.20385057554744,5.0,1.04,0.45,87.53,10.98,2.5303004675110223,70.04,9.84,19.06,1.06,12.105568389889829,5.02111111111111,79.6888888888889,65.63,28.445,0.065,5.355,1.845,10.03,2.38,0.0465,0.17,55.92,9.455,0.093,1.765647558534495,0.195,120.280862414593,0.1,96.31,0.52,0.62,1.28,0.0,0.0,1.6905915881367328,2.0,63.26,2.76,2.9,0.1,0.011,0.068,0.227,3.78,2.08,0.05,0.33,0.026,8.745061197129875,0.0,0.0,0.0,0.0,0.0,0.0,0.0,0.0,0.0,0.0,0.0,0.0,0.0,2145.521600062171,8.0,1.3,3.88,82.5,25.54545455,11.0,60.0,28.0,8.0,120.975,130.0,545.0,41.4978374687002,415.0,94.3846153846154
2024-06-02 08:00:00,2.68,1.3,1.38,1152.0,3501.0,0.0,2281.0,1421.0,258.0,117399.76,2.40236255595655,0.9850615012240368,10.94456949143174,0.3699999999999999,87.70036900734422,2.349384987759633,38.04208392942293,5.9,1.03,0.46,87.47,11.04,2.519586410834796,69.89,10.01,18.96,1.14,12.054309755789824,5.02111111111111,79.6888888888889,65.63,28.24,0.0625,5.215,1.87,10.455,2.335,0.046,0.16,55.88500000000001,9.69,0.096,1.858118045903475,0.21,119.77155690185955,0.1,95.68,0.59,1.45,1.26,0.0,0.0,1.683433112562697,2.0,62.94,3.04,3.1,0.08,0.039,0.054,0.235,4.08,1.99,0.03,0.33,0.02,8.70803196581677,0.0,0.0,0.0,0.0,0.0,0.0,0.0,0.0,0.0,0.0,0.0,0.0,0.0,2145.521600062171,7.0,1.3,3.84,82.5,25.54545455,11.0,60.0,28.0,8.0,121.3725,133.0,548.0,42.3076923076923,415.0,93.98496240601504
2024-06-02 09:00:00,2.65,1.3,1.35,1156.0,3500.0,0.0,2267.0,1455.0,263.0,118235.0,2.3847202869968,0.9850615012240368,10.94456949143174,0.3699999999999999,87.70036900734422,2.349384987759633,36.908824338826136,5.9,1.03,0.46,87.47,11.04,2.44452886483618,69.89,10.01,18.96,1.14,11.695216332724014,5.02111111111111,79.6888888888889,65.63,28.24,0.0625,5.215,1.87,10.455,2.335,0.046,0.16,55.88500000000001,9.69,0.096,1.858118045903475,0.21,116.20360658158904,0.1,95.68,0.59,1.45,1.26,0.0,0.0,1.6332842636331997,2.0,62.94,3.04,3.1,0.08,0.039,0.054,0.235,4.08,1.99,0.03,0.33,0.02,8.448622918752113,0.0,0.0,0.0,0.0,0.0,0.0,0.0,0.0,0.0,0.0,0.0,0.0,0.0,2145.521600062171,7.0,1.3,3.84,82.5,25.54545455,11.0,60.0,28.0,8.0,121.6375,135.0,550.0,42.0342857142857,415.0,91.1851851851852
2024-06-02 10:00:00,2.68,1.3,1.38,1165.0,3500.0,0.0,2277.0,1406.0,258.0,116512.0,2.41996581145261,0.9850615012240368,10.94456949143174,0.3699999999999999,87.70036900734422,2.349384987759633,36.75891034882278,5.9,1.03,0.46,87.47,11.04,2.434599828017186,69.89,10.01,18.96,1.14,11.647713423167865,5.02111111111111,79.6888888888889,65.63,28.24,0.0625,5.215,1.87,10.455,2.335,0.046,0.16,55.88500000000001,9.69,0.096,1.858118045903475,0.21,115.73161792772392,0.1,95.68,0.59,1.45,1.26,0.0,0.0,1.6266502901822115,2.0,62.94,3.04,3.1,0.08,0.039,0.054,0.235,4.08,1.99,0.03,0.33,0.02,8.414306822412746,0.0,0.0,0.0,0.0,0.0,0.0,0.0,0.0,0.0,0.0,0.0,0.0,0.0,2145.521600062171,7.0,1.3,3.81,82.5,25.54545455,11.0,60.0,28.0,8.0,121.6375,135.0,550.0,42.4059451927543,415.0,90.8148148148148
2024-06-02 11:00:00,2.67,1.29,1.38,1158.0,3500.0,0.0,2277.0,1415.0,261.0,117014.0,2.40958985603839,0.9850615012240368,10.94456949143174,0.3699999999999999,87.70036900734422,2.349384987759633,37.456586994607626,5.9,1.03,0.46,87.47,11.04,2.480808037828655,69.89,10.01,18.96,1.14,11.868784656102251,5.02111111111111,79.6888888888889,65.63,28.24,0.0625,5.215,1.87,10.455,2.335,0.046,0.16,55.88500000000001,9.69,0.096,1.858118045903475,0.21,117.92818050917306,0.1,95.68,0.59,1.45,1.26,0.0,0.0,1.6575237820118087,2.0,62.94,3.04,3.1,0.08,0.039,0.054,0.235,4.08,1.99,0.03,0.33,0.02,8.574008655376723,0.0,0.0,0.0,0.0,0.0,0.0,0.0,0.0,0.0,0.0,0.0,0.0,0.0,2145.521600062171,7.0,1.3,3.83,82.5,25.54545455,11.0,60.0,28.0,8.0,120.975,130.0,545.0,42.026309716132,415.0,92.53846153846152
2024-06-02 12:00:00,2.65,1.3,1.35,1148.0,3500.0,0.0,2284.0,1430.0,257.0,116182.0,2.42683547596516,0.9850615012240368,10.94456949143174,0.3699999999999999,87.70036900734422,2.349384987759633,36.4290995708154,5.9,1.03,0.46,87.47,11.04,2.4127559470154,69.89,10.01,18.96,1.14,11.543207022144337,5.02111111111111,79.6888888888889,65.63,28.24,0.0625,5.215,1.87,10.455,2.335,0.046,0.16,55.88500000000001,9.69,0.096,1.858118045903475,0.21,114.6932428892207,0.1,95.68,0.59,1.45,1.26,0.0,0.0,1.6120555485900383,2.0,62.94,3.04,3.1,0.08,0.039,0.054,0.235,4.08,1.99,0.03,0.33,0.02,8.338811410466139,0.0,0.0,0.0,0.0,0.0,0.0,0.0,0.0,0.0,0.0,0.0,0.0,0.0,2145.521600062171,8.0,1.3,3.79,82.5,25.54545455,11.0,60.0,28.0,8.0,120.975,130.0,545.0,40.5790333878123,415.0,90.0
2024-06-02 13:00:00,2.66,1.3,1.36,1141.0,3500.0,211.0,2280.0,1437.0,258.0,117425.0,2.40653910335572,0.9850615012240368,10.94456949143174,0.3699999999999999,87.70036900734422,2.349384987759633,35.401117925078104,5.9,1.03,0.46,87.47,11.04,2.344671123113731,69.89,10.01,18.96,1.14,11.21747278518788,5.02111111111111,79.6888888888889,65.63,28.24,0.0625,5.215,1.87,10.455,2.335,0.046,0.16,55.88500000000001,9.69,0.096,1.858118045903475,0.21,111.45674926271712,0.1,95.68,0.59,1.45,1.26,0.0,0.0,1.5665654449261222,2.0,62.94,3.04,3.1,0.08,0.039,0.054,0.235,4.08,1.99,0.03,0.33,0.02,8.103501035567623,0.0,0.0,0.0,0.0,0.0,0.0,0.0,0.0,0.0,0.0,0.0,0.0,0.0,2145.521600062171,7.0,1.3,3.81,82.5,25.54545455,11.0,60.0,28.0,8.0,120.445,126.0,541.0,41.7309941520468,415.0,87.46031746031746
2024-06-02 14:00:00,2.66,1.3,1.36,1147.0,3499.0,386.0,2288.0,1462.0,263.0,119459.0,2.36914684743346,0.9850615012240368,10.94456949143174,0.3699999999999999,87.70036900734422,2.349384987759633,33.838585823557416,5.9,1.03,0.46,87.47,11.04,2.241182190783194,69.89,10.01,18.96,1.14,10.722356745014071,5.02111111111111,79.6888888888889,65.63,28.24,0.0625,5.215,1.87,10.455,2.335,0.046,0.16,55.88500000000001,9.69,0.096,1.858118045903475,0.21,106.53727895043168,0.1,95.68,0.59,1.45,1.26,0.0,0.0,1.497420487356969,2.0,62.94,3.04,3.1,0.08,0.039,0.054,0.235,4.08,1.99,0.03,0.33,0.02,7.74582926572188,0.0,0.0,0.0,0.0,0.0,0.0,0.0,0.0,0.0,0.0,0.0,0.0,0.0,2145.521600062171,6.0,1.3,4.02,82.5,25.54545455,11.0,60.0,28.0,8.0,120.3125,125.0,540.0,41.712204007286,415.0,83.6
2024-06-02 15:00:00,2.65,1.3,1.35,1141.0,3501.0,226.0,2282.0,1469.0,261.0,118452.0,2.38669736350197,0.9850615012240368,10.94456949143174,0.3699999999999999,87.70036900734422,2.349384987759633,36.75291378922265,5.9,1.03,0.46,87.47,11.04,2.4342026665444263,69.89,10.01,18.96,1.14,11.645813306785618,5.02111111111111,79.6888888888889,65.63,28.24,0.0625,5.215,1.87,10.455,2.335,0.046,0.16,55.88500000000001,9.69,0.096,1.858118045903475,0.21,115.71273838156932,0.1,95.68,0.59,1.45,1.26,0.0,0.0,1.6263849312441725,2.0,62.94,3.04,3.1,0.08,0.039,0.054,0.235,4.08,1.99,0.03,0.33,0.02,8.412934178559171,0.0,0.0,0.0,0.0,0.0,0.0,0.0,0.0,0.0,0.0,0.0,0.0,0.0,2145.521600062171,8.0,1.3,4.1,82.5,25.54545455,11.0,60.0,28.0,8.0,120.3125,125.0,540.0,39.7025171624714,415.0,90.8
2024-06-02 16:00:00,2.68,1.3,1.38,1138.0,3498.0,0.0,2290.0,1402.0,254.0,116583.0,2.41711166600624,0.98,10.76,0.4,87.86,2.7,36.26719246161177,7.2,1.05,0.44,87.55,10.96,2.402032587250887,69.95,10.06,18.9,1.09,11.491903879823694,5.02111111111111,79.6888888888889,65.63,28.035,0.0625,5.285,1.955,10.325,2.335,0.047,0.17,55.665,9.835,0.0925,1.86098242096595,0.22,114.1834951430464,0.1,93.76,0.95,1.68,1.39,0.0,0.0,1.6048908572629716,2.0,63.21,3.19,3.4,0.02,0.017,0.06,0.307,3.6,2.24,0.04,0.02,0.032,8.301750026419624,0.0,0.0,0.0,0.0,0.0,0.0,0.0,0.0,0.0,0.0,0.0,0.0,0.0,2145.521600062171,7.0,1.3,4.0,82.5,25.54545455,11.0,60.0,28.0,8.0,120.3125,125.0,540.0,41.175125743027,415.0,89.6
2024-06-02 17:00:00,2.69,1.3,1.39,1134.0,3500.0,216.0,2262.0,1394.0,251.0,116038.0,2.43548390668596,0.98,10.76,0.4,87.86,2.7,36.49137153589372,7.2,1.05,0.44,87.55,10.96,2.416880316155598,69.95,10.06,18.9,1.09,11.562938999959968,5.02111111111111,79.6888888888889,65.63,28.035,0.0625,5.285,1.955,10.325,2.335,0.047,0.17,55.665,9.835,0.0925,1.86098242096595,0.22,114.88929971467236,0.1,93.76,0.95,1.68,1.39,0.0,0.0,1.6148111991004488,2.0,63.21,3.19,3.4,0.02,0.017,0.06,0.307,3.6,2.24,0.04,0.02,0.032,8.35306578894557,0.0,0.0,0.0,0.0,0.0,0.0,0.0,0.0,0.0,0.0,0.0,0.0,0.0,2145.521600062171,7.0,1.3,4.21,82.5,25.54545455,11.0,60.0,28.0,8.0,120.975,130.0,545.0,40.19856845994,415.0,90.15384615384616
2024-06-02 18:00:00,2.65,1.3,1.35,1152.0,3499.0,0.0,2289.0,1458.0,262.0,118305.0,2.38262950028871,0.98,10.76,0.4,87.86,2.7,35.83751590257139,7.2,1.05,0.44,87.55,10.96,2.373574440183526,69.95,10.06,18.9,1.09,11.355753232895836,5.02111111111111,79.6888888888889,65.63,28.035,0.0625,5.285,1.955,10.325,2.335,0.047,0.17,55.665,9.835,0.0925,1.86098242096595,0.22,112.83070304742994,0.1,93.76,0.95,1.68,1.39,0.0,0.0,1.5858768687411404,2.0,63.21,3.19,3.4,0.02,0.017,0.06,0.307,3.6,2.24,0.04,0.02,0.032,8.203394814911562,0.0,0.0,0.0,0.0,0.0,0.0,0.0,0.0,0.0,0.0,0.0,0.0,0.0,2145.521600062171,7.0,1.3,4.07,82.5,25.54545455,11.0,60.0,28.0,8.0,120.975,130.0,545.0,40.4862085086489,415.0,88.53846153846153
2024-06-02 19:00:00,2.64,1.3,1.34,1147.0,3501.0,205.0,2280.0,1477.0,263.0,117711.0,2.4012151845227,0.98,10.76,0.4,87.86,2.7,34.93457240893579,7.2,1.05,0.44,87.55,10.96,2.313771087650666,69.95,10.06,18.9,1.09,11.069639554569182,5.02111111111111,79.6888888888889,65.63,28.035,0.0625,5.285,1.955,10.325,2.335,0.047,0.17,55.665,9.835,0.0925,1.86098242096595,0.22,109.98787907838089,0.1,93.76,0.95,1.68,1.39,0.0,0.0,1.5459199363401908,2.0,63.21,3.19,3.4,0.02,0.017,0.06,0.307,3.6,2.24,0.04,0.02,0.032,7.996706326959837,0.0,0.0,0.0,0.0,0.0,0.0,0.0,0.0,0.0,0.0,0.0,0.0,0.0,2145.521600062171,7.0,1.3,4.1,82.5,25.54545455,11.0,60.0,28.0,8.0,120.975,130.0,545.0,40.3606102635229,415.0,86.3076923076923
2024-06-02 20:00:00,2.64,1.3,1.34,1148.0,3499.0,158.0,2292.0,1485.0,264.0,118386.0,2.38495906554834,0.98,10.76,0.4,87.86,2.7,35.12138830417075,7.2,1.05,0.44,87.55,10.96,2.326144195071258,69.95,10.06,18.9,1.09,11.128835488016078,5.02111111111111,79.6888888888889,65.63,28.035,0.0625,5.285,1.955,10.325,2.335,0.047,0.17,55.665,9.835,0.0925,1.86098242096595,0.22,110.57604955473586,0.1,93.76,0.95,1.68,1.39,0.0,0.0,1.5541868878714218,2.0,63.21,3.19,3.4,0.02,0.017,0.06,0.307,3.6,2.24,0.04,0.02,0.032,8.039469462398124,0.0,0.0,0.0,0.0,0.0,0.0,0.0,0.0,0.0,0.0,0.0,0.0,0.0,2145.521600062171,8.0,1.3,4.1,82.5,25.54545455,11.0,60.0,28.0,8.0,120.975,130.0,545.0,40.1795993552844,415.0,86.76923076923077
2024-06-02 21:00:00,2.65,1.3,1.35,1149.0,3498.0,165.0,2272.0,1464.0,260.0,118171.0,2.38879685363444,0.98,10.76,0.4,87.86,2.7,35.962059832728016,7.2,1.05,0.44,87.55,10.96,2.3818231784639208,69.95,10.06,18.9,1.09,11.3952171885271,5.02111111111111,79.6888888888889,65.63,28.035,0.0625,5.285,1.955,10.325,2.335,0.047,0.17,55.665,9.835,0.0925,1.86098242096595,0.22,113.22281669833323,0.1,93.76,0.95,1.68,1.39,0.0,0.0,1.591388169761961,2.0,63.21,3.19,3.4,0.02,0.017,0.06,0.307,3.6,2.24,0.04,0.02,0.032,8.231903571870419,0.0,0.0,0.0,0.0,0.0,0.0,0.0,0.0,0.0,0.0,0.0,0.0,0.0,2145.521600062171,7.0,1.3,4.13,82.5,25.54545455,11.0,60.0,28.0,8.0,120.975,130.0,545.0,41.8439716312057,415.0,88.84615384615384
2024-06-02 22:00:00,2.68,1.3,1.38,1145.0,3500.0,225.0,2266.0,1419.0,254.0,117214.0,2.41123743073357,0.98,10.76,0.4,87.86,2.7,35.49502009464065,7.2,1.05,0.44,87.55,10.96,2.350890409912441,69.95,10.06,18.9,1.09,11.247227354909866,5.02111111111111,79.6888888888889,65.63,28.035,0.0625,5.285,1.955,10.325,2.335,0.047,0.17,55.665,9.835,0.0925,1.86098242096595,0.22,111.7523905074458,0.1,93.76,0.95,1.68,1.39,0.0,0.0,1.5707207909338838,2.0,63.21,3.19,3.4,0.02,0.017,0.06,0.307,3.6,2.24,0.04,0.02,0.032,8.1249957332747,0.0,0.0,0.0,0.0,0.0,0.0,0.0,0.0,0.0,0.0,0.0,0.0,0.0,2145.521600062171,7.0,1.3,4.16,82.5,25.54545455,11.0,60.0,28.0,8.0,120.975,130.0,545.0,42.4485125858124,415.0,87.6923076923077
2024-06-02 23:00:00,2.66,1.3,1.36,1153.0,3500.0,274.0,2287.0,1443.0,260.0,117540.0,2.40578799363171,0.9649254565311254,10.93850913062251,0.4,87.69656541284638,2.358199781576207,35.28762970903268,5.6,1.02,0.44,87.52,11.02,2.3707973606126784,69.9,10.0,18.98,1.12,11.640111517077818,5.08777777777778,79.7788888888889,65.63,27.83,0.0675,5.665,1.93,10.08,2.395,0.048,0.175,55.21,10.235,0.093,1.806755779671265,0.22,112.43370824667088,0.1,96.28,0.43,0.77,1.3,0.0,0.0,1.448241222245184,2.0,63.35,3.32,3.6,0.05,0.043,0.072,0.273,3.25,2.1,0.05,0.23,0.028,10.269680160781672,0.0,0.0,0.0,0.0,0.0,0.0,0.0,0.0,0.0,0.0,0.0,0.0,0.0,2145.521600062171,7.0,1.3,4.08,82.5,25.54545455,11.0,60.0,28.0,8.0,121.1075,131.0,546.0,40.6795438678148,415.0,87.40458015267176
2024-06-03 00:00:00,2.67,1.3,1.37,1139.0,3500.0,0.0,2271.0,1427.0,256.0,116898.0,2.41197957464081,0.9649254565311254,10.93850913062251,0.4,87.69656541284638,2.358199781576207,35.551667440489254,5.6,1.02,0.44,87.52,11.02,2.3885367203260106,69.9,10.0,18.98,1.12,11.727208005683398,5.08777777777778,79.7788888888889,65.63,27.83,0.0675,5.665,1.93,10.08,2.395,0.048,0.175,55.21,10.235,0.093,1.806755779671265,0.22,113.2749872305382,0.1,96.28,0.43,0.77,1.3,0.0,0.0,1.4590776068387803,2.0,63.35,3.32,3.6,0.05,0.043,0.072,0.273,3.25,2.1,0.05,0.23,0.028,10.346522472798544,0.0,0.0,0.0,0.0,0.0,0.0,0.0,0.0,0.0,0.0,0.0,0.0,0.0,2154.353138119236,7.0,1.3,3.96,82.5,25.54545455,11.0,60.0,28.0,8.0,121.3725,133.0,548.0,42.4844146848303,415.0,88.42105263157895
2024-06-03 01:00:00,2.67,1.3,1.37,1149.0,3500.0,0.0,2311.0,1442.0,260.0,118102.0,2.38740431526111,0.9649254565311254,10.93850913062251,0.4,87.69656541284638,2.358199781576207,35.18133757131749,5.6,1.02,0.44,87.52,11.02,2.3636561294892813,69.9,10.0,18.98,1.12,11.60504958895753,5.08777777777778,79.7788888888889,65.63,27.83,0.0675,5.665,1.93,10.08,2.395,0.048,0.175,55.21,10.235,0.093,1.806755779671265,0.22,112.09503944688676,0.1,96.28,0.43,0.77,1.3,0.0,0.0,1.4438788817675432,2.0,63.35,3.32,3.6,0.05,0.043,0.072,0.273,3.25,2.1,0.05,0.23,0.028,10.238746197040228,0.0,0.0,0.0,0.0,0.0,0.0,0.0,0.0,0.0,0.0,0.0,0.0,0.0,2154.353138119236,7.0,1.3,3.76,82.5,25.54545455,11.0,60.0,28.0,8.0,120.71,128.0,543.0,41.2284783620289,415.0,87.5
2024-06-03 02:00:00,2.67,1.3,1.37,1179.0,3500.0,0.0,2301.0,1461.0,270.0,119716.0,2.35523544153415,0.9649254565311254,10.93850913062251,0.4,87.69656541284638,2.358199781576207,35.45812656256181,5.6,1.02,0.44,87.52,11.02,2.3822521818537936,69.9,10.0,18.98,1.12,11.69635225653111,5.08777777777778,79.7788888888889,65.63,27.83,0.0675,5.665,1.93,10.08,2.395,0.048,0.175,55.21,10.235,0.093,1.806755779671265,0.22,112.97694658953309,0.1,96.28,0.43,0.77,1.3,0.0,0.0,1.4552385913963564,2.0,63.35,3.32,3.6,0.05,0.043,0.072,0.273,3.25,2.1,0.05,0.23,0.028,10.31929947974986,0.0,0.0,0.0,0.0,0.0,0.0,0.0,0.0,0.0,0.0,0.0,0.0,0.0,2154.353138119236,8.0,1.3,3.92,82.5,25.54545455,11.0,60.0,28.0,8.0,122.035,138.0,553.0,40.2362751911049,415.0,88.18840579710145
2024-06-03 03:00:00,2.63,1.3,1.33,1176.0,3500.0,0.0,2274.0,1440.0,261.0,115183.0,2.44787163698895,0.9649254565311254,10.93850913062251,0.4,87.69656541284638,2.358199781576207,37.47889431066884,5.6,1.02,0.44,87.52,11.02,2.5180173461089894,69.9,10.0,18.98,1.12,12.36293037844047,5.08777777777778,79.7788888888889,65.63,27.83,0.0675,5.665,1.93,10.08,2.395,0.048,0.175,55.21,10.235,0.093,1.806755779671265,0.22,119.41553181892832,0.1,96.28,0.43,0.77,1.3,0.0,0.0,1.5381730128217503,2.0,63.35,3.32,3.6,0.05,0.043,0.072,0.273,3.25,2.1,0.05,0.23,0.028,10.90739900990816,0.0,0.0,0.0,0.0,0.0,0.0,0.0,0.0,0.0,0.0,0.0,0.0,0.0,2154.353138119236,7.0,1.3,4.1,82.5,25.54545455,11.0,60.0,28.0,8.0,122.3,140.0,555.0,41.4328773475539,415.0,93.21428571428572
2024-06-03 04:00:00,2.62,1.3,1.32,1189.0,3500.0,0.0,2257.0,1417.0,258.0,112317.0,2.51029712971559,0.9649254565311254,10.93850913062251,0.4,87.69656541284638,2.358199781576207,37.33130820067578,5.6,1.02,0.44,87.52,11.02,2.50810178184696,69.9,10.0,18.98,1.12,12.31424706383827,5.08777777777778,79.7788888888889,65.63,27.83,0.0675,5.665,1.93,10.08,2.395,0.048,0.175,55.21,10.235,0.093,1.806755779671265,0.22,118.94529185752984,0.1,96.28,0.43,0.77,1.3,0.0,0.0,1.532115924542227,2.0,63.35,3.32,3.6,0.05,0.043,0.072,0.273,3.25,2.1,0.05,0.23,0.028,10.864447353526018,0.0,0.0,0.0,0.0,0.0,0.0,0.0,0.0,0.0,0.0,0.0,0.0,0.0,2154.353138119236,7.0,1.3,4.14,82.5,25.54545455,11.0,60.0,28.0,8.0,122.83,144.0,559.0,42.1554934823091,415.0,92.84722222222224
2024-06-03 05:00:00,2.67,1.3,1.37,1178.0,3500.0,0.0,2301.0,1400.0,259.0,115266.0,2.44611000681677,0.9649254565311254,10.93850913062251,0.4,87.69656541284638,2.358199781576207,34.8164940705779,5.6,1.02,0.44,87.52,11.02,2.339144139998281,69.9,10.0,18.98,1.12,11.484700926553527,5.08777777777778,79.7788888888889,65.63,27.83,0.0675,5.665,1.93,10.08,2.395,0.048,0.175,55.21,10.235,0.093,1.806755779671265,0.22,110.93257237114128,0.1,96.28,0.43,0.77,1.3,0.0,0.0,1.4289053229936577,2.0,63.35,3.32,3.6,0.05,0.043,0.072,0.273,3.25,2.1,0.05,0.23,0.028,10.132566606848698,0.0,0.0,0.0,0.0,0.0,0.0,0.0,0.0,0.0,0.0,0.0,0.0,0.0,2154.353138119236,7.0,1.3,3.95,82.5,25.54545455,11.0,60.0,28.0,8.0,121.6375,135.0,550.0,40.9250997886828,415.0,86.5925925925926
2024-06-03 06:00:00,2.69,1.3,1.39,1149.0,3499.0,0.0,2326.0,1420.0,259.0,118163.0,2.38549116531935,0.9649254565311254,10.93850913062251,0.4,87.69656541284638,2.358199781576207,34.77122369334327,5.6,1.02,0.44,87.52,11.02,2.336102652322664,69.9,10.0,18.98,1.12,11.469767868034824,5.08777777777778,79.7788888888889,65.63,27.83,0.0675,5.665,1.93,10.08,2.395,0.048,0.175,55.21,10.235,0.093,1.806755779671265,0.22,110.78833155847734,0.1,96.28,0.43,0.77,1.3,0.0,0.0,1.4270473793743674,2.0,63.35,3.32,3.6,0.05,0.043,0.072,0.273,3.25,2.1,0.05,0.23,0.028,10.1193916699433,0.0,0.0,0.0,0.0,0.0,0.0,0.0,0.0,0.0,0.0,0.0,0.0,0.0,2154.353138119236,6.0,1.3,3.72,82.5,25.54545455,11.0,60.0,28.0,8.0,120.3125,125.0,540.0,40.7450796626054,415.0,86.48
2024-06-03 07:00:00,2.67,1.3,1.37,1147.0,3502.0,0.0,2311.0,1457.0,264.0,120035.0,2.35032126554792,0.9649254565311254,10.93850913062251,0.4,87.69656541284638,2.358199781576207,34.021513255779546,5.6,1.02,0.44,87.52,11.02,2.285733399945679,69.9,10.0,18.98,1.12,11.222465536574315,5.08777777777778,79.7788888888889,65.63,27.83,0.0675,5.665,1.93,10.08,2.395,0.048,0.175,55.21,10.235,0.093,1.806755779671265,0.22,108.39959858600038,0.1,96.28,0.43,0.77,1.3,0.0,0.0,1.39627847907191,2.0,63.35,3.32,3.6,0.05,0.043,0.072,0.273,3.25,2.1,0.05,0.23,0.028,9.901205113621318,0.0,0.0,0.0,0.0,0.0,0.0,0.0,0.0,0.0,0.0,0.0,0.0,0.0,2154.353138119236,8.0,1.3,3.76,82.5,25.54545455,11.0,60.0,28.0,8.0,120.975,130.0,545.0,40.8372093023256,415.0,84.61538461538461
2024-06-03 08:00:00,2.65,1.3,1.35,1149.0,3499.0,0.0,2277.0,1473.0,264.0,119415.0,2.36049454649097,0.9850745434688746,10.8602981738755,0.3647763695933762,87.78985091306225,2.304472608132477,37.06605208406664,5.4,1.03,0.42,87.57,10.98,2.490280564997636,70.0,10.11,18.88,1.01,12.226748674080255,5.08777777777778,79.7788888888889,65.63,27.83,0.063,5.375,1.85,10.43,2.36,0.0475,0.17,55.79,9.65,0.096,1.795430944963655,0.21,118.10013084582712,0.1,95.84,0.7,1.09,1.32,0.0,0.0,1.521229536147947,2.0,62.79,3.24,1.8,0.04,0.04,0.078,0.265,4.13,2.12,0.04,0.1,0.028,10.787250457595952,0.0,0.0,0.0,0.0,0.0,0.0,0.0,0.0,0.0,0.0,0.0,0.0,0.0,2154.353138119236,7.0,1.3,3.98,82.5,25.54545455,11.0,60.0,28.0,8.0,120.71,128.0,543.0,41.8658088235294,415.0,92.1875
2024-06-03 09:00:00,2.6,1.3,1.3,1162.0,3501.0,0.0,2259.0,1504.0,266.0,117356.0,2.40325784689567,0.9850745434688746,10.8602981738755,0.3647763695933762,87.78985091306225,2.304472608132477,37.8763882755385,5.4,1.03,0.42,87.57,10.98,2.54472295514374,70.0,10.11,18.88,1.01,12.494049246910798,5.08777777777778,79.7788888888889,65.63,27.83,0.063,5.375,1.85,10.43,2.36,0.0475,0.17,55.79,9.65,0.096,1.795430944963655,0.21,120.6820300463377,0.1,95.84,0.7,1.09,1.32,0.0,0.0,1.5544865807849328,2.0,62.79,3.24,1.8,0.04,0.04,0.078,0.265,4.13,2.12,0.04,0.1,0.028,11.023080791844553,0.0,0.0,0.0,0.0,0.0,0.0,0.0,0.0,0.0,0.0,0.0,0.0,0.0,2154.353138119236,8.0,1.3,4.21,82.5,25.54545455,11.0,60.0,28.0,8.0,122.035,138.0,553.0,41.5679124886053,415.0,94.20289855072464
2024-06-03 10:00:00,2.58,1.3,1.28,1168.0,3498.0,0.0,2267.0,1501.0,264.0,115432.0,2.44119937806478,0.9850745434688746,10.8602981738755,0.3647763695933762,87.78985091306225,2.304472608132477,35.94825350144357,5.4,1.03,0.42,87.57,10.98,2.4151813318887303,70.0,10.11,18.88,1.01,11.858027389521048,5.08777777777778,79.7788888888889,65.63,27.83,0.063,5.375,1.85,10.43,2.36,0.0475,0.17,55.79,9.65,0.096,1.795430944963655,0.21,114.53859268773952,0.1,95.84,0.7,1.09,1.32,0.0,0.0,1.475353913475915,2.0,62.79,3.24,1.8,0.04,0.04,0.078,0.265,4.13,2.12,0.04,0.1,0.028,10.461940029483642,0.0,0.0,0.0,0.0,0.0,0.0,0.0,0.0,0.0,0.0,0.0,0.0,0.0,2154.353138119236,7.0,1.3,4.15,82.5,25.54545455,11.0,60.0,28.0,8.0,121.6375,135.0,550.0,41.9606046724691,415.0,89.4074074074074
2024-06-03 11:00:00,2.62,1.3,1.32,1160.0,3498.0,0.0,2287.0,1460.0,260.0,115865.0,2.43208158882001,0.9850745434688746,10.8602981738755,0.3647763695933762,87.78985091306225,2.304472608132477,34.64008622406646,5.4,1.03,0.42,87.57,10.98,2.3272921890356004,70.0,10.11,18.88,1.01,11.426510364512032,5.08777777777778,79.7788888888889,65.63,27.83,0.063,5.375,1.85,10.43,2.36,0.0475,0.17,55.79,9.65,0.096,1.795430944963655,0.21,110.37050037847312,0.1,95.84,0.7,1.09,1.32,0.0,0.0,1.4216653605095813,2.0,62.79,3.24,1.8,0.04,0.04,0.078,0.265,4.13,2.12,0.04,0.1,0.028,10.08122702477807,0.0,0.0,0.0,0.0,0.0,0.0,0.0,0.0,0.0,0.0,0.0,0.0,0.0,2154.353138119236,7.0,1.3,4.01,82.5,25.54545455,11.0,60.0,28.0,8.0,120.975,130.0,545.0,41.1859713890171,415.0,86.15384615384616
2024-06-03 12:00:00,2.68,1.3,1.38,1146.0,3500.0,325.0,2285.0,1415.0,256.0,117044.0,2.41732087687067,0.9850745434688746,10.8602981738755,0.3647763695933762,87.78985091306225,2.304472608132477,35.70403172951992,5.4,1.03,0.42,87.57,10.98,2.398773306270265,70.0,10.11,18.88,1.01,11.7774674685649,5.08777777777778,79.7788888888889,65.63,27.83,0.063,5.375,1.85,10.43,2.36,0.0475,0.17,55.79,9.65,0.096,1.795430944963655,0.21,113.7604514615262,0.1,95.84,0.7,1.09,1.32,0.0,0.0,1.4653307965823754,2.0,62.79,3.24,1.8,0.04,0.04,0.078,0.265,4.13,2.12,0.04,0.1,0.028,10.39086471196768,0.0,0.0,0.0,0.0,0.0,0.0,0.0,0.0,0.0,0.0,0.0,0.0,0.0,2154.353138119236,7.0,1.3,3.59,82.5,25.54545455,11.0,60.0,28.0,8.0,120.3125,125.0,540.0,40.9080216419666,415.0,88.8
2024-06-03 13:00:00,2.63,1.3,1.33,1147.0,3500.0,0.0,2306.0,1469.0,261.0,117677.0,2.39602174363985,0.9850745434688746,10.8602981738755,0.3647763695933762,87.78985091306225,2.304472608132477,36.99066350355668,5.4,1.03,0.42,87.57,10.98,2.4852155875773017,70.0,10.11,18.88,1.01,12.201880710675349,5.08777777777778,79.7788888888889,65.63,27.83,0.063,5.375,1.85,10.43,2.36,0.0475,0.17,55.79,9.65,0.096,1.795430944963655,0.21,117.8599271898695,0.1,95.84,0.7,1.09,1.32,0.0,0.0,1.5181355099727314,2.0,62.79,3.24,1.8,0.04,0.04,0.078,0.265,4.13,2.12,0.04,0.1,0.028,10.765310287173724,0.0,0.0,0.0,0.0,0.0,0.0,0.0,0.0,0.0,0.0,0.0,0.0,0.0,2154.353138119236,8.0,1.3,3.71,82.5,25.54545455,11.0,60.0,28.0,8.0,120.3125,125.0,540.0,41.8732782369146,415.0,92.0
2024-06-03 14:00:00,2.64,1.3,1.34,1148.0,3500.0,138.0,2287.0,1475.0,263.0,118189.0,2.38911744316184,0.9850745434688746,10.8602981738755,0.3647763695933762,87.78985091306225,2.304472608132477,36.99066350355668,5.4,1.03,0.42,87.57,10.98,2.4852155875773017,70.0,10.11,18.88,1.01,12.201880710675349,5.08777777777778,79.7788888888889,65.63,27.83,0.063,5.375,1.85,10.43,2.36,0.0475,0.17,55.79,9.65,0.096,1.795430944963655,0.21,117.8599271898695,0.1,95.84,0.7,1.09,1.32,0.0,0.0,1.5181355099727314,2.0,62.79,3.24,1.8,0.04,0.04,0.078,0.265,4.13,2.12,0.04,0.1,0.028,10.765310287173724,0.0,0.0,0.0,0.0,0.0,0.0,0.0,0.0,0.0,0.0,0.0,0.0,0.0,2154.353138119236,7.0,1.3,3.92,82.5,25.54545455,11.0,60.0,28.0,8.0,120.3125,125.0,540.0,40.4245500692201,415.0,92.0
2024-06-03 15:00:00,2.59,1.3,1.29,1152.0,3500.0,249.0,2267.0,1538.0,268.0,119045.0,2.37468105345358,0.9850745434688746,10.8602981738755,0.3647763695933762,87.78985091306225,2.304472608132477,35.30875489048926,5.4,1.03,0.42,87.57,10.98,2.372216654706748,70.0,10.11,18.88,1.01,11.647079949641885,5.08777777777778,79.7788888888889,65.63,27.83,0.063,5.375,1.85,10.43,2.36,0.0475,0.17,55.79,9.65,0.096,1.795430944963655,0.21,112.50101745695596,0.1,95.84,0.7,1.09,1.32,0.0,0.0,1.449108221781993,2.0,62.79,3.24,1.8,0.04,0.04,0.078,0.265,4.13,2.12,0.04,0.1,0.028,10.275828175218642,0.0,0.0,0.0,0.0,0.0,0.0,0.0,0.0,0.0,0.0,0.0,0.0,0.0,2154.353138119236,7.0,1.3,4.1,82.5,25.54545455,11.0,60.0,28.0,8.0,122.565,142.0,557.0,41.3217470843814,415.0,87.8169014084507
2024-06-03 16:00:00,2.56,1.3,1.26,1178.0,3499.0,0.0,2240.0,1509.0,264.0,114130.0,2.46973788971261,0.98,10.90925456531125,0.3949254565311254,87.71581997815761,2.156708912198715,38.62575804972838,5.0,1.03,0.43,87.56,10.98,2.5950693200716604,69.95,10.04,18.96,1.05,12.741239205857372,5.08777777777778,79.7788888888889,65.63,27.83,0.0625,5.380000000000001,1.915,10.26,2.38,0.0475,0.17,55.715,9.67,0.093,1.7974087893864,0.22,123.06967759463907,0.1,94.04,0.78,1.05,1.41,0.0,0.0,1.5852414999063085,2.0,62.86,3.21,2.7,0.07,0.025,0.082,0.223,3.58,2.49,0.06,0.22,0.031,11.241168205664737,0.0,0.0,0.0,0.0,0.0,0.0,0.0,0.0,0.0,0.0,0.0,0.0,0.0,2154.353138119236,7.0,1.3,4.35,82.5,25.54545455,11.0,60.0,28.0,8.0,123.625,150.0,565.0,40.7424173834314,415.0,96.06666666666666
2024-06-03 17:00:00,2.59,1.3,1.29,1182.0,3500.0,0.0,2283.0,1481.0,264.0,114582.0,2.46070363982791,0.98,10.90925456531125,0.3949254565311254,87.71581997815761,2.156708912198715,37.2491386367337,5.0,1.03,0.43,87.56,10.98,2.502581224447019,69.95,10.04,18.96,1.05,12.287142299492178,5.08777777777778,79.7788888888889,65.63,27.83,0.0625,5.380000000000001,1.915,10.26,2.38,0.0475,0.17,55.715,9.67,0.093,1.7974087893864,0.22,118.68348258172418,0.1,94.04,0.78,1.05,1.41,0.0,0.0,1.5287435997163297,2.0,62.86,3.21,2.7,0.07,0.025,0.082,0.223,3.58,2.49,0.06,0.22,0.031,10.840533728621365,0.0,0.0,0.0,0.0,0.0,0.0,0.0,0.0,0.0,0.0,0.0,0.0,0.0,2154.353138119236,7.0,1.3,4.06,82.5,25.54545455,11.0,60.0,28.0,8.0,122.3,140.0,555.0,41.2089174902321,415.0,92.64285714285714
