Repository: saikumar-voptimai/evonith_bf_webapp

# Evonith BF2 — Blast Furnace Intelligence Platform

Monitoring, modelling and optimisation of **Blast Furnace 2 (BF2)** at Evonith Steel: live telemetry from InfluxDB,
manual plant reports from Neon PostgreSQL, a two-zone energy model of the furnace, blend and fuel optimisers, a
conversational assistant (FurnaceMind) and a live digital twin evaluated every hour.

The platform has three deployable parts that share one Python service layer, plus the shared data library:

| Part | Path | What it is |
|---|---|---|
| **Streamlit app** (legacy) | `src/app.py`, `src/custom_pages/` | The original 11-page dashboard; still the home of the model pages. Served under `/legacy` in production |

File: src/data/V13_df_filtered.csv (part 60 of 268)
NM3/HR.,STEAMKGS/HR.,RAFTOC,PERMEABILITYKGS/HR.,TUYEREVELOCITYM/S,HOT BLAST VOLUMENM3/HR.,O2 ENRICHMENT %,COKE_VM%,COKE_ASH%,COKE_IM%,COKE_FC%,COKE_MOIST%,COKE_CALC_MT,NUTCOKE_MOIST%,NUTCOKE_VM%,NUTCOKE_IM%,NUTCOKE_FC%,NUTCOKE_ASH%,NUTCOKE_CALC_MT,PCI_2_FC%,PCI_2_ASH%,PCI_2_VM%,PCI_2_IM%,PCI_2_CALC_MT,SINTER_SP_02_COLD_STRENGTH_AI,SINTER_SP_02_COLD_STRENGTH_TI,SINTER_SP_02_HOT_STRENGTH_RI,SINTER_SP_02_HOT_STRENGTH_RDI,SINTER_SP_02_P%,SINTER_SP_02_SIO2%,SINTER_SP_02_MGO%,SINTER_SP_02_FEO%,SINTER_SP_02_AL2O3%,SINTER_SP_02_NA2O%,SINTER_SP_02_TIO2%,SINTER_SP_02_FE(T)%,SINTER_SP_02_CAO%,SINTER_SP_02_K2O%,SINTER_SP_02_BASICITY,SINTER_SP_02_MNO%,SINTER_CALC_MT,FLUX_TM%,FLUX_SIO2%,FLUX_FE2O3%,FLUX_AL2O3%,FLUX_LOI%,FLUX_MGO%,FLUX_CAO%,FLUX_CALC_MT,GEOMIN TYPE,ORE_FE(T)%,ORE_LOI%,ORE_TM%,ORE_MGO%,ORE_NA2O%,ORE_P%,ORE_TIO2%,ORE_AL2O3%,ORE_SIO2%,ORE_MNO%,ORE_CAO%,ORE_K2O%,ORE_CALC_MT,LLOYDS_PELLET_PCT_SIO2,LLOYDS_PELLET_PCT_AL2O3,LLOYDS_PELLET_PCT_FE2O3,LLOYDS_PELLET_PCT_MGO,LLOYDS_PELLET_PCT_TIO2,LLOYDS_PELLET_PCT_NA2O,TOTAL_PELLET_CALC_MT,LLOYDS_PELLET_PCT_K2O,LLOYDS_PELLET_PCT_TM,LLOYDS_PELLET_PCT_LOI,LLOYDS_PELLET_PCT_MNO,LLOYDS_PELLET_PCT_CAO,LLOYDS_PELLET_PCT_P,DAILYPRODUCTION,CHARGES/HRS.,STOCKRODLEVEL,FURNACE TOP GAS ANALYSISH2%,COKE_DISCHARGE_TIME,WEIGHTED_COKE_ANGLE,TOTAL_COKE_PORTIONS,NON_COKE_DISCHARGE_TIME,WEIGHTED_NON_COKE_ANGLE,TOTAL_NON_COKE_PORTIONS,UNITCOST LAKHS/THM,ACTUALKG/THM.,ACT. FUEL RATEKG/THM.,FURNACETOPGASANALYSISCO2ETACO,COKE RATE KG/THM,PRODUCTIONTONNESPERHR
2024-06-03 18:00:00,2.64,1.3,1.34,1152.0,3499.0,0.0,2295.0,1469.0,263.0,118257.0,2.38359605520686,0.98,10.90925456531125,0.3949254565311254,87.71581997815761,2.156708912198715,35.413302434425084,5.0,1.03,0.43,87.56,10.98,2.379240675398002,69.95,10.04,18.96,1.05,11.681566399434177,5.08777777777778,79.7788888888889,65.63,27.83,0.0625,5.380000000000001,1.915,10.26,2.38,0.0475,0.17,55.715,9.67,0.093,1.7974087893864,0.22,112.83412761906403,0.1,94.04,0.78,1.05,1.41,0.0,0.0,1.45339896230667,2.0,62.86,3.21,2.7,0.07,0.025,0.082,0.223,3.58,2.49,0.06,0.22,0.031,10.306254413724009,0.0,0.0,0.0,0.0,0.0,0.0,0.0,0.0,0.0,0.0,0.0,0.0,0.0,2154.353138119236,8.0,1.3,3.81,82.5,25.54545455,11.0,60.0,28.0,8.0,120.975,130.0,545.0,41.9110907424381,415.0,88.07692307692308
2024-06-03 19:00:00,2.64,1.3,1.34,1149.0,3501.0,0.0,2303.0,1478.0,263.0,118363.0,2.38282308437197,0.98,10.90925456531125,0.3949254565311254,87.71581997815761,2.156708912198715,35.10156129564557,5.0,1.03,0.43,87.56,10.98,2.35829636502332,69.95,10.04,18.96,1.05,11.578734283767153,5.08777777777778,79.7788888888889,65.63,27.83,0.0625,5.380000000000001,1.915,10.26,2.38,0.0475,0.17,55.715,9.67,0.093,1.7974087893864,0.22,111.84085568396864,0.1,94.04,0.78,1.05,1.41,0.0,0.0,1.4406047799948278,2.0,62.86,3.21,2.7,0.07,0.025,0.082,0.223,3.58,2.49,0.06,0.22,0.031,10.215529085482313,0.0,0.0,0.0,0.0,0.0,0.0,0.0,0.0,0.0,0.0,0.0,0.0,0.0,2154.353138119236,7.0,1.3,3.62,82.5,25.54545455,11.0,60.0,28.0,8.0,120.445,126.0,541.0,42.5062542642711,415.0,87.3015873015873
2024-06-03 20:00:00,2.65,1.27,1.38,1149.0,3500.0,0.0,2309.0,1437.0,263.0,118736.0,2.37466373011784,0.98,10.90925456531125,0.3949254565311254,87.71581997815761,2.156708912198715,35.01123000503859,5.0,1.03,0.43,87.56,10.98,2.3522274624895534,69.95,10.04,18.96,1.05,11.54893726127466,5.08777777777778,79.7788888888889,65.63,27.83,0.0625,5.380000000000001,1.915,10.26,2.38,0.0475,0.17,55.715,9.67,0.093,1.7974087893864,0.22,111.55304145395677,0.1,94.04,0.78,1.05,1.41,0.0,0.0,1.4368974893721838,2.0,62.86,3.21,2.7,0.07,0.025,0.082,0.223,3.58,2.49,0.06,0.22,0.031,10.18924017147212,0.0,0.0,0.0,0.0,0.0,0.0,0.0,0.0,0.0,0.0,0.0,0.0,0.0,2154.353138119236,7.0,1.3,3.67,82.5,25.54545455,11.0,60.0,28.0,8.0,120.975,130.0,545.0,41.3234613604812,415.0,87.07692307692308
2024-06-03 21:00:00,2.62,1.28,1.34,1152.0,3499.0,0.0,2298.0,1466.0,237.0,118286.0,2.38301200119641,0.98,10.90925456531125,0.3949254565311254,87.71581997815761,2.156708912198715,36.21744729319805,5.0,1.03,0.43,87.56,10.98,2.4332671012149,69.95,10.04,18.96,1.05,11.946824675753204,5.08777777777778,79.7788888888889,65.63,27.83,0.0625,5.380000000000001,1.915,10.26,2.38,0.0475,0.17,55.715,9.67,0.093,1.7974087893864,0.22,115.3962999492786,0.1,94.04,0.78,1.05,1.41,0.0,0.0,1.4864019081756423,2.0,62.86,3.21,2.7,0.07,0.025,0.082,0.223,3.58,2.49,0.06,0.22,0.031,10.540282898227783,0.0,0.0,0.0,0.0,0.0,0.0,0.0,0.0,0.0,0.0,0.0,0.0,0.0,2154.353138119236,7.0,1.3,3.85,82.5,25.54545455,11.0,60.0,28.0,8.0,120.975,130.0,545.0,40.0922722029988,415.0,90.07692307692308
2024-06-03 22:00:00,2.67,1.29,1.38,1158.0,3499.0,0.0,2293.0,1440.0,263.0,118856.0,2.37159014083448,0.98,10.90925456531125,0.3949254565311254,87.71581997815761,2.156708912198715,36.37209053526978,5.0,1.03,0.43,87.56,10.98,2.4436567984873805,69.95,10.04,18.96,1.05,11.997835882737633,5.08777777777778,79.7788888888889,65.63,27.83,0.0625,5.380000000000001,1.915,10.26,2.38,0.0475,0.17,55.715,9.67,0.093,1.7974087893864,0.22,115.88902539739678,0.1,94.04,0.78,1.05,1.41,0.0,0.0,1.4927486285350604,2.0,62.86,3.21,2.7,0.07,0.025,0.082,0.223,3.58,2.49,0.06,0.22,0.031,10.585288376016972,0.0,0.0,0.0,0.0,0.0,0.0,0.0,0.0,0.0,0.0,0.0,0.0,0.0,2154.353138119236,7.0,1.3,4.0,82.5,25.54545455,11.0,60.0,28.0,8.0,120.975,130.0,545.0,40.9391383633463,415.0,90.46153846153848
2024-06-03 23:00:00,2.65,1.3,1.35,1148.0,3499.0,0.0,2285.0,1461.0,261.0,118160.0,2.38555169718015,0.95241287905807,10.89034848376772,0.413793560470965,87.74344507670324,2.141354174096921,37.207921395933056,5.3,1.02,0.42,87.64,10.92,2.442760565003353,69.8,10.02,19.1,1.08,11.86492264478444,4.95666666666667,79.6677777777778,65.63,28.01384615384615,0.0625,5.375,1.875,10.44,2.345,0.0515,0.17,55.865,9.68,0.0915,1.8011378584583,0.2,118.3995737839039,0.1,96.74,0.7,0.64,1.34,0.0,0.0,1.3458641553992956,2.0,63.06,3.12,2.5,0.04,0.049,0.08,0.181,3.76,2.29,0.05,0.1,0.028,8.1633681435956,0.0,0.0,0.0,0.0,0.0,0.0,0.0,0.0,0.0,0.0,0.0,0.0,0.0,2154.353138119236,8.0,1.3,3.89,82.5,25.54545455,11.0,60.0,28.0,8.0,120.195,126.0,540.0,41.3113994439296,414.0,92.22222222222224
2024-06-04 00:00:00,2.6,1.3,1.3,1148.0,3499.0,0.0,2262.0,1497.0,261.0,116187.0,2.42603814436814,0.95241287905807,10.89034848376772,0.413793560470965,87.74344507670324,2.141354174096921,37.289570665248434,5.3,1.02,0.42,87.64,10.92,2.4481209723510937,69.8,10.02,19.1,1.08,11.89095909691842,4.95666666666667,79.6677777777778,65.63,28.01384615384615,0.0625,5.375,1.875,10.44,2.345,0.0515,0.17,55.865,9.68,0.0915,1.8011378584583,0.2,118.6593904660517,0.1,96.74,0.7,0.64,1.34,0.0,0.0,1.3488175271750733,2.0,63.06,3.12,2.5,0.04,0.049,0.08,0.181,3.76,2.29,0.05,0.1,0.028,8.181281883978576,0.0,0.0,0.0,0.0,0.0,0.0,0.0,0.0,0.0,0.0,0.0,0.0,0.0,2154.815810720172,8.0,1.3,3.85,82.5,25.54545455,11.0,60.0,28.0,8.0,120.3875,135.0,545.0,42.3345759552656,410.0,92.44444444444444
2024-06-04 01:00:00,2.63,1.3,1.33,1145.0,3500.0,0.0,2264.0,1464.0,257.0,116799.0,2.41402282797413,0.95241287905807,10.89034848376772,0.413793560470965,87.74344507670324,2.141354174096921,36.48972040689621,5.3,1.02,0.42,87.64,10.92,2.3956095017903087,69.8,10.02,19.1,1.08,11.635901542324754,4.95666666666667,79.6677777777778,65.63,28.01384615384615,0.0625,5.375,1.875,10.44,2.345,0.0515,0.17,55.865,9.68,0.0915,1.8011378584583,0.2,116.11418164688344,0.1,96.74,0.7,0.64,1.34,0.0,0.0,1.3198857902756085,2.0,63.06,3.12,2.5,0.04,0.049,0.08,0.181,3.76,2.29,0.05,0.1,0.028,8.005795808064835,0.0,0.0,0.0,0.0,0.0,0.0,0.0,0.0,0.0,0.0,0.0,0.0,0.0,2154.815810720172,7.0,1.3,4.05,82.5,25.54545455,11.0,60.0,28.0,8.0,120.975,130.0,545.0,40.9377186843947,415.0,90.46153846153848
2024-06-04 02:00:00,2.66,1.3,1.36,1139.0,3499.0,633.0,2244.0,1441.0,257.0,117530.0,2.41450564133805,0.95241287905807,10.89034848376772,0.413793560470965,87.74344507670324,2.141354174096921,36.14219926016386,5.3,1.02,0.42,87.64,10.92,2.372794173201829,69.8,10.02,19.1,1.08,11.525083432397851,4.95666666666667,79.6677777777778,65.63,28.01384615384615,0.0625,5.375,1.875,10.44,2.345,0.0515,0.17,55.865,9.68,0.0915,1.8011378584583,0.2,115.0083322978655,0.1,96.74,0.7,0.64,1.34,0.0,0.0,1.3073154494158403,2.0,63.06,3.12,2.5,0.04,0.049,0.08,0.181,3.76,2.29,0.05,0.1,0.028,7.929550133702312,0.0,0.0,0.0,0.0,0.0,0.0,0.0,0.0,0.0,0.0,0.0,0.0,0.0,2154.815810720172,7.0,1.3,4.13,82.5,25.54545455,11.0,60.0,28.0,8.0,120.3125,125.0,540.0,41.0742857142857,415.0,89.6
2024-06-04 03:00:00,2.63,1.26,1.37,1149.0,3500.0,1012.0,2250.0,1452.0,265.0,117897.0,2.41736092244826,0.95241287905807,10.89034848376772,0.413793560470965,87.74344507670324,2.141354174096921,34.51439499481014,5.3,1.02,0.42,87.64,10.92,2.265926175265644,69.8,10.02,19.1,1.08,11.006006554016166,4.95666666666667,79.6677777777778,65.63,28.01384615384615,0.0625,5.375,1.875,10.44,2.345,0.0515,0.17,55.865,9.68,0.0915,1.8011378584583,0.2,109.82848553430595,0.1,96.74,0.7,0.64,1.34,0.0,0.0,1.248435422514227,2.0,63.06,3.12,2.5,0.04,0.049,0.08,0.181,3.76,2.29,0.05,0.1,0.028,7.57241205704399,0.0,0.0,0.0,0.0,0.0,0.0,0.0,0.0,0.0,0.0,0.0,0.0,0.0,2154.815810720172,7.0,1.3,4.46,82.5,25.54545455,11.0,60.0,28.0,8.0,120.18,124.0,539.0,41.0805775500699,415.0,85.56451612903226
2024-06-04 04:00:00,2.63,1.29,1.34,1148.0,3499.0,513.0,2263.0,1485.0,266.0,118524.0,2.39110136580846,0.95241287905807,10.89034848376772,0.413793560470965,87.74344507670324,2.141354174096921,35.81950105248383,5.3,1.02,0.42,87.64,10.92,2.351608510941099,69.8,10.02,19.1,1.08,11.422180901751442,4.95666666666667,79.6677777777778,65.63,28.01384615384615,0.0625,5.375,1.875,10.44,2.345,0.0515,0.17,55.865,9.68,0.0915,1.8011378584583,0.2,113.98147218806314,0.1,96.74,0.7,0.64,1.34,0.0,0.0,1.295642990046056,2.0,63.06,3.12,2.5,0.04,0.049,0.08,0.181,3.76,2.29,0.05,0.1,0.028,7.858750578937115,0.0,0.0,0.0,0.0,0.0,0.0,0.0,0.0,0.0,0.0,0.0,0.0,0.0,2154.815810720172,7.0,1.3,4.21,82.5,25.54545455,11.0,60.0,28.0,8.0,120.3125,125.0,540.0,41.8044077134986,415.0,88.8
2024-06-04 05:00:00,2.66,1.3,1.36,1139.0,3499.0,757.0,2247.0,1447.0,259.0,118271.0,2.40243905037295,0.95241287905807,10.89034848376772,0.413793560470965,87.74344507670324,2.141354174096921,35.84812750639093,5.3,1.02,0.42,87.64,10.92,2.353487884206164,69.8,10.02,19.1,1.08,11.431309352050722,4.95666666666667,79.6677777777778,65.63,28.01384615384615,0.0625,5.375,1.875,10.44,2.345,0.0515,0.17,55.865,9.68,0.0915,1.8011378584583,0.2,114.0725646171585,0.1,96.74,0.7,0.64,1.34,0.0,0.0,1.2966784501514403,2.0,63.06,3.12,2.5,0.04,0.049,0.08,0.181,3.76,2.29,0.05,0.1,0.028,7.865031184601769,0.0,0.0,0.0,0.0,0.0,0.0,0.0,0.0,0.0,0.0,0.0,0.0,0.0,2154.815810720172,7.0,1.3,4.19,82.5,25.54545455,11.0,60.0,28.0,8.0,120.18,124.0,539.0,41.6034918447048,415.0,88.87096774193549
2024-06-04 06:00:00,2.65,1.3,1.35,1146.0,3501.0,439.0,2269.0,1474.0,263.0,118931.0,2.382386780236,0.95241287905807,10.89034848376772,0.413793560470965,87.74344507670324,2.141354174096921,35.815597445132866,5.3,1.02,0.42,87.64,10.92,2.35135223276859,69.8,10.02,19.1,1.08,11.42093611307427,4.95666666666667,79.6677777777778,65.63,28.01384615384615,0.0625,5.375,1.875,10.44,2.345,0.0515,0.17,55.865,9.68,0.0915,1.8011378584583,0.2,113.9690504931865,0.1,96.74,0.7,0.64,1.34,0.0,0.0,1.2955017909407764,2.0,63.06,3.12,2.5,0.04,0.049,0.08,0.181,3.76,2.29,0.05,0.1,0.028,7.857894132710117,0.0,0.0,0.0,0.0,0.0,0.0,0.0,0.0,0.0,0.0,0.0,0.0,0.0,2154.815810720172,7.0,1.3,4.12,82.5,25.54545455,11.0,60.0,28.0,8.0,120.18,124.0,539.0,42.0106064099608,415.0,88.79032258064517
2024-06-04 07:00:00,2.62,1.3,1.32,1147.0,3500.0,0.0,2283.0,1479.0,261.0,117000.0,2.40987801905734,0.95241287905807,10.89034848376772,0.413793560470965,87.74344507670324,2.141354174096921,37.57820628434002,5.3,1.02,0.42,87.64,10.92,2.4670703702620806,69.8,10.02,19.1,1.08,11.982999693774374,4.95666666666667,79.6677777777778,65.63,28.01384615384615,0.0625,5.375,1.875,10.44,2.345,0.0515,0.17,55.865,9.68,0.0915,1.8011378584583,0.2,119.57785978648604,0.1,96.74,0.7,0.64,1.34,0.0,0.0,1.3592578936113804,2.0,63.06,3.12,2.5,0.04,0.049,0.08,0.181,3.76,2.29,0.05,0.1,0.028,8.24460815240745,0.0,0.0,0.0,0.0,0.0,0.0,0.0,0.0,0.0,0.0,0.0,0.0,0.0,2154.815810720172,8.0,1.3,3.82,82.5,25.54545455,11.0,60.0,28.0,8.0,120.3125,125.0,540.0,41.4589104339797,415.0,93.16
2024-06-04 08:00:00,2.62,1.3,1.32,1154.0,4000.0,0.0,2282.0,1485.0,264.0,117000.0,2.75392256986352,0.9806903407064476,10.86930965929355,0.38,87.77,2.065482964677621,37.5446953166194,5.8,1.03,0.44,87.39,11.14,2.46487032071962,69.89,9.92,19.17,1.02,11.972313661745709,4.95666666666667,79.6677777777778,65.63,28.19769230769231,0.0605,5.25,1.785,10.26,2.34,0.0505,0.17,56.005,9.58,0.095,1.824745297805645,0.2,119.47122431354504,0.1,95.87,0.88,1.19,1.34,0.0,0.0,1.3580457535999029,2.0,62.14,3.41,2.5,0.05,0.04,0.069,0.298,4.52,2.49,0.04,0.09,0.022,8.237255890951063,0.0,0.0,0.0,0.0,0.0,0.0,0.0,0.0,0.0,0.0,0.0,0.0,0.0,2154.815810720172,7.0,1.3,3.87,82.5,25.54545455,11.0,60.0,28.0,8.0,120.975,130.0,545.0,42.2252313247574,415.0,93.07692307692308
2024-06-04 09:00:00,2.64,1.3,1.34,1151.0,3459.0,0.0,2279.0,1461.0,261.0,117263.0,2.37632523401292,0.9806903407064476,10.86930965929355,0.38,87.77,2.065482964677621,35.54532889107148,5.8,1.03,0.44,87.39,11.14,2.333608662554162,69.89,9.92,19.17,1.02,11.33475243586389,4.95666666666667,79.6677777777778,65.63,28.19769230769231,0.0605,5.25,1.785,10.26,2.34,0.0505,0.17,56.005,9.58,0.095,1.824745297805645,0.2,113.10902713236638,0.1,95.87,0.88,1.19,1.34,0.0,0.0,1.2857257877243595,2.0,62.14,3.41,2.5,0.05,0.04,0.069,0.298,4.52,2.49,0.04,0.09,0.022,7.798597573760666,0.0,0.0,0.0,0.0,0.0,0.0,0.0,0.0,0.0,0.0,0.0,0.0,0.0,2154.815810720172,7.0,1.3,3.98,82.5,25.54545455,11.0,60.0,28.0,8.0,121.3725,133.0,548.0,41.4729574223245,415.0,88.1203007518797
2024-06-04 10:00:00,2.65,1.3,1.35,1151.0,3498.0,0.0,2276.0,1443.0,259.0,117169.0,2.40502977121633,0.9806903407064476,10.86930965929355,0.38,87.77,2.065482964677621,38.16526879292716,5.8,1.03,0.44,87.39,11.14,2.505611978913333,69.89,9.92,19.17,1.02,12.170203143758034,4.95666666666667,79.6677777777778,65.63,28.19769230769231,0.0605,5.25,1.785,10.26,2.34,0.0505,0.17,56.005,9.58,0.095,1.824745297805645,0.2,121.4459552939342,0.1,95.87,0.88,1.19,1.34,0.0,0.0,1.380492790849488,2.0,62.14,3.41,2.5,0.05,0.04,0.069,0.298,4.52,2.49,0.04,0.09,0.022,8.373408880884138,0.0,0.0,0.0,0.0,0.0,0.0,0.0,0.0,0.0,0.0,0.0,0.0,0.0,2154.815810720172,8.0,1.3,3.97,82.5,25.54545455,11.0,60.0,28.0,8.0,120.975,130.0,545.0,42.3839514812223,415.0,94.6153846153846
2024-06-04 11:00:00,2.64,1.3,1.34,1146.0,3499.0,0.0,2282.0,1449.0,258.0,116596.0,2.41753284818736,0.9806903407064476,10.86930965929355,0.38,87.77,2.065482964677621,35.1918911525077,5.8,1.03,0.44,87.39,11.14,2.310404900087552,69.89,9.92,19.17,1.02,11.22204763348638,4.95666666666667,79.6677777777778,65.63,28.19769230769231,0.0605,5.25,1.785,10.26,2.34,0.0505,0.17,56.005,9.58,0.095,1.824745297805645,0.2,111.98435055718764,0.1,95.87,0.88,1.19,1.34,0.0,0.0,1.2729414352087591,2.0,62.14,3.41,2.5,0.05,0.04,0.069,0.298,4.52,2.49,0.04,0.09,0.022,7.721053807070938,0.0,0.0,0.0,0.0,0.0,0.0,0.0,0.0,0.0,0.0,0.0,0.0,0.0,2154.815810720172,7.0,1.3,4.03,82.5,25.54545455,11.0,60.0,28.0,8.0,120.5775,127.0,542.0,42.81098546042,415.0,87.24409448818898
2024-06-04 12:00:00,2.65,1.3,1.35,1147.0,3500.0,258.0,2282.0,1454.0,260.0,117292.0,2.41047652052439,0.9806903407064476,10.86930965929355,0.38,87.77,2.065482964677621,35.012755533283745,5.8,1.03,0.44,87.39,11.14,2.298644355289272,69.89,9.92,19.17,1.02,11.16492457513542,4.95666666666667,79.6677777777778,65.63,28.19769230769231,0.0605,5.25,1.785,10.26,2.34,0.0505,0.17,56.005,9.58,0.095,1.824745297805645,0.2,111.4143219135572,0.1,95.87,0.88,1.19,1.34,0.0,0.0,1.2664618416215954,2.0,62.14,3.41,2.5,0.05,0.04,0.069,0.298,4.52,2.49,0.04,0.09,0.022,7.681751692024116,0.0,0.0,0.0,0.0,0.0,0.0,0.0,0.0,0.0,0.0,0.0,0.0,0.0,2154.815810720172,7.0,1.3,4.16,82.5,25.54545455,11.0,60.0,28.0,8.0,120.3125,125.0,540.0,41.4768806073154,415.0,86.8
2024-06-04 13:00:00,2.65,1.3,1.35,1145.0,3500.0,412.0,2257.0,1468.0,262.0,118248.0,2.39483618138055,0.9806903407064476,10.86930965929355,0.38,87.77,2.065482964677621,35.37979395270608,5.8,1.03,0.44,87.39,11.14,2.322741024578195,69.89,9.92,19.17,1.02,11.281966384801947,4.95666666666667,79.6677777777778,65.63,28.19769230769231,0.0605,5.25,1.785,10.26,2.34,0.0505,0.17,56.005,9.58,0.095,1.824745297805645,0.2,112.5822773056225,0.1,95.87,0.88,1.19,1.34,0.0,0.0,1.279738150370434,2.0,62.14,3.41,2.5,0.05,0.04,0.069,0.298,4.52,2.49,0.04,0.09,0.022,7.762279429886824,0.0,0.0,0.0,0.0,0.0,0.0,0.0,0.0,0.0,0.0,0.0,0.0,0.0,2154.815810720172,7.0,1.3,4.2,82.5,25.54545455,11.0,60.0,28.0,8.0,121.1075,131.0,546.0,41.3761467889908,415.0,87.70992366412214
2024-06-04 14:00:00,2.66,1.3,1.36,1127.0,3500.0,588.0,2244.0,1441.0,256.0,117865.0,2.4071377729689,0.9806903407064476,10.86930965929355,0.38,87.77,2.065482964677621,35.255414421736056,5.8,1.03,0.44,87.39,11.14,2.3145753060443885,69.89,9.92,19.17,1.02,11.242304037156932,4.95666666666667,79.6677777777778,65.63,28.19769230769231,0.0605,5.25,1.785,10.26,2.34,0.0505,0.17,56.005,9.58,0.095,1.824745297805645,0.2,112.18648837407788,0.1,95.87,0.88,1.19,1.34,0.0,0.0,1.2752391634311575,2.0,62.14,3.41,2.5,0.05,0.04,0.069,0.298,4.52,2.49,0.04,0.09,0.022,7.734990727300308,0.0,0.0,0.0,0.0,0.0,0.0,0.0,0.0,0.0,0.0,0.0,0.0,0.0,2154.815810720172,6.0,1.3,4.1,82.5,25.54545455,11.0,60.0,28.0,8.0,120.5775,127.0,542.0,41.4408153810517,415.0,87.4015748031496
2024-06-04 15:00:00,2.64,1.3,1.34,1143.0,3499.0,438.0,2264.0,1486.0,264.0,119534.0,2.36894210350612,0.9806903407064476,10.86930965929355,0.38,87.77,2.065482964677621,37.72165572197279,5.8,1.03,0.44,87.39,11.14,2.476488059188921,69.89,9.92,19.17,1.02,12.028743084350786,4.95666666666667,79.6677777777778,65.63,28.19769230769231,0.0605,5.25,1.785,10.26,2.34,0.0505,0.17,56.005,9.58,0.095,1.824745297805645,0.2,120.03433119467164,0.1,95.87,0.88,1.19,1.34,0.0,0.0,1.3644466665656048,2.0,62.14,3.41,2.5,0.05,0.04,0.069,0.298,4.52,2.49,0.04,0.09,0.022,8.276080766986668,0.0,0.0,0.0,0.0,0.0,0.0,0.0,0.0,0.0,0.0,0.0,0.0,0.0,2154.815810720172,8.0,1.3,4.25,82.5,25.54545455,11.0,60.0,28.0,8.0,120.71,128.0,543.0,40.0184629586891,415.0,93.515625
2024-06-04 16:00:00,2.67,1.3,1.37,1154.0,3500.0,204.0,2287.0,1443.0,263.0,118049.0,2.39362020002821,0.98,10.9,0.38,87.74,2.9,34.78686678790773,6.0,1.05,0.44,87.42,11.09,2.283814391706761,69.82,9.87,19.24,1.07,11.092892803682933,4.95666666666667,79.6677777777778,65.63,28.38153846153846,0.061,5.385,1.91,10.15,2.38,0.0485,0.17,55.75,9.7,0.1015,1.801460495913375,0.21,110.69551983669552,0.1,94.01,0.73,1.8,1.3,0.0,0.0,1.2582911200627462,2.0,62.44,3.18,2.2,0.08,0.031,0.058,0.34,4.17,2.26,0.04,0.19,0.021,7.632192003688476,0.0,0.0,0.0,0.0,0.0,0.0,0.0,0.0,0.0,0.0,0.0,0.0,0.0,2154.815810720172,7.0,1.3,3.91,82.5,25.54545455,11.0,60.0,28.0,8.0,119.5625,125.0,537.0,40.7157796885894,412.0,86.24
2024-06-04 17:00:00,2.65,1.3,1.35,1147.0,3500.0,247.0,2269.0,1436.0,257.0,116483.0,2.42696862741613,0.98,10.9,0.38,87.74,2.9,37.34349375984775,6.0,1.05,0.44,87.42,11.09,2.451661111227128,69.82,9.87,19.24,1.07,11.908154181249524,4.95666666666667,79.6677777777778,65.63,28.38153846153846,0.061,5.385,1.91,10.15,2.38,0.0485,0.17,55.75,9.7,0.1015,1.801460495913375,0.21,118.830979503497,0.1,94.01,0.73,1.8,1.3,0.0,0.0,1.350768003241639,2.0,62.44,3.18,2.2,0.08,0.031,0.058,0.34,4.17,2.26,0.04,0.19,0.021,8.1931125387462,0.0,0.0,0.0,0.0,0.0,0.0,0.0,0.0,0.0,0.0,0.0,0.0,0.0,2154.815810720172,7.0,1.3,4.11,82.5,25.54545455,11.0,60.0,28.0,8.0,119.96,128.0,540.0,41.723569578526,412.0,92.578125
2024-06-04 18:00:00,2.64,1.3,1.34,1164.0,3500.0,172.0,2269.0,1447.0,261.0,116477.0,2.42514660288689,0.98,10.9,0.38,87.74,2.9,37.88601072858867,6.0,1.05,0.44,87.42,11.09,2.487278232726162,69.82,9.87,19.24,1.07,12.081152876852489,4.95666666666667,79.6677777777778,65.63,28.38153846153846,0.061,5.385,1.91,10.15,2.38,0.0485,0.17,55.75,9.7,0.1015,1.801460495913375,0.21,120.55732635275908,0.1,94.01,0.73,1.8,1.3,0.0,0.0,1.3703916240871747,2.0,62.44,3.18,2.2,0.08,0.031,0.058,0.34,4.17,2.26,0.04,0.19,0.021,8.312140035414254,0.0,0.0,0.0,0.0,0.0,0.0,0.0,0.0,0.0,0.0,0.0,0.0,0.0,2154.815810720172,7.0,1.3,4.08,82.5,25.54545455,11.0,60.0,28.0,8.0,120.225,130.0,542.0,42.3130841121495,412.0,93.92307692307692
2024-06-04 19:00:00,2.67,1.3,1.37,1157.0,3499.0,158.0,2280.0,1426.0,260.0,116390.0,2.42590505697061,0.98,10.9,0.38,87.74,2.9,36.70080941512514,6.0,1.05,0.44,87.42,11.09,2.409467838554685,69.82,9.87,19.24,1.07,11.703213949463796,4.95666666666667,79.6677777777778,65.63,28.38153846153846,0.061,5.385,1.91,10.15,2.38,0.0485,0.17,55.75,9.7,0.1015,1.801460495913375,0.21,116.78588938187946,0.1,94.01,0.73,1.8,1.3,0.0,0.0,1.327521184006717,2.0,62.44,3.18,2.2,0.08,0.031,0.058,0.34,4.17,2.26,0.04,0.19,0.021,8.05210845388298,0.0,0.0,0.0,0.0,0.0,0.0,0.0,0.0,0.0,0.0,0.0,0.0,0.0,2154.815810720172,7.0,1.3,4.14,82.5,25.54545455,11.0,60.0,28.0,8.0,120.49,132.0,544.0,40.9090909090909,412.0,90.98484848484848
2024-06-04 20:00:00,2.64,1.3,1.34,1149.0,3501.0,380.0,2263.0,1458.0,260.0,116381.0,2.43326137479477,0.98,10.9,0.38,87.74,2.9,36.17749437662887,6.0,1.05,0.44,87.42,11.09,2.375111355011597,69.82,9.87,19.24,1.07,11.536338396687302,4.95666666666667,79.6677777777778,65.63,28.38153846153846,0.061,5.385,1.91,10.15,2.38,0.0485,0.17,55.75,9.7,0.1015,1.801460495913375,0.21,115.12064512237514,0.1,94.01,0.73,1.8,1.3,0.0,0.0,1.3085921246594103,2.0,62.44,3.18,2.2,0.08,0.031,0.058,0.34,4.17,2.26,0.04,0.19,0.021,7.937293835004757,0.0,0.0,0.0,0.0,0.0,0.0,0.0,0.0,0.0,0.0,0.0,0.0,0.0,2154.815810720172,8.0,1.3,4.1,82.5,25.54545455,11.0,60.0,28.0,8.0,119.96,128.0,540.0,40.8913393062256,412.0,89.6875
2024-06-04 21:00:00,2.58,1.3,1.28,1156.0,3500.0,73.0,2272.0,1513.0,263.0,116209.0,2.42816904157684,0.98,10.9,0.38,87.74,2.9,36.15415104563351,6.0,1.05,0.44,87.42,11.09,2.3735788273596343,69.82,9.87,19.24,1.07,11.528894637236608,4.95666666666667,79.6677777777778,65.63,28.38153846153846,0.061,5.385,1.91,10.15,2.38,0.0485,0.17,55.75,9.7,0.1015,1.801460495913375,0.21,115.0463641537841,0.1,94.01,0.73,1.8,1.3,0.0,0.0,1.3077477627258325,2.0,62.44,3.18,2.2,0.08,0.031,0.058,0.34,4.17,2.26,0.04,0.19,0.021,7.932172339434357,0.0,0.0,0.0,0.0,0.0,0.0,0.0,0.0,0.0,0.0,0.0,0.0,0.0,2154.815810720172,7.0,1.3,4.04,82.5,25.54545455,11.0,60.0,28.0,8.0,120.8875,135.0,547.0,42.6663648709823,412.0,89.62962962962963
2024-06-04 22:00:00,2.6,1.3,1.3,1155.0,3499.0,356.0,2267.0,1506.0,264.0,117224.0,2.41370572547944,0.98,10.9,0.38,87.74,2.9,35.31016768737691,6.0,1.05,0.44,87.42,11.09,2.318169946999721,69.82,9.87,19.24,1.07,11.259763847783416,4.95666666666667,79.6677777777778,65.63,28.38153846153846,0.061,5.385,1.91,10.15,2.38,0.0485,0.17,55.75,9.7,0.1015,1.801460495913375,0.21,112.36071910430788,0.1,94.01,0.73,1.8,1.3,0.0,0.0,1.2772196679810606,2.0,62.44,3.18,2.2,0.08,0.031,0.058,0.34,4.17,2.26,0.04,0.19,0.021,7.747003520483087,0.0,0.0,0.0,0.0,0.0,0.0,0.0,0.0,0.0,0.0,0.0,0.0,0.0,2154.815810720172,7.0,1.3,4.09,82.5,25.54545455,11.0,60.0,28.0,8.0,120.755,134.0,546.0,41.8247515808491,412.0,87.53731343283582
2024-06-04 23:00:00,2.58,1.3,1.28,1147.0,3499.0,0.0,2271.0,1507.0,261.0,115793.0,2.43428829699338,0.97,10.92,0.38,87.73,2.8,35.22660539755715,6.5,1.04,0.45,87.49,11.02,2.364901371300272,69.94,9.68,19.38,1.0,11.94567592052364,5.13222222222222,79.8222222222222,65.63,28.56538461538461,0.0645,5.55,1.875,10.455,2.44,0.0485,0.18,55.655,9.78,0.0995,1.76217469222378,0.21,112.51939097547915,0.1,95.75,0.6200000000000001,0.71,1.42,0.0,0.0,1.0551720853474749,2.0,62.56,3.23,3.1,0.08,0.048,0.082,0.224,4.05,2.37,0.06,0.2,0.033,8.004922853519108,0.0,0.0,0.0,0.0,0.0,0.0,0.0,0.0,0.0,0.0,0.0,0.0,0.0,2154.815810720172,7.0,1.3,3.92,82.5,25.54545455,11.0,60.0,28.0,8.0,120.255,134.0,544.0,41.2146499768197,410.0,88.05970149253731
2024-06-05 00:00:00,2.64,1.3,1.34,1150.0,3549.0,0.0,2254.0,1453.0,258.0,116209.0,2.46022003397776,0.97,10.92,0.38,87.73,2.8,38.12756686442898,6.5,1.04,0.45,87.49,11.02,2.559654390322939,69.94,9.68,19.38,1.0,12.929419461806807,5.13222222222222,79.8222222222222,65.63,28.56538461538461,0.0645,5.55,1.875,10.455,2.44,0.0485,0.18,55.655,9.78,0.0995,1.76217469222378,0.21,121.78552416691028,0.1,95.75,0.6200000000000001,0.71,1.42,0.0,0.0,1.142067019615654,2.0,62.56,3.23,3.1,0.08,0.048,0.082,0.224,4.05,2.37,0.06,0.2,0.033,8.664139728981963,0.0,0.0,0.0,0.0,0.0,0.0,0.0,0.0,0.0,0.0,0.0,0.0,0.0,2163.1870135659447,8.0,1.3,3.69,82.5,25.54545455,11.0,60.0,28.0,8.0,121.24,132.0,547.0,44.3550241434813,415.0,95.6818181818182
2024-06-05 01:00:00,2.66,1.3,1.36,1145.0,3499.0,0.0,2276.0,1423.0,255.0,116360.0,2.4224332572225,0.97,10.92,0.38,87.73,2.8,34.9118586512026,6.5,1.04,0.45,87.49,11.02,2.3437711771284024,69.94,9.68,19.38,1.0,11.838942314303054,5.13222222222222,79.8222222222222,65.63,28.56538461538461,0.0645,5.55,1.875,10.455,2.44,0.0485,0.18,55.655,9.78,0.0995,1.76217469222378,0.21,111.51403971294212,0.1,95.75,0.6200000000000001,0.71,1.42,0.0,0.0,1.0457442118138445,2.0,62.56,3.23,3.1,0.08,0.048,0.082,0.224,4.05,2.37,0.06,0.2,0.033,7.933399543380938,0.0,0.0,0.0,0.0,0.0,0.0,0.0,0.0,0.0,0.0,0.0,0.0,0.0,2163.1870135659447,7.0,1.3,3.6,82.5,25.54545455,11.0,60.0,28.0,8.0,120.255,134.0,544.0,43.2717060613152,410.0,87.61194029850746
2024-06-05 02:00:00,2.64,1.3,1.34,1149.0,3500.0,0.0,2286.0,1458.0,260.0,116403.0,2.42223057691591,0.97,10.92,0.38,87.73,2.8,34.84408474866669,6.5,1.04,0.45,87.49,11.02,2.3392212469481684,69.94,9.68,19.38,1.0,11.81595954129878,5.13222222222222,79.8222222222222,65.63,28.56538461538461,0.0645,5.55,1.875,10.455,2.44,0.0485,0.18,55.655,9.78,0.0995,1.76217469222378,0.21,111.297559068517,0.1,95.75,0.6200000000000001,0.71,1.42,0.0,0.0,1.043714123212803,2.0,62.56,3.23,3.1,0.08,0.048,0.082,0.224,4.05,2.37,0.06,0.2,0.033,7.917998545891708,0.0,0.0,0.0,0.0,0.0,0.0,0.0,0.0,0.0,0.0,0.0,0.0,0.0,2163.1870135659447,7.0,1.3,3.83,82.5,25.54545455,11.0,60.0,28.0,8.0,119.5925,129.0,539.0,42.0942651497562,410.0,87.44186046511628
2024-06-05 03:00:00,2.67,1.3,1.37,1150.0,3534.0,216.0,2273.0,1438.0,259.0,116099.0,2.45783485600821,0.97,10.92,0.38,87.73,2.8,34.75141431050534,6.5,1.04,0.45,87.49,11.02,2.332999913844583,69.94,9.68,19.38,1.0,11.784534116986816,5.13222222222222,79.8222222222222,65.63,28.56538461538461,0.0645,5.55,1.875,10.455,2.44,0.0485,0.18,55.655,9.78,0.0995,1.76217469222378,0.21,111.0015549220582,0.1,95.75,0.6200000000000001,0.71,1.42,0.0,0.0,1.0409382877787263,2.0,62.56,3.23,3.1,0.08,0.048,0.082,0.224,4.05,2.37,0.06,0.2,0.033,7.896940039120719,0.0,0.0,0.0,0.0,0.0,0.0,0.0,0.0,0.0,0.0,0.0,0.0,0.0,2163.1870135659447,7.0,1.3,4.0,82.5,25.54545455,11.0,60.0,28.0,8.0,119.5925,129.0,539.0,41.0565338276182,410.0,87.20930232558139
2024-06-05 04:00:00,2.54,1.3,1.24,1150.0,3552.0,0.0,2281.0,1517.0,264.0,116209.0,2.46229847055053,0.97,10.92,0.38,87.73,2.8,36.16998486389828,6.5,1.04,0.45,87.49,11.02,2.4282341667379312,69.94,9.68,19.38,1.0,12.265584842993048,5.13222222222222,79.8222222222222,65.63,28.56538461538461,0.0645,5.55,1.875,10.455,2.44,0.0485,0.18,55.655,9.78,0.0995,1.76217469222378,0.21,115.53269531785094,0.1,95.75,0.6200000000000001,0.71,1.42,0.0,0.0,1.0834299225003607,2.0,62.56,3.23,3.1,0.08,0.048,0.082,0.224,4.05,2.37,0.06,0.2,0.033,8.219297181230468,0.0,0.0,0.0,0.0,0.0,0.0,0.0,0.0,0.0,0.0,0.0,0.0,0.0,2163.1870135659447,8.0,1.3,4.03,82.5,25.54545455,11.0,60.0,28.0,8.0,119.725,130.0,540.0,42.350534212321,410.0,90.76923076923076
2024-06-05 05:00:00,2.62,1.3,1.32,1157.0,3549.0,0.0,2253.0,1448.0,257.0,114496.0,2.49700624091379,0.97,10.92,0.38,87.73,2.8,36.17655326308664,6.5,1.04,0.45,87.49,11.02,2.4286751293590094,69.94,9.68,19.38,1.0,12.267812249441532,5.13222222222222,79.8222222222222,65.63,28.56538461538461,0.0645,5.55,1.875,10.455,2.44,0.0485,0.18,55.655,9.78,0.0995,1.76217469222378,0.21,115.55367583152852,0.1,95.75,0.6200000000000001,0.71,1.42,0.0,0.0,1.0836266712756335,2.0,62.56,3.23,3.1,0.08,0.048,0.082,0.224,4.05,2.37,0.06,0.2,0.033,8.220789789677422,0.0,0.0,0.0,0.0,0.0,0.0,0.0,0.0,0.0,0.0,0.0,0.0,0.0,2163.1870135659447,7.0,1.3,4.09,82.5,25.54545455,11.0,60.0,28.0,8.0,121.05,140.0,550.0,42.6340801086219,410.0,90.78571428571428
2024-06-05 06:00:00,2.59,1.3,1.29,1163.0,3550.0,0.0,2250.0,1476.0,260.0,114458.0,2.49853815579468,0.97,10.92,0.38,87.73,2.8,36.39664089222898,6.5,1.04,0.45,87.49,11.02,2.443450482535704,69.94,9.68,19.38,1.0,12.342446051426698,5.13222222222222,79.8222222222222,65.63,28.56538461538461,0.0645,5.55,1.875,10.455,2.44,0.0485,0.18,55.655,9.78,0.0995,1.76217469222378,0.21,116.2566707898236,0.1,95.75,0.6200000000000001,0.71,1.42,0.0,0.0,1.0902191408020163,2.0,62.56,3.23,3.1,0.08,0.048,0.082,0.224,4.05,2.37,0.06,0.2,0.033,8.270802683977495,0.0,0.0,0.0,0.0,0.0,0.0,0.0,0.0,0.0,0.0,0.0,0.0,0.0,2163.1870135659447,7.0,1.3,4.23,82.5,25.54545455,11.0,60.0,28.0,8.0,121.315,142.0,552.0,42.3076923076923,410.0,91.33802816901408
2024-06-05 07:00:00,2.57,1.3,1.27,1176.0,3550.0,0.0,2243.0,1497.0,263.0,113972.0,2.50918612649228,0.97,10.92,0.38,87.73,2.8,37.704725308736975,6.5,1.04,0.45,87.49,11.02,2.5312673639940235,69.94,9.68,19.38,1.0,12.786029880749505,5.13222222222222,79.8222222222222,65.63,28.56538461538461,0.0645,5.55,1.875,10.455,2.44,0.0485,0.18,55.655,9.78,0.0995,1.76217469222378,0.21,120.43490085851484,0.1,95.75,0.6200000000000001,0.71,1.42,0.0,0.0,1.1294012915088507,2.0,62.56,3.23,3.1,0.08,0.048,0.082,0.224,4.05,2.37,0.06,0.2,0.033,8.568052865249948,0.0,0.0,0.0,0.0,0.0,0.0,0.0,0.0,0.0,0.0,0.0,0.0,0.0,2163.1870135659447,8.0,1.3,4.34,82.5,25.54545455,11.0,60.0,28.0,8.0,121.7125,145.0,555.0,42.1853702862335,410.0,94.6206896551724
2024-06-05 08:00:00,2.62,1.3,1.32,1165.0,3548.0,0.0,2263.0,1453.0,257.0,114617.0,2.49366930424332,0.97,10.91,0.39,87.73,2.8,35.61266614488598,7.0,1.05,0.44,87.37,11.14,2.3908191564646195,69.77,9.84,19.29,1.1,12.076592780697316,5.13222222222222,79.8222222222222,65.63,28.74923076923077,0.063,5.484999999999999,1.885,10.22,2.42,0.0475,0.175,55.625,9.685,0.0955,1.76575723127447,0.2,113.7525305209657,0.1,96.31,0.77,0.99,1.3,0.0,0.0,1.0667360870226974,2.0,62.98,3.62,2.7,0.08,0.039,0.058,0.222,3.59,1.84,0.04,0.31,0.025,8.092651616034312,0.0,0.0,0.0,0.0,0.0,0.0,0.0,0.0,0.0,0.0,0.0,0.0,0.0,2163.1870135659447,7.0,1.3,4.13,82.5,25.54545455,11.0,60.0,28.0,8.0,121.4475,143.0,553.0,42.5794648982392,410.0,89.37062937062937
2024-06-05 09:00:00,2.64,1.3,1.34,1166.0,3550.0,0.0,2274.0,1465.0,264.0,116208.0,2.46093401089064,0.97,10.91,0.39,87.73,2.8,34.984049065613824,7.0,1.05,0.44,87.37,11.14,2.34861760522186,69.77,9.84,19.29,1.1,11.863422768363058,5.13222222222222,79.8222222222222,65.63,28.74923076923077,0.063,5.484999999999999,1.885,10.22,2.42,0.0475,0.175,55.625,9.685,0.0955,1.76575723127447,0.2,111.74462740006516,0.1,96.31,0.77,0.99,1.3,0.0,0.0,1.0479065919028914,2.0,62.98,3.62,2.7,0.08,0.039,0.058,0.222,3.59,1.84,0.04,0.31,0.025,7.94980415266996,0.0,0.0,0.0,0.0,0.0,0.0,0.0,0.0,0.0,0.0,0.0,0.0,0.0,2163.1870135659447,7.0,1.3,3.97,82.5,25.54545455,11.0,60.0,28.0,8.0,121.7125,145.0,555.0,41.9428571428572,410.0,87.79310344827586
2024-06-05 10:00:00,2.64,1.3,1.34,1164.0,3549.0,0.0,2260.0,1442.0,260.0,115652.0,2.47206196608418,0.97,10.91,0.39,87.73,2.8,36.54657308403087,7.0,1.05,0.44,87.37,11.14,2.453516023679754,69.77,9.84,19.29,1.1,12.393289479372877,5.13222222222222,79.8222222222222,65.63,28.74923076923077,0.063,5.484999999999999,1.885,10.22,2.42,0.0475,0.175,55.625,9.685,0.0955,1.76575723127447,0.2,116.73557810203192,0.1,96.31,0.77,0.99,1.3,0.0,0.0,1.094710185615982,2.0,62.98,3.62,2.7,0.08,0.039,0.058,0.222,3.59,1.84,0.04,0.31,0.025,8.30487339885587,0.0,0.0,0.0,0.0,0.0,0.0,0.0,0.0,0.0,0.0,0.0,0.0,0.0,2163.1870135659447,8.0,1.3,4.01,82.5,25.54545455,11.0,60.0,28.0,8.0,121.05,140.0,550.0,42.1678481591585,410.0,91.71428571428572
2024-06-05 11:00:00,2.63,1.3,1.33,1175.0,3551.0,0.0,2277.0,1480.0,261.0,116405.0,2.45746326859961,0.97,10.91,0.39,87.73,2.8,36.43272083143265,7.0,1.05,0.44,87.37,11.14,2.445872671581064,69.77,9.84,19.29,1.1,12.354681100932464,5.13222222222222,79.8222222222222,65.63,28.74923076923077,0.063,5.484999999999999,1.885,10.22,2.42,0.0475,0.175,55.625,9.685,0.0955,1.76575723127447,0.2,116.37191586495396,0.1,96.31,0.77,0.99,1.3,0.0,0.0,1.0912998735112591,2.0,62.98,3.62,2.7,0.08,0.039,0.058,0.222,3.59,1.84,0.04,0.31,0.025,8.279001519108656,0.0,0.0,0.0,0.0,0.0,0.0,0.0,0.0,0.0,0.0,0.0,0.0,0.0,2163.1870135659447,7.0,1.3,3.91,82.5,25.54545455,11.0,60.0,28.0,8.0,121.05,140.0,550.0,41.5012548482774,410.0,91.42857142857144
2024-06-05 12:00:00,2.6,1.3,1.3,1179.0,3527.0,0.0,2220.0,1453.0,262.0,114475.0,2.48199150212701,0.97,10.91,0.39,87.73,2.8,38.529172655137934,7.0,1.05,0.44,87.37,11.14,2.586615775743164,69.77,9.84,19.29,1.1,13.06560779359388,5.13222222222222,79.8222222222222,65.63,28.74923076923077,0.063,5.484999999999999,1.885,10.22,2.42,0.0475,0.175,55.625,9.685,0.0955,1.76575723127447,0.2,123.06831705804504,0.1,96.31,0.77,0.99,1.3,0.0,0.0,1.1540966550258085,2.0,62.98,3.62,2.7,0.08,0.039,0.058,0.222,3.59,1.84,0.04,0.31,0.025,8.755400959971158,0.0,0.0,0.0,0.0,0.0,0.0,0.0,0.0,0.0,0.0,0.0,0.0,0.0,2163.1870135659447,7.0,1.3,4.3,82.5,25.54545455,11.0,60.0,28.0,8.0,121.7125,145.0,555.0,41.2229714019995,410.0,96.6896551724138
2024-06-05 13:00:00,2.65,1.3,1.35,1153.0,3499.0,0.0,2273.0,1417.0,257.0,113629.0,2.48062080118853,0.97,10.91,0.39,87.73,2.8,35.890941146654875,7.0,1.05,0.44,87.37,11.14,2.4095008581459143,69.77,9.84,19.29,1.1,12.170958472491876,5.13222222222222,79.8222222222222,65.63,28.74923076923077,0.063,5.484999999999999,1.885,10.22,2.42,0.0475,0.175,55.625,9.685,0.0955,1.76575723127447,0.2,114.6413852195484,0.1,96.31,0.77,0.99,1.3,0.0,0.0,1.0750714917715445,2.0,62.98,3.62,2.7,0.08,0.039,0.058,0.222,3.59,1.84,0.04,0.31,0.025,8.15588705686329,0.0,0.0,0.0,0.0,0.0,0.0,0.0,0.0,0.0,0.0,0.0,0.0,0.0,2163.1870135659447,6.0,1.3,4.16,82.5,25.54545455,11.0,60.0,28.0,8.0,121.7125,145.0,555.0,40.7919400187441,410.0,90.06896551724138
2024-06-05 14:00:00,2.65,1.3,1.35,1160.0,3530.0,0.0,2247.0,1428.0,256.0,115184.0,2.46881974813888,0.97,10.91,0.39,87.73,2.8,35.72605167737469,7.0,1.05,0.44,87.37,11.14,2.3984311757960866,69.77,9.84,19.29,1.1,12.115042889923,5.13222222222222,79.8222222222222,65.63,28.74923076923077,0.063,5.484999999999999,1.885,10.22,2.42,0.0475,0.175,55.625,9.685,0.0955,1.76575723127447,0.2,114.11470197964236,0.1,96.31,0.77,0.99,1.3,0.0,0.0,1.0701324190681532,2.0,62.98,3.62,2.7,0.08,0.039,0.058,0.222,3.59,1.84,0.04,0.31,0.025,8.118417437919048,0.0,0.0,0.0,0.0,0.0,0.0,0.0,0.0,0.0,0.0,0.0,0.0,0.0,2163.1870135659447,7.0,1.3,4.05,82.5,25.54545455,11.0,60.0,28.0,8.0,121.7125,145.0,555.0,41.0105757931845,410.0,89.65517241379311
2024-06-05 15:00:00,2.61,1.3,1.31,1149.0,3549.0,0.0,2283.0,1473.0,259.0,115693.0,2.4711864123895,0.97,10.91,0.39,87.73,2.8,35.34236656616501,7.0,1.05,0.44,87.37,11.14,2.372672876482063,69.77,9.84,19.29,1.1,11.984931630483883,5.13222222222222,79.8222222222222,65.63,28.74923076923077,0.063,5.484999999999999,1.885,10.22,2.42,0.0475,0.175,55.625,9.685,0.0955,1.76575723127447,0.2,112.88915059447638,0.1,96.31,0.77,0.99,1.3,0.0,0.0,1.0586395768160306,2.0,62.98,3.62,2.7,0.08,0.039,0.058,0.222,3.59,1.84,0.04,0.31,0.025,8.031228516914178,0.0,0.0,0.0,0.0,0.0,0.0,0.0,0.0,0.0,0.0,0.0,0.0,0.0,2163.1870135659447,7.0,1.3,3.91,82.5,25.54545455,11.0,60.0,28.0,8.0,119.725,130.0,540.0,42.3281647766721,410.0,88.6923076923077
2024-06-05 16:00:00,2.65,1.3,1.35,1149.0,3549.0,664.0,2281.0,1432.0,257.0,116330.0,2.47523433312988,0.98,11.0,0.38,87.64,2.7,33.90425205498035,5.7,1.04,0.4,87.42,11.14,2.2761265603893053,69.92,9.82,19.08,1.18,11.49725336306827,5.13222222222222,79.8222222222222,65.63,28.93307692307692,0.063,5.19,1.9,10.12,2.255,0.0475,0.17,56.03,9.62,0.104,1.853481689387865,0.205,108.29558368318044,0.1,94.65,0.83,0.6,1.28,0.0,0.0,1.0155625255188765,2.0,63.4,2.77,3.4,0.08,0.03,0.064,0.293,3.1,2.25,0.05,0.27,0.03,7.704430189722599,0.0,0.0,0.0,0.0,0.0,0.0,0.0,0.0,0.0,0.0,0.0,0.0,0.0,2163.1870135659447,7.0,1.3,3.89,82.5,25.54545455,11.0,60.0,28.0,8.0,119.65,120.0,535.0,41.4022988505747,415.0,85.08333333333333
2024-06-05 17:00:00,2.64,1.3,1.34,1150.0,3550.0,511.0,2274.0,1458.0,260.0,116170.0,2.47528027031274,0.98,11.0,0.38,87.64,2.7,35.22588695389145,5.7,1.04,0.4,87.42,11.14,2.364853139334941,69.92,9.82,19.08,1.18,11.945432289464076,5.13222222222222,79.8222222222222,65.63,28.93307692307692,0.063,5.19,1.9,10.12,2.255,0.0475,0.17,56.03,9.62,0.104,1.853481689387865,0.205,112.51709615192736,0.1,94.65,0.83,0.6,1.28,0.0,0.0,1.055150565201199,2.0,63.4,2.77,3.4,0.08,0.03,0.064,0.293,3.1,2.25,0.05,0.27,0.03,8.004759593788181,0.0,0.0,0.0,0.0,0.0,0.0,0.0,0.0,0.0,0.0,0.0,0.0,0.0,2163.1870135659447,7.0,1.3,3.96,82.5,25.54545455,11.0,60.0,28.0,8.0,120.3125,125.0,540.0,41.2946950222015,415.0,88.4
2024-06-05 18:00:00,2.66,1.3,1.36,1149.0,3548.0,399.0,2279.0,1430.0,258.0,116201.0,2.47024582290551,0.98,11.0,0.38,87.64,2.7,35.02290973480616,5.7,1.04,0.4,87.42,11.14,2.351226475671494,69.92,9.82,19.08,1.18,11.876600789775775,5.13222222222222,79.8222222222222,65.63,28.93307692307692,0.063,5.19,1.9,10.12,2.255,0.0475,0.17,56.03,9.62,0.104,1.853481689387865,0.205,111.86875456988678,0.1,94.65,0.83,0.6,1.28,0.0,0.0,1.049070618151998,2.0,63.4,2.77,3.4,0.08,0.03,0.064,0.293,3.1,2.25,0.05,0.27,0.03,7.958634883176351,0.0,0.0,0.0,0.0,0.0,0.0,0.0,0.0,0.0,0.0,0.0,0.0,0.0,2163.1870135659447,7.0,1.3,3.96,82.5,25.54545455,11.0,60.0,28.0,8.0,120.71,128.0,543.0,41.2502904950035,415.0,87.890625
2024-06-05 19:00:00,2.67,1.3,1.37,1150.0,3550.0,252.0,2282.0,1455.0,263.0,116234.0,2.46703606511971,0.98,11.0,0.38,87.64,2.7,34.97453621161689,5.7,1.04,0.4,87.42,11.14,2.347978969701677,69.92,9.82,19.08,1.18,11.860196869368702,5.13222222222222,79.8222222222222,65.63,28.93307692307692,0.063,5.19,1.9,10.12,2.255,0.0475,0.17,56.03,9.62,0.104,1.853481689387865,0.205,111.71424182853212,0.1,94.65,0.83,0.6,1.28,0.0,0.0,1.0476216454007727,2.0,63.4,2.77,3.4,0.08,0.03,0.064,0.293,3.1,2.25,0.05,0.27,0.03,7.947642443884715,0.0,0.0,0.0,0.0,0.0,0.0,0.0,0.0,0.0,0.0,0.0,0.0,0.0,2163.1870135659447,7.0,1.3,4.11,82.5,25.54545455,11.0,60.0,28.0,8.0,120.975,130.0,545.0,40.5933762649494,415.0,87.76923076923077
2024-06-05 20:00:00,2.63,1.3,1.33,1150.0,3549.0,0.0,2291.0,1487.0,265.0,116079.0,2.46297369923645,0.98,11.0,0.38,87.64,2.7,37.01109027463164,5.7,1.04,0.4,87.42,11.14,2.4847009002424127,69.92,9.82,19.08,1.18,12.550811663409766,5.13222222222222,79.8222222222222,65.63,28.93307692307692,0.063,5.19,1.9,10.12,2.255,0.0475,0.17,56.03,9.62,0.104,1.853481689387865,0.205,118.2193200293101,0.1,94.65,0.83,0.6,1.28,0.0,0.0,1.1086242590032505,2.0,63.4,2.77,3.4,0.08,0.03,0.064,0.293,3.1,2.25,0.05,0.27,0.03,8.410430668224505,0.0,0.0,0.0,0.0,0.0,0.0,0.0,0.0,0.0,0.0,0.0,0.0,0.0,2163.1870135659447,8.0,1.3,3.71,82.5,25.54545455,11.0,60.0,28.0,8.0,120.3125,125.0,540.0,41.9332879509871,415.0,92.88
2024-06-05 21:00:00,2.66,1.3,1.36,1148.0,3551.0,0.0,2267.0,1434.0,258.0,116132.0,2.46323684942925,0.98,11.0,0.38,87.64,2.7,37.21170992815736,5.7,1.04,0.4,87.42,11.14,2.498169291203685,69.92,9.82,19.08,1.18,12.618843690261611,5.13222222222222,79.8222222222222,65.63,28.93307692307692,0.063,5.19,1.9,10.12,2.255,0.0475,0.17,56.03,9.62,0.104,1.853481689387865,0.205,118.860131171277,0.1,94.65,0.83,0.6,1.28,0.0,0.0,1.1146335879119935,2.0,63.4,2.77,3.4,0.08,0.03,0.064,0.293,3.1,2.25,0.05,0.27,0.03,8.45601964369486,0.0,0.0,0.0,0.0,0.0,0.0,0.0,0.0,0.0,0.0,0.0,0.0,0.0,2163.1870135659447,7.0,1.3,3.76,82.5,25.54545455,11.0,60.0,28.0,8.0,121.3725,133.0,548.0,42.2828096118299,415.0,93.38345864661656
2024-06-05 22:00:00,2.66,1.3,1.36,1149.0,3548.0,0.0,2267.0,1437.0,258.0,116307.0,2.45745603142329,0.98,11.0,0.38,87.64,2.7,35.597804312378976,5.7,1.04,0.4,87.42,11.14,2.389821422857331,69.92,9.82,19.08,1.18,12.071552992369428,5.13222222222222,79.8222222222222,65.63,28.93307692307692,0.063,5.19,1.9,10.12,2.255,0.0475,0.17,56.03,9.62,0.104,1.853481689387865,0.205,113.7050594597154,0.1,94.65,0.83,0.6,1.28,0.0,0.0,1.0662909180766262,2.0,63.4,2.77,3.4,0.08,0.03,0.064,0.293,3.1,2.25,0.05,0.27,0.03,8.089274400962415,0.0,0.0,0.0,0.0,0.0,0.0,0.0,0.0,0.0,0.0,0.0,0.0,0.0,2163.1870135659447,7.0,1.3,3.81,82.5,25.54545455,11.0,60.0,28.0,8.0,121.6375,135.0,550.0,41.4424860853432,415.0,89.33333333333333
2024-06-05 23:00:00,2.64,1.3,1.34,1149.0,3551.0,0.0,2274.0,1443.0,256.0,115656.0,2.47336876103128,0.98,10.96,0.4,87.66,3.0,35.00180975024244,6.1,1.04,0.44,87.42,11.1,2.376243504918023,69.99,9.89,19.04,1.08,11.742557774963329,5.06444444444444,79.7755555555556,65.63,29.11692307692308,0.0635,4.95,2.025,9.96,2.19,0.045,0.175,56.045,9.89,0.089,1.998102040816325,0.2,111.01520594944203,0.0999999999999999,96.25,0.56,0.56,1.31,0.0,0.0,1.906824586108508,2.0,62.96,3.24,2.6,0.04,0.025,0.085,0.188,3.77,2.23,0.06,0.13,0.037,7.960081743538319,0.0,0.0,0.0,0.0,0.0,0.0,0.0,0.0,0.0,0.0,0.0,0.0,0.0,2163.1870135659447,7.0,1.3,3.66,82.5,25.54545455,11.0,60.0,28.0,8.0,121.24,132.0,547.0,42.8119349005425,415.0,87.57575757575758
2024-06-06 00:00:00,2.66,1.3,1.36,1124.0,3550.0,1016.0,2187.0,1457.0,258.0,116809.0,2.47505427370665,0.98,10.96,0.4,87.66,3.0,34.89099759803968,6.1,1.04,0.44,87.42,11.1,2.368720560852654,69.99,9.89,19.04,1.08,11.705382037231658,5.06444444444444,79.7755555555556,65.63,29.11692307692308,0.0635,4.95,2.025,9.96,2.19,0.045,0.175,56.045,9.89,0.089,1.998102040816325,0.2,110.66374315405318,0.0999999999999999,96.25,0.56,0.56,1.31,0.0,0.0,1.9007877743617,2.0,62.96,3.24,2.6,0.04,0.025,0.085,0.188,3.77,2.23,0.06,0.13,0.037,7.934880938322665,0.0,0.0,0.0,0.0,0.0,0.0,0.0,0.0,0.0,0.0,0.0,0.0,0.0,2157.6964731374783,8.0,1.3,3.94,82.5,25.54545455,11.0,60.0,28.0,8.0,119.725,130.0,540.0,41.7641553579785,410.0,87.07692307692308
