Repository: saikumar-voptimai/evonith_bf_webapp

# Evonith BF2 — Blast Furnace Intelligence Platform

Monitoring, modelling and optimisation of **Blast Furnace 2 (BF2)** at Evonith Steel: live telemetry from InfluxDB,
manual plant reports from Neon PostgreSQL, a two-zone energy model of the furnace, blend and fuel optimisers, a
conversational assistant (FurnaceMind) and a live digital twin evaluated every hour.

The platform has three deployable parts that share one Python service layer, plus the shared data library:

| Part | Path | What it is |
|---|---|---|
| **Streamlit app** (legacy) | `src/app.py`, `src/custom_pages/` | The original 11-page dashboard; still the home of the model pages. Served under `/legacy` in production |

File: src/data/V13_df_filtered.csv (part 61 of 268)
NM3/HR.,STEAMKGS/HR.,RAFTOC,PERMEABILITYKGS/HR.,TUYEREVELOCITYM/S,HOT BLAST VOLUMENM3/HR.,O2 ENRICHMENT %,COKE_VM%,COKE_ASH%,COKE_IM%,COKE_FC%,COKE_MOIST%,COKE_CALC_MT,NUTCOKE_MOIST%,NUTCOKE_VM%,NUTCOKE_IM%,NUTCOKE_FC%,NUTCOKE_ASH%,NUTCOKE_CALC_MT,PCI_2_FC%,PCI_2_ASH%,PCI_2_VM%,PCI_2_IM%,PCI_2_CALC_MT,SINTER_SP_02_COLD_STRENGTH_AI,SINTER_SP_02_COLD_STRENGTH_TI,SINTER_SP_02_HOT_STRENGTH_RI,SINTER_SP_02_HOT_STRENGTH_RDI,SINTER_SP_02_P%,SINTER_SP_02_SIO2%,SINTER_SP_02_MGO%,SINTER_SP_02_FEO%,SINTER_SP_02_AL2O3%,SINTER_SP_02_NA2O%,SINTER_SP_02_TIO2%,SINTER_SP_02_FE(T)%,SINTER_SP_02_CAO%,SINTER_SP_02_K2O%,SINTER_SP_02_BASICITY,SINTER_SP_02_MNO%,SINTER_CALC_MT,FLUX_TM%,FLUX_SIO2%,FLUX_FE2O3%,FLUX_AL2O3%,FLUX_LOI%,FLUX_MGO%,FLUX_CAO%,FLUX_CALC_MT,GEOMIN TYPE,ORE_FE(T)%,ORE_LOI%,ORE_TM%,ORE_MGO%,ORE_NA2O%,ORE_P%,ORE_TIO2%,ORE_AL2O3%,ORE_SIO2%,ORE_MNO%,ORE_CAO%,ORE_K2O%,ORE_CALC_MT,LLOYDS_PELLET_PCT_SIO2,LLOYDS_PELLET_PCT_AL2O3,LLOYDS_PELLET_PCT_FE2O3,LLOYDS_PELLET_PCT_MGO,LLOYDS_PELLET_PCT_TIO2,LLOYDS_PELLET_PCT_NA2O,TOTAL_PELLET_CALC_MT,LLOYDS_PELLET_PCT_K2O,LLOYDS_PELLET_PCT_TM,LLOYDS_PELLET_PCT_LOI,LLOYDS_PELLET_PCT_MNO,LLOYDS_PELLET_PCT_CAO,LLOYDS_PELLET_PCT_P,DAILYPRODUCTION,CHARGES/HRS.,STOCKRODLEVEL,FURNACE TOP GAS ANALYSISH2%,COKE_DISCHARGE_TIME,WEIGHTED_COKE_ANGLE,TOTAL_COKE_PORTIONS,NON_COKE_DISCHARGE_TIME,WEIGHTED_NON_COKE_ANGLE,TOTAL_NON_COKE_PORTIONS,UNITCOST LAKHS/THM,ACTUALKG/THM.,ACT. FUEL RATEKG/THM.,FURNACETOPGASANALYSISCO2ETACO,COKE RATE KG/THM,PRODUCTIONTONNESPERHR
2024-06-06 01:00:00,2.68,1.3,1.38,1145.0,3549.0,350.0,2243.0,1428.0,257.0,116545.0,2.46232827116937,0.98,10.96,0.4,87.66,3.0,35.81181787475473,6.1,1.04,0.44,87.42,11.1,2.431234277067736,69.99,9.89,19.04,1.08,12.014302786668315,5.06444444444444,79.7755555555556,65.63,29.11692307692308,0.0635,4.95,2.025,9.96,2.19,0.045,0.175,56.045,9.89,0.089,1.998102040816325,0.2,113.58430793031408,0.0999999999999999,96.25,0.56,0.56,1.31,0.0,0.0,1.9509521160216432,2.0,62.96,3.24,2.6,0.04,0.025,0.085,0.188,3.77,2.23,0.06,0.13,0.037,8.144293100895446,0.0,0.0,0.0,0.0,0.0,0.0,0.0,0.0,0.0,0.0,0.0,0.0,0.0,2157.6964731374783,7.0,1.3,3.87,82.5,25.54545455,11.0,60.0,28.0,8.0,120.71,128.0,543.0,43.7570813505552,415.0,89.375
2024-06-06 02:00:00,2.63,1.3,1.33,1149.0,3551.0,0.0,2274.0,1476.0,261.0,116455.0,2.45640876741129,0.98,10.96,0.4,87.66,3.0,36.49376427215458,6.1,1.04,0.44,87.42,11.1,2.4775310459801605,69.99,9.89,19.04,1.08,12.243085099012616,5.06444444444444,79.7755555555556,65.63,29.11692307692308,0.0635,4.95,2.025,9.96,2.19,0.045,0.175,56.045,9.89,0.089,1.998102040816325,0.2,115.7472366558295,0.0999999999999999,96.25,0.56,0.56,1.31,0.0,0.0,1.988103113820012,2.0,62.96,3.24,2.6,0.04,0.025,0.085,0.188,3.77,2.23,0.06,0.13,0.037,8.299380769411691,0.0,0.0,0.0,0.0,0.0,0.0,0.0,0.0,0.0,0.0,0.0,0.0,0.0,2157.6964731374783,8.0,1.3,4.16,82.5,25.54545455,11.0,60.0,28.0,8.0,120.975,130.0,545.0,42.9248476641841,415.0,91.07692307692308
2024-06-06 03:00:00,2.64,1.3,1.34,1148.0,3549.0,0.0,2263.0,1439.0,256.0,115708.0,2.47086624280634,0.98,10.96,0.4,87.66,3.0,35.37535016439309,6.1,1.04,0.44,87.42,11.1,2.401602850314263,69.99,9.89,19.04,1.08,11.867874720736896,5.06444444444444,79.7755555555556,65.63,29.11692307692308,0.0635,4.95,2.025,9.96,2.19,0.045,0.175,56.045,9.89,0.089,1.998102040816325,0.2,112.1999637177768,0.0999999999999999,96.25,0.56,0.56,1.31,0.0,0.0,1.927174278044157,2.0,62.96,3.24,2.6,0.04,0.025,0.085,0.188,3.77,2.23,0.06,0.13,0.037,8.04503198617924,0.0,0.0,0.0,0.0,0.0,0.0,0.0,0.0,0.0,0.0,0.0,0.0,0.0,2157.6964731374783,7.0,1.3,3.97,82.5,25.54545455,11.0,60.0,28.0,8.0,122.3,140.0,555.0,42.8700769578995,415.0,88.28571428571429
2024-06-06 04:00:00,2.61,1.3,1.31,1170.0,3549.0,0.0,2267.0,1442.0,259.0,114891.0,2.48842647173433,0.98,10.96,0.4,87.66,3.0,36.69190850384461,6.1,1.04,0.44,87.42,11.1,2.4909828916690007,69.99,9.89,19.04,1.08,12.309559378628396,5.06444444444444,79.7755555555556,65.63,29.11692307692308,0.0635,4.95,2.025,9.96,2.19,0.045,0.175,56.045,9.89,0.089,1.998102040816325,0.2,116.37569052280732,0.0999999999999999,96.25,0.56,0.56,1.31,0.0,0.0,1.998897592599198,2.0,62.96,3.24,2.6,0.04,0.025,0.085,0.188,3.77,2.23,0.06,0.13,0.037,8.344442561716653,0.0,0.0,0.0,0.0,0.0,0.0,0.0,0.0,0.0,0.0,0.0,0.0,0.0,2157.6964731374783,7.0,1.3,3.93,82.5,25.54545455,11.0,60.0,28.0,8.0,122.3,140.0,555.0,41.8110418110418,415.0,91.57142857142856
2024-06-06 05:00:00,2.66,1.3,1.36,1145.0,3550.0,0.0,2256.0,1420.0,253.0,115567.0,2.47457577291046,0.98,10.96,0.4,87.66,3.0,35.11096778906375,6.1,1.04,0.44,87.42,11.1,2.383654152613374,69.99,9.89,19.04,1.08,11.779178583618862,5.06444444444444,79.7755555555556,65.63,29.11692307692308,0.0635,4.95,2.025,9.96,2.19,0.045,0.175,56.045,9.89,0.089,1.998102040816325,0.2,111.36142239502746,0.0999999999999999,96.25,0.56,0.56,1.31,0.0,0.0,1.9127712852558123,2.0,62.96,3.24,2.6,0.04,0.025,0.085,0.188,3.77,2.23,0.06,0.13,0.037,7.984906371698467,0.0,0.0,0.0,0.0,0.0,0.0,0.0,0.0,0.0,0.0,0.0,0.0,0.0,2157.6964731374783,7.0,1.3,4.1,82.5,25.54545455,11.0,60.0,28.0,8.0,122.1675,139.0,554.0,41.4382759428438,415.0,87.62589928057554
2024-06-06 06:00:00,2.65,1.3,1.35,1145.0,3549.0,0.0,2273.0,1455.0,259.0,116400.0,2.45618541493297,0.98,10.96,0.4,87.66,3.0,34.947544022054146,6.1,1.04,0.44,87.42,11.1,2.3725594501486498,69.99,9.89,19.04,1.08,11.724352474923178,5.06444444444444,79.7755555555556,65.63,29.11692307692308,0.0635,4.95,2.025,9.96,2.19,0.045,0.175,56.045,9.89,0.089,1.998102040816325,0.2,110.8430913921147,0.0999999999999999,96.25,0.56,0.56,1.31,0.0,0.0,1.9038683039782165,2.0,62.96,3.24,2.6,0.04,0.025,0.085,0.188,3.77,2.23,0.06,0.13,0.037,7.947740677881038,0.0,0.0,0.0,0.0,0.0,0.0,0.0,0.0,0.0,0.0,0.0,0.0,0.0,2157.6964731374783,7.0,1.3,3.94,82.5,25.54545455,11.0,60.0,28.0,8.0,121.3725,133.0,548.0,41.5373765867419,415.0,87.21804511278195
2024-06-06 07:00:00,2.63,1.3,1.33,1146.0,3550.0,0.0,2278.0,1488.0,263.0,116694.0,2.4506907915851,0.98,10.96,0.4,87.66,3.0,34.9834649061617,6.1,1.04,0.44,87.42,11.1,2.374998088840779,69.99,9.89,19.04,1.08,11.736403367719022,5.06444444444444,79.7755555555556,65.63,29.11692307692308,0.0635,4.95,2.025,9.96,2.19,0.045,0.175,56.045,9.89,0.089,1.998102040816325,0.2,110.95702162530952,0.0999999999999999,96.25,0.56,0.56,1.31,0.0,0.0,1.9058251977919871,2.0,62.96,3.24,2.6,0.04,0.025,0.085,0.188,3.77,2.23,0.06,0.13,0.037,7.955909774731646,0.0,0.0,0.0,0.0,0.0,0.0,0.0,0.0,0.0,0.0,0.0,0.0,0.0,2157.6964731374783,7.0,1.3,4.09,82.5,25.54545455,11.0,60.0,28.0,8.0,120.975,130.0,545.0,41.8604651162791,415.0,87.3076923076923
2024-06-06 08:00:00,2.67,1.3,1.37,1146.0,3548.0,471.0,2278.0,1416.0,256.0,116875.0,2.45783900895008,0.98,10.98,0.42,87.62,2.7,35.26086683052774,5.7,1.0,0.48,87.34,11.18,2.393830672805155,70.1,10.0,18.72,1.18,11.82946735918111,5.06444444444444,79.7755555555556,65.63,29.30076923076923,0.065,5.24,1.92,10.075,2.265,0.047,0.17,55.69,9.96,0.0935,1.90078671328671,0.205,111.83685703907848,0.0999999999999999,96.21,0.74,1.06,1.34,0.0,0.0,1.9209374680828488,2.0,62.68,3.31,2.9,0.04,0.044,0.068,0.271,4.16,2.21,0.04,0.07,0.03,8.018996283958593,0.0,0.0,0.0,0.0,0.0,0.0,0.0,0.0,0.0,0.0,0.0,0.0,0.0,2157.6964731374783,7.0,1.3,4.04,82.5,25.54545455,11.0,60.0,28.0,8.0,120.3125,125.0,540.0,42.2360248447205,415.0,88.0
2024-06-06 09:00:00,2.6,1.29,1.31,1148.0,3552.0,531.0,2274.0,1488.0,264.0,116667.0,2.46660051183344,0.98,10.98,0.42,87.62,2.7,34.65181549436407,5.7,1.0,0.48,87.34,11.18,2.3524826884567025,70.1,10.0,18.72,1.18,11.625140195704343,5.06444444444444,79.7755555555556,65.63,29.30076923076923,0.065,5.24,1.92,10.075,2.265,0.047,0.17,55.69,9.96,0.0935,1.90078671328671,0.205,109.9051295084035,0.0999999999999999,96.21,0.74,1.06,1.34,0.0,0.0,1.8877576390886903,2.0,62.68,3.31,2.9,0.04,0.044,0.068,0.271,4.16,2.21,0.04,0.07,0.03,7.880486348144762,0.0,0.0,0.0,0.0,0.0,0.0,0.0,0.0,0.0,0.0,0.0,0.0,0.0,2157.6964731374783,7.0,1.3,4.05,82.5,25.54545455,11.0,60.0,28.0,8.0,120.3125,125.0,540.0,42.2267946959305,415.0,86.48
2024-06-06 10:00:00,2.57,1.29,1.28,1148.0,3548.0,0.0,2284.0,1513.0,264.0,116907.0,2.444850944367,0.98,10.98,0.42,87.62,2.7,35.581420165350714,5.7,1.0,0.48,87.34,11.18,2.4155927698306567,70.1,10.0,18.72,1.18,11.937007971537302,5.06444444444444,79.7755555555556,65.63,29.30076923076923,0.065,5.24,1.92,10.075,2.265,0.047,0.17,55.69,9.96,0.0935,1.90078671328671,0.205,112.85355573943372,0.0999999999999999,96.21,0.74,1.06,1.34,0.0,0.0,1.938400535974511,2.0,62.68,3.31,2.9,0.04,0.044,0.068,0.271,4.16,2.21,0.04,0.07,0.03,8.091896250176399,0.0,0.0,0.0,0.0,0.0,0.0,0.0,0.0,0.0,0.0,0.0,0.0,0.0,2157.6964731374783,7.0,1.3,3.86,82.5,25.54545455,11.0,60.0,28.0,8.0,120.3125,125.0,540.0,42.8116469517743,415.0,88.8
2024-06-06 11:00:00,2.58,1.3,1.28,1153.0,3550.0,0.0,2263.0,1506.0,267.0,116703.0,2.45050190644723,0.98,10.98,0.42,87.62,2.7,37.721364107586936,5.7,1.0,0.48,87.34,11.18,2.56087176911418,70.1,10.0,18.72,1.18,12.654925575118286,5.06444444444444,79.7755555555556,65.63,29.30076923076923,0.065,5.24,1.92,10.075,2.265,0.047,0.17,55.69,9.96,0.0935,1.90078671328671,0.205,119.64081386016476,0.0999999999999999,96.21,0.74,1.06,1.34,0.0,0.0,2.054980157173147,2.0,62.68,3.31,2.9,0.04,0.044,0.068,0.271,4.16,2.21,0.04,0.07,0.03,8.578560477778856,0.0,0.0,0.0,0.0,0.0,0.0,0.0,0.0,0.0,0.0,0.0,0.0,0.0,2157.6964731374783,8.0,1.3,3.84,82.5,25.54545455,11.0,60.0,28.0,8.0,120.71,128.0,543.0,40.825265099124,415.0,94.140625
2024-06-06 12:00:00,2.6,1.29,1.31,1165.0,3548.0,0.0,2262.0,1487.0,266.0,117324.0,2.43616630418267,0.98,10.98,0.42,87.62,2.7,37.5219126743684,5.7,1.0,0.48,87.34,11.18,2.547331178610031,70.1,10.0,18.72,1.18,12.58801274990782,5.06444444444444,79.7755555555556,65.63,29.30076923076923,0.065,5.24,1.92,10.075,2.265,0.047,0.17,55.69,9.96,0.0935,1.90078671328671,0.205,119.00821394337004,0.0999999999999999,96.21,0.74,1.06,1.34,0.0,0.0,2.044114464818681,2.0,62.68,3.31,2.9,0.04,0.044,0.068,0.271,4.16,2.21,0.04,0.07,0.03,8.533201402816326,0.0,0.0,0.0,0.0,0.0,0.0,0.0,0.0,0.0,0.0,0.0,0.0,0.0,2157.6964731374783,7.0,1.3,4.03,82.5,25.54545455,11.0,60.0,28.0,8.0,121.05,140.0,550.0,41.3817166782973,410.0,93.64285714285714
2024-06-06 13:00:00,2.66,1.3,1.36,1148.0,3549.0,0.0,2278.0,1453.0,261.0,116605.0,2.45186976235949,0.98,10.98,0.42,87.62,2.7,35.05310078017951,5.7,1.0,0.48,87.34,11.18,2.379725609918256,70.1,10.0,18.72,1.18,11.759765110431726,5.06444444444444,79.7755555555556,65.63,29.30076923076923,0.065,5.24,1.92,10.075,2.265,0.047,0.17,55.69,9.96,0.0935,1.90078671328671,0.205,111.1778856592186,0.0999999999999999,96.21,0.74,1.06,1.34,0.0,0.0,1.9096188129678824,2.0,62.68,3.31,2.9,0.04,0.044,0.068,0.271,4.16,2.21,0.04,0.07,0.03,7.9717463058544595,0.0,0.0,0.0,0.0,0.0,0.0,0.0,0.0,0.0,0.0,0.0,0.0,0.0,2157.6964731374783,7.0,1.3,3.81,82.5,25.54545455,11.0,60.0,28.0,8.0,120.3875,135.0,545.0,42.4835061262959,410.0,87.48148148148148
2024-06-06 14:00:00,2.64,1.27,1.37,1148.0,3551.0,0.0,2289.0,1445.0,263.0,116982.0,2.44534911393547,0.98,10.98,0.42,87.62,2.7,36.86984577857331,5.7,1.0,0.48,87.34,11.18,2.5030629039990475,70.1,10.0,18.72,1.18,12.369254541356568,5.06444444444444,79.7755555555556,65.63,29.30076923076923,0.065,5.24,1.92,10.075,2.265,0.047,0.17,55.69,9.96,0.0935,1.90078671328671,0.205,116.94005400403996,0.0999999999999999,96.21,0.74,1.06,1.34,0.0,0.0,2.008591239089448,2.0,62.68,3.31,2.9,0.04,0.044,0.068,0.271,4.16,2.21,0.04,0.07,0.03,8.3849089050906,0.0,0.0,0.0,0.0,0.0,0.0,0.0,0.0,0.0,0.0,0.0,0.0,0.0,2157.6964731374783,8.0,1.3,3.75,82.5,25.54545455,11.0,60.0,28.0,8.0,119.5925,129.0,539.0,42.439585730725,410.0,92.015503875969
2024-06-06 15:00:00,2.58,1.28,1.3,1155.0,3550.0,0.0,2265.0,1500.0,265.0,116986.0,2.44457733453327,0.98,10.98,0.42,87.62,2.7,38.16959153540292,5.7,1.0,0.48,87.34,11.18,2.591301553221742,70.1,10.0,18.72,1.18,12.805298841672482,5.06444444444444,79.7755555555556,65.63,29.30076923076923,0.065,5.24,1.92,10.075,2.265,0.047,0.17,55.69,9.96,0.0935,1.90078671328671,0.205,121.06245635711691,0.0999999999999999,96.21,0.74,1.06,1.34,0.0,0.0,2.0793986396923767,2.0,62.68,3.31,2.9,0.04,0.044,0.068,0.271,4.16,2.21,0.04,0.07,0.03,8.680495977416456,0.0,0.0,0.0,0.0,0.0,0.0,0.0,0.0,0.0,0.0,0.0,0.0,0.0,2157.6964731374783,7.0,1.3,3.95,82.5,25.54545455,11.0,60.0,28.0,8.0,120.3875,135.0,545.0,43.0301645338208,410.0,95.25925925925924
2024-06-06 16:00:00,2.63,1.3,1.33,1159.0,3548.0,0.0,2259.0,1463.0,262.0,116759.0,2.44794816951226,0.96,11.02,0.4,87.62,2.9,37.63017408791498,6.1,1.02,0.45,87.33,11.2,2.554680955167557,69.76,9.98,19.24,1.02,12.624332754857312,5.06444444444444,79.7755555555556,65.63,29.48461538461538,0.067,4.855,1.895,9.68,2.22,0.047,0.19,56.13,9.82,0.094,2.02266826188779,0.2,119.35158656344343,0.0999999999999999,96.2,0.63,0.5,1.32,0.0,0.0,2.0500123177168743,2.0,62.54,3.42,3.2,0.08,0.046,0.07,0.221,3.53,2.75,0.05,0.28,0.028,8.557822121220633,0.0,0.0,0.0,0.0,0.0,0.0,0.0,0.0,0.0,0.0,0.0,0.0,0.0,2157.6964731374783,8.0,1.3,3.94,82.5,25.54545455,11.0,60.0,28.0,8.0,120.785,138.0,548.0,43.0119926199262,410.0,93.91304347826087
2024-06-06 17:00:00,2.63,1.3,1.33,1175.0,3549.0,0.0,2261.0,1453.0,263.0,116081.0,2.46293128846875,0.96,11.02,0.4,87.62,2.9,37.9528376176855,6.1,1.02,0.45,87.33,11.2,2.576586311558046,69.76,9.98,19.24,1.02,12.732581304496314,5.06444444444444,79.7755555555556,65.63,29.48461538461538,0.067,4.855,1.895,9.68,2.22,0.047,0.19,56.13,9.82,0.094,2.02266826188779,0.2,120.37497816706193,0.0999999999999999,96.2,0.63,0.5,1.32,0.0,0.0,2.067590344567407,2.0,62.54,3.42,3.2,0.08,0.046,0.07,0.221,3.53,2.75,0.05,0.28,0.028,8.631201986175022,0.0,0.0,0.0,0.0,0.0,0.0,0.0,0.0,0.0,0.0,0.0,0.0,0.0,2157.6964731374783,7.0,1.3,4.02,82.5,25.54545455,11.0,60.0,28.0,8.0,121.315,142.0,552.0,43.1943171402383,410.0,94.71830985915491
2024-06-06 18:00:00,2.66,1.3,1.36,1152.0,3550.0,0.0,2276.0,1401.0,255.0,116274.0,2.45953793462566,0.96,11.02,0.4,87.62,2.9,35.78591108584124,6.1,1.02,0.45,87.33,11.2,2.429475486898649,69.76,9.98,19.24,1.02,12.005611465626597,5.06444444444444,79.7755555555556,65.63,29.48461538461538,0.067,4.855,1.895,9.68,2.22,0.047,0.19,56.13,9.82,0.094,2.02266826188779,0.2,113.50213939310864,0.0999999999999999,96.2,0.63,0.5,1.32,0.0,0.0,1.9495407689398816,2.0,62.54,3.42,3.2,0.08,0.046,0.07,0.221,3.53,2.75,0.05,0.28,0.028,8.13840140103948,0.0,0.0,0.0,0.0,0.0,0.0,0.0,0.0,0.0,0.0,0.0,0.0,0.0,2157.6964731374783,7.0,1.3,3.94,82.5,25.54545455,11.0,60.0,28.0,8.0,121.7125,145.0,555.0,43.3110752935759,410.0,89.3103448275862
2024-06-06 19:00:00,2.61,1.3,1.31,1177.0,3550.0,0.0,2256.0,1455.0,261.0,115706.0,2.47160474800666,0.96,11.02,0.4,87.62,2.9,37.029436953689,6.1,1.02,0.45,87.33,11.2,2.513897415014818,69.76,9.98,19.24,1.02,12.422794875629064,5.06444444444444,79.7755555555556,65.63,29.48461538461538,0.067,4.855,1.895,9.68,2.22,0.047,0.19,56.13,9.82,0.094,2.02266826188779,0.2,117.44622917896956,0.0999999999999999,96.2,0.63,0.5,1.32,0.0,0.0,2.017285428864433,2.0,62.54,3.42,3.2,0.08,0.046,0.07,0.221,3.53,2.75,0.05,0.28,0.028,8.421202994125794,0.0,0.0,0.0,0.0,0.0,0.0,0.0,0.0,0.0,0.0,0.0,0.0,0.0,2157.6964731374783,7.0,1.3,4.09,82.5,25.54545455,11.0,60.0,28.0,8.0,121.7125,145.0,555.0,43.1296843061549,410.0,92.41379310344828
2024-06-06 20:00:00,2.68,1.3,1.38,1145.0,3549.0,0.0,2295.0,1398.0,254.0,115193.0,2.48190641723768,0.96,11.02,0.4,87.62,2.9,35.84117890219003,6.1,1.02,0.45,87.33,11.2,2.433227572592701,69.76,9.98,19.24,1.02,12.024152950515596,5.06444444444444,79.7755555555556,65.63,29.48461538461538,0.067,4.855,1.895,9.68,2.22,0.047,0.19,56.13,9.82,0.094,2.02266826188779,0.2,113.67743227248025,0.0999999999999999,96.2,0.63,0.5,1.32,0.0,0.0,1.9525516427143064,2.0,62.54,3.42,3.2,0.08,0.046,0.07,0.221,3.53,2.75,0.05,0.28,0.028,8.150970360732206,0.0,0.0,0.0,0.0,0.0,0.0,0.0,0.0,0.0,0.0,0.0,0.0,0.0,2157.6964731374783,7.0,1.3,3.93,82.5,25.54545455,11.0,60.0,28.0,8.0,121.7125,145.0,555.0,42.6199681601092,410.0,89.44827586206897
2024-06-06 21:00:00,2.66,1.3,1.36,1151.0,3614.0,0.0,2294.0,1427.0,257.0,116806.0,2.49245545898194,0.96,11.02,0.4,87.62,2.9,35.17182423752136,6.1,1.02,0.45,87.33,11.2,2.387785645853626,69.76,9.98,19.24,1.02,11.799594966859946,5.06444444444444,79.7755555555556,65.63,29.48461538461538,0.067,4.855,1.895,9.68,2.22,0.047,0.19,56.13,9.82,0.094,2.02266826188779,0.2,111.55444073342424,0.0999999999999999,96.2,0.63,0.5,1.32,0.0,0.0,1.91608661589072,2.0,62.54,3.42,3.2,0.08,0.046,0.07,0.221,3.53,2.75,0.05,0.28,0.028,7.998746293342535,0.0,0.0,0.0,0.0,0.0,0.0,0.0,0.0,0.0,0.0,0.0,0.0,0.0,2157.6964731374783,7.0,1.3,2.84,82.5,25.54545455,11.0,60.0,28.0,8.0,120.3875,135.0,545.0,41.8931368033164,410.0,87.77777777777777
2024-06-06 22:00:00,2.64,1.3,1.34,1149.0,3556.0,0.0,2289.0,1455.0,261.0,117208.0,2.44407128356745,0.96,11.02,0.4,87.62,2.9,34.99373905150859,6.1,1.02,0.45,87.33,11.2,2.3756955919505707,69.76,9.98,19.24,1.02,11.739850182217616,5.06444444444444,79.7755555555556,65.63,29.48461538461538,0.067,4.855,1.895,9.68,2.22,0.047,0.19,56.13,9.82,0.094,2.02266826188779,0.2,110.98960812211575,0.0999999999999999,96.2,0.63,0.5,1.32,0.0,0.0,1.9063849115064635,2.0,62.54,3.42,3.2,0.08,0.046,0.07,0.221,3.53,2.75,0.05,0.28,0.028,7.958246312110422,0.0,0.0,0.0,0.0,0.0,0.0,0.0,0.0,0.0,0.0,0.0,0.0,0.0,2157.6964731374783,7.0,1.3,4.07,82.5,25.54545455,11.0,60.0,28.0,8.0,120.3875,135.0,545.0,41.6686033000232,410.0,87.33333333333333
2024-06-06 23:00:00,2.66,1.3,1.36,1121.0,3348.0,906.0,2204.0,1433.0,256.0,116280.0,2.34224200999883,0.98,10.88,0.39,87.75,3.4,35.52796229393921,6.1,1.04,0.44,87.38,11.14,2.403248825638286,69.84,9.84,19.29,1.03,11.970864644684752,5.15666666666667,78.5322222222222,65.63,29.66846153846154,0.0685,4.869999999999999,1.905,9.73,2.245,0.0465,0.19,56.09,9.835,0.0905,2.01964931072436,0.2,112.57142610875138,0.1,95.51,0.8299999999999998,1.3,1.21,0.0,0.0,1.951317790786995,2.0,62.82,3.26,3.0,0.06,0.043,0.06,0.248,3.94,2.27,0.04,0.13,0.025,8.062556627672429,0.0,0.0,0.0,0.0,0.0,0.0,0.0,0.0,0.0,0.0,0.0,0.0,0.0,2157.6964731374783,7.0,1.3,4.22,82.5,25.54545455,11.0,60.0,28.0,8.0,119.99,132.0,542.0,41.5772281847877,410.0,87.42424242424242
2024-06-07 00:00:00,2.64,1.3,1.34,1153.0,4001.0,161.0,2284.0,1492.0,265.0,117228.0,2.75396032762675,0.98,10.88,0.39,87.75,3.4,37.54946871245907,6.1,1.04,0.44,87.38,11.14,2.539991340903702,69.84,9.84,19.29,1.03,12.6519951726405,5.15666666666667,78.5322222222222,65.63,29.66846153846154,0.0685,4.869999999999999,1.905,9.73,2.245,0.0465,0.19,56.09,9.835,0.0905,2.01964931072436,0.2,118.97663050910607,0.1,95.51,0.8299999999999998,1.3,1.21,0.0,0.0,2.062345870754329,2.0,62.82,3.26,3.0,0.06,0.043,0.06,0.248,3.94,2.27,0.04,0.13,0.025,8.521308239647093,0.0,0.0,0.0,0.0,0.0,0.0,0.0,0.0,0.0,0.0,0.0,0.0,0.0,2193.362741302978,8.0,1.3,4.16,82.5,25.54545455,11.0,60.0,28.0,8.0,121.6375,135.0,550.0,42.0370784007148,415.0,93.92592592592592
2024-06-07 01:00:00,2.66,1.3,1.36,1145.0,3548.0,57.0,2235.0,1465.0,261.0,116612.0,2.45252321549205,0.98,10.88,0.39,87.75,3.4,34.12054191473085,6.1,1.04,0.44,87.38,11.14,2.30804546594296,69.84,9.84,19.29,1.03,11.496645529096796,5.15666666666667,78.5322222222222,65.63,29.66846153846154,0.0685,4.869999999999999,1.905,9.73,2.245,0.0465,0.19,56.09,9.835,0.0905,2.01964931072436,0.2,108.11197194948392,0.1,95.51,0.8299999999999998,1.3,1.21,0.0,0.0,1.874017426574045,2.0,62.82,3.26,3.0,0.06,0.043,0.06,0.248,3.94,2.27,0.04,0.13,0.025,7.743162950871454,0.0,0.0,0.0,0.0,0.0,0.0,0.0,0.0,0.0,0.0,0.0,0.0,0.0,2193.362741302978,7.0,1.3,4.2,82.5,25.54545455,11.0,60.0,28.0,8.0,119.5925,129.0,539.0,41.8224299065421,410.0,85.34883720930233
2024-06-07 02:00:00,2.65,1.3,1.35,1155.0,3551.0,0.0,2258.0,1443.0,260.0,116649.0,2.45232585614968,0.98,10.88,0.39,87.75,3.4,37.03201795650123,6.1,1.04,0.44,87.38,11.14,2.5049889697771857,69.84,9.84,19.29,1.03,12.477644251284174,5.15666666666667,78.5322222222222,65.63,29.66846153846154,0.0685,4.869999999999999,1.905,9.73,2.245,0.0465,0.19,56.09,9.835,0.0905,2.01964931072436,0.2,117.33707209432012,0.1,95.51,0.8299999999999998,1.3,1.21,0.0,0.0,2.03392569687543,2.0,62.82,3.26,3.0,0.06,0.043,0.06,0.248,3.94,2.27,0.04,0.13,0.025,8.403880282833095,0.0,0.0,0.0,0.0,0.0,0.0,0.0,0.0,0.0,0.0,0.0,0.0,0.0,2193.362741302978,8.0,1.3,3.97,82.5,25.54545455,11.0,60.0,28.0,8.0,120.1225,133.0,543.0,42.4435833143378,410.0,92.63157894736842
2024-06-07 03:00:00,2.63,1.3,1.33,1151.0,3549.0,0.0,2264.0,1451.0,258.0,115987.0,2.46492617470627,0.98,10.88,0.39,87.75,3.4,36.008732960646306,6.1,1.04,0.44,87.38,11.14,2.435770013614278,69.84,9.84,19.29,1.03,12.132856501371318,5.15666666666667,78.5322222222222,65.63,29.66846153846154,0.0685,4.869999999999999,1.905,9.73,2.245,0.0465,0.19,56.09,9.835,0.0905,2.01964931072436,0.2,114.09476254822135,0.1,95.51,0.8299999999999998,1.3,1.21,0.0,0.0,1.9777233681030384,2.0,62.82,3.26,3.0,0.06,0.043,0.06,0.248,3.94,2.27,0.04,0.13,0.025,8.171660569327733,0.0,0.0,0.0,0.0,0.0,0.0,0.0,0.0,0.0,0.0,0.0,0.0,0.0,2193.362741302978,7.0,1.3,3.83,82.5,25.54545455,11.0,60.0,28.0,8.0,120.9175,139.0,549.0,42.3237476808905,410.0,90.07194244604317
2024-06-07 04:00:00,2.66,1.3,1.36,1160.0,3550.0,0.0,2273.0,1418.0,258.0,115855.0,2.46842789259787,0.98,10.88,0.39,87.75,3.4,35.07267561378338,6.1,1.04,0.44,87.38,11.14,2.3724514731090105,69.84,9.84,19.29,1.03,11.817459414810282,5.15666666666667,78.5322222222222,65.63,29.66846153846154,0.0685,4.869999999999999,1.905,9.73,2.245,0.0465,0.19,56.09,9.835,0.0905,2.01964931072436,0.2,111.12883645361082,0.1,95.51,0.8299999999999998,1.3,1.21,0.0,0.0,1.9263118815950688,2.0,62.82,3.26,3.0,0.06,0.043,0.06,0.248,3.94,2.27,0.04,0.13,0.025,7.959235907778297,0.0,0.0,0.0,0.0,0.0,0.0,0.0,0.0,0.0,0.0,0.0,0.0,0.0,2193.362741302978,7.0,1.3,3.89,82.5,25.54545455,11.0,60.0,28.0,8.0,121.1825,141.0,551.0,42.0402561756633,410.0,87.73049645390071
2024-06-07 05:00:00,2.63,1.3,1.33,1144.0,3550.0,0.0,2231.0,1445.0,261.0,114963.0,2.48756922607075,0.98,10.88,0.39,87.75,3.4,39.97774665758655,6.1,1.04,0.44,87.38,11.14,2.704249456009462,69.84,9.84,19.29,1.03,13.47018413490905,5.15666666666667,78.5322222222222,65.63,29.66846153846154,0.0685,4.869999999999999,1.905,9.73,2.245,0.0465,0.19,56.09,9.835,0.0905,2.01964931072436,0.2,126.6707028290956,0.1,95.51,0.8299999999999998,1.3,1.21,0.0,0.0,2.1957152409450664,2.0,62.82,3.26,3.0,0.06,0.043,0.06,0.248,3.94,2.27,0.04,0.13,0.025,9.072370759876636,0.0,0.0,0.0,0.0,0.0,0.0,0.0,0.0,0.0,0.0,0.0,0.0,0.0,2193.362741302978,8.0,1.3,4.2,82.5,25.54545455,11.0,60.0,28.0,8.0,121.9775,147.0,557.0,41.6992862076905,410.0,100.0
2024-06-07 06:00:00,2.66,1.3,1.36,1151.0,3549.0,0.0,2260.0,1411.0,254.0,114888.0,2.48849141233209,0.98,10.88,0.39,87.75,3.4,34.98052832538823,6.1,1.04,0.44,87.38,11.14,2.366218274008279,69.84,9.84,19.29,1.03,11.78641111804542,5.15666666666667,78.5322222222222,65.63,29.66846153846154,0.0685,4.869999999999999,1.905,9.73,2.245,0.0465,0.19,56.09,9.835,0.0905,2.01964931072436,0.2,110.83686497545864,0.1,95.51,0.8299999999999998,1.3,1.21,0.0,0.0,1.921250835826933,2.0,62.82,3.26,3.0,0.06,0.043,0.06,0.248,3.94,2.27,0.04,0.13,0.025,7.938324414892056,0.0,0.0,0.0,0.0,0.0,0.0,0.0,0.0,0.0,0.0,0.0,0.0,0.0,2193.362741302978,7.0,1.3,3.85,82.5,25.54545455,11.0,60.0,28.0,8.0,121.05,140.0,550.0,42.0794392523365,410.0,87.5
2024-06-07 07:00:00,2.67,1.3,1.37,1150.0,3552.0,0.0,2289.0,1411.0,255.0,116264.0,2.46113432893835,0.98,10.88,0.39,87.75,3.4,36.4377324497392,6.1,1.04,0.44,87.38,11.14,2.464789198836105,69.84,9.84,19.29,1.03,12.27740447105451,5.15666666666667,78.5322222222222,65.63,29.66846153846154,0.0685,4.869999999999999,1.905,9.73,2.245,0.0465,0.19,56.09,9.835,0.0905,2.01964931072436,0.2,115.45406044117568,0.1,95.51,0.8299999999999998,1.3,1.21,0.0,0.0,2.001285494418633,2.0,62.82,3.26,3.0,0.06,0.043,0.06,0.248,3.94,2.27,0.04,0.13,0.025,8.269015791826492,0.0,0.0,0.0,0.0,0.0,0.0,0.0,0.0,0.0,0.0,0.0,0.0,0.0,2193.362741302978,7.0,1.3,3.71,82.5,25.54545455,11.0,60.0,28.0,8.0,119.8575,131.0,541.0,42.395882077679,410.0,91.14503816793894
2024-06-07 08:00:00,2.66,1.3,1.36,1151.0,3549.0,0.0,2305.0,1442.0,259.0,116510.0,2.45386781182132,0.97,10.82,0.4,87.81,3.3,35.820061005197545,7.0,1.03,0.43,87.34,11.2,2.4230075125844777,69.82,9.78,19.39,1.01,12.069284984878507,5.15666666666667,78.5322222222222,65.63,29.85230769230769,0.069,4.96,1.97,10.16,2.31,0.0475,0.19,55.845,9.905,0.0935,1.99721138211382,0.195,113.49694973486964,0.2,94.81,1.07,1.05,1.38,0.0,0.0,1.96736085588678,2.0,63.12,3.38,2.5,0.1,0.029,0.054,0.199,2.89,2.55,0.03,0.36,0.059,8.128844200849466,0.0,0.0,0.0,0.0,0.0,0.0,0.0,0.0,0.0,0.0,0.0,0.0,0.0,2193.362741302978,7.0,1.3,3.56,82.5,25.54545455,11.0,60.0,28.0,8.0,120.3125,125.0,540.0,42.9469273743017,415.0,89.6
2024-06-07 09:00:00,2.67,1.3,1.37,1147.0,3549.0,144.0,2287.0,1419.0,257.0,116305.0,2.46198166991086,0.97,10.82,0.4,87.81,3.3,36.77952692497963,7.0,1.03,0.43,87.34,11.2,2.487909499528705,69.82,9.78,19.39,1.01,12.392569404116326,5.15666666666667,78.5322222222222,65.63,29.85230769230769,0.069,4.96,1.97,10.16,2.31,0.0475,0.19,55.845,9.905,0.0935,1.99721138211382,0.195,116.53704660276794,0.2,94.81,1.07,1.05,1.38,0.0,0.0,2.020058021669461,2.0,63.12,3.38,2.5,0.1,0.029,0.054,0.199,2.89,2.55,0.03,0.36,0.059,8.346581099086507,0.0,0.0,0.0,0.0,0.0,0.0,0.0,0.0,0.0,0.0,0.0,0.0,0.0,2193.362741302978,8.0,1.3,3.76,82.5,25.54545455,11.0,60.0,28.0,8.0,120.3125,125.0,540.0,43.6548223350254,415.0,92.0
2024-06-07 10:00:00,2.62,1.29,1.33,1157.0,3550.0,0.0,2269.0,1458.0,262.0,116203.0,2.4610398388279,0.97,10.82,0.4,87.81,3.3,37.37178983842535,7.0,1.03,0.43,87.34,11.2,2.527972454432549,69.82,9.78,19.39,1.01,12.59212768759646,5.15666666666667,78.5322222222222,65.63,29.85230769230769,0.069,4.96,1.97,10.16,2.31,0.0475,0.19,55.845,9.905,0.0935,1.99721138211382,0.195,118.41364960764344,0.2,94.81,1.07,1.05,1.38,0.0,0.0,2.052587136350129,2.0,63.12,3.38,2.5,0.1,0.029,0.054,0.199,2.89,2.55,0.03,0.36,0.059,8.480986591825419,0.0,0.0,0.0,0.0,0.0,0.0,0.0,0.0,0.0,0.0,0.0,0.0,0.0,2193.362741302978,7.0,1.3,3.78,82.5,25.54545455,11.0,60.0,28.0,8.0,120.6375,135.0,546.0,43.8296903460838,411.0,93.48148148148148
2024-06-07 11:00:00,2.63,1.3,1.33,1172.0,3804.0,0.0,2266.0,1450.0,261.0,115449.0,2.65422754967673,0.97,10.82,0.4,87.81,3.3,38.692747657878414,7.0,1.03,0.43,87.34,11.2,2.617327152066301,69.82,9.78,19.39,1.01,13.037213930572689,5.15666666666667,78.5322222222222,65.63,29.85230769230769,0.069,4.96,1.97,10.16,2.31,0.0475,0.19,55.845,9.905,0.0935,1.99721138211382,0.195,122.59914452387468,0.2,94.81,1.07,1.05,1.38,0.0,0.0,2.125138679628975,2.0,63.12,3.38,2.5,0.1,0.029,0.054,0.199,2.89,2.55,0.03,0.36,0.059,8.780758842594889,0.0,0.0,0.0,0.0,0.0,0.0,0.0,0.0,0.0,0.0,0.0,0.0,0.0,2193.362741302978,8.0,1.3,4.01,82.5,25.54545455,11.0,60.0,28.0,8.0,121.05,140.0,550.0,42.6063470627954,410.0,96.78571428571428
2024-06-07 12:00:00,2.57,1.3,1.27,1185.0,4080.0,0.0,2259.0,1461.0,262.0,113092.0,2.90596434516718,0.97,10.82,0.4,87.81,3.3,38.59920366939392,7.0,1.03,0.43,87.34,11.2,2.6109994747677563,69.82,9.78,19.39,1.01,13.005695026808738,5.15666666666667,78.5322222222222,65.63,29.85230769230769,0.069,4.96,1.97,10.16,2.31,0.0475,0.19,55.845,9.905,0.0935,1.99721138211382,0.195,122.30274755912676,0.2,94.81,1.07,1.05,1.38,0.0,0.0,2.120000922291788,2.0,63.12,3.38,2.5,0.1,0.029,0.054,0.199,2.89,2.55,0.03,0.36,0.059,8.759530388846407,0.0,0.0,0.0,0.0,0.0,0.0,0.0,0.0,0.0,0.0,0.0,0.0,0.0,2193.362741302978,7.0,1.3,4.17,82.5,25.54545455,11.0,60.0,28.0,8.0,121.7125,145.0,555.0,43.0348258706468,410.0,96.55172413793105
2024-06-07 13:00:00,2.65,1.3,1.35,1147.0,4001.0,0.0,2260.0,1392.0,249.0,112696.0,2.85974160084057,0.97,10.82,0.4,87.81,3.3,35.69441665855942,7.0,1.03,0.43,87.34,11.2,2.414508442865591,69.82,9.78,19.39,1.01,12.02695012045451,5.15666666666667,78.5322222222222,65.63,29.85230769230769,0.069,4.96,1.97,10.16,2.31,0.0475,0.19,55.845,9.905,0.0935,1.99721138211382,0.195,113.0988418116925,0.2,94.81,1.07,1.05,1.38,0.0,0.0,1.960460036558095,2.0,63.12,3.38,2.5,0.1,0.029,0.054,0.199,2.89,2.55,0.03,0.36,0.059,8.100331035604139,0.0,0.0,0.0,0.0,0.0,0.0,0.0,0.0,0.0,0.0,0.0,0.0,0.0,2193.362741302978,7.0,1.3,4.68,82.5,25.54545455,11.0,60.0,28.0,8.0,121.05,140.0,550.0,41.9414770088249,410.0,89.28571428571429
2024-06-07 14:00:00,2.62,1.29,1.33,1149.0,4000.0,0.0,2285.0,1437.0,255.0,114029.0,2.82562755842536,0.97,10.82,0.4,87.81,3.3,34.966451654029925,7.0,1.03,0.43,87.34,11.2,2.3652660734956,69.82,9.78,19.39,1.01,11.781668095462706,5.15666666666667,78.5322222222222,65.63,29.85230769230769,0.069,4.96,1.97,10.16,2.31,0.0475,0.19,55.845,9.905,0.0935,1.99721138211382,0.195,110.79226261530756,0.2,94.81,1.07,1.05,1.38,0.0,0.0,1.9204776966575865,2.0,63.12,3.38,2.5,0.1,0.029,0.054,0.199,2.89,2.55,0.03,0.36,0.059,7.935129918145622,0.0,0.0,0.0,0.0,0.0,0.0,0.0,0.0,0.0,0.0,0.0,0.0,0.0,2193.362741302978,7.0,1.3,3.74,82.5,25.54545455,11.0,60.0,28.0,8.0,121.315,142.0,552.0,41.9317390294869,410.0,87.46478873239437
2024-06-07 15:00:00,2.68,1.29,1.39,1145.0,4018.0,496.0,2285.0,1392.0,253.0,115826.0,2.80928864957342,0.97,10.82,0.4,87.81,3.3,35.42643396118439,7.0,1.03,0.43,87.34,11.2,2.3963810564022308,69.82,9.78,19.39,1.01,11.936655479550174,5.15666666666667,78.5322222222222,65.63,29.85230769230769,0.069,4.96,1.97,10.16,2.31,0.0475,0.19,55.845,9.905,0.0935,1.99721138211382,0.195,112.24973050701392,0.2,94.81,1.07,1.05,1.38,0.0,0.0,1.9457415058220893,2.0,63.12,3.38,2.5,0.1,0.029,0.054,0.199,2.89,2.55,0.03,0.36,0.059,8.039516242598372,0.0,0.0,0.0,0.0,0.0,0.0,0.0,0.0,0.0,0.0,0.0,0.0,0.0,2193.362741302978,7.0,1.3,3.91,82.5,25.54545455,11.0,60.0,28.0,8.0,119.725,130.0,540.0,43.2246210381259,410.0,88.61538461538461
2024-06-07 16:00:00,2.66,1.3,1.36,1134.0,4202.0,919.0,2280.0,1456.0,259.0,116683.0,2.92944738151669,0.96,10.92,0.38,87.74,2.8,32.7376823022756,6.6,1.03,0.4,87.61,10.96,2.2145034915353072,69.75,9.8,19.36,1.09,11.03070196874442,5.15666666666667,78.5322222222222,65.63,30.03615384615384,0.0665,5.025,1.935,9.945,2.375,0.0495,0.18,55.88,9.855,0.1015,1.961226801428945,0.19,103.73033932461372,0.1,95.89,0.8399999999999999,0.91,1.26,0.0,0.0,1.7980660240809991,2.0,63.07,3.24,2.9,0.04,0.039,0.085,0.227,3.83,2.07,0.04,0.07,0.033,7.429342984465906,0.0,0.0,0.0,0.0,0.0,0.0,0.0,0.0,0.0,0.0,0.0,0.0,0.0,2193.362741302978,7.0,1.3,4.1,82.5,25.54545455,11.0,60.0,28.0,8.0,119.3275,127.0,537.0,40.7861849579641,410.0,81.88976377952756
2024-06-07 17:00:00,2.62,1.3,1.32,1150.0,4201.0,0.0,2303.0,1495.0,264.0,116156.0,2.91321335930968,0.96,10.92,0.38,87.74,2.8,37.57908185813136,6.6,1.03,0.4,87.61,10.96,2.541994488648894,69.75,9.8,19.36,1.09,12.661973086814507,5.15666666666667,78.5322222222222,65.63,30.03615384615384,0.0665,5.025,1.935,9.945,2.375,0.0495,0.18,55.88,9.855,0.1015,1.961226801428945,0.19,119.07046065934983,0.1,95.89,0.8399999999999999,0.91,1.26,0.0,0.0,2.0639723264883623,2.0,63.07,3.24,2.9,0.04,0.039,0.085,0.227,3.83,2.07,0.04,0.07,0.033,8.528028514284038,0.0,0.0,0.0,0.0,0.0,0.0,0.0,0.0,0.0,0.0,0.0,0.0,0.0,2193.362741302978,8.0,1.3,3.87,82.5,25.54545455,11.0,60.0,28.0,8.0,120.3125,125.0,540.0,41.6743755781684,415.0,94.0
2024-06-07 18:00:00,2.61,1.3,1.31,1150.0,4200.0,0.0,2277.0,1494.0,263.0,116760.0,2.8974641998945,0.96,10.92,0.38,87.74,2.8,40.18503867729256,6.6,1.03,0.4,87.61,10.96,2.718271490225808,69.75,9.8,19.36,1.09,13.5400295341271,5.15666666666667,78.5322222222222,65.63,30.03615384615384,0.0665,5.025,1.935,9.945,2.375,0.0495,0.18,55.88,9.855,0.1015,1.961226801428945,0.19,127.32751388080202,0.1,95.89,0.8399999999999999,0.91,1.26,0.0,0.0,2.2071004310833,2.0,63.07,3.24,2.9,0.04,0.039,0.085,0.227,3.83,2.07,0.04,0.07,0.033,9.119412682335255,0.0,0.0,0.0,0.0,0.0,0.0,0.0,0.0,0.0,0.0,0.0,0.0,0.0,2193.362741302978,7.0,1.3,3.86,82.5,25.54545455,11.0,60.0,28.0,8.0,121.6375,135.0,550.0,42.6335174953959,415.0,91.81047449522542
2024-06-07 19:00:00,2.66,1.3,1.36,1157.0,4200.0,0.0,2297.0,1443.0,260.0,116920.0,2.89350185200841,0.96,10.92,0.38,87.74,2.8,36.53351002247141,6.6,1.03,0.4,87.61,10.96,2.471267964414801,69.75,9.8,19.36,1.09,12.309675963286116,5.15666666666667,78.5322222222222,65.63,30.03615384615384,0.0665,5.025,1.935,9.945,2.375,0.0495,0.18,55.88,9.855,0.1015,1.961226801428945,0.19,115.75753458535812,0.1,95.89,0.8399999999999999,0.91,1.26,0.0,0.0,2.00654592787903,2.0,63.07,3.24,2.9,0.04,0.039,0.085,0.227,3.83,2.07,0.04,0.07,0.033,8.290751125179572,0.0,0.0,0.0,0.0,0.0,0.0,0.0,0.0,0.0,0.0,0.0,0.0,0.0,2193.362741302978,7.0,1.3,3.84,82.5,25.54545455,11.0,60.0,28.0,8.0,120.975,130.0,545.0,41.9876909049464,415.0,91.3846153846154
2024-06-07 20:00:00,2.67,1.3,1.37,1163.0,4055.0,0.0,2292.0,1434.0,261.0,116464.0,2.80460403547106,0.96,10.92,0.38,87.74,2.8,37.75676073216507,6.6,1.03,0.4,87.61,10.96,2.554013375120048,69.75,9.8,19.36,1.09,12.721840571858548,5.15666666666667,78.5322222222222,65.63,30.03615384615384,0.0665,5.025,1.935,9.945,2.375,0.0495,0.18,55.88,9.855,0.1015,1.961226801428945,0.19,119.6334415608125,0.1,95.89,0.8399999999999999,0.91,1.26,0.0,0.0,2.0737310608925625,2.0,63.07,3.24,2.9,0.04,0.039,0.085,0.227,3.83,2.07,0.04,0.07,0.033,8.56835016210571,0.0,0.0,0.0,0.0,0.0,0.0,0.0,0.0,0.0,0.0,0.0,0.0,0.0,2193.362741302978,8.0,1.3,3.93,82.5,25.54545455,11.0,60.0,28.0,8.0,121.6375,135.0,550.0,42.3537384233115,415.0,94.44444444444444
2024-06-07 21:00:00,2.66,1.3,1.36,1163.0,3936.0,0.0,2284.0,1416.0,258.0,115962.0,2.73412910739016,0.96,10.92,0.38,87.74,2.8,37.836081658072985,6.6,1.03,0.4,87.61,10.96,2.5593789494375265,69.75,9.8,19.36,1.09,12.74856712768178,5.15666666666667,78.5322222222222,65.63,30.03615384615384,0.0665,5.025,1.935,9.945,2.375,0.0495,0.18,55.88,9.855,0.1015,1.961226801428945,0.19,119.88477232039403,0.1,95.89,0.8399999999999999,0.91,1.26,0.0,0.0,2.0780876387515805,2.0,63.07,3.24,2.9,0.04,0.039,0.085,0.227,3.83,2.07,0.04,0.07,0.033,8.586350897740386,0.0,0.0,0.0,0.0,0.0,0.0,0.0,0.0,0.0,0.0,0.0,0.0,0.0,2193.362741302978,7.0,1.3,3.82,82.5,25.54545455,11.0,60.0,28.0,8.0,122.3,140.0,555.0,43.1180095868523,415.0,94.64285714285714
2024-06-07 22:00:00,2.67,1.3,1.37,1171.0,3851.0,0.0,2300.0,1400.0,257.0,114797.0,2.70225217236469,0.96,10.92,0.38,87.74,2.8,34.66641745879291,6.6,1.03,0.4,87.61,10.96,2.344970599711062,69.75,9.8,19.36,1.09,11.680573956985418,5.15666666666667,78.5322222222222,65.63,30.03615384615384,0.0665,5.025,1.935,9.945,2.375,0.0495,0.18,55.88,9.855,0.1015,1.961226801428945,0.19,109.84159516751572,0.1,95.89,0.8399999999999999,0.91,1.26,0.0,0.0,1.9039987875052216,2.0,63.07,3.24,2.9,0.04,0.039,0.085,0.227,3.83,2.07,0.04,0.07,0.033,7.867041501778741,0.0,0.0,0.0,0.0,0.0,0.0,0.0,0.0,0.0,0.0,0.0,0.0,0.0,2193.362741302978,7.0,1.3,3.78,82.5,25.54545455,11.0,60.0,28.0,8.0,122.3,140.0,555.0,42.1600370027752,415.0,86.71428571428571
2024-06-07 23:00:00,2.67,1.3,1.37,1145.0,4000.0,85.0,2292.0,1420.0,256.0,116755.0,2.7621985371411,0.98,10.94,0.38,87.7,2.6,34.82920646540603,5.4,1.05,0.44,87.42,11.09,2.324098389574433,69.75,9.8,19.36,1.09,11.576544546570304,5.04555555555555,78.7777777777778,67.5,30.22,0.065,5.12,2.0,9.865,2.365,0.047,0.18,55.765,9.85,0.0995,1.92391503387658,0.2,110.05348186195113,0.1,95.97,0.73,0.71,1.21,0.0,0.0,1.6927739937816944,2.0,63.36,2.88,1.9,0.13,0.039,0.071,0.176,3.3,2.2,0.05,0.1,0.036,7.912130321655103,0.0,0.0,0.0,0.0,0.0,0.0,0.0,0.0,0.0,0.0,0.0,0.0,0.0,2193.362741302978,7.0,1.3,3.94,82.5,25.54545455,11.0,60.0,28.0,8.0,121.6375,135.0,550.0,41.6817769718948,415.0,87.62962962962963
2024-06-08 00:00:00,2.66,1.3,1.36,1126.0,4000.0,1022.0,2201.0,1455.0,255.0,117980.0,2.76080411170475,0.98,10.94,0.38,87.7,2.6,36.36335240229588,5.4,1.05,0.44,87.42,11.09,2.4264695447955344,69.75,9.8,19.36,1.09,12.086464541359314,5.04555555555555,78.7777777777778,67.5,30.22,0.065,5.12,2.0,9.865,2.365,0.047,0.18,55.765,9.85,0.0995,1.92391503387658,0.2,114.90108303273264,0.1,95.97,0.73,0.71,1.21,0.0,0.0,1.7673367704907308,2.0,63.36,2.88,1.9,0.13,0.039,0.071,0.176,3.3,2.2,0.05,0.1,0.036,8.260641350672277,0.0,0.0,0.0,0.0,0.0,0.0,0.0,0.0,0.0,0.0,0.0,0.0,0.0,2192.424633749817,7.0,1.3,4.43,82.5,25.54545455,11.0,60.0,28.0,8.0,121.1075,131.0,546.0,42.7262313860252,415.0,91.45038167938932
2024-06-08 01:00:00,2.63,1.3,1.33,1154.0,4000.0,0.0,2275.0,1476.0,267.0,116331.0,2.76974956328297,0.98,10.94,0.38,87.7,2.6,37.49497147507617,5.4,1.05,0.44,87.42,11.09,2.501980712908784,69.75,9.8,19.36,1.09,12.46259250794969,5.04555555555555,78.7777777777778,67.5,30.22,0.065,5.12,2.0,9.865,2.365,0.047,0.18,55.765,9.85,0.0995,1.92391503387658,0.2,118.47677802379022,0.1,95.97,0.73,0.71,1.21,0.0,0.0,1.8223358799069167,2.0,63.36,2.88,1.9,0.13,0.039,0.071,0.176,3.3,2.2,0.05,0.1,0.036,8.517710589019728,0.0,0.0,0.0,0.0,0.0,0.0,0.0,0.0,0.0,0.0,0.0,0.0,0.0,2192.424633749817,7.0,1.3,4.06,82.5,25.54545455,11.0,60.0,28.0,8.0,121.6375,135.0,550.0,42.0658342792282,415.0,94.29629629629628
2024-06-08 02:00:00,2.63,1.3,1.33,1168.0,4000.0,0.0,2259.0,1456.0,262.0,115858.0,2.78104987691657,0.98,10.94,0.38,87.7,2.6,39.8493724128448,5.4,1.05,0.44,87.42,11.09,2.659086199458284,69.75,9.8,19.36,1.09,13.245149163773506,5.04555555555555,78.7777777777778,67.5,30.22,0.065,5.12,2.0,9.865,2.365,0.047,0.18,55.765,9.85,0.0995,1.92391503387658,0.2,125.91622460313852,0.1,95.97,0.73,0.71,1.21,0.0,0.0,1.9367648055945728,2.0,63.36,2.88,1.9,0.13,0.039,0.071,0.176,3.3,2.2,0.05,0.1,0.036,9.05255846353432,0.0,0.0,0.0,0.0,0.0,0.0,0.0,0.0,0.0,0.0,0.0,0.0,0.0,2192.424633749817,8.0,1.3,3.96,82.5,25.54545455,11.0,60.0,28.0,8.0,122.035,138.0,553.0,42.1965317919075,415.0,91.82799581326418
2024-06-08 03:00:00,2.65,1.3,1.35,1154.0,4000.0,0.0,2274.0,1429.0,258.0,116115.0,2.77489854606074,0.98,10.94,0.38,87.7,2.6,36.38308210101166,5.4,1.05,0.44,87.42,11.09,2.4277860766854484,69.75,9.8,19.36,1.09,12.093022305926832,5.04555555555555,78.7777777777778,67.5,30.22,0.065,5.12,2.0,9.865,2.365,0.047,0.18,55.765,9.85,0.0995,1.92391503387658,0.2,114.96342502269198,0.1,95.97,0.73,0.71,1.21,0.0,0.0,1.768295676084069,2.0,63.36,2.88,1.9,0.13,0.039,0.071,0.176,3.3,2.2,0.05,0.1,0.036,8.265123334710621,0.0,0.0,0.0,0.0,0.0,0.0,0.0,0.0,0.0,0.0,0.0,0.0,0.0,2192.424633749817,7.0,1.3,4.06,82.5,25.54545455,11.0,60.0,28.0,8.0,122.3,140.0,555.0,42.2387712357459,415.0,91.5
2024-06-08 04:00:00,2.64,1.3,1.34,1150.0,4001.0,188.0,2284.0,1451.0,259.0,116652.0,2.76837147367683,0.98,10.94,0.38,87.7,2.6,35.66882203952651,5.4,1.05,0.44,87.42,11.09,2.380124621628074,69.75,9.8,19.36,1.09,11.85561628211082,5.04555555555555,78.7777777777778,67.5,30.22,0.065,5.12,2.0,9.865,2.365,0.047,0.18,55.765,9.85,0.0995,1.92391503387658,0.2,112.70650289615868,0.1,95.97,0.73,0.71,1.21,0.0,0.0,1.7335811080654178,2.0,63.36,2.88,1.9,0.13,0.039,0.071,0.176,3.3,2.2,0.05,0.1,0.036,8.102865297174306,0.0,0.0,0.0,0.0,0.0,0.0,0.0,0.0,0.0,0.0,0.0,0.0,0.0,2192.424633749817,7.0,1.3,4.05,82.5,25.54545455,11.0,60.0,28.0,8.0,121.6375,135.0,550.0,43.046511627907,415.0,89.70370370370371
2024-06-08 05:00:00,2.65,1.3,1.35,1148.0,4000.0,336.0,2278.0,1466.0,262.0,117258.0,2.75769446571852,0.98,10.94,0.38,87.7,2.6,35.63370378115055,5.4,1.05,0.44,87.42,11.09,2.3777812352572907,69.75,9.8,19.36,1.09,11.843943662383149,5.04555555555555,78.7777777777778,67.5,30.22,0.065,5.12,2.0,9.865,2.365,0.047,0.18,55.765,9.85,0.0995,1.92391503387658,0.2,112.59553606678112,0.1,95.97,0.73,0.71,1.21,0.0,0.0,1.7318742855300042,2.0,63.36,2.88,1.9,0.13,0.039,0.071,0.176,3.3,2.2,0.05,0.1,0.036,8.094887503100354,0.0,0.0,0.0,0.0,0.0,0.0,0.0,0.0,0.0,0.0,0.0,0.0,0.0,2192.424633749817,7.0,1.3,3.98,82.5,25.54545455,11.0,60.0,28.0,8.0,120.975,130.0,545.0,42.3423423423423,415.0,89.61538461538461
2024-06-08 06:00:00,2.64,1.3,1.34,1132.0,4000.0,661.0,2279.0,1453.0,257.0,117166.0,2.76945402480478,0.98,10.94,0.38,87.7,2.6,34.25729462222199,5.4,1.05,0.44,87.42,11.09,2.2859356081443485,69.75,9.8,19.36,1.09,11.386452276282514,5.04555555555555,78.7777777777778,67.5,30.22,0.065,5.12,2.0,9.865,2.365,0.047,0.18,55.765,9.85,0.0995,1.92391503387658,0.2,108.2463522702102,0.1,95.97,0.73,0.71,1.21,0.0,0.0,1.66497785390009,2.0,63.36,2.88,1.9,0.13,0.039,0.071,0.176,3.3,2.2,0.05,0.1,0.036,7.782209445040686,0.0,0.0,0.0,0.0,0.0,0.0,0.0,0.0,0.0,0.0,0.0,0.0,0.0,2192.424633749817,7.0,1.3,3.9,82.5,25.54545455,11.0,60.0,28.0,8.0,120.975,130.0,545.0,42.3301844354476,415.0,86.15384615384616
2024-06-08 07:00:00,2.62,1.3,1.32,1144.0,4000.0,517.0,2296.0,1477.0,259.0,116691.0,2.77650860914704,0.98,10.94,0.38,87.7,2.6,33.657599293135,5.4,1.05,0.44,87.42,11.09,2.245918878221124,69.75,9.8,19.36,1.09,11.187125320658614,5.04555555555555,78.7777777777778,67.5,30.22,0.065,5.12,2.0,9.865,2.365,0.047,0.18,55.765,9.85,0.0995,1.92391503387658,0.2,106.35143229585118,0.1,95.97,0.73,0.71,1.21,0.0,0.0,1.6358313771269517,2.0,63.36,2.88,1.9,0.13,0.039,0.071,0.176,3.3,2.2,0.05,0.1,0.036,7.645977010295526,0.0,0.0,0.0,0.0,0.0,0.0,0.0,0.0,0.0,0.0,0.0,0.0,0.0,2192.424633749817,7.0,1.3,3.93,82.5,25.54545455,11.0,60.0,28.0,8.0,120.5775,127.0,542.0,42.9474159331979,415.0,84.64566929133858
2024-06-08 08:00:00,2.67,1.3,1.37,1146.0,4000.0,914.0,2271.0,1414.0,255.0,116138.0,2.8017711410502,0.97,10.67,0.39,87.97,3.0,34.71367014581735,5.5,1.04,0.43,87.49,11.04,2.3163888319489923,69.81,9.97,19.2,1.02,11.53814254186791,5.04555555555555,78.7777777777778,67.5,30.22,0.066,4.965,1.985,9.655,2.375,0.0485,0.185,55.965,9.755,0.101,1.964923810914755,0.19,109.68840968424075,0.1,96.61,0.69,0.73,1.32,0.0,0.0,1.687158681318827,2.0,63.21,2.66,2.8,0.07,0.041,0.078,0.236,3.46,2.64,0.04,0.2,0.042,7.885884003974051,0.0,0.0,0.0,0.0,0.0,0.0,0.0,0.0,0.0,0.0,0.0,0.0,0.0,2192.424633749817,7.0,1.3,4.05,82.5,25.54545455,11.0,60.0,28.0,8.0,120.445,126.0,541.0,42.5709140027015,415.0,87.3015873015873
