Repository: saikumar-voptimai/evonith_bf_webapp

# Evonith BF2 — Blast Furnace Intelligence Platform

Monitoring, modelling and optimisation of **Blast Furnace 2 (BF2)** at Evonith Steel: live telemetry from InfluxDB,
manual plant reports from Neon PostgreSQL, a two-zone energy model of the furnace, blend and fuel optimisers, a
conversational assistant (FurnaceMind) and a live digital twin evaluated every hour.

The platform has three deployable parts that share one Python service layer, plus the shared data library:

| Part | Path | What it is |
|---|---|---|
| **Streamlit app** (legacy) | `src/app.py`, `src/custom_pages/` | The original 11-page dashboard; still the home of the model pages. Served under `/legacy` in production |

File: src/data/V13_df_filtered.csv (part 62 of 268)
NM3/HR.,STEAMKGS/HR.,RAFTOC,PERMEABILITYKGS/HR.,TUYEREVELOCITYM/S,HOT BLAST VOLUMENM3/HR.,O2 ENRICHMENT %,COKE_VM%,COKE_ASH%,COKE_IM%,COKE_FC%,COKE_MOIST%,COKE_CALC_MT,NUTCOKE_MOIST%,NUTCOKE_VM%,NUTCOKE_IM%,NUTCOKE_FC%,NUTCOKE_ASH%,NUTCOKE_CALC_MT,PCI_2_FC%,PCI_2_ASH%,PCI_2_VM%,PCI_2_IM%,PCI_2_CALC_MT,SINTER_SP_02_COLD_STRENGTH_AI,SINTER_SP_02_COLD_STRENGTH_TI,SINTER_SP_02_HOT_STRENGTH_RI,SINTER_SP_02_HOT_STRENGTH_RDI,SINTER_SP_02_P%,SINTER_SP_02_SIO2%,SINTER_SP_02_MGO%,SINTER_SP_02_FEO%,SINTER_SP_02_AL2O3%,SINTER_SP_02_NA2O%,SINTER_SP_02_TIO2%,SINTER_SP_02_FE(T)%,SINTER_SP_02_CAO%,SINTER_SP_02_K2O%,SINTER_SP_02_BASICITY,SINTER_SP_02_MNO%,SINTER_CALC_MT,FLUX_TM%,FLUX_SIO2%,FLUX_FE2O3%,FLUX_AL2O3%,FLUX_LOI%,FLUX_MGO%,FLUX_CAO%,FLUX_CALC_MT,GEOMIN TYPE,ORE_FE(T)%,ORE_LOI%,ORE_TM%,ORE_MGO%,ORE_NA2O%,ORE_P%,ORE_TIO2%,ORE_AL2O3%,ORE_SIO2%,ORE_MNO%,ORE_CAO%,ORE_K2O%,ORE_CALC_MT,LLOYDS_PELLET_PCT_SIO2,LLOYDS_PELLET_PCT_AL2O3,LLOYDS_PELLET_PCT_FE2O3,LLOYDS_PELLET_PCT_MGO,LLOYDS_PELLET_PCT_TIO2,LLOYDS_PELLET_PCT_NA2O,TOTAL_PELLET_CALC_MT,LLOYDS_PELLET_PCT_K2O,LLOYDS_PELLET_PCT_TM,LLOYDS_PELLET_PCT_LOI,LLOYDS_PELLET_PCT_MNO,LLOYDS_PELLET_PCT_CAO,LLOYDS_PELLET_PCT_P,DAILYPRODUCTION,CHARGES/HRS.,STOCKRODLEVEL,FURNACE TOP GAS ANALYSISH2%,COKE_DISCHARGE_TIME,WEIGHTED_COKE_ANGLE,TOTAL_COKE_PORTIONS,NON_COKE_DISCHARGE_TIME,WEIGHTED_NON_COKE_ANGLE,TOTAL_NON_COKE_PORTIONS,UNITCOST LAKHS/THM,ACTUALKG/THM.,ACT. FUEL RATEKG/THM.,FURNACETOPGASANALYSISCO2ETACO,COKE RATE KG/THM,PRODUCTIONTONNESPERHR
2024-06-08 09:00:00,2.62,1.3,1.32,1148.0,4022.0,624.0,2275.0,1480.0,261.0,117207.0,2.78259553092678,0.97,10.67,0.39,87.97,3.0,35.14431385797595,5.5,1.04,0.43,87.49,11.04,2.3451250122838005,69.81,9.97,19.2,1.02,11.681280058436256,5.04555555555555,78.7777777777778,67.5,30.22,0.066,4.965,1.985,9.655,2.375,0.0485,0.185,55.965,9.755,0.101,1.964923810914755,0.19,111.04915960577812,0.1,96.61,0.69,0.73,1.32,0.0,0.0,1.7080888876171458,2.0,63.21,2.66,2.8,0.07,0.041,0.078,0.236,3.46,2.64,0.04,0.2,0.042,7.983713082456917,0.0,0.0,0.0,0.0,0.0,0.0,0.0,0.0,0.0,0.0,0.0,0.0,0.0,2192.424633749817,8.0,1.3,4.08,82.5,25.54545455,11.0,60.0,28.0,8.0,120.975,130.0,545.0,41.5273384545865,415.0,88.38461538461539
2024-06-08 10:00:00,2.59,1.3,1.29,1165.0,3999.0,0.0,2274.0,1490.0,268.0,117679.0,2.73735881855911,0.97,10.67,0.39,87.97,3.0,39.38002895693389,5.5,1.04,0.43,87.49,11.04,2.627767645843712,69.81,9.97,19.2,1.02,13.089148612041429,5.04555555555555,78.7777777777778,67.5,30.22,0.066,4.965,1.985,9.655,2.375,0.0485,0.185,55.965,9.755,0.101,1.964923810914755,0.19,124.43319105876478,0.1,96.61,0.69,0.73,1.32,0.0,0.0,1.9139537089045944,2.0,63.21,2.66,2.8,0.07,0.041,0.078,0.236,3.46,2.64,0.04,0.2,0.042,8.945937987053714,0.0,0.0,0.0,0.0,0.0,0.0,0.0,0.0,0.0,0.0,0.0,0.0,0.0,2192.424633749817,7.0,1.3,3.87,82.5,25.54545455,11.0,60.0,28.0,8.0,121.6375,135.0,550.0,41.4494741655235,415.0,99.03703703703704
2024-06-08 11:00:00,2.6,1.3,1.3,1176.0,4000.0,0.0,2264.0,1493.0,266.0,116647.0,2.76225112501495,0.97,10.67,0.39,87.97,3.0,40.057471489476505,5.5,1.04,0.43,87.49,11.04,2.6729723248672013,69.81,9.97,19.2,1.02,13.314317211949396,5.04555555555555,78.7777777777778,67.5,30.22,0.066,4.965,1.985,9.655,2.375,0.0485,0.185,55.965,9.755,0.101,1.964923810914755,0.19,126.57377699320872,0.1,96.61,0.69,0.73,1.32,0.0,0.0,1.9468788662006344,2.0,63.21,2.66,2.8,0.07,0.041,0.078,0.236,3.46,2.64,0.04,0.2,0.042,9.099832208222178,0.0,0.0,0.0,0.0,0.0,0.0,0.0,0.0,0.0,0.0,0.0,0.0,0.0,2192.424633749817,8.0,1.3,4.01,82.5,25.54545455,11.0,60.0,28.0,8.0,121.6375,135.0,550.0,42.0296570898981,415.0,91.7200890026322
2024-06-08 12:00:00,2.62,1.3,1.32,1173.0,3999.0,0.0,2271.0,1469.0,263.0,115911.0,2.77908459434934,0.97,10.67,0.39,87.97,3.0,39.53073895861983,5.5,1.04,0.43,87.49,11.04,2.6378242881780394,69.81,9.97,19.2,1.02,13.139241658228505,5.04555555555555,78.7777777777778,67.5,30.22,0.066,4.965,1.985,9.655,2.375,0.0485,0.185,55.965,9.755,0.101,1.964923810914755,0.19,124.9094051939743,0.1,96.61,0.69,0.73,1.32,0.0,0.0,1.9212785376143764,2.0,63.21,2.66,2.8,0.07,0.041,0.078,0.236,3.46,2.64,0.04,0.2,0.042,8.980174689382844,0.0,0.0,0.0,0.0,0.0,0.0,0.0,0.0,0.0,0.0,0.0,0.0,0.0,2192.424633749817,7.0,1.3,3.92,82.5,25.54545455,11.0,60.0,28.0,8.0,121.9025,137.0,552.0,42.0313597004447,415.0,99.4160583941606
2024-06-08 13:00:00,2.62,1.3,1.32,1165.0,3998.0,0.0,2282.0,1457.0,262.0,116402.0,2.76667811685547,0.97,10.67,0.39,87.97,3.0,37.70114963715436,5.5,1.04,0.43,87.49,11.04,2.5157386586985417,69.81,9.97,19.2,1.02,12.531122081834724,5.04555555555555,78.7777777777778,67.5,30.22,0.066,4.965,1.985,9.655,2.375,0.0485,0.185,55.965,9.755,0.101,1.964923810914755,0.19,119.12826069949055,0.1,96.61,0.69,0.73,1.32,0.0,0.0,1.8323565799535384,2.0,63.21,2.66,2.8,0.07,0.041,0.078,0.236,3.46,2.64,0.04,0.2,0.042,8.564547960679695,0.0,0.0,0.0,0.0,0.0,0.0,0.0,0.0,0.0,0.0,0.0,0.0,0.0,2192.424633749817,7.0,1.3,3.76,82.5,25.54545455,11.0,60.0,28.0,8.0,121.6375,135.0,550.0,42.9472209248015,415.0,94.8148148148148
2024-06-08 14:00:00,2.67,1.29,1.38,1145.0,4000.0,676.0,2276.0,1425.0,258.0,117725.0,2.7566596477554,0.97,10.67,0.39,87.97,3.0,33.73731782884897,5.5,1.04,0.43,87.49,11.04,2.251238371235014,69.81,9.97,19.2,1.02,11.21362219708894,5.04555555555555,78.7777777777778,67.5,30.22,0.066,4.965,1.985,9.655,2.375,0.0485,0.185,55.965,9.755,0.101,1.964923810914755,0.19,106.60332728039448,0.1,96.61,0.69,0.73,1.32,0.0,0.0,1.6397058686176778,2.0,63.21,2.66,2.8,0.07,0.041,0.078,0.236,3.46,2.64,0.04,0.2,0.042,7.664086623107032,0.0,0.0,0.0,0.0,0.0,0.0,0.0,0.0,0.0,0.0,0.0,0.0,0.0,2192.424633749817,7.0,1.3,3.85,82.5,25.54545455,11.0,60.0,28.0,8.0,120.975,130.0,545.0,43.2382704691812,415.0,84.84615384615384
2024-06-08 15:00:00,2.65,1.3,1.35,1143.0,4000.0,428.0,2290.0,1460.0,261.0,116870.0,2.76959782098018,0.97,10.67,0.39,87.97,3.0,35.945689857174365,5.5,1.04,0.43,87.49,11.04,2.398599577402892,69.81,9.97,19.2,1.02,11.947641709899296,5.04555555555555,78.7777777777778,67.5,30.22,0.066,4.965,1.985,9.655,2.375,0.0485,0.185,55.965,9.755,0.101,1.964923810914755,0.19,113.58135106067054,0.1,96.61,0.69,0.73,1.32,0.0,0.0,1.7470374766994516,2.0,63.21,2.66,2.8,0.07,0.041,0.078,0.236,3.46,2.64,0.04,0.2,0.042,8.165761196260547,0.0,0.0,0.0,0.0,0.0,0.0,0.0,0.0,0.0,0.0,0.0,0.0,0.0,2192.424633749817,7.0,1.3,3.99,82.5,25.54545455,11.0,60.0,28.0,8.0,120.3125,125.0,540.0,42.513611615245,415.0,90.4
2024-06-08 16:00:00,2.68,1.3,1.38,1145.0,4000.0,95.0,2312.0,1414.0,258.0,116573.0,2.76680756635602,0.98,10.99,0.38,87.65,2.7,34.62433706460294,5.9,1.05,0.43,87.38,11.14,2.310427775374466,69.76,9.87,19.3,1.07,11.508449979242684,5.04555555555555,78.7777777777778,67.5,30.22,0.0655,5.140000000000001,1.95,10.015,2.35,0.0465,0.17,55.84,9.815,0.0975,1.909626514552195,0.195,109.40613461596244,0.1,96.67,0.6,0.62,1.28,0.0,0.0,1.682816902334734,2.0,62.84,2.86,2.9,0.06,0.027,0.089,0.209,3.91,2.42,0.07,0.13,0.033,7.865590260523264,0.0,0.0,0.0,0.0,0.0,0.0,0.0,0.0,0.0,0.0,0.0,0.0,0.0,2192.424633749817,7.0,1.3,3.6,82.5,25.54545455,11.0,60.0,28.0,8.0,120.975,130.0,545.0,41.7049632352941,415.0,87.07692307692308
2024-06-08 17:00:00,2.68,1.29,1.39,1142.0,4000.0,350.0,2303.0,1446.0,263.0,117512.0,2.75212557855331,0.98,10.99,0.38,87.65,2.7,34.6732760569204,5.9,1.05,0.43,87.38,11.14,2.313693397671816,69.76,9.87,19.3,1.07,11.524716339637372,5.04555555555555,78.7777777777778,67.5,30.22,0.0655,5.140000000000001,1.95,10.015,2.35,0.0465,0.17,55.84,9.815,0.0975,1.909626514552195,0.195,109.56077226206271,0.1,96.67,0.6,0.62,1.28,0.0,0.0,1.6851954421260196,2.0,62.84,2.86,2.9,0.06,0.027,0.089,0.209,3.91,2.42,0.07,0.13,0.033,7.876707702587608,0.0,0.0,0.0,0.0,0.0,0.0,0.0,0.0,0.0,0.0,0.0,0.0,0.0,2192.424633749817,7.0,1.3,3.85,82.5,25.54545455,11.0,60.0,28.0,8.0,120.3125,125.0,540.0,41.7319207738369,415.0,87.2
2024-06-08 18:00:00,2.69,1.3,1.39,1140.0,4000.0,1121.0,2266.0,1441.0,261.0,118014.0,2.76291442997163,0.98,10.99,0.38,87.65,2.7,36.13655192721245,5.9,1.05,0.43,87.38,11.14,2.4113355043625524,69.76,9.87,19.3,1.07,12.011080515438582,5.04555555555555,78.7777777777778,67.5,30.22,0.0655,5.140000000000001,1.95,10.015,2.35,0.0465,0.17,55.84,9.815,0.0975,1.909626514552195,0.195,114.1844378804617,0.1,96.67,0.6,0.62,1.28,0.0,0.0,1.7563137818854662,2.0,62.84,2.86,2.9,0.06,0.027,0.089,0.209,3.91,2.42,0.07,0.13,0.033,8.209119220311488,0.0,0.0,0.0,0.0,0.0,0.0,0.0,0.0,0.0,0.0,0.0,0.0,0.0,2192.424633749817,8.0,1.3,4.03,82.5,25.54545455,11.0,60.0,28.0,8.0,120.3125,125.0,540.0,42.3550890004564,415.0,90.88
2024-06-08 19:00:00,2.59,1.3,1.29,1155.0,4000.0,221.0,2269.0,1518.0,265.0,116595.0,2.77001184702303,0.98,10.99,0.38,87.65,2.7,37.29588807769932,5.9,1.05,0.43,87.38,11.14,2.488696189654024,69.76,9.87,19.3,1.07,12.396421094584165,5.04555555555555,78.7777777777778,67.5,30.22,0.0655,5.140000000000001,1.95,10.015,2.35,0.0465,0.17,55.84,9.815,0.0975,1.909626514552195,0.195,117.84771341722244,0.1,96.67,0.6,0.62,1.28,0.0,0.0,1.8126600006126827,2.0,62.84,2.86,2.9,0.06,0.027,0.089,0.209,3.91,2.42,0.07,0.13,0.033,8.472484930878823,0.0,0.0,0.0,0.0,0.0,0.0,0.0,0.0,0.0,0.0,0.0,0.0,0.0,2192.424633749817,7.0,1.3,4.0,82.5,25.54545455,11.0,60.0,28.0,8.0,121.9025,137.0,552.0,42.5794648982392,415.0,93.7956204379562
2024-06-08 20:00:00,2.59,1.3,1.29,1172.0,4000.0,0.0,2298.0,1519.0,268.0,116972.0,2.75458135749484,0.98,10.99,0.38,87.65,2.7,36.64080480360939,5.9,1.05,0.43,87.38,11.14,2.444983508922646,69.76,9.87,19.3,1.07,12.178684273283125,5.04555555555555,78.7777777777778,67.5,30.22,0.0655,5.140000000000001,1.95,10.015,2.35,0.0465,0.17,55.84,9.815,0.0975,1.909626514552195,0.195,115.7777783673174,0.1,96.67,0.6,0.62,1.28,0.0,0.0,1.780821551142345,2.0,62.84,2.86,2.9,0.06,0.027,0.089,0.209,3.91,2.42,0.07,0.13,0.033,8.32367004928558,0.0,0.0,0.0,0.0,0.0,0.0,0.0,0.0,0.0,0.0,0.0,0.0,0.0,2192.424633749817,8.0,1.3,3.82,82.5,25.54545455,11.0,60.0,28.0,8.0,121.6375,135.0,550.0,41.0778985507246,415.0,92.14814814814817
2024-06-08 21:00:00,2.59,1.3,1.29,1178.0,4000.0,0.0,2282.0,1490.0,265.0,115744.0,2.78378722321202,0.98,10.99,0.38,87.65,2.7,37.34257892049664,5.9,1.05,0.43,87.38,11.14,2.491811796455486,69.76,9.87,19.3,1.07,12.41194021420858,5.04555555555555,78.7777777777778,67.5,30.22,0.0655,5.140000000000001,1.95,10.015,2.35,0.0465,0.17,55.84,9.815,0.0975,1.909626514552195,0.195,117.9952473504465,0.1,96.67,0.6,0.62,1.28,0.0,0.0,1.8149292755246325,2.0,62.84,2.86,2.9,0.06,0.027,0.089,0.209,3.91,2.42,0.07,0.13,0.033,8.483091662140623,0.0,0.0,0.0,0.0,0.0,0.0,0.0,0.0,0.0,0.0,0.0,0.0,0.0,2192.424633749817,7.0,1.3,4.1,82.5,25.54545455,11.0,60.0,28.0,8.0,122.035,138.0,553.0,42.4846973475402,415.0,93.91304347826087
2024-06-08 22:00:00,2.67,1.3,1.37,1155.0,4000.0,0.0,2308.0,1408.0,256.0,116080.0,2.77573467485655,0.98,10.99,0.38,87.65,2.7,34.740245204302184,5.9,1.05,0.43,87.38,11.14,2.318162143973451,69.76,9.87,19.3,1.07,11.546975569651158,5.04555555555555,78.7777777777778,67.5,30.22,0.0655,5.140000000000001,1.95,10.015,2.35,0.0465,0.17,55.84,9.815,0.0975,1.909626514552195,0.195,109.77238167251576,0.1,96.67,0.6,0.62,1.28,0.0,0.0,1.6884502860509372,2.0,62.84,2.86,2.9,0.06,0.027,0.089,0.209,3.91,2.42,0.07,0.13,0.033,7.891921044359867,0.0,0.0,0.0,0.0,0.0,0.0,0.0,0.0,0.0,0.0,0.0,0.0,0.0,2192.424633749817,7.0,1.3,3.86,82.5,25.54545455,11.0,60.0,28.0,8.0,121.3725,133.0,548.0,42.3431734317343,415.0,87.36842105263158
2024-06-08 23:00:00,2.67,1.3,1.37,1136.0,4000.0,1045.0,2235.0,1451.0,260.0,117750.0,2.76693156381826,0.98,10.9,0.39,87.73,3.5,35.06197378658257,6.6,1.04,0.44,87.34,11.18,2.354606019807468,69.59,9.92,19.4,1.09,11.176843934659544,4.97888888888889,79.5333333333333,67.5,29.6425,0.064,5.105,1.88,9.985,2.29,0.045,0.17,56.04,9.67,0.099,1.89445365509195,0.195,110.48433378678926,0.1,95.4,0.49,1.02,1.26,0.0,0.0,1.350051294225457,2.0,63.26,2.62,2.1,0.13,0.03,0.058,0.22,3.23,2.82,0.04,0.16,0.029,8.428040501177431,0.0,0.0,0.0,0.0,0.0,0.0,0.0,0.0,0.0,0.0,0.0,0.0,0.0,2192.424633749817,7.0,1.3,4.3,82.5,25.54545455,11.0,60.0,28.0,8.0,121.3725,133.0,548.0,43.1305536568694,415.0,87.5187969924812
2024-06-09 00:00:00,2.67,1.3,1.37,1115.0,4000.0,950.0,2220.0,1454.0,255.0,116596.0,2.7917469554808,0.98,10.9,0.39,87.73,3.5,35.22658242098331,6.6,1.04,0.44,87.34,11.18,2.3656604026505867,69.59,9.92,19.4,1.09,11.229316879514078,4.97888888888889,79.5333333333333,67.5,29.6425,0.064,5.105,1.88,9.985,2.29,0.045,0.17,56.04,9.67,0.099,1.89445365509195,0.195,111.00303462827692,0.1,95.4,0.49,1.02,1.26,0.0,0.0,1.3563895027149755,2.0,63.26,2.62,2.1,0.13,0.03,0.058,0.22,3.23,2.82,0.04,0.16,0.029,8.467608388770337,0.0,0.0,0.0,0.0,0.0,0.0,0.0,0.0,0.0,0.0,0.0,0.0,0.0,2160.267971799343,8.0,1.3,4.05,82.5,25.54545455,11.0,60.0,28.0,8.0,120.3125,125.0,540.0,41.3230629814227,415.0,86.64
2024-06-09 01:00:00,2.63,1.3,1.33,1140.0,4001.0,1030.0,2227.0,1462.0,258.0,116937.0,2.78661869603505,0.98,10.9,0.39,87.73,3.5,35.950732897927274,6.6,1.04,0.44,87.34,11.18,2.414291123859762,69.59,9.92,19.4,1.09,11.460157188598709,4.97888888888889,79.5333333333333,67.5,29.6425,0.064,5.105,1.88,9.985,2.29,0.045,0.17,56.04,9.67,0.099,1.89445365509195,0.195,113.28491651814235,0.1,95.4,0.49,1.02,1.26,0.0,0.0,1.3842727101625354,2.0,63.26,2.62,2.1,0.13,0.03,0.058,0.22,3.23,2.82,0.04,0.16,0.029,8.64167644283312,0.0,0.0,0.0,0.0,0.0,0.0,0.0,0.0,0.0,0.0,0.0,0.0,0.0,2160.267971799343,8.0,1.3,4.47,82.5,25.54545455,11.0,60.0,28.0,8.0,121.3725,133.0,548.0,41.8866192334175,415.0,88.42105263157895
2024-06-09 02:00:00,2.65,1.3,1.35,1144.0,3998.0,534.0,2253.0,1451.0,259.0,116653.0,2.77653568286701,0.98,10.9,0.39,87.73,3.5,36.28700676006775,6.6,1.04,0.44,87.34,11.18,2.436873778929879,69.59,9.92,19.4,1.09,11.567352536451246,4.97888888888889,79.5333333333333,67.5,29.6425,0.064,5.105,1.88,9.985,2.29,0.045,0.17,56.04,9.67,0.099,1.89445365509195,0.195,114.34455434271682,0.1,95.4,0.49,1.02,1.26,0.0,0.0,1.3972208392541918,2.0,63.26,2.62,2.1,0.13,0.03,0.058,0.22,3.23,2.82,0.04,0.16,0.029,8.722508450376628,0.0,0.0,0.0,0.0,0.0,0.0,0.0,0.0,0.0,0.0,0.0,0.0,0.0,2160.267971799343,7.0,1.3,4.33,82.5,25.54545455,11.0,60.0,28.0,8.0,121.3725,133.0,548.0,41.8036529680365,415.0,89.24812030075188
2024-06-09 03:00:00,2.66,1.3,1.36,1146.0,4001.0,1058.0,2222.0,1447.0,260.0,116102.0,2.80772172128135,0.98,10.9,0.39,87.73,3.5,34.72112544242371,6.6,1.04,0.44,87.34,11.18,2.331716162896305,69.59,9.92,19.4,1.09,11.068190361097503,4.97888888888889,79.5333333333333,67.5,29.6425,0.064,5.105,1.88,9.985,2.29,0.045,0.17,56.04,9.67,0.099,1.89445365509195,0.195,109.41028124040544,0.1,95.4,0.49,1.02,1.26,0.0,0.0,1.336927026009206,2.0,63.26,2.62,2.1,0.13,0.03,0.058,0.22,3.23,2.82,0.04,0.16,0.029,8.346108900098276,0.0,0.0,0.0,0.0,0.0,0.0,0.0,0.0,0.0,0.0,0.0,0.0,0.0,2160.267971799343,7.0,1.3,4.52,82.5,25.54545455,11.0,60.0,28.0,8.0,120.445,126.0,541.0,41.7491369390104,415.0,85.39682539682539
2024-06-09 04:00:00,2.63,1.3,1.33,1143.0,4000.0,879.0,2248.0,1496.0,264.0,115041.0,2.82765630931366,0.98,10.9,0.39,87.73,3.5,35.920403258249614,6.6,1.04,0.44,87.34,11.18,2.412254320324448,69.59,9.92,19.4,1.09,11.450488889508216,4.97888888888889,79.5333333333333,67.5,29.6425,0.064,5.105,1.88,9.985,2.29,0.045,0.17,56.04,9.67,0.099,1.89445365509195,0.195,113.18934431635542,0.1,95.4,0.49,1.02,1.26,0.0,0.0,1.3831048760426008,2.0,63.26,2.62,2.1,0.13,0.03,0.058,0.22,3.23,2.82,0.04,0.16,0.029,8.634385939647379,0.0,0.0,0.0,0.0,0.0,0.0,0.0,0.0,0.0,0.0,0.0,0.0,0.0,2160.267971799343,7.0,1.3,4.45,82.5,25.54545455,11.0,60.0,28.0,8.0,120.5775,127.0,542.0,41.574839302112,415.0,88.34645669291339
2024-06-09 05:00:00,2.65,1.3,1.35,1138.0,4000.0,407.0,2257.0,1474.0,262.0,115335.0,2.80596672094092,0.98,10.9,0.39,87.73,3.5,35.830362140456536,6.6,1.04,0.44,87.34,11.18,2.4062075598289816,69.59,9.92,19.4,1.09,11.421786126583312,4.97888888888889,79.5333333333333,67.5,29.6425,0.064,5.105,1.88,9.985,2.29,0.045,0.17,56.04,9.67,0.099,1.89445365509195,0.195,112.90561434230035,0.1,95.4,0.49,1.02,1.26,0.0,0.0,1.379637868499045,2.0,63.26,2.62,2.1,0.13,0.03,0.058,0.22,3.23,2.82,0.04,0.16,0.029,8.612742258314706,0.0,0.0,0.0,0.0,0.0,0.0,0.0,0.0,0.0,0.0,0.0,0.0,0.0,2160.267971799343,8.0,1.3,4.26,82.5,25.54545455,11.0,60.0,28.0,8.0,120.71,128.0,543.0,41.542687113756,415.0,88.125
2024-06-09 06:00:00,2.61,1.3,1.31,1166.0,4000.0,0.0,2252.0,1477.0,263.0,115874.0,2.78066611870475,0.98,10.9,0.39,87.73,3.5,39.903479295633055,6.6,1.04,0.44,87.34,11.18,2.679739969365772,69.59,9.92,19.4,1.09,12.720189777447189,4.97888888888889,79.5333333333333,67.5,29.6425,0.064,5.105,1.88,9.985,2.29,0.045,0.17,56.04,9.67,0.099,1.89445365509195,0.195,125.74047749245852,0.1,95.4,0.49,1.02,1.26,0.0,0.0,1.5364720821217326,2.0,63.26,2.62,2.1,0.13,0.03,0.058,0.22,3.23,2.82,0.04,0.16,0.029,9.591819949685432,0.0,0.0,0.0,0.0,0.0,0.0,0.0,0.0,0.0,0.0,0.0,0.0,0.0,2160.267971799343,7.0,1.3,4.28,82.5,25.54545455,11.0,60.0,28.0,8.0,122.3,140.0,555.0,41.7397323488694,415.0,98.14285714285714
2024-06-09 07:00:00,2.63,1.3,1.33,1156.0,4000.0,0.0,2264.0,1436.0,256.0,114264.0,2.81982012470806,0.98,10.9,0.39,87.73,3.5,38.13192744917482,6.6,1.04,0.44,87.34,11.18,2.560770436519111,69.59,9.92,19.4,1.09,12.155465194896768,4.97888888888889,79.5333333333333,67.5,29.6425,0.064,5.105,1.88,9.985,2.29,0.045,0.17,56.04,9.67,0.099,1.89445365509195,0.195,120.1581127711776,0.1,95.4,0.49,1.02,1.26,0.0,0.0,1.4682589838615976,2.0,63.26,2.62,2.1,0.13,0.03,0.058,0.22,3.23,2.82,0.04,0.16,0.029,9.165982237217596,0.0,0.0,0.0,0.0,0.0,0.0,0.0,0.0,0.0,0.0,0.0,0.0,0.0,2160.267971799343,7.0,1.3,4.21,82.5,25.54545455,11.0,60.0,28.0,8.0,122.3,140.0,555.0,41.5914873930141,415.0,93.78571428571428
2024-06-09 08:00:00,2.65,1.3,1.35,1140.0,4000.0,158.0,2275.0,1460.0,258.0,116812.0,2.76299966749925,0.99,10.86,0.35,87.8,3.8,40.03782548746808,7.5,1.04,0.41,87.34,11.21,2.6887620613323686,69.75,10.06,19.18,1.01,12.763015843900142,4.97888888888889,79.5333333333333,67.5,29.065,0.062,5.04,1.945,10.19,2.3,0.0475,0.165,56.07,9.63,0.094,1.910917560155455,0.195,126.1638178780293,0.1,96.65,0.65,0.65,1.38,0.0,0.0,1.541645043896935,2.0,63.44,2.88,2.9,0.12,0.022,0.054,0.227,3.09,2.52,0.03,0.22,0.044,9.624113486633942,0.0,0.0,0.0,0.0,0.0,0.0,0.0,0.0,0.0,0.0,0.0,0.0,0.0,2160.267971799343,7.0,1.3,4.16,82.5,25.54545455,11.0,60.0,28.0,8.0,121.1075,131.0,546.0,41.5584415584416,415.0,98.47328244274809
2024-06-09 09:00:00,2.66,1.3,1.36,1139.0,3999.0,835.0,2254.0,1451.0,258.0,117763.0,2.75974308901437,0.99,10.86,0.35,87.8,3.8,36.4338877438862,7.5,1.04,0.41,87.34,11.21,2.4467376517055333,69.75,10.06,19.18,1.01,11.61417436807718,4.97888888888889,79.5333333333333,67.5,29.065,0.062,5.04,1.945,10.19,2.3,0.0475,0.165,56.07,9.63,0.094,1.910917560155455,0.195,114.80739330728592,0.1,96.65,0.65,0.65,1.38,0.0,0.0,1.4028764496173798,2.0,63.44,2.88,2.9,0.12,0.022,0.054,0.227,3.09,2.52,0.03,0.22,0.044,8.757815044580644,0.0,0.0,0.0,0.0,0.0,0.0,0.0,0.0,0.0,0.0,0.0,0.0,0.0,2160.267971799343,7.0,1.3,4.3,82.5,25.54545455,11.0,60.0,28.0,8.0,120.71,128.0,543.0,40.973491773309,415.0,89.609375
2024-06-09 10:00:00,2.6,1.3,1.3,1143.0,4000.0,1276.0,2229.0,1439.0,259.0,116603.0,2.80141788362593,0.99,10.86,0.35,87.8,3.8,36.40062255314599,7.5,1.04,0.41,87.34,11.21,2.4445037096335973,69.75,10.06,19.18,1.01,11.603570291774366,4.97888888888889,79.5333333333333,67.5,29.065,0.062,5.04,1.945,10.19,2.3,0.0475,0.165,56.07,9.63,0.094,1.910917560155455,0.195,114.7025708446489,0.1,96.65,0.65,0.65,1.38,0.0,0.0,1.401595582941566,2.0,63.44,2.88,2.9,0.12,0.022,0.054,0.227,3.09,2.52,0.03,0.22,0.044,8.749818906754962,0.0,0.0,0.0,0.0,0.0,0.0,0.0,0.0,0.0,0.0,0.0,0.0,0.0,2160.267971799343,7.0,1.3,4.53,82.5,25.54545455,11.0,60.0,28.0,8.0,120.5775,127.0,542.0,40.6163113994439,415.0,89.5275590551181
2024-06-09 11:00:00,2.66,1.3,1.36,1148.0,3999.0,1469.0,2220.0,1448.0,258.0,116981.0,2.79736813005106,0.99,10.86,0.35,87.8,3.8,36.016447117228886,7.5,1.04,0.41,87.34,11.21,2.418704198186277,69.75,10.06,19.18,1.01,11.481105169961443,4.97888888888889,79.5333333333333,67.5,29.065,0.062,5.04,1.945,10.19,2.3,0.0475,0.165,56.07,9.63,0.094,1.910917560155455,0.195,113.4919896220141,0.1,96.65,0.65,0.65,1.38,0.0,0.0,1.3868030174223938,2.0,63.44,2.88,2.9,0.12,0.022,0.054,0.227,3.09,2.52,0.03,0.22,0.044,8.657472533068894,0.0,0.0,0.0,0.0,0.0,0.0,0.0,0.0,0.0,0.0,0.0,0.0,0.0,2160.267971799343,8.0,1.3,4.54,82.5,25.54545455,11.0,60.0,28.0,8.0,120.5775,127.0,542.0,40.4878048780488,415.0,88.58267716535433
2024-06-09 12:00:00,2.64,1.3,1.34,1131.0,4000.0,1602.0,2198.0,1482.0,254.0,117022.0,2.80109391723936,0.99,10.86,0.35,87.8,3.8,35.920403258249614,7.5,1.04,0.41,87.34,11.21,2.412254320324448,69.75,10.06,19.18,1.01,11.450488889508216,4.97888888888889,79.5333333333333,67.5,29.065,0.062,5.04,1.945,10.19,2.3,0.0475,0.165,56.07,9.63,0.094,1.910917560155455,0.195,113.18934431635542,0.1,96.65,0.65,0.65,1.38,0.0,0.0,1.3831048760426008,2.0,63.44,2.88,2.9,0.12,0.022,0.054,0.227,3.09,2.52,0.03,0.22,0.044,8.634385939647379,0.0,0.0,0.0,0.0,0.0,0.0,0.0,0.0,0.0,0.0,0.0,0.0,0.0,2160.267971799343,7.0,1.3,4.73,82.5,25.54545455,11.0,60.0,28.0,8.0,120.5775,127.0,542.0,40.2405180388529,415.0,88.34645669291339
2024-06-09 13:00:00,2.62,1.3,1.32,1141.0,4000.0,1248.0,2223.0,1502.0,263.0,116977.0,2.79150148590224,0.99,10.86,0.35,87.8,3.8,36.140948415905726,7.5,1.04,0.41,87.34,11.21,2.427065150970132,69.75,10.06,19.18,1.01,11.520792940919335,4.97888888888889,79.5333333333333,67.5,29.065,0.062,5.04,1.945,10.19,2.3,0.0475,0.165,56.07,9.63,0.094,1.910917560155455,0.195,113.88430761083094,0.1,96.65,0.65,0.65,1.38,0.0,0.0,1.3915969043961995,2.0,63.44,2.88,2.9,0.12,0.022,0.054,0.227,3.09,2.52,0.03,0.22,0.044,8.687399598615304,0.0,0.0,0.0,0.0,0.0,0.0,0.0,0.0,0.0,0.0,0.0,0.0,0.0,2160.267971799343,7.0,1.3,4.73,82.5,25.54545455,11.0,60.0,28.0,8.0,121.6375,135.0,550.0,40.1422997475327,415.0,88.88888888888889
2024-06-09 14:00:00,2.64,1.3,1.34,1128.0,4000.0,492.0,2253.0,1463.0,257.0,117492.0,2.75675445191022,0.99,10.86,0.35,87.8,3.8,36.1861246014256,7.5,1.04,0.41,87.34,11.21,2.430098982408844,69.75,10.06,19.18,1.01,11.535193932095485,4.97888888888889,79.5333333333333,67.5,29.065,0.062,5.04,1.945,10.19,2.3,0.0475,0.165,56.07,9.63,0.094,1.910917560155455,0.195,114.02666299534448,0.1,96.65,0.65,0.65,1.38,0.0,0.0,1.3933364005266948,2.0,63.44,2.88,2.9,0.12,0.022,0.054,0.227,3.09,2.52,0.03,0.22,0.044,8.698258848113575,0.0,0.0,0.0,0.0,0.0,0.0,0.0,0.0,0.0,0.0,0.0,0.0,0.0,2160.267971799343,7.0,1.3,4.17,82.5,25.54545455,11.0,60.0,28.0,8.0,120.975,130.0,545.0,41.0841983852364,415.0,89.0
2024-06-09 15:00:00,2.63,1.3,1.33,1148.0,4000.0,320.0,2271.0,1439.0,261.0,116822.0,2.76754379926713,0.99,10.86,0.35,87.8,3.8,38.43798369503204,7.5,1.04,0.41,87.34,11.21,2.5813238110462136,69.75,10.06,19.18,1.01,12.25302795379892,4.97888888888889,79.5333333333333,67.5,29.065,0.062,5.04,1.945,10.19,2.3,0.0475,0.165,56.07,9.63,0.094,1.910917560155455,0.195,121.12253139263473,0.1,96.65,0.65,0.65,1.38,0.0,0.0,1.4800435922621502,2.0,63.44,2.88,2.9,0.12,0.022,0.054,0.227,3.09,2.52,0.03,0.22,0.044,9.239550669258067,0.0,0.0,0.0,0.0,0.0,0.0,0.0,0.0,0.0,0.0,0.0,0.0,0.0,2160.267971799343,7.0,1.3,4.19,82.5,25.54545455,11.0,60.0,28.0,8.0,120.225,130.0,542.0,42.6393629124004,412.0,94.53846153846152
2024-06-09 16:00:00,2.65,1.3,1.35,1153.0,4001.0,159.0,2297.0,1443.0,265.0,116225.0,2.77769237785797,0.97,10.98,0.42,87.63,3.6,38.68916763038658,8.9,1.03,0.43,87.4,11.14,2.598192205560017,69.6,9.94,19.32,1.14,12.333098849449,4.97888888888889,79.5333333333333,67.5,28.4875,0.063,5.02,1.99,10.555,2.315,0.0465,0.17,56.065,9.54,0.095,1.9004138839617,0.195,121.91404101854772,0.2,95.64,0.59,0.71,1.31,0.0,0.0,1.489715358006947,2.0,62.86,2.97,3.2,0.1,0.027,0.072,0.214,3.51,2.72,0.06,0.13,0.04,9.299929140627048,0.0,0.0,0.0,0.0,0.0,0.0,0.0,0.0,0.0,0.0,0.0,0.0,0.0,2160.267971799343,8.0,1.3,4.04,82.5,25.54545455,11.0,60.0,28.0,8.0,119.96,128.0,540.0,42.4874026568942,412.0,95.15625
2024-06-09 17:00:00,2.66,1.3,1.36,1152.0,3998.0,0.0,2257.0,1433.0,264.0,116225.0,2.77088875838675,0.97,10.98,0.42,87.63,3.6,38.30154859294357,8.9,1.03,0.43,87.4,11.14,2.572161437169433,69.6,9.94,19.32,1.14,12.209535997169947,4.97888888888889,79.5333333333333,67.5,28.4875,0.063,5.02,1.99,10.555,2.315,0.0465,0.17,56.065,9.54,0.095,1.9004138839617,0.195,120.69260860930451,0.2,95.64,0.59,0.71,1.31,0.0,0.0,1.4747901975937987,2.0,62.86,2.97,3.2,0.1,0.027,0.072,0.214,3.51,2.72,0.06,0.13,0.04,9.20675500940209,0.0,0.0,0.0,0.0,0.0,0.0,0.0,0.0,0.0,0.0,0.0,0.0,0.0,2160.267971799343,7.0,1.3,4.19,82.5,25.54545455,11.0,60.0,28.0,8.0,121.285,138.0,550.0,41.2471655328798,412.0,94.20289855072464
2024-06-09 18:00:00,2.65,1.3,1.35,1181.0,4000.0,0.0,2287.0,1402.0,262.0,116041.0,2.77666695498135,0.97,10.98,0.42,87.63,3.6,36.20969478517511,8.9,1.03,0.43,87.4,11.14,2.431681850985564,69.6,9.94,19.32,1.14,11.542707492709129,4.97888888888889,79.5333333333333,67.5,28.4875,0.063,5.02,1.99,10.555,2.315,0.0465,0.17,56.065,9.54,0.095,1.9004138839617,0.195,114.10093536987328,0.2,95.64,0.59,0.71,1.31,0.0,0.0,1.3942439637252142,2.0,62.86,2.97,3.2,0.1,0.027,0.072,0.214,3.51,2.72,0.06,0.13,0.04,8.703924543503975,0.0,0.0,0.0,0.0,0.0,0.0,0.0,0.0,0.0,0.0,0.0,0.0,0.0,2160.267971799343,7.0,1.3,3.97,82.5,25.54545455,11.0,60.0,28.0,8.0,121.285,138.0,550.0,42.6386669710112,412.0,89.05797101449275
2024-06-09 19:00:00,2.65,1.3,1.35,1161.0,4000.0,0.0,2330.0,1417.0,262.0,116336.0,2.76963060013938,0.97,10.98,0.42,87.63,3.6,35.60801060235086,8.9,1.03,0.43,87.4,11.14,2.391275420716568,69.6,9.94,19.32,1.14,11.350906248138202,4.97888888888889,79.5333333333333,67.5,28.4875,0.063,5.02,1.99,10.555,2.315,0.0465,0.17,56.065,9.54,0.095,1.9004138839617,0.195,112.20495893414778,0.2,95.64,0.59,0.71,1.31,0.0,0.0,1.3710762859817636,2.0,62.86,2.97,3.2,0.1,0.027,0.072,0.214,3.51,2.72,0.06,0.13,0.04,8.559294389690411,0.0,0.0,0.0,0.0,0.0,0.0,0.0,0.0,0.0,0.0,0.0,0.0,0.0,2160.267971799343,7.0,1.3,4.04,82.5,25.54545455,11.0,60.0,28.0,8.0,119.96,128.0,540.0,41.2735300952824,412.0,87.578125
2024-06-09 20:00:00,2.62,1.28,1.34,1153.0,4000.0,0.0,2328.0,1467.0,266.0,116300.0,2.77048736293501,0.97,10.98,0.42,87.63,3.6,35.84459263889529,8.9,1.03,0.43,87.4,11.14,2.407163216732176,69.6,9.94,19.32,1.14,11.426322438803798,4.97888888888889,79.5333333333333,67.5,28.4875,0.063,5.02,1.99,10.555,2.315,0.0465,0.17,56.065,9.54,0.095,1.9004138839617,0.195,112.95045628842212,0.2,95.64,0.59,0.71,1.31,0.0,0.0,1.3801858097801507,2.0,62.86,2.97,3.2,0.1,0.027,0.072,0.214,3.51,2.72,0.06,0.13,0.04,8.61616292190666,0.0,0.0,0.0,0.0,0.0,0.0,0.0,0.0,0.0,0.0,0.0,0.0,0.0,2160.267971799343,7.0,1.3,4.01,82.5,25.54545455,11.0,60.0,28.0,8.0,120.3125,125.0,540.0,41.4370982552801,415.0,88.16
2024-06-09 21:00:00,2.66,1.28,1.38,1145.0,4000.0,0.0,2328.0,1433.0,264.0,117601.0,2.73985774630871,0.97,10.98,0.42,87.63,3.6,35.32416298170625,8.9,1.03,0.43,87.4,11.14,2.3722134785582063,69.6,9.94,19.32,1.14,11.26042302045456,4.97888888888889,79.5333333333333,67.5,28.4875,0.063,5.02,1.99,10.555,2.315,0.0465,0.17,56.065,9.54,0.095,1.9004138839617,0.195,111.31052225882615,0.2,95.64,0.59,0.71,1.31,0.0,0.0,1.3601468143568454,2.0,62.86,2.97,3.2,0.1,0.027,0.072,0.214,3.51,2.72,0.06,0.13,0.04,8.4910643676866,0.0,0.0,0.0,0.0,0.0,0.0,0.0,0.0,0.0,0.0,0.0,0.0,0.0,2160.267971799343,7.0,1.3,4.22,82.5,25.54545455,11.0,60.0,28.0,8.0,120.3125,125.0,540.0,42.0969202898551,415.0,86.88
2024-06-09 22:00:00,2.67,1.31,1.36,1144.0,4000.0,1200.0,2223.0,1438.0,258.0,117260.0,2.78324252641324,0.97,10.98,0.42,87.63,3.6,35.942173199618246,8.9,1.03,0.43,87.4,11.14,2.4137162926397955,69.6,9.94,19.32,1.14,11.45742857974428,4.97888888888889,79.5333333333333,67.5,28.4875,0.063,5.02,1.99,10.555,2.315,0.0465,0.17,56.065,9.54,0.095,1.9004138839617,0.195,113.25794391897138,0.2,95.64,0.59,0.71,1.31,0.0,0.0,1.3839431214220206,2.0,62.86,2.97,3.2,0.1,0.027,0.072,0.214,3.51,2.72,0.06,0.13,0.04,8.63961890082292,0.0,0.0,0.0,0.0,0.0,0.0,0.0,0.0,0.0,0.0,0.0,0.0,0.0,2160.267971799343,7.0,1.3,4.31,82.5,25.54545455,11.0,60.0,28.0,8.0,120.3125,125.0,540.0,42.6009986382206,415.0,88.4
2024-06-09 23:00:00,2.67,1.3,1.37,1131.0,4001.0,1200.0,2220.0,1426.0,253.0,116453.0,2.80346778628478,0.98,10.94,0.39,87.69,3.3,34.93627495534162,6.6,1.05,0.43,87.34,11.18,2.4038801425522203,69.76,9.87,19.3,1.07,11.318518775998935,5.17777777777778,78.4888888888889,67.5,27.91,0.061,5.1,2.02,10.36,2.315,0.045,0.17,55.92,9.735,0.093,1.90882510121146,0.185,110.6537157429113,0.2,95.79,0.65,1.19,1.3,0.0,0.0,1.851154047647681,2.0,63.12,2.8,3.4,0.05,0.031,0.061,0.261,3.23,2.78,0.05,0.1,0.026,8.806777051901385,0.0,0.0,0.0,0.0,0.0,0.0,0.0,0.0,0.0,0.0,0.0,0.0,0.0,2160.267971799343,7.0,1.3,4.68,82.5,25.54545455,11.0,60.0,28.0,8.0,120.3125,125.0,540.0,42.0600858369099,415.0,85.76
2024-06-10 00:00:00,2.63,1.3,1.33,1156.0,4000.0,150.0,2289.0,1467.0,260.0,116520.0,2.76969404587756,0.98,10.94,0.39,87.69,3.3,36.44416324625983,6.6,1.05,0.43,87.34,11.18,2.507634269869996,69.76,9.87,19.3,1.07,11.807038572533724,5.17777777777778,78.4888888888889,67.5,27.91,0.061,5.1,2.02,10.36,2.315,0.045,0.17,55.92,9.735,0.093,1.90882510121146,0.185,115.42965257443142,0.2,95.79,0.65,1.19,1.3,0.0,0.0,1.9310519050094608,2.0,63.12,2.8,3.4,0.05,0.031,0.061,0.261,3.23,2.78,0.05,0.1,0.026,9.186887295888887,0.0,0.0,0.0,0.0,0.0,0.0,0.0,0.0,0.0,0.0,0.0,0.0,0.0,2188.1314394781543,8.0,1.3,4.06,82.5,25.54545455,11.0,60.0,28.0,8.0,120.225,130.0,542.0,42.2609493235497,412.0,90.6153846153846
2024-06-10 01:00:00,2.66,1.3,1.36,1135.0,4000.0,900.0,2309.459641864876,1451.0,258.0,116495.0,2.79268464906087,0.98,10.94,0.39,87.69,3.3,34.71167331265156,6.6,1.05,0.43,87.34,11.18,2.388425849570573,69.76,9.87,19.3,1.07,11.24575320745572,5.17777777777778,78.4888888888889,67.5,27.91,0.061,5.1,2.02,10.36,2.315,0.045,0.17,55.92,9.735,0.093,1.90882510121146,0.185,109.94233462522244,0.2,95.79,0.65,1.19,1.3,0.0,0.0,1.839253172683036,2.0,63.12,2.8,3.4,0.05,0.031,0.061,0.261,3.23,2.78,0.05,0.1,0.026,8.750159207119976,0.0,0.0,0.0,0.0,0.0,0.0,0.0,0.0,0.0,0.0,0.0,0.0,0.0,2188.1314394781543,7.0,1.3,4.6,82.5,25.54545455,11.0,60.0,28.0,8.0,120.975,130.0,545.0,41.4934916647637,415.0,86.3076923076923
2024-06-10 02:00:00,2.69,1.3,1.39,1140.0,4000.0,900.0,2310.707340385715,1429.0,250.0,116506.0,2.79241859176059,0.98,10.94,0.39,87.69,3.3,33.770785922403974,6.6,1.05,0.43,87.34,11.18,2.323685675734492,69.76,9.87,19.3,1.07,10.94092816224896,5.17777777777778,78.4888888888889,67.5,27.91,0.061,5.1,2.02,10.36,2.315,0.045,0.17,55.92,9.735,0.093,1.90882510121146,0.185,106.96226059158174,0.2,95.79,0.65,1.19,1.3,0.0,0.0,1.7893987590953278,2.0,63.12,2.8,3.4,0.05,0.031,0.061,0.261,3.23,2.78,0.05,0.1,0.026,8.512979213332779,0.0,0.0,0.0,0.0,0.0,0.0,0.0,0.0,0.0,0.0,0.0,0.0,0.0,2188.1314394781543,7.0,1.3,4.64,82.5,25.54545455,11.0,60.0,28.0,8.0,120.445,126.0,541.0,41.2514220705347,415.0,83.96825396825396
2024-06-10 03:00:00,2.65,1.3,1.35,1142.0,4000.0,900.0,2312.935654232058,1472.0,260.0,116809.0,2.78510980069458,0.98,10.94,0.39,87.69,3.3,34.51825416089608,6.6,1.05,0.43,87.34,11.18,2.3751171479792146,69.76,9.87,19.3,1.07,11.183090021309498,5.17777777777778,78.4888888888889,67.5,27.91,0.061,5.1,2.02,10.36,2.315,0.045,0.17,55.92,9.735,0.093,1.90882510121146,0.185,109.32971785755204,0.2,95.79,0.65,1.19,1.3,0.0,0.0,1.829004551554354,2.0,63.12,2.8,3.4,0.05,0.031,0.061,0.261,3.23,2.78,0.05,0.1,0.026,8.701401881124122,0.0,0.0,0.0,0.0,0.0,0.0,0.0,0.0,0.0,0.0,0.0,0.0,0.0,2188.1314394781543,7.0,1.3,4.58,82.5,25.54545455,11.0,60.0,28.0,8.0,120.5775,127.0,542.0,41.3574660633484,415.0,85.8267716535433
2024-06-10 04:00:00,2.62,1.3,1.32,1145.0,4001.0,851.0,2314.156485926673,1487.0,258.0,116817.0,2.78414670728228,0.98,10.94,0.39,87.69,3.3,35.11140313293419,6.6,1.05,0.43,87.34,11.18,2.415930286680474,69.76,9.87,19.3,1.07,11.375256123321224,5.17777777777778,78.4888888888889,67.5,27.91,0.061,5.1,2.02,10.36,2.315,0.045,0.17,55.92,9.735,0.093,1.90882510121146,0.185,111.2083994808506,0.2,95.79,0.65,1.19,1.3,0.0,0.0,1.8604334924431576,2.0,63.12,2.8,3.4,0.05,0.031,0.061,0.261,3.23,2.78,0.05,0.1,0.026,8.850923567737293,0.0,0.0,0.0,0.0,0.0,0.0,0.0,0.0,0.0,0.0,0.0,0.0,0.0,2188.1314394781543,8.0,1.3,4.5,82.5,25.54545455,11.0,60.0,28.0,8.0,120.445,126.0,541.0,41.2955465587045,415.0,87.3015873015873
2024-06-10 05:00:00,2.62,1.3,1.32,1150.0,3998.0,336.0,2313.6940415863846,1500.0,265.0,116707.0,2.76936796126486,0.98,10.94,0.39,87.69,3.3,35.29948239726866,6.6,1.05,0.43,87.34,11.18,2.4288715636007345,69.76,9.87,19.3,1.07,11.436189313464329,5.17777777777778,78.4888888888889,67.5,27.91,0.061,5.1,2.02,10.36,2.315,0.045,0.17,55.92,9.735,0.093,1.90882510121146,0.185,111.80410321513264,0.2,95.79,0.65,1.19,1.3,0.0,0.0,1.87039917115093,2.0,63.12,2.8,3.4,0.05,0.031,0.061,0.261,3.23,2.78,0.05,0.1,0.026,8.898334808666572,0.0,0.0,0.0,0.0,0.0,0.0,0.0,0.0,0.0,0.0,0.0,0.0,0.0,2188.1314394781543,7.0,1.3,4.32,82.5,25.54545455,11.0,60.0,28.0,8.0,120.975,130.0,545.0,41.9483985765125,415.0,87.76923076923077
2024-06-10 06:00:00,2.62,1.3,1.32,1175.0,4002.0,0.0,2269.0,1479.0,265.0,116124.0,2.77607005586267,0.98,10.94,0.39,87.69,3.3,40.36747378374313,6.6,1.05,0.43,87.34,11.18,2.777587729595672,69.76,9.87,19.3,1.07,13.078097494509308,5.17777777777778,78.4888888888889,67.5,27.91,0.061,5.1,2.02,10.36,2.315,0.045,0.17,55.92,9.735,0.093,1.90882510121146,0.185,127.85595988798396,0.2,95.79,0.65,1.19,1.3,0.0,0.0,2.138934748584648,2.0,63.12,2.8,3.4,0.05,0.031,0.061,0.261,3.23,2.78,0.05,0.1,0.026,10.17588000484706,0.0,0.0,0.0,0.0,0.0,0.0,0.0,0.0,0.0,0.0,0.0,0.0,0.0,2188.1314394781543,7.0,1.3,4.26,82.5,25.54545455,11.0,60.0,28.0,8.0,121.6375,135.0,550.0,42.3595505617977,415.0,91.54330629908964
2024-06-10 07:00:00,2.63,1.3,1.33,1180.0,4000.0,0.0,2260.0,1445.0,259.0,112989.0,2.85161836372047,0.98,10.94,0.39,87.69,3.3,40.516431251579824,6.6,1.05,0.43,87.34,11.18,2.7878371308118925,69.76,9.87,19.3,1.07,13.126356156850672,5.17777777777778,78.4888888888889,67.5,27.91,0.061,5.1,2.02,10.36,2.315,0.045,0.17,55.92,9.735,0.093,1.90882510121146,0.185,128.32775309790276,0.2,95.79,0.65,1.19,1.3,0.0,0.0,2.146827496734407,2.0,63.12,2.8,3.4,0.05,0.031,0.061,0.261,3.23,2.78,0.05,0.1,0.026,10.213429377558672,0.0,0.0,0.0,0.0,0.0,0.0,0.0,0.0,0.0,0.0,0.0,0.0,0.0,2188.1314394781543,8.0,1.3,4.28,82.5,25.54545455,11.0,60.0,28.0,8.0,121.6375,135.0,550.0,43.8202247191011,415.0,90.85540865851368
2024-06-10 08:00:00,2.63,1.3,1.33,1167.0,4000.0,0.0,2307.0,1460.0,260.0,114548.0,2.81283355725369,0.98,10.86,0.37,87.79,3.8,40.21851631590644,7.8,1.03,0.44,87.32,11.21,2.767338328379452,69.72,9.97,19.19,1.12,13.029838832167943,5.17777777777778,78.4888888888889,67.5,27.91,0.061,5.06,1.965,10.63,2.3,0.0465,0.165,55.91500000000001,9.785,0.09,1.9339140625,0.175,127.3841666780652,0.1,95.57,0.94,1.03,1.35,0.0,0.0,2.1310420004348893,2.0,62.49,3.39,2.5,0.11,0.025,0.065,0.332,3.55,2.72,0.04,0.1,0.042,10.138330632135446,0.0,0.0,0.0,0.0,0.0,0.0,0.0,0.0,0.0,0.0,0.0,0.0,0.0,2188.1314394781543,7.0,1.3,3.97,82.5,25.54545455,11.0,60.0,28.0,8.0,121.24,132.0,547.0,43.488160291439,415.0,100.0
2024-06-10 09:00:00,2.64,1.3,1.34,1149.0,4000.0,680.0,2283.0,1462.0,261.0,116537.0,2.78506703106164,0.98,10.86,0.37,87.79,3.8,35.24662099181407,7.8,1.03,0.44,87.32,11.21,2.425234298808134,69.72,9.97,19.19,1.12,11.419063480474744,5.17777777777778,78.4888888888889,67.5,27.91,0.061,5.06,1.965,10.63,2.3,0.0465,0.165,55.91500000000001,9.785,0.09,1.9339140625,0.175,111.63667520683984,0.1,95.57,0.94,1.03,1.35,0.0,0.0,1.867598225577978,2.0,62.49,3.39,2.5,0.11,0.025,0.065,0.332,3.55,2.72,0.04,0.1,0.042,8.885009443753347,0.0,0.0,0.0,0.0,0.0,0.0,0.0,0.0,0.0,0.0,0.0,0.0,0.0,2188.1314394781543,7.0,1.3,4.16,82.5,25.54545455,11.0,60.0,28.0,8.0,120.5775,127.0,542.0,42.643391521197,415.0,87.63779527559055
2024-06-10 10:00:00,2.6,1.3,1.3,1149.0,4000.0,875.0,2270.0,1480.0,260.0,116357.0,2.7952726158954,0.98,10.86,0.37,87.79,3.8,35.30291987729565,7.8,1.03,0.44,87.32,11.21,2.429108088244185,69.72,9.97,19.19,1.12,11.437302974902972,5.17777777777778,78.4888888888889,67.5,27.91,0.061,5.06,1.965,10.63,2.3,0.0465,0.165,55.91500000000001,9.785,0.09,1.9339140625,0.175,111.81499075074616,0.1,95.57,0.94,1.03,1.35,0.0,0.0,1.8705813114928471,2.0,62.49,3.39,2.5,0.11,0.025,0.065,0.332,3.55,2.72,0.04,0.1,0.042,8.899201332652224,0.0,0.0,0.0,0.0,0.0,0.0,0.0,0.0,0.0,0.0,0.0,0.0,0.0,2188.1314394781543,7.0,1.3,4.34,82.5,25.54545455,11.0,60.0,28.0,8.0,120.445,126.0,541.0,41.1040145985401,415.0,87.77777777777777
2024-06-10 11:00:00,2.64,1.3,1.34,1148.0,4000.0,765.0,2263.0,1466.0,252.0,116878.0,2.77941963562874,0.98,10.86,0.37,87.79,3.8,36.629787167717865,7.8,1.03,0.44,87.32,11.21,2.520406600616363,69.72,9.97,19.19,1.12,11.867176290220652,5.17777777777778,78.4888888888889,67.5,27.91,0.061,5.06,1.965,10.63,2.3,0.0465,0.165,55.91500000000001,9.785,0.09,1.9339140625,0.175,116.01757949756094,0.1,95.57,0.94,1.03,1.35,0.0,0.0,1.9408874834730068,2.0,62.49,3.39,2.5,0.11,0.025,0.065,0.332,3.55,2.72,0.04,0.1,0.042,9.23367959111413,0.0,0.0,0.0,0.0,0.0,0.0,0.0,0.0,0.0,0.0,0.0,0.0,0.0,2188.1314394781543,7.0,1.3,4.23,82.5,25.54545455,11.0,60.0,28.0,8.0,120.975,130.0,545.0,40.4717853839038,415.0,91.07692307692308
2024-06-10 12:00:00,2.6,1.3,1.3,1172.0,4000.0,1133.0,2254.0,1534.0,265.0,116577.0,2.79772403215144,0.98,10.86,0.37,87.79,3.8,36.69166180820388,7.8,1.03,0.44,87.32,11.21,2.5246640441984844,69.72,9.97,19.19,1.12,11.887222196116294,5.17777777777778,78.4888888888889,67.5,27.91,0.061,5.06,1.965,10.63,2.3,0.0465,0.165,55.91500000000001,9.785,0.09,1.9339140625,0.175,116.21355513860412,0.1,95.57,0.94,1.03,1.35,0.0,0.0,1.9441660096275224,2.0,62.49,3.39,2.5,0.11,0.025,0.065,0.332,3.55,2.72,0.04,0.1,0.042,9.249277022855876,0.0,0.0,0.0,0.0,0.0,0.0,0.0,0.0,0.0,0.0,0.0,0.0,0.0,2188.1314394781543,8.0,1.3,4.41,82.5,25.54545455,11.0,60.0,28.0,8.0,120.975,130.0,545.0,40.1054803944049,415.0,91.23076923076924
2024-06-10 13:00:00,2.63,1.3,1.33,1158.0,4000.0,0.0,2289.0,1454.0,262.0,115653.0,2.78597616848044,0.98,10.86,0.37,87.79,3.8,37.78103047857878,7.8,1.03,0.44,87.32,11.21,2.5996208539322123,69.72,9.97,19.19,1.12,12.240151630218374,5.17777777777778,78.4888888888889,67.5,27.91,0.061,5.06,1.965,10.63,2.3,0.0465,0.165,55.91500000000001,9.785,0.09,1.9339140625,0.175,119.66391415212188,0.1,95.57,0.94,1.03,1.35,0.0,0.0,2.0018879398024723,2.0,62.49,3.39,2.5,0.11,0.025,0.065,0.332,3.55,2.72,0.04,0.1,0.042,9.523886351399964,0.0,0.0,0.0,0.0,0.0,0.0,0.0,0.0,0.0,0.0,0.0,0.0,0.0,2188.1314394781543,7.0,1.3,4.24,82.5,25.54545455,11.0,60.0,28.0,8.0,121.24,132.0,547.0,40.4338795291946,415.0,93.93939393939394
2024-06-10 14:00:00,2.65,1.3,1.35,1136.0,4000.0,0.0,2293.0,1417.0,256.0,114912.0,2.80392940516333,0.98,10.86,0.37,87.79,3.8,36.753536448689886,7.8,1.03,0.44,87.32,11.21,2.528921487780607,69.72,9.97,19.19,1.12,11.90726810201194,5.17777777777778,78.4888888888889,67.5,27.91,0.061,5.06,1.965,10.63,2.3,0.0465,0.165,55.91500000000001,9.785,0.09,1.9339140625,0.175,116.4095307796473,0.1,95.57,0.94,1.03,1.35,0.0,0.0,1.9474445357820367,2.0,62.49,3.39,2.5,0.11,0.025,0.065,0.332,3.55,2.72,0.04,0.1,0.042,9.264874454597624,0.0,0.0,0.0,0.0,0.0,0.0,0.0,0.0,0.0,0.0,0.0,0.0,0.0,2188.1314394781543,8.0,1.3,3.89,82.5,25.54545455,11.0,60.0,28.0,8.0,120.975,130.0,545.0,41.2606788270607,415.0,91.3846153846154
2024-06-10 15:00:00,2.65,1.3,1.35,1143.0,4000.0,360.0,2267.0,1445.0,255.0,116394.0,2.7789405165733,0.98,10.86,0.37,87.79,3.8,36.53961327305609,7.8,1.03,0.44,87.32,11.21,2.514201954155596,69.72,9.97,19.19,1.12,11.837962101783592,5.17777777777778,78.4888888888889,67.5,27.91,0.061,5.06,1.965,10.63,2.3,0.0465,0.165,55.91500000000001,9.785,0.09,1.9339140625,0.175,115.7319715865833,0.1,95.57,0.94,1.03,1.35,0.0,0.0,1.9361094763641007,2.0,62.49,3.39,2.5,0.11,0.025,0.065,0.332,3.55,2.72,0.04,0.1,0.042,9.210948450281196,0.0,0.0,0.0,0.0,0.0,0.0,0.0,0.0,0.0,0.0,0.0,0.0,0.0,2188.1314394781543,7.0,1.3,4.02,82.5,25.54545455,11.0,60.0,28.0,8.0,120.0925,129.0,541.0,41.9002050580998,412.0,90.85271317829458
2024-06-10 16:00:00,2.62,1.3,1.32,1144.0,4000.0,812.0,2261.0,1489.0,262.0,117958.0,2.75515779368303,0.92,11.08,0.42,87.58,3.8,35.230173206956806,6.3,1.04,0.43,87.52,11.01,2.4241025667199856,69.89,9.88,19.21,1.02,11.413734790968824,5.17777777777778,78.4888888888889,67.5,27.91,0.0625,5.19,1.93,10.51,2.33,0.0495,0.18,55.835,9.985,0.098,1.923923373923375,0.18,111.58458011334396,0.1,95.72,0.47,0.78,1.38,0.0,0.0,1.8667267135592445,2.0,63.32,2.66,2.6,0.03,0.016,0.059,0.181,2.88,2.02,0.04,0.07,0.015,8.880863266909346,0.0,0.0,0.0,0.0,0.0,0.0,0.0,0.0,0.0,0.0,0.0,0.0,0.0,2188.1314394781543,7.0,1.3,4.28,82.5,25.54545455,11.0,60.0,28.0,8.0,120.0925,129.0,541.0,41.5259959486833,412.0,87.59689922480621
2024-06-10 17:00:00,2.65,1.3,1.35,1145.0,4000.0,818.0,2263.0,1471.0,262.0,116919.0,2.78001770147406,0.92,11.08,0.42,87.58,3.8,35.0431103403712,6.3,1.04,0.43,87.52,11.01,2.411231225657755,69.89,9.88,19.21,1.02,11.353130889423854,5.17777777777778,78.4888888888889,67.5,27.91,0.0625,5.19,1.93,10.51,2.33,0.0495,0.18,55.835,9.985,0.098,1.923923373923375,0.18,110.99209561716692,0.1,95.72,0.47,0.78,1.38,0.0,0.0,1.856814890301408,2.0,63.32,2.66,2.6,0.03,0.016,0.059,0.181,2.88,2.02,0.04,0.07,0.015,8.833708240713365,0.0,0.0,0.0,0.0,0.0,0.0,0.0,0.0,0.0,0.0,0.0,0.0,0.0,2188.1314394781543,7.0,1.3,4.2,82.5,25.54545455,11.0,60.0,28.0,8.0,120.0925,129.0,541.0,42.1681316204643,412.0,87.13178294573643
