Repository: saikumar-voptimai/evonith_bf_webapp

# Evonith BF2 — Blast Furnace Intelligence Platform

Monitoring, modelling and optimisation of **Blast Furnace 2 (BF2)** at Evonith Steel: live telemetry from InfluxDB,
manual plant reports from Neon PostgreSQL, a two-zone energy model of the furnace, blend and fuel optimisers, a
conversational assistant (FurnaceMind) and a live digital twin evaluated every hour.

The platform has three deployable parts that share one Python service layer, plus the shared data library:

| Part | Path | What it is |
|---|---|---|
| **Streamlit app** (legacy) | `src/app.py`, `src/custom_pages/` | The original 11-page dashboard; still the home of the model pages. Served under `/legacy` in production |

File: src/data/V13_df_filtered.csv (part 63 of 268)
NM3/HR.,STEAMKGS/HR.,RAFTOC,PERMEABILITYKGS/HR.,TUYEREVELOCITYM/S,HOT BLAST VOLUMENM3/HR.,O2 ENRICHMENT %,COKE_VM%,COKE_ASH%,COKE_IM%,COKE_FC%,COKE_MOIST%,COKE_CALC_MT,NUTCOKE_MOIST%,NUTCOKE_VM%,NUTCOKE_IM%,NUTCOKE_FC%,NUTCOKE_ASH%,NUTCOKE_CALC_MT,PCI_2_FC%,PCI_2_ASH%,PCI_2_VM%,PCI_2_IM%,PCI_2_CALC_MT,SINTER_SP_02_COLD_STRENGTH_AI,SINTER_SP_02_COLD_STRENGTH_TI,SINTER_SP_02_HOT_STRENGTH_RI,SINTER_SP_02_HOT_STRENGTH_RDI,SINTER_SP_02_P%,SINTER_SP_02_SIO2%,SINTER_SP_02_MGO%,SINTER_SP_02_FEO%,SINTER_SP_02_AL2O3%,SINTER_SP_02_NA2O%,SINTER_SP_02_TIO2%,SINTER_SP_02_FE(T)%,SINTER_SP_02_CAO%,SINTER_SP_02_K2O%,SINTER_SP_02_BASICITY,SINTER_SP_02_MNO%,SINTER_CALC_MT,FLUX_TM%,FLUX_SIO2%,FLUX_FE2O3%,FLUX_AL2O3%,FLUX_LOI%,FLUX_MGO%,FLUX_CAO%,FLUX_CALC_MT,GEOMIN TYPE,ORE_FE(T)%,ORE_LOI%,ORE_TM%,ORE_MGO%,ORE_NA2O%,ORE_P%,ORE_TIO2%,ORE_AL2O3%,ORE_SIO2%,ORE_MNO%,ORE_CAO%,ORE_K2O%,ORE_CALC_MT,LLOYDS_PELLET_PCT_SIO2,LLOYDS_PELLET_PCT_AL2O3,LLOYDS_PELLET_PCT_FE2O3,LLOYDS_PELLET_PCT_MGO,LLOYDS_PELLET_PCT_TIO2,LLOYDS_PELLET_PCT_NA2O,TOTAL_PELLET_CALC_MT,LLOYDS_PELLET_PCT_K2O,LLOYDS_PELLET_PCT_TM,LLOYDS_PELLET_PCT_LOI,LLOYDS_PELLET_PCT_MNO,LLOYDS_PELLET_PCT_CAO,LLOYDS_PELLET_PCT_P,DAILYPRODUCTION,CHARGES/HRS.,STOCKRODLEVEL,FURNACE TOP GAS ANALYSISH2%,COKE_DISCHARGE_TIME,WEIGHTED_COKE_ANGLE,TOTAL_COKE_PORTIONS,NON_COKE_DISCHARGE_TIME,WEIGHTED_NON_COKE_ANGLE,TOTAL_NON_COKE_PORTIONS,UNITCOST LAKHS/THM,ACTUALKG/THM.,ACT. FUEL RATEKG/THM.,FURNACETOPGASANALYSISCO2ETACO,COKE RATE KG/THM,PRODUCTIONTONNESPERHR
2024-06-10 18:00:00,2.67,1.3,1.37,1145.0,4000.0,550.0,2258.0,1452.0,261.0,116122.0,2.79117229142142,0.92,11.08,0.42,87.58,3.8,35.10546462923307,6.3,1.04,0.43,87.52,11.01,2.4155216726784983,69.89,9.88,19.21,1.02,11.373332189938845,5.17777777777778,78.4888888888889,67.5,27.91,0.0625,5.19,1.93,10.51,2.33,0.0495,0.18,55.835,9.985,0.098,1.923923373923375,0.18,111.18959044922592,0.1,95.72,0.47,0.78,1.38,0.0,0.0,1.860118831387353,2.0,63.32,2.66,2.6,0.03,0.016,0.059,0.181,2.88,2.02,0.04,0.07,0.015,8.849426582778692,0.0,0.0,0.0,0.0,0.0,0.0,0.0,0.0,0.0,0.0,0.0,0.0,0.0,2188.1314394781543,7.0,1.3,4.16,82.5,25.54545455,11.0,60.0,28.0,8.0,120.0925,129.0,541.0,42.5039334681951,412.0,87.28682170542636
2024-06-10 19:00:00,2.66,1.3,1.36,1146.0,4000.0,637.0,2246.0,1467.0,263.0,116572.0,2.78293929744859,0.92,11.08,0.42,87.58,3.8,35.01193319594026,6.3,1.04,0.43,87.52,11.01,2.4090860021473834,69.89,9.88,19.21,1.02,11.34303023916636,5.17777777777778,78.4888888888889,67.5,27.91,0.0625,5.19,1.93,10.51,2.33,0.0495,0.18,55.835,9.985,0.098,1.923923373923375,0.18,110.8933482011374,0.1,95.72,0.47,0.78,1.38,0.0,0.0,1.855162919758435,2.0,63.32,2.66,2.6,0.03,0.016,0.059,0.181,2.88,2.02,0.04,0.07,0.015,8.825849069680704,0.0,0.0,0.0,0.0,0.0,0.0,0.0,0.0,0.0,0.0,0.0,0.0,0.0,2188.1314394781543,8.0,1.3,4.34,82.5,25.54545455,11.0,60.0,28.0,8.0,120.0925,129.0,541.0,42.1864368337491,412.0,87.05426356589147
2024-06-10 20:00:00,2.6,1.3,1.3,1148.0,4000.0,230.0,2273.0,1529.0,267.0,116375.0,2.77552493172809,0.92,11.08,0.42,87.58,3.8,37.06290965111994,6.3,1.04,0.43,87.52,11.01,2.5502087056912184,69.89,9.88,19.21,1.02,12.007497631490152,5.17777777777778,78.4888888888889,67.5,27.91,0.0625,5.19,1.93,10.51,2.33,0.0495,0.18,55.835,9.985,0.098,1.923923373923375,0.18,117.3894089848632,0.1,95.72,0.47,0.78,1.38,0.0,0.0,1.963837166554614,2.0,63.32,2.66,2.6,0.03,0.016,0.059,0.181,2.88,2.02,0.04,0.07,0.015,9.342861613306358,0.0,0.0,0.0,0.0,0.0,0.0,0.0,0.0,0.0,0.0,0.0,0.0,0.0,2188.1314394781543,8.0,1.3,4.21,82.5,25.54545455,11.0,60.0,28.0,8.0,120.225,130.0,542.0,40.766073871409,412.0,92.15384615384616
2024-06-10 21:00:00,2.6,1.3,1.3,1150.0,4000.0,0.0,2275.0,1499.0,263.0,116003.0,2.77757593305014,0.92,11.08,0.42,87.58,3.8,38.44770104528071,6.3,1.04,0.43,87.52,11.01,2.6454928348164763,69.89,9.88,19.21,1.02,12.456136973139657,5.17777777777778,78.4888888888889,67.5,27.91,0.0625,5.19,1.93,10.51,2.33,0.0495,0.18,55.835,9.985,0.098,1.923923373923375,0.18,121.7754608317922,0.1,95.72,0.47,0.78,1.38,0.0,0.0,2.0372125392217115,2.0,63.32,2.66,2.6,0.03,0.016,0.059,0.181,2.88,2.02,0.04,0.07,0.015,9.6919414475862,0.0,0.0,0.0,0.0,0.0,0.0,0.0,0.0,0.0,0.0,0.0,0.0,0.0,2188.1314394781543,7.0,1.3,4.04,82.5,25.54545455,11.0,60.0,28.0,8.0,121.255,134.0,548.0,41.1005434782609,414.0,95.59701492537312
2024-06-10 22:00:00,2.61,1.3,1.31,1181.0,4000.0,0.0,2265.0,1467.0,263.0,114995.0,2.80190694976829,0.92,11.08,0.42,87.58,3.8,40.82613418830503,6.3,1.04,0.43,87.52,11.01,2.8091470369377025,69.89,9.88,19.21,1.02,13.226692512366167,5.17777777777778,78.4888888888889,67.5,27.91,0.0625,5.19,1.93,10.51,2.33,0.0495,0.18,55.835,9.985,0.098,1.923923373923375,0.18,129.3086756710432,0.1,95.72,0.47,0.78,1.38,0.0,0.0,2.163237599002611,2.0,63.32,2.66,2.6,0.03,0.016,0.059,0.181,2.88,2.02,0.04,0.07,0.015,10.291499656074183,0.0,0.0,0.0,0.0,0.0,0.0,0.0,0.0,0.0,0.0,0.0,0.0,0.0,2188.1314394781543,7.0,1.3,4.17,82.5,25.54545455,11.0,60.0,28.0,8.0,121.4175,139.0,551.0,41.4600864225608,412.0,91.23196925193604
2024-06-10 23:00:00,2.58,1.3,1.28,1172.0,4000.0,0.0,2273.0,1493.0,262.0,114245.0,2.82028877475151,0.97,11.01,0.38,87.64,3.2,36.85485914833002,6.0,1.03,0.44,87.37,11.16,3.478790104956122,69.67,9.94,19.32,1.07,12.011920091175313,4.97777777777778,79.2677777777778,67.5,28.345,0.064,5.255,1.985,10.12,2.37,0.047,0.18,55.535,10.025,0.095,1.907708325788575,0.17,117.1047878463419,0.2,96.21,0.77,0.84,1.34,0.0,0.0,1.7612835913180416,2.0,63.19,2.58,2.4,0.08,0.018,0.08,0.274,3.42,2.7,0.05,0.28,0.024,8.831069126545916,0.0,0.0,0.0,0.0,0.0,0.0,0.0,0.0,0.0,0.0,0.0,0.0,0.0,2188.1314394781543,7.0,1.3,4.08,82.5,25.54545455,11.0,60.0,28.0,8.0,121.55,140.0,552.0,41.3665743305633,412.0,93.0
2024-06-11 00:00:00,2.61,1.3,1.31,1147.0,4001.0,415.0,2285.0,1486.0,264.0,118524.0,2.73110673137518,0.97,11.01,0.38,87.64,3.2,35.38137499180019,6.0,1.03,0.44,87.37,11.16,3.339705538578724,69.67,9.94,19.32,1.07,11.531674762530471,4.97777777777778,79.2677777777778,67.5,28.345,0.064,5.255,1.985,10.12,2.37,0.047,0.18,55.535,10.025,0.095,1.907708325788575,0.17,112.4228529934396,0.2,96.21,0.77,0.84,1.34,0.0,0.0,1.6908661883775482,2.0,63.19,2.58,2.4,0.08,0.018,0.08,0.274,3.42,2.7,0.05,0.28,0.024,8.477996540084145,0.0,0.0,0.0,0.0,0.0,0.0,0.0,0.0,0.0,0.0,0.0,0.0,0.0,2149.176117984928,8.0,1.3,4.27,82.5,25.54545455,11.0,60.0,28.0,8.0,121.475,130.0,547.0,41.7826672653794,417.0,87.6923076923077
2024-06-11 01:00:00,2.64,1.3,1.34,1154.0,3999.0,440.0,2274.0,1472.0,260.0,116689.0,2.77357402548327,0.97,11.01,0.38,87.64,3.2,34.729612820898616,6.0,1.03,0.44,87.37,11.16,3.27818464707859,69.67,9.94,19.32,1.07,11.319249174799646,4.97777777777778,79.2677777777778,67.5,28.345,0.064,5.255,1.985,10.12,2.37,0.047,0.18,55.535,10.025,0.095,1.907708325788575,0.17,110.3519057014552,0.2,96.21,0.77,0.84,1.34,0.0,0.0,1.6597186533284882,2.0,63.19,2.58,2.4,0.08,0.018,0.08,0.274,3.42,2.7,0.05,0.28,0.024,8.32182291960891,0.0,0.0,0.0,0.0,0.0,0.0,0.0,0.0,0.0,0.0,0.0,0.0,0.0,2149.176117984928,7.0,1.3,4.21,82.5,25.54545455,11.0,60.0,28.0,8.0,120.225,130.0,542.0,42.340086501252,412.0,86.07692307692308
2024-06-11 02:00:00,2.63,1.3,1.33,1149.0,3999.0,0.0,2300.0,1478.0,263.0,116520.0,2.76456898890966,0.97,11.01,0.38,87.64,3.2,35.41241128565266,6.0,1.03,0.44,87.37,11.16,3.342635104840635,69.67,9.94,19.32,1.07,11.541790266708128,4.97777777777778,79.2677777777778,67.5,28.345,0.064,5.255,1.985,10.12,2.37,0.047,0.18,55.535,10.025,0.095,1.907708325788575,0.17,112.52146953115316,0.2,96.21,0.77,0.84,1.34,0.0,0.0,1.6923494043322656,2.0,63.19,2.58,2.4,0.08,0.018,0.08,0.274,3.42,2.7,0.05,0.28,0.024,8.485433379154394,0.0,0.0,0.0,0.0,0.0,0.0,0.0,0.0,0.0,0.0,0.0,0.0,0.0,2149.176117984928,7.0,1.3,4.02,82.5,25.54545455,11.0,60.0,28.0,8.0,120.225,130.0,542.0,42.3181818181818,412.0,87.76923076923077
2024-06-11 03:00:00,2.65,1.3,1.35,1148.0,4001.0,300.0,2291.0,1450.0,260.0,116490.0,2.77555200327267,0.97,11.01,0.38,87.64,3.2,35.07101205327563,6.0,1.03,0.44,87.37,11.16,3.3104098759596123,69.67,9.94,19.32,1.07,11.430519720753887,4.97777777777778,79.2677777777778,67.5,28.345,0.064,5.255,1.985,10.12,2.37,0.047,0.18,55.535,10.025,0.095,1.907708325788575,0.17,111.43668761630416,0.2,96.21,0.77,0.84,1.34,0.0,0.0,1.6760340288303766,2.0,63.19,2.58,2.4,0.08,0.018,0.08,0.274,3.42,2.7,0.05,0.28,0.024,8.403628149381651,0.0,0.0,0.0,0.0,0.0,0.0,0.0,0.0,0.0,0.0,0.0,0.0,0.0,2149.176117984928,8.0,1.3,4.1,82.5,25.54545455,11.0,60.0,28.0,8.0,120.225,130.0,542.0,42.4310383494057,412.0,86.92307692307692
2024-06-11 04:00:00,2.6,1.3,1.3,1152.0,4001.0,0.0,2284.0,1495.0,265.0,116532.0,2.76566607591206,0.97,11.01,0.38,87.64,3.2,37.85243258631256,6.0,1.03,0.44,87.37,11.16,3.5729526844698185,69.67,9.94,19.32,1.07,12.337054217286012,4.97777777777778,79.2677777777778,67.5,28.345,0.064,5.255,1.985,10.12,2.37,0.047,0.18,55.535,10.025,0.095,1.907708325788575,0.17,120.27453611063244,0.2,96.21,0.77,0.84,1.34,0.0,0.0,1.8089573517951043,2.0,63.19,2.58,2.4,0.08,0.018,0.08,0.274,3.42,2.7,0.05,0.28,0.024,9.070105177509332,0.0,0.0,0.0,0.0,0.0,0.0,0.0,0.0,0.0,0.0,0.0,0.0,0.0,2149.176117984928,7.0,1.3,4.15,82.5,25.54545455,11.0,60.0,28.0,8.0,120.3575,131.0,543.0,42.1783953384133,412.0,93.81679389312976
2024-06-11 05:00:00,2.64,1.3,1.34,1143.0,3998.0,0.0,2291.0,1449.0,258.0,116565.0,2.76281182332288,0.97,11.01,0.38,87.64,3.2,37.243552622947576,6.0,1.03,0.44,87.37,11.16,3.515479514293393,69.67,9.94,19.32,1.07,12.138605013189968,4.97777777777778,79.2677777777778,67.5,28.345,0.064,5.255,1.985,10.12,2.37,0.047,0.18,55.535,10.025,0.095,1.907708325788575,0.17,118.33984525625222,0.2,96.21,0.77,0.84,1.34,0.0,0.0,1.779859145660577,2.0,63.19,2.58,2.4,0.08,0.018,0.08,0.274,3.42,2.7,0.05,0.28,0.024,8.924206884299101,0.0,0.0,0.0,0.0,0.0,0.0,0.0,0.0,0.0,0.0,0.0,0.0,0.0,2149.176117984928,7.0,1.3,4.07,82.5,25.54545455,11.0,60.0,28.0,8.0,120.225,130.0,542.0,42.1762589928058,412.0,92.3076923076923
2024-06-11 06:00:00,2.63,1.3,1.33,1153.0,4001.0,0.0,2293.0,1466.0,262.0,116343.0,2.77015598230634,0.97,11.01,0.38,87.64,3.2,36.16627836531522,6.0,1.03,0.44,87.37,11.16,3.413793844767637,69.67,9.94,19.32,1.07,11.787494397168352,4.97777777777778,79.2677777777778,67.5,28.345,0.064,5.255,1.985,10.12,2.37,0.047,0.18,55.535,10.025,0.095,1.907708325788575,0.17,114.9168509399633,0.2,96.21,0.77,0.84,1.34,0.0,0.0,1.728376504913511,2.0,63.19,2.58,2.4,0.08,0.018,0.08,0.274,3.42,2.7,0.05,0.28,0.024,8.666073122367985,0.0,0.0,0.0,0.0,0.0,0.0,0.0,0.0,0.0,0.0,0.0,0.0,0.0,2149.176117984928,7.0,1.3,3.97,82.5,25.54545455,11.0,60.0,28.0,8.0,121.285,138.0,550.0,42.1112115732369,412.0,89.6376811594203
2024-06-11 07:00:00,2.6,1.3,1.3,1184.0,3999.0,0.0,2287.0,1467.0,264.0,114728.0,2.80772170742605,0.97,11.01,0.38,87.64,3.2,36.89680230542358,6.0,1.03,0.44,87.37,11.16,3.482749187781007,69.67,9.94,19.32,1.07,12.025590414791305,4.97777777777778,79.2677777777778,67.5,28.345,0.064,5.255,1.985,10.12,2.37,0.047,0.18,55.535,10.025,0.095,1.907708325788575,0.17,117.23806049007334,0.2,96.21,0.77,0.84,1.34,0.0,0.0,1.7632880432699445,2.0,63.19,2.58,2.4,0.08,0.018,0.08,0.274,3.42,2.7,0.05,0.28,0.024,8.841119440893557,0.0,0.0,0.0,0.0,0.0,0.0,0.0,0.0,0.0,0.0,0.0,0.0,0.0,2149.176117984928,7.0,1.3,4.22,82.5,25.54545455,11.0,60.0,28.0,8.0,122.2125,145.0,557.0,42.2363060208239,412.0,91.44827586206895
2024-06-11 08:00:00,2.59,1.3,1.29,1182.0,4000.0,0.0,2299.0,1480.0,263.0,114225.0,2.82078225890811,0.98,10.96,0.4,87.66,2.9,37.04604893479558,6.0,1.04,0.45,87.28,11.23,3.4968368198994133,69.84,9.86,19.26,1.04,12.074233622968508,4.97777777777778,79.2677777777778,67.5,28.78,0.0625,5.25,2.01,9.975,2.4,0.047,0.18,55.57,10.03,0.088,1.91045772501669,0.17,117.7122854708024,0.3,96.08,0.76,0.82,1.26,0.0,0.0,1.7704204986760133,2.0,63.31,2.45,3.1,0.08,0.031,0.095,0.259,3.92,2.12,0.05,0.24,0.042,8.876881544761149,0.0,0.0,0.0,0.0,0.0,0.0,0.0,0.0,0.0,0.0,0.0,0.0,0.0,2149.176117984928,7.0,1.3,4.27,82.5,25.54545455,11.0,60.0,28.0,8.0,121.9475,143.0,555.0,40.6349206349206,412.0,91.8181818181818
2024-06-11 09:00:00,2.59,1.3,1.29,1185.0,3999.0,0.0,2295.0,1475.0,263.0,113884.0,2.82851598356165,0.98,10.96,0.4,87.66,2.9,36.31246380737388,6.0,1.04,0.45,87.28,11.23,3.4275925264360585,69.84,9.86,19.26,1.04,11.83513988786022,4.97777777777778,79.2677777777778,67.5,28.78,0.0625,5.25,2.01,9.975,2.4,0.047,0.18,55.57,10.03,0.088,1.91045772501669,0.17,115.38134912484593,0.3,96.08,0.76,0.82,1.26,0.0,0.0,1.7353626670190627,2.0,63.31,2.45,3.1,0.08,0.031,0.095,0.259,3.92,2.12,0.05,0.24,0.042,8.701101712191623,0.0,0.0,0.0,0.0,0.0,0.0,0.0,0.0,0.0,0.0,0.0,0.0,0.0,2149.176117984928,8.0,1.3,4.22,82.5,25.54545455,11.0,60.0,28.0,8.0,121.55,140.0,552.0,39.654770235596,412.0,90.0
2024-06-11 10:00:00,2.58,1.3,1.28,1150.0,4001.0,0.0,2289.0,1494.0,259.0,114744.0,2.80873354133199,0.98,10.96,0.4,87.66,2.9,35.22850966387019,6.0,1.04,0.45,87.28,11.23,3.325276331617072,69.84,9.86,19.26,1.04,11.481852130013646,4.97777777777778,79.2677777777778,67.5,28.78,0.0625,5.25,2.01,9.975,2.4,0.047,0.18,55.57,10.03,0.088,1.91045772501669,0.17,111.93712974798484,0.3,96.08,0.76,0.82,1.26,0.0,0.0,1.683560796361777,2.0,63.31,2.45,3.1,0.08,0.031,0.095,0.259,3.92,2.12,0.05,0.24,0.042,8.441367332723216,0.0,0.0,0.0,0.0,0.0,0.0,0.0,0.0,0.0,0.0,0.0,0.0,0.0,2149.176117984928,7.0,1.3,4.13,82.5,25.54545455,11.0,60.0,28.0,8.0,120.755,134.0,546.0,40.4933674656737,412.0,87.31343283582089
2024-06-11 11:00:00,2.62,1.3,1.32,1149.0,3998.0,0.0,2310.0,1485.0,262.0,116373.0,2.76736711917999,0.98,10.96,0.4,87.66,2.9,35.68484097613532,6.0,1.04,0.45,87.28,11.23,3.3683501864729664,69.84,9.86,19.26,1.04,11.630581914489795,4.97777777777778,79.2677777777778,67.5,28.78,0.0625,5.25,2.01,9.975,2.4,0.047,0.18,55.57,10.03,0.088,1.91045772501669,0.17,113.38710358441648,0.3,96.08,0.76,0.82,1.26,0.0,0.0,1.705368744379227,2.0,63.31,2.45,3.1,0.08,0.031,0.095,0.259,3.92,2.12,0.05,0.24,0.042,8.550712299882138,0.0,0.0,0.0,0.0,0.0,0.0,0.0,0.0,0.0,0.0,0.0,0.0,0.0,2149.176117984928,7.0,1.3,3.94,82.5,25.54545455,11.0,60.0,28.0,8.0,120.8875,135.0,547.0,40.1853997682503,412.0,88.44444444444444
2024-06-11 12:00:00,2.69,1.3,1.39,1150.0,4000.0,0.0,2314.0,1404.0,256.0,116905.0,2.75615902236147,0.98,10.96,0.4,87.66,2.9,35.640010773903995,6.0,1.04,0.45,87.28,11.23,3.3641185907613167,69.84,9.86,19.26,1.04,11.615970630677625,4.97777777777778,79.2677777777778,67.5,28.78,0.0625,5.25,2.01,9.975,2.4,0.047,0.18,55.57,10.03,0.088,1.91045772501669,0.17,113.2446574743858,0.3,96.08,0.76,0.82,1.26,0.0,0.0,1.7032263213335244,2.0,63.31,2.45,3.1,0.08,0.031,0.095,0.259,3.92,2.12,0.05,0.24,0.042,8.539970199002887,0.0,0.0,0.0,0.0,0.0,0.0,0.0,0.0,0.0,0.0,0.0,0.0,0.0,2149.176117984928,7.0,1.3,4.05,82.5,25.54545455,11.0,60.0,28.0,8.0,120.9,120.0,540.0,40.1951672862454,420.0,88.33333333333333
2024-06-11 13:00:00,2.65,1.3,1.35,1148.0,3999.0,476.0,2320.0,1469.0,264.0,119412.0,2.711097542468,0.98,10.96,0.4,87.66,2.9,33.611254164452475,6.0,1.04,0.45,87.28,11.23,3.172620954318876,69.84,9.86,19.26,1.04,10.954748125957249,4.97777777777778,79.2677777777778,67.5,28.78,0.0625,5.25,2.01,9.975,2.4,0.047,0.18,55.57,10.03,0.088,1.91045772501669,0.17,106.79836741028582,0.3,96.08,0.76,0.82,1.26,0.0,0.0,1.6062726004517311,2.0,63.31,2.45,3.1,0.08,0.031,0.095,0.259,3.92,2.12,0.05,0.24,0.042,8.05384461684027,0.0,0.0,0.0,0.0,0.0,0.0,0.0,0.0,0.0,0.0,0.0,0.0,0.0,2149.176117984928,7.0,1.3,4.05,82.5,25.54545455,11.0,60.0,28.0,8.0,120.635,118.0,538.0,40.1190748797802,420.0,83.30508474576271
2024-06-11 14:00:00,2.67,1.3,1.37,1149.0,4000.0,116.0,2318.0,1424.0,259.0,117201.0,2.75259079511408,0.98,10.96,0.4,87.66,2.9,35.15046496553792,6.0,1.04,0.45,87.28,11.23,3.317909565590105,69.84,9.86,19.26,1.04,11.456415411448694,4.97777777777778,79.2677777777778,67.5,28.78,0.0625,5.25,2.01,9.975,2.4,0.047,0.18,55.57,10.03,0.088,1.91045772501669,0.17,111.68914595285084,0.3,96.08,0.76,0.82,1.26,0.0,0.0,1.6798310616744527,2.0,63.31,2.45,3.1,0.08,0.031,0.095,0.259,3.92,2.12,0.05,0.24,0.042,8.422666457401492,0.0,0.0,0.0,0.0,0.0,0.0,0.0,0.0,0.0,0.0,0.0,0.0,0.0,2149.176117984928,7.0,1.3,3.98,82.5,25.54545455,11.0,60.0,28.0,8.0,120.8125,125.0,542.0,42.9805615550756,417.0,87.12
2024-06-11 15:00:00,2.63,1.3,1.33,1149.0,4001.0,945.0,2253.0,1480.0,263.0,116980.0,2.78304097289086,0.98,10.96,0.4,87.66,2.9,35.49291167283246,6.0,1.04,0.45,87.28,11.23,3.350233667332467,69.84,9.86,19.26,1.04,11.568027355668931,4.97777777777778,79.2677777777778,67.5,28.78,0.0625,5.25,2.01,9.975,2.4,0.047,0.18,55.57,10.03,0.088,1.91045772501669,0.17,112.77725617584764,0.3,96.08,0.76,0.82,1.26,0.0,0.0,1.696196495714813,2.0,63.31,2.45,3.1,0.08,0.031,0.095,0.259,3.92,2.12,0.05,0.24,0.042,8.504722680492852,0.0,0.0,0.0,0.0,0.0,0.0,0.0,0.0,0.0,0.0,0.0,0.0,0.0,2149.176117984928,7.0,1.3,4.38,82.5,25.54545455,11.0,60.0,28.0,8.0,121.21,128.0,545.0,41.8609865470852,417.0,87.96875
2024-06-11 16:00:00,2.65,1.3,1.35,1146.0,3999.0,465.0,2260.0,1445.0,258.0,116276.0,2.78421355951021,0.93,11.1,0.39,87.58,2.8,37.17023854298114,5.4,1.03,0.42,87.27,11.28,3.5085592790290367,69.52,9.92,19.38,1.18,12.11471012143172,4.97777777777778,79.2677777777778,67.5,29.215,0.063,5.415,1.885,10.44,2.415,0.0475,0.18,55.3,10.33,0.0839999999999999,1.90765699708753,0.17,118.10689280496038,0.1,95.31,0.68,0.8,1.32,0.0,0.0,1.7763554859250246,2.0,63.36,2.62,2.3,0.06,0.044,0.083,0.182,3.62,2.47,0.05,0.11,0.026,8.906639547912686,0.0,0.0,0.0,0.0,0.0,0.0,0.0,0.0,0.0,0.0,0.0,0.0,0.0,2149.176117984928,7.0,1.3,4.22,82.5,25.54545455,11.0,60.0,28.0,8.0,121.0775,127.0,544.0,41.2049861495845,417.0,92.1259842519685
2024-06-11 17:00:00,2.67,1.3,1.37,1146.0,4000.0,0.0,2270.0,1432.0,259.0,116956.0,2.75495794910203,0.93,11.1,0.39,87.58,2.8,35.908991987291955,5.4,1.03,0.42,87.27,11.28,3.3895081650312138,69.52,9.92,19.38,1.18,11.703638333550662,4.97777777777778,79.2677777777778,67.5,29.215,0.063,5.415,1.885,10.44,2.415,0.0475,0.18,55.3,10.33,0.0839999999999999,1.90765699708753,0.17,114.09933413456984,0.1,95.31,0.68,0.8,1.32,0.0,0.0,1.7160808596077397,2.0,63.36,2.62,2.3,0.06,0.044,0.083,0.182,3.62,2.47,0.05,0.11,0.026,8.604422804278384,0.0,0.0,0.0,0.0,0.0,0.0,0.0,0.0,0.0,0.0,0.0,0.0,0.0,2149.176117984928,7.0,1.3,4.24,82.5,25.54545455,11.0,60.0,28.0,8.0,121.475,130.0,547.0,40.7742811863256,417.0,89.0
2024-06-11 18:00:00,2.63,1.3,1.33,1165.0,4001.0,0.0,2280.0,1488.0,268.0,117523.0,2.74235998817926,0.93,11.1,0.39,87.58,2.8,35.84691939958704,5.4,1.03,0.42,87.27,11.28,3.383649032507391,69.52,9.92,19.38,1.18,11.683407325195343,4.97777777777778,79.2677777777778,67.5,29.215,0.063,5.415,1.885,10.44,2.415,0.0475,0.18,55.3,10.33,0.0839999999999999,1.90765699708753,0.17,113.90210105914277,0.1,95.31,0.68,0.8,1.32,0.0,0.0,1.7131144276983052,2.0,63.36,2.62,2.3,0.06,0.044,0.083,0.182,3.62,2.47,0.05,0.11,0.026,8.589549126137882,0.0,0.0,0.0,0.0,0.0,0.0,0.0,0.0,0.0,0.0,0.0,0.0,0.0,2149.176117984928,7.0,1.3,4.38,82.5,25.54545455,11.0,60.0,28.0,8.0,121.475,130.0,547.0,40.2210692533273,417.0,88.84615384615384
2024-06-11 19:00:00,2.6,1.3,1.3,1160.0,4000.0,0.0,2297.0,1501.0,265.0,116464.0,2.76658861925473,0.93,11.1,0.39,87.58,2.8,37.94483071304887,5.4,1.03,0.42,87.27,11.28,3.581674293951844,69.52,9.92,19.38,1.18,12.367169077051562,4.97777777777778,79.2677777777778,67.5,29.215,0.063,5.415,1.885,10.44,2.415,0.0475,0.18,55.3,10.33,0.0839999999999999,1.90765699708753,0.17,120.5681273297796,0.1,95.31,0.68,0.8,1.32,0.0,0.0,1.8133730328816668,2.0,63.36,2.62,2.3,0.06,0.044,0.083,0.182,3.62,2.47,0.05,0.11,0.026,9.092245385428397,0.0,0.0,0.0,0.0,0.0,0.0,0.0,0.0,0.0,0.0,0.0,0.0,0.0,2149.176117984928,8.0,1.3,4.26,82.5,25.54545455,11.0,60.0,28.0,8.0,121.6075,131.0,548.0,40.4767309875142,417.0,94.04580152671755
2024-06-11 20:00:00,2.61,1.3,1.31,1174.0,3998.0,0.0,2273.0,1451.0,260.0,114130.0,2.82171804461168,0.93,11.1,0.39,87.58,2.8,40.63537616539458,5.4,1.03,0.42,87.27,11.28,3.835639255773685,69.52,9.92,19.38,1.18,13.244085112605484,4.97777777777778,79.2677777777778,67.5,29.215,0.063,5.415,1.885,10.44,2.415,0.0475,0.18,55.3,10.33,0.0839999999999999,1.90765699708753,0.17,129.1172240206609,0.1,95.31,0.68,0.8,1.32,0.0,0.0,1.941953460711808,2.0,63.36,2.62,2.3,0.06,0.044,0.083,0.182,3.62,2.47,0.05,0.11,0.026,9.736947154119196,0.0,0.0,0.0,0.0,0.0,0.0,0.0,0.0,0.0,0.0,0.0,0.0,0.0,2149.176117984928,7.0,1.3,4.29,82.5,25.54545455,11.0,60.0,28.0,8.0,122.8,140.0,557.0,41.8477018065401,417.0,90.71622824182134
2024-06-11 21:00:00,2.68,1.3,1.38,1142.0,4000.0,0.0,2292.0,1402.0,253.0,115825.0,2.78184171285485,0.93,11.1,0.39,87.58,2.8,36.00680333761485,5.4,1.03,0.42,87.27,11.28,3.3987407374929943,69.52,9.92,19.38,1.18,11.735517498231768,4.97777777777778,79.2677777777778,67.5,29.215,0.063,5.415,1.885,10.44,2.415,0.0475,0.18,55.3,10.33,0.0839999999999999,1.90765699708753,0.17,114.41012564736404,0.1,95.31,0.68,0.8,1.32,0.0,0.0,1.720755237162,2.0,63.36,2.62,2.3,0.06,0.044,0.083,0.182,3.62,2.47,0.05,0.11,0.026,8.627860115287653,0.0,0.0,0.0,0.0,0.0,0.0,0.0,0.0,0.0,0.0,0.0,0.0,0.0,2149.176117984928,6.0,1.3,4.17,82.5,25.54545455,11.0,60.0,28.0,8.0,121.74,132.0,549.0,41.2159038372631,417.0,89.24242424242425
2024-06-11 22:00:00,2.61,1.3,1.31,1145.0,4002.0,600.0,2246.0,1499.0,250.0,116644.0,2.78149580202079,0.93,11.1,0.39,87.58,2.8,35.27957594796414,5.4,1.03,0.42,87.27,11.28,3.330096561239655,69.52,9.92,19.38,1.18,11.498495908827753,4.97777777777778,79.2677777777778,67.5,29.215,0.063,5.415,1.885,10.44,2.415,0.0475,0.18,55.3,10.33,0.0839999999999999,1.90765699708753,0.17,112.0993907497392,0.1,95.31,0.68,0.8,1.32,0.0,0.0,1.686001240046076,2.0,63.36,2.62,2.3,0.06,0.044,0.083,0.182,3.62,2.47,0.05,0.11,0.026,8.453603707933727,0.0,0.0,0.0,0.0,0.0,0.0,0.0,0.0,0.0,0.0,0.0,0.0,0.0,2149.176117984928,8.0,1.3,4.3,82.5,25.54545455,11.0,60.0,28.0,8.0,120.8125,125.0,542.0,41.5395126394899,417.0,87.44
2024-06-11 23:00:00,2.61,1.3,1.31,1146.0,3999.0,0.0,2297.0,1476.0,260.0,117563.0,2.74005803769207,0.98,11.07,0.38,87.57,3.3,35.56163186631879,6.2,1.04,0.44,87.33,11.19,3.5096104638639534,69.65,9.93,19.38,1.04,11.56322741806809,5.17666666666667,79.1777777777778,67.2,29.65,0.0635,5.33,2.015,9.95,2.385,0.047,0.18,55.19,10.49,0.086,1.96812573701533,0.17,111.92717250758004,0.1,96.35,0.73,0.74,1.34,0.0,0.0,2.4761130597452667,2.0,62.84,2.94,3.3,0.13,0.052,0.088,0.27,3.21,2.84,0.05,0.26,0.038,8.431120037314757,0.0,0.0,0.0,0.0,0.0,0.0,0.0,0.0,0.0,0.0,0.0,0.0,0.0,2149.176117984928,7.0,1.3,4.0,82.5,25.54545455,11.0,60.0,28.0,8.0,121.1075,131.0,546.0,41.7061611374408,415.0,87.78625954198473
2024-06-12 00:00:00,2.62,1.3,1.32,1179.0,3999.0,0.0,2291.0,1483.0,267.0,116402.0,2.76736968046023,0.98,11.07,0.38,87.57,3.3,40.693903703177526,6.2,1.04,0.44,87.33,11.19,4.016119136180915,69.65,9.93,19.38,1.04,13.232037967708562,5.17666666666667,79.1777777777778,67.2,29.65,0.0635,5.33,2.015,9.95,2.385,0.047,0.18,55.19,10.49,0.086,1.96812573701533,0.17,128.08055594620532,0.1,96.35,0.73,0.74,1.34,0.0,0.0,2.833466888984044,2.0,62.84,2.94,3.3,0.13,0.052,0.088,0.27,3.21,2.84,0.05,0.26,0.038,9.647903341392222,0.0,0.0,0.0,0.0,0.0,0.0,0.0,0.0,0.0,0.0,0.0,0.0,0.0,2158.4457077023862,8.0,1.3,4.44,82.5,25.54545455,11.0,60.0,28.0,8.0,124.6375,135.0,562.0,39.735401459854,427.0,90.95156971638278
2024-06-12 01:00:00,2.61,1.3,1.31,1145.0,3998.0,130.0,2265.0,1505.0,265.0,118629.0,2.71847795269646,0.98,11.07,0.38,87.57,3.3,36.092684048045854,6.2,1.04,0.44,87.33,11.19,3.5620204967008404,69.65,9.93,19.38,1.04,11.735904453004364,5.17666666666667,79.1777777777778,67.2,29.65,0.0635,5.33,2.015,9.95,2.385,0.047,0.18,55.19,10.49,0.086,1.96812573701533,0.17,113.59861349707492,0.1,96.35,0.73,0.74,1.34,0.0,0.0,2.51308957554532,2.0,62.84,2.94,3.3,0.13,0.052,0.088,0.27,3.21,2.84,0.05,0.26,0.038,8.5570244026445,0.0,0.0,0.0,0.0,0.0,0.0,0.0,0.0,0.0,0.0,0.0,0.0,0.0,2158.4457077023862,7.0,1.3,4.39,82.5,25.54545455,11.0,60.0,28.0,8.0,122.1375,135.0,552.0,41.2609378505721,417.0,89.48148148148148
2024-06-12 02:00:00,2.54,1.3,1.24,1176.0,3999.0,0.0,2267.0,1520.0,269.0,115972.0,2.77762378450328,0.98,11.07,0.38,87.57,3.3,40.0472573416261,6.2,1.04,0.44,87.33,11.19,3.95230100642096,69.65,9.93,19.38,1.04,13.021774305855422,5.17666666666667,79.1777777777778,67.2,29.65,0.0635,5.33,2.015,9.95,2.385,0.047,0.18,55.19,10.49,0.086,1.96812573701533,0.17,126.04529223466244,0.1,96.35,0.73,0.74,1.34,0.0,0.0,2.788441691408936,2.0,62.84,2.94,3.3,0.13,0.052,0.088,0.27,3.21,2.84,0.05,0.26,0.038,9.494593360668404,0.0,0.0,0.0,0.0,0.0,0.0,0.0,0.0,0.0,0.0,0.0,0.0,0.0,2158.4457077023862,8.0,1.3,4.41,82.5,25.54545455,11.0,60.0,28.0,8.0,122.8,140.0,557.0,41.0210479175997,417.0,99.28571428571428
2024-06-12 03:00:00,2.62,1.3,1.32,1166.0,3999.0,0.0,2289.0,1471.0,263.0,116354.0,2.76851056912428,0.98,11.07,0.38,87.57,3.3,37.7711901977495,6.2,1.04,0.44,87.33,11.19,3.727673826919337,69.65,9.93,19.38,1.04,12.281687852501047,5.17666666666667,79.1777777777778,67.2,29.65,0.0635,5.33,2.015,9.95,2.385,0.047,0.18,55.19,10.49,0.086,1.96812573701533,0.17,118.8815669925485,0.1,96.35,0.73,0.74,1.34,0.0,0.0,2.629961911825262,2.0,62.84,2.94,3.3,0.13,0.052,0.088,0.27,3.21,2.84,0.05,0.26,0.038,8.954972586932572,0.0,0.0,0.0,0.0,0.0,0.0,0.0,0.0,0.0,0.0,0.0,0.0,0.0,2158.4457077023862,7.0,1.3,4.36,82.5,25.54545455,11.0,60.0,28.0,8.0,122.8,140.0,557.0,41.8144611186903,417.0,93.64285714285714
2024-06-12 04:00:00,2.57,1.3,1.27,1178.0,4000.0,0.0,2300.0,1506.0,267.0,115604.0,2.78715625777538,0.98,11.07,0.38,87.57,3.3,35.82893298854884,6.2,1.04,0.44,87.33,11.19,3.535990659775875,69.65,9.93,19.38,1.04,11.650143105094765,5.17666666666667,79.1777777777778,67.2,29.65,0.0635,5.33,2.015,9.95,2.385,0.047,0.18,55.19,10.49,0.086,1.96812573701533,0.17,112.76847976062678,0.1,96.35,0.73,0.74,1.34,0.0,0.0,2.494724910914708,2.0,62.84,2.94,3.3,0.13,0.052,0.088,0.27,3.21,2.84,0.05,0.26,0.038,8.494493052819282,0.0,0.0,0.0,0.0,0.0,0.0,0.0,0.0,0.0,0.0,0.0,0.0,0.0,2158.4457077023862,7.0,1.3,4.14,82.5,25.54545455,11.0,60.0,28.0,8.0,123.4625,145.0,562.0,42.6851431167651,417.0,88.82758620689656
2024-06-12 05:00:00,2.57,1.3,1.27,1174.0,3999.0,0.0,2310.0,1510.0,266.0,115784.0,2.78213088760441,0.98,11.07,0.38,87.57,3.3,35.1493913358157,6.2,1.04,0.44,87.33,11.19,3.4689260631896195,69.65,9.93,19.38,1.04,11.42918320370044,5.17666666666667,79.1777777777778,67.2,29.65,0.0635,5.33,2.015,9.95,2.385,0.047,0.18,55.19,10.49,0.086,1.96812573701533,0.17,110.62968095416412,0.1,96.35,0.73,0.74,1.34,0.0,0.0,2.447409254330145,2.0,62.84,2.94,3.3,0.13,0.052,0.088,0.27,3.21,2.84,0.05,0.26,0.038,8.33338410073054,0.0,0.0,0.0,0.0,0.0,0.0,0.0,0.0,0.0,0.0,0.0,0.0,0.0,2158.4457077023862,7.0,1.3,4.12,82.5,25.54545455,11.0,60.0,28.0,8.0,122.8,140.0,557.0,42.4592391304348,417.0,87.14285714285714
2024-06-12 06:00:00,2.58,1.3,1.28,1149.0,4000.0,0.0,2309.0,1506.0,261.0,115959.0,2.7786291777562,0.98,11.07,0.38,87.57,3.3,37.52683043406092,6.2,1.04,0.44,87.33,11.19,3.703557734980345,69.65,9.93,19.38,1.04,12.202231782262816,5.17666666666667,79.1777777777778,67.2,29.65,0.0635,5.33,2.015,9.95,2.385,0.047,0.18,55.19,10.49,0.086,1.96812573701533,0.17,118.11246568901166,0.1,96.35,0.73,0.74,1.34,0.0,0.0,2.6129474394742727,2.0,62.84,2.94,3.3,0.13,0.052,0.088,0.27,3.21,2.84,0.05,0.26,0.038,8.897038617319113,0.0,0.0,0.0,0.0,0.0,0.0,0.0,0.0,0.0,0.0,0.0,0.0,0.0,2158.4457077023862,7.0,1.3,4.09,82.5,25.54545455,11.0,60.0,28.0,8.0,122.1375,135.0,552.0,42.0683412536773,417.0,93.03703703703704
2024-06-12 07:00:00,2.61,1.3,1.31,1174.0,3999.0,0.0,2323.0,1501.0,269.0,116078.0,2.77508897770406,0.98,11.07,0.38,87.57,3.3,37.68936702447596,6.2,1.04,0.44,87.33,11.19,3.7195986219853534,69.65,9.93,19.38,1.04,12.255082212912106,5.17666666666667,79.1777777777778,67.2,29.65,0.0635,5.33,2.015,9.95,2.385,0.047,0.18,55.19,10.49,0.086,1.96812573701533,0.17,118.62403560409784,0.1,96.35,0.73,0.74,1.34,0.0,0.0,2.6242646640528875,2.0,62.84,2.94,3.3,0.13,0.052,0.088,0.27,3.21,2.84,0.05,0.26,0.038,8.935573561648903,0.0,0.0,0.0,0.0,0.0,0.0,0.0,0.0,0.0,0.0,0.0,0.0,0.0,2158.4457077023862,8.0,1.3,4.07,82.5,25.54545455,11.0,60.0,28.0,8.0,122.0625,125.0,547.0,41.8873048200951,422.0,93.44
2024-06-12 08:00:00,2.65,1.3,1.35,1165.0,4000.0,0.0,2341.0,1465.0,266.0,116873.0,2.75691317180386,0.97,11.02,0.37,87.64,2.9,34.913235790694664,5.6,1.03,0.42,87.29,11.26,3.445619653197752,69.7,9.9,19.4,1.0,11.352394818832796,5.17666666666667,79.1777777777778,67.2,29.65,0.0605,5.105,1.975,9.845,2.345,0.0475,0.175,55.68,10.1,0.0839999999999999,1.97844096542727,0.165,109.88640172173896,0.1,96.11,0.82,0.62,1.3,0.0,0.0,2.4309660317130386,2.0,63.29,2.57,3.3,0.13,0.063,0.063,0.232,3.0,2.62,0.05,0.39,0.065,8.277395226095155,0.0,0.0,0.0,0.0,0.0,0.0,0.0,0.0,0.0,0.0,0.0,0.0,0.0,2158.4457077023862,7.0,1.3,4.0,82.5,25.54545455,11.0,60.0,28.0,8.0,121.665,122.0,544.0,40.8731056322099,422.0,86.55737704918033
2024-06-12 09:00:00,2.66,1.31,1.35,1168.0,4000.0,0.0,2347.0,1468.0,268.0,116991.0,2.75413428866317,0.97,11.02,0.37,87.64,2.9,34.626887185644506,5.6,1.03,0.42,87.29,11.26,3.4173596435228664,69.7,9.9,19.4,1.0,11.259285648435654,5.17666666666667,79.1777777777778,67.2,29.65,0.0605,5.105,1.975,9.845,2.345,0.0475,0.175,55.68,10.1,0.0839999999999999,1.97844096542727,0.165,108.98514415754067,0.1,96.11,0.82,0.62,1.3,0.0,0.0,2.411027927543076,2.0,63.29,2.57,3.3,0.13,0.063,0.063,0.232,3.0,2.62,0.05,0.39,0.065,8.20950634318981,0.0,0.0,0.0,0.0,0.0,0.0,0.0,0.0,0.0,0.0,0.0,0.0,0.0,2158.4457077023862,7.0,1.3,3.98,82.5,25.54545455,11.0,60.0,28.0,8.0,121.135,118.0,540.0,40.7248986942818,422.0,85.84745762711864
2024-06-12 10:00:00,2.61,1.33,1.28,1179.0,4000.0,0.0,2347.0,1523.0,268.0,117111.0,2.75131404521124,0.97,11.02,0.37,87.64,2.9,37.5118914092066,5.6,1.03,0.42,87.29,11.26,3.7020833887482665,69.7,9.9,19.4,1.0,12.197374205916374,5.17666666666667,79.1777777777778,67.2,29.65,0.0605,5.105,1.975,9.845,2.345,0.0475,0.175,55.68,10.1,0.0839999999999999,1.97844096542727,0.165,118.06544639534566,0.1,96.11,0.82,0.62,1.3,0.0,0.0,2.61190725339168,2.0,63.29,2.57,3.3,0.13,0.063,0.063,0.232,3.0,2.62,0.05,0.39,0.065,8.89349680258292,0.0,0.0,0.0,0.0,0.0,0.0,0.0,0.0,0.0,0.0,0.0,0.0,0.0,2158.4457077023862,7.0,1.3,4.09,82.5,25.54545455,11.0,60.0,28.0,8.0,121.4,120.0,542.0,41.0810810810811,422.0,93.0
2024-06-12 11:00:00,2.58,1.3,1.28,1178.0,4000.0,0.0,2314.0,1520.0,267.0,115876.0,2.78061815637493,0.97,11.02,0.37,87.64,2.9,38.00832669667335,5.6,1.03,0.42,87.29,11.26,3.751077048152709,69.7,9.9,19.4,1.0,12.358795204505835,5.17666666666667,79.1777777777778,67.2,29.65,0.0605,5.105,1.975,9.845,2.345,0.0475,0.175,55.68,10.1,0.0839999999999999,1.97844096542727,0.165,119.62793369255454,0.1,96.11,0.82,0.62,1.3,0.0,0.0,2.6464734370593943,2.0,63.29,2.57,3.3,0.13,0.063,0.063,0.232,3.0,2.62,0.05,0.39,0.065,9.011194030739516,0.0,0.0,0.0,0.0,0.0,0.0,0.0,0.0,0.0,0.0,0.0,0.0,0.0,2158.4457077023862,7.0,1.3,4.25,82.5,25.54545455,11.0,60.0,28.0,8.0,122.725,130.0,552.0,40.624293146347,422.0,94.23076923076924
2024-06-12 12:00:00,2.6,1.3,1.3,1179.0,4000.0,0.0,2306.0,1489.0,266.0,115974.0,2.77827002733452,0.97,11.02,0.37,87.64,2.9,37.78787023677858,5.6,1.03,0.42,87.29,11.26,3.729319995456658,69.7,9.9,19.4,1.0,12.28711153736907,5.17666666666667,79.1777777777778,67.2,29.65,0.0605,5.105,1.975,9.845,2.345,0.0475,0.175,55.68,10.1,0.0839999999999999,1.97844096542727,0.165,118.93406597833348,0.1,96.11,0.82,0.62,1.3,0.0,0.0,2.631123322601692,2.0,63.29,2.57,3.3,0.13,0.063,0.063,0.232,3.0,2.62,0.05,0.39,0.065,8.958927169551556,0.0,0.0,0.0,0.0,0.0,0.0,0.0,0.0,0.0,0.0,0.0,0.0,0.0,2158.4457077023862,7.0,1.3,4.41,82.5,25.54545455,11.0,60.0,28.0,8.0,123.1225,133.0,555.0,39.7680763983629,422.0,93.6842105263158
2024-06-12 13:00:00,2.56,1.3,1.26,1178.0,4000.0,0.0,2289.0,1527.0,268.0,115590.0,2.7874936097913,0.97,11.02,0.37,87.64,2.9,37.239201603415,5.6,1.03,0.42,87.29,11.26,3.675171378652868,69.7,9.9,19.4,1.0,12.108706333451735,5.17666666666667,79.1777777777778,67.2,29.65,0.0605,5.105,1.975,9.845,2.345,0.0475,0.175,55.68,10.1,0.0839999999999999,1.97844096542727,0.165,117.2071787250478,0.1,96.11,0.82,0.62,1.3,0.0,0.0,2.592920194757301,2.0,63.29,2.57,3.3,0.13,0.063,0.063,0.232,3.0,2.62,0.05,0.39,0.065,8.828846212468731,0.0,0.0,0.0,0.0,0.0,0.0,0.0,0.0,0.0,0.0,0.0,0.0,0.0,2158.4457077023862,7.0,1.3,4.39,82.5,25.54545455,11.0,60.0,28.0,8.0,124.315,142.0,564.0,39.7048651141342,422.0,92.32394366197182
2024-06-12 14:00:00,2.57,1.3,1.27,1192.0,4000.0,0.0,2309.0,1520.0,262.0,112090.0,2.87447380049771,0.97,11.02,0.37,87.64,2.9,35.10346079356173,5.6,1.03,0.42,87.29,11.26,3.4643931353332302,69.7,9.9,19.4,1.0,11.414248419281256,5.17666666666667,79.1777777777778,67.2,29.65,0.0605,5.105,1.975,9.845,2.345,0.0475,0.175,55.68,10.1,0.0839999999999999,1.97844096542727,0.165,110.48511852953882,0.1,96.11,0.82,0.62,1.3,0.0,0.0,2.4442111666849047,2.0,63.29,2.57,3.3,0.13,0.063,0.063,0.232,3.0,2.62,0.05,0.39,0.065,8.32249467033044,0.0,0.0,0.0,0.0,0.0,0.0,0.0,0.0,0.0,0.0,0.0,0.0,0.0,2158.4457077023862,7.0,1.3,4.17,82.5,25.54545455,11.0,60.0,28.0,8.0,123.785,138.0,560.0,40.5367885238316,422.0,87.02898550724638
2024-06-12 15:00:00,2.53,1.3,1.23,1198.0,3999.0,0.0,2349.0,1466.0,265.0,112115.0,2.8731152985252,0.97,11.02,0.37,87.64,2.9,34.21036691640107,5.6,1.03,0.42,87.29,11.26,3.376252871458992,69.7,9.9,19.4,1.0,11.123849833352644,5.17666666666667,79.1777777777778,67.2,29.65,0.0605,5.105,1.975,9.845,2.345,0.0475,0.175,55.68,10.1,0.0839999999999999,1.97844096542727,0.165,107.67418249515792,0.1,96.11,0.82,0.62,1.3,0.0,0.0,2.3820261291385685,2.0,63.29,2.57,3.3,0.13,0.063,0.063,0.232,3.0,2.62,0.05,0.39,0.065,8.110755745884063,0.0,0.0,0.0,0.0,0.0,0.0,0.0,0.0,0.0,0.0,0.0,0.0,0.0,2158.4457077023862,7.0,1.3,4.18,82.5,25.54545455,11.0,60.0,28.0,8.0,123.3875,135.0,557.0,41.0149942329873,422.0,84.81481481481481
2024-06-12 16:00:00,2.56,1.3,1.26,1200.0,3999.0,0.0,2354.0,1492.0,266.0,113073.0,2.84878947325571,0.96,10.96,0.34,87.74,3.0,34.28506204067269,5.8,1.03,0.4,87.35,11.22,3.383624602619383,69.8,9.88,19.3,1.02,11.148137715084856,5.17666666666667,79.1777777777778,67.2,29.65,0.0615,5.279999999999999,1.86,10.48,2.39,0.047,0.18,55.56,10.165,0.087,1.925020177562555,0.155,107.90927896348796,0.1,96.55,0.53,0.67,1.27,0.0,0.0,2.387227059551535,2.0,63.14,2.84,3.3,0.07,0.059,0.099,0.252,3.53,2.46,0.05,0.17,0.03,8.128464819565034,0.0,0.0,0.0,0.0,0.0,0.0,0.0,0.0,0.0,0.0,0.0,0.0,0.0,2158.4457077023862,7.0,1.3,4.08,82.5,25.54545455,11.0,60.0,28.0,8.0,122.99,132.0,554.0,40.5931417979611,422.0,85.0
2024-06-12 17:00:00,2.63,1.3,1.33,1177.0,4000.0,0.0,2349.0,1441.0,262.0,115242.0,2.7959055406671,0.96,10.96,0.34,87.74,3.0,35.20470841070486,5.8,1.03,0.4,87.35,11.22,3.4743853566661147,69.8,9.88,19.3,1.02,11.44717011497184,5.17666666666667,79.1777777777778,67.2,29.65,0.0615,5.279999999999999,1.86,10.48,2.39,0.047,0.18,55.56,10.165,0.087,1.925020177562555,0.155,110.8037866815674,0.1,96.55,0.53,0.67,1.27,0.0,0.0,2.4512609147959763,2.0,63.14,2.84,3.3,0.07,0.059,0.099,0.252,3.53,2.46,0.05,0.17,0.03,8.346498934725133,0.0,0.0,0.0,0.0,0.0,0.0,0.0,0.0,0.0,0.0,0.0,0.0,0.0,2158.4457077023862,7.0,1.3,4.06,82.5,25.54545455,11.0,60.0,28.0,8.0,122.0625,125.0,547.0,40.0232558139535,422.0,87.28
2024-06-12 18:00:00,2.64,1.3,1.34,1149.0,4000.0,0.0,2340.0,1483.0,265.0,119464.0,2.69715780262178,0.96,10.96,0.34,87.74,3.0,35.29344621833955,5.8,1.03,0.4,87.35,11.22,3.483142973284659,69.8,9.88,19.3,1.02,11.476024118469706,5.17666666666667,79.1777777777778,67.2,29.65,0.0615,5.279999999999999,1.86,10.48,2.39,0.047,0.18,55.56,10.165,0.087,1.925020177562555,0.155,111.08308128594348,0.1,96.55,0.53,0.67,1.27,0.0,0.0,2.45743962012658,2.0,63.14,2.84,3.3,0.07,0.059,0.099,0.252,3.53,2.46,0.05,0.17,0.03,8.367537314258124,0.0,0.0,0.0,0.0,0.0,0.0,0.0,0.0,0.0,0.0,0.0,0.0,0.0,2158.4457077023862,7.0,1.3,3.99,82.5,25.54545455,11.0,60.0,28.0,8.0,122.65,120.0,547.0,39.6178637200737,427.0,87.5
2024-06-12 19:00:00,2.63,1.3,1.33,1180.0,4000.0,0.0,2342.0,1489.0,270.0,118596.0,2.7168855501715,0.96,10.96,0.34,87.74,3.0,35.09176938280618,5.8,1.03,0.4,87.35,11.22,3.463239299151604,69.8,9.88,19.3,1.02,11.410446837792737,5.17666666666667,79.1777777777778,67.2,29.65,0.0615,5.279999999999999,1.86,10.48,2.39,0.047,0.18,55.56,10.165,0.087,1.925020177562555,0.155,110.44832082145238,0.1,96.55,0.53,0.67,1.27,0.0,0.0,2.443397108011572,2.0,63.14,2.84,3.3,0.07,0.059,0.099,0.252,3.53,2.46,0.05,0.17,0.03,8.319722815319505,0.0,0.0,0.0,0.0,0.0,0.0,0.0,0.0,0.0,0.0,0.0,0.0,0.0,2158.4457077023862,7.0,1.3,4.1,82.5,25.54545455,11.0,60.0,28.0,8.0,123.975,130.0,557.0,39.6230751551368,427.0,87.0
2024-06-12 20:00:00,2.66,1.3,1.36,1157.0,4000.0,0.0,2341.0,1462.0,265.0,118846.0,2.71117406793195,0.96,10.96,0.34,87.74,3.0,34.75295229911011,5.8,1.03,0.4,87.35,11.22,3.429801126608071,69.8,9.88,19.3,1.02,11.300277006255426,5.17666666666667,79.1777777777778,67.2,29.65,0.0615,5.279999999999999,1.86,10.48,2.39,0.047,0.18,55.56,10.165,0.087,1.925020177562555,0.155,109.38192324110732,0.1,96.55,0.53,0.67,1.27,0.0,0.0,2.419805687658356,2.0,63.14,2.84,3.3,0.07,0.059,0.099,0.252,3.53,2.46,0.05,0.17,0.03,8.239394457102627,0.0,0.0,0.0,0.0,0.0,0.0,0.0,0.0,0.0,0.0,0.0,0.0,0.0,2158.4457077023862,8.0,1.3,3.93,82.5,25.54545455,11.0,60.0,28.0,8.0,123.3125,125.0,552.0,39.8020257826888,427.0,86.16
2024-06-12 21:00:00,2.68,1.3,1.38,1125.0,4000.0,0.0,2327.0,1433.0,256.0,118325.0,2.7231040402464,0.96,10.96,0.34,87.74,3.0,34.78522059279545,5.8,1.03,0.4,87.35,11.22,3.43298571446936,69.8,9.88,19.3,1.02,11.310769371163742,5.17666666666667,79.1777777777778,67.2,29.65,0.0615,5.279999999999999,1.86,10.48,2.39,0.047,0.18,55.56,10.165,0.087,1.925020177562555,0.155,109.4834849154259,0.1,96.55,0.53,0.67,1.27,0.0,0.0,2.422052489596757,2.0,63.14,2.84,3.3,0.07,0.059,0.099,0.252,3.53,2.46,0.05,0.17,0.03,8.247044776932807,0.0,0.0,0.0,0.0,0.0,0.0,0.0,0.0,0.0,0.0,0.0,0.0,0.0,2158.4457077023862,7.0,1.3,3.87,82.5,25.54545455,11.0,60.0,28.0,8.0,123.3125,125.0,552.0,40.1978831109066,427.0,86.24
2024-06-12 22:00:00,2.65,1.3,1.35,1155.0,4000.0,0.0,2324.0,1455.0,259.0,117549.0,2.74106898964543,0.96,10.96,0.34,87.74,3.0,34.978326162818654,5.8,1.03,0.4,87.35,11.22,3.45204348245176,69.8,9.88,19.3,1.02,11.37355961741194,5.17666666666667,79.1777777777778,67.2,29.65,0.0615,5.279999999999999,1.86,10.48,2.39,0.047,0.18,55.56,10.165,0.087,1.925020177562555,0.155,110.09126806017612,0.1,96.55,0.53,0.67,1.27,0.0,0.0,2.4354981949468786,2.0,63.14,2.84,3.3,0.07,0.059,0.099,0.252,3.53,2.46,0.05,0.17,0.03,8.292827159666533,0.0,0.0,0.0,0.0,0.0,0.0,0.0,0.0,0.0,0.0,0.0,0.0,0.0,2158.4457077023862,7.0,1.3,3.92,82.5,25.54545455,11.0,60.0,28.0,8.0,123.71,128.0,555.0,40.6494702901889,427.0,86.71875
2024-06-12 23:00:00,2.6,1.3,1.3,1177.0,4000.0,0.0,2321.0,1505.0,271.0,117301.0,2.74686045309932,0.98,11.02,0.41,87.59,3.2,36.77238305470326,5.6,1.05,0.45,87.29,11.21,3.274477749209442,69.77,10.04,19.16,1.03,10.873823310984388,5.04555555555556,79.2,67.2,29.48,0.0645,5.39,2.005,10.605,2.395,0.0475,0.18,55.34,10.195,0.0825,1.891465677179965,0.145,106.3279013556365,0.1,96.34,0.65,1.0,1.38,0.0,0.0,2.5625627978586056,2.0,63.32,2.68,3.4,0.09,0.045,0.064,0.268,3.18,2.78,0.09,0.18,0.03,7.83747811306957,0.0,0.0,0.0,0.0,0.0,0.0,0.0,0.0,0.0,0.0,0.0,0.0,0.0,2158.4457077023862,7.0,1.3,4.11,82.5,25.54545455,11.0,60.0,28.0,8.0,124.1075,131.0,558.0,39.8719707361683,427.0,89.31297709923665
2024-06-13 01:00:00,2.61,1.3,1.31,1185.0,3999.0,0.0,2275.0,1460.0,262.0,113205.0,2.84546994054539,0.98,11.02,0.41,87.59,3.2,41.04695802623837,5.6,1.05,0.45,87.29,11.21,3.6551166817147713,69.77,10.04,19.16,1.03,12.13784182457604,5.04555555555556,79.2,67.2,29.48,0.0645,5.39,2.005,10.605,2.395,0.0475,0.18,55.34,10.195,0.0825,1.891465677179965,0.145,118.6878994888694,0.1,96.34,0.65,1.0,1.38,0.0,0.0,2.860445771132821,2.0,63.32,2.68,3.4,0.09,0.045,0.064,0.268,3.18,2.78,0.09,0.18,0.03,8.748539213794086,0.0,0.0,0.0,0.0,0.0,0.0,0.0,0.0,0.0,0.0,0.0,0.0,0.0,2135.664379485096,7.0,1.3,4.5,82.5,25.54545455,11.0,60.0,28.0,8.0,125.3,140.0,567.0,40.4856409059071,427.0,98.64285714285714
2024-06-13 02:00:00,2.58,1.3,1.28,1188.0,3999.0,0.0,2300.0,1461.0,261.0,111708.0,2.8835761624757,0.98,11.02,0.41,87.59,3.2,37.15329292744241,5.6,1.05,0.45,87.29,11.21,3.3083967068381352,69.77,10.04,19.16,1.03,10.98646073911662,5.04555555555556,79.2,67.2,29.48,0.0645,5.39,2.005,10.605,2.395,0.0475,0.18,55.34,10.195,0.0825,1.891465677179965,0.145,107.4293080094763,0.1,96.34,0.65,1.0,1.38,0.0,0.0,2.589107323617688,2.0,63.32,2.68,3.4,0.09,0.045,0.064,0.268,3.18,2.78,0.09,0.18,0.03,7.918663299958442,0.0,0.0,0.0,0.0,0.0,0.0,0.0,0.0,0.0,0.0,0.0,0.0,0.0,2135.664379485096,6.0,1.3,4.39,82.5,25.54545455,11.0,60.0,28.0,8.0,125.3,140.0,567.0,40.858953297348,427.0,89.28571428571429
2024-06-13 03:00:00,2.57,1.3,1.27,1177.0,3999.0,0.0,2334.0,1488.0,262.0,113518.0,2.83762945989721,0.98,11.02,0.41,87.59,3.2,36.25260703829228,5.6,1.05,0.45,87.29,11.21,3.228193150308726,69.77,10.04,19.16,1.03,10.720122296956216,5.04555555555556,79.2,67.2,29.48,0.0645,5.39,2.005,10.605,2.395,0.0475,0.18,55.34,10.195,0.0825,1.891465677179965,0.145,104.82496114864053,0.1,96.34,0.65,1.0,1.38,0.0,0.0,2.5263410854693804,2.0,63.32,2.68,3.4,0.09,0.045,0.064,0.268,3.18,2.78,0.09,0.18,0.03,7.726695704807933,0.0,0.0,0.0,0.0,0.0,0.0,0.0,0.0,0.0,0.0,0.0,0.0,0.0,2135.664379485096,7.0,1.3,4.18,82.5,25.54545455,11.0,60.0,28.0,8.0,124.24,132.0,559.0,40.4084442404773,427.0,87.12121212121212
2024-06-13 04:00:00,2.63,1.3,1.33,1149.0,3999.0,0.0,2312.0,1480.0,263.0,117705.0,2.73675455056825,0.98,11.02,0.41,87.59,3.2,37.29047431671296,5.6,1.05,0.45,87.29,11.21,3.3206123254479984,69.77,10.04,19.16,1.03,11.027026132614894,5.04555555555556,79.2,67.2,29.48,0.0645,5.39,2.005,10.605,2.395,0.0475,0.18,55.34,10.195,0.0825,1.891465677179965,0.145,107.82597006981898,0.1,96.34,0.65,1.0,1.38,0.0,0.0,2.5986671045048912,2.0,63.32,2.68,3.4,0.09,0.045,0.064,0.268,3.18,2.78,0.09,0.18,0.03,7.947901441373672,0.0,0.0,0.0,0.0,0.0,0.0,0.0,0.0,0.0,0.0,0.0,0.0,0.0,2135.664379485096,7.0,1.3,4.14,82.5,25.54545455,11.0,60.0,28.0,8.0,123.975,130.0,557.0,40.1722965313988,427.0,89.61538461538461
