Repository: saikumar-voptimai/evonith_bf_webapp

# Evonith BF2 — Blast Furnace Intelligence Platform

Monitoring, modelling and optimisation of **Blast Furnace 2 (BF2)** at Evonith Steel: live telemetry from InfluxDB,
manual plant reports from Neon PostgreSQL, a two-zone energy model of the furnace, blend and fuel optimisers, a
conversational assistant (FurnaceMind) and a live digital twin evaluated every hour.

The platform has three deployable parts that share one Python service layer, plus the shared data library:

| Part | Path | What it is |
|---|---|---|
| **Streamlit app** (legacy) | `src/app.py`, `src/custom_pages/` | The original 11-page dashboard; still the home of the model pages. Served under `/legacy` in production |

File: src/data/V13_df_filtered.csv (part 64 of 268)
NM3/HR.,STEAMKGS/HR.,RAFTOC,PERMEABILITYKGS/HR.,TUYEREVELOCITYM/S,HOT BLAST VOLUMENM3/HR.,O2 ENRICHMENT %,COKE_VM%,COKE_ASH%,COKE_IM%,COKE_FC%,COKE_MOIST%,COKE_CALC_MT,NUTCOKE_MOIST%,NUTCOKE_VM%,NUTCOKE_IM%,NUTCOKE_FC%,NUTCOKE_ASH%,NUTCOKE_CALC_MT,PCI_2_FC%,PCI_2_ASH%,PCI_2_VM%,PCI_2_IM%,PCI_2_CALC_MT,SINTER_SP_02_COLD_STRENGTH_AI,SINTER_SP_02_COLD_STRENGTH_TI,SINTER_SP_02_HOT_STRENGTH_RI,SINTER_SP_02_HOT_STRENGTH_RDI,SINTER_SP_02_P%,SINTER_SP_02_SIO2%,SINTER_SP_02_MGO%,SINTER_SP_02_FEO%,SINTER_SP_02_AL2O3%,SINTER_SP_02_NA2O%,SINTER_SP_02_TIO2%,SINTER_SP_02_FE(T)%,SINTER_SP_02_CAO%,SINTER_SP_02_K2O%,SINTER_SP_02_BASICITY,SINTER_SP_02_MNO%,SINTER_CALC_MT,FLUX_TM%,FLUX_SIO2%,FLUX_FE2O3%,FLUX_AL2O3%,FLUX_LOI%,FLUX_MGO%,FLUX_CAO%,FLUX_CALC_MT,GEOMIN TYPE,ORE_FE(T)%,ORE_LOI%,ORE_TM%,ORE_MGO%,ORE_NA2O%,ORE_P%,ORE_TIO2%,ORE_AL2O3%,ORE_SIO2%,ORE_MNO%,ORE_CAO%,ORE_K2O%,ORE_CALC_MT,LLOYDS_PELLET_PCT_SIO2,LLOYDS_PELLET_PCT_AL2O3,LLOYDS_PELLET_PCT_FE2O3,LLOYDS_PELLET_PCT_MGO,LLOYDS_PELLET_PCT_TIO2,LLOYDS_PELLET_PCT_NA2O,TOTAL_PELLET_CALC_MT,LLOYDS_PELLET_PCT_K2O,LLOYDS_PELLET_PCT_TM,LLOYDS_PELLET_PCT_LOI,LLOYDS_PELLET_PCT_MNO,LLOYDS_PELLET_PCT_CAO,LLOYDS_PELLET_PCT_P,DAILYPRODUCTION,CHARGES/HRS.,STOCKRODLEVEL,FURNACE TOP GAS ANALYSISH2%,COKE_DISCHARGE_TIME,WEIGHTED_COKE_ANGLE,TOTAL_COKE_PORTIONS,NON_COKE_DISCHARGE_TIME,WEIGHTED_NON_COKE_ANGLE,TOTAL_NON_COKE_PORTIONS,UNITCOST LAKHS/THM,ACTUALKG/THM.,ACT. FUEL RATEKG/THM.,FURNACETOPGASANALYSISCO2ETACO,COKE RATE KG/THM,PRODUCTIONTONNESPERHR
2024-06-13 05:00:00,2.63,1.3,1.33,1149.0,3999.0,0.0,2310.0,1483.0,264.0,118509.0,2.71819951073922,0.98,11.02,0.41,87.59,3.2,38.016438228732746,5.6,1.05,0.45,87.29,11.21,3.3852573791313985,69.77,10.04,19.16,1.03,11.241698195007777,5.04555555555556,79.2,67.2,29.48,0.0645,5.39,2.005,10.605,2.395,0.0475,0.18,55.34,10.195,0.0825,1.891465677179965,0.145,109.92510569315246,0.1,96.34,0.65,1.0,1.38,0.0,0.0,2.6492574649599736,2.0,63.32,2.68,3.4,0.09,0.045,0.064,0.268,3.18,2.78,0.09,0.18,0.03,8.102629685743075,0.0,0.0,0.0,0.0,0.0,0.0,0.0,0.0,0.0,0.0,0.0,0.0,0.0,2135.664379485096,7.0,1.3,4.0,82.5,25.54545455,11.0,60.0,28.0,8.0,124.5625,125.0,557.0,41.1764705882353,432.0,91.36
2024-06-13 06:00:00,2.63,1.3,1.33,1140.0,4000.0,0.0,2305.0,1480.0,261.0,118403.0,2.72131130094873,0.98,11.02,0.41,87.59,3.2,36.73531838200868,5.6,1.05,0.45,87.29,11.21,3.2711772438862057,69.77,10.04,19.16,1.03,10.862863055801556,5.04555555555556,79.2,67.2,29.48,0.0645,5.39,2.005,10.605,2.395,0.0475,0.18,55.34,10.195,0.0825,1.891465677179965,0.145,106.22072829436968,0.1,96.34,0.65,1.0,1.38,0.0,0.0,2.5599798662269886,2.0,63.32,2.68,3.4,0.09,0.045,0.064,0.268,3.18,2.78,0.09,0.18,0.03,7.829578337833908,0.0,0.0,0.0,0.0,0.0,0.0,0.0,0.0,0.0,0.0,0.0,0.0,0.0,2135.664379485096,7.0,1.3,4.27,82.5,25.54545455,11.0,60.0,28.0,8.0,125.46,128.0,562.0,41.8683555756616,434.0,88.28125
2024-06-13 07:00:00,2.64,1.3,1.34,1150.0,4000.0,0.0,2311.0,1474.0,262.0,117916.0,2.73254322876479,0.98,11.02,0.41,87.59,3.2,38.89092385820279,5.6,1.05,0.45,87.29,11.21,3.463127875896411,69.77,10.04,19.16,1.03,11.500289056761458,5.04555555555556,79.2,67.2,29.48,0.0645,5.39,2.005,10.605,2.395,0.0475,0.18,55.34,10.195,0.0825,1.891465677179965,0.145,112.45369410715028,0.1,96.34,0.65,1.0,1.38,0.0,0.0,2.710197881522269,2.0,63.32,2.68,3.4,0.09,0.045,0.064,0.268,3.18,2.78,0.09,0.18,0.03,8.289013091218035,0.0,0.0,0.0,0.0,0.0,0.0,0.0,0.0,0.0,0.0,0.0,0.0,0.0,2135.664379485096,7.0,1.3,4.01,82.5,25.54545455,11.0,60.0,28.0,8.0,123.975,130.0,557.0,42.0081967213115,427.0,93.46153846153848
2024-06-13 08:00:00,2.64,1.3,1.34,1151.0,4000.0,0.0,2328.0,1463.0,262.0,117816.0,2.73486106306504,0.97,11.15,0.41,87.47,3.0,36.38526005604631,4.9,1.02,0.42,87.3,11.26,3.240005530114377,69.6,10.06,19.26,1.08,10.7593486227176,5.04555555555556,79.2,67.2,29.31,0.062,5.300000000000001,1.98,10.26,2.32,0.049,0.175,55.47,10.25,0.0819999999999999,1.934060612965705,0.15,105.2085293543044,0.1,96.97,0.62,0.7,1.24,0.0,0.0,2.535585297023863,2.0,63.49,2.65,3.2,0.13,0.06,0.067,0.232,3.25,2.25,0.04,0.36,0.052,7.754968692221699,0.0,0.0,0.0,0.0,0.0,0.0,0.0,0.0,0.0,0.0,0.0,0.0,0.0,2135.664379485096,7.0,1.3,3.94,82.5,25.54545455,11.0,60.0,28.0,8.0,123.3125,125.0,552.0,41.7845732542218,427.0,87.44
2024-06-13 09:00:00,2.65,1.3,1.35,1147.0,4000.0,0.0,2351.0,1466.0,263.0,118886.0,2.71026245848147,0.97,11.15,0.41,87.47,3.0,36.15441751103248,4.9,1.02,0.42,87.3,11.26,3.219449647834618,69.6,10.06,19.26,1.08,10.691087040556765,5.04555555555556,79.2,67.2,29.31,0.062,5.300000000000001,1.98,10.26,2.32,0.049,0.175,55.47,10.25,0.0819999999999999,1.934060612965705,0.15,104.5410446465986,0.1,96.97,0.62,0.7,1.24,0.0,0.0,2.519498536556492,2.0,63.49,2.65,3.2,0.13,0.06,0.067,0.232,3.25,2.25,0.04,0.36,0.052,7.705768089926772,0.0,0.0,0.0,0.0,0.0,0.0,0.0,0.0,0.0,0.0,0.0,0.0,0.0,2135.664379485096,7.0,1.3,3.98,82.5,25.54545455,11.0,60.0,28.0,8.0,122.915,122.0,549.0,40.5839746491625,427.0,86.88524590163935
2024-06-13 10:00:00,2.67,1.3,1.37,1148.0,4000.0,0.0,2347.0,1451.0,232.0,119013.0,2.70737215727064,0.97,11.15,0.41,87.47,3.0,36.02963236085634,4.9,1.02,0.42,87.3,11.26,3.2083378796069324,69.6,10.06,19.26,1.08,10.654187292372605,5.04555555555556,79.2,67.2,29.31,0.062,5.300000000000001,1.98,10.26,2.32,0.049,0.175,55.47,10.25,0.0819999999999999,1.934060612965705,0.15,104.1802264989458,0.1,96.97,0.62,0.7,1.24,0.0,0.0,2.51080261431803,2.0,63.49,2.65,3.2,0.13,0.06,0.067,0.232,3.25,2.25,0.04,0.36,0.052,7.679172019667013,0.0,0.0,0.0,0.0,0.0,0.0,0.0,0.0,0.0,0.0,0.0,0.0,0.0,2135.664379485096,7.0,1.3,3.95,82.5,25.54545455,11.0,60.0,28.0,8.0,123.0475,123.0,550.0,40.0499772830532,427.0,86.58536585365853
2024-06-13 11:00:00,2.6,1.3,1.3,1172.0,3832.0,0.0,2296.0,1483.0,264.0,115872.0,2.66399751381137,0.97,11.15,0.41,87.47,3.0,38.98695083069218,4.9,1.02,0.42,87.3,11.26,3.471678808923316,69.6,10.06,19.26,1.08,11.528684832210253,5.04555555555556,79.2,67.2,29.31,0.062,5.300000000000001,1.98,10.26,2.32,0.049,0.175,55.47,10.25,0.0819999999999999,1.934060612965705,0.15,112.73135754939014,0.1,96.97,0.62,0.7,1.24,0.0,0.0,2.7168897281433115,2.0,63.49,2.65,3.2,0.13,0.06,0.067,0.232,3.25,2.25,0.04,0.36,0.052,8.309479790208696,0.0,0.0,0.0,0.0,0.0,0.0,0.0,0.0,0.0,0.0,0.0,0.0,0.0,2135.664379485096,8.0,1.3,4.31,82.5,25.54545455,11.0,60.0,28.0,8.0,123.975,130.0,557.0,39.8109727985247,427.0,93.6923076923077
2024-06-13 12:00:00,2.57,1.29,1.28,1183.0,3500.0,0.0,2304.0,1512.0,269.0,116317.0,2.42402044999439,0.97,11.15,0.41,87.47,3.0,38.545563693986566,4.9,1.02,0.42,87.3,11.26,3.4323745202733327,69.6,10.06,19.26,1.08,11.39816389944562,5.04555555555556,79.2,67.2,29.31,0.062,5.300000000000001,1.98,10.26,2.32,0.049,0.175,55.47,10.25,0.0819999999999999,1.934060612965705,0.15,111.4550799727788,0.1,96.97,0.62,0.7,1.24,0.0,0.0,2.686130713850098,2.0,63.49,2.65,3.2,0.13,0.06,0.067,0.232,3.25,2.25,0.04,0.36,0.052,8.215404787830566,0.0,0.0,0.0,0.0,0.0,0.0,0.0,0.0,0.0,0.0,0.0,0.0,0.0,2135.664379485096,7.0,1.3,4.18,82.5,25.54545455,11.0,60.0,28.0,8.0,124.3725,133.0,560.0,41.0238591614547,427.0,92.63157894736842
2024-06-13 13:00:00,2.68,1.3,1.38,1174.0,3500.0,0.0,2313.0,1389.0,256.0,114574.0,2.4608753558973,0.97,11.15,0.41,87.47,3.0,38.9608694307568,4.9,1.02,0.42,87.3,11.26,3.4693563332863784,69.6,10.06,19.26,1.08,11.520972399372308,5.04555555555556,79.2,67.2,29.31,0.062,5.300000000000001,1.98,10.26,2.32,0.049,0.175,55.47,10.25,0.0819999999999999,1.934060612965705,0.15,112.6559427873003,0.1,96.97,0.62,0.7,1.24,0.0,0.0,2.71507218955488,2.0,63.49,2.65,3.2,0.13,0.06,0.067,0.232,3.25,2.25,0.04,0.36,0.052,8.303920933692714,0.0,0.0,0.0,0.0,0.0,0.0,0.0,0.0,0.0,0.0,0.0,0.0,0.0,2135.664379485096,7.0,1.3,3.89,82.5,25.54545455,11.0,60.0,28.0,8.0,124.6375,135.0,562.0,42.1994884910486,427.0,93.62962962962963
2024-06-13 14:00:00,2.65,1.3,1.35,1169.0,3499.0,0.0,2321.0,1414.0,257.0,114254.0,2.46705904081451,0.97,11.15,0.41,87.47,3.0,35.85006972937212,4.9,1.02,0.42,87.3,11.26,3.192348330044428,69.6,10.06,19.26,1.08,10.60108950088299,5.04555555555556,79.2,67.2,29.31,0.062,5.300000000000001,1.98,10.26,2.32,0.049,0.175,55.47,10.25,0.0819999999999999,1.934060612965705,0.15,103.66101843622084,0.1,96.97,0.62,0.7,1.24,0.0,0.0,2.498289405189252,2.0,63.49,2.65,3.2,0.13,0.06,0.067,0.232,3.25,2.25,0.04,0.36,0.052,7.640900956513745,0.0,0.0,0.0,0.0,0.0,0.0,0.0,0.0,0.0,0.0,0.0,0.0,0.0,2135.664379485096,7.0,1.3,3.83,82.5,25.54545455,11.0,60.0,28.0,8.0,123.975,130.0,557.0,41.2288930581613,427.0,86.15384615384616
2024-06-13 15:00:00,2.59,1.3,1.29,1162.0,3500.0,0.0,2295.0,1488.0,263.0,115591.0,2.43923639093174,0.97,11.15,0.41,87.47,3.0,36.16775294663025,4.9,1.02,0.42,87.3,11.26,3.220637131035692,69.6,10.06,19.26,1.08,10.695030412142156,5.04555555555556,79.2,67.2,29.31,0.062,5.300000000000001,1.98,10.26,2.32,0.049,0.175,55.47,10.25,0.0819999999999999,1.934060612965705,0.15,104.5796042601723,0.1,96.97,0.62,0.7,1.24,0.0,0.0,2.520427845138565,2.0,63.49,2.65,3.2,0.13,0.06,0.067,0.232,3.25,2.25,0.04,0.36,0.052,7.708610336633227,0.0,0.0,0.0,0.0,0.0,0.0,0.0,0.0,0.0,0.0,0.0,0.0,0.0,2135.664379485096,7.0,1.3,3.93,82.5,25.54545455,11.0,60.0,28.0,8.0,124.3725,133.0,560.0,40.5656003708855,427.0,86.9172932330827
2024-06-13 16:00:00,2.63,1.3,1.33,1149.0,3500.0,0.0,2290.0,1468.0,260.0,116659.0,2.416918193388,0.95,11.0,0.38,87.67,2.8,36.17015963767008,4.9,1.03,0.42,87.43,11.12,3.22085144013411,69.9,10.0,19.1,1.0,10.6957420857123,5.04555555555556,79.2,67.2,29.14,0.0615,5.4,1.985,10.685,2.32,0.0475,0.175,55.23,10.5,0.0755,1.944611163508535,0.14,104.58656324368708,0.1,95.53,0.47,0.62,1.34,0.0,0.0,2.520595560592727,2.0,62.92,2.92,3.0,0.12,0.058,0.075,0.27,3.9,2.13,0.05,0.35,0.028,7.709123286482616,0.0,0.0,0.0,0.0,0.0,0.0,0.0,0.0,0.0,0.0,0.0,0.0,0.0,2135.664379485096,7.0,1.3,3.9,82.5,25.54545455,11.0,60.0,28.0,8.0,123.975,130.0,557.0,41.4572864321608,427.0,86.92307692307692
2024-06-13 17:00:00,2.6,1.3,1.3,1157.0,3500.0,0.0,2306.0,1497.0,264.0,116911.0,2.41171152553671,0.95,11.0,0.38,87.67,2.8,36.10614165601049,4.9,1.03,0.42,87.43,11.12,3.2151508181161743,69.9,10.0,19.1,1.0,10.67681156874644,5.04555555555556,79.2,67.2,29.14,0.0615,5.4,1.985,10.685,2.32,0.0475,0.175,55.23,10.5,0.0755,1.944611163508535,0.14,104.40145428219384,0.1,95.53,0.47,0.62,1.34,0.0,0.0,2.5161343295120324,2.0,62.92,2.92,3.0,0.12,0.058,0.075,0.27,3.9,2.13,0.05,0.35,0.028,7.695478820488843,0.0,0.0,0.0,0.0,0.0,0.0,0.0,0.0,0.0,0.0,0.0,0.0,0.0,2135.664379485096,7.0,1.3,3.83,82.5,25.54545455,11.0,60.0,28.0,8.0,123.975,130.0,557.0,41.7029068436713,427.0,86.76923076923077
2024-06-13 18:00:00,2.62,1.3,1.32,1151.0,3500.0,0.0,2303.0,1471.0,261.0,116685.0,2.41637995763022,0.95,11.0,0.38,87.67,2.8,35.43495312954819,4.9,1.03,0.42,87.43,11.12,3.155383359146871,69.9,10.0,19.1,1.0,10.478336929932476,5.04555555555556,79.2,67.2,29.14,0.0615,5.4,1.985,10.685,2.32,0.0475,0.175,55.23,10.5,0.0755,1.944611163508535,0.14,102.46070251403802,0.1,95.53,0.47,0.62,1.34,0.0,0.0,2.46936110990037,2.0,62.92,2.92,3.0,0.12,0.058,0.075,0.27,3.9,2.13,0.05,0.35,0.028,7.552425122335363,0.0,0.0,0.0,0.0,0.0,0.0,0.0,0.0,0.0,0.0,0.0,0.0,0.0,2135.664379485096,7.0,1.3,3.72,82.5,25.54545455,11.0,60.0,28.0,8.0,123.71,128.0,555.0,42.827633692908,427.0,85.15625
2024-06-13 19:00:00,2.66,1.3,1.36,1145.0,3500.0,319.0,2297.0,1461.0,263.0,118209.0,2.39327725749088,0.95,11.0,0.38,87.67,2.8,34.94705185799493,4.9,1.03,0.42,87.43,11.12,3.111937117027194,69.9,10.0,19.1,1.0,10.334061477014927,5.04555555555556,79.2,67.2,29.14,0.0615,5.4,1.985,10.685,2.32,0.0475,0.175,55.23,10.5,0.0755,1.944611163508535,0.14,101.04992861353146,0.1,95.53,0.47,0.62,1.34,0.0,0.0,2.43536065783148,2.0,62.92,2.92,3.0,0.12,0.058,0.075,0.27,3.9,2.13,0.05,0.35,0.028,7.448436334569038,0.0,0.0,0.0,0.0,0.0,0.0,0.0,0.0,0.0,0.0,0.0,0.0,0.0,2135.664379485096,7.0,1.3,3.92,82.5,25.54545455,11.0,60.0,28.0,8.0,123.0475,123.0,550.0,41.7187861941163,427.0,83.98373983739837
2024-06-13 20:00:00,2.64,1.3,1.34,1142.0,3500.0,550.0,2277.0,1492.0,265.0,119491.0,2.37325428025797,0.95,11.0,0.38,87.67,2.8,36.02963236085634,4.9,1.03,0.42,87.43,11.12,3.2083378796069324,69.9,10.0,19.1,1.0,10.654187292372605,5.04555555555556,79.2,67.2,29.14,0.0615,5.4,1.985,10.685,2.32,0.0475,0.175,55.23,10.5,0.0755,1.944611163508535,0.14,104.1802264989458,0.1,95.53,0.47,0.62,1.34,0.0,0.0,2.51080261431803,2.0,62.92,2.92,3.0,0.12,0.058,0.075,0.27,3.9,2.13,0.05,0.35,0.028,7.679172019667013,0.0,0.0,0.0,0.0,0.0,0.0,0.0,0.0,0.0,0.0,0.0,0.0,0.0,2135.664379485096,7.0,1.3,4.27,82.5,25.54545455,11.0,60.0,28.0,8.0,123.0475,123.0,550.0,40.3492647058824,427.0,86.58536585365853
2024-06-13 21:00:00,2.55,1.3,1.25,1155.0,3500.0,0.0,2301.0,1574.0,270.0,117896.0,2.39157347895063,0.95,11.0,0.38,87.67,2.8,36.18552395326839,4.9,1.03,0.42,87.43,11.12,3.222219589418415,69.9,10.0,19.1,1.0,10.70028540978411,5.04555555555556,79.2,67.2,29.14,0.0615,5.4,1.985,10.685,2.32,0.0475,0.175,55.23,10.5,0.0755,1.944611163508535,0.14,104.63098939444544,0.1,95.53,0.47,0.62,1.34,0.0,0.0,2.521666256052094,2.0,62.92,2.92,3.0,0.12,0.058,0.075,0.27,3.9,2.13,0.05,0.35,0.028,7.712397958321123,0.0,0.0,0.0,0.0,0.0,0.0,0.0,0.0,0.0,0.0,0.0,0.0,0.0,2135.664379485096,7.0,1.3,4.23,82.5,25.54545455,11.0,60.0,28.0,8.0,123.3125,125.0,552.0,39.3181818181818,427.0,86.96
2024-06-13 22:00:00,2.57,1.3,1.27,1156.0,3304.0,0.0,2323.0,1548.0,268.0,118142.0,2.25301811170475,0.95,11.0,0.38,87.67,2.8,34.75408188335988,4.9,1.03,0.42,87.43,11.12,3.094753681097356,69.9,10.0,19.1,1.0,10.276999050427422,5.04555555555556,79.2,67.2,29.14,0.0615,5.4,1.985,10.685,2.32,0.0475,0.175,55.23,10.5,0.0755,1.944611163508535,0.14,100.49195301545636,0.1,95.53,0.47,0.62,1.34,0.0,0.0,2.421913129087752,2.0,62.92,2.92,3.0,0.12,0.058,0.075,0.27,3.9,2.13,0.05,0.35,0.028,7.407307698700325,0.0,0.0,0.0,0.0,0.0,0.0,0.0,0.0,0.0,0.0,0.0,0.0,0.0,2135.664379485096,7.0,1.3,3.96,82.5,25.54545455,11.0,60.0,28.0,8.0,123.3125,125.0,552.0,38.5855793595946,427.0,83.52
2024-06-15 00:00:00,2.53,1.3,1.23,1161.0,3499.0,0.0,2270.0,1593.0,271.0,117324.0,2.40254046756085,0.95,10.91,0.33,87.81,3.2,34.769644431882845,5.9,1.03,0.41,87.35,11.21,1.0152595618350269,69.9,10.0,19.1,1.0,3.6902618472216,5.0,79.0,67.2,28.46,0.0625,5.41,2.04,10.525,2.345,0.0475,0.17,55.355,10.145,0.0775,1.875211835451685,0.145,92.0647629626864,0.0778523489932885,74.68375838926175,0.5449664429530201,0.5449664429530201,1.066577181208054,0.0,0.0,2.0410204160481378,2.0,63.26,2.71,2.6,0.14,0.057,0.072,0.239,3.16,2.57,0.04,0.41,0.03,6.958452520016358,0.0,0.0,0.0,0.0,0.0,0.0,0.0,0.0,0.0,0.0,0.0,0.0,0.0,1491.570186812003,8.0,1.3,3.75,82.5,25.54545455,11.0,60.0,28.0,8.0,126.2975,123.0,563.0,39.8883532098452,440.0,88.73683413916325
2024-06-15 20:00:00,2.49,1.3,1.19,1109.0,3031.0,1496.0,2268.0,1665.0,266.0,118362.0,2.0960609581769,0.97,10.92,0.4,87.71,3.0,30.083836581573934,5.9,1.03,0.41,87.35,11.21,0.8784358668367132,69.68,10.22,19.08,1.02,3.1929355669001867,5.0,79.0,67.2,28.12,0.0625,5.345,1.915,10.695,2.245,0.0515,0.17,55.63500000000001,10.045,0.088,1.8794360625897,0.185,79.65745204317051,0.09594327176781,91.54906992084432,0.4797163588390501,0.5660653034300791,1.208885224274406,0.0,0.0,1.7659577962133102,2.0,63.42,2.88,2.0,0.2,0.039,0.099,0.173,2.94,2.59,0.05,0.26,0.04,6.020681312485815,0.0,0.0,0.0,0.0,0.0,0.0,0.0,0.0,0.0,0.0,0.0,0.0,0.0,1491.570186812003,7.0,1.3,3.62,82.5,25.54545455,11.0,60.0,28.0,8.0,128.1,80.0,550.0,40.8394068861523,470.0,86.875
2024-06-15 21:00:00,2.53,1.3,1.23,1118.0,3166.0,1036.0,2287.0,1617.0,267.0,119353.0,2.16039308055627,0.97,10.92,0.4,87.71,3.0,29.34145676649526,5.9,1.03,0.41,87.35,11.21,0.8567586763423285,69.68,10.22,19.08,1.02,3.1141433919298795,5.0,79.0,67.2,28.12,0.0625,5.345,1.915,10.695,2.245,0.0515,0.17,55.63500000000001,10.045,0.088,1.8794360625897,0.185,77.69174250485757,0.09594327176781,91.54906992084432,0.4797163588390501,0.5660653034300791,1.208885224274406,0.0,0.0,1.7223791981633336,2.0,63.42,2.88,2.0,0.2,0.039,0.099,0.173,2.94,2.59,0.05,0.26,0.04,5.872108763659097,0.0,0.0,0.0,0.0,0.0,0.0,0.0,0.0,0.0,0.0,0.0,0.0,0.0,1491.570186812003,7.0,1.3,3.08,82.5,25.54545455,11.0,60.0,28.0,8.0,124.8225,93.0,543.0,41.1572327044025,450.0,84.73118279569893
2024-06-15 22:00:00,2.53,1.3,1.23,1117.0,3403.0,1121.0,2271.0,1638.0,269.0,120369.0,2.30427163774591,0.97,10.92,0.4,87.71,3.0,30.04564296763203,5.9,1.03,0.41,87.35,11.21,0.87732062874932,69.68,10.22,19.08,1.02,3.1888819034635807,5.0,79.0,67.2,28.12,0.0625,5.345,1.915,10.695,2.245,0.0515,0.17,55.63500000000001,10.045,0.088,1.8794360625897,0.185,79.5563211264843,0.09594327176781,91.54906992084432,0.4797163588390501,0.5660653034300791,1.208885224274406,0.0,0.0,1.7637157846226883,2.0,63.42,2.88,2.0,0.2,0.039,0.099,0.173,2.94,2.59,0.05,0.26,0.04,6.0130376205952265,0.0,0.0,0.0,0.0,0.0,0.0,0.0,0.0,0.0,0.0,0.0,0.0,0.0,1491.570186812003,8.0,1.3,3.01,82.5,25.54545455,11.0,60.0,28.0,8.0,126.015,102.0,552.0,40.1112797167425,450.0,86.76470588235294
2024-06-16 00:00:00,2.59,1.3,1.29,1151.0,3497.0,0.0,2280.0,1500.0,261.0,115886.0,2.43094636492303,0.97,10.88,0.39,87.76,3.1,36.60258821161234,5.6,1.03,0.44,87.35,11.18,2.682343524129755,68.98,10.28,19.78,0.96,9.79525130758041,4.8,80.2,67.2,27.95,0.072,5.015,1.91,9.455,2.15,0.0465,0.18,55.885,9.864999999999998,0.11,1.96710165326717,0.335,105.43224495059364,0.0936254980079681,89.97410358565737,0.4774900398406375,0.4774900398406375,1.32011952191235,0.0,0.0,1.262713329271654,2.0,63.33,2.91,2.6,0.07,0.008,0.071,0.23,3.21,2.56,0.05,0.19,0.031,7.691148319660612,0.0,0.0,0.0,0.0,0.0,0.0,0.0,0.0,0.0,0.0,0.0,0.0,0.0,2207.825876360044,7.0,1.3,3.62,82.5,25.54545455,11.0,60.0,28.0,8.0,123.3425,129.0,554.0,39.8143372872615,425.0,92.55813953488372
2024-06-16 01:00:00,2.48,1.26,1.22,1155.0,3495.0,0.0,2242.0,1549.0,264.0,114363.0,2.4618930626274,0.97,10.88,0.39,87.76,3.1,39.79075334897222,5.6,1.03,0.44,87.35,11.18,2.915981486030504,68.98,10.28,19.78,0.96,10.648439026163627,4.8,80.2,67.2,27.95,0.072,5.015,1.91,9.455,2.15,0.0465,0.18,55.885,9.864999999999998,0.11,1.96710165326717,0.335,114.61562307024332,0.0936254980079681,89.97410358565737,0.4774900398406375,0.4774900398406375,1.32011952191235,0.0,0.0,1.37269840987823,2.0,63.33,2.91,2.6,0.07,0.008,0.071,0.23,3.21,2.56,0.05,0.19,0.031,8.361064086197214,0.0,0.0,0.0,0.0,0.0,0.0,0.0,0.0,0.0,0.0,0.0,0.0,0.0,2207.825876360044,7.0,1.3,3.87,82.5,25.54545455,11.0,60.0,28.0,8.0,124.5925,129.0,559.0,39.9898631525596,430.0,89.23353110960883
2024-06-16 02:00:00,2.51,1.26,1.25,1168.0,3150.0,0.0,2218.0,1508.0,261.0,112666.0,2.25240614632384,0.97,10.88,0.39,87.76,3.1,36.7364150373384,5.6,1.03,0.44,87.35,11.18,2.6921507409655097,68.98,10.28,19.78,0.96,9.831064823884333,4.8,80.2,67.2,27.95,0.072,5.015,1.91,9.455,2.15,0.0465,0.18,55.885,9.864999999999998,0.11,1.96710165326717,0.335,105.81772759978053,0.0936254980079681,89.97410358565737,0.4774900398406375,0.4774900398406375,1.32011952191235,0.0,0.0,1.267330077018601,2.0,63.33,2.91,2.6,0.07,0.008,0.071,0.23,3.21,2.56,0.05,0.19,0.031,7.719268789171067,0.0,0.0,0.0,0.0,0.0,0.0,0.0,0.0,0.0,0.0,0.0,0.0,0.0,2207.825876360044,7.0,1.3,3.93,82.5,25.54545455,11.0,60.0,28.0,8.0,126.7125,145.0,575.0,39.5514780835882,430.0,92.89655172413794
2024-06-16 03:00:00,2.5,1.26,1.24,1198.0,2300.0,0.0,2225.0,1483.0,266.0,111080.0,1.66832585293423,0.97,10.88,0.39,87.76,3.1,36.85533913694464,5.6,1.03,0.44,87.35,11.18,2.700865842930364,68.98,10.28,19.78,0.96,9.86289020834721,4.8,80.2,67.2,27.95,0.072,5.015,1.91,9.455,2.15,0.0465,0.18,55.885,9.864999999999998,0.11,1.96710165326717,0.335,106.16028356133508,0.0936254980079681,89.97410358565737,0.4774900398406375,0.4774900398406375,1.32011952191235,0.0,0.0,1.271432711643133,2.0,63.33,2.91,2.6,0.07,0.008,0.071,0.23,3.21,2.56,0.05,0.19,0.031,7.744257811356213,0.0,0.0,0.0,0.0,0.0,0.0,0.0,0.0,0.0,0.0,0.0,0.0,0.0,2207.825876360044,6.0,1.3,4.04,82.5,25.54545455,11.0,60.0,28.0,8.0,126.9775,147.0,577.0,39.4743557029855,430.0,93.19727891156462
2024-06-16 04:00:00,2.57,1.3,1.27,1164.0,2371.0,0.0,2232.0,1487.0,260.0,113253.0,1.68682045040808,0.97,10.88,0.39,87.76,3.1,36.699431514517286,5.6,1.03,0.44,87.35,11.18,2.6894404814514776,68.98,10.28,19.78,0.96,9.821167630325832,4.8,80.2,67.2,27.95,0.072,5.015,1.91,9.455,2.15,0.0465,0.18,55.885,9.864999999999998,0.11,1.96710165326717,0.335,105.7111980884064,0.0936254980079681,89.97410358565737,0.4774900398406375,0.4774900398406375,1.32011952191235,0.0,0.0,1.2660542222358833,2.0,63.33,2.91,2.6,0.07,0.008,0.071,0.23,3.21,2.56,0.05,0.19,0.031,7.711497596659866,0.0,0.0,0.0,0.0,0.0,0.0,0.0,0.0,0.0,0.0,0.0,0.0,0.0,2207.825876360044,6.0,1.3,4.15,82.5,25.54545455,11.0,60.0,28.0,8.0,124.99,132.0,562.0,39.6077432501274,430.0,92.8030303030303
2024-06-16 05:00:00,2.62,1.3,1.32,1150.0,2484.0,0.0,2264.0,1483.0,263.0,117583.0,1.70212912919934,0.97,10.88,0.39,87.76,3.1,34.96999633739532,5.6,1.03,0.44,87.35,11.18,2.5627024698951373,68.98,10.28,19.78,0.96,9.358351938655565,4.8,80.2,67.2,27.95,0.072,5.015,1.91,9.455,2.15,0.0465,0.18,55.885,9.864999999999998,0.11,1.96710165326717,0.335,100.72963142524216,0.0936254980079681,89.97410358565737,0.4774900398406375,0.4774900398406375,1.32011952191235,0.0,0.0,1.206392297848515,2.0,63.33,2.91,2.6,0.07,0.008,0.071,0.23,3.21,2.56,0.05,0.19,0.031,7.348098637559382,0.0,0.0,0.0,0.0,0.0,0.0,0.0,0.0,0.0,0.0,0.0,0.0,0.0,2207.825876360044,7.0,1.3,4.09,82.5,25.54545455,11.0,60.0,28.0,8.0,124.7825,121.0,556.0,39.5769622833843,435.0,88.4297520661157
2024-06-16 06:00:00,2.2,1.16,1.04,1108.0,2630.0,0.0,2228.0,1458.0,222.0,91142.0,2.3246566177571,0.97,10.88,0.39,87.76,3.1,34.38739989292836,5.6,1.03,0.44,87.35,11.18,2.5200081174913582,68.98,10.28,19.78,0.96,9.202442784049762,4.8,80.2,67.2,27.95,0.072,5.015,1.91,9.455,2.15,0.0465,0.18,55.885,9.864999999999998,0.11,1.96710165326717,0.335,99.05148640759288,0.0936254980079681,89.97410358565737,0.4774900398406375,0.4774900398406375,1.32011952191235,0.0,0.0,1.186293929619426,2.0,63.33,2.91,2.6,0.07,0.008,0.071,0.23,3.21,2.56,0.05,0.19,0.031,7.22568009057038,0.0,0.0,0.0,0.0,0.0,0.0,0.0,0.0,0.0,0.0,0.0,0.0,0.0,2207.825876360044,4.0,1.3,3.86,82.5,25.54545455,11.0,60.0,28.0,8.0,125.2375,115.0,555.0,39.5562356541699,440.0,86.95652173913044
2024-06-16 07:00:00,2.37,1.23,1.14,1129.0,2372.0,0.0,2247.0,1509.0,244.0,103544.0,1.84569729341433,0.97,10.88,0.39,87.76,3.1,34.834742987022615,5.6,1.03,0.44,87.35,11.18,2.55279071320756,68.98,10.28,19.78,0.96,9.322156668817442,4.8,80.2,67.2,27.95,0.072,5.015,1.91,9.455,2.15,0.0465,0.18,55.885,9.864999999999998,0.11,1.96710165326717,0.335,100.3400397306756,0.0936254980079681,89.97410358565737,0.4774900398406375,0.4774900398406375,1.32011952191235,0.0,0.0,1.2017263379618293,2.0,63.33,2.91,2.6,0.07,0.008,0.071,0.23,3.21,2.56,0.05,0.19,0.031,7.319678418408936,0.0,0.0,0.0,0.0,0.0,0.0,0.0,0.0,0.0,0.0,0.0,0.0,0.0,2207.825876360044,7.0,1.3,3.59,82.5,25.54545455,11.0,60.0,28.0,8.0,127.49669660389078,113.182615878421,563.182615878421,39.1561615641883,450.0,88.08773257820457
2024-06-16 08:00:00,2.51,1.28,1.23,1160.0,2527.0,0.0,2312.0,1542.0,263.0,113331.0,1.79652097473997,0.98,10.83,0.42,87.77,3.0,34.8347429870227,5.4,1.04,0.45,87.37,11.14,2.5527907132075662,69.49,10.05,19.42,1.04,9.322156668817463,4.8,80.2,67.2,27.78,0.062,5.305,2.005,10.18,2.265,0.047,0.17,55.63500000000001,10.1,0.0915,1.904011542780785,0.145,100.34003973067584,0.1063745019920318,90.91107569721116,0.5919521912350598,0.492788844621514,4.128406374501992,20.99,31.6,1.201726337961832,2.0,63.14,2.98,2.9,0.01,0.044,0.089,0.199,3.39,2.71,0.08,0.01,0.033,7.319678418408954,0.0,0.0,0.0,0.0,0.0,0.0,0.0,0.0,0.0,0.0,0.0,0.0,0.0,2207.825876360044,7.0,1.3,3.58,82.5,25.54545455,11.0,60.0,28.0,8.0,126.44376905898368,105.23599289799,555.23599289799,38.9421830438164,450.0,88.08773257820478
2024-06-16 09:00:00,2.54,1.28,1.26,1157.0,2698.0,0.0,2321.0,1538.0,266.0,115768.0,1.87767690539355,0.98,10.83,0.42,87.77,3.0,30.28997888486744,5.4,1.04,0.45,87.37,11.14,2.2197372556860566,69.49,10.05,19.42,1.04,8.105928290187194,4.8,80.2,67.2,27.78,0.062,5.305,2.005,10.18,2.265,0.047,0.17,55.63500000000001,10.1,0.0915,1.904011542780785,0.145,87.24903427251319,0.1063745019920318,90.91107569721116,0.5919521912350598,0.492788844621514,4.128406374501992,20.99,31.6,1.0449414085188884,2.0,63.14,2.98,2.9,0.01,0.044,0.089,0.199,3.39,2.71,0.08,0.01,0.033,6.364706202087492,0.0,0.0,0.0,0.0,0.0,0.0,0.0,0.0,0.0,0.0,0.0,0.0,0.0,2207.825876360044,7.0,1.3,3.55,82.5,25.54545455,11.0,60.0,28.0,8.0,125.15099530212304,105.097912322357,550.0,38.9654276059267,444.902087677643,76.59524173333709
2024-06-16 12:00:00,2.63,1.3,1.33,1130.0,2621.0,1156.0,2333.0,1499.0,263.0,117309.0,1.82250000741936,0.98,10.83,0.42,87.77,3.0,24.715943673042258,5.4,1.04,0.45,87.37,11.14,1.8112558344469136,69.49,10.05,19.42,1.04,6.614255751035766,4.8,80.2,67.2,27.78,0.062,5.305,2.005,10.18,2.265,0.047,0.17,55.63500000000001,10.1,0.0915,1.904011542780785,0.145,71.19325585545738,0.1063745019920318,90.91107569721116,0.5919521912350598,0.492788844621514,4.128406374501992,20.99,31.6,0.8526487619139622,2.0,63.14,2.98,2.9,0.01,0.044,0.089,0.199,3.39,2.71,0.08,0.01,0.033,5.193457565097461,0.0,0.0,0.0,0.0,0.0,0.0,0.0,0.0,0.0,0.0,0.0,0.0,0.0,2207.825876360044,6.0,1.3,3.47,82.5,25.54545455,11.0,60.0,28.0,8.0,123.1,80.0,530.0,41.1569826707441,450.0,62.5
2024-06-16 13:00:00,2.6,1.3,1.3,1139.0,3449.0,971.0,2348.0,1519.0,264.0,117617.0,2.38683942477848,0.98,10.83,0.42,87.77,3.0,31.153073891887928,5.4,1.04,0.45,87.37,11.14,2.2829873539961985,69.49,10.05,19.42,1.04,8.336901915527747,4.8,80.2,67.2,27.78,0.062,5.305,2.005,10.18,2.265,0.047,0.17,55.63500000000001,10.1,0.0915,1.904011542780785,0.145,89.73514382492314,0.1063745019920318,90.91107569721116,0.5919521912350598,0.492788844621514,4.128406374501992,20.99,31.6,1.0747163950168874,2.0,63.14,2.98,2.9,0.01,0.044,0.089,0.199,3.39,2.71,0.08,0.01,0.033,6.546064735385065,0.0,0.0,0.0,0.0,0.0,0.0,0.0,0.0,0.0,0.0,0.0,0.0,0.0,2207.825876360044,7.0,1.3,3.37,82.5,25.54545455,11.0,60.0,28.0,8.0,124.425,90.0,540.0,41.2698412698413,450.0,78.77777777777777
2024-06-16 14:00:00,2.58,1.27,1.31,1148.0,3528.0,68.0,2371.0,1515.0,268.0,118430.0,2.40154654543038,0.98,10.83,0.42,87.77,3.0,34.40913905378021,5.4,1.04,0.45,87.37,11.14,2.521601226071381,69.49,10.05,19.42,1.04,9.20826042029255,4.8,80.2,67.2,27.78,0.062,5.305,2.005,10.18,2.265,0.047,0.17,55.63500000000001,10.1,0.0915,1.904011542780785,0.145,99.11410516336778,0.1063745019920318,90.91107569721116,0.5919521912350598,0.492788844621514,4.128406374501992,20.99,31.6,1.1870438855519438,2.0,63.14,2.98,2.9,0.01,0.044,0.089,0.199,3.39,2.71,0.08,0.01,0.033,7.230248049248327,0.0,0.0,0.0,0.0,0.0,0.0,0.0,0.0,0.0,0.0,0.0,0.0,0.0,2207.825876360044,7.0,1.3,3.5,82.5,25.54545455,11.0,60.0,28.0,8.0,124.0275,87.0,537.0,40.6274306455795,450.0,87.01149425287356
2024-06-16 15:00:00,2.47,1.17,1.3,1150.0,3515.0,0.0,2330.0,1496.0,272.0,116559.0,2.42935172644351,0.98,10.83,0.42,87.77,3.0,37.27277942417407,5.4,1.04,0.45,87.37,11.14,2.7314570744762654,69.49,10.05,19.42,1.04,9.974601776274628,4.8,80.2,67.2,27.78,0.062,5.305,2.005,10.18,2.265,0.047,0.17,55.63500000000001,10.1,0.0915,1.904011542780785,0.145,107.36270308317248,0.1063745019920318,90.91107569721116,0.5919521912350598,0.492788844621514,4.128406374501992,20.99,31.6,1.285833535208182,2.0,63.14,2.98,2.9,0.01,0.044,0.089,0.199,3.39,2.71,0.08,0.01,0.033,7.831972787825135,0.0,0.0,0.0,0.0,0.0,0.0,0.0,0.0,0.0,0.0,0.0,0.0,0.0,2207.825876360044,7.0,1.3,3.55,82.5,25.54545455,11.0,60.0,28.0,8.0,124.0275,87.0,537.0,39.6866840731071,450.0,94.2528735632184
2024-06-16 16:00:00,2.5,1.2,1.3,1105.0,3500.0,838.0,2302.0,1459.0,254.0,113555.0,2.50594552241099,0.96,10.92,0.4,87.72,2.7,35.107624879574686,5.0,1.04,0.43,87.35,11.18,2.572788287507705,69.09,10.1,19.81,1.0,9.395182835693468,4.8,80.2,67.2,27.61,0.0645,5.25,1.93,10.43,2.275,0.0495,0.175,55.75,9.9,0.087,1.885881810826205,0.185,101.12606476179631,0.0936254980079681,89.97410358565737,0.7864541832669323,0.4119521912350598,1.29203187250996,0.0,0.0,1.2111401969231217,2.0,62.88,3.14,2.2,0.11,0.023,0.07,0.181,3.77,2.19,0.05,0.4,0.034,7.3770179458006595,0.0,0.0,0.0,0.0,0.0,0.0,0.0,0.0,0.0,0.0,0.0,0.0,0.0,2207.825876360044,7.0,1.3,3.55,82.5,25.54545455,11.0,60.0,28.0,8.0,124.425,90.0,540.0,40.2496099843994,450.0,88.77777777777777
2024-06-16 17:00:00,2.59,1.29,1.3,1090.0,3498.0,1226.0,2264.0,1504.0,253.0,117108.0,2.43802650264368,0.96,10.92,0.4,87.72,2.7,34.97580651331846,5.0,1.04,0.43,87.35,11.18,2.563128256390655,69.09,10.1,19.81,1.0,9.35990680502128,4.8,80.2,67.2,27.61,0.0645,5.25,1.93,10.43,2.275,0.0495,0.175,55.75,9.9,0.087,1.885881810826205,0.185,100.7463673972339,0.0936254980079681,89.97410358565737,0.7864541832669323,0.4119521912350598,1.29203187250996,0.0,0.0,1.2065927368595804,2.0,62.88,3.14,2.2,0.11,0.023,0.07,0.181,3.77,2.19,0.05,0.4,0.034,7.349319505453473,0.0,0.0,0.0,0.0,0.0,0.0,0.0,0.0,0.0,0.0,0.0,0.0,0.0,2207.825876360044,7.0,1.3,3.58,82.5,25.54545455,11.0,60.0,28.0,8.0,124.425,90.0,540.0,41.1644535240041,450.0,88.44444444444444
2024-06-16 18:00:00,2.63,1.3,1.33,1150.0,3500.0,1055.0,2281.0,1495.0,266.0,119287.0,2.38999090207668,0.96,10.92,0.4,87.72,2.7,34.60232114225916,5.0,1.04,0.43,87.35,11.18,2.535758168225679,69.09,10.1,19.81,1.0,9.259958051450072,4.8,80.2,67.2,27.61,0.0645,5.25,1.93,10.43,2.275,0.0495,0.175,55.75,9.9,0.087,1.885881810826205,0.185,99.67055819764032,0.0936254980079681,89.97410358565737,0.7864541832669323,0.4119521912350598,1.29203187250996,0.0,0.0,1.193708266679547,2.0,62.88,3.14,2.2,0.11,0.023,0.07,0.181,3.77,2.19,0.05,0.4,0.034,7.270840591136444,0.0,0.0,0.0,0.0,0.0,0.0,0.0,0.0,0.0,0.0,0.0,0.0,0.0,2207.825876360044,7.0,1.3,3.66,82.5,25.54545455,11.0,60.0,28.0,8.0,122.0,100.0,535.0,40.6289627187421,435.0,87.5
2024-06-16 19:00:00,2.59,1.3,1.29,1148.0,3501.0,0.0,2287.0,1539.0,268.0,119040.0,2.36927915570331,0.96,10.92,0.4,87.72,2.7,35.986413987949526,5.0,1.04,0.43,87.35,11.18,2.637188494954706,69.09,10.1,19.81,1.0,9.630356373508077,4.8,80.2,67.2,27.61,0.0645,5.25,1.93,10.43,2.275,0.0495,0.175,55.75,9.9,0.087,1.885881810826205,0.185,103.65738052554592,0.0936254980079681,89.97410358565737,0.7864541832669323,0.4119521912350598,1.29203187250996,0.0,0.0,1.241456597346729,2.0,62.88,3.14,2.2,0.11,0.023,0.07,0.181,3.77,2.19,0.05,0.4,0.034,7.5616742147819025,0.0,0.0,0.0,0.0,0.0,0.0,0.0,0.0,0.0,0.0,0.0,0.0,0.0,2207.825876360044,8.0,1.3,3.66,82.5,25.54545455,11.0,60.0,28.0,8.0,123.325,110.0,545.0,41.0531697341513,435.0,91.0
2024-06-16 20:00:00,2.55,1.3,1.25,1170.0,3499.0,0.0,2312.0,1555.0,270.0,117026.0,2.40865492160709,0.96,10.92,0.4,87.72,2.7,36.9091425517431,5.0,1.04,0.43,87.35,11.18,2.704808712774058,69.09,10.1,19.81,1.0,9.87728858821341,4.8,80.2,67.2,27.61,0.0645,5.25,1.93,10.43,2.275,0.0495,0.175,55.75,9.9,0.087,1.885881810826205,0.185,106.315262077483,0.0936254980079681,89.97410358565737,0.7864541832669323,0.4119521912350598,1.29203187250996,0.0,0.0,1.273288817791517,2.0,62.88,3.14,2.2,0.11,0.023,0.07,0.181,3.77,2.19,0.05,0.4,0.034,7.755563297212208,0.0,0.0,0.0,0.0,0.0,0.0,0.0,0.0,0.0,0.0,0.0,0.0,0.0,2207.825876360044,7.0,1.3,3.57,82.5,25.54545455,11.0,60.0,28.0,8.0,124.65,120.0,555.0,39.8331595411887,435.0,93.33333333333331
2024-06-16 21:00:00,2.56,1.3,1.26,1183.0,3500.0,0.0,2318.0,1530.0,268.0,115254.0,2.4463645435272,0.96,10.92,0.4,87.72,2.7,37.03202407960907,5.0,1.04,0.43,87.35,11.18,2.7138138265272405,69.09,10.1,19.81,1.0,9.910173023585791,4.8,80.2,67.2,27.61,0.0645,5.25,1.93,10.43,2.275,0.0495,0.175,55.75,9.9,0.087,1.885881810826205,0.185,106.66921724783784,0.0936254980079681,89.97410358565737,0.7864541832669323,0.4119521912350598,1.29203187250996,0.0,0.0,1.2775279754778688,2.0,62.88,3.14,2.2,0.11,0.023,0.07,0.181,3.77,2.19,0.05,0.4,0.034,7.781383877196874,0.0,0.0,0.0,0.0,0.0,0.0,0.0,0.0,0.0,0.0,0.0,0.0,0.0,2207.825876360044,8.0,1.3,3.31,82.5,25.54545455,11.0,60.0,28.0,8.0,124.385,118.0,553.0,39.0010351966874,435.0,93.64406779661016
2024-06-16 22:00:00,2.54,1.3,1.24,1186.0,3500.0,0.0,2271.0,1533.0,266.0,113630.0,2.48130751327547,0.96,10.92,0.4,87.72,2.7,39.01030748755662,5.0,1.04,0.43,87.35,11.18,2.85878815614358,69.09,10.1,19.81,1.0,10.439583212461864,4.8,80.2,67.2,27.61,0.0645,5.25,1.93,10.43,2.275,0.0495,0.175,55.75,9.9,0.087,1.885881810826205,0.185,112.36758097126024,0.0936254980079681,89.97410358565737,0.7864541832669323,0.4119521912350598,1.29203187250996,0.0,0.0,1.3457746473757817,2.0,62.88,3.14,2.2,0.11,0.023,0.07,0.181,3.77,2.19,0.05,0.4,0.034,8.197072271167361,0.0,0.0,0.0,0.0,0.0,0.0,0.0,0.0,0.0,0.0,0.0,0.0,0.0,2207.825876360044,7.0,1.3,3.52,82.5,25.54545455,11.0,60.0,28.0,8.0,123.8725,133.0,558.0,39.5705521472393,425.0,98.64661654135338
2024-06-16 23:00:00,2.56,1.3,1.26,1163.0,3500.0,0.0,2243.0,1498.0,260.0,113630.0,2.48130751327547,0.97,10.88,0.39,87.76,3.1,39.79352063986103,5.9,1.04,0.42,87.62,10.92,3.645211818228912,68.25,10.22,20.34,1.19,12.100048416881338,4.86666666666667,80.5111111111111,67.2,27.44,0.06,5.26,1.975,9.775,2.255,0.047,0.17,55.705,9.955,0.0795,1.892688815637285,0.14,126.69733056425125,0.1,96.19,0.6,0.61,1.28,0.0,0.0,1.885556373465057,2.0,63.17,2.88,2.5,0.04,0.021,0.08,0.202,3.86,2.32,0.05,0.06,0.029,9.23121807549688,0.0,0.0,0.0,0.0,0.0,0.0,0.0,0.0,0.0,0.0,0.0,0.0,0.0,2207.825876360044,7.0,1.3,3.76,82.5,25.54545455,11.0,60.0,28.0,8.0,123.6075,131.0,556.0,39.6833503575077,425.0,89.42558287150615
2024-06-17 00:00:00,2.64,1.3,1.34,1149.0,3500.0,0.0,2331.0,1495.0,267.0,119384.0,2.36178156456013,0.97,10.88,0.39,87.76,3.1,35.79117199517132,5.9,1.04,0.42,87.62,10.92,3.278584077187039,68.25,10.22,20.34,1.19,10.883050986061551,4.86666666666667,80.5111111111111,67.2,27.44,0.06,5.26,1.975,9.775,2.255,0.047,0.17,55.705,9.955,0.0795,1.892688815637285,0.14,113.95437942255992,0.1,96.19,0.6,0.61,1.28,0.0,0.0,1.6959110775857962,2.0,63.17,2.88,2.5,0.04,0.021,0.08,0.202,3.86,2.32,0.05,0.06,0.029,8.302761569030075,0.0,0.0,0.0,0.0,0.0,0.0,0.0,0.0,0.0,0.0,0.0,0.0,0.0,2192.507750530967,7.0,1.3,3.64,82.5,25.54545455,11.0,60.0,28.0,8.0,122.075,110.0,540.0,38.9387539598733,430.0,89.72727272727273
2024-06-17 01:00:00,2.63,1.3,1.33,1142.0,3499.0,434.0,2282.0,1493.0,264.0,119130.0,2.37690846688255,0.97,10.88,0.39,87.76,3.1,34.82099921300115,5.9,1.04,0.42,87.62,10.92,3.1897131948316773,68.25,10.22,20.34,1.19,10.58804975349304,4.86666666666667,80.5111111111111,67.2,27.44,0.06,5.26,1.975,9.775,2.255,0.047,0.17,55.705,9.955,0.0795,1.892688815637285,0.14,110.8654770155704,0.1,96.19,0.6,0.61,1.28,0.0,0.0,1.649940893410866,2.0,63.17,2.88,2.5,0.04,0.021,0.08,0.202,3.86,2.32,0.05,0.06,0.029,8.077702906737366,0.0,0.0,0.0,0.0,0.0,0.0,0.0,0.0,0.0,0.0,0.0,0.0,0.0,2192.507750530967,7.0,1.3,3.5,82.5,25.54545455,11.0,60.0,28.0,8.0,122.415,122.0,547.0,40.6632653061224,425.0,87.29508196721312
2024-06-17 02:00:00,2.66,1.3,1.36,1129.0,3499.0,823.0,2262.0,1453.0,258.0,118637.0,2.39664387734239,0.97,10.88,0.39,87.76,3.1,34.68595145120343,5.9,1.04,0.42,87.62,10.92,3.177342394525125,68.25,10.22,20.34,1.19,10.546985669942035,4.86666666666667,80.5111111111111,67.2,27.44,0.06,5.26,1.975,9.775,2.255,0.047,0.17,55.705,9.955,0.0795,1.892688815637285,0.14,110.43550272218482,0.1,96.19,0.6,0.61,1.28,0.0,0.0,1.6435418574903091,2.0,63.17,2.88,2.5,0.04,0.021,0.08,0.202,3.86,2.32,0.05,0.06,0.029,8.046374808099277,0.0,0.0,0.0,0.0,0.0,0.0,0.0,0.0,0.0,0.0,0.0,0.0,0.0,2192.507750530967,7.0,1.3,3.5,82.5,25.54545455,11.0,60.0,28.0,8.0,121.4875,115.0,540.0,40.6542056074766,425.0,86.95652173913044
2024-06-17 03:00:00,2.61,1.3,1.31,1145.0,3501.0,1016.0,2250.0,1513.0,265.0,118580.0,2.4040840775582,0.97,10.88,0.39,87.76,3.1,35.83118588273885,5.9,1.04,0.42,87.62,10.92,3.2822494753098765,68.25,10.22,20.34,1.19,10.89521804163064,4.86666666666667,80.5111111111111,67.2,27.44,0.06,5.26,1.975,9.775,2.255,0.047,0.17,55.705,9.955,0.0795,1.892688815637285,0.14,114.08177837240868,0.1,96.19,0.6,0.61,1.28,0.0,0.0,1.697807075716067,2.0,63.17,2.88,2.5,0.04,0.021,0.08,0.202,3.86,2.32,0.05,0.06,0.029,8.312043907366691,0.0,0.0,0.0,0.0,0.0,0.0,0.0,0.0,0.0,0.0,0.0,0.0,0.0,2192.507750530967,7.0,1.3,3.7,82.5,25.54545455,11.0,60.0,28.0,8.0,121.62,116.0,541.0,39.3438320209974,425.0,89.82758620689656
2024-06-17 04:00:00,2.58,1.3,1.28,1145.0,3500.0,809.0,2266.0,1558.0,265.0,119272.0,2.38411077604774,0.97,10.88,0.39,87.76,3.1,35.41854266719867,5.9,1.04,0.42,87.62,10.92,3.244450057168112,68.25,10.22,20.34,1.19,10.769745281074432,4.86666666666667,80.5111111111111,67.2,27.44,0.06,5.26,1.975,9.775,2.255,0.047,0.17,55.705,9.955,0.0795,1.892688815637285,0.14,112.76797670209304,0.1,96.19,0.6,0.61,1.28,0.0,0.0,1.6782545949976475,2.0,63.17,2.88,2.5,0.04,0.021,0.08,0.202,3.86,2.32,0.05,0.06,0.029,8.216319793270337,0.0,0.0,0.0,0.0,0.0,0.0,0.0,0.0,0.0,0.0,0.0,0.0,0.0,2192.507750530967,7.0,1.3,3.97,82.5,25.54545455,11.0,60.0,28.0,8.0,121.62,116.0,541.0,39.4750656167979,425.0,88.79310344827586
2024-06-17 05:00:00,2.55,1.29,1.26,1148.0,3500.0,520.0,2272.0,1588.0,270.0,118520.0,2.39204212547547,0.97,10.88,0.39,87.76,3.1,37.50233212459175,5.9,1.04,0.42,87.62,10.92,3.435331734251524,68.25,10.22,20.34,1.19,11.403364848270664,4.86666666666667,80.5111111111111,67.2,27.44,0.06,5.26,1.975,9.775,2.255,0.047,0.17,55.705,9.955,0.0795,1.892688815637285,0.14,119.40248798595198,0.1,96.19,0.6,0.61,1.28,0.0,0.0,1.7769918373720013,2.0,63.17,2.88,2.5,0.04,0.021,0.08,0.202,3.86,2.32,0.05,0.06,0.029,8.699712933543234,0.0,0.0,0.0,0.0,0.0,0.0,0.0,0.0,0.0,0.0,0.0,0.0,0.0,2192.507750530967,8.0,1.3,3.81,82.5,25.54545455,11.0,60.0,28.0,8.0,121.7525,117.0,542.0,39.6325459317585,425.0,94.01709401709402
2024-06-17 06:00:00,2.51,1.29,1.22,1156.0,3500.0,0.0,2282.0,1592.0,270.0,116854.0,2.41288726005288,0.97,10.88,0.39,87.76,3.1,36.50433617879682,5.9,1.04,0.42,87.62,10.92,3.3439121624805326,68.25,10.22,20.34,1.19,11.09990340354809,4.86666666666667,80.5111111111111,67.2,27.44,0.06,5.26,1.975,9.775,2.255,0.047,0.17,55.705,9.955,0.0795,1.892688815637285,0.14,116.22500028913574,0.1,96.19,0.6,0.61,1.28,0.0,0.0,1.729703294261771,2.0,63.17,2.88,2.5,0.04,0.021,0.08,0.202,3.86,2.32,0.05,0.06,0.029,8.46819991167539,0.0,0.0,0.0,0.0,0.0,0.0,0.0,0.0,0.0,0.0,0.0,0.0,0.0,2192.507750530967,7.0,1.3,3.92,82.5,25.54545455,11.0,60.0,28.0,8.0,123.74,132.0,557.0,39.3007360672976,425.0,91.51515151515152
2024-06-17 07:00:00,2.52,1.3,1.22,1188.0,3499.0,0.0,2265.0,1565.0,270.0,114304.0,2.46598050316281,0.97,10.88,0.39,87.76,3.1,38.20781430748097,5.9,1.04,0.42,87.62,10.92,3.499956124083515,68.25,10.22,20.34,1.19,11.617881393500795,4.86666666666667,80.5111111111111,67.2,27.44,0.06,5.26,1.975,9.775,2.255,0.047,0.17,55.705,9.955,0.0795,1.892688815637285,0.14,121.64865037358382,0.1,96.19,0.6,0.61,1.28,0.0,0.0,1.8104200539490576,2.0,63.17,2.88,2.5,0.04,0.021,0.08,0.202,3.86,2.32,0.05,0.06,0.029,8.863369221650213,0.0,0.0,0.0,0.0,0.0,0.0,0.0,0.0,0.0,0.0,0.0,0.0,0.0,2192.507750530967,7.0,1.3,3.97,82.5,25.54545455,11.0,60.0,28.0,8.0,124.8,140.0,565.0,39.0013140604468,425.0,95.78571428571428
2024-06-17 08:00:00,2.52,1.3,1.22,1180.0,3499.0,0.0,2284.0,1568.0,270.0,115026.0,2.45051088489484,0.98,10.83,0.42,87.77,3.0,36.39134406422093,5.3,1.03,0.41,87.52,11.04,3.33356172892261,68.93,10.14,19.89,1.04,11.065545798714188,4.86666666666667,80.5111111111111,67.2,27.44,0.0635,5.365,2.06,10.265,2.375,0.049,0.175,55.26,10.355,0.0745,1.93007414562284,0.14,115.86524827269226,0.1,96.88,0.7,0.56,1.31,0.0,0.0,1.7243493321502497,2.0,63.43,2.92,2.7,0.03,0.025,0.069,0.224,3.31,2.46,0.04,0.14,0.033,8.441988236164155,0.0,0.0,0.0,0.0,0.0,0.0,0.0,0.0,0.0,0.0,0.0,0.0,0.0,2192.507750530967,7.0,1.3,4.03,82.5,25.54545455,11.0,60.0,28.0,8.0,124.535,138.0,563.0,38.7722980062959,425.0,91.23188405797102
2024-06-17 09:00:00,2.58,1.3,1.28,1154.0,3498.0,0.0,2298.0,1535.0,267.0,116086.0,2.42745413908725,0.98,10.83,0.42,87.77,3.0,35.01354099268701,5.3,1.03,0.41,87.52,11.04,3.2073506282511945,68.93,10.14,19.89,1.04,10.646596090158155,4.86666666666667,80.5111111111111,67.2,27.44,0.0635,5.365,2.06,10.265,2.375,0.049,0.175,55.26,10.355,0.0745,1.93007414562284,0.14,111.4785046923388,0.1,96.88,0.7,0.56,1.31,0.0,0.0,1.6590641972554954,2.0,63.43,2.92,2.7,0.03,0.025,0.069,0.224,3.31,2.46,0.04,0.14,0.033,8.122368347953545,0.0,0.0,0.0,0.0,0.0,0.0,0.0,0.0,0.0,0.0,0.0,0.0,0.0,2192.507750530967,7.0,1.3,3.87,82.5,25.54545455,11.0,60.0,28.0,8.0,121.695,126.0,546.0,39.5055234087323,420.0,87.77777777777777
2024-06-17 10:00:00,2.6,1.3,1.3,1148.0,3503.0,0.0,2300.0,1518.0,265.0,118100.0,2.38948994995346,0.98,10.83,0.42,87.77,3.0,35.121640841383176,5.3,1.03,0.41,87.52,11.04,3.2172529148465983,68.93,10.14,19.89,1.04,10.679466099698626,4.86666666666667,80.5111111111111,67.2,27.44,0.0635,5.365,2.06,10.265,2.375,0.049,0.175,55.26,10.355,0.0745,1.93007414562284,0.14,111.82268037832934,0.1,96.88,0.7,0.56,1.31,0.0,0.0,1.6641863466758584,2.0,63.43,2.92,2.7,0.03,0.025,0.069,0.224,3.31,2.46,0.04,0.14,0.033,8.147445125810767,0.0,0.0,0.0,0.0,0.0,0.0,0.0,0.0,0.0,0.0,0.0,0.0,0.0,2192.507750530967,7.0,1.3,3.9,82.5,25.54545455,11.0,60.0,28.0,8.0,121.2975,123.0,543.0,40.7378539880488,420.0,88.04878048780488
2024-06-17 11:00:00,2.59,1.3,1.29,1148.0,3499.0,0.0,2287.0,1531.0,266.0,118119.0,2.3863792739333,0.98,10.83,0.42,87.77,3.0,35.54323025129821,5.3,1.03,0.41,87.52,11.04,3.2558718325686726,68.93,10.14,19.89,1.04,10.807659136906455,4.86666666666667,80.5111111111111,67.2,27.44,0.0635,5.365,2.06,10.265,2.375,0.049,0.175,55.26,10.355,0.0745,1.93007414562284,0.14,113.1649655536925,0.1,96.88,0.7,0.56,1.31,0.0,0.0,1.6841627294152732,2.0,63.43,2.92,2.7,0.03,0.025,0.069,0.224,3.31,2.46,0.04,0.14,0.033,8.245244559453925,0.0,0.0,0.0,0.0,0.0,0.0,0.0,0.0,0.0,0.0,0.0,0.0,0.0,2192.507750530967,7.0,1.3,3.87,82.5,25.54545455,11.0,60.0,28.0,8.0,121.2975,123.0,543.0,40.5585447091981,420.0,89.10569105691057
