Repository: saikumar-voptimai/evonith_bf_webapp

# Evonith BF2 — Blast Furnace Intelligence Platform

Monitoring, modelling and optimisation of **Blast Furnace 2 (BF2)** at Evonith Steel: live telemetry from InfluxDB,
manual plant reports from Neon PostgreSQL, a two-zone energy model of the furnace, blend and fuel optimisers, a
conversational assistant (FurnaceMind) and a live digital twin evaluated every hour.

The platform has three deployable parts that share one Python service layer, plus the shared data library:

| Part | Path | What it is |
|---|---|---|
| **Streamlit app** (legacy) | `src/app.py`, `src/custom_pages/` | The original 11-page dashboard; still the home of the model pages. Served under `/legacy` in production |

File: src/data/V13_df_filtered.csv (part 65 of 268)
NM3/HR.,STEAMKGS/HR.,RAFTOC,PERMEABILITYKGS/HR.,TUYEREVELOCITYM/S,HOT BLAST VOLUMENM3/HR.,O2 ENRICHMENT %,COKE_VM%,COKE_ASH%,COKE_IM%,COKE_FC%,COKE_MOIST%,COKE_CALC_MT,NUTCOKE_MOIST%,NUTCOKE_VM%,NUTCOKE_IM%,NUTCOKE_FC%,NUTCOKE_ASH%,NUTCOKE_CALC_MT,PCI_2_FC%,PCI_2_ASH%,PCI_2_VM%,PCI_2_IM%,PCI_2_CALC_MT,SINTER_SP_02_COLD_STRENGTH_AI,SINTER_SP_02_COLD_STRENGTH_TI,SINTER_SP_02_HOT_STRENGTH_RI,SINTER_SP_02_HOT_STRENGTH_RDI,SINTER_SP_02_P%,SINTER_SP_02_SIO2%,SINTER_SP_02_MGO%,SINTER_SP_02_FEO%,SINTER_SP_02_AL2O3%,SINTER_SP_02_NA2O%,SINTER_SP_02_TIO2%,SINTER_SP_02_FE(T)%,SINTER_SP_02_CAO%,SINTER_SP_02_K2O%,SINTER_SP_02_BASICITY,SINTER_SP_02_MNO%,SINTER_CALC_MT,FLUX_TM%,FLUX_SIO2%,FLUX_FE2O3%,FLUX_AL2O3%,FLUX_LOI%,FLUX_MGO%,FLUX_CAO%,FLUX_CALC_MT,GEOMIN TYPE,ORE_FE(T)%,ORE_LOI%,ORE_TM%,ORE_MGO%,ORE_NA2O%,ORE_P%,ORE_TIO2%,ORE_AL2O3%,ORE_SIO2%,ORE_MNO%,ORE_CAO%,ORE_K2O%,ORE_CALC_MT,LLOYDS_PELLET_PCT_SIO2,LLOYDS_PELLET_PCT_AL2O3,LLOYDS_PELLET_PCT_FE2O3,LLOYDS_PELLET_PCT_MGO,LLOYDS_PELLET_PCT_TIO2,LLOYDS_PELLET_PCT_NA2O,TOTAL_PELLET_CALC_MT,LLOYDS_PELLET_PCT_K2O,LLOYDS_PELLET_PCT_TM,LLOYDS_PELLET_PCT_LOI,LLOYDS_PELLET_PCT_MNO,LLOYDS_PELLET_PCT_CAO,LLOYDS_PELLET_PCT_P,DAILYPRODUCTION,CHARGES/HRS.,STOCKRODLEVEL,FURNACE TOP GAS ANALYSISH2%,COKE_DISCHARGE_TIME,WEIGHTED_COKE_ANGLE,TOTAL_COKE_PORTIONS,NON_COKE_DISCHARGE_TIME,WEIGHTED_NON_COKE_ANGLE,TOTAL_NON_COKE_PORTIONS,UNITCOST LAKHS/THM,ACTUALKG/THM.,ACT. FUEL RATEKG/THM.,FURNACETOPGASANALYSISCO2ETACO,COKE RATE KG/THM,PRODUCTIONTONNESPERHR
2024-06-17 12:00:00,2.62,1.3,1.32,1149.0,3498.0,0.0,2299.0,1506.0,266.0,119304.0,2.36201464666628,0.98,10.83,0.42,87.77,3.0,38.89162306466184,5.3,1.03,0.41,87.52,11.04,3.562595159861296,68.93,10.14,19.89,1.04,11.825807682422507,4.86666666666667,80.5111111111111,67.2,27.44,0.0635,5.365,2.06,10.265,2.375,0.049,0.175,55.26,10.355,0.0745,1.93007414562284,0.14,123.82580742724976,0.1,96.88,0.7,0.56,1.31,0.0,0.0,1.8428213077110087,2.0,63.43,2.92,2.7,0.03,0.025,0.069,0.224,3.31,2.46,0.04,0.14,0.033,9.021997753581312,0.0,0.0,0.0,0.0,0.0,0.0,0.0,0.0,0.0,0.0,0.0,0.0,0.0,2192.507750530967,8.0,1.3,3.86,82.5,25.54545455,11.0,60.0,28.0,8.0,120.9,120.0,540.0,40.6145966709347,420.0,97.5
2024-06-17 13:00:00,2.61,1.3,1.31,1149.0,3499.0,0.0,2291.0,1514.0,266.0,118845.0,2.37180952650391,0.98,10.83,0.42,87.77,3.0,34.71318422300396,5.3,1.03,0.41,87.52,11.04,3.179837002190248,68.93,10.14,19.89,1.04,10.555266361170505,4.86666666666667,80.5111111111111,67.2,27.44,0.0635,5.365,2.06,10.265,2.375,0.049,0.175,55.26,10.355,0.0745,1.93007414562284,0.14,110.52220828217334,0.1,96.88,0.7,0.56,1.31,0.0,0.0,1.6448322415932977,2.0,63.43,2.92,2.7,0.03,0.025,0.069,0.224,3.31,2.46,0.04,0.14,0.033,8.052692209808113,0.0,0.0,0.0,0.0,0.0,0.0,0.0,0.0,0.0,0.0,0.0,0.0,0.0,2192.507750530967,7.0,1.3,3.86,82.5,25.54545455,11.0,60.0,28.0,8.0,121.0325,121.0,541.0,40.9700722394221,420.0,87.02479338842976
2024-06-17 14:00:00,2.63,1.3,1.33,1148.0,3500.0,0.0,2300.0,1496.0,265.0,118165.0,2.3861321807194,0.98,10.83,0.42,87.77,3.0,35.108776066001155,5.3,1.03,0.41,87.52,11.04,3.2160744609046663,68.93,10.14,19.89,1.04,10.67555429691034,4.86666666666667,80.5111111111111,67.2,27.44,0.0635,5.365,2.06,10.265,2.375,0.049,0.175,55.26,10.355,0.0745,1.93007414562284,0.14,111.78172062726932,0.1,96.88,0.7,0.56,1.31,0.0,0.0,1.6635767685630218,2.0,63.43,2.92,2.7,0.03,0.025,0.069,0.224,3.31,2.46,0.04,0.14,0.033,8.14446078199966,0.0,0.0,0.0,0.0,0.0,0.0,0.0,0.0,0.0,0.0,0.0,0.0,0.0,2192.507750530967,7.0,1.3,3.82,82.5,25.54545455,11.0,60.0,28.0,8.0,121.0325,121.0,541.0,40.666493100755,420.0,88.01652892561984
2024-06-17 15:00:00,2.61,1.3,1.31,1148.0,3498.0,0.0,2296.0,1439.0,264.0,118159.0,2.3848904721029,0.98,10.83,0.42,87.77,3.0,36.29884819368439,5.3,1.03,0.41,87.52,11.04,3.3250888158705427,68.93,10.14,19.89,1.04,11.037420503594342,4.86666666666667,80.5111111111111,67.2,27.44,0.0635,5.365,2.06,10.265,2.375,0.049,0.175,55.26,10.355,0.0745,1.93007414562284,0.14,115.57075359876644,0.1,96.88,0.7,0.56,1.31,0.0,0.0,1.7199665538636089,2.0,63.43,2.92,2.7,0.03,0.025,0.069,0.224,3.31,2.46,0.04,0.14,0.033,8.420531236675892,0.0,0.0,0.0,0.0,0.0,0.0,0.0,0.0,0.0,0.0,0.0,0.0,0.0,2192.507750530967,8.0,1.3,3.8,82.5,25.54545455,11.0,60.0,28.0,8.0,120.9,120.0,540.0,40.2985074626866,420.0,91.0
2024-06-17 16:00:00,2.6,1.3,1.3,1169.0,3501.0,0.0,2306.0,1522.0,270.0,118310.0,2.38388993059572,0.96,10.92,0.4,87.72,2.7,36.81803632413653,4.9,1.05,0.44,87.44,11.07,3.372648083775895,69.1,9.84,19.96,1.1,11.195290463701568,4.86666666666667,80.5111111111111,67.2,27.44,0.063,5.325,2.015,10.0,2.345,0.0465,0.18,55.22,10.5,0.0745,1.97190832910107,0.135,117.22378025062388,0.1,96.4,0.69,0.48,1.38,0.0,0.0,1.7445675057939796,2.0,63.81,2.14,2.1,0.13,0.048,0.088,0.212,3.09,2.39,0.06,0.4,0.036,8.540971418327283,0.0,0.0,0.0,0.0,0.0,0.0,0.0,0.0,0.0,0.0,0.0,0.0,0.0,2192.507750530967,7.0,1.3,3.76,82.5,25.54545455,11.0,60.0,28.0,8.0,121.695,126.0,546.0,39.5378690629012,420.0,92.3015873015873
2024-06-17 17:00:00,2.6,1.3,1.3,1173.0,3498.0,0.0,2321.0,1542.0,274.0,119812.0,2.35200532005878,0.96,10.92,0.4,87.72,2.7,37.2620178455672,4.9,1.05,0.44,87.44,11.07,3.4133181894355884,69.1,9.84,19.96,1.1,11.330292288599928,4.86666666666667,80.5111111111111,67.2,27.44,0.063,5.325,2.015,10.0,2.345,0.0465,0.18,55.22,10.5,0.0745,1.97190832910107,0.135,118.63735896094222,0.1,96.4,0.69,0.48,1.38,0.0,0.0,1.7656049051990408,2.0,63.81,2.14,2.1,0.13,0.048,0.088,0.212,3.09,2.39,0.06,0.4,0.036,8.643965327383722,0.0,0.0,0.0,0.0,0.0,0.0,0.0,0.0,0.0,0.0,0.0,0.0,0.0,2192.507750530967,8.0,1.3,3.71,82.5,25.54545455,11.0,60.0,28.0,8.0,121.2975,123.0,543.0,40.6850025947068,420.0,93.41463414634148
2024-06-17 18:00:00,2.6,1.3,1.3,1178.0,3500.0,0.0,2312.0,1529.0,273.0,118950.0,2.37039392119749,0.96,10.92,0.4,87.72,2.7,38.25405547343787,4.9,1.05,0.44,87.44,11.07,3.504191960519308,69.1,9.84,19.96,1.1,11.631941982710664,4.86666666666667,80.5111111111111,67.2,27.44,0.063,5.325,2.015,10.0,2.345,0.0465,0.18,55.22,10.5,0.0745,1.97190832910107,0.135,121.79587615795056,0.1,96.4,0.69,0.48,1.38,0.0,0.0,1.8126111223386976,2.0,63.81,2.14,2.1,0.13,0.048,0.088,0.212,3.09,2.39,0.06,0.4,0.036,8.874096151063585,0.0,0.0,0.0,0.0,0.0,0.0,0.0,0.0,0.0,0.0,0.0,0.0,0.0,2192.507750530967,7.0,1.3,3.74,82.5,25.54545455,11.0,60.0,28.0,8.0,121.165,122.0,542.0,39.2415064524625,420.0,95.90163934426228
2024-06-17 19:00:00,2.59,1.3,1.29,1189.0,3500.0,0.0,2293.0,1518.0,271.0,117175.0,2.40628092775739,0.96,10.92,0.4,87.72,2.7,40.30039573570576,4.9,1.05,0.44,87.44,11.07,3.691643173384965,69.1,9.84,19.96,1.1,12.25417434246956,4.86666666666667,80.5111111111111,67.2,27.44,0.063,5.325,2.015,10.0,2.345,0.0465,0.18,55.22,10.5,0.0745,1.97190832910107,0.135,128.31115413503372,0.1,96.4,0.69,0.48,1.38,0.0,0.0,1.9095738906928084,2.0,63.81,2.14,2.1,0.13,0.048,0.088,0.212,3.09,2.39,0.06,0.4,0.036,9.348801905013442,0.0,0.0,0.0,0.0,0.0,0.0,0.0,0.0,0.0,0.0,0.0,0.0,0.0,2192.507750530967,8.0,1.3,3.8,82.5,25.54545455,11.0,60.0,28.0,8.0,122.945,126.0,551.0,38.6859395532194,425.0,89.20950252660016
2024-06-17 20:00:00,2.6,1.3,1.3,1180.0,3500.0,0.0,2308.0,1506.0,269.0,117066.0,2.40852013934043,0.96,10.92,0.4,87.72,2.7,37.119701267903565,4.9,1.05,0.44,87.44,11.07,3.4002815427029613,69.1,9.84,19.96,1.1,11.287017970254498,4.86666666666667,80.5111111111111,67.2,27.44,0.063,5.325,2.015,10.0,2.345,0.0465,0.18,55.22,10.5,0.0745,1.97190832910107,0.135,118.1842417148406,0.1,96.4,0.69,0.48,1.38,0.0,0.0,1.7588614473257862,2.0,63.81,2.14,2.1,0.13,0.048,0.088,0.212,3.09,2.39,0.06,0.4,0.036,8.610951023973348,0.0,0.0,0.0,0.0,0.0,0.0,0.0,0.0,0.0,0.0,0.0,0.0,0.0,2192.507750530967,7.0,1.3,3.89,82.5,25.54545455,11.0,60.0,28.0,8.0,122.2825,121.0,546.0,38.8226141078838,425.0,93.05785123966942
2024-06-17 21:00:00,2.62,1.3,1.32,1143.0,3497.0,0.0,2324.0,1506.0,265.0,119269.0,2.36203233480064,0.96,10.92,0.4,87.72,2.7,35.379670480227496,4.9,1.05,0.44,87.44,11.07,3.240889242415627,69.1,9.84,19.96,1.1,10.757925383340876,4.86666666666667,80.5111111111111,67.2,27.44,0.063,5.325,2.015,10.0,2.345,0.0465,0.18,55.22,10.5,0.0745,1.97190832910107,0.135,112.64421277662852,0.1,96.4,0.69,0.48,1.38,0.0,0.0,1.6764126946401154,2.0,63.81,2.14,2.1,0.13,0.048,0.088,0.212,3.09,2.39,0.06,0.4,0.036,8.20730230426126,0.0,0.0,0.0,0.0,0.0,0.0,0.0,0.0,0.0,0.0,0.0,0.0,0.0,2192.507750530967,7.0,1.3,3.9,82.5,25.54545455,11.0,60.0,28.0,8.0,121.4875,115.0,540.0,38.6203292396133,425.0,88.69565217391305
2024-06-17 22:00:00,2.64,1.3,1.34,1162.0,3500.0,0.0,2322.0,1485.0,268.0,119661.0,2.35631738066228,0.96,10.92,0.4,87.72,2.7,36.59976403566017,4.9,1.05,0.44,87.44,11.07,3.3526536547142736,69.1,9.84,19.96,1.1,11.128920230151996,4.86666666666667,80.5111111111111,67.2,27.44,0.063,5.325,2.015,10.0,2.345,0.0465,0.18,55.22,10.5,0.0745,1.97190832910107,0.135,116.52883002150536,0.1,96.4,0.69,0.48,1.38,0.0,0.0,1.734225000329029,2.0,63.81,2.14,2.1,0.13,0.048,0.088,0.212,3.09,2.39,0.06,0.4,0.036,8.49033706724791,0.0,0.0,0.0,0.0,0.0,0.0,0.0,0.0,0.0,0.0,0.0,0.0,0.0,2192.507750530967,8.0,1.3,3.67,82.5,25.54545455,11.0,60.0,28.0,8.0,121.355,114.0,539.0,39.0076537344946,425.0,91.75438596491227
2024-06-17 23:00:00,2.67,1.3,1.37,1149.0,3499.0,0.0,2322.0,1453.0,262.0,118931.0,2.37009541048077,0.96,10.72,0.39,87.93,3.4,35.34666555365667,5.2,1.04,0.42,87.31,11.23,3.729209166088428,68.79,9.78,20.42,1.01,9.806852447747511,4.77666666666666,80.3122222222222,67.2,27.3825,0.0635,5.34,2.04,9.815,2.365,0.048,0.18,55.215,10.375,0.0875,1.9428936146336,0.145,112.5756708724596,0.1,95.78,0.72,0.6,1.31,0.0,0.0,2.1273274026293763,2.0,63.43,2.94,2.9,0.06,0.038,0.071,0.195,3.23,2.4,0.04,0.17,0.051,8.344367724428947,0.0,0.0,0.0,0.0,0.0,0.0,0.0,0.0,0.0,0.0,0.0,0.0,0.0,2192.507750530967,8.0,1.3,3.6,82.5,25.54545455,11.0,60.0,28.0,8.0,122.075,110.0,540.0,38.451646090535,430.0,92.72727272727272
2024-06-18 00:00:00,2.5,1.3,1.2,1150.0,3497.0,0.0,2336.0,1537.0,255.0,110660.0,2.54568062926483,0.96,10.72,0.39,87.93,3.4,33.7240018352053,5.2,1.04,0.42,87.31,11.23,3.558011902710299,68.79,9.78,20.42,1.01,9.356648067506626,4.77666666666666,80.3122222222222,67.2,27.3825,0.0635,5.34,2.04,9.815,2.365,0.048,0.18,55.215,10.375,0.0875,1.9428936146336,0.145,107.40764571807092,0.1,95.78,0.72,0.6,1.31,0.0,0.0,2.0296679221820906,2.0,63.43,2.94,2.9,0.06,0.038,0.071,0.195,3.23,2.4,0.04,0.17,0.051,7.961301810070111,0.0,0.0,0.0,0.0,0.0,0.0,0.0,0.0,0.0,0.0,0.0,0.0,0.0,2117.7669457092647,7.0,1.3,3.83,75.0,24.7,10.0,60.0,28.25,8.0,122.075,110.0,540.0,41.7148139588629,430.0,85.45454545454545
2024-06-18 01:00:00,2.63,1.3,1.33,1159.0,3500.0,0.0,2337.0,1501.0,268.0,119037.0,2.36866245117854,0.96,10.72,0.39,87.93,3.4,35.302572133874484,5.2,1.04,0.42,87.31,11.23,3.724557140709504,68.79,9.78,20.42,1.01,9.794618828113316,4.77666666666666,80.3122222222222,67.2,27.3825,0.0635,5.34,2.04,9.815,2.365,0.048,0.18,55.215,10.375,0.0875,1.9428936146336,0.145,112.43523764529976,0.1,95.78,0.72,0.6,1.31,0.0,0.0,2.124673654709763,2.0,63.43,2.94,2.9,0.06,0.038,0.071,0.195,3.23,2.4,0.04,0.17,0.051,8.333958490541479,0.0,0.0,0.0,0.0,0.0,0.0,0.0,0.0,0.0,0.0,0.0,0.0,0.0,2117.7669457092647,8.0,1.3,3.66,75.0,24.7,10.0,60.0,28.25,8.0,122.075,110.0,540.0,38.6304234187141,430.0,89.45454545454545
2024-06-18 02:00:00,2.65,1.3,1.35,1152.0,3500.0,0.0,2333.0,1476.0,265.0,119072.0,2.36796659607842,0.96,10.72,0.39,87.93,3.4,35.69721470854178,5.2,1.04,0.42,87.31,11.23,3.766193450209306,68.79,9.78,20.42,1.01,9.90411151826499,4.77666666666666,80.3122222222222,67.2,27.3825,0.0635,5.34,2.04,9.815,2.365,0.048,0.18,55.215,10.375,0.0875,1.9428936146336,0.145,113.69213562710696,0.1,95.78,0.72,0.6,1.31,0.0,0.0,2.148425087841681,2.0,63.43,2.94,2.9,0.06,0.038,0.071,0.195,3.23,2.4,0.04,0.17,0.051,8.42712266065932,0.0,0.0,0.0,0.0,0.0,0.0,0.0,0.0,0.0,0.0,0.0,0.0,0.0,2117.7669457092647,7.0,1.3,3.66,75.0,24.7,10.0,60.0,28.25,8.0,122.075,110.0,540.0,39.4087403598972,430.0,90.45454545454544
2024-06-18 03:00:00,2.62,1.3,1.32,1152.0,3501.0,0.0,2320.0,1504.0,267.0,119205.0,2.3660015013688,0.96,10.72,0.39,87.93,3.4,34.30101711483248,5.2,1.04,0.42,87.31,11.23,3.618889234024403,68.79,9.78,20.42,1.01,9.516739652349605,4.77666666666666,80.3122222222222,67.2,27.3825,0.0635,5.34,2.04,9.815,2.365,0.048,0.18,55.215,10.375,0.0875,1.9428936146336,0.145,109.2453829187436,0.1,95.78,0.72,0.6,1.31,0.0,0.0,2.064395396382547,2.0,63.43,2.94,2.9,0.06,0.038,0.071,0.195,3.23,2.4,0.04,0.17,0.051,8.097519119409077,0.0,0.0,0.0,0.0,0.0,0.0,0.0,0.0,0.0,0.0,0.0,0.0,0.0,2117.7669457092647,7.0,1.3,3.68,75.0,24.7,10.0,60.0,28.25,8.0,123.4,120.0,550.0,39.6666666666667,430.0,86.91666666666667
2024-06-18 04:00:00,2.55,1.3,1.25,1174.0,3500.0,0.0,2322.0,1546.0,269.0,116273.0,2.42493722228622,0.96,10.72,0.39,87.93,3.4,35.84670053227939,5.2,1.04,0.42,87.31,11.23,3.7819647795652913,68.79,9.78,20.42,1.01,9.94558602211032,4.77666666666666,80.3122222222222,67.2,27.3825,0.0635,5.34,2.04,9.815,2.365,0.048,0.18,55.215,10.375,0.0875,1.9428936146336,0.145,114.16823334748848,0.1,95.78,0.72,0.6,1.31,0.0,0.0,2.1574218428158924,2.0,63.43,2.94,2.9,0.06,0.038,0.071,0.195,3.23,2.4,0.04,0.17,0.051,8.462412119037289,0.0,0.0,0.0,0.0,0.0,0.0,0.0,0.0,0.0,0.0,0.0,0.0,0.0,2117.7669457092647,8.0,1.3,3.69,75.0,24.7,10.0,60.0,28.25,8.0,123.4,120.0,550.0,39.8719590268886,430.0,90.83333333333331
2024-06-18 05:00:00,2.53,1.3,1.23,1181.0,3499.0,0.0,2308.0,1550.0,268.0,114273.0,2.46664908538894,0.96,10.72,0.39,87.93,3.4,37.47525889040643,5.2,1.04,0.42,87.31,11.23,3.953783950101138,68.79,9.78,20.42,1.01,10.397425856802894,4.77666666666666,80.3122222222222,67.2,27.3825,0.0635,5.34,2.04,9.815,2.365,0.048,0.18,55.215,10.375,0.0875,1.9428936146336,0.145,119.35503235241292,0.1,95.78,0.72,0.6,1.31,0.0,0.0,2.255436090206941,2.0,63.43,2.94,2.9,0.06,0.038,0.071,0.195,3.23,2.4,0.04,0.17,0.051,8.846869594390249,0.0,0.0,0.0,0.0,0.0,0.0,0.0,0.0,0.0,0.0,0.0,0.0,0.0,2117.7669457092647,7.0,1.3,3.77,75.0,24.7,10.0,60.0,28.25,8.0,124.0625,125.0,555.0,40.1687547941703,430.0,94.96
2024-06-18 06:00:00,2.57,1.3,1.27,1175.0,3500.0,0.0,2316.0,1525.0,267.0,115623.0,2.43856169259547,0.96,10.72,0.39,87.93,3.4,34.88033217636332,5.2,1.04,0.42,87.31,11.23,3.680009201174752,68.79,9.78,20.42,1.01,9.677469306482507,4.77666666666666,80.3122222222222,67.2,27.3825,0.0635,5.34,2.04,9.815,2.365,0.048,0.18,55.215,10.375,0.0875,1.9428936146336,0.145,111.0904446997298,0.1,95.78,0.72,0.6,1.31,0.0,0.0,2.099261282197991,2.0,63.43,2.94,2.9,0.06,0.038,0.071,0.195,3.23,2.4,0.04,0.17,0.051,8.23427934349232,0.0,0.0,0.0,0.0,0.0,0.0,0.0,0.0,0.0,0.0,0.0,0.0,0.0,2117.7669457092647,7.0,1.3,3.82,75.0,24.7,10.0,60.0,28.25,8.0,124.725,130.0,560.0,40.7170294494238,430.0,88.38461538461539
2024-06-18 07:00:00,2.6,1.3,1.3,1172.0,3500.0,0.0,2328.0,1482.0,263.0,115189.0,2.44774420515163,0.96,10.72,0.39,87.93,3.4,34.22392163918027,5.2,1.04,0.42,87.31,11.23,3.6107553648188406,68.79,9.78,20.42,1.01,9.495349686923795,4.77666666666666,80.3122222222222,67.2,27.3825,0.0635,5.34,2.04,9.815,2.365,0.048,0.18,55.215,10.375,0.0875,1.9428936146336,0.145,108.99984137311728,0.1,95.78,0.72,0.6,1.31,0.0,0.0,2.059755430620437,2.0,63.43,2.94,2.9,0.06,0.038,0.071,0.195,3.23,2.4,0.04,0.17,0.051,8.079319015137422,0.0,0.0,0.0,0.0,0.0,0.0,0.0,0.0,0.0,0.0,0.0,0.0,0.0,2117.7669457092647,7.0,1.3,3.78,75.0,24.7,10.0,60.0,28.25,8.0,123.665,122.0,552.0,40.8939121500129,430.0,86.72131147540983
2024-06-18 08:00:00,2.54,1.3,1.24,1159.0,3500.0,0.0,2318.0,1490.0,254.0,110545.0,2.5505121476298,0.98,10.75,0.4,87.87,3.0,34.136582708721114,6.0,1.04,0.44,87.56,10.96,3.601540771732819,68.79,9.67,20.49,1.05,9.471117698119738,4.77666666666666,80.3122222222222,67.2,27.325,0.065,5.404999999999999,2.105,10.025,2.41,0.0495,0.18,55.15,10.415,0.0945,1.926962599867185,0.15,108.72167542632393,0.2,96.8,0.66,0.62,1.32,0.0,0.0,2.0544989659109145,2.0,63.36,2.76,2.6,0.08,0.041,0.065,0.229,3.74,2.14,0.04,0.16,0.032,8.058700715193309,0.0,0.0,0.0,0.0,0.0,0.0,0.0,0.0,0.0,0.0,0.0,0.0,0.0,2117.7669457092647,7.0,1.3,3.77,75.0,24.7,10.0,60.0,28.25,8.0,123.4,120.0,550.0,40.4768008203025,430.0,86.5
2024-06-18 09:00:00,2.52,1.3,1.22,1151.0,3500.0,0.0,2327.0,1546.0,254.0,110536.0,2.55071968899223,0.98,10.75,0.4,87.87,3.0,35.07171402695448,6.0,1.04,0.44,87.56,10.96,3.700200722504087,68.79,9.67,20.49,1.05,9.730567768261746,4.77666666666666,80.3122222222222,67.2,27.325,0.065,5.404999999999999,2.105,10.025,2.41,0.0495,0.18,55.15,10.415,0.0945,1.926962599867185,0.15,111.6999771658236,0.2,96.8,0.66,0.62,1.32,0.0,0.0,2.1107795357235024,2.0,63.36,2.76,2.6,0.08,0.041,0.065,0.229,3.74,2.14,0.04,0.16,0.032,8.279459292211673,0.0,0.0,0.0,0.0,0.0,0.0,0.0,0.0,0.0,0.0,0.0,0.0,0.0,2117.7669457092647,7.0,1.3,3.76,75.0,24.7,10.0,60.0,28.25,8.0,122.7375,115.0,545.0,38.8556566970091,430.0,88.8695652173913
2024-06-18 10:00:00,2.49,1.3,1.19,1148.0,3500.0,228.0,2326.0,1542.0,255.0,110201.0,2.56506920848578,0.98,10.75,0.4,87.87,3.0,34.202356471165665,6.0,1.04,0.44,87.56,10.96,3.6084801566494527,68.79,9.67,20.49,1.05,9.489366479811684,4.77666666666666,80.3122222222222,67.2,27.325,0.065,5.404999999999999,2.105,10.025,2.41,0.0495,0.18,55.15,10.415,0.0945,1.926962599867185,0.15,108.93115842329178,0.2,96.8,0.66,0.62,1.32,0.0,0.0,2.058457538099568,2.0,63.36,2.76,2.6,0.08,0.041,0.065,0.229,3.74,2.14,0.04,0.16,0.032,8.074228076879617,0.0,0.0,0.0,0.0,0.0,0.0,0.0,0.0,0.0,0.0,0.0,0.0,0.0,2117.7669457092647,6.0,1.3,3.86,75.0,24.7,10.0,60.0,28.25,8.0,121.4125,105.0,535.0,39.8443579766537,430.0,86.66666666666667
2024-06-18 11:00:00,2.49,1.3,1.19,1150.0,3500.0,527.0,2306.0,1546.0,256.0,110509.0,2.56656477620418,0.98,10.75,0.4,87.87,3.0,33.180628122512466,6.0,1.04,0.44,87.56,10.96,3.5006838860998046,68.79,9.67,20.49,1.05,9.205890259354277,4.77666666666666,80.3122222222222,67.2,27.325,0.065,5.404999999999999,2.105,10.025,2.41,0.0495,0.18,55.15,10.415,0.0945,1.926962599867185,0.15,105.6770536160239,0.2,96.8,0.66,0.62,1.32,0.0,0.0,1.9969651545865108,2.0,63.36,2.76,2.6,0.08,0.041,0.065,0.229,3.74,2.14,0.04,0.16,0.032,7.833026341946692,0.0,0.0,0.0,0.0,0.0,0.0,0.0,0.0,0.0,0.0,0.0,0.0,0.0,2117.7669457092647,7.0,1.3,4.34,75.0,24.7,10.0,60.0,28.25,8.0,121.1475,103.0,533.0,41.3354898336414,430.0,84.07766990291262
2024-06-18 12:00:00,2.46,1.3,1.16,1149.0,3278.0,312.0,2313.0,1573.0,256.0,109443.0,2.42145342385654,0.98,10.75,0.4,87.87,3.0,33.02736887021449,6.0,1.04,0.44,87.56,10.96,3.4845144455173576,68.79,9.67,20.49,1.05,9.163368826285666,4.77666666666666,80.3122222222222,67.2,27.325,0.065,5.404999999999999,2.105,10.025,2.41,0.0495,0.18,55.15,10.415,0.0945,1.926962599867185,0.15,105.18893789493372,0.2,96.8,0.66,0.62,1.32,0.0,0.0,1.9877412970595525,2.0,63.36,2.76,2.6,0.08,0.041,0.065,0.229,3.74,2.14,0.04,0.16,0.032,7.796846081706754,0.0,0.0,0.0,0.0,0.0,0.0,0.0,0.0,0.0,0.0,0.0,0.0,0.0,2117.7669457092647,7.0,1.3,4.2,75.0,24.7,10.0,60.0,28.25,8.0,121.1475,103.0,533.0,40.8248378127896,430.0,83.68932038834951
2024-06-18 13:00:00,2.45,1.3,1.15,1148.0,3200.0,0.0,2314.0,1585.0,256.0,108994.0,2.36518354143228,0.98,10.75,0.4,87.87,3.0,36.11919183383539,6.0,1.04,0.44,87.56,10.96,3.8107136599342017,68.79,9.67,20.49,1.05,10.02118811769124,4.77666666666666,80.3122222222222,67.2,27.325,0.065,5.404999999999999,2.105,10.025,2.41,0.0495,0.18,55.15,10.415,0.0945,1.926962599867185,0.15,115.03609147778394,0.2,96.8,0.66,0.62,1.32,0.0,0.0,2.173821641883169,2.0,63.36,2.76,2.6,0.08,0.041,0.065,0.229,3.74,2.14,0.04,0.16,0.032,8.526739760309132,0.0,0.0,0.0,0.0,0.0,0.0,0.0,0.0,0.0,0.0,0.0,0.0,0.0,2117.7669457092647,7.0,1.3,3.99,75.0,24.7,10.0,60.0,28.25,8.0,121.4125,105.0,535.0,41.1603471904979,430.0,91.52380952380952
2024-06-18 14:00:00,2.46,1.3,1.16,1149.0,3200.0,0.0,2305.0,1584.0,258.0,110465.0,2.33370507396458,0.98,10.75,0.4,87.87,3.0,36.85679759839212,6.0,1.04,0.44,87.56,10.96,3.888533905070735,68.79,9.67,20.49,1.05,10.22583516952234,4.77666666666666,80.3122222222222,67.2,27.325,0.065,5.404999999999999,2.105,10.025,2.41,0.0495,0.18,55.15,10.415,0.0945,1.926962599867185,0.15,117.38529365806647,0.2,96.8,0.66,0.62,1.32,0.0,0.0,2.2182142014273496,2.0,63.36,2.76,2.6,0.08,0.041,0.065,0.229,3.74,2.14,0.04,0.16,0.032,8.700868030648431,0.0,0.0,0.0,0.0,0.0,0.0,0.0,0.0,0.0,0.0,0.0,0.0,0.0,2117.7669457092647,7.0,1.3,3.99,75.0,24.7,10.0,60.0,28.25,8.0,122.34,112.0,542.0,41.6041808679846,430.0,93.39285714285714
2024-06-18 15:00:00,2.45,1.3,1.15,1152.0,3200.0,0.0,2320.0,1592.0,258.0,109911.0,2.3454614678141,0.98,10.75,0.4,87.87,3.0,34.82992264494851,6.0,1.04,0.44,87.56,10.96,3.674690801725589,68.79,9.67,20.49,1.05,9.663483295955018,4.77666666666666,80.3122222222222,67.2,27.325,0.065,5.404999999999999,2.105,10.025,2.41,0.0495,0.18,55.15,10.415,0.0945,1.926962599867185,0.15,110.92989527509528,0.2,96.8,0.66,0.62,1.32,0.0,0.0,2.0962274011839632,2.0,63.36,2.76,2.6,0.08,0.041,0.065,0.229,3.74,2.14,0.04,0.16,0.032,8.222379050767316,0.0,0.0,0.0,0.0,0.0,0.0,0.0,0.0,0.0,0.0,0.0,0.0,0.0,2117.7669457092647,8.0,1.3,3.78,75.0,24.7,10.0,60.0,28.25,8.0,121.9425,109.0,539.0,42.3033325776468,430.0,88.25688073394495
2024-06-18 16:00:00,2.52,1.3,1.22,1144.0,3199.0,0.0,2316.0,1503.0,251.0,109824.0,2.34658532740239,0.97,10.88,0.38,87.77,3.1,34.75751116335819,5.2,1.03,0.45,87.44,11.08,3.667051111909112,68.78,9.82,20.38,1.02,9.643392894092326,4.77666666666666,80.3122222222222,67.2,27.2675,0.0645,5.404999999999999,2.055,10.5,2.32,0.0515,0.175,55.16,10.445,0.0875,1.93259544598528,0.155,110.69927179219488,0.1,96.37,0.7600000000000001,0.39,1.34,0.0,0.0,2.09186934005884,2.0,63.92,2.77,2.5,0.07,0.031,0.058,0.151,3.11,2.03,0.05,0.2,0.028,8.205284707626427,0.0,0.0,0.0,0.0,0.0,0.0,0.0,0.0,0.0,0.0,0.0,0.0,0.0,2117.7669457092647,7.0,1.3,3.68,75.0,24.7,10.0,60.0,28.25,8.0,121.9425,109.0,539.0,43.7701149425287,430.0,88.07339449541284
2024-06-18 17:00:00,2.52,1.3,1.22,1151.0,3199.0,0.0,2328.0,1501.0,253.0,110116.0,2.34036620866536,0.97,10.88,0.38,87.77,3.1,34.86009409561115,5.2,1.03,0.45,87.44,11.08,3.677874005815788,68.78,9.82,20.38,1.02,9.67185429673114,4.77666666666666,80.3122222222222,67.2,27.2675,0.0645,5.404999999999999,2.055,10.5,2.32,0.0515,0.175,55.16,10.445,0.0875,1.93259544598528,0.155,111.02598839297046,0.1,96.37,0.7600000000000001,0.39,1.34,0.0,0.0,2.098043259986097,2.0,63.92,2.77,2.5,0.07,0.031,0.058,0.151,3.11,2.03,0.05,0.2,0.028,8.229501693742685,0.0,0.0,0.0,0.0,0.0,0.0,0.0,0.0,0.0,0.0,0.0,0.0,0.0,2117.7669457092647,6.0,1.3,3.51,75.0,24.7,10.0,60.0,28.25,8.0,121.81,108.0,538.0,40.9090909090909,430.0,88.33333333333333
2024-06-18 18:00:00,2.51,1.3,1.21,1145.0,3199.0,0.0,2336.0,1528.0,254.0,110467.0,2.33293397746569,0.97,10.88,0.38,87.77,3.1,32.80001021527244,5.2,1.03,0.45,87.44,11.08,3.4605272329551897,68.78,9.82,20.38,1.02,9.100288681473977,4.77666666666666,80.3122222222222,67.2,27.2675,0.0645,5.404999999999999,2.055,10.5,2.32,0.0515,0.175,55.16,10.445,0.0875,1.93259544598528,0.155,104.46482282756172,0.1,96.37,0.7600000000000001,0.39,1.34,0.0,0.0,1.9740577914358333,2.0,63.92,2.77,2.5,0.07,0.031,0.058,0.151,3.11,2.03,0.05,0.2,0.028,7.743173006964014,0.0,0.0,0.0,0.0,0.0,0.0,0.0,0.0,0.0,0.0,0.0,0.0,0.0,2117.7669457092647,7.0,1.3,3.56,75.0,24.7,10.0,60.0,28.25,8.0,121.545,106.0,536.0,42.313897211339,430.0,83.11320754716981
2024-06-18 19:00:00,2.49,1.3,1.19,1160.0,3252.0,0.0,2328.0,1553.0,258.0,110728.0,2.36597668696525,0.97,10.88,0.38,87.77,3.1,33.97513801908449,5.2,1.03,0.45,87.44,11.08,3.5845077360283546,68.78,9.82,20.38,1.02,9.42632523396678,4.77666666666666,80.3122222222222,67.2,27.2675,0.0645,5.404999999999999,2.055,10.5,2.32,0.0515,0.175,55.16,10.445,0.0875,1.93259544598528,0.155,108.20748988831188,0.1,96.37,0.7600000000000001,0.39,1.34,0.0,0.0,2.0447824705387663,2.0,63.92,2.77,2.5,0.07,0.031,0.058,0.151,3.11,2.03,0.05,0.2,0.028,8.020588100145101,0.0,0.0,0.0,0.0,0.0,0.0,0.0,0.0,0.0,0.0,0.0,0.0,0.0,2117.7669457092647,7.0,1.3,3.66,75.0,24.7,10.0,60.0,28.25,8.0,122.075,110.0,540.0,41.2983425414365,430.0,86.0909090909091
2024-06-18 20:00:00,2.52,1.3,1.22,1146.0,3503.0,0.0,2320.0,1592.0,259.0,109470.0,2.577749326517,0.97,10.88,0.38,87.77,3.1,34.00268612088757,5.2,1.03,0.45,87.44,11.08,3.587414166723958,68.78,9.82,20.38,1.02,9.433968392532565,4.77666666666666,80.3122222222222,67.2,27.2675,0.0645,5.404999999999999,2.055,10.5,2.32,0.0515,0.175,55.16,10.445,0.0875,1.93259544598528,0.155,108.29522789678218,0.1,96.37,0.7600000000000001,0.39,1.34,0.0,0.0,2.0464404439554422,2.0,63.92,2.77,2.5,0.07,0.031,0.058,0.151,3.11,2.03,0.05,0.2,0.028,8.027091443189041,0.0,0.0,0.0,0.0,0.0,0.0,0.0,0.0,0.0,0.0,0.0,0.0,0.0,2117.7669457092647,7.0,1.3,3.81,75.0,24.7,10.0,60.0,28.25,8.0,122.34,112.0,542.0,40.7415884641795,430.0,86.16071428571429
2024-06-18 21:00:00,2.48,1.3,1.18,1178.0,3499.0,0.0,2318.0,1537.0,264.0,110639.0,2.54761884891241,0.97,10.88,0.38,87.77,3.1,36.13553314127502,5.2,1.03,0.45,87.44,11.08,3.812437730720944,68.78,9.82,20.38,1.02,10.025721976496692,4.77666666666666,80.3122222222222,67.2,27.2675,0.0645,5.404999999999999,2.055,10.5,2.32,0.0515,0.175,55.16,10.445,0.0875,1.93259544598528,0.155,115.08813694286911,0.1,96.37,0.7600000000000001,0.39,1.34,0.0,0.0,2.174805138079108,2.0,63.92,2.77,2.5,0.07,0.031,0.058,0.151,3.11,2.03,0.05,0.2,0.028,8.530597489920636,0.0,0.0,0.0,0.0,0.0,0.0,0.0,0.0,0.0,0.0,0.0,0.0,0.0,2117.7669457092647,7.0,1.3,3.97,75.0,24.7,10.0,60.0,28.25,8.0,122.7375,115.0,545.0,40.4822043628014,430.0,91.56521739130434
2024-06-18 22:00:00,2.53,1.3,1.23,1166.0,3500.0,0.0,2321.0,1502.0,257.0,111020.0,2.53960630002158,0.97,10.88,0.38,87.77,3.1,36.10633380508683,5.2,1.03,0.45,87.44,11.08,3.80935708844674,68.78,9.82,20.38,1.02,10.017620686683792,4.77666666666666,80.3122222222222,67.2,27.2675,0.0645,5.404999999999999,2.055,10.5,2.32,0.0515,0.175,55.16,10.445,0.0875,1.93259544598528,0.155,114.99513991446692,0.1,96.37,0.7600000000000001,0.39,1.34,0.0,0.0,2.173047785665839,2.0,63.92,2.77,2.5,0.07,0.031,0.058,0.151,3.11,2.03,0.05,0.2,0.028,8.52370433622008,0.0,0.0,0.0,0.0,0.0,0.0,0.0,0.0,0.0,0.0,0.0,0.0,0.0,2117.7669457092647,7.0,1.3,3.99,75.0,24.7,10.0,60.0,28.25,8.0,122.605,114.0,544.0,41.4869206057825,430.0,91.49122807017544
2024-06-18 23:00:00,2.54,1.3,1.24,1149.0,3500.0,0.0,2327.0,1488.0,252.0,110441.0,2.55291246508084,0.96,10.9,0.4,87.74,3.2,34.374366448097405,7.7,1.04,0.42,87.42,11.12,3.4759071258079186,68.83,9.98,20.18,1.01,9.420514355210052,4.93333333333333,80.1322222222222,65.99,27.21,0.0645,5.515000000000001,2.06,10.105,2.4,0.0505,0.195,54.795,10.81,0.095,1.960157292879075,0.15,109.06225645229176,0.2,96.31,0.91,0.46,1.36,0.0,0.0,2.1878344487566435,2.0,63.42,2.94,3.3,0.03,0.042,0.068,0.175,3.6,2.23,0.04,0.05,0.028,10.798206697731096,0.0,0.0,0.0,0.0,0.0,0.0,0.0,0.0,0.0,0.0,0.0,0.0,0.0,2117.7669457092647,7.0,1.3,3.89,75.0,24.7,10.0,60.0,28.25,8.0,122.7375,115.0,545.0,42.0590951061865,430.0,86.78260869565217
2024-06-19 00:00:00,2.53,1.3,1.23,1144.0,3502.0,0.0,2334.0,1512.0,254.0,110168.0,2.56069638329198,0.96,10.9,0.4,87.74,3.2,33.8479317097291,7.7,1.04,0.42,87.42,11.12,3.422674486273161,68.83,9.98,20.18,1.01,9.276241557706484,4.93333333333333,80.1322222222222,65.99,27.21,0.0645,5.515000000000001,2.06,10.105,2.4,0.0505,0.195,54.795,10.81,0.095,1.960157292879075,0.15,107.39199554645047,0.2,96.31,0.91,0.46,1.36,0.0,0.0,2.154328316873066,2.0,63.42,2.94,3.3,0.03,0.042,0.068,0.175,3.6,2.23,0.04,0.05,0.028,10.63283489003974,0.0,0.0,0.0,0.0,0.0,0.0,0.0,0.0,0.0,0.0,0.0,0.0,0.0,2118.5890040244785,7.0,1.3,3.88,75.0,24.7,10.0,60.0,28.25,8.0,122.4725,113.0,543.0,41.9776119402985,430.0,85.48672566371681
2024-06-19 01:00:00,2.49,1.3,1.19,1148.0,3500.0,0.0,2335.0,1544.0,255.0,110451.0,2.55268146902071,0.96,10.9,0.4,87.74,3.2,34.33848144465271,7.7,1.04,0.42,87.42,11.12,3.472278464335092,68.83,9.98,20.18,1.01,9.410679841151506,4.93333333333333,80.1322222222222,65.99,27.21,0.0645,5.515000000000001,2.06,10.105,2.4,0.0505,0.195,54.795,10.81,0.095,1.960157292879075,0.15,108.94840127900773,0.2,96.31,0.91,0.46,1.36,0.0,0.0,2.1855504663929657,2.0,63.42,2.94,3.3,0.03,0.042,0.068,0.175,3.6,2.23,0.04,0.05,0.028,10.786933946417124,0.0,0.0,0.0,0.0,0.0,0.0,0.0,0.0,0.0,0.0,0.0,0.0,0.0,2118.5890040244785,7.0,1.3,3.9,75.0,24.7,10.0,60.0,28.25,8.0,122.4725,113.0,543.0,41.8999541073887,430.0,86.72566371681415
2024-06-19 02:00:00,2.5,1.3,1.2,1176.0,3499.0,0.0,2348.0,1535.0,260.0,110228.0,2.5571122579687,0.96,10.9,0.4,87.74,3.2,34.73975722160576,7.7,1.04,0.42,87.42,11.12,3.512855134588236,68.83,9.98,20.18,1.01,9.52065202705032,4.93333333333333,80.1322222222222,65.99,27.21,0.0645,5.515000000000001,2.06,10.105,2.4,0.0505,0.195,54.795,10.81,0.095,1.960157292879075,0.15,110.22156050247229,0.2,96.31,0.91,0.46,1.36,0.0,0.0,2.211090572553033,2.0,63.42,2.94,3.3,0.03,0.042,0.068,0.175,3.6,2.23,0.04,0.05,0.028,10.912988888807822,0.0,0.0,0.0,0.0,0.0,0.0,0.0,0.0,0.0,0.0,0.0,0.0,0.0,2118.5890040244785,7.0,1.3,4.0,75.0,24.7,10.0,60.0,28.25,8.0,122.7375,115.0,545.0,41.4611661673197,430.0,87.73913043478261
2024-06-19 03:00:00,2.48,1.3,1.18,1160.0,3501.0,0.0,2347.0,1562.0,259.0,110364.0,2.55542200800478,0.96,10.9,0.4,87.74,3.2,34.513677778554005,7.7,1.04,0.42,87.42,11.12,3.489994170785781,68.83,9.98,20.18,1.01,9.45869351381044,4.93333333333333,80.1322222222222,65.99,27.21,0.0645,5.515000000000001,2.06,10.105,2.4,0.0505,0.195,54.795,10.81,0.095,1.960157292879075,0.15,109.50426046920676,0.2,96.31,0.91,0.46,1.36,0.0,0.0,2.196701234078644,2.0,63.42,2.94,3.3,0.03,0.042,0.068,0.175,3.6,2.23,0.04,0.05,0.028,10.841969323694766,0.0,0.0,0.0,0.0,0.0,0.0,0.0,0.0,0.0,0.0,0.0,0.0,0.0,2118.5890040244785,7.0,1.3,3.84,75.0,24.7,10.0,60.0,28.25,8.0,122.4725,113.0,543.0,42.3779096303058,430.0,87.16814159292035
2024-06-19 04:00:00,2.5,1.29,1.21,1158.0,3499.0,0.0,2345.0,1544.0,258.0,110410.0,2.55289964994295,0.96,10.9,0.4,87.74,3.2,34.08715434020159,7.7,1.04,0.42,87.42,11.12,3.446864478172194,68.83,9.98,20.18,1.01,9.341802045282597,4.93333333333333,80.1322222222222,65.99,27.21,0.0645,5.515000000000001,2.06,10.105,2.4,0.0505,0.195,54.795,10.81,0.095,1.960157292879075,0.15,108.1509960043404,0.2,96.31,0.91,0.46,1.36,0.0,0.0,2.169554183294784,2.0,63.42,2.94,3.3,0.03,0.042,0.068,0.175,3.6,2.23,0.04,0.05,0.028,10.707983196104296,0.0,0.0,0.0,0.0,0.0,0.0,0.0,0.0,0.0,0.0,0.0,0.0,0.0,2118.5890040244785,7.0,1.3,3.83,75.0,24.7,10.0,60.0,28.25,8.0,122.075,110.0,540.0,42.6690876078075,430.0,86.0909090909091
2024-06-19 05:00:00,2.49,1.3,1.19,1180.0,3500.0,0.0,2332.0,1535.0,260.0,110008.0,2.56295484849649,0.96,10.9,0.4,87.74,3.2,35.56666815782969,7.7,1.04,0.42,87.42,11.12,3.596471675418717,68.83,9.98,20.18,1.01,9.747272242929498,4.93333333333333,80.1322222222222,65.99,27.21,0.0645,5.515000000000001,2.06,10.105,2.4,0.0505,0.195,54.795,10.81,0.095,1.960157292879075,0.15,112.84516587788568,0.2,96.31,0.91,0.46,1.36,0.0,0.0,2.263721192961877,2.0,63.42,2.94,3.3,0.03,0.042,0.068,0.175,3.6,2.23,0.04,0.05,0.028,11.172750918849674,0.0,0.0,0.0,0.0,0.0,0.0,0.0,0.0,0.0,0.0,0.0,0.0,0.0,2118.5890040244785,7.0,1.3,3.87,75.0,24.7,10.0,60.0,28.25,8.0,122.87,116.0,546.0,42.7404718693285,430.0,89.82758620689656
2024-06-19 06:00:00,2.48,1.3,1.18,1180.0,3500.0,0.0,2319.0,1538.0,260.0,109878.0,2.5659853220511,0.96,10.9,0.4,87.74,3.2,36.06747786930544,7.7,1.04,0.42,87.42,11.12,3.647113133710633,68.83,9.98,20.18,1.01,9.8845223383839,4.93333333333333,80.1322222222222,65.99,27.21,0.0645,5.515000000000001,2.06,10.105,2.4,0.0505,0.195,54.795,10.81,0.095,1.960157292879075,0.15,114.4341242451399,0.2,96.31,0.91,0.46,1.36,0.0,0.0,2.295596361939695,2.0,63.42,2.94,3.3,0.03,0.042,0.068,0.175,3.6,2.23,0.04,0.05,0.028,11.330072997466358,0.0,0.0,0.0,0.0,0.0,0.0,0.0,0.0,0.0,0.0,0.0,0.0,0.0,2118.5890040244785,8.0,1.3,4.07,75.0,24.7,10.0,60.0,28.25,8.0,123.2675,119.0,549.0,41.8934369997713,430.0,91.09243697478992
2024-06-19 07:00:00,2.5,1.29,1.21,1178.0,3500.0,0.0,2308.0,1539.0,261.0,109719.0,2.56970158133349,0.96,10.9,0.4,87.74,3.2,36.43969796311761,7.7,1.04,0.42,87.42,11.12,3.684751717636366,68.83,9.98,20.18,1.01,9.986531629008926,4.93333333333333,80.1322222222222,65.99,27.21,0.0645,5.515000000000001,2.06,10.105,2.4,0.0505,0.195,54.795,10.81,0.095,1.960157292879075,0.15,115.61509621706946,0.2,96.31,0.91,0.46,1.36,0.0,0.0,2.319287153302826,2.0,63.42,2.94,3.3,0.03,0.042,0.068,0.175,3.6,2.23,0.04,0.05,0.028,11.447000520075436,0.0,0.0,0.0,0.0,0.0,0.0,0.0,0.0,0.0,0.0,0.0,0.0,0.0,2118.5890040244785,7.0,1.3,4.16,75.0,24.7,10.0,60.0,28.25,8.0,123.7975,123.0,553.0,41.1240575736806,430.0,92.03252032520324
2024-06-19 08:00:00,2.5,1.3,1.2,1170.0,3500.0,0.0,2310.0,1519.0,256.0,109363.0,2.57806142147605,0.98,10.81,0.4,87.81,3.8,36.59179829251313,7.1,1.04,0.44,87.43,11.09,3.7001319754683735,68.38,10.32,20.24,1.06,10.028215694333191,4.93333333333333,80.1322222222222,65.99,27.21,0.067,5.44,2.02,10.08,2.38,0.0515,0.2,54.86,10.735,0.1065,1.97380980547904,0.195,116.0976768969508,0.2,97.12,0.6499999999999999,0.44,1.32,0.0,0.0,2.3289679234436,2.0,63.28,2.95,2.9,0.03,0.033,0.074,0.296,3.29,2.65,0.04,0.04,0.018,11.494780623836354,0.0,0.0,0.0,0.0,0.0,0.0,0.0,0.0,0.0,0.0,0.0,0.0,0.0,2118.5890040244785,7.0,1.3,4.14,75.0,24.7,10.0,60.0,28.25,8.0,123.4,120.0,550.0,41.2491260778373,430.0,92.41666666666669
2024-06-19 09:00:00,2.51,1.3,1.21,1158.0,3500.0,0.0,2329.0,1508.0,254.0,109821.0,2.5673163293275,0.98,10.81,0.4,87.81,3.8,33.807501786521115,7.1,1.04,0.44,87.43,11.09,3.4185862463230032,68.38,10.32,20.24,1.06,9.265161479400575,4.93333333333333,80.1322222222222,65.99,27.21,0.067,5.44,2.02,10.08,2.38,0.0515,0.2,54.86,10.735,0.1065,1.97380980547904,0.195,107.26372034871224,0.2,97.12,0.6499999999999999,0.44,1.32,0.0,0.0,2.151755062791756,2.0,63.28,2.95,2.9,0.03,0.033,0.074,0.296,3.29,2.65,0.04,0.04,0.018,10.620134418360283,0.0,0.0,0.0,0.0,0.0,0.0,0.0,0.0,0.0,0.0,0.0,0.0,0.0,2118.5890040244785,7.0,1.3,3.87,75.0,24.7,10.0,60.0,28.25,8.0,123.0025,117.0,547.0,42.4482196881545,430.0,85.38461538461539
2024-06-19 10:00:00,2.49,1.3,1.19,1155.0,3501.0,0.0,2331.0,1541.0,256.0,109902.0,2.5661578455094,0.98,10.81,0.4,87.81,3.8,34.08558934528216,7.1,1.04,0.44,87.43,11.09,3.4467062271975752,68.38,10.32,20.24,1.06,9.341373148443823,4.93333333333333,80.1322222222222,65.99,27.21,0.067,5.44,2.02,10.08,2.38,0.0515,0.2,54.86,10.735,0.1065,1.97380980547904,0.195,108.14603062185088,0.2,97.12,0.6499999999999999,0.44,1.32,0.0,0.0,2.169454575646682,2.0,63.28,2.95,2.9,0.03,0.033,0.074,0.296,3.29,2.65,0.04,0.04,0.018,10.7074915757381,0.0,0.0,0.0,0.0,0.0,0.0,0.0,0.0,0.0,0.0,0.0,0.0,0.0,2118.5890040244785,7.0,1.3,3.88,75.0,24.7,10.0,60.0,28.25,8.0,122.7375,115.0,545.0,42.0179682100898,430.0,86.08695652173913
2024-06-19 11:00:00,2.49,1.3,1.19,1149.0,3501.0,0.0,2330.0,1531.0,253.0,109201.0,2.58262088423477,0.98,10.81,0.4,87.81,3.8,34.56481616790897,7.1,1.04,0.44,87.43,11.09,3.495165241857874,68.38,10.32,20.24,1.06,9.472708315559537,4.93333333333333,80.1322222222222,65.99,27.21,0.067,5.44,2.02,10.08,2.38,0.0515,0.2,54.86,10.735,0.1065,1.97380980547904,0.195,109.66651125985943,0.2,97.12,0.6499999999999999,0.44,1.32,0.0,0.0,2.199956052754464,2.0,63.28,2.95,2.9,0.03,0.033,0.074,0.296,3.29,2.65,0.04,0.04,0.018,10.858033704089316,0.0,0.0,0.0,0.0,0.0,0.0,0.0,0.0,0.0,0.0,0.0,0.0,0.0,2118.5890040244785,7.0,1.3,3.84,75.0,24.7,10.0,60.0,28.25,8.0,122.2075,111.0,541.0,41.9875489970025,430.0,87.29729729729729
2024-06-19 12:00:00,2.49,1.3,1.19,1149.0,3498.0,0.0,2332.0,1527.0,253.0,109442.0,2.5747303751529,0.98,10.81,0.4,87.81,3.8,33.742813909388325,7.1,1.04,0.44,87.43,11.09,3.412045062402748,68.38,10.32,20.24,1.06,9.247433354111122,4.93333333333333,80.1322222222222,65.99,27.21,0.067,5.44,2.02,10.08,2.38,0.0515,0.2,54.86,10.735,0.1065,1.97380980547904,0.195,107.05848003233106,0.2,97.12,0.6499999999999999,0.44,1.32,0.0,0.0,2.14763785626166,2.0,63.28,2.95,2.9,0.03,0.033,0.074,0.296,3.29,2.65,0.04,0.04,0.018,10.599813663673157,0.0,0.0,0.0,0.0,0.0,0.0,0.0,0.0,0.0,0.0,0.0,0.0,0.0,2118.5890040244785,7.0,1.3,3.96,75.0,24.7,10.0,60.0,28.25,8.0,122.4725,113.0,543.0,41.2959160392425,430.0,85.22123893805309
2024-06-19 13:00:00,2.47,1.3,1.17,1159.0,3500.0,0.0,2306.0,1567.0,258.0,109836.0,2.56696593039863,0.98,10.81,0.4,87.81,3.8,36.14693049821654,7.1,1.04,0.44,87.43,11.09,3.655147316956258,68.38,10.32,20.24,1.06,9.906296838063662,4.93333333333333,80.1322222222222,65.99,27.21,0.067,5.44,2.02,10.08,2.38,0.0515,0.2,54.86,10.735,0.1065,1.97380980547904,0.195,114.6862098509414,0.2,97.12,0.6499999999999999,0.44,1.32,0.0,0.0,2.3006533045553046,2.0,63.28,2.95,2.9,0.03,0.033,0.074,0.296,3.29,2.65,0.04,0.04,0.018,11.355031883936473,0.0,0.0,0.0,0.0,0.0,0.0,0.0,0.0,0.0,0.0,0.0,0.0,0.0,2118.5890040244785,7.0,1.3,3.91,75.0,24.7,10.0,60.0,28.25,8.0,122.87,116.0,546.0,42.0651420651421,430.0,91.29310344827586
2024-06-19 14:00:00,2.52,1.3,1.22,1161.0,3499.0,0.0,2316.0,1500.0,253.0,109364.0,2.5773017283519,0.98,10.81,0.4,87.81,3.8,34.810051576737024,7.1,1.04,0.44,87.43,11.09,3.519963240864864,68.38,10.32,20.24,1.06,9.539916643391807,4.93333333333333,80.1322222222222,65.99,27.21,0.067,5.44,2.02,10.08,2.38,0.0515,0.2,54.86,10.735,0.1065,1.97380980547904,0.195,110.44458893262676,0.2,97.12,0.6499999999999999,0.44,1.32,0.0,0.0,2.21556461608025,2.0,63.28,2.95,2.9,0.03,0.033,0.074,0.296,3.29,2.65,0.04,0.04,0.018,10.93507083692277,0.0,0.0,0.0,0.0,0.0,0.0,0.0,0.0,0.0,0.0,0.0,0.0,0.0,2118.5890040244785,7.0,1.3,3.08,75.0,24.7,10.0,60.0,28.25,8.0,123.4,120.0,550.0,41.9744483159117,430.0,87.91666666666667
2024-06-19 15:00:00,2.5,1.3,1.2,1175.0,3500.0,0.0,2306.0,1524.0,257.0,109555.0,2.57354599841252,0.98,10.81,0.4,87.81,3.8,35.37740994829174,7.1,1.04,0.44,87.43,11.09,3.577334043889016,68.38,10.32,20.24,1.06,9.69540482356962,4.93333333333333,80.1322222222222,65.99,27.21,0.067,5.44,2.02,10.08,2.38,0.0515,0.2,54.86,10.735,0.1065,1.97380980547904,0.195,112.24469146869198,0.2,97.12,0.6499999999999999,0.44,1.32,0.0,0.0,2.251675425335517,2.0,63.28,2.95,2.9,0.03,0.033,0.074,0.296,3.29,2.65,0.04,0.04,0.018,11.113298208094438,0.0,0.0,0.0,0.0,0.0,0.0,0.0,0.0,0.0,0.0,0.0,0.0,0.0,2118.5890040244785,7.0,1.3,3.93,75.0,24.7,10.0,60.0,28.25,8.0,123.7975,123.0,553.0,43.0841121495327,430.0,89.34959349593495
2024-06-19 16:00:00,2.49,1.3,1.19,1168.0,3500.0,0.0,2321.0,1548.0,259.0,110658.0,2.54790922167725,0.96,10.74,0.38,87.92,3.3,34.67807033853138,7.3,1.03,0.43,87.51,11.03,3.5066174086720108,68.41,9.99,20.5,1.1,9.503746343322076,4.93333333333333,80.1322222222222,65.99,27.21,0.0675,5.395,1.89,9.745,2.4,0.052,0.2,55.23,10.33,0.1145,1.914668210459775,0.175,110.02584167601016,0.1,96.08,0.94,0.8199999999999998,1.29,0.0,0.0,2.2071643710903723,2.0,62.92,3.1,3.4,0.06,0.019,0.079,0.312,3.55,2.56,0.03,0.16,0.024,10.893610852706948,0.0,0.0,0.0,0.0,0.0,0.0,0.0,0.0,0.0,0.0,0.0,0.0,0.0,2118.5890040244785,7.0,1.3,3.94,75.0,24.7,10.0,60.0,28.25,8.0,123.4,120.0,550.0,42.2399624324959,430.0,87.58333333333333
2024-06-19 17:00:00,2.51,1.3,1.21,1149.0,3500.0,0.0,2331.0,1521.0,255.0,110608.0,2.54906030321366,0.96,10.74,0.38,87.92,3.3,33.741290463006585,7.3,1.03,0.43,87.51,11.03,3.411891012781438,68.41,9.99,20.5,1.1,9.247015843914088,4.93333333333333,80.1322222222222,65.99,27.21,0.0675,5.395,1.89,9.745,2.4,0.052,0.2,55.23,10.33,0.1145,1.914668210459775,0.175,107.05364647415544,0.1,96.08,0.94,0.8199999999999998,1.29,0.0,0.0,2.1475408930643924,2.0,62.92,3.1,3.4,0.06,0.019,0.079,0.312,3.55,2.56,0.03,0.16,0.024,10.59933509517509,0.0,0.0,0.0,0.0,0.0,0.0,0.0,0.0,0.0,0.0,0.0,0.0,0.0,2118.5890040244785,7.0,1.3,3.65,75.0,24.7,10.0,60.0,28.25,8.0,122.7375,115.0,545.0,42.7547954703028,430.0,85.21739130434783
2024-06-19 18:00:00,2.51,1.3,1.21,1146.0,3500.0,0.0,2333.0,1534.0,255.0,110605.0,2.54912940118064,0.96,10.74,0.38,87.92,3.3,34.55508782111249,7.3,1.03,0.43,87.51,11.03,3.4941815195832167,68.41,9.99,20.5,1.1,9.47004220007528,4.93333333333333,80.1322222222222,65.99,27.21,0.0675,5.395,1.89,9.745,2.4,0.052,0.2,55.23,10.33,0.1145,1.914668210459775,0.175,109.63564536870832,0.1,96.08,0.94,0.8199999999999998,1.29,0.0,0.0,2.199336870077077,2.0,62.92,3.1,3.4,0.06,0.019,0.079,0.312,3.55,2.56,0.03,0.16,0.024,10.854977685596753,0.0,0.0,0.0,0.0,0.0,0.0,0.0,0.0,0.0,0.0,0.0,0.0,0.0,2118.5890040244785,7.0,1.3,3.61,75.0,24.7,10.0,60.0,28.25,8.0,122.075,110.0,540.0,42.8032090608778,430.0,87.27272727272727
2024-06-19 19:00:00,2.48,1.3,1.18,1150.0,3500.0,0.0,2342.0,1585.0,260.0,110906.0,2.54221518888773,0.96,10.74,0.38,87.92,3.3,33.83519015817265,7.3,1.03,0.43,87.51,11.03,3.421386071258566,68.41,9.99,20.5,1.1,9.27274965424038,4.93333333333333,80.1322222222222,65.99,27.21,0.0675,5.395,1.89,9.745,2.4,0.052,0.2,55.23,10.33,0.1145,1.914668210459775,0.175,107.35156942352693,0.1,96.08,0.94,0.8199999999999998,1.29,0.0,0.0,2.153517351950472,2.0,62.92,3.1,3.4,0.06,0.019,0.079,0.312,3.55,2.56,0.03,0.16,0.024,10.62883231714682,0.0,0.0,0.0,0.0,0.0,0.0,0.0,0.0,0.0,0.0,0.0,0.0,0.0,2118.5890040244785,7.0,1.3,3.8,75.0,24.7,10.0,60.0,28.25,8.0,122.075,110.0,540.0,41.8122525040764,430.0,85.45454545454545
2024-06-19 20:00:00,2.48,1.3,1.18,1154.0,3500.0,0.0,2328.0,1586.0,262.0,110902.0,2.54230682618826,0.96,10.74,0.38,87.92,3.3,35.944803309570275,7.3,1.03,0.43,87.51,11.03,3.634708385044716,68.41,9.99,20.5,1.1,9.850902592904395,4.93333333333333,80.1322222222222,65.99,27.21,0.0675,5.395,1.89,9.745,2.4,0.052,0.2,55.23,10.33,0.1145,1.914668210459775,0.175,114.0449050194064,0.1,96.08,0.94,0.8199999999999998,1.29,0.0,0.0,2.2877884615910467,2.0,62.92,3.1,3.4,0.06,0.019,0.079,0.312,3.55,2.56,0.03,0.16,0.024,11.29153657077836,0.0,0.0,0.0,0.0,0.0,0.0,0.0,0.0,0.0,0.0,0.0,0.0,0.0,2118.5890040244785,7.0,1.3,3.94,75.0,24.7,10.0,60.0,28.25,8.0,122.7375,115.0,545.0,41.8181818181818,430.0,90.78260869565216
