Repository: saikumar-voptimai/evonith_bf_webapp

# Evonith BF2 — Blast Furnace Intelligence Platform

Monitoring, modelling and optimisation of **Blast Furnace 2 (BF2)** at Evonith Steel: live telemetry from InfluxDB,
manual plant reports from Neon PostgreSQL, a two-zone energy model of the furnace, blend and fuel optimisers, a
conversational assistant (FurnaceMind) and a live digital twin evaluated every hour.

The platform has three deployable parts that share one Python service layer, plus the shared data library:

| Part | Path | What it is |
|---|---|---|
| **Streamlit app** (legacy) | `src/app.py`, `src/custom_pages/` | The original 11-page dashboard; still the home of the model pages. Served under `/legacy` in production |

File: src/data/V13_df_filtered.csv (part 66 of 268)
NM3/HR.,STEAMKGS/HR.,RAFTOC,PERMEABILITYKGS/HR.,TUYEREVELOCITYM/S,HOT BLAST VOLUMENM3/HR.,O2 ENRICHMENT %,COKE_VM%,COKE_ASH%,COKE_IM%,COKE_FC%,COKE_MOIST%,COKE_CALC_MT,NUTCOKE_MOIST%,NUTCOKE_VM%,NUTCOKE_IM%,NUTCOKE_FC%,NUTCOKE_ASH%,NUTCOKE_CALC_MT,PCI_2_FC%,PCI_2_ASH%,PCI_2_VM%,PCI_2_IM%,PCI_2_CALC_MT,SINTER_SP_02_COLD_STRENGTH_AI,SINTER_SP_02_COLD_STRENGTH_TI,SINTER_SP_02_HOT_STRENGTH_RI,SINTER_SP_02_HOT_STRENGTH_RDI,SINTER_SP_02_P%,SINTER_SP_02_SIO2%,SINTER_SP_02_MGO%,SINTER_SP_02_FEO%,SINTER_SP_02_AL2O3%,SINTER_SP_02_NA2O%,SINTER_SP_02_TIO2%,SINTER_SP_02_FE(T)%,SINTER_SP_02_CAO%,SINTER_SP_02_K2O%,SINTER_SP_02_BASICITY,SINTER_SP_02_MNO%,SINTER_CALC_MT,FLUX_TM%,FLUX_SIO2%,FLUX_FE2O3%,FLUX_AL2O3%,FLUX_LOI%,FLUX_MGO%,FLUX_CAO%,FLUX_CALC_MT,GEOMIN TYPE,ORE_FE(T)%,ORE_LOI%,ORE_TM%,ORE_MGO%,ORE_NA2O%,ORE_P%,ORE_TIO2%,ORE_AL2O3%,ORE_SIO2%,ORE_MNO%,ORE_CAO%,ORE_K2O%,ORE_CALC_MT,LLOYDS_PELLET_PCT_SIO2,LLOYDS_PELLET_PCT_AL2O3,LLOYDS_PELLET_PCT_FE2O3,LLOYDS_PELLET_PCT_MGO,LLOYDS_PELLET_PCT_TIO2,LLOYDS_PELLET_PCT_NA2O,TOTAL_PELLET_CALC_MT,LLOYDS_PELLET_PCT_K2O,LLOYDS_PELLET_PCT_TM,LLOYDS_PELLET_PCT_LOI,LLOYDS_PELLET_PCT_MNO,LLOYDS_PELLET_PCT_CAO,LLOYDS_PELLET_PCT_P,DAILYPRODUCTION,CHARGES/HRS.,STOCKRODLEVEL,FURNACE TOP GAS ANALYSISH2%,COKE_DISCHARGE_TIME,WEIGHTED_COKE_ANGLE,TOTAL_COKE_PORTIONS,NON_COKE_DISCHARGE_TIME,WEIGHTED_NON_COKE_ANGLE,TOTAL_NON_COKE_PORTIONS,UNITCOST LAKHS/THM,ACTUALKG/THM.,ACT. FUEL RATEKG/THM.,FURNACETOPGASANALYSISCO2ETACO,COKE RATE KG/THM,PRODUCTIONTONNESPERHR
2024-06-19 21:00:00,2.49,1.3,1.19,1172.0,3500.0,0.0,2302.0,1558.0,261.0,110803.0,2.54457695641403,0.96,10.74,0.38,87.92,3.3,37.20562012557282,7.3,1.03,0.43,87.51,11.03,3.76220112477852,68.41,9.99,20.5,1.1,10.196437482467418,4.93333333333333,80.1322222222222,65.99,27.21,0.0675,5.395,1.89,9.745,2.4,0.052,0.2,55.23,10.33,0.1145,1.914668210459775,0.175,118.04519771233085,0.1,96.08,0.94,0.8199999999999998,1.29,0.0,0.0,2.3680360049977622,2.0,62.92,3.1,3.4,0.06,0.019,0.079,0.312,3.55,2.56,0.03,0.16,0.024,11.687603814889684,0.0,0.0,0.0,0.0,0.0,0.0,0.0,0.0,0.0,0.0,0.0,0.0,0.0,2118.5890040244785,7.0,1.3,4.2,75.0,24.7,10.0,60.0,28.25,8.0,123.5325,121.0,551.0,42.2403733955659,430.0,93.96694214876032
2024-06-19 22:00:00,2.53,1.3,1.23,1165.0,3500.0,0.0,2304.0,1488.0,254.0,109888.0,2.56575195429021,0.96,10.74,0.38,87.92,3.3,36.12986395879339,7.3,1.03,0.43,87.51,11.03,3.6534215627933895,68.41,9.99,20.5,1.1,9.901619644089129,4.93333333333333,80.1322222222222,65.99,27.21,0.0675,5.395,1.89,9.745,2.4,0.052,0.2,55.23,10.33,0.1145,1.914668210459775,0.175,114.63206149879272,0.1,96.08,0.94,0.8199999999999998,1.29,0.0,0.0,2.299567065979028,2.0,62.92,3.1,3.4,0.06,0.019,0.079,0.312,3.55,2.56,0.03,0.16,0.024,11.34967067908098,0.0,0.0,0.0,0.0,0.0,0.0,0.0,0.0,0.0,0.0,0.0,0.0,0.0,2118.5890040244785,7.0,1.3,4.15,75.0,24.7,10.0,60.0,28.25,8.0,123.4,120.0,550.0,42.5206124852768,430.0,91.25
2024-06-19 23:00:00,2.53,1.3,1.23,1159.0,3499.0,0.0,2326.0,1495.0,255.0,110585.0,2.54886213388272,0.97,10.72,0.42,87.89,3.1,34.16583333344016,7.8,1.03,0.44,87.59,10.94,3.154676550360419,68.59,10.01,20.34,1.06,9.166798246007184,4.95555555555556,80.0888888888889,65.99,27.15714285714286,0.0685,5.24,2.045,9.62,2.36,0.0485,0.19,55.215,10.44,0.1115,1.99232245681382,0.21,106.58418845376389,0.3,95.54999999999998,1.01,0.62,1.24,0.0,0.0,1.8049669112713256,2.0,63.31,2.96,3.4,0.05,0.031,0.067,0.213,3.24,2.72,0.03,0.05,0.019,19.662376627143548,0.0,0.0,0.0,0.0,0.0,0.0,0.0,0.0,0.0,0.0,0.0,0.0,0.0,2118.5890040244785,7.0,1.3,3.93,75.0,24.7,10.0,60.0,28.25,8.0,123.135,118.0,548.0,42.5336164189667,430.0,85.9322033898305
2024-06-20 00:00:00,2.57,1.3,1.27,1174.0,3500.0,0.0,2316.0,1473.0,258.0,112237.0,2.51208535211575,0.97,10.72,0.42,87.89,3.1,35.273902438249266,7.8,1.03,0.44,87.59,10.94,3.256989278605768,68.59,10.01,20.34,1.06,9.464096597470988,4.95555555555556,80.0888888888889,65.99,27.15714285714286,0.0685,5.24,2.045,9.62,2.36,0.0485,0.19,55.215,10.44,0.1115,1.99232245681382,0.21,110.04093558280796,0.3,95.54999999999998,1.01,0.62,1.24,0.0,0.0,1.863505745962208,2.0,63.31,2.96,3.4,0.05,0.031,0.067,0.213,3.24,2.72,0.03,0.05,0.019,20.300068436239098,0.0,0.0,0.0,0.0,0.0,0.0,0.0,0.0,0.0,0.0,0.0,0.0,0.0,2090.4543916393195,7.0,1.3,4.07,75.0,24.7,10.0,60.0,28.25,8.0,123.665,122.0,552.0,42.1792213775628,430.0,87.54098360655738
2024-06-20 01:00:00,2.51,1.3,1.21,1152.0,3499.0,0.0,2344.0,1528.0,256.0,111034.0,2.53856120355127,0.97,10.72,0.42,87.89,3.1,34.25003448358098,7.8,1.03,0.44,87.59,10.94,3.162451200294177,68.59,10.01,20.34,1.06,9.189389673761625,4.95555555555556,80.0888888888889,65.99,27.15714285714286,0.0685,5.24,2.045,9.62,2.36,0.0485,0.19,55.215,10.44,0.1115,1.99232245681382,0.21,106.8468634825579,0.3,95.54999999999998,1.01,0.62,1.24,0.0,0.0,1.809415223373417,2.0,63.31,2.96,3.4,0.05,0.031,0.067,0.213,3.24,2.72,0.03,0.05,0.019,19.710834240056126,0.0,0.0,0.0,0.0,0.0,0.0,0.0,0.0,0.0,0.0,0.0,0.0,0.0,2090.4543916393195,7.0,1.3,3.69,75.0,24.7,10.0,60.0,28.25,8.0,122.075,110.0,540.0,42.2828096118299,430.0,85.0
2024-06-20 02:00:00,2.52,1.3,1.22,1159.0,3500.0,0.0,2330.0,1513.0,256.0,110888.0,2.54262760877174,0.97,10.72,0.42,87.89,3.1,35.28366723781693,7.8,1.03,0.44,87.59,10.94,3.2578909040370703,68.59,10.01,20.34,1.06,9.466716523251105,4.95555555555556,80.0888888888889,65.99,27.15714285714286,0.0685,5.24,2.045,9.62,2.36,0.0485,0.19,55.215,10.44,0.1115,1.99232245681382,0.21,110.07139798152,0.3,95.54999999999998,1.01,0.62,1.24,0.0,0.0,1.864021616303868,2.0,63.31,2.96,3.4,0.05,0.031,0.067,0.213,3.24,2.72,0.03,0.05,0.019,20.30568806111153,0.0,0.0,0.0,0.0,0.0,0.0,0.0,0.0,0.0,0.0,0.0,0.0,0.0,2090.4543916393195,7.0,1.3,3.94,75.0,24.7,10.0,60.0,28.25,8.0,122.7375,115.0,545.0,42.4764530209051,430.0,87.56521739130434
2024-06-20 03:00:00,2.51,1.3,1.21,1158.0,3499.0,0.0,2344.0,1527.0,257.0,110896.0,2.54171831758466,0.97,10.72,0.42,87.89,3.1,34.64578068034505,7.8,1.03,0.44,87.59,10.94,3.1989921280286686,68.59,10.01,20.34,1.06,9.29556959646265,4.95555555555556,80.0888888888889,65.99,27.15714285714286,0.0685,5.24,2.045,9.62,2.36,0.0485,0.19,55.215,10.44,0.1115,1.99232245681382,0.21,108.08143858582277,0.3,95.54999999999998,1.01,0.62,1.24,0.0,0.0,1.8303223320468496,2.0,63.31,2.96,3.4,0.05,0.031,0.067,0.213,3.24,2.72,0.03,0.05,0.019,19.938585476023164,0.0,0.0,0.0,0.0,0.0,0.0,0.0,0.0,0.0,0.0,0.0,0.0,0.0,2090.4543916393195,7.0,1.3,3.92,75.0,24.7,10.0,60.0,28.25,8.0,122.34,112.0,542.0,42.4014581909319,430.0,85.98214285714286
2024-06-20 04:00:00,2.5,1.3,1.2,1147.0,3500.0,0.0,2334.0,1541.0,256.0,110773.0,2.54526567529393,0.97,10.72,0.42,87.89,3.1,34.30352230422166,7.8,1.03,0.44,87.59,10.94,3.167389958024985,68.59,10.01,20.34,1.06,9.203740620675358,4.95555555555556,80.0888888888889,65.99,27.15714285714286,0.0685,5.24,2.045,9.62,2.36,0.0485,0.19,55.215,10.44,0.1115,1.99232245681382,0.21,107.01372479981332,0.3,95.54999999999998,1.01,0.62,1.24,0.0,0.0,1.812240962920591,2.0,63.31,2.96,3.4,0.05,0.031,0.067,0.213,3.24,2.72,0.03,0.05,0.019,19.74161638618844,0.0,0.0,0.0,0.0,0.0,0.0,0.0,0.0,0.0,0.0,0.0,0.0,0.0,2090.4543916393195,7.0,1.3,3.75,75.0,24.7,10.0,60.0,28.25,8.0,122.4725,113.0,543.0,42.9029304029304,430.0,85.13274336283186
2024-06-20 05:00:00,2.48,1.3,1.18,1168.0,3499.0,0.0,2326.0,1564.0,260.0,110840.0,2.54300170631794,0.97,10.72,0.42,87.89,3.1,34.87756645579703,7.8,1.03,0.44,87.59,10.94,3.220393893452894,68.59,10.01,20.34,1.06,9.35775843345446,4.95555555555556,80.0888888888889,65.99,27.15714285714286,0.0685,5.24,2.045,9.62,2.36,0.0485,0.19,55.215,10.44,0.1115,1.99232245681382,0.21,108.80452057625952,0.3,95.54999999999998,1.01,0.62,1.24,0.0,0.0,1.842567479153644,2.0,63.31,2.96,3.4,0.05,0.031,0.067,0.213,3.24,2.72,0.03,0.05,0.019,20.07197777965214,0.0,0.0,0.0,0.0,0.0,0.0,0.0,0.0,0.0,0.0,0.0,0.0,0.0,2090.4543916393195,7.0,1.3,3.88,75.0,24.7,10.0,60.0,28.25,8.0,123.665,122.0,552.0,42.2330097087379,430.0,86.55737704918033
2024-06-20 06:00:00,2.51,1.3,1.21,1185.0,3500.0,0.0,2318.0,1526.0,261.0,110248.0,2.55737889302933,0.97,10.72,0.42,87.89,3.1,34.846388025177454,7.8,1.03,0.44,87.59,10.94,3.2175150564875348,68.59,10.01,20.34,1.06,9.349393164551826,4.95555555555556,80.0888888888889,65.99,27.15714285714286,0.0685,5.24,2.045,9.62,2.36,0.0485,0.19,55.215,10.44,0.1115,1.99232245681382,0.21,108.70725592907772,0.3,95.54999999999998,1.01,0.62,1.24,0.0,0.0,1.8409203354980368,2.0,63.31,2.96,3.4,0.05,0.031,0.067,0.213,3.24,2.72,0.03,0.05,0.019,20.05403464800064,0.0,0.0,0.0,0.0,0.0,0.0,0.0,0.0,0.0,0.0,0.0,0.0,0.0,2090.4543916393195,7.0,1.3,3.98,75.0,24.7,10.0,60.0,28.25,8.0,124.0625,125.0,555.0,42.0130780009341,430.0,86.48
2024-06-20 07:00:00,2.51,1.3,1.21,1159.0,3500.0,0.0,2312.0,1510.0,254.0,109704.0,2.57005272756132,0.97,10.72,0.42,87.89,3.1,36.130428533659945,7.8,1.03,0.44,87.59,10.94,3.336075972075034,68.59,10.01,20.34,1.06,9.693905185262263,4.95555555555556,80.0888888888889,65.99,27.15714285714286,0.0685,5.24,2.045,9.62,2.36,0.0485,0.19,55.215,10.44,0.1115,1.99232245681382,0.21,112.71296579140422,0.3,95.54999999999998,1.01,0.62,1.24,0.0,0.0,1.9087556670096049,2.0,63.31,2.96,3.4,0.05,0.031,0.067,0.213,3.24,2.72,0.03,0.05,0.019,20.792997688529795,0.0,0.0,0.0,0.0,0.0,0.0,0.0,0.0,0.0,0.0,0.0,0.0,0.0,2090.4543916393195,7.0,1.3,4.03,75.0,24.7,10.0,60.0,28.25,8.0,123.4,120.0,550.0,42.0856610800745,430.0,89.66666666666667
2024-06-20 08:00:00,2.49,1.3,1.19,1150.0,3500.0,0.0,2330.0,1537.0,254.0,109597.0,2.57256035727451,0.98,10.69,0.4,87.93,3.4,34.969573023152016,6.1,1.04,0.45,87.55,10.96,3.2288892507205254,68.33,10.28,20.3,1.09,9.382444078672584,4.95555555555556,80.0888888888889,65.99,27.10428571428572,0.0655,5.1,1.85,10.105,2.225,0.0495,0.19,55.76000000000001,10.13,0.104,1.986320593312545,0.2,109.091545488494,0.1,96.87,0.72,0.4600000000000001,1.48,0.0,0.0,1.8474281482342032,2.0,63.63,2.78,2.5,0.18,0.049,0.058,0.238,3.09,2.04,0.18,0.39,0.043,20.12492739635983,0.0,0.0,0.0,0.0,0.0,0.0,0.0,0.0,0.0,0.0,0.0,0.0,0.0,2090.4543916393195,6.0,1.3,3.76,75.0,24.7,10.0,60.0,28.25,8.0,122.34,112.0,542.0,42.108922363847,430.0,86.78571428571429
2024-06-20 09:00:00,2.5,1.3,1.2,1147.0,3500.0,0.0,2346.0,1521.0,253.0,109945.0,2.56442256817835,0.98,10.69,0.4,87.93,3.4,34.9826555420533,6.1,1.04,0.45,87.55,10.96,3.2300972152737315,68.33,10.28,20.3,1.09,9.385954158761871,4.95555555555556,80.0888888888889,65.99,27.10428571428572,0.0655,5.1,1.85,10.105,2.225,0.0495,0.19,55.76000000000001,10.13,0.104,1.986320593312545,0.2,109.13235788860192,0.1,96.87,0.72,0.4600000000000001,1.48,0.0,0.0,1.8481192923225809,2.0,63.63,2.78,2.5,0.18,0.049,0.058,0.238,3.09,2.04,0.18,0.39,0.043,20.13245636283808,0.0,0.0,0.0,0.0,0.0,0.0,0.0,0.0,0.0,0.0,0.0,0.0,0.0,2090.4543916393195,7.0,1.3,3.55,75.0,24.7,10.0,60.0,28.25,8.0,122.075,110.0,540.0,42.2978326730366,430.0,86.81818181818181
2024-06-20 10:00:00,2.49,1.3,1.19,1148.0,3500.0,0.0,2332.0,1527.0,253.0,109326.0,2.5789334027019,0.98,10.69,0.4,87.93,3.4,34.68960711866438,6.1,1.04,0.45,87.55,10.96,3.2030388092819098,68.33,10.28,20.3,1.09,9.307328364761773,4.95555555555556,80.0888888888889,65.99,27.10428571428572,0.0655,5.1,1.85,10.105,2.225,0.0495,0.19,55.76000000000001,10.13,0.104,1.986320593312545,0.2,108.2181601261843,0.1,96.87,0.72,0.4600000000000001,1.48,0.0,0.0,1.832637664742916,2.0,63.63,2.78,2.5,0.18,0.049,0.058,0.238,3.09,2.04,0.18,0.39,0.043,19.963807513725296,0.0,0.0,0.0,0.0,0.0,0.0,0.0,0.0,0.0,0.0,0.0,0.0,0.0,2090.4543916393195,7.0,1.3,3.55,75.0,24.7,10.0,60.0,28.25,8.0,122.075,110.0,540.0,43.7514491073499,430.0,86.0909090909091
2024-06-20 11:00:00,2.5,1.3,1.2,1150.0,3500.0,0.0,2332.0,1521.0,252.0,109169.0,2.58264000231649,0.98,10.69,0.4,87.93,3.4,34.5064518540463,6.1,1.04,0.45,87.55,10.96,3.1861273055370214,68.33,10.28,20.3,1.09,9.258187243511712,4.95555555555556,80.0888888888889,65.99,27.10428571428572,0.0655,5.1,1.85,10.105,2.225,0.0495,0.19,55.76000000000001,10.13,0.104,1.986320593312545,0.2,107.6467865246733,0.1,96.87,0.72,0.4600000000000001,1.48,0.0,0.0,1.8229616475056245,2.0,63.63,2.78,2.5,0.18,0.049,0.058,0.238,3.09,2.04,0.18,0.39,0.043,19.85840198302981,0.0,0.0,0.0,0.0,0.0,0.0,0.0,0.0,0.0,0.0,0.0,0.0,0.0,2090.4543916393195,7.0,1.3,3.63,75.0,24.7,10.0,60.0,28.25,8.0,122.075,110.0,540.0,42.0552076084435,430.0,85.63636363636364
2024-06-20 12:00:00,2.49,1.3,1.19,1148.0,3500.0,0.0,2323.0,1532.0,254.0,109728.0,2.56949093965104,0.98,10.69,0.4,87.93,3.4,34.762869224511604,6.1,1.04,0.45,87.55,10.96,3.209803410779865,68.33,10.28,20.3,1.09,9.3269848132618,4.95555555555556,80.0888888888889,65.99,27.10428571428572,0.0655,5.1,1.85,10.105,2.225,0.0495,0.19,55.76000000000001,10.13,0.104,1.986320593312545,0.2,108.4467095667887,0.1,96.87,0.72,0.4600000000000001,1.48,0.0,0.0,1.836508071637832,2.0,63.63,2.78,2.5,0.18,0.049,0.058,0.238,3.09,2.04,0.18,0.39,0.043,20.00596972600349,0.0,0.0,0.0,0.0,0.0,0.0,0.0,0.0,0.0,0.0,0.0,0.0,0.0,2090.4543916393195,7.0,1.3,3.63,75.0,24.7,10.0,60.0,28.25,8.0,122.075,110.0,540.0,42.6648096564531,430.0,86.27272727272727
2024-06-20 13:00:00,2.51,1.3,1.21,1149.0,3500.0,0.0,2323.0,1548.0,258.0,110803.0,2.54457695641403,0.98,10.69,0.4,87.93,3.4,35.23155885038044,6.1,1.04,0.45,87.55,10.96,3.253079515234734,68.33,10.28,20.3,1.09,9.452735682511957,4.95555555555556,80.0888888888889,65.99,27.10428571428572,0.0655,5.1,1.85,10.105,2.225,0.0495,0.19,55.76000000000001,10.13,0.104,1.986320593312545,0.2,109.9088399624502,0.1,96.87,0.72,0.4600000000000001,1.48,0.0,0.0,1.8612687516450528,2.0,63.63,2.78,2.5,0.18,0.049,0.058,0.238,3.09,2.04,0.18,0.39,0.043,20.275699776347324,0.0,0.0,0.0,0.0,0.0,0.0,0.0,0.0,0.0,0.0,0.0,0.0,0.0,2090.4543916393195,7.0,1.3,3.74,75.0,24.7,10.0,60.0,28.25,8.0,123.0025,117.0,547.0,41.9903470466559,430.0,87.43589743589743
2024-06-20 14:00:00,2.51,1.3,1.21,1149.0,3500.0,0.0,2324.0,1541.0,258.0,112108.0,2.51497423319494,0.98,10.69,0.4,87.93,3.4,34.8982448548815,6.1,1.04,0.45,87.55,10.96,3.2223032178956523,68.33,10.28,20.3,1.09,9.36330651157706,4.95555555555556,80.0888888888889,65.99,27.10428571428572,0.0655,5.1,1.85,10.105,2.225,0.0495,0.19,55.76000000000001,10.13,0.104,1.986320593312545,0.2,108.86902918529684,0.1,96.87,0.72,0.4600000000000001,1.48,0.0,0.0,1.8436599104653948,2.0,63.63,2.78,2.5,0.18,0.049,0.058,0.238,3.09,2.04,0.18,0.39,0.043,20.083878161734937,0.0,0.0,0.0,0.0,0.0,0.0,0.0,0.0,0.0,0.0,0.0,0.0,0.0,2090.4543916393195,7.0,1.3,3.69,75.0,24.7,10.0,60.0,28.25,8.0,122.7375,115.0,545.0,42.1172194457065,430.0,86.6086956521739
2024-06-20 15:00:00,2.53,1.3,1.23,1148.0,3499.0,0.0,2320.0,1536.0,259.0,112205.0,2.51208383700303,0.98,10.69,0.4,87.93,3.4,35.10847524557356,6.1,1.04,0.45,87.55,10.96,3.241714683063699,68.33,10.28,20.3,1.09,9.419711972490177,4.95555555555556,80.0888888888889,65.99,27.10428571428572,0.0655,5.1,1.85,10.105,2.225,0.0495,0.19,55.76000000000001,10.13,0.104,1.986320593312545,0.2,109.52486671050949,0.1,96.87,0.72,0.4600000000000001,1.48,0.0,0.0,1.8547662954681987,2.0,63.63,2.78,2.5,0.18,0.049,0.058,0.238,3.09,2.04,0.18,0.39,0.043,20.20486537957672,0.0,0.0,0.0,0.0,0.0,0.0,0.0,0.0,0.0,0.0,0.0,0.0,0.0,2090.4543916393195,7.0,1.3,3.68,75.0,24.7,10.0,60.0,28.25,8.0,122.7375,115.0,545.0,41.8928164196123,430.0,87.1304347826087
2024-06-20 16:00:00,2.6,1.3,1.3,1165.0,3499.0,0.0,2316.0,1447.0,256.0,112540.0,2.50461048813837,0.98,11.0,0.39,87.63,3.3,36.09685006847995,7.4,1.05,0.43,87.4,11.12,3.332975529721804,68.23,10.33,20.4,1.04,9.68489597969975,4.95555555555556,80.0888888888889,65.99,27.05142857142857,0.063,5.06,1.96,10.635,2.215,0.0505,0.18,55.63,10.29,0.1025,2.033472378452695,0.2,112.60821396446052,0.2,96.20000000000002,0.8900000000000001,0.54,1.34,0.0,0.0,1.9069817305161008,2.0,63.98,2.4,2.5,0.02,0.032,0.068,0.173,3.31,2.28,0.04,0.05,0.029,20.77367334123562,0.0,0.0,0.0,0.0,0.0,0.0,0.0,0.0,0.0,0.0,0.0,0.0,0.0,2090.4543916393195,7.0,1.3,3.83,75.0,24.7,10.0,60.0,28.25,8.0,123.4,120.0,550.0,42.6011029411765,430.0,89.58333333333333
2024-06-20 17:00:00,2.59,1.3,1.29,1170.0,3500.0,0.0,2316.0,1456.0,257.0,112317.0,2.51029712971559,0.98,11.0,0.39,87.63,3.3,36.02969313812,7.4,1.05,0.43,87.4,11.12,3.326774645015345,68.23,10.33,20.4,1.04,9.666877568574728,4.95555555555556,80.0888888888889,65.99,27.05142857142857,0.063,5.06,1.96,10.635,2.215,0.0505,0.18,55.63,10.29,0.1025,2.033472378452695,0.2,112.39871031057316,0.2,96.20000000000002,0.8900000000000001,0.54,1.34,0.0,0.0,1.9034338575290948,2.0,63.98,2.4,2.5,0.02,0.032,0.068,0.173,3.31,2.28,0.04,0.05,0.029,20.73502464664728,0.0,0.0,0.0,0.0,0.0,0.0,0.0,0.0,0.0,0.0,0.0,0.0,0.0,2090.4543916393195,7.0,1.3,3.84,75.0,24.7,10.0,60.0,28.25,8.0,123.4,120.0,550.0,42.0727522306109,430.0,89.41666666666667
2024-06-20 18:00:00,2.56,1.3,1.26,1166.0,3500.0,0.0,2314.0,1506.0,259.0,112610.0,2.50376944592762,0.98,11.0,0.39,87.63,3.3,35.778433588324965,7.4,1.05,0.43,87.4,11.12,3.3035747832687647,68.23,10.33,20.4,1.04,9.59946385798628,4.95555555555556,80.0888888888889,65.99,27.05142857142857,0.063,5.06,1.96,10.635,2.215,0.0505,0.18,55.63,10.29,0.1025,2.033472378452695,0.2,111.61487767447731,0.2,96.20000000000002,0.8900000000000001,0.54,1.34,0.0,0.0,1.8901599189397764,2.0,63.98,2.4,2.5,0.02,0.032,0.068,0.173,3.31,2.28,0.04,0.05,0.029,20.59042522034261,0.0,0.0,0.0,0.0,0.0,0.0,0.0,0.0,0.0,0.0,0.0,0.0,0.0,2090.4543916393195,7.0,1.3,3.8,75.0,24.7,10.0,60.0,28.25,8.0,122.87,116.0,546.0,42.9575867543661,430.0,88.79310344827586
2024-06-20 19:00:00,2.56,1.3,1.26,1160.0,3500.0,0.0,2336.0,1494.0,258.0,112584.0,2.50434732140643,0.98,11.0,0.39,87.63,3.3,35.21359044091958,7.4,1.05,0.43,87.4,11.12,3.251420415647722,68.23,10.33,20.4,1.04,9.447914702946733,4.95555555555556,80.0888888888889,65.99,27.05142857142857,0.063,5.06,1.96,10.635,2.215,0.0505,0.18,55.63,10.29,0.1025,2.033472378452695,0.2,109.8527854731158,0.2,96.20000000000002,0.8900000000000001,0.54,1.34,0.0,0.0,1.8603194879696,2.0,63.98,2.4,2.5,0.02,0.032,0.068,0.173,3.31,2.28,0.04,0.05,0.029,20.265358988497603,0.0,0.0,0.0,0.0,0.0,0.0,0.0,0.0,0.0,0.0,0.0,0.0,0.0,2090.4543916393195,7.0,1.3,3.64,75.0,24.7,10.0,60.0,28.25,8.0,122.7375,115.0,545.0,42.1620380996098,430.0,87.3913043478261
2024-06-20 20:00:00,2.53,1.3,1.23,1169.0,3500.0,0.0,2330.0,1517.0,259.0,111832.0,2.52117746573494,0.98,11.0,0.39,87.63,3.3,35.39170229970035,7.4,1.05,0.43,87.4,11.12,3.2678662403039827,68.23,10.33,20.4,1.04,9.49570266288701,4.95555555555556,80.0888888888889,65.99,27.05142857142857,0.063,5.06,1.96,10.635,2.215,0.0505,0.18,55.63,10.29,0.1025,2.033472378452695,0.2,110.40842559864316,0.2,96.20000000000002,0.8900000000000001,0.54,1.34,0.0,0.0,1.8697290641525308,2.0,63.98,2.4,2.5,0.02,0.032,0.068,0.173,3.31,2.28,0.04,0.05,0.029,20.367862048058,0.0,0.0,0.0,0.0,0.0,0.0,0.0,0.0,0.0,0.0,0.0,0.0,0.0,2090.4543916393195,7.0,1.3,3.79,75.0,24.7,10.0,60.0,28.25,8.0,123.4,120.0,550.0,42.4558223833258,430.0,87.83333333333333
2024-06-20 21:00:00,2.54,1.3,1.24,1170.0,3499.0,0.0,2339.0,1500.0,259.0,111817.0,2.52079547036832,0.98,11.0,0.39,87.63,3.3,34.830543542624724,7.4,1.05,0.43,87.4,11.12,3.216052068095773,68.23,10.33,20.4,1.04,9.345142041113515,4.95555555555556,80.0888888888889,65.99,27.05142857142857,0.063,5.06,1.96,10.635,2.215,0.0505,0.18,55.63,10.29,0.1025,2.033472378452695,0.2,108.65782727039786,0.2,96.20000000000002,0.8900000000000001,0.54,1.34,0.0,0.0,1.8400832780068648,2.0,63.98,2.4,2.5,0.02,0.032,0.068,0.173,3.31,2.28,0.04,0.05,0.029,20.044916176328265,0.0,0.0,0.0,0.0,0.0,0.0,0.0,0.0,0.0,0.0,0.0,0.0,0.0,2090.4543916393195,7.0,1.3,3.91,75.0,24.7,10.0,60.0,28.25,8.0,123.135,118.0,548.0,41.8455915943353,430.0,86.44067796610169
2024-06-20 22:00:00,2.55,1.3,1.25,1154.0,3500.0,0.0,2318.0,1505.0,258.0,112898.0,2.49738615635664,0.98,11.0,0.39,87.63,3.3,34.830543542624724,7.4,1.05,0.43,87.4,11.12,3.216052068095773,68.23,10.33,20.4,1.04,9.345142041113515,4.95555555555556,80.0888888888889,65.99,27.05142857142857,0.063,5.06,1.96,10.635,2.215,0.0505,0.18,55.63,10.29,0.1025,2.033472378452695,0.2,108.65782727039786,0.2,96.20000000000002,0.8900000000000001,0.54,1.34,0.0,0.0,1.8400832780068648,2.0,63.98,2.4,2.5,0.02,0.032,0.068,0.173,3.31,2.28,0.04,0.05,0.029,20.044916176328265,0.0,0.0,0.0,0.0,0.0,0.0,0.0,0.0,0.0,0.0,0.0,0.0,0.0,2090.4543916393195,7.0,1.3,4.26,75.0,24.7,10.0,60.0,28.25,8.0,123.135,118.0,548.0,40.8237986270023,430.0,86.44067796610169
2024-06-20 23:00:00,2.55,1.3,1.25,1160.0,3499.0,0.0,2301.0,1499.0,255.0,112854.0,2.49764587767492,0.97,10.82,0.4,87.81,3.1,36.46799019047299,6.8,1.03,0.44,87.45,11.08,3.323669184443029,67.99,10.45,20.48,1.08,10.41210142041277,5.02222222222222,80.2444444444445,65.99,26.99857142857143,0.064,5.095000000000001,2.01,10.145,2.265,0.05,0.18,55.595,10.15,0.1134999999999999,1.99213754102655,0.215,113.29594314425496,0.2,95.96,0.96,0.75,1.29,0.0,0.0,1.7377316505249756,2.0,63.15,3.46,3.0,0.11,0.037,0.067,0.19,3.36,1.88,0.04,0.43,0.028,18.628399243729287,0.0,0.0,0.0,0.0,0.0,0.0,0.0,0.0,0.0,0.0,0.0,0.0,0.0,2090.4543916393195,7.0,1.3,4.13,75.0,24.7,10.0,60.0,28.25,8.0,123.5325,121.0,551.0,41.8811204736962,430.0,87.85123966942149
2024-06-21 00:00:00,2.54,1.3,1.24,1171.0,3500.0,0.0,2321.0,1514.0,261.0,112841.0,2.49864693101716,0.97,10.82,0.4,87.81,3.1,36.51281075119163,6.8,1.03,0.44,87.45,11.08,3.327754101536401,67.99,10.45,20.48,1.08,10.424898292998416,5.02222222222222,80.2444444444445,65.99,26.99857142857143,0.064,5.095000000000001,2.01,10.145,2.265,0.05,0.18,55.595,10.15,0.1134999999999999,1.99213754102655,0.215,113.43518821019772,0.2,95.96,0.96,0.75,1.29,0.0,0.0,1.739867389471604,2.0,63.15,3.46,3.0,0.11,0.037,0.067,0.19,3.36,1.88,0.04,0.43,0.028,18.651294261936584,0.0,0.0,0.0,0.0,0.0,0.0,0.0,0.0,0.0,0.0,0.0,0.0,0.0,2138.9561195984115,7.0,1.3,4.02,75.0,24.7,10.0,60.0,28.25,8.0,121.4875,115.0,540.0,42.038656235619,425.0,90.0
2024-06-21 01:00:00,2.55,1.3,1.25,1188.0,3500.0,0.0,2349.0,1501.0,263.0,112270.0,2.51134740175705,0.97,10.82,0.4,87.81,3.1,35.58170082311023,6.8,1.03,0.44,87.45,11.08,3.2428933412057823,67.99,10.45,20.48,1.08,10.159053892084067,5.02222222222222,80.2444444444445,65.99,26.99857142857143,0.064,5.095000000000001,2.01,10.145,2.265,0.05,0.18,55.595,10.15,0.1134999999999999,1.99213754102655,0.215,110.5424876001016,0.2,95.96,0.96,0.75,1.29,0.0,0.0,1.6954991864613989,2.0,63.15,3.46,3.0,0.11,0.037,0.067,0.19,3.36,1.88,0.04,0.43,0.028,18.175669271650406,0.0,0.0,0.0,0.0,0.0,0.0,0.0,0.0,0.0,0.0,0.0,0.0,0.0,2138.9561195984115,7.0,1.3,4.09,75.0,24.7,10.0,60.0,28.25,8.0,123.665,122.0,552.0,41.9944470152707,430.0,87.70491803278688
2024-06-21 02:00:00,2.53,1.3,1.23,1169.0,3499.0,0.0,2371.0,1521.0,261.0,112602.0,2.50323223448616,0.97,10.82,0.4,87.81,3.1,34.96900459356996,6.8,1.03,0.44,87.45,11.08,3.187052600684813,67.99,10.45,20.48,1.08,9.98412088238,5.02222222222222,80.2444444444445,65.99,26.99857142857143,0.064,5.095000000000001,2.01,10.145,2.265,0.05,0.18,55.595,10.15,0.1134999999999999,1.99213754102655,0.215,108.6390101442798,0.2,95.96,0.96,0.75,1.29,0.0,0.0,1.6663036748725095,2.0,63.15,3.46,3.0,0.11,0.037,0.067,0.19,3.36,1.88,0.04,0.43,0.028,17.862694799534154,0.0,0.0,0.0,0.0,0.0,0.0,0.0,0.0,0.0,0.0,0.0,0.0,0.0,2138.9561195984115,7.0,1.3,3.76,75.0,24.7,10.0,60.0,28.25,8.0,122.4725,113.0,543.0,42.0845851629304,430.0,86.19469026548673
2024-06-21 03:00:00,2.56,1.3,1.26,1155.0,3500.0,0.0,2364.0,1510.0,258.0,112950.0,2.49623708526789,0.97,10.82,0.4,87.81,3.1,35.197033787184715,6.8,1.03,0.44,87.45,11.08,3.207835034814369,67.99,10.45,20.48,1.08,10.049226282439916,5.02222222222222,80.2444444444445,65.99,26.99857142857143,0.064,5.095000000000001,2.01,10.145,2.265,0.05,0.18,55.595,10.15,0.1134999999999999,1.99213754102655,0.215,109.3474336801005,0.2,95.96,0.96,0.75,1.29,0.0,0.0,1.6771694655266811,2.0,63.15,3.46,3.0,0.11,0.037,0.067,0.19,3.36,1.88,0.04,0.43,0.028,17.979175549794725,0.0,0.0,0.0,0.0,0.0,0.0,0.0,0.0,0.0,0.0,0.0,0.0,0.0,2138.9561195984115,6.0,1.3,3.65,75.0,24.7,10.0,60.0,28.25,8.0,122.2075,111.0,541.0,41.962852556753,430.0,86.75675675675676
2024-06-21 04:00:00,2.56,1.3,1.26,1167.0,3500.0,0.0,2332.0,1487.0,259.0,112661.0,2.50263669521857,0.97,10.82,0.4,87.81,3.1,36.14399448097757,6.8,1.03,0.44,87.45,11.08,3.2941404237431047,67.99,10.45,20.48,1.08,10.319596290038838,5.02222222222222,80.2444444444445,65.99,26.99857142857143,0.064,5.095000000000001,2.01,10.145,2.265,0.05,0.18,55.595,10.15,0.1134999999999999,1.99213754102655,0.215,112.28937822827652,0.2,95.96,0.96,0.75,1.29,0.0,0.0,1.7222929713961332,2.0,63.15,3.46,3.0,0.11,0.037,0.067,0.19,3.36,1.88,0.04,0.43,0.028,18.462897350199853,0.0,0.0,0.0,0.0,0.0,0.0,0.0,0.0,0.0,0.0,0.0,0.0,0.0,2138.9561195984115,8.0,1.3,3.88,75.0,24.7,10.0,60.0,28.25,8.0,122.075,110.0,540.0,40.9205983889528,430.0,89.0909090909091
2024-06-21 05:00:00,2.51,1.27,1.24,1160.0,3500.0,0.0,2325.0,1516.0,260.0,112327.0,2.51007378090714,0.97,10.82,0.4,87.81,3.1,35.57934656286224,6.8,1.03,0.44,87.45,11.08,3.2426787754400923,67.99,10.45,20.48,1.08,10.158381719136118,5.02222222222222,80.2444444444445,65.99,26.99857142857143,0.064,5.095000000000001,2.01,10.145,2.265,0.05,0.18,55.595,10.15,0.1134999999999999,1.99213754102655,0.215,110.53517356568922,0.2,95.96,0.96,0.75,1.29,0.0,0.0,1.6953870039000587,2.0,63.15,3.46,3.0,0.11,0.037,0.067,0.19,3.36,1.88,0.04,0.43,0.028,18.17446668001884,0.0,0.0,0.0,0.0,0.0,0.0,0.0,0.0,0.0,0.0,0.0,0.0,0.0,2138.9561195984115,7.0,1.3,3.81,75.0,24.7,10.0,60.0,28.25,8.0,122.4725,113.0,543.0,42.1148587055606,430.0,87.69911504424779
2024-06-21 06:00:00,2.53,1.3,1.23,1175.0,3500.0,0.0,2322.0,1520.0,262.0,112369.0,2.50913614975455,0.97,10.82,0.4,87.81,3.1,36.27615364447094,6.8,1.03,0.44,87.45,11.08,3.306185324952369,67.99,10.45,20.48,1.08,10.35732950776602,5.02222222222222,80.2444444444445,65.99,26.99857142857143,0.064,5.095000000000001,2.01,10.145,2.265,0.05,0.18,55.595,10.15,0.1134999999999999,1.99213754102655,0.215,112.69996013846496,0.2,95.96,0.96,0.75,1.29,0.0,0.0,1.7285904712065103,2.0,63.15,3.46,3.0,0.11,0.037,0.067,0.19,3.36,1.88,0.04,0.43,0.028,18.53040624357218,0.0,0.0,0.0,0.0,0.0,0.0,0.0,0.0,0.0,0.0,0.0,0.0,0.0,2138.9561195984115,7.0,1.3,4.19,75.0,24.7,10.0,60.0,28.25,8.0,123.4,120.0,550.0,40.866590649943,430.0,89.41666666666667
2024-06-21 07:00:00,2.54,1.3,1.24,1167.0,3500.0,0.0,2327.0,1513.0,260.0,112523.0,2.50570415382303,0.97,10.82,0.4,87.81,3.1,35.53913579782651,6.8,1.03,0.44,87.45,11.08,3.2390139921620973,67.99,10.45,20.48,1.08,10.146901005185123,5.02222222222222,80.2444444444445,65.99,26.99857142857143,0.064,5.095000000000001,2.01,10.145,2.265,0.05,0.18,55.595,10.15,0.1134999999999999,1.99213754102655,0.215,110.41024985792578,0.2,95.96,0.96,0.75,1.29,0.0,0.0,1.693470925752361,2.0,63.15,3.46,3.0,0.11,0.037,0.067,0.19,3.36,1.88,0.04,0.43,0.028,18.15392641495161,0.0,0.0,0.0,0.0,0.0,0.0,0.0,0.0,0.0,0.0,0.0,0.0,0.0,2138.9561195984115,7.0,1.3,4.11,75.0,24.7,10.0,60.0,28.25,8.0,124.0625,125.0,555.0,41.6666666666667,430.0,87.6
2024-06-21 08:00:00,2.6,1.3,1.3,1157.0,3500.0,0.0,2317.0,1433.0,253.0,112143.0,2.51418977164334,0.98,10.98,0.42,87.62,3.0,35.19429258517637,8.5,1.04,0.45,87.42,11.09,3.2075852034253645,68.23,10.38,20.36,1.03,10.04844363241792,5.02222222222222,80.2444444444445,65.99,26.94571428571428,0.065,5.1,1.86,10.595,2.25,0.0515,0.18,55.84,10.0,0.111,1.96088955875794,0.205,109.33891752482948,0.1,96.32,0.66,0.75,1.42,0.0,0.0,1.677038844851796,2.0,62.75,3.33,3.1,0.04,0.034,0.055,0.227,3.52,2.88,0.03,0.04,0.021,17.977775302477767,0.0,0.0,0.0,0.0,0.0,0.0,0.0,0.0,0.0,0.0,0.0,0.0,0.0,2138.9561195984115,7.0,1.3,4.02,75.0,24.7,10.0,60.0,28.25,8.0,123.4,120.0,550.0,41.3880562600876,430.0,86.75
2024-06-21 09:00:00,2.55,1.3,1.25,1157.0,3501.0,0.0,2324.0,1454.0,256.0,112023.0,2.51760007540551,0.98,10.98,0.42,87.62,3.0,35.541909800542655,8.5,1.04,0.45,87.42,11.09,3.2392668129865254,68.23,10.38,20.36,1.03,10.14769302025012,5.02222222222222,80.2444444444445,65.99,26.94571428571428,0.065,5.1,1.86,10.595,2.25,0.0515,0.18,55.84,10.0,0.111,1.96088955875794,0.205,110.41886791590944,0.1,96.32,0.66,0.75,1.42,0.0,0.0,1.6936031094096808,2.0,62.75,3.33,3.1,0.04,0.034,0.055,0.227,3.52,2.88,0.03,0.04,0.021,18.15534341736467,0.0,0.0,0.0,0.0,0.0,0.0,0.0,0.0,0.0,0.0,0.0,0.0,0.0,2138.9561195984115,7.0,1.3,3.97,75.0,24.7,10.0,60.0,28.25,8.0,123.0025,117.0,547.0,41.7529330572809,430.0,87.6068376068376
2024-06-21 10:00:00,2.54,1.3,1.24,1154.0,3500.0,0.0,2313.0,1502.0,256.0,111753.0,2.52295866565326,0.98,10.98,0.42,87.62,3.0,36.336420361089246,8.5,1.04,0.45,87.42,11.09,3.3116779947656942,68.23,10.38,20.36,1.03,10.37453646549601,5.02222222222222,80.2444444444445,65.99,26.94571428571428,0.065,5.1,1.86,10.595,2.25,0.0515,0.18,55.84,10.0,0.111,1.96088955875794,0.205,112.88719213188756,0.1,96.32,0.66,0.75,1.42,0.0,0.0,1.7314622330007263,2.0,62.75,3.33,3.1,0.04,0.034,0.055,0.227,3.52,2.88,0.03,0.04,0.021,18.56119139110597,0.0,0.0,0.0,0.0,0.0,0.0,0.0,0.0,0.0,0.0,0.0,0.0,0.0,2138.9561195984115,7.0,1.3,4.11,75.0,24.7,10.0,60.0,28.25,8.0,122.7375,115.0,545.0,41.6531228233109,430.0,89.56521739130434
2024-06-21 11:00:00,2.56,1.3,1.26,1148.0,3500.0,0.0,2318.0,1481.0,255.0,112266.0,2.51143682719316,0.98,10.98,0.42,87.62,3.0,35.5335399647612,8.5,1.04,0.45,87.42,11.09,3.2385039915335097,68.23,10.38,20.36,1.03,10.14530331962298,5.02222222222222,80.2444444444445,65.99,26.94571428571428,0.065,5.1,1.86,10.595,2.25,0.0515,0.18,55.84,10.0,0.111,1.96088955875794,0.205,110.3928651547518,0.1,96.32,0.66,0.75,1.42,0.0,0.0,1.693204279409147,2.0,62.75,3.33,3.1,0.04,0.034,0.055,0.227,3.52,2.88,0.03,0.04,0.021,18.1510679790494,0.0,0.0,0.0,0.0,0.0,0.0,0.0,0.0,0.0,0.0,0.0,0.0,0.0,2138.9561195984115,7.0,1.3,3.88,75.0,24.7,10.0,60.0,28.25,8.0,122.87,116.0,546.0,43.0429732868757,430.0,87.58620689655173
2024-06-21 12:00:00,2.53,1.3,1.23,1149.0,3500.0,0.0,2311.0,1502.0,256.0,111597.0,2.52648337411804,0.98,10.98,0.42,87.62,3.0,36.336420361089246,8.5,1.04,0.45,87.42,11.09,3.3116779947656942,68.23,10.38,20.36,1.03,10.37453646549601,5.02222222222222,80.2444444444445,65.99,26.94571428571428,0.065,5.1,1.86,10.595,2.25,0.0515,0.18,55.84,10.0,0.111,1.96088955875794,0.205,112.88719213188756,0.1,96.32,0.66,0.75,1.42,0.0,0.0,1.7314622330007263,2.0,62.75,3.33,3.1,0.04,0.034,0.055,0.227,3.52,2.88,0.03,0.04,0.021,18.56119139110597,0.0,0.0,0.0,0.0,0.0,0.0,0.0,0.0,0.0,0.0,0.0,0.0,0.0,2138.9561195984115,7.0,1.3,4.0,75.0,24.7,10.0,60.0,28.25,8.0,122.7375,115.0,545.0,41.8410041841004,430.0,89.56521739130434
2024-06-21 13:00:00,2.55,1.3,1.25,1149.0,3500.0,0.0,2324.0,1502.0,256.0,112148.0,2.5140777456544,0.98,10.98,0.42,87.62,3.0,35.59558072265928,8.5,1.04,0.45,87.42,11.09,3.244158346328724,68.23,10.38,20.36,1.03,10.163016789985898,5.02222222222222,80.2444444444445,65.99,26.94571428571428,0.065,5.1,1.86,10.595,2.25,0.0515,0.18,55.84,10.0,0.111,1.96088955875794,0.205,110.58560860298502,0.1,96.32,0.66,0.75,1.42,0.0,0.0,1.6961605758230418,2.0,62.75,3.33,3.1,0.04,0.034,0.055,0.227,3.52,2.88,0.03,0.04,0.021,18.18275933361741,0.0,0.0,0.0,0.0,0.0,0.0,0.0,0.0,0.0,0.0,0.0,0.0,0.0,2138.9561195984115,7.0,1.3,3.91,75.0,24.7,10.0,60.0,28.25,8.0,122.7375,115.0,545.0,42.9997678198282,430.0,87.73913043478261
2024-06-21 14:00:00,2.55,1.3,1.25,1146.0,3500.0,0.0,2325.0,1496.0,254.0,112084.0,2.51551243267374,0.98,10.98,0.42,87.62,3.0,35.651151500426046,8.5,1.04,0.45,87.42,11.09,3.2492230312936545,68.23,10.38,20.36,1.03,10.1788829940486,5.02222222222222,80.2444444444445,65.99,26.94571428571428,0.065,5.1,1.86,10.595,2.25,0.0515,0.18,55.84,10.0,0.111,1.96088955875794,0.205,110.7582516152668,0.1,96.32,0.66,0.75,1.42,0.0,0.0,1.6988085720209465,2.0,62.75,3.33,3.1,0.04,0.034,0.055,0.227,3.52,2.88,0.03,0.04,0.021,18.21114572478174,0.0,0.0,0.0,0.0,0.0,0.0,0.0,0.0,0.0,0.0,0.0,0.0,0.0,2138.9561195984115,7.0,1.3,3.93,75.0,24.7,10.0,60.0,28.25,8.0,122.4725,113.0,543.0,41.7962404270132,430.0,87.87610619469027
2024-06-21 15:00:00,2.52,1.3,1.22,1145.0,3499.0,0.0,2322.0,1533.0,257.0,112205.0,2.51208383700303,0.98,10.98,0.42,87.62,3.0,35.49856600810297,8.5,1.04,0.45,87.42,11.09,3.235316487604835,68.23,10.38,20.36,1.03,10.135317784859572,5.02222222222222,80.2444444444445,65.99,26.94571428571428,0.065,5.1,1.86,10.595,2.25,0.0515,0.18,55.84,10.0,0.111,1.96088955875794,0.205,110.28421075991444,0.1,96.32,0.66,0.75,1.42,0.0,0.0,1.6915377397640594,2.0,62.75,3.33,3.1,0.04,0.034,0.055,0.227,3.52,2.88,0.03,0.04,0.021,18.13320275466057,0.0,0.0,0.0,0.0,0.0,0.0,0.0,0.0,0.0,0.0,0.0,0.0,0.0,2138.9561195984115,7.0,1.3,3.86,75.0,24.7,10.0,60.0,28.25,8.0,122.34,112.0,542.0,42.5747126436782,430.0,87.5
2024-06-21 16:00:00,2.52,1.3,1.22,1172.0,3500.0,0.0,2318.0,1536.0,262.0,112504.0,2.50612707409738,0.97,10.97,0.36,87.7,3.3,39.15866660272725,6.7,1.04,0.44,87.34,11.18,3.5688957030970103,68.27,10.27,20.39,1.07,11.180325705534536,5.02222222222222,80.2444444444445,65.99,26.89285714285714,0.0665,5.185,1.935,9.93,2.325,0.0515,0.19,55.58,10.115,0.1005,1.950795280393995,0.215,121.65512938484972,0.2,94.73,1.54,0.8199999999999998,1.38,0.0,0.0,1.865944736534764,2.0,62.82,4.14,3.5,0.06,0.028,0.058,0.222,3.73,1.52,0.03,0.26,0.018,20.00283732439576,0.0,0.0,0.0,0.0,0.0,0.0,0.0,0.0,0.0,0.0,0.0,0.0,0.0,2138.9561195984115,8.0,1.3,4.04,75.0,24.7,10.0,60.0,28.25,8.0,122.7375,115.0,545.0,41.9773095623987,430.0,96.52173913043478
2024-06-21 17:00:00,2.56,1.3,1.26,1178.0,3499.0,0.0,2329.0,1462.0,259.0,111861.0,2.51980451690159,0.97,10.97,0.36,87.7,3.3,37.92393387201062,6.7,1.04,0.44,87.34,11.18,3.45636295570206,68.27,10.27,20.39,1.07,10.82779291301768,5.02222222222222,80.2444444444445,65.99,26.89285714285714,0.0665,5.185,1.935,9.93,2.325,0.0515,0.19,55.58,10.115,0.1005,1.950795280393995,0.215,117.8191568366788,0.2,94.73,1.54,0.8199999999999998,1.38,0.0,0.0,1.8071086412386224,2.0,62.82,4.14,3.5,0.06,0.028,0.058,0.222,3.73,1.52,0.03,0.26,0.018,19.37211722858148,0.0,0.0,0.0,0.0,0.0,0.0,0.0,0.0,0.0,0.0,0.0,0.0,0.0,2138.9561195984115,7.0,1.3,4.02,75.0,24.7,10.0,60.0,28.25,8.0,122.7375,115.0,545.0,42.81083584163,430.0,93.47826086956522
2024-06-21 18:00:00,2.54,1.3,1.24,1163.0,3500.0,0.0,2305.7960223072305,1520.0,262.0,112502.0,2.50617160032595,0.97,10.97,0.36,87.7,3.3,36.51281075119163,6.7,1.04,0.44,87.34,11.18,3.327754101536401,68.27,10.27,20.39,1.07,10.424898292998416,5.02222222222222,80.2444444444445,65.99,26.89285714285714,0.0665,5.185,1.935,9.93,2.325,0.0515,0.19,55.58,10.115,0.1005,1.950795280393995,0.215,113.43518821019772,0.2,94.73,1.54,0.8199999999999998,1.38,0.0,0.0,1.739867389471604,2.0,62.82,4.14,3.5,0.06,0.028,0.058,0.222,3.73,1.52,0.03,0.26,0.018,18.651294261936584,0.0,0.0,0.0,0.0,0.0,0.0,0.0,0.0,0.0,0.0,0.0,0.0,0.0,2138.9561195984115,7.0,1.3,3.94,75.0,24.7,10.0,60.0,28.25,8.0,122.7375,115.0,545.0,42.4430641821946,430.0,90.0
2024-06-21 19:00:00,2.55,1.3,1.25,1174.0,3500.0,0.0,2334.0,1505.0,261.0,112357.0,2.50940397288245,0.97,10.97,0.36,87.7,3.3,35.948361502864024,6.7,1.04,0.44,87.34,11.18,3.276310559870138,68.27,10.27,20.39,1.07,10.263740444990711,5.02222222222222,80.2444444444445,65.99,26.89285714285714,0.0665,5.185,1.935,9.93,2.325,0.0515,0.19,55.58,10.115,0.1005,1.950795280393995,0.215,111.68160075960527,0.2,94.73,1.54,0.8199999999999998,1.38,0.0,0.0,1.7129708887647963,2.0,62.82,4.14,3.5,0.06,0.028,0.058,0.222,3.73,1.52,0.03,0.26,0.018,18.362965075278627,0.0,0.0,0.0,0.0,0.0,0.0,0.0,0.0,0.0,0.0,0.0,0.0,0.0,2138.9561195984115,7.0,1.3,4.03,75.0,24.7,10.0,60.0,28.25,8.0,122.7375,115.0,545.0,42.7372347866635,430.0,88.6086956521739
2024-06-21 20:00:00,2.53,1.3,1.23,1168.0,3500.0,0.0,2294.0,1521.0,260.0,112429.0,2.50779789118278,0.97,10.97,0.36,87.7,3.3,37.86513707530983,6.7,1.04,0.44,87.34,11.18,3.451004253445157,68.27,10.27,20.39,1.07,10.811005637183545,5.02222222222222,80.2444444444445,65.99,26.89285714285714,0.0665,5.185,1.935,9.93,2.325,0.0515,0.19,55.58,10.115,0.1005,1.950795280393995,0.215,117.63649147724207,0.2,94.73,1.54,0.8199999999999998,1.38,0.0,0.0,1.8043069224149968,2.0,62.82,4.14,3.5,0.06,0.028,0.058,0.222,3.73,1.52,0.03,0.26,0.018,19.342082938304607,0.0,0.0,0.0,0.0,0.0,0.0,0.0,0.0,0.0,0.0,0.0,0.0,0.0,2138.9561195984115,7.0,1.3,4.26,75.0,24.7,10.0,60.0,28.25,8.0,123.4,120.0,550.0,41.2563276576162,430.0,93.33333333333331
2024-06-21 21:00:00,2.54,1.3,1.24,1149.0,3500.0,0.0,2283.0,1498.0,253.0,111259.0,2.53415413056474,0.97,10.97,0.36,87.7,3.3,37.188973913250734,6.7,1.04,0.44,87.34,11.18,3.38937917749078,68.27,10.27,20.39,1.07,10.61795196509098,5.02222222222222,80.2444444444445,65.99,26.89285714285714,0.0665,5.185,1.935,9.93,2.325,0.0515,0.19,55.58,10.115,0.1005,1.950795280393995,0.215,115.5358398437199,0.2,94.73,1.54,0.8199999999999998,1.38,0.0,0.0,1.7720871559433005,2.0,62.82,4.14,3.5,0.06,0.028,0.058,0.222,3.73,1.52,0.03,0.26,0.018,18.9966886001206,0.0,0.0,0.0,0.0,0.0,0.0,0.0,0.0,0.0,0.0,0.0,0.0,0.0,2138.9561195984115,7.0,1.3,4.21,75.0,24.7,10.0,60.0,28.25,8.0,123.4,120.0,550.0,41.4959723820483,430.0,91.66666666666669
2024-06-21 22:00:00,2.55,1.3,1.25,1143.0,3499.0,0.0,2313.0,1486.0,252.0,110824.0,2.54336862689601,0.97,10.97,0.36,87.7,3.3,34.92529724027025,6.7,1.04,0.44,87.34,11.18,3.183069140600036,68.27,10.27,20.39,1.07,9.971641845476746,5.02222222222222,80.2444444444445,65.99,26.89285714285714,0.0665,5.185,1.935,9.93,2.325,0.0515,0.19,55.58,10.115,0.1005,1.950795280393995,0.215,108.50322350540652,0.2,94.73,1.54,0.8199999999999998,1.38,0.0,0.0,1.664220981233708,2.0,62.82,4.14,3.5,0.06,0.028,0.058,0.222,3.73,1.52,0.03,0.26,0.018,17.840368424461083,0.0,0.0,0.0,0.0,0.0,0.0,0.0,0.0,0.0,0.0,0.0,0.0,0.0,2138.9561195984115,6.0,1.3,3.95,75.0,24.7,10.0,60.0,28.25,8.0,122.7375,115.0,545.0,41.9295417913884,430.0,86.08695652173913
2024-06-21 23:00:00,2.55,1.3,1.25,1148.0,3500.0,0.0,2308.0,1503.0,256.0,112658.0,2.50270329924004,0.94,11.0,0.41,87.65,3.5,36.15886402231658,6.6,1.03,0.44,87.37,11.16,3.337340492476047,68.48,10.2,20.32,1.0,10.46363396984766,4.97666666666667,80.4222222222222,64.69,26.84,0.066,5.12,1.9,9.2,2.36,0.053,0.19,55.835,9.74,0.111,1.90245903203037,0.225,112.84106398271588,0.2,96.34,0.98,0.53,1.32,0.0,0.0,1.3436964880918498,2.0,63.5,3.76,3.5,0.02,0.029,0.068,0.246,3.31,1.56,0.03,0.04,0.019,21.322497707472657,0.0,0.0,0.0,0.0,0.0,0.0,0.0,0.0,0.0,0.0,0.0,0.0,0.0,2138.9561195984115,8.0,1.3,4.04,75.0,24.7,10.0,60.0,28.25,8.0,122.7375,115.0,545.0,41.7975970425139,430.0,90.6086956521739
2024-06-22 00:00:00,2.56,1.3,1.26,1161.0,3500.0,0.0,2323.0,1516.0,263.0,114957.0,2.45268125088533,0.94,11.0,0.41,87.65,3.5,35.62916687892629,6.6,1.03,0.44,87.37,11.16,3.2884512429605137,68.48,10.2,20.32,1.0,10.310350475656886,4.97666666666667,80.4222222222222,64.69,26.84,0.066,5.12,1.9,9.2,2.36,0.053,0.19,55.835,9.74,0.111,1.90245903203037,0.225,111.18803668595471,0.2,96.34,0.98,0.53,1.32,0.0,0.0,1.3240124573411458,2.0,63.5,3.76,3.5,0.02,0.029,0.068,0.246,3.31,1.56,0.03,0.04,0.019,21.01014093324924,0.0,0.0,0.0,0.0,0.0,0.0,0.0,0.0,0.0,0.0,0.0,0.0,0.0,2111.007328143166,7.0,1.3,4.02,75.0,24.7,10.0,60.0,28.25,8.0,123.665,122.0,552.0,42.4249369699748,430.0,88.11475409836065
2024-06-22 01:00:00,2.53,1.3,1.23,1168.0,3500.0,0.0,2311.0,1451.0,248.0,107131.0,2.63174018272031,0.94,11.0,0.41,87.65,3.5,35.14225514097795,6.6,1.03,0.44,87.37,11.16,3.243510941232175,68.48,10.2,20.32,1.0,10.169448200674758,4.97666666666667,80.4222222222222,64.69,26.84,0.066,5.12,1.9,9.2,2.36,0.053,0.19,55.835,9.74,0.111,1.90245903203037,0.225,109.66852991876608,0.2,96.34,0.98,0.53,1.32,0.0,0.0,1.3059183714238425,2.0,63.5,3.76,3.5,0.02,0.029,0.068,0.246,3.31,1.56,0.03,0.04,0.019,20.723014257761385,0.0,0.0,0.0,0.0,0.0,0.0,0.0,0.0,0.0,0.0,0.0,0.0,0.0,2111.007328143166,7.0,1.3,4.19,75.0,24.7,10.0,60.0,28.25,8.0,123.7975,123.0,553.0,42.1703296703297,430.0,86.91056910569105
2024-06-22 02:00:00,2.59,1.3,1.29,1163.0,3500.0,0.0,2336.0,1444.0,254.0,111394.0,2.53108478694894,0.94,11.0,0.41,87.65,3.5,34.94987105418511,6.6,1.03,0.44,87.37,11.16,3.2257545426195,68.48,10.2,20.32,1.0,10.11377618994507,4.97666666666667,80.4222222222222,64.69,26.84,0.066,5.12,1.9,9.2,2.36,0.053,0.19,55.835,9.74,0.111,1.90245903203037,0.225,109.06815638287046,0.2,96.34,0.98,0.53,1.32,0.0,0.0,1.298769202643851,2.0,63.5,3.76,3.5,0.02,0.029,0.068,0.246,3.31,1.56,0.03,0.04,0.019,20.609567407023405,0.0,0.0,0.0,0.0,0.0,0.0,0.0,0.0,0.0,0.0,0.0,0.0,0.0,2111.007328143166,7.0,1.3,3.91,75.0,24.7,10.0,60.0,28.25,8.0,122.7375,115.0,545.0,42.2082459818309,430.0,86.43478260869566
2024-06-22 03:00:00,2.5,1.3,1.2,1164.0,3501.0,0.0,2317.0,1556.0,261.0,111818.0,2.52221293578149,0.94,11.0,0.41,87.65,3.5,36.559944339251736,6.6,1.03,0.44,87.37,11.16,3.3743588451990947,68.48,10.2,20.32,1.0,10.579698391183738,4.97666666666667,80.4222222222222,64.69,26.84,0.066,5.12,1.9,9.2,2.36,0.053,0.19,55.835,9.74,0.111,1.90245903203037,0.225,114.09271640402967,0.2,96.34,0.98,0.53,1.32,0.0,0.0,1.358600999831376,2.0,63.5,3.76,3.5,0.02,0.029,0.068,0.246,3.31,1.56,0.03,0.04,0.019,21.55901050646668,0.0,0.0,0.0,0.0,0.0,0.0,0.0,0.0,0.0,0.0,0.0,0.0,0.0,2111.007328143166,7.0,1.3,4.0,75.0,24.7,10.0,60.0,28.25,8.0,123.4,120.0,550.0,42.2889043963713,430.0,90.41666666666669
2024-06-22 04:00:00,2.53,1.3,1.23,1156.0,3499.0,0.0,2329.0,1519.0,258.0,112102.0,2.51439058536443,0.94,11.0,0.41,87.65,3.5,34.10015084914539,6.6,1.03,0.44,87.37,11.16,3.1473282500843167,68.48,10.2,20.32,1.0,9.867884582375984,4.97666666666667,80.4222222222222,64.69,26.84,0.066,5.12,1.9,9.2,2.36,0.053,0.19,55.835,9.74,0.111,1.90245903203037,0.225,106.41643225887375,0.2,96.34,0.98,0.53,1.32,0.0,0.0,1.2671928219625368,2.0,63.5,3.76,3.5,0.02,0.029,0.068,0.246,3.31,1.56,0.03,0.04,0.019,20.10849643552468,0.0,0.0,0.0,0.0,0.0,0.0,0.0,0.0,0.0,0.0,0.0,0.0,0.0,2111.007328143166,7.0,1.3,3.82,75.0,24.7,10.0,60.0,28.25,8.0,123.4,120.0,550.0,42.30330672748,430.0,84.33333333333333
