Repository: saikumar-voptimai/evonith_bf_webapp

# Evonith BF2 — Blast Furnace Intelligence Platform

Monitoring, modelling and optimisation of **Blast Furnace 2 (BF2)** at Evonith Steel: live telemetry from InfluxDB,
manual plant reports from Neon PostgreSQL, a two-zone energy model of the furnace, blend and fuel optimisers, a
conversational assistant (FurnaceMind) and a live digital twin evaluated every hour.

The platform has three deployable parts that share one Python service layer, plus the shared data library:

| Part | Path | What it is |
|---|---|---|
| **Streamlit app** (legacy) | `src/app.py`, `src/custom_pages/` | The original 11-page dashboard; still the home of the model pages. Served under `/legacy` in production |

File: src/data/V13_df_filtered.csv (part 67 of 268)
NM3/HR.,STEAMKGS/HR.,RAFTOC,PERMEABILITYKGS/HR.,TUYEREVELOCITYM/S,HOT BLAST VOLUMENM3/HR.,O2 ENRICHMENT %,COKE_VM%,COKE_ASH%,COKE_IM%,COKE_FC%,COKE_MOIST%,COKE_CALC_MT,NUTCOKE_MOIST%,NUTCOKE_VM%,NUTCOKE_IM%,NUTCOKE_FC%,NUTCOKE_ASH%,NUTCOKE_CALC_MT,PCI_2_FC%,PCI_2_ASH%,PCI_2_VM%,PCI_2_IM%,PCI_2_CALC_MT,SINTER_SP_02_COLD_STRENGTH_AI,SINTER_SP_02_COLD_STRENGTH_TI,SINTER_SP_02_HOT_STRENGTH_RI,SINTER_SP_02_HOT_STRENGTH_RDI,SINTER_SP_02_P%,SINTER_SP_02_SIO2%,SINTER_SP_02_MGO%,SINTER_SP_02_FEO%,SINTER_SP_02_AL2O3%,SINTER_SP_02_NA2O%,SINTER_SP_02_TIO2%,SINTER_SP_02_FE(T)%,SINTER_SP_02_CAO%,SINTER_SP_02_K2O%,SINTER_SP_02_BASICITY,SINTER_SP_02_MNO%,SINTER_CALC_MT,FLUX_TM%,FLUX_SIO2%,FLUX_FE2O3%,FLUX_AL2O3%,FLUX_LOI%,FLUX_MGO%,FLUX_CAO%,FLUX_CALC_MT,GEOMIN TYPE,ORE_FE(T)%,ORE_LOI%,ORE_TM%,ORE_MGO%,ORE_NA2O%,ORE_P%,ORE_TIO2%,ORE_AL2O3%,ORE_SIO2%,ORE_MNO%,ORE_CAO%,ORE_K2O%,ORE_CALC_MT,LLOYDS_PELLET_PCT_SIO2,LLOYDS_PELLET_PCT_AL2O3,LLOYDS_PELLET_PCT_FE2O3,LLOYDS_PELLET_PCT_MGO,LLOYDS_PELLET_PCT_TIO2,LLOYDS_PELLET_PCT_NA2O,TOTAL_PELLET_CALC_MT,LLOYDS_PELLET_PCT_K2O,LLOYDS_PELLET_PCT_TM,LLOYDS_PELLET_PCT_LOI,LLOYDS_PELLET_PCT_MNO,LLOYDS_PELLET_PCT_CAO,LLOYDS_PELLET_PCT_P,DAILYPRODUCTION,CHARGES/HRS.,STOCKRODLEVEL,FURNACE TOP GAS ANALYSISH2%,COKE_DISCHARGE_TIME,WEIGHTED_COKE_ANGLE,TOTAL_COKE_PORTIONS,NON_COKE_DISCHARGE_TIME,WEIGHTED_NON_COKE_ANGLE,TOTAL_NON_COKE_PORTIONS,UNITCOST LAKHS/THM,ACTUALKG/THM.,ACT. FUEL RATEKG/THM.,FURNACETOPGASANALYSISCO2ETACO,COKE RATE KG/THM,PRODUCTIONTONNESPERHR
2024-06-22 05:00:00,2.55,1.3,1.25,1161.0,3500.0,0.0,2344.0,1499.0,258.0,112033.0,2.51665687173894,0.94,11.0,0.41,87.65,3.5,34.58253284576322,6.6,1.03,0.44,87.37,11.16,3.191850472053473,68.48,10.2,20.32,1.0,10.00747604307945,4.97666666666667,80.4222222222222,64.69,26.84,0.066,5.12,1.9,9.2,2.36,0.053,0.19,55.835,9.74,0.111,1.90245903203037,0.225,107.9218030501372,0.2,96.34,0.98,0.53,1.32,0.0,0.0,1.2851185785453227,2.0,63.5,3.76,3.5,0.02,0.029,0.068,0.246,3.31,1.56,0.03,0.04,0.019,20.39295197070581,0.0,0.0,0.0,0.0,0.0,0.0,0.0,0.0,0.0,0.0,0.0,0.0,0.0,2111.007328143166,7.0,1.3,3.83,75.0,24.7,10.0,60.0,28.25,8.0,122.605,114.0,544.0,42.8766499772417,430.0,85.52631578947368
2024-06-22 06:00:00,2.55,1.28,1.27,1148.0,3501.0,0.0,2331.0,1471.0,255.0,112046.0,2.51708358747944,0.94,11.0,0.41,87.65,3.5,35.51244443131485,6.6,1.03,0.44,87.37,11.16,3.27767815698762,68.48,10.2,20.32,1.0,10.276573392197708,4.97666666666667,80.4222222222222,64.69,26.84,0.066,5.12,1.9,9.2,2.36,0.053,0.19,55.835,9.74,0.111,1.90245903203037,0.225,110.82378063048203,0.2,96.34,0.98,0.53,1.32,0.0,0.0,1.3196749443363072,2.0,63.5,3.76,3.5,0.02,0.029,0.068,0.246,3.31,1.56,0.03,0.04,0.019,20.941310946774284,0.0,0.0,0.0,0.0,0.0,0.0,0.0,0.0,0.0,0.0,0.0,0.0,0.0,2111.007328143166,6.0,1.3,3.79,75.0,24.7,10.0,60.0,28.25,8.0,122.7375,115.0,545.0,42.6786953504511,430.0,87.82608695652173
2024-06-22 07:00:00,2.46,1.27,1.19,1159.0,3500.0,0.0,2336.0,1564.0,263.0,111774.0,2.52248493658432,0.94,11.0,0.41,87.65,3.5,35.35375393223511,6.6,1.03,0.44,87.37,11.16,3.263031562226701,68.48,10.2,20.32,1.0,10.230651615013612,4.97666666666667,80.4222222222222,64.69,26.84,0.066,5.12,1.9,9.2,2.36,0.053,0.19,55.835,9.74,0.111,1.90245903203037,0.225,110.32855476417568,0.2,96.34,0.98,0.53,1.32,0.0,0.0,1.313777860119962,2.0,63.5,3.76,3.5,0.02,0.029,0.068,0.246,3.31,1.56,0.03,0.04,0.019,20.8477328465127,0.0,0.0,0.0,0.0,0.0,0.0,0.0,0.0,0.0,0.0,0.0,0.0,0.0,2111.007328143166,7.0,1.3,3.86,75.0,24.7,10.0,60.0,28.25,8.0,122.4725,113.0,543.0,42.4545877969259,430.0,87.43362831858407
2024-06-22 08:00:00,2.53,1.29,1.24,1122.0,3500.0,0.0,2332.0,1488.0,249.0,110728.0,2.5462994529339,0.97,10.81,0.38,87.84,3.0,35.30838600769078,6.1,1.05,0.43,87.48,11.04,3.258844256686684,68.54,9.97,20.46,1.03,10.21752306771991,4.97666666666667,80.4222222222222,64.69,26.84,0.0625,5.145,1.835,9.635,2.325,0.0535,0.19,55.905,9.74,0.113,1.89313535118472,0.245,110.18697496031042,0.2,96.32,0.95,0.6,1.39,0.0,0.0,1.3120919465125926,2.0,61.92,3.69,3.1,0.05,0.035,0.08,0.426,3.94,2.24,0.03,0.08,0.02,20.820979863717326,0.0,0.0,0.0,0.0,0.0,0.0,0.0,0.0,0.0,0.0,0.0,0.0,0.0,2111.007328143166,7.0,1.3,3.66,75.0,24.7,10.0,60.0,28.25,8.0,122.34,112.0,542.0,42.4341338307298,430.0,87.32142857142857
2024-06-22 09:00:00,2.49,1.3,1.19,1154.0,3500.0,0.0,2334.0,1549.0,257.0,111333.0,2.53247075426971,0.97,10.81,0.38,87.84,3.0,34.553512538480064,6.1,1.05,0.43,87.48,11.04,3.1891719961328686,68.54,9.97,20.46,1.03,9.999078161085258,4.97666666666667,80.4222222222222,64.69,26.84,0.0625,5.145,1.835,9.635,2.325,0.0535,0.19,55.905,9.74,0.113,1.89313535118472,0.245,107.83123929932592,0.2,96.32,0.95,0.6,1.39,0.0,0.0,1.2840401573605296,2.0,61.92,3.69,3.1,0.05,0.035,0.08,0.426,3.94,2.24,0.03,0.08,0.02,20.375839004017102,0.0,0.0,0.0,0.0,0.0,0.0,0.0,0.0,0.0,0.0,0.0,0.0,0.0,2111.007328143166,7.0,1.3,3.75,75.0,24.7,10.0,60.0,28.25,8.0,122.075,110.0,540.0,43.0783452738618,430.0,85.45454545454545
2024-06-22 10:00:00,2.52,1.3,1.22,1150.0,3500.0,0.0,2335.0,1532.0,257.0,111778.0,2.52239472264549,0.97,10.81,0.38,87.84,3.0,35.32545271221207,6.1,1.05,0.43,87.48,11.04,3.260419455620944,68.54,9.97,20.46,1.03,10.22246182213078,4.97666666666667,80.4222222222222,64.69,26.84,0.0625,5.145,1.835,9.635,2.325,0.0535,0.19,55.905,9.74,0.113,1.89313535118472,0.245,110.2402350709066,0.2,96.32,0.95,0.6,1.39,0.0,0.0,1.3127261608760306,2.0,61.92,3.69,3.1,0.05,0.035,0.08,0.426,3.94,2.24,0.03,0.08,0.02,20.83104391793664,0.0,0.0,0.0,0.0,0.0,0.0,0.0,0.0,0.0,0.0,0.0,0.0,0.0,2111.007328143166,7.0,1.3,3.73,75.0,24.7,10.0,60.0,28.25,8.0,122.075,110.0,540.0,43.0797433547204,430.0,87.36363636363636
2024-06-22 11:00:00,2.51,1.3,1.21,1167.0,3500.0,0.0,2333.0,1561.0,263.0,112748.0,2.50070671950057,0.97,10.81,0.38,87.84,3.0,35.868599451857655,6.1,1.05,0.43,87.48,11.04,3.3105500572476103,68.54,9.97,20.46,1.03,10.379637353753122,4.97666666666667,80.4222222222222,64.69,26.84,0.0625,5.145,1.835,9.635,2.325,0.0535,0.19,55.905,9.74,0.113,1.89313535118472,0.245,111.9352345587922,0.2,96.32,0.95,0.6,1.39,0.0,0.0,1.332909990935788,2.0,61.92,3.69,3.1,0.05,0.035,0.08,0.426,3.94,2.24,0.03,0.08,0.02,21.15133177608856,0.0,0.0,0.0,0.0,0.0,0.0,0.0,0.0,0.0,0.0,0.0,0.0,0.0,2111.007328143166,7.0,1.3,3.82,75.0,24.7,10.0,60.0,28.25,8.0,122.87,116.0,546.0,41.7322834645669,430.0,88.70689655172414
2024-06-22 12:00:00,2.52,1.3,1.22,1157.0,3500.0,0.0,2321.0,1530.0,259.0,112197.0,2.51298041904296,0.97,10.81,0.38,87.84,3.0,35.49291063349784,6.1,1.05,0.43,87.48,11.04,3.275875253710949,68.54,9.97,20.46,1.03,10.270920711563932,4.97666666666667,80.4222222222222,64.69,26.84,0.0625,5.145,1.835,9.635,2.325,0.0535,0.19,55.905,9.74,0.113,1.89313535118472,0.245,110.76282145521776,0.2,96.32,0.95,0.6,1.39,0.0,0.0,1.3189490505275414,2.0,61.92,3.69,3.1,0.05,0.035,0.08,0.426,3.94,2.24,0.03,0.08,0.02,20.92979207386627,0.0,0.0,0.0,0.0,0.0,0.0,0.0,0.0,0.0,0.0,0.0,0.0,0.0,2111.007328143166,7.0,1.3,3.97,75.0,24.7,10.0,60.0,28.25,8.0,123.0025,117.0,547.0,42.5635103926097,430.0,87.77777777777777
2024-06-22 13:00:00,2.47,1.3,1.17,1186.0,3500.0,0.0,2320.0,1545.0,259.0,108287.0,2.60366273699961,0.97,10.81,0.38,87.84,3.0,36.79581494789207,6.1,1.05,0.43,87.48,11.04,3.396128902264896,68.54,9.97,20.46,1.03,10.647954509836536,4.97666666666667,80.4222222222222,64.69,26.84,0.0625,5.145,1.835,9.635,2.325,0.0535,0.19,55.905,9.74,0.113,1.89313535118472,0.245,114.828798445346,0.2,96.32,0.95,0.6,1.39,0.0,0.0,1.3673661675722235,2.0,61.92,3.69,3.1,0.05,0.035,0.08,0.426,3.94,2.24,0.03,0.08,0.02,21.69810089683098,0.0,0.0,0.0,0.0,0.0,0.0,0.0,0.0,0.0,0.0,0.0,0.0,0.0,2111.007328143166,7.0,1.3,4.12,75.0,24.7,10.0,60.0,28.25,8.0,123.4,120.0,550.0,42.0349907918969,430.0,91.0
2024-06-22 14:00:00,2.43,1.29,1.14,1181.0,3500.0,0.0,2316.0,1566.0,258.0,107082.0,2.63294370099057,0.97,10.81,0.38,87.84,3.0,36.49255273678307,6.1,1.05,0.43,87.48,11.04,3.36813882889458,68.54,9.97,20.46,1.03,10.560196642997225,4.97666666666667,80.4222222222222,64.69,26.84,0.0625,5.145,1.835,9.635,2.325,0.0535,0.19,55.905,9.74,0.113,1.89313535118472,0.245,113.88240724936786,0.2,96.32,0.95,0.6,1.39,0.0,0.0,1.3560966661911338,2.0,61.92,3.69,3.1,0.05,0.035,0.08,0.426,3.94,2.24,0.03,0.08,0.02,21.519270394934026,0.0,0.0,0.0,0.0,0.0,0.0,0.0,0.0,0.0,0.0,0.0,0.0,0.0,2111.007328143166,7.0,1.3,4.04,75.0,24.7,10.0,60.0,28.25,8.0,123.4,120.0,550.0,42.661083973017,430.0,90.25
2024-06-22 15:00:00,2.42,1.29,1.13,1184.0,3500.0,0.0,2307.0,1568.0,258.0,106763.0,2.64080584059068,0.97,10.81,0.38,87.84,3.0,35.906245795305665,6.1,1.05,0.43,87.48,11.04,3.3140246870453045,68.54,9.97,20.46,1.03,10.390531433774552,4.97666666666667,80.4222222222222,64.69,26.84,0.0625,5.145,1.835,9.635,2.325,0.0535,0.19,55.905,9.74,0.113,1.89313535118472,0.245,112.05271760381017,0.2,96.32,0.95,0.6,1.39,0.0,0.0,1.3343089635210268,2.0,61.92,3.69,3.1,0.05,0.035,0.08,0.426,3.94,2.24,0.03,0.08,0.02,21.173531424599904,0.0,0.0,0.0,0.0,0.0,0.0,0.0,0.0,0.0,0.0,0.0,0.0,0.0,2111.007328143166,7.0,1.3,4.05,75.0,24.7,10.0,60.0,28.25,8.0,124.0625,125.0,555.0,42.3291492329149,430.0,88.8
2024-06-22 16:00:00,2.49,1.3,1.19,1160.0,3499.0,0.0,2310.0,1554.0,259.0,110981.0,2.53977279025651,0.96,10.98,0.42,87.64,3.4,35.549070302221736,6.7,1.04,0.46,87.38,11.12,3.281058600631378,68.3,10.19,20.5,1.01,10.28717216838603,4.97666666666667,80.4222222222222,64.69,26.84,0.0665,5.245,1.935,9.205,2.325,0.0535,0.19,55.65,9.86,0.1195,1.879880043620505,0.2299999999999999,110.9380790841026,0.3,95.43,0.92,0.66,1.27,0.0,0.0,1.3210359952277433,2.0,63.12,2.84,3.1,0.13,0.024,0.075,0.238,3.52,2.47,0.06,0.09,0.036,20.96290883347682,0.0,0.0,0.0,0.0,0.0,0.0,0.0,0.0,0.0,0.0,0.0,0.0,0.0,2111.007328143166,7.0,1.3,3.94,75.0,24.7,10.0,60.0,28.25,8.0,123.4,120.0,550.0,42.906976744186,430.0,87.91666666666667
2024-06-22 17:00:00,2.55,1.3,1.25,1155.0,3498.0,0.0,2320.0,1525.0,261.0,112105.0,2.51360518146629,0.96,10.98,0.42,87.64,3.4,37.80668898492208,6.7,1.04,0.46,87.38,11.12,3.489429146832612,68.3,10.19,20.5,1.01,10.940480732634242,4.97666666666667,80.4222222222222,64.69,26.84,0.0665,5.245,1.935,9.205,2.325,0.0535,0.19,55.65,9.86,0.1195,1.879880043620505,0.2299999999999999,117.98343576527309,0.3,95.43,0.92,0.66,1.27,0.0,0.0,1.4049311721758555,2.0,63.12,2.84,3.1,0.13,0.024,0.075,0.238,3.52,2.47,0.06,0.09,0.036,22.29420256982084,0.0,0.0,0.0,0.0,0.0,0.0,0.0,0.0,0.0,0.0,0.0,0.0,0.0,2111.007328143166,7.0,1.3,3.91,75.0,24.7,10.0,60.0,28.25,8.0,123.4,120.0,550.0,42.6070935052971,430.0,93.5
2024-06-22 18:00:00,2.57,1.3,1.27,1164.0,3500.0,0.0,2309.0,1491.0,259.0,112180.0,2.51336101565991,0.96,10.98,0.42,87.64,3.4,35.744505949380866,6.7,1.04,0.46,87.38,11.12,3.29909664791447,68.3,10.19,20.5,1.01,10.34372723812692,4.97666666666667,80.4222222222222,64.69,26.84,0.0665,5.245,1.935,9.205,2.325,0.0535,0.19,55.65,9.86,0.1195,1.879880043620505,0.2299999999999999,111.54797563262184,0.3,95.43,0.92,0.66,1.27,0.0,0.0,1.3282985627844457,2.0,63.12,2.84,3.1,0.13,0.024,0.075,0.238,3.52,2.47,0.06,0.09,0.036,21.078155156921525,0.0,0.0,0.0,0.0,0.0,0.0,0.0,0.0,0.0,0.0,0.0,0.0,0.0,2111.007328143166,7.0,1.3,4.03,75.0,24.7,10.0,60.0,28.25,8.0,124.0625,125.0,555.0,42.3819492905327,430.0,88.4
2024-06-22 19:00:00,2.57,1.3,1.27,1173.0,3500.0,0.0,2316.0,1544.0,263.0,112456.0,2.50719614044602,0.96,10.98,0.42,87.64,3.4,35.582766103456066,6.7,1.04,0.46,87.38,11.12,3.284168608783636,68.3,10.19,20.5,1.01,10.296923042479284,4.97666666666667,80.4222222222222,64.69,26.84,0.0665,5.245,1.935,9.205,2.325,0.0535,0.19,55.65,9.86,0.1195,1.879880043620505,0.2299999999999999,111.04323366143348,0.3,95.43,0.92,0.66,1.27,0.0,0.0,1.3222881620478644,2.0,63.12,2.84,3.1,0.13,0.024,0.075,0.238,3.52,2.47,0.06,0.09,0.036,20.982778889243143,0.0,0.0,0.0,0.0,0.0,0.0,0.0,0.0,0.0,0.0,0.0,0.0,0.0,2111.007328143166,7.0,1.3,4.05,75.0,24.7,10.0,60.0,28.25,8.0,124.0625,125.0,555.0,42.1734104046243,430.0,88.0
2024-06-22 20:00:00,2.54,1.3,1.24,1162.0,3500.0,0.0,2334.0,1557.0,266.0,114312.0,2.46651233237754,0.96,10.98,0.42,87.64,3.4,35.16083607060877,6.7,1.04,0.46,87.38,11.12,3.2452258980075444,68.3,10.19,20.5,1.01,10.174825140789808,4.97666666666667,80.4222222222222,64.69,26.84,0.0665,5.245,1.935,9.205,2.325,0.0535,0.19,55.65,9.86,0.1195,1.879880043620505,0.2299999999999999,109.7265154757248,0.3,95.43,0.92,0.66,1.27,0.0,0.0,1.3066088557785225,2.0,63.12,2.84,3.1,0.13,0.024,0.075,0.238,3.52,2.47,0.06,0.09,0.036,20.733971234429987,0.0,0.0,0.0,0.0,0.0,0.0,0.0,0.0,0.0,0.0,0.0,0.0,0.0,2111.007328143166,7.0,1.3,4.08,75.0,24.7,10.0,60.0,28.25,8.0,122.7375,115.0,545.0,41.8990550818161,430.0,86.95652173913044
2024-06-22 21:00:00,2.56,1.3,1.26,1149.0,3500.0,0.0,2319.0,1522.0,261.0,114420.0,2.46418556760737,0.96,10.98,0.42,87.64,3.4,35.33664025096181,6.7,1.04,0.46,87.38,11.12,3.2614520274975822,68.3,10.19,20.5,1.01,10.22569926649376,4.97666666666667,80.4222222222222,64.69,26.84,0.0665,5.245,1.935,9.205,2.325,0.0535,0.19,55.65,9.86,0.1195,1.879880043620505,0.2299999999999999,110.27514805310344,0.3,95.43,0.92,0.66,1.27,0.0,0.0,1.313141900057415,2.0,63.12,2.84,3.1,0.13,0.024,0.075,0.238,3.52,2.47,0.06,0.09,0.036,20.837641090602137,0.0,0.0,0.0,0.0,0.0,0.0,0.0,0.0,0.0,0.0,0.0,0.0,0.0,2111.007328143166,7.0,1.3,4.08,75.0,24.7,10.0,60.0,28.25,8.0,122.7375,115.0,545.0,42.2252937111265,430.0,87.3913043478261
2024-06-22 22:00:00,2.56,1.3,1.26,1141.0,3500.0,0.0,2316.0,1507.0,257.0,114218.0,2.46854105897549,0.96,10.98,0.42,87.64,3.4,35.38059129605006,6.7,1.04,0.46,87.38,11.12,3.265508559870092,68.3,10.19,20.5,1.01,10.238417797919746,4.97666666666667,80.4222222222222,64.69,26.84,0.0665,5.245,1.935,9.205,2.325,0.0535,0.19,55.65,9.86,0.1195,1.879880043620505,0.2299999999999999,110.41230619744807,0.3,95.43,0.92,0.66,1.27,0.0,0.0,1.314775161127138,2.0,63.12,2.84,3.1,0.13,0.024,0.075,0.238,3.52,2.47,0.06,0.09,0.036,20.863558554645174,0.0,0.0,0.0,0.0,0.0,0.0,0.0,0.0,0.0,0.0,0.0,0.0,0.0,2111.007328143166,7.0,1.3,3.95,75.0,24.7,10.0,60.0,28.25,8.0,122.34,112.0,542.0,42.5790196976638,430.0,87.5
2024-06-22 23:00:00,2.55,1.3,1.25,1159.0,3500.0,0.0,2329.0,1537.0,263.0,114867.0,2.45460184989648,0.98,10.8,0.4,87.82,3.3,36.70857387143112,6.3,1.03,0.44,87.51,11.02,3.3106915569442568,68.41,9.97,20.62,1.0,10.44257470367384,4.93333333333333,80.5555555555556,64.69,26.91,0.067,5.305,1.86,9.685,2.375,0.0535,0.19,55.715,9.84,0.1135,1.85494708938305,0.21,112.43941806967706,0.2,95.34999999999998,1.27,0.88,1.36,0.0,0.0,0.93237274139945,2.0,62.06,3.75,3.8,0.04,0.032,0.079,0.256,4.38,2.42,0.03,0.11,0.02,20.87642788059072,0.0,0.0,0.0,0.0,0.0,0.0,0.0,0.0,0.0,0.0,0.0,0.0,0.0,2111.007328143166,7.0,1.3,3.92,75.0,24.7,10.0,60.0,28.25,8.0,122.87,116.0,546.0,42.7408474537513,430.0,87.67241379310344
2024-06-23 00:00:00,2.59,1.3,1.29,1150.0,3499.0,0.0,2348.0,1511.0,263.0,116519.0,2.41912952992047,0.98,10.8,0.4,87.82,3.3,35.46930113972051,6.3,1.03,0.44,87.51,11.02,3.1989233966230333,68.41,9.97,20.62,1.0,10.090035862899487,4.93333333333333,80.5555555555556,64.69,26.91,0.067,5.305,1.86,9.685,2.375,0.0535,0.19,55.715,9.84,0.1135,1.85494708938305,0.21,108.64349003196033,0.2,95.34999999999998,1.27,0.88,1.36,0.0,0.0,0.9008960591874542,2.0,62.06,3.75,3.8,0.04,0.032,0.079,0.256,4.38,2.42,0.03,0.11,0.02,20.17164463571304,0.0,0.0,0.0,0.0,0.0,0.0,0.0,0.0,0.0,0.0,0.0,0.0,0.0,2118.168883679111,7.0,1.3,2.88,82.5,23.54545455,11.0,60.0,28.25,8.0,123.325,110.0,545.0,41.1303344867359,435.0,85.0
2024-06-23 01:00:00,2.57,1.3,1.27,1168.0,3499.0,0.0,2316.0,1510.0,264.0,114895.0,2.45330326988089,0.98,10.8,0.4,87.82,3.3,39.19634183263232,6.3,1.03,0.44,87.51,11.02,3.535059640913739,68.41,9.97,20.62,1.0,11.150275930946744,4.93333333333333,80.5555555555556,64.69,26.91,0.067,5.305,1.86,9.685,2.375,0.0535,0.19,55.715,9.84,0.1135,1.85494708938305,0.21,120.05952292119096,0.2,95.34999999999998,1.27,0.88,1.36,0.0,0.0,0.9955603509773876,2.0,62.06,3.75,3.8,0.04,0.032,0.079,0.256,4.38,2.42,0.03,0.11,0.02,22.291239270637128,0.0,0.0,0.0,0.0,0.0,0.0,0.0,0.0,0.0,0.0,0.0,0.0,0.0,2118.168883679111,8.0,1.3,4.1,82.5,23.54545455,11.0,60.0,28.25,8.0,123.0025,117.0,547.0,42.5763182238668,430.0,93.93162393162392
2024-06-23 02:00:00,2.57,1.3,1.27,1168.0,3500.0,0.0,2295.0,1504.0,263.0,114916.0,2.45355581757803,0.98,10.8,0.4,87.82,3.3,39.35840568821692,6.3,1.03,0.44,87.51,11.02,3.549675938464523,68.41,9.97,20.62,1.0,11.196378618690346,4.93333333333333,80.5555555555556,64.69,26.91,0.067,5.305,1.86,9.685,2.375,0.0535,0.19,55.715,9.84,0.1135,1.85494708938305,0.21,120.5559291742882,0.2,95.34999999999998,1.27,0.88,1.36,0.0,0.0,0.9996766623830668,2.0,62.06,3.75,3.8,0.04,0.032,0.079,0.256,4.38,2.42,0.03,0.11,0.02,22.38340614165239,0.0,0.0,0.0,0.0,0.0,0.0,0.0,0.0,0.0,0.0,0.0,0.0,0.0,2118.168883679111,7.0,1.3,4.17,82.5,23.54545455,11.0,60.0,28.25,8.0,124.0625,125.0,555.0,42.5904317386231,430.0,94.32
2024-06-23 03:00:00,2.57,1.3,1.27,1177.0,3500.0,0.0,2284.0,1498.0,263.0,114316.0,2.46642607755039,0.98,10.8,0.4,87.82,3.3,39.326034418727545,6.3,1.03,0.44,87.51,11.02,3.54675642192429,68.41,9.97,20.62,1.0,11.18716988720763,4.93333333333333,80.5555555555556,64.69,26.91,0.067,5.305,1.86,9.685,2.375,0.0535,0.19,55.715,9.84,0.1135,1.85494708938305,0.21,120.45677504434818,0.2,95.34999999999998,1.27,0.88,1.36,0.0,0.0,0.9988544542149672,2.0,62.06,3.75,3.8,0.04,0.032,0.079,0.256,4.38,2.42,0.03,0.11,0.02,22.364996369721048,0.0,0.0,0.0,0.0,0.0,0.0,0.0,0.0,0.0,0.0,0.0,0.0,0.0,2118.168883679111,7.0,1.3,4.32,82.5,23.54545455,11.0,60.0,28.25,8.0,124.99,132.0,562.0,41.8978782933085,430.0,94.24242424242424
2024-06-23 04:00:00,2.55,1.3,1.25,1181.0,3500.0,0.0,2308.0,1509.0,263.0,113312.0,2.48826699200994,0.98,10.8,0.4,87.82,3.3,36.62486208182905,6.3,1.03,0.44,87.51,11.02,3.3031417154270417,68.41,9.97,20.62,1.0,10.418761013183994,4.93333333333333,80.5555555555556,64.69,26.91,0.067,5.305,1.86,9.685,2.375,0.0535,0.19,55.715,9.84,0.1135,1.85494708938305,0.21,112.18300644929116,0.2,95.34999999999998,1.27,0.88,1.36,0.0,0.0,0.9302465190342852,2.0,62.06,3.75,3.8,0.04,0.032,0.079,0.256,4.38,2.42,0.03,0.11,0.02,20.828820388550746,0.0,0.0,0.0,0.0,0.0,0.0,0.0,0.0,0.0,0.0,0.0,0.0,0.0,2118.168883679111,7.0,1.3,4.22,82.5,23.54545455,11.0,60.0,28.25,8.0,124.725,130.0,560.0,41.3457076566125,430.0,87.76923076923077
2024-06-23 05:00:00,2.55,1.3,1.25,1162.0,3499.0,0.0,2289.0,1511.0,260.0,113092.0,2.49239272020894,0.98,10.8,0.4,87.82,3.3,36.88165340229761,6.3,1.03,0.44,87.51,11.02,3.326301341827932,68.41,9.97,20.62,1.0,10.491811046580551,4.93333333333333,80.5555555555556,64.69,26.91,0.067,5.305,1.86,9.685,2.375,0.0535,0.19,55.715,9.84,0.1135,1.85494708938305,0.21,112.96956565314244,0.2,95.34999999999998,1.27,0.88,1.36,0.0,0.0,0.936768843444692,2.0,62.06,3.75,3.8,0.04,0.032,0.079,0.256,4.38,2.42,0.03,0.11,0.02,20.974859444736904,0.0,0.0,0.0,0.0,0.0,0.0,0.0,0.0,0.0,0.0,0.0,0.0,0.0,2118.168883679111,7.0,1.3,4.37,82.5,23.54545455,11.0,60.0,28.25,8.0,124.725,130.0,560.0,40.8219810667282,430.0,88.38461538461539
2024-06-23 06:00:00,2.55,1.3,1.25,1172.0,3500.0,0.0,2297.0,1473.0,256.0,112260.0,2.51157097728915,0.98,10.8,0.4,87.82,3.3,36.733803854149045,6.3,1.03,0.44,87.51,11.02,3.312967011475904,68.41,9.97,20.62,1.0,10.44975193644314,4.93333333333333,80.5555555555556,64.69,26.91,0.067,5.305,1.86,9.685,2.375,0.0535,0.19,55.715,9.84,0.1135,1.85494708938305,0.21,112.51669823274322,0.2,95.34999999999998,1.27,0.88,1.36,0.0,0.0,0.933013565753852,2.0,62.06,3.75,3.8,0.04,0.032,0.079,0.256,4.38,2.42,0.03,0.11,0.02,20.89077635178124,0.0,0.0,0.0,0.0,0.0,0.0,0.0,0.0,0.0,0.0,0.0,0.0,0.0,2118.168883679111,7.0,1.3,4.19,82.5,23.54545455,11.0,60.0,28.25,8.0,124.99,132.0,562.0,42.636552200968,430.0,88.03030303030303
2024-06-23 07:00:00,2.55,1.3,1.25,1168.0,3500.0,0.0,2291.0,1452.0,259.0,110890.0,2.54258177773228,0.98,10.8,0.4,87.82,3.3,36.47144443269084,6.3,1.03,0.44,87.51,11.02,3.289305206346981,68.41,9.97,20.62,1.0,10.3751179322079,4.93333333333333,80.5555555555556,64.69,26.91,0.067,5.305,1.86,9.685,2.375,0.0535,0.19,55.715,9.84,0.1135,1.85494708938305,0.21,111.71308377533668,0.2,95.34999999999998,1.27,0.88,1.36,0.0,0.0,0.9263498153757054,2.0,62.06,3.75,3.8,0.04,0.032,0.079,0.256,4.38,2.42,0.03,0.11,0.02,20.741570676833224,0.0,0.0,0.0,0.0,0.0,0.0,0.0,0.0,0.0,0.0,0.0,0.0,0.0,2118.168883679111,7.0,1.3,4.25,82.5,23.54545455,11.0,60.0,28.25,8.0,124.3275,127.0,557.0,41.9117647058824,430.0,87.4015748031496
2024-06-23 08:00:00,2.57,1.3,1.27,1138.0,3500.0,0.0,2323.0,1490.0,255.0,113250.0,2.48962842172156,0.97,10.86,0.4,87.77,3.6,32.806135057015524,7.8,1.05,0.44,87.53,10.98,2.95873641753656,68.74,9.82,20.44,1.0,9.332438717765475,4.93333333333333,80.5555555555556,64.69,26.98,0.0635,4.94,1.845,9.83,2.195,0.0584999999999999,0.18,56.26000000000001,9.6,0.101,1.943348290204275,0.21,100.48613568714076,0.2,96.01,1.11,0.7,1.34,0.0,0.0,0.833253456943346,2.0,62.58,3.92,2.4,0.07,0.03,0.068,0.144,2.21,3.62,0.03,0.29,0.017,18.657083082481595,0.0,0.0,0.0,0.0,0.0,0.0,0.0,0.0,0.0,0.0,0.0,0.0,0.0,2118.168883679111,6.0,1.3,3.85,82.5,23.54545455,11.0,60.0,28.25,8.0,123.7975,123.0,553.0,42.5869717487742,430.0,78.6178861788618
2024-06-23 09:00:00,2.57,1.3,1.27,1149.0,3500.0,0.0,2356.0,1529.0,264.0,115240.0,2.44666156998286,0.97,10.86,0.4,87.77,3.6,36.4176781755419,7.8,1.05,0.44,87.53,10.98,3.284456107762686,68.74,9.82,20.44,1.0,10.359822918057226,4.93333333333333,80.5555555555556,64.69,26.98,0.0635,4.94,1.845,9.83,2.195,0.0584999999999999,0.18,56.26000000000001,9.6,0.101,1.943348290204275,0.21,111.54839618254748,0.2,96.01,1.11,0.7,1.34,0.0,0.0,0.9249841891122524,2.0,62.58,3.92,2.4,0.07,0.03,0.068,0.144,2.21,3.62,0.03,0.29,0.017,20.71099342276418,0.0,0.0,0.0,0.0,0.0,0.0,0.0,0.0,0.0,0.0,0.0,0.0,0.0,2118.168883679111,7.0,1.3,3.69,82.5,23.54545455,11.0,60.0,28.25,8.0,122.075,110.0,540.0,42.4523920111472,430.0,87.27272727272727
2024-06-23 10:00:00,2.57,1.26,1.31,1148.0,3500.0,0.0,2349.0,1477.0,263.0,115491.0,2.44134723166891,0.97,10.86,0.4,87.77,3.6,37.82872139145562,7.8,1.05,0.44,87.53,10.98,3.411715992000376,68.74,9.82,20.44,1.0,10.76122571414239,4.93333333333333,80.5555555555556,64.69,26.98,0.0635,4.94,1.845,9.83,2.195,0.0584999999999999,0.18,56.26000000000001,9.6,0.101,1.943348290204275,0.21,115.87046215613142,0.2,96.01,1.11,0.7,1.34,0.0,0.0,0.960823724476999,2.0,62.58,3.92,2.4,0.07,0.03,0.068,0.144,2.21,3.62,0.03,0.29,0.017,21.513463767610386,0.0,0.0,0.0,0.0,0.0,0.0,0.0,0.0,0.0,0.0,0.0,0.0,0.0,2118.168883679111,8.0,1.3,3.79,82.5,23.54545455,11.0,60.0,28.25,8.0,121.6775,107.0,537.0,42.417938049006,430.0,90.65420560747664
2024-06-23 11:00:00,2.56,1.3,1.26,1148.0,3500.0,0.0,2338.0,1542.0,265.0,115589.0,2.43927857197434,0.97,10.86,0.4,87.77,3.6,35.91778598095941,7.8,1.05,0.44,87.53,10.98,3.239371575909636,68.74,9.82,20.44,1.0,10.217617404871278,4.93333333333333,80.5555555555556,64.69,26.98,0.0635,4.94,1.845,9.83,2.195,0.0584999999999999,0.18,56.26000000000001,9.6,0.101,1.943348290204275,0.21,110.01721200597632,0.2,96.01,1.11,0.7,1.34,0.0,0.0,0.9122872682920784,2.0,62.58,3.92,2.4,0.07,0.03,0.068,0.144,2.21,3.62,0.03,0.29,0.017,20.42670116491666,0.0,0.0,0.0,0.0,0.0,0.0,0.0,0.0,0.0,0.0,0.0,0.0,0.0,2118.168883679111,7.0,1.3,3.93,82.5,23.54545455,11.0,60.0,28.25,8.0,122.9275,107.0,542.0,42.1846435100548,435.0,86.07476635514018
2024-06-23 12:00:00,2.57,1.3,1.27,1150.0,3500.0,0.0,2357.0,1525.0,263.0,115105.0,2.44952945911983,0.97,10.86,0.4,87.77,3.6,36.151778072040585,7.8,1.05,0.44,87.53,10.98,3.260474973798298,68.74,9.82,20.44,1.0,10.28418168763917,4.93333333333333,80.5555555555556,64.69,26.98,0.0635,4.94,1.845,9.83,2.195,0.0584999999999999,0.18,56.26000000000001,9.6,0.101,1.943348290204275,0.21,110.73393651415856,0.2,96.01,1.11,0.7,1.34,0.0,0.0,0.918230507824926,2.0,62.58,3.92,2.4,0.07,0.03,0.068,0.144,2.21,3.62,0.03,0.29,0.017,20.55977413667508,0.0,0.0,0.0,0.0,0.0,0.0,0.0,0.0,0.0,0.0,0.0,0.0,0.0,2118.168883679111,7.0,1.3,3.86,82.5,23.54545455,11.0,60.0,28.25,8.0,122.9275,107.0,542.0,41.5593376264949,435.0,86.6355140186916
2024-06-23 13:00:00,2.55,1.3,1.25,1169.0,3500.0,0.0,2308.0,1539.0,267.0,114659.0,2.45905209719261,0.97,10.86,0.4,87.77,3.6,39.57261244804111,7.8,1.05,0.44,87.53,10.98,3.5689949268205994,68.74,9.82,20.44,1.0,11.257314521548643,4.93333333333333,80.5555555555556,64.69,26.98,0.0635,4.94,1.845,9.83,2.195,0.0584999999999999,0.18,56.26000000000001,9.6,0.101,1.943348290204275,0.21,121.21205064350085,0.2,96.01,1.11,0.7,1.34,0.0,0.0,1.0051173679954144,2.0,62.58,3.92,2.4,0.07,0.03,0.068,0.144,2.21,3.62,0.03,0.29,0.017,22.505227054354343,0.0,0.0,0.0,0.0,0.0,0.0,0.0,0.0,0.0,0.0,0.0,0.0,0.0,2118.168883679111,8.0,1.3,4.23,82.5,23.54545455,11.0,60.0,28.25,8.0,124.65,120.0,555.0,41.1139357522533,435.0,94.83333333333331
2024-06-23 14:00:00,2.57,1.3,1.27,1165.0,3499.0,0.0,2308.0,1504.0,262.0,114581.0,2.46002244686522,0.97,10.86,0.4,87.77,3.6,37.62249636184941,7.8,1.05,0.44,87.53,10.98,3.3931168639945017,68.74,9.82,20.44,1.0,10.70256039292962,4.93333333333333,80.5555555555556,64.69,26.98,0.0635,4.94,1.845,9.83,2.195,0.0584999999999999,0.18,56.26000000000001,9.6,0.101,1.943348290204275,0.21,115.23878895625344,0.2,96.01,1.11,0.7,1.34,0.0,0.0,0.955585749368716,2.0,62.58,3.92,2.4,0.07,0.03,0.068,0.144,2.21,3.62,0.03,0.29,0.017,21.396182121833967,0.0,0.0,0.0,0.0,0.0,0.0,0.0,0.0,0.0,0.0,0.0,0.0,0.0,2118.168883679111,7.0,1.3,4.34,82.5,23.54545455,11.0,60.0,28.25,8.0,125.3125,125.0,560.0,41.5399017084016,435.0,90.16
2024-06-23 15:00:00,2.59,1.3,1.29,1174.0,3500.0,0.0,2320.0,1477.0,261.0,113812.0,2.47734190373824,0.97,10.86,0.4,87.77,3.6,36.25379862375196,7.8,1.05,0.44,87.53,10.98,3.2696760552777544,68.74,9.82,20.44,1.0,10.313203714925969,4.93333333333333,80.5555555555556,64.69,26.98,0.0635,4.94,1.845,9.83,2.195,0.0584999999999999,0.18,56.26000000000001,9.6,0.101,1.943348290204275,0.21,111.04642839972604,0.2,96.01,1.11,0.7,1.34,0.0,0.0,0.9208217602612472,2.0,62.58,3.92,2.4,0.07,0.03,0.068,0.144,2.21,3.62,0.03,0.29,0.017,20.617793952361744,0.0,0.0,0.0,0.0,0.0,0.0,0.0,0.0,0.0,0.0,0.0,0.0,0.0,2118.168883679111,7.0,1.3,4.26,82.5,23.54545455,11.0,60.0,28.25,8.0,125.3125,125.0,560.0,41.9151910531221,435.0,86.88
2024-06-23 16:00:00,2.54,1.3,1.24,1179.0,3500.0,0.0,2326.0,1553.0,268.0,114812.0,2.45577703073822,0.98,10.96,0.38,87.68,3.5,36.72115882700476,6.8,1.03,0.42,87.53,11.02,3.3118265753273755,68.6,9.88,20.46,1.06,10.446154775707704,4.93333333333333,80.5555555555556,64.69,27.05,0.064,5.13,1.9,9.995,2.28,0.0515,0.185,55.82,9.87,0.0975,1.92399911843385,0.205,112.4779661507354,0.2,95.93000000000002,0.8399999999999999,0.8,1.27,0.0,0.0,0.9326923906881878,2.0,62.11,3.39,3.0,0.07,0.026,0.086,0.365,3.87,2.98,0.04,0.17,0.031,20.883585034620552,0.0,0.0,0.0,0.0,0.0,0.0,0.0,0.0,0.0,0.0,0.0,0.0,0.0,2118.168883679111,7.0,1.3,4.29,82.5,23.54545455,11.0,60.0,28.25,8.0,125.3125,125.0,560.0,41.2122630470395,435.0,88.0
2024-06-23 17:00:00,2.53,1.3,1.23,1165.0,3499.0,0.0,2323.0,1558.0,266.0,115158.0,2.44770360626392,0.98,10.96,0.38,87.68,3.5,36.92980177488547,6.8,1.03,0.42,87.53,11.02,3.330643771778099,68.6,9.88,20.46,1.06,10.505507927842404,4.93333333333333,80.5555555555556,64.69,27.05,0.064,5.13,1.9,9.995,2.28,0.0515,0.185,55.82,9.87,0.0975,1.92399911843385,0.205,113.11704550386456,0.2,95.93000000000002,0.8399999999999999,0.8,1.27,0.0,0.0,0.9379917792716436,2.0,62.11,3.39,3.0,0.07,0.026,0.086,0.365,3.87,2.98,0.04,0.17,0.031,21.002241767771803,0.0,0.0,0.0,0.0,0.0,0.0,0.0,0.0,0.0,0.0,0.0,0.0,0.0,2118.168883679111,7.0,1.3,4.24,82.5,23.54545455,11.0,60.0,28.25,8.0,124.65,120.0,555.0,41.7128347183749,435.0,88.5
2024-06-23 18:00:00,2.54,1.3,1.24,1153.0,3499.0,0.0,2319.0,1561.0,266.0,115250.0,2.44575081875875,0.98,10.96,0.38,87.68,3.5,36.648587366872334,6.8,1.03,0.42,87.53,11.02,3.305281463518428,68.6,9.88,20.46,1.06,10.425510201052155,4.93333333333333,80.5555555555556,64.69,27.05,0.064,5.13,1.9,9.995,2.28,0.0515,0.185,55.82,9.87,0.0975,1.92399911843385,0.205,112.25567768008176,0.2,95.93000000000002,0.8399999999999999,0.8,1.27,0.0,0.0,0.9308491250939422,2.0,62.11,3.39,3.0,0.07,0.026,0.086,0.365,3.87,2.98,0.04,0.17,0.031,20.842313127437507,0.0,0.0,0.0,0.0,0.0,0.0,0.0,0.0,0.0,0.0,0.0,0.0,0.0,2118.168883679111,7.0,1.3,3.96,82.5,23.54545455,11.0,60.0,28.25,8.0,123.9875,115.0,550.0,42.1683967704729,435.0,87.82608695652173
2024-06-23 19:00:00,2.55,1.3,1.25,1149.0,3499.0,0.0,2326.0,1547.0,264.0,115872.0,2.43262958413434,0.98,10.96,0.38,87.68,3.5,36.10430141587919,6.8,1.03,0.42,87.53,11.02,3.2561931249513227,68.6,9.88,20.46,1.06,10.27067589113554,4.93333333333333,80.5555555555556,64.69,27.05,0.064,5.13,1.9,9.995,2.28,0.0515,0.185,55.82,9.87,0.0975,1.92399911843385,0.205,110.58851415017956,0.2,95.93000000000002,0.8399999999999999,0.8,1.27,0.0,0.0,0.9170246331371016,2.0,62.11,3.39,3.0,0.07,0.026,0.086,0.365,3.87,2.98,0.04,0.17,0.031,20.532773823564675,0.0,0.0,0.0,0.0,0.0,0.0,0.0,0.0,0.0,0.0,0.0,0.0,0.0,2118.168883679111,7.0,1.3,3.99,82.5,23.54545455,11.0,60.0,28.25,8.0,123.9875,115.0,550.0,41.2199630314233,435.0,86.52173913043478
2024-06-23 20:00:00,2.55,1.3,1.25,1151.0,3500.0,0.0,2331.0,1546.0,262.0,115748.0,2.43592972499801,0.98,10.96,0.38,87.68,3.5,36.07626244264621,6.8,1.03,0.42,87.53,11.02,3.253664331752411,68.6,9.88,20.46,1.06,10.26269957820044,4.93333333333333,80.5555555555556,64.69,27.05,0.064,5.13,1.9,9.995,2.28,0.0515,0.185,55.82,9.87,0.0975,1.92399911843385,0.205,110.50262996833612,0.2,95.93000000000002,0.8399999999999999,0.8,1.27,0.0,0.0,0.916312462339325,2.0,62.11,3.39,3.0,0.07,0.026,0.086,0.365,3.87,2.98,0.04,0.17,0.031,20.516827859425767,0.0,0.0,0.0,0.0,0.0,0.0,0.0,0.0,0.0,0.0,0.0,0.0,0.0,2118.168883679111,7.0,1.3,4.08,82.5,23.54545455,11.0,60.0,28.25,8.0,123.325,110.0,545.0,41.7852225791648,435.0,86.45454545454545
2024-06-23 21:00:00,2.55,1.3,1.25,1125.0,3500.0,0.0,2310.0,1539.0,250.0,115681.0,2.43733975272465,0.98,10.96,0.38,87.68,3.5,35.08995032539194,6.8,1.03,0.42,87.53,11.02,3.164710312167172,68.6,9.88,20.46,1.06,9.982121040836391,4.93333333333333,80.5555555555556,64.69,27.05,0.064,5.13,1.9,9.995,2.28,0.0515,0.185,55.82,9.87,0.0975,1.92399911843385,0.205,107.48152757172548,0.2,95.93000000000002,0.8399999999999999,0.8,1.27,0.0,0.0,0.8912608072175349,2.0,62.11,3.39,3.0,0.07,0.026,0.086,0.365,3.87,2.98,0.04,0.17,0.031,19.955905120892574,0.0,0.0,0.0,0.0,0.0,0.0,0.0,0.0,0.0,0.0,0.0,0.0,0.0,2118.168883679111,7.0,1.3,4.1,82.5,23.54545455,11.0,60.0,28.25,8.0,123.325,110.0,545.0,42.6728110599078,435.0,84.0909090909091
2024-06-23 22:00:00,2.57,1.3,1.27,1123.0,3500.0,0.0,2313.0,1513.0,256.0,115170.0,2.44814778482639,0.98,10.96,0.38,87.68,3.5,36.98670439703475,6.8,1.03,0.42,87.53,11.02,3.3357757344464782,68.6,9.88,20.46,1.06,10.52169515115187,4.93333333333333,80.5555555555556,64.69,27.05,0.064,5.13,1.9,9.995,2.28,0.0515,0.185,55.82,9.87,0.0975,1.92399911843385,0.205,113.2913398728998,0.2,95.93000000000002,0.8399999999999999,0.8,1.27,0.0,0.0,0.9394370670671314,2.0,62.11,3.39,3.0,0.07,0.026,0.086,0.365,3.87,2.98,0.04,0.17,0.031,21.03460269499488,0.0,0.0,0.0,0.0,0.0,0.0,0.0,0.0,0.0,0.0,0.0,0.0,0.0,2118.168883679111,7.0,1.3,4.21,82.5,23.54545455,11.0,60.0,28.25,8.0,123.325,110.0,545.0,42.8933425478001,435.0,88.63636363636364
2024-06-23 23:00:00,2.52,1.3,1.22,1149.0,3499.0,0.0,2326.0,1560.0,262.0,114457.0,2.46268602797663,0.96,10.81,0.36,87.87,3.7,36.45816550283956,6.6,1.04,0.43,87.43,11.1,3.292750534614377,68.49,9.92,20.57,1.02,10.215459745557888,4.88888888888889,80.4888888888889,64.69,27.12,0.0655,5.165,1.76,9.785,2.295,0.0525,0.18,56.05,9.72,0.101,1.88187952168535,0.18,111.8331311756611,0.4,95.79,0.85,0.54,1.3,0.0,0.0,1.2914619338601503,2.0,62.7,3.68,2.5,0.08,0.036,0.094,0.142,3.28,2.54,0.07,0.25,0.03,20.381934435443803,0.0,0.0,0.0,0.0,0.0,0.0,0.0,0.0,0.0,0.0,0.0,0.0,0.0,2118.168883679111,7.0,1.3,3.99,82.5,23.54545455,11.0,60.0,28.25,8.0,124.12,116.0,551.0,42.1456830346754,435.0,87.93103448275862
2024-06-24 00:00:00,2.56,1.29,1.27,1148.0,3501.0,0.0,2327.0,1511.0,261.0,114883.0,2.45496100121956,0.96,10.81,0.36,87.87,3.7,37.15633011011316,6.6,1.04,0.43,87.43,11.1,3.3558058708372043,68.49,9.92,20.57,1.02,10.41108320447332,4.88888888888889,80.4888888888889,64.69,27.12,0.0655,5.165,1.76,9.785,2.295,0.0525,0.18,56.05,9.72,0.101,1.88187952168535,0.18,113.97470722674773,0.4,95.79,0.85,0.54,1.3,0.0,0.0,1.316193101800898,2.0,62.7,3.68,2.5,0.08,0.036,0.094,0.142,3.28,2.54,0.07,0.25,0.03,20.77224330190308,0.0,0.0,0.0,0.0,0.0,0.0,0.0,0.0,0.0,0.0,0.0,0.0,0.0,2103.635094433764,7.0,1.3,3.79,90.0,24.33333333,12.0,60.0,28.25,8.0,123.325,110.0,545.0,43.287037037037,435.0,89.0
2024-06-24 01:00:00,2.59,1.3,1.29,1176.0,3500.0,0.0,2328.0,1500.0,266.0,115885.0,2.43305160653178,0.96,10.81,0.36,87.87,3.7,38.90386358352308,6.6,1.04,0.43,87.43,11.1,3.513635857603237,68.49,9.92,20.57,1.02,10.900736416735016,4.88888888888889,80.4888888888889,64.69,27.12,0.0655,5.165,1.76,9.785,2.295,0.0525,0.18,56.05,9.72,0.101,1.88187952168535,0.18,119.33515631874847,0.4,95.79,0.85,0.54,1.3,0.0,0.0,1.378096187925172,2.0,62.7,3.68,2.5,0.08,0.036,0.094,0.142,3.28,2.54,0.07,0.25,0.03,21.74920174694635,0.0,0.0,0.0,0.0,0.0,0.0,0.0,0.0,0.0,0.0,0.0,0.0,0.0,2103.635094433764,8.0,1.3,4.07,90.0,24.33333333,12.0,60.0,28.25,8.0,123.7225,113.0,548.0,41.4578587699317,435.0,93.1858407079646
2024-06-24 02:00:00,2.56,1.29,1.27,1179.0,3500.0,0.0,2329.0,1514.0,269.0,115835.0,2.43410122625597,0.96,10.81,0.36,87.87,3.7,39.17115797636746,6.6,1.04,0.43,87.43,11.1,3.537776780296378,68.49,9.92,20.57,1.02,10.975631438814569,4.88888888888889,80.4888888888889,64.69,27.12,0.0655,5.165,1.76,9.785,2.295,0.0525,0.18,56.05,9.72,0.101,1.88187952168535,0.18,120.15506506854986,0.4,95.79,0.85,0.54,1.3,0.0,0.0,1.3875645890016302,2.0,62.7,3.68,2.5,0.08,0.036,0.094,0.142,3.28,2.54,0.07,0.25,0.03,21.898632655352635,0.0,0.0,0.0,0.0,0.0,0.0,0.0,0.0,0.0,0.0,0.0,0.0,0.0,2103.635094433764,7.0,1.3,4.01,90.0,24.33333333,12.0,60.0,28.25,8.0,123.9875,115.0,550.0,42.4304605563155,435.0,93.82608695652172
2024-06-24 03:00:00,2.53,1.3,1.23,1178.0,3500.0,0.0,2318.0,1568.0,271.0,115816.0,2.43450031924183,0.96,10.81,0.36,87.87,3.7,36.43825271922109,6.6,1.04,0.43,87.43,11.1,3.2909520944569794,68.49,9.92,20.57,1.02,10.209880248162149,4.88888888888889,80.4888888888889,64.69,27.12,0.0655,5.165,1.76,9.785,2.295,0.0525,0.18,56.05,9.72,0.101,1.88187952168535,0.18,111.77204996348922,0.4,95.79,0.85,0.54,1.3,0.0,0.0,1.2907565609571052,2.0,62.7,3.68,2.5,0.08,0.036,0.094,0.142,3.28,2.54,0.07,0.25,0.03,20.37080219539439,0.0,0.0,0.0,0.0,0.0,0.0,0.0,0.0,0.0,0.0,0.0,0.0,0.0,2103.635094433764,7.0,1.3,3.98,90.0,24.33333333,12.0,60.0,28.25,8.0,125.3125,125.0,560.0,41.8669131238447,435.0,87.28
2024-06-24 04:00:00,2.59,1.3,1.29,1179.0,3500.0,0.0,2326.0,1485.0,265.0,114953.0,2.45276654701784,0.96,10.81,0.36,87.87,3.7,36.45373028068104,6.6,1.04,0.43,87.43,11.1,3.292349963715316,68.49,9.92,20.57,1.02,10.214217010691828,4.88888888888889,80.4888888888889,64.69,27.12,0.0655,5.165,1.76,9.785,2.295,0.0525,0.18,56.05,9.72,0.101,1.88187952168535,0.18,111.81952641045676,0.4,95.79,0.85,0.54,1.3,0.0,0.0,1.291304824457992,2.0,62.7,3.68,2.5,0.08,0.036,0.094,0.142,3.28,2.54,0.07,0.25,0.03,20.379454924859694,0.0,0.0,0.0,0.0,0.0,0.0,0.0,0.0,0.0,0.0,0.0,0.0,0.0,2103.635094433764,7.0,1.3,3.95,90.0,24.33333333,12.0,60.0,28.25,8.0,125.0475,123.0,558.0,41.8177591817759,435.0,87.3170731707317
2024-06-24 05:00:00,2.55,1.3,1.25,1177.0,3500.0,0.0,2327.0,1518.0,264.0,113395.0,2.48644676204787,0.96,10.81,0.36,87.87,3.7,36.40485377080751,6.6,1.04,0.43,87.43,11.1,3.28793563974162,68.49,9.92,20.57,1.02,10.200521971124422,4.88888888888889,80.4888888888889,64.69,27.12,0.0655,5.165,1.76,9.785,2.295,0.0525,0.18,56.05,9.72,0.101,1.88187952168535,0.18,111.66960078845392,0.4,95.79,0.85,0.54,1.3,0.0,0.0,1.289573466034138,2.0,62.7,3.68,2.5,0.08,0.036,0.094,0.142,3.28,2.54,0.07,0.25,0.03,20.35213051602189,0.0,0.0,0.0,0.0,0.0,0.0,0.0,0.0,0.0,0.0,0.0,0.0,0.0,2103.635094433764,7.0,1.3,3.99,90.0,24.33333333,12.0,60.0,28.25,8.0,125.3125,125.0,560.0,41.8642117376295,435.0,87.2
2024-06-24 06:00:00,2.56,1.3,1.26,1178.0,3500.0,0.0,2319.0,1495.0,262.0,113368.0,2.48703859273029,0.96,10.81,0.36,87.87,3.7,36.30766830616142,6.6,1.04,0.43,87.43,11.1,3.279158251020698,68.49,9.92,20.57,1.02,10.173290919088409,4.88888888888889,80.4888888888889,64.69,27.12,0.0655,5.165,1.76,9.785,2.295,0.0525,0.18,56.05,9.72,0.101,1.88187952168535,0.18,111.371490484048,0.4,95.79,0.85,0.54,1.3,0.0,0.0,1.2861308537582912,2.0,62.7,3.68,2.5,0.08,0.036,0.094,0.142,3.28,2.54,0.07,0.25,0.03,20.29779898997897,0.0,0.0,0.0,0.0,0.0,0.0,0.0,0.0,0.0,0.0,0.0,0.0,0.0,2103.635094433764,7.0,1.3,3.98,90.0,24.33333333,12.0,60.0,28.25,8.0,124.915,122.0,557.0,42.6255707762557,435.0,86.9672131147541
2024-06-24 07:00:00,2.57,1.3,1.27,1168.0,3499.0,0.0,2329.0,1503.0,263.0,114907.0,2.45304721414085,0.96,10.81,0.36,87.87,3.7,36.992965688524976,6.6,1.04,0.43,87.43,11.1,3.3410514727729463,68.49,9.92,20.57,1.02,10.365309023310514,4.88888888888889,80.4888888888889,64.69,27.12,0.0655,5.165,1.76,9.785,2.295,0.0525,0.18,56.05,9.72,0.101,1.88187952168535,0.18,113.47359713146643,0.4,95.79,0.85,0.54,1.3,0.0,0.0,1.310406224460298,2.0,62.7,3.68,2.5,0.08,0.036,0.094,0.142,3.28,2.54,0.07,0.25,0.03,20.68091443540717,0.0,0.0,0.0,0.0,0.0,0.0,0.0,0.0,0.0,0.0,0.0,0.0,0.0,2103.635094433764,7.0,1.3,3.99,90.0,24.33333333,12.0,60.0,28.25,8.0,123.9875,115.0,550.0,42.6312170524868,435.0,88.6086956521739
2024-06-24 08:00:00,2.59,1.3,1.29,1150.0,3500.0,0.0,2324.0,1491.0,260.0,115585.0,2.43936293843624,0.98,10.89,0.4,87.73,3.1,36.6662368453486,7.2,1.03,0.44,87.47,11.06,3.311542676644432,68.6,9.86,20.5,1.04,10.273760660984903,4.88888888888889,80.4888888888889,64.69,27.12,0.0625,4.98,1.805,9.53,2.215,0.0555,0.18,56.25,9.605,0.091,1.928694126897715,0.195,112.47137694090394,0.2,96.14,0.97,0.65,1.42,0.0,0.0,1.2988324697790978,2.0,63.48,2.14,2.9,0.13,0.051,0.09,0.139,3.74,2.2,0.07,0.48,0.03,20.49825670241535,0.0,0.0,0.0,0.0,0.0,0.0,0.0,0.0,0.0,0.0,0.0,0.0,0.0,2103.635094433764,7.0,1.3,3.89,90.0,24.33333333,12.0,60.0,28.25,8.0,123.9875,115.0,550.0,42.8604329801935,435.0,87.82608695652173
2024-06-24 09:00:00,2.55,1.3,1.25,1154.0,3500.0,0.0,2328.0,1542.0,263.0,115196.0,2.4475955514427,0.98,10.89,0.4,87.73,3.1,36.93442268259047,7.2,1.03,0.44,87.47,11.06,3.3357641109040737,68.6,9.86,20.5,1.04,10.348905462893814,4.88888888888889,80.4888888888889,64.69,27.12,0.0625,4.98,1.805,9.53,2.215,0.0555,0.18,56.25,9.605,0.091,1.928694126897715,0.195,113.29402014036468,0.2,96.14,0.97,0.65,1.42,0.0,0.0,1.308332448596499,2.0,63.48,2.14,2.9,0.13,0.051,0.09,0.139,3.74,2.2,0.07,0.48,0.03,20.64818597273897,0.0,0.0,0.0,0.0,0.0,0.0,0.0,0.0,0.0,0.0,0.0,0.0,0.0,2103.635094433764,7.0,1.3,4.05,90.0,24.33333333,12.0,60.0,28.25,8.0,123.4575,111.0,546.0,42.1939953810624,435.0,88.46846846846847
2024-06-24 10:00:00,2.54,1.3,1.24,1148.0,3499.0,0.0,2325.0,1554.0,263.0,115259.0,2.44555995250214,0.98,10.89,0.4,87.73,3.1,38.14311722233271,7.2,1.03,0.44,87.47,11.06,3.4449283965182733,68.6,9.86,20.5,1.04,10.687577753315306,4.88888888888889,80.4888888888889,64.69,27.12,0.0625,4.98,1.805,9.53,2.215,0.0555,0.18,56.25,9.605,0.091,1.928694126897715,0.195,117.00161467097185,0.2,96.14,0.97,0.65,1.42,0.0,0.0,1.3511481790703803,2.0,63.48,2.14,2.9,0.13,0.051,0.09,0.139,3.74,2.2,0.07,0.48,0.03,21.32390655609049,0.0,0.0,0.0,0.0,0.0,0.0,0.0,0.0,0.0,0.0,0.0,0.0,0.0,2103.635094433764,8.0,1.3,3.85,90.0,24.33333333,12.0,60.0,28.25,8.0,123.325,110.0,545.0,41.9617893755825,435.0,91.36363636363636
2024-06-24 11:00:00,2.55,1.3,1.25,1153.0,3499.0,0.0,2316.0,1525.0,262.0,114838.0,2.45452026501106,0.98,10.89,0.4,87.73,3.1,37.936849013256726,7.2,1.03,0.44,87.47,11.06,3.4262991060331,68.6,9.86,20.5,1.04,10.629782070028936,4.88888888888889,80.4888888888889,64.69,27.12,0.0625,4.98,1.805,9.53,2.215,0.0555,0.18,56.25,9.605,0.091,1.928694126897715,0.195,116.36889990420258,0.2,96.14,0.97,0.65,1.42,0.0,0.0,1.3438415157615418,2.0,63.48,2.14,2.9,0.13,0.051,0.09,0.139,3.74,2.2,0.07,0.48,0.03,21.20859233071687,0.0,0.0,0.0,0.0,0.0,0.0,0.0,0.0,0.0,0.0,0.0,0.0,0.0,2103.635094433764,7.0,1.3,4.0,90.0,24.33333333,12.0,60.0,28.25,8.0,123.9875,115.0,550.0,42.7776489682356,435.0,90.8695652173913
2024-06-24 12:00:00,2.56,1.3,1.26,1158.0,3500.0,0.0,2316.0,1492.0,262.0,114550.0,2.4613906479306,0.98,10.89,0.4,87.73,3.1,38.00945542285147,7.2,1.03,0.44,87.47,11.06,3.4328566162838814,68.6,9.86,20.5,1.04,10.65012615054574,4.88888888888889,80.4888888888889,64.69,27.12,0.0625,4.98,1.805,9.53,2.215,0.0555,0.18,56.25,9.605,0.091,1.928694126897715,0.195,116.59161550210538,0.2,96.14,0.97,0.65,1.42,0.0,0.0,1.3464134612462528,2.0,63.48,2.14,2.9,0.13,0.051,0.09,0.139,3.74,2.2,0.07,0.48,0.03,21.24918293804839,0.0,0.0,0.0,0.0,0.0,0.0,0.0,0.0,0.0,0.0,0.0,0.0,0.0,2103.635094433764,7.0,1.3,4.08,90.0,24.33333333,12.0,60.0,28.25,8.0,123.9875,115.0,550.0,41.9562715765247,435.0,91.04347826086956
2024-06-24 13:00:00,2.53,1.3,1.23,1183.0,3500.0,0.0,2330.0,1550.0,268.0,114467.0,2.4631743643809,0.98,10.89,0.4,87.73,3.1,36.78675158258579,7.2,1.03,0.44,87.47,11.06,3.322427068659048,68.6,9.86,20.5,1.04,10.307528499547631,4.88888888888889,80.4888888888889,64.69,27.12,0.0625,4.98,1.805,9.53,2.215,0.0555,0.18,56.25,9.605,0.091,1.928694126897715,0.195,112.8410483226688,0.2,96.14,0.97,0.65,1.42,0.0,0.0,1.3031014776533107,2.0,63.48,2.14,2.9,0.13,0.051,0.09,0.139,3.74,2.2,0.07,0.48,0.03,20.56563045638774,0.0,0.0,0.0,0.0,0.0,0.0,0.0,0.0,0.0,0.0,0.0,0.0,0.0,2103.635094433764,7.0,1.3,4.23,90.0,24.33333333,12.0,60.0,28.25,8.0,124.915,122.0,557.0,41.3881151346332,435.0,88.11475409836065
