Repository: saikumar-voptimai/evonith_bf_webapp

# Evonith BF2 — Blast Furnace Intelligence Platform

Monitoring, modelling and optimisation of **Blast Furnace 2 (BF2)** at Evonith Steel: live telemetry from InfluxDB,
manual plant reports from Neon PostgreSQL, a two-zone energy model of the furnace, blend and fuel optimisers, a
conversational assistant (FurnaceMind) and a live digital twin evaluated every hour.

The platform has three deployable parts that share one Python service layer, plus the shared data library:

| Part | Path | What it is |
|---|---|---|
| **Streamlit app** (legacy) | `src/app.py`, `src/custom_pages/` | The original 11-page dashboard; still the home of the model pages. Served under `/legacy` in production |

File: src/data/V13_df_filtered.csv (part 68 of 268)
NM3/HR.,STEAMKGS/HR.,RAFTOC,PERMEABILITYKGS/HR.,TUYEREVELOCITYM/S,HOT BLAST VOLUMENM3/HR.,O2 ENRICHMENT %,COKE_VM%,COKE_ASH%,COKE_IM%,COKE_FC%,COKE_MOIST%,COKE_CALC_MT,NUTCOKE_MOIST%,NUTCOKE_VM%,NUTCOKE_IM%,NUTCOKE_FC%,NUTCOKE_ASH%,NUTCOKE_CALC_MT,PCI_2_FC%,PCI_2_ASH%,PCI_2_VM%,PCI_2_IM%,PCI_2_CALC_MT,SINTER_SP_02_COLD_STRENGTH_AI,SINTER_SP_02_COLD_STRENGTH_TI,SINTER_SP_02_HOT_STRENGTH_RI,SINTER_SP_02_HOT_STRENGTH_RDI,SINTER_SP_02_P%,SINTER_SP_02_SIO2%,SINTER_SP_02_MGO%,SINTER_SP_02_FEO%,SINTER_SP_02_AL2O3%,SINTER_SP_02_NA2O%,SINTER_SP_02_TIO2%,SINTER_SP_02_FE(T)%,SINTER_SP_02_CAO%,SINTER_SP_02_K2O%,SINTER_SP_02_BASICITY,SINTER_SP_02_MNO%,SINTER_CALC_MT,FLUX_TM%,FLUX_SIO2%,FLUX_FE2O3%,FLUX_AL2O3%,FLUX_LOI%,FLUX_MGO%,FLUX_CAO%,FLUX_CALC_MT,GEOMIN TYPE,ORE_FE(T)%,ORE_LOI%,ORE_TM%,ORE_MGO%,ORE_NA2O%,ORE_P%,ORE_TIO2%,ORE_AL2O3%,ORE_SIO2%,ORE_MNO%,ORE_CAO%,ORE_K2O%,ORE_CALC_MT,LLOYDS_PELLET_PCT_SIO2,LLOYDS_PELLET_PCT_AL2O3,LLOYDS_PELLET_PCT_FE2O3,LLOYDS_PELLET_PCT_MGO,LLOYDS_PELLET_PCT_TIO2,LLOYDS_PELLET_PCT_NA2O,TOTAL_PELLET_CALC_MT,LLOYDS_PELLET_PCT_K2O,LLOYDS_PELLET_PCT_TM,LLOYDS_PELLET_PCT_LOI,LLOYDS_PELLET_PCT_MNO,LLOYDS_PELLET_PCT_CAO,LLOYDS_PELLET_PCT_P,DAILYPRODUCTION,CHARGES/HRS.,STOCKRODLEVEL,FURNACE TOP GAS ANALYSISH2%,COKE_DISCHARGE_TIME,WEIGHTED_COKE_ANGLE,TOTAL_COKE_PORTIONS,NON_COKE_DISCHARGE_TIME,WEIGHTED_NON_COKE_ANGLE,TOTAL_NON_COKE_PORTIONS,UNITCOST LAKHS/THM,ACTUALKG/THM.,ACT. FUEL RATEKG/THM.,FURNACETOPGASANALYSISCO2ETACO,COKE RATE KG/THM,PRODUCTIONTONNESPERHR
2024-06-24 14:00:00,2.56,1.3,1.26,1159.0,3500.0,0.0,2310.0,1512.0,260.0,113697.0,2.47984617029463,0.98,10.89,0.4,87.73,3.1,36.00406638984448,7.2,1.03,0.44,87.47,11.06,3.2517381831573084,68.6,9.86,20.5,1.04,10.088222646671674,4.88888888888889,80.4888888888889,64.69,27.12,0.0625,4.98,1.805,9.53,2.215,0.0555,0.18,56.25,9.605,0.091,1.928694126897715,0.195,110.4402106880306,0.2,96.14,0.97,0.65,1.42,0.0,0.0,1.2753763269585328,2.0,63.48,2.14,2.9,0.13,0.051,0.09,0.139,3.74,2.2,0.07,0.48,0.03,20.128070363551927,0.0,0.0,0.0,0.0,0.0,0.0,0.0,0.0,0.0,0.0,0.0,0.0,0.0,2103.635094433764,7.0,1.3,4.13,90.0,24.33333333,12.0,60.0,28.25,8.0,125.3125,125.0,560.0,42.1076958631847,435.0,86.24
2024-06-24 15:00:00,2.52,1.3,1.22,1179.0,3500.0,0.0,2312.0,1492.0,255.0,108824.0,2.5908226277816,0.98,10.89,0.4,87.73,3.1,35.80367269936298,7.2,1.03,0.44,87.47,11.06,3.2336394548651533,68.6,9.86,20.5,1.04,10.032072984445302,4.88888888888889,80.4888888888889,64.69,27.12,0.0625,4.98,1.805,9.53,2.215,0.0555,0.18,56.25,9.605,0.091,1.928694126897715,0.195,109.82551563781892,0.2,96.14,0.97,0.65,1.42,0.0,0.0,1.2682777574207305,2.0,63.48,2.14,2.9,0.13,0.051,0.09,0.139,3.74,2.2,0.07,0.48,0.03,20.016040287316947,0.0,0.0,0.0,0.0,0.0,0.0,0.0,0.0,0.0,0.0,0.0,0.0,0.0,2103.635094433764,7.0,1.3,4.28,90.0,24.33333333,12.0,60.0,28.25,8.0,125.3125,125.0,560.0,42.1174831669375,435.0,85.76
2024-06-24 16:00:00,2.53,1.3,1.23,1178.0,3500.0,0.0,2332.0,1515.0,261.0,111487.0,2.5289746718505,0.97,11.0,0.4,87.63,3.4,34.23392212392449,6.6,1.04,0.44,87.3,11.22,3.0918660832432665,68.58,9.82,20.48,1.12,9.592233963672047,4.88888888888889,80.4888888888889,64.69,27.12,0.065,5.06,1.8,9.7,2.22,0.052,0.185,55.92,9.975,0.088,1.97134387351779,0.195,105.0104044111608,0.1,94.02,1.37,0.86,1.32,0.0,0.0,1.2126722960412766,2.0,63.16,2.48,3.0,0.06,0.007,0.067,0.218,4.49,1.99,0.04,0.06,0.026,19.13847135680958,0.0,0.0,0.0,0.0,0.0,0.0,0.0,0.0,0.0,0.0,0.0,0.0,0.0,2103.635094433764,7.0,1.3,4.16,90.0,24.33333333,12.0,60.0,28.25,8.0,125.3125,125.0,560.0,41.8258034466698,435.0,82.0
2024-06-24 17:00:00,2.56,1.29,1.27,1179.0,3500.0,0.0,2338.0,1474.0,267.0,115196.0,2.4475955514427,0.97,11.0,0.4,87.63,3.4,36.7736338262075,6.6,1.04,0.44,87.3,11.22,3.321242327223712,68.58,9.82,20.48,1.12,10.30385294674934,4.88888888888889,80.4888888888889,64.69,27.12,0.065,5.06,1.8,9.7,2.22,0.052,0.185,55.92,9.975,0.088,1.97134387351779,0.195,112.80081042946848,0.1,94.02,1.37,0.86,1.32,0.0,0.0,1.3026368058085662,2.0,63.16,2.48,3.0,0.06,0.007,0.067,0.218,4.49,1.99,0.04,0.06,0.026,20.558296975759884,0.0,0.0,0.0,0.0,0.0,0.0,0.0,0.0,0.0,0.0,0.0,0.0,0.0,2103.635094433764,7.0,1.3,3.98,90.0,24.33333333,12.0,60.0,28.25,8.0,124.65,120.0,555.0,42.3471768548763,435.0,88.08333333333333
2024-06-24 18:00:00,2.61,1.3,1.31,1166.0,3498.0,0.0,2335.0,1475.0,263.0,115277.0,2.44447989043693,0.97,11.0,0.4,87.63,3.4,36.467655212268944,6.6,1.04,0.44,87.3,11.22,3.293607605873065,68.58,9.82,20.48,1.12,10.218118731366305,4.88888888888889,80.4888888888889,64.69,27.12,0.065,5.06,1.8,9.7,2.22,0.052,0.185,55.92,9.975,0.088,1.97134387351779,0.195,111.86224026287924,0.1,94.02,1.37,0.86,1.32,0.0,0.0,1.2917980889662128,2.0,63.16,2.48,3.0,0.06,0.007,0.067,0.218,4.49,1.99,0.04,0.06,0.026,20.38723965672232,0.0,0.0,0.0,0.0,0.0,0.0,0.0,0.0,0.0,0.0,0.0,0.0,0.0,2103.635094433764,6.0,1.3,3.86,90.0,24.33333333,12.0,60.0,28.25,8.0,124.2525,117.0,552.0,42.9592071905969,435.0,87.35042735042735
2024-06-24 19:00:00,2.62,1.29,1.33,1149.0,3500.0,0.0,2351.0,1442.0,257.0,115257.0,2.4463009043835,0.97,11.0,0.4,87.63,3.4,33.10852277520586,6.6,1.04,0.44,87.3,11.22,2.99022467435616,68.58,9.82,20.48,1.12,9.276900715661618,4.88888888888889,80.4888888888889,64.69,27.12,0.065,5.06,1.8,9.7,2.22,0.052,0.185,55.92,9.975,0.088,1.97134387351779,0.195,101.55831264366772,0.1,94.02,1.37,0.86,1.32,0.0,0.0,1.1728071410282546,2.0,63.16,2.48,3.0,0.06,0.007,0.067,0.218,4.49,1.99,0.04,0.06,0.026,18.50931694317109,0.0,0.0,0.0,0.0,0.0,0.0,0.0,0.0,0.0,0.0,0.0,0.0,0.0,2103.635094433764,7.0,1.3,3.88,90.0,24.33333333,12.0,60.0,28.25,8.0,123.9875,115.0,550.0,42.169507139567,435.0,79.30434782608695
2024-06-24 20:00:00,2.6,1.3,1.3,1150.0,3501.0,0.0,2342.0,1476.0,259.0,115483.0,2.44221343079885,0.97,11.0,0.4,87.63,3.4,34.16131571432974,6.6,1.04,0.44,87.3,11.22,3.0853085729924854,68.58,9.82,20.48,1.12,9.571889883155244,4.88888888888889,80.4888888888889,64.69,27.12,0.065,5.06,1.8,9.7,2.22,0.052,0.185,55.92,9.975,0.088,1.97134387351779,0.195,104.78768881325804,0.1,94.02,1.37,0.86,1.32,0.0,0.0,1.2101003505565655,2.0,63.16,2.48,3.0,0.06,0.007,0.067,0.218,4.49,1.99,0.04,0.06,0.026,19.097880749478065,0.0,0.0,0.0,0.0,0.0,0.0,0.0,0.0,0.0,0.0,0.0,0.0,0.0,2103.635094433764,7.0,1.3,3.8,90.0,24.33333333,12.0,60.0,28.25,8.0,123.9875,115.0,550.0,42.7052023121387,435.0,81.82608695652173
2024-06-24 21:00:00,2.61,1.3,1.31,1150.0,3500.0,0.0,2342.0,1472.0,259.0,115810.0,2.43462637579621,0.97,11.0,0.4,87.63,3.4,35.52433603990391,6.6,1.04,0.44,87.3,11.22,3.208410924518512,68.58,9.82,20.48,1.12,9.953803758311569,4.88888888888889,80.4888888888889,64.69,27.12,0.065,5.06,1.8,9.7,2.22,0.052,0.185,55.92,9.975,0.088,1.97134387351779,0.195,108.96866799206931,0.1,94.02,1.37,0.86,1.32,0.0,0.0,1.258382781701369,2.0,63.16,2.48,3.0,0.06,0.007,0.067,0.218,4.49,1.99,0.04,0.06,0.026,19.85987715074697,0.0,0.0,0.0,0.0,0.0,0.0,0.0,0.0,0.0,0.0,0.0,0.0,0.0,2103.635094433764,7.0,1.3,3.86,90.0,24.33333333,12.0,60.0,28.25,8.0,123.325,110.0,545.0,43.2081594807603,435.0,85.0909090909091
2024-06-24 22:00:00,2.61,1.3,1.31,1140.0,3501.0,0.0,2322.0,1492.0,255.0,116989.0,2.41079269073625,0.97,11.0,0.4,87.63,3.4,37.00451670823323,6.6,1.04,0.44,87.3,11.22,3.342094713040116,68.58,9.82,20.48,1.12,10.368545581574551,4.88888888888889,80.4888888888889,64.69,27.12,0.065,5.06,1.8,9.7,2.22,0.052,0.185,55.92,9.975,0.088,1.97134387351779,0.195,113.50902915840554,0.1,94.02,1.37,0.86,1.32,0.0,0.0,1.310815397605593,2.0,63.16,2.48,3.0,0.06,0.007,0.067,0.218,4.49,1.99,0.04,0.06,0.026,20.68737203202809,0.0,0.0,0.0,0.0,0.0,0.0,0.0,0.0,0.0,0.0,0.0,0.0,0.0,2103.635094433764,7.0,1.3,3.73,90.0,24.33333333,12.0,60.0,28.25,8.0,123.325,110.0,545.0,42.9132947976878,435.0,88.63636363636364
2024-06-24 23:00:00,2.59,1.3,1.29,1147.0,3500.0,0.0,2376.0,1498.0,261.0,116119.0,2.42815139348379,0.96,10.84,0.38,87.82,3.8,37.30782311421984,6.4,1.03,0.44,87.35,11.18,3.323432039723182,68.99,9.81,20.13,1.07,10.23537004746504,5.02111111111111,79.7111111111111,64.69,27.11736842105263,0.0635,5.17,1.95,9.5,2.285,0.051,0.19,55.675,10.095,0.086,1.95303472534052,0.175,113.75913881665264,0.2,95.16,1.25,0.73,1.24,0.0,0.0,1.494686295058645,2.0,63.59,2.98,3.0,0.03,0.007,0.065,0.201,2.83,2.76,0.03,0.05,0.019,20.73552028925405,0.0,0.0,0.0,0.0,0.0,0.0,0.0,0.0,0.0,0.0,0.0,0.0,0.0,2103.635094433764,7.0,1.3,3.84,90.0,24.33333333,12.0,60.0,28.25,8.0,123.325,110.0,545.0,42.9854872149275,435.0,88.27272727272727
2024-06-25 00:00:00,2.53,1.27,1.26,1149.0,3500.0,0.0,2325.0,1515.0,263.0,114947.0,2.45289450234089,0.96,10.84,0.38,87.82,3.8,36.6893138726383,6.4,1.03,0.44,87.35,11.18,3.268334388379555,68.99,9.81,20.13,1.07,10.065682554684171,5.02111111111111,79.7111111111111,64.69,27.11736842105263,0.0635,5.17,1.95,9.5,2.285,0.051,0.19,55.675,10.095,0.086,1.95303472534052,0.175,111.87317837192116,0.2,95.16,1.25,0.73,1.24,0.0,0.0,1.469906578377543,2.0,63.59,2.98,3.0,0.03,0.007,0.065,0.201,2.83,2.76,0.03,0.05,0.019,20.39175563462276,0.0,0.0,0.0,0.0,0.0,0.0,0.0,0.0,0.0,0.0,0.0,0.0,0.0,2116.6199771367164,7.0,1.3,3.85,90.0,24.33333333,12.0,60.0,28.25,8.0,123.7225,113.0,548.0,40.5600722673893,435.0,87.34513274336283
2024-06-25 01:00:00,2.57,1.3,1.27,1148.0,3498.0,0.0,2314.0,1505.0,259.0,114392.0,2.46338074956039,0.96,10.84,0.38,87.82,3.8,39.49219105868576,6.4,1.03,0.44,87.35,11.18,3.518018531434496,68.99,9.81,20.13,1.07,10.834649564872947,5.02111111111111,79.7111111111111,64.69,27.11736842105263,0.0635,5.17,1.95,9.5,2.285,0.051,0.19,55.675,10.095,0.086,1.95303472534052,0.175,120.4197208468712,0.2,95.16,1.25,0.73,1.24,0.0,0.0,1.582199973355093,2.0,63.59,2.98,3.0,0.03,0.007,0.065,0.201,2.83,2.76,0.03,0.05,0.019,21.94958216825995,0.0,0.0,0.0,0.0,0.0,0.0,0.0,0.0,0.0,0.0,0.0,0.0,0.0,2116.6199771367164,7.0,1.3,4.02,90.0,24.33333333,12.0,60.0,28.25,8.0,123.59,112.0,547.0,42.7710843373494,435.0,94.01785714285714
2024-06-25 02:00:00,2.53,1.29,1.24,1149.0,3500.0,0.0,2322.0,1539.0,261.0,113771.0,2.47823414882589,0.96,10.84,0.38,87.82,3.8,38.72096308514914,6.4,1.03,0.44,87.35,11.18,3.4493164860394794,68.99,9.81,20.13,1.07,10.62306381579462,5.02111111111111,79.7111111111111,64.69,27.11736842105263,0.0635,5.17,1.95,9.5,2.285,0.051,0.19,55.675,10.095,0.086,1.95303472534052,0.175,118.06808993471007,0.2,95.16,1.25,0.73,1.24,0.0,0.0,1.55130179205725,2.0,63.59,2.98,3.0,0.03,0.007,0.065,0.201,2.83,2.76,0.03,0.05,0.019,21.52093712928383,0.0,0.0,0.0,0.0,0.0,0.0,0.0,0.0,0.0,0.0,0.0,0.0,0.0,2116.6199771367164,8.0,1.3,3.99,90.0,24.33333333,12.0,60.0,28.25,8.0,123.325,110.0,545.0,42.9297597042514,435.0,92.1818181818182
2024-06-25 03:00:00,2.52,1.3,1.22,1167.0,3499.0,0.0,2328.0,1559.0,264.0,113484.0,2.48378846522708,0.96,10.84,0.38,87.82,3.8,38.06017313111906,6.4,1.03,0.44,87.35,11.18,3.390452410855373,68.99,9.81,20.13,1.07,10.441776644939363,5.02111111111111,79.7111111111111,64.69,27.11736842105263,0.0635,5.17,1.95,9.5,2.285,0.051,0.19,55.675,10.095,0.086,1.95303472534052,0.175,116.05320700039849,0.2,95.16,1.25,0.73,1.24,0.0,0.0,1.5248281571529196,2.0,63.59,2.98,3.0,0.03,0.007,0.065,0.201,2.83,2.76,0.03,0.05,0.019,21.1536730448376,0.0,0.0,0.0,0.0,0.0,0.0,0.0,0.0,0.0,0.0,0.0,0.0,0.0,2116.6199771367164,7.0,1.3,4.05,90.0,24.33333333,12.0,60.0,28.25,8.0,123.9875,115.0,550.0,42.9562803608605,435.0,90.6086956521739
2024-06-25 04:00:00,2.55,1.3,1.25,1160.0,3499.0,0.0,2327.0,1506.0,259.0,113238.0,2.48918111648729,0.96,10.84,0.38,87.82,3.8,39.54523790036687,6.4,1.03,0.44,87.35,11.18,3.522744016829594,68.99,9.81,20.13,1.07,10.849202921491834,5.02111111111111,79.7111111111111,64.69,27.11736842105263,0.0635,5.17,1.95,9.5,2.285,0.051,0.19,55.675,10.095,0.086,1.95303472534052,0.175,120.58147145365712,0.2,95.16,1.25,0.73,1.24,0.0,0.0,1.5843252216445518,2.0,63.59,2.98,3.0,0.03,0.007,0.065,0.201,2.83,2.76,0.03,0.05,0.019,21.979065364280046,0.0,0.0,0.0,0.0,0.0,0.0,0.0,0.0,0.0,0.0,0.0,0.0,0.0,2116.6199771367164,8.0,1.3,3.9,90.0,24.33333333,12.0,60.0,28.25,8.0,123.4575,111.0,546.0,43.8110749185668,435.0,94.14414414414416
2024-06-25 05:00:00,2.56,1.3,1.26,1156.0,3499.0,0.0,2328.0,1510.0,260.0,113818.0,2.47650402413371,0.96,10.84,0.38,87.82,3.8,37.31693267178758,6.4,1.03,0.44,87.35,11.18,3.3242435316023964,68.99,9.81,20.13,1.07,10.237869246959717,5.02111111111111,79.7111111111111,64.69,27.11736842105263,0.0635,5.17,1.95,9.5,2.285,0.051,0.19,55.675,10.095,0.086,1.95303472534052,0.175,113.78691571000648,0.2,95.16,1.25,0.73,1.24,0.0,0.0,1.4950512568739962,2.0,63.59,2.98,3.0,0.03,0.007,0.065,0.201,2.83,2.76,0.03,0.05,0.019,20.740583340378585,0.0,0.0,0.0,0.0,0.0,0.0,0.0,0.0,0.0,0.0,0.0,0.0,0.0,2116.6199771367164,7.0,1.3,3.86,90.0,24.33333333,12.0,60.0,28.25,8.0,123.59,112.0,547.0,43.8139534883721,435.0,88.83928571428571
2024-06-25 06:00:00,2.57,1.3,1.27,1143.0,3500.0,0.0,2323.0,1535.0,262.0,116271.0,2.42497891023097,0.96,10.84,0.38,87.82,3.8,37.12941039705499,6.4,1.03,0.44,87.35,11.18,3.3075387902375604,68.99,9.81,20.13,1.07,10.186422667829268,5.02111111111111,79.7111111111111,64.69,27.11736842105263,0.0635,5.17,1.95,9.5,2.285,0.051,0.19,55.675,10.095,0.086,1.95303472534052,0.175,113.21512216372506,0.2,95.16,1.25,0.73,1.24,0.0,0.0,1.487538436487695,2.0,63.59,2.98,3.0,0.03,0.007,0.065,0.201,2.83,2.76,0.03,0.05,0.019,20.63635930349226,0.0,0.0,0.0,0.0,0.0,0.0,0.0,0.0,0.0,0.0,0.0,0.0,0.0,2116.6199771367164,7.0,1.3,3.71,90.0,24.33333333,12.0,60.0,28.25,8.0,123.59,112.0,547.0,43.3465392682359,435.0,88.39285714285714
2024-06-25 07:00:00,2.58,1.3,1.28,1151.0,3500.0,0.0,2325.0,1508.0,262.0,115738.0,2.43614007331129,0.96,10.84,0.38,87.82,3.8,36.77278908861614,6.4,1.03,0.44,87.35,11.18,3.275770475080574,68.99,9.81,20.13,1.07,10.088583910325042,5.02111111111111,79.7111111111111,64.69,27.11736842105263,0.0635,5.17,1.95,9.5,2.285,0.051,0.19,55.675,10.095,0.086,1.95303472534052,0.175,112.1277112792179,0.2,95.16,1.25,0.73,1.24,0.0,0.0,1.4732508973670793,2.0,63.59,2.98,3.0,0.03,0.007,0.065,0.201,2.83,2.76,0.03,0.05,0.019,20.438150784220724,0.0,0.0,0.0,0.0,0.0,0.0,0.0,0.0,0.0,0.0,0.0,0.0,0.0,2116.6199771367164,7.0,1.3,3.68,90.0,24.33333333,12.0,60.0,28.25,8.0,123.855,114.0,549.0,43.5105641978175,435.0,87.54385964912281
2024-06-25 08:00:00,2.6,1.3,1.3,1166.0,3499.0,0.0,2326.0,1472.0,260.0,114714.0,2.45717193808743,0.97,10.98,0.43,87.62,3.6,36.61973447085869,6.6,1.04,0.44,87.24,11.28,3.262136159861339,68.82,9.68,20.32,1.18,10.04659350403881,5.02111111111111,79.7111111111111,64.69,27.11473684210526,0.0655,5.04,1.795,9.72,2.265,0.05,0.185,56.12,9.735,0.0865,1.931547619047615,0.175,111.66101662767808,0.1,96.28,0.95,0.74,1.34,0.0,0.0,1.4671189759505674,2.0,62.83,3.4,3.0,0.1,0.012,0.068,0.193,2.93,3.02,0.03,0.29,0.019,20.35308371605764,0.0,0.0,0.0,0.0,0.0,0.0,0.0,0.0,0.0,0.0,0.0,0.0,0.0,2116.6199771367164,7.0,1.3,3.86,90.0,24.33333333,12.0,60.0,28.25,8.0,124.2525,117.0,552.0,43.3878504672897,435.0,87.17948717948718
2024-06-25 09:00:00,2.62,1.3,1.32,1150.0,3499.0,0.0,2330.0,1448.0,256.0,114967.0,2.45176773677265,0.97,10.98,0.43,87.62,3.6,37.04076350354503,6.6,1.04,0.44,87.24,11.28,3.299642003410547,68.82,9.68,20.32,1.18,10.16210246678578,5.02111111111111,79.7111111111111,64.69,27.11473684210526,0.0655,5.04,1.795,9.72,2.265,0.05,0.185,56.12,9.735,0.0865,1.931547619047615,0.175,112.94481976002837,0.1,96.28,0.95,0.74,1.34,0.0,0.0,1.4839869213959886,2.0,62.83,3.4,3.0,0.1,0.012,0.068,0.193,2.93,3.02,0.03,0.29,0.019,20.58708975878236,0.0,0.0,0.0,0.0,0.0,0.0,0.0,0.0,0.0,0.0,0.0,0.0,0.0,2116.6199771367164,7.0,1.3,3.86,90.0,24.33333333,12.0,60.0,28.25,8.0,123.325,110.0,545.0,43.5555555555556,435.0,88.18181818181819
2024-06-25 10:00:00,2.55,1.3,1.25,1156.0,3501.0,0.0,2325.0,1529.0,260.0,114806.0,2.45660658080201,0.97,10.98,0.43,87.62,3.6,36.92017501682703,6.6,1.04,0.44,87.24,11.28,3.288899815662059,68.82,9.68,20.32,1.18,10.129019116378448,5.02111111111111,79.7111111111111,64.69,27.11473684210526,0.0655,5.04,1.795,9.72,2.265,0.05,0.185,56.12,9.735,0.0865,1.931547619047615,0.175,112.57712094366366,0.1,96.28,0.95,0.74,1.34,0.0,0.0,1.4791557105829791,2.0,62.83,3.4,3.0,0.1,0.012,0.068,0.193,2.93,3.02,0.03,0.29,0.019,20.520067220229624,0.0,0.0,0.0,0.0,0.0,0.0,0.0,0.0,0.0,0.0,0.0,0.0,0.0,2116.6199771367164,7.0,1.3,3.87,90.0,24.33333333,12.0,60.0,28.25,8.0,123.855,114.0,549.0,42.4355101092261,435.0,87.89473684210526
2024-06-25 11:00:00,2.5,1.3,1.2,1169.0,3499.0,0.0,2317.0,1590.0,265.0,114161.0,2.4690676322323,0.97,10.98,0.43,87.62,3.6,39.42006710686552,6.6,1.04,0.44,87.24,11.28,3.511593630909559,68.82,9.68,20.32,1.18,10.814862419053542,5.02111111111111,79.7111111111111,64.69,27.11473684210526,0.0655,5.04,1.795,9.72,2.265,0.05,0.185,56.12,9.735,0.0865,1.931547619047615,0.175,120.19980025214755,0.1,96.28,0.95,0.74,1.34,0.0,0.0,1.5793104270526697,2.0,62.83,3.4,3.0,0.1,0.012,0.068,0.193,2.93,3.02,0.03,0.29,0.019,21.909496000226746,0.0,0.0,0.0,0.0,0.0,0.0,0.0,0.0,0.0,0.0,0.0,0.0,0.0,2116.6199771367164,8.0,1.3,3.93,90.0,24.33333333,12.0,60.0,28.25,8.0,124.2525,117.0,552.0,41.994872989979,435.0,93.84615384615384
2024-06-25 12:00:00,2.54,1.3,1.24,1176.0,3500.0,0.0,2322.0,1550.0,268.0,115103.0,2.44957199690702,0.97,10.98,0.43,87.62,3.6,38.70707713819373,6.6,1.04,0.44,87.24,11.28,3.4480795068441985,68.82,9.68,20.32,1.18,10.619254217868928,5.02111111111111,79.7111111111111,64.69,27.11473684210526,0.0655,5.04,1.795,9.72,2.265,0.05,0.185,56.12,9.735,0.0865,1.931547619047615,0.175,118.02574885888626,0.1,96.28,0.95,0.74,1.34,0.0,0.0,1.5507454708121151,2.0,62.83,3.4,3.0,0.1,0.012,0.068,0.193,2.93,3.02,0.03,0.29,0.019,21.513219382420186,0.0,0.0,0.0,0.0,0.0,0.0,0.0,0.0,0.0,0.0,0.0,0.0,0.0,2116.6199771367164,7.0,1.3,4.06,90.0,24.33333333,12.0,60.0,28.25,8.0,124.7825,121.0,556.0,41.6781609195402,435.0,92.14876033057853
2024-06-25 13:00:00,2.52,1.3,1.22,1185.0,3499.0,0.0,2302.0,1560.0,268.0,113872.0,2.47533031068018,0.97,10.98,0.43,87.62,3.6,39.484690167696456,6.6,1.04,0.44,87.24,11.28,3.5173503417799026,68.82,9.68,20.32,1.18,10.83259170170773,5.02111111111111,79.7111111111111,64.69,27.11473684210526,0.0655,5.04,1.795,9.72,2.265,0.05,0.185,56.12,9.735,0.0865,1.931547619047615,0.175,120.39684910501994,0.1,96.28,0.95,0.74,1.34,0.0,0.0,1.5818994605396413,2.0,62.83,3.4,3.0,0.1,0.012,0.068,0.193,2.93,3.02,0.03,0.29,0.019,21.945413206784497,0.0,0.0,0.0,0.0,0.0,0.0,0.0,0.0,0.0,0.0,0.0,0.0,0.0,2116.6199771367164,7.0,1.3,4.4,90.0,24.33333333,12.0,60.0,28.25,8.0,125.3125,125.0,560.0,40.8769125371089,435.0,94.0
2024-06-25 14:00:00,2.56,1.3,1.26,1179.0,3500.0,0.0,2291.0,1483.0,260.0,111886.0,2.51996138310505,0.97,10.98,0.43,87.62,3.6,40.694433866451405,6.6,1.04,0.44,87.24,11.28,3.6251159692727337,68.82,9.68,20.32,1.18,11.164483872994094,5.02111111111111,79.7111111111111,64.69,27.11473684210526,0.0655,5.04,1.795,9.72,2.265,0.05,0.185,56.12,9.735,0.0865,1.931547619047615,0.175,124.08560363079076,0.1,96.28,0.95,0.74,1.34,0.0,0.0,1.6303661674157497,2.0,62.83,3.4,3.0,0.1,0.012,0.068,0.193,2.93,3.02,0.03,0.29,0.019,22.61778331354555,0.0,0.0,0.0,0.0,0.0,0.0,0.0,0.0,0.0,0.0,0.0,0.0,0.0,2116.6199771367164,7.0,1.3,4.28,90.0,24.33333333,12.0,60.0,28.25,8.0,125.3125,125.0,560.0,41.7259582281386,435.0,96.88
2024-06-25 15:00:00,2.59,1.3,1.29,1163.0,3500.0,0.0,2326.0,1491.0,263.0,115390.0,2.44348289235413,0.97,10.98,0.43,87.62,3.6,34.54490339778039,6.6,1.04,0.44,87.24,11.28,3.0773073628508425,68.82,9.68,20.32,1.18,9.47736533562174,5.02111111111111,79.7111111111111,64.69,27.11473684210526,0.0655,5.04,1.795,9.72,2.265,0.05,0.185,56.12,9.735,0.0865,1.931547619047615,0.175,105.33443479145572,0.1,96.28,0.95,0.74,1.34,0.0,0.0,1.383993740795533,2.0,62.83,3.4,3.0,0.1,0.012,0.068,0.193,2.93,3.02,0.03,0.29,0.019,19.19990193751018,0.0,0.0,0.0,0.0,0.0,0.0,0.0,0.0,0.0,0.0,0.0,0.0,0.0,2116.6199771367164,6.0,1.3,3.98,90.0,24.33333333,12.0,60.0,28.25,8.0,125.3125,125.0,560.0,41.9930475086906,435.0,82.24
2024-06-25 16:00:00,2.55,1.3,1.25,1175.0,3500.0,0.0,2320.0,1516.0,265.0,114092.0,2.4712656564967,0.96,10.92,0.4,87.72,3.5,37.30043071161112,6.9,1.02,0.43,87.31,11.24,3.322773514362291,69.82,9.92,19.01,1.25,10.233341947996236,5.02111111111111,79.7111111111111,64.69,27.1121052631579,0.066,5.055,1.775,10.055,2.26,0.0515,0.19,56.015,9.98,0.087,1.974495107632095,0.18,113.73659787793372,0.4,96.18,0.95,0.74,1.42,0.0,0.0,1.4943901286800014,2.0,63.12,3.16,3.2,0.03,0.019,0.063,0.261,4.1,1.86,0.03,0.09,0.013,20.731411625132587,0.0,0.0,0.0,0.0,0.0,0.0,0.0,0.0,0.0,0.0,0.0,0.0,0.0,2116.6199771367164,7.0,1.3,3.96,90.0,24.33333333,12.0,60.0,28.25,8.0,125.3125,125.0,560.0,42.5374855824683,435.0,88.8
2024-06-25 17:00:00,2.58,1.3,1.28,1145.0,3499.0,0.0,2341.0,1524.0,261.0,115885.0,2.4323568479556,0.96,10.92,0.4,87.72,3.5,33.89620025496976,6.9,1.02,0.43,87.31,11.24,3.0195199973836724,69.82,9.92,19.01,1.25,9.299394171308764,5.02111111111111,79.7111111111111,64.69,27.1121052631579,0.066,5.055,1.775,10.055,2.26,0.0515,0.19,56.015,9.98,0.087,1.974495107632095,0.18,103.35640700227428,0.4,96.18,0.95,0.74,1.42,0.0,0.0,1.358004347253272,2.0,63.12,3.16,3.2,0.03,0.019,0.063,0.261,4.1,1.86,0.03,0.09,0.013,18.83935564837744,0.0,0.0,0.0,0.0,0.0,0.0,0.0,0.0,0.0,0.0,0.0,0.0,0.0,2116.6199771367164,7.0,1.3,3.63,90.0,24.33333333,12.0,60.0,28.25,8.0,123.9875,115.0,550.0,42.3120859035869,435.0,80.69565217391305
2024-06-25 18:00:00,2.58,1.3,1.28,1144.0,3500.0,0.0,2333.0,1530.0,263.0,115575.0,2.43957388012529,0.96,10.92,0.4,87.72,3.5,33.78662202138688,6.9,1.02,0.43,87.31,11.24,3.009758618081785,69.82,9.92,19.01,1.25,9.269331474634274,5.02111111111111,79.7111111111111,64.69,27.1121052631579,0.066,5.055,1.775,10.055,2.26,0.0515,0.19,56.015,9.98,0.087,1.974495107632095,0.18,103.02228068653416,0.4,96.18,0.95,0.74,1.42,0.0,0.0,1.3536142469927552,2.0,63.12,3.16,3.2,0.03,0.019,0.063,0.261,4.1,1.86,0.03,0.09,0.013,18.778452558996914,0.0,0.0,0.0,0.0,0.0,0.0,0.0,0.0,0.0,0.0,0.0,0.0,0.0,2116.6199771367164,7.0,1.3,3.72,90.0,24.33333333,12.0,60.0,28.25,8.0,123.9875,115.0,550.0,41.1113673045884,435.0,80.43478260869566
2024-06-25 19:00:00,2.59,1.3,1.29,1145.0,3501.0,0.0,2325.0,1521.0,263.0,115992.0,2.43150257706921,0.96,10.92,0.4,87.72,3.5,35.79884694138475,6.9,1.02,0.43,87.31,11.24,3.1890103731299484,69.82,9.92,19.01,1.25,9.821383697350502,5.02111111111111,79.7111111111111,64.69,27.1121052631579,0.066,5.055,1.775,10.055,2.26,0.0515,0.19,56.015,9.98,0.087,1.974495107632095,0.18,109.1579636317317,0.4,96.18,0.95,0.74,1.42,0.0,0.0,1.4342312532782258,2.0,63.12,3.16,3.2,0.03,0.019,0.063,0.261,4.1,1.86,0.03,0.09,0.013,19.89683811924299,0.0,0.0,0.0,0.0,0.0,0.0,0.0,0.0,0.0,0.0,0.0,0.0,0.0,2116.6199771367164,7.0,1.3,3.75,90.0,24.33333333,12.0,60.0,28.25,8.0,123.4575,111.0,546.0,41.9792137370086,435.0,85.22522522522523
2024-06-25 20:00:00,2.59,1.3,1.29,1149.0,3499.0,0.0,2332.0,1498.0,261.0,115250.0,2.44575081875875,0.96,10.92,0.4,87.72,3.5,36.75436584758978,6.9,1.02,0.43,87.31,11.24,3.2741293075078883,69.82,9.92,19.01,1.25,10.083529509568368,5.02111111111111,79.7111111111111,64.69,27.1121052631579,0.066,5.055,1.775,10.055,2.26,0.0515,0.19,56.015,9.98,0.087,1.974495107632095,0.18,112.07153507116216,0.4,96.18,0.95,0.74,1.42,0.0,0.0,1.472512795715092,2.0,63.12,3.16,3.2,0.03,0.019,0.063,0.261,4.1,1.86,0.03,0.09,0.013,20.42791122971961,0.0,0.0,0.0,0.0,0.0,0.0,0.0,0.0,0.0,0.0,0.0,0.0,0.0,2116.6199771367164,8.0,1.3,3.79,90.0,24.33333333,12.0,60.0,28.25,8.0,123.59,112.0,547.0,41.5310566124227,435.0,87.5
2024-06-25 21:00:00,2.62,1.3,1.32,1145.0,3501.0,0.0,2333.0,1473.0,257.0,115553.0,2.44073483246961,0.96,10.92,0.4,87.72,3.5,34.74958225590307,6.9,1.02,0.43,87.31,11.24,3.0955404361892764,69.82,9.92,19.01,1.25,9.533518809046456,5.02111111111111,79.7111111111111,64.69,27.1121052631579,0.066,5.055,1.775,10.055,2.26,0.0515,0.19,56.015,9.98,0.087,1.974495107632095,0.18,105.95854224909878,0.4,96.18,0.95,0.74,1.42,0.0,0.0,1.392193915948814,2.0,63.12,3.16,3.2,0.03,0.019,0.063,0.261,4.1,1.86,0.03,0.09,0.013,19.31366152628036,0.0,0.0,0.0,0.0,0.0,0.0,0.0,0.0,0.0,0.0,0.0,0.0,0.0,2116.6199771367164,7.0,1.3,3.78,90.0,24.33333333,12.0,60.0,28.25,8.0,123.325,110.0,545.0,42.2327898550725,435.0,82.72727272727273
2024-06-25 22:00:00,2.62,1.3,1.32,1128.0,3500.0,0.0,2340.0,1495.0,260.0,115864.0,2.43349233653987,0.96,10.92,0.4,87.72,3.5,32.840264549534766,6.9,1.02,0.43,87.31,11.24,2.925455796838217,69.82,9.92,19.01,1.25,9.009699094263684,5.02111111111111,79.7111111111111,64.69,27.1121052631579,0.066,5.055,1.775,10.055,2.26,0.0515,0.19,56.015,9.98,0.087,1.974495107632095,0.18,100.13664432332412,0.4,96.18,0.95,0.74,1.42,0.0,0.0,1.3156997447428354,2.0,63.12,3.16,3.2,0.03,0.019,0.063,0.261,4.1,1.86,0.03,0.09,0.013,18.25247133252869,0.0,0.0,0.0,0.0,0.0,0.0,0.0,0.0,0.0,0.0,0.0,0.0,0.0,2116.6199771367164,7.0,1.3,3.69,90.0,24.33333333,12.0,60.0,28.25,8.0,123.325,110.0,545.0,41.8478260869565,435.0,78.18181818181819
2024-06-25 23:00:00,2.57,1.28,1.29,1147.0,3500.0,0.0,2325.0,1489.0,261.0,115264.0,2.44615242592348,0.97,10.96,0.34,87.73,3.4,36.55107368306092,6.8,1.03,0.43,87.38,11.16,3.291099980084815,69.87,9.71,19.24,1.18,9.743619565996724,4.93333333333333,80.0433333333333,64.69,27.10947368421053,0.067,5.305,1.905,9.93,2.27,0.0545,0.19,55.46,10.285,0.0829999999999999,1.938743204349215,0.195,109.8148144679833,0.2,96.41,0.8999999999999999,0.57,1.28,0.0,0.0,1.5973078974163704,2.0,63.31,3.12,2.6,0.04,0.006,0.063,0.177,3.29,2.52,0.04,0.1,0.018,20.91608257896969,0.0,0.0,0.0,0.0,0.0,0.0,0.0,0.0,0.0,0.0,0.0,0.0,0.0,2116.6199771367164,7.0,1.3,3.9,90.0,24.33333333,12.0,60.0,28.25,8.0,123.7225,113.0,548.0,40.9317051108096,435.0,87.61061946902655
2024-06-26 00:00:00,2.56,1.3,1.26,1138.0,3500.0,0.0,2350.0,1534.0,261.0,115517.0,2.44079806170747,0.97,10.96,0.34,87.73,3.4,36.44114946991658,6.8,1.03,0.43,87.38,11.16,3.28120227971007,69.87,9.71,19.24,1.18,9.714316467454196,4.93333333333333,80.0433333333333,64.69,27.10947368421053,0.067,5.305,1.905,9.93,2.27,0.0545,0.19,55.46,10.285,0.0829999999999999,1.938743204349215,0.195,109.48455585022953,0.2,96.41,0.8999999999999999,0.57,1.28,0.0,0.0,1.5925041311769643,2.0,63.31,3.12,2.6,0.04,0.006,0.063,0.177,3.29,2.52,0.04,0.1,0.018,20.853179258003205,0.0,0.0,0.0,0.0,0.0,0.0,0.0,0.0,0.0,0.0,0.0,0.0,0.0,2093.003466310179,7.0,1.3,3.88,90.0,24.33333333,12.0,60.0,28.25,8.0,124.765,102.0,547.0,40.3846153846154,445.0,86.37254901960785
2024-06-26 01:00:00,2.54,1.3,1.24,1149.0,3501.0,0.0,2316.0,1537.0,255.0,110484.0,2.55264815915613,0.97,10.96,0.34,87.73,3.4,36.81766240864647,6.8,1.03,0.43,87.38,11.16,3.315103930203305,69.87,9.71,19.24,1.18,9.814685580232398,4.93333333333333,80.0433333333333,64.69,27.10947368421053,0.067,5.305,1.905,9.93,2.27,0.0545,0.19,55.46,10.285,0.0829999999999999,1.938743204349215,0.195,110.61575924167954,0.2,96.41,0.8999999999999999,0.57,1.28,0.0,0.0,1.6089580141935778,2.0,63.31,3.12,2.6,0.04,0.006,0.063,0.177,3.29,2.52,0.04,0.1,0.018,21.06863601275716,0.0,0.0,0.0,0.0,0.0,0.0,0.0,0.0,0.0,0.0,0.0,0.0,0.0,2093.003466310179,7.0,1.3,3.96,90.0,24.33333333,12.0,60.0,28.25,8.0,124.2525,117.0,552.0,41.2709181365898,435.0,87.26495726495726
2024-06-26 02:00:00,2.47,1.3,1.17,1148.0,3500.0,0.0,2309.0,1551.0,254.0,108951.0,2.58780444956173,0.97,10.96,0.34,87.73,3.4,36.49492188116617,6.8,1.03,0.43,87.38,11.16,3.286044008386146,69.87,9.71,19.24,1.18,9.728650873138294,4.93333333333333,80.0433333333333,64.69,27.10947368421053,0.067,5.305,1.905,9.93,2.27,0.0545,0.19,55.46,10.285,0.0829999999999999,1.938743204349215,0.195,109.64611081345916,0.2,96.41,0.8999999999999999,0.57,1.28,0.0,0.0,1.5948540237655344,2.0,63.31,3.12,2.6,0.04,0.006,0.063,0.177,3.29,2.52,0.04,0.1,0.018,20.883950124104683,0.0,0.0,0.0,0.0,0.0,0.0,0.0,0.0,0.0,0.0,0.0,0.0,0.0,2093.003466310179,7.0,1.3,3.98,90.0,24.33333333,12.0,60.0,28.25,8.0,124.65,120.0,555.0,41.8399638336347,435.0,86.5
2024-06-26 03:00:00,2.45,1.3,1.15,1149.0,3500.0,0.0,2308.0,1593.0,258.0,110246.0,2.5574252590736,0.97,10.96,0.34,87.73,3.4,36.53008076544475,6.8,1.03,0.43,87.38,11.16,3.289209754058965,69.87,9.71,19.24,1.18,9.738023369162512,4.93333333333333,80.0433333333333,64.69,27.10947368421053,0.067,5.305,1.905,9.93,2.27,0.0545,0.19,55.46,10.285,0.0829999999999999,1.938743204349215,0.195,109.75174290480156,0.2,96.41,0.8999999999999999,0.57,1.28,0.0,0.0,1.5963904919965224,2.0,63.31,3.12,2.6,0.04,0.006,0.063,0.177,3.29,2.52,0.04,0.1,0.018,20.90406953655565,0.0,0.0,0.0,0.0,0.0,0.0,0.0,0.0,0.0,0.0,0.0,0.0,0.0,2093.003466310179,7.0,1.3,4.0,90.0,24.33333333,12.0,60.0,28.25,8.0,124.65,120.0,555.0,42.2363060208239,435.0,86.58333333333333
2024-06-26 04:00:00,2.51,1.3,1.21,1150.0,3500.0,0.0,2339.0,1551.0,259.0,112555.0,2.50499218959993,0.97,10.96,0.34,87.73,3.4,35.67028623172311,6.8,1.03,0.43,87.38,11.16,3.211792882605482,69.87,9.71,19.24,1.18,9.508823239115726,4.93333333333333,80.0433333333333,64.69,27.10947368421053,0.067,5.305,1.905,9.93,2.27,0.0545,0.19,55.46,10.285,0.0829999999999999,1.938743204349215,0.195,107.16855812560904,0.2,96.41,0.8999999999999999,0.57,1.28,0.0,0.0,1.5588168598023615,2.0,63.31,3.12,2.6,0.04,0.006,0.063,0.177,3.29,2.52,0.04,0.1,0.018,20.41205845025471,0.0,0.0,0.0,0.0,0.0,0.0,0.0,0.0,0.0,0.0,0.0,0.0,0.0,2093.003466310179,7.0,1.3,3.84,90.0,24.33333333,12.0,60.0,28.25,8.0,123.325,110.0,545.0,42.3007654209815,435.0,84.54545454545455
2024-06-26 05:00:00,2.54,1.3,1.24,1148.0,3500.0,0.0,2325.0,1539.0,261.0,114391.0,2.46480991580609,0.97,10.96,0.34,87.73,3.4,36.55311589652383,6.8,1.03,0.43,87.38,11.16,3.291283863292881,69.87,9.71,19.24,1.18,9.744163970005966,4.93333333333333,80.0433333333333,64.69,27.10947368421053,0.067,5.305,1.905,9.93,2.27,0.0545,0.19,55.46,10.285,0.0829999999999999,1.938743204349215,0.195,109.82095013706044,0.2,96.41,0.8999999999999999,0.57,1.28,0.0,0.0,1.5973971435961354,2.0,63.31,3.12,2.6,0.04,0.006,0.063,0.177,3.29,2.52,0.04,0.1,0.018,20.91725122057525,0.0,0.0,0.0,0.0,0.0,0.0,0.0,0.0,0.0,0.0,0.0,0.0,0.0,2093.003466310179,7.0,1.3,3.94,90.0,24.33333333,12.0,60.0,28.25,8.0,124.12,116.0,551.0,42.5541516245487,435.0,86.63793103448276
2024-06-26 06:00:00,2.59,1.3,1.29,1145.0,3500.0,0.0,2317.0,1489.0,257.0,114477.0,2.46295932182256,0.97,10.96,0.34,87.73,3.4,36.83037221969296,6.8,1.03,0.43,87.38,11.16,3.316248335953043,69.87,9.71,19.24,1.18,9.818073704057882,4.93333333333333,80.0433333333333,64.69,27.10947368421053,0.067,5.305,1.905,9.93,2.27,0.0545,0.19,55.46,10.285,0.0829999999999999,1.938743204349215,0.195,110.6539448652838,0.2,96.41,0.8999999999999999,0.57,1.28,0.0,0.0,1.609513441969387,2.0,63.31,3.12,2.6,0.04,0.006,0.063,0.177,3.29,2.52,0.04,0.1,0.018,21.07590910847294,0.0,0.0,0.0,0.0,0.0,0.0,0.0,0.0,0.0,0.0,0.0,0.0,0.0,2093.003466310179,7.0,1.3,3.98,90.0,24.33333333,12.0,60.0,28.25,8.0,124.915,122.0,557.0,42.3590672402083,435.0,87.29508196721312
2024-06-26 07:00:00,2.53,1.3,1.23,1181.0,3500.0,0.0,2307.0,1533.0,264.0,112986.0,2.49544219373883,0.97,10.96,0.34,87.73,3.4,36.83311686327442,6.8,1.03,0.43,87.38,11.16,3.3164954667627864,69.87,9.71,19.24,1.18,9.81880535870458,4.93333333333333,80.0433333333333,64.69,27.10947368421053,0.067,5.305,1.905,9.93,2.27,0.0545,0.19,55.46,10.285,0.0829999999999999,1.938743204349215,0.195,110.66219093018172,0.2,96.41,0.8999999999999999,0.57,1.28,0.0,0.0,1.609633384844562,2.0,63.31,3.12,2.6,0.04,0.006,0.063,0.177,3.29,2.52,0.04,0.1,0.018,21.077479710537805,0.0,0.0,0.0,0.0,0.0,0.0,0.0,0.0,0.0,0.0,0.0,0.0,0.0,2093.003466310179,7.0,1.3,4.17,90.0,24.33333333,12.0,60.0,28.25,8.0,125.445,126.0,561.0,42.3339399454049,435.0,87.3015873015873
2024-06-26 08:00:00,2.52,1.3,1.22,1177.0,3500.0,0.0,2322.0,1543.0,264.0,112996.0,2.49522148037105,0.98,10.99,0.38,87.65,3.9,36.62149386456906,7.8,1.04,0.44,87.22,11.3,3.297440692808294,69.57,10.0,19.3,1.13,9.76239185882548,4.93333333333333,80.0433333333333,64.69,27.10684210526316,0.0685,5.425,1.985,10.225,2.255,0.0525,0.19,55.24,10.41,0.0805,1.9189024348807,0.215,110.02638634229191,0.2,96.35,1.13,0.59,1.38,0.0,0.0,1.600385309397091,2.0,63.22,3.22,2.1,0.09,0.067,0.058,0.235,4.48,1.03,0.04,0.27,0.038,20.956380008928168,0.0,0.0,0.0,0.0,0.0,0.0,0.0,0.0,0.0,0.0,0.0,0.0,0.0,2093.003466310179,7.0,1.3,4.11,90.0,24.33333333,12.0,60.0,28.25,8.0,125.3125,125.0,560.0,42.0885357548241,435.0,86.8
2024-06-26 09:00:00,2.54,1.3,1.24,1164.0,3500.0,0.0,2322.0,1524.0,262.0,113621.0,2.48150394430503,0.98,10.99,0.38,87.65,3.9,37.26841733529493,7.8,1.04,0.44,87.22,11.3,3.3556904131881646,69.57,10.0,19.3,1.13,9.934845785671088,4.93333333333333,80.0433333333333,64.69,27.10684210526316,0.0685,5.425,1.985,10.225,2.255,0.0525,0.19,55.24,10.41,0.0805,1.9189024348807,0.215,111.97001682299296,0.2,96.35,1.13,0.59,1.38,0.0,0.0,1.62865632484727,2.0,63.22,3.22,2.1,0.09,0.067,0.058,0.235,4.48,1.03,0.04,0.27,0.038,21.326577198025976,0.0,0.0,0.0,0.0,0.0,0.0,0.0,0.0,0.0,0.0,0.0,0.0,0.0,2093.003466310179,7.0,1.3,4.15,90.0,24.33333333,12.0,60.0,28.25,8.0,124.65,120.0,555.0,41.5395126394899,435.0,88.33333333333333
2024-06-26 10:00:00,2.51,1.3,1.21,1165.0,3500.0,0.0,2334.0,1563.0,263.0,113084.0,2.49328088494622,0.98,10.99,0.38,87.65,3.9,36.0271558555468,7.8,1.04,0.44,87.22,11.3,3.2439258268260325,69.57,10.0,19.3,1.13,9.603955926033482,4.93333333333333,80.0433333333333,64.69,27.10684210526316,0.0685,5.425,1.985,10.225,2.255,0.0525,0.19,55.24,10.41,0.0805,1.9189024348807,0.215,108.24074472864226,0.2,96.35,1.13,0.59,1.38,0.0,0.0,1.5744123159967378,2.0,63.22,3.22,2.1,0.09,0.067,0.058,0.235,4.48,1.03,0.04,0.27,0.038,20.616274462800504,0.0,0.0,0.0,0.0,0.0,0.0,0.0,0.0,0.0,0.0,0.0,0.0,0.0,2093.003466310179,7.0,1.3,4.02,90.0,24.33333333,12.0,60.0,28.25,8.0,123.9875,115.0,550.0,40.5850091407678,435.0,85.3913043478261
2024-06-26 11:00:00,2.52,1.3,1.22,1158.0,3499.0,0.0,2344.0,1547.0,261.0,113190.0,2.49023607256831,0.98,10.99,0.38,87.65,3.9,38.05195818493186,7.8,1.04,0.44,87.22,11.3,3.426241316753846,69.57,10.0,19.3,1.13,10.143718554210803,4.93333333333333,80.0433333333333,64.69,27.10684210526316,0.0685,5.425,1.985,10.225,2.255,0.0525,0.19,55.24,10.41,0.0805,1.9189024348807,0.215,114.3241034300532,0.2,96.35,1.13,0.59,1.38,0.0,0.0,1.6628976168521452,2.0,63.22,3.22,2.1,0.09,0.067,0.058,0.235,4.48,1.03,0.04,0.27,0.038,21.774952675504693,0.0,0.0,0.0,0.0,0.0,0.0,0.0,0.0,0.0,0.0,0.0,0.0,0.0,2093.003466310179,7.0,1.3,3.99,90.0,24.33333333,12.0,60.0,28.25,8.0,123.9125,105.0,545.0,40.4794836330106,440.0,90.1904761904762
2024-06-26 12:00:00,2.57,1.3,1.27,1150.0,3500.0,0.0,2352.0,1504.0,260.0,114621.0,2.45986686704722,0.98,10.99,0.38,87.65,3.9,36.1634238293967,7.8,1.04,0.44,87.22,11.3,3.256195549185281,69.57,10.0,19.3,1.13,9.640281624909951,4.93333333333333,80.0433333333333,64.69,27.10684210526316,0.0685,5.425,1.985,10.225,2.255,0.0525,0.19,55.24,10.41,0.0805,1.9189024348807,0.215,108.6501510950875,0.2,96.35,1.13,0.59,1.38,0.0,0.0,1.580367323301933,2.0,63.22,3.22,2.1,0.09,0.067,0.058,0.235,4.48,1.03,0.04,0.27,0.038,20.69425280670984,0.0,0.0,0.0,0.0,0.0,0.0,0.0,0.0,0.0,0.0,0.0,0.0,0.0,2093.003466310179,7.0,1.3,3.77,90.0,24.33333333,12.0,60.0,28.25,8.0,125.1625,105.0,550.0,40.6106519742883,445.0,85.71428571428571
2024-06-26 13:00:00,2.57,1.3,1.27,1144.0,3500.0,0.0,2347.0,1502.0,258.0,114262.0,2.46759102696851,0.98,10.99,0.38,87.65,3.9,36.364331739560015,7.8,1.04,0.44,87.22,11.3,3.274285524458533,69.57,10.0,19.3,1.13,9.69383874504834,4.93333333333333,80.0433333333333,64.69,27.10684210526316,0.0685,5.425,1.985,10.225,2.255,0.0525,0.19,55.24,10.41,0.0805,1.9189024348807,0.215,109.25376304561576,0.2,96.35,1.13,0.59,1.38,0.0,0.0,1.5891471417647216,2.0,63.22,3.22,2.1,0.09,0.067,0.058,0.235,4.48,1.03,0.04,0.27,0.038,20.80922087785823,0.0,0.0,0.0,0.0,0.0,0.0,0.0,0.0,0.0,0.0,0.0,0.0,0.0,2093.003466310179,7.0,1.3,3.79,90.0,24.33333333,12.0,60.0,28.25,8.0,125.1625,105.0,550.0,40.9974834134065,445.0,86.19047619047619
2024-06-26 14:00:00,2.55,1.3,1.25,1148.0,3501.0,0.0,2345.0,1526.0,256.0,114256.0,2.46842518602311,0.98,10.99,0.38,87.65,3.9,36.1634238293967,7.8,1.04,0.44,87.22,11.3,3.256195549185281,69.57,10.0,19.3,1.13,9.640281624909951,4.93333333333333,80.0433333333333,64.69,27.10684210526316,0.0685,5.425,1.985,10.225,2.255,0.0525,0.19,55.24,10.41,0.0805,1.9189024348807,0.215,108.6501510950875,0.2,96.35,1.13,0.59,1.38,0.0,0.0,1.580367323301933,2.0,63.22,3.22,2.1,0.09,0.067,0.058,0.235,4.48,1.03,0.04,0.27,0.038,20.69425280670984,0.0,0.0,0.0,0.0,0.0,0.0,0.0,0.0,0.0,0.0,0.0,0.0,0.0,2093.003466310179,7.0,1.3,3.68,90.0,24.33333333,12.0,60.0,28.25,8.0,125.1625,105.0,550.0,41.4783001808318,445.0,85.71428571428571
2024-06-26 15:00:00,2.56,1.3,1.26,1148.0,3500.0,0.0,2341.0,1513.0,259.0,114042.0,2.4723485136058,0.98,10.99,0.38,87.65,3.9,36.96705547004997,7.8,1.04,0.44,87.22,11.3,3.328555450278288,69.57,10.0,19.3,1.13,9.854510105463508,4.93333333333333,80.0433333333333,64.69,27.10684210526316,0.0685,5.425,1.985,10.225,2.255,0.0525,0.19,55.24,10.41,0.0805,1.9189024348807,0.215,111.06459889720055,0.2,96.35,1.13,0.59,1.38,0.0,0.0,1.6154865971530874,2.0,63.22,3.22,2.1,0.09,0.067,0.058,0.235,4.48,1.03,0.04,0.27,0.038,21.1541250913034,0.0,0.0,0.0,0.0,0.0,0.0,0.0,0.0,0.0,0.0,0.0,0.0,0.0,2093.003466310179,7.0,1.3,3.85,90.0,24.33333333,12.0,60.0,28.25,8.0,125.1625,105.0,550.0,42.273855177081,445.0,87.61904761904762
2024-06-26 16:00:00,2.54,1.3,1.24,1157.0,3500.0,0.0,2351.0,1544.0,264.0,115050.0,2.45069978684179,0.96,10.96,0.39,87.69,3.2,36.77751970574494,6.5,1.03,0.45,87.3,11.22,3.3114894358695595,69.36,9.98,19.46,1.2,9.803984520427292,4.93333333333333,80.0433333333333,64.69,27.10421052631579,0.0685,5.484999999999999,2.055,10.315,2.31,0.054,0.2,55.085,10.47,0.078,1.908856573043045,0.205,110.49515366085312,0.3,95.35,1.08,0.58,1.34,0.0,0.0,1.607203749546683,2.0,63.39,2.57,2.3,0.08,0.074,0.083,0.222,3.63,2.15,0.05,0.31,0.02,21.045664646823784,0.0,0.0,0.0,0.0,0.0,0.0,0.0,0.0,0.0,0.0,0.0,0.0,0.0,2093.003466310179,7.0,1.3,3.8,90.0,24.33333333,12.0,60.0,28.25,8.0,125.295,106.0,551.0,41.368444744542,445.0,87.16981132075472
2024-06-26 17:00:00,2.55,1.3,1.25,1155.0,3500.0,0.0,2334.0,1541.0,264.0,115037.0,2.45097657317903,0.96,10.96,0.39,87.69,3.2,37.62950857923711,6.5,1.03,0.45,87.3,11.22,3.388203476854955,69.36,9.98,19.46,1.2,10.031103852946844,4.93333333333333,80.0433333333333,64.69,27.10421052631579,0.0685,5.484999999999999,2.055,10.315,2.31,0.054,0.2,55.085,10.47,0.078,1.908856573043045,0.205,113.05488695029376,0.3,95.35,1.08,0.58,1.34,0.0,0.0,1.6444362688412009,2.0,63.39,2.57,2.3,0.08,0.074,0.083,0.222,3.63,2.15,0.05,0.31,0.02,21.53320900157646,0.0,0.0,0.0,0.0,0.0,0.0,0.0,0.0,0.0,0.0,0.0,0.0,0.0,2093.003466310179,7.0,1.3,4.0,90.0,24.33333333,12.0,60.0,28.25,8.0,125.9575,111.0,556.0,40.1416495316427,445.0,89.1891891891892
2024-06-26 18:00:00,2.53,1.3,1.23,1168.0,3500.0,0.0,2329.0,1551.0,265.0,114483.0,2.46283031430951,0.96,10.96,0.39,87.69,3.2,37.56803217523414,6.5,1.03,0.45,87.3,11.22,3.382668071965232,69.36,9.98,19.46,1.2,10.014715751790511,4.93333333333333,80.0433333333333,64.69,27.10421052631579,0.0685,5.484999999999999,2.055,10.315,2.31,0.054,0.2,55.085,10.47,0.078,1.908856573043045,0.205,112.87018594921553,0.3,95.35,1.08,0.58,1.34,0.0,0.0,1.6417497062939503,2.0,63.39,2.57,2.3,0.08,0.074,0.083,0.222,3.63,2.15,0.05,0.31,0.02,21.498029582390743,0.0,0.0,0.0,0.0,0.0,0.0,0.0,0.0,0.0,0.0,0.0,0.0,0.0,2093.003466310179,7.0,1.3,4.0,90.0,24.33333333,12.0,60.0,28.25,8.0,126.4875,115.0,560.0,39.9680073126142,445.0,89.04347826086956
2024-06-26 19:00:00,2.56,1.3,1.26,1180.0,3499.0,0.0,2337.0,1513.0,265.0,114002.0,2.47250926210494,0.96,10.96,0.39,87.69,3.2,37.788157363760895,6.5,1.03,0.45,87.3,11.22,3.4024883926994023,69.36,9.98,19.46,1.2,10.07339572689866,4.93333333333333,80.0433333333333,64.69,27.10421052631579,0.0685,5.484999999999999,2.055,10.315,2.31,0.054,0.2,55.085,10.47,0.078,1.908856573043045,0.205,113.53153469501171,0.3,95.35,1.08,0.58,1.34,0.0,0.0,1.6513693334792665,2.0,63.39,2.57,2.3,0.08,0.074,0.083,0.222,3.63,2.15,0.05,0.31,0.02,21.62399459947507,0.0,0.0,0.0,0.0,0.0,0.0,0.0,0.0,0.0,0.0,0.0,0.0,0.0,2093.003466310179,7.0,1.3,4.1,90.0,24.33333333,12.0,60.0,28.25,8.0,126.4875,115.0,560.0,39.9133804422156,445.0,89.56521739130434
2024-06-26 20:00:00,2.58,1.3,1.28,1175.0,3501.0,0.0,2347.0,1501.0,265.0,115084.0,2.45067576794934,0.96,10.96,0.39,87.69,3.2,37.49465711239189,6.5,1.03,0.45,87.3,11.22,3.376061298387174,69.36,9.98,19.46,1.2,9.995155760087798,4.93333333333333,80.0433333333333,64.69,27.10421052631579,0.0685,5.484999999999999,2.055,10.315,2.31,0.054,0.2,55.085,10.47,0.078,1.908856573043045,0.205,112.64973636728348,0.3,95.35,1.08,0.58,1.34,0.0,0.0,1.638543163898845,2.0,63.39,2.57,2.3,0.08,0.074,0.083,0.222,3.63,2.15,0.05,0.31,0.02,21.45604124336264,0.0,0.0,0.0,0.0,0.0,0.0,0.0,0.0,0.0,0.0,0.0,0.0,0.0,2093.003466310179,7.0,1.3,4.05,90.0,24.33333333,12.0,60.0,28.25,8.0,126.4875,115.0,560.0,40.7322654462242,445.0,88.8695652173913
2024-06-26 21:00:00,2.55,1.3,1.25,1150.0,3500.0,0.0,2338.0,1520.0,263.0,115219.0,2.44710724492949,0.96,10.96,0.39,87.69,3.2,37.46840364954007,6.5,1.03,0.45,87.3,11.22,3.373697406923466,69.36,9.98,19.46,1.2,9.988157230946458,4.93333333333333,80.0433333333333,64.69,27.10421052631579,0.0685,5.484999999999999,2.055,10.315,2.31,0.054,0.2,55.085,10.47,0.078,1.908856573043045,0.205,112.57085991136285,0.3,95.35,1.08,0.58,1.34,0.0,0.0,1.6373958689134402,2.0,63.39,2.57,2.3,0.08,0.074,0.083,0.222,3.63,2.15,0.05,0.31,0.02,21.441017892701208,0.0,0.0,0.0,0.0,0.0,0.0,0.0,0.0,0.0,0.0,0.0,0.0,0.0,2093.003466310179,7.0,1.3,3.92,90.0,24.33333333,12.0,60.0,28.25,8.0,125.6925,109.0,554.0,41.0933940774487,445.0,88.80733944954129
