Repository: saikumar-voptimai/evonith_bf_webapp

# Evonith BF2 — Blast Furnace Intelligence Platform

Monitoring, modelling and optimisation of **Blast Furnace 2 (BF2)** at Evonith Steel: live telemetry from InfluxDB,
manual plant reports from Neon PostgreSQL, a two-zone energy model of the furnace, blend and fuel optimisers, a
conversational assistant (FurnaceMind) and a live digital twin evaluated every hour.

The platform has three deployable parts that share one Python service layer, plus the shared data library:

| Part | Path | What it is |
|---|---|---|
| **Streamlit app** (legacy) | `src/app.py`, `src/custom_pages/` | The original 11-page dashboard; still the home of the model pages. Served under `/legacy` in production |

File: src/data/V13_df_filtered.csv (part 69 of 268)
NM3/HR.,STEAMKGS/HR.,RAFTOC,PERMEABILITYKGS/HR.,TUYEREVELOCITYM/S,HOT BLAST VOLUMENM3/HR.,O2 ENRICHMENT %,COKE_VM%,COKE_ASH%,COKE_IM%,COKE_FC%,COKE_MOIST%,COKE_CALC_MT,NUTCOKE_MOIST%,NUTCOKE_VM%,NUTCOKE_IM%,NUTCOKE_FC%,NUTCOKE_ASH%,NUTCOKE_CALC_MT,PCI_2_FC%,PCI_2_ASH%,PCI_2_VM%,PCI_2_IM%,PCI_2_CALC_MT,SINTER_SP_02_COLD_STRENGTH_AI,SINTER_SP_02_COLD_STRENGTH_TI,SINTER_SP_02_HOT_STRENGTH_RI,SINTER_SP_02_HOT_STRENGTH_RDI,SINTER_SP_02_P%,SINTER_SP_02_SIO2%,SINTER_SP_02_MGO%,SINTER_SP_02_FEO%,SINTER_SP_02_AL2O3%,SINTER_SP_02_NA2O%,SINTER_SP_02_TIO2%,SINTER_SP_02_FE(T)%,SINTER_SP_02_CAO%,SINTER_SP_02_K2O%,SINTER_SP_02_BASICITY,SINTER_SP_02_MNO%,SINTER_CALC_MT,FLUX_TM%,FLUX_SIO2%,FLUX_FE2O3%,FLUX_AL2O3%,FLUX_LOI%,FLUX_MGO%,FLUX_CAO%,FLUX_CALC_MT,GEOMIN TYPE,ORE_FE(T)%,ORE_LOI%,ORE_TM%,ORE_MGO%,ORE_NA2O%,ORE_P%,ORE_TIO2%,ORE_AL2O3%,ORE_SIO2%,ORE_MNO%,ORE_CAO%,ORE_K2O%,ORE_CALC_MT,LLOYDS_PELLET_PCT_SIO2,LLOYDS_PELLET_PCT_AL2O3,LLOYDS_PELLET_PCT_FE2O3,LLOYDS_PELLET_PCT_MGO,LLOYDS_PELLET_PCT_TIO2,LLOYDS_PELLET_PCT_NA2O,TOTAL_PELLET_CALC_MT,LLOYDS_PELLET_PCT_K2O,LLOYDS_PELLET_PCT_TM,LLOYDS_PELLET_PCT_LOI,LLOYDS_PELLET_PCT_MNO,LLOYDS_PELLET_PCT_CAO,LLOYDS_PELLET_PCT_P,DAILYPRODUCTION,CHARGES/HRS.,STOCKRODLEVEL,FURNACE TOP GAS ANALYSISH2%,COKE_DISCHARGE_TIME,WEIGHTED_COKE_ANGLE,TOTAL_COKE_PORTIONS,NON_COKE_DISCHARGE_TIME,WEIGHTED_NON_COKE_ANGLE,TOTAL_NON_COKE_PORTIONS,UNITCOST LAKHS/THM,ACTUALKG/THM.,ACT. FUEL RATEKG/THM.,FURNACETOPGASANALYSISCO2ETACO,COKE RATE KG/THM,PRODUCTIONTONNESPERHR
2024-06-26 22:00:00,2.52,1.27,1.25,1139.0,3500.0,0.0,2344.0,1528.0,262.0,114868.0,2.45458049338277,0.96,10.96,0.39,87.69,3.2,36.56523964972333,6.5,1.03,0.45,87.3,11.22,3.292375499731784,69.36,9.98,19.46,1.2,9.74739586518673,4.93333333333333,80.0433333333333,64.69,27.10421052631579,0.0685,5.484999999999999,2.055,10.315,2.31,0.054,0.2,55.085,10.47,0.078,1.908856573043045,0.205,109.85737499614405,0.3,95.35,1.08,0.58,1.34,0.0,0.0,1.5979269602275104,2.0,63.39,2.57,2.3,0.08,0.074,0.083,0.222,3.63,2.15,0.05,0.31,0.02,20.92418894900662,0.0,0.0,0.0,0.0,0.0,0.0,0.0,0.0,0.0,0.0,0.0,0.0,0.0,2093.003466310179,7.0,1.3,3.95,90.0,24.33333333,12.0,60.0,28.25,8.0,125.1625,105.0,550.0,40.5160706201901,445.0,86.66666666666667
2024-06-26 23:00:00,2.53,1.3,1.23,1140.0,3500.0,0.0,2345.0,1547.0,260.0,114075.0,2.47163372147005,0.96,10.95,0.4,87.69,3.2,36.19709337525499,6.2,1.04,0.44,87.26,11.26,3.2059733494674054,69.92,9.74,19.28,1.06,9.765915617010286,4.89,80.3777777777778,64.69,27.10157894736842,0.0705,5.445,1.8,10.355,2.28,0.054,0.21,55.21,10.56,0.082,1.939388828926065,0.205,108.08433217914047,0.1999999999999999,96.45,0.73,0.52,1.41,0.0,0.0,1.6766586570154858,2.0,64.56616589893316,2.693344178639313,2.113153072931828,0.0314738770827268,0.07032323578266,0.0663787352090004,0.1497098994811377,2.93443584430707,1.549682860420912,0.0457369385413634,0.0528684692706817,0.0132868469270681,23.7823258668286,0.0,0.0,0.0,0.0,0.0,0.0,0.0,0.0,0.0,0.0,0.0,0.0,0.0,2093.003466310179,7.0,1.3,3.8,90.0,24.33333333,12.0,60.0,28.25,8.0,125.1625,105.0,550.0,40.650406504065,445.0,85.23809523809524
2024-06-27 00:00:00,2.56,1.3,1.26,1154.0,3500.0,0.0,2334.0,1529.0,263.0,115195.0,2.44761678658137,0.96,10.95,0.4,87.69,3.2,37.57878016112723,6.2,1.04,0.44,87.26,11.26,3.328349225532799,69.92,9.74,19.28,1.06,10.138692414861984,4.89,80.3777777777778,64.69,27.10157894736842,0.0705,5.445,1.8,10.355,2.28,0.054,0.21,55.21,10.56,0.082,1.939388828926065,0.205,112.21004172116233,0.1999999999999999,96.45,0.73,0.52,1.41,0.0,0.0,1.740658743619132,2.0,64.56616589893316,2.693344178639313,2.113153072931828,0.0314738770827268,0.07032323578266,0.0663787352090004,0.1497098994811377,2.93443584430707,1.549682860420912,0.0457369385413634,0.0528684692706817,0.0132868469270681,24.690125977927245,0.0,0.0,0.0,0.0,0.0,0.0,0.0,0.0,0.0,0.0,0.0,0.0,0.0,2120.07615188044,7.0,1.3,4.01,82.5,23.54545455,11.0,60.0,28.25,8.0,125.825,110.0,555.0,43.2645490377927,445.0,89.63636363636364
2024-06-27 01:00:00,2.55,1.3,1.25,1145.0,3500.0,0.0,2351.0,1566.0,267.0,116300.0,2.42437457528565,0.96,10.95,0.4,87.69,3.2,36.40096186422187,6.2,1.04,0.44,87.26,11.26,3.2240299634515224,69.92,9.74,19.28,1.06,9.820918996413646,4.89,80.3777777777778,64.69,27.10157894736842,0.0705,5.445,1.8,10.355,2.28,0.054,0.21,55.21,10.56,0.082,1.939388828926065,0.205,108.693082424745,0.1999999999999999,96.45,0.73,0.52,1.41,0.0,0.0,1.6861018977579223,2.0,64.56616589893316,2.693344178639313,2.113153072931828,0.0314738770827268,0.07032323578266,0.0663787352090004,0.1497098994811377,2.93443584430707,1.549682860420912,0.0457369385413634,0.0528684692706817,0.0132868469270681,23.916272169873547,0.0,0.0,0.0,0.0,0.0,0.0,0.0,0.0,0.0,0.0,0.0,0.0,0.0,2120.07615188044,7.0,1.3,3.99,82.5,23.54545455,11.0,60.0,28.25,8.0,125.03,104.0,549.0,39.075535512965,445.0,86.82692307692308
2024-06-27 02:00:00,2.54,1.3,1.24,1151.0,3500.0,0.0,2351.0,1569.0,266.0,116205.0,2.4263554169703,0.96,10.95,0.4,87.69,3.2,39.61779105222287,6.2,1.04,0.44,87.26,11.26,3.508944239291424,69.92,9.74,19.28,1.06,10.688814163538572,4.89,80.3777777777778,64.69,27.10157894736842,0.0705,5.445,1.8,10.355,2.28,0.054,0.21,55.21,10.56,0.082,1.939388828926065,0.205,118.298517615769,0.1999999999999999,96.45,0.73,0.52,1.41,0.0,0.0,1.8351062515132728,2.0,64.56616589893316,2.693344178639313,2.113153072931828,0.0314738770827268,0.07032323578266,0.0663787352090004,0.1497098994811377,2.93443584430707,1.549682860420912,0.0457369385413634,0.0528684692706817,0.0132868469270681,26.029803198839115,0.0,0.0,0.0,0.0,0.0,0.0,0.0,0.0,0.0,0.0,0.0,0.0,0.0,2120.07615188044,8.0,1.3,4.11,82.5,23.54545455,11.0,60.0,28.25,8.0,124.5,100.0,545.0,38.9554600949582,445.0,94.5
2024-06-27 03:00:00,2.54,1.3,1.24,1148.0,3499.0,0.0,2350.0,1596.0,268.0,115910.0,2.43183252715545,0.96,10.95,0.4,87.69,3.2,36.32071631845978,6.2,1.04,0.44,87.26,11.26,3.216922622581368,69.92,9.74,19.28,1.06,9.799268881570743,4.89,80.3777777777778,64.69,27.10157894736842,0.0705,5.445,1.8,10.355,2.28,0.054,0.21,55.21,10.56,0.082,1.939388828926065,0.205,108.45346964329512,0.1999999999999999,96.45,0.73,0.52,1.41,0.0,0.0,1.6823849034790137,2.0,64.56616589893316,2.693344178639313,2.113153072931828,0.0314738770827268,0.07032323578266,0.0663787352090004,0.1497098994811377,2.93443584430707,1.549682860420912,0.0457369385413634,0.0528684692706817,0.0132868469270681,23.86354899404031,0.0,0.0,0.0,0.0,0.0,0.0,0.0,0.0,0.0,0.0,0.0,0.0,0.0,2120.07615188044,7.0,1.3,4.15,82.5,23.54545455,11.0,60.0,28.25,8.0,125.4275,107.0,552.0,39.5657142857143,445.0,86.6355140186916
2024-06-27 04:00:00,2.54,1.3,1.24,1159.0,3500.0,0.0,2322.0,1574.0,270.0,116316.0,2.42404127803009,0.96,10.95,0.4,87.69,3.2,36.81984721669666,6.2,1.04,0.44,87.26,11.26,3.261130601963964,69.92,9.74,19.28,1.06,9.933933568137986,4.89,80.3777777777778,64.69,27.10157894736842,0.0705,5.445,1.8,10.355,2.28,0.054,0.21,55.21,10.56,0.082,1.939388828926065,0.205,109.94387190423434,0.1999999999999999,96.45,0.73,0.52,1.41,0.0,0.0,1.7055047748133485,2.0,64.56616589893316,2.693344178639313,2.113153072931828,0.0314738770827268,0.07032323578266,0.0663787352090004,0.1497098994811377,2.93443584430707,1.549682860420912,0.0457369385413634,0.0528684692706817,0.0132868469270681,24.191489515369227,0.0,0.0,0.0,0.0,0.0,0.0,0.0,0.0,0.0,0.0,0.0,0.0,0.0,2120.07615188044,7.0,1.3,4.27,82.5,23.54545455,11.0,60.0,28.25,8.0,126.4875,115.0,560.0,39.7532556545579,445.0,87.82608695652173
2024-06-27 05:00:00,2.53,1.3,1.23,1180.0,3500.0,0.0,2301.0,1553.0,268.0,114496.0,2.46255084438854,0.96,10.95,0.4,87.69,3.2,41.71041762649956,6.2,1.04,0.44,87.26,11.26,3.69428798935354,69.92,9.74,19.28,1.06,11.253401334404344,4.89,80.3777777777778,64.69,27.10157894736842,0.0705,5.445,1.8,10.355,2.28,0.054,0.21,55.21,10.56,0.082,1.939388828926065,0.205,124.54708966093874,0.1999999999999999,96.45,0.73,0.52,1.41,0.0,0.0,1.9320372516156248,2.0,64.56616589893316,2.693344178639313,2.113153072931828,0.0314738770827268,0.07032323578266,0.0663787352090004,0.1497098994811377,2.93443584430707,1.549682860420912,0.0457369385413634,0.0528684692706817,0.0132868469270681,27.40470716118476,0.0,0.0,0.0,0.0,0.0,0.0,0.0,0.0,0.0,0.0,0.0,0.0,0.0,2120.07615188044,7.0,1.3,4.4,82.5,23.54545455,11.0,60.0,28.25,8.0,126.885,118.0,563.0,39.8435702783529,445.0,99.49152542372882
2024-06-27 06:00:00,2.58,1.3,1.28,1155.0,3499.0,0.0,2315.0,1488.0,260.0,114623.0,2.45912157196944,0.96,10.95,0.4,87.69,3.2,36.68313986316932,6.2,1.04,0.44,87.26,11.26,3.249022443788356,69.92,9.74,19.28,1.06,9.897050151424605,4.89,80.3777777777778,64.69,27.10157894736842,0.0705,5.445,1.8,10.355,2.28,0.054,0.21,55.21,10.56,0.082,1.939388828926065,0.205,109.53566445904536,0.1999999999999999,96.45,0.73,0.52,1.41,0.0,0.0,1.6991724551048828,2.0,64.56616589893316,2.693344178639313,2.113153072931828,0.0314738770827268,0.07032323578266,0.0663787352090004,0.1497098994811377,2.93443584430707,1.549682860420912,0.0457369385413634,0.0528684692706817,0.0132868469270681,24.10166962855473,0.0,0.0,0.0,0.0,0.0,0.0,0.0,0.0,0.0,0.0,0.0,0.0,0.0,2120.07615188044,7.0,1.3,4.14,82.5,23.54545455,11.0,60.0,28.25,8.0,127.15,120.0,565.0,40.859962406015,445.0,87.5
2024-06-27 07:00:00,2.57,1.3,1.27,1161.0,3500.0,0.0,2324.0,1510.0,262.0,114776.0,2.45654684952947,0.96,10.95,0.4,87.69,3.2,36.63757074532688,6.2,1.04,0.44,87.26,11.26,3.244986391063153,69.92,9.74,19.28,1.06,9.88475567918681,4.89,80.3777777777778,64.69,27.10157894736842,0.0705,5.445,1.8,10.355,2.28,0.054,0.21,55.21,10.56,0.082,1.939388828926065,0.205,109.39959531064903,0.1999999999999999,96.45,0.73,0.52,1.41,0.0,0.0,1.697061681868728,2.0,64.56616589893316,2.693344178639313,2.113153072931828,0.0314738770827268,0.07032323578266,0.0663787352090004,0.1497098994811377,2.93443584430707,1.549682860420912,0.0457369385413634,0.0528684692706817,0.0132868469270681,24.071729666283243,0.0,0.0,0.0,0.0,0.0,0.0,0.0,0.0,0.0,0.0,0.0,0.0,0.0,2120.07615188044,7.0,1.3,4.03,82.5,23.54545455,11.0,60.0,28.25,8.0,126.4875,115.0,560.0,40.2618282039504,445.0,87.3913043478261
2024-06-27 08:00:00,2.55,1.3,1.25,1148.0,3498.0,0.0,2326.0,1527.0,261.0,114612.0,2.4586549850525,0.96,10.97,0.4,87.67,3.5,36.23656250831335,7.0,1.04,0.43,87.43,11.1,3.209469127081367,69.33,10.07,19.39,1.21,9.776564323494217,4.89,80.3777777777778,64.69,27.09894736842105,0.072,5.585,1.755,10.175,2.29,0.0565,0.2,55.11,10.645,0.0815,1.90599252377197,0.215,108.20218680476134,0.1999999999999999,96.08,1.04,0.69,1.38,0.0,0.0,1.6784868773905628,2.0,63.52,3.23,3.100000000000001,0.05,0.054,0.058,0.2259999999999999,4.06,1.26,0.05,0.08,0.02,23.80825799829407,0.0,0.0,0.0,0.0,0.0,0.0,0.0,0.0,0.0,0.0,0.0,0.0,0.0,2120.07615188044,7.0,1.3,4.21,82.5,23.54545455,11.0,60.0,28.25,8.0,126.4875,115.0,560.0,40.3907314856883,445.0,86.43478260869566
2024-06-27 09:00:00,2.55,1.3,1.25,1167.0,3501.0,0.0,2328.0,1525.0,263.0,114226.0,2.46907310862483,0.96,10.97,0.4,87.67,3.5,37.01458703653618,7.0,1.04,0.43,87.43,11.1,3.278378690533208,69.33,10.07,19.39,1.21,9.986474047786682,4.89,80.3777777777778,64.69,27.09894736842105,0.072,5.585,1.755,10.175,2.29,0.0565,0.2,55.11,10.645,0.0815,1.90599252377197,0.215,110.52536399139817,0.1999999999999999,96.08,1.04,0.69,1.38,0.0,0.0,1.7145251732584557,2.0,63.52,3.23,3.100000000000001,0.05,0.054,0.058,0.2259999999999999,4.06,1.26,0.05,0.08,0.02,24.319438072085024,0.0,0.0,0.0,0.0,0.0,0.0,0.0,0.0,0.0,0.0,0.0,0.0,0.0,2120.07615188044,7.0,1.3,4.17,82.5,23.54545455,11.0,60.0,28.25,8.0,126.7525,117.0,562.0,40.3967538322813,445.0,88.2905982905983
2024-06-27 10:00:00,2.55,1.3,1.25,1152.0,3499.0,0.0,2329.0,1515.0,259.0,113799.0,2.4769172621459,0.96,10.97,0.4,87.67,3.5,36.56466015677896,7.0,1.04,0.43,87.43,11.1,3.2385287067028283,69.33,10.07,19.39,1.21,9.865084523606338,4.89,80.3777777777778,64.69,27.09894736842105,0.072,5.585,1.755,10.175,2.29,0.0565,0.2,55.11,10.645,0.0815,1.90599252377197,0.215,109.1818846732149,0.1999999999999999,96.08,1.04,0.69,1.38,0.0,0.0,1.6936844446908796,2.0,63.52,3.23,3.100000000000001,0.05,0.054,0.058,0.2259999999999999,4.06,1.26,0.05,0.08,0.02,24.023825726648845,0.0,0.0,0.0,0.0,0.0,0.0,0.0,0.0,0.0,0.0,0.0,0.0,0.0,2120.07615188044,7.0,1.3,4.29,82.5,23.54545455,11.0,60.0,28.25,8.0,126.4875,115.0,560.0,39.3068855449156,445.0,87.21739130434783
2024-06-27 11:00:00,2.51,1.3,1.21,1176.0,3500.0,0.0,2330.0,1561.0,266.0,113712.0,2.47951923974379,0.96,10.97,0.4,87.67,3.5,36.60645037216618,7.0,1.04,0.43,87.43,11.1,3.24223006237277,69.33,10.07,19.39,1.21,9.876359454243923,4.89,80.3777777777778,64.69,27.09894736842105,0.072,5.585,1.755,10.175,2.29,0.0565,0.2,55.11,10.645,0.0815,1.90599252377197,0.215,109.30667003857349,0.1999999999999999,96.08,1.04,0.69,1.38,0.0,0.0,1.695620178195256,2.0,63.52,3.23,3.100000000000001,0.05,0.054,0.058,0.2259999999999999,4.06,1.26,0.05,0.08,0.02,24.051282862780752,0.0,0.0,0.0,0.0,0.0,0.0,0.0,0.0,0.0,0.0,0.0,0.0,0.0,2120.07615188044,7.0,1.3,4.31,82.5,23.54545455,11.0,60.0,28.25,8.0,127.5475,123.0,568.0,39.7350993377483,445.0,87.3170731707317
2024-06-27 12:00:00,2.52,1.3,1.22,1175.0,3500.0,0.0,2324.0,1560.0,265.0,113165.0,2.49149732104416,0.96,10.97,0.4,87.67,3.5,36.8109556815079,7.0,1.04,0.43,87.43,11.1,3.2603430794809984,69.33,10.07,19.39,1.21,9.931534646725735,4.89,80.3777777777778,64.69,27.09894736842105,0.072,5.585,1.755,10.175,2.29,0.0565,0.2,55.11,10.645,0.0815,1.90599252377197,0.215,109.91732182649848,0.1999999999999999,96.08,1.04,0.69,1.38,0.0,0.0,1.705092916620928,2.0,63.52,3.23,3.100000000000001,0.05,0.054,0.058,0.2259999999999999,4.06,1.26,0.05,0.08,0.02,24.18564757151137,0.0,0.0,0.0,0.0,0.0,0.0,0.0,0.0,0.0,0.0,0.0,0.0,0.0,2120.07615188044,7.0,1.3,4.39,82.5,23.54545455,11.0,60.0,28.25,8.0,127.5475,123.0,568.0,40.8663763465505,445.0,87.8048780487805
2024-06-27 13:00:00,2.51,1.3,1.21,1178.0,3500.0,0.0,2330.0,1556.0,265.0,112955.0,2.49612665338525,0.96,10.97,0.4,87.67,3.5,38.62251846110966,7.0,1.04,0.43,87.43,11.1,3.4207930341798662,69.33,10.07,19.39,1.21,10.420291273040975,4.89,80.3777777777778,64.69,27.09894736842105,0.072,5.585,1.755,10.175,2.29,0.0565,0.2,55.11,10.645,0.0815,1.90599252377197,0.215,115.32663884551908,0.1999999999999999,96.08,1.04,0.69,1.38,0.0,0.0,1.7890049696042412,2.0,63.52,3.23,3.100000000000001,0.05,0.054,0.058,0.2259999999999999,4.06,1.26,0.05,0.08,0.02,25.3758861331015,0.0,0.0,0.0,0.0,0.0,0.0,0.0,0.0,0.0,0.0,0.0,0.0,0.0,2120.07615188044,7.0,1.3,4.38,82.5,23.54545455,11.0,60.0,28.25,8.0,128.0775,127.0,572.0,41.096201955879,445.0,92.1259842519685
2024-06-27 14:00:00,2.43,1.3,1.13,1183.0,3500.0,0.0,2312.0,1598.0,261.0,108004.0,2.61048084217912,0.96,10.97,0.4,87.67,3.5,36.65038705972007,7.0,1.04,0.43,87.43,11.1,3.246121530892116,69.33,10.07,19.39,1.21,9.888213499503689,4.89,80.3777777777778,64.69,27.09894736842105,0.072,5.585,1.755,10.175,2.29,0.0565,0.2,55.11,10.645,0.0815,1.90599252377197,0.215,109.4378647586355,0.1999999999999999,96.08,1.04,0.69,1.38,0.0,0.0,1.6976553368413965,2.0,63.52,3.23,3.100000000000001,0.05,0.054,0.058,0.2259999999999999,4.06,1.26,0.05,0.08,0.02,24.0801502806721,0.0,0.0,0.0,0.0,0.0,0.0,0.0,0.0,0.0,0.0,0.0,0.0,0.0,2120.07615188044,6.0,1.3,4.4,82.5,23.54545455,11.0,60.0,28.25,8.0,128.21,128.0,573.0,41.3769597818677,445.0,87.421875
2024-06-27 15:00:00,2.48,1.3,1.18,1180.0,3500.0,0.0,2335.0,1548.0,259.0,109407.0,2.57702523807363,0.96,10.97,0.4,87.67,3.5,36.34504640820924,7.0,1.04,0.43,87.43,11.1,3.2190775364723336,69.33,10.07,19.39,1.21,9.80583309933774,4.89,80.3777777777778,64.69,27.09894736842105,0.072,5.585,1.755,10.175,2.29,0.0565,0.2,55.11,10.645,0.0815,1.90599252377197,0.215,108.52611916449192,0.1999999999999999,96.08,1.04,0.69,1.38,0.0,0.0,1.6835118794817965,2.0,63.52,3.23,3.100000000000001,0.05,0.054,0.058,0.2259999999999999,4.06,1.26,0.05,0.08,0.02,23.87953442460492,0.0,0.0,0.0,0.0,0.0,0.0,0.0,0.0,0.0,0.0,0.0,0.0,0.0,2120.07615188044,6.0,1.3,4.33,82.5,23.54545455,11.0,60.0,28.25,8.0,127.68,124.0,569.0,41.0373066424022,445.0,86.69354838709677
2024-06-27 16:00:00,2.48,1.3,1.18,1178.0,3500.0,0.0,2372.0,1591.0,266.0,112534.0,2.50545937047778,0.97,11.1,0.39,87.54,3.4,31.476500656784,6.4,1.05,0.44,87.3,11.21,2.787870871121621,69.39,9.84,19.67,1.1,8.492307549286918,4.89,80.3777777777778,64.69,27.09631578947369,0.069,5.5,1.83,10.31,2.265,0.054,0.195,55.295,10.47,0.0805,1.904700430321085,0.21,93.9886669229228,0.0999999999999999,95.83,1.01,0.77,1.42,0.0,0.0,1.457999590509351,2.0,62.35,2.96,3.6,0.11,0.041,0.068,0.2,3.95,2.95,0.04,0.29,0.025,20.68078748772761,0.0,0.0,0.0,0.0,0.0,0.0,0.0,0.0,0.0,0.0,0.0,0.0,0.0,2120.07615188044,7.0,1.3,4.23,82.5,23.54545455,11.0,60.0,28.25,8.0,127.68,124.0,569.0,39.823808448159,445.0,75.08064516129032
2024-06-27 17:00:00,2.56,1.3,1.26,1166.0,3500.0,0.0,2383.0,1545.0,268.0,115581.0,2.43944731073425,0.97,11.1,0.39,87.54,3.4,36.13414049106747,6.4,1.05,0.44,87.3,11.21,3.200397618099006,69.39,9.84,19.67,1.1,9.748931033512124,4.89,80.3777777777778,64.69,27.09631578947369,0.069,5.5,1.83,10.31,2.265,0.054,0.195,55.295,10.47,0.0805,1.904700430321085,0.21,107.89635519503244,0.0999999999999999,95.83,1.01,0.77,1.42,0.0,0.0,1.6737426632597758,2.0,62.35,2.96,3.6,0.11,0.041,0.068,0.2,3.95,2.95,0.04,0.29,0.025,23.74096436880766,0.0,0.0,0.0,0.0,0.0,0.0,0.0,0.0,0.0,0.0,0.0,0.0,0.0,2120.07615188044,7.0,1.3,3.95,82.5,23.54545455,11.0,60.0,28.25,8.0,125.1625,105.0,550.0,39.8331830477908,445.0,86.19047619047619
2024-06-27 18:00:00,2.54,1.3,1.24,1151.0,3500.0,0.0,2352.0,1558.0,264.0,115613.0,2.43877249572728,0.97,11.1,0.39,87.54,3.4,34.497124181527404,6.4,1.05,0.44,87.3,11.21,3.055407228770764,69.39,9.84,19.67,1.1,9.307266754645832,4.89,80.3777777777778,64.69,27.09631578947369,0.069,5.5,1.83,10.31,2.265,0.054,0.195,55.295,10.47,0.0805,1.904700430321085,0.21,103.00823302597573,0.0999999999999999,95.83,1.01,0.77,1.42,0.0,0.0,1.597915647576184,2.0,62.35,2.96,3.6,0.11,0.041,0.068,0.2,3.95,2.95,0.04,0.29,0.025,22.665406867016376,0.0,0.0,0.0,0.0,0.0,0.0,0.0,0.0,0.0,0.0,0.0,0.0,0.0,2120.07615188044,7.0,1.3,3.89,82.5,23.54545455,11.0,60.0,28.25,8.0,125.1625,105.0,550.0,39.9730215827338,445.0,82.28571428571429
2024-06-27 19:00:00,2.55,1.3,1.25,1156.0,3500.0,0.0,2334.0,1542.0,264.0,115665.0,2.4376767172538,0.97,11.1,0.39,87.54,3.4,36.85630251097062,6.4,1.05,0.44,87.3,11.21,3.264359444144127,69.39,9.84,19.67,1.1,9.943769145928224,4.89,80.3777777777778,64.69,27.09631578947369,0.069,5.5,1.83,10.31,2.265,0.054,0.195,55.295,10.47,0.0805,1.904700430321085,0.21,110.05272722295142,0.0999999999999999,95.83,1.01,0.77,1.42,0.0,0.0,1.7071933934022725,2.0,62.35,2.96,3.6,0.11,0.041,0.068,0.2,3.95,2.95,0.04,0.29,0.025,24.21544148518642,0.0,0.0,0.0,0.0,0.0,0.0,0.0,0.0,0.0,0.0,0.0,0.0,0.0,2120.07615188044,7.0,1.3,4.14,82.5,23.54545455,11.0,60.0,28.25,8.0,126.4875,115.0,560.0,40.6115515288788,445.0,87.91304347826087
2024-06-27 20:00:00,2.58,1.3,1.28,1165.0,3500.0,0.0,2339.0,1510.0,264.0,115710.0,2.43672924190098,0.97,11.1,0.39,87.54,3.4,38.87460016668334,6.4,1.05,0.44,87.3,11.21,3.4431198884822054,69.39,9.84,19.67,1.1,10.488302498133088,4.89,80.3777777777778,64.69,27.09631578947369,0.069,5.5,1.83,10.31,2.265,0.054,0.195,55.295,10.47,0.0805,1.904700430321085,0.21,116.07935350465068,0.0999999999999999,95.83,1.01,0.77,1.42,0.0,0.0,1.8006814589163436,2.0,62.35,2.96,3.6,0.11,0.041,0.068,0.2,3.95,2.95,0.04,0.29,0.025,25.541509632338524,0.0,0.0,0.0,0.0,0.0,0.0,0.0,0.0,0.0,0.0,0.0,0.0,0.0,2120.07615188044,7.0,1.3,4.1,82.5,23.54545455,11.0,60.0,28.25,8.0,125.825,110.0,555.0,39.1413564740808,445.0,92.72727272727272
2024-06-27 21:00:00,2.6,1.3,1.3,1185.0,3500.0,0.0,2347.0,1475.0,265.0,115318.0,2.44500762619825,0.97,11.1,0.39,87.54,3.4,39.4843978163568,6.4,1.05,0.44,87.3,11.21,3.497129612223103,69.39,9.84,19.67,1.1,10.652824890260664,4.89,80.3777777777778,64.69,27.09631578947369,0.069,5.5,1.83,10.31,2.265,0.054,0.195,55.295,10.47,0.0805,1.904700430321085,0.21,117.9002061086452,0.0999999999999999,95.83,1.01,0.77,1.42,0.0,0.0,1.82892744258562,2.0,62.35,2.96,3.6,0.11,0.041,0.068,0.2,3.95,2.95,0.04,0.29,0.025,25.94216076382619,0.0,0.0,0.0,0.0,0.0,0.0,0.0,0.0,0.0,0.0,0.0,0.0,0.0,2120.07615188044,7.0,1.3,4.37,82.5,23.54545455,11.0,60.0,28.25,8.0,125.825,110.0,555.0,39.6333182435491,445.0,94.1818181818182
2024-06-27 22:00:00,2.54,1.3,1.24,1159.0,3500.0,0.0,2334.0,1559.0,266.0,115536.0,2.44039690141552,0.97,11.1,0.39,87.54,3.4,37.73122957354559,6.4,1.05,0.44,87.3,11.21,3.3418516564680227,69.39,9.84,19.67,1.1,10.179823012893875,4.89,80.3777777777778,64.69,27.09631578947369,0.069,5.5,1.83,10.31,2.265,0.054,0.195,55.295,10.47,0.0805,1.904700430321085,0.21,112.66525487216094,0.0999999999999999,95.83,1.01,0.77,1.42,0.0,0.0,1.747720239536451,2.0,62.35,2.96,3.6,0.11,0.041,0.068,0.2,3.95,2.95,0.04,0.29,0.025,24.79028876079916,0.0,0.0,0.0,0.0,0.0,0.0,0.0,0.0,0.0,0.0,0.0,0.0,0.0,2120.07615188044,7.0,1.3,4.29,82.5,23.54545455,11.0,60.0,28.25,8.0,126.355,114.0,559.0,40.8218559494242,445.0,90.0
2024-06-27 23:00:00,2.52,1.3,1.22,1166.0,3500.0,0.0,2322.0,1575.0,268.0,115576.0,2.43955278431471,0.96,10.92,0.4,87.72,3.3,37.9944503857658,6.7,1.03,0.44,87.3,11.23,3.3377168207174805,70.02,10.05,18.87,1.06,9.621810038241671,4.9,79.835,64.69,27.09368421052632,0.0655,5.145,1.84,10.115,2.27,0.051,0.19,55.755,10.085,0.1035,1.96018760577853,0.185,112.27709688110475,0.2,95.94,0.69,0.55,1.36,0.0,0.0,1.599038866438722,2.0,64.32381631048955,2.456355722315324,2.600253600083051,0.0670603152946061,0.0082361891767637,0.0695955449435702,0.1629047294190926,3.108043868365243,1.879523647095463,0.0529396847053938,0.0882412611784247,0.0154120630589212,28.173919969975582,0.0,0.0,0.0,0.0,0.0,0.0,0.0,0.0,0.0,0.0,0.0,0.0,0.0,2120.07615188044,7.0,1.3,4.22,82.5,23.54545455,11.0,60.0,28.25,8.0,127.15,120.0,565.0,41.4612078715223,445.0,88.58333333333333
2024-06-28 00:00:00,2.54,1.3,1.24,1145.0,3498.0,0.0,2317.0,1552.0,261.0,115078.0,2.44870459363574,0.96,10.92,0.4,87.72,3.3,38.07076484550197,6.7,1.03,0.44,87.3,11.23,3.3444208538944102,70.02,10.05,18.87,1.06,9.641136103687998,4.9,79.835,64.69,27.09368421052632,0.0655,5.145,1.84,10.115,2.27,0.051,0.19,55.755,10.085,0.1035,1.96018760577853,0.185,112.5026131315632,0.2,95.94,0.69,0.55,1.36,0.0,0.0,1.6022506456841228,2.0,64.32381631048955,2.456355722315324,2.600253600083051,0.0670603152946061,0.0082361891767637,0.0695955449435702,0.1629047294190926,3.108043868365243,1.879523647095463,0.0529396847053938,0.0882412611784247,0.0154120630589212,28.230509220756385,0.0,0.0,0.0,0.0,0.0,0.0,0.0,0.0,0.0,0.0,0.0,0.0,0.0,2177.8915747156634,7.0,1.3,3.93,82.5,23.54545455,11.0,60.0,28.25,8.0,125.825,110.0,555.0,40.501138952164,445.0,91.1818181818182
2024-06-28 01:00:00,2.54,1.3,1.24,1150.0,3500.0,0.0,2350.0,1559.0,265.0,115530.0,2.44052356936629,0.96,10.92,0.4,87.72,3.3,36.81453763676071,6.7,1.03,0.44,87.3,11.23,3.2340644559813745,70.02,10.05,18.87,1.06,9.32300597034865,4.9,79.835,64.69,27.09368421052632,0.0655,5.145,1.84,10.115,2.27,0.051,0.19,55.755,10.085,0.1035,1.96018760577853,0.185,108.79034614024064,0.2,95.94,0.69,0.55,1.36,0.0,0.0,1.5493809209885483,2.0,64.32381631048955,2.456355722315324,2.600253600083051,0.0670603152946061,0.0082361891767637,0.0695955449435702,0.1629047294190926,3.108043868365243,1.879523647095463,0.0529396847053938,0.0882412611784247,0.0154120630589212,27.29898252451968,0.0,0.0,0.0,0.0,0.0,0.0,0.0,0.0,0.0,0.0,0.0,0.0,0.0,2177.8915747156634,7.0,1.3,3.84,82.5,23.54545455,11.0,60.0,28.25,8.0,125.03,104.0,549.0,42.5632911392405,445.0,88.17307692307692
2024-06-28 02:00:00,2.53,1.29,1.24,1148.0,3500.0,0.0,2347.0,1568.0,266.0,115828.0,2.43424824528964,0.96,10.92,0.4,87.72,3.3,36.85468435174082,6.7,1.03,0.44,87.3,11.23,3.2375912438286827,70.02,10.05,18.87,1.06,9.333172825278147,4.9,79.835,64.69,27.09368421052632,0.0655,5.145,1.84,10.115,2.27,0.051,0.19,55.755,10.085,0.1035,1.96018760577853,0.185,108.9089833770348,0.2,95.94,0.69,0.55,1.36,0.0,0.0,1.5510705403135086,2.0,64.32381631048955,2.456355722315324,2.600253600083051,0.0670603152946061,0.0082361891767637,0.0695955449435702,0.1629047294190926,3.108043868365243,1.879523647095463,0.0529396847053938,0.0882412611784247,0.0154120630589212,27.32875240731632,0.0,0.0,0.0,0.0,0.0,0.0,0.0,0.0,0.0,0.0,0.0,0.0,0.0,2177.8915747156634,7.0,1.3,3.74,82.5,23.54545455,11.0,60.0,28.25,8.0,125.03,104.0,549.0,42.911877394636,445.0,88.26923076923077
2024-06-28 03:00:00,2.51,1.27,1.24,1146.0,3500.0,0.0,2346.0,1545.0,263.0,114649.0,2.45926645797788,0.96,10.92,0.4,87.72,3.3,36.88820490987956,6.7,1.03,0.44,87.3,11.23,3.240535940477891,70.02,10.05,18.87,1.06,9.34166165560763,4.9,79.835,64.69,27.09368421052632,0.0655,5.145,1.84,10.115,2.27,0.051,0.19,55.755,10.085,0.1035,1.96018760577853,0.185,109.00803971066873,0.2,95.94,0.69,0.55,1.36,0.0,0.0,1.552481290429495,2.0,64.32381631048955,2.456355722315324,2.600253600083051,0.0670603152946061,0.0082361891767637,0.0695955449435702,0.1629047294190926,3.108043868365243,1.879523647095463,0.0529396847053938,0.0882412611784247,0.0154120630589212,27.35360881431157,0.0,0.0,0.0,0.0,0.0,0.0,0.0,0.0,0.0,0.0,0.0,0.0,0.0,2177.8915747156634,7.0,1.3,3.73,82.5,23.54545455,11.0,60.0,28.25,8.0,124.8975,103.0,548.0,42.6516853932584,445.0,88.3495145631068
2024-06-28 04:00:00,2.54,1.3,1.24,1136.0,3499.0,0.0,2342.0,1521.0,257.0,113842.0,2.47598223632329,0.96,10.92,0.4,87.72,3.3,36.998576538105176,6.7,1.03,0.44,87.3,11.23,3.250231810172499,70.02,10.05,18.87,1.06,9.369612443936344,4.9,79.835,64.69,27.09368421052632,0.0655,5.145,1.84,10.115,2.27,0.051,0.19,55.755,10.085,0.1035,1.96018760577853,0.185,109.33419802772272,0.2,95.94,0.69,0.55,1.36,0.0,0.0,1.5571264036366332,2.0,64.32381631048955,2.456355722315324,2.600253600083051,0.0670603152946061,0.0082361891767637,0.0695955449435702,0.1629047294190926,3.108043868365243,1.879523647095463,0.0529396847053938,0.0882412611784247,0.0154120630589212,27.43545238328052,0.0,0.0,0.0,0.0,0.0,0.0,0.0,0.0,0.0,0.0,0.0,0.0,0.0,2177.8915747156634,7.0,1.3,3.68,82.5,23.54545455,11.0,60.0,28.25,8.0,124.6325,101.0,546.0,42.1748878923767,445.0,88.61386138613861
2024-06-28 05:00:00,2.5,1.28,1.22,1152.0,3500.0,0.0,2339.0,1560.0,263.0,113532.0,2.48344810468671,0.96,10.92,0.4,87.72,3.3,37.49779649075554,6.7,1.03,0.44,87.3,11.23,3.2940870262969866,70.02,10.05,18.87,1.06,9.496036158529709,4.9,79.835,64.69,27.09368421052632,0.0655,5.145,1.84,10.115,2.27,0.051,0.19,55.755,10.085,0.1035,1.96018760577853,0.185,110.8094389226326,0.2,95.94,0.69,0.55,1.36,0.0,0.0,1.5781366327381097,2.0,64.32381631048955,2.456355722315324,2.600253600083051,0.0670603152946061,0.0082361891767637,0.0695955449435702,0.1629047294190926,3.108043868365243,1.879523647095463,0.0529396847053938,0.0882412611784247,0.0154120630589212,27.805637577449176,0.0,0.0,0.0,0.0,0.0,0.0,0.0,0.0,0.0,0.0,0.0,0.0,0.0,2177.8915747156634,7.0,1.3,3.81,82.5,23.54545455,11.0,60.0,28.25,8.0,125.1625,105.0,550.0,41.8900804289544,445.0,89.80952380952381
2024-06-28 06:00:00,2.52,1.29,1.23,1150.0,3500.0,0.0,2344.0,1568.0,265.0,115239.0,2.44668278891825,0.96,10.92,0.4,87.72,3.3,38.71603204627319,6.7,1.03,0.44,87.3,11.23,3.4011059531129595,70.02,10.05,18.87,1.06,9.804545190191186,4.9,79.835,64.69,27.09368421052632,0.0655,5.145,1.84,10.115,2.27,0.051,0.19,55.755,10.085,0.1035,1.96018760577853,0.185,114.40943708294564,0.2,95.94,0.69,0.55,1.36,0.0,0.0,1.6294074362889384,2.0,64.32381631048955,2.456355722315324,2.600253600083051,0.0670603152946061,0.0082361891767637,0.0695955449435702,0.1629047294190926,3.108043868365243,1.879523647095463,0.0529396847053938,0.0882412611784247,0.0154120630589212,28.708992427887853,0.0,0.0,0.0,0.0,0.0,0.0,0.0,0.0,0.0,0.0,0.0,0.0,0.0,2177.8915747156634,7.0,1.3,3.71,82.5,23.54545455,11.0,60.0,28.25,8.0,125.825,110.0,555.0,42.3316986179224,445.0,92.72727272727272
2024-06-28 07:00:00,2.53,1.3,1.23,1168.0,3500.0,0.0,2323.0,1545.0,264.0,112811.0,2.49931100806886,0.96,10.92,0.4,87.72,3.3,41.37301463768409,6.7,1.03,0.44,87.3,11.23,3.6345151851893394,70.02,10.05,18.87,1.06,10.47740613461607,4.9,79.835,64.69,27.09368421052632,0.0655,5.145,1.84,10.115,2.27,0.051,0.19,55.755,10.085,0.1035,1.96018760577853,0.185,122.26106511804974,0.2,95.94,0.69,0.55,1.36,0.0,0.0,1.7412295152499435,2.0,64.32381631048955,2.456355722315324,2.600253600083051,0.0670603152946061,0.0082361891767637,0.0695955449435702,0.1629047294190926,3.108043868365243,1.879523647095463,0.0529396847053938,0.0882412611784247,0.0154120630589212,30.679217398429174,0.0,0.0,0.0,0.0,0.0,0.0,0.0,0.0,0.0,0.0,0.0,0.0,0.0,2177.8915747156634,8.0,1.3,3.99,82.5,23.54545455,11.0,60.0,28.25,8.0,125.825,110.0,555.0,42.2322435174746,445.0,99.0909090909091
2024-06-28 08:00:00,2.55,1.3,1.25,1163.0,3500.0,0.0,2312.0,1528.0,263.0,114212.0,2.46867066547621,0.98,10.96,0.42,87.64,3.4,39.21760529057015,5.5,1.05,0.45,87.34,11.16,3.4451678999845208,69.39,10.01,19.42,1.18,9.931564858271392,4.9,79.835,64.69,27.09105263157895,0.0625,5.12,2.01,9.885,2.195,0.052,0.18,55.69,10.07,0.08,1.966830068476165,0.22,115.89163217120507,0.3,96.28,0.96,0.74,1.24,0.0,0.0,1.6505167062968833,2.0,63.82090198579247,2.98,2.488444141244865,0.1294222070622432,0.011530157647303,0.0710653872962671,0.1560755312995892,2.987942428332024,1.825879369410788,0.05,0.3082919811950347,0.0525955449435702,29.08092265191861,0.0,0.0,0.0,0.0,0.0,0.0,0.0,0.0,0.0,0.0,0.0,0.0,0.0,2177.8915747156634,7.0,1.3,4.17,82.5,23.54545455,11.0,60.0,28.25,8.0,126.09,112.0,557.0,41.2274697695642,445.0,93.92857142857144
2024-06-28 09:00:00,2.52,1.3,1.22,1169.0,3499.0,0.0,2342.0,1567.0,267.0,114655.0,2.45843563383962,0.98,10.96,0.42,87.64,3.4,39.36672166049627,5.5,1.05,0.45,87.34,11.16,3.4582673977030933,69.39,10.01,19.42,1.18,9.96932746229524,4.9,79.835,64.69,27.09105263157895,0.0625,5.12,2.01,9.885,2.195,0.052,0.18,55.69,10.07,0.08,1.966830068476165,0.22,116.33228476501196,0.3,96.28,0.96,0.74,1.24,0.0,0.0,1.656792435218164,2.0,63.82090198579247,2.98,2.488444141244865,0.1294222070622432,0.011530157647303,0.0710653872962671,0.1560755312995892,2.987942428332024,1.825879369410788,0.05,0.3082919811950347,0.0525955449435702,29.191496502306133,0.0,0.0,0.0,0.0,0.0,0.0,0.0,0.0,0.0,0.0,0.0,0.0,0.0,2177.8915747156634,7.0,1.3,3.99,82.5,23.54545455,11.0,60.0,28.25,8.0,125.1625,105.0,550.0,41.1332874512503,445.0,94.28571428571428
2024-06-28 10:00:00,2.48,1.3,1.18,1182.0,3500.0,0.0,2346.0,1607.0,270.0,113687.0,2.4800641718956,0.98,10.96,0.42,87.64,3.4,38.60144519596975,5.5,1.05,0.45,87.34,11.16,3.3910397867700426,69.39,10.01,19.42,1.18,9.775526928437012,4.9,79.835,64.69,27.09105263157895,0.0625,5.12,2.01,9.885,2.195,0.052,0.18,55.69,10.07,0.08,1.966830068476165,0.22,114.07082239679558,0.3,96.28,0.96,0.74,1.24,0.0,0.0,1.6245849207542318,2.0,63.82090198579247,2.98,2.488444141244865,0.1294222070622432,0.011530157647303,0.0710653872962671,0.1560755312995892,2.987942428332024,1.825879369410788,0.05,0.3082919811950347,0.0525955449435702,28.62402315692111,0.0,0.0,0.0,0.0,0.0,0.0,0.0,0.0,0.0,0.0,0.0,0.0,0.0,2177.8915747156634,7.0,1.3,4.14,82.5,23.54545455,11.0,60.0,28.25,8.0,125.295,106.0,551.0,41.3816846453982,445.0,92.45283018867924
2024-06-28 11:00:00,2.51,1.3,1.21,1148.0,3499.0,0.0,2340.0,1589.0,265.0,114928.0,2.45259924518639,0.98,10.96,0.42,87.64,3.4,37.85567577857823,5.5,1.05,0.45,87.34,11.16,3.325525820821561,69.39,10.01,19.42,1.18,9.586666408186938,4.9,79.835,64.69,27.09105263157895,0.0625,5.12,2.01,9.885,2.195,0.052,0.18,55.69,10.07,0.08,1.966830068476165,0.22,111.86700514776906,0.3,96.28,0.96,0.74,1.24,0.0,0.0,1.5931983821491842,2.0,63.82090198579247,2.98,2.488444141244865,0.1294222070622432,0.011530157647303,0.0710653872962671,0.1560755312995892,2.987942428332024,1.825879369410788,0.05,0.3082919811950347,0.0525955449435702,28.07101481837923,0.0,0.0,0.0,0.0,0.0,0.0,0.0,0.0,0.0,0.0,0.0,0.0,0.0,2177.8915747156634,7.0,1.3,3.91,82.5,23.54545455,11.0,60.0,28.25,8.0,125.1625,105.0,550.0,41.8339416058394,445.0,90.66666666666669
2024-06-28 12:00:00,2.51,1.3,1.21,1157.0,3500.0,0.0,2354.0,1580.0,266.0,114851.0,2.45494360466486,0.98,10.96,0.42,87.64,3.4,38.47787114172095,5.5,1.05,0.45,87.34,11.16,3.380184117184544,69.39,10.01,19.42,1.18,9.744232724584473,4.9,79.835,64.69,27.09105263157895,0.0625,5.12,2.01,9.885,2.195,0.052,0.18,55.69,10.07,0.08,1.966830068476165,0.22,113.70564969604554,0.3,96.28,0.96,0.74,1.24,0.0,0.0,1.6193841687069992,2.0,63.82090198579247,2.98,2.488444141244865,0.1294222070622432,0.011530157647303,0.0710653872962671,0.1560755312995892,2.987942428332024,1.825879369410788,0.05,0.3082919811950347,0.0525955449435702,28.532389629407955,0.0,0.0,0.0,0.0,0.0,0.0,0.0,0.0,0.0,0.0,0.0,0.0,0.0,2177.8915747156634,7.0,1.3,3.84,82.5,23.54545455,11.0,60.0,28.25,8.0,124.765,102.0,547.0,41.6422947131609,445.0,92.15686274509804
2024-06-28 13:00:00,2.5,1.3,1.2,1157.0,3500.0,0.0,2351.0,1581.0,265.0,114161.0,2.46977287046254,0.98,10.96,0.42,87.64,3.4,37.99485105717594,5.5,1.05,0.45,87.34,11.16,3.337752018692228,69.39,10.01,19.42,1.18,9.62191150527586,4.9,79.835,64.69,27.09105263157895,0.0625,5.12,2.01,9.885,2.195,0.052,0.18,55.69,10.07,0.08,1.966830068476165,0.22,112.2782809019888,0.3,96.28,0.96,0.74,1.24,0.0,0.0,1.5990557291423797,2.0,63.82090198579247,2.98,2.488444141244865,0.1294222070622432,0.011530157647303,0.0710653872962671,0.1560755312995892,2.987942428332024,1.825879369410788,0.05,0.3082919811950347,0.0525955449435702,28.17421707874092,0.0,0.0,0.0,0.0,0.0,0.0,0.0,0.0,0.0,0.0,0.0,0.0,0.0,2177.8915747156634,7.0,1.3,3.95,82.5,23.54545455,11.0,60.0,28.25,8.0,124.5,100.0,545.0,40.1594533029613,445.0,91.0
2024-06-28 14:00:00,2.5,1.3,1.2,1144.0,3499.0,0.0,2343.0,1584.0,262.0,114166.0,2.46895956025633,0.98,10.96,0.42,87.64,3.4,38.412376892969085,5.5,1.05,0.45,87.34,11.16,3.3744306123042302,69.39,10.01,19.42,1.18,9.727646796542626,4.9,79.835,64.69,27.09105263157895,0.0625,5.12,2.01,9.885,2.195,0.052,0.18,55.69,10.07,0.08,1.966830068476165,0.22,113.512108164648,0.3,96.28,0.96,0.74,1.24,0.0,0.0,1.616627770121966,2.0,63.82090198579247,2.98,2.488444141244865,0.1294222070622432,0.011530157647303,0.0710653872962671,0.1560755312995892,2.987942428332024,1.825879369410788,0.05,0.3082919811950347,0.0525955449435702,28.483823859825986,0.0,0.0,0.0,0.0,0.0,0.0,0.0,0.0,0.0,0.0,0.0,0.0,0.0,2177.8915747156634,7.0,1.3,3.91,82.5,23.54545455,11.0,60.0,28.25,8.0,124.5,100.0,545.0,40.0965073529412,445.0,92.0
2024-06-28 15:00:00,2.51,1.3,1.21,1147.0,3500.0,0.0,2346.0,1589.0,265.0,115551.0,2.4400802890564,0.98,10.96,0.42,87.64,3.4,36.92238273386415,5.5,1.05,0.45,87.34,11.16,3.2435383762770846,69.39,10.01,19.42,1.18,9.350316933590634,4.9,79.835,64.69,27.09105263157895,0.0625,5.12,2.01,9.885,2.195,0.052,0.18,55.69,10.07,0.08,1.966830068476165,0.22,109.10903832535432,0.3,96.28,0.96,0.74,1.24,0.0,0.0,1.5539197023124611,2.0,63.82090198579247,2.98,2.488444141244865,0.1294222070622432,0.011530157647303,0.0710653872962671,0.1560755312995892,2.987942428332024,1.825879369410788,0.05,0.3082919811950347,0.0525955449435702,27.378952601836147,0.0,0.0,0.0,0.0,0.0,0.0,0.0,0.0,0.0,0.0,0.0,0.0,0.0,2177.8915747156634,7.0,1.3,3.85,82.5,23.54545455,11.0,60.0,28.25,8.0,124.765,102.0,547.0,40.5374629924846,445.0,88.43137254901961
2024-06-28 16:00:00,2.55,1.3,1.25,1158.0,3500.0,0.0,2352.0,1539.0,264.0,115584.0,2.43938403096358,0.98,11.03,0.39,87.6,3.9,36.90133101105104,6.1,1.05,0.44,87.32,11.19,3.2416890354226977,69.65,9.94,19.32,1.09,9.344985742434323,4.9,79.835,64.69,27.08842105263158,0.0615,5.205,1.965,10.115,2.275,0.0525,0.18,55.82,9.89,0.087,1.900112212731715,0.2,109.04682854740514,0.2,96.02,1.01,0.74,1.32,0.0,0.0,1.5530337170529862,2.0,63.75376559047295,3.09826662118673,2.664825223568494,0.0458793694107876,0.009351747764315,0.0577663468240668,0.2056761482448205,3.622189858962761,1.553568197659761,0.0429396847053938,0.0617587388215752,0.0164723783535274,27.36334217589908,0.0,0.0,0.0,0.0,0.0,0.0,0.0,0.0,0.0,0.0,0.0,0.0,0.0,2177.8915747156634,7.0,1.3,3.74,82.5,23.54545455,11.0,60.0,28.25,8.0,125.1625,105.0,550.0,41.3738738738739,445.0,88.38095238095238
2024-06-28 17:00:00,2.54,1.3,1.24,1132.0,3500.0,0.0,2353.0,1555.0,261.0,115596.0,2.43913094470733,0.98,11.03,0.39,87.6,3.9,34.65464437083081,6.1,1.05,0.44,87.32,11.19,3.0443232697962075,69.65,9.94,19.32,1.09,8.77602917514172,4.9,79.835,64.69,27.08842105263158,0.0615,5.205,1.965,10.115,2.275,0.0525,0.18,55.82,9.89,0.087,1.900112212731715,0.2,102.40766280071506,0.2,96.02,1.01,0.74,1.32,0.0,0.0,1.4584794013056868,2.0,63.75376559047295,3.09826662118673,2.664825223568494,0.0458793694107876,0.009351747764315,0.0577663468240668,0.2056761482448205,3.622189858962761,1.553568197659761,0.0429396847053938,0.0617587388215752,0.0164723783535274,25.6973628300604,0.0,0.0,0.0,0.0,0.0,0.0,0.0,0.0,0.0,0.0,0.0,0.0,0.0,2177.8915747156634,7.0,1.3,3.71,82.5,23.54545455,11.0,60.0,28.25,8.0,124.5,100.0,545.0,41.6405199462125,445.0,83.0
2024-06-28 18:00:00,2.55,1.3,1.25,1153.0,3499.0,0.0,2362.0,1548.0,264.0,115631.0,2.43769679337063,0.98,11.03,0.39,87.6,3.9,36.32474771400338,6.1,1.05,0.44,87.32,11.19,3.1910376442442177,69.65,9.94,19.32,1.09,9.198970340208788,4.9,79.835,64.69,27.08842105263158,0.0615,5.205,1.965,10.115,2.275,0.0525,0.18,55.82,9.89,0.087,1.900112212731715,0.2,107.34297185135192,0.2,96.02,1.01,0.74,1.32,0.0,0.0,1.5287675652240331,2.0,63.75376559047295,3.09826662118673,2.664825223568494,0.0458793694107876,0.009351747764315,0.0577663468240668,0.2056761482448205,3.622189858962761,1.553568197659761,0.0429396847053938,0.0617587388215752,0.0164723783535274,26.93578995440065,0.0,0.0,0.0,0.0,0.0,0.0,0.0,0.0,0.0,0.0,0.0,0.0,0.0,2177.8915747156634,7.0,1.3,3.62,82.5,23.54545455,11.0,60.0,28.25,8.0,125.0,100.0,547.0,42.3835125448029,447.0,87.0
2024-06-28 19:00:00,2.53,1.3,1.23,1159.0,3500.0,0.0,2356.0,1566.0,266.0,115297.0,2.445452698741,0.98,11.03,0.39,87.6,3.9,37.009814376615424,6.1,1.05,0.44,87.32,11.19,3.2512190259959506,69.65,9.94,19.32,1.09,9.37245834238436,4.9,79.835,64.69,27.08842105263158,0.0615,5.205,1.965,10.115,2.275,0.0525,0.18,55.82,9.89,0.087,1.900112212731715,0.2,109.36740687455008,0.2,96.02,1.01,0.74,1.32,0.0,0.0,1.557599360617724,2.0,63.75376559047295,3.09826662118673,2.664825223568494,0.0458793694107876,0.009351747764315,0.0577663468240668,0.2056761482448205,3.622189858962761,1.553568197659761,0.0429396847053938,0.0617587388215752,0.0164723783535274,27.443785546666447,0.0,0.0,0.0,0.0,0.0,0.0,0.0,0.0,0.0,0.0,0.0,0.0,0.0,2177.8915747156634,7.0,1.3,3.79,82.5,23.54545455,11.0,60.0,28.25,8.0,125.3975,103.0,550.0,41.9149420059131,447.0,88.64077669902913
2024-06-28 20:00:00,2.52,1.3,1.22,1178.0,3499.0,0.0,2344.0,1571.0,269.0,115080.0,2.44936167478247,0.98,11.03,0.39,87.6,3.9,38.67807515211018,6.1,1.05,0.44,87.32,11.19,3.3977715355118687,69.65,9.94,19.32,1.09,9.794932890985116,4.9,79.835,64.69,27.08842105263158,0.0615,5.205,1.965,10.115,2.275,0.0525,0.18,55.82,9.89,0.087,1.900112212731715,0.2,114.29727096815844,0.2,96.02,1.01,0.74,1.32,0.0,0.0,1.6278099780180668,2.0,63.75376559047295,3.09826662118673,2.664825223568494,0.0458793694107876,0.009351747764315,0.0577663468240668,0.2056761482448205,3.622189858962761,1.553568197659761,0.0429396847053938,0.0617587388215752,0.0164723783535274,28.68084635688012,0.0,0.0,0.0,0.0,0.0,0.0,0.0,0.0,0.0,0.0,0.0,0.0,0.0,2177.8915747156634,7.0,1.3,3.94,82.5,23.54545455,11.0,60.0,28.25,8.0,125.825,110.0,555.0,41.1455956184391,445.0,92.63636363636364
2024-06-28 21:00:00,2.54,1.3,1.24,1179.0,3500.0,0.0,2339.0,1547.0,268.0,114941.0,2.4530224710149,0.98,11.03,0.39,87.6,3.9,38.79194583459921,6.1,1.05,0.44,87.32,11.19,3.407774788315141,69.65,9.94,19.32,1.09,9.823769788603324,4.9,79.835,64.69,27.08842105263158,0.0615,5.205,1.965,10.115,2.275,0.0525,0.18,55.82,9.89,0.087,1.900112212731715,0.2,114.63376931252004,0.2,96.02,1.01,0.74,1.32,0.0,0.0,1.6326023528306812,2.0,63.75376559047295,3.09826662118673,2.664825223568494,0.0458793694107876,0.009351747764315,0.0577663468240668,0.2056761482448205,3.622189858962761,1.553568197659761,0.0429396847053938,0.0617587388215752,0.0164723783535274,28.765284569903315,0.0,0.0,0.0,0.0,0.0,0.0,0.0,0.0,0.0,0.0,0.0,0.0,0.0,2177.8915747156634,7.0,1.3,4.14,82.5,23.54545455,11.0,60.0,28.25,8.0,125.825,110.0,555.0,39.9771689497717,445.0,92.9090909090909
2024-06-28 22:00:00,2.51,1.3,1.21,1180.0,3501.0,0.0,2344.0,1553.0,269.0,114545.0,2.46220090410744,0.98,11.03,0.39,87.6,3.9,39.816781977000566,6.1,1.05,0.44,87.32,11.19,3.497804063544602,69.65,9.94,19.32,1.09,10.083301867167208,4.9,79.835,64.69,27.08842105263158,0.0615,5.205,1.965,10.115,2.275,0.0525,0.18,55.82,9.89,0.087,1.900112212731715,0.2,117.66225441177448,0.2,96.02,1.01,0.74,1.32,0.0,0.0,1.6757337261442118,2.0,63.75376559047295,3.09826662118673,2.664825223568494,0.0458793694107876,0.009351747764315,0.0577663468240668,0.2056761482448205,3.622189858962761,1.553568197659761,0.0429396847053938,0.0617587388215752,0.0164723783535274,29.52522848711212,0.0,0.0,0.0,0.0,0.0,0.0,0.0,0.0,0.0,0.0,0.0,0.0,0.0,2177.8915747156634,8.0,1.3,4.13,82.5,23.54545455,11.0,60.0,28.25,8.0,125.825,110.0,555.0,40.1323294547114,445.0,95.36363636363636
2024-06-28 23:00:00,2.52,1.3,1.22,1174.0,3500.0,0.0,2332.0,1556.0,267.0,114331.0,2.46610267567048,0.96,10.94,0.41,87.69,3.4,37.03440401119072,6.2,1.03,0.46,87.29,11.22,3.2321057503847257,69.74,10.08,19.16,1.02,9.396594287336622,4.64555555555555,80.7766666666667,64.69,27.08578947368421,0.059,5.065,1.93,10.59,2.255,0.0505,0.17,55.79,10.075,0.0775,1.98931119167349,0.19,109.7251552606192,0.3,95.67,1.21,0.82,1.42,0.0,0.0,1.4502855617570047,2.0,64.06001075110457,2.341162002945508,2.8,0.0821549337260677,0.0413753460972017,0.0849334462444771,0.1381925920471281,2.604130044182621,2.753147864506627,0.056961266568483,0.181380265095729,0.0159225331369661,27.69246052961209,0.0,0.0,0.0,0.0,0.0,0.0,0.0,0.0,0.0,0.0,0.0,0.0,0.0,2177.8915747156634,7.0,1.3,4.15,82.5,23.54545455,11.0,60.0,28.25,8.0,127.0175,119.0,564.0,40.4118993135012,445.0,88.82352941176471
