Repository: saikumar-voptimai/evonith_bf_webapp

# Evonith BF2 — Blast Furnace Intelligence Platform

Monitoring, modelling and optimisation of **Blast Furnace 2 (BF2)** at Evonith Steel: live telemetry from InfluxDB,
manual plant reports from Neon PostgreSQL, a two-zone energy model of the furnace, blend and fuel optimisers, a
conversational assistant (FurnaceMind) and a live digital twin evaluated every hour.

The platform has three deployable parts that share one Python service layer, plus the shared data library:

| Part | Path | What it is |
|---|---|---|
| **Streamlit app** (legacy) | `src/app.py`, `src/custom_pages/` | The original 11-page dashboard; still the home of the model pages. Served under `/legacy` in production |

File: src/data/V13_df_filtered.csv (part 70 of 268)
NM3/HR.,STEAMKGS/HR.,RAFTOC,PERMEABILITYKGS/HR.,TUYEREVELOCITYM/S,HOT BLAST VOLUMENM3/HR.,O2 ENRICHMENT %,COKE_VM%,COKE_ASH%,COKE_IM%,COKE_FC%,COKE_MOIST%,COKE_CALC_MT,NUTCOKE_MOIST%,NUTCOKE_VM%,NUTCOKE_IM%,NUTCOKE_FC%,NUTCOKE_ASH%,NUTCOKE_CALC_MT,PCI_2_FC%,PCI_2_ASH%,PCI_2_VM%,PCI_2_IM%,PCI_2_CALC_MT,SINTER_SP_02_COLD_STRENGTH_AI,SINTER_SP_02_COLD_STRENGTH_TI,SINTER_SP_02_HOT_STRENGTH_RI,SINTER_SP_02_HOT_STRENGTH_RDI,SINTER_SP_02_P%,SINTER_SP_02_SIO2%,SINTER_SP_02_MGO%,SINTER_SP_02_FEO%,SINTER_SP_02_AL2O3%,SINTER_SP_02_NA2O%,SINTER_SP_02_TIO2%,SINTER_SP_02_FE(T)%,SINTER_SP_02_CAO%,SINTER_SP_02_K2O%,SINTER_SP_02_BASICITY,SINTER_SP_02_MNO%,SINTER_CALC_MT,FLUX_TM%,FLUX_SIO2%,FLUX_FE2O3%,FLUX_AL2O3%,FLUX_LOI%,FLUX_MGO%,FLUX_CAO%,FLUX_CALC_MT,GEOMIN TYPE,ORE_FE(T)%,ORE_LOI%,ORE_TM%,ORE_MGO%,ORE_NA2O%,ORE_P%,ORE_TIO2%,ORE_AL2O3%,ORE_SIO2%,ORE_MNO%,ORE_CAO%,ORE_K2O%,ORE_CALC_MT,LLOYDS_PELLET_PCT_SIO2,LLOYDS_PELLET_PCT_AL2O3,LLOYDS_PELLET_PCT_FE2O3,LLOYDS_PELLET_PCT_MGO,LLOYDS_PELLET_PCT_TIO2,LLOYDS_PELLET_PCT_NA2O,TOTAL_PELLET_CALC_MT,LLOYDS_PELLET_PCT_K2O,LLOYDS_PELLET_PCT_TM,LLOYDS_PELLET_PCT_LOI,LLOYDS_PELLET_PCT_MNO,LLOYDS_PELLET_PCT_CAO,LLOYDS_PELLET_PCT_P,DAILYPRODUCTION,CHARGES/HRS.,STOCKRODLEVEL,FURNACE TOP GAS ANALYSISH2%,COKE_DISCHARGE_TIME,WEIGHTED_COKE_ANGLE,TOTAL_COKE_PORTIONS,NON_COKE_DISCHARGE_TIME,WEIGHTED_NON_COKE_ANGLE,TOTAL_NON_COKE_PORTIONS,UNITCOST LAKHS/THM,ACTUALKG/THM.,ACT. FUEL RATEKG/THM.,FURNACETOPGASANALYSISCO2ETACO,COKE RATE KG/THM,PRODUCTIONTONNESPERHR
2024-06-29 00:00:00,2.58,1.3,1.28,1148.0,3500.0,0.0,2349.0,1538.0,267.0,118285.0,2.3837128140227,0.96,10.94,0.41,87.69,3.4,37.38584719732451,6.2,1.03,0.46,87.29,11.22,3.2627772725318973,69.74,10.08,19.16,1.02,9.485764590553874,4.64555555555555,80.7766666666667,64.69,27.08578947368421,0.059,5.065,1.93,10.59,2.255,0.0505,0.17,55.79,10.075,0.0775,1.98931119167349,0.19,110.76640755543578,0.3,95.67,1.21,0.82,1.42,0.0,0.0,1.464048250592869,2.0,64.06001075110457,2.341162002945508,2.8,0.0821549337260677,0.0413753460972017,0.0849334462444771,0.1381925920471281,2.604130044182621,2.753147864506627,0.056961266568483,0.181380265095729,0.0159225331369661,27.955252029037062,0.0,0.0,0.0,0.0,0.0,0.0,0.0,0.0,0.0,0.0,0.0,0.0,0.0,2146.668776383547,7.0,1.3,3.91,75.0,24.7,10.0,60.0,28.25,8.0,125.1625,105.0,550.0,40.0736139866575,445.0,88.38095238095238
2024-06-29 01:00:00,2.55,1.3,1.25,1129.0,3501.0,0.0,2324.0,1538.0,260.0,115664.0,2.43839386493073,0.96,10.94,0.41,87.69,3.4,37.47771541675073,6.2,1.03,0.46,87.29,11.22,3.270794893125856,69.74,10.08,19.16,1.02,9.509073954074008,4.64555555555555,80.7766666666667,64.69,27.08578947368421,0.059,5.065,1.93,10.59,2.255,0.0505,0.17,55.79,10.075,0.0775,1.98931119167349,0.19,111.03859378089828,0.3,95.67,1.21,0.82,1.42,0.0,0.0,1.4676458554625984,2.0,64.06001075110457,2.341162002945508,2.8,0.0821549337260677,0.0413753460972017,0.0849334462444771,0.1381925920471281,2.604130044182621,2.753147864506627,0.056961266568483,0.181380265095729,0.0159225331369661,28.02394645273072,0.0,0.0,0.0,0.0,0.0,0.0,0.0,0.0,0.0,0.0,0.0,0.0,0.0,2146.668776383547,7.0,1.3,3.99,75.0,24.7,10.0,60.0,28.25,8.0,125.4275,107.0,552.0,40.1553220648698,445.0,88.59813084112149
2024-06-29 02:00:00,2.52,1.29,1.23,1148.0,3500.0,0.0,2343.0,1584.0,267.0,115141.0,2.44876403150193,0.96,10.94,0.41,87.69,3.4,37.55678232691266,6.2,1.03,0.46,87.29,11.22,3.2776953042927888,69.74,10.08,19.16,1.02,9.52913529152986,4.64555555555555,80.7766666666667,64.69,27.08578947368421,0.059,5.065,1.93,10.59,2.255,0.0505,0.17,55.79,10.075,0.0775,1.98931119167349,0.19,111.27285241756684,0.3,95.67,1.21,0.82,1.42,0.0,0.0,1.4707421547357264,2.0,64.06001075110457,2.341162002945508,2.8,0.0821549337260677,0.0413753460972017,0.0849334462444771,0.1381925920471281,2.604130044182621,2.753147864506627,0.056961266568483,0.181380265095729,0.0159225331369661,28.083068702630992,0.0,0.0,0.0,0.0,0.0,0.0,0.0,0.0,0.0,0.0,0.0,0.0,0.0,2146.668776383547,7.0,1.3,3.9,75.0,24.7,10.0,60.0,28.25,8.0,125.4275,107.0,552.0,40.0364797081623,445.0,88.78504672897196
2024-06-29 03:00:00,2.59,1.29,1.3,1148.0,3500.0,0.0,2342.0,1501.0,263.0,115239.0,2.44668278891825,0.96,10.94,0.41,87.69,3.4,37.51202747210403,6.2,1.03,0.46,87.29,11.22,3.273789411179431,69.74,10.08,19.16,1.02,9.517779817498246,4.64555555555555,80.7766666666667,64.69,27.08578947368421,0.059,5.065,1.93,10.59,2.255,0.0505,0.17,55.79,10.075,0.0775,1.98931119167349,0.19,111.1402531892639,0.3,95.67,1.21,0.82,1.42,0.0,0.0,1.468989532505654,2.0,64.06001075110457,2.341162002945508,2.8,0.0821549337260677,0.0413753460972017,0.0849334462444771,0.1381925920471281,2.604130044182621,2.753147864506627,0.056961266568483,0.181380265095729,0.0159225331369661,28.04960327815914,0.0,0.0,0.0,0.0,0.0,0.0,0.0,0.0,0.0,0.0,0.0,0.0,0.0,2146.668776383547,7.0,1.3,3.84,75.0,24.7,10.0,60.0,28.25,8.0,125.295,106.0,551.0,40.4930381191509,445.0,88.67924528301887
2024-06-29 04:00:00,2.58,1.3,1.28,1153.0,3500.0,0.0,2327.0,1522.0,264.0,115506.0,2.44103037268978,0.96,10.94,0.41,87.69,3.4,40.00785654193222,6.2,1.03,0.46,87.29,11.22,3.4916080504676863,69.74,10.08,19.16,1.02,10.151036752661282,4.64555555555555,80.7766666666667,64.69,27.08578947368421,0.059,5.065,1.93,10.59,2.255,0.0505,0.17,55.79,10.075,0.0775,1.98931119167349,0.19,118.53487015429226,0.3,95.67,1.21,0.82,1.42,0.0,0.0,1.5667274322026894,2.0,64.06001075110457,2.341162002945508,2.8,0.0821549337260677,0.0413753460972017,0.0849334462444771,0.1381925920471281,2.604130044182621,2.753147864506627,0.056961266568483,0.181380265095729,0.0159225331369661,29.91585844953954,0.0,0.0,0.0,0.0,0.0,0.0,0.0,0.0,0.0,0.0,0.0,0.0,0.0,2146.668776383547,8.0,1.3,4.0,75.0,24.7,10.0,60.0,28.25,8.0,125.4275,107.0,552.0,40.4356705241661,445.0,94.57943925233644
2024-06-29 05:00:00,2.55,1.3,1.25,1148.0,3501.0,0.0,2334.0,1553.0,265.0,115557.0,2.44065039521162,0.96,10.94,0.41,87.69,3.4,37.57079873371409,6.2,1.03,0.46,87.29,11.22,3.2789185589996537,69.74,10.08,19.16,1.02,9.5326916195334,4.64555555555555,80.7766666666667,64.69,27.08578947368421,0.059,5.065,1.93,10.59,2.255,0.0505,0.17,55.79,10.075,0.0775,1.98931119167349,0.19,111.31438008497628,0.3,95.67,1.21,0.82,1.42,0.0,0.0,1.4712910441523264,2.0,64.06001075110457,2.341162002945508,2.8,0.0821549337260677,0.0413753460972017,0.0849334462444771,0.1381925920471281,2.604130044182621,2.753147864506627,0.056961266568483,0.181380265095729,0.0159225331369661,28.09354946511332,0.0,0.0,0.0,0.0,0.0,0.0,0.0,0.0,0.0,0.0,0.0,0.0,0.0,2146.668776383547,7.0,1.3,3.99,75.0,24.7,10.0,60.0,28.25,8.0,125.825,110.0,555.0,40.3473161930537,445.0,88.81818181818181
2024-06-29 06:00:00,2.56,1.3,1.26,1148.0,3499.0,0.0,2336.0,1535.0,263.0,115975.0,2.4304703503779,0.96,10.94,0.41,87.69,3.4,37.10933549440543,6.2,1.03,0.46,87.29,11.22,3.238645250189013,69.74,10.08,19.16,1.02,9.415606359109242,4.64555555555555,80.7766666666667,64.69,27.08578947368421,0.059,5.065,1.93,10.59,2.255,0.0505,0.17,55.79,10.075,0.0775,1.98931119167349,0.19,109.94716149641977,0.3,95.67,1.21,0.82,1.42,0.0,0.0,1.453219915667344,2.0,64.06001075110457,2.341162002945508,2.8,0.0821549337260677,0.0413753460972017,0.0849334462444771,0.1381925920471281,2.604130044182621,2.753147864506627,0.056961266568483,0.181380265095729,0.0159225331369661,27.748490515695345,0.0,0.0,0.0,0.0,0.0,0.0,0.0,0.0,0.0,0.0,0.0,0.0,0.0,2146.668776383547,7.0,1.3,3.8,75.0,24.7,10.0,60.0,28.25,8.0,125.825,110.0,555.0,40.5982905982906,445.0,87.72727272727273
2024-06-29 07:00:00,2.56,1.3,1.26,1150.0,3500.0,0.0,2350.0,1528.0,261.0,115010.0,2.45155163692985,0.96,10.94,0.41,87.69,3.4,37.372548749836334,6.2,1.03,0.46,87.29,11.22,3.261616676331005,69.74,10.08,19.16,1.02,9.48239042755506,4.64555555555555,80.7766666666667,64.69,27.08578947368421,0.059,5.065,1.93,10.59,2.255,0.0505,0.17,55.79,10.075,0.0775,1.98931119167349,0.19,110.72700705057214,0.3,95.67,1.21,0.82,1.42,0.0,0.0,1.4635274768177584,2.0,64.06001075110457,2.341162002945508,2.8,0.0821549337260677,0.0413753460972017,0.0849334462444771,0.1381925920471281,2.604130044182621,2.753147864506627,0.056961266568483,0.181380265095729,0.0159225331369661,27.94530812033909,0.0,0.0,0.0,0.0,0.0,0.0,0.0,0.0,0.0,0.0,0.0,0.0,0.0,2146.668776383547,7.0,1.3,3.96,75.0,24.7,10.0,60.0,28.25,8.0,124.8975,103.0,548.0,40.3806934058464,445.0,88.3495145631068
2024-06-29 08:00:00,2.52,1.3,1.22,1161.0,3500.0,0.0,2352.0,1574.0,266.0,114984.0,2.45210565712452,0.95,10.82,0.42,87.81,3.9,37.06355541114067,6.1,1.04,0.45,87.37,11.14,3.23464988225145,70.02,9.88,18.98,1.12,9.403990757876688,4.64555555555555,80.7766666666667,64.69,27.08315789473684,0.062,5.23,1.905,10.465,2.24,0.055,0.175,55.47,10.355,0.0805,1.97972972972973,0.18,109.811524731682,0.2,95.44,1.73,0.68,1.37,0.0,0.0,1.45142714498431,2.0,63.92410235640649,2.549116200294551,3.048063328424154,0.2322640648011782,0.0339721796759941,0.0768063328424153,0.1567616053019146,2.970703976435936,2.302094992636229,0.046961266568483,0.3440316642120766,0.0191380265095729,27.714258477062607,0.0,0.0,0.0,0.0,0.0,0.0,0.0,0.0,0.0,0.0,0.0,0.0,0.0,2146.668776383547,7.0,1.3,3.97,75.0,24.7,10.0,60.0,28.25,8.0,125.1625,105.0,550.0,40.0769404842725,445.0,87.61904761904762
2024-06-29 09:00:00,2.52,1.3,1.22,1155.0,3500.0,0.0,2344.0,1558.0,262.0,114194.0,2.46905956664843,0.95,10.82,0.42,87.81,3.9,37.51202747210403,6.1,1.04,0.45,87.37,11.14,3.273789411179431,70.02,9.88,18.98,1.12,9.517779817498246,4.64555555555555,80.7766666666667,64.69,27.08315789473684,0.062,5.23,1.905,10.465,2.24,0.055,0.175,55.47,10.355,0.0805,1.97972972972973,0.18,111.1402531892639,0.2,95.44,1.73,0.68,1.37,0.0,0.0,1.468989532505654,2.0,63.92410235640649,2.549116200294551,3.048063328424154,0.2322640648011782,0.0339721796759941,0.0768063328424153,0.1567616053019146,2.970703976435936,2.302094992636229,0.046961266568483,0.3440316642120766,0.0191380265095729,28.04960327815914,0.0,0.0,0.0,0.0,0.0,0.0,0.0,0.0,0.0,0.0,0.0,0.0,0.0,2146.668776383547,7.0,1.3,3.88,75.0,24.7,10.0,60.0,28.25,8.0,125.295,106.0,551.0,40.4118993135012,445.0,88.67924528301887
2024-06-29 10:00:00,2.5,1.3,1.2,1159.0,3499.0,0.0,2345.0,1584.0,266.0,114572.0,2.46021557736676,0.95,10.82,0.42,87.81,3.9,38.27214960933004,6.1,1.04,0.45,87.37,11.14,3.340127595803128,70.02,9.88,18.98,1.12,9.710642630416144,4.64555555555555,80.7766666666667,64.69,27.08315789473684,0.062,5.23,1.905,10.465,2.24,0.055,0.175,55.47,10.355,0.0805,1.97972972972973,0.18,113.3923353207586,0.2,95.44,1.73,0.68,1.37,0.0,0.0,1.498756291016407,2.0,63.92410235640649,2.549116200294551,3.048063328424154,0.2322640648011782,0.0339721796759941,0.0768063328424153,0.1567616053019146,2.970703976435936,2.302094992636229,0.046961266568483,0.3440316642120766,0.0191380265095729,28.617984296966824,0.0,0.0,0.0,0.0,0.0,0.0,0.0,0.0,0.0,0.0,0.0,0.0,0.0,2146.668776383547,8.0,1.3,3.86,75.0,24.7,10.0,60.0,28.25,8.0,125.1625,105.0,550.0,41.7047531992687,445.0,90.47619047619048
2024-06-29 11:00:00,2.52,1.3,1.22,1149.0,3499.0,0.0,2339.0,1566.0,262.0,114251.0,2.46712378307556,0.95,10.82,0.42,87.81,3.9,39.19044422069941,6.1,1.04,0.45,87.37,11.14,3.4202699761977846,70.02,9.88,18.98,1.12,9.943637925727986,4.64555555555555,80.7766666666667,64.69,27.08315789473684,0.062,5.23,1.905,10.465,2.24,0.055,0.175,55.47,10.355,0.0805,1.97972972972973,0.18,116.11304924873345,0.2,95.44,1.73,0.68,1.37,0.0,0.0,1.5347171617760884,2.0,63.92410235640649,2.549116200294551,3.048063328424154,0.2322640648011782,0.0339721796759941,0.0768063328424153,0.1567616053019146,2.970703976435936,2.302094992636229,0.046961266568483,0.3440316642120766,0.0191380265095729,29.304638718952862,0.0,0.0,0.0,0.0,0.0,0.0,0.0,0.0,0.0,0.0,0.0,0.0,0.0,2146.668776383547,7.0,1.3,3.88,75.0,24.7,10.0,60.0,28.25,8.0,124.765,102.0,547.0,42.3242143341623,445.0,92.6470588235294
2024-06-29 12:00:00,2.53,1.3,1.23,1149.0,3499.0,0.0,2345.0,1563.0,262.0,114949.0,2.45215143981586,0.95,10.82,0.42,87.81,3.9,37.43620528891573,6.1,1.04,0.45,87.37,11.14,3.267172177263217,70.02,9.88,18.98,1.12,9.498541751909686,4.64555555555555,80.7766666666667,64.69,27.08315789473684,0.062,5.23,1.905,10.465,2.24,0.055,0.175,55.47,10.355,0.0805,1.97972972972973,0.18,110.9156079966473,0.2,95.44,1.73,0.68,1.37,0.0,0.0,1.4660202983442066,2.0,63.92410235640649,2.549116200294551,3.048063328424154,0.2322640648011782,0.0339721796759941,0.0768063328424153,0.1567616053019146,2.970703976435936,2.302094992636229,0.046961266568483,0.3440316642120766,0.0191380265095729,27.99290727153308,0.0,0.0,0.0,0.0,0.0,0.0,0.0,0.0,0.0,0.0,0.0,0.0,0.0,2146.668776383547,7.0,1.3,3.8,75.0,24.7,10.0,60.0,28.25,8.0,124.5,100.0,545.0,41.3855558071089,445.0,88.5
2024-06-29 13:00:00,2.56,1.3,1.26,1151.0,3500.0,0.0,2350.0,1551.0,264.0,117045.0,2.40895202596186,0.95,10.82,0.42,87.81,3.9,36.96186140093704,6.1,1.04,0.45,87.37,11.14,3.225774734832862,70.02,9.88,18.98,1.12,9.378188334944564,4.64555555555555,80.7766666666667,64.69,27.08315789473684,0.062,5.23,1.905,10.465,2.24,0.055,0.175,55.47,10.355,0.0805,1.97972972972973,0.18,109.51022675331312,0.2,95.44,1.73,0.68,1.37,0.0,0.0,1.4474447572922888,2.0,63.92410235640649,2.549116200294551,3.048063328424154,0.2322640648011782,0.0339721796759941,0.0768063328424153,0.1567616053019146,2.970703976435936,2.302094992636229,0.046961266568483,0.3440316642120766,0.0191380265095729,27.638216822313385,0.0,0.0,0.0,0.0,0.0,0.0,0.0,0.0,0.0,0.0,0.0,0.0,0.0,2146.668776383547,7.0,1.3,3.8,75.0,24.7,10.0,60.0,28.25,8.0,124.8975,103.0,548.0,40.3806934058464,445.0,87.37864077669903
2024-06-29 14:00:00,2.56,1.3,1.26,1140.0,3500.0,0.0,2335.0,1559.0,265.0,117451.0,2.40062957280118,0.95,10.82,0.42,87.81,3.9,37.26498777750557,6.1,1.04,0.45,87.37,11.14,3.2522295011767293,70.02,9.88,18.98,1.12,9.455099403299933,4.64555555555555,80.7766666666667,64.69,27.08315789473684,0.062,5.23,1.905,10.465,2.24,0.055,0.175,55.47,10.355,0.0805,1.97972972972973,0.18,110.40832649652812,0.2,95.44,1.73,0.68,1.37,0.0,0.0,1.4593153359896591,2.0,63.92410235640649,2.549116200294551,3.048063328424154,0.2322640648011782,0.0339721796759941,0.0768063328424153,0.1567616053019146,2.970703976435936,2.302094992636229,0.046961266568483,0.3440316642120766,0.0191380265095729,27.864879447046643,0.0,0.0,0.0,0.0,0.0,0.0,0.0,0.0,0.0,0.0,0.0,0.0,0.0,2146.668776383547,7.0,1.3,3.85,75.0,24.7,10.0,60.0,28.25,8.0,125.1625,105.0,550.0,40.0045177320985,445.0,88.0952380952381
2024-06-29 15:00:00,2.55,1.3,1.25,1146.0,3500.0,0.0,2325.0,1564.0,267.0,117523.0,2.39915966930299,0.95,10.82,0.42,87.81,3.9,37.134858903659214,6.1,1.04,0.45,87.37,11.14,3.2408727562073008,70.02,9.88,18.98,1.12,9.42208231377872,4.64555555555555,80.7766666666667,64.69,27.08315789473684,0.062,5.23,1.905,10.465,2.24,0.055,0.175,55.47,10.355,0.0805,1.97972972972973,0.18,110.02278199357444,0.2,95.44,1.73,0.68,1.37,0.0,0.0,1.4542194249862033,2.0,63.92410235640649,2.549116200294551,3.048063328424154,0.2322640648011782,0.0339721796759941,0.0768063328424153,0.1567616053019146,2.970703976435936,2.302094992636229,0.046961266568483,0.3440316642120766,0.0191380265095729,27.76757563457908,0.0,0.0,0.0,0.0,0.0,0.0,0.0,0.0,0.0,0.0,0.0,0.0,0.0,2146.668776383547,7.0,1.3,3.98,75.0,24.7,10.0,60.0,28.25,8.0,126.2225,113.0,558.0,39.450998185118,445.0,87.78761061946902
2024-06-29 16:00:00,2.49,1.3,1.19,1194.0,3498.0,0.0,2340.0,1537.0,273.0,117450.0,2.39927897752412,0.98,10.98,0.4,87.64,3.8,40.08000509745498,6.0,1.05,0.44,87.34,11.17,3.4979046756575123,70.05,9.83,19.04,1.08,10.16934272308975,4.64555555555555,80.7766666666667,64.69,27.08052631578947,0.061,5.245,1.97,10.655,2.23,0.0525,0.17,55.515,10.325,0.0725,1.9685368956743,0.195,118.74863116025232,0.3,95.26,1.12,0.69,1.28,0.0,0.0,1.5695528052894188,2.0,63.96774668630339,2.679225331369661,2.339225331369661,0.0551936671575846,0.002911620029455,0.0600496465390279,0.1209661855670103,2.403027982326951,2.944359057437409,0.0439225331369661,0.0946972017673048,0.0174418998527245,29.969807502573545,0.0,0.0,0.0,0.0,0.0,0.0,0.0,0.0,0.0,0.0,0.0,0.0,0.0,2146.668776383547,7.0,1.3,4.12,75.0,24.7,10.0,60.0,28.25,8.0,127.15,120.0,565.0,39.5152069517494,445.0,94.75
2024-06-29 17:00:00,2.6,1.3,1.3,1199.0,3500.0,0.0,2321.0,1504.0,272.0,117161.0,2.40656829984264,0.98,10.98,0.4,87.64,3.8,40.25625841802426,6.0,1.05,0.44,87.34,11.17,3.513286842217132,70.05,9.83,19.04,1.08,10.214062787835086,4.64555555555555,80.7766666666667,64.69,27.08052631578947,0.061,5.245,1.97,10.655,2.23,0.0525,0.17,55.515,10.325,0.0725,1.9685368956743,0.195,119.27083270449268,0.3,95.26,1.12,0.69,1.28,0.0,0.0,1.5764549724190997,2.0,63.96774668630339,2.679225331369661,2.339225331369661,0.0551936671575846,0.002911620029455,0.0600496465390279,0.1209661855670103,2.403027982326951,2.944359057437409,0.0439225331369661,0.0946972017673048,0.0174418998527245,30.101600851309577,0.0,0.0,0.0,0.0,0.0,0.0,0.0,0.0,0.0,0.0,0.0,0.0,0.0,2146.668776383547,7.0,1.3,4.19,75.0,24.7,10.0,60.0,28.25,8.0,127.15,120.0,565.0,39.9770378874857,445.0,95.16666666666669
2024-06-29 18:00:00,2.6,1.3,1.3,1183.0,3500.0,0.0,2353.0,1507.0,270.0,117250.0,2.40474260235103,0.98,10.98,0.4,87.64,3.8,37.739667527808926,6.0,1.05,0.44,87.34,11.17,3.29365625533978,70.05,9.83,19.04,1.08,9.575538037297312,4.64555555555555,80.7766666666667,64.69,27.08052631578947,0.061,5.245,1.97,10.655,2.23,0.0525,0.17,55.515,10.325,0.0725,1.9685368956743,0.195,111.81470282933935,0.3,95.26,1.12,0.69,1.28,0.0,0.0,1.4779040295761787,2.0,63.96774668630339,2.679225331369661,2.339225331369661,0.0551936671575846,0.002911620029455,0.0600496465390279,0.1209661855670103,2.403027982326951,2.944359057437409,0.0439225331369661,0.0946972017673048,0.0174418998527245,28.21982103718293,0.0,0.0,0.0,0.0,0.0,0.0,0.0,0.0,0.0,0.0,0.0,0.0,0.0,2146.668776383547,7.0,1.3,4.04,75.0,24.7,10.0,60.0,28.25,8.0,126.4875,115.0,560.0,40.8957249491065,445.0,89.21739130434783
2024-06-29 19:00:00,2.6,1.3,1.3,1156.0,3500.0,0.0,2333.0,1509.0,265.0,117465.0,2.40034361718706,0.98,10.98,0.4,87.64,3.8,37.48218441602076,6.0,1.05,0.44,87.34,11.17,3.2711849163657263,70.05,9.83,19.04,1.08,9.510207855756295,4.64555555555555,80.7766666666667,64.69,27.08052631578947,0.061,5.245,1.97,10.655,2.23,0.0525,0.17,55.515,10.325,0.0725,1.9685368956743,0.195,111.05183448644912,0.3,95.26,1.12,0.69,1.28,0.0,0.0,1.4678208636823835,2.0,63.96774668630339,2.679225331369661,2.339225331369661,0.0551936671575846,0.002911620029455,0.0600496465390279,0.1209661855670103,2.403027982326951,2.944359057437409,0.0439225331369661,0.0946972017673048,0.0174418998527245,28.027288145116383,0.0,0.0,0.0,0.0,0.0,0.0,0.0,0.0,0.0,0.0,0.0,0.0,0.0,2146.668776383547,7.0,1.3,3.85,75.0,24.7,10.0,60.0,28.25,8.0,126.4875,115.0,560.0,41.9253261358525,445.0,88.6086956521739
2024-06-29 20:00:00,2.64,1.3,1.34,1151.0,3499.0,0.0,2351.0,1476.0,262.0,117293.0,2.40317508783684,0.98,10.98,0.4,87.64,3.8,37.50670661714344,6.0,1.05,0.44,87.34,11.17,3.273325043887065,70.05,9.83,19.04,1.08,9.51642977780782,4.64555555555555,80.7766666666667,64.69,27.08052631578947,0.061,5.245,1.97,10.655,2.23,0.0525,0.17,55.515,10.325,0.0725,1.9685368956743,0.195,111.12448861434343,0.3,95.26,1.12,0.69,1.28,0.0,0.0,1.468781165196079,2.0,63.96774668630339,2.679225331369661,2.339225331369661,0.0551936671575846,0.002911620029455,0.0600496465390279,0.1209661855670103,2.403027982326951,2.944359057437409,0.0439225331369661,0.0946972017673048,0.0174418998527245,28.04562461102749,0.0,0.0,0.0,0.0,0.0,0.0,0.0,0.0,0.0,0.0,0.0,0.0,0.0,2146.668776383547,7.0,1.3,3.88,75.0,24.7,10.0,60.0,28.25,8.0,125.1625,105.0,550.0,41.1146642302421,445.0,88.66666666666667
2024-06-29 21:00:00,2.63,1.3,1.33,1149.0,3501.0,0.0,2366.0,1478.0,261.0,117966.0,2.3908376566486,0.98,10.98,0.4,87.64,3.8,37.26700210116921,6.0,1.05,0.44,87.34,11.17,3.252405297365982,70.05,9.83,19.04,1.08,9.455610489754164,4.64555555555555,80.7766666666667,64.69,27.08052631578947,0.061,5.245,1.97,10.655,2.23,0.0525,0.17,55.515,10.325,0.0725,1.9685368956743,0.195,110.41429451417656,0.3,95.26,1.12,0.69,1.28,0.0,0.0,1.4593942178997126,2.0,63.96774668630339,2.679225331369661,2.339225331369661,0.0551936671575846,0.002911620029455,0.0600496465390279,0.1209661855670103,2.403027982326951,2.944359057437409,0.0439225331369661,0.0946972017673048,0.0174418998527245,27.86638565674648,0.0,0.0,0.0,0.0,0.0,0.0,0.0,0.0,0.0,0.0,0.0,0.0,0.0,2146.668776383547,7.0,1.3,3.79,75.0,24.7,10.0,60.0,28.25,8.0,124.5,100.0,545.0,40.4445462878094,445.0,88.1
2024-06-29 22:00:00,2.59,1.3,1.29,1167.0,3500.0,0.0,2362.0,1527.0,270.0,118426.0,2.38087631980613,0.98,10.98,0.4,87.64,3.8,37.44248758549047,6.0,1.05,0.44,87.34,11.17,3.267720452506926,70.05,9.83,19.04,1.08,9.50013573441546,4.64555555555555,80.7766666666667,64.69,27.08052631578947,0.061,5.245,1.97,10.655,2.23,0.0525,0.17,55.515,10.325,0.0725,1.9685368956743,0.195,110.93422112099644,0.3,95.26,1.12,0.69,1.28,0.0,0.0,1.466266316182492,2.0,63.96774668630339,2.679225331369661,2.339225331369661,0.0551936671575846,0.002911620029455,0.0600496465390279,0.1209661855670103,2.403027982326951,2.944359057437409,0.0439225331369661,0.0946972017673048,0.0174418998527245,27.997604856240496,0.0,0.0,0.0,0.0,0.0,0.0,0.0,0.0,0.0,0.0,0.0,0.0,0.0,2146.668776383547,7.0,1.3,3.95,75.0,24.7,10.0,60.0,28.25,8.0,124.6325,101.0,546.0,40.1611047180667,445.0,88.51485148514851
2024-06-29 23:00:00,2.57,1.3,1.27,1160.0,3500.0,0.0,2361.0,1548.0,270.0,118230.0,2.38482108113497,0.95,10.9,0.42,87.73,3.3,38.1425215202229,6.0,1.04,0.45,87.31,11.2,3.324633529311701,70.77,9.27,18.86,1.1,9.734296650466623,4.8,80.3344444444444,64.69,27.0778947368421,0.0584999999999999,5.195,2.075,10.43,2.235,0.0515,0.17,55.355,10.445,0.078,2.010584333777975,0.19,113.42134351495626,0.1999999999999999,95.44,1.76,0.65,1.36,0.0,0.0,1.8276554431448144,2.0,64.26262650772378,2.463437962897651,2.225624603230585,0.0890625661282358,0.0035812513225647,0.0723062142907526,0.1225780489525287,2.76052959018128,2.261155251463639,0.0512812301615292,0.1581251322564717,0.0218968611130704,29.23794991814944,0.0,0.0,0.0,0.0,0.0,0.0,0.0,0.0,0.0,0.0,0.0,0.0,0.0,2146.668776383547,7.0,1.3,3.88,75.0,24.7,10.0,60.0,28.25,8.0,124.8975,103.0,548.0,40.0506678949793,445.0,88.54368932038835
2024-06-30 00:00:00,2.61,1.3,1.31,1131.0,3500.0,0.0,2350.0,1493.0,259.0,116913.0,2.41167029250089,0.95,10.9,0.42,87.73,3.3,38.372053291874025,6.0,1.04,0.45,87.31,11.2,3.3446403089806607,70.77,9.27,18.86,1.1,9.792875115311288,4.8,80.3344444444444,64.69,27.0778947368421,0.0584999999999999,5.195,2.075,10.43,2.235,0.0515,0.17,55.355,10.445,0.078,2.010584333777975,0.19,114.10388365342706,0.1999999999999999,95.44,1.76,0.65,1.36,0.0,0.0,1.838653798133234,2.0,64.26262650772378,2.463437962897651,2.225624603230585,0.0890625661282358,0.0035812513225647,0.0723062142907526,0.1225780489525287,2.76052959018128,2.261155251463639,0.0512812301615292,0.1581251322564717,0.0218968611130704,29.4138962944424,0.0,0.0,0.0,0.0,0.0,0.0,0.0,0.0,0.0,0.0,0.0,0.0,0.0,2074.822353111395,7.0,1.3,3.76,75.0,24.7,10.0,60.0,28.25,8.0,125.1625,105.0,550.0,41.1940298507463,445.0,86.0952380952381
2024-06-30 01:00:00,2.58,1.3,1.28,1148.0,3500.0,0.0,2332.0,1529.0,265.0,117378.0,2.4021217316105,0.95,10.9,0.42,87.73,3.3,42.29714880038691,6.0,1.04,0.45,87.31,11.2,3.686765150581233,70.77,9.27,18.86,1.1,10.794592949855105,4.8,80.3344444444444,64.69,27.0778947368421,0.0584999999999999,5.195,2.075,10.43,2.235,0.0515,0.17,55.355,10.445,0.078,2.010584333777975,0.19,125.7756239646704,0.1999999999999999,95.44,1.76,0.65,1.36,0.0,0.0,2.026730566135931,2.0,64.26262650772378,2.463437962897651,2.225624603230585,0.0890625661282358,0.0035812513225647,0.0723062142907526,0.1225780489525287,2.76052959018128,2.261155251463639,0.0512812301615292,0.1581251322564717,0.0218968611130704,32.42265768010504,0.0,0.0,0.0,0.0,0.0,0.0,0.0,0.0,0.0,0.0,0.0,0.0,0.0,2074.822353111395,8.0,1.3,3.97,75.0,24.7,10.0,60.0,28.25,8.0,124.765,102.0,547.0,39.9264874798989,445.0,94.90196078431372
2024-06-30 02:00:00,2.59,1.3,1.29,1149.0,3500.0,0.0,2348.0,1527.0,265.0,117678.0,2.39600139432251,0.95,10.9,0.42,87.73,3.3,40.91462629207673,6.0,1.04,0.45,87.31,11.2,3.5662597276841352,70.77,9.27,18.86,1.1,10.44176141996521,4.8,80.3344444444444,64.69,27.0778947368421,0.0584999999999999,5.195,2.075,10.43,2.235,0.0515,0.17,55.355,10.445,0.078,2.010584333777975,0.19,121.66452815656896,0.1999999999999999,95.44,1.76,0.65,1.36,0.0,0.0,1.960484951350248,2.0,64.26262650772378,2.463437962897651,2.225624603230585,0.0890625661282358,0.0035812513225647,0.0723062142907526,0.1225780489525287,2.76052959018128,2.261155251463639,0.0512812301615292,0.1581251322564717,0.0218968611130704,31.362892298908218,0.0,0.0,0.0,0.0,0.0,0.0,0.0,0.0,0.0,0.0,0.0,0.0,0.0,2074.822353111395,7.0,1.3,3.94,75.0,24.7,10.0,60.0,28.25,8.0,124.5,100.0,545.0,40.0137268359643,445.0,91.8
2024-06-30 03:00:00,2.59,1.3,1.29,1149.0,3501.0,0.0,2345.0,1525.0,265.0,117723.0,2.3957699560595,0.95,10.9,0.42,87.73,3.3,40.95081127617853,6.0,1.04,0.45,87.31,11.2,3.569413735510772,70.77,9.27,18.86,1.1,10.45099613637882,4.8,80.3344444444444,64.69,27.0778947368421,0.0584999999999999,5.195,2.075,10.43,2.235,0.0515,0.17,55.355,10.445,0.078,2.010584333777975,0.19,121.77212852876032,0.1999999999999999,95.44,1.76,0.65,1.36,0.0,0.0,1.962218808487057,2.0,64.26262650772378,2.463437962897651,2.225624603230585,0.0890625661282358,0.0035812513225647,0.0723062142907526,0.1225780489525287,2.76052959018128,2.261155251463639,0.0512812301615292,0.1581251322564717,0.0218968611130704,31.3906297087802,0.0,0.0,0.0,0.0,0.0,0.0,0.0,0.0,0.0,0.0,0.0,0.0,0.0,2074.822353111395,7.0,1.3,3.9,75.0,24.7,10.0,60.0,28.25,8.0,124.6325,101.0,546.0,39.9004750056548,445.0,91.88118811881188
2024-06-30 04:00:00,2.59,1.3,1.29,1148.0,3500.0,0.0,2356.0,1517.0,264.0,117577.0,2.39805842241428,0.95,10.9,0.42,87.73,3.3,39.62211631117236,6.0,1.04,0.45,87.31,11.2,3.453600106657077,70.77,9.27,18.86,1.1,10.111901854410757,4.8,80.3344444444444,64.69,27.0778947368421,0.0584999999999999,5.195,2.075,10.43,2.235,0.0515,0.17,55.355,10.445,0.078,2.010584333777975,0.19,117.82109534987995,0.1999999999999999,95.44,1.76,0.65,1.36,0.0,0.0,1.898552420207376,2.0,64.26262650772378,2.463437962897651,2.225624603230585,0.0890625661282358,0.0035812513225647,0.0723062142907526,0.1225780489525287,2.76052959018128,2.261155251463639,0.0512812301615292,0.1581251322564717,0.0218968611130704,30.37212554872485,0.0,0.0,0.0,0.0,0.0,0.0,0.0,0.0,0.0,0.0,0.0,0.0,0.0,2074.822353111395,7.0,1.3,3.81,75.0,24.7,10.0,60.0,28.25,8.0,124.5,100.0,545.0,40.1528776978417,445.0,88.9
2024-06-30 05:00:00,2.59,1.3,1.29,1149.0,3499.0,0.0,2327.0,1507.0,263.0,116828.0,2.41273478371917,0.95,10.9,0.42,87.73,3.3,41.76781022035845,6.0,1.04,0.45,87.31,11.2,3.640626177032046,70.77,9.27,18.86,1.1,10.659501231710516,4.8,80.3344444444444,64.69,27.0778947368421,0.0584999999999999,5.195,2.075,10.43,2.235,0.0515,0.17,55.355,10.445,0.078,2.010584333777975,0.19,124.2015724723144,0.1999999999999999,95.44,1.76,0.65,1.36,0.0,0.0,2.00136652363175,2.0,64.26262650772378,2.463437962897651,2.225624603230585,0.0890625661282358,0.0035812513225647,0.0723062142907526,0.1225780489525287,2.76052959018128,2.261155251463639,0.0512812301615292,0.1581251322564717,0.0218968611130704,32.01689596651694,0.0,0.0,0.0,0.0,0.0,0.0,0.0,0.0,0.0,0.0,0.0,0.0,0.0,2074.822353111395,8.0,1.3,3.86,75.0,24.7,10.0,60.0,28.25,8.0,125.1625,105.0,550.0,40.3106009453072,445.0,93.71428571428572
2024-06-30 06:00:00,2.55,1.3,1.25,1154.0,3500.0,0.0,2341.0,1538.0,266.0,116737.0,2.41530420496915,0.95,10.9,0.42,87.73,3.3,42.362908216736415,6.0,1.04,0.45,87.31,11.2,3.692496967769765,70.77,9.27,18.86,1.1,10.811375313495333,4.8,80.3344444444444,64.69,27.0778947368421,0.0584999999999999,5.195,2.075,10.43,2.235,0.0515,0.17,55.355,10.445,0.078,2.010584333777975,0.19,125.97116744354516,0.1999999999999999,95.44,1.76,0.65,1.36,0.0,0.0,2.029881526021094,2.0,64.26262650772378,2.463437962897651,2.225624603230585,0.0890625661282358,0.0035812513225647,0.0723062142907526,0.1225780489525287,2.76052959018128,2.261155251463639,0.0512812301615292,0.1581251322564717,0.0218968611130704,32.47306521597952,0.0,0.0,0.0,0.0,0.0,0.0,0.0,0.0,0.0,0.0,0.0,0.0,0.0,2074.822353111395,7.0,1.3,3.85,75.0,24.7,10.0,60.0,28.25,8.0,124.6325,101.0,546.0,40.7173471689601,445.0,95.04950495049503
2024-06-30 07:00:00,2.55,1.3,1.25,1157.0,3500.0,0.0,2337.0,1558.0,266.0,116241.0,2.42560440144792,0.95,10.9,0.42,87.73,3.3,39.41082476895554,6.0,1.04,0.45,87.31,11.2,3.435183208200546,70.77,9.27,18.86,1.1,10.05797845161258,4.8,80.3344444444444,64.69,27.0778947368421,0.0584999999999999,5.195,2.075,10.43,2.235,0.0515,0.17,55.355,10.445,0.078,2.010584333777975,0.19,117.19279471226032,0.1999999999999999,95.44,1.76,0.65,1.36,0.0,0.0,1.8884280728430232,2.0,64.26262650772378,2.463437962897651,2.225624603230585,0.0890625661282358,0.0035812513225647,0.0723062142907526,0.1225780489525287,2.76052959018128,2.261155251463639,0.0512812301615292,0.1581251322564717,0.0218968611130704,30.21016112468465,0.0,0.0,0.0,0.0,0.0,0.0,0.0,0.0,0.0,0.0,0.0,0.0,0.0,2074.822353111395,7.0,1.3,3.83,75.0,24.7,10.0,60.0,28.25,8.0,125.56,108.0,553.0,40.7930107526882,445.0,88.42592592592592
2024-06-30 08:00:00,2.51,1.3,1.21,1152.0,3498.0,0.0,2346.0,1563.0,266.0,115392.0,2.44204511868108,0.96,10.83,0.43,87.78,3.8,39.05120467757091,6.6,1.03,0.44,87.41,11.12,3.4038374825909377,69.82,10.0,19.12,1.06,9.966200338591134,4.8,80.3344444444444,64.69,27.07526315789474,0.0595,5.105,2.035,9.895,2.285,0.0535,0.17,55.48,10.29,0.073,2.01591339918188,0.195,116.12342141720454,0.3,96.61,0.89,0.47,1.27,0.0,0.0,1.8711963432329373,2.0,63.93150116385696,2.63403160047965,3.022186640332934,0.0616250264512943,0.014871876983847,0.0674093531776821,0.1028530859843408,2.944217394371165,2.269718135007407,0.0470937433871764,0.0883749735487056,0.0351874867743528,29.93449622885731,0.0,0.0,0.0,0.0,0.0,0.0,0.0,0.0,0.0,0.0,0.0,0.0,0.0,2074.822353111395,8.0,1.3,3.84,75.0,24.7,10.0,60.0,28.25,8.0,125.1625,105.0,550.0,40.7607472428539,445.0,87.61904761904762
2024-06-30 09:00:00,2.55,1.3,1.25,1156.0,3500.0,0.0,2343.0,1561.0,267.0,116721.0,2.41563510375629,0.96,10.83,0.43,87.78,3.8,39.20448537225944,6.6,1.03,0.44,87.41,11.12,3.4171979558015906,69.82,10.0,19.12,1.06,10.005318878567488,4.8,80.3344444444444,64.69,27.07526315789474,0.0595,5.105,2.035,9.895,2.285,0.0535,0.17,55.48,10.29,0.073,2.01591339918188,0.195,116.57921987083483,0.3,96.61,0.89,0.47,1.27,0.0,0.0,1.878541014870023,2.0,63.93150116385696,2.63403160047965,3.022186640332934,0.0616250264512943,0.014871876983847,0.0674093531776821,0.1028530859843408,2.944217394371165,2.269718135007407,0.0470937433871764,0.0883749735487056,0.0351874867743528,30.05199274183289,0.0,0.0,0.0,0.0,0.0,0.0,0.0,0.0,0.0,0.0,0.0,0.0,0.0,2074.822353111395,8.0,1.3,3.84,75.0,24.7,10.0,60.0,28.25,8.0,125.56,108.0,553.0,40.4875825928457,445.0,87.96296296296296
2024-06-30 10:00:00,2.57,1.3,1.27,1161.0,3500.0,0.0,2334.0,1556.0,268.0,117004.0,2.40979567973351,0.96,10.83,0.43,87.78,3.8,42.27836386135839,6.6,1.03,0.44,87.41,11.12,3.685127790604725,69.82,10.0,19.12,1.06,10.789798873276617,4.8,80.3344444444444,64.69,27.07526315789474,0.0595,5.105,2.035,9.895,2.285,0.0535,0.17,55.48,10.29,0.073,2.01591339918188,0.195,125.7197647047803,0.3,96.61,0.89,0.47,1.27,0.0,0.0,2.025830457944436,2.0,63.93150116385696,2.63403160047965,3.022186640332934,0.0616250264512943,0.014871876983847,0.0674093531776821,0.1028530859843408,2.944217394371165,2.269718135007407,0.0470937433871764,0.0883749735487056,0.0351874867743528,32.40825818356834,0.0,0.0,0.0,0.0,0.0,0.0,0.0,0.0,0.0,0.0,0.0,0.0,0.0,2074.822353111395,7.0,1.3,3.86,75.0,24.7,10.0,60.0,28.25,8.0,125.4275,107.0,552.0,42.0154686078253,445.0,94.85981308411216
2024-06-30 11:00:00,2.56,1.3,1.26,1157.0,3499.0,0.0,2337.0,1536.0,266.0,117084.0,2.40746242206674,0.96,10.83,0.43,87.78,3.8,40.11237871772229,6.6,1.03,0.44,87.41,11.12,3.496333066356996,69.82,10.0,19.12,1.06,10.237020999965893,4.8,80.3344444444444,64.69,27.07526315789474,0.0595,5.105,2.035,9.895,2.285,0.0535,0.17,55.48,10.29,0.073,2.01591339918188,0.195,119.27894917310682,0.3,96.61,0.89,0.47,1.27,0.0,0.0,1.922044069951224,2.0,63.93150116385696,2.63403160047965,3.022186640332934,0.0616250264512943,0.014871876983847,0.0674093531776821,0.1028530859843408,2.944217394371165,2.269718135007407,0.0470937433871764,0.0883749735487056,0.0351874867743528,30.747933626380604,0.0,0.0,0.0,0.0,0.0,0.0,0.0,0.0,0.0,0.0,0.0,0.0,0.0,2074.822353111395,7.0,1.3,3.87,75.0,24.7,10.0,60.0,28.25,8.0,125.825,110.0,555.0,41.8709242185743,445.0,90.0
2024-06-30 12:00:00,2.59,1.3,1.29,1167.0,3500.0,0.0,2324.0,1557.0,270.0,117713.0,2.39528938591165,0.96,10.83,0.43,87.78,3.8,42.01141886957581,6.6,1.03,0.44,87.41,11.12,3.661859945827037,69.82,10.0,19.12,1.06,10.72167223571307,4.8,80.3344444444444,64.69,27.07526315789474,0.0595,5.105,2.035,9.895,2.285,0.0535,0.17,55.48,10.29,0.073,2.01591339918188,0.195,124.92597188758242,0.3,96.61,0.89,0.47,1.27,0.0,0.0,2.0130393930696875,2.0,63.93150116385696,2.63403160047965,3.022186640332934,0.0616250264512943,0.014871876983847,0.0674093531776821,0.1028530859843408,2.944217394371165,2.269718135007407,0.0470937433871764,0.0883749735487056,0.0351874867743528,32.2036328995136,0.0,0.0,0.0,0.0,0.0,0.0,0.0,0.0,0.0,0.0,0.0,0.0,0.0,2074.822353111395,8.0,1.3,3.93,75.0,24.7,10.0,60.0,28.25,8.0,126.4875,115.0,560.0,40.666362391602,445.0,94.2608695652174
2024-06-30 13:00:00,2.57,1.3,1.27,1164.0,3500.0,0.0,2324.0,1517.0,267.0,117224.0,2.40527566570315,0.96,10.83,0.43,87.78,3.8,39.48684454668569,6.6,1.03,0.44,87.41,11.12,3.4418093538212142,69.82,10.0,19.12,1.06,10.077379346944982,4.8,80.3344444444444,64.69,27.07526315789474,0.0595,5.105,2.035,9.895,2.285,0.0535,0.17,55.48,10.29,0.073,2.01591339918188,0.195,117.41884860120652,0.3,96.61,0.89,0.47,1.27,0.0,0.0,1.8920706731488648,2.0,63.93150116385696,2.63403160047965,3.022186640332934,0.0616250264512943,0.014871876983847,0.0674093531776821,0.1028530859843408,2.944217394371165,2.269718135007407,0.0470937433871764,0.0883749735487056,0.0351874867743528,30.26843368678792,0.0,0.0,0.0,0.0,0.0,0.0,0.0,0.0,0.0,0.0,0.0,0.0,0.0,2074.822353111395,7.0,1.3,4.0,75.0,24.7,10.0,60.0,28.25,8.0,126.355,114.0,559.0,41.0055350553506,445.0,88.59649122807018
2024-06-30 14:00:00,2.58,1.3,1.28,1141.0,3500.0,0.0,2328.0,1539.0,264.0,117217.0,2.40541922314079,0.96,10.83,0.43,87.78,3.8,39.269175561493896,6.6,1.03,0.44,87.41,11.12,3.4228365754726147,69.82,10.0,19.12,1.06,10.021828366332976,4.8,80.3344444444444,64.69,27.07526315789474,0.0595,5.105,2.035,9.895,2.285,0.0535,0.17,55.48,10.29,0.073,2.01591339918188,0.195,116.77158387517365,0.3,96.61,0.89,0.47,1.27,0.0,0.0,1.88164074115345,2.0,63.93150116385696,2.63403160047965,3.022186640332934,0.0616250264512943,0.014871876983847,0.0674093531776821,0.1028530859843408,2.944217394371165,2.269718135007407,0.0470937433871764,0.0883749735487056,0.0351874867743528,30.1015806672675,0.0,0.0,0.0,0.0,0.0,0.0,0.0,0.0,0.0,0.0,0.0,0.0,0.0,2074.822353111395,7.0,1.3,3.72,75.0,24.7,10.0,60.0,28.25,8.0,125.9575,111.0,556.0,41.7934532042416,445.0,88.10810810810811
2024-06-30 15:00:00,2.62,1.3,1.32,1148.0,3499.0,0.0,2336.0,1526.0,265.0,117550.0,2.39792399043197,0.96,10.83,0.43,87.78,3.8,39.90979094642066,6.6,1.03,0.44,87.41,11.12,3.478674818547112,69.82,10.0,19.12,1.06,10.18531887370344,4.8,80.3344444444444,64.69,27.07526315789474,0.0595,5.105,2.035,9.895,2.285,0.0535,0.17,55.48,10.29,0.073,2.01591339918188,0.195,118.67653023788912,0.3,96.61,0.89,0.47,1.27,0.0,0.0,1.9123367766686417,2.0,63.93150116385696,2.63403160047965,3.022186640332934,0.0616250264512943,0.014871876983847,0.0674093531776821,0.1028530859843408,2.944217394371165,2.269718135007407,0.0470937433871764,0.0883749735487056,0.0351874867743528,30.592641032307977,0.0,0.0,0.0,0.0,0.0,0.0,0.0,0.0,0.0,0.0,0.0,0.0,0.0,2074.822353111395,7.0,1.3,3.73,75.0,24.7,10.0,60.0,28.25,8.0,125.825,110.0,555.0,42.6770570708228,445.0,89.54545454545455
2024-06-30 16:00:00,2.59,1.3,1.29,1148.0,3499.0,0.0,2349.0,1502.0,265.0,118169.0,2.38537011081301,0.97,10.94,0.4,87.69,3.9,39.09365163917696,6.3,1.03,0.46,87.43,11.08,3.40753730594158,70.31,9.64,18.96,1.09,9.977033165046125,4.8,80.3344444444444,64.69,27.07263157894737,0.0615,5.125,1.855,10.11,2.24,0.0545,0.185,55.38,10.715,0.0795,2.090809232268775,0.195,116.2496425274406,0.3999999999999999,96.54,0.73,0.49,1.41,0.0,0.0,1.8732302523016688,2.0,63.85843902094943,2.753843690484588,3.147811243563519,0.0952188756436481,0.003,0.0667937222261409,0.1324749100655992,3.021467024053043,2.391437116456232,0.04,0.0441874867743528,0.0188968611130704,29.96703372475824,0.0,0.0,0.0,0.0,0.0,0.0,0.0,0.0,0.0,0.0,0.0,0.0,0.0,2074.822353111395,7.0,1.3,3.5,75.0,24.7,10.0,60.0,28.25,8.0,125.1625,105.0,550.0,42.8377460964019,445.0,87.71428571428571
2024-06-30 17:00:00,2.59,1.3,1.29,1150.0,3500.0,0.0,2350.0,1537.0,267.0,118398.0,2.38143905796091,0.97,10.94,0.4,87.69,3.9,41.4940273179994,6.3,1.03,0.46,87.43,11.08,3.6167623164204032,70.31,9.64,18.96,1.09,10.589629501075828,4.8,80.3344444444444,64.69,27.07263157894737,0.0615,5.125,1.855,10.11,2.24,0.0545,0.185,55.38,10.715,0.0795,2.090809232268775,0.195,123.3874463112916,0.3999999999999999,96.54,0.73,0.49,1.41,0.0,0.0,1.988247810138432,2.0,63.85843902094943,2.753843690484588,3.147811243563519,0.0952188756436481,0.003,0.0667937222261409,0.1324749100655992,3.021467024053043,2.391437116456232,0.04,0.0441874867743528,0.0188968611130704,31.80702911795593,0.0,0.0,0.0,0.0,0.0,0.0,0.0,0.0,0.0,0.0,0.0,0.0,0.0,2074.822353111395,7.0,1.3,3.66,75.0,24.7,10.0,60.0,28.25,8.0,124.5,100.0,545.0,41.9977298524404,445.0,93.1
2024-06-30 20:00:00,2.58,1.31,1.27,1190.0,3499.0,0.0,2352.0,1541.0,273.0,117451.0,2.3999440670995,0.97,10.94,0.4,87.69,3.9,43.40663204236616,6.3,1.03,0.46,87.43,11.08,3.7834715307438014,70.31,9.64,18.96,1.09,11.07774253136406,4.8,80.3344444444444,64.69,27.07263157894737,0.0615,5.125,1.855,10.11,2.24,0.0545,0.185,55.38,10.715,0.0795,2.090809232268775,0.195,129.0748049022992,0.3999999999999999,96.54,0.73,0.49,1.41,0.0,0.0,2.0798930998506,2.0,63.85843902094943,2.753843690484588,3.147811243563519,0.0952188756436481,0.003,0.0667937222261409,0.1324749100655992,3.021467024053043,2.391437116456232,0.04,0.0441874867743528,0.0188968611130704,33.27312624303988,0.0,0.0,0.0,0.0,0.0,0.0,0.0,0.0,0.0,0.0,0.0,0.0,0.0,2074.822353111395,8.0,1.3,3.92,75.0,24.7,10.0,60.0,28.25,8.0,126.4875,115.0,560.0,41.4541387024609,445.0,97.3913043478261
2024-06-30 21:00:00,2.58,1.31,1.27,1190.0,3500.0,0.0,2328.0,1529.0,271.0,116740.0,2.4152421715387,0.97,10.94,0.4,87.69,3.9,43.08366603014617,6.3,1.03,0.46,87.43,11.08,3.75532070090196,70.31,9.64,18.96,1.09,10.99531885181522,4.8,80.3344444444444,64.69,27.07263157894737,0.0615,5.125,1.855,10.11,2.24,0.0545,0.185,55.38,10.715,0.0795,2.090809232268775,0.195,128.11442688963325,0.3999999999999999,96.54,0.73,0.49,1.41,0.0,0.0,2.064417704762425,2.0,63.85843902094943,2.753843690484588,3.147811243563519,0.0952188756436481,0.003,0.0667937222261409,0.1324749100655992,3.021467024053043,2.391437116456232,0.04,0.0441874867743528,0.0188968611130704,33.02555833944584,0.0,0.0,0.0,0.0,0.0,0.0,0.0,0.0,0.0,0.0,0.0,0.0,0.0,2074.822353111395,7.0,1.3,4.15,75.0,24.7,10.0,60.0,28.25,8.0,127.15,120.0,565.0,42.0957133136766,445.0,96.66666666666669
2024-06-30 22:00:00,2.59,1.31,1.28,1184.0,3500.0,0.0,2340.0,1532.0,272.0,117475.0,2.40013940488218,0.97,10.94,0.4,87.69,3.9,40.887497147050254,6.3,1.03,0.46,87.43,11.08,3.5638950579774207,70.31,9.64,18.96,1.09,10.434837830883108,4.8,80.3344444444444,64.69,27.07263157894737,0.0615,5.125,1.855,10.11,2.24,0.0545,0.185,55.38,10.715,0.0795,2.090809232268775,0.195,121.58385640350502,0.3999999999999999,96.54,0.73,0.49,1.41,0.0,0.0,1.9591850181628407,2.0,63.85843902094943,2.753843690484588,3.147811243563519,0.0952188756436481,0.003,0.0667937222261409,0.1324749100655992,3.021467024053043,2.391437116456232,0.04,0.0441874867743528,0.0188968611130704,31.34209659500632,0.0,0.0,0.0,0.0,0.0,0.0,0.0,0.0,0.0,0.0,0.0,0.0,0.0,2074.822353111395,6.0,1.3,4.03,75.0,24.7,10.0,60.0,28.25,8.0,126.4875,115.0,560.0,41.609667122663,445.0,91.7391304347826
2024-06-30 23:00:00,2.61,1.3,1.31,1157.0,3500.0,0.0,2352.0,1499.0,265.0,118054.0,2.38837447144328,0.98,10.82,0.4,87.8,3.6,38.072808902069454,6.7,1.05,0.43,87.56,10.96,3.235215839817267,69.96,9.87,19.07,1.1,9.6105150759161,4.86777777777778,79.7544444444444,64.69,27.07,0.0615,5.07,2.05,10.25,2.23,0.0515,0.175,55.26000000000001,10.725,0.072,2.115420233463035,0.2,112.33284213894036,0.4,96.31,0.93,0.5,1.34,0.0,0.0,2.253578157798143,2.0,61.77589987582581,4.120559481365014,2.857383471748477,0.0851464788908466,0.0153035873768732,0.1061056679013871,0.2502892111050896,3.241416457616323,3.489102821583721,0.0934883881065601,0.0581911889663742,0.0211285177929621,40.32059467188962,0.0,0.0,0.0,0.0,0.0,0.0,0.0,0.0,0.0,0.0,0.0,0.0,0.0,2074.822353111395,7.0,1.3,3.92,75.0,24.7,10.0,60.0,28.25,8.0,126.2225,113.0,558.0,41.1697509709847,445.0,86.99115044247787
2024-07-01 00:00:00,2.58,1.3,1.28,1145.0,3499.0,0.0,2340.0,1529.0,264.0,117704.0,2.39478839946825,0.98,10.82,0.4,87.8,3.6,36.836478464309394,6.7,1.05,0.43,87.56,10.96,3.1301593459353,69.96,9.87,19.07,1.1,9.29843481040511,4.86777777777778,79.7544444444444,64.69,27.07,0.0615,5.07,2.05,10.25,2.23,0.0515,0.175,55.26000000000001,10.725,0.072,2.115420233463035,0.2,108.685081022767,0.4,96.31,0.93,0.5,1.34,0.0,0.0,2.180398181045609,2.0,61.77589987582581,4.120559481365014,2.857383471748477,0.0851464788908466,0.0153035873768732,0.1061056679013871,0.2502892111050896,3.241416457616323,3.489102821583721,0.0934883881065601,0.0581911889663742,0.0211285177929621,39.011272352392105,0.0,0.0,0.0,0.0,0.0,0.0,0.0,0.0,0.0,0.0,0.0,0.0,0.0,2159.9375061234723,7.0,1.3,3.55,75.0,24.7,10.0,60.0,28.25,8.0,125.1625,105.0,550.0,42.664533820841,445.0,87.61904761904762
