Repository: saikumar-voptimai/evonith_bf_webapp

# Evonith BF2 — Blast Furnace Intelligence Platform

Monitoring, modelling and optimisation of **Blast Furnace 2 (BF2)** at Evonith Steel: live telemetry from InfluxDB,
manual plant reports from Neon PostgreSQL, a two-zone energy model of the furnace, blend and fuel optimisers, a
conversational assistant (FurnaceMind) and a live digital twin evaluated every hour.

The platform has three deployable parts that share one Python service layer, plus the shared data library:

| Part | Path | What it is |
|---|---|---|
| **Streamlit app** (legacy) | `src/app.py`, `src/custom_pages/` | The original 11-page dashboard; still the home of the model pages. Served under `/legacy` in production |

File: src/data/V13_df_filtered.csv (part 72 of 268)
NM3/HR.,STEAMKGS/HR.,RAFTOC,PERMEABILITYKGS/HR.,TUYEREVELOCITYM/S,HOT BLAST VOLUMENM3/HR.,O2 ENRICHMENT %,COKE_VM%,COKE_ASH%,COKE_IM%,COKE_FC%,COKE_MOIST%,COKE_CALC_MT,NUTCOKE_MOIST%,NUTCOKE_VM%,NUTCOKE_IM%,NUTCOKE_FC%,NUTCOKE_ASH%,NUTCOKE_CALC_MT,PCI_2_FC%,PCI_2_ASH%,PCI_2_VM%,PCI_2_IM%,PCI_2_CALC_MT,SINTER_SP_02_COLD_STRENGTH_AI,SINTER_SP_02_COLD_STRENGTH_TI,SINTER_SP_02_HOT_STRENGTH_RI,SINTER_SP_02_HOT_STRENGTH_RDI,SINTER_SP_02_P%,SINTER_SP_02_SIO2%,SINTER_SP_02_MGO%,SINTER_SP_02_FEO%,SINTER_SP_02_AL2O3%,SINTER_SP_02_NA2O%,SINTER_SP_02_TIO2%,SINTER_SP_02_FE(T)%,SINTER_SP_02_CAO%,SINTER_SP_02_K2O%,SINTER_SP_02_BASICITY,SINTER_SP_02_MNO%,SINTER_CALC_MT,FLUX_TM%,FLUX_SIO2%,FLUX_FE2O3%,FLUX_AL2O3%,FLUX_LOI%,FLUX_MGO%,FLUX_CAO%,FLUX_CALC_MT,GEOMIN TYPE,ORE_FE(T)%,ORE_LOI%,ORE_TM%,ORE_MGO%,ORE_NA2O%,ORE_P%,ORE_TIO2%,ORE_AL2O3%,ORE_SIO2%,ORE_MNO%,ORE_CAO%,ORE_K2O%,ORE_CALC_MT,LLOYDS_PELLET_PCT_SIO2,LLOYDS_PELLET_PCT_AL2O3,LLOYDS_PELLET_PCT_FE2O3,LLOYDS_PELLET_PCT_MGO,LLOYDS_PELLET_PCT_TIO2,LLOYDS_PELLET_PCT_NA2O,TOTAL_PELLET_CALC_MT,LLOYDS_PELLET_PCT_K2O,LLOYDS_PELLET_PCT_TM,LLOYDS_PELLET_PCT_LOI,LLOYDS_PELLET_PCT_MNO,LLOYDS_PELLET_PCT_CAO,LLOYDS_PELLET_PCT_P,DAILYPRODUCTION,CHARGES/HRS.,STOCKRODLEVEL,FURNACE TOP GAS ANALYSISH2%,COKE_DISCHARGE_TIME,WEIGHTED_COKE_ANGLE,TOTAL_COKE_PORTIONS,NON_COKE_DISCHARGE_TIME,WEIGHTED_NON_COKE_ANGLE,TOTAL_NON_COKE_PORTIONS,UNITCOST LAKHS/THM,ACTUALKG/THM.,ACT. FUEL RATEKG/THM.,FURNACETOPGASANALYSISCO2ETACO,COKE RATE KG/THM,PRODUCTIONTONNESPERHR
2024-07-03 00:00:00,2.59,1.3,1.29,1148.0,3500.0,0.0,2348.0,1533.0,267.0,118690.0,2.37558354892018,0.95,10.93,0.42,87.7,3.6,37.39250021950311,7.6,1.04,0.44,87.42,11.1,3.251024737242322,69.96,9.94,18.94,1.16,9.591134942917348,4.80111111111111,80.7322222222222,65.33,26.8,0.0645,5.235,1.925,9.99,2.21,0.0515,0.17,55.42,10.45,0.086,1.996212121212121,0.225,110.08517582792798,0.2,95.29,1.22,0.86,1.48,0.0,0.0,2.083518953654299,2.0,58.80680558152617,5.397715805735194,3.899968665821166,0.1299984332910582,0.0343326022024938,0.1295538147678425,0.4079909130881379,4.34885163603183,4.91880620147252,0.106664577721411,0.1722246593250204,0.0286663011012469,38.61700407179936,0.0,0.0,0.0,0.0,0.0,0.0,0.0,0.0,0.0,0.0,0.0,0.0,0.0,2169.1141653709865,8.0,1.3,3.79,75.0,24.7,10.0,60.0,28.25,8.0,125.1625,105.0,550.0,40.9484724122207,445.0,87.61904761904762
2024-07-03 01:00:00,2.56,1.3,1.26,1145.0,3500.0,0.0,2344.0,1577.0,269.0,118912.0,2.37115099000743,0.95,10.93,0.42,87.7,3.6,38.40860076894612,7.6,1.04,0.44,87.42,11.1,3.3393678007543417,69.96,9.94,18.94,1.16,9.851763609844449,4.80111111111111,80.7322222222222,65.33,26.8,0.0645,5.235,1.925,9.99,2.21,0.0515,0.17,55.42,10.45,0.086,1.996212121212121,0.225,113.07662082325211,0.2,95.29,1.22,0.86,1.48,0.0,0.0,2.14013631652534,2.0,58.80680558152617,5.397715805735194,3.899968665821166,0.1299984332910582,0.0343326022024938,0.1295538147678425,0.4079909130881379,4.34885163603183,4.91880620147252,0.106664577721411,0.1722246593250204,0.0286663011012469,39.66637918244608,0.0,0.0,0.0,0.0,0.0,0.0,0.0,0.0,0.0,0.0,0.0,0.0,0.0,2169.1141653709865,7.0,1.3,3.78,75.0,24.7,10.0,60.0,28.25,8.0,125.1625,105.0,550.0,41.3910285455369,445.0,90.0
2024-07-03 02:00:00,2.56,1.3,1.26,1160.0,3500.0,0.0,2330.0,1539.0,268.0,117841.0,2.39268906919264,0.95,10.93,0.42,87.7,3.6,40.27083595774352,7.6,1.04,0.44,87.42,11.1,3.501276542609097,69.96,9.94,18.94,1.16,10.3294248757763,4.80111111111111,80.7322222222222,65.33,26.8,0.0645,5.235,1.925,9.99,2.21,0.0515,0.17,55.42,10.45,0.086,1.996212121212121,0.225,118.55912365104614,0.2,95.29,1.22,0.86,1.48,0.0,0.0,2.243900501568993,2.0,58.80680558152617,5.397715805735194,3.899968665821166,0.1299984332910582,0.0343326022024938,0.1295538147678425,0.4079909130881379,4.34885163603183,4.91880620147252,0.106664577721411,0.1722246593250204,0.0286663011012469,41.58959756704952,0.0,0.0,0.0,0.0,0.0,0.0,0.0,0.0,0.0,0.0,0.0,0.0,0.0,2169.1141653709865,8.0,1.3,3.89,75.0,24.7,10.0,60.0,28.25,8.0,125.825,110.0,555.0,41.7065936573123,445.0,94.36363636363636
2024-07-03 03:00:00,2.6,1.3,1.3,1170.0,3499.0,0.0,2324.0,1511.0,267.0,117791.0,2.39302061642623,0.95,10.93,0.42,87.7,3.6,40.22139608547455,7.6,1.04,0.44,87.42,11.1,3.4969780804359623,69.96,9.94,18.94,1.16,10.316743603229437,4.80111111111111,80.7322222222222,65.33,26.8,0.0645,5.235,1.925,9.99,2.21,0.0515,0.17,55.42,10.45,0.086,1.996212121212121,0.225,118.41357047862684,0.2,95.29,1.22,0.86,1.48,0.0,0.0,2.241145700196152,2.0,58.80680558152617,5.397715805735194,3.899968665821166,0.1299984332910582,0.0343326022024938,0.1295538147678425,0.4079909130881379,4.34885163603183,4.91880620147252,0.106664577721411,0.1722246593250204,0.0286663011012469,41.53853867188306,0.0,0.0,0.0,0.0,0.0,0.0,0.0,0.0,0.0,0.0,0.0,0.0,0.0,2169.1141653709865,7.0,1.3,4.08,75.0,24.7,10.0,60.0,28.25,8.0,126.2225,113.0,558.0,41.1792014856082,445.0,94.24778761061948
2024-07-03 04:00:00,2.58,1.3,1.28,1155.0,3500.0,0.0,2334.0,1543.0,267.0,117913.0,2.39122887058289,0.95,10.93,0.42,87.7,3.6,35.975657210373214,7.6,1.04,0.44,87.42,11.1,3.127839829990048,69.96,9.94,18.94,1.16,9.227716278379743,4.80111111111111,80.7322222222222,65.33,26.8,0.0645,5.235,1.925,9.99,2.21,0.0515,0.17,55.42,10.45,0.086,1.996212121212121,0.225,105.91392729239188,0.2,95.29,1.22,0.86,1.48,0.0,0.0,2.004572126174306,2.0,58.80680558152617,5.397715805735194,3.899968665821166,0.1299984332910582,0.0343326022024938,0.1295538147678425,0.4079909130881379,4.34885163603183,4.91880620147252,0.106664577721411,0.1722246593250204,0.0286663011012469,37.15376326330878,0.0,0.0,0.0,0.0,0.0,0.0,0.0,0.0,0.0,0.0,0.0,0.0,0.0,2169.1141653709865,7.0,1.3,3.01,75.0,24.7,10.0,60.0,28.25,8.0,125.4275,107.0,552.0,40.4878048780488,445.0,84.29906542056075
2024-07-03 05:00:00,2.58,1.3,1.28,1145.0,3500.0,0.0,2343.0,1543.0,267.0,118800.0,2.37338516650702,0.95,10.93,0.42,87.7,3.6,37.44629377800303,7.6,1.04,0.44,87.42,11.1,3.2557017229576646,69.96,9.94,18.94,1.16,9.60493293116643,4.80111111111111,80.7322222222222,65.33,26.8,0.0645,5.235,1.925,9.99,2.21,0.0515,0.17,55.42,10.45,0.086,1.996212121212121,0.225,110.2435464453275,0.2,95.29,1.22,0.86,1.48,0.0,0.0,2.0865163434533542,2.0,58.80680558152617,5.397715805735194,3.899968665821166,0.1299984332910582,0.0343326022024938,0.1295538147678425,0.4079909130881379,4.34885163603183,4.91880620147252,0.106664577721411,0.1722246593250204,0.0286663011012469,38.67255922471595,0.0,0.0,0.0,0.0,0.0,0.0,0.0,0.0,0.0,0.0,0.0,0.0,0.0,2169.1141653709865,7.0,1.3,3.85,75.0,24.7,10.0,60.0,28.25,8.0,124.765,102.0,547.0,40.4673762147154,445.0,87.74509803921569
2024-07-03 06:00:00,2.6,1.3,1.3,1138.0,3499.0,0.0,2351.0,1515.0,263.0,118425.0,2.38021653900171,0.95,10.93,0.42,87.7,3.6,36.274789615115786,7.6,1.04,0.44,87.42,11.1,3.1538473673791003,69.96,9.94,18.94,1.16,9.304443409297535,4.80111111111111,80.7322222222222,65.33,26.8,0.0645,5.235,1.925,9.99,2.21,0.0515,0.17,55.42,10.45,0.086,1.996212121212121,0.225,106.79458633307144,0.2,95.29,1.22,0.86,1.48,0.0,0.0,2.0212398544961543,2.0,58.80680558152617,5.397715805735194,3.899968665821166,0.1299984332910582,0.0343326022024938,0.1295538147678425,0.4079909130881379,4.34885163603183,4.91880620147252,0.106664577721411,0.1722246593250204,0.0286663011012469,37.462691450087966,0.0,0.0,0.0,0.0,0.0,0.0,0.0,0.0,0.0,0.0,0.0,0.0,0.0,2169.1141653709865,7.0,1.3,3.74,75.0,24.7,10.0,60.0,28.25,8.0,124.5,100.0,545.0,40.7961343764381,445.0,85.0
2024-07-03 07:00:00,2.6,1.3,1.3,1149.0,3500.0,0.0,2354.0,1515.0,265.0,118115.0,2.38714170024847,0.95,10.93,0.42,87.7,3.6,38.04280457114663,7.6,1.04,0.44,87.42,11.1,3.307564297890014,69.96,9.94,18.94,1.16,9.757937289750693,4.80111111111111,80.7322222222222,65.33,26.8,0.0645,5.235,1.925,9.99,2.21,0.0515,0.17,55.42,10.45,0.086,1.996212121212121,0.225,111.9997006249354,0.2,95.29,1.22,0.86,1.48,0.0,0.0,2.119754065891765,2.0,58.80680558152617,5.397715805735194,3.899968665821166,0.1299984332910582,0.0343326022024938,0.1295538147678425,0.4079909130881379,4.34885163603183,4.91880620147252,0.106664577721411,0.1722246593250204,0.0286663011012469,39.28860414261326,0.0,0.0,0.0,0.0,0.0,0.0,0.0,0.0,0.0,0.0,0.0,0.0,0.0,2169.1141653709865,7.0,1.3,3.84,75.0,24.7,10.0,60.0,28.25,8.0,125.1625,105.0,550.0,40.9517272935255,445.0,89.14285714285714
2024-07-03 08:00:00,2.57,1.3,1.27,1150.0,3500.0,0.0,2350.0,1546.0,266.0,117716.0,2.39522837630907,0.97,10.84,0.39,87.8,3.8,40.158325915087005,6.6,1.03,0.45,87.46,11.06,3.491494556122039,70.04,9.83,19.01,1.12,10.300566174292918,4.80111111111111,80.7322222222222,65.33,26.8,0.065,5.185,1.925,9.96,2.235,0.052,0.175,55.415,10.395,0.086,2.004751897039131,0.235,118.22788910520023,0.2,96.05,1.2,0.78,1.34,0.0,0.0,2.237631415389272,2.0,58.73569795199048,5.379932631515505,4.199984332910582,0.0511107629535685,0.0073332288860705,0.1326652044049877,0.441434904927777,4.55106846181214,5.024367849785072,0.106664577721411,0.0677769073839212,0.0234444618523215,41.473403122979725,0.0,0.0,0.0,0.0,0.0,0.0,0.0,0.0,0.0,0.0,0.0,0.0,0.0,2169.1141653709865,8.0,1.3,3.84,75.0,24.7,10.0,60.0,28.25,8.0,124.5,100.0,545.0,41.0227272727273,445.0,94.1
2024-07-03 09:00:00,2.55,1.29,1.26,1163.0,3500.0,0.0,2323.0,1552.0,269.0,117071.0,2.40841733201678,0.97,10.84,0.39,87.8,3.8,42.06656274694099,6.6,1.03,0.45,87.46,11.06,3.657402829397612,70.04,9.83,19.01,1.12,10.790026810782017,4.80111111111111,80.7322222222222,65.33,26.8,0.065,5.185,1.925,9.96,2.235,0.052,0.175,55.415,10.395,0.086,2.004751897039131,0.235,123.84582280641897,0.2,96.05,1.2,0.78,1.34,0.0,0.0,2.3439588228610866,2.0,58.73569795199048,5.379932631515505,4.199984332910582,0.0511107629535685,0.0073332288860705,0.1326652044049877,0.441434904927777,4.55106846181214,5.024367849785072,0.106664577721411,0.0677769073839212,0.0234444618523215,43.44412958077427,0.0,0.0,0.0,0.0,0.0,0.0,0.0,0.0,0.0,0.0,0.0,0.0,0.0,2169.1141653709865,7.0,1.3,4.05,75.0,24.7,10.0,60.0,28.25,8.0,125.1625,105.0,550.0,40.5411602843385,445.0,98.57142857142856
2024-07-03 10:00:00,2.58,1.3,1.28,1131.0,3500.0,0.0,2346.0,1510.0,268.0,117851.0,2.39248615719694,0.97,10.84,0.39,87.8,3.8,42.802984135250185,6.6,1.03,0.45,87.46,11.06,3.7214296833488976,70.04,9.83,19.01,1.12,10.978918082257897,4.80111111111111,80.7322222222222,65.33,26.8,0.065,5.185,1.925,9.96,2.235,0.052,0.175,55.415,10.395,0.086,2.004751897039131,0.235,126.01387997134697,0.2,96.05,1.2,0.78,1.34,0.0,0.0,2.3849923967438604,2.0,58.73569795199048,5.379932631515505,4.199984332910582,0.0511107629535685,0.0073332288860705,0.1326652044049877,0.441434904927777,4.55106846181214,5.024367849785072,0.106664577721411,0.0677769073839212,0.0234444618523215,44.20466678967863,0.0,0.0,0.0,0.0,0.0,0.0,0.0,0.0,0.0,0.0,0.0,0.0,0.0,2169.1141653709865,8.0,1.3,3.9,75.0,24.7,10.0,60.0,28.25,8.0,124.6325,101.0,546.0,40.7046824293,445.0,87.37579090514726
2024-07-03 11:00:00,2.59,1.3,1.29,1156.0,3499.0,0.0,2357.0,1536.0,266.0,117817.0,2.39249281986514,0.97,10.84,0.39,87.8,3.8,37.59572032939171,6.6,1.03,0.45,87.46,11.06,3.2686933499447264,70.04,9.83,19.01,1.12,9.64326067630277,4.80111111111111,80.7322222222222,65.33,26.8,0.065,5.185,1.925,9.96,2.235,0.052,0.175,55.415,10.395,0.086,2.004751897039131,0.235,110.6834648269928,0.2,96.05,1.2,0.78,1.34,0.0,0.0,2.094842426228507,2.0,58.73569795199048,5.379932631515505,4.199984332910582,0.0511107629535685,0.0073332288860705,0.1326652044049877,0.441434904927777,4.55106846181214,5.024367849785072,0.106664577721411,0.0677769073839212,0.0234444618523215,38.8268790939287,0.0,0.0,0.0,0.0,0.0,0.0,0.0,0.0,0.0,0.0,0.0,0.0,0.0,2169.1141653709865,7.0,1.3,3.85,75.0,24.7,10.0,60.0,28.25,8.0,125.1625,105.0,550.0,41.4589104339797,445.0,88.0952380952381
2024-07-03 12:00:00,2.6,1.3,1.3,1153.0,3499.0,0.0,2358.0,1498.0,265.0,117757.0,2.3937111634016,0.97,10.84,0.39,87.8,3.8,38.97761707663421,6.6,1.03,0.45,87.46,11.06,3.3888399163210723,70.04,9.83,19.01,1.12,9.997715663323625,4.80111111111111,80.7322222222222,65.33,26.8,0.065,5.185,1.925,9.96,2.235,0.052,0.175,55.415,10.395,0.086,2.004751897039131,0.235,114.7518300206336,0.2,96.05,1.2,0.78,1.34,0.0,0.0,2.171842039733123,2.0,58.73569795199048,5.379932631515505,4.199984332910582,0.0511107629535685,0.0073332288860705,0.1326652044049877,0.441434904927777,4.55106846181214,5.024367849785072,0.106664577721411,0.0677769073839212,0.0234444618523215,40.25402924440824,0.0,0.0,0.0,0.0,0.0,0.0,0.0,0.0,0.0,0.0,0.0,0.0,0.0,2169.1141653709865,7.0,1.3,3.86,75.0,24.7,10.0,60.0,28.25,8.0,125.1625,105.0,550.0,40.6976744186046,445.0,91.33333333333331
2024-07-03 13:00:00,2.55,1.29,1.26,1159.0,3500.0,0.0,2363.0,1561.0,270.0,117940.0,2.39068175548433,0.97,10.84,0.39,87.8,3.8,36.25446760412692,6.6,1.03,0.45,87.46,11.06,3.15208050610886,70.04,9.83,19.01,1.12,9.299230835958992,4.80111111111111,80.7322222222222,65.33,26.8,0.065,5.185,1.925,9.96,2.235,0.052,0.175,55.415,10.395,0.086,2.004751897039131,0.235,106.73475743316494,0.2,96.05,1.2,0.78,1.34,0.0,0.0,2.020107507238733,2.0,58.73569795199048,5.379932631515505,4.199984332910582,0.0511107629535685,0.0073332288860705,0.1326652044049877,0.441434904927777,4.55106846181214,5.024367849785072,0.106664577721411,0.0677769073839212,0.0234444618523215,37.44170394787503,0.0,0.0,0.0,0.0,0.0,0.0,0.0,0.0,0.0,0.0,0.0,0.0,0.0,2169.1141653709865,7.0,1.3,3.79,75.0,24.7,10.0,60.0,28.25,8.0,125.1625,105.0,550.0,40.9416108931456,445.0,84.95238095238095
2024-07-03 14:00:00,2.57,1.3,1.27,1160.0,3500.0,0.0,2358.0,1550.0,272.0,118427.0,2.3808562269336,0.97,10.84,0.39,87.8,3.8,38.52938253237048,6.6,1.03,0.45,87.46,11.06,3.349868957360487,70.04,9.83,19.01,1.12,9.882743998554652,4.80111111111111,80.7322222222222,65.33,26.8,0.065,5.185,1.925,9.96,2.235,0.052,0.175,55.415,10.395,0.086,2.004751897039131,0.235,113.43220768118684,0.2,96.05,1.2,0.78,1.34,0.0,0.0,2.146866304942086,2.0,58.73569795199048,5.379932631515505,4.199984332910582,0.0511107629535685,0.0073332288860705,0.1326652044049877,0.441434904927777,4.55106846181214,5.024367849785072,0.106664577721411,0.0677769073839212,0.0234444618523215,39.79111622390031,0.0,0.0,0.0,0.0,0.0,0.0,0.0,0.0,0.0,0.0,0.0,0.0,0.0,2169.1141653709865,7.0,1.3,3.82,75.0,24.7,10.0,60.0,28.25,8.0,125.295,106.0,551.0,41.2957352598462,445.0,90.28301886792453
2024-07-03 17:00:00,2.54,1.3,1.24,1167.0,3500.0,0.0,2345.0,1578.0,272.0,117698.0,2.39559448055032,0.95,10.88,0.41,87.76,4.0,37.48587162134381,6.5,1.03,0.44,87.41,11.12,3.259142748483967,69.73,10.03,19.09,1.15,9.615084604202542,4.80111111111111,80.7322222222222,65.33,26.8,0.066,5.19,1.935,9.515,2.205,0.053,0.17,55.31,10.645,0.091,2.051065488565489,0.225,110.36006536803885,0.2,95.4,0.7100000000000001,0.52,1.46,0.0,0.0,2.088721630242449,2.0,59.1156948185726,4.971041827760132,3.522199591981952,0.1255538147678425,0.0143330722151763,0.116664577721411,0.4184361582949303,4.165514647044299,5.209926364679738,0.1399968665821165,0.1644461852321574,0.0217775340674979,38.71343313602094,0.0,0.0,0.0,0.0,0.0,0.0,0.0,0.0,0.0,0.0,0.0,0.0,0.0,2169.1141653709865,7.0,1.3,3.36,75.0,24.7,10.0,60.0,28.25,8.0,125.9575,111.0,556.0,41.5683553088133,445.0,87.83783783783784
2024-07-03 18:00:00,2.55,1.3,1.25,1148.0,3500.0,0.0,2333.0,1567.0,269.0,117999.0,2.38948707852388,0.95,10.88,0.41,87.76,4.0,37.26548765082273,6.5,1.03,0.44,87.41,11.12,3.2399818543033194,69.73,10.03,19.09,1.15,9.55855635955146,4.80111111111111,80.7322222222222,65.33,26.8,0.066,5.19,1.935,9.515,2.205,0.053,0.17,55.31,10.645,0.091,2.051065488565489,0.225,109.71124520351243,0.2,95.4,0.7100000000000001,0.52,1.46,0.0,0.0,2.0764417832954187,2.0,59.1156948185726,4.971041827760132,3.522199591981952,0.1255538147678425,0.0143330722151763,0.116664577721411,0.4184361582949303,4.165514647044299,5.209926364679738,0.1399968665821165,0.1644461852321574,0.0217775340674979,38.48583218296852,0.0,0.0,0.0,0.0,0.0,0.0,0.0,0.0,0.0,0.0,0.0,0.0,0.0,2169.1141653709865,7.0,1.3,3.7,75.0,24.7,10.0,60.0,28.25,8.0,126.09,112.0,557.0,40.8344733242134,445.0,87.32142857142857
2024-07-03 19:00:00,2.56,1.3,1.26,1182.0,3500.0,0.0,2329.0,1570.0,275.0,118456.0,2.38027368111946,0.95,10.88,0.41,87.76,4.0,40.10093375301846,6.5,1.03,0.44,87.41,11.12,3.486504696189878,69.73,10.03,19.09,1.15,10.285845148209244,4.80111111111111,80.7322222222222,65.33,26.8,0.066,5.19,1.935,9.515,2.205,0.053,0.17,55.31,10.645,0.091,2.051065488565489,0.225,118.0589240396023,0.2,95.4,0.7100000000000001,0.52,1.46,0.0,0.0,2.234433510548487,2.0,59.1156948185726,4.971041827760132,3.522199591981952,0.1255538147678425,0.0143330722151763,0.116664577721411,0.4184361582949303,4.165514647044299,5.209926364679738,0.1399968665821165,0.1644461852321574,0.0217775340674979,41.41413152190251,0.0,0.0,0.0,0.0,0.0,0.0,0.0,0.0,0.0,0.0,0.0,0.0,0.0,2169.1141653709865,8.0,1.3,3.91,75.0,24.7,10.0,60.0,28.25,8.0,126.62,116.0,561.0,40.6989853438557,445.0,93.96551724137932
2024-07-03 20:00:00,2.59,1.3,1.29,1191.0,3500.0,0.0,2313.0,1525.0,274.0,117969.0,2.39009439213841,0.95,10.88,0.41,87.76,4.0,39.0521311169267,6.5,1.03,0.44,87.41,11.12,3.395318407645288,69.73,10.03,19.09,1.15,10.016828432231613,4.80111111111111,80.7322222222222,65.33,26.8,0.066,5.19,1.935,9.515,2.205,0.053,0.17,55.31,10.645,0.091,2.051065488565489,0.225,114.97120265362403,0.2,95.4,0.7100000000000001,0.52,1.46,0.0,0.0,2.1759939796769987,2.0,59.1156948185726,4.971041827760132,3.522199591981952,0.1255538147678425,0.0143330722151763,0.116664577721411,0.4184361582949303,4.165514647044299,5.209926364679738,0.1399968665821165,0.1644461852321574,0.0217775340674979,40.330983419189,0.0,0.0,0.0,0.0,0.0,0.0,0.0,0.0,0.0,0.0,0.0,0.0,0.0,2169.1141653709865,7.0,1.3,4.1,75.0,24.7,10.0,60.0,28.25,8.0,127.945,126.0,571.0,40.9465020576132,445.0,91.5079365079365
2024-07-03 21:00:00,2.59,1.3,1.29,1189.0,3500.0,0.0,2308.0,1528.0,273.0,117797.0,2.39358229102198,0.95,10.88,0.41,87.76,4.0,40.305321794573096,6.5,1.03,0.44,87.41,11.12,3.504274852643445,69.73,10.03,19.09,1.15,10.33827045477504,4.80111111111111,80.7322222222222,65.33,26.8,0.066,5.19,1.935,9.515,2.205,0.053,0.17,55.31,10.645,0.091,2.051065488565489,0.225,118.66065148119048,0.2,95.4,0.7100000000000001,0.52,1.46,0.0,0.0,2.245822060551282,2.0,59.1156948185726,4.971041827760132,3.522199591981952,0.1255538147678425,0.0143330722151763,0.116664577721411,0.4184361582949303,4.165514647044299,5.209926364679738,0.1399968665821165,0.1644461852321574,0.0217775340674979,41.62521272231996,0.0,0.0,0.0,0.0,0.0,0.0,0.0,0.0,0.0,0.0,0.0,0.0,0.0,2169.1141653709865,7.0,1.3,3.98,75.0,24.7,10.0,60.0,28.25,8.0,127.945,126.0,571.0,41.0073597056118,445.0,94.44444444444444
2024-07-03 22:00:00,2.6,1.3,1.3,1170.0,3499.0,0.0,2319.0,1510.0,270.0,118022.0,2.38833948748255,0.95,10.88,0.41,87.76,4.0,37.43410433648817,6.5,1.03,0.44,87.41,11.12,3.254641933543601,69.73,10.03,19.09,1.15,9.601806352901765,4.80111111111111,80.7322222222222,65.33,26.8,0.066,5.19,1.935,9.515,2.205,0.053,0.17,55.31,10.645,0.091,2.051065488565489,0.225,110.20766018994124,0.2,95.4,0.7100000000000001,0.52,1.46,0.0,0.0,2.085837144889964,2.0,59.1156948185726,4.971041827760132,3.522199591981952,0.1255538147678425,0.0143330722151763,0.116664577721411,0.4184361582949303,4.165514647044299,5.209926364679738,0.1399968665821165,0.1644461852321574,0.0217775340674979,38.65997061176284,0.0,0.0,0.0,0.0,0.0,0.0,0.0,0.0,0.0,0.0,0.0,0.0,0.0,2169.1141653709865,6.0,1.3,3.99,75.0,24.7,10.0,60.0,28.25,8.0,128.0775,127.0,572.0,40.9586551567469,445.0,87.71653543307086
2024-07-03 23:00:00,2.66,1.3,1.36,1141.0,3499.0,0.0,2351.0,1451.0,260.0,118348.0,2.38176429358565,0.96,10.8,0.42,87.82,3.5,35.4383577576133,7.2,1.04,0.43,87.45,11.08,3.094220766425257,69.9,9.78,19.2,1.12,9.403250476691866,4.73222222222222,80.6655555555555,65.33,26.69894736842105,0.067,5.35,1.885,9.74,2.195,0.053,0.175,54.99,11.0,0.092,2.056088937335793,0.22,106.1997011812781,0.2,94.73000000000002,0.97,0.7500000000000001,1.48,0.0,0.0,1.9253152453201123,2.0,59.35245077231824,4.997456478320712,3.293696722774227,0.08,0.0104842418069355,0.1226407131981309,0.38980757006488,4.057278485398428,4.943737544757506,0.1194957378219381,0.1606303277225773,0.0294527254208067,37.868866159469306,0.0,0.0,0.0,0.0,0.0,0.0,0.0,0.0,0.0,0.0,0.0,0.0,0.0,2169.1141653709865,7.0,1.3,3.75,75.0,24.7,10.0,60.0,28.25,8.0,125.1625,105.0,550.0,41.5265788278056,445.0,83.80952380952381
2024-07-04 00:00:00,2.53,1.3,1.23,1176.0,3500.0,0.0,2302.0,1552.0,271.0,116289.0,2.4246037703206,0.96,10.8,0.42,87.82,3.5,39.57363549048856,7.2,1.04,0.43,87.45,11.08,3.455283271734202,69.9,9.78,19.2,1.12,10.50050934457941,4.73222222222222,80.6655555555555,65.33,26.69894736842105,0.067,5.35,1.885,9.74,2.195,0.053,0.175,54.99,11.0,0.092,2.056088937335793,0.22,118.59207168943456,0.2,94.73000000000002,0.97,0.7500000000000001,1.48,0.0,0.0,2.149978964705559,2.0,59.35245077231824,4.997456478320712,3.293696722774227,0.08,0.0104842418069355,0.1226407131981309,0.38980757006488,4.057278485398428,4.943737544757506,0.1194957378219381,0.1606303277225773,0.0294527254208067,42.287758255699245,0.0,0.0,0.0,0.0,0.0,0.0,0.0,0.0,0.0,0.0,0.0,0.0,0.0,2176.0600499521884,7.0,1.3,4.11,75.0,24.7,10.0,60.0,28.25,8.0,127.945,126.0,571.0,40.7331042382589,445.0,93.88888888888889
2024-07-04 01:00:00,2.63,1.3,1.33,1132.0,3499.0,0.0,2338.0,1480.0,259.0,117886.0,2.39109325711993,0.96,10.8,0.42,87.82,3.5,37.17580100869801,7.2,1.04,0.43,87.45,11.08,3.2459217291155142,69.9,9.78,19.2,1.12,9.86426546476584,4.73222222222222,80.6655555555555,65.33,26.69894736842105,0.067,5.35,1.885,9.74,2.195,0.053,0.175,54.99,11.0,0.092,2.056088937335793,0.22,111.4063745645836,0.2,94.73000000000002,0.97,0.7500000000000001,1.48,0.0,0.0,2.019708049921033,2.0,59.35245077231824,4.997456478320712,3.293696722774227,0.08,0.0104842418069355,0.1226407131981309,0.38980757006488,4.057278485398428,4.943737544757506,0.1194957378219381,0.1606303277225773,0.0294527254208067,39.72547041819416,0.0,0.0,0.0,0.0,0.0,0.0,0.0,0.0,0.0,0.0,0.0,0.0,0.0,2176.0600499521884,7.0,1.3,3.79,75.0,24.7,10.0,60.0,28.25,8.0,124.5,100.0,545.0,40.9484724122207,445.0,88.2
2024-07-04 02:00:00,2.62,1.3,1.32,1145.0,3500.0,0.0,2343.0,1485.0,259.0,118267.0,2.38407540621396,0.96,10.8,0.42,87.82,3.5,37.15233637519789,7.2,1.04,0.43,87.45,11.08,3.243872967241467,69.9,9.78,19.2,1.12,9.85803933465974,4.73222222222222,80.6655555555555,65.33,26.69894736842105,0.067,5.35,1.885,9.74,2.195,0.053,0.175,54.99,11.0,0.092,2.056088937335793,0.22,111.33605705486475,0.2,94.73000000000002,0.97,0.7500000000000001,1.48,0.0,0.0,2.0184332499736817,2.0,59.35245077231824,4.997456478320712,3.293696722774227,0.08,0.0104842418069355,0.1226407131981309,0.38980757006488,4.057278485398428,4.943737544757506,0.1194957378219381,0.1606303277225773,0.0294527254208067,39.70039648357296,0.0,0.0,0.0,0.0,0.0,0.0,0.0,0.0,0.0,0.0,0.0,0.0,0.0,2176.0600499521884,7.0,1.3,3.75,75.0,24.7,10.0,60.0,28.25,8.0,124.1025,97.0,542.0,40.294388224471,445.0,88.14432989690722
2024-07-04 03:00:00,2.61,1.3,1.31,1130.0,3499.0,0.0,2348.0,1502.0,261.0,118262.0,2.38349533581526,0.96,10.8,0.42,87.82,3.5,36.9882790359113,7.2,1.04,0.43,87.45,11.08,3.229548668424432,69.9,9.78,19.2,1.12,9.814508190682844,4.73222222222222,80.6655555555555,65.33,26.69894736842105,0.067,5.35,1.885,9.74,2.195,0.053,0.175,54.99,11.0,0.092,2.056088937335793,0.22,110.84441913732924,0.2,94.73000000000002,0.97,0.7500000000000001,1.48,0.0,0.0,2.009520249585923,2.0,59.35245077231824,4.997456478320712,3.293696722774227,0.08,0.0104842418069355,0.1226407131981309,0.38980757006488,4.057278485398428,4.943737544757506,0.1194957378219381,0.1606303277225773,0.0294527254208067,39.525087416871415,0.0,0.0,0.0,0.0,0.0,0.0,0.0,0.0,0.0,0.0,0.0,0.0,0.0,2176.0600499521884,7.0,1.3,3.75,75.0,24.7,10.0,60.0,28.25,8.0,124.235,98.0,543.0,40.2567629527739,445.0,87.75510204081633
2024-07-04 04:00:00,2.63,1.3,1.33,1133.0,3500.0,0.0,2359.0,1487.0,261.0,118325.0,2.3829074483395,0.96,10.8,0.42,87.82,3.5,36.82529518703824,7.2,1.04,0.43,87.45,11.08,3.215318099016442,69.9,9.78,19.2,1.12,9.77126188776184,4.73222222222222,80.6655555555555,65.33,26.69894736842105,0.067,5.35,1.885,9.74,2.195,0.053,0.175,54.99,11.0,0.092,2.056088937335793,0.22,110.35599819621004,0.2,94.73000000000002,0.97,0.7500000000000001,1.48,0.0,0.0,2.000665570395581,2.0,59.35245077231824,4.997456478320712,3.293696722774227,0.08,0.0104842418069355,0.1226407131981309,0.38980757006488,4.057278485398428,4.943737544757506,0.1194957378219381,0.1606303277225773,0.0294527254208067,39.35092546497332,0.0,0.0,0.0,0.0,0.0,0.0,0.0,0.0,0.0,0.0,0.0,0.0,0.0,2176.0600499521884,7.0,1.3,3.7,75.0,24.7,10.0,60.0,28.25,8.0,123.8375,95.0,540.0,39.9679707160833,445.0,87.36842105263158
2024-07-04 05:00:00,2.57,1.3,1.27,1152.0,3500.0,0.0,2358.0,1567.0,270.0,119035.0,2.36870222667991,0.96,10.8,0.42,87.82,3.5,39.058475738541375,7.2,1.04,0.43,87.45,11.08,3.4103032528122186,69.9,9.78,19.2,1.12,10.363816323525713,4.73222222222222,80.6655555555555,65.33,26.69894736842105,0.067,5.35,1.885,9.74,2.195,0.053,0.175,54.99,11.0,0.092,2.056088937335793,0.22,117.04826957276735,0.2,94.73000000000002,0.97,0.7500000000000001,1.48,0.0,0.0,2.121991072857321,2.0,59.35245077231824,4.997456478320712,3.293696722774227,0.08,0.0104842418069355,0.1226407131981309,0.38980757006488,4.057278485398428,4.943737544757506,0.1194957378219381,0.1606303277225773,0.0294527254208067,41.73726672811026,0.0,0.0,0.0,0.0,0.0,0.0,0.0,0.0,0.0,0.0,0.0,0.0,0.0,2176.0600499521884,8.0,1.3,3.77,75.0,24.7,10.0,60.0,28.25,8.0,125.1625,105.0,550.0,40.0227014755959,445.0,92.66666666666669
2024-07-04 06:00:00,2.52,1.3,1.22,1173.0,3499.0,0.0,2310.0,1595.0,273.0,116757.0,2.41420113326328,0.96,10.8,0.42,87.82,3.5,40.31685015238865,7.2,1.04,0.43,87.45,11.08,3.5201753938943763,69.9,9.78,19.2,1.12,10.697714691158852,4.73222222222222,80.6655555555555,65.33,26.69894736842105,0.067,5.35,1.885,9.74,2.195,0.053,0.175,54.99,11.0,0.092,2.056088937335793,0.22,120.8192960869979,0.2,94.73000000000002,0.97,0.7500000000000001,1.48,0.0,0.0,2.190356753340369,2.0,59.35245077231824,4.997456478320712,3.293696722774227,0.08,0.0104842418069355,0.1226407131981309,0.38980757006488,4.057278485398428,4.943737544757506,0.1194957378219381,0.1606303277225773,0.0294527254208067,43.081945637398775,0.0,0.0,0.0,0.0,0.0,0.0,0.0,0.0,0.0,0.0,0.0,0.0,0.0,2176.0600499521884,7.0,1.3,4.24,75.0,24.7,10.0,60.0,28.25,8.0,126.4875,115.0,560.0,40.0,445.0,95.65217391304348
2024-07-04 07:00:00,2.5,1.3,1.2,1186.0,3500.0,0.0,2310.0,1616.0,275.0,116349.0,2.42335414178197,0.96,10.8,0.42,87.82,3.5,42.11278256826778,7.2,1.04,0.43,87.45,11.08,3.676983206895126,69.9,9.78,19.2,1.12,11.17424925467411,4.73222222222222,80.6655555555555,65.33,26.69894736842105,0.067,5.35,1.885,9.74,2.195,0.053,0.175,54.99,11.0,0.092,2.056088937335793,0.22,126.20124654905509,0.2,94.73000000000002,0.97,0.7500000000000001,1.48,0.0,0.0,2.2879271905346217,2.0,59.35245077231824,4.997456478320712,3.293696722774227,0.08,0.0104842418069355,0.1226407131981309,0.38980757006488,4.057278485398428,4.943737544757506,0.1194957378219381,0.1606303277225773,0.0294527254208067,45.00105048851926,0.0,0.0,0.0,0.0,0.0,0.0,0.0,0.0,0.0,0.0,0.0,0.0,0.0,2176.0600499521884,8.0,1.3,4.35,75.0,24.7,10.0,60.0,28.25,8.0,126.4875,115.0,560.0,40.2033898305085,445.0,99.91304347826087
2024-07-04 08:00:00,2.57,1.3,1.27,1179.0,3499.0,0.0,2340.0,1536.0,270.0,116466.0,2.42022977064559,0.96,10.74,0.41,87.89,3.5,39.263527040299216,6.7,1.05,0.45,87.5,11.0,3.4282068475674063,69.9,9.93,19.1,1.07,10.418224847876324,4.73222222222222,80.6655555555555,65.33,26.59789473684211,0.066,5.24,1.965,9.84,2.21,0.0515,0.175,55.04,10.87,0.0854999999999999,2.074577505827506,0.23,117.6627559189592,0.1,96.51000000000002,0.9,0.61,1.37,0.0,0.0,2.1331312165413863,2.0,58.56616970588145,4.880218814905563,3.094327050496805,0.0449054508416134,0.024471635252484,0.1176911394159371,0.4159010086838176,5.082183936240042,5.296815045203645,0.0996218033664536,0.0548424180693556,0.0294212090346778,41.95638129191718,0.0,0.0,0.0,0.0,0.0,0.0,0.0,0.0,0.0,0.0,0.0,0.0,0.0,2176.0600499521884,7.0,1.3,4.15,75.0,24.7,10.0,60.0,28.25,8.0,125.9575,111.0,556.0,41.1857529305681,445.0,93.15315315315316
2024-07-04 09:00:00,2.57,1.3,1.27,1184.0,3500.0,0.0,2318.0,1529.0,270.0,116514.0,2.41992429568913,0.96,10.74,0.41,87.89,3.5,39.40972102395991,6.7,1.05,0.45,87.5,11.0,3.4409714475317528,69.9,9.93,19.1,1.07,10.457016110607778,4.73222222222222,80.6655555555555,65.33,26.59789473684211,0.066,5.24,1.965,9.84,2.21,0.0515,0.175,55.04,10.87,0.0854999999999999,2.074577505827506,0.23,118.10086192504043,0.1,96.51000000000002,0.9,0.61,1.37,0.0,0.0,2.1410737263902107,2.0,58.56616970588145,4.880218814905563,3.094327050496805,0.0449054508416134,0.024471635252484,0.1176911394159371,0.4159010086838176,5.082183936240042,5.296815045203645,0.0996218033664536,0.0548424180693556,0.0294212090346778,42.1126018605573,0.0,0.0,0.0,0.0,0.0,0.0,0.0,0.0,0.0,0.0,0.0,0.0,0.0,2176.0600499521884,8.0,1.3,4.23,75.0,24.7,10.0,60.0,28.25,8.0,127.15,120.0,565.0,41.376208680009,445.0,93.5
2024-07-04 10:00:00,2.58,1.3,1.28,1177.0,3500.0,0.0,2350.0,1512.0,267.0,116320.0,2.42395796803474,0.96,10.74,0.41,87.89,3.5,36.767854698633336,6.7,1.05,0.45,87.5,11.0,3.210302811534113,69.9,9.93,19.1,1.07,9.75602056919767,4.73222222222222,80.6655555555555,65.33,26.59789473684211,0.066,5.24,1.965,9.84,2.21,0.0515,0.175,55.04,10.87,0.0854999999999999,2.074577505827506,0.23,110.18386373258645,0.1,96.51000000000002,0.9,0.61,1.37,0.0,0.0,1.997544910889263,2.0,58.56616970588145,4.880218814905563,3.094327050496805,0.0449054508416134,0.024471635252484,0.1176911394159371,0.4159010086838176,5.082183936240042,5.296815045203645,0.0996218033664536,0.0548424180693556,0.0294212090346778,39.28954547150925,0.0,0.0,0.0,0.0,0.0,0.0,0.0,0.0,0.0,0.0,0.0,0.0,0.0,2176.0600499521884,7.0,1.3,4.03,75.0,24.7,10.0,60.0,28.25,8.0,126.09,112.0,557.0,40.9142085115965,445.0,87.23214285714286
2024-07-04 11:00:00,2.56,1.3,1.26,1172.0,3500.0,0.0,2348.0,1537.0,266.0,116170.0,2.42708601694539,0.96,10.74,0.41,87.89,3.5,36.880754968946434,6.7,1.05,0.45,87.5,11.0,3.2201604455511057,69.9,9.93,19.1,1.07,9.785977643616905,4.73222222222222,80.6655555555555,65.33,26.59789473684211,0.066,5.24,1.965,9.84,2.21,0.0515,0.175,55.04,10.87,0.0854999999999999,2.074577505827506,0.23,110.5221969886742,0.1,96.51000000000002,0.9,0.61,1.37,0.0,0.0,2.003678620953406,2.0,58.56616970588145,4.880218814905563,3.094327050496805,0.0449054508416134,0.024471635252484,0.1176911394159371,0.4159010086838176,5.082183936240042,5.296815045203645,0.0996218033664536,0.0548424180693556,0.0294212090346778,39.41018890693864,0.0,0.0,0.0,0.0,0.0,0.0,0.0,0.0,0.0,0.0,0.0,0.0,0.0,2176.0600499521884,7.0,1.3,3.91,75.0,24.7,10.0,60.0,28.25,8.0,126.09,112.0,557.0,40.302613480055,445.0,87.5
2024-07-04 12:00:00,2.58,1.3,1.28,1179.0,3500.0,0.0,2355.0,1515.0,269.0,116648.0,2.41714598070488,0.96,10.74,0.41,87.89,3.5,37.03128866269724,6.7,1.05,0.45,87.5,11.0,3.233303957573763,69.9,9.93,19.1,1.07,9.82592040950922,4.73222222222222,80.6655555555555,65.33,26.59789473684211,0.066,5.24,1.965,9.84,2.21,0.0515,0.175,55.04,10.87,0.0854999999999999,2.074577505827506,0.23,110.97330799679126,0.1,96.51000000000002,0.9,0.61,1.37,0.0,0.0,2.01185690103893,2.0,58.56616970588145,4.880218814905563,3.094327050496805,0.0449054508416134,0.024471635252484,0.1176911394159371,0.4159010086838176,5.082183936240042,5.296815045203645,0.0996218033664536,0.0548424180693556,0.0294212090346778,39.57104682084452,0.0,0.0,0.0,0.0,0.0,0.0,0.0,0.0,0.0,0.0,0.0,0.0,0.0,2176.0600499521884,7.0,1.3,3.83,75.0,24.7,10.0,60.0,28.25,8.0,126.09,112.0,557.0,40.9580563832226,445.0,87.85714285714286
2024-07-04 13:00:00,2.58,1.3,1.28,1166.0,3500.0,0.0,2352.0,1535.0,269.0,117570.0,2.3982011196052,0.96,10.74,0.41,87.89,3.5,39.40392064309979,6.7,1.05,0.45,87.5,11.0,3.440465000279504,69.9,9.93,19.1,1.07,10.455477031555048,4.73222222222222,80.6655555555555,65.33,26.59789473684211,0.066,5.24,1.965,9.84,2.21,0.0515,0.175,55.04,10.87,0.0854999999999999,2.074577505827506,0.23,118.08347966601208,0.1,96.51000000000002,0.9,0.61,1.37,0.0,0.0,2.140758600001594,2.0,58.56616970588145,4.880218814905563,3.094327050496805,0.0449054508416134,0.024471635252484,0.1176911394159371,0.4159010086838176,5.082183936240042,5.296815045203645,0.0996218033664536,0.0548424180693556,0.0294212090346778,42.10640366570955,0.0,0.0,0.0,0.0,0.0,0.0,0.0,0.0,0.0,0.0,0.0,0.0,0.0,2176.0600499521884,7.0,1.3,3.83,75.0,24.7,10.0,60.0,28.25,8.0,125.6925,109.0,554.0,41.0693970420933,445.0,93.4862385321101
2024-07-04 14:00:00,2.61,1.3,1.31,1173.0,3499.0,0.0,2321.0,1488.0,267.0,117226.0,2.40454783249271,0.96,10.74,0.41,87.89,3.5,42.07416740334909,6.7,1.05,0.45,87.5,11.0,3.673611610332792,69.9,9.93,19.1,1.07,11.164003066901737,4.73222222222222,80.6655555555555,65.33,26.59789473684211,0.066,5.24,1.965,9.84,2.21,0.0515,0.175,55.04,10.87,0.0854999999999999,2.074577505827506,0.23,126.085526768712,0.1,96.51000000000002,0.9,0.61,1.37,0.0,0.0,2.285829283903987,2.0,58.56616970588145,4.880218814905563,3.094327050496805,0.0449054508416134,0.024471635252484,0.1176911394159371,0.4159010086838176,5.082183936240042,5.296815045203645,0.0996218033664536,0.0548424180693556,0.0294212090346778,44.95978693669124,0.0,0.0,0.0,0.0,0.0,0.0,0.0,0.0,0.0,0.0,0.0,0.0,0.0,2176.0600499521884,8.0,1.3,4.01,75.0,24.7,10.0,60.0,28.25,8.0,126.09,112.0,557.0,41.3550872422388,445.0,99.82142857142856
2024-07-04 15:00:00,2.58,1.3,1.28,1155.0,3501.0,0.0,2319.0,1523.0,265.0,116726.0,2.41622144653258,0.96,10.74,0.41,87.89,3.5,36.84563044040458,6.7,1.05,0.45,87.5,11.0,3.2170936260791523,69.9,9.93,19.1,1.07,9.7766576649087,4.73222222222222,80.6655555555555,65.33,26.59789473684211,0.066,5.24,1.965,9.84,2.21,0.0515,0.175,55.04,10.87,0.0854999999999999,2.074577505827506,0.23,110.4169377534469,0.1,96.51000000000002,0.9,0.61,1.37,0.0,0.0,2.0017703556001165,2.0,58.56616970588145,4.880218814905563,3.094327050496805,0.0449054508416134,0.024471635252484,0.1176911394159371,0.4159010086838176,5.082183936240042,5.296815045203645,0.0996218033664536,0.0548424180693556,0.0294212090346778,39.37265539369395,0.0,0.0,0.0,0.0,0.0,0.0,0.0,0.0,0.0,0.0,0.0,0.0,0.0,2176.0600499521884,7.0,1.3,4.03,75.0,24.7,10.0,60.0,28.25,8.0,127.15,120.0,565.0,41.446923597025,445.0,87.41666666666667
2024-07-04 16:00:00,2.57,1.3,1.27,1176.0,3500.0,0.0,2331.0,1538.0,270.0,116763.0,2.41476668774592,0.95,11.01,0.4,87.64,3.1,38.07737026333841,6.8,1.03,0.46,87.28,11.23,3.324640227561723,70.14,9.86,18.9,1.1,10.103488782659197,4.73222222222222,80.6655555555555,65.33,26.49684210526316,0.069,5.185,1.975,9.81,2.125,0.0525,0.17,55.065,11.015,0.0785,2.124392766011263,0.245,114.10814720574017,0.1,94.88,0.7099999999999999,0.63,1.44,0.0,0.0,2.0686890168874874,2.0,59.41842778028824,4.620975208172656,3.44086024802263,0.0995587705941959,0.0179873934455484,0.1211312582822922,0.4134556970796856,4.196900288764882,5.095313364063949,0.1344011886635515,0.0948424180693556,0.021943270504968,40.68887300222431,0.0,0.0,0.0,0.0,0.0,0.0,0.0,0.0,0.0,0.0,0.0,0.0,0.0,2176.0600499521884,8.0,1.3,3.99,75.0,24.7,10.0,60.0,28.25,8.0,126.885,118.0,563.0,40.2392236515459,445.0,90.33898305084746
2024-07-04 17:00:00,2.59,1.3,1.29,1181.0,3500.0,0.0,2342.0,1512.0,269.0,116959.0,2.41072232166269,0.95,11.01,0.4,87.64,3.1,36.89861489871348,6.8,1.03,0.46,87.28,11.23,3.2217198452826072,70.14,9.86,18.9,1.1,9.790716615841417,4.73222222222222,80.6655555555555,65.33,26.49684210526316,0.069,5.185,1.975,9.81,2.125,0.0525,0.17,55.065,11.015,0.0785,2.124392766011263,0.245,110.57571863370504,0.1,94.88,0.7099999999999999,0.63,1.44,0.0,0.0,2.0046489253703323,2.0,59.41842778028824,4.620975208172656,3.44086024802263,0.0995587705941959,0.0179873934455484,0.1211312582822922,0.4134556970796856,4.196900288764882,5.095313364063949,0.1344011886635515,0.0948424180693556,0.021943270504968,39.42927374418172,0.0,0.0,0.0,0.0,0.0,0.0,0.0,0.0,0.0,0.0,0.0,0.0,0.0,2176.0600499521884,7.0,1.3,3.94,75.0,24.7,10.0,60.0,28.25,8.0,126.885,118.0,563.0,40.5069020140303,445.0,87.54237288135593
2024-07-04 18:00:00,2.6,1.3,1.3,1153.0,3500.0,0.0,2332.0,1506.0,265.0,117426.0,2.40114037732449,0.95,11.01,0.4,87.64,3.1,36.57837859280352,6.8,1.03,0.46,87.28,11.23,3.1937591300968977,70.14,9.86,18.9,1.1,9.705744783433213,4.73222222222222,80.6655555555555,65.33,26.49684210526316,0.069,5.185,1.975,9.81,2.125,0.0525,0.17,55.065,11.015,0.0785,2.124392766011263,0.245,109.61605226802172,0.1,94.88,0.7099999999999999,0.63,1.44,0.0,0.0,1.987250945303353,2.0,59.41842778028824,4.620975208172656,3.44086024802263,0.0995587705941959,0.0179873934455484,0.1211312582822922,0.4134556970796856,4.196900288764882,5.095313364063949,0.1344011886635515,0.0948424180693556,0.021943270504968,39.08707431465816,0.0,0.0,0.0,0.0,0.0,0.0,0.0,0.0,0.0,0.0,0.0,0.0,0.0,2176.0600499521884,7.0,1.3,3.9,75.0,24.7,10.0,60.0,28.25,8.0,126.4875,115.0,560.0,41.8772563176895,445.0,86.78260869565217
2024-07-04 19:00:00,2.6,1.3,1.3,1170.0,3500.0,0.0,2340.0,1518.0,270.0,118180.0,2.38582949134017,0.95,11.01,0.4,87.64,3.1,39.16065618520858,6.8,1.03,0.46,87.28,11.23,3.4192249094579013,70.14,9.86,18.9,1.1,10.390928988858676,4.73222222222222,80.6655555555555,65.33,26.49684210526316,0.069,5.185,1.975,9.81,2.125,0.0525,0.17,55.065,11.015,0.0785,2.124392766011263,0.245,117.35447825706498,0.1,94.88,0.7099999999999999,0.63,1.44,0.0,0.0,2.127542390248707,2.0,59.41842778028824,4.620975208172656,3.44086024802263,0.0995587705941959,0.0179873934455484,0.1211312582822922,0.4134556970796856,4.196900288764882,5.095313364063949,0.1344011886635515,0.0948424180693556,0.021943270504968,41.846455130276674,0.0,0.0,0.0,0.0,0.0,0.0,0.0,0.0,0.0,0.0,0.0,0.0,0.0,2176.0600499521884,7.0,1.3,3.94,75.0,24.7,10.0,60.0,28.25,8.0,125.825,110.0,555.0,40.3556771545828,445.0,92.9090909090909
2024-07-04 20:00:00,2.6,1.3,1.3,1156.0,3500.0,0.0,2339.0,1522.0,268.0,118472.0,2.379952398545,0.95,11.01,0.4,87.64,3.1,38.93804878354073,6.8,1.03,0.46,87.28,11.23,3.399788443194092,70.14,9.86,18.9,1.1,10.331862110811862,4.73222222222222,80.6655555555555,65.33,26.49684210526316,0.069,5.185,1.975,9.81,2.125,0.0525,0.17,55.065,11.015,0.0785,2.124392766011263,0.245,116.68738076627372,0.1,94.88,0.7099999999999999,0.63,1.44,0.0,0.0,2.115448448788902,2.0,59.41842778028824,4.620975208172656,3.44086024802263,0.0995587705941959,0.0179873934455484,0.1211312582822922,0.4134556970796856,4.196900288764882,5.095313364063949,0.1344011886635515,0.0948424180693556,0.021943270504968,41.608580396985566,0.0,0.0,0.0,0.0,0.0,0.0,0.0,0.0,0.0,0.0,0.0,0.0,0.0,2176.0600499521884,8.0,1.3,4.0,75.0,24.7,10.0,60.0,28.25,8.0,125.1625,105.0,550.0,40.2924634420697,445.0,92.38095238095238
2024-07-04 21:00:00,2.6,1.3,1.3,1151.0,3500.0,0.0,2334.0,1532.0,268.0,119020.0,2.36900058552579,0.95,11.01,0.4,87.64,3.1,36.92738044931173,6.8,1.03,0.46,87.28,11.23,3.2242314448501586,70.14,9.86,18.9,1.1,9.79834929676939,4.73222222222222,80.6655555555555,65.33,26.49684210526316,0.069,5.185,1.975,9.81,2.125,0.0525,0.17,55.065,11.015,0.0785,2.124392766011263,0.245,110.66192163720604,0.1,94.88,0.7099999999999999,0.63,1.44,0.0,0.0,2.0062117165551165,2.0,59.41842778028824,4.620975208172656,3.44086024802263,0.0995587705941959,0.0179873934455484,0.1211312582822922,0.4134556970796856,4.196900288764882,5.095313364063949,0.1344011886635515,0.0948424180693556,0.021943270504968,39.460012154608606,0.0,0.0,0.0,0.0,0.0,0.0,0.0,0.0,0.0,0.0,0.0,0.0,0.0,2176.0600499521884,7.0,1.3,3.98,75.0,24.7,10.0,60.0,28.25,8.0,126.2225,113.0,558.0,41.4211828198786,445.0,87.61061946902655
2024-07-04 22:00:00,2.57,1.3,1.27,1174.0,3499.0,0.0,2324.0,1549.0,272.0,118034.0,2.38809681230335,0.95,11.01,0.4,87.64,3.1,36.80365234531797,6.8,1.03,0.46,87.28,11.23,3.2134284028077933,70.14,9.86,18.9,1.1,9.765519153769622,4.73222222222222,80.6655555555555,65.33,26.49684210526316,0.069,5.185,1.975,9.81,2.125,0.0525,0.17,55.065,11.015,0.0785,2.124392766011263,0.245,110.29114013085815,0.1,94.88,0.7099999999999999,0.63,1.44,0.0,0.0,1.9994897457876493,2.0,59.41842778028824,4.620975208172656,3.44086024802263,0.0995587705941959,0.0179873934455484,0.1211312582822922,0.4134556970796856,4.196900288764882,5.095313364063949,0.1344011886635515,0.0948424180693556,0.021943270504968,39.327798268108815,0.0,0.0,0.0,0.0,0.0,0.0,0.0,0.0,0.0,0.0,0.0,0.0,0.0,2176.0600499521884,7.0,1.3,4.15,75.0,24.7,10.0,60.0,28.25,8.0,127.5475,123.0,568.0,41.1030413073082,445.0,87.3170731707317
2024-07-04 23:00:00,2.62,1.3,1.32,1164.0,3500.0,0.0,2315.0,1489.0,266.0,118271.0,2.38399482063885,0.96,10.82,0.41,87.81,3.6,36.94469834732453,7.5,1.04,0.44,87.48,11.04,3.1541781136772227,70.04,9.8,19.02,1.14,9.580274431982904,4.86666666666666,80.6,65.33,26.39578947368421,0.0705,5.45,1.955,10.095,2.185,0.0495,0.17,55.01,10.79,0.08,1.979977037732863,0.25,108.68046610064803,0.2,95.51,1.1,0.69,1.42,0.0,0.0,1.675903756973472,2.0,60.37821300837691,4.402282157722737,3.079011153472919,0.0612962825400721,0.0125061710053429,0.1168765056095305,0.3194195540797103,4.034197026469312,4.27993643285631,0.0927159851870033,0.1223457248664262,0.0240246840213718,38.59289010319122,0.0,0.0,0.0,0.0,0.0,0.0,0.0,0.0,0.0,0.0,0.0,0.0,0.0,2176.0600499521884,7.0,1.3,4.04,75.0,24.7,10.0,60.0,28.25,8.0,127.415,122.0,567.0,41.3375941565852,445.0,87.62295081967213
