Repository: saikumar-voptimai/evonith_bf_webapp

# Evonith BF2 — Blast Furnace Intelligence Platform

Monitoring, modelling and optimisation of **Blast Furnace 2 (BF2)** at Evonith Steel: live telemetry from InfluxDB,
manual plant reports from Neon PostgreSQL, a two-zone energy model of the furnace, blend and fuel optimisers, a
conversational assistant (FurnaceMind) and a live digital twin evaluated every hour.

The platform has three deployable parts that share one Python service layer, plus the shared data library:

| Part | Path | What it is |
|---|---|---|
| **Streamlit app** (legacy) | `src/app.py`, `src/custom_pages/` | The original 11-page dashboard; still the home of the model pages. Served under `/legacy` in production |

File: src/data/V13_df_filtered.csv (part 73 of 268)
NM3/HR.,STEAMKGS/HR.,RAFTOC,PERMEABILITYKGS/HR.,TUYEREVELOCITYM/S,HOT BLAST VOLUMENM3/HR.,O2 ENRICHMENT %,COKE_VM%,COKE_ASH%,COKE_IM%,COKE_FC%,COKE_MOIST%,COKE_CALC_MT,NUTCOKE_MOIST%,NUTCOKE_VM%,NUTCOKE_IM%,NUTCOKE_FC%,NUTCOKE_ASH%,NUTCOKE_CALC_MT,PCI_2_FC%,PCI_2_ASH%,PCI_2_VM%,PCI_2_IM%,PCI_2_CALC_MT,SINTER_SP_02_COLD_STRENGTH_AI,SINTER_SP_02_COLD_STRENGTH_TI,SINTER_SP_02_HOT_STRENGTH_RI,SINTER_SP_02_HOT_STRENGTH_RDI,SINTER_SP_02_P%,SINTER_SP_02_SIO2%,SINTER_SP_02_MGO%,SINTER_SP_02_FEO%,SINTER_SP_02_AL2O3%,SINTER_SP_02_NA2O%,SINTER_SP_02_TIO2%,SINTER_SP_02_FE(T)%,SINTER_SP_02_CAO%,SINTER_SP_02_K2O%,SINTER_SP_02_BASICITY,SINTER_SP_02_MNO%,SINTER_CALC_MT,FLUX_TM%,FLUX_SIO2%,FLUX_FE2O3%,FLUX_AL2O3%,FLUX_LOI%,FLUX_MGO%,FLUX_CAO%,FLUX_CALC_MT,GEOMIN TYPE,ORE_FE(T)%,ORE_LOI%,ORE_TM%,ORE_MGO%,ORE_NA2O%,ORE_P%,ORE_TIO2%,ORE_AL2O3%,ORE_SIO2%,ORE_MNO%,ORE_CAO%,ORE_K2O%,ORE_CALC_MT,LLOYDS_PELLET_PCT_SIO2,LLOYDS_PELLET_PCT_AL2O3,LLOYDS_PELLET_PCT_FE2O3,LLOYDS_PELLET_PCT_MGO,LLOYDS_PELLET_PCT_TIO2,LLOYDS_PELLET_PCT_NA2O,TOTAL_PELLET_CALC_MT,LLOYDS_PELLET_PCT_K2O,LLOYDS_PELLET_PCT_TM,LLOYDS_PELLET_PCT_LOI,LLOYDS_PELLET_PCT_MNO,LLOYDS_PELLET_PCT_CAO,LLOYDS_PELLET_PCT_P,DAILYPRODUCTION,CHARGES/HRS.,STOCKRODLEVEL,FURNACE TOP GAS ANALYSISH2%,COKE_DISCHARGE_TIME,WEIGHTED_COKE_ANGLE,TOTAL_COKE_PORTIONS,NON_COKE_DISCHARGE_TIME,WEIGHTED_NON_COKE_ANGLE,TOTAL_NON_COKE_PORTIONS,UNITCOST LAKHS/THM,ACTUALKG/THM.,ACT. FUEL RATEKG/THM.,FURNACETOPGASANALYSISCO2ETACO,COKE RATE KG/THM,PRODUCTIONTONNESPERHR
2024-07-05 00:00:00,2.57,1.3,1.27,1140.0,3500.0,0.0,2345.0,1547.0,262.0,118030.0,2.38885984527218,0.96,10.82,0.41,87.81,3.6,36.43506933639548,7.5,1.04,0.44,87.48,11.04,3.110668199013546,70.04,9.8,19.02,1.14,9.448120537064073,4.86666666666666,80.6,65.33,26.39578947368421,0.0705,5.45,1.955,10.095,2.185,0.0495,0.17,55.01,10.79,0.08,1.979977037732863,0.25,107.1812870323693,0.2,95.51,1.1,0.69,1.42,0.0,0.0,1.652785712645455,2.0,60.37821300837691,4.402282157722737,3.079011153472919,0.0612962825400721,0.0125061710053429,0.1168765056095305,0.3194195540797103,4.034197026469312,4.27993643285631,0.0927159851870033,0.1223457248664262,0.0240246840213718,38.06052531766017,0.0,0.0,0.0,0.0,0.0,0.0,0.0,0.0,0.0,0.0,0.0,0.0,0.0,2140.4468667251144,6.0,1.3,3.78,82.5,23.54545455,11.0,60.0,28.25,8.0,125.75,100.0,550.0,40.3053087263614,450.0,85.0
2024-07-05 01:00:00,2.54,1.3,1.24,1178.0,3499.0,0.0,2313.0,1550.0,269.0,115562.0,2.43915146065189,0.96,10.82,0.41,87.81,3.6,39.29272183336768,7.5,1.04,0.44,87.48,11.04,3.3546421754067657,70.04,9.8,19.02,1.14,10.189149598794588,4.86666666666666,80.6,65.33,26.39578947368421,0.0705,5.45,1.955,10.095,2.185,0.0495,0.17,55.01,10.79,0.08,1.979977037732863,0.25,115.58766248588849,0.2,95.51,1.1,0.69,1.42,0.0,0.0,1.7824159646176478,2.0,60.37821300837691,4.402282157722737,3.079011153472919,0.0612962825400721,0.0125061710053429,0.1168765056095305,0.3194195540797103,4.034197026469312,4.27993643285631,0.0927159851870033,0.1223457248664262,0.0240246840213718,41.045664558260974,0.0,0.0,0.0,0.0,0.0,0.0,0.0,0.0,0.0,0.0,0.0,0.0,0.0,2140.4468667251144,8.0,1.3,4.24,82.5,23.54545455,11.0,60.0,28.25,8.0,127.15,120.0,565.0,40.119898547383,445.0,91.66666666666669
2024-07-05 02:00:00,2.57,1.3,1.27,1178.0,3500.0,0.0,2315.0,1543.0,271.0,117351.0,2.40267409599166,0.96,10.82,0.41,87.81,3.6,39.43560445821629,7.5,1.04,0.44,87.48,11.04,3.366840874226426,70.04,9.8,19.02,1.14,10.226201051881114,4.86666666666666,80.6,65.33,26.39578947368421,0.0705,5.45,1.955,10.095,2.185,0.0495,0.17,55.01,10.79,0.08,1.979977037732863,0.25,116.00798125856444,0.2,95.51,1.1,0.69,1.42,0.0,0.0,1.7888974772162574,2.0,60.37821300837691,4.402282157722737,3.079011153472919,0.0612962825400721,0.0125061710053429,0.1168765056095305,0.3194195540797103,4.034197026469312,4.27993643285631,0.0927159851870033,0.1223457248664262,0.0240246840213718,41.19492152029101,0.0,0.0,0.0,0.0,0.0,0.0,0.0,0.0,0.0,0.0,0.0,0.0,0.0,2140.4468667251144,7.0,1.3,4.24,82.5,23.54545455,11.0,60.0,28.25,8.0,127.8125,125.0,570.0,39.6480804387569,445.0,92.0
2024-07-05 03:00:00,2.57,1.3,1.27,1170.0,3500.0,0.0,2308.0,1528.0,268.0,116824.0,2.41350652826273,0.96,10.82,0.41,87.81,3.6,38.74706771485133,7.5,1.04,0.44,87.48,11.04,3.308056593300186,70.04,9.8,19.02,1.14,10.047653892125572,4.86666666666666,80.6,65.33,26.39578947368421,0.0705,5.45,1.955,10.095,2.185,0.0495,0.17,55.01,10.79,0.08,1.979977037732863,0.25,113.98250811779523,0.2,95.51,1.1,0.69,1.42,0.0,0.0,1.7576637314654768,2.0,60.37821300837691,4.402282157722737,3.079011153472919,0.0612962825400721,0.0125061710053429,0.1168765056095305,0.3194195540797103,4.034197026469312,4.27993643285631,0.0927159851870033,0.1223457248664262,0.0240246840213718,40.47566749853995,0.0,0.0,0.0,0.0,0.0,0.0,0.0,0.0,0.0,0.0,0.0,0.0,0.0,2140.4468667251144,7.0,1.3,4.38,82.5,23.54545455,11.0,60.0,28.25,8.0,128.0775,127.0,572.0,38.8548057259714,445.0,90.39370078740156
2024-07-05 04:00:00,2.53,1.3,1.23,1186.0,3500.0,0.0,2325.0,1571.0,271.0,119418.0,2.36110950649351,0.96,10.82,0.41,87.81,3.6,37.75398587345958,7.5,1.04,0.44,87.48,11.04,3.223271572733493,70.04,9.8,19.02,1.14,9.790133950170464,4.86666666666666,80.6,65.33,26.39578947368421,0.0705,5.45,1.955,10.095,2.185,0.0495,0.17,55.01,10.79,0.08,1.979977037732863,0.25,111.06115262630122,0.2,95.51,1.1,0.69,1.42,0.0,0.0,1.712615059709544,2.0,60.37821300837691,4.402282157722737,3.079011153472919,0.0612962825400721,0.0125061710053429,0.1168765056095305,0.3194195540797103,4.034197026469312,4.27993643285631,0.0927159851870033,0.1223457248664262,0.0240246840213718,39.43828189024516,0.0,0.0,0.0,0.0,0.0,0.0,0.0,0.0,0.0,0.0,0.0,0.0,0.0,2140.4468667251144,7.0,1.3,4.28,82.5,23.54545455,11.0,60.0,28.25,8.0,128.475,130.0,575.0,38.9141299409359,445.0,88.07692307692308
2024-07-05 05:00:00,2.54,1.3,1.24,1197.0,3500.0,0.0,2323.0,1533.0,269.0,113967.0,2.47397457976002,0.96,10.82,0.41,87.81,3.6,38.050742094299,7.5,1.04,0.44,87.48,11.04,3.248607331820482,70.04,9.8,19.02,1.14,9.867086968119402,4.86666666666666,80.6,65.33,26.39578947368421,0.0705,5.45,1.955,10.095,2.185,0.0495,0.17,55.01,10.79,0.08,1.979977037732863,0.25,111.93412238493592,0.2,95.51,1.1,0.69,1.42,0.0,0.0,1.726076662798964,2.0,60.37821300837691,4.402282157722737,3.079011153472919,0.0612962825400721,0.0125061710053429,0.1168765056095305,0.3194195540797103,4.034197026469312,4.27993643285631,0.0927159851870033,0.1223457248664262,0.0240246840213718,39.74827711907678,0.0,0.0,0.0,0.0,0.0,0.0,0.0,0.0,0.0,0.0,0.0,0.0,0.0,2140.4468667251144,7.0,1.3,4.39,82.5,23.54545455,11.0,60.0,28.25,8.0,128.475,130.0,575.0,39.2914285714286,445.0,88.76923076923077
2024-07-05 06:00:00,2.49,1.3,1.19,1170.0,3500.0,0.0,2300.0,1578.0,266.0,113055.0,2.49392006580069,0.96,10.82,0.41,87.81,3.6,37.42425673919355,7.5,1.04,0.44,87.48,11.04,3.195120729303506,70.04,9.8,19.02,1.14,9.704630596893866,4.86666666666666,80.6,65.33,26.39578947368421,0.0705,5.45,1.955,10.095,2.185,0.0495,0.17,55.01,10.79,0.08,1.979977037732863,0.25,110.09118622781824,0.2,95.51,1.1,0.69,1.42,0.0,0.0,1.6976577229435217,2.0,60.37821300837691,4.402282157722737,3.079011153472919,0.0612962825400721,0.0125061710053429,0.1168765056095305,0.3194195540797103,4.034197026469312,4.27993643285631,0.0927159851870033,0.1223457248664262,0.0240246840213718,39.09384274709891,0.0,0.0,0.0,0.0,0.0,0.0,0.0,0.0,0.0,0.0,0.0,0.0,0.0,2140.4468667251144,7.0,1.3,4.31,82.5,23.54545455,11.0,60.0,28.25,8.0,128.475,130.0,575.0,39.6448339483395,445.0,87.3076923076923
2024-07-05 07:00:00,2.55,1.3,1.25,1155.0,3499.0,0.0,2323.0,1548.0,265.0,115879.0,2.43248271859227,0.96,10.82,0.41,87.81,3.6,35.899259493213194,7.5,1.04,0.44,87.48,11.04,3.0649230784398176,70.04,9.8,19.02,1.14,9.3091775879896,4.86666666666666,80.6,65.33,26.39578947368421,0.0705,5.45,1.955,10.095,2.185,0.0495,0.17,55.01,10.79,0.08,1.979977037732863,0.25,105.60509163483448,0.2,95.51,1.1,0.69,1.42,0.0,0.0,1.628480040400669,2.0,60.37821300837691,4.402282157722737,3.079011153472919,0.0612962825400721,0.0125061710053429,0.1168765056095305,0.3194195540797103,4.034197026469312,4.27993643285631,0.0927159851870033,0.1223457248664262,0.0240246840213718,37.50081171004752,0.0,0.0,0.0,0.0,0.0,0.0,0.0,0.0,0.0,0.0,0.0,0.0,0.0,2140.4468667251144,6.0,1.3,4.06,82.5,23.54545455,11.0,60.0,28.25,8.0,127.15,120.0,565.0,39.7695852534562,445.0,83.75
2024-07-05 08:00:00,2.58,1.3,1.28,1145.0,3500.0,0.0,2370.0,1551.0,267.0,119034.0,2.36872211493154,0.95,10.92,0.39,87.74,3.4,39.14983920851907,6.1,1.03,0.46,87.41,11.1,3.3424434765871043,70.26,9.72,18.94,1.08,10.15209814570806,4.86666666666666,80.6,65.33,26.29473684210526,0.0695,5.380000000000001,1.83,9.795,2.215,0.055,0.175,55.14,10.66,0.0895,1.981426202321725,0.28,115.1673437132125,0.2,96.02,0.8899999999999999,0.78,1.35,0.0,0.0,1.775934452019038,2.0,59.30543568455453,4.653948700583385,3.003702603205772,0.130123420106859,0.0133642007406498,0.0986666171442597,0.3685059481545116,4.484814127003608,4.647467287883024,0.0776542751335738,0.2089505576736459,0.027154312275379,40.89640759623093,0.0,0.0,0.0,0.0,0.0,0.0,0.0,0.0,0.0,0.0,0.0,0.0,0.0,2140.4468667251144,8.0,1.3,3.7,82.5,23.54545455,11.0,60.0,28.25,8.0,125.675,90.0,545.0,39.5301094890511,455.0,91.33333333333331
2024-07-05 09:00:00,2.58,1.3,1.28,1140.0,3499.0,0.0,2362.0,1550.0,266.0,118625.0,2.37620577935232,0.95,10.92,0.39,87.74,3.4,37.45028798663561,6.1,1.03,0.46,87.41,11.1,3.197343164311137,70.26,9.72,18.94,1.08,9.711380861626228,4.86666666666666,80.6,65.33,26.29473684210526,0.0695,5.380000000000001,1.83,9.795,2.215,0.055,0.175,55.14,10.66,0.0895,1.981426202321725,0.28,110.16776252243532,0.2,96.02,0.8899999999999999,0.78,1.35,0.0,0.0,1.6988385653197866,2.0,59.30543568455453,4.653948700583385,3.003702603205772,0.130123420106859,0.0133642007406498,0.0986666171442597,0.3685059481545116,4.484814127003608,4.647467287883024,0.0776542751335738,0.2089505576736459,0.027154312275379,39.12103531103151,0.0,0.0,0.0,0.0,0.0,0.0,0.0,0.0,0.0,0.0,0.0,0.0,0.0,2140.4468667251144,7.0,1.3,3.72,82.5,23.54545455,11.0,60.0,28.25,8.0,126.3375,95.0,550.0,39.7250859106529,455.0,87.36842105263158
2024-07-05 10:00:00,2.58,1.3,1.28,1125.0,3500.0,0.0,2357.0,1561.0,265.0,119284.0,2.36376042519239,0.95,10.92,0.39,87.74,3.4,37.8112546178321,6.1,1.03,0.46,87.41,11.1,3.2281609297502807,70.26,9.72,18.94,1.08,9.804984532581663,4.86666666666666,80.6,65.33,26.29473684210526,0.0695,5.380000000000001,1.83,9.795,2.215,0.055,0.175,55.14,10.66,0.0895,1.981426202321725,0.28,111.2296204744588,0.2,96.02,0.8899999999999999,0.78,1.35,0.0,0.0,1.715212912937327,2.0,59.30543568455453,4.653948700583385,3.003702603205772,0.130123420106859,0.0133642007406498,0.0986666171442597,0.3685059481545116,4.484814127003608,4.647467287883024,0.0776542751335738,0.2089505576736459,0.027154312275379,39.49810553089688,0.0,0.0,0.0,0.0,0.0,0.0,0.0,0.0,0.0,0.0,0.0,0.0,0.0,2140.4468667251144,7.0,1.3,3.73,82.5,23.54545455,11.0,60.0,28.25,8.0,126.3375,95.0,550.0,40.4685346807533,455.0,88.21052631578948
2024-07-05 11:00:00,2.56,1.3,1.26,1115.0,3499.0,0.0,2337.0,1574.0,263.0,118536.0,2.37798889701517,0.95,10.92,0.39,87.74,3.4,40.15001758245933,6.1,1.03,0.46,87.41,11.1,3.4278343683247314,70.26,9.72,18.94,1.08,10.411458317313745,4.86666666666666,80.6,65.33,26.29473684210526,0.0695,5.380000000000001,1.83,9.795,2.215,0.055,0.175,55.14,10.66,0.0895,1.981426202321725,0.28,118.10957512194425,0.2,96.02,0.8899999999999999,0.78,1.35,0.0,0.0,1.8213050402093056,2.0,59.30543568455453,4.653948700583385,3.003702603205772,0.130123420106859,0.0133642007406498,0.0986666171442597,0.3685059481545116,4.484814127003608,4.647467287883024,0.0776542751335738,0.2089505576736459,0.027154312275379,41.94120633044121,0.0,0.0,0.0,0.0,0.0,0.0,0.0,0.0,0.0,0.0,0.0,0.0,0.0,2140.4468667251144,8.0,1.3,3.69,82.5,23.54545455,11.0,60.0,28.25,8.0,125.675,90.0,545.0,41.5294383036319,455.0,93.66666666666669
2024-07-05 12:00:00,2.54,1.3,1.24,1139.0,3500.0,0.0,2360.0,1592.0,268.0,118355.0,2.38230378112097,0.95,10.92,0.39,87.74,3.4,37.74725670745414,6.1,1.03,0.46,87.41,11.1,3.2226970657247183,70.26,9.72,18.94,1.08,9.788388983777065,4.86666666666666,80.6,65.33,26.29473684210526,0.0695,5.380000000000001,1.83,9.795,2.215,0.055,0.175,55.14,10.66,0.0895,1.981426202321725,0.28,111.04135739367912,0.2,96.02,0.8899999999999999,0.78,1.35,0.0,0.0,1.7123098079388088,2.0,59.30543568455453,4.653948700583385,3.003702603205772,0.130123420106859,0.0133642007406498,0.0986666171442597,0.3685059481545116,4.484814127003608,4.647467287883024,0.0776542751335738,0.2089505576736459,0.027154312275379,39.43125251997687,0.0,0.0,0.0,0.0,0.0,0.0,0.0,0.0,0.0,0.0,0.0,0.0,0.0,2140.4468667251144,7.0,1.3,3.81,82.5,23.54545455,11.0,60.0,28.25,8.0,125.485,98.0,548.0,39.5636527215475,450.0,88.06122448979592
2024-07-05 13:00:00,2.54,1.3,1.24,1176.0,3499.0,0.0,2375.0,1595.0,275.0,118448.0,2.37975461278984,0.95,10.92,0.39,87.74,3.4,37.82187128345552,6.1,1.03,0.46,87.41,11.1,3.2290673346161376,70.26,9.72,18.94,1.08,9.80773758172741,4.86666666666666,80.6,65.33,26.29473684210526,0.0695,5.380000000000001,1.83,9.795,2.215,0.055,0.175,55.14,10.66,0.0895,1.981426202321725,0.28,111.26085159069478,0.2,96.02,0.8899999999999999,0.78,1.35,0.0,0.0,1.7156945113966662,2.0,59.30543568455453,4.653948700583385,3.003702603205772,0.130123420106859,0.0133642007406498,0.0986666171442597,0.3685059481545116,4.484814127003608,4.647467287883024,0.0776542751335738,0.2089505576736459,0.027154312275379,39.50919583148115,0.0,0.0,0.0,0.0,0.0,0.0,0.0,0.0,0.0,0.0,0.0,0.0,0.0,2140.4468667251144,7.0,1.3,3.95,82.5,23.54545455,11.0,60.0,28.25,8.0,126.015,102.0,552.0,39.2905558065974,450.0,88.23529411764706
2024-07-05 14:00:00,2.51,1.3,1.21,1190.0,3500.0,0.0,2359.0,1622.0,278.0,117308.0,2.40355431204502,0.95,10.92,0.39,87.74,3.4,40.056404828248176,6.1,1.03,0.46,87.41,11.1,3.419842117373918,70.26,9.72,18.94,1.08,10.387183227360502,4.86666666666666,80.6,65.33,26.29473684210526,0.0695,5.380000000000001,1.83,9.795,2.215,0.055,0.175,55.14,10.66,0.0895,1.981426202321725,0.28,117.83419385708756,0.2,96.02,0.8899999999999999,0.78,1.35,0.0,0.0,1.817058531955044,2.0,59.30543568455453,4.653948700583385,3.003702603205772,0.130123420106859,0.0133642007406498,0.0986666171442597,0.3685059481545116,4.484814127003608,4.647467287883024,0.0776542751335738,0.2089505576736459,0.027154312275379,41.84341728635256,0.0,0.0,0.0,0.0,0.0,0.0,0.0,0.0,0.0,0.0,0.0,0.0,0.0,2140.4468667251144,8.0,1.3,4.16,82.5,23.54545455,11.0,60.0,28.25,8.0,127.87,116.0,566.0,39.9230072463768,450.0,93.44827586206895
2024-07-05 15:00:00,2.54,1.3,1.24,1198.0,3500.0,0.0,2327.0,1575.0,276.0,116695.0,2.41617300770383,0.95,10.92,0.39,87.74,3.4,40.15001758245933,6.1,1.03,0.46,87.41,11.1,3.4278343683247314,70.26,9.72,18.94,1.08,10.411458317313745,4.86666666666666,80.6,65.33,26.29473684210526,0.0695,5.380000000000001,1.83,9.795,2.215,0.055,0.175,55.14,10.66,0.0895,1.981426202321725,0.28,118.10957512194425,0.2,96.02,0.8899999999999999,0.78,1.35,0.0,0.0,1.8213050402093056,2.0,59.30543568455453,4.653948700583385,3.003702603205772,0.130123420106859,0.0133642007406498,0.0986666171442597,0.3685059481545116,4.484814127003608,4.647467287883024,0.0776542751335738,0.2089505576736459,0.027154312275379,41.94120633044121,0.0,0.0,0.0,0.0,0.0,0.0,0.0,0.0,0.0,0.0,0.0,0.0,0.0,2140.4468667251144,7.0,1.3,4.29,82.5,23.54545455,11.0,60.0,28.25,8.0,128.4,120.0,570.0,40.8976987924356,450.0,93.66666666666669
2024-07-05 16:00:00,2.52,1.3,1.22,1195.0,3500.0,0.0,2323.0,1582.0,275.0,116035.0,2.42990817167688,0.94,10.9,0.32,87.84,3.6,40.111683219695074,6.3,1.05,0.38,87.45,11.12,3.4245615466901884,70.14,9.97,18.72,1.17,10.401517683558822,4.86666666666666,80.6,65.33,26.19368421052632,0.0645,5.25,1.965,10.305,2.215,0.052,0.17,55.19,10.73,0.0844999999999999,2.043536314126172,0.215,117.99680667073848,0.2,96.33,0.64,0.45,1.38,0.0,0.0,1.8195660978048005,2.0,60.08197917872637,4.439133830743674,2.979011153472919,0.0463579925935016,0.012493828994657,0.09193821566296,0.2521726395823818,3.784134944997831,5.05468922122454,0.0876542751335738,0.1580245354541509,0.022648141270036,41.90116177965266,0.0,0.0,0.0,0.0,0.0,0.0,0.0,0.0,0.0,0.0,0.0,0.0,0.0,2140.4468667251144,7.0,1.3,4.22,82.5,23.54545455,11.0,60.0,28.25,8.0,128.7975,123.0,573.0,41.0468319559228,450.0,93.57723577235772
2024-07-05 17:00:00,2.54,1.3,1.24,1165.0,3500.0,0.0,2332.0,1574.0,270.0,116896.0,2.41202081825318,0.94,10.9,0.32,87.84,3.6,37.84557729964458,6.3,1.05,0.38,87.45,11.12,3.2310912514640453,70.14,9.97,18.72,1.17,9.813884881636186,4.86666666666666,80.6,65.33,26.19368421052632,0.0645,5.25,1.965,10.305,2.215,0.052,0.17,55.19,10.73,0.0844999999999999,2.043536314126172,0.215,111.33058773699096,0.2,96.33,0.64,0.45,1.38,0.0,0.0,1.7167698754778835,2.0,60.08197917872637,4.439133830743674,2.979011153472919,0.0463579925935016,0.012493828994657,0.09193821566296,0.2521726395823818,3.784134944997831,5.05468922122454,0.0876542751335738,0.1580245354541509,0.022648141270036,39.533959430008,0.0,0.0,0.0,0.0,0.0,0.0,0.0,0.0,0.0,0.0,0.0,0.0,0.0,2140.4468667251144,7.0,1.3,3.97,82.5,23.54545455,11.0,60.0,28.25,8.0,128.0025,117.0,567.0,41.3003663003663,450.0,88.2905982905983
2024-07-05 18:00:00,2.55,1.28,1.27,1143.0,3500.0,0.0,2350.0,1550.0,267.0,117757.0,2.3943948897804,0.94,10.9,0.32,87.84,3.6,36.45509961090697,6.3,1.05,0.38,87.45,11.12,3.11237829697892,70.14,9.97,18.72,1.17,9.453314666001436,4.86666666666666,80.6,65.33,26.19368421052632,0.0645,5.25,1.965,10.305,2.215,0.052,0.17,55.19,10.73,0.0844999999999999,2.043536314126172,0.215,107.24021022480052,0.2,96.33,0.64,0.45,1.38,0.0,0.0,1.6536943359069425,2.0,60.08197917872637,4.439133830743674,2.979011153472919,0.0463579925935016,0.012493828994657,0.09193821566296,0.2521726395823818,3.784134944997831,5.05468922122454,0.0876542751335738,0.1580245354541509,0.022648141270036,38.08144919084196,0.0,0.0,0.0,0.0,0.0,0.0,0.0,0.0,0.0,0.0,0.0,0.0,0.0,2140.4468667251144,6.0,1.3,3.78,82.5,23.54545455,11.0,60.0,28.25,8.0,126.6775,107.0,557.0,41.0946408209806,450.0,85.04672897196262
2024-07-05 19:00:00,2.37,1.11,1.26,1083.0,3501.0,0.0,2317.0,1413.0,243.0,106315.0,2.65268416787218,0.94,10.9,0.32,87.84,3.6,33.43453421457468,6.3,1.05,0.38,87.45,11.12,2.854495523800666,70.14,9.97,18.72,1.17,8.670040022247031,4.86666666666666,80.6,65.33,26.19368421052632,0.0645,5.25,1.965,10.305,2.215,0.052,0.17,55.19,10.73,0.0844999999999999,2.043536314126172,0.215,98.3545928061742,0.2,96.33,0.64,0.45,1.38,0.0,0.0,1.516673948074653,2.0,60.08197917872637,4.439133830743674,2.979011153472919,0.0463579925935016,0.012493828994657,0.09193821566296,0.2521726395823818,3.784134944997831,5.05468922122454,0.0876542751335738,0.1580245354541509,0.022648141270036,34.92612911502933,0.0,0.0,0.0,0.0,0.0,0.0,0.0,0.0,0.0,0.0,0.0,0.0,0.0,2140.4468667251144,6.0,1.3,3.8,82.5,23.54545455,11.0,60.0,28.25,8.0,125.75,100.0,550.0,40.6806761078118,450.0,78.0
2024-07-05 20:00:00,2.54,1.28,1.26,1110.0,3499.0,0.0,2336.0,1546.0,260.0,117071.0,2.40772960376551,0.94,10.9,0.32,87.84,3.6,37.23112967483774,6.3,1.05,0.38,87.45,11.12,3.178632378151657,70.14,9.97,18.72,1.17,9.654550061403286,4.86666666666666,80.6,65.33,26.19368421052632,0.0645,5.25,1.965,10.305,2.215,0.052,0.17,55.19,10.73,0.0844999999999999,2.043536314126172,0.215,109.52306305156392,0.2,96.33,0.64,0.45,1.38,0.0,0.0,1.6888969971234231,2.0,60.08197917872637,4.439133830743674,2.979011153472919,0.0463579925935016,0.012493828994657,0.09193821566296,0.2521726395823818,3.784134944997831,5.05468922122454,0.0876542751335738,0.1580245354541509,0.022648141270036,38.89209982039897,0.0,0.0,0.0,0.0,0.0,0.0,0.0,0.0,0.0,0.0,0.0,0.0,0.0,2140.4468667251144,8.0,1.3,3.75,82.5,23.54545455,11.0,60.0,28.25,8.0,126.4125,105.0,555.0,40.9459459459459,450.0,86.85714285714286
2024-07-05 21:00:00,2.61,1.3,1.31,1143.0,3499.0,0.0,2312.0,1520.0,265.0,119077.0,2.36719106602058,0.94,10.9,0.32,87.84,3.6,39.90322032135719,6.3,1.05,0.38,87.45,11.12,3.406763888545317,70.14,9.97,18.72,1.17,10.34746035289156,4.86666666666666,80.6,65.33,26.19368421052632,0.0645,5.25,1.965,10.305,2.215,0.052,0.17,55.19,10.73,0.0844999999999999,2.043536314126172,0.215,117.3835699691403,0.2,96.33,0.64,0.45,1.38,0.0,0.0,1.8101097002662525,2.0,60.08197917872637,4.439133830743674,2.979011153472919,0.0463579925935016,0.012493828994657,0.09193821566296,0.2521726395823818,3.784134944997831,5.05468922122454,0.0876542751335738,0.1580245354541509,0.022648141270036,41.683398850571145,0.0,0.0,0.0,0.0,0.0,0.0,0.0,0.0,0.0,0.0,0.0,0.0,0.0,2140.4468667251144,7.0,1.3,3.86,82.5,23.54545455,11.0,60.0,28.25,8.0,127.075,110.0,560.0,41.1590909090909,450.0,93.0909090909091
2024-07-05 22:00:00,2.59,1.3,1.29,1145.0,3500.0,0.0,2293.0,1528.0,263.0,118122.0,2.38700031609397,0.94,10.9,0.32,87.84,3.6,42.46789127444789,6.3,1.05,0.38,87.45,11.12,3.6257243713992313,70.14,9.97,18.72,1.17,11.012515222939603,4.86666666666666,80.6,65.33,26.19368421052632,0.0645,5.25,1.965,10.305,2.215,0.052,0.17,55.19,10.73,0.0844999999999999,2.043536314126172,0.215,124.92807965646531,0.2,96.33,0.64,0.45,1.38,0.0,0.0,1.926449577920084,2.0,60.08197917872637,4.439133830743674,2.979011153472919,0.0463579925935016,0.012493828994657,0.09193821566296,0.2521726395823818,3.784134944997831,5.05468922122454,0.0876542751335738,0.1580245354541509,0.022648141270036,44.36248593670631,0.0,0.0,0.0,0.0,0.0,0.0,0.0,0.0,0.0,0.0,0.0,0.0,0.0,2140.4468667251144,8.0,1.3,4.12,82.5,23.54545455,11.0,60.0,28.25,8.0,126.81,108.0,558.0,39.1174442656861,450.0,99.07407407407408
2024-07-05 23:00:00,2.59,1.3,1.29,1148.0,3500.0,0.0,2341.0,1533.0,267.0,118811.0,2.37316555202891,0.98,10.94,0.4,87.68,3.6,38.55343747481224,7.1,1.04,0.44,87.32,11.2,3.0783177372847823,70.22,9.86,18.8,1.12,7.1771721103546815,4.865,80.1,65.33,26.09263157894737,0.0665,5.29,1.9,10.07,2.305,0.0525,0.19,55.43,10.28,0.1095,1.943428928794782,0.215,106.9684436270588,0.2,96.15,0.92,0.5,1.48,0.0,0.0,1.2746715226064314,2.0,61.60873642270641,3.675340311239373,2.942503456038369,0.0529167489532944,0.0174499901256046,0.1062168081996665,0.2547174994073403,3.737252912946625,3.710007899516271,0.0861668970692245,0.07,0.0233916946441201,38.456267207496936,0.0,0.0,0.0,0.0,0.0,0.0,0.0,0.0,0.0,0.0,0.0,0.0,0.0,2140.4468667251144,7.0,1.3,3.99,82.5,23.54545455,11.0,60.0,28.25,8.0,126.81,108.0,558.0,39.7844531070855,450.0,85.55555555555556
2024-07-06 00:00:00,2.57,1.3,1.27,1131.0,2600.0,0.0,2346.0,1570.0,267.0,119293.0,1.75605578247327,0.98,10.94,0.4,87.68,3.6,43.16986173325622,7.1,1.04,0.44,87.32,11.2,3.4469183500546325,70.22,9.86,18.8,1.12,8.036573336481805,4.865,80.1,65.33,26.09263157894737,0.0665,5.29,1.9,10.07,2.305,0.0525,0.19,55.43,10.28,0.1095,1.943428928794782,0.215,119.77694399412906,0.2,96.15,0.92,0.5,1.48,0.0,0.0,1.4273018695723143,2.0,61.60873642270641,3.675340311239373,2.942503456038369,0.0529167489532944,0.0174499901256046,0.1062168081996665,0.2547174994073403,3.737252912946625,3.710007899516271,0.0861668970692245,0.07,0.0233916946441201,43.06105620826703,0.0,0.0,0.0,0.0,0.0,0.0,0.0,0.0,0.0,0.0,0.0,0.0,0.0,2150.4998805331475,8.0,1.3,3.64,82.5,23.54545455,11.0,60.0,28.25,8.0,129.35,80.0,555.0,40.5787195260879,475.0,96.25
2024-07-06 01:00:00,2.53,1.3,1.23,1130.0,3004.0,0.0,2354.0,1578.0,265.0,117474.0,2.06018825722877,0.98,10.94,0.4,87.68,3.6,39.54675226506924,7.1,1.04,0.44,87.32,11.2,3.157629433927997,70.22,9.86,18.8,1.12,7.362089245541215,4.865,80.1,65.33,26.09263157894737,0.0665,5.29,1.9,10.07,2.305,0.0525,0.19,55.43,10.28,0.1095,1.943428928794782,0.215,109.72444527321416,0.2,96.15,0.92,0.5,1.48,0.0,0.0,1.3075129541117696,2.0,61.60873642270641,3.675340311239373,2.942503456038369,0.0529167489532944,0.0174499901256046,0.1062168081996665,0.2547174994073403,3.737252912946625,3.710007899516271,0.0861668970692245,0.07,0.0233916946441201,39.44707844242868,0.0,0.0,0.0,0.0,0.0,0.0,0.0,0.0,0.0,0.0,0.0,0.0,0.0,2150.4998805331475,7.0,1.3,3.68,82.5,23.54545455,11.0,60.0,28.25,8.0,132.3225,93.0,573.0,40.6030378598957,480.0,88.17204301075269
2024-07-06 02:00:00,2.51,1.3,1.21,1129.0,2500.0,0.0,2339.0,1570.0,263.0,116936.0,1.72256305628987,0.98,10.94,0.4,87.68,3.6,34.93719500490456,7.1,1.04,0.44,87.32,11.2,2.7895771199348496,70.22,9.86,18.8,1.12,6.503966391247065,4.865,80.1,65.33,26.09263157894737,0.0665,5.29,1.9,10.07,2.305,0.0525,0.19,55.43,10.28,0.1095,1.943428928794782,0.215,96.93499773687545,0.2,96.15,0.92,0.5,1.48,0.0,0.0,1.1551096470086262,2.0,61.60873642270641,3.675340311239373,2.942503456038369,0.0529167489532944,0.0174499901256046,0.1062168081996665,0.2547174994073403,3.737252912946625,3.710007899516271,0.0861668970692245,0.07,0.0233916946441201,34.84913913232274,0.0,0.0,0.0,0.0,0.0,0.0,0.0,0.0,0.0,0.0,0.0,0.0,0.0,2150.4998805331475,7.0,1.3,3.68,82.5,23.54545455,11.0,60.0,28.25,8.0,132.5875,95.0,575.0,40.6921510970369,480.0,77.89473684210526
2024-07-06 03:00:00,2.52,1.3,1.22,1130.0,2550.0,0.0,2335.0,1580.0,264.0,117538.0,1.74800483381407,0.98,10.94,0.4,87.68,3.6,39.19193384317881,7.1,1.04,0.44,87.32,11.2,3.129298786567842,70.22,9.86,18.8,1.12,7.296035657362578,4.865,80.1,65.33,26.09263157894737,0.0665,5.29,1.9,10.07,2.305,0.0525,0.19,55.43,10.28,0.1095,1.943428928794782,0.215,108.73998378687784,0.2,96.15,0.92,0.5,1.48,0.0,0.0,1.2957817838788854,2.0,61.60873642270641,3.675340311239373,2.942503456038369,0.0529167489532944,0.0174499901256046,0.1062168081996665,0.2547174994073403,3.737252912946625,3.710007899516271,0.0861668970692245,0.07,0.0233916946441201,39.09315430657762,0.0,0.0,0.0,0.0,0.0,0.0,0.0,0.0,0.0,0.0,0.0,0.0,0.0,2150.4998805331475,7.0,1.3,3.78,82.5,23.54545455,11.0,60.0,28.25,8.0,131.13,84.0,564.0,39.986498649865,480.0,87.38095238095238
2024-07-06 04:00:00,2.5,1.3,1.2,1148.0,2596.0,0.0,2332.0,1585.0,265.0,114963.0,1.81936580740504,0.98,10.94,0.4,87.68,3.6,39.30312756542272,7.1,1.04,0.44,87.32,11.2,3.1381771027408623,70.22,9.86,18.8,1.12,7.31673566582893,4.865,80.1,65.33,26.09263157894737,0.0665,5.29,1.9,10.07,2.305,0.0525,0.19,55.43,10.28,0.1095,1.943428928794782,0.215,109.04849633954711,0.2,96.15,0.92,0.5,1.48,0.0,0.0,1.2994581219830952,2.0,61.60873642270641,3.675340311239373,2.942503456038369,0.0529167489532944,0.0174499901256046,0.1062168081996665,0.2547174994073403,3.737252912946625,3.710007899516271,0.0861668970692245,0.07,0.0233916946441201,39.20406777563474,0.0,0.0,0.0,0.0,0.0,0.0,0.0,0.0,0.0,0.0,0.0,0.0,0.0,2150.4998805331475,7.0,1.3,4.01,82.5,23.54545455,11.0,60.0,28.25,8.0,132.8525,97.0,577.0,39.8426966292135,480.0,87.62886597938144
2024-07-06 05:00:00,2.53,1.3,1.23,1173.0,2838.0,0.0,2314.0,1523.0,260.0,111788.0,2.04534918612124,0.98,10.94,0.4,87.68,3.6,43.86506470142814,7.1,1.04,0.44,87.32,11.2,3.502427165042525,70.22,9.86,18.8,1.12,8.16599347852385,4.865,80.1,65.33,26.09263157894737,0.0665,5.29,1.9,10.07,2.305,0.0525,0.19,55.43,10.28,0.1095,1.943428928794782,0.215,121.70581945585268,0.2,96.15,0.92,0.5,1.48,0.0,0.0,1.4502869905888036,2.0,61.60873642270641,3.675340311239373,2.942503456038369,0.0529167489532944,0.0174499901256046,0.1062168081996665,0.2547174994073403,3.737252912946625,3.710007899516271,0.0861668970692245,0.07,0.0233916946441201,43.754506983569,0.0,0.0,0.0,0.0,0.0,0.0,0.0,0.0,0.0,0.0,0.0,0.0,0.0,2150.4998805331475,7.0,1.3,4.19,82.5,23.54545455,11.0,60.0,28.25,8.0,133.25,100.0,580.0,40.7936507936508,480.0,97.8
2024-07-06 06:00:00,2.47,1.3,1.17,1143.0,2800.0,0.0,2325.0,1589.0,259.0,111863.0,2.01662325947117,0.98,10.94,0.4,87.68,3.6,39.38549073715909,7.1,1.04,0.44,87.32,11.2,3.1447534297576354,70.22,9.86,18.8,1.12,7.332068531010998,4.865,80.1,65.33,26.09263157894737,0.0665,5.29,1.9,10.07,2.305,0.0525,0.19,55.43,10.28,0.1095,1.943428928794782,0.215,109.2770170855528,0.2,96.15,0.92,0.5,1.48,0.0,0.0,1.3021812511357804,2.0,61.60873642270641,3.675340311239373,2.942503456038369,0.0529167489532944,0.0174499901256046,0.1062168081996665,0.2547174994073403,3.737252912946625,3.710007899516271,0.0861668970692245,0.07,0.0233916946441201,39.28622335884103,0.0,0.0,0.0,0.0,0.0,0.0,0.0,0.0,0.0,0.0,0.0,0.0,0.0,2150.4998805331475,7.0,1.3,4.05,82.5,23.54545455,11.0,60.0,28.25,8.0,132.72,96.0,576.0,40.5405405405405,480.0,87.8125
2024-07-06 07:00:00,2.45,1.3,1.15,1142.0,2800.0,0.0,2327.0,1632.0,262.0,112564.0,2.00407053980836,0.98,10.94,0.4,87.68,3.6,39.64174631153004,7.1,1.04,0.44,87.32,11.2,3.165214279205356,70.22,9.86,18.8,1.12,7.379773495391923,4.865,80.1,65.33,26.09263157894737,0.0665,5.29,1.9,10.07,2.305,0.0525,0.19,55.43,10.28,0.1095,1.943428928794782,0.215,109.9880110138926,0.2,96.15,0.92,0.5,1.48,0.0,0.0,1.3106536910673223,2.0,61.60873642270641,3.675340311239373,2.942503456038369,0.0529167489532944,0.0174499901256046,0.1062168081996665,0.2547174994073403,3.737252912946625,3.710007899516271,0.0861668970692245,0.07,0.0233916946441201,39.54183306544264,0.0,0.0,0.0,0.0,0.0,0.0,0.0,0.0,0.0,0.0,0.0,0.0,0.0,2150.4998805331475,6.0,1.3,4.01,82.5,23.54545455,11.0,60.0,28.25,8.0,133.1175,99.0,579.0,40.3872437357631,480.0,88.38383838383838
2024-07-06 08:00:00,2.49,1.3,1.19,1150.0,2688.0,0.0,2340.0,1546.0,263.0,113876.0,1.90178771785474,0.96,11.04,0.42,87.58,3.8,36.69693087124496,6.3,1.04,0.46,87.32,11.18,2.9300840756072435,70.04,10.18,18.68,1.1,6.831561750019952,4.865,80.1,65.33,25.99157894736842,0.069,5.404999999999999,1.87,9.7,2.245,0.0525,0.185,55.25,10.485,0.087,1.939939677779376,0.29,101.81747305286058,0.1,96.39,0.8,0.64,1.38,0.0,0.0,1.2132908454451783,2.0,61.87412461011393,3.770728582483939,2.774808264422147,0.0357211399993902,0.0169684130758569,0.0815995903023911,0.2404109011290886,3.844364595820962,3.263396779203289,0.1162131221693053,0.0317906628492159,0.0218004553619828,36.60443975200976,0.0,0.0,0.0,0.0,0.0,0.0,0.0,0.0,0.0,0.0,0.0,0.0,0.0,2150.4998805331475,6.0,1.3,3.88,82.5,23.54545455,11.0,60.0,28.25,8.0,133.1175,99.0,579.0,40.1318781264211,480.0,81.81818181818181
2024-07-06 09:00:00,2.59,1.3,1.29,1149.0,2599.0,0.0,2376.0,1558.0,269.0,119575.0,1.7512425607017,0.96,11.04,0.42,87.58,3.8,39.32737483206997,6.3,1.04,0.46,87.32,11.18,3.140113137395351,70.04,10.18,18.68,1.1,7.321249577358781,4.865,80.1,65.33,25.99157894736842,0.069,5.404999999999999,1.87,9.7,2.245,0.0525,0.185,55.25,10.485,0.087,1.939939677779376,0.29,109.11577159553852,0.1,96.39,0.8,0.64,1.38,0.0,0.0,1.3002597962907747,2.0,61.87412461011393,3.770728582483939,2.774808264422147,0.0357211399993902,0.0169684130758569,0.0815995903023911,0.2404109011290886,3.844364595820962,3.263396779203289,0.1162131221693053,0.0317906628492159,0.0218004553619828,39.22825392935572,0.0,0.0,0.0,0.0,0.0,0.0,0.0,0.0,0.0,0.0,0.0,0.0,0.0,2150.4998805331475,7.0,1.3,3.7,82.5,23.54545455,11.0,60.0,28.25,8.0,130.865,82.0,562.0,39.1324305714941,480.0,87.6829268292683
2024-07-06 10:00:00,2.57,1.3,1.27,1133.0,2600.0,0.0,2359.0,1561.0,266.0,118907.0,1.76175398122477,0.96,11.04,0.42,87.58,3.8,39.50201086153691,6.3,1.04,0.46,87.32,11.18,3.154057035067985,70.04,10.18,18.68,1.1,7.353760111366859,4.865,80.1,65.33,25.99157894736842,0.069,5.404999999999999,1.87,9.7,2.245,0.0525,0.185,55.25,10.485,0.087,1.939939677779376,0.29,109.60030800777136,0.1,96.39,0.8,0.64,1.38,0.0,0.0,1.3060336932027687,2.0,61.87412461011393,3.770728582483939,2.774808264422147,0.0357211399993902,0.0169684130758569,0.0815995903023911,0.2404109011290886,3.844364595820962,3.263396779203289,0.1162131221693053,0.0317906628492159,0.0218004553619828,39.40244980534277,0.0,0.0,0.0,0.0,0.0,0.0,0.0,0.0,0.0,0.0,0.0,0.0,0.0,2150.4998805331475,7.0,1.3,3.56,82.5,23.54545455,11.0,60.0,28.25,8.0,130.9975,83.0,563.0,40.2501157943492,480.0,88.07228915662651
2024-07-06 11:00:00,2.58,1.3,1.28,1130.0,2600.0,0.0,2350.0,1578.0,267.0,119919.0,1.74689261615689,0.96,11.04,0.42,87.58,3.8,39.24532884841474,6.3,1.04,0.46,87.32,11.18,3.1335621364133024,70.04,10.18,18.68,1.1,7.305975760438004,4.865,80.1,65.33,25.99157894736842,0.069,5.404999999999999,1.87,9.7,2.245,0.0525,0.185,55.25,10.485,0.087,1.939939677779376,0.29,108.88813090375368,0.1,96.39,0.8,0.64,1.38,0.0,0.0,1.2975471541566497,2.0,61.87412461011393,3.770728582483939,2.774808264422147,0.0357211399993902,0.0169684130758569,0.0815995903023911,0.2404109011290886,3.844364595820962,3.263396779203289,0.1162131221693053,0.0317906628492159,0.0218004553619828,39.146414734788216,0.0,0.0,0.0,0.0,0.0,0.0,0.0,0.0,0.0,0.0,0.0,0.0,0.0,2150.4998805331475,7.0,1.3,3.58,82.5,23.54545455,11.0,60.0,28.25,8.0,130.6,80.0,560.0,41.0550458715596,480.0,87.5
2024-07-06 12:00:00,2.57,1.3,1.27,1129.0,2600.0,0.0,2356.0,1540.0,270.0,121143.0,1.72924963223246,0.96,11.04,0.42,87.58,3.8,39.67659619839733,6.3,1.04,0.46,87.32,11.18,3.1679968851650973,70.04,10.18,18.68,1.1,7.386261208354906,4.865,80.1,65.33,25.99157894736842,0.069,5.404999999999999,1.87,9.7,2.245,0.0525,0.185,55.25,10.485,0.087,1.939939677779376,0.29,110.0847037708279,0.1,96.39,0.8,0.64,1.38,0.0,0.0,1.311805914092437,2.0,61.87412461011393,3.770728582483939,2.774808264422147,0.0357211399993902,0.0169684130758569,0.0815995903023911,0.2404109011290886,3.844364595820962,3.263396779203289,0.1162131221693053,0.0317906628492159,0.0218004553619828,39.57659511648919,0.0,0.0,0.0,0.0,0.0,0.0,0.0,0.0,0.0,0.0,0.0,0.0,0.0,2150.4998805331475,7.0,1.3,3.42,82.5,23.54545455,11.0,60.0,28.25,8.0,130.335,78.0,558.0,39.2609699769053,480.0,88.46153846153847
2024-07-06 13:00:00,2.59,1.3,1.29,1117.0,2600.0,0.0,2356.0,1574.0,266.0,120641.0,1.73644227480254,0.96,11.04,0.42,87.58,3.8,39.690774850999496,6.3,1.04,0.46,87.32,11.18,3.1691289864939227,70.04,10.18,18.68,1.1,7.388900729930256,4.865,80.1,65.33,25.99157894736842,0.069,5.404999999999999,1.87,9.7,2.245,0.0525,0.185,55.25,10.485,0.087,1.939939677779376,0.29,110.1240431527591,0.1,96.39,0.8,0.64,1.38,0.0,0.0,1.3122746952410107,2.0,61.87412461011393,3.770728582483939,2.774808264422147,0.0357211399993902,0.0169684130758569,0.0815995903023911,0.2404109011290886,3.844364595820962,3.263396779203289,0.1162131221693053,0.0317906628492159,0.0218004553619828,39.59073803314785,0.0,0.0,0.0,0.0,0.0,0.0,0.0,0.0,0.0,0.0,0.0,0.0,0.0,2150.4998805331475,7.0,1.3,3.43,82.5,23.54545455,11.0,60.0,28.25,8.0,129.6725,73.0,553.0,40.0976290097629,480.0,88.4931506849315
2024-07-06 14:00:00,2.57,1.3,1.27,1110.0,2600.0,0.0,2336.0,1575.0,268.0,121607.0,1.72265424180028,0.96,11.04,0.42,87.58,3.8,42.49118311407312,6.3,1.04,0.46,87.32,11.18,3.392728929650493,70.04,10.18,18.68,1.1,7.910229394759945,4.865,80.1,65.33,25.99157894736842,0.069,5.404999999999999,1.87,9.7,2.245,0.0525,0.185,55.25,10.485,0.087,1.939939677779376,0.29,117.89391616647016,0.1,96.39,0.8,0.64,1.38,0.0,0.0,1.4048630841996808,2.0,61.87412461011393,3.770728582483939,2.774808264422147,0.0357211399993902,0.0169684130758569,0.0815995903023911,0.2404109011290886,3.844364595820962,3.263396779203289,0.1162131221693053,0.0317906628492159,0.0218004553619828,42.38408813390604,0.0,0.0,0.0,0.0,0.0,0.0,0.0,0.0,0.0,0.0,0.0,0.0,0.0,2150.4998805331475,7.0,1.3,3.58,82.5,23.54545455,11.0,60.0,28.25,8.0,130.07,76.0,556.0,39.8937398937399,480.0,94.73684210526316
2024-07-06 15:00:00,2.56,1.3,1.26,1128.0,2599.0,0.0,2345.0,1575.0,268.0,119919.0,1.74622101125556,0.96,11.04,0.42,87.58,3.8,42.52184053334733,6.3,1.04,0.46,87.32,11.18,3.3951767860210915,70.04,10.18,18.68,1.1,7.9159366309755,4.865,80.1,65.33,25.99157894736842,0.069,5.404999999999999,1.87,9.7,2.245,0.0525,0.185,55.25,10.485,0.087,1.939939677779376,0.29,117.9789767120448,0.1,96.39,0.8,0.64,1.38,0.0,0.0,1.4058766939285403,2.0,61.87412461011393,3.770728582483939,2.774808264422147,0.0357211399993902,0.0169684130758569,0.0815995903023911,0.2404109011290886,3.844364595820962,3.263396779203289,0.1162131221693053,0.0317906628492159,0.0218004553619828,42.4146682840748,0.0,0.0,0.0,0.0,0.0,0.0,0.0,0.0,0.0,0.0,0.0,0.0,0.0,2150.4998805331475,7.0,1.3,3.7,82.5,23.54545455,11.0,60.0,28.25,8.0,130.2025,77.0,557.0,40.4826958105647,480.0,94.8051948051948
2024-07-06 16:00:00,2.55,1.3,1.25,1128.0,2599.0,0.0,2343.0,1596.0,268.0,119768.0,1.74842168736917,0.97,10.87,0.4,87.76,3.9,42.52184053334733,7.0,1.05,0.45,87.3,11.2,3.3951767860210915,70.22,9.97,18.77,1.04,7.9159366309755,4.865,80.1,65.33,25.89052631578947,0.0685,5.385,1.765,10.09,2.195,0.0535,0.18,55.37,10.47,0.0854999999999999,1.944348830792578,0.27,117.9789767120448,0.2,95.64,0.63,0.49,1.32,0.0,0.0,1.4058766939285403,2.0,61.58429572713393,3.61177569617145,2.851989500243902,0.0986688057116942,0.0156878911463784,0.0979466911613175,0.2098134295530563,3.471189334845624,3.789203024415256,0.0812998335812609,0.1039308614508275,0.0231126795058003,42.4146682840748,0.0,0.0,0.0,0.0,0.0,0.0,0.0,0.0,0.0,0.0,0.0,0.0,0.0,2150.4998805331475,7.0,1.3,3.68,82.5,23.54545455,11.0,60.0,28.25,8.0,130.2025,77.0,557.0,41.3112522686025,480.0,94.8051948051948
2024-07-06 17:00:00,2.6,1.3,1.3,1133.0,2599.0,0.0,2350.0,1537.0,266.0,119900.0,1.74649761279623,0.97,10.87,0.4,87.76,3.9,42.52184053334733,7.0,1.05,0.45,87.3,11.2,3.3951767860210915,70.22,9.97,18.77,1.04,7.9159366309755,4.865,80.1,65.33,25.89052631578947,0.0685,5.385,1.765,10.09,2.195,0.0535,0.18,55.37,10.47,0.0854999999999999,1.944348830792578,0.27,117.9789767120448,0.2,95.64,0.63,0.49,1.32,0.0,0.0,1.4058766939285403,2.0,61.58429572713393,3.61177569617145,2.851989500243902,0.0986688057116942,0.0156878911463784,0.0979466911613175,0.2098134295530563,3.471189334845624,3.789203024415256,0.0812998335812609,0.1039308614508275,0.0231126795058003,42.4146682840748,0.0,0.0,0.0,0.0,0.0,0.0,0.0,0.0,0.0,0.0,0.0,0.0,0.0,2150.4998805331475,7.0,1.3,3.61,82.5,23.54545455,11.0,60.0,28.25,8.0,130.2025,77.0,557.0,41.2984054669704,480.0,94.8051948051948
2024-07-06 18:00:00,2.62,1.3,1.32,1128.0,2599.0,0.0,2351.0,1532.0,267.0,121273.0,1.72673258604782,0.97,10.87,0.4,87.76,3.9,39.67659619839733,7.0,1.05,0.45,87.3,11.2,3.1679968851650973,70.22,9.97,18.77,1.04,7.386261208354906,4.865,80.1,65.33,25.89052631578947,0.0685,5.385,1.765,10.09,2.195,0.0535,0.18,55.37,10.47,0.0854999999999999,1.944348830792578,0.27,110.0847037708279,0.2,95.64,0.63,0.49,1.32,0.0,0.0,1.311805914092437,2.0,61.58429572713393,3.61177569617145,2.851989500243902,0.0986688057116942,0.0156878911463784,0.0979466911613175,0.2098134295530563,3.471189334845624,3.789203024415256,0.0812998335812609,0.1039308614508275,0.0231126795058003,39.57659511648919,0.0,0.0,0.0,0.0,0.0,0.0,0.0,0.0,0.0,0.0,0.0,0.0,0.0,2150.4998805331475,7.0,1.3,3.5,82.5,23.54545455,11.0,60.0,28.25,8.0,129.085,78.0,553.0,42.0584208124144,475.0,88.46153846153847
2024-07-06 19:00:00,2.59,1.3,1.29,1130.0,2600.0,0.0,2355.0,1557.0,268.0,120645.0,1.73638472643371,0.97,10.87,0.4,87.76,3.9,39.39685521462485,7.0,1.05,0.45,87.3,11.2,3.1456608319206896,70.22,9.97,18.77,1.04,7.334184161057456,4.865,80.1,65.33,25.89052631578947,0.0685,5.385,1.765,10.09,2.195,0.0535,0.18,55.37,10.47,0.0854999999999999,1.944348830792578,0.27,109.30854839759056,0.2,95.64,0.63,0.49,1.32,0.0,0.0,1.3025569887286828,2.0,61.58429572713393,3.61177569617145,2.851989500243902,0.0986688057116942,0.0156878911463784,0.0979466911613175,0.2098134295530563,3.471189334845624,3.789203024415256,0.0812998335812609,0.1039308614508275,0.0231126795058003,39.29755919322369,0.0,0.0,0.0,0.0,0.0,0.0,0.0,0.0,0.0,0.0,0.0,0.0,0.0,2150.4998805331475,7.0,1.3,3.45,82.5,23.54545455,11.0,60.0,28.25,8.0,128.555,74.0,549.0,41.3394919168591,475.0,87.83783783783784
2024-07-06 20:00:00,2.58,1.3,1.28,1129.0,2600.0,0.0,2363.0,1594.0,268.0,119504.0,1.7529565180866,0.97,10.87,0.4,87.76,3.9,38.51274937657767,7.0,1.05,0.45,87.3,11.2,3.075068976533587,70.22,9.97,18.77,1.04,7.169597546243161,4.865,80.1,65.33,25.89052631578947,0.0685,5.385,1.765,10.09,2.195,0.0535,0.18,55.37,10.47,0.0854999999999999,1.944348830792578,0.27,106.85555246021694,0.2,95.64,0.63,0.49,1.32,0.0,0.0,1.2733262739457252,2.0,61.58429572713393,3.61177569617145,2.851989500243902,0.0986688057116942,0.0156878911463784,0.0979466911613175,0.2098134295530563,3.471189334845624,3.789203024415256,0.0812998335812609,0.1039308614508275,0.0231126795058003,38.41568165973884,0.0,0.0,0.0,0.0,0.0,0.0,0.0,0.0,0.0,0.0,0.0,0.0,0.0,2150.4998805331475,7.0,1.3,3.52,82.5,23.54545455,11.0,60.0,28.25,8.0,128.6875,75.0,550.0,40.1095140314853,475.0,85.86666666666666
2024-07-06 21:00:00,2.56,1.3,1.26,1130.0,2600.0,0.0,2350.0,1589.0,270.0,120401.0,1.73990217157658,0.97,10.87,0.4,87.76,3.9,40.78524079941922,7.0,1.05,0.45,87.3,11.2,3.256517145956377,70.22,9.97,18.77,1.04,7.592648333133287,4.865,80.1,65.33,25.89052631578947,0.0685,5.385,1.765,10.09,2.195,0.0535,0.18,55.37,10.47,0.0854999999999999,1.944348830792578,0.27,113.16069375445336,0.2,95.64,0.63,0.49,1.32,0.0,0.0,1.3484604329673675,2.0,61.58429572713393,3.61177569617145,2.851989500243902,0.0986688057116942,0.0156878911463784,0.0979466911613175,0.2098134295530563,3.471189334845624,3.789203024415256,0.0812998335812609,0.1039308614508275,0.0231126795058003,40.682445484381816,0.0,0.0,0.0,0.0,0.0,0.0,0.0,0.0,0.0,0.0,0.0,0.0,0.0,2150.4998805331475,8.0,1.3,3.6,82.5,23.54545455,11.0,60.0,28.25,8.0,128.6875,75.0,550.0,40.4182768811093,475.0,90.93333333333334
2024-07-06 22:00:00,2.58,1.29,1.29,1143.0,2600.0,0.0,2343.0,1557.0,270.0,120052.0,1.7449581124075,0.97,10.87,0.4,87.76,3.9,43.32027936995746,7.0,1.05,0.45,87.3,11.2,3.458928518521722,70.22,9.97,18.77,1.04,8.064575334169893,4.865,80.1,65.33,25.89052631578947,0.0685,5.385,1.765,10.09,2.195,0.0535,0.18,55.37,10.47,0.0854999999999999,1.944348830792578,0.27,120.19428526240128,0.2,95.64,0.63,0.49,1.32,0.0,0.0,1.4322750468182108,2.0,61.58429572713393,3.61177569617145,2.851989500243902,0.0986688057116942,0.0156878911463784,0.0979466911613175,0.2098134295530563,3.471189334845624,3.789203024415256,0.0812998335812609,0.1039308614508275,0.0231126795058003,43.21109473164079,0.0,0.0,0.0,0.0,0.0,0.0,0.0,0.0,0.0,0.0,0.0,0.0,0.0,2150.4998805331475,7.0,1.3,3.75,82.5,23.54545455,11.0,60.0,28.25,8.0,129.615,82.0,557.0,40.4415111515703,475.0,96.58536585365852
