Repository: saikumar-voptimai/evonith_bf_webapp

# Evonith BF2 — Blast Furnace Intelligence Platform

Monitoring, modelling and optimisation of **Blast Furnace 2 (BF2)** at Evonith Steel: live telemetry from InfluxDB,
manual plant reports from Neon PostgreSQL, a two-zone energy model of the furnace, blend and fuel optimisers, a
conversational assistant (FurnaceMind) and a live digital twin evaluated every hour.

The platform has three deployable parts that share one Python service layer, plus the shared data library:

| Part | Path | What it is |
|---|---|---|
| **Streamlit app** (legacy) | `src/app.py`, `src/custom_pages/` | The original 11-page dashboard; still the home of the model pages. Served under `/legacy` in production |

File: src/data/V13_df_filtered.csv (part 74 of 268)
NM3/HR.,STEAMKGS/HR.,RAFTOC,PERMEABILITYKGS/HR.,TUYEREVELOCITYM/S,HOT BLAST VOLUMENM3/HR.,O2 ENRICHMENT %,COKE_VM%,COKE_ASH%,COKE_IM%,COKE_FC%,COKE_MOIST%,COKE_CALC_MT,NUTCOKE_MOIST%,NUTCOKE_VM%,NUTCOKE_IM%,NUTCOKE_FC%,NUTCOKE_ASH%,NUTCOKE_CALC_MT,PCI_2_FC%,PCI_2_ASH%,PCI_2_VM%,PCI_2_IM%,PCI_2_CALC_MT,SINTER_SP_02_COLD_STRENGTH_AI,SINTER_SP_02_COLD_STRENGTH_TI,SINTER_SP_02_HOT_STRENGTH_RI,SINTER_SP_02_HOT_STRENGTH_RDI,SINTER_SP_02_P%,SINTER_SP_02_SIO2%,SINTER_SP_02_MGO%,SINTER_SP_02_FEO%,SINTER_SP_02_AL2O3%,SINTER_SP_02_NA2O%,SINTER_SP_02_TIO2%,SINTER_SP_02_FE(T)%,SINTER_SP_02_CAO%,SINTER_SP_02_K2O%,SINTER_SP_02_BASICITY,SINTER_SP_02_MNO%,SINTER_CALC_MT,FLUX_TM%,FLUX_SIO2%,FLUX_FE2O3%,FLUX_AL2O3%,FLUX_LOI%,FLUX_MGO%,FLUX_CAO%,FLUX_CALC_MT,GEOMIN TYPE,ORE_FE(T)%,ORE_LOI%,ORE_TM%,ORE_MGO%,ORE_NA2O%,ORE_P%,ORE_TIO2%,ORE_AL2O3%,ORE_SIO2%,ORE_MNO%,ORE_CAO%,ORE_K2O%,ORE_CALC_MT,LLOYDS_PELLET_PCT_SIO2,LLOYDS_PELLET_PCT_AL2O3,LLOYDS_PELLET_PCT_FE2O3,LLOYDS_PELLET_PCT_MGO,LLOYDS_PELLET_PCT_TIO2,LLOYDS_PELLET_PCT_NA2O,TOTAL_PELLET_CALC_MT,LLOYDS_PELLET_PCT_K2O,LLOYDS_PELLET_PCT_TM,LLOYDS_PELLET_PCT_LOI,LLOYDS_PELLET_PCT_MNO,LLOYDS_PELLET_PCT_CAO,LLOYDS_PELLET_PCT_P,DAILYPRODUCTION,CHARGES/HRS.,STOCKRODLEVEL,FURNACE TOP GAS ANALYSISH2%,COKE_DISCHARGE_TIME,WEIGHTED_COKE_ANGLE,TOTAL_COKE_PORTIONS,NON_COKE_DISCHARGE_TIME,WEIGHTED_NON_COKE_ANGLE,TOTAL_NON_COKE_PORTIONS,UNITCOST LAKHS/THM,ACTUALKG/THM.,ACT. FUEL RATEKG/THM.,FURNACETOPGASANALYSISCO2ETACO,COKE RATE KG/THM,PRODUCTIONTONNESPERHR
2024-07-06 23:00:00,2.61,1.29,1.32,1130.0,2600.0,0.0,2357.0,1519.0,264.0,119712.0,1.74991200805514,0.96,10.96,0.38,87.7,4.0,38.62368676144341,7.7,1.03,0.43,87.24,11.3,3.1675993751895866,69.85,10.27,18.69,1.19,7.135157729165627,4.86666666666666,80.3555555555556,65.33,25.78947368421053,0.071,5.39,1.83,9.655,2.25,0.053,0.19,55.16,10.605,0.082,1.968074262079986,0.255,105.9669685683764,0.3,95.34,0.98,0.6900000000000001,1.29,0.0,0.0,1.9111956300165085,2.0,62.0186817601359,3.726656453524193,3.97996444789518,0.0587488889967243,0.011650044440131,0.10264826683489,0.2202658231129433,3.44994667184277,3.382404453718296,0.0504986667960692,0.1104986667960692,0.0210997333592138,39.59555775287872,0.0,0.0,0.0,0.0,0.0,0.0,0.0,0.0,0.0,0.0,0.0,0.0,0.0,2150.4998805331475,7.0,1.3,3.54,82.5,23.54545455,11.0,60.0,28.25,8.0,128.9525,77.0,552.0,40.9547738693467,475.0,88.31168831168831
2024-07-07 00:00:00,2.27,1.0,1.27,1101.0,2399.0,0.0,2321.0,1467.0,265.0,111142.0,1.7391366004914,0.96,10.96,0.38,87.7,4.0,36.29889555280719,7.7,1.03,0.43,87.24,11.3,2.97693898522201,69.85,10.27,18.69,1.19,6.705686765830351,4.86666666666666,80.3555555555556,65.33,25.78947368421053,0.071,5.39,1.83,9.655,2.25,0.053,0.19,55.16,10.605,0.082,1.968074262079986,0.255,99.58873030088102,0.3,95.34,0.98,0.6900000000000001,1.29,0.0,0.0,1.7961592062258678,2.0,62.0186817601359,3.726656453524193,3.97996444789518,0.0587488889967243,0.011650044440131,0.10264826683489,0.2202658231129433,3.44994667184277,3.382404453718296,0.0504986667960692,0.1104986667960692,0.0210997333592138,37.21226883658522,0.0,0.0,0.0,0.0,0.0,0.0,0.0,0.0,0.0,0.0,0.0,0.0,0.0,2112.9675906908105,7.0,1.3,3.64,82.5,23.54545455,11.0,60.0,28.25,8.0,129.88,84.0,559.0,41.2194564969171,475.0,81.54761904761905
2024-07-07 01:00:00,2.58,1.3,1.28,1138.0,2599.0,0.0,2333.0,1555.0,267.0,119498.0,1.75237052864475,0.96,10.96,0.38,87.7,4.0,41.98339412643857,7.7,1.03,0.43,87.24,11.3,3.44313513685598,69.85,10.27,18.69,1.19,7.755814222191307,4.86666666666666,80.3555555555556,65.33,25.78947368421053,0.071,5.39,1.83,9.655,2.25,0.053,0.19,55.16,10.605,0.082,1.968074262079986,0.255,115.18457658555782,0.3,95.34,0.98,0.6900000000000001,1.29,0.0,0.0,2.0774422670548685,2.0,62.0186817601359,3.726656453524193,3.97996444789518,0.0587488889967243,0.011650044440131,0.10264826683489,0.2202658231129433,3.44994667184277,3.382404453718296,0.0504986667960692,0.1104986667960692,0.0210997333592138,43.03980396958728,0.0,0.0,0.0,0.0,0.0,0.0,0.0,0.0,0.0,0.0,0.0,0.0,0.0,2112.9675906908105,7.0,1.3,3.86,82.5,23.54545455,11.0,60.0,28.25,8.0,130.41,88.0,563.0,40.3964456596036,475.0,94.3181818181818
2024-07-07 02:00:00,2.58,1.3,1.28,1128.0,2599.0,0.0,2335.0,1549.0,265.0,119367.0,1.75429288158089,0.96,10.96,0.38,87.7,4.0,38.94844997272012,7.7,1.03,0.43,87.24,11.3,3.194233801661572,69.85,10.27,18.69,1.19,7.195152953117238,4.86666666666666,80.3555555555556,65.33,25.78947368421053,0.071,5.39,1.83,9.655,2.25,0.053,0.19,55.16,10.605,0.082,1.968074262079986,0.255,106.85798068780664,0.3,95.34,0.98,0.6900000000000001,1.29,0.0,0.0,1.927265717629216,2.0,62.0186817601359,3.726656453524193,3.97996444789518,0.0587488889967243,0.011650044440131,0.10264826683489,0.2202658231129433,3.44994667184277,3.382404453718296,0.0504986667960692,0.1104986667960692,0.0210997333592138,39.92849283925567,0.0,0.0,0.0,0.0,0.0,0.0,0.0,0.0,0.0,0.0,0.0,0.0,0.0,2112.9675906908105,7.0,1.3,3.71,82.5,23.54545455,11.0,60.0,28.25,8.0,130.41,88.0,563.0,40.4192298929141,475.0,87.5
2024-07-07 03:00:00,2.57,1.28,1.29,1129.0,2600.0,0.0,2330.0,1549.0,266.0,119545.0,1.75235556032207,0.96,10.96,0.38,87.7,4.0,39.01096754892031,7.7,1.03,0.43,87.24,11.3,3.1993609827236296,69.85,10.27,18.69,1.19,7.206702155289175,4.86666666666666,80.3555555555556,65.33,25.78947368421053,0.071,5.39,1.83,9.655,2.25,0.053,0.19,55.16,10.605,0.082,1.968074262079986,0.255,107.02950232614984,0.3,95.34,0.98,0.6900000000000001,1.29,0.0,0.0,1.930359242055587,2.0,62.0186817601359,3.726656453524193,3.97996444789518,0.0587488889967243,0.011650044440131,0.10264826683489,0.2202658231129433,3.44994667184277,3.382404453718296,0.0504986667960692,0.1104986667960692,0.0210997333592138,39.99258351797037,0.0,0.0,0.0,0.0,0.0,0.0,0.0,0.0,0.0,0.0,0.0,0.0,0.0,2112.9675906908105,7.0,1.3,3.79,82.5,23.54545455,11.0,60.0,28.25,8.0,130.5425,89.0,564.0,40.3464782311375,475.0,87.64044943820225
2024-07-07 04:00:00,2.51,1.26,1.25,1151.0,2600.0,0.0,2328.0,1564.0,267.0,114789.0,1.82492883670805,0.96,10.96,0.38,87.7,4.0,39.35843365664349,7.7,1.03,0.43,87.24,11.3,3.2278573153632726,69.85,10.27,18.69,1.19,7.2708914052553135,4.86666666666666,80.3555555555556,65.33,25.78947368421053,0.071,5.39,1.83,9.655,2.25,0.053,0.19,55.16,10.605,0.082,1.968074262079986,0.255,107.982801537152,0.3,95.34,0.98,0.6900000000000001,1.29,0.0,0.0,1.947552725183208,2.0,62.0186817601359,3.726656453524193,3.97996444789518,0.0587488889967243,0.011650044440131,0.10264826683489,0.2202658231129433,3.44994667184277,3.382404453718296,0.0504986667960692,0.1104986667960692,0.0210997333592138,40.34879276387941,0.0,0.0,0.0,0.0,0.0,0.0,0.0,0.0,0.0,0.0,0.0,0.0,0.0,2112.9675906908105,7.0,1.3,3.91,82.5,23.54545455,11.0,60.0,28.25,8.0,131.3375,95.0,570.0,40.5103668261563,475.0,88.42105263157895
2024-07-07 05:00:00,2.55,1.28,1.27,1142.0,2600.0,0.0,2345.0,1566.0,269.0,118493.0,1.76790676538015,0.96,10.96,0.38,87.7,4.0,39.53758619079488,7.7,1.03,0.43,87.24,11.3,3.2425499431993106,69.85,10.27,18.69,1.19,7.303987199466911,4.86666666666666,80.3555555555556,65.33,25.78947368421053,0.071,5.39,1.83,9.655,2.25,0.053,0.19,55.16,10.605,0.082,1.968074262079986,0.255,108.47431989148777,0.3,95.34,0.98,0.6900000000000001,1.29,0.0,0.0,1.9564176360471368,2.0,62.0186817601359,3.726656453524193,3.97996444789518,0.0587488889967243,0.011650044440131,0.10264826683489,0.2202658231129433,3.44994667184277,3.382404453718296,0.0504986667960692,0.1104986667960692,0.0210997333592138,40.53245323514357,0.0,0.0,0.0,0.0,0.0,0.0,0.0,0.0,0.0,0.0,0.0,0.0,0.0,2112.9675906908105,7.0,1.3,3.63,82.5,23.54545455,11.0,60.0,28.25,8.0,130.0125,85.0,560.0,40.7079646017699,475.0,88.82352941176471
2024-07-07 06:00:00,2.57,1.3,1.27,1152.0,2600.0,0.0,2344.0,1554.0,268.0,117970.0,1.7757411959524,0.96,10.96,0.38,87.7,4.0,39.1518673765715,7.7,1.03,0.43,87.24,11.3,3.2109164359559643,69.85,10.27,18.69,1.19,7.232731324915392,4.86666666666666,80.3555555555556,65.33,25.78947368421053,0.071,5.39,1.83,9.655,2.25,0.053,0.19,55.16,10.605,0.082,1.968074262079986,0.255,107.41607152396416,0.3,95.34,0.98,0.6900000000000001,1.29,0.0,0.0,1.93733131431115,2.0,62.0186817601359,3.726656453524193,3.97996444789518,0.0587488889967243,0.011650044440131,0.10264826683489,0.2202658231129433,3.44994667184277,3.382404453718296,0.0504986667960692,0.1104986667960692,0.0210997333592138,40.13702874655746,0.0,0.0,0.0,0.0,0.0,0.0,0.0,0.0,0.0,0.0,0.0,0.0,0.0,2112.9675906908105,6.0,1.3,3.7,82.5,23.54545455,11.0,60.0,28.25,8.0,131.0725,93.0,568.0,41.0297119528238,475.0,87.95698924731182
2024-07-07 07:00:00,2.6,1.3,1.3,1170.0,2599.0,0.0,2346.0,1502.0,267.0,117659.0,1.7797484250014,0.96,10.96,0.38,87.7,4.0,38.96041570235844,7.7,1.03,0.43,87.24,11.3,3.195215133090654,69.85,10.27,18.69,1.19,7.197363445575953,4.86666666666666,80.3555555555556,65.33,25.78947368421053,0.071,5.39,1.83,9.655,2.25,0.053,0.19,55.16,10.605,0.082,1.968074262079986,0.255,106.8908095605218,0.3,95.34,0.98,0.6900000000000001,1.29,0.0,0.0,1.9278578115516825,2.0,62.0186817601359,3.726656453524193,3.97996444789518,0.0587488889967243,0.011650044440131,0.10264826683489,0.2202658231129433,3.44994667184277,3.382404453718296,0.0504986667960692,0.1104986667960692,0.0210997333592138,39.94075965733225,0.0,0.0,0.0,0.0,0.0,0.0,0.0,0.0,0.0,0.0,0.0,0.0,0.0,2112.9675906908105,7.0,1.3,3.78,82.5,23.54545455,11.0,60.0,28.25,8.0,131.5725,93.0,570.0,41.2954545454545,477.0,87.52688172043011
2024-07-07 08:00:00,2.61,1.3,1.31,1164.0,2599.0,0.0,2344.0,1509.0,269.0,118899.0,1.7611951081745,0.95,10.98,0.42,87.65,4.3,41.09207894866231,7.2,1.04,0.46,87.22,11.28,3.370036744730464,70.19,9.7,18.89,1.22,7.5911568600106065,4.86666666666666,80.3555555555556,65.33,25.68842105263158,0.068,5.31,1.855,10.04,2.19,0.0515,0.185,55.26,10.665,0.0785,2.00850829904951,0.275,112.73918684295508,0.2,96.20999999999998,0.93,0.59,1.39,0.0,0.0,2.033337785697229,2.0,61.89670486900402,3.678896010093402,3.584951115855873,0.093998222394759,0.0228993778381656,0.0963726668931212,0.2781144454688816,3.789701782457839,3.16213290025475,0.0649955559868975,0.1265004444013102,0.0235748000194103,42.1260610165741,0.0,0.0,0.0,0.0,0.0,0.0,0.0,0.0,0.0,0.0,0.0,0.0,0.0,2112.9675906908105,7.0,1.3,3.9,82.5,23.54545455,11.0,60.0,28.25,8.0,129.8375,95.0,564.0,41.0344041922989,469.0,92.3157894736842
2024-07-07 09:00:00,2.6,1.3,1.3,1177.0,2599.0,0.0,2374.0,1522.0,271.0,118440.0,1.768017560637,0.95,10.98,0.42,87.65,4.3,39.01096754892031,7.2,1.04,0.46,87.22,11.28,3.1993609827236296,70.19,9.7,18.89,1.22,7.206702155289175,4.86666666666666,80.3555555555556,65.33,25.68842105263158,0.068,5.31,1.855,10.04,2.19,0.0515,0.185,55.26,10.665,0.0785,2.00850829904951,0.275,107.02950232614984,0.2,96.20999999999998,0.93,0.59,1.39,0.0,0.0,1.930359242055587,2.0,61.89670486900402,3.678896010093402,3.584951115855873,0.093998222394759,0.0228993778381656,0.0963726668931212,0.2781144454688816,3.789701782457839,3.16213290025475,0.0649955559868975,0.1265004444013102,0.0235748000194103,39.99258351797037,0.0,0.0,0.0,0.0,0.0,0.0,0.0,0.0,0.0,0.0,0.0,0.0,0.0,2112.9675906908105,7.0,1.3,3.75,82.5,23.54545455,11.0,60.0,28.25,8.0,130.5425,89.0,564.0,40.3392161356865,475.0,87.64044943820225
2024-07-07 10:00:00,2.61,1.3,1.31,1163.0,2600.0,0.0,2371.0,1517.0,269.0,119069.0,1.75935801209209,0.95,10.98,0.42,87.65,4.3,39.072095845649386,7.2,1.04,0.46,87.22,11.28,3.204374226428752,70.19,9.7,18.89,1.22,7.217994708523959,4.86666666666666,80.3555555555556,65.33,25.68842105263158,0.068,5.31,1.855,10.04,2.19,0.0515,0.185,55.26,10.665,0.0785,2.00850829904951,0.275,107.19721237252983,0.2,96.20999999999998,0.93,0.59,1.39,0.0,0.0,1.933384021494705,2.0,61.89670486900402,3.678896010093402,3.584951115855873,0.093998222394759,0.0228993778381656,0.0963726668931212,0.2781144454688816,3.789701782457839,3.16213290025475,0.0649955559868975,0.1265004444013102,0.0235748000194103,40.05524995938028,0.0,0.0,0.0,0.0,0.0,0.0,0.0,0.0,0.0,0.0,0.0,0.0,0.0,2112.9675906908105,7.0,1.3,3.81,82.5,23.54545455,11.0,60.0,28.25,8.0,130.675,90.0,565.0,39.3253234750462,475.0,87.77777777777777
2024-07-07 11:00:00,2.59,1.3,1.29,1150.0,2599.0,0.0,2362.0,1543.0,269.0,119566.0,1.75137432616087,0.95,10.98,0.42,87.65,4.3,41.06279439981064,7.2,1.04,0.46,87.22,11.28,3.367635065180344,70.19,9.7,18.89,1.22,7.585746970572173,4.86666666666666,80.3555555555556,65.33,25.68842105263158,0.068,5.31,1.855,10.04,2.19,0.0515,0.185,55.26,10.665,0.0785,2.00850829904951,0.275,112.6588424965733,0.2,96.20999999999998,0.93,0.59,1.39,0.0,0.0,2.031888713729088,2.0,61.89670486900402,3.678896010093402,3.584951115855873,0.093998222394759,0.0228993778381656,0.0963726668931212,0.2781144454688816,3.789701782457839,3.16213290025475,0.0649955559868975,0.1265004444013102,0.0235748000194103,42.096039593386685,0.0,0.0,0.0,0.0,0.0,0.0,0.0,0.0,0.0,0.0,0.0,0.0,0.0,2112.9675906908105,7.0,1.3,3.81,82.5,23.54545455,11.0,60.0,28.25,8.0,129.35,80.0,555.0,38.7410321684795,475.0,92.25
2024-07-07 12:00:00,2.57,1.3,1.27,1150.0,2599.0,0.0,2369.0,1570.0,270.0,119370.0,1.75424881104469,0.95,10.98,0.42,87.65,4.3,40.35801292411381,7.2,1.04,0.46,87.22,11.28,3.30983464400742,70.19,9.7,18.89,1.22,7.455548964753862,4.86666666666666,80.3555555555556,65.33,25.68842105263158,0.068,5.31,1.855,10.04,2.19,0.0515,0.185,55.26,10.665,0.0785,2.00850829904951,0.275,110.72522189365108,0.2,96.20999999999998,0.93,0.59,1.39,0.0,0.0,1.997014381695797,2.0,61.89670486900402,3.678896010093402,3.584951115855873,0.093998222394759,0.0228993778381656,0.0963726668931212,0.2781144454688816,3.789701782457839,3.16213290025475,0.0649955559868975,0.1265004444013102,0.0235748000194103,41.37352400867636,0.0,0.0,0.0,0.0,0.0,0.0,0.0,0.0,0.0,0.0,0.0,0.0,0.0,2112.9675906908105,7.0,1.3,3.71,82.5,23.54545455,11.0,60.0,28.25,8.0,128.6875,75.0,550.0,39.4491129785247,475.0,90.66666666666669
2024-07-07 13:00:00,2.46,1.23,1.23,1128.0,2552.0,0.0,2376.0,1565.0,266.0,115756.0,1.77629463363024,0.95,10.98,0.42,87.65,4.3,39.024670031375145,7.2,1.04,0.46,87.22,11.28,3.2004847484358607,70.19,9.7,18.89,1.22,7.209233487272066,4.86666666666666,80.3555555555556,65.33,25.68842105263158,0.068,5.31,1.855,10.04,2.19,0.0515,0.185,55.26,10.665,0.0785,2.00850829904951,0.275,107.0670961098963,0.2,96.20999999999998,0.93,0.59,1.39,0.0,0.0,1.931037274806572,2.0,61.89670486900402,3.678896010093402,3.584951115855873,0.093998222394759,0.0228993778381656,0.0963726668931212,0.2781144454688816,3.789701782457839,3.16213290025475,0.0649955559868975,0.1265004444013102,0.0235748000194103,40.00663079001742,0.0,0.0,0.0,0.0,0.0,0.0,0.0,0.0,0.0,0.0,0.0,0.0,0.0,2112.9675906908105,7.0,1.3,3.61,82.5,23.54545455,11.0,60.0,28.25,8.0,128.4225,73.0,548.0,40.4421925380009,475.0,87.67123287671232
2024-07-07 14:00:00,2.3,1.05,1.25,1099.0,2400.0,0.0,2307.0,1475.0,262.0,110782.0,1.74551281347145,0.95,10.98,0.42,87.65,4.3,41.507919542356014,7.2,1.04,0.46,87.22,11.28,3.40414059434219,70.19,9.7,18.89,1.22,7.66797729003637,4.86666666666666,80.3555555555556,65.33,25.68842105263158,0.068,5.31,1.855,10.04,2.19,0.0515,0.185,55.26,10.665,0.0785,2.00850829904951,0.275,113.8800765615768,0.2,96.20999999999998,0.93,0.59,1.39,0.0,0.0,2.05391460764485,2.0,61.89670486900402,3.678896010093402,3.584951115855873,0.093998222394759,0.0228993778381656,0.0963726668931212,0.2781144454688816,3.789701782457839,3.16213290025475,0.0649955559868975,0.1265004444013102,0.0235748000194103,42.55236522583533,0.0,0.0,0.0,0.0,0.0,0.0,0.0,0.0,0.0,0.0,0.0,0.0,0.0,2112.9675906908105,6.0,1.3,3.77,82.5,23.54545455,11.0,60.0,28.25,8.0,129.35,80.0,555.0,41.5707047443574,475.0,93.25
2024-07-07 15:00:00,2.28,1.05,1.23,1100.0,2400.0,0.0,2305.0,1494.0,262.0,109967.0,1.75844398924866,0.95,10.98,0.42,87.65,4.3,39.35557662748724,7.2,1.04,0.46,87.22,11.28,3.2276230051632613,70.19,9.7,18.89,1.22,7.27036361116376,4.86666666666666,80.3555555555556,65.33,25.68842105263158,0.068,5.31,1.855,10.04,2.19,0.0515,0.185,55.26,10.665,0.0785,2.00850829904951,0.275,107.97496306433426,0.2,96.20999999999998,0.93,0.59,1.39,0.0,0.0,1.947411352308267,2.0,61.89670486900402,3.678896010093402,3.584951115855873,0.093998222394759,0.0228993778381656,0.0963726668931212,0.2781144454688816,3.789701782457839,3.16213290025475,0.0649955559868975,0.1265004444013102,0.0235748000194103,40.345863844544056,0.0,0.0,0.0,0.0,0.0,0.0,0.0,0.0,0.0,0.0,0.0,0.0,0.0,2112.9675906908105,7.0,1.3,3.7,82.5,23.54545455,11.0,60.0,28.25,8.0,129.615,82.0,557.0,41.9206967682787,475.0,88.41463414634147
2024-07-07 16:00:00,2.31,1.05,1.26,1099.0,2400.0,0.0,2312.0,1463.0,260.0,110457.0,1.75064655146975,0.94,10.89,0.4,87.77,3.9,39.14818561360586,7.0,1.03,0.42,87.35,11.2,3.210614487823939,70.24,9.84,18.72,1.2,7.232051173389633,4.86666666666666,80.3555555555556,65.33,25.58736842105263,0.066,5.109999999999999,1.855,10.355,2.12,0.05,0.18,55.57,10.425,0.0839999999999999,2.040494252873563,0.285,107.4059703323595,0.2,96.0,1.05,0.48,1.48,0.0,0.0,1.937149131565776,2.0,62.43617065010314,3.712159564333364,3.562466669901732,0.0965004444013102,0.0143499555598689,0.0854977779934487,0.2598913786145811,3.430716892102386,2.625641343879645,0.0562466669901731,0.2580053328157229,0.0224496889190828,40.13325434099544,0.0,0.0,0.0,0.0,0.0,0.0,0.0,0.0,0.0,0.0,0.0,0.0,0.0,2112.9675906908105,7.0,1.3,3.74,82.5,23.54545455,11.0,60.0,28.25,8.0,129.085,78.0,553.0,41.8609967992684,475.0,87.94871794871794
2024-07-07 17:00:00,2.28,1.05,1.23,1098.0,2400.0,0.0,2320.0,1485.0,262.0,110225.0,1.75432976175221,0.94,10.89,0.4,87.77,3.9,39.17101254399281,7.0,1.03,0.42,87.35,11.2,3.212486566242496,70.24,9.84,18.72,1.2,7.236268112849336,4.86666666666666,80.3555555555556,65.33,25.58736842105263,0.066,5.109999999999999,1.855,10.355,2.12,0.05,0.18,55.57,10.425,0.0839999999999999,2.040494252873563,0.285,107.4685977203084,0.2,96.0,1.05,0.48,1.48,0.0,0.0,1.938278664587097,2.0,62.43617065010314,3.712159564333364,3.562466669901732,0.0965004444013102,0.0143499555598689,0.0854977779934487,0.2598913786145811,3.430716892102386,2.625641343879645,0.0562466669901731,0.2580053328157229,0.0224496889190828,40.15665565547999,0.0,0.0,0.0,0.0,0.0,0.0,0.0,0.0,0.0,0.0,0.0,0.0,0.0,2112.9675906908105,7.0,1.3,3.6,82.5,23.54545455,11.0,60.0,28.25,8.0,128.6875,75.0,550.0,42.5683436710315,475.0,88.0
2024-07-07 18:00:00,2.28,1.0,1.28,1100.0,2400.0,190.0,2314.0,1465.0,267.0,111173.0,1.7430819850699,0.94,10.89,0.4,87.77,3.9,37.98401216387181,7.0,1.03,0.42,87.35,11.2,3.115138488477571,70.24,9.84,18.72,1.2,7.01698726094481,4.86666666666666,80.3555555555556,65.33,25.58736842105263,0.066,5.109999999999999,1.855,10.355,2.12,0.05,0.18,55.57,10.425,0.0839999999999999,2.040494252873563,0.285,104.21197354696572,0.2,96.0,1.05,0.48,1.48,0.0,0.0,1.879542947478397,2.0,62.43617065010314,3.712159564333364,3.562466669901732,0.0965004444013102,0.0143499555598689,0.0854977779934487,0.2598913786145811,3.430716892102386,2.625641343879645,0.0562466669901731,0.2580053328157229,0.0224496889190828,38.93978730228362,0.0,0.0,0.0,0.0,0.0,0.0,0.0,0.0,0.0,0.0,0.0,0.0,0.0,2112.9675906908105,6.0,1.3,3.89,82.5,23.54545455,11.0,60.0,28.25,8.0,128.6875,75.0,550.0,41.810144253141,475.0,85.33333333333333
2024-07-07 19:00:00,2.28,1.0,1.28,1099.0,2400.0,100.0,2313.0,1468.0,268.0,111207.0,1.74079192771164,0.94,10.89,0.4,87.77,3.9,39.17101254399281,7.0,1.03,0.42,87.35,11.2,3.212486566242496,70.24,9.84,18.72,1.2,7.236268112849336,4.86666666666666,80.3555555555556,65.33,25.58736842105263,0.066,5.109999999999999,1.855,10.355,2.12,0.05,0.18,55.57,10.425,0.0839999999999999,2.040494252873563,0.285,107.4685977203084,0.2,96.0,1.05,0.48,1.48,0.0,0.0,1.938278664587097,2.0,62.43617065010314,3.712159564333364,3.562466669901732,0.0965004444013102,0.0143499555598689,0.0854977779934487,0.2598913786145811,3.430716892102386,2.625641343879645,0.0562466669901731,0.2580053328157229,0.0224496889190828,40.15665565547999,0.0,0.0,0.0,0.0,0.0,0.0,0.0,0.0,0.0,0.0,0.0,0.0,0.0,2112.9675906908105,7.0,1.3,3.6,82.5,23.54545455,11.0,60.0,28.25,8.0,128.6875,75.0,550.0,40.902745463006,475.0,88.0
2024-07-07 23:00:00,2.26,1.0,1.26,1098.0,2400.0,0.0,2325.0,1468.0,265.0,111231.0,1.73846968952821,0.96,10.94,0.39,87.71,3.8,34.67951618038922,8.8,1.04,0.43,87.45,11.08,2.8557909627128684,69.99,10.07,18.69,1.25,6.455878717732821,4.73333333333333,80.7333333333333,65.33,25.48631578947368,0.069,5.36,1.87,10.085,2.15,0.0505,0.175,55.26,10.54,0.0844999999999999,1.966417910447761,0.28,95.41034296417652,0.2,96.62,1.07,0.49,1.21,0.0,0.0,1.927650247900092,2.0,61.86074488045462,3.622861698762341,3.71617069494823,0.0717565038608235,0.0203652442087647,0.0976468277979292,0.2162183241231399,3.763875167922466,3.347313318447869,0.0687825193041175,0.1517565038608234,0.028526951158247,34.753257114431875,0.0,0.0,0.0,0.0,0.0,0.0,0.0,0.0,0.0,0.0,0.0,0.0,0.0,2112.9675906908105,6.0,1.3,3.45,82.5,23.54545455,11.0,60.0,28.25,8.0,129.35,80.0,555.0,42.2085329682866,475.0,81.25
2024-07-08 00:00:00,2.31,1.0,1.31,1098.0,2400.0,0.0,2338.0,1414.0,262.0,111435.0,1.73528843960056,0.96,10.94,0.39,87.71,3.8,35.87342088070699,8.8,1.04,0.43,87.45,11.08,2.9541067014842164,69.99,10.07,18.69,1.25,6.678133950640056,4.73333333333333,80.7333333333333,65.33,25.48631578947368,0.069,5.36,1.87,10.085,2.15,0.0505,0.175,55.26,10.54,0.0844999999999999,1.966417910447761,0.28,98.69501557412129,0.2,96.62,1.07,0.49,1.21,0.0,0.0,1.9940130737124668,2.0,61.86074488045462,3.622861698762341,3.71617069494823,0.0717565038608235,0.0203652442087647,0.0976468277979292,0.2162183241231399,3.763875167922466,3.347313318447869,0.0687825193041175,0.1517565038608234,0.028526951158247,35.94970047899459,0.0,0.0,0.0,0.0,0.0,0.0,0.0,0.0,0.0,0.0,0.0,0.0,0.0,2042.6458350229093,7.0,1.3,3.78,82.5,23.54545455,11.0,60.0,28.25,8.0,129.35,80.0,555.0,39.9219467401285,475.0,81.25
2024-07-08 01:00:00,2.3,1.01,1.29,1113.0,2400.0,0.0,2323.0,1432.0,265.0,110964.0,1.74265105031995,0.96,10.94,0.39,87.71,3.8,36.02393873055611,8.8,1.04,0.43,87.45,11.08,2.966501554777157,69.99,10.07,18.69,1.25,6.706154093090294,4.73333333333333,80.7333333333333,65.33,25.48631578947368,0.069,5.36,1.87,10.085,2.15,0.0505,0.175,55.26,10.54,0.0844999999999999,1.966417910447761,0.28,99.10912053457214,0.2,96.62,1.07,0.49,1.21,0.0,0.0,2.002379562133638,2.0,61.86074488045462,3.622861698762341,3.71617069494823,0.0717565038608235,0.0203652442087647,0.0976468277979292,0.2162183241231399,3.763875167922466,3.347313318447869,0.0687825193041175,0.1517565038608234,0.028526951158247,36.10053838310227,0.0,0.0,0.0,0.0,0.0,0.0,0.0,0.0,0.0,0.0,0.0,0.0,0.0,2042.6458350229093,6.0,1.3,3.68,82.5,23.54545455,11.0,60.0,28.25,8.0,130.41,88.0,563.0,41.6837782340862,475.0,81.5909090909091
2024-07-08 02:00:00,2.31,1.01,1.3,1143.0,2400.0,0.0,2327.0,1427.0,270.0,111155.0,1.73965784529728,0.96,10.94,0.39,87.71,3.8,37.774405576949576,8.8,1.04,0.43,87.45,11.08,3.110649107887654,69.99,10.07,18.69,1.25,7.032017971956026,4.73333333333333,80.7333333333333,65.33,25.48631578947368,0.069,5.36,1.87,10.085,2.15,0.0505,0.175,55.26,10.54,0.0844999999999999,1.966417910447761,0.28,103.92500785240804,0.2,96.62,1.07,0.49,1.21,0.0,0.0,2.099678723772444,2.0,61.86074488045462,3.622861698762341,3.71617069494823,0.0717565038608235,0.0203652442087647,0.0976468277979292,0.2162183241231399,3.763875167922466,3.347313318447869,0.0687825193041175,0.1517565038608234,0.028526951158247,37.85472734198406,0.0,0.0,0.0,0.0,0.0,0.0,0.0,0.0,0.0,0.0,0.0,0.0,0.0,2042.6458350229093,7.0,1.3,3.74,82.5,23.54545455,11.0,60.0,28.25,8.0,130.675,90.0,565.0,41.8276881109343,475.0,85.55555555555556
2024-07-08 03:00:00,2.3,1.0,1.3,1136.0,2405.0,0.0,2319.0,1409.0,270.0,111096.0,1.744206068323,0.96,10.94,0.39,87.71,3.8,36.34398721128792,8.8,1.04,0.43,87.45,11.08,2.992856927042147,69.99,10.07,18.69,1.25,6.765733764405537,4.73333333333333,80.7333333333333,65.33,25.48631578947368,0.069,5.36,1.87,10.085,2.15,0.0505,0.175,55.26,10.54,0.0844999999999999,1.966417910447761,0.28,99.98963845047815,0.2,96.62,1.07,0.49,1.21,0.0,0.0,2.020169358566023,2.0,61.86074488045462,3.622861698762341,3.71617069494823,0.0717565038608235,0.0203652442087647,0.0976468277979292,0.2162183241231399,3.763875167922466,3.347313318447869,0.0687825193041175,0.1517565038608234,0.028526951158247,36.42126740025752,0.0,0.0,0.0,0.0,0.0,0.0,0.0,0.0,0.0,0.0,0.0,0.0,0.0,2042.6458350229093,6.0,1.3,3.82,82.5,23.54545455,11.0,60.0,28.25,8.0,131.3375,95.0,570.0,41.6837315130831,475.0,82.3157894736842
2024-07-08 04:00:00,2.38,1.03,1.35,1137.0,2420.0,0.0,2327.0,1365.0,264.0,111380.0,1.75060688046613,0.96,10.94,0.39,87.71,3.8,36.185363670974006,8.8,1.04,0.43,87.45,11.08,2.979794585844949,69.99,10.07,18.69,1.25,6.736204680645622,4.73333333333333,80.7333333333333,65.33,25.48631578947368,0.069,5.36,1.87,10.085,2.15,0.0505,0.175,55.26,10.54,0.0844999999999999,1.966417910447761,0.28,99.55323310085276,0.2,96.62,1.07,0.49,1.21,0.0,0.0,2.011352317831706,2.0,61.86074488045462,3.622861698762341,3.71617069494823,0.0717565038608235,0.0203652442087647,0.0976468277979292,0.2162183241231399,3.763875167922466,3.347313318447869,0.0687825193041175,0.1517565038608234,0.028526951158247,36.26230657011629,0.0,0.0,0.0,0.0,0.0,0.0,0.0,0.0,0.0,0.0,0.0,0.0,0.0,2042.6458350229093,7.0,1.3,3.7,82.5,23.54545455,11.0,60.0,28.25,8.0,130.94,92.0,567.0,41.5717539863326,475.0,81.95652173913044
2024-07-08 05:00:00,2.37,1.04,1.33,1119.0,2416.0,0.0,2303.0,1396.0,261.0,111102.0,1.75208584092571,0.96,10.94,0.39,87.71,3.8,35.95876605330185,8.8,1.04,0.43,87.45,11.08,2.9611347110833064,69.99,10.07,18.69,1.25,6.694021660276789,4.73333333333333,80.7333333333333,65.33,25.48631578947368,0.069,5.36,1.87,10.085,2.15,0.0505,0.175,55.26,10.54,0.0844999999999999,1.966417910447761,0.28,98.9298173558202,0.2,96.62,1.07,0.49,1.21,0.0,0.0,1.998756958899729,2.0,61.86074488045462,3.622861698762341,3.71617069494823,0.0717565038608235,0.0203652442087647,0.0976468277979292,0.2162183241231399,3.763875167922466,3.347313318447869,0.0687825193041175,0.1517565038608234,0.028526951158247,36.035227125653584,0.0,0.0,0.0,0.0,0.0,0.0,0.0,0.0,0.0,0.0,0.0,0.0,0.0,2042.6458350229093,6.0,1.3,3.85,82.5,23.54545455,11.0,60.0,28.25,8.0,131.6025,97.0,572.0,41.8754309354171,475.0,81.44329896907216
2024-07-08 06:00:00,2.28,1.02,1.26,1136.0,2399.0,0.0,2309.0,1461.0,270.0,110862.0,1.74352726535636,0.96,10.94,0.39,87.71,3.8,35.95876605330185,8.8,1.04,0.43,87.45,11.08,2.9611347110833064,69.99,10.07,18.69,1.25,6.694021660276789,4.73333333333333,80.7333333333333,65.33,25.48631578947368,0.069,5.36,1.87,10.085,2.15,0.0505,0.175,55.26,10.54,0.0844999999999999,1.966417910447761,0.28,98.9298173558202,0.2,96.62,1.07,0.49,1.21,0.0,0.0,1.998756958899729,2.0,61.86074488045462,3.622861698762341,3.71617069494823,0.0717565038608235,0.0203652442087647,0.0976468277979292,0.2162183241231399,3.763875167922466,3.347313318447869,0.0687825193041175,0.1517565038608234,0.028526951158247,36.035227125653584,0.0,0.0,0.0,0.0,0.0,0.0,0.0,0.0,0.0,0.0,0.0,0.0,0.0,2042.6458350229093,7.0,1.3,3.82,82.5,23.54545455,11.0,60.0,28.25,8.0,131.6025,97.0,572.0,41.722005953744,475.0,81.44329896907216
2024-07-08 07:00:00,2.28,1.01,1.27,1149.0,2399.0,0.0,2328.0,1463.0,274.0,111016.0,1.74110966000297,0.96,10.94,0.39,87.71,3.8,33.500825082569825,8.8,1.04,0.43,87.45,11.08,2.758728034629511,69.99,10.07,18.69,1.25,6.236455622738882,4.73333333333333,80.7333333333333,65.33,25.48631578947368,0.069,5.36,1.87,10.085,2.15,0.0505,0.175,55.26,10.54,0.0844999999999999,1.966417910447761,0.28,92.16752604289071,0.2,96.62,1.07,0.49,1.21,0.0,0.0,1.8621330655065829,2.0,61.86074488045462,3.622861698762341,3.71617069494823,0.0717565038608235,0.0203652442087647,0.0976468277979292,0.2162183241231399,3.763875167922466,3.347313318447869,0.0687825193041175,0.1517565038608234,0.028526951158247,33.57205970187473,0.0,0.0,0.0,0.0,0.0,0.0,0.0,0.0,0.0,0.0,0.0,0.0,0.0,2042.6458350229093,6.0,1.3,3.86,82.5,23.54545455,11.0,60.0,28.25,8.0,131.6025,97.0,572.0,41.6038382453736,475.0,75.87628865979381
2024-07-08 08:00:00,2.31,1.0,1.31,1133.0,2400.0,0.0,2331.0,1414.0,267.0,110985.0,1.74232145059825,0.97,10.97,0.39,87.67,3.2,39.04517653596134,6.6,1.05,0.44,87.27,11.24,3.2152946341270288,70.26,9.96,18.66,1.12,7.268582494561337,4.73333333333333,80.7333333333333,65.33,25.38526315789474,0.065,5.33,1.9,10.235,2.075,0.0505,0.17,55.22,10.75,0.081,2.016843550345848,0.28,107.42115504193517,0.2,96.77,0.87,0.59,1.27,0.0,0.0,2.1703141369489543,2.0,62.25102374918661,3.595975117685047,3.174256042422346,0.11,0.0184191465252588,0.0774971928551408,0.2423400721927281,3.4310219034327,3.076235272117987,0.0522955270257645,0.217565038608235,0.0364591054051529,39.12820041013091,0.0,0.0,0.0,0.0,0.0,0.0,0.0,0.0,0.0,0.0,0.0,0.0,0.0,2042.6458350229093,7.0,1.3,3.64,82.5,23.54545455,11.0,60.0,28.25,8.0,129.7475,83.0,558.0,41.9288645690835,475.0,88.43373493975903
2024-07-08 09:00:00,2.31,1.0,1.31,1114.0,2399.0,0.0,2321.0,1406.0,263.0,110619.0,1.74735574346553,0.97,10.97,0.39,87.67,3.2,38.91908453382684,6.6,1.05,0.44,87.27,11.24,3.2049112020660675,70.26,9.96,18.66,1.12,7.245109425651663,4.73333333333333,80.7333333333333,65.33,25.38526315789474,0.065,5.33,1.9,10.235,2.075,0.0505,0.17,55.22,10.75,0.081,2.016843550345848,0.28,107.07425051460224,0.2,96.77,0.87,0.59,1.27,0.0,0.0,2.163305351765548,2.0,62.25102374918661,3.595975117685047,3.174256042422346,0.11,0.0184191465252588,0.0774971928551408,0.2423400721927281,3.4310219034327,3.076235272117987,0.0522955270257645,0.217565038608235,0.0364591054051529,39.001840291741146,0.0,0.0,0.0,0.0,0.0,0.0,0.0,0.0,0.0,0.0,0.0,0.0,0.0,2042.6458350229093,6.0,1.3,3.65,82.5,23.54545455,11.0,60.0,28.25,8.0,129.4825,81.0,556.0,41.2454044117647,475.0,88.14814814814815
2024-07-08 10:00:00,2.28,1.0,1.28,1109.0,2399.0,0.0,2320.0,1430.0,263.0,110249.0,1.75321751213554,0.97,10.97,0.39,87.67,3.2,40.2076659881401,6.6,1.05,0.44,87.27,11.24,3.311023388084053,70.26,9.96,18.66,1.12,7.484989519240465,4.73333333333333,80.7333333333333,65.33,25.38526315789474,0.065,5.33,1.9,10.235,2.075,0.0505,0.17,55.22,10.75,0.081,2.016843550345848,0.28,110.6193979686151,0.2,96.77,0.87,0.59,1.27,0.0,0.0,2.234930755849214,2.0,62.25102374918661,3.595975117685047,3.174256042422346,0.11,0.0184191465252588,0.0774971928551408,0.2423400721927281,3.4310219034327,3.076235272117987,0.0522955270257645,0.217565038608235,0.0364591054051529,40.29316172661056,0.0,0.0,0.0,0.0,0.0,0.0,0.0,0.0,0.0,0.0,0.0,0.0,0.0,2042.6458350229093,7.0,1.3,3.6,82.5,23.54545455,11.0,60.0,28.25,8.0,128.6875,75.0,550.0,41.1405773292654,475.0,91.06666666666666
2024-07-08 14:00:00,2.26,1.0,1.26,1098.0,2400.0,0.0,2328.0,1469.0,265.0,111191.0,1.73909483228667,0.97,10.97,0.39,87.67,3.2,36.91099059233358,6.6,1.05,0.44,87.27,11.24,3.0395485568502214,70.26,9.96,18.66,1.12,6.87128613259703,4.73333333333333,80.7333333333333,65.33,25.38526315789474,0.065,5.33,1.9,10.235,2.075,0.0505,0.17,55.22,10.75,0.081,2.016843550345848,0.28,101.54957910149584,0.2,96.77,0.87,0.59,1.27,0.0,0.0,2.051686067229073,2.0,62.25102374918661,3.595975117685047,3.174256042422346,0.11,0.0184191465252588,0.0774971928551408,0.2423400721927281,3.4310219034327,3.076235272117987,0.0522955270257645,0.217565038608235,0.0364591054051529,36.98947643131014,0.0,0.0,0.0,0.0,0.0,0.0,0.0,0.0,0.0,0.0,0.0,0.0,0.0,2042.6458350229093,6.0,1.3,3.45,82.5,23.54545455,11.0,60.0,28.25,8.0,128.6875,75.0,550.0,42.3630454967502,475.0,83.6
2024-07-08 15:00:00,2.25,1.01,1.24,1107.0,2400.0,0.0,2311.0,1492.0,268.0,111103.0,1.74047173018195,0.97,10.97,0.39,87.67,3.2,36.827881128573765,6.6,1.05,0.44,87.27,11.24,3.0327046535418054,70.26,9.96,18.66,1.12,6.855814618648036,4.73333333333333,80.7333333333333,65.33,25.38526315789474,0.065,5.33,1.9,10.235,2.075,0.0505,0.17,55.22,10.75,0.081,2.016843550345848,0.28,101.32092820568612,0.2,96.77,0.87,0.59,1.27,0.0,0.0,2.0470664532302467,2.0,62.25102374918661,3.595975117685047,3.174256042422346,0.11,0.0184191465252588,0.0774971928551408,0.2423400721927281,3.4310219034327,3.076235272117987,0.0522955270257645,0.217565038608235,0.0364591054051529,36.906190247395,0.0,0.0,0.0,0.0,0.0,0.0,0.0,0.0,0.0,0.0,0.0,0.0,0.0,2042.6458350229093,7.0,1.3,3.8,82.5,23.54545455,11.0,60.0,28.25,8.0,130.0125,85.0,560.0,41.4164565665826,475.0,83.41176470588235
2024-07-08 16:00:00,2.27,1.0,1.27,1119.0,2400.0,0.0,2324.0,1452.0,268.0,110735.0,1.746253367897,0.92,10.96,0.4,87.72,3.6,37.23654438034461,8.0,1.04,0.43,87.35,11.18,3.066357280502616,70.5,9.48,18.8,1.22,6.931890662388196,4.73333333333333,80.7333333333333,65.33,25.28421052631579,0.067,5.245,1.825,10.385,2.07,0.0545,0.165,55.54,10.415,0.0865,1.985989020976479,0.29,102.44524322800356,0.1,94.82,1.43,0.6500000000000001,1.38,0.0,0.0,2.069781874474479,2.0,62.47156277235155,3.556653575215988,4.293215424690585,0.0717565038608235,0.0164730488417529,0.0685510951716349,0.2936634860916927,3.169804422736817,3.014478768257163,0.057026015443294,0.2752695115824705,0.0234591054051529,37.31572246197771,0.0,0.0,0.0,0.0,0.0,0.0,0.0,0.0,0.0,0.0,0.0,0.0,0.0,2042.6458350229093,6.0,1.3,3.79,82.5,23.54545455,11.0,60.0,28.25,8.0,129.7475,83.0,558.0,40.4843500114233,475.0,84.33734939759036
2024-07-08 17:00:00,2.28,1.0,1.28,1114.0,2400.0,0.0,2328.0,1433.0,266.0,110844.0,1.74453687214317,0.92,10.96,0.4,87.72,3.6,39.00084731646093,8.0,1.04,0.43,87.35,11.18,3.2116442087930968,70.5,9.48,18.8,1.22,7.2603302437727795,4.73333333333333,80.7333333333333,65.33,25.28421052631579,0.067,5.245,1.825,10.385,2.07,0.0545,0.165,55.54,10.415,0.0865,1.985989020976479,0.29,107.29919641904466,0.1,94.82,1.43,0.6500000000000001,1.38,0.0,0.0,2.1678501109079127,2.0,62.47156277235155,3.556653575215988,4.293215424690585,0.0717565038608235,0.0164730488417529,0.0685510951716349,0.2936634860916927,3.169804422736817,3.014478768257163,0.057026015443294,0.2752695115824705,0.0234591054051529,39.08377693100951,0.0,0.0,0.0,0.0,0.0,0.0,0.0,0.0,0.0,0.0,0.0,0.0,0.0,2042.6458350229093,7.0,1.3,3.75,82.5,23.54545455,11.0,60.0,28.25,8.0,129.085,78.0,553.0,39.9078341013825,475.0,88.33333333333333
2024-07-08 18:00:00,2.26,1.0,1.26,1100.0,2400.0,0.0,2322.0,1466.0,265.0,110947.0,1.7429179604917,0.92,10.96,0.4,87.72,3.6,38.22625253361166,8.0,1.04,0.43,87.35,11.18,3.1478578292738697,70.5,9.48,18.8,1.22,7.116133019467461,4.73333333333333,80.7333333333333,65.33,25.28421052631579,0.067,5.245,1.825,10.385,2.07,0.0545,0.165,55.54,10.415,0.0865,1.985989020976479,0.29,105.16812995590574,0.1,94.82,1.43,0.6500000000000001,1.38,0.0,0.0,2.1247944979802487,2.0,62.47156277235155,3.556653575215988,4.293215424690585,0.0717565038608235,0.0164730488417529,0.0685510951716349,0.2936634860916927,3.169804422736817,3.014478768257163,0.057026015443294,0.2752695115824705,0.0234591054051529,38.307535085309226,0.0,0.0,0.0,0.0,0.0,0.0,0.0,0.0,0.0,0.0,0.0,0.0,0.0,2042.6458350229093,7.0,1.3,3.63,82.5,23.54545455,11.0,60.0,28.25,8.0,128.82,76.0,551.0,39.912883998166,475.0,86.57894736842105
2024-07-08 19:00:00,2.26,1.0,1.26,1099.0,2400.0,0.0,2321.0,1466.0,265.0,111024.0,1.74170966749419,0.92,10.96,0.4,87.72,3.6,37.07627720215081,8.0,1.04,0.43,87.35,11.18,3.053159588910709,70.5,9.48,18.8,1.22,6.902055601844951,4.73333333333333,80.7333333333333,65.33,25.28421052631579,0.067,5.245,1.825,10.385,2.07,0.0545,0.165,55.54,10.415,0.0865,1.985989020976479,0.29,102.0043158990918,0.1,94.82,1.43,0.6500000000000001,1.38,0.0,0.0,2.0608734726337925,2.0,62.47156277235155,3.556653575215988,4.293215424690585,0.0717565038608235,0.0164730488417529,0.0685510951716349,0.2936634860916927,3.169804422736817,3.014478768257163,0.057026015443294,0.2752695115824705,0.0234591054051529,37.15511449900034,0.0,0.0,0.0,0.0,0.0,0.0,0.0,0.0,0.0,0.0,0.0,0.0,0.0,2042.6458350229093,6.0,1.3,3.57,82.5,23.54545455,11.0,60.0,28.25,8.0,129.085,78.0,553.0,40.589047399908,475.0,83.97435897435898
2024-07-08 20:00:00,2.25,1.0,1.25,1125.0,2400.0,0.0,2333.0,1480.0,272.0,111313.0,1.73718955087927,0.92,10.96,0.4,87.72,3.6,37.165842080888254,8.0,1.04,0.43,87.35,11.18,3.060535083134573,70.5,9.48,18.8,1.22,6.918728844674801,4.73333333333333,80.7333333333333,65.33,25.28421052631579,0.067,5.245,1.825,10.385,2.07,0.0545,0.165,55.54,10.415,0.0865,1.985989020976479,0.29,102.25072694339342,0.1,94.82,1.43,0.6500000000000001,1.38,0.0,0.0,2.0658519088900342,2.0,62.47156277235155,3.556653575215988,4.293215424690585,0.0717565038608235,0.0164730488417529,0.0685510951716349,0.2936634860916927,3.169804422736817,3.014478768257163,0.057026015443294,0.2752695115824705,0.0234591054051529,37.24486982439168,0.0,0.0,0.0,0.0,0.0,0.0,0.0,0.0,0.0,0.0,0.0,0.0,0.0,2042.6458350229093,7.0,1.3,3.71,82.5,23.54545455,11.0,60.0,28.25,8.0,129.2175,79.0,554.0,41.7085427135678,475.0,84.17721518987342
2024-07-08 21:00:00,2.26,1.0,1.26,1104.0,2400.0,0.0,2327.0,1474.0,267.0,111371.0,1.73628522471272,0.92,10.96,0.4,87.72,3.6,37.27761904955258,8.0,1.04,0.43,87.35,11.18,3.069739699925955,70.5,9.48,18.8,1.22,6.939537051726454,4.73333333333333,80.7333333333333,65.33,25.28421052631579,0.067,5.245,1.825,10.385,2.07,0.0545,0.165,55.54,10.415,0.0865,1.985989020976479,0.29,102.55824792668182,0.1,94.82,1.43,0.6500000000000001,1.38,0.0,0.0,2.072064997337824,2.0,62.47156277235155,3.556653575215988,4.293215424690585,0.0717565038608235,0.0164730488417529,0.0685510951716349,0.2936634860916927,3.169804422736817,3.014478768257163,0.057026015443294,0.2752695115824705,0.0234591054051529,37.35688447048007,0.0,0.0,0.0,0.0,0.0,0.0,0.0,0.0,0.0,0.0,0.0,0.0,0.0,2042.6458350229093,6.0,1.3,3.72,82.5,23.54545455,11.0,60.0,28.25,8.0,129.2175,79.0,554.0,40.9775306926106,475.0,84.43037974683544
2024-07-08 22:00:00,2.28,1.0,1.28,1109.0,2399.0,0.0,2321.0,1445.0,266.0,110719.0,1.74577820405268,0.92,10.96,0.4,87.72,3.6,38.155965229242,8.0,1.04,0.43,87.35,11.18,3.142069805947125,70.5,9.48,18.8,1.22,7.103048456521237,4.73333333333333,80.7333333333333,65.33,25.28421052631579,0.067,5.245,1.825,10.385,2.07,0.0545,0.165,55.54,10.415,0.0865,1.985989020976479,0.29,104.97475540647277,0.1,94.82,1.43,0.6500000000000001,1.38,0.0,0.0,2.120887599770145,2.0,62.47156277235155,3.556653575215988,4.293215424690585,0.0717565038608235,0.0164730488417529,0.0685510951716349,0.2936634860916927,3.169804422736817,3.014478768257163,0.057026015443294,0.2752695115824705,0.0234591054051529,38.23709832523642,0.0,0.0,0.0,0.0,0.0,0.0,0.0,0.0,0.0,0.0,0.0,0.0,0.0,2042.6458350229093,7.0,1.3,3.77,82.5,23.54545455,11.0,60.0,28.25,8.0,129.4825,81.0,556.0,39.7902097902098,475.0,86.41975308641975
2024-07-08 23:00:00,2.31,1.0,1.31,1108.0,2399.0,0.0,2322.0,1416.0,264.0,111173.0,1.73865185047167,0.94,10.91,0.37,87.78,3.6,36.23033969065824,6.3,1.03,0.42,87.26,11.29,2.847691151766893,70.35,9.78,18.74,1.13,5.098782147679678,4.86666666666667,80.8222222222222,65.33,25.18315789473684,0.0655,5.12,1.915,9.83,2.01,0.051,0.16,55.5,10.53,0.078,2.056676903122437,0.305,95.9664881366569,0.3,96.04,1.03,0.44,1.36,0.0,0.0,1.6739903477816342,2.0,61.5823666006995,3.715489831024857,4.704752669464851,0.0504752669464851,0.0184287099580272,0.077711930713537,0.2641173640258865,3.373123193354338,4.086915631864312,0.0604752669464851,0.1052376334732425,0.0285237633473242,34.26094703781266,0.0,0.0,0.0,0.0,0.0,0.0,0.0,0.0,0.0,0.0,0.0,0.0,0.0,2042.6458350229093,6.0,1.3,3.94,82.5,23.54545455,11.0,60.0,28.25,8.0,130.0125,85.0,560.0,39.4779394779395,475.0,86.58823529411765
2024-07-09 00:00:00,2.31,1.0,1.31,1098.0,2399.0,0.0,2343.0,1428.0,264.0,112363.0,1.72024582911866,0.94,10.91,0.37,87.78,3.6,50.275458599514685,6.3,1.03,0.42,87.26,11.29,3.951632245992327,70.35,9.78,18.74,1.13,7.075385242377698,4.86666666666667,80.8222222222222,65.33,25.18315789473684,0.0655,5.12,1.915,9.83,2.01,0.051,0.16,55.5,10.53,0.078,2.056676903122437,0.305,133.1690302230135,0.3,96.04,1.03,0.44,1.36,0.0,0.0,2.322932468877266,2.0,61.5823666006995,3.715489831024857,4.704752669464851,0.0504752669464851,0.0184287099580272,0.077711930713537,0.2641173640258865,3.373123193354338,4.086915631864312,0.0604752669464851,0.1052376334732425,0.0285237633473242,47.54260763455795,0.0,0.0,0.0,0.0,0.0,0.0,0.0,0.0,0.0,0.0,0.0,0.0,0.0,1457.472130031265,7.0,1.3,3.6,82.5,23.54545455,11.0,60.0,28.25,8.0,128.6875,75.0,550.0,40.3180542563143,475.0,85.73333333333333
2024-07-09 01:00:00,2.29,1.0,1.29,1114.0,2400.0,0.0,2333.0,1445.0,268.0,111890.0,1.72823477774498,0.94,10.91,0.37,87.78,3.6,47.86428217725223,6.3,1.03,0.42,87.26,11.29,3.762114680834189,70.35,9.78,18.74,1.13,6.7360546315772725,4.86666666666667,80.8222222222222,65.33,25.18315789473684,0.0655,5.12,1.915,9.83,2.01,0.051,0.16,55.5,10.53,0.078,2.056676903122437,0.305,126.78233510786669,0.3,96.04,1.03,0.44,1.36,0.0,0.0,2.211526225046029,2.0,61.5823666006995,3.715489831024857,4.704752669464851,0.0504752669464851,0.0184287099580272,0.077711930713537,0.2641173640258865,3.373123193354338,4.086915631864312,0.0604752669464851,0.1052376334732425,0.0285237633473242,45.26249686531621,0.0,0.0,0.0,0.0,0.0,0.0,0.0,0.0,0.0,0.0,0.0,0.0,0.0,1457.472130031265,6.0,1.3,3.7,82.5,23.54545455,11.0,60.0,28.25,8.0,128.555,74.0,549.0,40.2612282309807,475.0,81.62162162162163
2024-07-09 02:00:00,2.3,1.0,1.3,1111.0,2399.0,0.0,2337.0,1420.0,265.0,111083.0,1.74005993641769,0.94,10.91,0.37,87.78,3.6,48.10013188050658,6.3,1.03,0.42,87.26,11.29,3.780652379316697,70.35,9.78,18.74,1.13,6.769246323036872,4.86666666666667,80.8222222222222,65.33,25.18315789473684,0.0655,5.12,1.915,9.83,2.01,0.051,0.16,55.5,10.53,0.078,2.056676903122437,0.305,127.40705096597463,0.3,96.04,1.03,0.44,1.36,0.0,0.0,2.222423449034154,2.0,61.5823666006995,3.715489831024857,4.704752669464851,0.0504752669464851,0.0184287099580272,0.077711930713537,0.2641173640258865,3.373123193354338,4.086915631864312,0.0604752669464851,0.1052376334732425,0.0285237633473242,45.48552635554658,0.0,0.0,0.0,0.0,0.0,0.0,0.0,0.0,0.0,0.0,0.0,0.0,0.0,1457.472130031265,7.0,1.3,3.8,82.5,23.54545455,11.0,60.0,28.25,8.0,129.88,84.0,559.0,40.973491773309,475.0,82.02380952380952
