Repository: saikumar-voptimai/evonith_bf_webapp

# Evonith BF2 — Blast Furnace Intelligence Platform

Monitoring, modelling and optimisation of **Blast Furnace 2 (BF2)** at Evonith Steel: live telemetry from InfluxDB,
manual plant reports from Neon PostgreSQL, a two-zone energy model of the furnace, blend and fuel optimisers, a
conversational assistant (FurnaceMind) and a live digital twin evaluated every hour.

The platform has three deployable parts that share one Python service layer, plus the shared data library:

| Part | Path | What it is |
|---|---|---|
| **Streamlit app** (legacy) | `src/app.py`, `src/custom_pages/` | The original 11-page dashboard; still the home of the model pages. Served under `/legacy` in production |

File: src/data/V13_df_filtered.csv (part 75 of 268)
NM3/HR.,STEAMKGS/HR.,RAFTOC,PERMEABILITYKGS/HR.,TUYEREVELOCITYM/S,HOT BLAST VOLUMENM3/HR.,O2 ENRICHMENT %,COKE_VM%,COKE_ASH%,COKE_IM%,COKE_FC%,COKE_MOIST%,COKE_CALC_MT,NUTCOKE_MOIST%,NUTCOKE_VM%,NUTCOKE_IM%,NUTCOKE_FC%,NUTCOKE_ASH%,NUTCOKE_CALC_MT,PCI_2_FC%,PCI_2_ASH%,PCI_2_VM%,PCI_2_IM%,PCI_2_CALC_MT,SINTER_SP_02_COLD_STRENGTH_AI,SINTER_SP_02_COLD_STRENGTH_TI,SINTER_SP_02_HOT_STRENGTH_RI,SINTER_SP_02_HOT_STRENGTH_RDI,SINTER_SP_02_P%,SINTER_SP_02_SIO2%,SINTER_SP_02_MGO%,SINTER_SP_02_FEO%,SINTER_SP_02_AL2O3%,SINTER_SP_02_NA2O%,SINTER_SP_02_TIO2%,SINTER_SP_02_FE(T)%,SINTER_SP_02_CAO%,SINTER_SP_02_K2O%,SINTER_SP_02_BASICITY,SINTER_SP_02_MNO%,SINTER_CALC_MT,FLUX_TM%,FLUX_SIO2%,FLUX_FE2O3%,FLUX_AL2O3%,FLUX_LOI%,FLUX_MGO%,FLUX_CAO%,FLUX_CALC_MT,GEOMIN TYPE,ORE_FE(T)%,ORE_LOI%,ORE_TM%,ORE_MGO%,ORE_NA2O%,ORE_P%,ORE_TIO2%,ORE_AL2O3%,ORE_SIO2%,ORE_MNO%,ORE_CAO%,ORE_K2O%,ORE_CALC_MT,LLOYDS_PELLET_PCT_SIO2,LLOYDS_PELLET_PCT_AL2O3,LLOYDS_PELLET_PCT_FE2O3,LLOYDS_PELLET_PCT_MGO,LLOYDS_PELLET_PCT_TIO2,LLOYDS_PELLET_PCT_NA2O,TOTAL_PELLET_CALC_MT,LLOYDS_PELLET_PCT_K2O,LLOYDS_PELLET_PCT_TM,LLOYDS_PELLET_PCT_LOI,LLOYDS_PELLET_PCT_MNO,LLOYDS_PELLET_PCT_CAO,LLOYDS_PELLET_PCT_P,DAILYPRODUCTION,CHARGES/HRS.,STOCKRODLEVEL,FURNACE TOP GAS ANALYSISH2%,COKE_DISCHARGE_TIME,WEIGHTED_COKE_ANGLE,TOTAL_COKE_PORTIONS,NON_COKE_DISCHARGE_TIME,WEIGHTED_NON_COKE_ANGLE,TOTAL_NON_COKE_PORTIONS,UNITCOST LAKHS/THM,ACTUALKG/THM.,ACT. FUEL RATEKG/THM.,FURNACETOPGASANALYSISCO2ETACO,COKE RATE KG/THM,PRODUCTIONTONNESPERHR
2024-07-09 03:00:00,2.28,1.0,1.28,1100.0,2400.0,0.0,2326.0,1444.0,263.0,110826.0,1.74482009750405,0.94,10.91,0.37,87.78,3.6,51.509575190751576,6.3,1.03,0.42,87.26,11.29,4.048633348579839,70.35,9.78,18.74,1.13,7.249065414776864,4.86666666666667,80.8222222222222,65.33,25.18315789473684,0.0655,5.12,1.915,9.83,2.01,0.051,0.16,55.5,10.53,0.078,2.056676903122437,0.305,136.43794341078365,0.3,96.04,1.03,0.44,1.36,0.0,0.0,2.379953719006488,2.0,61.5823666006995,3.715489831024857,4.704752669464851,0.0504752669464851,0.0184287099580272,0.077711930713537,0.2641173640258865,3.373123193354338,4.086915631864312,0.0604752669464851,0.1052376334732425,0.0285237633473242,48.7096406663171,0.0,0.0,0.0,0.0,0.0,0.0,0.0,0.0,0.0,0.0,0.0,0.0,0.0,1457.472130031265,7.0,1.3,3.58,82.5,23.54545455,11.0,60.0,28.25,8.0,128.555,74.0,549.0,41.3557779799818,475.0,87.83783783783784
2024-07-09 04:00:00,2.29,1.0,1.29,1100.0,2400.0,0.0,2323.0,1427.0,262.0,110705.0,1.7467263908545,0.94,10.91,0.37,87.78,3.6,51.75127396664663,6.3,1.03,0.42,87.26,11.29,4.067630781984714,70.35,9.78,18.74,1.13,7.283080260184665,4.86666666666667,80.8222222222222,65.33,25.18315789473684,0.0655,5.12,1.915,9.83,2.01,0.051,0.16,55.5,10.53,0.078,2.056676903122437,0.305,137.07815222217272,0.3,96.04,1.03,0.44,1.36,0.0,0.0,2.3911211941495187,2.0,61.5823666006995,3.715489831024857,4.704752669464851,0.0504752669464851,0.0184287099580272,0.077711930713537,0.2641173640258865,3.373123193354338,4.086915631864312,0.0604752669464851,0.1052376334732425,0.0285237633473242,48.9382012879052,0.0,0.0,0.0,0.0,0.0,0.0,0.0,0.0,0.0,0.0,0.0,0.0,0.0,1457.472130031265,6.0,1.3,3.64,82.5,23.54545455,11.0,60.0,28.25,8.0,129.35,80.0,555.0,41.92,475.0,88.25
2024-07-09 05:00:00,2.3,1.0,1.3,1100.0,2400.0,0.0,2312.0,1416.0,264.0,110739.0,1.74619031752554,0.94,10.91,0.37,87.78,3.6,51.27570432403184,6.3,1.03,0.42,87.26,11.29,4.0302511859089885,70.35,9.78,18.74,1.13,7.216152209704144,4.86666666666667,80.8222222222222,65.33,25.18315789473684,0.0655,5.12,1.915,9.83,2.01,0.051,0.16,55.5,10.53,0.078,2.056676903122437,0.305,135.8184690710949,0.3,96.04,1.03,0.44,1.36,0.0,0.0,2.3691479253854832,2.0,61.5823666006995,3.715489831024857,4.704752669464851,0.0504752669464851,0.0184287099580272,0.077711930713537,0.2641173640258865,3.373123193354338,4.086915631864312,0.0604752669464851,0.1052376334732425,0.0285237633473242,48.48848244790718,0.0,0.0,0.0,0.0,0.0,0.0,0.0,0.0,0.0,0.0,0.0,0.0,0.0,1457.472130031265,7.0,1.3,3.79,82.5,23.54545455,11.0,60.0,28.25,8.0,129.615,82.0,557.0,41.3674822776126,475.0,87.4390243902439
2024-07-09 13:00:00,2.14,1.0,1.14,1194.0,2000.0,0.0,2296.0,1519.0,276.0,104174.0,1.54693482393965,0.96,10.96,0.41,87.67,3.5,51.6915463395736,6.1,1.04,0.46,87.18,11.32,4.062936212831232,70.35,9.78,18.74,1.13,7.274674648720807,4.86666666666667,80.8222222222222,65.33,25.08210526315789,0.0645,5.115,1.87,10.105,2.03,0.052,0.16,55.595,10.485,0.083,2.050222497476833,0.305,136.91994640175054,0.2,96.76,0.89,0.43,1.33,0.0,0.0,2.38836153271466,2.0,61.61677979905558,3.375354035187143,4.869835112976568,0.0834917556488283,0.0195712900419727,0.081299709457853,0.2863734256138536,3.747904954004909,3.906275477894394,0.0779340451906269,0.1442870995802723,0.0356983511297656,48.881720308557085,0.0,0.0,0.0,0.0,0.0,0.0,0.0,0.0,0.0,0.0,0.0,0.0,0.0,1457.472130031265,7.0,1.3,4.49,82.5,23.54545455,11.0,60.0,28.25,8.0,154.31,108.0,668.0,40.0047370914259,560.0,88.14814814814815
2024-07-09 14:00:00,2.24,1.02,1.22,1151.0,1704.0,0.0,2325.0,1484.0,272.0,108919.0,1.26065617601783,0.96,10.96,0.41,87.67,3.5,38.86447947725726,6.1,1.04,0.46,87.18,11.32,3.0547335539872984,70.35,9.78,18.74,1.13,5.469490924717918,4.86666666666667,80.8222222222222,65.33,25.08210526315789,0.0645,5.115,1.87,10.105,2.03,0.052,0.16,55.595,10.485,0.083,2.050222497476833,0.305,102.94376593033248,0.2,96.76,0.89,0.43,1.33,0.0,0.0,1.7956984138699936,2.0,61.61677979905558,3.375354035187143,4.869835112976568,0.0834917556488283,0.0195712900419727,0.081299709457853,0.2863734256138536,3.747904954004909,3.906275477894394,0.0779340451906269,0.1442870995802723,0.0356983511297656,36.75190142823298,0.0,0.0,0.0,0.0,0.0,0.0,0.0,0.0,0.0,0.0,0.0,0.0,0.0,1457.472130031265,6.0,1.3,3.87,82.5,23.54545455,11.0,60.0,28.25,8.0,153.515,102.0,662.0,41.0625737898465,560.0,66.27450980392157
2024-07-09 19:00:00,2.34,1.05,1.29,1094.0,2238.0,0.0,2319.0,1454.0,261.0,111802.0,1.61289133245424,0.94,11.0,0.34,87.72,3.5,47.95763988992672,7.0,1.02,0.38,87.4,11.2,3.769452562140361,70.4,9.68,18.72,1.2,6.749193085226815,4.86666666666667,80.8222222222222,65.33,24.98105263157895,0.0645,5.215,1.835,10.22,2.055,0.053,0.16,55.68,10.245,0.0825,1.9646799685227,0.3,127.02961989465966,0.1,96.07,0.8499999999999999,0.39,1.44,0.0,0.0,2.215839734420836,2.0,62.58839957810418,3.587235708849271,5.226964117173844,0.1104752669464851,0.0240155189961526,0.0789505338929702,0.2571988378314122,2.640106704651994,3.052609138160227,0.0814258008394553,0.1017458778244141,0.0237458778244141,45.35077988106548,0.0,0.0,0.0,0.0,0.0,0.0,0.0,0.0,0.0,0.0,0.0,0.0,0.0,1457.472130031265,6.0,1.3,3.77,82.5,23.54545455,11.0,60.0,28.25,8.0,128.4225,73.0,548.0,41.3058578374624,475.0,81.78082191780823
2024-07-09 20:00:00,2.28,1.02,1.26,1103.0,2400.0,0.0,2325.0,1480.0,266.0,111704.0,1.7311113116975,0.94,11.0,0.34,87.72,3.5,48.041060600983805,7.0,1.02,0.38,87.4,11.2,3.776009398835233,70.4,9.68,18.72,1.2,6.760933080929759,4.86666666666667,80.8222222222222,65.33,24.98105263157895,0.0645,5.215,1.835,10.22,2.055,0.053,0.16,55.68,10.245,0.0825,1.9646799685227,0.3,127.2505836710516,0.1,96.07,0.8499999999999999,0.39,1.44,0.0,0.0,2.2196941135491284,2.0,62.58839957810418,3.587235708849271,5.226964117173844,0.1104752669464851,0.0240155189961526,0.0789505338929702,0.2571988378314122,2.640106704651994,3.052609138160227,0.0814258008394553,0.1017458778244141,0.0237458778244141,45.42966604630119,0.0,0.0,0.0,0.0,0.0,0.0,0.0,0.0,0.0,0.0,0.0,0.0,0.0,1457.472130031265,7.0,1.3,3.78,82.5,23.54545455,11.0,60.0,28.25,8.0,129.085,78.0,553.0,40.4349859681946,475.0,81.92307692307692
2024-07-09 21:00:00,2.27,1.0,1.27,1102.0,2400.0,0.0,2327.0,1459.0,266.0,111659.0,1.73180868649354,0.94,11.0,0.34,87.72,3.5,48.467693697559085,7.0,1.02,0.38,87.4,11.2,3.8095426006915103,70.4,9.68,18.72,1.2,6.820974174527021,4.86666666666667,80.8222222222222,65.33,24.98105263157895,0.0645,5.215,1.835,10.22,2.055,0.053,0.16,55.68,10.245,0.0825,1.9646799685227,0.3,128.38064428739614,0.1,96.07,0.8499999999999999,0.39,1.44,0.0,0.0,2.2394063130981534,2.0,62.58839957810418,3.587235708849271,5.226964117173844,0.1104752669464851,0.0240155189961526,0.0789505338929702,0.2571988378314122,2.640106704651994,3.052609138160227,0.0814258008394553,0.1017458778244141,0.0237458778244141,45.83310841121263,0.0,0.0,0.0,0.0,0.0,0.0,0.0,0.0,0.0,0.0,0.0,0.0,0.0,1457.472130031265,7.0,1.3,3.76,82.5,23.54545455,11.0,60.0,28.25,8.0,129.7475,83.0,558.0,40.0422237860662,475.0,82.65060240963855
2024-07-09 22:00:00,2.29,1.0,1.29,1110.0,2416.0,0.0,2317.0,1442.0,267.0,111850.0,1.74037353022431,0.94,11.0,0.34,87.72,3.5,49.32799318267268,7.0,1.02,0.38,87.4,11.2,3.8771618185223407,70.4,9.68,18.72,1.2,6.942046173680433,4.86666666666667,80.8222222222222,65.33,24.98105263157895,0.0645,5.215,1.835,10.22,2.055,0.053,0.16,55.68,10.245,0.0825,1.9646799685227,0.3,130.6593952192681,0.1,96.07,0.8499999999999999,0.39,1.44,0.0,0.0,2.279155679142685,2.0,62.58839957810418,3.587235708849271,5.226964117173844,0.1104752669464851,0.0240155189961526,0.0789505338929702,0.2571988378314122,2.640106704651994,3.052609138160227,0.0814258008394553,0.1017458778244141,0.0237458778244141,46.64664412044955,0.0,0.0,0.0,0.0,0.0,0.0,0.0,0.0,0.0,0.0,0.0,0.0,0.0,1457.472130031265,6.0,1.3,3.82,82.5,23.54545455,11.0,60.0,28.25,8.0,130.0125,85.0,560.0,40.3135236312588,475.0,84.11764705882354
2024-07-09 23:00:00,2.31,1.0,1.31,1098.0,2400.0,0.0,2320.0,1420.0,263.0,112038.0,1.72595274337025,0.95,10.92,0.37,87.76,3.5,50.69270175232449,7.8,1.04,0.41,87.29,11.26,4.065628342322326,70.18,9.77,18.89,1.16,8.786958187935946,4.93444444444444,80.1777777777778,63.55,24.88,0.066,5.289999999999999,1.945,9.5,2.05,0.053,0.17,55.405,10.575,0.0955,1.999015498307944,0.3349999999999999,139.50069014056447,0.3,96.17,0.44,0.57,1.3,0.0,0.0,2.695351711401665,2.0,61.90070465890339,3.556797144714129,4.987228064824183,0.0569782451859346,0.0112211929075385,0.0752836478171006,0.3051410455679213,3.612558563206417,3.523183112302037,0.0474456129648365,0.0917445612964836,0.0256978245185934,49.99166003190873,0.0,0.0,0.0,0.0,0.0,0.0,0.0,0.0,0.0,0.0,0.0,0.0,0.0,1457.472130031265,6.0,1.3,3.78,82.5,23.54545455,11.0,60.0,28.25,8.0,128.6875,75.0,550.0,40.4510218463707,475.0,81.33333333333333
2024-07-10 00:00:00,2.32,1.0,1.32,1098.0,2400.0,0.0,2338.0,1414.0,263.0,111928.0,1.72764827439996,0.95,10.92,0.37,87.76,3.5,37.03787333586312,7.8,1.04,0.41,87.29,11.26,2.9704912614314263,70.18,9.77,18.89,1.16,6.420061135474468,4.93444444444444,80.1777777777778,63.55,24.88,0.066,5.289999999999999,1.945,9.5,2.05,0.053,0.17,55.405,10.575,0.0955,1.999015498307944,0.3349999999999999,101.9241175373888,0.3,96.17,0.44,0.57,1.3,0.0,0.0,1.969318892692854,2.0,61.90070465890339,3.556797144714129,4.987228064824183,0.0569782451859346,0.0112211929075385,0.0752836478171006,0.3051410455679213,3.612558563206417,3.523183112302037,0.0474456129648365,0.0917445612964836,0.0256978245185934,36.525667563703344,0.0,0.0,0.0,0.0,0.0,0.0,0.0,0.0,0.0,0.0,0.0,0.0,0.0,2004.0524852001045,7.0,1.3,3.45,82.5,23.54545455,11.0,60.0,28.25,8.0,128.82,76.0,551.0,40.4352806414662,475.0,81.71052631578948
2024-07-10 01:00:00,2.32,1.0,1.32,1100.0,2400.0,0.0,2343.0,1422.0,264.0,112488.0,1.71905099691918,0.95,10.92,0.37,87.76,3.5,38.83520235050764,7.8,1.04,0.41,87.29,11.26,3.114639660112544,70.18,9.77,18.89,1.16,6.731606078942023,4.93444444444444,80.1777777777778,63.55,24.88,0.066,5.289999999999999,1.945,9.5,2.05,0.053,0.17,55.405,10.575,0.0955,1.999015498307944,0.3349999999999999,106.87016754627544,0.3,96.17,0.44,0.57,1.3,0.0,0.0,2.0648836124279164,2.0,61.90070465890339,3.556797144714129,4.987228064824183,0.0569782451859346,0.0112211929075385,0.0752836478171006,0.3051410455679213,3.612558563206417,3.523183112302037,0.0474456129648365,0.0917445612964836,0.0256978245185934,38.29814087760547,0.0,0.0,0.0,0.0,0.0,0.0,0.0,0.0,0.0,0.0,0.0,0.0,0.0,2004.0524852001045,7.0,1.3,3.51,82.5,23.54545455,11.0,60.0,28.25,8.0,128.555,74.0,549.0,40.0606626224918,475.0,85.67567567567568
2024-07-10 02:00:00,2.29,1.0,1.29,1098.0,2400.0,0.0,2331.0,1454.0,266.0,112247.0,1.72274038604872,0.95,10.92,0.37,87.76,3.5,37.47127410812389,7.8,1.04,0.41,87.29,11.26,3.005250633143292,70.18,9.77,18.89,1.16,6.49518584441346,4.93444444444444,80.1777777777778,63.55,24.88,0.066,5.289999999999999,1.945,9.5,2.05,0.053,0.17,55.405,10.575,0.0955,1.999015498307944,0.3349999999999999,103.11678837062288,0.3,96.17,0.44,0.57,1.3,0.0,0.0,1.9923629892364416,2.0,61.90070465890339,3.556797144714129,4.987228064824183,0.0569782451859346,0.0112211929075385,0.0752836478171006,0.3051410455679213,3.612558563206417,3.523183112302037,0.0474456129648365,0.0917445612964836,0.0256978245185934,36.95307473111544,0.0,0.0,0.0,0.0,0.0,0.0,0.0,0.0,0.0,0.0,0.0,0.0,0.0,2004.0524852001045,6.0,1.3,3.63,82.5,23.54545455,11.0,60.0,28.25,8.0,128.6875,75.0,550.0,40.1486988847584,475.0,82.66666666666667
2024-07-10 03:00:00,2.28,1.0,1.28,1100.0,2400.0,0.0,2343.0,1462.0,266.0,111842.0,1.72897619351088,0.95,10.92,0.37,87.76,3.5,36.98777379705131,7.8,1.04,0.41,87.29,11.26,2.9664732056188616,70.18,9.77,18.89,1.16,6.4113769948081245,4.93444444444444,80.1777777777778,63.55,24.88,0.066,5.289999999999999,1.945,9.5,2.05,0.053,0.17,55.405,10.575,0.0955,1.999015498307944,0.3349999999999999,101.78624916584062,0.3,96.17,0.44,0.57,1.3,0.0,0.0,1.9666550796979063,2.0,61.90070465890339,3.556797144714129,4.987228064824183,0.0569782451859346,0.0112211929075385,0.0752836478171006,0.3051410455679213,3.612558563206417,3.523183112302037,0.0474456129648365,0.0917445612964836,0.0256978245185934,36.47626086361717,0.0,0.0,0.0,0.0,0.0,0.0,0.0,0.0,0.0,0.0,0.0,0.0,0.0,2004.0524852001045,7.0,1.3,3.54,82.5,23.54545455,11.0,60.0,28.25,8.0,128.6875,75.0,550.0,40.4559060557218,475.0,81.6
2024-07-10 04:00:00,2.31,1.0,1.31,1100.0,2400.0,0.0,2343.0,1427.0,264.0,111972.0,1.72696966239016,0.95,10.92,0.37,87.76,3.5,37.25601712031761,7.8,1.04,0.41,87.29,11.26,2.98798670993036,70.18,9.77,18.89,1.16,6.457873685342591,4.93444444444444,80.1777777777778,63.55,24.88,0.066,5.289999999999999,1.945,9.5,2.05,0.053,0.17,55.405,10.575,0.0955,1.999015498307944,0.3349999999999999,102.52442502602804,0.3,96.17,0.44,0.57,1.3,0.0,0.0,1.980917687044628,2.0,61.90070465890339,3.556797144714129,4.987228064824183,0.0569782451859346,0.0112211929075385,0.0752836478171006,0.3051410455679213,3.612558563206417,3.523183112302037,0.0474456129648365,0.0917445612964836,0.0256978245185934,36.74079458462648,0.0,0.0,0.0,0.0,0.0,0.0,0.0,0.0,0.0,0.0,0.0,0.0,0.0,2004.0524852001045,7.0,1.3,3.5,82.5,23.54545455,11.0,60.0,28.25,8.0,128.4225,73.0,548.0,40.8881730326737,475.0,82.1917808219178
2024-07-10 05:00:00,2.27,1.0,1.27,1100.0,2400.0,0.0,2341.0,1471.0,267.0,111902.0,1.72804952314669,0.95,10.92,0.37,87.76,3.5,37.10864887481946,7.8,1.04,0.41,87.29,11.26,2.9761675624999686,70.18,9.77,18.89,1.16,6.432329207209459,4.93444444444444,80.1777777777778,63.55,24.88,0.066,5.289999999999999,1.945,9.5,2.05,0.053,0.17,55.405,10.575,0.0955,1.999015498307944,0.3349999999999999,102.11888396703618,0.3,96.17,0.44,0.57,1.3,0.0,0.0,1.9730820570825405,2.0,61.90070465890339,3.556797144714129,4.987228064824183,0.0569782451859346,0.0112211929075385,0.0752836478171006,0.3051410455679213,3.612558563206417,3.523183112302037,0.0474456129648365,0.0917445612964836,0.0256978245185934,36.59546433049173,0.0,0.0,0.0,0.0,0.0,0.0,0.0,0.0,0.0,0.0,0.0,0.0,0.0,2004.0524852001045,7.0,1.3,3.72,82.5,23.54545455,11.0,60.0,28.25,8.0,128.6875,75.0,550.0,39.6939693969397,475.0,81.86666666666666
2024-07-10 06:00:00,2.27,1.0,1.27,1099.0,2400.0,0.0,2331.0,1443.0,263.0,110143.0,1.75563529583059,0.95,10.92,0.37,87.76,3.5,38.87044452886471,7.8,1.04,0.41,87.29,11.26,3.117466134027343,70.18,9.77,18.89,1.16,6.7377148783741045,4.93444444444444,80.1777777777778,63.55,24.88,0.066,5.289999999999999,1.945,9.5,2.05,0.053,0.17,55.405,10.575,0.0955,1.999015498307944,0.3349999999999999,106.96715011048929,0.3,96.17,0.44,0.57,1.3,0.0,0.0,2.0667574534832287,2.0,61.90070465890339,3.556797144714129,4.987228064824183,0.0569782451859346,0.0112211929075385,0.0752836478171006,0.3051410455679213,3.612558563206417,3.523183112302037,0.0474456129648365,0.0917445612964836,0.0256978245185934,38.33289568329363,0.0,0.0,0.0,0.0,0.0,0.0,0.0,0.0,0.0,0.0,0.0,0.0,0.0,2004.0524852001045,6.0,1.3,3.63,82.5,23.54545455,11.0,60.0,28.25,8.0,128.4225,73.0,548.0,41.1187214611872,475.0,85.75342465753425
2024-07-10 07:00:00,2.27,1.0,1.27,1099.0,2400.0,0.0,2328.0,1433.0,261.0,109426.0,1.76713407640175,0.95,10.92,0.37,87.76,3.5,39.79458729119985,7.8,1.04,0.41,87.29,11.26,3.191583726442498,70.18,9.77,18.89,1.16,6.897903693166369,4.93444444444444,80.1777777777778,63.55,24.88,0.066,5.289999999999999,1.945,9.5,2.05,0.053,0.17,55.405,10.575,0.0955,1.999015498307944,0.3349999999999999,109.51028844555049,0.3,96.17,0.44,0.57,1.3,0.0,0.0,2.115894502603427,2.0,61.90070465890339,3.556797144714129,4.987228064824183,0.0569782451859346,0.0112211929075385,0.0752836478171006,0.3051410455679213,3.612558563206417,3.523183112302037,0.0474456129648365,0.0917445612964836,0.0256978245185934,39.24425825026293,0.0,0.0,0.0,0.0,0.0,0.0,0.0,0.0,0.0,0.0,0.0,0.0,0.0,2004.0524852001045,7.0,1.3,3.66,82.5,23.54545455,11.0,60.0,28.25,8.0,128.9525,77.0,552.0,41.5753424657534,475.0,87.79220779220779
2024-07-10 08:00:00,2.26,1.0,1.26,1098.0,2400.0,0.0,2328.0,1457.0,263.0,109862.0,1.76012391430593,0.98,10.91,0.4,87.71,4.0,37.735688340741696,6.5,1.03,0.44,87.32,11.21,3.026457038820713,70.08,10.12,18.55,1.25,6.541018809041377,4.93444444444444,80.1777777777778,63.55,24.88,0.066,5.315,1.935,9.510000000000002,2.08,0.051,0.17,55.33,10.515,0.087,1.978365605862154,0.32,103.84442699823816,0.3,96.18,1.22,0.65,1.42,0.0,0.0,2.006422002265328,2.0,62.67734044612954,3.369226621930169,3.922119290753856,0.0526792968542875,0.0272087019256261,0.0747852613919803,0.2627981699910181,3.063710846904875,3.167482060633685,0.0504673677789019,0.0979129807437385,0.0327445612964836,37.21383231490354,0.0,0.0,0.0,0.0,0.0,0.0,0.0,0.0,0.0,0.0,0.0,0.0,0.0,2004.0524852001045,6.0,1.3,3.77,82.5,23.54545455,11.0,60.0,28.25,8.0,129.35,80.0,555.0,40.8621875716579,475.0,83.25
2024-07-10 09:00:00,2.27,1.0,1.27,1099.0,2400.0,0.0,2327.0,1453.0,264.0,110453.0,1.7507099240636,0.98,10.91,0.4,87.71,4.0,39.44138089512411,6.5,1.03,0.44,87.32,11.21,3.16325606023147,70.08,10.12,18.55,1.25,6.836679695889743,4.93444444444444,80.1777777777778,63.55,24.88,0.066,5.315,1.935,9.510000000000002,2.08,0.051,0.17,55.33,10.515,0.087,1.978365605862154,0.32,108.53830363686214,0.3,96.18,1.22,0.65,1.42,0.0,0.0,2.097114373882094,2.0,62.67734044612954,3.369226621930169,3.922119290753856,0.0526792968542875,0.0272087019256261,0.0747852613919803,0.2627981699910181,3.063710846904875,3.167482060633685,0.0504673677789019,0.0979129807437385,0.0327445612964836,38.89593643147362,0.0,0.0,0.0,0.0,0.0,0.0,0.0,0.0,0.0,0.0,0.0,0.0,0.0,2004.0524852001045,7.0,1.3,3.63,82.5,23.54545455,11.0,60.0,28.25,8.0,128.9525,77.0,552.0,40.4176334106729,475.0,87.01298701298701
2024-07-10 10:00:00,2.24,1.0,1.24,1100.0,2400.0,0.0,2321.0,1477.0,265.0,110078.0,1.7566715518208,0.98,10.91,0.4,87.71,4.0,37.19093130727608,6.5,1.03,0.44,87.32,11.21,2.9827667331479515,70.08,10.12,18.55,1.25,6.446591857820005,4.93444444444444,80.1777777777778,63.55,24.88,0.066,5.315,1.935,9.510000000000002,2.08,0.051,0.17,55.33,10.515,0.087,1.978365605862154,0.32,102.3453160907416,0.3,96.18,1.22,0.65,1.42,0.0,0.0,1.9774570477118392,2.0,62.67734044612954,3.369226621930169,3.922119290753856,0.0526792968542875,0.0272087019256261,0.0747852613919803,0.2627981699910181,3.063710846904875,3.167482060633685,0.0504673677789019,0.0979129807437385,0.0327445612964836,36.67660885914731,0.0,0.0,0.0,0.0,0.0,0.0,0.0,0.0,0.0,0.0,0.0,0.0,0.0,2004.0524852001045,6.0,1.3,3.64,82.5,23.54545455,11.0,60.0,28.25,8.0,129.7475,83.0,558.0,41.3954577382346,475.0,82.04819277108433
2024-07-10 11:00:00,2.26,1.0,1.26,1098.0,2400.0,0.0,2317.0,1461.0,264.0,110254.0,1.75386851312551,0.98,10.91,0.4,87.71,4.0,39.77545527807908,6.5,1.03,0.44,87.32,11.21,3.190049311189401,70.08,10.12,18.55,1.25,6.894587393313885,4.93444444444444,80.1777777777778,63.55,24.88,0.066,5.315,1.935,9.510000000000002,2.08,0.051,0.17,55.33,10.515,0.087,1.978365605862154,0.32,109.4576392684132,0.3,96.18,1.22,0.65,1.42,0.0,0.0,2.114877245631021,2.0,62.67734044612954,3.369226621930169,3.922119290753856,0.0526792968542875,0.0272087019256261,0.0747852613919803,0.2627981699910181,3.063710846904875,3.167482060633685,0.0504673677789019,0.0979129807437385,0.0327445612964836,39.225390818411846,0.0,0.0,0.0,0.0,0.0,0.0,0.0,0.0,0.0,0.0,0.0,0.0,0.0,2004.0524852001045,7.0,1.3,3.64,82.5,23.54545455,11.0,60.0,28.25,8.0,129.35,80.0,555.0,41.2812210915819,475.0,87.75
2024-07-10 12:00:00,2.3,1.0,1.3,1100.0,2400.0,0.0,2316.0,1428.0,263.0,110808.0,1.74510341484307,0.98,10.91,0.4,87.71,4.0,36.82912525748064,6.5,1.03,0.44,87.32,11.21,2.953749362212408,70.08,10.12,18.55,1.25,6.383877216031374,4.93444444444444,80.1777777777778,63.55,24.88,0.066,5.315,1.935,9.510000000000002,2.08,0.051,0.17,55.33,10.515,0.087,1.978365605862154,0.32,101.34966598927149,0.3,96.18,1.22,0.65,1.42,0.0,0.0,1.958219671880575,2.0,62.67734044612954,3.369226621930169,3.922119290753856,0.0526792968542875,0.0272087019256261,0.0747852613919803,0.2627981699910181,3.063710846904875,3.167482060633685,0.0504673677789019,0.0979129807437385,0.0327445612964836,36.3198063133443,0.0,0.0,0.0,0.0,0.0,0.0,0.0,0.0,0.0,0.0,0.0,0.0,0.0,2004.0524852001045,6.0,1.3,3.73,82.5,23.54545455,11.0,60.0,28.25,8.0,130.41,88.0,563.0,40.7842216482742,475.0,81.25
2024-07-10 13:00:00,2.31,1.0,1.31,1099.0,2400.0,0.0,2307.0,1408.0,261.0,110663.0,1.74738905368144,0.98,10.91,0.4,87.71,4.0,36.99194190318126,6.5,1.03,0.44,87.32,11.21,2.966807493787176,70.08,10.12,18.55,1.25,6.41209948489093,4.93444444444444,80.1777777777778,63.55,24.88,0.066,5.315,1.935,9.510000000000002,2.08,0.051,0.17,55.33,10.515,0.087,1.978365605862154,0.32,101.79771933139912,0.3,96.18,1.22,0.65,1.42,0.0,0.0,1.9668766996077216,2.0,62.67734044612954,3.369226621930169,3.922119290753856,0.0526792968542875,0.0272087019256261,0.0747852613919803,0.2627981699910181,3.063710846904875,3.167482060633685,0.0504673677789019,0.0979129807437385,0.0327445612964836,36.48037132799216,0.0,0.0,0.0,0.0,0.0,0.0,0.0,0.0,0.0,0.0,0.0,0.0,0.0,2004.0524852001045,6.0,1.3,3.61,82.5,23.54545455,11.0,60.0,28.25,8.0,130.2775,87.0,562.0,41.9732833372393,475.0,81.60919540229885
2024-07-10 14:00:00,2.27,1.0,1.27,1102.0,2399.0,0.0,2311.0,1453.0,264.0,110450.0,1.75002827551246,0.98,10.91,0.4,87.71,4.0,39.87798324582885,6.5,1.03,0.44,87.32,11.21,3.198272203186769,70.08,10.12,18.55,1.25,6.912359359190017,4.93444444444444,80.1777777777778,63.55,24.88,0.066,5.315,1.935,9.510000000000002,2.08,0.051,0.17,55.33,10.515,0.087,1.978365605862154,0.32,109.739784858713,0.3,96.18,1.22,0.65,1.42,0.0,0.0,2.1203286996626303,2.0,62.67734044612954,3.369226621930169,3.922119290753856,0.0526792968542875,0.0272087019256261,0.0747852613919803,0.2627981699910181,3.063710846904875,3.167482060633685,0.0504673677789019,0.0979129807437385,0.0327445612964836,39.32650090192153,0.0,0.0,0.0,0.0,0.0,0.0,0.0,0.0,0.0,0.0,0.0,0.0,0.0,2004.0524852001045,7.0,1.3,3.67,82.5,23.54545455,11.0,60.0,28.25,8.0,129.88,84.0,559.0,42.3523942352394,475.0,87.97619047619048
2024-07-10 15:00:00,2.26,1.0,1.26,1100.0,2399.0,0.0,2327.0,1456.0,264.0,110423.0,1.75045600564807,0.98,10.91,0.4,87.71,4.0,37.50904756992642,6.5,1.03,0.44,87.32,11.21,3.0082801196686373,70.08,10.12,18.55,1.25,6.501733410788877,4.93444444444444,80.1777777777778,63.55,24.88,0.066,5.315,1.935,9.510000000000002,2.08,0.051,0.17,55.33,10.515,0.087,1.978365605862154,0.32,103.22073674599648,0.3,96.18,1.22,0.65,1.42,0.0,0.0,1.99437141966914,2.0,62.67734044612954,3.369226621930169,3.922119290753856,0.0526792968542875,0.0272087019256261,0.0747852613919803,0.2627981699910181,3.063710846904875,3.167482060633685,0.0504673677789019,0.0979129807437385,0.0327445612964836,36.99032581451373,0.0,0.0,0.0,0.0,0.0,0.0,0.0,0.0,0.0,0.0,0.0,0.0,0.0,2004.0524852001045,6.0,1.3,3.46,82.5,23.54545455,11.0,60.0,28.25,8.0,129.35,80.0,555.0,42.9169574319609,475.0,82.75
2024-07-10 16:00:00,2.3,1.0,1.3,1102.0,2400.0,0.0,2319.0,1431.0,264.0,110884.0,1.74390781153116,0.97,11.01,0.44,87.58,3.7,37.96232911155696,6.4,1.05,0.46,87.27,11.22,3.04463395797279,70.34,9.96,18.68,1.02,6.580304207293879,4.93444444444444,80.1777777777778,63.55,24.88,0.0675,5.205,1.93,9.37,2.055,0.05,0.17,55.5,10.375,0.089,1.993307691171911,0.35,104.46811725047982,0.1,96.79,0.76,0.46,1.48,0.0,0.0,2.018472584861516,2.0,62.24198185242097,3.587606970452809,4.787228064824182,0.0422119290753855,0.0234766316110549,0.0766792968542875,0.2985052583417646,3.358694711156077,3.322405558060953,0.0679129807437385,0.07,0.0231402103336705,37.43733881529335,0.0,0.0,0.0,0.0,0.0,0.0,0.0,0.0,0.0,0.0,0.0,0.0,0.0,2004.0524852001045,7.0,1.3,3.48,82.5,23.54545455,11.0,60.0,28.25,8.0,129.35,80.0,555.0,42.3482540426529,475.0,83.75
2024-07-10 17:00:00,2.31,1.0,1.31,1098.0,2400.0,0.0,2324.0,1424.0,264.0,111089.0,1.74069098316691,0.97,11.01,0.44,87.58,3.7,37.08667158795252,6.4,1.05,0.46,87.27,11.22,2.974404952157949,70.34,9.96,18.68,1.02,6.42851971404558,4.93444444444444,80.1777777777778,63.55,24.88,0.0675,5.205,1.93,9.37,2.055,0.05,0.17,55.5,10.375,0.089,1.993307691171911,0.35,102.05840491227336,0.1,96.79,0.76,0.46,1.48,0.0,0.0,1.97191351573988,2.0,62.24198185242097,3.587606970452809,4.787228064824182,0.0422119290753855,0.0234766316110549,0.0766792968542875,0.2985052583417646,3.358694711156077,3.322405558060953,0.0679129807437385,0.07,0.0231402103336705,36.57379097287818,0.0,0.0,0.0,0.0,0.0,0.0,0.0,0.0,0.0,0.0,0.0,0.0,0.0,2004.0524852001045,7.0,1.3,3.58,82.5,23.54545455,11.0,60.0,28.25,8.0,128.9525,77.0,552.0,41.555145362252,475.0,81.81818181818181
2024-07-10 18:00:00,2.31,1.0,1.31,1092.0,2400.0,0.0,2320.0,1409.0,259.0,110505.0,1.74988643804827,0.97,11.01,0.44,87.58,3.7,37.2632747859904,6.4,1.05,0.46,87.27,11.22,2.988568785263464,70.34,9.96,18.68,1.02,6.4591317126838925,4.93444444444444,80.1777777777778,63.55,24.88,0.0675,5.205,1.93,9.37,2.055,0.05,0.17,55.5,10.375,0.089,1.993307691171911,0.35,102.54439731661752,0.1,96.79,0.76,0.46,1.48,0.0,0.0,1.981303580100546,2.0,62.24198185242097,3.587606970452809,4.787228064824182,0.0422119290753855,0.0234766316110549,0.0766792968542875,0.2985052583417646,3.358694711156077,3.322405558060953,0.0679129807437385,0.07,0.0231402103336705,36.74795188227284,0.0,0.0,0.0,0.0,0.0,0.0,0.0,0.0,0.0,0.0,0.0,0.0,0.0,2004.0524852001045,6.0,1.3,3.55,82.5,23.54545455,11.0,60.0,28.25,8.0,128.9525,77.0,552.0,40.9337420419712,475.0,82.20779220779221
2024-07-10 19:00:00,2.3,1.0,1.3,1100.0,2405.0,0.0,2327.0,1420.0,262.0,110993.0,1.74582400106661,0.97,11.01,0.44,87.58,3.7,37.57465410884664,6.4,1.05,0.46,87.27,11.22,3.013541859423185,70.34,9.96,18.68,1.02,6.513105499756706,4.93444444444444,80.1777777777778,63.55,24.88,0.0675,5.205,1.93,9.37,2.055,0.05,0.17,55.5,10.375,0.089,1.993307691171911,0.35,103.40127866111904,0.1,96.79,0.76,0.46,1.48,0.0,0.0,1.9978597462101413,2.0,62.24198185242097,3.587606970452809,4.787228064824182,0.0422119290753855,0.0234766316110549,0.0766792968542875,0.2985052583417646,3.358694711156077,3.322405558060953,0.0679129807437385,0.07,0.0231402103336705,37.05502506462658,0.0,0.0,0.0,0.0,0.0,0.0,0.0,0.0,0.0,0.0,0.0,0.0,0.0,2004.0524852001045,7.0,1.3,3.57,82.5,23.54545455,11.0,60.0,28.25,8.0,128.82,76.0,551.0,40.920716112532,475.0,82.89473684210526
2024-07-10 20:00:00,2.27,1.0,1.27,1097.0,2410.0,0.0,2319.0,1459.0,265.0,111279.0,1.74495763011606,0.97,11.01,0.44,87.58,3.7,38.18896988237223,6.4,1.05,0.46,87.27,11.22,3.0628108771248663,70.34,9.96,18.68,1.02,6.61958960554638,4.93444444444444,80.1777777777778,63.55,24.88,0.0675,5.205,1.93,9.37,2.055,0.05,0.17,55.5,10.375,0.089,1.993307691171911,0.35,105.0918075027215,0.1,96.79,0.76,0.46,1.48,0.0,0.0,2.030523167457704,2.0,62.24198185242097,3.587606970452809,4.787228064824182,0.0422119290753855,0.0234766316110549,0.0766792968542875,0.2985052583417646,3.358694711156077,3.322405558060953,0.0679129807437385,0.07,0.0231402103336705,37.660845315683176,0.0,0.0,0.0,0.0,0.0,0.0,0.0,0.0,0.0,0.0,0.0,0.0,0.0,2004.0524852001045,7.0,1.3,3.62,82.5,23.54545455,11.0,60.0,28.25,8.0,129.35,80.0,555.0,41.4925373134328,475.0,84.25
2024-07-10 21:00:00,2.32,1.01,1.31,1098.0,2410.0,0.0,2324.0,1415.0,261.0,111101.0,1.7477521535724,0.97,11.01,0.44,87.58,3.7,37.12318448543715,6.4,1.05,0.46,87.27,11.22,2.977333339593267,70.34,9.96,18.68,1.02,6.43484877705519,4.93444444444444,80.1777777777778,63.55,24.88,0.0675,5.205,1.93,9.37,2.055,0.05,0.17,55.5,10.375,0.089,1.993307691171911,0.35,102.15888435452172,0.1,96.79,0.76,0.46,1.48,0.0,0.0,1.9738549214515788,2.0,62.24198185242097,3.587606970452809,4.787228064824182,0.0422119290753855,0.0234766316110549,0.0766792968542875,0.2985052583417646,3.358694711156077,3.322405558060953,0.0679129807437385,0.07,0.0231402103336705,36.60979892460957,0.0,0.0,0.0,0.0,0.0,0.0,0.0,0.0,0.0,0.0,0.0,0.0,0.0,2004.0524852001045,6.0,1.3,3.55,82.5,23.54545455,11.0,60.0,28.25,8.0,129.2175,79.0,554.0,41.9147961520843,475.0,81.89873417721519
2024-07-10 22:00:00,2.28,1.0,1.28,1107.0,2443.0,0.0,2311.0,1442.0,265.0,110877.0,1.77525176055946,0.97,11.01,0.44,87.58,3.7,37.518604710864416,6.4,1.05,0.46,87.27,11.22,3.009046616259387,70.34,9.96,18.68,1.02,6.503390023968199,4.93444444444444,80.1777777777778,63.55,24.88,0.0675,5.205,1.93,9.37,2.055,0.05,0.17,55.5,10.375,0.089,1.993307691171911,0.35,103.24703693735606,0.1,96.79,0.76,0.46,1.48,0.0,0.0,1.994879576766569,2.0,62.24198185242097,3.587606970452809,4.787228064824182,0.0422119290753855,0.0234766316110549,0.0766792968542875,0.2985052583417646,3.358694711156077,3.322405558060953,0.0679129807437385,0.07,0.0231402103336705,36.99975078742174,0.0,0.0,0.0,0.0,0.0,0.0,0.0,0.0,0.0,0.0,0.0,0.0,0.0,2004.0524852001045,7.0,1.3,3.76,82.5,23.54545455,11.0,60.0,28.25,8.0,129.7475,83.0,558.0,41.1873411873412,475.0,82.7710843373494
2024-07-10 23:00:00,2.3,1.0,1.3,1095.0,2400.0,0.0,2327.0,1415.0,260.0,110619.0,1.74808381137373,0.94,10.92,0.39,87.75,4.0,36.86601401839531,7.0,1.04,0.44,87.28,11.24,3.090023537996822,70.27,9.7,18.84,1.19,6.434157640887388,4.91,80.6222222222222,63.55,25.11923076923077,0.0715,5.26,1.9,9.7,2.12,0.05,0.185,55.35,10.475,0.086,1.991412213740458,0.375,101.43952125835976,0.3999999999999999,95.89,1.05,0.61,1.34,0.0,0.0,1.9050153015176383,2.0,62.16936296138536,3.145240939270145,4.338342184558202,0.0403756638418651,0.0162480604990707,0.0722701108758235,0.2819528401604999,3.706082083335021,3.084412031549246,0.0676684369116404,0.0451878319209325,0.0212856268832573,35.60943592568363,0.0,0.0,0.0,0.0,0.0,0.0,0.0,0.0,0.0,0.0,0.0,0.0,0.0,2004.0524852001045,6.0,1.3,3.6,82.5,23.54545455,11.0,60.0,28.25,8.0,128.9525,77.0,552.0,40.7217694994179,475.0,81.55844155844156
2024-07-11 00:00:00,2.32,1.0,1.32,1098.0,2399.0,0.0,2323.0,1398.0,260.0,110911.0,1.74275729934734,0.94,10.92,0.39,87.75,4.0,37.15898735734465,7.0,1.04,0.44,87.28,11.24,3.1145798817585115,70.27,9.7,18.84,1.19,6.485289739042523,4.91,80.6222222222222,63.55,25.11923076923077,0.0715,5.26,1.9,9.7,2.12,0.05,0.185,55.35,10.475,0.086,1.991412213740458,0.375,102.24565872767376,0.3999999999999999,95.89,1.05,0.61,1.34,0.0,0.0,1.920154412932198,2.0,62.16936296138536,3.145240939270145,4.338342184558202,0.0403756638418651,0.0162480604990707,0.0722701108758235,0.2819528401604999,3.706082083335021,3.084412031549246,0.0676684369116404,0.0451878319209325,0.0212856268832573,35.89242326833598,0.0,0.0,0.0,0.0,0.0,0.0,0.0,0.0,0.0,0.0,0.0,0.0,0.0,1997.2540326702,7.0,1.3,3.58,82.5,23.54545455,11.0,60.0,28.25,8.0,129.7475,83.0,558.0,40.6947319990798,475.0,81.92771084337349
2024-07-11 01:00:00,2.31,1.0,1.31,1099.0,2399.0,0.0,2332.0,1422.0,263.0,110789.0,1.74467562022299,0.94,10.92,0.39,87.75,4.0,39.68634495334052,7.0,1.04,0.44,87.28,11.24,3.32641711636341,70.27,9.7,18.84,1.19,6.926384813205342,4.91,80.6222222222222,63.55,25.11923076923077,0.0715,5.26,1.9,9.7,2.12,0.05,0.185,55.35,10.475,0.086,1.991412213740458,0.375,109.19986713378393,0.3999999999999999,95.89,1.05,0.61,1.34,0.0,0.0,2.050753150576484,2.0,62.16936296138536,3.145240939270145,4.338342184558202,0.0403756638418651,0.0162480604990707,0.0722701108758235,0.2819528401604999,3.706082083335021,3.084412031549246,0.0676684369116404,0.0451878319209325,0.0212856268832573,38.33363588033678,0.0,0.0,0.0,0.0,0.0,0.0,0.0,0.0,0.0,0.0,0.0,0.0,0.0,1997.2540326702,7.0,1.3,3.54,82.5,23.54545455,11.0,60.0,28.25,8.0,128.29,72.0,547.0,40.5019571724614,475.0,87.5
2024-07-11 02:00:00,2.32,1.0,1.32,1098.0,2400.0,0.0,2338.0,1416.0,263.0,111736.0,1.73061574233618,0.94,10.92,0.39,87.75,4.0,34.69720444492057,7.0,1.04,0.44,87.28,11.24,2.9082389645920106,70.27,9.7,18.84,1.19,6.055639293830956,4.91,80.6222222222222,63.55,25.11923076923077,0.0715,5.26,1.9,9.7,2.12,0.05,0.185,55.35,10.475,0.086,1.991412213740458,0.375,95.4718838369654,0.3999999999999999,95.89,1.05,0.61,1.34,0.0,0.0,1.79294418307544,2.0,62.16936296138536,3.145240939270145,4.338342184558202,0.0403756638418651,0.0162480604990707,0.0722701108758235,0.2819528401604999,3.706082083335021,3.084412031549246,0.0676684369116404,0.0451878319209325,0.0212856268832573,33.51455022680873,0.0,0.0,0.0,0.0,0.0,0.0,0.0,0.0,0.0,0.0,0.0,0.0,0.0,1997.2540326702,6.0,1.3,3.46,82.5,23.54545455,11.0,60.0,28.25,8.0,129.35,80.0,555.0,41.6819012797075,475.0,76.5
2024-07-11 05:00:00,2.29,1.0,1.29,1098.0,2400.0,0.0,2327.0,1433.0,264.0,111542.0,1.73362449328194,0.94,10.92,0.39,87.75,4.0,37.70202770567349,7.0,1.04,0.44,87.28,11.24,3.16009626054524,70.27,9.7,18.84,1.19,6.580065572545075,4.91,80.6222222222222,63.55,25.11923076923077,0.0715,5.26,1.9,9.7,2.12,0.05,0.185,55.35,10.475,0.086,1.991412213740458,0.375,103.73987377709474,0.3999999999999999,95.89,1.05,0.61,1.34,0.0,0.0,1.94821549304766,2.0,62.16936296138536,3.145240939270145,4.338342184558202,0.0403756638418651,0.0162480604990707,0.0722701108758235,0.2819528401604999,3.706082083335021,3.084412031549246,0.0676684369116404,0.0451878319209325,0.0212856268832573,36.41695408631994,0.0,0.0,0.0,0.0,0.0,0.0,0.0,0.0,0.0,0.0,0.0,0.0,0.0,1997.2540326702,6.0,1.3,3.64,82.5,23.54545455,11.0,60.0,28.25,8.0,129.35,80.0,555.0,42.3853211009174,475.0,83.125
2024-07-11 06:00:00,2.3,1.0,1.3,1098.0,2400.0,0.0,2325.0,1416.0,261.0,110360.0,1.75218463137914,0.94,10.92,0.39,87.75,4.0,37.17983895628743,7.0,1.04,0.44,87.28,11.24,3.1163276142773,70.27,9.7,18.84,1.19,6.488928930266057,4.91,80.6222222222222,63.55,25.11923076923077,0.0715,5.26,1.9,9.7,2.12,0.05,0.185,55.35,10.475,0.086,1.991412213740458,0.375,102.30303342007126,0.3999999999999999,95.89,1.05,0.61,1.34,0.0,0.0,1.9212318989611268,2.0,62.16936296138536,3.145240939270145,4.338342184558202,0.0403756638418651,0.0162480604990707,0.0722701108758235,0.2819528401604999,3.706082083335021,3.084412031549246,0.0676684369116404,0.0451878319209325,0.0212856268832573,35.91256414052604,0.0,0.0,0.0,0.0,0.0,0.0,0.0,0.0,0.0,0.0,0.0,0.0,0.0,1997.2540326702,7.0,1.3,3.49,82.5,23.54545455,11.0,60.0,28.25,8.0,128.82,76.0,551.0,42.7354363343311,475.0,81.97368421052632
2024-07-11 07:00:00,2.27,1.01,1.26,1100.0,2400.0,0.0,2322.0,1457.0,263.0,110326.0,1.75272439205404,0.94,10.92,0.39,87.75,4.0,39.9366855337512,7.0,1.04,0.44,87.28,11.24,3.347400081475907,70.27,9.7,18.84,1.19,6.970076294401813,4.91,80.6222222222222,63.55,25.11923076923077,0.0715,5.26,1.9,9.7,2.12,0.05,0.185,55.35,10.475,0.086,1.991412213740458,0.375,109.88869746449797,0.3999999999999999,95.89,1.05,0.61,1.34,0.0,0.0,2.063689255793478,2.0,62.16936296138536,3.145240939270145,4.338342184558202,0.0403756638418651,0.0162480604990707,0.0722701108758235,0.2819528401604999,3.706082083335021,3.084412031549246,0.0676684369116404,0.0451878319209325,0.0212856268832573,38.57544360203092,0.0,0.0,0.0,0.0,0.0,0.0,0.0,0.0,0.0,0.0,0.0,0.0,0.0,1997.2540326702,7.0,1.3,3.66,82.5,23.54545455,11.0,60.0,28.25,8.0,128.9525,77.0,552.0,41.6532721010333,475.0,88.05194805194805
2024-07-11 08:00:00,2.29,1.01,1.28,1099.0,2400.0,0.0,2317.0,1433.0,262.0,110476.0,1.75034559429236,0.97,10.91,0.39,87.73,4.1,39.00600761128326,6.5,1.05,0.42,87.34,11.19,3.2693928229400377,70.23,9.97,18.67,1.13,6.807646787836108,4.91,80.6222222222222,63.55,25.35846153846154,0.0715,5.225,1.98,9.855,2.08,0.0525,0.18,55.28,10.605,0.0885,2.029690041171558,0.33,107.3278694114905,0.1999999999999999,96.5,0.8800000000000001,0.63,1.49,0.0,0.0,2.015597382280887,2.0,61.76763368407839,3.870053107349212,5.451878319209325,0.0930828907720899,0.0169624336158134,0.0723828100283831,0.2329599863470178,3.41630258710255,3.416898754711943,0.0586463865348876,0.0917292773069775,0.0285939159604662,37.67648783667386,0.0,0.0,0.0,0.0,0.0,0.0,0.0,0.0,0.0,0.0,0.0,0.0,0.0,1997.2540326702,6.0,1.3,3.77,82.5,23.54545455,11.0,60.0,28.25,8.0,129.35,80.0,555.0,41.6342412451362,475.0,86.0
2024-07-11 09:00:00,2.26,1.01,1.25,1101.0,2399.0,0.0,2310.0,1441.0,261.0,110002.0,1.75715257837089,0.97,10.91,0.39,87.73,4.1,39.81233335001779,6.5,1.05,0.42,87.34,11.19,3.336977170701072,70.23,9.97,18.67,1.13,6.9483733364218665,4.91,80.6222222222222,63.55,25.35846153846154,0.0715,5.225,1.98,9.855,2.08,0.0525,0.18,55.28,10.605,0.0885,2.029690041171558,0.33,109.54653337865308,0.1999999999999999,96.5,0.8800000000000001,0.63,1.49,0.0,0.0,2.057263478038631,2.0,61.76763368407839,3.870053107349212,5.451878319209325,0.0930828907720899,0.0169624336158134,0.0723828100283831,0.2329599863470178,3.41630258710255,3.416898754711943,0.0586463865348876,0.0917292773069775,0.0285939159604662,38.45532996249657,0.0,0.0,0.0,0.0,0.0,0.0,0.0,0.0,0.0,0.0,0.0,0.0,0.0,1997.2540326702,7.0,1.3,3.77,82.5,23.54545455,11.0,60.0,28.25,8.0,129.4825,81.0,556.0,41.2968498505403,475.0,87.77777777777777
2024-07-11 10:00:00,2.27,1.01,1.26,1110.0,2400.0,0.0,2302.0,1456.0,264.0,109637.0,1.7637345844791,0.97,10.91,0.39,87.73,4.1,41.4071982303089,6.5,1.05,0.42,87.34,11.19,3.47065503502253,70.23,9.97,18.67,1.13,7.226722171492229,4.91,80.6222222222222,63.55,25.35846153846154,0.0715,5.225,1.98,9.855,2.08,0.0525,0.18,55.28,10.605,0.0885,2.029690041171558,0.33,113.9349201960556,0.1999999999999999,96.5,0.8800000000000001,0.63,1.49,0.0,0.0,2.1396765645006406,2.0,61.76763368407839,3.870053107349212,5.451878319209325,0.0930828907720899,0.0169624336158134,0.0723828100283831,0.2329599863470178,3.41630258710255,3.416898754711943,0.0586463865348876,0.0917292773069775,0.0285939159604662,39.99583387313122,0.0,0.0,0.0,0.0,0.0,0.0,0.0,0.0,0.0,0.0,0.0,0.0,0.0,1997.2540326702,6.0,1.3,3.84,82.5,23.54545455,11.0,60.0,28.25,8.0,130.0125,85.0,560.0,40.6264609630668,475.0,91.29411764705884
2024-07-11 11:00:00,2.28,1.01,1.27,1098.0,2399.0,0.0,2330.0,1458.0,263.0,110829.0,1.74404619739808,0.97,10.91,0.39,87.73,4.1,40.82024052343596,6.5,1.05,0.42,87.34,11.19,3.421457605402365,70.23,9.97,18.67,1.13,7.124281522154066,4.91,80.6222222222222,63.55,25.35846153846154,0.0715,5.225,1.98,9.855,2.08,0.0525,0.18,55.28,10.605,0.0885,2.029690041171558,0.33,112.31986333760634,0.1999999999999999,96.5,0.8800000000000001,0.63,1.49,0.0,0.0,2.109346097735812,2.0,61.76763368407839,3.870053107349212,5.451878319209325,0.0930828907720899,0.0169624336158134,0.0723828100283831,0.2329599863470178,3.41630258710255,3.416898754711943,0.0586463865348876,0.0917292773069775,0.0285939159604662,39.428882619774974,0.0,0.0,0.0,0.0,0.0,0.0,0.0,0.0,0.0,0.0,0.0,0.0,0.0,1997.2540326702,7.0,1.3,3.54,82.5,23.54545455,11.0,60.0,28.25,8.0,129.35,80.0,555.0,42.3112767940354,475.0,90.0
2024-07-11 12:00:00,2.31,1.01,1.3,1100.0,2400.0,0.0,2336.0,1419.0,261.0,110784.0,1.74548131444967,0.97,10.91,0.39,87.73,4.1,38.55244938324508,6.5,1.05,0.42,87.34,11.19,3.231376627324456,70.23,9.97,18.67,1.13,6.728488104256618,4.91,80.6222222222222,63.55,25.35846153846154,0.0715,5.225,1.98,9.855,2.08,0.0525,0.18,55.28,10.605,0.0885,2.029690041171558,0.33,106.07987092996154,0.1999999999999999,96.5,0.8800000000000001,0.63,1.49,0.0,0.0,1.992160203417156,2.0,61.76763368407839,3.870053107349212,5.451878319209325,0.0930828907720899,0.0169624336158134,0.0723828100283831,0.2329599863470178,3.41630258710255,3.416898754711943,0.0586463865348876,0.0917292773069775,0.0285939159604662,37.23838914089858,0.0,0.0,0.0,0.0,0.0,0.0,0.0,0.0,0.0,0.0,0.0,0.0,0.0,1997.2540326702,6.0,1.3,3.46,82.5,23.54545455,11.0,60.0,28.25,8.0,128.82,76.0,551.0,42.658638258453,475.0,85.0
2024-07-11 13:00:00,2.28,1.01,1.27,1100.0,2400.0,0.0,2331.0,1459.0,264.0,110827.0,1.74480436034918,0.97,10.91,0.39,87.73,4.1,36.889402547105085,6.5,1.05,0.42,87.34,11.19,3.091983910067322,70.23,9.97,18.67,1.13,6.438239597798489,4.91,80.6222222222222,63.55,25.35846153846154,0.0715,5.225,1.98,9.855,2.08,0.0525,0.18,55.28,10.605,0.0885,2.029690041171558,0.33,101.50387649768868,0.1999999999999999,96.5,0.8800000000000001,0.63,1.49,0.0,0.0,1.9062238809168075,2.0,61.76763368407839,3.870053107349212,5.451878319209325,0.0930828907720899,0.0169624336158134,0.0723828100283831,0.2329599863470178,3.41630258710255,3.416898754711943,0.0586463865348876,0.0917292773069775,0.0285939159604662,35.63202725638924,0.0,0.0,0.0,0.0,0.0,0.0,0.0,0.0,0.0,0.0,0.0,0.0,0.0,1997.2540326702,6.0,1.3,3.56,82.5,23.54545455,11.0,60.0,28.25,8.0,128.6875,75.0,550.0,42.2843822843823,475.0,81.33333333333333
