Repository: saikumar-voptimai/evonith_bf_webapp

# Evonith BF2 — Blast Furnace Intelligence Platform

Monitoring, modelling and optimisation of **Blast Furnace 2 (BF2)** at Evonith Steel: live telemetry from InfluxDB,
manual plant reports from Neon PostgreSQL, a two-zone energy model of the furnace, blend and fuel optimisers, a
conversational assistant (FurnaceMind) and a live digital twin evaluated every hour.

The platform has three deployable parts that share one Python service layer, plus the shared data library:

| Part | Path | What it is |
|---|---|---|
| **Streamlit app** (legacy) | `src/app.py`, `src/custom_pages/` | The original 11-page dashboard; still the home of the model pages. Served under `/legacy` in production |

File: src/data/V13_df_filtered.csv (part 77 of 268)
NM3/HR.,STEAMKGS/HR.,RAFTOC,PERMEABILITYKGS/HR.,TUYEREVELOCITYM/S,HOT BLAST VOLUMENM3/HR.,O2 ENRICHMENT %,COKE_VM%,COKE_ASH%,COKE_IM%,COKE_FC%,COKE_MOIST%,COKE_CALC_MT,NUTCOKE_MOIST%,NUTCOKE_VM%,NUTCOKE_IM%,NUTCOKE_FC%,NUTCOKE_ASH%,NUTCOKE_CALC_MT,PCI_2_FC%,PCI_2_ASH%,PCI_2_VM%,PCI_2_IM%,PCI_2_CALC_MT,SINTER_SP_02_COLD_STRENGTH_AI,SINTER_SP_02_COLD_STRENGTH_TI,SINTER_SP_02_HOT_STRENGTH_RI,SINTER_SP_02_HOT_STRENGTH_RDI,SINTER_SP_02_P%,SINTER_SP_02_SIO2%,SINTER_SP_02_MGO%,SINTER_SP_02_FEO%,SINTER_SP_02_AL2O3%,SINTER_SP_02_NA2O%,SINTER_SP_02_TIO2%,SINTER_SP_02_FE(T)%,SINTER_SP_02_CAO%,SINTER_SP_02_K2O%,SINTER_SP_02_BASICITY,SINTER_SP_02_MNO%,SINTER_CALC_MT,FLUX_TM%,FLUX_SIO2%,FLUX_FE2O3%,FLUX_AL2O3%,FLUX_LOI%,FLUX_MGO%,FLUX_CAO%,FLUX_CALC_MT,GEOMIN TYPE,ORE_FE(T)%,ORE_LOI%,ORE_TM%,ORE_MGO%,ORE_NA2O%,ORE_P%,ORE_TIO2%,ORE_AL2O3%,ORE_SIO2%,ORE_MNO%,ORE_CAO%,ORE_K2O%,ORE_CALC_MT,LLOYDS_PELLET_PCT_SIO2,LLOYDS_PELLET_PCT_AL2O3,LLOYDS_PELLET_PCT_FE2O3,LLOYDS_PELLET_PCT_MGO,LLOYDS_PELLET_PCT_TIO2,LLOYDS_PELLET_PCT_NA2O,TOTAL_PELLET_CALC_MT,LLOYDS_PELLET_PCT_K2O,LLOYDS_PELLET_PCT_TM,LLOYDS_PELLET_PCT_LOI,LLOYDS_PELLET_PCT_MNO,LLOYDS_PELLET_PCT_CAO,LLOYDS_PELLET_PCT_P,DAILYPRODUCTION,CHARGES/HRS.,STOCKRODLEVEL,FURNACE TOP GAS ANALYSISH2%,COKE_DISCHARGE_TIME,WEIGHTED_COKE_ANGLE,TOTAL_COKE_PORTIONS,NON_COKE_DISCHARGE_TIME,WEIGHTED_NON_COKE_ANGLE,TOTAL_NON_COKE_PORTIONS,UNITCOST LAKHS/THM,ACTUALKG/THM.,ACT. FUEL RATEKG/THM.,FURNACETOPGASANALYSISCO2ETACO,COKE RATE KG/THM,PRODUCTIONTONNESPERHR
2024-07-13 17:00:00,2.32,1.01,1.31,1099.0,2401.0,0.0,2330.0,1413.0,260.0,110768.0,1.74646042756212,0.97,10.81,0.37,87.85,3.5,36.29214843636274,8.0,1.04,0.43,87.55,10.98,2.828307202430482,70.34,9.49,18.81,1.36,6.683557806847463,4.84333333333333,80.91,63.55,27.03307692307692,0.0725,5.16,1.965,9.72,2.065,0.051,0.17,55.6,10.235,0.099,1.983347168436433,0.37,104.2251318374782,0.1,94.16,0.92,0.61,1.29,0.0,0.0,3.050596833603718,2.0,61.96197099338556,3.735135746336682,5.3,0.0517699481260571,0.0219424870315142,0.0773629014395085,0.291939792309712,3.570753365970799,3.377289114252644,0.0774632122941332,0.0519616580210095,0.0271578238231104,31.677424393828545,0.0,0.0,0.0,0.0,0.0,0.0,0.0,0.0,0.0,0.0,0.0,0.0,0.0,2033.779072887463,6.0,1.3,3.54,82.5,23.54545455,11.0,60.0,28.25,8.0,129.9375,75.0,555.0,40.2912621359223,480.0,84.0
2024-07-13 18:00:00,2.31,1.01,1.3,1098.0,2400.0,0.0,2329.0,1420.0,261.0,111042.0,1.74142745094355,0.97,10.81,0.37,87.85,3.5,35.45020604284517,8.0,1.04,0.43,87.55,10.98,2.762693238027333,70.34,9.49,18.81,1.36,6.528505794234397,4.84333333333333,80.91,63.55,27.03307692307692,0.0725,5.16,1.965,9.72,2.065,0.051,0.17,55.6,10.235,0.099,1.983347168436433,0.37,101.80721058605933,0.1,94.16,0.92,0.61,1.29,0.0,0.0,2.979825966890079,2.0,61.96197099338556,3.735135746336682,5.3,0.0517699481260571,0.0219424870315142,0.0773629014395085,0.291939792309712,3.570753365970799,3.377289114252644,0.0774632122941332,0.0519616580210095,0.0271578238231104,30.942539090430813,0.0,0.0,0.0,0.0,0.0,0.0,0.0,0.0,0.0,0.0,0.0,0.0,0.0,2033.779072887463,7.0,1.3,3.48,82.5,23.54545455,11.0,60.0,28.25,8.0,129.085,78.0,553.0,40.9521608504738,475.0,82.05128205128206
2024-07-13 19:00:00,2.33,1.01,1.32,1088.0,2400.0,0.0,2332.0,1403.0,258.0,111074.0,1.7409259583872,0.97,10.81,0.37,87.85,3.5,35.214984213365675,8.0,1.04,0.43,87.55,10.98,2.7443620114907645,70.34,9.49,18.81,1.36,6.485187369657927,4.84333333333333,80.91,63.55,27.03307692307692,0.0725,5.16,1.965,9.72,2.065,0.051,0.17,55.6,10.235,0.099,1.983347168436433,0.37,101.13169185143434,0.1,94.16,0.92,0.61,1.29,0.0,0.0,2.960054005209087,2.0,61.96197099338556,3.735135746336682,5.3,0.0517699481260571,0.0219424870315142,0.0773629014395085,0.291939792309712,3.570753365970799,3.377289114252644,0.0774632122941332,0.0519616580210095,0.0271578238231104,30.73722686615784,0.0,0.0,0.0,0.0,0.0,0.0,0.0,0.0,0.0,0.0,0.0,0.0,0.0,2033.779072887463,7.0,1.3,3.38,82.5,23.54545455,11.0,60.0,28.25,8.0,128.4225,73.0,548.0,41.9657142857143,475.0,81.5068493150685
2024-07-13 20:00:00,2.3,1.01,1.29,1090.0,2410.0,0.0,2334.0,1437.0,261.0,111490.0,1.74165657413207,0.97,10.81,0.37,87.85,3.5,35.333353908200515,8.0,1.04,0.43,87.55,10.98,2.7535867577478763,70.34,9.49,18.81,1.36,6.506986318799634,4.84333333333333,80.91,63.55,27.03307692307692,0.0725,5.16,1.965,9.72,2.065,0.051,0.17,55.6,10.235,0.099,1.983347168436433,0.37,101.47163031143916,0.1,94.16,0.92,0.61,1.29,0.0,0.0,2.970003766571135,2.0,61.96197099338556,3.735135746336682,5.3,0.0517699481260571,0.0219424870315142,0.0773629014395085,0.291939792309712,3.570753365970799,3.377289114252644,0.0774632122941332,0.0519616580210095,0.0271578238231104,30.840545275791985,0.0,0.0,0.0,0.0,0.0,0.0,0.0,0.0,0.0,0.0,0.0,0.0,0.0,2033.779072887463,6.0,1.3,3.36,82.5,23.54545455,11.0,60.0,28.25,8.0,128.4225,73.0,548.0,42.417938049006,475.0,81.78082191780823
2024-07-13 21:00:00,2.28,1.01,1.27,1087.0,2400.0,0.0,2323.0,1464.0,262.0,111238.0,1.73836033574993,0.97,10.81,0.37,87.85,3.5,35.510908450452774,8.0,1.04,0.43,87.55,10.98,2.7674238771335435,70.34,9.49,18.81,1.36,6.539684742512194,4.84333333333333,80.91,63.55,27.03307692307692,0.0725,5.16,1.965,9.72,2.065,0.051,0.17,55.6,10.235,0.099,1.983347168436433,0.37,101.98153800144638,0.1,94.16,0.92,0.61,1.29,0.0,0.0,2.984928408614205,2.0,61.96197099338556,3.735135746336682,5.3,0.0517699481260571,0.0219424870315142,0.0773629014395085,0.291939792309712,3.570753365970799,3.377289114252644,0.0774632122941332,0.0519616580210095,0.0271578238231104,30.9955228902432,0.0,0.0,0.0,0.0,0.0,0.0,0.0,0.0,0.0,0.0,0.0,0.0,0.0,2033.779072887463,7.0,1.3,3.44,82.5,23.54545455,11.0,60.0,28.25,8.0,128.4225,73.0,548.0,41.8270345467192,475.0,82.1917808219178
2024-07-13 22:00:00,2.3,1.01,1.29,1106.0,2400.0,0.0,2334.0,1443.0,265.0,111305.0,1.73731435945593,0.97,10.81,0.37,87.85,3.5,37.73231305685332,8.0,1.04,0.43,87.55,10.98,2.9405416152253423,70.34,9.49,18.81,1.36,6.948778354738236,4.84333333333333,80.91,63.55,27.03307692307692,0.0725,5.16,1.965,9.72,2.065,0.051,0.17,55.6,10.235,0.099,1.983347168436433,0.37,108.36104976753684,0.1,94.16,0.92,0.61,1.29,0.0,0.0,3.171652263508628,2.0,61.96197099338556,3.735135746336682,5.3,0.0517699481260571,0.0219424870315142,0.0773629014395085,0.291939792309712,3.570753365970799,3.377289114252644,0.0774632122941332,0.0519616580210095,0.0271578238231104,32.93446504437729,0.0,0.0,0.0,0.0,0.0,0.0,0.0,0.0,0.0,0.0,0.0,0.0,0.0,2033.779072887463,6.0,1.3,3.46,82.5,23.54545455,11.0,60.0,28.25,8.0,128.6875,75.0,550.0,42.2773654916512,475.0,87.33333333333333
2024-07-13 23:00:00,2.29,1.01,1.28,1118.0,2400.0,0.0,2320.0,1450.0,268.0,111343.0,1.73672167838501,0.93,10.98,0.43,87.66,3.4,38.47659689499896,6.5,1.04,0.46,87.32,11.18,3.0866575410683685,70.82,9.28,18.7,1.2,7.324094559963383,4.91222222222222,80.6877777777778,63.55,27.27230769230769,0.073,5.185,1.9,9.52,2.015,0.053,0.17,55.66,10.25,0.0895,1.976996934660655,0.365,107.42658693997356,0.2,96.31,0.59,0.54,1.34,0.0,0.0,2.741406236534154,2.0,61.73603629436944,3.44213430303184,4.982813585652411,0.0603118486085531,0.0317969509956687,0.0965301426345403,0.3446673478294443,3.56185024712502,3.790415661597081,0.0857796215213828,0.1114067928262057,0.0292342338651865,37.44535224245308,0.0,0.0,0.0,0.0,0.0,0.0,0.0,0.0,0.0,0.0,0.0,0.0,0.0,2033.779072887463,7.0,1.3,3.57,82.5,23.54545455,11.0,60.0,28.25,8.0,129.615,82.0,557.0,42.5292632545329,475.0,88.78048780487805
2024-07-14 00:00:00,2.28,1.01,1.27,1136.0,2400.0,0.0,2324.0,1456.0,271.0,111142.0,1.73986124514921,0.93,10.98,0.43,87.66,3.4,40.01926074734718,6.5,1.04,0.46,87.32,11.18,3.2104126389055976,70.82,9.28,18.7,1.2,7.617743604853429,4.91222222222222,80.6877777777778,63.55,27.27230769230769,0.073,5.185,1.9,9.52,2.015,0.053,0.17,55.66,10.25,0.0895,1.976996934660655,0.365,111.73370154539704,0.2,96.31,0.59,0.54,1.34,0.0,0.0,2.8513189795255416,2.0,61.73603629436944,3.44213430303184,4.982813585652411,0.0603118486085531,0.0317969509956687,0.0965301426345403,0.3446673478294443,3.56185024712502,3.790415661597081,0.0857796215213828,0.1114067928262057,0.0292342338651865,38.94666982260495,0.0,0.0,0.0,0.0,0.0,0.0,0.0,0.0,0.0,0.0,0.0,0.0,0.0,1977.1184456448536,7.0,1.3,3.94,82.5,23.54545455,11.0,60.0,28.25,8.0,130.145,86.0,561.0,39.9267399267399,475.0,89.76744186046511
2024-07-14 01:00:00,2.27,1.01,1.26,1110.0,2400.0,0.0,2326.0,1466.0,266.0,110822.0,1.74488304896241,0.93,10.98,0.43,87.66,3.4,36.52422698833984,6.5,1.04,0.46,87.32,11.18,2.930035132080644,70.82,9.28,18.7,1.2,6.952457176038275,4.91222222222222,80.6877777777778,63.55,27.27230769230769,0.073,5.185,1.9,9.52,2.015,0.053,0.17,55.66,10.25,0.0895,1.976996934660655,0.365,101.97557379322708,0.2,96.31,0.59,0.54,1.34,0.0,0.0,2.6023024833424944,2.0,61.73603629436944,3.44213430303184,4.982813585652411,0.0603118486085531,0.0317969509956687,0.0965301426345403,0.3446673478294443,3.56185024712502,3.790415661597081,0.0857796215213828,0.1114067928262057,0.0292342338651865,35.54530949537951,0.0,0.0,0.0,0.0,0.0,0.0,0.0,0.0,0.0,0.0,0.0,0.0,0.0,1977.1184456448536,6.0,1.3,3.63,82.5,23.54545455,11.0,60.0,28.25,8.0,129.7475,83.0,558.0,41.3825315273237,475.0,81.92771084337349
2024-07-14 02:00:00,2.31,1.01,1.3,1108.0,2400.0,0.0,2324.0,1422.0,263.0,110908.0,1.74353059287583,0.93,10.98,0.43,87.66,3.4,36.792787480901154,6.5,1.04,0.46,87.32,11.18,2.951579508051825,70.82,9.28,18.7,1.2,7.003578184685616,4.91222222222222,80.6877777777778,63.55,27.27230769230769,0.073,5.185,1.9,9.52,2.015,0.053,0.17,55.66,10.25,0.0895,1.976996934660655,0.365,102.72539418876552,0.2,96.31,0.59,0.54,1.34,0.0,0.0,2.621437060425895,2.0,61.73603629436944,3.44213430303184,4.982813585652411,0.0603118486085531,0.0317969509956687,0.0965301426345403,0.3446673478294443,3.56185024712502,3.790415661597081,0.0857796215213828,0.1114067928262057,0.0292342338651865,35.80667206519848,0.0,0.0,0.0,0.0,0.0,0.0,0.0,0.0,0.0,0.0,0.0,0.0,0.0,1977.1184456448536,7.0,1.3,3.69,82.5,23.54545455,11.0,60.0,28.25,8.0,129.7475,83.0,558.0,40.5190554126724,475.0,82.53012048192771
2024-07-14 03:00:00,2.29,1.01,1.28,1110.0,2400.0,0.0,2322.0,1448.0,265.0,110816.0,1.74497748466753,0.93,10.98,0.43,87.66,3.4,37.97255792704701,6.5,1.04,0.46,87.32,11.18,3.046222684376991,70.82,9.28,18.7,1.2,7.228149768555226,4.91222222222222,80.6877777777778,63.55,27.27230769230769,0.073,5.185,1.9,9.52,2.015,0.053,0.17,55.66,10.25,0.0895,1.976996934660655,0.365,106.01931107928375,0.2,96.31,0.59,0.54,1.34,0.0,0.0,2.7054941319899166,2.0,61.73603629436944,3.44213430303184,4.982813585652411,0.0603118486085531,0.0317969509956687,0.0965301426345403,0.3446673478294443,3.56185024712502,3.790415661597081,0.0857796215213828,0.1114067928262057,0.0292342338651865,36.95482246014439,0.0,0.0,0.0,0.0,0.0,0.0,0.0,0.0,0.0,0.0,0.0,0.0,0.0,1977.1184456448536,6.0,1.3,3.7,82.5,23.54545455,11.0,60.0,28.25,8.0,128.7625,85.0,555.0,40.134946486738,470.0,85.17647058823529
2024-07-14 04:00:00,2.32,1.01,1.31,1120.0,2400.0,0.0,2318.0,1415.0,265.0,110758.0,1.74589089042741,0.93,10.98,0.43,87.66,3.4,39.39719969946096,6.5,1.04,0.46,87.32,11.18,3.16050985177235,70.82,9.28,18.7,1.2,7.499333082498195,4.91222222222222,80.6877777777778,63.55,27.27230769230769,0.073,5.185,1.9,9.52,2.015,0.053,0.17,55.66,10.25,0.0895,1.976996934660655,0.365,109.99690825712662,0.2,96.31,0.59,0.54,1.34,0.0,0.0,2.8069979591184087,2.0,61.73603629436944,3.44213430303184,4.982813585652411,0.0603118486085531,0.0317969509956687,0.0965301426345403,0.3446673478294443,3.56185024712502,3.790415661597081,0.0857796215213828,0.1114067928262057,0.0292342338651865,38.341281172512645,0.0,0.0,0.0,0.0,0.0,0.0,0.0,0.0,0.0,0.0,0.0,0.0,0.0,1977.1184456448536,7.0,1.3,3.73,82.5,23.54545455,11.0,60.0,28.25,8.0,128.895,86.0,556.0,40.2121281992161,470.0,88.37209302325581
2024-07-14 05:00:00,2.3,1.01,1.29,1118.0,2400.0,0.0,2325.0,1430.0,265.0,110779.0,1.74556006413578,0.93,10.98,0.43,87.66,3.4,36.52422698833984,6.5,1.04,0.46,87.32,11.18,2.930035132080644,70.82,9.28,18.7,1.2,6.952457176038275,4.91222222222222,80.6877777777778,63.55,27.27230769230769,0.073,5.185,1.9,9.52,2.015,0.053,0.17,55.66,10.25,0.0895,1.976996934660655,0.365,101.97557379322708,0.2,96.31,0.59,0.54,1.34,0.0,0.0,2.6023024833424944,2.0,61.73603629436944,3.44213430303184,4.982813585652411,0.0603118486085531,0.0317969509956687,0.0965301426345403,0.3446673478294443,3.56185024712502,3.790415661597081,0.0857796215213828,0.1114067928262057,0.0292342338651865,35.54530949537951,0.0,0.0,0.0,0.0,0.0,0.0,0.0,0.0,0.0,0.0,0.0,0.0,0.0,1977.1184456448536,6.0,1.3,3.64,82.5,23.54545455,11.0,60.0,28.25,8.0,128.4975,83.0,553.0,41.0485347985348,470.0,81.92771084337349
2024-07-14 06:00:00,2.3,1.01,1.29,1107.0,2400.0,0.0,2324.0,1435.0,264.0,110839.0,1.7446155366309,0.93,10.98,0.43,87.66,3.4,36.792787480901154,6.5,1.04,0.46,87.32,11.18,2.951579508051825,70.82,9.28,18.7,1.2,7.003578184685616,4.91222222222222,80.6877777777778,63.55,27.27230769230769,0.073,5.185,1.9,9.52,2.015,0.053,0.17,55.66,10.25,0.0895,1.976996934660655,0.365,102.72539418876552,0.2,96.31,0.59,0.54,1.34,0.0,0.0,2.621437060425895,2.0,61.73603629436944,3.44213430303184,4.982813585652411,0.0603118486085531,0.0317969509956687,0.0965301426345403,0.3446673478294443,3.56185024712502,3.790415661597081,0.0857796215213828,0.1114067928262057,0.0292342338651865,35.80667206519848,0.0,0.0,0.0,0.0,0.0,0.0,0.0,0.0,0.0,0.0,0.0,0.0,0.0,1977.1184456448536,7.0,1.3,3.58,82.5,23.54545455,11.0,60.0,28.25,8.0,128.4975,83.0,553.0,41.9803787360255,470.0,82.53012048192771
2024-07-14 07:00:00,2.34,1.01,1.33,1101.0,2400.0,0.0,2321.0,1386.0,259.0,110928.0,1.74321636863274,0.93,10.98,0.43,87.66,3.4,36.27782273641482,6.5,1.04,0.46,87.32,11.18,2.9102681671270854,70.82,9.28,18.7,1.2,6.905553650604341,4.91222222222222,80.6877777777778,63.55,27.27230769230769,0.073,5.185,1.9,9.52,2.015,0.053,0.17,55.66,10.25,0.0895,1.976996934660655,0.365,101.28761358032058,0.2,96.31,0.59,0.54,1.34,0.0,0.0,2.584746508868474,2.0,61.73603629436944,3.44213430303184,4.982813585652411,0.0603118486085531,0.0317969509956687,0.0965301426345403,0.3446673478294443,3.56185024712502,3.790415661597081,0.0857796215213828,0.1114067928262057,0.0292342338651865,35.30550933757061,0.0,0.0,0.0,0.0,0.0,0.0,0.0,0.0,0.0,0.0,0.0,0.0,0.0,1977.1184456448536,6.0,1.3,3.45,82.5,23.54545455,11.0,60.0,28.25,8.0,128.1,80.0,550.0,42.5565973016236,470.0,81.375
2024-07-14 08:00:00,2.3,1.01,1.29,1098.0,2400.0,0.0,2328.0,1431.0,261.0,110543.0,1.74928514954951,0.97,10.72,0.4,87.91,3.6,36.5447223943511,6.6,1.04,0.43,87.67,10.86,2.931679308141603,70.06,9.98,18.68,1.28,6.956358516171888,4.91222222222222,80.6877777777778,63.55,27.51153846153846,0.072,5.145,1.855,9.795,2.005,0.054,0.175,55.785,10.14,0.091,1.97091125467528,0.375,102.03279692867606,0.1,95.91,1.17,0.63,1.38,0.0,0.0,2.6037627536988595,2.0,62.05244656128336,3.738073322945216,4.951559243042766,0.1037491314780708,0.0237186414347588,0.0693111537910098,0.2326195283118464,3.357006171429296,3.263534147682613,0.0674982629561417,0.1534372828695177,0.0294060980086624,35.56525558623412,0.0,0.0,0.0,0.0,0.0,0.0,0.0,0.0,0.0,0.0,0.0,0.0,0.0,1977.1184456448536,7.0,1.3,3.42,82.5,23.54545455,11.0,60.0,28.25,8.0,128.82,76.0,551.0,42.4393561550669,475.0,81.97368421052632
2024-07-14 09:00:00,2.26,1.03,1.23,1099.0,2400.0,0.0,2327.0,1492.0,263.0,110411.0,1.75137561341199,0.97,10.72,0.4,87.91,3.6,35.66483341214361,6.6,1.04,0.43,87.67,10.86,2.8610931289728643,70.06,9.98,18.68,1.28,6.788869948366787,4.91222222222222,80.6877777777778,63.55,27.51153846153846,0.072,5.145,1.855,9.795,2.005,0.054,0.175,55.785,10.14,0.091,1.97091125467528,0.375,99.57614852750407,0.1,95.91,1.17,0.63,1.38,0.0,0.0,2.5410718366756124,2.0,62.05244656128336,3.738073322945216,4.951559243042766,0.1037491314780708,0.0237186414347588,0.0693111537910098,0.2326195283118464,3.357006171429296,3.263534147682613,0.0674982629561417,0.1534372828695177,0.0294060980086624,34.708949271958815,0.0,0.0,0.0,0.0,0.0,0.0,0.0,0.0,0.0,0.0,0.0,0.0,0.0,1977.1184456448536,6.0,1.3,3.5,82.5,23.54545455,11.0,60.0,28.25,8.0,129.35,80.0,555.0,42.4457142857143,475.0,80.0
2024-07-14 10:00:00,2.3,1.02,1.28,1099.0,2400.0,0.0,2319.0,1432.0,260.0,110184.0,1.75498228599422,0.97,10.72,0.4,87.91,3.6,36.43536993648004,6.6,1.04,0.43,87.67,10.86,2.922906869413636,70.06,9.98,18.68,1.28,6.935543064535205,4.91222222222222,80.6877777777778,63.55,27.51153846153846,0.072,5.145,1.855,9.795,2.005,0.054,0.175,55.785,10.14,0.091,1.97091125467528,0.375,101.727485069765,0.1,95.91,1.17,0.63,1.38,0.0,0.0,2.5959715368507026,2.0,62.05244656128336,3.738073322945216,4.951559243042766,0.1037491314780708,0.0237186414347588,0.0693111537910098,0.2326195283118464,3.357006171429296,3.263534147682613,0.0674982629561417,0.1534372828695177,0.0294060980086624,35.45883397845175,0.0,0.0,0.0,0.0,0.0,0.0,0.0,0.0,0.0,0.0,0.0,0.0,0.0,1977.1184456448536,7.0,1.3,3.45,82.5,23.54545455,11.0,60.0,28.25,8.0,128.2325,81.0,551.0,42.5376540392515,470.0,81.72839506172839
2024-07-14 11:00:00,2.29,1.01,1.28,1099.0,2400.0,0.0,2321.0,1432.0,261.0,110417.0,1.75128048394086,0.97,10.72,0.4,87.91,3.6,36.73703568244539,6.6,1.04,0.43,87.67,10.86,2.947107004685656,70.06,9.98,18.68,1.28,6.992965722130979,4.91222222222222,80.6877777777778,63.55,27.51153846153846,0.072,5.145,1.855,9.795,2.005,0.054,0.175,55.785,10.14,0.091,1.97091125467528,0.375,102.56973527121072,0.1,95.91,1.17,0.63,1.38,0.0,0.0,2.617464819107316,2.0,62.05244656128336,3.738073322945216,4.951559243042766,0.1037491314780708,0.0237186414347588,0.0693111537910098,0.2326195283118464,3.357006171429296,3.263534147682613,0.0674982629561417,0.1534372828695177,0.0294060980086624,35.752414519058846,0.0,0.0,0.0,0.0,0.0,0.0,0.0,0.0,0.0,0.0,0.0,0.0,0.0,1977.1184456448536,6.0,1.3,3.52,82.5,23.54545455,11.0,60.0,28.25,8.0,127.9675,79.0,549.0,41.3952413952414,470.0,82.40506329113924
2024-07-14 12:00:00,2.29,1.01,1.28,1098.0,2400.0,0.0,2320.0,1431.0,261.0,110243.0,1.75404344094686,0.97,10.72,0.4,87.91,3.6,39.18438934097356,6.6,1.04,0.43,87.67,10.86,3.1434378456478176,70.06,9.98,18.68,1.28,7.458824219587194,4.91222222222222,80.6877777777778,63.55,27.51153846153846,0.072,5.145,1.855,9.795,2.005,0.054,0.175,55.785,10.14,0.091,1.97091125467528,0.375,109.402742132192,0.1,95.91,1.17,0.63,1.38,0.0,0.0,2.7918355047686,2.0,62.05244656128336,3.738073322945216,4.951559243042766,0.1037491314780708,0.0237186414347588,0.0693111537910098,0.2326195283118464,3.357006171429296,3.263534147682613,0.0674982629561417,0.1534372828695177,0.0294060980086624,38.13417452906001,0.0,0.0,0.0,0.0,0.0,0.0,0.0,0.0,0.0,0.0,0.0,0.0,0.0,1977.1184456448536,7.0,1.3,3.45,82.5,23.54545455,11.0,60.0,28.25,8.0,127.57,76.0,546.0,41.8241194308374,470.0,87.89473684210526
2024-07-14 13:00:00,2.33,1.01,1.32,1098.0,2400.0,0.0,2325.0,1400.0,259.0,110458.0,1.75063070903814,0.97,10.72,0.4,87.91,3.6,36.793467380882326,6.6,1.04,0.43,87.67,10.86,2.951634050775803,70.06,9.98,18.68,1.28,7.003707604960673,4.91222222222222,80.6877777777778,63.55,27.51153846153846,0.072,5.145,1.855,9.795,2.005,0.054,0.175,55.785,10.14,0.091,1.97091125467528,0.375,102.72729246824792,0.1,95.91,1.17,0.63,1.38,0.0,0.0,2.621485502393195,2.0,62.05244656128336,3.738073322945216,4.951559243042766,0.1037491314780708,0.0237186414347588,0.0693111537910098,0.2326195283118464,3.357006171429296,3.263534147682613,0.0674982629561417,0.1534372828695177,0.0294060980086624,35.80733374259042,0.0,0.0,0.0,0.0,0.0,0.0,0.0,0.0,0.0,0.0,0.0,0.0,0.0,1977.1184456448536,6.0,1.3,3.51,82.5,23.54545455,11.0,60.0,28.25,8.0,127.9675,79.0,549.0,42.798259674834,470.0,82.53164556962025
2024-07-14 14:00:00,2.3,1.01,1.29,1099.0,2400.0,0.0,2317.0,1419.0,259.0,109893.0,1.75962760258785,0.97,10.72,0.4,87.91,3.6,39.28704305556444,6.6,1.04,0.43,87.67,10.86,3.1516728998841708,70.06,9.98,18.68,1.28,7.478364552497789,4.91222222222222,80.6877777777778,63.55,27.51153846153846,0.072,5.145,1.855,9.795,2.005,0.054,0.175,55.785,10.14,0.091,1.97091125467528,0.375,109.68935111232874,0.1,95.91,1.17,0.63,1.38,0.0,0.0,2.7991494450879792,2.0,62.05244656128336,3.738073322945216,4.951559243042766,0.1037491314780708,0.0237186414347588,0.0693111537910098,0.2326195283118464,3.357006171429296,3.263534147682613,0.0674982629561417,0.1534372828695177,0.0294060980086624,38.234076932392135,0.0,0.0,0.0,0.0,0.0,0.0,0.0,0.0,0.0,0.0,0.0,0.0,0.0,1977.1184456448536,7.0,1.3,3.62,82.5,23.54545455,11.0,60.0,28.25,8.0,128.1,80.0,550.0,41.5012548482774,470.0,88.125
2024-07-14 15:00:00,2.24,1.01,1.23,1141.0,2400.0,0.0,2316.0,1483.0,271.0,109555.0,1.76505415907157,0.97,10.72,0.4,87.91,3.6,39.87526513441057,6.6,1.04,0.43,87.67,10.86,3.1988610678099394,70.06,9.98,18.68,1.28,7.590333761715645,4.91222222222222,80.6877777777778,63.55,27.51153846153846,0.072,5.145,1.855,9.795,2.005,0.054,0.175,55.785,10.14,0.091,1.97091125467528,0.375,111.33166606200112,0.1,95.91,1.17,0.63,1.38,0.0,0.0,2.841059484060928,2.0,62.05244656128336,3.738073322945216,4.951559243042766,0.1037491314780708,0.0237186414347588,0.0693111537910098,0.2326195283118464,3.357006171429296,3.263534147682613,0.0674982629561417,0.1534372828695177,0.0294060980086624,38.80653356100951,0.0,0.0,0.0,0.0,0.0,0.0,0.0,0.0,0.0,0.0,0.0,0.0,0.0,1977.1184456448536,6.0,1.3,4.09,82.5,23.54545455,11.0,60.0,28.25,8.0,129.425,90.0,560.0,39.4973483975098,470.0,89.44444444444446
2024-07-14 16:00:00,2.25,1.01,1.24,1153.0,2400.0,0.0,2331.0,1448.0,270.0,107983.0,1.79073868889051,0.98,10.7,0.39,87.93,3.5,36.650309072216,5.4,1.05,0.43,87.58,10.94,2.940149649641852,70.3,9.73,18.76,1.21,6.976457144308502,4.91222222222222,80.6877777777778,63.55,27.75076923076923,0.0735,5.18,1.8,10.02,2.0,0.052,0.175,55.84,10.055,0.088,1.94112363403253,0.365,102.3275947368167,0.2,95.4,0.7,0.35,1.38,0.0,0.0,2.611285663741649,2.0,62.55760248558764,3.330575059989075,4.668745657390354,0.0403118486085531,0.0227969509956687,0.0747955613605821,0.3231808558072421,3.426216127644764,3.034012342858592,0.0554677729128297,0.0668745657390354,0.0232030490043312,35.66801234394715,0.0,0.0,0.0,0.0,0.0,0.0,0.0,0.0,0.0,0.0,0.0,0.0,0.0,1977.1184456448536,6.0,1.3,4.14,82.5,23.54545455,11.0,60.0,28.25,8.0,130.0875,95.0,565.0,38.9661566991191,470.0,82.21052631578948
2024-07-14 17:00:00,2.28,1.01,1.27,1150.0,2400.0,0.0,2323.0,1446.0,271.0,109861.0,1.76013992902277,0.98,10.7,0.39,87.93,3.5,36.62998998644131,5.4,1.05,0.43,87.58,10.94,2.938519618287852,70.3,9.73,18.76,1.21,6.972589367072589,4.91222222222222,80.6877777777778,63.55,27.75076923076923,0.0735,5.18,1.8,10.02,2.0,0.052,0.175,55.84,10.055,0.088,1.94112363403253,0.365,102.27086388714017,0.2,95.4,0.7,0.35,1.38,0.0,0.0,2.6098379559670914,2.0,62.55760248558764,3.330575059989075,4.668745657390354,0.0403118486085531,0.0227969509956687,0.0747955613605821,0.3231808558072421,3.426216127644764,3.034012342858592,0.0554677729128297,0.0668745657390354,0.0232030490043312,35.648237847617494,0.0,0.0,0.0,0.0,0.0,0.0,0.0,0.0,0.0,0.0,0.0,0.0,0.0,1977.1184456448536,7.0,1.3,3.98,82.5,23.54545455,11.0,60.0,28.25,8.0,130.3525,97.0,567.0,40.3815214893128,470.0,82.16494845360825
2024-07-14 18:00:00,2.31,1.02,1.29,1100.0,2400.0,0.0,2325.0,1436.0,261.0,110220.0,1.75440931189893,0.98,10.7,0.39,87.93,3.5,33.658686532710526,5.4,1.05,0.43,87.58,10.94,2.700156640468141,70.3,9.73,18.76,1.21,6.406996013771155,4.91222222222222,80.6877777777778,63.55,27.75076923076923,0.0735,5.18,1.8,10.02,2.0,0.052,0.175,55.84,10.055,0.088,1.94112363403253,0.365,93.974990172832,0.2,95.4,0.7,0.35,1.38,0.0,0.0,2.398136545862609,2.0,62.55760248558764,3.330575059989075,4.668745657390354,0.0403118486085531,0.0227969509956687,0.0747955613605821,0.3231808558072421,3.426216127644764,3.034012342858592,0.0554677729128297,0.0668745657390354,0.0232030490043312,32.75657087541113,0.0,0.0,0.0,0.0,0.0,0.0,0.0,0.0,0.0,0.0,0.0,0.0,0.0,1977.1184456448536,6.0,1.3,3.97,82.5,23.54545455,11.0,60.0,28.25,8.0,130.75,100.0,570.0,40.3512880562061,470.0,75.5
2024-07-14 19:00:00,2.25,1.02,1.23,1151.0,2400.0,0.0,2319.0,1480.0,273.0,109919.0,1.75921155691533,0.98,10.7,0.39,87.93,3.5,36.64561633097755,5.4,1.05,0.43,87.58,10.94,2.939773190019618,70.3,9.73,18.76,1.21,6.975563871946875,4.91222222222222,80.6877777777778,63.55,27.75076923076923,0.0735,5.18,1.8,10.02,2.0,0.052,0.175,55.84,10.055,0.088,1.94112363403253,0.365,102.31449261201048,0.2,95.4,0.7,0.35,1.38,0.0,0.0,2.6109513121841914,2.0,62.55760248558764,3.330575059989075,4.668745657390354,0.0403118486085531,0.0227969509956687,0.0747955613605821,0.3231808558072421,3.426216127644764,3.034012342858592,0.0554677729128297,0.0668745657390354,0.0232030490043312,35.66344537693769,0.0,0.0,0.0,0.0,0.0,0.0,0.0,0.0,0.0,0.0,0.0,0.0,0.0,1977.1184456448536,6.0,1.3,1.05,82.5,23.54545455,11.0,60.0,28.25,8.0,132.0,100.0,575.0,39.392523364486,475.0,82.2
2024-07-14 20:00:00,2.29,1.02,1.27,1136.0,2400.0,0.0,2312.0,1440.0,267.0,110012.0,1.75772500262708,0.98,10.7,0.39,87.93,3.5,35.66483341214361,5.4,1.05,0.43,87.58,10.94,2.8610931289728643,70.3,9.73,18.76,1.21,6.788869948366787,4.91222222222222,80.6877777777778,63.55,27.75076923076923,0.0735,5.18,1.8,10.02,2.0,0.052,0.175,55.84,10.055,0.088,1.94112363403253,0.365,99.57614852750407,0.2,95.4,0.7,0.35,1.38,0.0,0.0,2.5410718366756124,2.0,62.55760248558764,3.330575059989075,4.668745657390354,0.0403118486085531,0.0227969509956687,0.0747955613605821,0.3231808558072421,3.426216127644764,3.034012342858592,0.0554677729128297,0.0668745657390354,0.0232030490043312,34.708949271958815,0.0,0.0,0.0,0.0,0.0,0.0,0.0,0.0,0.0,0.0,0.0,0.0,0.0,1977.1184456448536,6.0,1.3,4.02,82.5,23.54545455,11.0,60.0,28.25,8.0,132.0,100.0,575.0,39.7846945939621,475.0,80.0
2024-07-14 21:00:00,2.29,1.01,1.28,1096.0,2400.0,0.0,2320.0,1446.0,261.0,110307.0,1.75302616788628,0.98,10.7,0.39,87.93,3.5,34.66175997242706,5.4,1.05,0.43,87.58,10.94,2.780624884720502,70.3,9.73,18.76,1.21,6.597932981068971,4.91222222222222,80.6877777777778,63.55,27.75076923076923,0.0735,5.18,1.8,10.02,2.0,0.052,0.175,55.84,10.055,0.088,1.94112363403253,0.365,96.77556935016804,0.2,95.4,0.7,0.35,1.38,0.0,0.0,2.4696041912691107,2.0,62.55760248558764,3.330575059989075,4.668745657390354,0.0403118486085531,0.0227969509956687,0.0747955613605821,0.3231808558072421,3.426216127644764,3.034012342858592,0.0554677729128297,0.0668745657390354,0.0232030490043312,33.73276007368497,0.0,0.0,0.0,0.0,0.0,0.0,0.0,0.0,0.0,0.0,0.0,0.0,0.0,1977.1184456448536,7.0,1.3,3.76,82.5,23.54545455,11.0,60.0,28.25,8.0,129.35,80.0,555.0,39.6200185356812,475.0,77.75
2024-07-14 22:00:00,2.27,1.01,1.26,1060.0,2400.0,0.0,2312.0,1459.0,256.0,110807.0,1.74511915739303,0.98,10.7,0.39,87.93,3.5,32.69276396113163,5.4,1.05,0.43,87.58,10.94,2.622668701558459,70.3,9.73,18.76,1.21,6.223130786002888,4.91222222222222,80.6877777777778,63.55,27.75076923076923,0.0735,5.18,1.8,10.02,2.0,0.052,0.175,55.84,10.055,0.088,1.94112363403253,0.365,91.27813615021208,0.2,95.4,0.7,0.35,1.38,0.0,0.0,2.329315850285978,2.0,62.55760248558764,3.330575059989075,4.668745657390354,0.0403118486085531,0.0227969509956687,0.0747955613605821,0.3231808558072421,3.426216127644764,3.034012342858592,0.0554677729128297,0.0668745657390354,0.0232030490043312,31.81653683262891,0.0,0.0,0.0,0.0,0.0,0.0,0.0,0.0,0.0,0.0,0.0,0.0,0.0,1977.1184456448536,6.0,1.3,3.71,82.5,23.54545455,11.0,60.0,28.25,8.0,128.6875,75.0,550.0,38.7736284001844,475.0,73.33333333333333
2024-07-14 23:00:00,2.33,1.01,1.32,1091.0,2400.0,0.0,2332.0,1415.0,260.0,110547.0,1.74922188006043,0.94,10.94,0.4,87.72,3.6,34.38668983123346,5.6,1.03,0.43,87.38,11.16,2.823356391366501,70.42,9.8,18.62,1.16,6.075723498741648,4.84444444444445,81.3322222222222,63.55,27.99,0.0765,5.245,1.86,9.93,2.115,0.052,0.18,55.795,9.9,0.091,1.887504543802254,0.385,95.07300152606275,0.2,96.53,0.67,0.47,1.28,0.0,0.0,2.1500671896334067,2.0,62.18036198295098,3.563217232052491,4.944467209401473,0.0524658475308984,0.0224931695061796,0.073157104378003,0.2639255485233993,3.660928971320649,3.145915322413552,0.0728347002374669,0.0769125684710456,0.0229009563295375,33.37742146494183,0.0,0.0,0.0,0.0,0.0,0.0,0.0,0.0,0.0,0.0,0.0,0.0,0.0,1977.1184456448536,6.0,1.3,3.71,82.5,23.54545455,11.0,60.0,28.25,8.0,129.35,80.0,555.0,39.1773897058824,475.0,76.25
2024-07-15 00:00:00,2.2,1.0,1.2,1102.0,2394.0,0.0,2317.0,1459.0,264.0,110235.0,1.74978706726161,0.94,10.94,0.4,87.72,3.6,38.4674178810094,5.6,1.03,0.43,87.38,11.16,3.158408985184316,70.42,9.8,18.62,1.16,6.796740131214309,4.84444444444445,81.3322222222222,63.55,27.99,0.0765,5.245,1.86,9.93,2.115,0.052,0.18,55.795,9.9,0.091,1.887504543802254,0.385,106.35547931057472,0.2,96.53,0.67,0.47,1.28,0.0,0.0,2.405219387553623,2.0,62.18036198295098,3.563217232052491,4.944467209401473,0.0524658475308984,0.0224931695061796,0.073157104378003,0.2639255485233993,3.660928971320649,3.145915322413552,0.0728347002374669,0.0769125684710456,0.0229009563295375,37.33837788935077,0.0,0.0,0.0,0.0,0.0,0.0,0.0,0.0,0.0,0.0,0.0,0.0,0.0,1965.7934662546927,7.0,1.3,3.71,82.5,23.54545455,11.0,60.0,28.25,8.0,129.2175,79.0,554.0,41.5085714285714,475.0,84.81012658227849
2024-07-15 01:00:00,2.25,1.01,1.24,1163.0,2399.0,0.0,2323.0,1481.0,277.0,110468.0,1.74974323820022,0.94,10.94,0.4,87.72,3.6,38.720644088270085,5.6,1.03,0.43,87.38,11.16,3.179200397042796,70.42,9.8,18.62,1.16,6.84148222257297,4.84444444444445,81.3322222222222,63.55,27.99,0.0765,5.245,1.86,9.93,2.115,0.052,0.18,55.795,9.9,0.091,1.887504543802254,0.385,107.0556041468847,0.2,96.53,0.67,0.47,1.28,0.0,0.0,2.421052646365641,2.0,62.18036198295098,3.563217232052491,4.944467209401473,0.0524658475308984,0.0224931695061796,0.073157104378003,0.2639255485233993,3.660928971320649,3.145915322413552,0.0728347002374669,0.0769125684710456,0.0229009563295375,37.584171767365504,0.0,0.0,0.0,0.0,0.0,0.0,0.0,0.0,0.0,0.0,0.0,0.0,0.0,1965.7934662546927,6.0,1.3,4.11,82.5,23.54545455,11.0,60.0,28.25,8.0,131.3375,95.0,570.0,40.3372835004558,475.0,85.36842105263158
2024-07-15 02:00:00,2.28,1.02,1.26,1138.0,2400.0,0.0,2333.0,1455.0,270.0,110565.0,1.74893722398778,0.94,10.94,0.4,87.72,3.6,38.95374871286764,5.6,1.03,0.43,87.38,11.16,3.198339704575584,70.42,9.8,18.62,1.16,6.882669067025973,4.84444444444445,81.3322222222222,63.55,27.99,0.0765,5.245,1.86,9.93,2.115,0.052,0.18,55.795,9.9,0.091,1.887504543802254,0.385,107.70009643267504,0.2,96.53,0.67,0.47,1.28,0.0,0.0,2.435627780161852,2.0,62.18036198295098,3.563217232052491,4.944467209401473,0.0524658475308984,0.0224931695061796,0.073157104378003,0.2639255485233993,3.660928971320649,3.145915322413552,0.0728347002374669,0.0769125684710456,0.0229009563295375,37.810434642297786,0.0,0.0,0.0,0.0,0.0,0.0,0.0,0.0,0.0,0.0,0.0,0.0,0.0,1965.7934662546927,7.0,1.3,3.88,82.5,23.54545455,11.0,60.0,28.25,8.0,130.0125,85.0,560.0,41.2998859749145,475.0,85.88235294117646
2024-07-15 03:00:00,2.28,1.02,1.26,1100.0,2400.0,0.0,2332.0,1464.0,263.0,110597.0,1.74843139743656,0.94,10.94,0.4,87.72,3.6,37.13234968629337,5.6,1.03,0.43,87.38,11.16,3.0487917658776205,70.42,9.8,18.62,1.16,6.560849289645398,4.84444444444445,81.3322222222222,63.55,27.99,0.0765,5.245,1.86,9.93,2.115,0.052,0.18,55.795,9.9,0.091,1.887504543802254,0.385,102.66425630723856,0.2,96.53,0.67,0.47,1.28,0.0,0.0,2.32174271866022,2.0,62.18036198295098,3.563217232052491,4.944467209401473,0.0524658475308984,0.0224931695061796,0.073157104378003,0.2639255485233993,3.660928971320649,3.145915322413552,0.0728347002374669,0.0769125684710456,0.0229009563295375,36.04249468459399,0.0,0.0,0.0,0.0,0.0,0.0,0.0,0.0,0.0,0.0,0.0,0.0,0.0,1965.7934662546927,6.0,1.3,3.75,82.5,23.54545455,11.0,60.0,28.25,8.0,128.6875,75.0,550.0,40.8747423860774,475.0,81.86666666666666
2024-07-15 04:00:00,2.28,1.02,1.26,1093.0,2400.0,0.0,2339.0,1470.0,263.0,110791.0,1.74537107682555,0.94,10.94,0.4,87.72,3.6,36.52758829075113,5.6,1.03,0.43,87.38,11.16,2.999137176856812,70.42,9.8,18.62,1.16,6.453995066687004,4.84444444444445,81.3322222222222,63.55,27.99,0.0765,5.245,1.86,9.93,2.115,0.052,0.18,55.795,9.9,0.091,1.887504543802254,0.385,100.99220001558972,0.2,96.53,0.67,0.47,1.28,0.0,0.0,2.283929319333506,2.0,62.18036198295098,3.563217232052491,4.944467209401473,0.0524658475308984,0.0224931695061796,0.073157104378003,0.2639255485233993,3.660928971320649,3.145915322413552,0.0728347002374669,0.0769125684710456,0.0229009563295375,35.45548337051266,0.0,0.0,0.0,0.0,0.0,0.0,0.0,0.0,0.0,0.0,0.0,0.0,0.0,1965.7934662546927,7.0,1.3,3.69,82.5,23.54545455,11.0,60.0,28.25,8.0,128.6875,75.0,550.0,40.5436272270443,475.0,80.53333333333333
2024-07-15 05:00:00,2.24,1.02,1.22,1106.0,2400.0,0.0,2336.0,1518.0,269.0,111185.0,1.73918864248008,0.94,10.94,0.4,87.72,3.6,38.34187247737785,5.6,1.03,0.43,87.38,11.16,3.148100943919237,70.42,9.8,18.62,1.16,6.774557735562187,4.84444444444445,81.3322222222222,63.55,27.99,0.0765,5.245,1.86,9.93,2.115,0.052,0.18,55.795,9.9,0.091,1.887504543802254,0.385,106.00836889053625,0.2,96.53,0.67,0.47,1.28,0.0,0.0,2.397369517313647,2.0,62.18036198295098,3.563217232052491,4.944467209401473,0.0524658475308984,0.0224931695061796,0.073157104378003,0.2639255485233993,3.660928971320649,3.145915322413552,0.0728347002374669,0.0769125684710456,0.0229009563295375,37.21651731275667,0.0,0.0,0.0,0.0,0.0,0.0,0.0,0.0,0.0,0.0,0.0,0.0,0.0,1965.7934662546927,6.0,1.3,3.71,82.5,23.54545455,11.0,60.0,28.25,8.0,128.6875,75.0,550.0,40.1682200500114,475.0,84.53333333333333
2024-07-15 06:00:00,2.25,1.02,1.23,1099.0,2400.0,0.0,2325.0,1509.0,267.0,111211.0,1.73878220471819,0.94,10.94,0.4,87.72,3.6,37.681286953016325,5.6,1.03,0.43,87.38,11.16,3.0938628543734312,70.42,9.8,18.62,1.16,6.657840045869172,4.84444444444445,81.3322222222222,63.55,27.99,0.0765,5.245,1.86,9.93,2.115,0.052,0.18,55.795,9.9,0.091,1.887504543802254,0.385,104.18196894119671,0.2,96.53,0.67,0.47,1.28,0.0,0.0,2.356065650356775,2.0,62.18036198295098,3.563217232052491,4.944467209401473,0.0524658475308984,0.0224931695061796,0.073157104378003,0.2639255485233993,3.660928971320649,3.145915322413552,0.0728347002374669,0.0769125684710456,0.0229009563295375,36.57532033891398,0.0,0.0,0.0,0.0,0.0,0.0,0.0,0.0,0.0,0.0,0.0,0.0,0.0,1965.7934662546927,7.0,1.3,3.82,82.5,23.54545455,11.0,60.0,28.25,8.0,129.085,78.0,553.0,40.3740875912409,475.0,83.07692307692308
2024-07-15 07:00:00,2.27,1.04,1.23,1096.0,2400.0,0.0,2322.0,1504.0,264.0,111298.0,1.73742358167272,0.94,10.94,0.4,87.72,3.6,37.319136750233,5.6,1.03,0.43,87.38,11.16,3.0641281199549337,70.42,9.8,18.62,1.16,6.593852366103434,4.84444444444445,81.3322222222222,63.55,27.99,0.0765,5.245,1.86,9.93,2.115,0.052,0.18,55.795,9.9,0.091,1.887504543802254,0.385,103.1806888833934,0.2,96.53,0.67,0.47,1.28,0.0,0.0,2.333421793895306,2.0,62.18036198295098,3.563217232052491,4.944467209401473,0.0524658475308984,0.0224931695061796,0.073157104378003,0.2639255485233993,3.660928971320649,3.145915322413552,0.0728347002374669,0.0769125684710456,0.0229009563295375,36.22379944489254,0.0,0.0,0.0,0.0,0.0,0.0,0.0,0.0,0.0,0.0,0.0,0.0,0.0,1965.7934662546927,6.0,1.3,3.73,82.5,23.54545455,11.0,60.0,28.25,8.0,129.2175,79.0,554.0,41.02096627165,475.0,82.27848101265823
2024-07-15 08:00:00,2.25,1.04,1.21,1099.0,2400.0,0.0,2311.0,1486.0,264.0,111158.0,1.73961091362342,0.96,10.88,0.41,87.75,3.7,37.54256735579973,8.6,1.04,0.44,87.25,11.27,3.082473131683301,70.57,9.41,18.76,1.26,6.633329925218381,4.84444444444445,81.3322222222222,63.55,27.99,0.075,5.234999999999999,1.835,9.87,2.045,0.054,0.18,55.66,10.185,0.094,1.945549919719749,0.38,103.79843424964612,0.1,96.37,0.88,0.61,1.38,0.0,0.0,2.347392048564966,2.0,61.45577865213443,3.790867505936674,5.017281421177614,0.0420969948243299,0.0221359289411192,0.0757745906837938,0.3461700844303567,3.941045092735731,3.615081984046657,0.0555532790598527,0.0603688527065685,0.0232096994824329,36.44067223860338,0.0,0.0,0.0,0.0,0.0,0.0,0.0,0.0,0.0,0.0,0.0,0.0,0.0,1965.7934662546927,7.0,1.3,3.77,82.5,23.54545455,11.0,60.0,28.25,8.0,129.7475,83.0,558.0,41.6857012334399,475.0,82.7710843373494
2024-07-15 09:00:00,2.26,1.04,1.22,1101.0,2400.0,0.0,2310.0,1512.0,265.0,110897.0,1.74370346450046,0.96,10.88,0.41,87.75,3.7,37.65186158390978,8.6,1.04,0.44,87.25,11.27,3.0914468525906766,70.57,9.41,18.76,1.26,6.6526409293674895,4.84444444444445,81.3322222222222,63.55,27.99,0.075,5.234999999999999,1.835,9.87,2.045,0.054,0.18,55.66,10.185,0.094,1.945549919719749,0.38,104.10061309753448,0.1,96.37,0.88,0.61,1.38,0.0,0.0,2.35422579543124,2.0,61.45577865213443,3.790867505936674,5.017281421177614,0.0420969948243299,0.0221359289411192,0.0757745906837938,0.3461700844303567,3.941045092735731,3.615081984046657,0.0555532790598527,0.0603688527065685,0.0232096994824329,36.54675862066628,0.0,0.0,0.0,0.0,0.0,0.0,0.0,0.0,0.0,0.0,0.0,0.0,0.0,1965.7934662546927,6.0,1.3,3.81,82.5,23.54545455,11.0,60.0,28.25,8.0,129.7475,83.0,558.0,40.5263157894737,475.0,83.01204819277109
2024-07-15 10:00:00,2.24,1.02,1.22,1098.0,2395.0,0.0,2311.0,1511.0,266.0,110659.0,1.74381316340003,0.96,10.88,0.41,87.75,3.7,37.98657515749678,8.6,1.04,0.44,87.25,11.27,3.118928872869512,70.57,9.41,18.76,1.26,6.71178087957413,4.84444444444445,81.3322222222222,63.55,27.99,0.075,5.234999999999999,1.835,9.87,2.045,0.054,0.18,55.66,10.185,0.094,1.945549919719749,0.38,105.02603581919251,0.1,96.37,0.88,0.61,1.38,0.0,0.0,2.375154145209202,2.0,61.45577865213443,3.790867505936674,5.017281421177614,0.0420969948243299,0.0221359289411192,0.0757745906837938,0.3461700844303567,3.941045092735731,3.615081984046657,0.0555532790598527,0.0603688527065685,0.0232096994824329,36.87164816573388,0.0,0.0,0.0,0.0,0.0,0.0,0.0,0.0,0.0,0.0,0.0,0.0,0.0,1965.7934662546927,7.0,1.3,3.76,82.5,23.54545455,11.0,60.0,28.25,8.0,129.35,80.0,555.0,40.627194008893,475.0,83.75
2024-07-15 11:00:00,2.22,1.01,1.21,1127.0,2410.0,0.0,2324.0,1529.0,273.0,110583.0,1.75593569410289,0.96,10.88,0.41,87.75,3.7,36.85916436623808,8.6,1.04,0.44,87.25,11.27,3.0263615894578755,70.57,9.41,18.76,1.26,6.512580657895227,4.84444444444445,81.3322222222222,63.55,27.99,0.075,5.234999999999999,1.835,9.87,2.045,0.054,0.18,55.66,10.185,0.094,1.945549919719749,0.38,101.90894812032133,0.1,96.37,0.88,0.61,1.38,0.0,0.0,2.3046614934471177,2.0,61.45577865213443,3.790867505936674,5.017281421177614,0.0420969948243299,0.0221359289411192,0.0757745906837938,0.3461700844303567,3.941045092735731,3.615081984046657,0.0555532790598527,0.0603688527065685,0.0232096994824329,35.77732750478484,0.0,0.0,0.0,0.0,0.0,0.0,0.0,0.0,0.0,0.0,0.0,0.0,0.0,1965.7934662546927,6.0,1.3,3.71,82.5,23.54545455,11.0,60.0,28.25,8.0,130.2775,87.0,562.0,40.8378188626258,475.0,81.26436781609195
2024-07-15 12:00:00,2.26,1.03,1.23,1101.0,2405.0,0.0,2327.0,1496.0,265.0,110950.0,1.74650033717753,0.96,10.88,0.41,87.75,3.7,34.40502329517728,8.6,1.04,0.44,87.25,11.27,2.824861680269146,70.57,9.41,18.76,1.26,6.078962806108641,4.84444444444445,81.3322222222222,63.55,27.99,0.075,5.234999999999999,1.835,9.87,2.045,0.054,0.18,55.66,10.185,0.094,1.945549919719749,0.38,95.12369025051004,0.1,96.37,0.88,0.61,1.38,0.0,0.0,2.151213510477065,2.0,61.45577865213443,3.790867505936674,5.017281421177614,0.0420969948243299,0.0221359289411192,0.0757745906837938,0.3461700844303567,3.941045092735731,3.615081984046657,0.0555532790598527,0.0603688527065685,0.0232096994824329,33.39521683157842,0.0,0.0,0.0,0.0,0.0,0.0,0.0,0.0,0.0,0.0,0.0,0.0,0.0,1965.7934662546927,6.0,1.3,3.67,82.5,23.54545455,11.0,60.0,28.25,8.0,129.615,82.0,557.0,40.6169665809769,475.0,75.85365853658537
2024-07-15 13:00:00,2.27,1.02,1.25,1098.0,2405.0,0.0,2336.0,1488.0,264.0,110129.0,1.75951490550819,0.96,10.88,0.41,87.75,3.7,34.792218091103706,8.6,1.04,0.44,87.25,11.27,2.8566527281178344,70.57,9.41,18.76,1.26,6.147375570807612,4.84444444444445,81.3322222222222,63.55,27.99,0.075,5.234999999999999,1.835,9.87,2.045,0.054,0.18,55.66,10.185,0.094,1.945549919719749,0.38,96.194214095773,0.1,96.37,0.88,0.61,1.38,0.0,0.0,2.1754233088264843,2.0,61.45577865213443,3.790867505936674,5.017281421177614,0.0420969948243299,0.0221359289411192,0.0757745906837938,0.3461700844303567,3.941045092735731,3.615081984046657,0.0555532790598527,0.0603688527065685,0.0232096994824329,33.77104724608171,0.0,0.0,0.0,0.0,0.0,0.0,0.0,0.0,0.0,0.0,0.0,0.0,0.0,1965.7934662546927,7.0,1.3,3.54,82.5,23.54545455,11.0,60.0,28.25,8.0,129.615,82.0,557.0,41.0501750291715,475.0,76.70731707317073
2024-07-15 14:00:00,2.29,1.01,1.28,1093.0,2400.0,0.0,2337.0,1459.0,264.0,112047.0,1.72581416537794,0.96,10.88,0.41,87.75,3.7,34.75414513343377,8.6,1.04,0.44,87.25,11.27,2.853526706715274,70.57,9.41,18.76,1.26,6.140648527154466,4.84444444444445,81.3322222222222,63.55,27.99,0.075,5.234999999999999,1.835,9.87,2.045,0.054,0.18,55.66,10.185,0.094,1.945549919719749,0.38,96.08894922787144,0.1,96.37,0.88,0.61,1.38,0.0,0.0,2.1730427535156887,2.0,61.45577865213443,3.790867505936674,5.017281421177614,0.0420969948243299,0.0221359289411192,0.0757745906837938,0.3461700844303567,3.941045092735731,3.615081984046657,0.0555532790598527,0.0603688527065685,0.0232096994824329,33.73409175077805,0.0,0.0,0.0,0.0,0.0,0.0,0.0,0.0,0.0,0.0,0.0,0.0,0.0,1965.7934662546927,6.0,1.3,3.75,82.5,23.54545455,11.0,60.0,28.25,8.0,128.9525,77.0,552.0,40.2606469629974,475.0,76.62337662337663
