Repository: saikumar-voptimai/evonith_bf_webapp

# Evonith BF2 — Blast Furnace Intelligence Platform

Monitoring, modelling and optimisation of **Blast Furnace 2 (BF2)** at Evonith Steel: live telemetry from InfluxDB,
manual plant reports from Neon PostgreSQL, a two-zone energy model of the furnace, blend and fuel optimisers, a
conversational assistant (FurnaceMind) and a live digital twin evaluated every hour.

The platform has three deployable parts that share one Python service layer, plus the shared data library:

| Part | Path | What it is |
|---|---|---|
| **Streamlit app** (legacy) | `src/app.py`, `src/custom_pages/` | The original 11-page dashboard; still the home of the model pages. Served under `/legacy` in production |

File: src/data/V13_df_filtered.csv (part 78 of 268)
NM3/HR.,STEAMKGS/HR.,RAFTOC,PERMEABILITYKGS/HR.,TUYEREVELOCITYM/S,HOT BLAST VOLUMENM3/HR.,O2 ENRICHMENT %,COKE_VM%,COKE_ASH%,COKE_IM%,COKE_FC%,COKE_MOIST%,COKE_CALC_MT,NUTCOKE_MOIST%,NUTCOKE_VM%,NUTCOKE_IM%,NUTCOKE_FC%,NUTCOKE_ASH%,NUTCOKE_CALC_MT,PCI_2_FC%,PCI_2_ASH%,PCI_2_VM%,PCI_2_IM%,PCI_2_CALC_MT,SINTER_SP_02_COLD_STRENGTH_AI,SINTER_SP_02_COLD_STRENGTH_TI,SINTER_SP_02_HOT_STRENGTH_RI,SINTER_SP_02_HOT_STRENGTH_RDI,SINTER_SP_02_P%,SINTER_SP_02_SIO2%,SINTER_SP_02_MGO%,SINTER_SP_02_FEO%,SINTER_SP_02_AL2O3%,SINTER_SP_02_NA2O%,SINTER_SP_02_TIO2%,SINTER_SP_02_FE(T)%,SINTER_SP_02_CAO%,SINTER_SP_02_K2O%,SINTER_SP_02_BASICITY,SINTER_SP_02_MNO%,SINTER_CALC_MT,FLUX_TM%,FLUX_SIO2%,FLUX_FE2O3%,FLUX_AL2O3%,FLUX_LOI%,FLUX_MGO%,FLUX_CAO%,FLUX_CALC_MT,GEOMIN TYPE,ORE_FE(T)%,ORE_LOI%,ORE_TM%,ORE_MGO%,ORE_NA2O%,ORE_P%,ORE_TIO2%,ORE_AL2O3%,ORE_SIO2%,ORE_MNO%,ORE_CAO%,ORE_K2O%,ORE_CALC_MT,LLOYDS_PELLET_PCT_SIO2,LLOYDS_PELLET_PCT_AL2O3,LLOYDS_PELLET_PCT_FE2O3,LLOYDS_PELLET_PCT_MGO,LLOYDS_PELLET_PCT_TIO2,LLOYDS_PELLET_PCT_NA2O,TOTAL_PELLET_CALC_MT,LLOYDS_PELLET_PCT_K2O,LLOYDS_PELLET_PCT_TM,LLOYDS_PELLET_PCT_LOI,LLOYDS_PELLET_PCT_MNO,LLOYDS_PELLET_PCT_CAO,LLOYDS_PELLET_PCT_P,DAILYPRODUCTION,CHARGES/HRS.,STOCKRODLEVEL,FURNACE TOP GAS ANALYSISH2%,COKE_DISCHARGE_TIME,WEIGHTED_COKE_ANGLE,TOTAL_COKE_PORTIONS,NON_COKE_DISCHARGE_TIME,WEIGHTED_NON_COKE_ANGLE,TOTAL_NON_COKE_PORTIONS,UNITCOST LAKHS/THM,ACTUALKG/THM.,ACT. FUEL RATEKG/THM.,FURNACETOPGASANALYSISCO2ETACO,COKE RATE KG/THM,PRODUCTIONTONNESPERHR
2024-07-15 15:00:00,2.24,1.01,1.23,1109.0,2400.0,0.0,2343.0,1500.0,268.0,110526.0,1.74955409594723,0.96,10.88,0.41,87.75,3.7,34.9249705925642,8.6,1.04,0.44,87.25,11.27,2.8675525159516706,70.57,9.41,18.76,1.26,6.17083137584726,4.84444444444445,81.3322222222222,63.55,27.99,0.075,5.234999999999999,1.835,9.87,2.045,0.054,0.18,55.66,10.185,0.094,1.945549919719749,0.38,96.5612508427203,0.1,96.37,0.88,0.61,1.38,0.0,0.0,2.1837238111177144,2.0,61.45577865213443,3.790867505936674,5.017281421177614,0.0420969948243299,0.0221359289411192,0.0757745906837938,0.3461700844303567,3.941045092735731,3.615081984046657,0.0555532790598527,0.0603688527065685,0.0232096994824329,33.899903388197124,0.0,0.0,0.0,0.0,0.0,0.0,0.0,0.0,0.0,0.0,0.0,0.0,0.0,1965.7934662546927,6.0,1.3,3.77,82.5,23.54545455,11.0,60.0,28.25,8.0,129.35,80.0,555.0,40.0688863375431,475.0,77.0
2024-07-15 16:00:00,2.25,1.01,1.24,1110.0,2400.0,0.0,2319.0,1493.0,268.0,110869.0,1.74414365608966,0.97,10.98,0.42,87.63,3.4,40.254430390780165,8.8,1.03,0.44,87.37,11.16,3.3051335816975427,70.28,9.68,18.96,1.08,7.112484215668108,4.84444444444445,81.3322222222222,63.55,27.99,0.076,5.145,1.84,9.84,2.035,0.053,0.17,55.91,9.975,0.091,1.938741008824952,0.36,111.29624691287566,0.1,94.95,1.21,0.4,1.34,0.0,0.0,2.516954392684379,2.0,61.84676908883906,3.517663952992639,5.413592894111929,0.1230874315289543,0.0185184426353284,0.0724289622602415,0.298946723960283,3.515355203799472,3.409275973695319,0.0638251369420913,0.1596311472934315,0.0364446720940147,39.072940593538895,0.0,0.0,0.0,0.0,0.0,0.0,0.0,0.0,0.0,0.0,0.0,0.0,0.0,1965.7934662546927,7.0,1.3,3.89,82.5,23.54545455,11.0,60.0,28.25,8.0,129.35,80.0,555.0,39.2202367138547,475.0,88.75
2024-07-15 17:00:00,2.27,1.01,1.26,1101.0,2400.0,0.0,2324.0,1470.0,265.0,111081.0,1.74081629539034,0.97,10.98,0.42,87.63,3.4,37.98657515749678,8.8,1.03,0.44,87.37,11.16,3.118928872869512,70.28,9.68,18.96,1.08,6.71178087957413,4.84444444444445,81.3322222222222,63.55,27.99,0.076,5.145,1.84,9.84,2.035,0.053,0.17,55.91,9.975,0.091,1.938741008824952,0.36,105.02603581919251,0.1,94.95,1.21,0.4,1.34,0.0,0.0,2.375154145209202,2.0,61.84676908883906,3.517663952992639,5.413592894111929,0.1230874315289543,0.0185184426353284,0.0724289622602415,0.298946723960283,3.515355203799472,3.409275973695319,0.0638251369420913,0.1596311472934315,0.0364446720940147,36.87164816573388,0.0,0.0,0.0,0.0,0.0,0.0,0.0,0.0,0.0,0.0,0.0,0.0,0.0,1965.7934662546927,6.0,1.3,3.7,82.5,23.54545455,11.0,60.0,28.25,8.0,129.35,80.0,555.0,40.4562383612663,475.0,83.75
2024-07-15 18:00:00,2.27,1.01,1.26,1109.0,2400.0,0.0,2321.0,1479.0,269.0,111725.0,1.7307860622976,0.97,10.98,0.42,87.63,3.4,36.92601932781425,8.8,1.03,0.44,87.37,11.16,3.031850788446992,70.28,9.68,18.96,1.08,6.5243931429890045,4.84444444444445,81.3322222222222,63.55,27.99,0.076,5.145,1.84,9.84,2.035,0.053,0.17,55.91,9.975,0.091,1.938741008824952,0.36,102.09379004302896,0.1,94.95,1.21,0.4,1.34,0.0,0.0,2.3088416765369875,2.0,61.84676908883906,3.517663952992639,5.413592894111929,0.1230874315289543,0.0185184426353284,0.0724289622602415,0.298946723960283,3.515355203799472,3.409275973695319,0.0638251369420913,0.1596311472934315,0.0364446720940147,35.84222023626037,0.0,0.0,0.0,0.0,0.0,0.0,0.0,0.0,0.0,0.0,0.0,0.0,0.0,1965.7934662546927,7.0,1.3,3.65,82.5,23.54545455,11.0,60.0,28.25,8.0,130.0125,85.0,560.0,40.1938163359483,475.0,81.41176470588235
2024-07-15 19:00:00,2.26,1.0,1.26,1100.0,2400.0,0.0,2334.0,1488.0,268.0,111800.0,1.72962545433342,0.97,10.98,0.42,87.63,3.4,36.64854056985958,8.8,1.03,0.44,87.37,11.16,3.0090680946609742,70.28,9.68,18.96,1.08,6.475365911278683,4.84444444444445,81.3322222222222,63.55,27.99,0.076,5.145,1.84,9.84,2.035,0.053,0.17,55.91,9.975,0.091,1.938741008824952,0.36,101.32661127391948,0.1,94.95,1.21,0.4,1.34,0.0,0.0,2.2914919991988483,2.0,61.84676908883906,3.517663952992639,5.413592894111929,0.1230874315289543,0.0185184426353284,0.0724289622602415,0.298946723960283,3.515355203799472,3.409275973695319,0.0638251369420913,0.1596311472934315,0.0364446720940147,35.57288563332893,0.0,0.0,0.0,0.0,0.0,0.0,0.0,0.0,0.0,0.0,0.0,0.0,0.0,1965.7934662546927,6.0,1.3,3.62,82.5,23.54545455,11.0,60.0,28.25,8.0,128.6875,75.0,550.0,41.1643835616438,475.0,80.8
2024-07-15 20:00:00,2.27,1.0,1.27,1099.0,2400.0,0.0,2340.0,1465.0,266.0,111869.0,1.72855906888673,0.97,10.98,0.42,87.63,3.4,36.164731453425794,8.8,1.03,0.44,87.37,11.16,2.969344423444328,70.28,9.68,18.96,1.08,6.389882532911968,4.84444444444445,81.3322222222222,63.55,27.99,0.076,5.145,1.84,9.84,2.035,0.053,0.17,55.91,9.975,0.091,1.938741008824952,0.36,99.98896624060042,0.1,94.95,1.21,0.4,1.34,0.0,0.0,2.2612412797374777,2.0,61.84676908883906,3.517663952992639,5.413592894111929,0.1230874315289543,0.0185184426353284,0.0724289622602415,0.298946723960283,3.515355203799472,3.409275973695319,0.0638251369420913,0.1596311472934315,0.0364446720940147,35.10327658206386,0.0,0.0,0.0,0.0,0.0,0.0,0.0,0.0,0.0,0.0,0.0,0.0,0.0,1965.7934662546927,7.0,1.3,3.56,82.5,23.54545455,11.0,60.0,28.25,8.0,128.6875,75.0,550.0,41.6131989000917,475.0,79.73333333333333
2024-07-15 21:00:00,2.26,1.0,1.26,1098.0,2400.0,0.0,2340.0,1483.0,268.0,111966.0,1.72706216899795,0.97,10.98,0.42,87.63,3.4,36.89044512807648,8.8,1.03,0.44,87.37,11.16,3.028929930269297,70.28,9.68,18.96,1.08,6.518107600462041,4.84444444444445,81.3322222222222,63.55,27.99,0.076,5.145,1.84,9.84,2.035,0.053,0.17,55.91,9.975,0.091,1.938741008824952,0.36,101.995433790579,0.1,94.95,1.21,0.4,1.34,0.0,0.0,2.306617358929534,2.0,61.84676908883906,3.517663952992639,5.413592894111929,0.1230874315289543,0.0185184426353284,0.0724289622602415,0.298946723960283,3.515355203799472,3.409275973695319,0.0638251369420913,0.1596311472934315,0.0364446720940147,35.807690158961464,0.0,0.0,0.0,0.0,0.0,0.0,0.0,0.0,0.0,0.0,0.0,0.0,0.0,1965.7934662546927,6.0,1.3,3.07,82.5,23.54545455,11.0,60.0,28.25,8.0,128.6875,75.0,550.0,41.4925373134328,475.0,81.33333333333333
2024-07-15 22:00:00,2.25,1.0,1.25,1100.0,2400.0,0.0,2329.0,1487.0,268.0,111753.0,1.73035258650158,0.97,10.98,0.42,87.63,3.4,36.285683732534245,8.8,1.03,0.44,87.37,11.16,2.979275341248489,70.28,9.68,18.96,1.08,6.411253377503646,4.84444444444445,81.3322222222222,63.55,27.99,0.076,5.145,1.84,9.84,2.035,0.053,0.17,55.91,9.975,0.091,1.938741008824952,0.36,100.32337749893018,0.1,94.95,1.21,0.4,1.34,0.0,0.0,2.2688039596028204,2.0,61.84676908883906,3.517663952992639,5.413592894111929,0.1230874315289543,0.0185184426353284,0.0724289622602415,0.298946723960283,3.515355203799472,3.409275973695319,0.0638251369420913,0.1596311472934315,0.0364446720940147,35.220678844880126,0.0,0.0,0.0,0.0,0.0,0.0,0.0,0.0,0.0,0.0,0.0,0.0,0.0,1965.7934662546927,6.0,1.3,3.59,82.5,23.54545455,11.0,60.0,28.25,8.0,129.35,80.0,555.0,42.0036764705882,475.0,80.0
2024-07-15 23:00:00,2.23,1.0,1.23,1118.0,2400.0,0.0,2331.0,1487.0,269.0,110241.0,1.7540752497543,0.98,10.96,0.4,87.66,4.1,38.82054246500884,6.1,1.05,0.44,87.31,11.2,3.3147656635359155,70.18,9.84,18.79,1.19,6.893430562322341,4.68777777777778,81.2455555555556,63.55,28.53,0.0755,5.2,1.95,10.275,2.05,0.051,0.17,55.87,9.715,0.098,1.86826923076923,0.445,104.77936913328809,0.2,96.51,0.67,0.41,1.22,0.0,0.0,2.444708064065697,2.0,61.93987334112502,3.602847923707802,5.463757040569083,0.0789943675447334,0.0184563556085362,0.0921148424841588,0.2864527327053356,3.726727661142547,3.16003014328099,0.0644971837723667,0.1399999999999999,0.0254497183772366,37.69371493445632,0.0,0.0,0.0,0.0,0.0,0.0,0.0,0.0,0.0,0.0,0.0,0.0,0.0,1965.7934662546927,7.0,1.3,3.7,82.5,23.54545455,11.0,60.0,28.25,8.0,129.2175,79.0,554.0,41.7484592558776,475.0,84.68354430379746
2024-07-16 00:00:00,2.3,1.0,1.3,1122.0,2400.0,0.0,2328.0,1441.0,269.0,111556.0,1.73340701672642,0.98,10.96,0.4,87.66,4.1,38.78864466875944,6.1,1.05,0.44,87.31,11.2,3.312042009690912,70.18,9.84,18.79,1.19,6.887766415724326,4.68777777777778,81.2455555555556,63.55,28.53,0.0755,5.2,1.95,10.275,2.05,0.051,0.17,55.87,9.715,0.098,1.86826923076923,0.445,104.69327474213507,0.2,96.51,0.67,0.41,1.22,0.0,0.0,2.442699313163076,2.0,61.93987334112502,3.602847923707802,5.463757040569083,0.0789943675447334,0.0184563556085362,0.0921148424841588,0.2864527327053356,3.726727661142547,3.16003014328099,0.0644971837723667,0.1399999999999999,0.0254497183772366,37.66274302209972,0.0,0.0,0.0,0.0,0.0,0.0,0.0,0.0,0.0,0.0,0.0,0.0,0.0,1903.3851466314509,6.0,1.3,3.92,82.5,23.54545455,11.0,60.0,28.25,8.0,129.7475,83.0,558.0,40.6207211319033,475.0,81.92771084337349
2024-07-16 01:00:00,2.26,1.0,1.26,1099.0,2400.0,0.0,2307.0,1459.0,263.0,110121.0,1.75598589173004,0.98,10.96,0.4,87.66,4.1,41.3676617232981,6.1,1.05,0.44,87.31,11.2,3.5322562734602503,70.18,9.84,18.79,1.19,7.345726914358056,4.68777777777778,81.2455555555556,63.55,28.53,0.0755,5.2,1.95,10.275,2.05,0.051,0.17,55.87,9.715,0.098,1.86826923076923,0.445,111.65422280725096,0.2,96.51,0.67,0.41,1.22,0.0,0.0,2.6051118759518785,2.0,61.93987334112502,3.602847923707802,5.463757040569083,0.0789943675447334,0.0184563556085362,0.0921148424841588,0.2864527327053356,3.726727661142547,3.16003014328099,0.0644971837723667,0.1399999999999999,0.0254497183772366,40.166900035168375,0.0,0.0,0.0,0.0,0.0,0.0,0.0,0.0,0.0,0.0,0.0,0.0,0.0,1903.3851466314509,7.0,1.3,3.83,82.5,23.54545455,11.0,60.0,28.25,8.0,129.35,80.0,555.0,41.2117023727252,475.0,87.375
2024-07-16 02:00:00,2.26,1.0,1.26,1098.0,2400.0,0.0,2311.0,1461.0,263.0,110045.0,1.75719811933644,0.98,10.96,0.4,87.66,4.1,40.00649402710946,6.1,1.05,0.44,87.31,11.2,3.4160303874951774,70.18,9.84,18.79,1.19,7.104022023041552,4.68777777777778,81.2455555555556,63.55,28.53,0.0755,5.2,1.95,10.275,2.05,0.051,0.17,55.87,9.715,0.098,1.86826923076923,0.445,107.98033564764184,0.2,96.51,0.67,0.41,1.22,0.0,0.0,2.5193928871866524,2.0,61.93987334112502,3.602847923707802,5.463757040569083,0.0789943675447334,0.0184563556085362,0.0921148424841588,0.2864527327053356,3.726727661142547,3.16003014328099,0.0644971837723667,0.1399999999999999,0.0254497183772366,38.84524238022006,0.0,0.0,0.0,0.0,0.0,0.0,0.0,0.0,0.0,0.0,0.0,0.0,0.0,1903.3851466314509,6.0,1.3,3.79,82.5,23.54545455,11.0,60.0,28.25,8.0,129.35,80.0,555.0,41.2958266082546,475.0,84.5
2024-07-16 03:00:00,2.25,1.0,1.25,1098.0,2400.0,0.0,2309.0,1466.0,263.0,110019.0,1.7576132131036,0.98,10.96,0.4,87.66,4.1,39.161883261251134,6.1,1.05,0.44,87.31,11.2,3.3439116949693464,70.18,9.84,18.79,1.19,6.954043035192988,4.68777777777778,81.2455555555556,63.55,28.53,0.0755,5.2,1.95,10.275,2.05,0.051,0.17,55.87,9.715,0.098,1.86826923076923,0.445,105.70067190287097,0.2,96.51,0.67,0.41,1.22,0.0,0.0,2.466203863562068,2.0,61.93987334112502,3.602847923707802,5.463757040569083,0.0789943675447334,0.0184563556085362,0.0921148424841588,0.2864527327053356,3.726727661142547,3.16003014328099,0.0644971837723667,0.1399999999999999,0.0254497183772366,38.02514777521724,0.0,0.0,0.0,0.0,0.0,0.0,0.0,0.0,0.0,0.0,0.0,0.0,0.0,1903.3851466314509,6.0,1.3,3.78,82.5,23.54545455,11.0,60.0,28.25,8.0,129.4825,81.0,556.0,41.3777161349977,475.0,82.71604938271605
2024-07-16 04:00:00,2.25,1.0,1.25,1099.0,2400.0,0.0,2322.0,1473.0,264.0,110146.0,1.75558749814552,0.98,10.96,0.4,87.66,4.1,39.87902681810184,6.1,1.05,0.44,87.31,11.2,3.4051463580402546,70.18,9.84,18.79,1.19,7.081387451279472,4.68777777777778,81.2455555555556,63.55,28.53,0.0755,5.2,1.95,10.275,2.05,0.051,0.17,55.87,9.715,0.098,1.86826923076923,0.445,107.63629270292928,0.2,96.51,0.67,0.41,1.22,0.0,0.0,2.511365690914323,2.0,61.93987334112502,3.602847923707802,5.463757040569083,0.0789943675447334,0.0184563556085362,0.0921148424841588,0.2864527327053356,3.726727661142547,3.16003014328099,0.0644971837723667,0.1399999999999999,0.0254497183772366,38.72147510818476,0.0,0.0,0.0,0.0,0.0,0.0,0.0,0.0,0.0,0.0,0.0,0.0,0.0,1903.3851466314509,7.0,1.3,3.69,82.5,23.54545455,11.0,60.0,28.25,8.0,129.085,78.0,553.0,41.383298635207,475.0,84.23076923076923
2024-07-16 05:00:00,2.22,1.0,1.22,1099.0,2400.0,0.0,2338.0,1499.0,266.0,109989.0,1.75809241120485,0.98,10.96,0.4,87.66,4.1,36.13168255329101,6.1,1.05,0.44,87.31,11.2,3.085172259027099,70.18,9.84,18.79,1.19,6.415965078424323,4.68777777777778,81.2455555555556,63.55,28.53,0.0755,5.2,1.95,10.275,2.05,0.051,0.17,55.87,9.715,0.098,1.86826923076923,0.445,97.5219474861916,0.2,96.51,0.67,0.41,1.22,0.0,0.0,2.275378191479692,2.0,61.93987334112502,3.602847923707802,5.463757040569083,0.0789943675447334,0.0184563556085362,0.0921148424841588,0.2864527327053356,3.726727661142547,3.16003014328099,0.0644971837723667,0.1399999999999999,0.0254497183772366,35.08290342654568,0.0,0.0,0.0,0.0,0.0,0.0,0.0,0.0,0.0,0.0,0.0,0.0,0.0,1903.3851466314509,6.0,1.3,3.6,82.5,23.54545455,11.0,60.0,28.25,8.0,128.82,76.0,551.0,41.6859122401848,475.0,76.3157894736842
2024-07-16 06:00:00,2.24,1.0,1.24,1096.0,2400.0,0.0,2342.0,1478.0,264.0,110117.0,1.75604965148372,0.98,10.96,0.4,87.66,4.1,36.13168255329101,6.1,1.05,0.44,87.31,11.2,3.085172259027099,70.18,9.84,18.79,1.19,6.415965078424323,4.68777777777778,81.2455555555556,63.55,28.53,0.0755,5.2,1.95,10.275,2.05,0.051,0.17,55.87,9.715,0.098,1.86826923076923,0.445,97.5219474861916,0.2,96.51,0.67,0.41,1.22,0.0,0.0,2.275378191479692,2.0,61.93987334112502,3.602847923707802,5.463757040569083,0.0789943675447334,0.0184563556085362,0.0921148424841588,0.2864527327053356,3.726727661142547,3.16003014328099,0.0644971837723667,0.1399999999999999,0.0254497183772366,35.08290342654568,0.0,0.0,0.0,0.0,0.0,0.0,0.0,0.0,0.0,0.0,0.0,0.0,0.0,1903.3851466314509,6.0,1.3,3.58,82.5,23.54545455,11.0,60.0,28.25,8.0,128.82,76.0,551.0,41.2428078250863,475.0,76.3157894736842
2024-07-16 07:00:00,2.27,1.0,1.27,1096.0,2400.0,0.0,2324.0,1469.0,266.0,112334.0,1.72140670676883,0.98,10.96,0.4,87.66,4.1,39.13850303243845,6.1,1.05,0.44,87.31,11.2,3.34191532977832,70.18,9.84,18.79,1.19,6.949891367709291,4.68777777777778,81.2455555555556,63.55,28.53,0.0755,5.2,1.95,10.275,2.05,0.051,0.17,55.87,9.715,0.098,1.86826923076923,0.445,105.637567024123,0.2,96.51,0.67,0.41,1.22,0.0,0.0,2.4647315030465085,2.0,61.93987334112502,3.602847923707802,5.463757040569083,0.0789943675447334,0.0184563556085362,0.0921148424841588,0.2864527327053356,3.726727661142547,3.16003014328099,0.0644971837723667,0.1399999999999999,0.0254497183772366,38.00244619445592,0.0,0.0,0.0,0.0,0.0,0.0,0.0,0.0,0.0,0.0,0.0,0.0,0.0,1903.3851466314509,7.0,1.3,3.75,82.5,23.54545455,11.0,60.0,28.25,8.0,128.6875,75.0,550.0,40.8055235903337,475.0,82.66666666666667
2024-07-16 08:00:00,2.28,1.0,1.28,1100.0,2400.0,0.0,2325.0,1482.0,270.0,113583.0,1.70248509733652,0.96,10.69,0.37,87.98,3.9,40.971602895310106,8.0,1.03,0.42,87.49,11.06,3.498438039082453,70.22,9.71,18.86,1.21,7.275398066383019,4.68777777777778,81.2455555555556,63.55,29.07,0.0775,5.315,1.845,10.48,2.025,0.0559999999999999,0.17,55.705,10.025,0.0975,1.886321148862043,0.415,110.5852322290369,0.1,95.76,1.32,0.61,1.38,0.0,0.0,2.580170230391428,2.0,62.02396224325908,3.531709546626544,5.855028162276333,0.0426850358008208,0.0196309331743912,0.0733700716016417,0.322876906933407,3.446130310325585,3.623787183850073,0.0499336276870042,0.0526850358008208,0.021174577565855,39.78233743991585,0.0,0.0,0.0,0.0,0.0,0.0,0.0,0.0,0.0,0.0,0.0,0.0,0.0,1903.3851466314509,6.0,1.3,3.8,82.5,23.54545455,11.0,60.0,28.25,8.0,129.085,78.0,553.0,41.2624738918543,475.0,86.53846153846153
2024-07-16 09:00:00,2.28,1.0,1.28,1110.0,2406.0,0.0,2324.0,1482.0,273.0,114229.0,1.69709132598361,0.96,10.69,0.37,87.98,3.9,39.08994409567365,8.0,1.03,0.42,87.49,11.06,3.337769032843111,70.22,9.71,18.86,1.21,6.9412686737046885,4.68777777777778,81.2455555555556,63.55,29.07,0.0775,5.315,1.845,10.48,2.025,0.0559999999999999,0.17,55.705,10.025,0.0975,1.886321148862043,0.415,105.50650304518486,0.1,95.76,1.32,0.61,1.38,0.0,0.0,2.4616735235141927,2.0,62.02396224325908,3.531709546626544,5.855028162276333,0.0426850358008208,0.0196309331743912,0.0733700716016417,0.322876906933407,3.446130310325585,3.623787183850073,0.0499336276870042,0.0526850358008208,0.021174577565855,37.95529675749009,0.0,0.0,0.0,0.0,0.0,0.0,0.0,0.0,0.0,0.0,0.0,0.0,0.0,1903.3851466314509,7.0,1.3,3.85,82.5,23.54545455,11.0,60.0,28.25,8.0,129.085,78.0,553.0,40.7067137809187,475.0,82.56410256410257
2024-07-16 10:00:00,2.28,1.0,1.28,1102.0,2399.0,0.0,2323.0,1474.0,269.0,113156.0,1.7081951642607,0.96,10.69,0.37,87.98,3.9,41.81113646113032,8.0,1.03,0.42,87.49,11.06,3.5701232052512424,70.22,9.71,18.86,1.21,7.4244754870794685,4.68777777777778,81.2455555555556,63.55,29.07,0.0775,5.315,1.845,10.48,2.025,0.0559999999999999,0.17,55.705,10.025,0.0975,1.886321148862043,0.415,112.85119225450926,0.1,95.76,1.32,0.61,1.38,0.0,0.0,2.633039519383576,2.0,62.02396224325908,3.531709546626544,5.855028162276333,0.0426850358008208,0.0196309331743912,0.0733700716016417,0.322876906933407,3.446130310325585,3.623787183850073,0.0499336276870042,0.0526850358008208,0.021174577565855,40.59750221862698,0.0,0.0,0.0,0.0,0.0,0.0,0.0,0.0,0.0,0.0,0.0,0.0,0.0,1903.3851466314509,7.0,1.3,3.81,82.5,23.54545455,11.0,60.0,28.25,8.0,128.9525,77.0,552.0,41.6781609195402,475.0,88.31168831168831
2024-07-16 11:00:00,2.29,1.0,1.29,1104.0,2400.0,0.0,2334.0,1457.0,269.0,113069.0,1.71022129528447,0.96,10.69,0.37,87.98,3.9,39.39100950361547,8.0,1.03,0.42,87.49,11.06,3.3634760738414062,70.22,9.71,18.86,1.21,6.994729376533221,4.68777777777778,81.2455555555556,63.55,29.07,0.0775,5.315,1.845,10.48,2.025,0.0559999999999999,0.17,55.705,10.025,0.0975,1.886321148862043,0.415,106.3190997146012,0.1,95.76,1.32,0.61,1.38,0.0,0.0,2.48063299661455,2.0,62.02396224325908,3.531709546626544,5.855028162276333,0.0426850358008208,0.0196309331743912,0.0733700716016417,0.322876906933407,3.446130310325585,3.623787183850073,0.0499336276870042,0.0526850358008208,0.021174577565855,38.24762326667822,0.0,0.0,0.0,0.0,0.0,0.0,0.0,0.0,0.0,0.0,0.0,0.0,0.0,1903.3851466314509,6.0,1.3,3.75,82.5,23.54545455,11.0,60.0,28.25,8.0,128.6875,75.0,550.0,40.8153916628493,475.0,83.2
2024-07-16 15:00:00,2.21,0.98,1.23,1199.0,2226.0,0.0,2336.0,1487.0,285.0,109028.0,1.64504739985559,0.96,10.69,0.37,87.98,3.9,39.22156437164141,8.0,1.03,0.42,87.49,11.06,3.3490076797990715,70.22,9.71,18.86,1.21,6.964640712717162,4.68777777777778,81.2455555555556,63.55,29.07,0.0775,5.315,1.845,10.48,2.025,0.0559999999999999,0.17,55.705,10.025,0.0975,1.886321148862043,0.415,105.8617554091487,0.1,95.76,1.32,0.61,1.38,0.0,0.0,2.46996225750968,2.0,62.02396224325908,3.531709546626544,5.855028162276333,0.0426850358008208,0.0196309331743912,0.0733700716016417,0.322876906933407,3.446130310325585,3.623787183850073,0.0499336276870042,0.0526850358008208,0.021174577565855,38.083096547160615,0.0,0.0,0.0,0.0,0.0,0.0,0.0,0.0,0.0,0.0,0.0,0.0,0.0,1903.3851466314509,7.0,1.3,4.17,82.5,23.54545455,11.0,60.0,28.25,8.0,131.3375,95.0,570.0,39.5742732890822,475.0,82.84210526315789
2024-07-16 16:00:00,2.29,1.0,1.29,1185.0,2399.0,0.0,2348.0,1461.0,284.0,112966.0,1.71106705516393,0.94,10.82,0.38,87.86,3.6,40.385253733875,5.9,1.03,0.42,87.45,11.1,3.4483715035898066,70.18,9.81,18.92,1.09,7.171279036277449,4.68777777777778,81.2455555555556,63.55,29.61,0.074,5.390000000000001,1.905,10.06,2.085,0.054,0.18,55.625,9.95,0.0955,1.846278060873158,0.36,109.00263468335916,0.1,95.88,0.83,0.42,1.34,0.0,0.0,2.543245127538715,2.0,61.77993971343802,3.278825393886735,5.0,0.060872887829275,0.0209060739857729,0.0724706348471683,0.3395476634955957,3.973909880715735,3.320030143280989,0.0563093317439125,0.070872887829275,0.0380066372312995,39.2130079885535,0.0,0.0,0.0,0.0,0.0,0.0,0.0,0.0,0.0,0.0,0.0,0.0,0.0,1903.3851466314509,6.0,1.3,4.12,82.5,23.54545455,11.0,60.0,28.25,8.0,132.0,100.0,575.0,40.6708595387841,475.0,85.3
2024-07-16 17:00:00,2.26,1.0,1.26,1145.0,2400.0,0.0,2358.0,1490.0,279.0,112976.0,1.71162855289752,0.94,10.82,0.38,87.86,3.6,39.47386318947044,5.9,1.03,0.42,87.45,11.1,3.370550692987106,70.18,9.81,18.92,1.09,7.009441848178574,4.68777777777778,81.2455555555556,63.55,29.61,0.074,5.390000000000001,1.905,10.06,2.085,0.054,0.18,55.625,9.95,0.0955,1.846278060873158,0.36,106.54272762866437,0.1,95.88,0.83,0.42,1.34,0.0,0.0,2.485850674191564,2.0,61.77993971343802,3.278825393886735,5.0,0.060872887829275,0.0209060739857729,0.0724706348471683,0.3395476634955957,3.973909880715735,3.320030143280989,0.0563093317439125,0.070872887829275,0.0380066372312995,38.32807199350116,0.0,0.0,0.0,0.0,0.0,0.0,0.0,0.0,0.0,0.0,0.0,0.0,0.0,1903.3851466314509,7.0,1.3,3.81,82.5,23.54545455,11.0,60.0,28.25,8.0,129.35,80.0,555.0,41.6686141621874,475.0,83.375
2024-07-16 21:00:00,2.3,1.0,1.3,1087.0,2400.0,0.0,2324.0,1453.0,265.0,113062.0,1.71032713736356,0.94,10.82,0.38,87.86,3.6,39.51726273920399,5.9,1.03,0.42,87.45,11.1,3.3742564458729487,70.18,9.81,18.92,1.09,7.017148380945187,4.68777777777778,81.2455555555556,63.55,29.61,0.074,5.390000000000001,1.905,10.06,2.085,0.054,0.18,55.625,9.95,0.0955,1.846278060873158,0.36,106.6598660598403,0.1,95.88,0.83,0.42,1.34,0.0,0.0,2.488583743398571,2.0,61.77993971343802,3.278825393886735,5.0,0.060872887829275,0.0209060739857729,0.0724706348471683,0.3395476634955957,3.973909880715735,3.320030143280989,0.0563093317439125,0.070872887829275,0.0380066372312995,38.37021180278936,0.0,0.0,0.0,0.0,0.0,0.0,0.0,0.0,0.0,0.0,0.0,0.0,0.0,1903.3851466314509,7.0,1.3,3.84,82.5,23.54545455,11.0,60.0,28.25,8.0,128.6875,75.0,550.0,39.3911650263218,475.0,83.46666666666667
2024-07-16 22:00:00,2.29,1.0,1.29,1136.0,2400.0,0.0,2350.0,1455.0,274.0,112610.0,1.71718935733362,0.94,10.82,0.38,87.86,3.6,40.59830606893061,5.9,1.03,0.42,87.45,11.1,3.466563381393035,70.18,9.81,18.92,1.09,7.20911110622264,4.68777777777778,81.2455555555556,63.55,29.61,0.074,5.390000000000001,1.905,10.06,2.085,0.054,0.18,55.625,9.95,0.0955,1.846278060873158,0.36,109.57767789095014,0.1,95.88,0.83,0.42,1.34,0.0,0.0,2.5566620127367505,2.0,61.77993971343802,3.278825393886735,5.0,0.060872887829275,0.0209060739857729,0.0724706348471683,0.3395476634955957,3.973909880715735,3.320030143280989,0.0563093317439125,0.070872887829275,0.0380066372312995,39.41987614324107,0.0,0.0,0.0,0.0,0.0,0.0,0.0,0.0,0.0,0.0,0.0,0.0,0.0,1903.3851466314509,6.0,1.3,3.88,82.5,23.54545455,11.0,60.0,28.25,8.0,129.35,80.0,555.0,40.6736938588451,475.0,85.75
2024-07-16 23:00:00,2.29,1.0,1.29,1144.0,2400.0,0.0,2361.0,1450.0,274.0,111908.0,1.72795691074024,0.98,10.89,0.4,87.73,3.2,41.56651677824126,6.1,1.04,0.44,87.36,11.16,3.287808278904098,70.08,9.93,18.87,1.12,8.138061731856148,5.04222222222222,81.0666666666667,67.87,30.15,0.0745,5.7,1.905,10.295,2.15,0.054,0.2,55.015,10.47,0.094,1.836944878787506,0.355,114.1816424611212,0.3,96.75,0.6399999999999999,0.43,1.18,0.0,0.0,2.3850078979700737,2.0,62.15235769189875,3.52793872802141,5.131092645797748,0.0420587869853941,0.0197941213014605,0.0903234526693277,0.292066972126748,3.579536149762963,3.300796225877581,0.0437814708404504,0.0537814708404505,0.0206890735420225,39.33665481242637,0.0,0.0,0.0,0.0,0.0,0.0,0.0,0.0,0.0,0.0,0.0,0.0,0.0,1903.3851466314509,7.0,1.3,3.8,82.5,23.54545455,11.0,60.0,28.25,8.0,129.2175,79.0,554.0,40.6406179009541,475.0,87.72151898734177
2024-07-17 00:00:00,2.28,1.0,1.28,1130.0,2399.0,0.0,2321.0,1480.0,276.0,113804.0,1.69847259919137,0.98,10.89,0.4,87.73,3.2,37.16478688860655,6.1,1.04,0.44,87.36,11.16,2.9396423729214187,70.08,9.93,18.87,1.12,7.27627314947594,5.04222222222222,81.0666666666667,67.87,30.15,0.0745,5.7,1.905,10.295,2.15,0.054,0.2,55.015,10.47,0.094,1.836944878787506,0.355,102.09025767778532,0.3,96.75,0.6399999999999999,0.43,1.18,0.0,0.0,2.132444985193,2.0,62.15235769189875,3.52793872802141,5.131092645797748,0.0420587869853941,0.0197941213014605,0.0903234526693277,0.292066972126748,3.579536149762963,3.300796225877581,0.0437814708404504,0.0537814708404505,0.0206890735420225,35.17105849436446,0.0,0.0,0.0,0.0,0.0,0.0,0.0,0.0,0.0,0.0,0.0,0.0,0.0,2025.8435879925,6.0,1.3,3.91,82.5,23.54545455,11.0,60.0,28.25,8.0,130.94,92.0,567.0,40.7134637514384,475.0,83.47826086956522
2024-07-17 01:00:00,2.3,1.0,1.3,1122.0,2400.0,0.0,2329.0,1436.0,269.0,111716.0,1.73092543993079,0.98,10.89,0.4,87.73,3.2,39.282633200273466,6.1,1.04,0.44,87.36,11.16,3.107158758143043,70.08,9.93,18.87,1.12,7.690913714979165,5.04222222222222,81.0666666666667,67.87,30.15,0.0745,5.7,1.905,10.295,2.15,0.054,0.2,55.015,10.47,0.094,1.836944878787506,0.355,107.90790103810028,0.3,96.75,0.6399999999999999,0.43,1.18,0.0,0.0,2.253962989863924,2.0,62.15235769189875,3.52793872802141,5.131092645797748,0.0420587869853941,0.0197941213014605,0.0903234526693277,0.292066972126748,3.579536149762963,3.300796225877581,0.0437814708404504,0.0537814708404505,0.0206890735420225,37.17529160709479,0.0,0.0,0.0,0.0,0.0,0.0,0.0,0.0,0.0,0.0,0.0,0.0,0.0,2025.8435879925,7.0,1.3,3.87,82.5,23.54545455,11.0,60.0,28.25,8.0,130.0125,85.0,560.0,40.3648802736602,475.0,88.23529411764706
2024-07-17 02:00:00,2.3,1.0,1.3,1147.0,2400.0,0.0,2331.0,1470.0,274.0,110242.0,1.75405934520637,0.98,10.89,0.4,87.73,3.2,36.15441178718209,6.1,1.04,0.44,87.36,11.16,2.859724210882861,70.08,9.93,18.87,1.12,7.078457802291814,5.04222222222222,81.0666666666667,67.87,30.15,0.0745,5.7,1.905,10.295,2.15,0.054,0.2,55.015,10.47,0.094,1.836944878787506,0.355,99.31479565872922,0.3,96.75,0.6399999999999999,0.43,1.18,0.0,0.0,2.074471578143625,2.0,62.15235769189875,3.52793872802141,5.131092645797748,0.0420587869853941,0.0197941213014605,0.0903234526693277,0.292066972126748,3.579536149762963,3.300796225877581,0.0437814708404504,0.0537814708404505,0.0206890735420225,34.21488560146021,0.0,0.0,0.0,0.0,0.0,0.0,0.0,0.0,0.0,0.0,0.0,0.0,0.0,2025.8435879925,6.0,1.3,4.07,82.5,23.54545455,11.0,60.0,28.25,8.0,130.8075,91.0,566.0,39.4664213431463,475.0,81.20879120879121
2024-07-17 03:00:00,2.25,1.0,1.25,1150.0,2400.0,0.0,2328.0,1478.0,276.0,110871.0,1.7441122064629,0.98,10.89,0.4,87.73,3.2,37.59493488500245,6.1,1.04,0.44,87.36,11.16,2.9736660114968974,70.08,9.93,18.87,1.12,7.36048927389117,5.04222222222222,81.0666666666667,67.87,30.15,0.0745,5.7,1.905,10.295,2.15,0.054,0.2,55.015,10.47,0.094,1.836944878787506,0.355,103.27185788238933,0.3,96.75,0.6399999999999999,0.43,1.18,0.0,0.0,2.157126061410511,2.0,62.15235769189875,3.52793872802141,5.131092645797748,0.0420587869853941,0.0197941213014605,0.0903234526693277,0.292066972126748,3.579536149762963,3.300796225877581,0.0437814708404504,0.0537814708404505,0.0206890735420225,35.57813093064183,0.0,0.0,0.0,0.0,0.0,0.0,0.0,0.0,0.0,0.0,0.0,0.0,0.0,2025.8435879925,6.0,1.3,4.02,82.5,23.54545455,11.0,60.0,28.25,8.0,130.675,90.0,565.0,38.8837209302326,475.0,84.44444444444444
2024-07-17 04:00:00,2.31,1.0,1.31,1123.0,2400.0,0.0,2331.0,1447.0,272.0,111337.0,1.73681523272104,0.98,10.89,0.4,87.73,3.2,39.27328019236864,6.1,1.04,0.44,87.36,11.16,3.106418958438723,70.08,9.93,18.87,1.12,7.689082545047026,5.04222222222222,81.0666666666667,67.87,30.15,0.0745,5.7,1.905,10.295,2.15,0.054,0.2,55.015,10.47,0.094,1.836944878787506,0.355,107.88220868071024,0.3,96.75,0.6399999999999999,0.43,1.18,0.0,0.0,2.2534263320091945,2.0,62.15235769189875,3.52793872802141,5.131092645797748,0.0420587869853941,0.0197941213014605,0.0903234526693277,0.292066972126748,3.579536149762963,3.300796225877581,0.0437814708404504,0.0537814708404505,0.0206890735420225,37.166440347188335,0.0,0.0,0.0,0.0,0.0,0.0,0.0,0.0,0.0,0.0,0.0,0.0,0.0,2025.8435879925,7.0,1.3,3.89,82.5,23.54545455,11.0,60.0,28.25,8.0,129.88,84.0,559.0,39.1415908560765,475.0,88.21428571428571
2024-07-17 05:00:00,2.27,1.0,1.27,1098.0,2400.0,0.0,2325.0,1479.0,269.0,112567.0,1.71784504868748,0.98,10.89,0.4,87.73,3.2,36.506660454120805,6.1,1.04,0.44,87.36,11.16,2.8875862059009347,70.08,9.93,18.87,1.12,7.147422479120637,5.04222222222222,81.0666666666667,67.87,30.15,0.0745,5.7,1.905,10.295,2.15,0.054,0.2,55.015,10.47,0.094,1.836944878787506,0.355,100.2824093647412,0.3,96.75,0.6399999999999999,0.43,1.18,0.0,0.0,2.094682938580207,2.0,62.15235769189875,3.52793872802141,5.131092645797748,0.0420587869853941,0.0197941213014605,0.0903234526693277,0.292066972126748,3.579536149762963,3.300796225877581,0.0437814708404504,0.0537814708404505,0.0206890735420225,34.54823766686009,0.0,0.0,0.0,0.0,0.0,0.0,0.0,0.0,0.0,0.0,0.0,0.0,0.0,2025.8435879925,6.0,1.3,3.69,82.5,23.54545455,11.0,60.0,28.25,8.0,129.35,80.0,555.0,38.9300602130616,475.0,82.0
2024-07-17 06:00:00,2.28,1.0,1.28,1107.0,2400.0,0.0,2320.0,1466.0,269.0,112627.0,1.71693026856175,0.98,10.89,0.4,87.73,3.2,36.14002254425159,6.1,1.04,0.44,87.36,11.16,2.8585860574916,70.08,9.93,18.87,1.12,7.075640617780831,5.04222222222222,81.0666666666667,67.87,30.15,0.0745,5.7,1.905,10.295,2.15,0.054,0.2,55.015,10.47,0.094,1.836944878787506,0.355,99.27526895505224,0.3,96.75,0.6399999999999999,0.43,1.18,0.0,0.0,2.0736459506748104,2.0,62.15235769189875,3.52793872802141,5.131092645797748,0.0420587869853941,0.0197941213014605,0.0903234526693277,0.292066972126748,3.579536149762963,3.300796225877581,0.0437814708404504,0.0537814708404505,0.0206890735420225,34.2012682785272,0.0,0.0,0.0,0.0,0.0,0.0,0.0,0.0,0.0,0.0,0.0,0.0,0.0,2025.8435879925,7.0,1.3,3.97,82.5,23.54545455,11.0,60.0,28.25,8.0,130.0125,85.0,560.0,38.3780036968577,475.0,81.17647058823529
2024-07-17 07:00:00,2.28,1.0,1.28,1098.0,2400.0,0.0,2317.0,1456.0,265.0,111694.0,1.73126623533275,0.98,10.89,0.4,87.73,3.2,35.9380877229811,6.1,1.04,0.44,87.36,11.16,2.8426135144778524,70.08,9.93,18.87,1.12,7.036104997077325,5.04222222222222,81.0666666666667,67.87,30.15,0.0745,5.7,1.905,10.295,2.15,0.054,0.2,55.015,10.47,0.094,1.836944878787506,0.355,98.7205616726074,0.3,96.75,0.6399999999999999,0.43,1.18,0.0,0.0,2.062059313618482,2.0,62.15235769189875,3.52793872802141,5.131092645797748,0.0420587869853941,0.0197941213014605,0.0903234526693277,0.292066972126748,3.579536149762963,3.300796225877581,0.0437814708404504,0.0537814708404505,0.0206890735420225,34.010166377896354,0.0,0.0,0.0,0.0,0.0,0.0,0.0,0.0,0.0,0.0,0.0,0.0,0.0,2025.8435879925,6.0,1.3,3.81,82.5,23.54545455,11.0,60.0,28.25,8.0,129.7475,83.0,558.0,39.3086080586081,475.0,80.72289156626506
2024-07-17 08:00:00,2.27,1.0,1.27,1115.0,2400.0,0.0,2320.0,1483.0,272.0,112683.0,1.71607735234937,0.97,10.81,0.38,87.84,4.2,38.37958416118672,9.0,1.03,0.42,87.46,11.09,3.035729821174238,70.22,9.86,18.76,1.16,7.514111100841712,5.04222222222222,81.0666666666667,67.87,30.15,0.074,5.54,1.84,9.985,2.095,0.053,0.185,55.58,9.925,0.093,1.791491115738161,0.365,105.42725963492558,0.1,96.06,1.24,0.65,1.38,0.0,0.0,2.2021477487176275,2.0,61.29143247641787,4.227477362777569,5.54831948434831,0.0503361031303378,0.0251722683855056,0.0693612798026982,0.3423316378106816,3.632015376285429,3.717393026370835,0.0555041546955068,0.0768907354202252,0.0230336103130337,36.32068720233399,0.0,0.0,0.0,0.0,0.0,0.0,0.0,0.0,0.0,0.0,0.0,0.0,0.0,2025.8435879925,7.0,1.3,3.81,82.5,23.54545455,11.0,60.0,28.25,8.0,130.2775,87.0,562.0,40.1822323462415,475.0,86.20689655172414
2024-07-17 09:00:00,2.31,1.0,1.31,1106.0,2400.0,0.0,2316.0,1436.0,267.0,112724.0,1.71545343296955,0.97,10.81,0.38,87.84,4.2,34.00178104477883,9.0,1.03,0.42,87.46,11.09,2.6894564635501874,70.22,9.86,18.76,1.16,6.657006999448999,5.04222222222222,81.0666666666667,67.87,30.15,0.074,5.54,1.84,9.985,2.095,0.053,0.185,55.58,9.925,0.093,1.791491115738161,0.365,93.40160078865604,0.1,96.06,1.24,0.65,1.38,0.0,0.0,1.9509577088089567,2.0,61.29143247641787,4.227477362777569,5.54831948434831,0.0503361031303378,0.0251722683855056,0.0693612798026982,0.3423316378106816,3.632015376285429,3.717393026370835,0.0555041546955068,0.0768907354202252,0.0230336103130337,32.17773409068315,0.0,0.0,0.0,0.0,0.0,0.0,0.0,0.0,0.0,0.0,0.0,0.0,0.0,2025.8435879925,7.0,1.3,3.86,82.5,23.54545455,11.0,60.0,28.25,8.0,130.8075,91.0,566.0,40.2585620322068,475.0,76.37362637362638
2024-07-17 10:00:00,2.27,1.0,1.27,1142.0,2400.0,0.0,2312.0,1472.0,270.0,112098.0,1.72502931023253,0.97,10.81,0.38,87.84,4.2,39.82095076635129,9.0,1.03,0.42,87.46,11.09,3.149738341125004,70.22,9.86,18.76,1.16,7.796307717739991,5.04222222222222,81.0666666666667,67.87,30.15,0.074,5.54,1.84,9.985,2.095,0.053,0.185,55.58,9.925,0.093,1.791491115738161,0.365,109.386638941215,0.1,96.06,1.24,0.65,1.38,0.0,0.0,2.284850630836134,2.0,61.29143247641787,4.227477362777569,5.54831948434831,0.0503361031303378,0.0251722683855056,0.0693612798026982,0.3423316378106816,3.632015376285429,3.717393026370835,0.0555041546955068,0.0768907354202252,0.0230336103130337,37.68473078837721,0.0,0.0,0.0,0.0,0.0,0.0,0.0,0.0,0.0,0.0,0.0,0.0,0.0,2025.8435879925,6.0,1.3,3.87,82.5,23.54545455,11.0,60.0,28.25,8.0,130.675,90.0,565.0,40.6756448299475,475.0,89.44444444444446
2024-07-17 11:00:00,2.25,1.0,1.25,1158.0,2400.0,0.0,2318.0,1491.0,280.0,112037.0,1.72596814229871,0.97,10.81,0.38,87.84,4.2,39.655210752276055,9.0,1.03,0.42,87.46,11.09,3.1366287174986267,70.22,9.86,18.76,1.16,7.763858463616081,5.04222222222222,81.0666666666667,67.87,30.15,0.074,5.54,1.84,9.985,2.095,0.053,0.185,55.58,9.925,0.093,1.791491115738161,0.365,108.9313574190802,0.1,96.06,1.24,0.65,1.38,0.0,0.0,2.27534078316985,2.0,61.29143247641787,4.227477362777569,5.54831948434831,0.0503361031303378,0.0251722683855056,0.0693612798026982,0.3423316378106816,3.632015376285429,3.717393026370835,0.0555041546955068,0.0768907354202252,0.0230336103130337,37.52788200171878,0.0,0.0,0.0,0.0,0.0,0.0,0.0,0.0,0.0,0.0,0.0,0.0,0.0,2025.8435879925,6.0,1.3,4.09,82.5,23.54545455,11.0,60.0,28.25,8.0,131.6025,97.0,572.0,40.155499656986,475.0,89.0721649484536
2024-07-17 12:00:00,2.24,1.0,1.24,1183.0,2400.0,0.0,2324.0,1489.0,283.0,111119.0,1.7402212229646,0.97,10.81,0.38,87.84,4.2,39.93059416027797,9.0,1.03,0.42,87.46,11.09,3.1584108613701445,70.22,9.86,18.76,1.16,7.817774147391192,5.04222222222222,81.0666666666667,67.87,30.15,0.074,5.54,1.84,9.985,2.095,0.053,0.185,55.58,9.925,0.093,1.791491115738161,0.365,109.68782517893492,0.1,96.06,1.24,0.65,1.38,0.0,0.0,2.2911417608307514,2.0,61.29143247641787,4.227477362777569,5.54831948434831,0.0503361031303378,0.0251722683855056,0.0693612798026982,0.3423316378106816,3.632015376285429,3.717393026370835,0.0555041546955068,0.0768907354202252,0.0230336103130337,37.78849229339738,0.0,0.0,0.0,0.0,0.0,0.0,0.0,0.0,0.0,0.0,0.0,0.0,0.0,2025.8435879925,7.0,1.3,4.22,82.5,23.54545455,11.0,60.0,28.25,8.0,131.6025,97.0,572.0,38.6834147476157,475.0,89.69072164948453
2024-07-17 13:00:00,2.27,1.0,1.27,1186.0,2400.0,0.0,2339.0,1457.0,282.0,111396.0,1.73589571926506,0.97,10.81,0.38,87.84,4.2,40.20457255089213,9.0,1.03,0.42,87.46,11.09,3.180081871854564,70.22,9.86,18.76,1.16,7.871414751147043,5.04222222222222,81.0666666666667,67.87,30.15,0.074,5.54,1.84,9.985,2.095,0.053,0.185,55.58,9.925,0.093,1.791491115738161,0.365,110.44043340940266,0.1,96.06,1.24,0.65,1.38,0.0,0.0,2.30686212125869,2.0,61.29143247641787,4.227477362777569,5.54831948434831,0.0503361031303378,0.0251722683855056,0.0693612798026982,0.3423316378106816,3.632015376285429,3.717393026370835,0.0555041546955068,0.0768907354202252,0.0230336103130337,38.04777294073069,0.0,0.0,0.0,0.0,0.0,0.0,0.0,0.0,0.0,0.0,0.0,0.0,0.0,2025.8435879925,7.0,1.3,3.99,82.5,23.54545455,11.0,60.0,28.25,8.0,131.735,98.0,573.0,39.5261552897021,475.0,90.3061224489796
2024-07-17 14:00:00,2.25,1.0,1.25,1179.0,2400.0,0.0,2343.0,1483.0,283.0,111132.0,1.7400177389419,0.97,10.81,0.38,87.84,4.2,36.70558102224134,9.0,1.03,0.42,87.46,11.09,2.9033203289740843,70.22,9.86,18.76,1.16,7.186367957081595,5.04222222222222,81.0666666666667,67.87,30.15,0.074,5.54,1.84,9.985,2.095,0.053,0.185,55.58,9.925,0.093,1.791491115738161,0.365,100.82883660829582,0.1,96.06,1.24,0.65,1.38,0.0,0.0,2.106096623507603,2.0,61.29143247641787,4.227477362777569,5.54831948434831,0.0503361031303378,0.0251722683855056,0.0693612798026982,0.3423316378106816,3.632015376285429,3.717393026370835,0.0555041546955068,0.0768907354202252,0.0230336103130337,34.73648701584921,0.0,0.0,0.0,0.0,0.0,0.0,0.0,0.0,0.0,0.0,0.0,0.0,0.0,2025.8435879925,6.0,1.3,3.95,82.5,23.54545455,11.0,60.0,28.25,8.0,131.205,94.0,569.0,39.9488134015821,475.0,82.44680851063829
2024-07-17 15:00:00,2.25,1.0,1.25,1122.0,2400.0,0.0,2325.0,1483.0,271.0,111149.0,1.73975171624222,0.97,10.81,0.38,87.84,4.2,35.41838602323916,9.0,1.03,0.42,87.46,11.09,2.801506400304972,70.22,9.86,18.76,1.16,6.934355684350104,5.04222222222222,81.0666666666667,67.87,30.15,0.074,5.54,1.84,9.985,2.095,0.053,0.185,55.58,9.925,0.093,1.791491115738161,0.365,97.2929608470931,0.1,96.06,1.24,0.65,1.38,0.0,0.0,2.032239815749903,2.0,61.29143247641787,4.227477362777569,5.54831948434831,0.0503361031303378,0.0251722683855056,0.0693612798026982,0.3423316378106816,3.632015376285429,3.717393026370835,0.0555041546955068,0.0768907354202252,0.0230336103130337,33.51834440307835,0.0,0.0,0.0,0.0,0.0,0.0,0.0,0.0,0.0,0.0,0.0,0.0,0.0,2025.8435879925,6.0,1.3,3.86,82.5,23.54545455,11.0,60.0,28.25,8.0,130.675,90.0,565.0,39.0606835619623,475.0,79.55555555555556
2024-07-17 16:00:00,2.27,1.0,1.27,1104.0,2400.0,0.0,2327.0,1492.0,273.0,114025.0,1.69588832245462,0.96,10.92,0.4,87.72,4.5,39.30675411539644,6.3,1.03,0.43,87.42,11.12,3.1090666626436576,69.97,9.78,19.02,1.23,7.695636205856783,5.04222222222222,81.0666666666667,67.87,30.15,0.0755,5.69,1.82,10.27,2.155,0.053,0.19,55.57,9.775,0.093,1.717881236563126,0.36,107.97416027557982,0.2,95.81,0.72,0.41,1.38,0.0,0.0,2.255347002226121,2.0,62.05092894297068,3.560081851413538,5.482773161449437,0.0337814708404504,0.0284831948434831,0.0744999378751701,0.3532265900512435,3.929326551242727,3.009661411876466,0.0472268385505631,0.0355041546955068,0.0232058786985394,37.19811854053774,0.0,0.0,0.0,0.0,0.0,0.0,0.0,0.0,0.0,0.0,0.0,0.0,0.0,2025.8435879925,7.0,1.3,3.71,82.5,23.54545455,11.0,60.0,28.25,8.0,128.82,76.0,551.0,39.1015356406143,475.0,88.28947368421052
2024-07-17 17:00:00,2.3,1.0,1.3,1109.0,2400.0,0.0,2321.0,1470.0,273.0,114803.0,1.68440015006517,0.96,10.92,0.4,87.72,4.5,37.44944365092737,6.3,1.03,0.43,87.42,11.12,2.9621580160963683,69.97,9.78,19.02,1.23,7.332004408280137,5.04222222222222,81.0666666666667,67.87,30.15,0.0755,5.69,1.82,10.27,2.155,0.053,0.19,55.57,9.775,0.093,1.717881236563126,0.36,102.87219898965562,0.2,95.81,0.72,0.41,1.38,0.0,0.0,2.1487780503369414,2.0,62.05092894297068,3.560081851413538,5.482773161449437,0.0337814708404504,0.0284831948434831,0.0744999378751701,0.3532265900512435,3.929326551242727,3.009661411876466,0.0472268385505631,0.0355041546955068,0.0232058786985394,35.44044466543037,0.0,0.0,0.0,0.0,0.0,0.0,0.0,0.0,0.0,0.0,0.0,0.0,0.0,2025.8435879925,6.0,1.3,3.84,82.5,23.54545455,11.0,60.0,28.25,8.0,130.0125,85.0,560.0,39.9678234888531,475.0,84.11764705882354
2024-07-17 18:00:00,2.3,1.0,1.3,1108.0,2400.0,0.0,2314.0,1478.0,273.0,114920.0,1.68268594400596,0.96,10.92,0.4,87.72,4.5,38.07796578213174,6.3,1.03,0.43,87.42,11.12,3.011872556226657,69.97,9.78,19.02,1.23,7.455059027719804,5.04222222222222,81.0666666666667,67.87,30.15,0.0755,5.69,1.82,10.27,2.155,0.053,0.19,55.57,9.775,0.093,1.717881236563126,0.36,104.59872540626522,0.2,95.81,0.72,0.41,1.38,0.0,0.0,2.184841458174764,2.0,62.05092894297068,3.560081851413538,5.482773161449437,0.0337814708404504,0.0284831948434831,0.0744999378751701,0.3532265900512435,3.929326551242727,3.009661411876466,0.0472268385505631,0.0355041546955068,0.0232058786985394,36.03524933114388,0.0,0.0,0.0,0.0,0.0,0.0,0.0,0.0,0.0,0.0,0.0,0.0,0.0,2025.8435879925,7.0,1.3,3.86,82.5,23.54545455,11.0,60.0,28.25,8.0,130.0125,85.0,560.0,40.1185320264418,475.0,85.52941176470588
2024-07-17 19:00:00,2.3,1.0,1.3,1118.0,2400.0,0.0,2325.0,1464.0,273.0,113960.0,1.69685522838304,0.96,10.92,0.4,87.72,4.5,36.76854467545596,6.3,1.03,0.43,87.42,11.12,2.908300597621889,69.97,9.78,19.02,1.23,7.198695237220499,5.04222222222222,81.0666666666667,67.87,30.15,0.0755,5.69,1.82,10.27,2.155,0.053,0.19,55.57,9.775,0.093,1.717881236563126,0.36,101.00179537166188,0.2,95.81,0.72,0.41,1.38,0.0,0.0,2.109709358512633,2.0,62.05092894297068,3.560081851413538,5.482773161449437,0.0337814708404504,0.0284831948434831,0.0744999378751701,0.3532265900512435,3.929326551242727,3.009661411876466,0.0472268385505631,0.0355041546955068,0.0232058786985394,34.79607294424072,0.0,0.0,0.0,0.0,0.0,0.0,0.0,0.0,0.0,0.0,0.0,0.0,0.0,2025.8435879925,6.0,1.3,3.91,82.5,23.54545455,11.0,60.0,28.25,8.0,130.0125,85.0,560.0,40.0137111517368,475.0,82.58823529411765
