Repository: saikumar-voptimai/evonith_bf_webapp

# Evonith BF2 — Blast Furnace Intelligence Platform

Monitoring, modelling and optimisation of **Blast Furnace 2 (BF2)** at Evonith Steel: live telemetry from InfluxDB,
manual plant reports from Neon PostgreSQL, a two-zone energy model of the furnace, blend and fuel optimisers, a
conversational assistant (FurnaceMind) and a live digital twin evaluated every hour.

The platform has three deployable parts that share one Python service layer, plus the shared data library:

| Part | Path | What it is |
|---|---|---|
| **Streamlit app** (legacy) | `src/app.py`, `src/custom_pages/` | The original 11-page dashboard; still the home of the model pages. Served under `/legacy` in production |

File: src/data/V13_df_filtered.csv (part 80 of 268)
NM3/HR.,STEAMKGS/HR.,RAFTOC,PERMEABILITYKGS/HR.,TUYEREVELOCITYM/S,HOT BLAST VOLUMENM3/HR.,O2 ENRICHMENT %,COKE_VM%,COKE_ASH%,COKE_IM%,COKE_FC%,COKE_MOIST%,COKE_CALC_MT,NUTCOKE_MOIST%,NUTCOKE_VM%,NUTCOKE_IM%,NUTCOKE_FC%,NUTCOKE_ASH%,NUTCOKE_CALC_MT,PCI_2_FC%,PCI_2_ASH%,PCI_2_VM%,PCI_2_IM%,PCI_2_CALC_MT,SINTER_SP_02_COLD_STRENGTH_AI,SINTER_SP_02_COLD_STRENGTH_TI,SINTER_SP_02_HOT_STRENGTH_RI,SINTER_SP_02_HOT_STRENGTH_RDI,SINTER_SP_02_P%,SINTER_SP_02_SIO2%,SINTER_SP_02_MGO%,SINTER_SP_02_FEO%,SINTER_SP_02_AL2O3%,SINTER_SP_02_NA2O%,SINTER_SP_02_TIO2%,SINTER_SP_02_FE(T)%,SINTER_SP_02_CAO%,SINTER_SP_02_K2O%,SINTER_SP_02_BASICITY,SINTER_SP_02_MNO%,SINTER_CALC_MT,FLUX_TM%,FLUX_SIO2%,FLUX_FE2O3%,FLUX_AL2O3%,FLUX_LOI%,FLUX_MGO%,FLUX_CAO%,FLUX_CALC_MT,GEOMIN TYPE,ORE_FE(T)%,ORE_LOI%,ORE_TM%,ORE_MGO%,ORE_NA2O%,ORE_P%,ORE_TIO2%,ORE_AL2O3%,ORE_SIO2%,ORE_MNO%,ORE_CAO%,ORE_K2O%,ORE_CALC_MT,LLOYDS_PELLET_PCT_SIO2,LLOYDS_PELLET_PCT_AL2O3,LLOYDS_PELLET_PCT_FE2O3,LLOYDS_PELLET_PCT_MGO,LLOYDS_PELLET_PCT_TIO2,LLOYDS_PELLET_PCT_NA2O,TOTAL_PELLET_CALC_MT,LLOYDS_PELLET_PCT_K2O,LLOYDS_PELLET_PCT_TM,LLOYDS_PELLET_PCT_LOI,LLOYDS_PELLET_PCT_MNO,LLOYDS_PELLET_PCT_CAO,LLOYDS_PELLET_PCT_P,DAILYPRODUCTION,CHARGES/HRS.,STOCKRODLEVEL,FURNACE TOP GAS ANALYSISH2%,COKE_DISCHARGE_TIME,WEIGHTED_COKE_ANGLE,TOTAL_COKE_PORTIONS,NON_COKE_DISCHARGE_TIME,WEIGHTED_NON_COKE_ANGLE,TOTAL_NON_COKE_PORTIONS,UNITCOST LAKHS/THM,ACTUALKG/THM.,ACT. FUEL RATEKG/THM.,FURNACETOPGASANALYSISCO2ETACO,COKE RATE KG/THM,PRODUCTIONTONNESPERHR
2024-07-20 02:00:00,2.3,1.0,1.3,1086.0,2400.0,0.0,2326.0,1423.0,260.0,111043.0,1.7414117749279,0.97,10.75,0.42,87.86,4.1,38.9592913850454,8.2,1.04,0.46,87.54,10.96,2.193776478084069,71.11,8.91,18.82,1.16,6.889973349233506,4.93333333333333,80.69,71.2,32.89,0.067,5.655,1.795,10.035,2.085,0.054,0.19,55.645,9.875,0.078,1.746303177015894,0.29,99.0159586950183,0.2,96.13,0.97,0.49,1.35,0.0,0.0,3.090317668711125,2.0,64.97,2.25,5.4,0.04,0.008,0.043,0.1069999999999999,2.23,2.2,0.04,0.08,0.02,15.627845480147853,0.0,0.0,0.0,0.0,0.0,0.0,0.0,0.0,0.0,0.0,0.0,0.0,0.0,1837.5640841885183,6.0,1.3,3.6,82.5,23.54545455,11.0,60.0,28.25,8.0,131.055,74.0,559.0,40.5200184077312,485.0,79.1891891891892
2024-07-20 03:00:00,2.3,1.0,1.3,1071.0,2400.0,350.0,2298.0,1450.0,261.0,111799.0,1.73640297631357,0.97,10.75,0.42,87.86,4.1,36.7343125141361,8.2,1.04,0.46,87.54,10.96,2.068489129733875,71.11,8.91,18.82,1.16,6.496484541347816,4.93333333333333,80.69,71.2,32.89,0.067,5.655,1.795,10.035,2.085,0.054,0.19,55.645,9.875,0.078,1.746303177015894,0.29,93.36112237364182,0.2,96.13,0.97,0.49,1.35,0.0,0.0,2.9138285367779075,2.0,64.97,2.25,5.4,0.04,0.008,0.043,0.1069999999999999,2.23,2.2,0.04,0.08,0.02,14.73533371324976,0.0,0.0,0.0,0.0,0.0,0.0,0.0,0.0,0.0,0.0,0.0,0.0,0.0,1837.5640841885183,6.0,1.3,3.77,82.5,23.54545455,11.0,60.0,28.25,8.0,131.1875,75.0,560.0,40.1329360531744,485.0,74.66666666666667
2024-07-20 04:00:00,2.28,1.0,1.28,1096.0,2400.0,0.0,2331.0,1473.0,269.0,112457.0,1.71952467980465,0.97,10.75,0.42,87.86,4.1,39.73663613307991,8.2,1.04,0.46,87.54,10.96,2.2375483374525094,71.11,8.91,18.82,1.16,7.027447220207973,4.93333333333333,80.69,71.2,32.89,0.067,5.655,1.795,10.035,2.085,0.054,0.19,55.645,9.875,0.078,1.746303177015894,0.29,100.99159872148756,0.2,96.13,0.97,0.49,1.35,0.0,0.0,3.1519779844953324,2.0,64.97,2.25,5.4,0.04,0.008,0.043,0.1069999999999999,2.23,2.2,0.04,0.08,0.02,15.939663872505752,0.0,0.0,0.0,0.0,0.0,0.0,0.0,0.0,0.0,0.0,0.0,0.0,0.0,1837.5640841885183,7.0,1.3,3.62,82.5,23.54545455,11.0,60.0,28.25,8.0,131.585,78.0,563.0,40.0781788916993,485.0,80.76923076923077
2024-07-20 05:00:00,2.3,1.0,1.3,1102.0,2400.0,0.0,2325.0,1441.0,266.0,112088.0,1.72518314712955,0.97,10.75,0.42,87.86,4.1,37.887914692843566,8.2,1.04,0.46,87.54,10.96,2.133447840088818,71.11,8.91,18.82,1.16,6.70049975785566,4.93333333333333,80.69,71.2,32.89,0.067,5.655,1.795,10.035,2.085,0.054,0.19,55.645,9.875,0.078,1.746303177015894,0.29,96.2930295417796,0.2,96.13,0.97,0.49,1.35,0.0,0.0,3.005334235900859,2.0,64.97,2.25,5.4,0.04,0.008,0.043,0.1069999999999999,2.23,2.2,0.04,0.08,0.02,15.198081262126449,0.0,0.0,0.0,0.0,0.0,0.0,0.0,0.0,0.0,0.0,0.0,0.0,0.0,1837.5640841885183,6.0,1.3,3.57,82.5,23.54545455,11.0,60.0,28.25,8.0,132.7775,87.0,572.0,41.2558139534884,485.0,77.01149425287356
2024-07-20 06:00:00,2.32,1.0,1.32,1084.0,2400.0,0.0,2303.0,1413.0,260.0,111713.0,1.73097190413037,0.97,10.75,0.42,87.86,4.1,37.887914692843566,8.2,1.04,0.46,87.54,10.96,2.133447840088818,71.11,8.91,18.82,1.16,6.70049975785566,4.93333333333333,80.69,71.2,32.89,0.067,5.655,1.795,10.035,2.085,0.054,0.19,55.645,9.875,0.078,1.746303177015894,0.29,96.2930295417796,0.2,96.13,0.97,0.49,1.35,0.0,0.0,3.005334235900859,2.0,64.97,2.25,5.4,0.04,0.008,0.043,0.1069999999999999,2.23,2.2,0.04,0.08,0.02,15.198081262126449,0.0,0.0,0.0,0.0,0.0,0.0,0.0,0.0,0.0,0.0,0.0,0.0,0.0,1837.5640841885183,6.0,1.3,3.56,82.5,23.54545455,11.0,60.0,28.25,8.0,132.7775,87.0,572.0,40.6920415224914,485.0,77.01149425287356
2024-07-20 07:00:00,2.29,1.0,1.29,1114.0,2400.0,0.0,2309.0,1440.0,267.0,111713.0,1.73097190413037,0.97,10.75,0.42,87.86,4.1,38.21887589581641,8.2,1.04,0.46,87.54,10.96,2.1520840851648493,71.11,8.91,18.82,1.16,6.759030439165444,4.93333333333333,80.69,71.2,32.89,0.067,5.655,1.795,10.035,2.085,0.054,0.19,55.645,9.875,0.078,1.746303177015894,0.29,97.13417525152396,0.2,96.13,0.97,0.49,1.35,0.0,0.0,3.031586644937165,2.0,64.97,2.25,5.4,0.04,0.008,0.043,0.1069999999999999,2.23,2.2,0.04,0.08,0.02,15.330840620834104,0.0,0.0,0.0,0.0,0.0,0.0,0.0,0.0,0.0,0.0,0.0,0.0,0.0,1837.5640841885183,6.0,1.3,3.8,82.5,23.54545455,11.0,60.0,28.25,8.0,133.8375,95.0,580.0,40.1569351488576,485.0,77.6842105263158
2024-07-20 08:00:00,2.32,1.01,1.31,1109.0,2400.0,0.0,2303.0,1416.0,264.0,111494.0,1.73437054165179,0.98,10.8,0.43,87.79,4.9,38.16708880110663,8.6,1.05,0.45,87.44,11.06,2.14916798206842,70.08,9.89,18.94,1.09,6.749871861334596,4.93333333333333,80.69,71.2,32.89,0.0645,5.56,1.83,9.55,2.135,0.0535,0.195,55.40000000000001,9.985,0.0785,1.796129869205561,0.275,97.00255712787693,1.2,96.84,0.75,0.5,1.38,0.0,0.0,3.027478803954865,2.0,63.1,2.98,5.2,0.07,0.014,0.041,0.174,3.52,2.72,0.03,0.13,0.027,15.310067124057904,0.0,0.0,0.0,0.0,0.0,0.0,0.0,0.0,0.0,0.0,0.0,0.0,0.0,1837.5640841885183,6.0,1.3,3.81,82.5,23.54545455,11.0,60.0,28.25,8.0,133.8375,95.0,580.0,39.5129795543303,485.0,77.57894736842105
2024-07-20 09:00:00,2.31,1.02,1.29,1123.0,2400.0,0.0,2314.0,1441.0,267.0,111481.0,1.73457270693338,0.98,10.8,0.43,87.79,4.9,37.636271080331404,8.6,1.05,0.45,87.44,11.06,2.11927792533002,70.08,9.89,18.94,1.09,6.655996438568409,4.93333333333333,80.69,71.2,32.89,0.0645,5.56,1.83,9.55,2.135,0.0535,0.195,55.40000000000001,9.985,0.0785,1.796129869205561,0.275,95.65347136049462,1.2,96.84,0.75,0.5,1.38,0.0,0.0,2.9853734338862936,2.0,63.1,2.98,5.2,0.07,0.014,0.041,0.174,3.52,2.72,0.03,0.13,0.027,15.097138782101876,0.0,0.0,0.0,0.0,0.0,0.0,0.0,0.0,0.0,0.0,0.0,0.0,0.0,1837.5640841885183,6.0,1.3,3.9,82.5,23.54545455,11.0,60.0,28.25,8.0,134.5,100.0,585.0,39.7430013767783,485.0,76.5
2024-07-20 10:00:00,2.32,1.02,1.3,1158.0,2400.0,0.0,2331.0,1411.0,269.0,110132.0,1.75581057627878,0.98,10.8,0.43,87.79,4.9,37.488677860408536,8.6,1.05,0.45,87.44,11.06,2.110967031505196,70.08,9.89,18.94,1.09,6.629894491750494,4.93333333333333,80.69,71.2,32.89,0.0645,5.56,1.83,9.55,2.135,0.0535,0.195,55.40000000000001,9.985,0.0785,1.796129869205561,0.275,95.27835970810054,1.2,96.84,0.75,0.5,1.38,0.0,0.0,2.97366608708674,2.0,63.1,2.98,5.2,0.07,0.014,0.041,0.174,3.52,2.72,0.03,0.13,0.027,15.037934316289713,0.0,0.0,0.0,0.0,0.0,0.0,0.0,0.0,0.0,0.0,0.0,0.0,0.0,1837.5640841885183,6.0,1.3,3.89,82.5,23.54545455,11.0,60.0,28.25,8.0,134.5,100.0,585.0,40.0831216809051,485.0,76.2
2024-07-20 11:00:00,2.32,1.02,1.3,1125.0,2400.0,0.0,2322.0,1415.0,263.0,109973.0,1.7583480903831,0.98,10.8,0.43,87.79,4.9,37.03055696989526,8.6,1.05,0.45,87.44,11.06,2.085170493683341,70.08,9.89,18.94,1.09,6.548875545713524,4.93333333333333,80.69,71.2,32.89,0.0645,5.56,1.83,9.55,2.135,0.0535,0.195,55.40000000000001,9.985,0.0785,1.796129869205561,0.275,94.1140346508486,1.2,96.84,0.75,0.5,1.38,0.0,0.0,2.9373271540099872,2.0,63.1,2.98,5.2,0.07,0.014,0.041,0.174,3.52,2.72,0.03,0.13,0.027,14.854167049646936,0.0,0.0,0.0,0.0,0.0,0.0,0.0,0.0,0.0,0.0,0.0,0.0,0.0,1837.5640841885183,6.0,1.3,3.82,82.5,23.54545455,11.0,60.0,28.25,8.0,133.5725,93.0,578.0,40.2648698884758,485.0,75.26881720430107
2024-07-20 12:00:00,2.26,1.01,1.25,1117.0,2400.0,0.0,2318.0,1475.0,268.0,110574.0,1.74879493069082,0.98,10.8,0.43,87.79,4.9,37.41078143878257,8.6,1.05,0.45,87.44,11.06,2.1065807264309835,70.08,9.89,18.94,1.09,6.616118464263262,4.93333333333333,80.69,71.2,32.89,0.0645,5.56,1.83,9.55,2.135,0.0535,0.195,55.40000000000001,9.985,0.0785,1.796129869205561,0.275,95.08038411378143,1.2,96.84,0.75,0.5,1.38,0.0,0.0,2.9674872096091973,2.0,63.1,2.98,5.2,0.07,0.014,0.041,0.174,3.52,2.72,0.03,0.13,0.027,15.006687514888847,0.0,0.0,0.0,0.0,0.0,0.0,0.0,0.0,0.0,0.0,0.0,0.0,0.0,1837.5640841885183,6.0,1.3,3.72,82.5,23.54545455,11.0,60.0,28.25,8.0,133.97,96.0,581.0,40.5130575456436,485.0,76.04166666666667
2024-07-20 13:00:00,2.25,1.01,1.24,1118.0,2400.0,0.0,2316.0,1490.0,269.0,110513.0,1.74975981664661,0.98,10.8,0.43,87.79,4.9,37.35953379297602,8.6,1.05,0.45,87.44,11.06,2.103694999408475,70.08,9.89,18.94,1.09,6.607055288284817,4.93333333333333,80.69,71.2,32.89,0.0645,5.56,1.83,9.55,2.135,0.0535,0.195,55.40000000000001,9.985,0.0785,1.796129869205561,0.275,94.95013701225572,1.2,96.84,0.75,0.5,1.38,0.0,0.0,2.9634221586371297,2.0,63.1,2.98,5.2,0.07,0.014,0.041,0.174,3.52,2.72,0.03,0.13,0.027,14.986130408704067,0.0,0.0,0.0,0.0,0.0,0.0,0.0,0.0,0.0,0.0,0.0,0.0,0.0,1837.5640841885183,6.0,1.3,3.72,82.5,23.54545455,11.0,60.0,28.25,8.0,133.97,96.0,581.0,40.1607347876005,485.0,75.9375
2024-07-20 14:00:00,2.22,1.01,1.21,1106.0,2400.0,0.0,2313.0,1528.0,270.0,110855.0,1.74436383523836,0.98,10.8,0.43,87.79,4.9,37.16568400231645,8.6,1.05,0.45,87.44,11.06,2.092779423279857,70.08,9.89,18.94,1.09,6.572772840018534,4.93333333333333,80.69,71.2,32.89,0.0645,5.56,1.83,9.55,2.135,0.0535,0.195,55.40000000000001,9.985,0.0785,1.796129869205561,0.275,94.457463193441,1.2,96.84,0.75,0.5,1.38,0.0,0.0,2.948045661481918,2.0,63.1,2.98,5.2,0.07,0.014,0.041,0.174,3.52,2.72,0.03,0.13,0.027,14.908370920092077,0.0,0.0,0.0,0.0,0.0,0.0,0.0,0.0,0.0,0.0,0.0,0.0,0.0,1837.5640841885183,6.0,1.3,3.84,82.5,23.54545455,11.0,60.0,28.25,8.0,135.94,92.0,587.0,39.2594296228151,495.0,75.54347826086956
2024-07-20 15:00:00,2.29,1.01,1.28,1105.0,2400.0,0.0,2314.0,1465.0,268.0,112358.0,1.72103915856053,0.98,10.8,0.43,87.79,4.9,37.19565395858364,8.6,1.05,0.45,87.44,11.06,2.0944670151936413,70.08,9.89,18.94,1.09,6.5780730442218855,4.93333333333333,80.69,71.2,32.89,0.0645,5.56,1.83,9.55,2.135,0.0535,0.195,55.40000000000001,9.985,0.0785,1.796129869205561,0.275,94.53363254473936,1.2,96.84,0.75,0.5,1.38,0.0,0.0,2.9504229297044744,2.0,63.1,2.98,5.2,0.07,0.014,0.041,0.174,3.52,2.72,0.03,0.13,0.027,14.920392849365928,0.0,0.0,0.0,0.0,0.0,0.0,0.0,0.0,0.0,0.0,0.0,0.0,0.0,1837.5640841885183,6.0,1.3,3.76,82.5,23.54545455,11.0,60.0,28.25,8.0,135.8075,91.0,586.0,39.1634107101816,495.0,75.6043956043956
2024-07-20 16:00:00,2.29,1.0,1.29,1110.0,2400.0,0.0,2319.0,1450.0,268.0,112207.0,1.72335426566856,0.94,10.92,0.44,87.7,5.1,37.87696970063572,11.3,1.03,0.47,87.48,11.02,2.132831533538961,70.08,9.96,18.8,1.16,6.698564129615547,4.93333333333333,80.69,71.2,32.89,0.0675,5.765000000000001,1.835,9.49,2.14,0.0535,0.19,55.36,10.13,0.081,1.757263514530038,0.26,96.26521258572514,0.7,96.76,0.6,0.39,1.36,0.0,0.0,3.004466060387358,2.0,63.24,2.8,5.8,0.31,0.024,0.051,0.213,2.9,3.05,0.09,0.13,0.041,15.19369086792458,0.0,0.0,0.0,0.0,0.0,0.0,0.0,0.0,0.0,0.0,0.0,0.0,0.0,1837.5640841885183,6.0,1.3,3.84,82.5,23.54545455,11.0,60.0,28.25,8.0,136.0725,93.0,588.0,39.008226691042,495.0,76.98924731182795
2024-07-20 17:00:00,2.32,1.0,1.32,1112.0,2400.0,0.0,2317.0,1408.0,265.0,111863.0,1.72865174585328,0.94,10.92,0.44,87.7,5.1,36.35166342544718,11.3,1.03,0.47,87.48,11.02,2.046942367965814,70.08,9.96,18.8,1.16,6.428812827375442,4.93333333333333,80.69,71.2,32.89,0.0675,5.765000000000001,1.835,9.49,2.14,0.0535,0.19,55.36,10.13,0.081,1.757263514530038,0.26,92.38861068224972,0.7,96.76,0.6,0.39,1.36,0.0,0.0,2.8834761561864704,2.0,63.24,2.8,5.8,0.31,0.024,0.051,0.213,2.9,3.05,0.09,0.13,0.041,14.581840653736744,0.0,0.0,0.0,0.0,0.0,0.0,0.0,0.0,0.0,0.0,0.0,0.0,0.0,1837.5640841885183,6.0,1.3,3.69,82.5,23.54545455,11.0,60.0,28.25,8.0,135.675,90.0,585.0,39.0804597701149,495.0,73.88888888888889
2024-07-20 18:00:00,2.29,1.0,1.29,1100.0,2400.0,0.0,2321.0,1492.0,265.0,111991.0,1.72667679016533,0.94,10.92,0.44,87.7,5.1,37.039677796735134,11.3,1.03,0.47,87.48,11.02,2.0856840824748897,70.08,9.96,18.8,1.16,6.550488569246951,4.93333333333333,80.69,71.2,32.89,0.0675,5.765000000000001,1.835,9.49,2.14,0.0535,0.19,55.36,10.13,0.081,1.757263514530038,0.26,94.13721544756064,0.7,96.76,0.6,0.39,1.36,0.0,0.0,2.938050633604571,2.0,63.24,2.8,5.8,0.31,0.024,0.051,0.213,2.9,3.05,0.09,0.13,0.041,14.857825711481825,0.0,0.0,0.0,0.0,0.0,0.0,0.0,0.0,0.0,0.0,0.0,0.0,0.0,1837.5640841885183,6.0,1.3,3.79,82.5,23.54545455,11.0,60.0,28.25,8.0,135.2775,87.0,582.0,39.4308010098692,495.0,75.28735632183908
2024-07-20 19:00:00,2.28,1.0,1.28,1107.0,2399.0,0.0,2326.0,1453.0,267.0,111988.0,1.7260038516675,0.94,10.92,0.44,87.7,5.1,37.21664329819775,11.3,1.03,0.47,87.48,11.02,2.0956489134751286,70.08,9.96,18.8,1.16,6.581785021144924,4.93333333333333,80.69,71.2,32.89,0.0675,5.765000000000001,1.835,9.49,2.14,0.0535,0.19,55.36,10.13,0.081,1.757263514530038,0.26,94.58697744682512,0.7,96.76,0.6,0.39,1.36,0.0,0.0,2.9520878400444235,2.0,63.24,2.8,5.8,0.31,0.024,0.051,0.213,2.9,3.05,0.09,0.13,0.041,14.92881235969474,0.0,0.0,0.0,0.0,0.0,0.0,0.0,0.0,0.0,0.0,0.0,0.0,0.0,1837.5640841885183,6.0,1.3,3.77,82.5,23.54545455,11.0,60.0,28.25,8.0,135.0125,85.0,580.0,39.8295323658143,495.0,75.6470588235294
2024-07-20 20:00:00,2.34,1.0,1.34,1081.0,2400.0,0.0,2326.0,1398.0,258.0,112018.0,1.7262607741563,0.94,10.92,0.44,87.7,5.1,37.058037902711504,11.3,1.03,0.47,87.48,11.02,2.0867179300422904,70.08,9.96,18.8,1.16,6.553735564671381,4.93333333333333,80.69,71.2,32.89,0.0675,5.765000000000001,1.835,9.49,2.14,0.0535,0.19,55.36,10.13,0.081,1.757263514530038,0.26,94.18387809029264,0.7,96.76,0.6,0.39,1.36,0.0,0.0,2.9395069886326293,2.0,63.24,2.8,5.8,0.31,0.024,0.051,0.213,2.9,3.05,0.09,0.13,0.041,14.865190550240364,0.0,0.0,0.0,0.0,0.0,0.0,0.0,0.0,0.0,0.0,0.0,0.0,0.0,1837.5640841885183,6.0,1.3,3.59,82.5,23.54545455,11.0,60.0,28.25,8.0,133.9525,77.0,572.0,39.8738612473721,495.0,75.32467532467533
2024-07-20 21:00:00,2.27,1.0,1.27,1080.0,2400.0,0.0,2349.0,1474.0,264.0,112511.0,1.71869972338567,0.94,10.92,0.44,87.7,5.1,36.930251565115945,11.3,1.03,0.47,87.48,11.02,2.07952235097318,70.08,9.96,18.8,1.16,6.531136476517343,4.93333333333333,80.69,71.2,32.89,0.0675,5.765000000000001,1.835,9.49,2.14,0.0535,0.19,55.36,10.13,0.081,1.757263514530038,0.26,93.85910609687784,0.7,96.76,0.6,0.39,1.36,0.0,0.0,2.9293707576373444,2.0,63.24,2.8,5.8,0.31,0.024,0.051,0.213,2.9,3.05,0.09,0.13,0.041,14.813931272480916,0.0,0.0,0.0,0.0,0.0,0.0,0.0,0.0,0.0,0.0,0.0,0.0,0.0,1837.5640841885183,6.0,1.3,3.59,82.5,23.54545455,11.0,60.0,28.25,8.0,133.9525,77.0,572.0,38.621010948055,495.0,75.06493506493507
2024-07-20 22:00:00,2.34,1.0,1.34,1087.0,2399.0,0.0,2333.0,1413.0,262.0,113368.0,1.7050020968599,0.94,10.92,0.44,87.7,5.1,38.54787626220794,11.3,1.03,0.47,87.48,11.02,2.1706099166009887,70.08,9.96,18.8,1.16,6.817214345384945,4.93333333333333,80.69,71.2,32.89,0.0675,5.765000000000001,1.835,9.49,2.14,0.0535,0.19,55.36,10.13,0.081,1.757263514530038,0.26,97.97033744881112,0.7,96.76,0.6,0.39,1.36,0.0,0.0,3.0576835170600103,2.0,63.24,2.8,5.8,0.31,0.024,0.051,0.213,2.9,3.05,0.09,0.13,0.041,15.462813423882892,0.0,0.0,0.0,0.0,0.0,0.0,0.0,0.0,0.0,0.0,0.0,0.0,0.0,1837.5640841885183,6.0,1.3,3.57,82.5,23.54545455,11.0,60.0,28.25,8.0,135.0125,85.0,580.0,39.8176291793313,495.0,78.3529411764706
2024-07-20 23:00:00,2.34,1.0,1.34,1086.0,2400.0,0.0,2333.0,1414.0,262.0,113356.0,1.7058930204989,0.97,10.79,0.42,87.82,5.0,39.778075913277775,8.1,1.04,0.46,87.46,11.04,1.5181235716637764,70.07,9.69,19.02,1.22,6.397147687156717,4.9111111111111,80.6,71.2,32.849,0.0675,5.54,1.87,9.69,2.14,0.0535,0.195,55.39,10.285,0.0805,1.856351961407454,0.25,96.79815779615004,0.2903311728669093,92.1414365621948,1.006481399271952,0.8032495782651159,1.316167983663322,0.0,0.0,4.616882891224279,2.0,64.12,2.42,5.1,0.12,0.027,0.046,0.105,2.47,2.48,0.06,0.07,0.036,14.852893072948635,0.0,0.0,0.0,0.0,0.0,0.0,0.0,0.0,0.0,0.0,0.0,0.0,0.0,1837.5640841885183,6.0,1.3,3.57,82.5,23.54545455,11.0,60.0,28.25,8.0,133.9525,77.0,572.0,39.8035547240412,495.0,75.32467532467533
2024-07-21 01:00:00,2.3,1.0,1.3,1098.0,2400.0,0.0,2334.0,1451.0,267.0,113207.0,1.7081373658204,0.97,10.79,0.42,87.82,5.0,41.57709422309584,8.1,1.04,0.46,87.46,11.04,1.5867828026417612,70.07,9.69,19.02,1.22,6.686467508580351,4.9111111111111,80.6,71.2,32.849,0.0675,5.54,1.87,9.69,2.14,0.0535,0.195,55.39,10.285,0.0805,1.856351961407454,0.25,101.17598790064248,0.2903311728669093,92.1414365621948,1.006481399271952,0.8032495782651159,1.316167983663322,0.0,0.0,4.825687783489714,2.0,64.12,2.42,5.1,0.12,0.027,0.046,0.105,2.47,2.48,0.06,0.07,0.036,15.524635634108702,0.0,0.0,0.0,0.0,0.0,0.0,0.0,0.0,0.0,0.0,0.0,0.0,0.0,1888.392145937995,7.0,1.3,3.65,82.5,23.54545455,11.0,60.0,28.25,8.0,133.9525,77.0,572.0,39.719298245614,495.0,80.9090909090909
2024-07-21 02:00:00,2.31,1.0,1.31,1098.0,2399.0,0.0,2322.0,1447.0,268.0,113802.0,1.69850243683581,0.97,10.79,0.42,87.82,5.0,38.66007049722669,8.1,1.04,0.46,87.46,11.04,1.4754550831462525,70.07,9.69,19.02,1.22,6.217349001641803,4.9111111111111,80.6,71.2,32.849,0.0675,5.54,1.87,9.69,2.14,0.0535,0.195,55.39,10.285,0.0805,1.856351961407454,0.25,94.07754192433664,0.2903311728669093,92.1414365621948,1.006481399271952,0.8032495782651159,1.316167983663322,0.0,0.0,4.487120454023556,2.0,64.12,2.42,5.1,0.12,0.027,0.046,0.105,2.47,2.48,0.06,0.07,0.036,14.435436609348264,0.0,0.0,0.0,0.0,0.0,0.0,0.0,0.0,0.0,0.0,0.0,0.0,0.0,1888.392145937995,6.0,1.3,3.71,82.5,23.54545455,11.0,60.0,28.25,8.0,135.145,86.0,581.0,39.9673355109659,495.0,75.23255813953489
2024-07-21 03:00:00,2.3,1.0,1.3,1099.0,2400.0,0.0,2322.0,1462.0,269.0,113871.0,1.69818093548945,0.97,10.79,0.42,87.82,5.0,38.65475913600434,8.1,1.04,0.46,87.46,11.04,1.4752523759392255,70.07,9.69,19.02,1.22,6.216494823520334,4.9111111111111,80.6,71.2,32.849,0.0675,5.54,1.87,9.69,2.14,0.0535,0.195,55.39,10.285,0.0805,1.856351961407454,0.25,94.06461696580334,0.2903311728669093,92.1414365621948,1.006481399271952,0.8032495782651159,1.316167983663322,0.0,0.0,4.486503985474146,2.0,64.12,2.42,5.1,0.12,0.027,0.046,0.105,2.47,2.48,0.06,0.07,0.036,14.433453379176967,0.0,0.0,0.0,0.0,0.0,0.0,0.0,0.0,0.0,0.0,0.0,0.0,0.0,1888.392145937995,6.0,1.3,3.6,82.5,23.54545455,11.0,60.0,28.25,8.0,135.675,90.0,585.0,40.2946679139383,495.0,75.22222222222223
2024-07-21 04:00:00,2.31,1.0,1.31,1098.0,2400.0,0.0,2321.0,1451.0,268.0,113908.0,1.69762954732931,0.97,10.79,0.42,87.82,5.0,38.94932843652378,8.1,1.04,0.46,87.46,11.04,1.4864945637107512,70.07,9.69,19.02,1.22,6.263867736268391,4.9111111111111,80.6,71.2,32.849,0.0675,5.54,1.87,9.69,2.14,0.0535,0.195,55.39,10.285,0.0805,1.856351961407454,0.25,94.78143810355132,0.2903311728669093,92.1414365621948,1.006481399271952,0.8032495782651159,1.316167983663322,0.0,0.0,4.520693471330954,2.0,64.12,2.42,5.1,0.12,0.027,0.046,0.105,2.47,2.48,0.06,0.07,0.036,14.54344377521138,0.0,0.0,0.0,0.0,0.0,0.0,0.0,0.0,0.0,0.0,0.0,0.0,0.0,1888.392145937995,6.0,1.3,3.71,82.5,23.54545455,11.0,60.0,28.25,8.0,135.41,88.0,583.0,40.162980209546,495.0,75.79545454545455
2024-07-21 05:00:00,2.33,1.0,1.33,1098.0,2399.0,0.0,2314.0,1429.0,266.0,113708.0,1.69990598962475,0.97,10.79,0.42,87.82,5.0,45.01042676351664,8.1,1.04,0.46,87.46,11.04,1.7178153611379672,70.07,9.69,19.02,1.22,7.238619286058896,4.9111111111111,80.6,71.2,32.849,0.0675,5.54,1.87,9.69,2.14,0.0535,0.195,55.39,10.285,0.0805,1.856351961407454,0.25,109.53084814423148,0.2903311728669093,92.1414365621948,1.006481399271952,0.8032495782651159,1.316167983663322,0.0,0.0,5.224181021330344,2.0,64.12,2.42,5.1,0.12,0.027,0.046,0.105,2.47,2.48,0.06,0.07,0.036,16.80662124894643,0.0,0.0,0.0,0.0,0.0,0.0,0.0,0.0,0.0,0.0,0.0,0.0,0.0,1888.392145937995,7.0,1.3,3.64,82.5,23.54545455,11.0,60.0,28.25,8.0,134.7475,83.0,578.0,40.3993498955189,495.0,87.59036144578313
2024-07-21 06:00:00,2.3,1.0,1.3,1098.0,2400.0,0.0,2332.0,1454.0,267.0,113140.0,1.70914849400946,0.97,10.79,0.42,87.82,5.0,38.26851382358445,8.1,1.04,0.46,87.46,11.04,1.4605113886047036,70.07,9.69,19.02,1.22,6.154378488069395,4.9111111111111,80.6,71.2,32.849,0.0675,5.54,1.87,9.69,2.14,0.0535,0.195,55.39,10.285,0.0805,1.856351961407454,0.25,93.12470637834416,0.2903311728669093,92.1414365621948,1.006481399271952,0.8032495782651159,1.316167983663322,0.0,0.0,4.441674029932437,2.0,64.12,2.42,5.1,0.12,0.027,0.046,0.105,2.47,2.48,0.06,0.07,0.036,14.289231714514065,0.0,0.0,0.0,0.0,0.0,0.0,0.0,0.0,0.0,0.0,0.0,0.0,0.0,1888.392145937995,6.0,1.3,3.64,82.5,23.54545455,11.0,60.0,28.25,8.0,135.0125,85.0,580.0,40.5505436039787,495.0,74.47058823529412
2024-07-21 07:00:00,2.31,1.0,1.31,1099.0,2400.0,0.0,2329.0,1446.0,267.0,113184.0,1.70848433464579,0.97,10.79,0.42,87.82,5.0,38.69170433980103,8.1,1.04,0.46,87.46,11.04,1.4766623834233972,70.07,9.69,19.02,1.22,6.222436386041728,4.9111111111111,80.6,71.2,32.849,0.0675,5.54,1.87,9.69,2.14,0.0535,0.195,55.39,10.285,0.0805,1.856351961407454,0.25,94.15452145677769,0.2903311728669093,92.1414365621948,1.006481399271952,0.8032495782651159,1.316167983663322,0.0,0.0,4.490792068178135,2.0,64.12,2.42,5.1,0.12,0.027,0.046,0.105,2.47,2.48,0.06,0.07,0.036,14.447248494927331,0.0,0.0,0.0,0.0,0.0,0.0,0.0,0.0,0.0,0.0,0.0,0.0,0.0,1888.392145937995,6.0,1.3,3.56,82.5,23.54545455,11.0,60.0,28.25,8.0,135.0125,85.0,580.0,40.6155982411479,495.0,75.29411764705883
2024-07-21 08:00:00,2.3,1.0,1.3,1123.0,2399.0,0.0,2340.0,1468.0,273.0,113244.0,1.70686828932719,0.98,10.76,0.43,87.83,5.9,38.54056486972368,9.4,1.05,0.45,87.54,10.96,1.4708941709881491,70.12,9.78,18.84,1.26,6.198129993908752,4.9111111111111,80.6,71.2,32.808,0.0695,5.795,1.82,9.56,2.07,0.057,0.2,54.735,11.1,0.0755,1.915251839275608,0.25,93.78673035733716,0.8709935186007282,92.98339696350884,0.8032495782651159,0.3967859362514427,1.248424043327711,0.0,0.0,4.473249911661814,2.0,64.41,2.51,6.4,0.13,0.019,0.04,0.138,2.44,2.33,0.03,0.16,0.023,14.39081393049402,0.0,0.0,0.0,0.0,0.0,0.0,0.0,0.0,0.0,0.0,0.0,0.0,0.0,1888.392145937995,7.0,1.3,3.77,82.5,23.54545455,11.0,60.0,28.25,8.0,135.675,90.0,585.0,39.4839898640866,495.0,75.0
2024-07-21 09:00:00,2.34,1.05,1.29,1123.0,2400.0,0.0,2336.0,1479.0,272.0,114651.0,1.68663237583599,0.98,10.76,0.43,87.83,5.9,40.0004347511526,9.4,1.05,0.45,87.54,10.96,1.5266098592831552,70.12,9.78,18.84,1.26,6.432907645193175,4.9111111111111,80.6,71.2,32.808,0.0695,5.795,1.82,9.56,2.07,0.057,0.2,54.735,11.1,0.0755,1.915251839275608,0.25,97.3392580223878,0.8709935186007282,92.98339696350884,0.8032495782651159,0.3967859362514427,1.248424043327711,0.0,0.0,4.642691196194458,2.0,64.41,2.51,6.4,0.13,0.019,0.04,0.138,2.44,2.33,0.03,0.16,0.023,14.935920518770311,0.0,0.0,0.0,0.0,0.0,0.0,0.0,0.0,0.0,0.0,0.0,0.0,0.0,1888.392145937995,6.0,1.3,3.78,82.5,23.54545455,11.0,60.0,28.25,8.0,135.41,88.0,583.0,40.3374942209894,495.0,77.8409090909091
2024-07-21 10:00:00,2.42,1.1,1.32,1103.0,2400.0,0.0,2322.0,1456.0,262.0,114599.0,1.68739739087926,0.98,10.76,0.43,87.83,5.9,39.942039955895446,9.4,1.05,0.45,87.54,10.96,1.5243812317513548,70.12,9.78,18.84,1.26,6.423516539141798,4.9111111111111,80.6,71.2,32.808,0.0695,5.795,1.82,9.56,2.07,0.057,0.2,54.735,11.1,0.0755,1.915251839275608,0.25,97.19715691578578,0.8709935186007282,92.98339696350884,0.8032495782651159,0.3967859362514427,1.248424043327711,0.0,0.0,4.635913544813153,2.0,64.41,2.51,6.4,0.13,0.019,0.04,0.138,2.44,2.33,0.03,0.16,0.023,14.91411625523926,0.0,0.0,0.0,0.0,0.0,0.0,0.0,0.0,0.0,0.0,0.0,0.0,0.0,1888.392145937995,6.0,1.3,2.57,82.5,23.54545455,11.0,60.0,28.25,8.0,135.41,88.0,583.0,40.9677419354839,495.0,77.72727272727273
2024-07-21 11:00:00,2.43,1.15,1.28,1107.0,2400.0,0.0,2325.0,1535.0,265.0,114750.0,1.68517782070219,0.98,10.76,0.43,87.83,5.9,40.32401061663638,9.4,1.05,0.45,87.54,10.96,1.5389590777240716,70.12,9.78,18.84,1.26,6.484945421077863,4.9111111111111,80.6,71.2,32.808,0.0695,5.795,1.82,9.56,2.07,0.057,0.2,54.735,11.1,0.0755,1.915251839275608,0.25,98.12666533073548,0.8709935186007282,92.98339696350884,0.8032495782651159,0.3967859362514427,1.248424043327711,0.0,0.0,4.6802473585544,2.0,64.41,2.51,6.4,0.13,0.019,0.04,0.138,2.44,2.33,0.03,0.16,0.023,15.056741790807076,0.0,0.0,0.0,0.0,0.0,0.0,0.0,0.0,0.0,0.0,0.0,0.0,0.0,1888.392145937995,6.0,1.3,3.7,82.5,23.54545455,11.0,60.0,28.25,8.0,135.0125,85.0,580.0,40.4211013419713,495.0,78.47058823529412
2024-07-21 12:00:00,2.45,1.15,1.3,1097.0,2400.0,0.0,2325.0,1465.0,258.0,114479.0,1.68916546162265,0.98,10.76,0.43,87.83,5.9,39.1829076175524,9.4,1.05,0.45,87.54,10.96,1.495409073837952,70.12,9.78,18.84,1.26,6.301432160473897,4.9111111111111,80.6,71.2,32.808,0.0695,5.795,1.82,9.56,2.07,0.057,0.2,54.735,11.1,0.0755,1.915251839275608,0.25,95.34984252995942,0.8709935186007282,92.98339696350884,0.8032495782651159,0.3967859362514427,1.248424043327711,0.0,0.0,4.547804076856178,2.0,64.41,2.51,6.4,0.13,0.019,0.04,0.138,2.44,2.33,0.03,0.16,0.023,14.63066082933559,0.0,0.0,0.0,0.0,0.0,0.0,0.0,0.0,0.0,0.0,0.0,0.0,0.0,1888.392145937995,7.0,1.3,3.6,82.5,23.54545455,11.0,60.0,28.25,8.0,134.35,80.0,575.0,39.3072989307299,495.0,76.25
2024-07-21 14:00:00,2.45,1.15,1.3,1094.0,2400.0,0.0,2345.0,1486.0,261.0,114577.0,1.68772126004383,0.98,10.76,0.43,87.83,5.9,36.630006953104896,9.4,1.05,0.45,87.54,10.96,1.3979780496913008,70.12,9.78,18.84,1.26,5.890872267714985,4.9111111111111,80.6,71.2,32.808,0.0695,5.795,1.82,9.56,2.07,0.057,0.2,54.735,11.1,0.0755,1.915251839275608,0.25,89.1374736387683,0.8709935186007282,92.98339696350884,0.8032495782651159,0.3967859362514427,1.248424043327711,0.0,0.0,4.251499061340117,2.0,64.41,2.51,6.4,0.13,0.019,0.04,0.138,2.44,2.33,0.03,0.16,0.023,13.677423154452438,0.0,0.0,0.0,0.0,0.0,0.0,0.0,0.0,0.0,0.0,0.0,0.0,0.0,1888.392145937995,6.0,1.3,3.56,82.5,23.54545455,11.0,60.0,28.25,8.0,134.085,78.0,573.0,38.2690058479532,495.0,71.28205128205128
2024-07-21 16:00:00,2.54,1.21,1.33,1121.0,2400.0,0.0,2351.0,1450.0,259.0,115860.0,1.669039286076,0.97,10.67,0.39,87.97,5.4,36.99894227493473,9.4,1.05,0.45,87.54,10.96,1.4120584041486233,70.02,9.83,18.95,1.2,5.950204794152401,4.9111111111111,80.6,71.2,32.767,0.0635,5.635,1.935,9.52,2.11,0.053,0.19,55.03,10.655,0.076,1.89076012672978,0.275,90.03526114304366,0.6774394033561218,93.56405930924268,0.7161502264050431,0.3483974074402912,1.316167983663322,0.0,0.0,4.2943199151953415,2.0,63.68,2.46,5.7,0.09,0.011,0.054,0.113,2.29,3.1,0.05,0.23,0.028,13.81518137327426,0.0,0.0,0.0,0.0,0.0,0.0,0.0,0.0,0.0,0.0,0.0,0.0,0.0,1888.392145937995,6.0,1.3,3.63,82.5,23.54545455,11.0,60.0,28.25,8.0,135.0125,85.0,580.0,38.5138302859822,495.0,72.0
2024-07-21 18:00:00,2.47,1.21,1.26,1099.0,2400.0,0.0,2349.0,1539.0,261.0,116098.0,1.66561911336187,0.97,10.67,0.39,87.97,5.4,39.66240290818512,9.4,1.05,0.45,87.54,10.96,1.5137089308948466,70.02,9.83,18.95,1.2,6.378545045374641,4.9111111111111,80.6,71.2,32.767,0.0635,5.635,1.935,9.52,2.11,0.053,0.19,55.03,10.655,0.076,1.89076012672978,0.275,96.51667274332536,0.6774394033561218,93.56405930924268,0.7161502264050431,0.3483974074402912,1.316167983663322,0.0,0.0,4.603457186085773,2.0,63.68,2.46,5.7,0.09,0.011,0.054,0.113,2.29,3.1,0.05,0.23,0.028,14.809701472132817,0.0,0.0,0.0,0.0,0.0,0.0,0.0,0.0,0.0,0.0,0.0,0.0,0.0,1888.392145937995,6.0,1.3,3.55,82.5,23.54545455,11.0,60.0,28.25,8.0,133.1575,71.0,566.0,38.1615598885794,495.0,77.1830985915493
2024-07-21 19:00:00,2.44,1.21,1.23,1099.0,2400.0,0.0,2336.0,1607.0,268.0,118141.0,1.63682686156349,0.97,10.67,0.39,87.97,5.4,40.78876448712422,9.4,1.05,0.45,87.54,10.96,1.5566963309624582,70.02,9.83,18.95,1.2,6.559687576886763,4.9111111111111,80.6,71.2,32.767,0.0635,5.635,1.935,9.52,2.11,0.053,0.19,55.03,10.655,0.076,1.89076012672978,0.275,99.25762296151514,0.6774394033561218,93.56405930924268,0.7161502264050431,0.3483974074402912,1.316167983663322,0.0,0.0,4.734189489842087,2.0,63.68,2.46,5.7,0.09,0.011,0.054,0.113,2.29,3.1,0.05,0.23,0.028,15.230278076439506,0.0,0.0,0.0,0.0,0.0,0.0,0.0,0.0,0.0,0.0,0.0,0.0,0.0,1888.392145937995,7.0,1.3,3.71,82.5,23.54545455,11.0,60.0,28.25,8.0,134.35,80.0,575.0,38.4098284654613,495.0,79.375
2024-07-21 20:00:00,2.49,1.21,1.28,1099.0,2400.0,0.0,2337.0,1562.0,269.0,120249.0,1.60814369932958,0.97,10.67,0.39,87.97,5.4,40.42477026335462,9.4,1.05,0.45,87.54,10.96,1.5428045526809036,70.02,9.83,18.95,1.2,6.501149682499847,4.9111111111111,80.6,71.2,32.767,0.0635,5.635,1.935,9.52,2.11,0.053,0.19,55.03,10.655,0.076,1.89076012672978,0.275,98.37185939702918,0.6774394033561218,93.56405930924268,0.7161502264050431,0.3483974074402912,1.316167983663322,0.0,0.0,4.691942129565281,2.0,63.68,2.46,5.7,0.09,0.011,0.054,0.113,2.29,3.1,0.05,0.23,0.028,15.094364833762617,0.0,0.0,0.0,0.0,0.0,0.0,0.0,0.0,0.0,0.0,0.0,0.0,0.0,1888.392145937995,7.0,1.3,3.67,82.5,23.54545455,11.0,60.0,28.25,8.0,133.6875,75.0,570.0,38.9260198202351,495.0,78.66666666666667
2024-07-21 21:00:00,2.49,1.21,1.28,1107.0,2400.0,0.0,2330.0,1573.0,271.0,120581.0,1.60371761522167,0.97,10.67,0.39,87.97,5.4,45.28516372192532,9.4,1.05,0.45,87.54,10.96,1.7283006509110757,70.02,9.83,18.95,1.2,7.282802742842783,4.9111111111111,80.6,71.2,32.767,0.0635,5.635,1.935,9.52,2.11,0.053,0.19,55.03,10.655,0.076,1.89076012672978,0.275,110.19940816987112,0.6774394033561218,93.56405930924268,0.7161502264050431,0.3483974074402912,1.316167983663322,0.0,0.0,5.256068646202631,2.0,63.68,2.46,5.7,0.09,0.011,0.054,0.113,2.29,3.1,0.05,0.23,0.028,16.909206368330473,0.0,0.0,0.0,0.0,0.0,0.0,0.0,0.0,0.0,0.0,0.0,0.0,0.0,1888.392145937995,7.0,1.3,3.66,82.5,23.54545455,11.0,60.0,28.25,8.0,134.35,80.0,575.0,40.1658222017503,495.0,88.125
2024-07-21 22:00:00,2.5,1.21,1.29,1129.0,2400.0,0.0,2331.0,1538.0,271.0,118884.0,1.62660096469158,0.97,10.67,0.39,87.97,5.4,41.23084743710047,9.4,1.05,0.45,87.54,10.96,1.5735683523355577,70.02,9.83,18.95,1.2,6.630783773875716,4.9111111111111,80.6,71.2,32.767,0.0635,5.635,1.935,9.52,2.11,0.053,0.19,55.03,10.655,0.076,1.89076012672978,0.275,100.3334119273787,0.6774394033561218,93.56405930924268,0.7161502264050431,0.3483974074402912,1.316167983663322,0.0,0.0,4.785500297652325,2.0,63.68,2.46,5.7,0.09,0.011,0.054,0.113,2.29,3.1,0.05,0.23,0.028,15.395349177406937,0.0,0.0,0.0,0.0,0.0,0.0,0.0,0.0,0.0,0.0,0.0,0.0,0.0,1888.392145937995,6.0,1.3,3.75,82.5,23.54545455,11.0,60.0,28.25,8.0,135.0125,85.0,580.0,40.2854511970534,495.0,80.23529411764706
2024-07-21 23:00:00,2.48,1.21,1.27,1128.0,2400.0,0.0,2330.0,1556.0,271.0,118431.0,1.63282033554217,0.97,10.76,0.44,87.83,5.1,23.374001048958664,9.4,1.05,0.45,87.54,10.96,0.3876587637162938,70.02,9.83,18.95,1.2,7.72416341895061,4.8,80.6666666666667,71.2,32.726,0.064,5.55,2.075,8.54,2.14,0.0525,0.195,54.89,10.75,0.075,1.937128460531995,0.265,45.793496340017526,0.7506530550968323,72.7937997297703,0.7157183606065155,0.4326197267677526,12.14293649602162,19.65,31.98,2.9463658433526168,2.0,64.28,2.4,5.0,0.08,0.02,0.043,0.105,2.36,2.68,0.05,0.24,0.028,6.394777210231013,0.0,0.0,0.0,0.0,0.0,0.0,0.0,0.0,0.0,0.0,0.0,0.0,0.0,1888.392145937995,7.0,1.3,3.78,82.5,23.54545455,11.0,60.0,28.25,8.0,135.0125,85.0,580.0,40.0141143260409,495.0,83.52941176470588
2024-07-22 21:00:00,2.09,1.01,1.08,1054.0,3998.1154067449447,1623.0,2280.0,1606.0,254.0,104103.0,3.2168396981570586,0.96,11.18,0.4,87.46,6.6,23.54431041593975,9.4,1.05,0.45,87.54,10.96,0.3904833515356793,70.02,9.83,18.95,1.2,11.299235779626429,4.8,80.6666666666667,71.2,32.644,0.064,5.55,2.075,8.54,2.14,0.0525,0.195,54.89,10.75,0.075,1.937128460531995,0.265,46.12716028386623,0.7506530550968323,72.7937997297703,0.7157183606065155,0.4326197267677526,12.14293649602162,0.0,0.0,2.967833871039663,2.0,64.28,2.4,5.0,0.08,0.02,0.043,0.105,2.36,2.68,0.05,0.24,0.028,6.441371306653716,0.0,0.0,0.0,0.0,0.0,0.0,0.0,0.0,0.0,0.0,0.0,0.0,0.0,1932.4560941161487,7.0,1.8,3.42,75.0,26.8,10.0,60.0,29.66666667,6.0,133.40911240187955,119.92244764357822,590.0,38.3668639053255,470.0775523564218,86.10131587471726
2024-07-22 22:00:00,2.27,1.12,1.15,1107.0,4079.961314759425,1170.0,2343.0,1594.0,264.0,110041.0,3.187337367191087,0.96,11.18,0.4,87.46,6.6,23.54431041593975,9.4,1.05,0.45,87.54,10.96,0.3904833515356793,70.02,9.83,18.95,1.2,10.322919191548422,4.8,80.6666666666667,71.2,32.644,0.064,5.55,2.075,8.54,2.14,0.0525,0.195,54.89,10.75,0.075,1.937128460531995,0.265,46.12716028386623,0.7506530550968323,72.7937997297703,0.7157183606065155,0.4326197267677526,12.14293649602162,0.0,0.0,2.967833871039663,2.0,64.28,2.4,5.0,0.08,0.02,0.043,0.105,2.36,2.68,0.05,0.24,0.028,6.441371306653716,0.0,0.0,0.0,0.0,0.0,0.0,0.0,0.0,0.0,0.0,0.0,0.0,0.0,1932.4560941161487,7.0,1.3,3.08,75.0,26.8,10.0,60.0,29.66666667,6.0,133.40911240187955,119.92244764357822,590.0,39.0360295872107,470.0775523564218,86.10131587471726
2024-07-30 00:00:00,2.65,1.3,1.35,1097.0,2900.0,0.0,2302.0,1423.0,250.0,115105.0,2.02981126946544,0.93,10.82,0.49,87.76,3.5,38.40127162555524,9.4,1.05,0.45,87.54,10.96,0.8866869400981884,70.37,10.34,17.95,1.34,6.148468829944473,4.8,80.6666666666667,71.2,31.742,0.067,5.345000000000001,1.95,9.545,2.115,0.052,0.18,55.395,10.32,0.0765,1.930812634762398,0.285,105.98308204717144,0.9494349100041858,75.25077856843868,0.5846086228547509,0.544495604855588,10.61451653411469,20.42,32.75,3.692017603302086,2.0,64.26,2.25,3.9,0.05,0.02,0.053,0.123,2.42,2.88,0.08,0.12,0.043,20.734565583550967,0.0,0.0,0.0,0.0,0.0,0.0,0.0,0.0,0.0,0.0,0.0,0.0,0.0,2132.523159271095,6.0,1.3,3.28,82.5,26.18181818,11.0,60.0,28.75,8.0,124.69,92.0,542.0,42.5250683682771,450.0,82.3913043478261
2024-07-30 11:00:00,2.59,1.3,1.29,1137.0,1986.0,0.0,2333.0,1477.0,260.0,114479.0,1.39788054123644,0.95,10.88,0.46,87.71,4.5,42.21014575572013,9.4,1.05,0.45,87.54,10.96,0.9746340003056306,70.19,10.08,18.41,1.32,6.75831175636767,4.8,80.6666666666667,71.2,31.701,0.0705,5.65,1.985,10.685,2.23,0.055,0.195,55.28,10.14,0.0844999999999999,1.795325026864961,0.3299999999999999,116.49513548594288,0.670782754290498,76.36370029300963,0.7068564252825449,0.452247802427794,10.71754709083298,19.21,31.25,4.058214599965406,2.0,64.46,1.96,3.4,0.04,0.049,0.066,0.091,2.41,2.93,0.1,0.07,0.027,22.79114723067637,0.0,0.0,0.0,0.0,0.0,0.0,0.0,0.0,0.0,0.0,0.0,0.0,0.0,2132.523159271095,7.0,1.3,3.33,82.5,26.18181818,11.0,60.0,28.75,8.0,129.4075,71.0,551.0,39.8781313473257,480.0,90.56338028169014
2024-07-30 12:00:00,2.59,1.3,1.29,1150.0,2249.0,0.0,2329.0,1488.0,264.0,115163.0,1.57353033479058,0.95,10.88,0.46,87.71,4.5,44.88216638733906,9.4,1.05,0.45,87.54,10.96,1.0363310665078014,70.19,10.08,18.41,1.32,7.186131848542549,4.8,80.6666666666667,71.2,31.701,0.0705,5.65,1.985,10.685,2.23,0.055,0.195,55.28,10.14,0.0844999999999999,1.795325026864961,0.3299999999999999,123.86960434712894,0.670782754290498,76.36370029300963,0.7068564252825449,0.452247802427794,10.71754709083298,19.21,31.25,4.31511096799501,2.0,64.46,1.96,3.4,0.04,0.049,0.066,0.091,2.41,2.93,0.1,0.07,0.027,24.23389078269027,0.0,0.0,0.0,0.0,0.0,0.0,0.0,0.0,0.0,0.0,0.0,0.0,0.0,2132.523159271095,7.0,1.3,3.45,82.5,26.18181818,11.0,60.0,28.75,8.0,130.7325,81.0,561.0,39.9318955732123,480.0,96.29629629629628
2024-07-30 13:00:00,2.62,1.3,1.32,1132.0,2635.0,0.0,2340.0,1453.0,258.0,114670.0,1.85140294769845,0.95,10.88,0.46,87.71,4.5,39.32249219559176,9.4,1.05,0.45,87.54,10.96,0.9079579609218218,70.19,10.08,18.41,1.32,6.295966444492318,4.8,80.6666666666667,71.2,31.701,0.0705,5.65,1.985,10.685,2.23,0.055,0.195,55.28,10.14,0.0844999999999999,1.795325026864961,0.3299999999999999,108.5255446043944,0.670782754290498,76.36370029300963,0.7068564252825449,0.452247802427794,10.71754709083298,19.21,31.25,3.780586612012605,2.0,64.46,1.96,3.4,0.04,0.049,0.066,0.091,2.41,2.93,0.1,0.07,0.027,21.231973807752247,0.0,0.0,0.0,0.0,0.0,0.0,0.0,0.0,0.0,0.0,0.0,0.0,0.0,2132.523159271095,7.0,1.3,3.41,82.5,26.18181818,11.0,60.0,28.75,8.0,129.0275,87.0,557.0,39.583804569102,470.0,84.36781609195403
2024-07-30 14:00:00,2.59,1.3,1.29,1146.0,2994.0,0.0,2302.0,1491.0,264.0,115634.0,2.08599055250977,0.95,10.88,0.46,87.71,4.5,43.10167605043473,9.4,1.05,0.45,87.54,10.96,0.9952194714518326,70.19,10.08,18.41,1.32,6.90105562905641,4.8,80.6666666666667,71.2,31.701,0.0705,5.65,1.985,10.685,2.23,0.055,0.195,55.28,10.14,0.0844999999999999,1.795325026864961,0.3299999999999999,118.95565630654504,0.670782754290498,76.36370029300963,0.7068564252825449,0.452247802427794,10.71754709083298,19.21,31.25,4.143929093330593,2.0,64.46,1.96,3.4,0.04,0.049,0.066,0.091,2.41,2.93,0.1,0.07,0.027,23.272524346146184,0.0,0.0,0.0,0.0,0.0,0.0,0.0,0.0,0.0,0.0,0.0,0.0,0.0,2132.523159271095,7.0,1.3,3.8,82.5,26.18181818,11.0,60.0,28.75,8.0,128.9125,105.0,565.0,39.5833333333333,460.0,92.47619047619048
2024-07-30 15:00:00,2.64,1.3,1.34,1135.0,2968.0,0.0,2311.0,1461.0,254.0,113733.0,2.10243126368971,0.95,10.88,0.46,87.71,4.5,40.47321574104747,9.4,1.05,0.45,87.54,10.96,0.9345282148802886,70.19,10.08,18.41,1.32,6.480210026843098,4.8,80.6666666666667,71.2,31.701,0.0705,5.65,1.985,10.685,2.23,0.055,0.195,55.28,10.14,0.0844999999999999,1.795325026864961,0.3299999999999999,111.7014089122442,0.670782754290498,76.36370029300963,0.7068564252825449,0.452247802427794,10.71754709083298,19.21,31.25,3.8912207500636327,2.0,64.46,1.96,3.4,0.04,0.049,0.066,0.091,2.41,2.93,0.1,0.07,0.027,21.85330096208298,0.0,0.0,0.0,0.0,0.0,0.0,0.0,0.0,0.0,0.0,0.0,0.0,0.0,2132.523159271095,7.0,1.3,3.76,82.5,26.18181818,11.0,60.0,28.75,8.0,126.735,98.0,553.0,40.1181281235802,455.0,86.83673469387755
2024-07-30 16:00:00,2.65,1.3,1.35,1128.0,2991.0,0.0,2337.0,1384.0,248.0,112011.0,2.15127105960248,0.98,10.81,0.4,87.81,4.7,40.162560511092686,9.4,1.05,0.45,87.54,10.96,0.9273551728529305,70.44,9.73,18.59,1.24,6.430470684436396,4.8,80.6666666666667,71.2,31.66,0.074,5.565,1.95,10.58,2.14,0.054,0.19,55.3,10.185,0.0895,1.835288522511097,0.355,110.84403629589649,1.070782754290498,75.71538300544161,0.8011259941398075,0.4650565089995813,10.55934700711595,20.16,31.81,3.8613533907549455,2.0,64.68,2.1,2.3,0.04,0.033,0.068,0.128,2.6,2.29,0.07,0.05,0.023,21.685564296949103,0.0,0.0,0.0,0.0,0.0,0.0,0.0,0.0,0.0,0.0,0.0,0.0,0.0,2132.523159271095,7.0,1.3,3.69,82.5,26.18181818,11.0,60.0,28.75,8.0,127.455,94.0,554.0,39.4742754437205,460.0,86.17021276595744
2024-07-30 17:00:00,2.63,1.3,1.33,1127.0,3032.0,0.0,2326.0,1432.0,254.0,113969.0,2.14329856458071,0.98,10.81,0.4,87.81,4.7,41.26785731528171,9.4,1.05,0.45,87.54,10.96,0.9528765214885436,70.44,9.73,18.59,1.24,6.607440942470012,4.8,80.6666666666667,71.2,31.66,0.074,5.565,1.95,10.58,2.14,0.054,0.19,55.3,10.185,0.0895,1.835288522511097,0.355,113.89452803552122,1.070782754290498,75.71538300544161,0.8011259941398075,0.4650565089995813,10.55934700711595,20.16,31.81,3.967620060716567,2.0,64.68,2.1,2.3,0.04,0.033,0.068,0.128,2.6,2.29,0.07,0.05,0.023,22.282363520141896,0.0,0.0,0.0,0.0,0.0,0.0,0.0,0.0,0.0,0.0,0.0,0.0,0.0,2132.523159271095,7.0,1.3,3.66,82.5,26.18181818,11.0,60.0,28.75,8.0,127.72,96.0,556.0,39.0061266167461,460.0,88.54166666666667
2024-07-30 18:00:00,2.61,1.3,1.31,1120.0,3088.0,0.0,2329.0,1465.0,257.0,115107.0,2.1612943840484,0.98,10.81,0.4,87.81,4.7,41.28896619370384,9.4,1.05,0.45,87.54,10.96,0.95336392635887,70.44,9.73,18.59,1.24,6.610820707657976,4.8,80.6666666666667,71.2,31.66,0.074,5.565,1.95,10.58,2.14,0.054,0.19,55.3,10.185,0.0895,1.835288522511097,0.355,113.9527861061276,1.070782754290498,75.71538300544161,0.8011259941398075,0.4650565089995813,10.55934700711595,20.16,31.81,3.969649533893404,2.0,64.68,2.1,2.3,0.04,0.033,0.068,0.128,2.6,2.29,0.07,0.05,0.023,22.293761148540945,0.0,0.0,0.0,0.0,0.0,0.0,0.0,0.0,0.0,0.0,0.0,0.0,0.0,2132.523159271095,7.0,1.3,3.74,82.5,26.18181818,11.0,60.0,28.75,8.0,127.19,92.0,552.0,40.1212393354288,460.0,88.58695652173913
2024-07-30 19:00:00,2.62,1.3,1.32,1126.0,3143.0,0.0,2332.0,1460.0,258.0,115869.0,2.18530987434119,0.98,10.81,0.4,87.81,4.7,41.21164103906275,9.4,1.05,0.45,87.54,10.96,0.9515784853601998,70.44,9.73,18.59,1.24,6.598440094127328,4.8,80.6666666666667,71.2,31.66,0.074,5.565,1.95,10.58,2.14,0.054,0.19,55.3,10.185,0.0895,1.835288522511097,0.355,113.73937759485362,1.070782754290498,75.71538300544161,0.8011259941398075,0.4650565089995813,10.55934700711595,20.16,31.81,3.962215253203516,2.0,64.68,2.1,2.3,0.04,0.033,0.068,0.128,2.6,2.29,0.07,0.05,0.023,22.252009836089687,0.0,0.0,0.0,0.0,0.0,0.0,0.0,0.0,0.0,0.0,0.0,0.0,0.0,2132.523159271095,7.0,1.3,3.6,82.5,26.18181818,11.0,60.0,28.75,8.0,125.0875,95.0,545.0,40.4047142539471,450.0,88.42105263157895
2024-07-30 20:00:00,2.61,1.3,1.31,1122.0,3149.0,0.0,2338.0,1471.0,259.0,115717.0,2.19235398600555,0.98,10.81,0.4,87.81,4.7,41.28896619370384,9.4,1.05,0.45,87.54,10.96,0.95336392635887,70.44,9.73,18.59,1.24,6.610820707657976,4.8,80.6666666666667,71.2,31.66,0.074,5.565,1.95,10.58,2.14,0.054,0.19,55.3,10.185,0.0895,1.835288522511097,0.355,113.9527861061276,1.070782754290498,75.71538300544161,0.8011259941398075,0.4650565089995813,10.55934700711595,20.16,31.81,3.969649533893404,2.0,64.68,2.1,2.3,0.04,0.033,0.068,0.128,2.6,2.29,0.07,0.05,0.023,22.293761148540945,0.0,0.0,0.0,0.0,0.0,0.0,0.0,0.0,0.0,0.0,0.0,0.0,0.0,2132.523159271095,7.0,1.3,3.56,82.5,26.18181818,11.0,60.0,28.75,8.0,124.69,92.0,542.0,41.5115751248298,450.0,88.58695652173913
