Repository: saikumar-voptimai/evonith_bf_webapp

# Evonith BF2 — Blast Furnace Intelligence Platform

Monitoring, modelling and optimisation of **Blast Furnace 2 (BF2)** at Evonith Steel: live telemetry from InfluxDB,
manual plant reports from Neon PostgreSQL, a two-zone energy model of the furnace, blend and fuel optimisers, a
conversational assistant (FurnaceMind) and a live digital twin evaluated every hour.

The platform has three deployable parts that share one Python service layer, plus the shared data library:

| Part | Path | What it is |
|---|---|---|
| **Streamlit app** (legacy) | `src/app.py`, `src/custom_pages/` | The original 11-page dashboard; still the home of the model pages. Served under `/legacy` in production |

File: src/data/V13_df_filtered.csv (part 82 of 268)
NM3/HR.,STEAMKGS/HR.,RAFTOC,PERMEABILITYKGS/HR.,TUYEREVELOCITYM/S,HOT BLAST VOLUMENM3/HR.,O2 ENRICHMENT %,COKE_VM%,COKE_ASH%,COKE_IM%,COKE_FC%,COKE_MOIST%,COKE_CALC_MT,NUTCOKE_MOIST%,NUTCOKE_VM%,NUTCOKE_IM%,NUTCOKE_FC%,NUTCOKE_ASH%,NUTCOKE_CALC_MT,PCI_2_FC%,PCI_2_ASH%,PCI_2_VM%,PCI_2_IM%,PCI_2_CALC_MT,SINTER_SP_02_COLD_STRENGTH_AI,SINTER_SP_02_COLD_STRENGTH_TI,SINTER_SP_02_HOT_STRENGTH_RI,SINTER_SP_02_HOT_STRENGTH_RDI,SINTER_SP_02_P%,SINTER_SP_02_SIO2%,SINTER_SP_02_MGO%,SINTER_SP_02_FEO%,SINTER_SP_02_AL2O3%,SINTER_SP_02_NA2O%,SINTER_SP_02_TIO2%,SINTER_SP_02_FE(T)%,SINTER_SP_02_CAO%,SINTER_SP_02_K2O%,SINTER_SP_02_BASICITY,SINTER_SP_02_MNO%,SINTER_CALC_MT,FLUX_TM%,FLUX_SIO2%,FLUX_FE2O3%,FLUX_AL2O3%,FLUX_LOI%,FLUX_MGO%,FLUX_CAO%,FLUX_CALC_MT,GEOMIN TYPE,ORE_FE(T)%,ORE_LOI%,ORE_TM%,ORE_MGO%,ORE_NA2O%,ORE_P%,ORE_TIO2%,ORE_AL2O3%,ORE_SIO2%,ORE_MNO%,ORE_CAO%,ORE_K2O%,ORE_CALC_MT,LLOYDS_PELLET_PCT_SIO2,LLOYDS_PELLET_PCT_AL2O3,LLOYDS_PELLET_PCT_FE2O3,LLOYDS_PELLET_PCT_MGO,LLOYDS_PELLET_PCT_TIO2,LLOYDS_PELLET_PCT_NA2O,TOTAL_PELLET_CALC_MT,LLOYDS_PELLET_PCT_K2O,LLOYDS_PELLET_PCT_TM,LLOYDS_PELLET_PCT_LOI,LLOYDS_PELLET_PCT_MNO,LLOYDS_PELLET_PCT_CAO,LLOYDS_PELLET_PCT_P,DAILYPRODUCTION,CHARGES/HRS.,STOCKRODLEVEL,FURNACE TOP GAS ANALYSISH2%,COKE_DISCHARGE_TIME,WEIGHTED_COKE_ANGLE,TOTAL_COKE_PORTIONS,NON_COKE_DISCHARGE_TIME,WEIGHTED_NON_COKE_ANGLE,TOTAL_NON_COKE_PORTIONS,UNITCOST LAKHS/THM,ACTUALKG/THM.,ACT. FUEL RATEKG/THM.,FURNACETOPGASANALYSISCO2ETACO,COKE RATE KG/THM,PRODUCTIONTONNESPERHR
2024-08-02 14:00:00,2.66,1.4,1.26,1111.0,2999.0,450.0,2247.0,1520.0,251.0,114906.0,2.11299665624877,0.98,10.84,0.42,87.76,3.6,37.375847340998085,10.6,1.04,0.45,87.39,11.12,2.4685376398781904,70.14,9.9,18.54,1.42,10.229462932403642,5.0,80.0666666666667,71.2,31.332,0.0525,5.45,1.795,9.915,2.09,0.04,0.155,56.27,9.38,0.0735,1.72123387292267,0.16,125.31116107919406,0.4,96.25,1.04,0.6,1.35,0.0,0.0,2.223670618229633,2.0,63.86,3.16,3.1,0.08,0.024,0.046,0.094,2.35,2.5,0.05,0.27,0.024,15.949057445659603,0.0,0.0,0.0,0.0,0.0,0.0,0.0,0.0,0.0,0.0,0.0,0.0,0.0,2167.74461131195,7.0,1.3,3.52,82.5,26.18181818,11.0,60.0,28.75,8.0,121.81,108.0,538.0,43.5379061371841,430.0,89.16666666666667
2024-08-02 15:00:00,2.66,1.4,1.26,1111.0,3000.0,171.0,2250.0,1509.0,250.0,114355.0,2.11747298229399,0.98,10.84,0.42,87.76,3.6,37.39710950527172,10.6,1.04,0.45,87.39,11.12,2.469941927848865,70.14,9.9,18.54,1.42,10.23528221241395,5.0,80.0666666666667,71.2,31.332,0.0525,5.45,1.795,9.915,2.09,0.04,0.155,56.27,9.38,0.0735,1.72123387292267,0.16,125.38244739593964,0.4,96.25,1.04,0.6,1.35,0.0,0.0,2.2249356076101785,2.0,63.86,3.16,3.1,0.08,0.024,0.046,0.094,2.35,2.5,0.05,0.27,0.024,15.958130456803008,0.0,0.0,0.0,0.0,0.0,0.0,0.0,0.0,0.0,0.0,0.0,0.0,0.0,2167.74461131195,7.0,1.3,3.59,82.5,26.18181818,11.0,60.0,28.75,8.0,122.7375,115.0,545.0,43.4834979523007,430.0,89.21739130434783
2024-08-02 16:00:00,2.64,1.4,1.24,1109.0,2994.0,276.0,2249.0,1548.0,252.0,114585.0,2.11140359561426,0.98,11.24,0.4,87.38,4.1,37.458410810060606,7.5,1.04,0.45,86.81,11.7,2.473990654205874,71.22,9.96,17.42,1.4,10.25205987685925,5.0,80.0666666666667,71.2,31.291,0.0525,5.445,1.855,9.7,2.09,0.0405,0.15,55.9,9.885,0.0605,1.81535986292221,0.135,125.58797417928405,0.6,96.12,0.97,0.52,1.48,0.0,0.0,2.228582719850192,2.0,64.06,2.98,2.9,0.03,0.031,0.052,0.098,2.72,2.27,0.07,0.04,0.018,15.98428900841127,0.0,0.0,0.0,0.0,0.0,0.0,0.0,0.0,0.0,0.0,0.0,0.0,0.0,2167.74461131195,7.0,1.3,3.58,82.5,26.18181818,11.0,60.0,28.75,8.0,122.075,110.0,540.0,42.8884026258206,430.0,89.36363636363636
2024-08-02 17:00:00,2.66,1.4,1.26,1111.0,3001.0,52.0,2251.0,1506.0,251.0,115295.0,2.09818696316906,0.98,11.24,0.4,87.38,4.1,37.03261526058095,7.5,1.04,0.45,86.81,11.7,2.445868419780162,71.22,9.96,17.42,1.4,10.135523126522974,5.0,80.0666666666667,71.2,31.291,0.0525,5.445,1.855,9.7,2.09,0.0405,0.15,55.9,9.885,0.0605,1.81535986292221,0.135,124.16039625172968,0.6,96.12,0.97,0.52,1.48,0.0,0.0,2.2032500753722624,2.0,64.06,2.98,2.9,0.03,0.031,0.052,0.098,2.72,2.27,0.07,0.04,0.018,15.80259312291604,0.0,0.0,0.0,0.0,0.0,0.0,0.0,0.0,0.0,0.0,0.0,0.0,0.0,2167.74461131195,7.0,1.3,3.39,82.5,26.18181818,11.0,60.0,28.75,8.0,122.7375,115.0,545.0,42.7356656948494,430.0,88.34782608695652
2024-08-02 18:00:00,2.58,1.4,1.18,1110.0,3000.0,0.0,2258.0,1590.0,257.0,115789.0,2.08737222314694,0.98,11.24,0.4,87.38,4.1,37.12634235207286,7.5,1.04,0.45,86.81,11.7,2.4520587504264,71.22,9.96,17.42,1.4,10.16117546289494,5.0,80.0666666666667,71.2,31.291,0.0525,5.445,1.855,9.7,2.09,0.0405,0.15,55.9,9.885,0.0605,1.81535986292221,0.135,124.47463797452652,0.6,96.12,0.97,0.52,1.48,0.0,0.0,2.208826355090584,2.0,64.06,2.98,2.9,0.03,0.031,0.052,0.098,2.72,2.27,0.07,0.04,0.018,15.842588437344116,0.0,0.0,0.0,0.0,0.0,0.0,0.0,0.0,0.0,0.0,0.0,0.0,0.0,2167.74461131195,7.0,1.3,3.46,82.5,26.18181818,11.0,60.0,28.75,8.0,123.2675,119.0,549.0,42.308621106013,430.0,88.57142857142857
2024-08-02 19:00:00,2.58,1.4,1.18,1120.0,3000.0,0.0,2250.0,1626.0,259.0,115089.0,2.10006184960916,0.98,11.24,0.4,87.38,4.1,37.15508532679705,7.5,1.04,0.45,86.81,11.7,2.4539571184912465,71.22,9.96,17.42,1.4,10.169042179382345,5.0,80.0666666666667,71.2,31.291,0.0525,5.445,1.855,9.7,2.09,0.0405,0.15,55.9,9.885,0.0605,1.81535986292221,0.135,124.57100543618422,0.6,96.12,0.97,0.52,1.48,0.0,0.0,2.2105364142042023,2.0,64.06,2.98,2.9,0.03,0.031,0.052,0.098,2.72,2.27,0.07,0.04,0.018,15.85485366710206,0.0,0.0,0.0,0.0,0.0,0.0,0.0,0.0,0.0,0.0,0.0,0.0,0.0,2167.74461131195,7.0,1.3,3.69,82.5,26.18181818,11.0,60.0,28.75,8.0,124.0625,125.0,555.0,41.6065416065416,430.0,88.64
2024-08-02 20:00:00,2.59,1.4,1.19,1119.0,3000.0,0.0,2248.0,1612.0,258.0,114978.0,2.10208824795011,0.98,11.24,0.4,87.38,4.1,36.78621715117,7.5,1.04,0.45,86.81,11.7,2.42959472832572,71.22,9.96,17.42,1.4,10.068085984460676,5.0,80.0666666666667,71.2,31.291,0.0525,5.445,1.855,9.7,2.09,0.0405,0.15,55.9,9.885,0.0605,1.81535986292221,0.135,123.33428967824376,0.6,96.12,0.97,0.52,1.48,0.0,0.0,2.188590655579432,2.0,64.06,2.98,2.9,0.03,0.031,0.052,0.098,2.72,2.27,0.07,0.04,0.018,15.69744988520845,0.0,0.0,0.0,0.0,0.0,0.0,0.0,0.0,0.0,0.0,0.0,0.0,0.0,2167.74461131195,7.0,1.3,3.3,82.5,26.18181818,11.0,60.0,28.75,8.0,124.0625,125.0,555.0,41.5724933878336,430.0,87.76
2024-08-02 21:00:00,2.6,1.4,1.2,1125.0,3000.0,0.0,2235.0,1582.0,256.0,113943.0,2.12117298559898,0.98,11.24,0.4,87.38,4.1,36.85457384105892,7.5,1.04,0.45,86.81,11.7,2.434109436992758,71.22,9.96,17.42,1.4,10.086794649953152,5.0,80.0666666666667,71.2,31.291,0.0525,5.445,1.855,9.7,2.09,0.0405,0.15,55.9,9.885,0.0605,1.81535986292221,0.135,123.56347126975022,0.6,96.12,0.97,0.52,1.48,0.0,0.0,2.192657526932973,2.0,64.06,2.98,2.9,0.03,0.031,0.052,0.098,2.72,2.27,0.07,0.04,0.018,15.726619117517403,0.0,0.0,0.0,0.0,0.0,0.0,0.0,0.0,0.0,0.0,0.0,0.0,0.0,2167.74461131195,7.0,1.3,3.7,82.5,26.18181818,11.0,60.0,28.75,8.0,124.725,130.0,560.0,41.3660413660414,430.0,87.92307692307692
2024-08-02 22:00:00,2.49,1.31,1.18,1145.0,3000.0,0.0,2250.0,1596.0,265.0,112831.0,2.1420675270675,0.98,11.24,0.4,87.38,4.1,39.06780304714724,7.5,1.04,0.45,86.81,11.7,2.580285108973144,71.22,9.96,17.42,1.4,10.692537335009533,5.0,80.0666666666667,71.2,31.291,0.0525,5.445,1.855,9.7,2.09,0.0405,0.15,55.9,9.885,0.0605,1.81535986292221,0.135,130.98383338272063,0.6,96.12,0.97,0.52,1.48,0.0,0.0,2.3243332776413137,2.0,64.06,2.98,2.9,0.03,0.031,0.052,0.098,2.72,2.27,0.07,0.04,0.018,16.67105040829898,0.0,0.0,0.0,0.0,0.0,0.0,0.0,0.0,0.0,0.0,0.0,0.0,0.0,2167.74461131195,7.0,1.3,3.8,82.5,26.18181818,11.0,60.0,28.75,8.0,124.46,128.0,558.0,40.4142581888247,430.0,93.203125
2024-08-02 23:00:00,2.52,1.3,1.22,1169.0,3000.0,0.0,2279.0,1559.0,274.0,113459.0,2.1302170598722,0.96,10.99,0.44,87.61,4.5,39.38978189332118,7.5,1.03,0.46,87.41,11.1,2.5433266498415064,70.02,10.01,18.62,1.35,10.611147779515736,4.84444444444445,80.8233333333333,68.7,31.25,0.051,5.355,1.89,9.85,2.125,0.0414999999999999,0.15,56.02,9.76,0.067,1.822697978713015,0.145,132.3667935155615,0.9,96.65,0.76,0.53,1.36,0.0,0.0,2.9279862428806265,2.0,64.2,2.56,3.4,0.03,0.024,0.048,0.105,2.87,2.34,0.07,0.03,0.023,16.57483774265025,0.0,0.0,0.0,0.0,0.0,0.0,0.0,0.0,0.0,0.0,0.0,0.0,0.0,2167.74461131195,8.0,1.3,3.79,82.5,26.18181818,11.0,60.0,28.75,8.0,124.0625,125.0,555.0,40.5907575035731,430.0,94.96
2024-08-03 00:00:00,2.72,1.39,1.33,1107.0,3000.0,845.0,2229.0,1434.0,245.0,114455.0,2.13126011346475,0.96,10.99,0.44,87.61,4.5,36.87663889856113,7.5,1.03,0.46,87.41,11.1,2.381057572781208,70.02,10.01,18.62,1.35,9.934136371311538,4.84444444444445,80.8233333333333,68.7,31.25,0.051,5.355,1.89,9.85,2.125,0.0414999999999999,0.15,56.02,9.76,0.067,1.822697978713015,0.145,123.9215403592122,0.9,96.65,0.76,0.53,1.36,0.0,0.0,2.741175152253671,2.0,64.2,2.56,3.4,0.03,0.024,0.048,0.105,2.87,2.34,0.07,0.03,0.023,15.517331573282789,0.0,0.0,0.0,0.0,0.0,0.0,0.0,0.0,0.0,0.0,0.0,0.0,0.0,2152.415939586441,7.0,1.3,3.67,82.5,26.18181818,11.0,60.0,28.75,8.0,122.075,110.0,540.0,42.2712933753943,430.0,88.27272727272727
2024-08-03 01:00:00,2.66,1.35,1.31,1160.0,3000.0,0.0,2284.0,1440.0,258.0,113636.0,2.12690068856251,0.96,10.99,0.44,87.61,4.5,36.832331230814845,7.5,1.03,0.46,87.41,11.1,2.37819670717711,70.02,10.01,18.62,1.35,9.922200402447968,4.84444444444445,80.8233333333333,68.7,31.25,0.051,5.355,1.89,9.85,2.125,0.0414999999999999,0.15,56.02,9.76,0.067,1.822697978713015,0.145,123.7726473309742,0.9,96.65,0.76,0.53,1.36,0.0,0.0,2.737881601607297,2.0,64.2,2.56,3.4,0.03,0.024,0.048,0.105,2.87,2.34,0.07,0.03,0.023,15.498687336926286,0.0,0.0,0.0,0.0,0.0,0.0,0.0,0.0,0.0,0.0,0.0,0.0,0.0,2152.415939586441,7.0,1.3,3.44,82.5,26.18181818,11.0,60.0,28.75,8.0,123.4,120.0,550.0,41.978287092883,430.0,88.16666666666667
2024-08-03 02:00:00,2.66,1.36,1.3,1154.0,2999.0,0.0,2288.0,1465.0,257.0,114089.0,2.11775407149665,0.96,10.99,0.44,87.61,4.5,36.50841741132794,7.5,1.03,0.46,87.41,11.1,2.3572821803695208,70.02,10.01,18.62,1.35,9.834941797774512,4.84444444444445,80.8233333333333,68.7,31.25,0.051,5.355,1.89,9.85,2.125,0.0414999999999999,0.15,56.02,9.76,0.067,1.822697978713015,0.145,122.68415606242698,0.9,96.65,0.76,0.53,1.36,0.0,0.0,2.713803905267034,2.0,64.2,2.56,3.4,0.03,0.024,0.048,0.105,2.87,2.34,0.07,0.03,0.023,15.362387546916334,0.0,0.0,0.0,0.0,0.0,0.0,0.0,0.0,0.0,0.0,0.0,0.0,0.0,2152.415939586441,7.0,1.3,3.53,82.5,26.18181818,11.0,60.0,28.75,8.0,122.7375,115.0,545.0,42.3666910153397,430.0,87.3913043478261
2024-08-03 03:00:00,2.68,1.34,1.34,1079.0,3000.0,1103.0,2205.0,1437.0,245.0,115056.0,2.12601474311053,0.96,10.99,0.44,87.61,4.5,37.4083309115167,7.5,1.03,0.46,87.41,11.1,2.4153879600303703,70.02,10.01,18.62,1.35,10.077367997674424,4.84444444444445,80.8233333333333,68.7,31.25,0.051,5.355,1.89,9.85,2.125,0.0414999999999999,0.15,56.02,9.76,0.067,1.822697978713015,0.145,125.70825669806796,0.9,96.65,0.76,0.53,1.36,0.0,0.0,2.780697760010161,2.0,64.2,2.56,3.4,0.03,0.024,0.048,0.105,2.87,2.34,0.07,0.03,0.023,15.741062409560811,0.0,0.0,0.0,0.0,0.0,0.0,0.0,0.0,0.0,0.0,0.0,0.0,0.0,2152.415939586441,7.0,1.3,3.83,82.5,26.18181818,11.0,60.0,28.75,8.0,122.075,110.0,540.0,41.7632850241546,430.0,89.54545454545455
2024-08-03 04:00:00,2.63,1.39,1.24,1124.0,3028.0,550.0,2265.0,1541.0,257.0,115207.0,2.13013144807487,0.96,10.99,0.44,87.61,4.5,38.28182493280085,7.5,1.03,0.46,87.41,11.1,2.471787881939709,70.02,10.01,18.62,1.35,10.312677098127736,4.84444444444445,80.8233333333333,68.7,31.25,0.051,5.355,1.89,9.85,2.125,0.0414999999999999,0.15,56.02,9.76,0.067,1.822697978713015,0.145,128.64357639761678,0.9,96.65,0.76,0.53,1.36,0.0,0.0,2.845627758467252,2.0,64.2,2.56,3.4,0.03,0.024,0.048,0.105,2.87,2.34,0.07,0.03,0.023,16.108620212017563,0.0,0.0,0.0,0.0,0.0,0.0,0.0,0.0,0.0,0.0,0.0,0.0,0.0,2152.415939586441,7.0,1.3,3.7,82.5,26.18181818,11.0,60.0,28.75,8.0,122.075,110.0,540.0,41.9904076738609,430.0,91.63636363636364
2024-08-03 05:00:00,2.64,1.4,1.24,1141.0,3155.0,930.0,2244.0,1555.0,260.0,115708.0,2.21888199394246,0.96,10.99,0.44,87.61,4.5,37.15062304809437,7.5,1.03,0.46,87.41,11.1,2.398748231516745,70.02,10.01,18.62,1.35,10.00794450530466,4.84444444444445,80.8233333333333,68.7,31.25,0.051,5.355,1.89,9.85,2.125,0.0414999999999999,0.15,56.02,9.76,0.067,1.822697978713015,0.145,124.8422462277042,0.9,96.65,0.76,0.53,1.36,0.0,0.0,2.76154139400574,2.0,64.2,2.56,3.4,0.03,0.024,0.048,0.105,2.87,2.34,0.07,0.03,0.023,15.632621442997484,0.0,0.0,0.0,0.0,0.0,0.0,0.0,0.0,0.0,0.0,0.0,0.0,0.0,2152.415939586441,7.0,1.3,3.89,82.5,26.18181818,11.0,60.0,28.75,8.0,122.34,112.0,542.0,42.0761078998073,430.0,88.92857142857143
2024-08-03 06:00:00,2.64,1.4,1.24,1142.0,3040.0,367.0,2270.0,1548.0,259.0,114821.0,2.14152695508196,0.96,10.99,0.44,87.61,4.5,37.11332322575692,7.5,1.03,0.46,87.41,11.1,2.3963398497581943,70.02,10.01,18.62,1.35,9.99789636825114,4.84444444444445,80.8233333333333,68.7,31.25,0.051,5.355,1.89,9.85,2.125,0.0414999999999999,0.15,56.02,9.76,0.067,1.822697978713015,0.145,124.71690260699366,0.9,96.65,0.76,0.53,1.36,0.0,0.0,2.758768762084048,2.0,64.2,2.56,3.4,0.03,0.024,0.048,0.105,2.87,2.34,0.07,0.03,0.023,15.616926039942264,0.0,0.0,0.0,0.0,0.0,0.0,0.0,0.0,0.0,0.0,0.0,0.0,0.0,2152.415939586441,7.0,1.3,3.43,82.5,26.18181818,11.0,60.0,28.75,8.0,122.34,112.0,542.0,42.150744119059,430.0,88.83928571428571
2024-08-03 07:00:00,2.64,1.4,1.24,1123.0,3000.0,0.0,2273.0,1540.0,254.0,114400.0,2.11270364338251,0.96,10.99,0.44,87.61,4.5,38.88947294760722,7.5,1.03,0.46,87.41,11.1,2.511022610224466,70.02,10.01,18.62,1.35,10.476370385399608,4.84444444444445,80.8233333333333,68.7,31.25,0.051,5.355,1.89,9.85,2.125,0.0414999999999999,0.15,56.02,9.76,0.067,1.822697978713015,0.145,130.68553792773767,0.9,96.65,0.76,0.53,1.36,0.0,0.0,2.890796453046097,2.0,64.2,2.56,3.4,0.03,0.024,0.048,0.105,2.87,2.34,0.07,0.03,0.023,16.3643125963353,0.0,0.0,0.0,0.0,0.0,0.0,0.0,0.0,0.0,0.0,0.0,0.0,0.0,2152.415939586441,7.0,1.3,3.55,82.5,26.18181818,11.0,60.0,28.75,8.0,122.075,110.0,540.0,42.0115495668912,430.0,93.0909090909091
2024-08-03 08:00:00,2.64,1.4,1.24,1114.0,3000.0,244.0,2249.0,1549.0,254.0,115103.0,2.1053577768515,0.98,10.94,0.42,87.66,3.9,37.21844090688972,7.5,1.04,0.45,87.27,11.24,2.403127107441384,69.74,9.82,18.88,1.56,10.026213845401966,4.84444444444445,80.8233333333333,68.7,31.25,0.051,5.38,1.94,9.69,2.125,0.042,0.16,55.82,9.96,0.07,1.85131442114682,0.145,125.0701437199052,0.8,96.24,1.09,0.64,1.42,0.0,0.0,2.766582542954272,2.0,63.68,3.06,2.9,0.05,0.03,0.055,0.099,3.02,2.31,0.08,0.12,0.025,15.661158539461516,0.0,0.0,0.0,0.0,0.0,0.0,0.0,0.0,0.0,0.0,0.0,0.0,0.0,2152.415939586441,7.0,1.3,3.71,82.5,26.18181818,11.0,60.0,28.75,8.0,122.075,110.0,540.0,42.3012250780687,430.0,89.0909090909091
2024-08-03 09:00:00,2.65,1.4,1.25,1115.0,3000.0,245.0,2250.0,1528.0,253.0,114949.0,2.10820731256584,0.98,10.94,0.42,87.66,3.9,37.078846092677445,7.5,1.04,0.45,87.27,11.24,2.3941137239165067,69.74,9.82,18.88,1.56,9.98860863075843,4.84444444444445,80.8233333333333,68.7,31.25,0.051,5.38,1.94,9.69,2.125,0.042,0.16,55.82,9.96,0.07,1.85131442114682,0.145,124.601044449472,0.8,96.24,1.09,0.64,1.42,0.0,0.0,2.756205950956429,2.0,63.68,3.06,2.9,0.05,0.03,0.055,0.099,3.02,2.31,0.08,0.12,0.025,15.602418397118257,0.0,0.0,0.0,0.0,0.0,0.0,0.0,0.0,0.0,0.0,0.0,0.0,0.0,2152.415939586441,7.0,1.3,3.68,82.5,26.18181818,11.0,60.0,28.75,8.0,122.2075,111.0,541.0,42.230303030303,430.0,88.75675675675676
2024-08-03 10:00:00,2.64,1.4,1.24,1113.0,3000.0,357.0,2249.0,1541.0,253.0,114787.0,2.1137612282458,0.98,10.94,0.42,87.66,3.9,37.18422649164161,7.5,1.04,0.45,87.27,11.24,2.400917944812737,69.74,9.82,18.88,1.56,10.01699688102855,4.84444444444445,80.8233333333333,68.7,31.25,0.051,5.38,1.94,9.69,2.125,0.042,0.16,55.82,9.96,0.07,1.85131442114682,0.145,124.95516840852451,0.8,96.24,1.09,0.64,1.42,0.0,0.0,2.76403926060186,2.0,63.68,3.06,2.9,0.05,0.03,0.055,0.099,3.02,2.31,0.08,0.12,0.025,15.646761445749934,0.0,0.0,0.0,0.0,0.0,0.0,0.0,0.0,0.0,0.0,0.0,0.0,0.0,2152.415939586441,7.0,1.3,3.61,82.5,26.18181818,11.0,60.0,28.75,8.0,122.2075,111.0,541.0,42.1194322075379,430.0,89.009009009009
2024-08-03 11:00:00,2.65,1.4,1.25,1114.0,2999.0,365.0,2250.0,1527.0,252.0,114574.0,2.11718320464353,0.98,10.94,0.42,87.66,3.9,37.18046290596432,7.5,1.04,0.45,87.27,11.24,2.4006749369235862,69.74,9.82,18.88,1.56,10.015983014947476,4.84444444444445,80.8233333333333,68.7,31.25,0.051,5.38,1.94,9.69,2.125,0.042,0.16,55.82,9.96,0.07,1.85131442114682,0.145,124.94252112427264,0.8,96.24,1.09,0.64,1.42,0.0,0.0,2.763759499543094,2.0,63.68,3.06,2.9,0.05,0.03,0.055,0.099,3.02,2.31,0.08,0.12,0.025,15.64517776544166,0.0,0.0,0.0,0.0,0.0,0.0,0.0,0.0,0.0,0.0,0.0,0.0,0.0,2152.415939586441,7.0,1.3,3.66,82.5,26.18181818,11.0,60.0,28.75,8.0,122.075,110.0,540.0,42.5433243836954,430.0,89.0
2024-08-03 12:00:00,2.65,1.4,1.25,1115.0,3001.0,441.0,2246.0,1520.0,251.0,113972.0,2.1315990256553,0.98,10.94,0.42,87.66,3.9,36.80068289671034,7.5,1.04,0.45,87.27,11.24,2.376153231745613,69.74,9.82,18.88,1.56,9.913674710402557,4.84444444444445,80.8233333333333,68.7,31.25,0.051,5.38,1.94,9.69,2.125,0.042,0.16,55.82,9.96,0.07,1.85131442114682,0.145,123.66629516794708,0.8,96.24,1.09,0.64,1.42,0.0,0.0,2.735529065431316,2.0,63.68,3.06,2.9,0.05,0.03,0.055,0.099,3.02,2.31,0.08,0.12,0.025,15.485370025243071,0.0,0.0,0.0,0.0,0.0,0.0,0.0,0.0,0.0,0.0,0.0,0.0,0.0,2152.415939586441,7.0,1.3,3.59,82.5,26.18181818,11.0,60.0,28.75,8.0,122.075,110.0,540.0,42.9956374212312,430.0,88.0909090909091
2024-08-03 13:00:00,2.65,1.4,1.25,1113.0,3000.0,390.0,2250.0,1536.0,253.0,115195.0,2.10700308988446,0.98,10.94,0.42,87.66,3.9,37.29982233744414,7.5,1.04,0.45,87.27,11.24,2.408381758550949,69.74,9.82,18.88,1.56,10.048137053518737,4.84444444444445,80.8233333333333,68.7,31.25,0.051,5.38,1.94,9.69,2.125,0.042,0.16,55.82,9.96,0.07,1.85131442114682,0.145,125.3436207105464,0.8,96.24,1.09,0.64,1.42,0.0,0.0,2.77263192169251,2.0,63.68,3.06,2.9,0.05,0.03,0.055,0.099,3.02,2.31,0.08,0.12,0.025,15.69540305521836,0.0,0.0,0.0,0.0,0.0,0.0,0.0,0.0,0.0,0.0,0.0,0.0,0.0,2152.415939586441,7.0,1.3,3.65,82.5,26.18181818,11.0,60.0,28.75,8.0,122.34,112.0,542.0,42.8502531950808,430.0,89.28571428571429
2024-08-03 14:00:00,2.65,1.4,1.25,1115.0,3000.0,253.0,2247.0,1519.0,251.0,114463.0,2.11736256065216,0.98,10.94,0.42,87.66,3.9,40.37061498369773,7.5,1.04,0.45,87.27,11.24,2.606657260418562,69.74,9.82,18.88,1.56,10.875372773124786,4.84444444444445,80.8233333333333,68.7,31.25,0.051,5.38,1.94,9.69,2.125,0.042,0.16,55.82,9.96,0.07,1.85131442114682,0.145,135.66281915740737,0.8,96.24,1.09,0.64,1.42,0.0,0.0,3.000895146082032,2.0,63.68,3.06,2.9,0.05,0.03,0.055,0.099,3.02,2.31,0.08,0.12,0.025,16.98756278310979,0.0,0.0,0.0,0.0,0.0,0.0,0.0,0.0,0.0,0.0,0.0,0.0,0.0,2152.415939586441,8.0,1.3,3.59,82.5,26.18181818,11.0,60.0,28.75,8.0,122.075,110.0,540.0,43.4541062801932,430.0,96.63636363636364
2024-08-03 15:00:00,2.65,1.4,1.25,1134.0,3014.0,0.0,2254.0,1527.0,255.0,114543.0,2.11990942908817,0.98,10.94,0.42,87.66,3.9,39.26217231262086,7.5,1.04,0.45,87.27,11.24,2.5350871310686127,69.74,9.82,18.88,1.56,10.576771246978431,4.84444444444445,80.8233333333333,68.7,31.25,0.051,5.38,1.94,9.69,2.125,0.042,0.16,55.82,9.96,0.07,1.85131442114682,0.145,131.9379698408097,0.8,96.24,1.09,0.64,1.42,0.0,0.0,2.9185005570303675,2.0,63.68,3.06,2.9,0.05,0.03,0.055,0.099,3.02,2.31,0.08,0.12,0.025,16.5211408701912,0.0,0.0,0.0,0.0,0.0,0.0,0.0,0.0,0.0,0.0,0.0,0.0,0.0,2152.415939586441,7.0,1.3,3.67,82.5,26.18181818,11.0,60.0,28.75,8.0,123.135,118.0,548.0,43.6394475405864,430.0,93.98305084745763
2024-08-03 16:00:00,2.67,1.4,1.27,1132.0,3050.0,0.0,2257.0,1512.0,254.0,115478.0,2.12785672847075,0.98,10.9,0.4,87.72,4.1,39.07477940039838,8.2,1.05,0.44,87.32,11.19,2.5229875111992355,70.73,9.9,17.89,1.48,10.526289782272384,4.84444444444445,80.8233333333333,68.7,31.25,0.0525,5.515000000000001,2.0,9.595,2.12,0.0435,0.16,55.53,10.115,0.064,1.83399099010227,0.175,131.30824817884135,0.4,94.54,0.72,0.53,1.39,0.0,0.0,2.9045709579661536,2.0,64.45,2.42,2.7,0.03,0.013,0.045,0.076,2.02,2.0,0.04,0.11,0.018,16.44228775232875,0.0,0.0,0.0,0.0,0.0,0.0,0.0,0.0,0.0,0.0,0.0,0.0,0.0,2152.415939586441,8.0,1.3,3.43,82.5,26.18181818,11.0,60.0,28.75,8.0,122.87,116.0,546.0,43.9124157844081,430.0,93.53448275862068
2024-08-03 17:00:00,2.68,1.39,1.29,1130.0,3051.0,0.0,2245.0,1461.0,243.0,113295.0,2.1695466167802,0.98,10.9,0.4,87.72,4.1,37.46453835288629,8.2,1.05,0.44,87.32,11.19,2.4190171723967104,70.73,9.9,17.89,1.48,10.092509626747074,4.84444444444445,80.8233333333333,68.7,31.25,0.0525,5.515000000000001,2.0,9.595,2.12,0.0435,0.16,55.53,10.115,0.064,1.83399099010227,0.175,125.89713813960418,0.4,94.54,0.72,0.53,1.39,0.0,0.0,2.7848758642587046,2.0,64.45,2.42,2.7,0.03,0.013,0.045,0.076,2.02,2.0,0.04,0.11,0.018,15.764713955110205,0.0,0.0,0.0,0.0,0.0,0.0,0.0,0.0,0.0,0.0,0.0,0.0,0.0,2152.415939586441,7.0,1.3,3.79,82.5,26.18181818,11.0,60.0,28.75,8.0,124.0625,125.0,555.0,43.772498200144,430.0,89.68
2024-08-03 18:00:00,2.66,1.4,1.26,1130.0,3050.0,0.0,2256.0,1488.0,250.0,113122.0,2.1721510360347,0.98,10.9,0.4,87.72,4.1,36.26139528356969,8.2,1.05,0.44,87.32,11.19,2.3413324103928908,70.73,9.9,17.89,1.48,9.768396917948772,4.84444444444445,80.8233333333333,68.7,31.25,0.0525,5.515000000000001,2.0,9.595,2.12,0.0435,0.16,55.53,10.115,0.064,1.83399099010227,0.175,121.85405430996477,0.4,94.54,0.72,0.53,1.39,0.0,0.0,2.69544184899259,2.0,64.45,2.42,2.7,0.03,0.013,0.045,0.076,2.02,2.0,0.04,0.11,0.018,15.258443034161076,0.0,0.0,0.0,0.0,0.0,0.0,0.0,0.0,0.0,0.0,0.0,0.0,0.0,2152.415939586441,7.0,1.3,3.62,82.5,26.18181818,11.0,60.0,28.75,8.0,124.0625,125.0,555.0,43.8575236249091,430.0,86.8
2024-08-03 19:00:00,2.71,1.4,1.31,1131.0,3049.0,0.0,2250.0,1457.0,250.0,114164.0,2.15163007915435,0.98,10.9,0.4,87.72,4.1,37.76532412021544,8.2,1.05,0.44,87.32,11.19,2.4384383628976654,70.73,9.9,17.89,1.48,10.17353780394665,4.84444444444445,80.8233333333333,68.7,31.25,0.0525,5.515000000000001,2.0,9.595,2.12,0.0435,0.16,55.53,10.115,0.064,1.83399099010227,0.175,126.907909097014,0.4,94.54,0.72,0.53,1.39,0.0,0.0,2.8072343680752327,2.0,64.45,2.42,2.7,0.03,0.013,0.045,0.076,2.02,2.0,0.04,0.11,0.018,15.891281685347485,0.0,0.0,0.0,0.0,0.0,0.0,0.0,0.0,0.0,0.0,0.0,0.0,0.0,2152.415939586441,7.0,1.3,3.71,82.5,26.18181818,11.0,60.0,28.75,8.0,124.0625,125.0,555.0,43.1080751402781,430.0,90.4
2024-08-03 20:00:00,2.69,1.39,1.3,1130.0,3049.0,0.0,2271.0,1475.0,252.0,115084.0,2.13443826626645,0.98,10.9,0.4,87.72,4.1,36.52704653106837,8.2,1.05,0.44,87.32,11.19,2.3584850287840475,70.73,9.9,17.89,1.48,9.839960265333014,4.84444444444445,80.8233333333333,68.7,31.25,0.0525,5.515000000000001,2.0,9.595,2.12,0.0435,0.16,55.53,10.115,0.064,1.83399099010227,0.175,122.74675800454328,0.4,94.54,0.72,0.53,1.39,0.0,0.0,2.7151886757251367,2.0,64.45,2.42,2.7,0.03,0.013,0.045,0.076,2.02,2.0,0.04,0.11,0.018,15.370226499612809,0.0,0.0,0.0,0.0,0.0,0.0,0.0,0.0,0.0,0.0,0.0,0.0,0.0,2152.415939586441,7.0,1.3,3.9,82.5,26.18181818,11.0,60.0,28.75,8.0,123.0025,117.0,547.0,41.7071984435798,430.0,87.43589743589743
2024-08-03 21:00:00,2.66,1.4,1.26,1120.0,3050.0,0.0,2268.0,1500.0,250.0,113730.0,2.16054464836047,0.98,10.9,0.4,87.72,4.1,36.99122209793434,8.2,1.05,0.44,87.32,11.19,2.3884560017793484,70.73,9.9,17.89,1.48,9.96500374866569,4.84444444444445,80.8233333333333,68.7,31.25,0.0525,5.515000000000001,2.0,9.595,2.12,0.0435,0.16,55.53,10.115,0.064,1.83399099010227,0.175,124.3065897289412,0.4,94.54,0.72,0.53,1.39,0.0,0.0,2.7496925396395326,2.0,64.45,2.42,2.7,0.03,0.013,0.045,0.076,2.02,2.0,0.04,0.11,0.018,15.565547070966636,0.0,0.0,0.0,0.0,0.0,0.0,0.0,0.0,0.0,0.0,0.0,0.0,0.0,2152.415939586441,7.0,1.3,3.69,82.5,26.18181818,11.0,60.0,28.75,8.0,123.0025,117.0,547.0,41.5937803692906,430.0,88.54700854700855
2024-08-03 22:00:00,2.69,1.39,1.3,1118.0,3008.0,0.0,2269.0,1470.0,248.0,113947.0,2.12675198514777,0.98,10.9,0.4,87.72,4.1,36.690051328797225,8.2,1.05,0.44,87.32,11.19,2.36900995241116,70.73,9.9,17.89,1.48,9.883871856469906,4.84444444444445,80.8233333333333,68.7,31.25,0.0525,5.515000000000001,2.0,9.595,2.12,0.0435,0.16,55.53,10.115,0.064,1.83399099010227,0.175,123.29452499806092,0.4,94.54,0.72,0.53,1.39,0.0,0.0,2.727305417233537,2.0,64.45,2.42,2.7,0.03,0.013,0.045,0.076,2.02,2.0,0.04,0.11,0.018,15.43881733570696,0.0,0.0,0.0,0.0,0.0,0.0,0.0,0.0,0.0,0.0,0.0,0.0,0.0,2152.415939586441,7.0,1.3,3.85,82.5,26.18181818,11.0,60.0,28.75,8.0,122.7375,115.0,545.0,41.7334304442826,430.0,87.82608695652173
2024-08-03 23:00:00,2.71,1.4,1.31,1112.0,3000.0,439.0,2246.0,1454.0,246.0,113844.0,2.13324849585867,0.96,11.1,0.43,87.51,4.3,37.193514441597685,7.4,1.03,0.45,87.18,11.34,2.299817890047681,69.99,9.67,18.92,1.42,9.624358909972749,4.84444444444444,81.0222222222222,68.7,31.65,0.052,5.48,2.055,9.68,2.17,0.0435,0.16,55.66,9.905,0.068,1.80748175182482,0.155,125.28499840945256,0.7000000000000001,96.63,0.8600000000000001,0.3899999999999999,1.26,0.0,0.0,2.4644722573410114,2.0,64.53,2.37,3.4,0.05,0.031,0.048,0.092,2.22,2.61,0.08,0.11,0.039,15.428845829897746,0.0,0.0,0.0,0.0,0.0,0.0,0.0,0.0,0.0,0.0,0.0,0.0,0.0,2152.415939586441,7.0,1.3,3.63,82.5,26.18181818,11.0,60.0,28.75,8.0,122.2075,111.0,541.0,42.2852983988355,430.0,88.46846846846847
2024-08-04 00:00:00,2.71,1.4,1.31,1147.0,2984.0,266.0,2281.0,1479.0,257.0,115241.0,2.09211975230862,0.96,11.1,0.43,87.51,4.3,40.13303948682893,7.4,1.03,0.45,87.18,11.34,2.4815800168260296,69.99,9.67,18.92,1.42,10.38500346010212,4.84444444444444,81.0222222222222,68.7,31.65,0.052,5.48,2.055,9.68,2.17,0.0435,0.16,55.66,9.905,0.068,1.80748175182482,0.155,135.18668143525596,0.7000000000000001,96.63,0.8600000000000001,0.3899999999999999,1.26,0.0,0.0,2.659247557080615,2.0,64.53,2.37,3.4,0.05,0.031,0.048,0.092,2.22,2.61,0.08,0.11,0.039,16.648237958254192,0.0,0.0,0.0,0.0,0.0,0.0,0.0,0.0,0.0,0.0,0.0,0.0,0.0,2084.640270024508,7.0,1.3,3.5,82.5,26.18181818,11.0,60.0,28.75,8.0,122.075,110.0,540.0,43.0294259527255,430.0,92.45454545454544
2024-08-04 01:00:00,2.71,1.4,1.31,1099.0,3000.0,990.0,2220.0,1458.0,245.0,114352.0,2.13659771289505,0.96,11.1,0.43,87.51,4.3,35.35811541809116,7.4,1.03,0.45,87.18,11.34,2.186328117085666,69.99,9.67,18.92,1.42,9.149422910768434,4.84444444444444,81.0222222222222,68.7,31.65,0.052,5.48,2.055,9.68,2.17,0.0435,0.16,55.66,9.905,0.068,1.80748175182482,0.155,119.10252366370632,0.7000000000000001,96.63,0.8600000000000001,0.3899999999999999,1.26,0.0,0.0,2.342857238096589,2.0,64.53,2.37,3.4,0.05,0.031,0.048,0.092,2.22,2.61,0.08,0.11,0.039,14.66747415004499,0.0,0.0,0.0,0.0,0.0,0.0,0.0,0.0,0.0,0.0,0.0,0.0,0.0,2084.640270024508,7.0,1.3,3.74,82.5,26.18181818,11.0,60.0,28.75,8.0,122.075,110.0,540.0,42.1204819277108,430.0,81.45454545454545
2024-08-04 02:00:00,2.69,1.4,1.29,1134.0,3000.0,480.0,2267.0,1498.0,256.0,115549.0,2.10256955914815,0.96,11.1,0.43,87.51,4.3,38.25365305068317,7.4,1.03,0.45,87.18,11.34,2.3653703331472293,69.99,9.67,18.92,1.42,9.89868508273008,4.84444444444444,81.0222222222222,68.7,31.65,0.052,5.48,2.055,9.68,2.17,0.0435,0.16,55.66,9.905,0.068,1.80748175182482,0.155,128.85603669252825,0.7000000000000001,96.63,0.8600000000000001,0.3899999999999999,1.26,0.0,0.0,2.534717896406117,2.0,64.53,2.37,3.4,0.05,0.031,0.048,0.092,2.22,2.61,0.08,0.11,0.039,15.868619145312348,0.0,0.0,0.0,0.0,0.0,0.0,0.0,0.0,0.0,0.0,0.0,0.0,0.0,2084.640270024508,7.0,1.3,3.67,82.5,26.18181818,11.0,60.0,28.75,8.0,122.34,112.0,542.0,42.6467036947597,430.0,88.125
2024-08-04 03:00:00,2.71,1.4,1.31,1119.0,3000.0,408.0,2259.0,1469.0,250.0,115383.0,2.10396721907279,0.96,11.1,0.43,87.51,4.3,38.03036868906179,7.4,1.03,0.45,87.18,11.34,2.351563803241832,69.99,9.67,18.92,1.42,9.840907030091286,4.84444444444444,81.0222222222222,68.7,31.65,0.052,5.48,2.055,9.68,2.17,0.0435,0.16,55.66,9.905,0.068,1.80748175182482,0.155,128.10391145482004,0.7000000000000001,96.63,0.8600000000000001,0.3899999999999999,1.26,0.0,0.0,2.519922894563039,2.0,64.53,2.37,3.4,0.05,0.031,0.048,0.092,2.22,2.61,0.08,0.11,0.039,15.77599493263965,0.0,0.0,0.0,0.0,0.0,0.0,0.0,0.0,0.0,0.0,0.0,0.0,0.0,2084.640270024508,7.0,1.3,3.64,82.5,26.18181818,11.0,60.0,28.75,8.0,122.4725,113.0,543.0,42.960462873674,430.0,87.61061946902655
2024-08-04 04:00:00,2.66,1.4,1.26,1125.0,3000.0,182.0,2264.0,1514.0,253.0,114913.0,2.10742828865083,0.96,11.1,0.43,87.51,4.3,38.539110467835975,7.4,1.03,0.45,87.18,11.34,2.383021261936056,69.99,9.67,18.92,1.42,9.972551311222851,4.84444444444444,81.0222222222222,68.7,31.65,0.052,5.48,2.055,9.68,2.17,0.0435,0.16,55.66,9.905,0.068,1.80748175182482,0.155,129.81758960278395,0.7000000000000001,96.63,0.8600000000000001,0.3899999999999999,1.26,0.0,0.0,2.553632535041032,2.0,64.53,2.37,3.4,0.05,0.031,0.048,0.092,2.22,2.61,0.08,0.11,0.039,15.987034372977025,0.0,0.0,0.0,0.0,0.0,0.0,0.0,0.0,0.0,0.0,0.0,0.0,0.0,2084.640270024508,8.0,1.3,3.58,82.5,26.18181818,11.0,60.0,28.75,8.0,122.7375,115.0,545.0,42.8707905421543,430.0,88.78260869565217
2024-08-04 05:00:00,2.68,1.4,1.28,1134.0,3000.0,174.0,2271.0,1495.0,254.0,114921.0,2.10709856104007,0.96,11.1,0.43,87.51,4.3,39.18079986837781,7.4,1.03,0.45,87.18,11.34,2.4226993828497805,69.99,9.67,18.92,1.42,10.138597709157024,4.84444444444444,81.0222222222222,68.7,31.65,0.052,5.48,2.055,9.68,2.17,0.0435,0.16,55.66,9.905,0.068,1.80748175182482,0.155,131.9790969712926,0.7000000000000001,96.63,0.8600000000000001,0.3899999999999999,1.26,0.0,0.0,2.596151392137699,2.0,64.53,2.37,3.4,0.05,0.031,0.048,0.092,2.22,2.61,0.08,0.11,0.039,16.253223975661268,0.0,0.0,0.0,0.0,0.0,0.0,0.0,0.0,0.0,0.0,0.0,0.0,0.0,2084.640270024508,7.0,1.3,3.6,82.5,26.18181818,11.0,60.0,28.75,8.0,122.7375,115.0,545.0,42.5699928212491,430.0,90.2608695652174
2024-08-04 06:00:00,2.66,1.4,1.26,1140.0,3000.0,528.0,2264.0,1501.0,256.0,115489.0,2.10476078428771,0.96,11.1,0.43,87.51,4.3,38.4861980540308,7.4,1.03,0.45,87.18,11.34,2.379749484108611,69.99,9.67,18.92,1.42,9.958859460132697,4.84444444444444,81.0222222222222,68.7,31.65,0.052,5.48,2.055,9.68,2.17,0.0435,0.16,55.66,9.905,0.068,1.80748175182482,0.155,129.63935606451935,0.7000000000000001,96.63,0.8600000000000001,0.3899999999999999,1.26,0.0,0.0,2.550126515837157,2.0,64.53,2.37,3.4,0.05,0.031,0.048,0.092,2.22,2.61,0.08,0.11,0.039,15.965084915192666,0.0,0.0,0.0,0.0,0.0,0.0,0.0,0.0,0.0,0.0,0.0,0.0,0.0,2084.640270024508,7.0,1.3,3.57,82.5,26.18181818,11.0,60.0,28.75,8.0,122.34,112.0,542.0,42.6495115558732,430.0,88.66071428571429
2024-08-04 07:00:00,2.66,1.4,1.26,1137.0,3000.0,0.0,2276.0,1521.0,257.0,114983.0,2.10199688463925,0.96,11.1,0.43,87.51,4.3,38.368611738778746,7.4,1.03,0.45,87.18,11.34,2.3724786704868954,69.99,9.67,18.92,1.42,9.928432303197471,4.84444444444444,81.0222222222222,68.7,31.65,0.052,5.48,2.055,9.68,2.17,0.0435,0.16,55.66,9.905,0.068,1.80748175182482,0.155,129.24327084534872,0.7000000000000001,96.63,0.8600000000000001,0.3899999999999999,1.26,0.0,0.0,2.5423351517745694,2.0,64.53,2.37,3.4,0.05,0.031,0.048,0.092,2.22,2.61,0.08,0.11,0.039,15.9163070259029,0.0,0.0,0.0,0.0,0.0,0.0,0.0,0.0,0.0,0.0,0.0,0.0,0.0,2084.640270024508,7.0,1.3,3.63,82.5,26.18181818,11.0,60.0,28.75,8.0,123.135,118.0,548.0,42.2866650820062,430.0,88.38983050847457
2024-08-04 08:00:00,2.66,1.34,1.32,1139.0,3000.0,0.0,2270.0,1435.0,254.0,113470.0,2.1300106563365,0.91,10.89,0.56,87.64,3.7,38.14789105763524,7.0,1.01,0.58,87.43,10.98,2.358830662794737,70.28,9.68,18.48,1.56,9.871317639900075,4.84444444444444,81.0222222222222,68.7,32.05,0.0515,5.465,2.02,10.03,2.105,0.044,0.155,55.565,10.155,0.0675,1.858509996985835,0.15,128.49978127193347,0.5,96.21,0.98,0.53,1.46,0.0,0.0,2.5277100214671413,2.0,63.14,2.68,2.4,0.04,0.024,0.069,0.131,3.64,2.84,0.1,0.08,0.03,15.824746295169035,0.0,0.0,0.0,0.0,0.0,0.0,0.0,0.0,0.0,0.0,0.0,0.0,0.0,2084.640270024508,7.0,1.3,3.54,82.5,26.18181818,11.0,60.0,28.75,8.0,123.135,118.0,548.0,42.1341608975889,430.0,87.88135593220339
2024-08-04 09:00:00,2.66,1.28,1.38,1139.0,3001.0,0.0,2264.0,1314.0,241.0,109686.0,2.20418867386786,0.91,10.89,0.56,87.64,3.7,35.739583181158366,7.0,1.01,0.58,87.43,10.98,2.209915734420296,70.28,9.68,18.48,1.56,9.24813320258848,4.84444444444444,81.0222222222222,68.7,32.05,0.0515,5.465,2.02,10.03,2.105,0.044,0.155,55.565,10.155,0.0675,1.858509996985835,0.15,120.38748392644722,0.5,96.21,0.98,0.53,1.46,0.0,0.0,2.368133599668316,2.0,63.14,2.68,2.4,0.04,0.024,0.069,0.131,3.64,2.84,0.1,0.08,0.03,14.825716988717348,0.0,0.0,0.0,0.0,0.0,0.0,0.0,0.0,0.0,0.0,0.0,0.0,0.0,2084.640270024508,7.0,1.3,3.7,82.5,26.18181818,11.0,60.0,28.75,8.0,123.4,120.0,550.0,41.9463897609273,430.0,82.33333333333333
2024-08-04 10:00:00,2.63,1.4,1.23,1130.0,3000.0,0.0,2266.0,1541.0,255.0,114153.0,2.11727274855658,0.91,10.89,0.56,87.64,3.7,37.92717037649175,7.0,1.01,0.58,87.43,10.98,2.3451826551025787,70.28,9.68,18.48,1.56,9.81420297660268,4.84444444444444,81.0222222222222,68.7,32.05,0.0515,5.465,2.02,10.03,2.105,0.044,0.155,55.565,10.155,0.0675,1.858509996985835,0.15,127.75629169851824,0.5,96.21,0.98,0.53,1.46,0.0,0.0,2.513084891159713,2.0,63.14,2.68,2.4,0.04,0.024,0.069,0.131,3.64,2.84,0.1,0.08,0.03,15.733185564435178,0.0,0.0,0.0,0.0,0.0,0.0,0.0,0.0,0.0,0.0,0.0,0.0,0.0,2084.640270024508,7.0,1.3,3.53,82.5,26.18181818,11.0,60.0,28.75,8.0,123.135,118.0,548.0,41.7313288069835,430.0,87.37288135593221
2024-08-04 11:00:00,2.65,1.39,1.26,1126.0,3000.0,0.0,2262.0,1502.0,252.0,113639.0,2.12684456786868,0.91,10.89,0.56,87.64,3.7,38.29503817839758,7.0,1.01,0.58,87.43,10.98,2.3679293345895096,70.28,9.68,18.48,1.56,9.909394082098345,4.84444444444444,81.0222222222222,68.7,32.05,0.0515,5.465,2.02,10.03,2.105,0.044,0.155,55.565,10.155,0.0675,1.858509996985835,0.15,128.99544098754365,0.5,96.21,0.98,0.53,1.46,0.0,0.0,2.53746010833876,2.0,63.14,2.68,2.4,0.04,0.024,0.069,0.131,3.64,2.84,0.1,0.08,0.03,15.885786782324944,0.0,0.0,0.0,0.0,0.0,0.0,0.0,0.0,0.0,0.0,0.0,0.0,0.0,2084.640270024508,7.0,1.3,3.52,82.5,26.18181818,11.0,60.0,28.75,8.0,123.135,118.0,548.0,42.6585365853658,430.0,88.22033898305085
2024-08-04 12:00:00,2.69,1.4,1.29,1131.0,3000.0,0.0,2271.0,1479.0,252.0,114517.0,2.11054620639355,0.91,10.89,0.56,87.64,3.7,38.38812472653201,7.0,1.01,0.58,87.43,10.98,2.373685233485768,70.28,9.68,18.48,1.56,9.933481570532464,4.84444444444444,81.0222222222222,68.7,32.05,0.0515,5.465,2.02,10.03,2.105,0.044,0.155,55.565,10.155,0.0675,1.858509996985835,0.15,129.3089996337231,0.5,96.21,0.98,0.53,1.46,0.0,0.0,2.54362809807711,2.0,63.14,2.68,2.4,0.04,0.024,0.069,0.131,3.64,2.84,0.1,0.08,0.03,15.92440152528662,0.0,0.0,0.0,0.0,0.0,0.0,0.0,0.0,0.0,0.0,0.0,0.0,0.0,2084.640270024508,7.0,1.3,3.59,82.5,26.18181818,11.0,60.0,28.75,8.0,122.7375,115.0,545.0,44.1013268998794,430.0,88.43478260869566
2024-08-04 13:00:00,2.66,1.4,1.26,1124.0,3000.0,0.0,2274.0,1508.0,252.0,113780.0,2.12421023182447,0.91,10.89,0.56,87.64,3.7,38.03036868906179,7.0,1.01,0.58,87.43,10.98,2.351563803241832,70.28,9.68,18.48,1.56,9.840907030091286,4.84444444444444,81.0222222222222,68.7,32.05,0.0515,5.465,2.02,10.03,2.105,0.044,0.155,55.565,10.155,0.0675,1.858509996985835,0.15,128.10391145482004,0.5,96.21,0.98,0.53,1.46,0.0,0.0,2.519922894563039,2.0,63.14,2.68,2.4,0.04,0.024,0.069,0.131,3.64,2.84,0.1,0.08,0.03,15.77599493263965,0.0,0.0,0.0,0.0,0.0,0.0,0.0,0.0,0.0,0.0,0.0,0.0,0.0,2084.640270024508,7.0,1.3,3.56,82.5,26.18181818,11.0,60.0,28.75,8.0,122.4725,113.0,543.0,43.6825701270679,430.0,87.61061946902655
2024-08-04 14:00:00,2.66,1.4,1.26,1124.0,3000.0,73.0,2274.0,1515.0,252.0,114309.0,2.11606555699517,0.91,10.89,0.56,87.64,3.7,39.4551355679792,7.0,1.01,0.58,87.43,10.98,2.4396626131143666,70.28,9.68,18.48,1.56,10.209586032643587,4.84444444444444,81.0222222222222,68.7,32.05,0.0515,5.465,2.02,10.03,2.105,0.044,0.155,55.565,10.155,0.0675,1.858509996985835,0.15,132.90318678114872,0.5,96.21,0.98,0.53,1.46,0.0,0.0,2.614329096799825,2.0,63.14,2.68,2.4,0.04,0.024,0.069,0.131,3.64,2.84,0.1,0.08,0.03,16.367025623027324,0.0,0.0,0.0,0.0,0.0,0.0,0.0,0.0,0.0,0.0,0.0,0.0,0.0,2084.640270024508,8.0,1.3,2.56,82.5,26.18181818,11.0,60.0,28.75,8.0,122.34,112.0,542.0,43.8483547925608,430.0,90.89285714285714
2024-08-04 15:00:00,2.7,1.4,1.3,1120.0,3000.0,0.0,2272.0,1474.0,250.0,114877.0,2.10393548891075,0.91,10.89,0.56,87.64,3.7,38.09862304845142,7.0,1.01,0.58,87.43,10.98,2.3557842325063083,70.28,9.68,18.48,1.56,9.858568831128336,4.84444444444444,81.0222222222222,68.7,32.05,0.0515,5.465,2.02,10.03,2.105,0.044,0.155,55.565,10.155,0.0675,1.858509996985835,0.15,128.33382377786754,0.5,96.21,0.98,0.53,1.46,0.0,0.0,2.5244454834520904,2.0,63.14,2.68,2.4,0.04,0.024,0.069,0.131,3.64,2.84,0.1,0.08,0.03,15.8043086320588,0.0,0.0,0.0,0.0,0.0,0.0,0.0,0.0,0.0,0.0,0.0,0.0,0.0,2084.640270024508,7.0,1.3,3.7,82.5,26.18181818,11.0,60.0,28.75,8.0,122.34,112.0,542.0,43.5263031467692,430.0,87.76785714285714
2024-08-04 16:00:00,2.69,1.4,1.29,1120.0,3000.0,0.0,2273.0,1487.0,251.0,114902.0,2.10347794876702,0.98,11.07,0.41,87.54,3.0,37.74643532599018,10.0,1.05,0.45,87.29,11.21,2.334007112572043,70.58,9.74,18.19,1.49,9.76743517259829,4.84444444444444,81.0222222222222,68.7,32.45,0.0495,5.42,2.07,9.62,2.13,0.042,0.15,55.39,10.32,0.0705,1.90398722779928,0.14,127.14749226521444,0.6,96.56,0.79,0.4,1.42,0.0,0.0,2.5011092409804427,2.0,63.24,2.74,2.7,0.04,0.019,0.071,0.096,3.2,3.06,0.07,0.12,0.034,15.658211922602378,0.0,0.0,0.0,0.0,0.0,0.0,0.0,0.0,0.0,0.0,0.0,0.0,0.0,2084.640270024508,7.0,1.3,3.6,82.5,26.18181818,11.0,60.0,28.75,8.0,122.7375,115.0,545.0,43.0260617760618,430.0,86.95652173913044
2024-08-04 17:00:00,2.59,1.35,1.24,1125.0,2875.0,0.0,2250.0,1485.0,246.0,108662.0,2.13157967354368,0.98,11.07,0.41,87.54,3.0,36.8971405311554,10.0,1.05,0.45,87.29,11.21,2.281491952539172,70.58,9.74,18.19,1.49,9.54766788121483,4.84444444444444,81.0222222222222,68.7,32.45,0.0495,5.42,2.07,9.62,2.13,0.042,0.15,55.39,10.32,0.0705,1.90398722779928,0.14,124.28667368924712,0.6,96.56,0.79,0.4,1.42,0.0,0.0,2.4448342830583827,2.0,63.24,2.74,2.7,0.04,0.019,0.071,0.096,3.2,3.06,0.07,0.12,0.034,15.305902154343825,0.0,0.0,0.0,0.0,0.0,0.0,0.0,0.0,0.0,0.0,0.0,0.0,0.0,2084.640270024508,6.0,1.3,3.76,82.5,26.18181818,11.0,60.0,28.75,8.0,123.4,120.0,550.0,42.7609427609428,430.0,85.0
2024-08-04 19:00:00,2.61,1.34,1.27,1116.0,2816.0,0.0,2268.0,1504.0,256.0,114903.0,1.97450757393813,0.98,11.07,0.41,87.54,3.0,37.69676896371914,10.0,1.05,0.45,87.29,11.21,2.330936050581816,70.58,9.74,18.19,1.49,9.754583284213291,4.84444444444444,81.0222222222222,68.7,32.45,0.0495,5.42,2.07,9.62,2.13,0.042,0.15,55.39,10.32,0.0705,1.90398722779928,0.14,126.98019293328652,0.6,96.56,0.79,0.4,1.42,0.0,0.0,2.4978183077686262,2.0,63.24,2.74,2.7,0.04,0.019,0.071,0.096,3.2,3.06,0.07,0.12,0.034,15.6376090121779,0.0,0.0,0.0,0.0,0.0,0.0,0.0,0.0,0.0,0.0,0.0,0.0,0.0,2084.640270024508,7.0,1.3,3.52,82.5,26.18181818,11.0,60.0,28.75,8.0,122.605,114.0,544.0,42.4908424908425,430.0,86.84210526315789
2024-08-04 20:00:00,2.68,1.4,1.28,1112.0,2999.0,0.0,2269.0,1510.0,252.0,115625.0,2.08963501274213,0.98,11.07,0.41,87.54,3.0,37.10119711528949,10.0,1.05,0.45,87.29,11.21,2.2941095550921786,70.58,9.74,18.19,1.49,9.60047046879319,4.84444444444444,81.0222222222222,68.7,32.45,0.0495,5.42,2.07,9.62,2.13,0.042,0.15,55.39,10.32,0.0705,1.90398722779928,0.14,124.97403085897146,0.6,96.56,0.79,0.4,1.42,0.0,0.0,2.4583552368611183,2.0,63.24,2.74,2.7,0.04,0.019,0.071,0.096,3.2,3.06,0.07,0.12,0.034,15.390550180335667,0.0,0.0,0.0,0.0,0.0,0.0,0.0,0.0,0.0,0.0,0.0,0.0,0.0,2084.640270024508,7.0,1.3,3.43,82.5,26.18181818,11.0,60.0,28.75,8.0,123.0025,117.0,547.0,43.6792916871618,430.0,85.47008547008546
2024-08-04 21:00:00,2.72,1.39,1.33,1091.0,3000.0,191.0,2245.0,1452.0,244.0,115137.0,2.10352715020033,0.98,11.07,0.41,87.54,3.0,37.09445144308671,10.0,1.05,0.45,87.29,11.21,2.2936924442639803,70.58,9.74,18.19,1.49,9.598724928707956,4.84444444444444,81.0222222222222,68.7,32.45,0.0495,5.42,2.07,9.62,2.13,0.042,0.15,55.39,10.32,0.0705,1.90398722779928,0.14,124.9513083079062,0.6,96.56,0.79,0.4,1.42,0.0,0.0,2.457908263181689,2.0,63.24,2.74,2.7,0.04,0.019,0.071,0.096,3.2,3.06,0.07,0.12,0.034,15.3877518984847,0.0,0.0,0.0,0.0,0.0,0.0,0.0,0.0,0.0,0.0,0.0,0.0,0.0,2084.640270024508,7.0,1.3,3.62,82.5,26.18181818,11.0,60.0,28.75,8.0,122.075,110.0,540.0,42.6297747306562,430.0,85.45454545454545
2024-08-04 22:00:00,2.74,1.35,1.39,1045.0,2897.0,909.0,2197.0,1345.0,229.0,112273.0,2.09998273626504,0.98,11.07,0.41,87.54,3.0,31.210640049294984,10.0,1.05,0.45,87.29,11.21,1.9298737810301936,70.58,9.74,18.19,1.49,8.076203772462897,4.84444444444444,81.0222222222222,68.7,32.45,0.0495,5.42,2.07,9.62,2.13,0.042,0.15,55.39,10.32,0.0705,1.90398722779928,0.14,105.13190397949258,0.6,96.56,0.79,0.4,1.42,0.0,0.0,2.0680421759046794,2.0,63.24,2.74,2.7,0.04,0.019,0.071,0.096,3.2,3.06,0.07,0.12,0.034,12.946992528203776,0.0,0.0,0.0,0.0,0.0,0.0,0.0,0.0,0.0,0.0,0.0,0.0,0.0,2084.640270024508,7.0,1.3,3.36,82.5,26.18181818,11.0,60.0,28.75,8.0,120.75,100.0,530.0,42.061013692049,430.0,71.9
2024-08-04 23:00:00,2.66,1.35,1.31,1118.0,2963.0,544.0,2241.0,1460.0,252.0,114727.0,2.09305982858198,0.93,10.72,0.42,87.93,3.7,40.61067986342236,8.9,1.04,0.44,87.38,11.14,2.6974401068541023,70.49,9.81,18.42,1.28,10.82146965673244,4.82222222222222,80.2222222222222,68.7,32.85,0.0535,5.44,1.955,9.405,2.16,0.0435,0.15,55.93000000000001,9.705,0.0725,1.78396050444021,0.15,136.11141756816943,0.8,96.24,0.97,0.48,1.38,0.0,0.0,2.283535470579793,2.0,63.88,2.48,2.4,0.11,0.029,0.055,0.106,2.55,2.69,0.09,0.42,0.03,21.265341076383987,0.0,0.0,0.0,0.0,0.0,0.0,0.0,0.0,0.0,0.0,0.0,0.0,0.0,2084.640270024508,8.0,1.3,3.71,82.5,26.18181818,11.0,60.0,28.75,8.0,122.075,110.0,540.0,42.7849927849928,430.0,92.27272727272728
