Repository: saikumar-voptimai/evonith_bf_webapp

# Evonith BF2 — Blast Furnace Intelligence Platform

Monitoring, modelling and optimisation of **Blast Furnace 2 (BF2)** at Evonith Steel: live telemetry from InfluxDB,
manual plant reports from Neon PostgreSQL, a two-zone energy model of the furnace, blend and fuel optimisers, a
conversational assistant (FurnaceMind) and a live digital twin evaluated every hour.

The platform has three deployable parts that share one Python service layer, plus the shared data library:

| Part | Path | What it is |
|---|---|---|
| **Streamlit app** (legacy) | `src/app.py`, `src/custom_pages/` | The original 11-page dashboard; still the home of the model pages. Served under `/legacy` in production |

File: src/data/V13_df_filtered.csv (part 83 of 268)
NM3/HR.,STEAMKGS/HR.,RAFTOC,PERMEABILITYKGS/HR.,TUYEREVELOCITYM/S,HOT BLAST VOLUMENM3/HR.,O2 ENRICHMENT %,COKE_VM%,COKE_ASH%,COKE_IM%,COKE_FC%,COKE_MOIST%,COKE_CALC_MT,NUTCOKE_MOIST%,NUTCOKE_VM%,NUTCOKE_IM%,NUTCOKE_FC%,NUTCOKE_ASH%,NUTCOKE_CALC_MT,PCI_2_FC%,PCI_2_ASH%,PCI_2_VM%,PCI_2_IM%,PCI_2_CALC_MT,SINTER_SP_02_COLD_STRENGTH_AI,SINTER_SP_02_COLD_STRENGTH_TI,SINTER_SP_02_HOT_STRENGTH_RI,SINTER_SP_02_HOT_STRENGTH_RDI,SINTER_SP_02_P%,SINTER_SP_02_SIO2%,SINTER_SP_02_MGO%,SINTER_SP_02_FEO%,SINTER_SP_02_AL2O3%,SINTER_SP_02_NA2O%,SINTER_SP_02_TIO2%,SINTER_SP_02_FE(T)%,SINTER_SP_02_CAO%,SINTER_SP_02_K2O%,SINTER_SP_02_BASICITY,SINTER_SP_02_MNO%,SINTER_CALC_MT,FLUX_TM%,FLUX_SIO2%,FLUX_FE2O3%,FLUX_AL2O3%,FLUX_LOI%,FLUX_MGO%,FLUX_CAO%,FLUX_CALC_MT,GEOMIN TYPE,ORE_FE(T)%,ORE_LOI%,ORE_TM%,ORE_MGO%,ORE_NA2O%,ORE_P%,ORE_TIO2%,ORE_AL2O3%,ORE_SIO2%,ORE_MNO%,ORE_CAO%,ORE_K2O%,ORE_CALC_MT,LLOYDS_PELLET_PCT_SIO2,LLOYDS_PELLET_PCT_AL2O3,LLOYDS_PELLET_PCT_FE2O3,LLOYDS_PELLET_PCT_MGO,LLOYDS_PELLET_PCT_TIO2,LLOYDS_PELLET_PCT_NA2O,TOTAL_PELLET_CALC_MT,LLOYDS_PELLET_PCT_K2O,LLOYDS_PELLET_PCT_TM,LLOYDS_PELLET_PCT_LOI,LLOYDS_PELLET_PCT_MNO,LLOYDS_PELLET_PCT_CAO,LLOYDS_PELLET_PCT_P,DAILYPRODUCTION,CHARGES/HRS.,STOCKRODLEVEL,FURNACE TOP GAS ANALYSISH2%,COKE_DISCHARGE_TIME,WEIGHTED_COKE_ANGLE,TOTAL_COKE_PORTIONS,NON_COKE_DISCHARGE_TIME,WEIGHTED_NON_COKE_ANGLE,TOTAL_NON_COKE_PORTIONS,UNITCOST LAKHS/THM,ACTUALKG/THM.,ACT. FUEL RATEKG/THM.,FURNACETOPGASANALYSISCO2ETACO,COKE RATE KG/THM,PRODUCTIONTONNESPERHR
2024-08-05 00:00:00,2.67,1.4,1.27,1117.0,2998.0,175.0,2259.0,1512.0,252.0,114993.0,2.10439707248872,0.93,10.72,0.42,87.93,3.7,37.43261088084427,8.9,1.04,0.44,87.38,11.14,2.4863466022689584,70.49,9.81,18.42,1.28,9.974614170007444,4.82222222222222,80.2222222222222,68.7,32.85,0.0535,5.44,1.955,9.405,2.16,0.0435,0.15,55.93000000000001,9.705,0.0725,1.78396050444021,0.15,125.45974968664385,0.8,96.24,0.97,0.48,1.38,0.0,0.0,2.1048328910102487,2.0,63.88,2.48,2.4,0.11,0.029,0.055,0.106,2.55,2.69,0.09,0.42,0.03,19.601179798954327,0.0,0.0,0.0,0.0,0.0,0.0,0.0,0.0,0.0,0.0,0.0,0.0,0.0,2179.6623473505297,7.0,1.3,3.65,82.5,26.18181818,11.0,60.0,28.75,8.0,122.09,112.0,541.0,42.5194931773879,429.0,88.92857142857143
2024-08-05 01:00:00,2.73,1.4,1.33,1141.0,3001.0,511.0,2268.0,1438.0,253.0,115361.0,2.10742188201496,0.93,10.72,0.42,87.93,3.7,37.17584953812817,8.9,1.04,0.44,87.38,11.14,2.469292015986202,70.49,9.81,18.42,1.28,9.906195343024772,4.82222222222222,80.2222222222222,68.7,32.85,0.0535,5.44,1.955,9.405,2.16,0.0435,0.15,55.93000000000001,9.705,0.0725,1.78396050444021,0.15,124.59918417896634,0.8,96.24,0.97,0.48,1.38,0.0,0.0,2.09039522004444,2.0,63.88,2.48,2.4,0.11,0.029,0.055,0.106,2.55,2.69,0.09,0.42,0.03,19.4667295128116,0.0,0.0,0.0,0.0,0.0,0.0,0.0,0.0,0.0,0.0,0.0,0.0,0.0,2179.6623473505297,7.0,1.3,3.54,82.5,26.18181818,11.0,60.0,28.75,8.0,122.4725,113.0,543.0,42.8468727534148,430.0,88.31858407079646
2024-08-05 02:00:00,2.71,1.39,1.32,1118.0,3005.0,282.0,2263.0,1448.0,248.0,114449.0,2.12182033336812,0.93,10.72,0.42,87.93,3.7,37.32485093908259,8.9,1.04,0.44,87.38,11.14,2.4791889779741223,70.49,9.81,18.42,1.28,9.945899532776377,4.82222222222222,80.2222222222222,68.7,32.85,0.0535,5.44,1.955,9.405,2.16,0.0435,0.15,55.93000000000001,9.705,0.0725,1.78396050444021,0.15,125.09857970673772,0.8,96.24,0.97,0.48,1.38,0.0,0.0,2.098773557599728,2.0,63.88,2.48,2.4,0.11,0.029,0.055,0.106,2.55,2.69,0.09,0.42,0.03,19.544752476790794,0.0,0.0,0.0,0.0,0.0,0.0,0.0,0.0,0.0,0.0,0.0,0.0,0.0,2179.6623473505297,7.0,1.3,3.49,82.5,26.18181818,11.0,60.0,28.75,8.0,122.4725,113.0,543.0,43.4314429289304,430.0,88.67256637168141
2024-08-05 03:00:00,2.69,1.38,1.31,1129.0,3000.0,236.0,2270.0,1464.0,253.0,115112.0,2.10501037231992,0.93,10.72,0.42,87.93,3.7,38.6489315702912,8.9,1.04,0.44,87.38,11.14,2.5671369810940536,70.49,9.81,18.42,1.28,10.298725400796297,4.82222222222222,80.2222222222222,68.7,32.85,0.0535,5.44,1.955,9.405,2.16,0.0435,0.15,55.93000000000001,9.705,0.0725,1.78396050444021,0.15,129.5363899648882,0.8,96.24,0.97,0.48,1.38,0.0,0.0,2.1732265117842213,2.0,63.88,2.48,2.4,0.11,0.029,0.055,0.106,2.55,2.69,0.09,0.42,0.03,20.23809290669691,0.0,0.0,0.0,0.0,0.0,0.0,0.0,0.0,0.0,0.0,0.0,0.0,0.0,2179.6623473505297,8.0,1.3,3.58,82.5,26.18181818,11.0,60.0,28.75,8.0,122.075,110.0,540.0,43.2393693263258,430.0,91.8181818181818
2024-08-05 04:00:00,2.67,1.4,1.27,1136.0,3000.0,319.0,2273.0,1513.0,256.0,115248.0,2.10441113487969,0.93,10.72,0.42,87.93,3.7,37.654008579372814,8.9,1.04,0.44,87.38,11.14,2.5010522667292565,70.49,9.81,18.42,1.28,10.03360969740946,4.82222222222222,80.2222222222222,68.7,32.85,0.0535,5.44,1.955,9.405,2.16,0.0435,0.15,55.93000000000001,9.705,0.0725,1.78396050444021,0.15,126.2017898271782,0.8,96.24,0.97,0.48,1.38,0.0,0.0,2.11728206692641,2.0,63.88,2.48,2.4,0.11,0.029,0.055,0.106,2.55,2.69,0.09,0.42,0.03,19.717112297217582,0.0,0.0,0.0,0.0,0.0,0.0,0.0,0.0,0.0,0.0,0.0,0.0,0.0,2179.6623473505297,7.0,1.3,3.55,82.5,26.18181818,11.0,60.0,28.75,8.0,122.075,110.0,540.0,43.3206106870229,430.0,89.45454545454545
2024-08-05 05:00:00,2.72,1.39,1.33,1112.0,3000.0,0.0,2270.0,1436.0,247.0,114748.0,2.10629956298323,0.93,10.72,0.42,87.93,3.7,37.998404999306096,8.9,1.04,0.44,87.38,11.14,2.523927744778609,70.49,9.81,18.42,1.28,10.125380517812596,4.82222222222222,80.2222222222222,68.7,32.85,0.0535,5.44,1.955,9.405,2.16,0.0435,0.15,55.93000000000001,9.705,0.0725,1.78396050444021,0.15,127.35607449023166,0.8,96.24,0.97,0.48,1.38,0.0,0.0,2.1366474516848832,2.0,63.88,2.48,2.4,0.11,0.029,0.055,0.106,2.55,2.69,0.09,0.42,0.03,19.897451738960427,0.0,0.0,0.0,0.0,0.0,0.0,0.0,0.0,0.0,0.0,0.0,0.0,0.0,2179.6623473505297,7.0,1.3,3.39,82.5,26.18181818,11.0,60.0,28.75,8.0,122.075,110.0,540.0,42.9117857996653,430.0,90.27272727272728
2024-08-05 06:00:00,2.69,1.4,1.29,1125.0,3000.0,72.0,2277.0,1489.0,252.0,115247.0,2.09881509443617,0.93,10.72,0.42,87.93,3.7,37.730541117135765,8.9,1.04,0.44,87.38,11.14,2.50613570629578,70.49,9.81,18.42,1.28,10.054003213054605,4.82222222222222,80.2222222222222,68.7,32.85,0.0535,5.44,1.955,9.405,2.16,0.0435,0.15,55.93000000000001,9.705,0.0725,1.78396050444021,0.15,126.458297530079,0.8,96.24,0.97,0.48,1.38,0.0,0.0,2.121585485761626,2.0,63.88,2.48,2.4,0.11,0.029,0.055,0.106,2.55,2.69,0.09,0.42,0.03,19.757187728715994,0.0,0.0,0.0,0.0,0.0,0.0,0.0,0.0,0.0,0.0,0.0,0.0,0.0,2179.6623473505297,7.0,1.3,3.3,82.5,26.18181818,11.0,60.0,28.75,8.0,122.075,110.0,540.0,43.4056761268781,430.0,89.63636363636364
2024-08-05 07:00:00,2.7,1.4,1.3,1127.0,2997.0,0.0,2266.0,1478.0,252.0,115220.0,2.09557871694643,0.93,10.72,0.42,87.93,3.7,39.27450187896229,8.9,1.04,0.44,87.38,11.14,2.6086885740725885,70.49,9.81,18.42,1.28,10.465420224330495,4.82222222222222,80.2222222222222,68.7,32.85,0.0535,5.44,1.955,9.405,2.16,0.0435,0.15,55.93000000000001,9.705,0.0725,1.78396050444021,0.15,131.63306162338145,0.8,96.24,0.97,0.48,1.38,0.0,0.0,2.208402283132946,2.0,63.88,2.48,2.4,0.11,0.029,0.055,0.106,2.55,2.69,0.09,0.42,0.03,20.56566599894478,0.0,0.0,0.0,0.0,0.0,0.0,0.0,0.0,0.0,0.0,0.0,0.0,0.0,2179.6623473505297,8.0,1.3,3.4,82.5,26.18181818,11.0,60.0,28.75,8.0,122.7375,115.0,545.0,43.5207241543592,430.0,93.30434782608695
2024-08-05 08:00:00,2.68,1.39,1.29,1135.0,3009.0,0.0,2257.0,1485.0,253.0,114449.0,2.11813179674213,0.98,10.8,0.42,87.8,4.0,40.496268688707296,9.1,1.04,0.46,87.37,11.13,2.689840694768744,70.34,9.52,18.89,1.25,10.79098267498936,4.82222222222222,80.2222222222222,68.7,32.85,0.054,5.31,1.875,9.685,2.125,0.045,0.16,56.16,9.555,0.0715,1.79949704897565,0.17,135.72795520732058,0.2,96.82,0.78,0.4899999999999999,1.38,0.0,0.0,2.2771021388411667,2.0,64.2,2.73,2.8,0.09,0.019,0.05,0.164,2.69,2.21,0.04,0.09,0.022,21.205430908382663,0.0,0.0,0.0,0.0,0.0,0.0,0.0,0.0,0.0,0.0,0.0,0.0,0.0,2179.6623473505297,7.0,1.3,3.53,82.5,26.18181818,11.0,60.0,28.75,8.0,122.87,116.0,546.0,42.953181272509,430.0,96.20689655172414
2024-08-05 09:00:00,2.67,1.39,1.28,1125.0,2997.0,0.0,2262.0,1485.0,251.0,114248.0,2.11339860555674,0.98,10.8,0.42,87.8,4.0,37.1820579298346,9.1,1.04,0.46,87.37,11.13,2.469704389402365,70.34,9.52,18.89,1.25,9.907849684264423,4.82222222222222,80.2222222222222,68.7,32.85,0.054,5.31,1.875,9.685,2.125,0.045,0.16,56.16,9.555,0.0715,1.79949704897565,0.17,124.6199923259568,0.2,96.82,0.78,0.4899999999999999,1.38,0.0,0.0,2.090744317442576,2.0,64.2,2.73,2.8,0.09,0.019,0.05,0.164,2.69,2.21,0.04,0.09,0.022,19.469980469644057,0.0,0.0,0.0,0.0,0.0,0.0,0.0,0.0,0.0,0.0,0.0,0.0,0.0,2179.6623473505297,7.0,1.3,3.42,82.5,26.18181818,11.0,60.0,28.75,8.0,123.4,120.0,550.0,42.9507401116234,430.0,88.33333333333333
2024-08-05 10:00:00,2.67,1.38,1.29,1121.0,3001.0,0.0,2266.0,1479.0,251.0,114325.0,2.11479328187014,0.98,10.8,0.42,87.8,4.0,38.46924648163035,9.1,1.04,0.46,87.37,11.13,2.5552019490683047,70.34,9.52,18.89,1.25,10.25084497275988,4.82222222222222,80.2222222222222,68.7,32.85,0.054,5.31,1.875,9.685,2.125,0.045,0.16,56.16,9.555,0.0715,1.79949704897565,0.17,128.9341544885125,0.2,96.82,0.78,0.4899999999999999,1.38,0.0,0.0,2.163122832779801,2.0,64.2,2.73,2.8,0.09,0.019,0.05,0.164,2.69,2.21,0.04,0.09,0.022,20.144002763178904,0.0,0.0,0.0,0.0,0.0,0.0,0.0,0.0,0.0,0.0,0.0,0.0,0.0,2179.6623473505297,8.0,1.3,2.42,82.5,26.18181818,11.0,60.0,28.75,8.0,122.7375,115.0,545.0,42.1523579201935,430.0,91.3913043478261
2024-08-05 11:00:00,2.66,1.4,1.26,1125.0,3001.0,0.0,2259.0,1506.0,251.0,113797.0,2.12460066700076,0.98,10.8,0.42,87.8,4.0,40.13093876341279,9.1,1.04,0.46,87.37,11.13,2.6655747727000265,70.34,9.52,18.89,1.25,10.693633733416192,4.82222222222222,80.2222222222222,68.7,32.85,0.054,5.31,1.875,9.685,2.125,0.045,0.16,56.16,9.555,0.0715,1.79949704897565,0.17,134.50350946597513,0.2,96.82,0.78,0.4899999999999999,1.38,0.0,0.0,2.2565596646526047,2.0,64.2,2.73,2.8,0.09,0.019,0.05,0.164,2.69,2.21,0.04,0.09,0.022,21.01412986410256,0.0,0.0,0.0,0.0,0.0,0.0,0.0,0.0,0.0,0.0,0.0,0.0,0.0,2179.6623473505297,7.0,1.3,3.47,82.5,26.18181818,11.0,60.0,28.75,8.0,123.135,118.0,548.0,43.5792019347037,430.0,95.33898305084746
2024-08-05 12:00:00,2.66,1.4,1.26,1157.0,3000.0,0.0,2260.0,1510.0,258.0,114026.0,2.11962974727987,0.98,10.8,0.42,87.8,4.0,39.98825098114287,9.1,1.04,0.46,87.37,11.13,2.656097173508204,70.34,9.52,18.89,1.25,10.655611924586267,4.82222222222222,80.2222222222222,68.7,32.85,0.054,5.31,1.875,9.685,2.125,0.045,0.16,56.16,9.555,0.0715,1.79949704897565,0.17,134.02527476565163,0.2,96.82,0.78,0.4899999999999999,1.38,0.0,0.0,2.2485363414005066,2.0,64.2,2.73,2.8,0.09,0.019,0.05,0.164,2.69,2.21,0.04,0.09,0.022,20.93941295791908,0.0,0.0,0.0,0.0,0.0,0.0,0.0,0.0,0.0,0.0,0.0,0.0,0.0,2179.6623473505297,7.0,1.3,3.74,82.5,26.18181818,11.0,60.0,28.75,8.0,123.4,120.0,550.0,42.2805737904206,430.0,95.0
2024-08-05 13:00:00,2.66,1.4,1.26,1142.0,2998.0,0.0,2267.0,1519.0,256.0,114439.0,2.11057671974473,0.98,10.8,0.42,87.8,4.0,40.29405407006749,9.1,1.04,0.46,87.37,11.13,2.676409207673584,70.34,9.52,18.89,1.25,10.737098835390572,4.82222222222222,80.2222222222222,68.7,32.85,0.054,5.31,1.875,9.685,2.125,0.045,0.16,56.16,9.555,0.0715,1.79949704897565,0.17,135.0502093904902,0.2,96.82,0.78,0.4899999999999999,1.38,0.0,0.0,2.265731626062589,2.0,64.2,2.73,2.8,0.09,0.019,0.05,0.164,2.69,2.21,0.04,0.09,0.022,21.099543421384947,0.0,0.0,0.0,0.0,0.0,0.0,0.0,0.0,0.0,0.0,0.0,0.0,0.0,2179.6623473505297,7.0,1.3,3.79,82.5,26.18181818,11.0,60.0,28.75,8.0,123.0025,117.0,547.0,41.9825072886297,430.0,95.72649572649571
2024-08-05 14:00:00,2.65,1.4,1.25,1120.0,3002.0,191.0,2270.0,1529.0,253.0,114566.0,2.11543638901269,0.98,10.8,0.42,87.8,4.0,37.50777676614717,9.1,1.04,0.46,87.37,11.13,2.491339266128936,70.34,9.52,18.89,1.25,9.994643515730353,4.82222222222222,80.2222222222222,68.7,32.85,0.054,5.31,1.875,9.685,2.125,0.045,0.16,56.16,9.555,0.0715,1.79949704897565,0.17,125.71167689484994,0.2,96.82,0.78,0.4899999999999999,1.38,0.0,0.0,2.1090594630805506,2.0,64.2,2.73,2.8,0.09,0.019,0.05,0.164,2.69,2.21,0.04,0.09,0.022,19.64053959774741,0.0,0.0,0.0,0.0,0.0,0.0,0.0,0.0,0.0,0.0,0.0,0.0,0.0,2179.6623473505297,6.0,1.3,3.82,82.5,26.18181818,11.0,60.0,28.75,8.0,122.34,112.0,542.0,41.7330436881487,430.0,89.10714285714286
2024-08-05 15:00:00,2.68,1.4,1.28,1121.0,2998.0,260.0,2262.0,1503.0,253.0,115509.0,2.09690616717064,0.98,10.8,0.42,87.8,4.0,39.184659334631874,9.1,1.04,0.46,87.37,11.13,2.6027210580597138,70.34,9.52,18.89,1.25,10.441480010312285,4.82222222222222,80.2222222222222,68.7,32.85,0.054,5.31,1.875,9.685,2.125,0.045,0.16,56.16,9.555,0.0715,1.79949704897565,0.17,131.33194388519357,0.2,96.82,0.78,0.4899999999999999,1.38,0.0,0.0,2.203350443630736,2.0,64.2,2.73,2.8,0.09,0.019,0.05,0.164,2.69,2.21,0.04,0.09,0.022,20.51862092718578,0.0,0.0,0.0,0.0,0.0,0.0,0.0,0.0,0.0,0.0,0.0,0.0,0.0,2179.6623473505297,7.0,1.3,3.81,82.5,26.18181818,11.0,60.0,28.75,8.0,122.075,110.0,540.0,42.0862442784871,430.0,93.0909090909091
2024-08-05 16:00:00,2.68,1.4,1.28,1120.0,3006.0,435.0,2254.0,1515.0,255.0,116104.0,2.09563924157685,0.92,11.08,0.25,87.75,3.5,38.26626888147643,6.9,1.04,0.3,87.36,11.3,2.54171978326144,70.44,9.78,18.6,1.18,10.196757822570593,4.82222222222222,80.2222222222222,68.7,32.85,0.0555,5.39,1.925,9.585,2.13,0.043,0.16,55.995,9.55,0.075,1.771799628942485,0.2,128.25385145038436,0.5,95.61,1.16,0.97,1.35,0.0,0.0,2.1517094176081404,2.0,65.38,2.37,3.1,0.09,0.022,0.045,0.078,1.81,1.72,0.04,0.14,0.022,20.03771574920486,0.0,0.0,0.0,0.0,0.0,0.0,0.0,0.0,0.0,0.0,0.0,0.0,0.0,2179.6623473505297,8.0,1.3,3.8,82.5,26.18181818,11.0,60.0,28.75,8.0,122.075,110.0,540.0,41.769696969697,430.0,90.9090909090909
2024-08-05 17:00:00,2.7,1.4,1.3,1117.0,2990.0,398.0,2250.0,1489.0,253.0,115335.0,2.09760638376959,0.92,11.08,0.25,87.75,3.5,37.77085736470732,6.9,1.04,0.3,87.36,11.3,2.5088135896388586,70.44,9.78,18.6,1.18,10.064746225760524,4.82222222222222,80.2222222222222,68.7,32.85,0.0555,5.39,1.925,9.585,2.13,0.043,0.16,55.995,9.55,0.075,1.771799628942485,0.2,126.59342212357136,0.5,95.61,1.16,0.97,1.35,0.0,0.0,2.123852465326607,2.0,65.38,2.37,3.1,0.09,0.022,0.045,0.078,1.81,1.72,0.04,0.14,0.022,19.7782988935232,0.0,0.0,0.0,0.0,0.0,0.0,0.0,0.0,0.0,0.0,0.0,0.0,0.0,2179.6623473505297,7.0,1.3,3.92,82.5,26.18181818,11.0,60.0,28.75,8.0,122.34,112.0,542.0,42.4723424723425,430.0,89.73214285714286
2024-08-05 18:00:00,2.69,1.4,1.29,1118.0,3007.0,403.0,2250.0,1488.0,251.0,115026.0,2.11533009184874,0.92,11.08,0.25,87.75,3.5,37.44052307929721,6.9,1.04,0.3,87.36,11.3,2.4868721458331664,70.44,9.78,18.6,1.18,9.976722522188805,4.82222222222222,80.2222222222222,68.7,32.85,0.0555,5.39,1.925,9.585,2.13,0.043,0.16,55.995,9.55,0.075,1.771799628942485,0.2,125.48626834013922,0.5,95.61,1.16,0.97,1.35,0.0,0.0,2.1052777933334386,2.0,65.38,2.37,3.1,0.09,0.022,0.045,0.078,1.81,1.72,0.04,0.14,0.022,19.60532293566939,0.0,0.0,0.0,0.0,0.0,0.0,0.0,0.0,0.0,0.0,0.0,0.0,0.0,2179.6623473505297,7.0,1.3,3.85,82.5,26.18181818,11.0,60.0,28.75,8.0,122.605,114.0,544.0,43.1116389548694,430.0,88.94736842105263
2024-08-05 19:00:00,2.67,1.4,1.27,1133.0,3000.0,349.0,2265.0,1506.0,255.0,114938.0,2.11079143623057,0.92,11.08,0.25,87.75,3.5,37.477446672077576,6.9,1.04,0.3,87.36,11.3,2.489324682466138,70.44,9.78,18.6,1.18,9.986561499035146,4.82222222222222,80.2222222222222,68.7,32.85,0.0555,5.39,1.925,9.585,2.13,0.043,0.16,55.995,9.55,0.075,1.771799628942485,0.2,125.610022056451,0.5,95.61,1.16,0.97,1.35,0.0,0.0,2.1073540041749905,2.0,65.38,2.37,3.1,0.09,0.022,0.045,0.078,1.81,1.72,0.04,0.14,0.022,19.62465757367301,0.0,0.0,0.0,0.0,0.0,0.0,0.0,0.0,0.0,0.0,0.0,0.0,0.0,2179.6623473505297,7.0,1.3,3.9,82.5,26.18181818,11.0,60.0,28.75,8.0,122.605,114.0,544.0,42.2064056939502,430.0,89.03508771929825
2024-08-05 20:00:00,2.69,1.4,1.29,1148.0,2999.0,0.0,2289.0,1475.0,255.0,114454.0,2.11100380362489,0.92,11.08,0.25,87.75,3.5,37.70059360235895,6.9,1.04,0.3,87.36,11.3,2.5041465342914875,70.44,9.78,18.6,1.18,10.0460231417152,4.82222222222222,80.2222222222222,68.7,32.85,0.0555,5.39,1.925,9.585,2.13,0.043,0.16,55.995,9.55,0.075,1.771799628942485,0.2,126.357924950683,0.5,95.61,1.16,0.97,1.35,0.0,0.0,2.1199015392608893,2.0,65.38,2.37,3.1,0.09,0.022,0.045,0.078,1.81,1.72,0.04,0.14,0.022,19.74150603812966,0.0,0.0,0.0,0.0,0.0,0.0,0.0,0.0,0.0,0.0,0.0,0.0,0.0,2179.6623473505297,7.0,1.3,3.69,82.5,26.18181818,11.0,60.0,28.75,8.0,122.7375,115.0,545.0,43.1129147767964,430.0,89.56521739130434
2024-08-05 21:00:00,2.7,1.4,1.3,1132.0,3002.0,200.0,2272.0,1453.0,250.0,113804.0,2.12983321619386,0.92,11.08,0.25,87.75,3.5,37.20711322493557,6.9,1.04,0.3,87.36,11.3,2.4713686106890247,70.44,9.78,18.6,1.18,9.914526132838729,4.82222222222222,80.2222222222222,68.7,32.85,0.0555,5.39,1.925,9.585,2.13,0.043,0.16,55.995,9.55,0.075,1.771799628942485,0.2,124.70396806202548,0.5,95.61,1.16,0.97,1.35,0.0,0.0,2.092153174799344,2.0,65.38,2.37,3.1,0.09,0.022,0.045,0.078,1.81,1.72,0.04,0.14,0.022,19.483100402575083,0.0,0.0,0.0,0.0,0.0,0.0,0.0,0.0,0.0,0.0,0.0,0.0,0.0,2179.6623473505297,7.0,1.3,3.64,82.5,26.18181818,11.0,60.0,28.75,8.0,122.34,112.0,542.0,44.5756991321119,430.0,88.39285714285714
2024-08-05 22:00:00,2.7,1.39,1.31,1120.0,2999.0,361.0,2254.0,1466.0,250.0,114950.0,2.11014221974226,0.92,11.08,0.25,87.75,3.5,37.50439091545785,6.9,1.04,0.3,87.36,11.3,2.491114371360468,70.44,9.78,18.6,1.18,9.99374129295004,4.82222222222222,80.2222222222222,68.7,32.85,0.0555,5.39,1.925,9.585,2.13,0.043,0.16,55.995,9.55,0.075,1.771799628942485,0.2,125.70032882240824,0.5,95.61,1.16,0.97,1.35,0.0,0.0,2.108869076951257,2.0,65.38,2.37,3.1,0.09,0.022,0.045,0.078,1.81,1.72,0.04,0.14,0.022,19.638766633837808,0.0,0.0,0.0,0.0,0.0,0.0,0.0,0.0,0.0,0.0,0.0,0.0,0.0,2179.6623473505297,7.0,1.3,3.57,82.5,26.18181818,11.0,60.0,28.75,8.0,122.2075,111.0,541.0,44.4390715667311,430.0,89.09909909909909
2024-08-05 23:00:00,2.63,1.4,1.23,1121.0,3002.0,223.0,2257.0,1554.0,255.0,114725.0,2.11323461698644,0.94,10.99,0.38,87.69,3.6,37.25740296692835,6.8,1.03,0.44,87.27,11.26,2.6684221522224774,70.64,9.64,18.49,1.23,9.700624008597776,4.75555555555556,80.7777777777778,68.7,32.3,0.0565,5.234999999999999,1.99,9.075,2.12,0.0435,0.175,56.005,9.675,0.076,1.84821376441395,0.2,125.43343298368367,0.8,96.47,0.84,0.79,1.28,0.0,0.0,2.8036208957240456,2.0,65.63,1.84,2.5,0.02,0.03,0.043,0.092,2.06,1.87,0.05,0.05,0.018,15.295869976803074,0.0,0.0,0.0,0.0,0.0,0.0,0.0,0.0,0.0,0.0,0.0,0.0,0.0,2179.6623473505297,7.0,1.3,3.64,82.5,26.18181818,11.0,60.0,28.75,8.0,122.4725,113.0,543.0,43.4962314612205,430.0,89.38053097345133
2024-08-06 00:00:00,2.69,1.39,1.3,1101.0,3002.0,0.0,2250.0,1461.0,245.0,113905.0,2.12329415666259,0.94,10.99,0.38,87.69,3.6,37.62096866773548,6.8,1.03,0.44,87.27,11.26,2.69446118587931,70.64,9.64,18.49,1.23,9.795284770891994,4.75555555555556,80.7777777777778,68.7,32.3,0.0565,5.234999999999999,1.99,9.075,2.12,0.0435,0.175,56.005,9.675,0.076,1.84821376441395,0.2,126.65743923038414,0.8,96.47,0.84,0.79,1.28,0.0,0.0,2.830979227614656,2.0,65.63,1.84,2.5,0.02,0.03,0.043,0.092,2.06,1.87,0.05,0.05,0.018,15.44513034507156,0.0,0.0,0.0,0.0,0.0,0.0,0.0,0.0,0.0,0.0,0.0,0.0,0.0,2135.088797698863,8.0,1.3,3.65,82.5,26.18181818,11.0,60.0,28.75,8.0,122.4725,113.0,543.0,41.726618705036,430.0,88.40707964601769
2024-08-06 01:00:00,2.66,1.38,1.28,1118.0,2997.0,110.0,2259.0,1491.0,252.0,114657.0,2.10837945996749,0.94,10.99,0.38,87.69,3.6,37.8845790588007,6.8,1.03,0.44,87.27,11.26,2.713341294288876,70.64,9.64,18.49,1.23,9.863920399917264,4.75555555555556,80.7777777777778,68.7,32.3,0.0565,5.234999999999999,1.99,9.075,2.12,0.0435,0.175,56.005,9.675,0.076,1.84821376441395,0.2,127.54492879456105,0.8,96.47,0.84,0.79,1.28,0.0,0.0,2.850815918899243,2.0,65.63,1.84,2.5,0.02,0.03,0.043,0.092,2.06,1.87,0.05,0.05,0.018,15.553354481623614,0.0,0.0,0.0,0.0,0.0,0.0,0.0,0.0,0.0,0.0,0.0,0.0,0.0,2135.088797698863,7.0,1.3,3.57,82.5,26.18181818,11.0,60.0,28.75,8.0,122.4725,113.0,543.0,42.0708050436469,430.0,89.02654867256638
2024-08-06 02:00:00,2.68,1.38,1.3,1115.0,3000.0,573.0,2240.0,1471.0,251.0,114969.0,2.11536624672085,0.94,10.99,0.38,87.69,3.6,37.87328147061219,6.8,1.03,0.44,87.27,11.26,2.712532146785608,70.64,9.64,18.49,1.23,9.860978872959038,4.75555555555556,80.7777777777778,68.7,32.3,0.0565,5.234999999999999,1.99,9.075,2.12,0.0435,0.175,56.005,9.675,0.076,1.84821376441395,0.2,127.5068935275249,0.8,96.47,0.84,0.79,1.28,0.0,0.0,2.849965774987046,2.0,65.63,1.84,2.5,0.02,0.03,0.043,0.092,2.06,1.87,0.05,0.05,0.018,15.548716304342811,0.0,0.0,0.0,0.0,0.0,0.0,0.0,0.0,0.0,0.0,0.0,0.0,0.0,2135.088797698863,7.0,1.3,3.63,82.5,26.18181818,11.0,60.0,28.75,8.0,122.075,110.0,540.0,42.2852983988355,430.0,89.0
2024-08-06 03:00:00,2.67,1.39,1.28,1111.0,3000.0,494.0,2240.0,1503.0,251.0,115147.0,2.1102654288543,0.94,10.99,0.38,87.69,3.6,37.690906118426255,6.8,1.03,0.44,87.27,11.26,2.6994701942328683,70.64,9.64,18.49,1.23,9.813494223490537,4.75555555555556,80.7777777777778,68.7,32.3,0.0565,5.234999999999999,1.99,9.075,2.12,0.0435,0.175,56.005,9.675,0.076,1.84821376441395,0.2,126.89289564536983,0.8,96.47,0.84,0.79,1.28,0.0,0.0,2.836242023261587,2.0,65.63,1.84,2.5,0.02,0.03,0.043,0.092,2.06,1.87,0.05,0.05,0.018,15.473842871095574,0.0,0.0,0.0,0.0,0.0,0.0,0.0,0.0,0.0,0.0,0.0,0.0,0.0,2135.088797698863,7.0,1.3,3.67,82.5,26.18181818,11.0,60.0,28.75,8.0,122.34,112.0,542.0,42.7837573385519,430.0,88.57142857142857
2024-08-06 04:00:00,2.69,1.4,1.29,1106.0,2995.0,893.0,2225.0,1489.0,250.0,115667.0,2.10631871646771,0.94,10.99,0.38,87.69,3.6,37.60875505888304,6.8,1.03,0.44,87.27,11.26,2.693586431821724,70.64,9.64,18.49,1.23,9.792104741747966,4.75555555555556,80.7777777777778,68.7,32.3,0.0565,5.234999999999999,1.99,9.075,2.12,0.0435,0.175,56.005,9.675,0.076,1.84821376441395,0.2,126.6163200227775,0.8,96.47,0.84,0.79,1.28,0.0,0.0,2.8300601531149834,2.0,65.63,1.84,2.5,0.02,0.03,0.043,0.092,2.06,1.87,0.05,0.05,0.018,15.440116099362584,0.0,0.0,0.0,0.0,0.0,0.0,0.0,0.0,0.0,0.0,0.0,0.0,0.0,2135.088797698863,7.0,1.3,3.68,82.5,26.18181818,11.0,60.0,28.75,8.0,122.2075,111.0,541.0,42.8779776373359,430.0,88.37837837837837
2024-08-06 05:00:00,2.68,1.4,1.28,1100.0,3006.0,931.0,2212.0,1495.0,247.0,114646.0,2.13394105102887,0.94,10.99,0.38,87.69,3.6,36.28716855917695,6.8,1.03,0.44,87.27,11.26,2.598932741251175,70.64,9.64,18.49,1.23,9.448006315460242,4.75555555555556,80.7777777777778,68.7,32.3,0.0565,5.234999999999999,1.99,9.075,2.12,0.0435,0.175,56.005,9.675,0.076,1.84821376441395,0.2,122.16697255241913,0.8,96.47,0.84,0.79,1.28,0.0,0.0,2.730610722101991,2.0,65.63,1.84,2.5,0.02,0.03,0.043,0.092,2.06,1.87,0.05,0.05,0.018,14.89754432428351,0.0,0.0,0.0,0.0,0.0,0.0,0.0,0.0,0.0,0.0,0.0,0.0,0.0,2135.088797698863,7.0,1.3,3.7,82.5,26.18181818,11.0,60.0,28.75,8.0,122.075,110.0,540.0,42.6452710916606,430.0,85.27272727272727
2024-08-06 06:00:00,2.66,1.4,1.26,1116.0,2995.0,245.0,2256.0,1507.0,250.0,113899.0,2.12414024580132,0.94,10.99,0.38,87.69,3.6,37.56379602447848,6.8,1.03,0.44,87.27,11.26,2.6903664091203527,70.64,9.64,18.49,1.23,9.78039886173976,4.75555555555556,80.7777777777778,68.7,32.3,0.0565,5.234999999999999,1.99,9.075,2.12,0.0435,0.175,56.005,9.675,0.076,1.84821376441395,0.2,126.46495772750424,0.8,96.47,0.84,0.79,1.28,0.0,0.0,2.826676984180206,2.0,65.63,1.84,2.5,0.02,0.03,0.043,0.092,2.06,1.87,0.05,0.05,0.018,15.421658357014165,0.0,0.0,0.0,0.0,0.0,0.0,0.0,0.0,0.0,0.0,0.0,0.0,0.0,2135.088797698863,7.0,1.3,3.54,82.5,26.18181818,11.0,60.0,28.75,8.0,122.075,110.0,540.0,42.308621106013,430.0,88.27272727272727
2024-08-06 07:00:00,2.7,1.4,1.3,1108.0,2998.0,0.0,2257.0,1468.0,248.0,114617.0,2.10730062780506,0.94,10.99,0.38,87.69,3.6,37.632757455410456,6.8,1.03,0.44,87.27,11.26,2.695305513708807,70.64,9.64,18.49,1.23,9.798354190326666,4.75555555555556,80.7777777777778,68.7,32.3,0.0565,5.234999999999999,1.99,9.075,2.12,0.0435,0.175,56.005,9.675,0.076,1.84821376441395,0.2,126.69712820468276,0.8,96.47,0.84,0.79,1.28,0.0,0.0,2.8318663343056434,2.0,65.63,1.84,2.5,0.02,0.03,0.043,0.092,2.06,1.87,0.05,0.05,0.018,15.449970182234136,0.0,0.0,0.0,0.0,0.0,0.0,0.0,0.0,0.0,0.0,0.0,0.0,0.0,2135.088797698863,7.0,1.3,3.53,82.5,26.18181818,11.0,60.0,28.75,8.0,122.7375,115.0,545.0,42.6252983293556,430.0,88.43478260869566
2024-08-06 08:00:00,2.71,1.39,1.32,1109.0,3007.0,0.0,2255.0,1437.0,247.0,114609.0,2.11377105440814,0.98,10.94,0.41,87.67,3.5,39.64264234357397,8.0,1.05,0.46,87.29,11.2,2.839256002253416,70.27,9.75,18.7,1.28,10.32166327920609,4.75555555555556,80.7777777777778,68.7,31.75,0.0579999999999999,5.095000000000001,1.85,9.57,2.075,0.0495,0.18,56.27,9.6,0.072,1.88471737236855,0.19,133.46375017369547,0.6,96.39,0.96,0.62,1.38,0.0,0.0,2.9831102434814145,2.0,64.8,2.62,2.5,0.07,0.026,0.038,0.101,2.4,1.75,0.05,0.2,0.016,16.275119963741442,0.0,0.0,0.0,0.0,0.0,0.0,0.0,0.0,0.0,0.0,0.0,0.0,0.0,2135.088797698863,8.0,1.3,3.52,82.5,26.18181818,11.0,60.0,28.75,8.0,122.605,114.0,544.0,42.3802612481858,430.0,93.15789473684212
2024-08-06 09:00:00,2.68,1.4,1.28,1119.0,3003.0,0.0,2247.0,1493.0,251.0,114495.0,2.11306144077522,0.98,10.94,0.41,87.67,3.5,41.22211583611331,8.0,1.05,0.46,87.29,11.2,2.952379884239538,70.27,9.75,18.7,1.28,10.732907146532844,4.75555555555556,80.7777777777778,68.7,31.75,0.0579999999999999,5.095000000000001,1.85,9.57,2.075,0.0495,0.18,56.27,9.6,0.072,1.88471737236855,0.19,138.78131840709594,0.6,96.39,0.96,0.62,1.38,0.0,0.0,3.101965679858885,2.0,64.8,2.62,2.5,0.07,0.026,0.038,0.101,2.4,1.75,0.05,0.2,0.016,16.92356615831743,0.0,0.0,0.0,0.0,0.0,0.0,0.0,0.0,0.0,0.0,0.0,0.0,0.0,2135.088797698863,7.0,1.3,3.54,82.5,26.18181818,11.0,60.0,28.75,8.0,122.7375,115.0,545.0,43.8845401174168,430.0,96.8695652173913
2024-08-06 10:00:00,2.71,1.4,1.31,1143.0,2997.0,0.0,2258.0,1463.0,253.0,114632.0,2.10632255635544,0.98,10.94,0.41,87.67,3.5,39.00806143976911,8.0,1.05,0.46,87.29,11.2,2.793806518224877,70.27,9.75,18.7,1.28,10.156438914096388,4.75555555555556,80.7777777777778,68.7,31.75,0.0579999999999999,5.095000000000001,1.85,9.57,2.075,0.0495,0.18,56.27,9.6,0.072,1.88471737236855,0.19,131.32732479426718,0.6,96.39,0.96,0.62,1.38,0.0,0.0,2.93535800794546,2.0,64.8,2.62,2.5,0.07,0.026,0.038,0.101,2.4,1.75,0.05,0.2,0.016,16.01459544454784,0.0,0.0,0.0,0.0,0.0,0.0,0.0,0.0,0.0,0.0,0.0,0.0,0.0,2135.088797698863,7.0,1.3,3.57,82.5,26.18181818,11.0,60.0,28.75,8.0,123.4,120.0,550.0,45.0289575289575,430.0,91.66666666666669
2024-08-06 11:00:00,2.71,1.4,1.31,1121.0,3000.0,0.0,2262.0,1454.0,248.0,114199.0,2.11642032513163,0.98,10.94,0.41,87.67,3.5,37.003694646421295,8.0,1.05,0.46,87.29,11.2,2.650251242584864,70.27,9.75,18.7,1.28,9.634566558826611,4.75555555555556,80.7777777777778,68.7,31.75,0.0579999999999999,5.095000000000001,1.85,9.57,2.075,0.0495,0.18,56.27,9.6,0.072,1.88471737236855,0.19,124.57928043724952,0.6,96.39,0.96,0.62,1.38,0.0,0.0,2.784529335600436,2.0,64.8,2.62,2.5,0.07,0.026,0.038,0.101,2.4,1.75,0.05,0.2,0.016,15.19171109364222,0.0,0.0,0.0,0.0,0.0,0.0,0.0,0.0,0.0,0.0,0.0,0.0,0.0,2135.088797698863,7.0,1.3,3.55,82.5,26.18181818,11.0,60.0,28.75,8.0,122.7375,115.0,545.0,44.0682036503362,430.0,86.95652173913044
2024-08-06 12:00:00,2.7,1.4,1.3,1117.0,3000.0,0.0,2268.0,1438.0,248.0,114165.0,2.117050311036,0.98,10.94,0.41,87.67,3.5,37.9119671513789,8.0,1.05,0.46,87.29,11.2,2.715302863993765,70.27,9.75,18.7,1.28,9.871051374361448,4.75555555555556,80.7777777777778,68.7,31.75,0.0579999999999999,5.095000000000001,1.85,9.57,2.075,0.0495,0.18,56.27,9.6,0.072,1.88471737236855,0.19,127.63713550252749,0.6,96.39,0.96,0.62,1.38,0.0,0.0,2.8528768738379013,2.0,64.8,2.62,2.5,0.07,0.026,0.038,0.101,2.4,1.75,0.05,0.2,0.016,15.564598547758893,0.0,0.0,0.0,0.0,0.0,0.0,0.0,0.0,0.0,0.0,0.0,0.0,0.0,2135.088797698863,7.0,1.3,3.58,82.5,26.18181818,11.0,60.0,28.75,8.0,122.075,110.0,540.0,42.526518804243,430.0,89.0909090909091
2024-08-06 13:00:00,2.73,1.4,1.33,1104.0,3000.0,107.0,2267.0,1419.0,245.0,114476.0,2.11375917525153,0.98,10.94,0.41,87.67,3.5,37.56379602447848,8.0,1.05,0.46,87.29,11.2,2.6903664091203527,70.27,9.75,18.7,1.28,9.78039886173976,4.75555555555556,80.7777777777778,68.7,31.75,0.0579999999999999,5.095000000000001,1.85,9.57,2.075,0.0495,0.18,56.27,9.6,0.072,1.88471737236855,0.19,126.46495772750424,0.6,96.39,0.96,0.62,1.38,0.0,0.0,2.826676984180206,2.0,64.8,2.62,2.5,0.07,0.026,0.038,0.101,2.4,1.75,0.05,0.2,0.016,15.421658357014165,0.0,0.0,0.0,0.0,0.0,0.0,0.0,0.0,0.0,0.0,0.0,0.0,0.0,2135.088797698863,7.0,1.3,3.52,82.5,26.18181818,11.0,60.0,28.75,8.0,122.075,110.0,540.0,42.7780452575831,430.0,88.27272727272727
2024-08-06 14:00:00,2.67,1.4,1.27,1107.0,3003.0,212.0,2260.0,1485.0,248.0,114104.0,2.12520992531003,0.98,10.94,0.41,87.67,3.5,37.33168193987821,8.0,1.05,0.46,87.29,11.2,2.6737421058714115,70.27,9.75,18.7,1.28,9.719963853325304,4.75555555555556,80.7777777777778,68.7,31.75,0.0579999999999999,5.095000000000001,1.85,9.57,2.075,0.0495,0.18,56.27,9.6,0.072,1.88471737236855,0.19,125.68350587748878,0.6,96.39,0.96,0.62,1.38,0.0,0.0,2.8092103910750765,2.0,64.8,2.62,2.5,0.07,0.026,0.038,0.101,2.4,1.75,0.05,0.2,0.016,15.326364896517685,0.0,0.0,0.0,0.0,0.0,0.0,0.0,0.0,0.0,0.0,0.0,0.0,0.0,2135.088797698863,7.0,1.3,3.62,82.5,26.18181818,11.0,60.0,28.75,8.0,122.075,110.0,540.0,42.7913738793312,430.0,87.72727272727273
2024-08-06 15:00:00,2.69,1.4,1.29,1119.0,2995.0,100.0,2268.0,1466.0,249.0,113977.0,2.11932087496691,0.98,10.94,0.41,87.67,3.5,37.88088044361993,8.0,1.05,0.46,87.29,11.2,2.7130763948086387,70.27,9.75,18.7,1.28,9.862957400020225,4.75555555555556,80.7777777777778,68.7,31.75,0.0579999999999999,5.095000000000001,1.85,9.57,2.075,0.0495,0.18,56.27,9.6,0.072,1.88471737236855,0.19,127.53247677261466,0.6,96.39,0.96,0.62,1.38,0.0,0.0,2.850537597975607,2.0,64.8,2.62,2.5,0.07,0.026,0.038,0.101,2.4,1.75,0.05,0.2,0.016,15.551836030728111,0.0,0.0,0.0,0.0,0.0,0.0,0.0,0.0,0.0,0.0,0.0,0.0,0.0,2135.088797698863,7.0,1.3,3.48,82.5,26.18181818,11.0,60.0,28.75,8.0,122.34,112.0,542.0,42.6686217008798,430.0,89.01785714285714
2024-08-06 16:00:00,2.69,1.4,1.29,1111.0,3006.0,336.0,2254.0,1492.0,250.0,115147.0,2.11086185843923,0.93,11.2,0.34,87.53,4.0,37.21562489757806,7.0,1.04,0.38,87.29,11.29,2.6654299542469406,70.42,9.5,18.96,1.12,9.689746349118074,4.75555555555556,80.7777777777778,68.7,31.2,0.0595,5.06,1.905,9.56,2.075,0.046,0.18,56.27,9.645,0.068,1.906224732531025,0.19,125.29277995248104,0.8,95.15,1.13,0.91,1.24,0.0,0.0,2.800477094522511,2.0,64.27,2.28,2.8,0.07,0.025,0.053,0.086,2.22,1.64,0.04,0.14,0.035,15.278718166269442,0.0,0.0,0.0,0.0,0.0,0.0,0.0,0.0,0.0,0.0,0.0,0.0,0.0,2135.088797698863,7.0,1.3,3.65,82.5,26.18181818,11.0,60.0,28.75,8.0,122.075,110.0,540.0,42.6900584795322,430.0,87.45454545454545
2024-08-06 17:00:00,2.69,1.4,1.29,1121.0,2997.0,412.0,2257.0,1495.0,253.0,115294.0,2.10358435348948,0.93,11.2,0.34,87.53,4.0,37.80044086448388,7.0,1.04,0.38,87.29,11.29,2.7073152107810605,70.42,9.5,18.96,1.12,9.842013532480626,4.75555555555556,80.7777777777778,68.7,31.2,0.0595,5.06,1.905,9.56,2.075,0.046,0.18,56.27,9.645,0.068,1.906224732531025,0.19,127.26166314215968,0.8,95.15,1.13,0.91,1.24,0.0,0.0,2.8444845167903914,2.0,64.27,2.28,2.8,0.07,0.025,0.053,0.086,2.22,1.64,0.04,0.14,0.035,15.518811900072894,0.0,0.0,0.0,0.0,0.0,0.0,0.0,0.0,0.0,0.0,0.0,0.0,0.0,2135.088797698863,7.0,1.3,3.55,82.5,26.18181818,11.0,60.0,28.75,8.0,122.2075,111.0,541.0,43.1535269709544,430.0,88.82882882882883
2024-08-06 18:00:00,2.72,1.4,1.32,1104.0,3001.0,301.0,2249.0,1461.0,248.0,115601.0,2.09825733741287,0.93,11.2,0.34,87.53,4.0,37.73394454962058,7.0,1.04,0.38,87.29,11.29,2.702552660911981,70.42,9.5,18.96,1.12,9.824700040474251,4.75555555555556,80.7777777777778,68.7,31.2,0.0595,5.06,1.905,9.56,2.075,0.046,0.18,56.27,9.645,0.068,1.906224732531025,0.19,127.03779190074567,0.8,95.15,1.13,0.91,1.24,0.0,0.0,2.839480666736621,2.0,64.27,2.28,2.8,0.07,0.025,0.053,0.086,2.22,1.64,0.04,0.14,0.035,15.491512117879584,0.0,0.0,0.0,0.0,0.0,0.0,0.0,0.0,0.0,0.0,0.0,0.0,0.0,2135.088797698863,7.0,1.3,3.65,82.5,26.18181818,11.0,60.0,28.75,8.0,122.4725,113.0,543.0,42.7409415824501,430.0,88.67256637168141
2024-08-06 19:00:00,2.71,1.38,1.33,1099.0,2998.0,545.0,2234.0,1472.0,249.0,116433.0,2.086597731184,0.93,11.2,0.34,87.53,4.0,37.99212667008471,7.0,1.04,0.38,87.29,11.29,2.7210439897403966,70.42,9.5,18.96,1.12,9.891922323213286,4.75555555555556,80.7777777777778,68.7,31.2,0.0595,5.06,1.905,9.56,2.075,0.046,0.18,56.27,9.645,0.068,1.906224732531025,0.19,127.90700626154182,0.8,95.15,1.13,0.91,1.24,0.0,0.0,2.858908880465799,2.0,64.27,2.28,2.8,0.07,0.025,0.053,0.086,2.22,1.64,0.04,0.14,0.035,15.597507700783202,0.0,0.0,0.0,0.0,0.0,0.0,0.0,0.0,0.0,0.0,0.0,0.0,0.0,2135.088797698863,7.0,1.3,3.66,82.5,26.18181818,11.0,60.0,28.75,8.0,122.2075,111.0,541.0,42.3583984375,430.0,89.27927927927928
2024-08-06 20:00:00,2.69,1.4,1.29,1106.0,3003.0,504.0,2238.0,1470.0,249.0,115067.0,2.11408016677418,0.93,11.2,0.34,87.53,4.0,37.69628592232555,7.0,1.04,0.38,87.29,11.29,2.699855502567757,70.42,9.5,18.96,1.12,9.8148949506135,4.75555555555556,80.7777777777778,68.7,31.2,0.0595,5.06,1.905,9.56,2.075,0.046,0.18,56.27,9.645,0.068,1.906224732531025,0.19,126.91100767729183,0.8,95.15,1.13,0.91,1.24,0.0,0.0,2.8366468536959664,2.0,64.27,2.28,2.8,0.07,0.025,0.053,0.086,2.22,1.64,0.04,0.14,0.035,15.476051526943577,0.0,0.0,0.0,0.0,0.0,0.0,0.0,0.0,0.0,0.0,0.0,0.0,0.0,2135.088797698863,7.0,1.3,3.67,82.5,26.18181818,11.0,60.0,28.75,8.0,122.4725,113.0,543.0,42.4987940183309,430.0,88.58407079646018
2024-08-06 21:00:00,2.7,1.4,1.3,1099.0,3000.0,575.0,2239.0,1463.0,246.0,114551.0,2.12317613698771,0.93,11.2,0.34,87.53,4.0,37.37036762064491,7.0,1.04,0.38,87.29,11.29,2.6765128230795683,70.42,9.5,18.96,1.12,9.730036354727712,4.75555555555556,80.7777777777778,68.7,31.2,0.0595,5.06,1.905,9.56,2.075,0.046,0.18,56.27,9.645,0.068,1.906224732531025,0.19,125.81374785249132,0.8,95.15,1.13,0.91,1.24,0.0,0.0,2.812121489925932,2.0,64.27,2.28,2.8,0.07,0.025,0.053,0.086,2.22,1.64,0.04,0.14,0.035,15.342247139933765,0.0,0.0,0.0,0.0,0.0,0.0,0.0,0.0,0.0,0.0,0.0,0.0,0.0,2135.088797698863,8.0,1.3,3.68,82.5,26.18181818,11.0,60.0,28.75,8.0,122.075,110.0,540.0,43.6442725954567,430.0,87.81818181818181
2024-08-06 22:00:00,2.68,1.4,1.28,1100.0,3002.0,440.0,2244.0,1509.0,250.0,115512.0,2.10373684550588,0.93,11.2,0.34,87.53,4.0,37.6024817052452,7.0,1.04,0.38,87.29,11.29,2.693137126328509,70.42,9.5,18.96,1.12,9.79047136314217,4.75555555555556,80.7777777777778,68.7,31.2,0.0595,5.06,1.905,9.56,2.075,0.046,0.18,56.27,9.645,0.068,1.906224732531025,0.19,126.59519970250682,0.8,95.15,1.13,0.91,1.24,0.0,0.0,2.8295880830310614,2.0,64.27,2.28,2.8,0.07,0.025,0.053,0.086,2.22,1.64,0.04,0.14,0.035,15.437540600430246,0.0,0.0,0.0,0.0,0.0,0.0,0.0,0.0,0.0,0.0,0.0,0.0,0.0,2135.088797698863,7.0,1.3,3.69,82.5,26.18181818,11.0,60.0,28.75,8.0,122.075,110.0,540.0,42.2022798932816,430.0,88.36363636363636
2024-08-06 23:00:00,2.68,1.4,1.28,1098.0,3000.0,90.0,2248.0,1495.0,248.0,115040.0,2.10300231807042,0.96,11.09,0.4,87.55,3.8,36.73224274537243,8.9,1.03,0.41,87.22,11.34,2.840911872883964,70.29,9.81,18.61,1.29,10.203798200495804,5.04444444444444,80.11,68.38,30.65,0.061,5.130000000000001,1.915,10.05,2.075,0.049,0.19,55.97,9.935,0.0645,1.936703209013355,0.2,126.13043082880104,0.6,96.08,0.89,0.83,1.36,0.0,0.0,2.8357619347487963,2.0,65.26,1.92,2.9,0.08,0.038,0.062,0.095,2.19,1.83,0.08,0.31,0.024,15.269360573247116,0.0,0.0,0.0,0.0,0.0,0.0,0.0,0.0,0.0,0.0,0.0,0.0,0.0,2135.088797698863,7.0,1.3,3.65,82.5,26.18181818,11.0,60.0,28.75,8.0,122.4725,113.0,543.0,42.1545105566219,430.0,87.96460176991151
2024-08-07 00:00:00,2.69,1.42,1.27,1134.0,3002.0,0.0,2261.0,1484.0,250.0,112967.0,2.14091561847018,0.96,11.09,0.4,87.55,3.8,36.47698116295293,8.9,1.03,0.41,87.22,11.34,2.8211696626080043,70.29,9.81,18.61,1.29,10.13288944348352,5.04444444444444,80.11,68.38,30.65,0.061,5.130000000000001,1.915,10.05,2.075,0.049,0.19,55.97,9.935,0.0645,1.936703209013355,0.2,125.2539187794879,0.6,96.08,0.89,0.83,1.36,0.0,0.0,2.8160555126866647,2.0,65.26,1.92,2.9,0.08,0.038,0.062,0.095,2.19,1.83,0.08,0.31,0.024,15.163249950776285,0.0,0.0,0.0,0.0,0.0,0.0,0.0,0.0,0.0,0.0,0.0,0.0,0.0,2157.359096025245,7.0,1.3,3.8,82.5,26.18181818,11.0,60.0,28.75,8.0,123.5325,121.0,551.0,42.2297297297297,430.0,88.26446280991736
2024-08-07 01:00:00,2.67,1.38,1.29,1101.0,3000.0,0.0,2243.0,1468.0,246.0,113611.0,2.12736847621344,0.96,11.09,0.4,87.55,3.8,36.44606547279641,8.9,1.03,0.41,87.22,11.34,2.8187786092810168,70.29,9.81,18.61,1.29,10.124301417269796,5.04444444444444,80.11,68.38,30.65,0.061,5.130000000000001,1.915,10.05,2.075,0.049,0.19,55.97,9.935,0.0645,1.936703209013355,0.2,125.14776110907717,0.6,96.08,0.89,0.83,1.36,0.0,0.0,2.813668793804835,2.0,65.26,1.92,2.9,0.08,0.038,0.062,0.095,2.19,1.83,0.08,0.31,0.024,15.150398494260468,0.0,0.0,0.0,0.0,0.0,0.0,0.0,0.0,0.0,0.0,0.0,0.0,0.0,2157.359096025245,7.0,1.3,3.78,82.5,26.18181818,11.0,60.0,28.75,8.0,122.87,116.0,546.0,41.7993246502653,430.0,88.1896551724138
2024-08-07 02:00:00,2.66,1.36,1.3,1101.0,3000.0,0.0,2235.0,1453.0,247.0,113541.0,2.12867937700255,0.96,11.09,0.4,87.55,3.8,38.5139082339997,8.9,1.03,0.41,87.22,11.34,2.978707832559921,70.29,9.81,18.61,1.29,10.698724558049364,5.04444444444444,80.11,68.38,30.65,0.061,5.130000000000001,1.915,10.05,2.075,0.049,0.19,55.97,9.935,0.0645,1.936703209013355,0.2,132.24827768152755,0.6,96.08,0.89,0.83,1.36,0.0,0.0,2.973308101154367,2.0,65.26,1.92,2.9,0.08,0.038,0.062,0.095,2.19,1.83,0.08,0.31,0.024,16.009987628211995,0.0,0.0,0.0,0.0,0.0,0.0,0.0,0.0,0.0,0.0,0.0,0.0,0.0,2157.359096025245,8.0,1.3,3.73,82.5,26.18181818,11.0,60.0,28.75,8.0,123.2675,119.0,549.0,41.9839922386612,430.0,93.19327731092436
2024-08-07 03:00:00,2.67,1.37,1.3,1126.0,3000.0,0.0,2264.0,1458.0,251.0,113597.0,2.127630527189,0.96,11.09,0.4,87.55,3.8,36.29581393848295,8.9,1.03,0.41,87.22,11.34,2.8071579911034377,70.29,9.81,18.61,1.29,10.082563254259249,5.04444444444444,80.11,68.38,30.65,0.061,5.130000000000001,1.915,10.05,2.075,0.049,0.19,55.97,9.935,0.0645,1.936703209013355,0.2,124.63183043511818,0.6,96.08,0.89,0.83,1.36,0.0,0.0,2.802069241210204,2.0,65.26,1.92,2.9,0.08,0.038,0.062,0.095,2.19,1.83,0.08,0.31,0.024,15.08793988344219,0.0,0.0,0.0,0.0,0.0,0.0,0.0,0.0,0.0,0.0,0.0,0.0,0.0,2157.359096025245,7.0,1.3,3.77,82.5,26.18181818,11.0,60.0,28.75,8.0,122.7375,115.0,545.0,42.0261754726127,430.0,87.82608695652173
2024-08-07 04:00:00,2.69,1.39,1.3,1117.0,2998.0,0.0,2267.0,1450.0,248.0,113863.0,2.12124817252377,0.96,11.09,0.4,87.55,3.8,36.3604365010797,8.9,1.03,0.41,87.22,11.34,2.812155970851364,70.29,9.81,18.61,1.29,10.100514665299052,5.04444444444444,80.11,68.38,30.65,0.061,5.130000000000001,1.915,10.05,2.075,0.049,0.19,55.97,9.935,0.0645,1.936703209013355,0.2,124.8537300811074,0.6,96.08,0.89,0.83,1.36,0.0,0.0,2.807058160738153,2.0,65.26,1.92,2.9,0.08,0.038,0.062,0.095,2.19,1.83,0.08,0.31,0.024,15.114803073264191,0.0,0.0,0.0,0.0,0.0,0.0,0.0,0.0,0.0,0.0,0.0,0.0,0.0,2157.359096025245,7.0,1.3,3.47,82.5,26.18181818,11.0,60.0,28.75,8.0,122.605,114.0,544.0,42.1686746987952,430.0,87.98245614035088
2024-08-07 05:00:00,2.69,1.39,1.3,1104.0,3002.0,62.0,2261.0,1441.0,244.0,113059.0,2.14063447021462,0.96,11.09,0.4,87.55,3.8,36.598521868484575,8.9,1.03,0.41,87.22,11.34,2.8305697538514685,70.29,9.81,18.61,1.29,10.16665206562962,5.04444444444444,80.11,68.38,30.65,0.061,5.130000000000001,1.915,10.05,2.075,0.049,0.19,55.97,9.935,0.0645,1.936703209013355,0.2,125.6712627913472,0.6,96.08,0.89,0.83,1.36,0.0,0.0,2.825438563666109,2.0,65.26,1.92,2.9,0.08,0.038,0.062,0.095,2.19,1.83,0.08,0.31,0.024,15.21377365198218,0.0,0.0,0.0,0.0,0.0,0.0,0.0,0.0,0.0,0.0,0.0,0.0,0.0,2157.359096025245,7.0,1.3,3.6,82.5,26.18181818,11.0,60.0,28.75,8.0,122.2075,111.0,541.0,42.3281703775411,430.0,88.55855855855856
2024-08-07 06:00:00,2.7,1.37,1.33,1097.0,2998.0,277.0,2247.0,1425.0,242.0,113313.0,2.13804002390269,0.96,11.09,0.4,87.55,3.8,35.95441766876456,8.9,1.03,0.41,87.22,11.34,2.78075402980098,70.29,9.81,18.61,1.29,9.987727263253838,5.04444444444444,80.11,68.38,30.65,0.061,5.130000000000001,1.915,10.05,2.075,0.049,0.19,55.97,9.935,0.0645,1.936703209013355,0.2,123.4595508419166,0.6,96.08,0.89,0.83,1.36,0.0,0.0,2.77571314438694,2.0,65.26,1.92,2.9,0.08,0.038,0.062,0.095,2.19,1.83,0.08,0.31,0.024,14.946023617211791,0.0,0.0,0.0,0.0,0.0,0.0,0.0,0.0,0.0,0.0,0.0,0.0,0.0,2157.359096025245,7.0,1.3,3.7,82.5,26.18181818,11.0,60.0,28.75,8.0,122.075,110.0,540.0,42.0388349514563,430.0,87.0
2024-08-07 07:00:00,2.69,1.38,1.31,1097.0,3001.0,401.0,2245.0,1450.0,244.0,113718.0,2.1354420255103,0.96,11.09,0.4,87.55,3.8,36.17983721527718,8.9,1.03,0.41,87.22,11.34,2.7981882243451865,70.29,9.81,18.61,1.29,10.05034624296076,5.04444444444444,80.11,68.38,30.65,0.061,5.130000000000001,1.915,10.05,2.075,0.049,0.19,55.97,9.935,0.0645,1.936703209013355,0.2,124.23359191302578,0.6,96.08,0.89,0.83,1.36,0.0,0.0,2.79311573463388,2.0,65.26,1.92,2.9,0.08,0.038,0.062,0.095,2.19,1.83,0.08,0.31,0.024,15.03972909443569,0.0,0.0,0.0,0.0,0.0,0.0,0.0,0.0,0.0,0.0,0.0,0.0,0.0,2157.359096025245,7.0,1.3,3.73,82.5,26.18181818,11.0,60.0,28.75,8.0,122.075,110.0,540.0,41.8446601941748,430.0,87.54545454545455
2024-08-07 08:00:00,2.7,1.4,1.3,1102.0,2999.0,0.0,2250.0,1462.0,245.0,113792.0,2.12327869361912,0.97,10.96,0.39,87.68,4.4,37.19422517458402,8.3,1.05,0.44,87.23,11.28,2.876642099794117,70.11,9.87,18.89,1.13,10.332131651641902,5.04444444444444,80.11,68.38,30.65,0.06,5.24,1.85,10.29,2.06,0.0485,0.19,56.13,9.66,0.067,1.843529090412455,0.21,127.71677673301716,0.4,95.9,1.26,0.81,1.38,0.0,0.0,2.87142739074511,2.0,65.68,2.29,3.2,0.06,0.022,0.034,0.059,1.74,1.54,0.04,0.2,0.014,15.461403741943236,0.0,0.0,0.0,0.0,0.0,0.0,0.0,0.0,0.0,0.0,0.0,0.0,0.0,2157.359096025245,7.0,1.3,3.56,82.5,26.18181818,11.0,60.0,28.75,8.0,122.7375,115.0,545.0,41.6222760290557,430.0,90.0
