Repository: saikumar-voptimai/evonith_bf_webapp

# Evonith BF2 — Blast Furnace Intelligence Platform

Monitoring, modelling and optimisation of **Blast Furnace 2 (BF2)** at Evonith Steel: live telemetry from InfluxDB,
manual plant reports from Neon PostgreSQL, a two-zone energy model of the furnace, blend and fuel optimisers, a
conversational assistant (FurnaceMind) and a live digital twin evaluated every hour.

The platform has three deployable parts that share one Python service layer, plus the shared data library:

| Part | Path | What it is |
|---|---|---|
| **Streamlit app** (legacy) | `src/app.py`, `src/custom_pages/` | The original 11-page dashboard; still the home of the model pages. Served under `/legacy` in production |

File: src/data/V13_df_filtered.csv (part 84 of 268)
NM3/HR.,STEAMKGS/HR.,RAFTOC,PERMEABILITYKGS/HR.,TUYEREVELOCITYM/S,HOT BLAST VOLUMENM3/HR.,O2 ENRICHMENT %,COKE_VM%,COKE_ASH%,COKE_IM%,COKE_FC%,COKE_MOIST%,COKE_CALC_MT,NUTCOKE_MOIST%,NUTCOKE_VM%,NUTCOKE_IM%,NUTCOKE_FC%,NUTCOKE_ASH%,NUTCOKE_CALC_MT,PCI_2_FC%,PCI_2_ASH%,PCI_2_VM%,PCI_2_IM%,PCI_2_CALC_MT,SINTER_SP_02_COLD_STRENGTH_AI,SINTER_SP_02_COLD_STRENGTH_TI,SINTER_SP_02_HOT_STRENGTH_RI,SINTER_SP_02_HOT_STRENGTH_RDI,SINTER_SP_02_P%,SINTER_SP_02_SIO2%,SINTER_SP_02_MGO%,SINTER_SP_02_FEO%,SINTER_SP_02_AL2O3%,SINTER_SP_02_NA2O%,SINTER_SP_02_TIO2%,SINTER_SP_02_FE(T)%,SINTER_SP_02_CAO%,SINTER_SP_02_K2O%,SINTER_SP_02_BASICITY,SINTER_SP_02_MNO%,SINTER_CALC_MT,FLUX_TM%,FLUX_SIO2%,FLUX_FE2O3%,FLUX_AL2O3%,FLUX_LOI%,FLUX_MGO%,FLUX_CAO%,FLUX_CALC_MT,GEOMIN TYPE,ORE_FE(T)%,ORE_LOI%,ORE_TM%,ORE_MGO%,ORE_NA2O%,ORE_P%,ORE_TIO2%,ORE_AL2O3%,ORE_SIO2%,ORE_MNO%,ORE_CAO%,ORE_K2O%,ORE_CALC_MT,LLOYDS_PELLET_PCT_SIO2,LLOYDS_PELLET_PCT_AL2O3,LLOYDS_PELLET_PCT_FE2O3,LLOYDS_PELLET_PCT_MGO,LLOYDS_PELLET_PCT_TIO2,LLOYDS_PELLET_PCT_NA2O,TOTAL_PELLET_CALC_MT,LLOYDS_PELLET_PCT_K2O,LLOYDS_PELLET_PCT_TM,LLOYDS_PELLET_PCT_LOI,LLOYDS_PELLET_PCT_MNO,LLOYDS_PELLET_PCT_CAO,LLOYDS_PELLET_PCT_P,DAILYPRODUCTION,CHARGES/HRS.,STOCKRODLEVEL,FURNACE TOP GAS ANALYSISH2%,COKE_DISCHARGE_TIME,WEIGHTED_COKE_ANGLE,TOTAL_COKE_PORTIONS,NON_COKE_DISCHARGE_TIME,WEIGHTED_NON_COKE_ANGLE,TOTAL_NON_COKE_PORTIONS,UNITCOST LAKHS/THM,ACTUALKG/THM.,ACT. FUEL RATEKG/THM.,FURNACETOPGASANALYSISCO2ETACO,COKE RATE KG/THM,PRODUCTIONTONNESPERHR
2024-08-07 09:00:00,2.67,1.4,1.27,1109.0,3001.0,0.0,2251.0,1494.0,243.0,114017.0,2.12050322322238,0.97,10.96,0.39,87.68,4.4,36.8348606801436,8.3,1.05,0.44,87.23,11.28,2.8488484563178456,70.11,9.87,18.89,1.13,10.23230429268884,5.04444444444444,80.11,68.38,30.65,0.06,5.24,1.85,10.29,2.06,0.0485,0.19,56.13,9.66,0.067,1.843529090412455,0.21,126.48279821385758,0.4,95.9,1.26,0.81,1.38,0.0,0.0,2.843684130931148,2.0,65.68,2.29,3.2,0.06,0.022,0.034,0.059,1.74,1.54,0.04,0.2,0.014,15.312018198542818,0.0,0.0,0.0,0.0,0.0,0.0,0.0,0.0,0.0,0.0,0.0,0.0,0.0,2157.359096025245,7.0,1.3,3.65,82.5,26.18181818,11.0,60.0,28.75,8.0,122.7375,115.0,545.0,41.7856278732156,430.0,89.1304347826087
2024-08-07 10:00:00,2.67,1.4,1.27,1126.0,3000.0,0.0,2259.0,1498.0,252.0,114130.0,2.11769921781668,0.97,10.96,0.39,87.68,4.4,38.399593583019616,8.3,1.05,0.44,87.23,11.28,2.969866612287445,70.11,9.87,18.89,1.13,10.66696925146363,5.04444444444444,80.11,68.38,30.65,0.06,5.24,1.85,10.29,2.06,0.0485,0.19,56.13,9.66,0.067,1.843529090412455,0.21,131.85574634936495,0.4,95.9,1.26,0.81,1.38,0.0,0.0,2.9644829080377755,2.0,65.68,2.29,3.2,0.06,0.022,0.034,0.059,1.74,1.54,0.04,0.2,0.014,15.9624677520988,0.0,0.0,0.0,0.0,0.0,0.0,0.0,0.0,0.0,0.0,0.0,0.0,0.0,2157.359096025245,7.0,1.3,3.61,82.5,26.18181818,11.0,60.0,28.75,8.0,123.4,120.0,550.0,42.6110167435089,430.0,92.91666666666669
2024-08-07 11:00:00,2.72,1.42,1.3,1136.0,2998.0,0.0,2261.0,1453.0,249.0,113940.0,2.11981536227132,0.97,10.96,0.39,87.68,4.4,38.05520260918087,8.3,1.05,0.44,87.23,11.28,2.943231037289351,70.11,9.87,18.89,1.13,10.57130136580028,5.04444444444444,80.11,68.38,30.65,0.06,5.24,1.85,10.29,2.06,0.0485,0.19,56.13,9.66,0.067,1.843529090412455,0.21,130.67318360183697,0.4,95.9,1.26,0.81,1.38,0.0,0.0,2.937895617382728,2.0,65.68,2.29,3.2,0.06,0.022,0.034,0.059,1.74,1.54,0.04,0.2,0.014,15.819306606340064,0.0,0.0,0.0,0.0,0.0,0.0,0.0,0.0,0.0,0.0,0.0,0.0,0.0,2157.359096025245,7.0,1.3,3.71,82.5,26.18181818,11.0,60.0,28.75,8.0,123.4,120.0,550.0,43.4824667472793,430.0,92.08333333333331
2024-08-07 12:00:00,2.7,1.42,1.28,1132.0,3002.0,0.0,2251.0,1459.0,246.0,113342.0,2.13383581506928,0.97,10.96,0.39,87.68,4.4,37.76425161404125,8.3,1.05,0.44,87.23,11.28,2.920728568756479,70.11,9.87,18.89,1.13,10.490478496877794,5.04444444444444,80.11,68.38,30.65,0.06,5.24,1.85,10.29,2.06,0.0485,0.19,56.13,9.66,0.067,1.843529090412455,0.21,129.67412197030478,0.4,95.9,1.26,0.81,1.38,0.0,0.0,2.9154339407948435,2.0,65.68,2.29,3.2,0.06,0.022,0.034,0.059,1.74,1.54,0.04,0.2,0.014,15.698360121130102,0.0,0.0,0.0,0.0,0.0,0.0,0.0,0.0,0.0,0.0,0.0,0.0,0.0,2157.359096025245,7.0,1.3,3.67,82.5,26.18181818,11.0,60.0,28.75,8.0,122.87,116.0,546.0,43.4856175972927,430.0,91.3793103448276
2024-08-07 13:00:00,2.66,1.42,1.24,1117.0,3001.0,0.0,2259.0,1505.0,246.0,111362.0,2.17103259254992,0.97,10.96,0.39,87.68,4.4,36.81852593039631,8.3,1.05,0.44,87.23,11.28,2.8475851088871056,70.11,9.87,18.89,1.13,10.227766685463704,5.04444444444444,80.11,68.38,30.65,0.06,5.24,1.85,10.29,2.06,0.0485,0.19,56.13,9.66,0.067,1.843529090412455,0.21,126.4267082811685,0.4,95.9,1.26,0.81,1.38,0.0,0.0,2.8424230736668767,2.0,65.68,2.29,3.2,0.06,0.022,0.034,0.059,1.74,1.54,0.04,0.2,0.014,15.305227946570067,0.0,0.0,0.0,0.0,0.0,0.0,0.0,0.0,0.0,0.0,0.0,0.0,0.0,2157.359096025245,7.0,1.3,3.6,82.5,26.18181818,11.0,60.0,28.75,8.0,122.075,110.0,540.0,43.1888915489586,430.0,89.0909090909091
2024-08-07 14:00:00,2.67,1.4,1.27,1122.0,2997.0,0.0,2270.0,1482.0,249.0,113288.0,2.13129849099864,0.97,10.96,0.39,87.68,4.4,37.53235449435296,8.3,1.05,0.44,87.23,11.28,2.9027933916104267,70.11,9.87,18.89,1.13,10.426060121202283,5.04444444444444,80.11,68.38,30.65,0.06,5.24,1.85,10.29,2.06,0.0485,0.19,56.13,9.66,0.067,1.843529090412455,0.21,128.87783833968095,0.4,95.9,1.26,0.81,1.38,0.0,0.0,2.89753127611552,2.0,65.68,2.29,3.2,0.06,0.022,0.034,0.059,1.74,1.54,0.04,0.2,0.014,15.60196195777908,0.0,0.0,0.0,0.0,0.0,0.0,0.0,0.0,0.0,0.0,0.0,0.0,0.0,2157.359096025245,7.0,1.3,3.76,82.5,26.18181818,11.0,60.0,28.75,8.0,122.075,110.0,540.0,42.662197749581,430.0,90.8181818181818
2024-08-07 15:00:00,2.71,1.42,1.29,1119.0,3000.0,268.0,2265.0,1480.0,248.0,114388.0,2.11910056426393,0.97,10.96,0.39,87.68,4.4,37.34450487225911,8.3,1.05,0.44,87.23,11.28,2.888264896156921,70.11,9.87,18.89,1.13,10.373877638113182,5.04444444444444,80.11,68.38,30.65,0.06,5.24,1.85,10.29,2.06,0.0485,0.19,56.13,9.66,0.067,1.843529090412455,0.21,128.23280411375663,0.4,95.9,1.26,0.81,1.38,0.0,0.0,2.883029117576404,2.0,65.68,2.29,3.2,0.06,0.022,0.034,0.059,1.74,1.54,0.04,0.2,0.014,15.523874060092496,0.0,0.0,0.0,0.0,0.0,0.0,0.0,0.0,0.0,0.0,0.0,0.0,0.0,2157.359096025245,7.0,1.3,3.67,82.5,26.18181818,11.0,60.0,28.75,8.0,122.075,110.0,540.0,43.2814021421616,430.0,90.36363636363636
2024-08-07 16:00:00,2.69,1.42,1.27,1119.0,3000.0,337.0,2265.0,1524.0,253.0,116046.0,2.09030213375484,0.94,10.92,0.4,87.74,3.4,35.991987593183325,9.5,1.03,0.43,87.44,11.1,2.783659728891681,69.98,9.94,18.98,1.1,9.99816375987166,5.04444444444444,80.11,68.38,30.65,0.063,5.41,1.83,10.81,2.095,0.05,0.195,55.9,9.795,0.07,1.81076180613232,0.22,123.58855768710146,0.6,95.73,1.01,0.64,1.32,0.0,0.0,2.778613576094763,2.0,65.1,2.2,3.4,0.02,0.031,0.051,0.091,2.18,1.87,0.11,0.05,0.024,14.961641196749108,0.0,0.0,0.0,0.0,0.0,0.0,0.0,0.0,0.0,0.0,0.0,0.0,0.0,2157.359096025245,7.0,1.3,3.73,82.5,26.18181818,11.0,60.0,28.75,8.0,122.075,110.0,540.0,42.687074829932,430.0,87.0909090909091
2024-08-07 17:00:00,2.7,1.42,1.28,1110.0,2998.0,132.0,2268.0,1505.0,250.0,115765.0,2.089376868415,0.94,10.92,0.4,87.74,3.4,36.48039661062736,9.5,1.03,0.43,87.44,11.1,2.821433817070795,69.98,9.94,18.98,1.1,10.13383821590332,5.04444444444444,80.11,68.38,30.65,0.063,5.41,1.83,10.81,2.095,0.05,0.195,55.9,9.795,0.07,1.81076180613232,0.22,125.2656466745047,0.6,95.73,1.01,0.64,1.32,0.0,0.0,2.816319188296466,2.0,65.1,2.2,3.4,0.02,0.031,0.051,0.091,2.18,1.87,0.11,0.05,0.024,15.16466973073422,0.0,0.0,0.0,0.0,0.0,0.0,0.0,0.0,0.0,0.0,0.0,0.0,0.0,2157.359096025245,7.0,1.3,3.73,82.5,26.18181818,11.0,60.0,28.75,8.0,122.075,110.0,540.0,42.3970944309927,430.0,88.27272727272727
2024-08-07 18:00:00,2.7,1.41,1.29,1123.0,3000.0,42.0,2270.0,1494.0,252.0,115282.0,2.09749825422776,0.94,10.92,0.4,87.74,3.4,38.05833343621577,9.5,1.03,0.43,87.44,11.1,2.943473178880243,69.98,9.94,18.98,1.1,10.572171073851765,5.04444444444444,80.11,68.38,30.65,0.063,5.41,1.83,10.81,2.095,0.05,0.195,55.9,9.795,0.07,1.81076180613232,0.22,130.68393417226906,0.6,95.73,1.01,0.64,1.32,0.0,0.0,2.9381373200250467,2.0,65.1,2.2,3.4,0.02,0.031,0.051,0.091,2.18,1.87,0.11,0.05,0.024,15.82060807130151,0.0,0.0,0.0,0.0,0.0,0.0,0.0,0.0,0.0,0.0,0.0,0.0,0.0,2157.359096025245,8.0,1.3,3.54,82.5,26.18181818,11.0,60.0,28.75,8.0,122.075,110.0,540.0,43.3309472679552,430.0,92.0909090909091
2024-08-07 19:00:00,2.68,1.41,1.27,1133.0,3002.0,0.0,2263.0,1512.0,255.0,115206.0,2.09932806847245,0.94,10.92,0.4,87.74,3.4,40.03545070875363,9.5,1.03,0.43,87.44,11.1,3.0963855935283897,69.98,9.94,18.98,1.1,11.121391708364548,5.04444444444444,80.11,68.38,30.65,0.063,5.41,1.83,10.81,2.095,0.05,0.195,55.9,9.795,0.07,1.81076180613232,0.22,137.47291940012263,0.6,95.73,1.01,0.64,1.32,0.0,0.0,3.0907725386492504,2.0,65.1,2.2,3.4,0.02,0.031,0.051,0.091,2.18,1.87,0.11,0.05,0.024,16.642483194452787,0.0,0.0,0.0,0.0,0.0,0.0,0.0,0.0,0.0,0.0,0.0,0.0,0.0,2157.359096025245,7.0,1.3,3.64,82.5,26.18181818,11.0,60.0,28.75,8.0,122.34,112.0,542.0,43.3563109103874,430.0,96.875
2024-08-07 20:00:00,2.65,1.41,1.24,1135.0,3000.0,0.0,2267.0,1543.0,257.0,114960.0,2.10241722164102,0.94,10.92,0.4,87.74,3.4,36.58944102540379,9.5,1.03,0.43,87.44,11.1,2.8298674315047814,69.98,9.94,18.98,1.1,10.164129510964797,5.04444444444444,80.11,68.38,30.65,0.063,5.41,1.83,10.81,2.095,0.05,0.195,55.9,9.795,0.07,1.81076180613232,0.22,125.64008117638272,0.6,95.73,1.01,0.64,1.32,0.0,0.0,2.824737514472832,2.0,65.1,2.2,3.4,0.02,0.031,0.051,0.091,2.18,1.87,0.11,0.05,0.024,15.209998803049848,0.0,0.0,0.0,0.0,0.0,0.0,0.0,0.0,0.0,0.0,0.0,0.0,0.0,2157.359096025245,7.0,1.3,3.73,82.5,26.18181818,11.0,60.0,28.75,8.0,123.7975,123.0,553.0,41.67065581618,430.0,88.53658536585365
2024-08-07 21:00:00,2.66,1.41,1.25,1170.0,2999.0,0.0,2270.0,1523.0,260.0,114009.0,2.11923935420233,0.94,10.92,0.4,87.74,3.4,38.78117878203294,9.5,1.03,0.43,87.44,11.1,2.999378829385333,69.98,9.94,18.98,1.1,10.772969268778624,5.04444444444444,80.11,68.38,30.65,0.063,5.41,1.83,10.81,2.095,0.05,0.195,55.9,9.795,0.07,1.81076180613232,0.22,133.1660258736259,0.6,95.73,1.01,0.64,1.32,0.0,0.0,2.993941626083568,2.0,65.1,2.2,3.4,0.02,0.031,0.051,0.091,2.18,1.87,0.11,0.05,0.024,16.12109030159948,0.0,0.0,0.0,0.0,0.0,0.0,0.0,0.0,0.0,0.0,0.0,0.0,0.0,2157.359096025245,8.0,1.3,3.94,82.5,26.18181818,11.0,60.0,28.75,8.0,124.0625,125.0,555.0,40.5876731963688,430.0,93.84
2024-08-07 22:00:00,2.7,1.41,1.29,1168.0,2998.0,0.0,2261.0,1467.0,256.0,113556.0,2.12698011370309,0.94,10.92,0.4,87.74,3.4,36.33707430636315,9.5,1.03,0.43,87.44,11.1,2.8103491131321947,69.98,9.94,18.98,1.1,10.094024913990896,5.04444444444444,80.11,68.38,30.65,0.063,5.41,1.83,10.81,2.095,0.05,0.195,55.9,9.795,0.07,1.81076180613232,0.22,124.77350945028095,0.6,95.73,1.01,0.64,1.32,0.0,0.0,2.805254578448104,2.0,65.1,2.2,3.4,0.02,0.031,0.051,0.091,2.18,1.87,0.11,0.05,0.024,15.105091556943718,0.0,0.0,0.0,0.0,0.0,0.0,0.0,0.0,0.0,0.0,0.0,0.0,0.0,2157.359096025245,6.0,1.3,3.96,82.5,26.18181818,11.0,60.0,28.75,8.0,125.3875,135.0,565.0,41.3121845710166,430.0,87.92592592592592
2024-08-07 23:00:00,2.69,1.41,1.28,1169.0,3001.0,0.0,2272.0,1481.0,256.0,113207.0,2.13566785040626,0.97,10.96,0.36,87.71,3.5,36.53532192305955,6.8,1.04,0.44,87.23,11.29,2.8697890628724005,70.31,9.71,18.79,1.19,10.104148410045184,4.97888888888889,80.9766666666667,68.38,30.79714285714286,0.061,5.32,1.84,10.61,2.09,0.0515,0.2,55.93,9.865,0.072,1.85432102691301,0.215,124.70820613120848,0.8,96.79,0.82,0.55,1.34,0.0,0.0,2.494186245826744,2.0,65.43,1.97,3.7,0.03,0.033,0.058,0.084,2.24,1.82,0.05,0.05,0.02,15.258045064606677,0.0,0.0,0.0,0.0,0.0,0.0,0.0,0.0,0.0,0.0,0.0,0.0,0.0,2157.359096025245,8.0,1.3,3.86,82.5,26.18181818,11.0,60.0,28.75,8.0,124.725,130.0,560.0,41.8247298919568,430.0,88.38461538461539
2024-08-08 00:00:00,2.68,1.42,1.26,1114.0,2997.0,330.0,2233.0,1523.0,252.0,115332.0,2.10102217266202,0.97,10.96,0.36,87.71,3.5,37.256357291368246,6.8,1.04,0.44,87.23,11.29,2.926425197577169,70.31,9.71,18.79,1.19,10.303556763025492,4.97888888888889,80.9766666666667,68.38,30.79714285714286,0.061,5.32,1.84,10.61,2.09,0.0515,0.2,55.93,9.865,0.072,1.85432102691301,0.215,127.16935940989846,0.8,96.79,0.82,0.55,1.34,0.0,0.0,2.5434097480084805,2.0,65.43,1.97,3.7,0.03,0.033,0.058,0.084,2.24,1.82,0.05,0.05,0.02,15.559167090190511,0.0,0.0,0.0,0.0,0.0,0.0,0.0,0.0,0.0,0.0,0.0,0.0,0.0,2123.8089410744656,7.0,1.3,3.73,82.5,26.18181818,11.0,60.0,28.75,8.0,122.075,110.0,540.0,42.9968981150083,430.0,88.72727272727273
2024-08-08 01:00:00,2.69,1.42,1.27,1139.0,2999.0,0.0,2266.0,1483.0,251.0,113165.0,2.13503696672609,0.97,10.96,0.36,87.71,3.5,35.725702730519565,6.8,1.04,0.44,87.23,11.29,2.8061948154004392,70.31,9.71,18.79,1.19,9.880241460647763,4.97888888888889,80.9766666666667,68.38,30.79714285714286,0.061,5.32,1.84,10.61,2.09,0.0515,0.2,55.93,9.865,0.072,1.85432102691301,0.215,121.94468437098732,0.8,96.79,0.82,0.55,1.34,0.0,0.0,2.438915320374297,2.0,65.43,1.97,3.7,0.03,0.033,0.058,0.084,2.24,1.82,0.05,0.05,0.02,14.91992826489815,0.0,0.0,0.0,0.0,0.0,0.0,0.0,0.0,0.0,0.0,0.0,0.0,0.0,2123.8089410744656,8.0,1.3,3.73,82.5,26.18181818,11.0,60.0,28.75,8.0,123.665,122.0,552.0,42.1785028790787,430.0,85.08196721311475
2024-08-08 02:00:00,2.66,1.42,1.24,1138.0,3001.0,0.0,2264.0,1518.0,252.0,113125.0,2.13721513383818,0.97,10.96,0.36,87.71,3.5,37.37087478304253,6.8,1.04,0.44,87.23,11.29,2.9354203569959507,70.31,9.71,18.79,1.19,10.3352275317643,4.97888888888889,80.9766666666667,68.38,30.79714285714286,0.061,5.32,1.84,10.61,2.09,0.0515,0.2,55.93,9.865,0.072,1.85432102691301,0.215,127.56024883431412,0.8,96.79,0.82,0.55,1.34,0.0,0.0,2.5512276058404737,2.0,65.43,1.97,3.7,0.03,0.033,0.058,0.084,2.24,1.82,0.05,0.05,0.02,15.606992398869377,0.0,0.0,0.0,0.0,0.0,0.0,0.0,0.0,0.0,0.0,0.0,0.0,0.0,2123.8089410744656,7.0,1.3,3.79,82.5,26.18181818,11.0,60.0,28.75,8.0,123.4,120.0,550.0,41.8138424821002,430.0,89.0
2024-08-08 03:00:00,2.69,1.42,1.27,1133.0,2998.0,0.0,2262.0,1490.0,250.0,113180.0,2.13404268451329,0.97,10.96,0.36,87.71,3.5,37.26590041567443,6.8,1.04,0.44,87.23,11.29,2.9271747941954005,70.31,9.71,18.79,1.19,10.306195993753729,4.97888888888889,80.9766666666667,68.38,30.79714285714286,0.061,5.32,1.84,10.61,2.09,0.0515,0.2,55.93,9.865,0.072,1.85432102691301,0.215,127.20193352859977,0.8,96.79,0.82,0.55,1.34,0.0,0.0,2.5440612361611463,2.0,65.43,1.97,3.7,0.03,0.033,0.058,0.084,2.24,1.82,0.05,0.05,0.02,15.563152532580416,0.0,0.0,0.0,0.0,0.0,0.0,0.0,0.0,0.0,0.0,0.0,0.0,0.0,2123.8089410744656,7.0,1.3,3.69,82.5,26.18181818,11.0,60.0,28.75,8.0,123.4,120.0,550.0,41.851058767547,430.0,88.75
2024-08-08 04:00:00,2.68,1.42,1.26,1123.0,3001.0,0.0,2265.0,1526.0,253.0,114967.0,2.10298969050976,0.97,10.96,0.36,87.71,3.5,37.108887473029846,6.8,1.04,0.44,87.23,11.29,2.9148416874424403,70.31,9.71,18.79,1.19,10.26277275313962,4.97888888888889,80.9766666666667,68.38,30.79714285714286,0.061,5.32,1.84,10.61,2.09,0.0515,0.2,55.93,9.865,0.072,1.85432102691301,0.215,126.66599183201843,0.8,96.79,0.82,0.55,1.34,0.0,0.0,2.533342307153606,2.0,65.43,1.97,3.7,0.03,0.033,0.058,0.084,2.24,1.82,0.05,0.05,0.02,15.497580083002914,0.0,0.0,0.0,0.0,0.0,0.0,0.0,0.0,0.0,0.0,0.0,0.0,0.0,2123.8089410744656,7.0,1.3,3.59,82.5,26.18181818,11.0,60.0,28.75,8.0,123.0025,117.0,547.0,41.8793226806582,430.0,88.37606837606837
2024-08-08 05:00:00,2.69,1.42,1.27,1123.0,3000.0,0.0,2263.0,1516.0,249.0,115434.0,2.09378845229699,0.97,10.96,0.36,87.71,3.5,37.06051578386728,6.8,1.04,0.44,87.23,11.29,2.911042171324758,70.31,9.71,18.79,1.19,10.249395158515648,4.97888888888889,80.9766666666667,68.38,30.79714285714286,0.061,5.32,1.84,10.61,2.09,0.0515,0.2,55.93,9.865,0.072,1.85432102691301,0.215,126.50088184350643,0.8,96.79,0.82,0.55,1.34,0.0,0.0,2.530040078092897,2.0,65.43,1.97,3.7,0.03,0.033,0.058,0.084,2.24,1.82,0.05,0.05,0.02,15.477378881145498,0.0,0.0,0.0,0.0,0.0,0.0,0.0,0.0,0.0,0.0,0.0,0.0,0.0,2123.8089410744656,7.0,1.3,3.69,82.5,26.18181818,11.0,60.0,28.75,8.0,122.7375,115.0,545.0,42.059880239521,430.0,88.26086956521739
2024-08-08 06:00:00,2.71,1.41,1.3,1114.0,2999.0,0.0,2257.0,1484.0,249.0,114869.0,2.10338093128651,0.97,10.96,0.36,87.71,3.5,36.97232803235687,6.8,1.04,0.44,87.23,11.29,2.9041151694142,70.31,9.71,18.79,1.19,10.225006099317374,4.97888888888889,80.9766666666667,68.38,30.79714285714286,0.061,5.32,1.84,10.61,2.09,0.0515,0.2,55.93,9.865,0.072,1.85432102691301,0.215,126.19986530075448,0.8,96.79,0.82,0.55,1.34,0.0,0.0,2.5240196938376043,2.0,65.43,1.97,3.7,0.03,0.033,0.058,0.084,2.24,1.82,0.05,0.05,0.02,15.440549516687565,0.0,0.0,0.0,0.0,0.0,0.0,0.0,0.0,0.0,0.0,0.0,0.0,0.0,2123.8089410744656,7.0,1.3,3.65,82.5,26.18181818,11.0,60.0,28.75,8.0,123.135,118.0,548.0,42.6695319961796,430.0,88.05084745762711
2024-08-08 07:00:00,2.69,1.42,1.27,1113.0,3002.0,0.0,2261.0,1501.0,249.0,114856.0,2.10572215933864,0.97,10.96,0.36,87.71,3.5,37.18583522022419,6.8,1.04,0.44,87.23,11.29,2.9208858056187097,70.31,9.71,18.79,1.19,10.284053295271086,4.97888888888889,80.9766666666667,68.38,30.79714285714286,0.061,5.32,1.84,10.61,2.09,0.0515,0.2,55.93,9.865,0.072,1.85432102691301,0.215,126.92864219373288,0.8,96.79,0.82,0.55,1.34,0.0,0.0,2.538595360981999,2.0,65.43,1.97,3.7,0.03,0.033,0.058,0.084,2.24,1.82,0.05,0.05,0.02,15.52971534642782,0.0,0.0,0.0,0.0,0.0,0.0,0.0,0.0,0.0,0.0,0.0,0.0,0.0,2123.8089410744656,7.0,1.3,3.59,82.5,26.18181818,11.0,60.0,28.75,8.0,123.135,118.0,548.0,42.4106085721051,430.0,88.55932203389831
2024-08-08 08:00:00,2.69,1.42,1.27,1128.0,2999.0,0.0,2268.0,1512.0,252.0,114933.0,2.1022102527447,0.98,10.86,0.41,87.75,3.2,36.92944411000745,8.0,1.05,0.44,87.41,11.1,2.9007467082962,69.82,10.27,18.67,1.24,10.213146192437785,4.97888888888889,80.9766666666667,68.38,30.94428571428571,0.066,5.565,1.735,10.265,2.09,0.05,0.195,55.665,10.07,0.07,1.80943716094033,0.215,126.0534870359255,0.5,96.04,1.18,0.65,1.48,0.0,0.0,2.52109210257356,2.0,65.62,2.11,3.7,0.08,0.029,0.052,0.039,1.84,1.65,0.04,0.23,0.019,15.422640140628625,0.0,0.0,0.0,0.0,0.0,0.0,0.0,0.0,0.0,0.0,0.0,0.0,0.0,2123.8089410744656,7.0,1.3,3.78,82.5,26.18181818,11.0,60.0,28.75,8.0,123.0025,117.0,547.0,41.500946969697,430.0,87.94871794871794
2024-08-08 09:00:00,2.66,1.42,1.24,1139.0,2999.0,0.0,2264.0,1541.0,256.0,114931.0,2.10224681672369,0.98,10.86,0.41,87.75,3.2,37.07965557034394,8.0,1.05,0.44,87.41,11.1,2.912545569871843,69.82,10.27,18.67,1.24,10.254688426315612,4.97888888888889,80.9766666666667,68.38,30.94428571428571,0.066,5.565,1.735,10.265,2.09,0.05,0.195,55.665,10.07,0.07,1.80943716094033,0.215,126.566212824913,0.5,96.04,1.18,0.65,1.48,0.0,0.0,2.531346709310728,2.0,65.62,2.11,3.7,0.08,0.029,0.052,0.039,1.84,1.65,0.04,0.23,0.019,15.485372124648396,0.0,0.0,0.0,0.0,0.0,0.0,0.0,0.0,0.0,0.0,0.0,0.0,0.0,2123.8089410744656,7.0,1.3,3.81,82.5,26.18181818,11.0,60.0,28.75,8.0,123.93,124.0,554.0,40.6367924528302,430.0,88.30645161290323
2024-08-08 10:00:00,2.65,1.42,1.23,1165.0,2997.0,0.0,2260.0,1543.0,259.0,113761.0,2.12244133207793,0.98,10.86,0.41,87.75,3.2,39.61935800666887,8.0,1.05,0.44,87.41,11.1,3.112034992465805,69.82,10.27,18.67,1.24,10.95706434592627,4.97888888888889,80.9766666666667,68.38,30.94428571428571,0.066,5.565,1.735,10.265,2.09,0.05,0.195,55.665,10.07,0.07,1.80943716094033,0.215,135.23513151155086,0.5,96.04,1.18,0.65,1.48,0.0,0.0,2.7047266209073526,2.0,65.62,2.11,3.7,0.08,0.029,0.052,0.039,1.84,1.65,0.04,0.23,0.019,16.546014050994174,0.0,0.0,0.0,0.0,0.0,0.0,0.0,0.0,0.0,0.0,0.0,0.0,0.0,2123.8089410744656,8.0,1.3,4.02,82.5,26.18181818,11.0,60.0,28.75,8.0,123.93,124.0,554.0,40.1878160366,430.0,94.35483870967742
2024-08-08 11:00:00,2.69,1.42,1.27,1172.0,3001.0,0.0,2274.0,1463.0,253.0,111156.0,2.17505399630043,0.98,10.86,0.41,87.75,3.2,37.98914900974597,8.0,1.05,0.44,87.41,11.1,2.9839847741204526,69.82,10.27,18.67,1.24,10.506216432802956,4.97888888888889,80.9766666666667,68.38,30.94428571428571,0.066,5.565,1.735,10.265,2.09,0.05,0.195,55.665,10.07,0.07,1.80943716094033,0.215,129.67064134356093,0.5,96.04,1.18,0.65,1.48,0.0,0.0,2.59343583040848,2.0,65.62,2.11,3.7,0.08,0.029,0.052,0.039,1.84,1.65,0.04,0.23,0.019,15.865198855437418,0.0,0.0,0.0,0.0,0.0,0.0,0.0,0.0,0.0,0.0,0.0,0.0,0.0,2123.8089410744656,7.0,1.3,3.98,82.5,26.18181818,11.0,60.0,28.75,8.0,124.3275,127.0,557.0,40.9236059936134,430.0,90.4724409448819
2024-08-08 12:00:00,2.67,1.42,1.25,1146.0,3000.0,0.0,2269.0,1504.0,253.0,113108.0,2.13682427727254,0.98,10.86,0.41,87.75,3.2,36.73249407742191,8.0,1.05,0.44,87.41,11.1,2.8852766092332542,69.82,10.27,18.67,1.24,10.158678016057722,4.97888888888889,80.9766666666667,68.38,30.94428571428571,0.066,5.565,1.735,10.265,2.09,0.05,0.195,55.665,10.07,0.07,1.80943716094033,0.215,125.3812256743601,0.5,96.04,1.18,0.65,1.48,0.0,0.0,2.5076467560832643,2.0,65.62,2.11,3.7,0.08,0.029,0.052,0.039,1.84,1.65,0.04,0.23,0.019,15.340388984364164,0.0,0.0,0.0,0.0,0.0,0.0,0.0,0.0,0.0,0.0,0.0,0.0,0.0,2123.8089410744656,7.0,1.3,3.9,82.5,26.18181818,11.0,60.0,28.75,8.0,123.7975,123.0,553.0,42.1616358325219,430.0,87.47967479674797
2024-08-08 13:00:00,2.65,1.42,1.23,1140.0,3000.0,0.0,2266.0,1548.0,255.0,113942.0,2.12119159253213,0.98,10.86,0.41,87.75,3.2,36.82707314225042,8.0,1.05,0.44,87.41,11.1,2.8927056382258862,69.82,10.27,18.67,1.24,10.184834646332474,4.97888888888889,80.9766666666667,68.38,30.94428571428571,0.066,5.565,1.735,10.265,2.09,0.05,0.195,55.665,10.07,0.07,1.80943716094033,0.215,125.70405807028558,0.5,96.04,1.18,0.65,1.48,0.0,0.0,2.514103461272156,2.0,65.62,2.11,3.7,0.08,0.029,0.052,0.039,1.84,1.65,0.04,0.23,0.019,15.379887517765914,0.0,0.0,0.0,0.0,0.0,0.0,0.0,0.0,0.0,0.0,0.0,0.0,0.0,2123.8089410744656,7.0,1.3,3.9,82.5,26.18181818,11.0,60.0,28.75,8.0,123.665,122.0,552.0,41.5384615384615,430.0,87.70491803278688
2024-08-08 14:00:00,2.64,1.42,1.22,1163.0,3000.0,0.0,2278.0,1565.0,261.0,114179.0,2.1167908596596,0.98,10.86,0.41,87.75,3.2,37.28689528914805,8.0,1.05,0.44,87.41,11.1,2.92882390675551,69.82,10.27,18.67,1.24,10.31200230135584,4.97888888888889,80.9766666666667,68.38,30.94428571428571,0.066,5.565,1.735,10.265,2.09,0.05,0.195,55.665,10.07,0.07,1.80943716094033,0.215,127.27359658974262,0.5,96.04,1.18,0.65,1.48,0.0,0.0,2.545494510097012,2.0,65.62,2.11,3.7,0.08,0.029,0.052,0.039,1.84,1.65,0.04,0.23,0.019,15.571920505838207,0.0,0.0,0.0,0.0,0.0,0.0,0.0,0.0,0.0,0.0,0.0,0.0,0.0,2123.8089410744656,7.0,1.3,3.85,82.5,26.18181818,11.0,60.0,28.75,8.0,124.0625,125.0,555.0,42.1814671814672,430.0,88.8
2024-08-08 15:00:00,2.68,1.42,1.26,1155.0,2999.0,0.0,2276.0,1524.0,259.0,114916.0,2.10252108711397,0.98,10.86,0.41,87.75,3.2,36.648651135550026,8.0,1.05,0.44,87.41,11.1,2.8786908849281643,69.82,10.27,18.67,1.24,10.135490550251552,4.97888888888889,80.9766666666667,68.38,30.94428571428571,0.066,5.565,1.735,10.265,2.09,0.05,0.195,55.665,10.07,0.07,1.80943716094033,0.215,125.0950395309993,0.5,96.04,1.18,0.65,1.48,0.0,0.0,2.501922982446702,2.0,65.62,2.11,3.7,0.08,0.029,0.052,0.039,1.84,1.65,0.04,0.23,0.019,15.305374118801335,0.0,0.0,0.0,0.0,0.0,0.0,0.0,0.0,0.0,0.0,0.0,0.0,0.0,2123.8089410744656,7.0,1.3,3.77,82.5,26.18181818,11.0,60.0,28.75,8.0,124.0625,125.0,555.0,42.1972235519387,430.0,87.28
2024-08-08 16:00:00,2.7,1.41,1.29,1144.0,2999.0,0.0,2292.0,1490.0,256.0,115346.0,2.09468694323941,0.92,10.76,0.34,87.98,3.7,37.12593459251697,6.1,1.03,0.41,87.55,11.01,2.916180710461333,69.89,10.24,18.74,1.13,10.267487276406294,4.97888888888889,80.9766666666667,68.38,31.09142857142857,0.0655,5.37,1.84,10.855,2.075,0.048,0.2,55.805,9.989999999999998,0.0705,1.86063717243891,0.215,126.72417978764727,0.4,95.98,1.1,0.57,1.32,0.0,0.0,2.5345060765887104,2.0,65.24,1.81,3.2,0.03,0.019,0.042,0.08,2.28,1.92,0.04,0.05,0.016,15.504699377528471,0.0,0.0,0.0,0.0,0.0,0.0,0.0,0.0,0.0,0.0,0.0,0.0,0.0,2123.8089410744656,7.0,1.3,3.62,82.5,26.18181818,11.0,60.0,28.75,8.0,123.4,120.0,550.0,43.8563767778037,430.0,88.41666666666667
2024-08-08 17:00:00,2.71,1.4,1.31,1125.0,3001.0,0.0,2289.0,1461.0,251.0,114939.0,2.10350174021757,0.92,10.76,0.34,87.98,3.7,36.83645982189586,6.1,1.03,0.41,87.55,11.01,2.893442946374967,69.89,10.24,18.74,1.13,10.187430610983196,4.97888888888889,80.9766666666667,68.38,31.09142857142857,0.0655,5.37,1.84,10.855,2.075,0.048,0.2,55.805,9.989999999999998,0.0705,1.86063717243891,0.215,125.736098187041,0.4,95.98,1.1,0.57,1.32,0.0,0.0,2.514744269291172,2.0,65.24,1.81,3.2,0.03,0.019,0.042,0.08,2.28,1.92,0.04,0.05,0.016,15.383807625034676,0.0,0.0,0.0,0.0,0.0,0.0,0.0,0.0,0.0,0.0,0.0,0.0,0.0,2123.8089410744656,7.0,1.3,3.61,82.5,26.18181818,11.0,60.0,28.75,8.0,122.075,110.0,540.0,42.2846172306215,430.0,87.72727272727273
2024-08-08 18:00:00,2.69,1.4,1.29,1097.0,3001.0,382.0,2255.0,1490.0,249.0,115665.0,2.09892734241681,0.92,10.76,0.34,87.98,3.7,34.3483695748584,6.1,1.03,0.41,87.55,11.01,2.698007575819742,69.89,10.24,18.74,1.13,9.499328473369758,4.97888888888889,80.9766666666667,68.38,31.09142857142857,0.0655,5.37,1.84,10.855,2.075,0.048,0.2,55.805,9.989999999999998,0.0705,1.86063717243891,0.215,117.2433504823942,0.4,95.98,1.1,0.57,1.32,0.0,0.0,2.3448878085870533,2.0,65.24,1.81,3.2,0.03,0.019,0.042,0.08,2.28,1.92,0.04,0.05,0.016,14.34472021274764,0.0,0.0,0.0,0.0,0.0,0.0,0.0,0.0,0.0,0.0,0.0,0.0,0.0,2123.8089410744656,6.0,1.3,3.62,82.5,26.18181818,11.0,60.0,28.75,8.0,122.2075,111.0,541.0,41.9621175327829,430.0,81.8018018018018
2024-08-08 19:00:00,2.69,1.4,1.29,1098.0,3001.0,535.0,2239.0,1512.0,250.0,116438.0,2.08837012587939,0.92,10.76,0.34,87.98,3.7,36.731571428620605,6.1,1.03,0.41,87.55,11.01,2.885204136697104,69.89,10.24,18.74,1.13,10.15842284982603,4.97888888888889,80.9766666666667,68.38,31.09142857142857,0.0655,5.37,1.84,10.855,2.075,0.048,0.2,55.805,9.989999999999998,0.0705,1.86063717243891,0.215,125.37807634185546,0.4,95.98,1.1,0.57,1.32,0.0,0.0,2.507583768874481,2.0,65.24,1.81,3.2,0.03,0.019,0.042,0.08,2.28,1.92,0.04,0.05,0.016,15.340003663632112,0.0,0.0,0.0,0.0,0.0,0.0,0.0,0.0,0.0,0.0,0.0,0.0,0.0,2123.8089410744656,7.0,1.3,3.81,82.5,26.18181818,11.0,60.0,28.75,8.0,122.2075,111.0,541.0,40.6432748538012,430.0,87.47747747747748
2024-08-08 20:00:00,2.72,1.37,1.35,1093.0,2999.0,522.0,2233.0,1439.0,246.0,116047.0,2.09375439440798,0.92,10.76,0.34,87.98,3.7,36.80722863032734,6.1,1.03,0.41,87.55,11.01,2.891146884661464,69.89,10.24,18.74,1.13,10.17934648082464,4.97888888888889,80.9766666666667,68.38,31.09142857142857,0.0655,5.37,1.84,10.855,2.075,0.048,0.2,55.805,9.989999999999998,0.0705,1.86063717243891,0.215,125.6363216072352,0.4,95.98,1.1,0.57,1.32,0.0,0.0,2.5127487199947165,2.0,65.24,1.81,3.2,0.03,0.019,0.042,0.08,2.28,1.92,0.04,0.05,0.016,15.37159996366019,0.0,0.0,0.0,0.0,0.0,0.0,0.0,0.0,0.0,0.0,0.0,0.0,0.0,2123.8089410744656,7.0,1.3,3.75,82.5,26.18181818,11.0,60.0,28.75,8.0,122.2075,111.0,541.0,40.467582550012,430.0,87.65765765765765
2024-08-08 21:00:00,2.69,1.4,1.29,1116.0,2999.0,460.0,2253.0,1498.0,252.0,115828.0,2.09632989287361,0.92,10.76,0.34,87.98,3.7,37.9052897441892,6.1,1.03,0.41,87.55,11.01,2.9773977676169348,69.89,10.24,18.74,1.13,10.483024452545402,4.97888888888889,80.9766666666667,68.38,31.09142857142857,0.0655,5.37,1.84,10.855,2.075,0.048,0.2,55.805,9.989999999999998,0.0705,1.86063717243891,0.215,129.38439948158725,0.4,95.98,1.1,0.57,1.32,0.0,0.0,2.5877109423897755,2.0,65.24,1.81,3.2,0.03,0.019,0.042,0.08,2.28,1.92,0.04,0.05,0.016,15.830177172704076,0.0,0.0,0.0,0.0,0.0,0.0,0.0,0.0,0.0,0.0,0.0,0.0,0.0,2123.8089410744656,8.0,1.3,3.74,82.5,26.18181818,11.0,60.0,28.75,8.0,122.075,110.0,540.0,41.7125089691461,430.0,90.27272727272728
2024-08-08 22:00:00,2.7,1.42,1.28,1136.0,2998.0,0.0,2279.0,1505.0,254.0,115143.0,2.09767875394429,0.92,10.76,0.34,87.98,3.7,39.85208710265209,6.1,1.03,0.41,87.55,11.01,3.1303154777362336,69.89,10.24,18.74,1.13,11.021427521105135,4.97888888888889,80.9766666666667,68.38,31.09142857142857,0.0655,5.37,1.84,10.855,2.075,0.048,0.2,55.805,9.989999999999998,0.0705,1.86063717243891,0.215,136.0295196966537,0.4,95.98,1.1,0.57,1.32,0.0,0.0,2.7206145255336613,2.0,65.24,1.81,3.2,0.03,0.019,0.042,0.08,2.28,1.92,0.04,0.05,0.016,16.643207420244767,0.0,0.0,0.0,0.0,0.0,0.0,0.0,0.0,0.0,0.0,0.0,0.0,0.0,2123.8089410744656,7.0,1.3,3.61,82.5,26.18181818,11.0,60.0,28.75,8.0,122.075,110.0,540.0,42.8503108560497,430.0,94.9090909090909
2024-08-08 23:00:00,2.68,1.42,1.26,1121.0,3002.0,0.0,2276.0,1519.0,251.0,114370.0,2.11466567831513,0.97,10.89,0.38,87.76,3.4,36.95640770183144,6.4,1.04,0.44,87.34,11.18,2.871319874161297,69.84,10.29,18.67,1.2,10.036528207177664,4.84444444444444,80.9122222222222,68.38,31.23857142857143,0.0635,5.359999999999999,1.865,10.8,2.08,0.046,0.19,55.725,10.11,0.0665,1.886190464587675,0.22,126.12135929713207,0.3,95.21,0.77,0.55,1.22,0.0,0.0,2.25330499046359,2.0,65.1,2.01,2.9,0.02,0.029,0.051,0.047,2.51,2.03,0.04,0.06,0.02,22.56884307589188,0.0,0.0,0.0,0.0,0.0,0.0,0.0,0.0,0.0,0.0,0.0,0.0,0.0,2123.8089410744656,7.0,1.3,3.54,82.5,26.18181818,11.0,60.0,28.75,8.0,122.34,112.0,542.0,42.9940119760479,430.0,88.39285714285714
2024-08-09 00:00:00,2.7,1.39,1.31,1119.0,3002.0,0.0,2266.0,1450.0,256.0,113540.0,2.13011653456602,0.97,10.89,0.38,87.76,3.4,36.453195197105245,6.4,1.04,0.44,87.34,11.18,2.83222289056364,69.84,10.29,18.67,1.2,9.899867021419643,4.84444444444444,80.9122222222222,68.38,31.23857142857143,0.0635,5.359999999999999,1.865,10.8,2.08,0.046,0.19,55.725,10.11,0.0665,1.886190464587675,0.22,124.40404289496897,0.3,95.21,0.77,0.55,1.22,0.0,0.0,2.222623132602523,2.0,65.1,2.01,2.9,0.02,0.029,0.051,0.047,2.51,2.03,0.04,0.06,0.02,22.2615371238464,0.0,0.0,0.0,0.0,0.0,0.0,0.0,0.0,0.0,0.0,0.0,0.0,0.0,2149.540096914865,6.0,1.3,3.45,75.0,27.6,10.0,60.0,28.75,8.0,122.605,114.0,544.0,43.4824434824435,430.0,88.24561403508773
2024-08-09 01:00:00,2.68,1.42,1.26,1112.0,3003.0,980.0,2217.0,1534.0,252.0,115525.0,2.11656383274483,0.97,10.89,0.38,87.76,3.4,36.65216257374587,6.4,1.04,0.44,87.34,11.18,2.8476816166245515,69.84,10.29,18.67,1.2,9.95390208088953,4.84444444444444,80.9122222222222,68.38,31.23857142857143,0.0635,5.359999999999999,1.865,10.8,2.08,0.046,0.19,55.725,10.11,0.0665,1.886190464587675,0.22,125.08306008192508,0.3,95.21,0.77,0.55,1.22,0.0,0.0,2.234754565569195,2.0,65.1,2.01,2.9,0.02,0.029,0.051,0.047,2.51,2.03,0.04,0.06,0.02,22.38304415821116,0.0,0.0,0.0,0.0,0.0,0.0,0.0,0.0,0.0,0.0,0.0,0.0,0.0,2149.540096914865,7.0,1.3,3.91,75.0,27.6,10.0,60.0,28.75,8.0,122.075,110.0,540.0,42.0727359163299,430.0,88.72727272727273
2024-08-09 02:00:00,2.66,1.42,1.24,1115.0,2998.0,749.0,2233.0,1563.0,255.0,116138.0,2.09653382997195,0.97,10.89,0.38,87.76,3.4,36.4708234146526,6.4,1.04,0.44,87.34,11.18,2.833592511003975,69.84,10.29,18.67,1.2,9.904654448381804,4.84444444444444,80.9122222222222,68.38,31.23857142857143,0.0635,5.359999999999999,1.865,10.8,2.08,0.046,0.19,55.725,10.11,0.0665,1.886190464587675,0.22,124.4642028211446,0.3,95.21,0.77,0.55,1.22,0.0,0.0,2.2236979597581525,2.0,65.1,2.01,2.9,0.02,0.029,0.051,0.047,2.51,2.03,0.04,0.06,0.02,22.27230246875611,0.0,0.0,0.0,0.0,0.0,0.0,0.0,0.0,0.0,0.0,0.0,0.0,0.0,2149.540096914865,7.0,1.3,3.97,75.0,27.6,10.0,60.0,28.75,8.0,122.2075,111.0,541.0,41.1500236630383,430.0,88.28828828828829
2024-08-09 03:00:00,2.62,1.42,1.2,1118.0,3002.0,280.0,2249.0,1616.0,258.0,116115.0,2.08916788165276,0.97,10.89,0.38,87.76,3.4,36.42684190218596,6.4,1.04,0.44,87.34,11.18,2.8301753771780893,69.84,10.29,18.67,1.2,9.892710059900455,4.84444444444444,80.9122222222222,68.38,31.23857142857143,0.0635,5.359999999999999,1.865,10.8,2.08,0.046,0.19,55.725,10.11,0.0665,1.886190464587675,0.22,124.31410684371647,0.3,95.21,0.77,0.55,1.22,0.0,0.0,2.2210163202890567,2.0,65.1,2.01,2.9,0.02,0.029,0.051,0.047,2.51,2.03,0.04,0.06,0.02,22.24544347691068,0.0,0.0,0.0,0.0,0.0,0.0,0.0,0.0,0.0,0.0,0.0,0.0,0.0,2149.540096914865,7.0,1.3,3.83,75.0,27.6,10.0,60.0,28.75,8.0,122.075,110.0,540.0,41.0701713212861,430.0,88.18181818181819
2024-08-09 04:00:00,2.64,1.42,1.22,1134.0,2999.0,0.0,2257.0,1578.0,258.0,115146.0,2.09832345635675,0.97,10.89,0.38,87.76,3.4,39.08170720621797,6.4,1.04,0.44,87.34,11.18,3.0364445463081458,69.84,10.29,18.67,1.2,10.61371169851086,4.84444444444444,80.9122222222222,68.38,31.23857142857143,0.0635,5.359999999999999,1.865,10.8,2.08,0.046,0.19,55.725,10.11,0.0665,1.886190464587675,0.22,133.3743819547825,0.3,95.21,0.77,0.55,1.22,0.0,0.0,2.382888688589819,2.0,65.1,2.01,2.9,0.02,0.029,0.051,0.047,2.51,2.03,0.04,0.06,0.02,23.866738460929348,0.0,0.0,0.0,0.0,0.0,0.0,0.0,0.0,0.0,0.0,0.0,0.0,0.0,2149.540096914865,8.0,1.3,3.77,75.0,27.6,10.0,60.0,28.75,8.0,122.7375,115.0,545.0,41.668625146886,430.0,94.6086956521739
2024-08-09 05:00:00,2.7,1.42,1.28,1133.0,2999.0,0.0,2256.0,1487.0,251.0,114045.0,2.11857071924533,0.97,10.89,0.38,87.76,3.4,38.46230175031121,6.4,1.04,0.44,87.34,11.18,2.988319977219661,69.84,10.29,18.67,1.2,10.445495123457224,4.84444444444444,80.9122222222222,68.38,31.23857142857143,0.0635,5.359999999999999,1.865,10.8,2.08,0.046,0.19,55.725,10.11,0.0665,1.886190464587675,0.22,131.26053315526437,0.3,95.21,0.77,0.55,1.22,0.0,0.0,2.3451223175676184,2.0,65.1,2.01,2.9,0.02,0.029,0.051,0.047,2.51,2.03,0.04,0.06,0.02,23.488474841599867,0.0,0.0,0.0,0.0,0.0,0.0,0.0,0.0,0.0,0.0,0.0,0.0,0.0,2149.540096914865,7.0,1.3,3.65,75.0,27.6,10.0,60.0,28.75,8.0,123.2675,119.0,549.0,42.6233453670277,430.0,93.109243697479
2024-08-09 06:00:00,2.68,1.42,1.26,1135.0,3002.0,0.0,2263.0,1506.0,252.0,114166.0,2.1184424256286,0.97,10.89,0.38,87.76,3.4,36.50622316858917,6.4,1.04,0.44,87.34,11.18,2.836342887010176,69.84,10.29,18.67,1.2,9.914268224476553,4.84444444444444,80.9122222222222,68.38,31.23857142857143,0.0635,5.359999999999999,1.865,10.8,2.08,0.046,0.19,55.725,10.11,0.0665,1.886190464587675,0.22,124.58501177858672,0.3,95.21,0.77,0.55,1.22,0.0,0.0,2.225856352501572,2.0,65.1,2.01,2.9,0.02,0.029,0.051,0.047,2.51,2.03,0.04,0.06,0.02,22.29392068170488,0.0,0.0,0.0,0.0,0.0,0.0,0.0,0.0,0.0,0.0,0.0,0.0,0.0,2149.540096914865,7.0,1.3,3.61,75.0,27.6,10.0,60.0,28.75,8.0,123.7975,123.0,553.0,43.1965442764579,430.0,88.3739837398374
2024-08-09 07:00:00,2.67,1.42,1.25,1149.0,2992.0,0.0,2278.0,1525.0,256.0,114418.0,2.10674125297245,0.97,10.89,0.38,87.76,3.4,36.407746930019854,6.4,1.04,0.44,87.34,11.18,2.828691797563982,69.84,10.29,18.67,1.2,9.887524295409856,4.84444444444444,80.9122222222222,68.38,31.23857142857143,0.0635,5.359999999999999,1.865,10.8,2.08,0.046,0.19,55.725,10.11,0.0665,1.886190464587675,0.22,124.24894131505476,0.3,95.21,0.77,0.55,1.22,0.0,0.0,2.2198520622144686,2.0,65.1,2.01,2.9,0.02,0.029,0.051,0.047,2.51,2.03,0.04,0.06,0.02,22.23378240222419,0.0,0.0,0.0,0.0,0.0,0.0,0.0,0.0,0.0,0.0,0.0,0.0,0.0,2149.540096914865,7.0,1.3,3.57,75.0,27.6,10.0,60.0,28.75,8.0,123.135,118.0,548.0,43.7619961612284,430.0,88.13559322033899
2024-08-09 08:00:00,2.7,1.42,1.28,1124.0,2996.0,0.0,2269.0,1495.0,250.0,114415.0,2.10961163557859,0.98,10.84,0.4,87.78,3.7,36.15401772722024,9.1,1.05,0.45,87.44,11.06,2.8089783636033125,70.45,9.69,18.62,1.24,9.818617156993456,4.84444444444444,80.9122222222222,68.38,31.38571428571429,0.063,5.285,1.96,9.64,2.06,0.0455,0.185,55.94,9.755,0.0635,1.84593185626513,0.235,123.3830381079939,0.8,96.28000000000002,1.12,0.53,1.42,0.0,0.0,2.2043816928131057,2.0,65.33,2.3,4.0,0.03,0.03,0.048,0.053,1.96,1.92,0.04,0.09,0.021,22.07883296536451,0.0,0.0,0.0,0.0,0.0,0.0,0.0,0.0,0.0,0.0,0.0,0.0,0.0,2149.540096914865,7.0,1.3,3.46,75.0,27.6,10.0,60.0,28.75,8.0,123.0025,117.0,547.0,43.212832176203,430.0,87.52136752136752
2024-08-09 09:00:00,2.71,1.42,1.29,1124.0,3001.0,0.0,2271.0,1478.0,249.0,114380.0,2.11377688380935,0.98,10.84,0.4,87.78,3.7,36.22744307779665,9.1,1.05,0.45,87.44,11.06,2.8146831298803345,70.45,9.69,18.62,1.24,9.838557828936672,4.84444444444444,80.9122222222222,68.38,31.38571428571429,0.063,5.285,1.96,9.64,2.06,0.0455,0.185,55.94,9.755,0.0635,1.84593185626513,0.235,123.6336172523815,0.8,96.28000000000002,1.12,0.53,1.42,0.0,0.0,2.208858581103093,2.0,65.33,2.3,4.0,0.03,0.03,0.048,0.053,1.96,1.92,0.04,0.09,0.021,22.12367296248547,0.0,0.0,0.0,0.0,0.0,0.0,0.0,0.0,0.0,0.0,0.0,0.0,0.0,2149.540096914865,7.0,1.3,3.48,75.0,27.6,10.0,60.0,28.75,8.0,122.4725,113.0,543.0,42.0366795366795,430.0,87.69911504424779
2024-08-09 10:00:00,2.63,1.42,1.21,1118.0,3002.0,0.0,2270.0,1504.0,249.0,114059.0,2.12042876526924,0.98,10.84,0.4,87.78,3.7,36.29272245482886,9.1,1.05,0.45,87.44,11.06,2.8197549965551945,70.45,9.69,18.62,1.24,9.85628623788315,4.84444444444444,80.9122222222222,68.38,31.38571428571429,0.063,5.285,1.96,9.64,2.06,0.0455,0.185,55.94,9.755,0.0635,1.84593185626513,0.235,123.85639658287808,0.8,96.28000000000002,1.12,0.53,1.42,0.0,0.0,2.2128387933365934,2.0,65.33,2.3,4.0,0.03,0.03,0.048,0.053,1.96,1.92,0.04,0.09,0.021,22.16353830946991,0.0,0.0,0.0,0.0,0.0,0.0,0.0,0.0,0.0,0.0,0.0,0.0,0.0,2149.540096914865,7.0,1.3,3.43,75.0,27.6,10.0,60.0,28.75,8.0,122.34,112.0,542.0,42.1027013871988,430.0,87.85714285714286
2024-08-09 11:00:00,2.67,1.42,1.25,1124.0,2999.0,0.0,2275.0,1516.0,251.0,113965.0,2.12005714808251,0.98,10.84,0.4,87.78,3.7,36.40337099889846,9.1,1.05,0.45,87.44,11.06,2.828351810569082,70.45,9.69,18.62,1.24,9.886335891047429,4.84444444444444,80.9122222222222,68.38,31.38571428571429,0.063,5.285,1.96,9.64,2.06,0.0455,0.185,55.94,9.755,0.0635,1.84593185626513,0.235,124.23400754806975,0.8,96.28000000000002,1.12,0.53,1.42,0.0,0.0,2.2195852530723754,2.0,65.33,2.3,4.0,0.03,0.03,0.048,0.053,1.96,1.92,0.04,0.09,0.021,22.231110072608537,0.0,0.0,0.0,0.0,0.0,0.0,0.0,0.0,0.0,0.0,0.0,0.0,0.0,2149.540096914865,7.0,1.3,3.55,75.0,27.6,10.0,60.0,28.75,8.0,122.34,112.0,542.0,43.0787878787879,430.0,88.125
2024-08-09 12:00:00,2.72,1.4,1.32,1105.0,3000.0,0.0,2249.0,1426.0,243.0,113355.0,2.13217049025724,0.98,10.84,0.4,87.78,3.7,37.14035736212568,9.1,1.05,0.45,87.44,11.06,2.885611802091886,70.45,9.69,18.62,1.24,10.086484793032527,4.84444444444444,80.9122222222222,68.38,31.38571428571429,0.063,5.285,1.96,9.64,2.06,0.0455,0.185,55.94,9.755,0.0635,1.84593185626513,0.235,126.7491254313769,0.8,96.28000000000002,1.12,0.53,1.42,0.0,0.0,2.264520763676161,2.0,65.33,2.3,4.0,0.03,0.03,0.048,0.053,1.96,1.92,0.04,0.09,0.021,22.68117896769552,0.0,0.0,0.0,0.0,0.0,0.0,0.0,0.0,0.0,0.0,0.0,0.0,0.0,2149.540096914865,7.0,1.3,3.65,75.0,27.6,10.0,60.0,28.75,8.0,122.075,110.0,540.0,43.0552235237868,430.0,89.9090909090909
2024-08-09 13:00:00,2.68,1.4,1.28,1114.0,3002.0,183.0,2253.0,1469.0,246.0,113026.0,2.14411656344003,0.98,10.84,0.4,87.78,3.7,36.818703939681455,9.1,1.05,0.45,87.44,11.06,2.860621010998024,70.45,9.69,18.62,1.24,9.999130965968414,4.84444444444444,80.9122222222222,68.38,31.38571428571429,0.063,5.285,1.96,9.64,2.06,0.0455,0.185,55.94,9.755,0.0635,1.84593185626513,0.235,125.65141682320964,0.8,96.28000000000002,1.12,0.53,1.42,0.0,0.0,2.244908920776254,2.0,65.33,2.3,4.0,0.03,0.03,0.048,0.053,1.96,1.92,0.04,0.09,0.021,22.48474900960716,0.0,0.0,0.0,0.0,0.0,0.0,0.0,0.0,0.0,0.0,0.0,0.0,0.0,2149.540096914865,7.0,1.3,3.75,75.0,27.6,10.0,60.0,28.75,8.0,122.7375,115.0,545.0,42.2174329501916,430.0,89.1304347826087
2024-08-09 14:00:00,2.65,1.4,1.25,1131.0,2998.0,0.0,2275.0,1517.0,253.0,113492.0,2.12817895028201,0.98,10.84,0.4,87.78,3.7,36.63910050582935,9.1,1.05,0.45,87.44,11.06,2.8466667621638866,70.45,9.69,18.62,1.24,9.950354717353934,4.84444444444444,80.9122222222222,68.38,31.38571428571429,0.063,5.285,1.96,9.64,2.06,0.0455,0.185,55.94,9.755,0.0635,1.84593185626513,0.235,125.0384830826086,0.8,96.28000000000002,1.12,0.53,1.42,0.0,0.0,2.233958145552956,2.0,65.33,2.3,4.0,0.03,0.03,0.048,0.053,1.96,1.92,0.04,0.09,0.021,22.37506730712127,0.0,0.0,0.0,0.0,0.0,0.0,0.0,0.0,0.0,0.0,0.0,0.0,0.0,2149.540096914865,7.0,1.3,3.55,75.0,27.6,10.0,60.0,28.75,8.0,122.7375,115.0,545.0,42.3002887391723,430.0,88.69565217391305
2024-08-09 15:00:00,2.68,1.4,1.28,1139.0,3000.0,0.0,2287.0,1491.0,254.0,114320.0,2.11418135476765,0.98,10.84,0.4,87.78,3.7,37.50119698831945,9.1,1.05,0.45,87.44,11.06,2.913647156567743,70.45,9.69,18.62,1.24,10.184480710703436,4.84444444444444,80.9122222222222,68.38,31.38571428571429,0.063,5.285,1.96,9.64,2.06,0.0455,0.185,55.94,9.755,0.0635,1.84593185626513,0.235,127.98056503749352,0.8,96.28000000000002,1.12,0.53,1.42,0.0,0.0,2.2865218666247893,2.0,65.33,2.3,4.0,0.03,0.03,0.048,0.053,1.96,1.92,0.04,0.09,0.021,22.90153947905353,0.0,0.0,0.0,0.0,0.0,0.0,0.0,0.0,0.0,0.0,0.0,0.0,0.0,2149.540096914865,7.0,1.3,3.55,75.0,27.6,10.0,60.0,28.75,8.0,122.7375,115.0,545.0,42.9769894534995,430.0,90.78260869565216
2024-08-09 16:00:00,2.658,1.4,1.258,1140.0,2999.0,0.0,2286.0,1496.0,254.0,114245.0,2.11486375022814,0.98,10.85,0.4,87.77,3.5,37.50119698831945,6.0,1.05,0.45,87.1,11.4,2.913647156567743,70.54,9.49,18.73,1.24,10.184480710703436,4.84444444444444,80.9122222222222,68.38,31.53285714285714,0.063,5.245,1.88,9.55,2.055,0.0455,0.19,56.18,9.665,0.0675,1.843152368348335,0.22,127.98056503749352,0.6,95.89,1.14,0.7,1.34,0.0,0.0,2.2865218666247893,2.0,65.24,2.19,3.6,0.04,0.019,0.035,0.094,2.24,1.89,0.03,0.09,0.015,22.90153947905353,0.0,0.0,0.0,0.0,0.0,0.0,0.0,0.0,0.0,0.0,0.0,0.0,0.0,2149.540096914865,7.0,1.3,3.58,75.0,27.6,10.0,60.0,28.75,8.0,122.7375,115.0,545.0,42.7444417881903,430.0,90.78260869565216
2024-08-09 17:00:00,2.69,1.4,1.29,1137.0,2999.0,0.0,2289.0,1483.0,253.0,114413.0,2.11175990671758,0.98,10.85,0.4,87.77,3.5,36.629564040315074,6.0,1.05,0.45,87.1,11.4,2.845925828597472,70.54,9.49,18.73,1.24,9.947764828046967,4.84444444444444,80.9122222222222,68.38,31.53285714285714,0.063,5.245,1.88,9.55,2.055,0.0455,0.19,56.18,9.665,0.0675,1.843152368348335,0.22,125.0059379282404,0.6,95.89,1.14,0.7,1.34,0.0,0.0,2.2333766884614525,2.0,65.24,2.19,3.6,0.04,0.019,0.035,0.094,2.24,1.89,0.03,0.09,0.015,22.36924349990963,0.0,0.0,0.0,0.0,0.0,0.0,0.0,0.0,0.0,0.0,0.0,0.0,0.0,2149.540096914865,7.0,1.3,3.55,75.0,27.6,10.0,60.0,28.75,8.0,122.4725,113.0,543.0,41.7809867629362,430.0,88.67256637168141
