Repository: saikumar-voptimai/evonith_bf_webapp

# Evonith BF2 — Blast Furnace Intelligence Platform

Monitoring, modelling and optimisation of **Blast Furnace 2 (BF2)** at Evonith Steel: live telemetry from InfluxDB,
manual plant reports from Neon PostgreSQL, a two-zone energy model of the furnace, blend and fuel optimisers, a
conversational assistant (FurnaceMind) and a live digital twin evaluated every hour.

The platform has three deployable parts that share one Python service layer, plus the shared data library:

| Part | Path | What it is |
|---|---|---|
| **Streamlit app** (legacy) | `src/app.py`, `src/custom_pages/` | The original 11-page dashboard; still the home of the model pages. Served under `/legacy` in production |

File: src/data/V13_df_filtered.csv (part 85 of 268)
NM3/HR.,STEAMKGS/HR.,RAFTOC,PERMEABILITYKGS/HR.,TUYEREVELOCITYM/S,HOT BLAST VOLUMENM3/HR.,O2 ENRICHMENT %,COKE_VM%,COKE_ASH%,COKE_IM%,COKE_FC%,COKE_MOIST%,COKE_CALC_MT,NUTCOKE_MOIST%,NUTCOKE_VM%,NUTCOKE_IM%,NUTCOKE_FC%,NUTCOKE_ASH%,NUTCOKE_CALC_MT,PCI_2_FC%,PCI_2_ASH%,PCI_2_VM%,PCI_2_IM%,PCI_2_CALC_MT,SINTER_SP_02_COLD_STRENGTH_AI,SINTER_SP_02_COLD_STRENGTH_TI,SINTER_SP_02_HOT_STRENGTH_RI,SINTER_SP_02_HOT_STRENGTH_RDI,SINTER_SP_02_P%,SINTER_SP_02_SIO2%,SINTER_SP_02_MGO%,SINTER_SP_02_FEO%,SINTER_SP_02_AL2O3%,SINTER_SP_02_NA2O%,SINTER_SP_02_TIO2%,SINTER_SP_02_FE(T)%,SINTER_SP_02_CAO%,SINTER_SP_02_K2O%,SINTER_SP_02_BASICITY,SINTER_SP_02_MNO%,SINTER_CALC_MT,FLUX_TM%,FLUX_SIO2%,FLUX_FE2O3%,FLUX_AL2O3%,FLUX_LOI%,FLUX_MGO%,FLUX_CAO%,FLUX_CALC_MT,GEOMIN TYPE,ORE_FE(T)%,ORE_LOI%,ORE_TM%,ORE_MGO%,ORE_NA2O%,ORE_P%,ORE_TIO2%,ORE_AL2O3%,ORE_SIO2%,ORE_MNO%,ORE_CAO%,ORE_K2O%,ORE_CALC_MT,LLOYDS_PELLET_PCT_SIO2,LLOYDS_PELLET_PCT_AL2O3,LLOYDS_PELLET_PCT_FE2O3,LLOYDS_PELLET_PCT_MGO,LLOYDS_PELLET_PCT_TIO2,LLOYDS_PELLET_PCT_NA2O,TOTAL_PELLET_CALC_MT,LLOYDS_PELLET_PCT_K2O,LLOYDS_PELLET_PCT_TM,LLOYDS_PELLET_PCT_LOI,LLOYDS_PELLET_PCT_MNO,LLOYDS_PELLET_PCT_CAO,LLOYDS_PELLET_PCT_P,DAILYPRODUCTION,CHARGES/HRS.,STOCKRODLEVEL,FURNACE TOP GAS ANALYSISH2%,COKE_DISCHARGE_TIME,WEIGHTED_COKE_ANGLE,TOTAL_COKE_PORTIONS,NON_COKE_DISCHARGE_TIME,WEIGHTED_NON_COKE_ANGLE,TOTAL_NON_COKE_PORTIONS,UNITCOST LAKHS/THM,ACTUALKG/THM.,ACT. FUEL RATEKG/THM.,FURNACETOPGASANALYSISCO2ETACO,COKE RATE KG/THM,PRODUCTIONTONNESPERHR
2024-08-09 18:00:00,2.69,1.4,1.29,1135.0,2995.0,0.0,2288.0,1488.0,253.0,114758.0,2.10260765969177,0.98,10.85,0.4,87.77,3.5,36.48333823576292,6.0,1.05,0.45,87.1,11.4,2.834564847245786,70.54,9.49,18.73,1.24,9.90805319200686,4.84444444444444,80.9122222222222,68.38,31.53285714285714,0.063,5.245,1.88,9.55,2.055,0.0455,0.19,56.18,9.665,0.0675,1.843152368348335,0.22,124.5069122279281,0.6,95.89,1.14,0.7,1.34,0.0,0.0,2.224461013058413,2.0,65.24,2.19,3.6,0.04,0.019,0.035,0.094,2.24,1.89,0.03,0.09,0.015,22.27994512266448,0.0,0.0,0.0,0.0,0.0,0.0,0.0,0.0,0.0,0.0,0.0,0.0,0.0,2149.540096914865,7.0,1.3,3.47,75.0,27.6,10.0,60.0,28.75,8.0,122.4725,113.0,543.0,42.1115633229591,430.0,88.31858407079646
2024-08-09 19:00:00,2.69,1.4,1.29,1122.0,3006.0,290.0,2263.0,1507.0,254.0,116111.0,2.09224726226504,0.98,10.85,0.4,87.77,3.5,36.698433783084056,6.0,1.05,0.45,87.1,11.4,2.8512766479394496,70.54,9.49,18.73,1.24,9.966468299485502,4.84444444444444,80.9122222222222,68.38,31.53285714285714,0.063,5.245,1.88,9.55,2.055,0.0455,0.19,56.18,9.665,0.0675,1.843152368348335,0.22,125.2409701219143,0.6,95.89,1.14,0.7,1.34,0.0,0.0,2.237575812367795,2.0,65.24,2.19,3.6,0.04,0.019,0.035,0.094,2.24,1.89,0.03,0.09,0.015,22.41130144097821,0.0,0.0,0.0,0.0,0.0,0.0,0.0,0.0,0.0,0.0,0.0,0.0,0.0,2149.540096914865,7.0,1.3,3.67,75.0,27.6,10.0,60.0,28.75,8.0,122.34,112.0,542.0,43.0824372759857,430.0,88.83928571428571
2024-08-09 20:00:00,2.71,1.39,1.32,1130.0,2998.0,328.0,2268.0,1478.0,255.0,116413.0,2.08210235071929,0.98,10.85,0.4,87.77,3.5,37.66610559576547,6.0,1.05,0.45,87.1,11.4,2.9264596941336323,70.54,9.49,18.73,1.24,10.229266175340369,4.84444444444444,80.9122222222222,68.38,31.53285714285714,0.063,5.245,1.88,9.55,2.055,0.0455,0.19,56.18,9.665,0.0675,1.843152368348335,0.22,128.54334965386357,0.6,95.89,1.14,0.7,1.34,0.0,0.0,2.296576669329818,2.0,65.24,2.19,3.6,0.04,0.019,0.035,0.094,2.24,1.89,0.03,0.09,0.015,23.002247224063304,0.0,0.0,0.0,0.0,0.0,0.0,0.0,0.0,0.0,0.0,0.0,0.0,0.0,2149.540096914865,7.0,1.3,3.67,75.0,27.6,10.0,60.0,28.75,8.0,122.075,110.0,540.0,41.5625,430.0,91.1818181818182
2024-08-09 21:00:00,2.69,1.39,1.3,1129.0,3002.0,325.0,2264.0,1484.0,254.0,115555.0,2.10033838392942,0.98,10.85,0.4,87.77,3.5,38.71760206304507,6.0,1.05,0.45,87.1,11.4,3.008155478217124,70.54,9.49,18.73,1.24,10.514828939956052,4.84444444444444,80.9122222222222,68.38,31.53285714285714,0.063,5.245,1.88,9.55,2.055,0.0455,0.19,56.18,9.665,0.0675,1.843152368348335,0.22,132.1317980988368,0.6,95.89,1.14,0.7,1.34,0.0,0.0,2.360688480637131,2.0,65.24,2.19,3.6,0.04,0.019,0.035,0.094,2.24,1.89,0.03,0.09,0.015,23.64438373679887,0.0,0.0,0.0,0.0,0.0,0.0,0.0,0.0,0.0,0.0,0.0,0.0,0.0,2149.540096914865,8.0,1.3,3.66,75.0,27.6,10.0,60.0,28.75,8.0,122.075,110.0,540.0,41.3636363636364,430.0,93.72727272727272
2024-08-09 22:00:00,2.68,1.38,1.3,1132.0,3001.0,0.0,2280.0,1476.0,255.0,114592.0,2.10986825512434,0.98,10.85,0.4,87.77,3.5,37.96653315784536,6.0,1.05,0.45,87.1,11.4,2.949801346728915,70.54,9.49,18.73,1.24,10.310855536659137,4.84444444444444,80.9122222222222,68.38,31.53285714285714,0.063,5.245,1.88,9.55,2.055,0.0455,0.19,56.18,9.665,0.0675,1.843152368348335,0.22,129.56862063814162,0.6,95.89,1.14,0.7,1.34,0.0,0.0,2.314894329703336,2.0,65.24,2.19,3.6,0.04,0.019,0.035,0.094,2.24,1.89,0.03,0.09,0.015,23.185714799130608,0.0,0.0,0.0,0.0,0.0,0.0,0.0,0.0,0.0,0.0,0.0,0.0,0.0,2149.540096914865,7.0,1.3,3.43,75.0,27.6,10.0,60.0,28.75,8.0,122.075,110.0,540.0,41.9138755980861,430.0,91.9090909090909
2024-08-09 23:00:00,2.68,1.4,1.28,1150.0,2998.0,0.0,2285.0,1491.0,253.0,114471.0,2.10998700859107,0.94,10.65,0.41,88.0,3.1,36.73045657199211,5.9,1.04,0.44,87.5,11.02,2.863602650066085,69.81,10.12,18.79,1.28,9.522967982252029,4.77555555555555,81.2222222222222,69.06,31.68,0.066,5.215,1.915,9.79,2.02,0.046,0.185,56.085,9.665,0.091,1.853190628563025,0.29,125.30913383700226,0.2,94.43000000000002,1.17,0.68,1.19,0.0,0.0,2.0083437339975165,2.0,64.07470570603303,1.993623358221156,2.982334187149163,0.1291618071829527,0.0217904517957381,0.0365299743855251,0.062125728922557,1.939252002833942,3.765320725925118,0.0499999999999999,0.2691618071829527,0.0169161807182952,15.146362176375025,0.0,0.0,0.0,0.0,0.0,0.0,0.0,0.0,0.0,0.0,0.0,0.0,0.0,2149.540096914865,7.0,1.3,3.49,75.0,27.6,10.0,60.0,28.75,8.0,123.0025,117.0,547.0,42.3822052140636,430.0,88.71794871794872
2024-08-10 00:00:00,2.72,1.38,1.34,1094.0,3001.0,547.0,2221.0,1400.0,242.0,112998.0,2.15257675377326,0.94,10.65,0.41,88.0,3.1,36.35743409462543,5.9,1.04,0.44,87.5,11.02,2.8345208401891018,69.81,10.12,18.79,1.28,9.426255840880716,4.77555555555555,81.2222222222222,69.06,31.68,0.066,5.215,1.915,9.79,2.02,0.046,0.185,56.085,9.665,0.091,1.853190628563025,0.29,124.03653534781836,0.2,94.43000000000002,1.17,0.68,1.19,0.0,0.0,1.987947653333742,2.0,64.07470570603303,1.993623358221156,2.982334187149163,0.1291618071829527,0.0217904517957381,0.0365299743855251,0.062125728922557,1.939252002833942,3.765320725925118,0.0499999999999999,0.2691618071829527,0.0169161807182952,14.992540686814976,0.0,0.0,0.0,0.0,0.0,0.0,0.0,0.0,0.0,0.0,0.0,0.0,0.0,2136.218678580045,7.0,1.3,3.67,75.0,27.6,10.0,60.0,28.75,8.0,121.325,110.0,537.0,43.2878679109835,427.0,87.27272727272727
2024-08-10 01:00:00,2.71,1.41,1.3,1117.0,2996.0,162.0,2261.0,1464.0,246.0,113431.0,2.13168980025786,0.94,10.65,0.41,88.0,3.1,36.824075268831,5.9,1.04,0.44,87.5,11.02,2.870901409008493,69.81,10.12,18.79,1.28,9.547240151338448,4.77555555555555,81.2222222222222,69.06,31.68,0.066,5.215,1.915,9.79,2.02,0.046,0.185,56.085,9.665,0.091,1.853190628563025,0.29,125.62852212962628,0.2,94.43000000000002,1.17,0.68,1.19,0.0,0.0,2.0134626064736283,2.0,64.07470570603303,1.993623358221156,2.982334187149163,0.1291618071829527,0.0217904517957381,0.0365299743855251,0.062125728922557,1.939252002833942,3.765320725925118,0.0499999999999999,0.2691618071829527,0.0169161807182952,15.184967269290835,0.0,0.0,0.0,0.0,0.0,0.0,0.0,0.0,0.0,0.0,0.0,0.0,0.0,2136.218678580045,7.0,1.3,3.51,75.0,27.6,10.0,60.0,28.75,8.0,122.34,112.0,542.0,43.3685728015377,430.0,88.39285714285714
2024-08-10 02:00:00,2.68,1.4,1.28,1112.0,3003.0,598.0,2234.0,1495.0,250.0,114871.0,2.11987485284419,0.94,10.65,0.41,88.0,3.1,36.93566337570624,5.9,1.04,0.44,87.5,11.02,2.879601110247913,69.81,10.12,18.79,1.28,9.57617118210008,4.77555555555555,81.2222222222222,69.06,31.68,0.066,5.215,1.915,9.79,2.02,0.046,0.185,56.085,9.665,0.091,1.853190628563025,0.29,126.0092146209282,0.2,94.43000000000002,1.17,0.68,1.19,0.0,0.0,2.0195640083114275,2.0,64.07470570603303,1.993623358221156,2.982334187149163,0.1291618071829527,0.0217904517957381,0.0365299743855251,0.062125728922557,1.939252002833942,3.765320725925118,0.0499999999999999,0.2691618071829527,0.0169161807182952,15.230982321622024,0.0,0.0,0.0,0.0,0.0,0.0,0.0,0.0,0.0,0.0,0.0,0.0,0.0,2136.218678580045,7.0,1.3,3.71,75.0,27.6,10.0,60.0,28.75,8.0,122.34,112.0,542.0,42.6625239005736,430.0,88.66071428571429
2024-08-10 03:00:00,2.7,1.4,1.3,1104.0,2998.0,847.0,2216.0,1501.0,251.0,115423.0,2.11186868307567,0.94,10.65,0.41,88.0,3.1,37.11488063826346,5.9,1.04,0.44,87.5,11.02,2.893573357693042,69.81,10.12,18.79,1.28,9.622636170899064,4.77555555555555,81.2222222222222,69.06,31.68,0.066,5.215,1.915,9.79,2.02,0.046,0.185,56.085,9.665,0.091,1.853190628563025,0.29,126.62062983423124,0.2,94.43000000000002,1.17,0.68,1.19,0.0,0.0,2.029363229444862,2.0,64.07470570603303,1.993623358221156,2.982334187149163,0.1291618071829527,0.0217904517957381,0.0365299743855251,0.062125728922557,1.939252002833942,3.765320725925118,0.0499999999999999,0.2691618071829527,0.0169161807182952,15.304885284456956,0.0,0.0,0.0,0.0,0.0,0.0,0.0,0.0,0.0,0.0,0.0,0.0,0.0,2136.218678580045,7.0,1.3,3.83,75.0,27.6,10.0,60.0,28.75,8.0,122.075,110.0,540.0,42.0321111909897,430.0,89.0909090909091
2024-08-10 04:00:00,2.7,1.41,1.29,1099.0,3001.0,1072.0,2200.0,1416.0,251.0,116637.0,2.09686529014495,0.94,10.65,0.41,88.0,3.1,36.96816801945068,5.9,1.04,0.44,87.5,11.02,2.882135257455792,69.81,10.12,18.79,1.28,9.584598539409024,4.77555555555555,81.2222222222222,69.06,31.68,0.066,5.215,1.915,9.79,2.02,0.046,0.185,56.085,9.665,0.091,1.853190628563025,0.29,126.1201070283044,0.2,94.43000000000002,1.17,0.68,1.19,0.0,0.0,2.0213412935314468,2.0,64.07470570603303,1.993623358221156,2.982334187149163,0.1291618071829527,0.0217904517957381,0.0365299743855251,0.062125728922557,1.939252002833942,3.765320725925118,0.0499999999999999,0.2691618071829527,0.0169161807182952,15.244386105634408,0.0,0.0,0.0,0.0,0.0,0.0,0.0,0.0,0.0,0.0,0.0,0.0,0.0,2136.218678580045,7.0,1.3,3.83,75.0,27.6,10.0,60.0,28.75,8.0,122.2075,111.0,541.0,41.9578745811393,430.0,88.73873873873873
2024-08-10 05:00:00,2.71,1.4,1.31,1089.0,3001.0,1139.0,2200.0,1490.0,249.0,116856.0,2.09440301991433,0.94,10.65,0.41,88.0,3.1,36.89846734008116,5.9,1.04,0.44,87.5,11.02,2.8767012098347733,69.81,10.12,18.79,1.28,9.566527505179534,4.77555555555555,81.2222222222222,69.06,31.68,0.066,5.215,1.915,9.79,2.02,0.046,0.185,56.085,9.665,0.091,1.853190628563025,0.29,125.88231712382756,0.2,94.43000000000002,1.17,0.68,1.19,0.0,0.0,2.017530207698828,2.0,64.07470570603303,1.993623358221156,2.982334187149163,0.1291618071829527,0.0217904517957381,0.0365299743855251,0.062125728922557,1.939252002833942,3.765320725925118,0.0499999999999999,0.2691618071829527,0.0169161807182952,15.215643970844962,0.0,0.0,0.0,0.0,0.0,0.0,0.0,0.0,0.0,0.0,0.0,0.0,0.0,2136.218678580045,7.0,1.3,3.85,75.0,27.6,10.0,60.0,28.75,8.0,121.4125,105.0,535.0,42.6864244741874,430.0,88.57142857142857
2024-08-10 06:00:00,2.71,1.39,1.32,1089.0,2998.0,1148.0,2200.0,1485.0,248.0,116921.0,2.09133616531865,0.94,10.65,0.41,88.0,3.1,39.232789420474646,5.9,1.04,0.44,87.5,11.02,3.058691076539009,69.81,10.12,18.79,1.28,10.171738452892116,4.77555555555555,81.2222222222222,69.06,31.68,0.066,5.215,1.915,9.79,2.02,0.046,0.185,56.085,9.665,0.091,1.853190628563025,0.29,133.84605907779348,0.2,94.43000000000002,1.17,0.68,1.19,0.0,0.0,2.145166005367216,2.0,64.07470570603303,1.993623358221156,2.982334187149163,0.1291618071829527,0.0217904517957381,0.0365299743855251,0.062125728922557,1.939252002833942,3.765320725925118,0.0499999999999999,0.2691618071829527,0.0169161807182952,16.17823716912579,0.0,0.0,0.0,0.0,0.0,0.0,0.0,0.0,0.0,0.0,0.0,0.0,0.0,2136.218678580045,8.0,1.3,3.78,75.0,27.6,10.0,60.0,28.75,8.0,121.1475,103.0,533.0,41.7011942481111,430.0,94.1747572815534
2024-08-10 07:00:00,2.69,1.42,1.27,1111.0,3001.0,0.0,2266.0,1506.0,249.0,114925.0,2.10375785859078,0.94,10.65,0.41,88.0,3.1,37.379986928536766,5.9,1.04,0.44,87.5,11.02,2.914241738819421,69.81,10.12,18.79,1.28,9.691369286405486,4.77555555555555,81.2222222222222,69.06,31.68,0.066,5.215,1.915,9.79,2.02,0.046,0.185,56.085,9.665,0.091,1.853190628563025,0.29,127.52506290447576,0.2,94.43000000000002,1.17,0.68,1.19,0.0,0.0,2.043858681083754,2.0,64.07470570603303,1.993623358221156,2.982334187149163,0.1291618071829527,0.0217904517957381,0.0365299743855251,0.062125728922557,1.939252002833942,3.765320725925118,0.0499999999999999,0.2691618071829527,0.0169161807182952,15.414205893631648,0.0,0.0,0.0,0.0,0.0,0.0,0.0,0.0,0.0,0.0,0.0,0.0,0.0,2136.218678580045,7.0,1.3,3.65,75.0,27.6,10.0,60.0,28.75,8.0,122.075,110.0,540.0,41.852651787857,430.0,89.72727272727273
2024-08-10 08:00:00,2.71,1.4,1.31,1109.0,3000.0,0.0,2263.0,1446.0,245.0,113740.0,2.12495689791037,0.96,10.84,0.42,87.78,3.5,37.45573158290057,7.1,1.03,0.46,87.53,10.98,2.9201469905698145,69.86,10.28,18.7,1.16,9.71100731940732,4.77555555555555,81.2222222222222,69.06,31.68,0.069,5.165,1.885,9.7,2.0,0.046,0.17,56.375,9.25,0.097,1.791062122745845,0.355,127.78347235311703,0.8,95.05,1.72,1.08,1.37,0.0,0.0,2.0480002386948657,2.0,63.91889667011826,2.021437680527549,3.5865251512344,0.057395225897869,0.0267066325140334,0.047664722873181,0.0687724126655403,2.34943239413592,3.660620469780369,0.047395225897869,0.1821856776936072,0.0236557033080821,15.445440353395844,0.0,0.0,0.0,0.0,0.0,0.0,0.0,0.0,0.0,0.0,0.0,0.0,0.0,2136.218678580045,7.0,1.3,3.45,75.0,27.6,10.0,60.0,28.75,8.0,122.075,110.0,540.0,42.6568441064639,430.0,89.9090909090909
2024-08-10 09:00:00,2.7,1.41,1.29,1108.0,3000.0,0.0,2271.0,1470.0,245.0,113651.0,2.1266201147064,0.96,10.84,0.42,87.78,3.5,36.81190202080824,7.1,1.03,0.46,87.53,10.98,2.869952350691466,69.86,10.28,18.7,1.16,9.544084038891723,4.77555555555555,81.2222222222222,69.06,31.68,0.069,5.165,1.885,9.7,2.0,0.046,0.17,56.375,9.25,0.097,1.791062122745845,0.355,125.5869920396661,0.8,95.05,1.72,1.08,1.37,0.0,0.0,2.0127969990004138,2.0,63.91889667011826,2.021437680527549,3.5865251512344,0.057395225897869,0.0267066325140334,0.047664722873181,0.0687724126655403,2.34943239413592,3.660620469780369,0.047395225897869,0.1821856776936072,0.0236557033080821,15.17994744540016,0.0,0.0,0.0,0.0,0.0,0.0,0.0,0.0,0.0,0.0,0.0,0.0,0.0,2136.218678580045,7.0,1.3,3.45,75.0,27.6,10.0,60.0,28.75,8.0,122.075,110.0,540.0,41.9904076738609,430.0,88.36363636363636
2024-08-10 10:00:00,2.72,1.4,1.32,1108.0,3002.0,130.0,2247.0,1440.0,242.0,114108.0,2.1225263992029,0.96,10.84,0.42,87.78,3.5,37.07700831108156,7.1,1.03,0.46,87.53,10.98,2.8906207318178447,69.86,10.28,18.7,1.16,9.612817154398147,4.77555555555555,81.2222222222222,69.06,31.68,0.069,5.165,1.885,9.7,2.0,0.046,0.17,56.375,9.25,0.097,1.791062122745845,0.355,126.4914251099106,0.8,95.05,1.72,1.08,1.37,0.0,0.0,2.027292450639306,2.0,63.91889667011826,2.021437680527549,3.5865251512344,0.057395225897869,0.0267066325140334,0.047664722873181,0.0687724126655403,2.34943239413592,3.660620469780369,0.047395225897869,0.1821856776936072,0.0236557033080821,15.289268054574856,0.0,0.0,0.0,0.0,0.0,0.0,0.0,0.0,0.0,0.0,0.0,0.0,0.0,2136.218678580045,7.0,1.3,3.4,75.0,27.6,10.0,60.0,28.75,8.0,122.075,110.0,540.0,42.2682926829268,430.0,89.0
2024-08-10 11:00:00,2.7,1.42,1.28,1111.0,3001.0,0.0,2267.0,1484.0,246.0,113914.0,2.12241960256939,0.96,10.84,0.42,87.78,3.5,36.92551900235395,7.1,1.03,0.46,87.53,10.98,2.8788102283170574,69.86,10.28,18.7,1.16,9.573541088394476,4.77555555555555,81.2222222222222,69.06,31.68,0.069,5.165,1.885,9.7,2.0,0.046,0.17,56.375,9.25,0.097,1.791062122745845,0.355,125.97460621262805,0.8,95.05,1.72,1.08,1.37,0.0,0.0,2.0190093354170817,2.0,63.91889667011826,2.021437680527549,3.5865251512344,0.057395225897869,0.0267066325140334,0.047664722873181,0.0687724126655403,2.34943239413592,3.660620469780369,0.047395225897869,0.1821856776936072,0.0236557033080821,15.226799135046464,0.0,0.0,0.0,0.0,0.0,0.0,0.0,0.0,0.0,0.0,0.0,0.0,0.0,2136.218678580045,7.0,1.3,3.41,75.0,27.6,10.0,60.0,28.75,8.0,122.075,110.0,540.0,42.7696078431373,430.0,88.63636363636364
2024-08-10 12:00:00,2.7,1.41,1.29,1109.0,3000.0,0.0,2267.0,1482.0,247.0,114553.0,2.10988326581075,0.96,10.84,0.42,87.78,3.5,35.97871082280641,7.1,1.03,0.46,87.53,10.98,2.8049945814371324,69.86,10.28,18.7,1.16,9.32806567587154,4.77555555555555,81.2222222222222,69.06,31.68,0.069,5.165,1.885,9.7,2.0,0.046,0.17,56.375,9.25,0.097,1.791062122745845,0.355,122.74448810461192,0.8,95.05,1.72,1.08,1.37,0.0,0.0,1.9672398652781824,2.0,63.91889667011826,2.021437680527549,3.5865251512344,0.057395225897869,0.0267066325140334,0.047664722873181,0.0687724126655403,2.34943239413592,3.660620469780369,0.047395225897869,0.1821856776936072,0.0236557033080821,14.836368387993986,0.0,0.0,0.0,0.0,0.0,0.0,0.0,0.0,0.0,0.0,0.0,0.0,0.0,2136.218678580045,7.0,1.3,3.29,75.0,27.6,10.0,60.0,28.75,8.0,122.075,110.0,540.0,42.6265590608951,430.0,86.36363636363636
2024-08-10 13:00:00,2.7,1.38,1.32,1097.0,2998.0,110.0,2265.0,1435.0,244.0,113873.0,2.12361354206824,0.96,10.84,0.42,87.78,3.5,37.03071991119256,7.1,1.03,0.46,87.53,10.98,2.88701196685927,69.86,10.28,18.7,1.16,9.600816134230358,4.77555555555555,81.2222222222222,69.06,31.68,0.069,5.165,1.885,9.7,2.0,0.046,0.17,56.375,9.25,0.097,1.791062122745845,0.355,126.3335082246298,0.8,95.05,1.72,1.08,1.37,0.0,0.0,2.0247614987658484,2.0,63.91889667011826,2.021437680527549,3.5865251512344,0.057395225897869,0.0267066325140334,0.047664722873181,0.0687724126655403,2.34943239413592,3.660620469780369,0.047395225897869,0.1821856776936072,0.0236557033080821,15.270180329163402,0.0,0.0,0.0,0.0,0.0,0.0,0.0,0.0,0.0,0.0,0.0,0.0,0.0,2136.218678580045,7.0,1.3,3.5,75.0,27.6,10.0,60.0,28.75,8.0,121.81,108.0,538.0,42.5588094095055,430.0,88.88888888888889
2024-08-10 14:00:00,2.68,1.41,1.27,1103.0,3002.0,57.0,2273.0,1525.0,250.0,115663.0,2.09231997156919,0.96,10.84,0.42,87.78,3.5,37.09684619674827,7.1,1.03,0.46,87.53,10.98,2.8921673453715195,69.86,10.28,18.7,1.16,9.61796044875577,4.77555555555555,81.2222222222222,69.06,31.68,0.069,5.165,1.885,9.7,2.0,0.046,0.17,56.375,9.25,0.097,1.791062122745845,0.355,126.55910377503096,0.8,95.05,1.72,1.08,1.37,0.0,0.0,2.028377144299359,2.0,63.91889667011826,2.021437680527549,3.5865251512344,0.057395225897869,0.0267066325140334,0.047664722873181,0.0687724126655403,2.34943239413592,3.660620469780369,0.047395225897869,0.1821856776936072,0.0236557033080821,15.297448508322624,0.0,0.0,0.0,0.0,0.0,0.0,0.0,0.0,0.0,0.0,0.0,0.0,0.0,2136.218678580045,7.0,1.3,3.48,75.0,27.6,10.0,60.0,28.75,8.0,121.4125,105.0,535.0,41.6247304097771,430.0,89.04761904761905
2024-08-10 15:00:00,2.69,1.42,1.27,1102.0,2997.0,50.0,2269.0,1518.0,249.0,115822.0,2.08581202540937,0.96,10.84,0.42,87.78,3.5,37.30073557721168,7.1,1.03,0.46,87.53,10.98,2.9080630957842866,69.86,10.28,18.7,1.16,9.67082208520912,4.77555555555555,81.2222222222222,69.06,31.68,0.069,5.165,1.885,9.7,2.0,0.046,0.17,56.375,9.25,0.097,1.791062122745845,0.355,127.2546900554344,0.8,95.05,1.72,1.08,1.37,0.0,0.0,2.039525384694349,2.0,63.91889667011826,2.021437680527549,3.5865251512344,0.057395225897869,0.0267066325140334,0.047664722873181,0.0687724126655403,2.34943239413592,3.660620469780369,0.047395225897869,0.1821856776936072,0.0236557033080821,15.381525394063551,0.0,0.0,0.0,0.0,0.0,0.0,0.0,0.0,0.0,0.0,0.0,0.0,0.0,2136.218678580045,7.0,1.3,3.55,75.0,27.6,10.0,60.0,28.75,8.0,121.81,108.0,538.0,42.0192307692308,430.0,89.53703703703704
2024-08-10 16:00:00,2.72,1.41,1.31,1103.0,2999.0,0.0,2272.0,1463.0,246.0,114961.0,2.10169849055587,0.98,10.96,0.4,87.66,4.3,37.061287722440014,7.1,1.04,0.44,87.38,11.14,2.889395113530027,70.75,9.45,18.66,1.14,9.608741336227954,4.77555555555555,81.2222222222222,69.06,31.68,0.068,5.175000000000001,1.97,9.16,1.995,0.0455,0.18,56.095,9.52,0.0975,1.839591112770725,0.4,126.4377929601926,0.8,96.44,0.68,0.51,1.36,0.0,0.0,2.0264328820785087,2.0,64.25344841680744,1.88538993950624,3.0865251512344,0.0608381928170472,0.0182185677693607,0.0384790451795738,0.0783114066161643,2.058742710774429,3.68726769851218,0.0478143223063927,0.1120954820426181,0.0210838192817047,15.282785430850211,0.0,0.0,0.0,0.0,0.0,0.0,0.0,0.0,0.0,0.0,0.0,0.0,0.0,2136.218678580045,7.0,1.3,3.22,75.0,27.6,10.0,60.0,28.75,8.0,121.545,106.0,536.0,43.3156370656371,430.0,88.9622641509434
2024-08-10 17:00:00,2.7,1.4,1.3,1100.0,3000.0,315.0,2244.0,1469.0,244.0,114563.0,2.1169391098015,0.98,10.96,0.4,87.66,4.3,37.061287722440014,7.1,1.04,0.44,87.38,11.14,2.889395113530027,70.75,9.45,18.66,1.14,9.608741336227954,4.77555555555555,81.2222222222222,69.06,31.68,0.068,5.175000000000001,1.97,9.16,1.995,0.0455,0.18,56.095,9.52,0.0975,1.839591112770725,0.4,126.4377929601926,0.8,96.44,0.68,0.51,1.36,0.0,0.0,2.0264328820785087,2.0,64.25344841680744,1.88538993950624,3.0865251512344,0.0608381928170472,0.0182185677693607,0.0384790451795738,0.0783114066161643,2.058742710774429,3.68726769851218,0.0478143223063927,0.1120954820426181,0.0210838192817047,15.282785430850211,0.0,0.0,0.0,0.0,0.0,0.0,0.0,0.0,0.0,0.0,0.0,0.0,0.0,2136.218678580045,7.0,1.3,3.5,75.0,27.6,10.0,60.0,28.75,8.0,121.545,106.0,536.0,42.6484907497566,430.0,88.9622641509434
2024-08-10 18:00:00,2.67,1.41,1.26,1109.0,3000.0,211.0,2258.0,1522.0,250.0,114859.0,2.1090841987952,0.98,10.96,0.4,87.66,4.3,37.039135983899655,7.1,1.04,0.44,87.38,11.14,2.887668105942648,70.75,9.45,18.66,1.14,9.602998137897227,4.77555555555555,81.2222222222222,69.06,31.68,0.068,5.175000000000001,1.97,9.16,1.995,0.0455,0.18,56.095,9.52,0.0975,1.839591112770725,0.4,126.36222038558996,0.8,96.44,0.68,0.51,1.36,0.0,0.0,2.0252216718337497,2.0,64.25344841680744,1.88538993950624,3.0865251512344,0.0608381928170472,0.0182185677693607,0.0384790451795738,0.0783114066161643,2.058742710774429,3.68726769851218,0.0478143223063927,0.1120954820426181,0.0210838192817047,15.273650824692757,0.0,0.0,0.0,0.0,0.0,0.0,0.0,0.0,0.0,0.0,0.0,0.0,0.0,2136.218678580045,7.0,1.3,3.34,75.0,27.6,10.0,60.0,28.75,8.0,121.325,110.0,537.0,42.7842565597668,427.0,88.9090909090909
2024-08-10 19:00:00,2.67,1.41,1.26,1120.0,3000.0,0.0,2274.0,1517.0,252.0,114849.0,2.10444817023508,0.98,10.96,0.4,87.66,4.3,37.943977530624,7.1,1.04,0.44,87.38,11.14,2.958211924150057,70.75,9.45,18.66,1.14,9.837593018621847,4.77555555555555,81.2222222222222,69.06,31.68,0.068,5.175000000000001,1.97,9.16,1.995,0.0455,0.18,56.095,9.52,0.0975,1.839591112770725,0.4,129.44916569098046,0.8,96.44,0.68,0.51,1.36,0.0,0.0,2.0746964951881144,2.0,64.25344841680744,1.88538993950624,3.0865251512344,0.0608381928170472,0.0182185677693607,0.0384790451795738,0.0783114066161643,2.058742710774429,3.68726769851218,0.0478143223063927,0.1120954820426181,0.0210838192817047,15.646775992686688,0.0,0.0,0.0,0.0,0.0,0.0,0.0,0.0,0.0,0.0,0.0,0.0,0.0,2136.218678580045,7.0,1.3,3.4,75.0,27.6,10.0,60.0,28.75,8.0,121.4575,111.0,538.0,41.610251450677,427.0,91.08108108108108
2024-08-10 20:00:00,2.7,1.41,1.29,1129.0,3000.0,0.0,2282.0,1483.0,252.0,115654.0,2.08980755851955,0.98,10.96,0.4,87.66,4.3,36.79313343388624,7.1,1.04,0.44,87.38,11.14,2.8684891024701296,70.75,9.45,18.66,1.14,9.539217977616934,4.77555555555555,81.2222222222222,69.06,31.68,0.068,5.175000000000001,1.97,9.16,1.995,0.0455,0.18,56.095,9.52,0.0975,1.839591112770725,0.4,125.5229613798258,0.8,96.44,0.68,0.51,1.36,0.0,0.0,2.011770772335713,2.0,64.25344841680744,1.88538993950624,3.0865251512344,0.0608381928170472,0.0182185677693607,0.0384790451795738,0.0783114066161643,2.058742710774429,3.68726769851218,0.0478143223063927,0.1120954820426181,0.0210838192817047,15.172207933246202,0.0,0.0,0.0,0.0,0.0,0.0,0.0,0.0,0.0,0.0,0.0,0.0,0.0,2136.218678580045,7.0,1.3,3.38,75.0,27.6,10.0,60.0,28.75,8.0,121.7225,113.0,540.0,42.0210224558051,427.0,88.31858407079646
2024-08-10 21:00:00,2.72,1.41,1.31,1128.0,2996.0,0.0,2278.0,1470.0,251.0,115137.0,2.0963892477406,0.98,10.96,0.4,87.66,4.3,36.780512344225045,7.1,1.04,0.44,87.38,11.14,2.8675051292453566,70.75,9.45,18.66,1.14,9.535945754945018,4.77555555555555,81.2222222222222,69.06,31.68,0.068,5.175000000000001,1.97,9.16,1.995,0.0455,0.18,56.095,9.52,0.0975,1.839591112770725,0.4,125.47990343932824,0.8,96.44,0.68,0.51,1.36,0.0,0.0,2.0110806778282413,2.0,64.25344841680744,1.88538993950624,3.0865251512344,0.0608381928170472,0.0182185677693607,0.0384790451795738,0.0783114066161643,2.058742710774429,3.68726769851218,0.0478143223063927,0.1120954820426181,0.0210838192817047,15.167003435047432,0.0,0.0,0.0,0.0,0.0,0.0,0.0,0.0,0.0,0.0,0.0,0.0,0.0,2136.218678580045,7.0,1.3,3.51,75.0,27.6,10.0,60.0,28.75,8.0,121.4575,111.0,538.0,42.5934690014198,427.0,88.28828828828829
2024-08-10 22:00:00,2.71,1.4,1.31,1105.0,3005.0,218.0,2249.0,1472.0,248.0,115576.0,2.0996268418317,0.98,10.96,0.4,87.66,4.3,37.04725148258149,7.1,1.04,0.44,87.38,11.14,2.888300811487333,70.75,9.45,18.66,1.14,9.605102212861713,4.77555555555555,81.2222222222222,69.06,31.68,0.068,5.175000000000001,1.97,9.16,1.995,0.0455,0.18,56.095,9.52,0.0975,1.839591112770725,0.4,126.38990711223008,0.8,96.44,0.68,0.51,1.36,0.0,0.0,2.025665410149226,2.0,64.25344841680744,1.88538993950624,3.0865251512344,0.0608381928170472,0.0182185677693607,0.0384790451795738,0.0783114066161643,2.058742710774429,3.68726769851218,0.0478143223063927,0.1120954820426181,0.0210838192817047,15.276997373953208,0.0,0.0,0.0,0.0,0.0,0.0,0.0,0.0,0.0,0.0,0.0,0.0,0.0,2136.218678580045,7.0,1.3,3.65,75.0,27.6,10.0,60.0,28.75,8.0,121.59,112.0,539.0,43.3127082341742,427.0,88.92857142857143
2024-08-10 23:00:00,2.72,1.38,1.34,1112.0,2996.0,158.0,2260.0,1424.0,247.0,114587.0,2.11006549771538,0.95,10.86,0.41,87.78,3.2,35.86611643526641,6.0,1.05,0.45,87.46,11.04,2.8331645019574463,70.12,10.1,18.58,1.2,10.137235548827723,4.80111111111111,81.5344444444444,69.06,32.465,0.0685,5.205,1.88,9.585,1.965,0.0465,0.18,55.99,9.765,0.104,1.876076894115565,0.39,125.33841965667138,0.6,94.59,1.2,0.63,1.24,0.0,0.0,2.414417243891003,2.0,62.48400525279055,2.275620485883126,3.698227183191071,0.0650886408404465,0.0140413657255416,0.0395502298095863,0.1411483913328956,2.567931713722916,5.171621799080762,0.0549704530531845,0.1852068286277084,0.0224852265265922,15.124555115459115,0.0,0.0,0.0,0.0,0.0,0.0,0.0,0.0,0.0,0.0,0.0,0.0,0.0,2136.218678580045,7.0,1.3,3.68,75.0,27.6,10.0,60.0,28.75,8.0,121.59,112.0,539.0,43.1414868105516,427.0,88.39285714285714
2024-08-11 00:00:00,2.71,1.33,1.38,1153.0,3004.0,0.0,2267.0,1374.0,252.0,113018.0,2.1413749687227,0.95,10.86,0.41,87.78,3.2,36.6091973998776,6.0,1.05,0.45,87.46,11.04,2.8918625384403334,70.12,10.1,18.58,1.2,10.347260706798467,4.80111111111111,81.5344444444444,69.06,32.465,0.0685,5.205,1.88,9.585,1.965,0.0465,0.18,55.99,9.765,0.104,1.876076894115565,0.39,127.93520467378974,0.6,94.59,1.2,0.63,1.24,0.0,0.0,2.464439595706053,2.0,62.48400525279055,2.275620485883126,3.698227183191071,0.0650886408404465,0.0140413657255416,0.0395502298095863,0.1411483913328956,2.567931713722916,5.171621799080762,0.0549704530531845,0.1852068286277084,0.0224852265265922,15.437908500813649,0.0,0.0,0.0,0.0,0.0,0.0,0.0,0.0,0.0,0.0,0.0,0.0,0.0,2130.910414339234,7.0,1.3,3.93,82.5,26.18181818,11.0,60.0,28.75,8.0,122.0625,125.0,547.0,40.5800575263662,422.0,90.0
2024-08-11 01:00:00,2.73,1.38,1.35,1101.0,2996.0,857.0,2212.0,1408.0,245.0,114422.0,2.12931942866142,0.95,10.86,0.41,87.78,3.2,36.53590571339136,6.0,1.05,0.45,87.46,11.04,2.8860730238488608,70.12,10.1,18.58,1.2,10.326545470148218,4.80111111111111,81.5344444444444,69.06,32.465,0.0685,5.205,1.88,9.585,1.965,0.0465,0.18,55.99,9.765,0.104,1.876076894115565,0.39,127.67907813790626,0.6,94.59,1.2,0.63,1.24,0.0,0.0,2.459505782701636,2.0,62.48400525279055,2.275620485883126,3.698227183191071,0.0650886408404465,0.0140413657255416,0.0395502298095863,0.1411483913328956,2.567931713722916,5.171621799080762,0.0549704530531845,0.1852068286277084,0.0224852265265922,15.407001777088292,0.0,0.0,0.0,0.0,0.0,0.0,0.0,0.0,0.0,0.0,0.0,0.0,0.0,2130.910414339234,7.0,1.3,3.88,82.5,26.18181818,11.0,60.0,28.75,8.0,121.4575,111.0,538.0,42.939205361417,427.0,89.81981981981981
2024-08-11 02:00:00,2.71,1.36,1.35,1093.0,3005.0,953.0,2198.0,1406.0,243.0,114246.0,2.14129125878629,0.95,10.86,0.41,87.78,3.2,36.1007363248793,6.0,1.05,0.45,87.46,11.04,2.851697780961995,70.12,10.1,18.58,1.2,10.203548752537376,4.80111111111111,81.5344444444444,69.06,32.465,0.0685,5.205,1.88,9.585,1.965,0.0465,0.18,55.99,9.765,0.104,1.876076894115565,0.39,126.15832683109822,0.6,94.59,1.2,0.63,1.24,0.0,0.0,2.430211267987913,2.0,62.48400525279055,2.275620485883126,3.698227183191071,0.0650886408404465,0.0140413657255416,0.0395502298095863,0.1411483913328956,2.567931713722916,5.171621799080762,0.0549704530531845,0.1852068286277084,0.0224852265265922,15.223493104969014,0.0,0.0,0.0,0.0,0.0,0.0,0.0,0.0,0.0,0.0,0.0,0.0,0.0,2130.910414339234,7.0,1.3,3.84,82.5,26.18181818,11.0,60.0,28.75,8.0,121.09,112.0,537.0,42.8160230271048,425.0,88.75
2024-08-11 03:00:00,2.72,1.37,1.35,1099.0,2998.0,1065.0,2194.0,1419.0,244.0,114483.0,2.13446365713623,0.95,10.86,0.41,87.78,3.2,33.539941456251505,6.0,1.05,0.45,87.46,11.04,2.6494134569347296,70.12,10.1,18.58,1.2,9.479763091986069,4.80111111111111,81.5344444444444,69.06,32.465,0.0685,5.205,1.88,9.585,1.965,0.0465,0.18,55.99,9.765,0.104,1.876076894115565,0.39,117.20932387790634,0.6,94.59,1.2,0.63,1.24,0.0,0.0,2.2578249629347376,2.0,62.48400525279055,2.275620485883126,3.698227183191071,0.0650886408404465,0.0140413657255416,0.0395502298095863,0.1411483913328956,2.567931713722916,5.171621799080762,0.0549704530531845,0.1852068286277084,0.0224852265265922,14.143619202260586,0.0,0.0,0.0,0.0,0.0,0.0,0.0,0.0,0.0,0.0,0.0,0.0,0.0,2130.910414339234,6.0,1.3,4.0,82.5,26.18181818,11.0,60.0,28.75,8.0,120.825,110.0,535.0,42.7058257101589,425.0,82.45454545454545
2024-08-11 04:00:00,2.71,1.37,1.34,1104.0,3002.0,1148.0,2197.0,1430.0,247.0,115166.0,2.12642182403031,0.95,10.86,0.41,87.78,3.2,35.95546173202265,6.0,1.05,0.45,87.46,11.04,2.8402221359681845,70.12,10.1,18.58,1.2,10.162488194177064,4.80111111111111,81.5344444444444,69.06,32.465,0.0685,5.205,1.88,9.585,1.965,0.0465,0.18,55.99,9.765,0.104,1.876076894115565,0.39,125.65064744747204,0.6,94.59,1.2,0.63,1.24,0.0,0.0,2.4204317457827305,2.0,62.48400525279055,2.275620485883126,3.698227183191071,0.0650886408404465,0.0140413657255416,0.0395502298095863,0.1411483913328956,2.567931713722916,5.171621799080762,0.0549704530531845,0.1852068286277084,0.0224852265265922,15.16223156329912,0.0,0.0,0.0,0.0,0.0,0.0,0.0,0.0,0.0,0.0,0.0,0.0,0.0,2130.910414339234,7.0,1.3,3.91,82.5,26.18181818,11.0,60.0,28.75,8.0,121.09,112.0,537.0,42.8195308760172,425.0,88.39285714285714
2024-08-11 05:00:00,2.72,1.37,1.35,1108.0,2997.0,916.0,2213.0,1409.0,246.0,114638.0,2.12735536432681,0.95,10.86,0.41,87.78,3.2,35.817258026428924,6.0,1.05,0.45,87.46,11.04,2.829305040066993,70.12,10.1,18.58,1.2,10.123426158568805,4.80111111111111,81.5344444444444,69.06,32.465,0.0685,5.205,1.88,9.585,1.965,0.0465,0.18,55.99,9.765,0.104,1.876076894115565,0.39,125.167678122341,0.6,94.59,1.2,0.63,1.24,0.0,0.0,2.4111282180211626,2.0,62.48400525279055,2.275620485883126,3.698227183191071,0.0650886408404465,0.0140413657255416,0.0395502298095863,0.1411483913328956,2.567931713722916,5.171621799080762,0.0549704530531845,0.1852068286277084,0.0224852265265922,15.103951778082184,0.0,0.0,0.0,0.0,0.0,0.0,0.0,0.0,0.0,0.0,0.0,0.0,0.0,2130.910414339234,7.0,1.3,3.8,82.5,26.18181818,11.0,60.0,28.75,8.0,121.2225,113.0,538.0,42.8197189807097,425.0,88.05309734513274
2024-08-11 06:00:00,2.69,1.35,1.34,1097.0,2999.0,994.0,2199.0,1429.0,245.0,114212.0,2.13862541365173,0.95,10.86,0.41,87.78,3.2,39.19772650895985,6.0,1.05,0.45,87.46,11.04,3.0963376674209626,70.12,10.1,18.58,1.2,11.07888520121856,4.80111111111111,81.5344444444444,69.06,32.465,0.0685,5.205,1.88,9.585,1.965,0.0465,0.18,55.99,9.765,0.104,1.876076894115565,0.39,136.98112823658292,0.6,94.59,1.2,0.63,1.24,0.0,0.0,2.638692900452946,2.0,62.48400525279055,2.275620485883126,3.698227183191071,0.0650886408404465,0.0140413657255416,0.0395502298095863,0.1411483913328956,2.567931713722916,5.171621799080762,0.0549704530531845,0.1852068286277084,0.0224852265265922,16.529477788749965,0.0,0.0,0.0,0.0,0.0,0.0,0.0,0.0,0.0,0.0,0.0,0.0,0.0,2130.910414339234,8.0,1.3,3.72,82.5,26.18181818,11.0,60.0,28.75,8.0,120.825,110.0,535.0,43.2425978987584,425.0,96.36363636363636
2024-08-11 07:00:00,2.69,1.38,1.31,1097.0,3001.0,627.0,2226.0,1453.0,245.0,114115.0,2.13326206858474,0.95,10.86,0.41,87.78,3.2,35.71355954299987,6.0,1.05,0.45,87.46,11.04,2.821113607836288,70.12,10.1,18.58,1.2,10.094116713971593,4.80111111111111,81.5344444444444,69.06,32.465,0.0685,5.205,1.88,9.585,1.965,0.0465,0.18,55.99,9.765,0.104,1.876076894115565,0.39,124.80529140959914,0.6,94.59,1.2,0.63,1.24,0.0,0.0,2.404147495505293,2.0,62.48400525279055,2.275620485883126,3.698227183191071,0.0650886408404465,0.0140413657255416,0.0395502298095863,0.1411483913328956,2.567931713722916,5.171621799080762,0.0549704530531845,0.1852068286277084,0.0224852265265922,15.060222665931358,0.0,0.0,0.0,0.0,0.0,0.0,0.0,0.0,0.0,0.0,0.0,0.0,0.0,2130.910414339234,7.0,1.3,3.65,82.5,26.18181818,11.0,60.0,28.75,8.0,120.6925,109.0,534.0,43.0824372759857,425.0,87.79816513761467
2024-08-11 08:00:00,2.71,1.38,1.33,1093.0,2998.0,115.0,2253.0,1418.0,242.0,113367.0,2.1332158836229,0.94,10.9,0.42,87.74,3.0,35.83963469177207,8.8,1.04,0.46,87.42,11.08,2.831072635229876,70.42,9.92,18.52,1.14,10.129750721970872,4.80111111111111,81.5344444444444,69.06,33.25,0.0685,5.395,1.93,9.32,1.935,0.0475,0.18,55.575,10.125,0.1045,1.877033854614195,0.39,125.24587604701338,0.8,96.41,0.93,0.7,1.21,0.0,0.0,2.41263455915968,2.0,63.15797110965202,2.148161523309259,3.250295469468156,0.0350295469468154,0.0115206828627708,0.029,0.0863197636244254,2.073965856861458,5.049789888378202,0.049940906106369,0.0849704530531845,0.0139763624425476,15.113387901697449,0.0,0.0,0.0,0.0,0.0,0.0,0.0,0.0,0.0,0.0,0.0,0.0,0.0,2130.910414339234,7.0,1.3,3.52,82.5,26.18181818,11.0,60.0,28.75,8.0,120.9575,111.0,536.0,43.2110528823249,425.0,88.10810810810811
2024-08-11 09:00:00,2.68,1.37,1.31,1106.0,3001.0,0.0,2248.0,1423.0,242.0,112307.0,2.15277385966519,0.94,10.9,0.42,87.74,3.0,35.76760665505283,8.8,1.04,0.46,87.42,11.08,2.825382939855498,70.42,9.92,18.52,1.14,10.109392644573216,4.80111111111111,81.5344444444444,69.06,33.25,0.0685,5.395,1.93,9.32,1.935,0.0475,0.18,55.575,10.125,0.1045,1.877033854614195,0.39,124.99416548588653,0.8,96.41,0.93,0.7,1.21,0.0,0.0,2.4077858118967184,2.0,63.15797110965202,2.148161523309259,3.250295469468156,0.0350295469468154,0.0115206828627708,0.029,0.0863197636244254,2.073965856861458,5.049789888378202,0.049940906106369,0.0849704530531845,0.0139763624425476,15.08301405251908,0.0,0.0,0.0,0.0,0.0,0.0,0.0,0.0,0.0,0.0,0.0,0.0,0.0,2130.910414339234,7.0,1.3,3.64,82.5,26.18181818,11.0,60.0,28.75,8.0,121.62,116.0,541.0,42.1304036302842,425.0,87.93103448275862
2024-08-11 10:00:00,2.71,1.39,1.32,1096.0,2997.0,0.0,2245.0,1432.0,241.0,112658.0,2.14321099556517,0.94,10.9,0.42,87.74,3.0,35.76760665505283,8.8,1.04,0.46,87.42,11.08,2.825382939855498,70.42,9.92,18.52,1.14,10.109392644573216,4.80111111111111,81.5344444444444,69.06,33.25,0.0685,5.395,1.93,9.32,1.935,0.0475,0.18,55.575,10.125,0.1045,1.877033854614195,0.39,124.99416548588653,0.8,96.41,0.93,0.7,1.21,0.0,0.0,2.4077858118967184,2.0,63.15797110965202,2.148161523309259,3.250295469468156,0.0350295469468154,0.0115206828627708,0.029,0.0863197636244254,2.073965856861458,5.049789888378202,0.049940906106369,0.0849704530531845,0.0139763624425476,15.08301405251908,0.0,0.0,0.0,0.0,0.0,0.0,0.0,0.0,0.0,0.0,0.0,0.0,0.0,2130.910414339234,7.0,1.3,3.49,82.5,26.18181818,11.0,60.0,28.75,8.0,121.62,116.0,541.0,41.610251450677,425.0,87.93103448275862
2024-08-11 11:00:00,2.71,1.36,1.35,1099.0,3001.0,0.0,2299.0,1401.0,242.0,113268.0,2.13451827491951,0.94,10.9,0.42,87.74,3.0,35.28806776911279,8.8,1.04,0.46,87.42,11.08,2.787502826701745,70.42,9.92,18.52,1.14,9.973855287179909,4.80111111111111,81.5344444444444,69.06,33.25,0.0685,5.395,1.93,9.32,1.935,0.0475,0.18,55.575,10.125,0.1045,1.877033854614195,0.39,123.31835968081346,0.8,96.41,0.93,0.7,1.21,0.0,0.0,2.375504453600801,2.0,63.15797110965202,2.148161523309259,3.250295469468156,0.0350295469468154,0.0115206828627708,0.029,0.0863197636244254,2.073965856861458,5.049789888378202,0.049940906106369,0.0849704530531845,0.0139763624425476,14.880794993661778,0.0,0.0,0.0,0.0,0.0,0.0,0.0,0.0,0.0,0.0,0.0,0.0,0.0,2130.910414339234,7.0,1.3,3.78,82.5,26.18181818,11.0,60.0,28.75,8.0,121.0025,117.0,539.0,41.6788321167883,422.0,86.75213675213675
2024-08-11 12:00:00,2.68,1.35,1.33,1117.0,3001.0,0.0,2257.0,1423.0,248.0,113512.0,2.12993232212638,0.94,10.9,0.42,87.74,3.0,35.54954742845258,8.8,1.04,0.46,87.42,11.08,2.808157833779595,70.42,9.92,18.52,1.14,10.047760163464432,4.80111111111111,81.5344444444444,69.06,33.25,0.0685,5.395,1.93,9.32,1.935,0.0475,0.18,55.575,10.125,0.1045,1.877033854614195,0.39,124.23213152263428,0.8,96.41,0.93,0.7,1.21,0.0,0.0,2.393106610209426,2.0,63.15797110965202,2.148161523309259,3.250295469468156,0.0350295469468154,0.0115206828627708,0.029,0.0863197636244254,2.073965856861458,5.049789888378202,0.049940906106369,0.0849704530531845,0.0139763624425476,14.991059608633236,0.0,0.0,0.0,0.0,0.0,0.0,0.0,0.0,0.0,0.0,0.0,0.0,0.0,2130.910414339234,7.0,1.3,3.56,82.5,26.18181818,11.0,60.0,28.75,8.0,121.2675,119.0,541.0,42.9334628460418,422.0,87.39495798319328
2024-08-11 13:00:00,2.73,1.34,1.39,1105.0,2998.0,228.0,2241.0,1370.0,243.0,113589.0,2.13168454227254,0.94,10.9,0.42,87.74,3.0,35.333735720220844,8.8,1.04,0.46,87.42,11.08,2.791110265443824,70.42,9.92,18.52,1.14,9.986762923228277,4.80111111111111,81.5344444444444,69.06,33.25,0.0685,5.395,1.93,9.32,1.935,0.0475,0.18,55.575,10.125,0.1045,1.877033854614195,0.39,123.47795178025844,0.8,96.41,0.93,0.7,1.21,0.0,0.0,2.378578705836821,2.0,63.15797110965202,2.148161523309259,3.250295469468156,0.0350295469468154,0.0115206828627708,0.029,0.0863197636244254,2.073965856861458,5.049789888378202,0.049940906106369,0.0849704530531845,0.0139763624425476,14.900052931576262,0.0,0.0,0.0,0.0,0.0,0.0,0.0,0.0,0.0,0.0,0.0,0.0,0.0,2130.910414339234,7.0,1.3,3.61,82.5,26.18181818,11.0,60.0,28.75,8.0,121.135,118.0,540.0,43.2814371257485,422.0,86.86440677966101
2024-08-11 14:00:00,2.72,1.34,1.38,1084.0,3000.0,438.0,2218.0,1352.0,236.0,111860.0,2.17122671625146,0.94,10.9,0.42,87.74,3.0,33.3211491148886,8.8,1.04,0.46,87.42,11.08,2.6321304400804144,70.42,9.92,18.52,1.14,9.417923402576752,4.80111111111111,81.5344444444444,69.06,33.25,0.0685,5.395,1.93,9.32,1.935,0.0475,0.18,55.575,10.125,0.1045,1.877033854614195,0.39,116.44472795771787,0.8,96.41,0.93,0.7,1.21,0.0,0.0,2.243096409795417,2.0,63.15797110965202,2.148161523309259,3.250295469468156,0.0350295469468154,0.0115206828627708,0.029,0.0863197636244254,2.073965856861458,5.049789888378202,0.049940906106369,0.0849704530531845,0.0139763624425476,14.051355607685016,0.0,0.0,0.0,0.0,0.0,0.0,0.0,0.0,0.0,0.0,0.0,0.0,0.0,2130.910414339234,6.0,1.3,3.69,82.5,26.18181818,11.0,60.0,28.75,8.0,121.4,120.0,542.0,42.4408884642942,422.0,81.91666666666667
2024-08-11 15:00:00,2.69,1.35,1.34,1094.0,3001.0,269.0,2238.0,1389.0,240.0,111602.0,2.17288050308187,0.94,10.9,0.42,87.74,3.0,36.13705497309346,8.8,1.04,0.46,87.42,11.08,2.854566692210448,70.42,9.92,18.52,1.14,10.213813892127456,4.80111111111111,81.5344444444444,69.06,33.25,0.0685,5.395,1.93,9.32,1.935,0.0475,0.18,55.575,10.125,0.1045,1.877033854614195,0.39,126.28524667700474,0.8,96.41,0.93,0.7,1.21,0.0,0.0,2.432656148539209,2.0,63.15797110965202,2.148161523309259,3.250295469468156,0.0350295469468154,0.0115206828627708,0.029,0.0863197636244254,2.073965856861458,5.049789888378202,0.049940906106369,0.0849704530531845,0.0139763624425476,15.238808490386488,0.0,0.0,0.0,0.0,0.0,0.0,0.0,0.0,0.0,0.0,0.0,0.0,0.0,2130.910414339234,7.0,1.3,3.74,82.5,26.18181818,11.0,60.0,28.75,8.0,120.34,112.0,534.0,41.7007949891592,422.0,88.83928571428571
2024-08-11 16:00:00,2.71,1.35,1.36,1118.0,2995.0,0.0,2277.0,1401.0,248.0,114364.0,2.10984783093951,0.94,10.84,0.4,87.82,2.8,36.21322771315327,9.4,1.04,0.42,87.54,11.0,2.8605837892536634,70.4,9.8,18.68,1.12,10.235343432683637,4.80111111111111,81.5344444444444,69.06,34.035,0.067,5.26,1.925,9.26,1.93,0.047,0.17,55.88,9.86,0.107,1.8745314764681,0.4,126.55144139806536,0.6,96.90999999999998,0.7,0.46,1.4,0.0,0.0,2.437783906863608,2.0,62.78885751805648,2.126979645436638,3.29763624425476,0.0701181877872619,0.0134852265265922,0.0404911359159553,0.0988581746552856,2.124024950755089,5.209967170059094,0.0400590938936309,0.1804727511490479,0.0215147734734077,15.270930139447918,0.0,0.0,0.0,0.0,0.0,0.0,0.0,0.0,0.0,0.0,0.0,0.0,0.0,2130.910414339234,7.0,1.3,3.44,82.5,26.18181818,11.0,60.0,28.75,8.0,120.4725,113.0,535.0,41.1551474142098,422.0,89.02654867256638
2024-08-11 17:00:00,2.72,1.35,1.37,1102.0,3004.0,0.0,2278.0,1391.0,244.0,114331.0,2.11679527626619,0.94,10.84,0.4,87.82,2.8,36.21322771315327,9.4,1.04,0.42,87.54,11.0,2.8605837892536634,70.4,9.8,18.68,1.12,10.235343432683637,4.80111111111111,81.5344444444444,69.06,34.035,0.067,5.26,1.925,9.26,1.93,0.047,0.17,55.88,9.86,0.107,1.8745314764681,0.4,126.55144139806536,0.6,96.90999999999998,0.7,0.46,1.4,0.0,0.0,2.437783906863608,2.0,62.78885751805648,2.126979645436638,3.29763624425476,0.0701181877872619,0.0134852265265922,0.0404911359159553,0.0988581746552856,2.124024950755089,5.209967170059094,0.0400590938936309,0.1804727511490479,0.0215147734734077,15.270930139447918,0.0,0.0,0.0,0.0,0.0,0.0,0.0,0.0,0.0,0.0,0.0,0.0,0.0,2130.910414339234,8.0,1.3,3.58,82.5,26.18181818,11.0,60.0,28.75,8.0,120.4725,113.0,535.0,41.4258188824663,422.0,89.02654867256638
