Repository: saikumar-voptimai/evonith_bf_webapp

# Evonith BF2 — Blast Furnace Intelligence Platform

Monitoring, modelling and optimisation of **Blast Furnace 2 (BF2)** at Evonith Steel: live telemetry from InfluxDB,
manual plant reports from Neon PostgreSQL, a two-zone energy model of the furnace, blend and fuel optimisers, a
conversational assistant (FurnaceMind) and a live digital twin evaluated every hour.

The platform has three deployable parts that share one Python service layer, plus the shared data library:

| Part | Path | What it is |
|---|---|---|
| **Streamlit app** (legacy) | `src/app.py`, `src/custom_pages/` | The original 11-page dashboard; still the home of the model pages. Served under `/legacy` in production |

File: src/data/V13_df_filtered.csv (part 88 of 268)
NM3/HR.,STEAMKGS/HR.,RAFTOC,PERMEABILITYKGS/HR.,TUYEREVELOCITYM/S,HOT BLAST VOLUMENM3/HR.,O2 ENRICHMENT %,COKE_VM%,COKE_ASH%,COKE_IM%,COKE_FC%,COKE_MOIST%,COKE_CALC_MT,NUTCOKE_MOIST%,NUTCOKE_VM%,NUTCOKE_IM%,NUTCOKE_FC%,NUTCOKE_ASH%,NUTCOKE_CALC_MT,PCI_2_FC%,PCI_2_ASH%,PCI_2_VM%,PCI_2_IM%,PCI_2_CALC_MT,SINTER_SP_02_COLD_STRENGTH_AI,SINTER_SP_02_COLD_STRENGTH_TI,SINTER_SP_02_HOT_STRENGTH_RI,SINTER_SP_02_HOT_STRENGTH_RDI,SINTER_SP_02_P%,SINTER_SP_02_SIO2%,SINTER_SP_02_MGO%,SINTER_SP_02_FEO%,SINTER_SP_02_AL2O3%,SINTER_SP_02_NA2O%,SINTER_SP_02_TIO2%,SINTER_SP_02_FE(T)%,SINTER_SP_02_CAO%,SINTER_SP_02_K2O%,SINTER_SP_02_BASICITY,SINTER_SP_02_MNO%,SINTER_CALC_MT,FLUX_TM%,FLUX_SIO2%,FLUX_FE2O3%,FLUX_AL2O3%,FLUX_LOI%,FLUX_MGO%,FLUX_CAO%,FLUX_CALC_MT,GEOMIN TYPE,ORE_FE(T)%,ORE_LOI%,ORE_TM%,ORE_MGO%,ORE_NA2O%,ORE_P%,ORE_TIO2%,ORE_AL2O3%,ORE_SIO2%,ORE_MNO%,ORE_CAO%,ORE_K2O%,ORE_CALC_MT,LLOYDS_PELLET_PCT_SIO2,LLOYDS_PELLET_PCT_AL2O3,LLOYDS_PELLET_PCT_FE2O3,LLOYDS_PELLET_PCT_MGO,LLOYDS_PELLET_PCT_TIO2,LLOYDS_PELLET_PCT_NA2O,TOTAL_PELLET_CALC_MT,LLOYDS_PELLET_PCT_K2O,LLOYDS_PELLET_PCT_TM,LLOYDS_PELLET_PCT_LOI,LLOYDS_PELLET_PCT_MNO,LLOYDS_PELLET_PCT_CAO,LLOYDS_PELLET_PCT_P,DAILYPRODUCTION,CHARGES/HRS.,STOCKRODLEVEL,FURNACE TOP GAS ANALYSISH2%,COKE_DISCHARGE_TIME,WEIGHTED_COKE_ANGLE,TOTAL_COKE_PORTIONS,NON_COKE_DISCHARGE_TIME,WEIGHTED_NON_COKE_ANGLE,TOTAL_NON_COKE_PORTIONS,UNITCOST LAKHS/THM,ACTUALKG/THM.,ACT. FUEL RATEKG/THM.,FURNACETOPGASANALYSISCO2ETACO,COKE RATE KG/THM,PRODUCTIONTONNESPERHR
2024-08-15 22:00:00,2.68,1.31,1.37,1120.0,3198.0,0.0,2287.0,1435.0,258.0,117814.0,2.18684149993482,0.99,10.75,0.4,87.86,3.2,35.31849517149285,8.2,1.04,0.44,87.44,11.08,2.6900254048307497,70.15,9.79,18.76,1.3,9.487403425506576,5.31111111111111,78.7111111111111,71.15,33.28,0.067,5.63,1.635,10.115,2.095,0.0435,0.155,55.85,9.805,0.098,1.74186360652426,0.3,121.92338503689074,0.3,96.0,0.68,0.4499999999999999,1.38,0.0,0.0,1.427047263905387,2.0,62.94352561548881,2.242539239901203,3.50339415186041,0.0449151462034897,0.0089660584813959,0.0363387777866305,0.1256448888534778,2.524406023424429,4.769541869173771,0.0450848537965102,0.0554242689825511,0.0204575731017448,14.814615557714234,0.0,0.0,0.0,0.0,0.0,0.0,0.0,0.0,0.0,0.0,0.0,0.0,0.0,2140.0797543490985,6.0,1.3,3.7,82.5,26.18181818,11.0,60.0,28.75,8.0,123.2675,119.0,549.0,40.3021442495127,430.0,84.2016806722689
2024-08-15 23:00:00,2.71,1.31,1.4,1103.0,3201.0,0.0,2287.0,1390.0,250.0,116494.0,2.21368138527941,0.96,10.81,0.37,87.86,2.9,33.35530557411541,5.1,1.04,0.42,87.35,11.19,2.548348083995423,70.56,9.66,18.54,1.24,9.046938623375896,5.02222222222222,78.9988888888889,71.15,32.7,0.0695,5.71,1.69,9.605,2.13,0.047,0.155,55.71,9.76,0.0965,1.709286667382405,0.325,115.20794606803942,0.4,95.0,0.96,0.54,1.38,0.0,0.0,1.534815845955743,2.0,62.81829973915106,2.331638605643823,3.858193028219113,0.0403641345875161,0.0079453798118725,0.0328725528943693,0.0979460648697072,2.243641345875162,5.174627038705768,0.045091033646879,0.1572758411719759,0.0139635865412483,14.595556452407497,0.0,0.0,0.0,0.0,0.0,0.0,0.0,0.0,0.0,0.0,0.0,0.0,0.0,2140.0797543490985,7.0,1.3,3.74,82.5,26.18181818,11.0,60.0,28.75,8.0,122.4725,113.0,543.0,40.3359298928919,430.0,82.30088495575221
2024-08-16 01:00:00,2.7,1.32,1.38,1102.0,3200.0,57.0,2280.0,1427.0,254.0,117954.0,2.18692703371865,0.96,10.81,0.37,87.86,2.9,38.41490400908533,5.1,1.04,0.42,87.35,11.19,2.934901819768949,70.56,9.66,18.54,1.24,10.419250335477956,5.02222222222222,78.9988888888889,71.15,32.7,0.0695,5.71,1.69,9.605,2.13,0.047,0.155,55.71,9.76,0.0965,1.709286667382405,0.325,132.6836049951248,0.4,95.0,0.96,0.54,1.38,0.0,0.0,1.7676289387607145,2.0,62.81829973915106,2.331638605643823,3.858193028219113,0.0403641345875161,0.0079453798118725,0.0328725528943693,0.0979460648697072,2.243641345875162,5.174627038705768,0.045091033646879,0.1572758411719759,0.0139635865412483,16.809526713301278,0.0,0.0,0.0,0.0,0.0,0.0,0.0,0.0,0.0,0.0,0.0,0.0,0.0,2118.056574624181,7.0,1.3,3.64,82.5,26.18181818,11.0,60.0,28.75,8.0,121.6625,105.0,536.0,40.630303030303,431.0,93.8095238095238
2024-08-16 02:00:00,2.68,1.32,1.36,1103.0,3199.0,457.0,2259.0,1448.0,256.0,118432.0,2.18661063994465,0.96,10.81,0.37,87.86,2.9,35.83116046532706,5.1,1.04,0.42,87.35,11.19,2.737503600926621,70.56,9.66,18.54,1.24,9.71846319362474,5.02222222222222,78.9988888888889,71.15,32.7,0.0695,5.71,1.69,9.605,2.13,0.047,0.155,55.71,9.76,0.0965,1.709286667382405,0.325,123.75945389773696,0.4,95.0,0.96,0.54,1.38,0.0,0.0,1.6487401903415293,2.0,62.81829973915106,2.331638605643823,3.858193028219113,0.0403641345875161,0.0079453798118725,0.0328725528943693,0.0979460648697072,2.243641345875162,5.174627038705768,0.045091033646879,0.1572758411719759,0.0139635865412483,15.678936718624923,0.0,0.0,0.0,0.0,0.0,0.0,0.0,0.0,0.0,0.0,0.0,0.0,0.0,2118.056574624181,7.0,1.3,3.8,82.5,26.18181818,11.0,60.0,28.75,8.0,121.81,108.0,538.0,40.6060606060606,430.0,87.5
2024-08-16 03:00:00,2.65,1.32,1.33,1104.0,3209.0,0.0,2284.0,1480.0,258.0,118271.0,2.18588492619251,0.96,10.81,0.37,87.86,2.9,37.40090654285567,5.1,1.04,0.42,87.35,11.19,2.857432330110073,70.56,9.66,18.54,1.24,10.144224438297826,5.02222222222222,78.9988888888889,71.15,32.7,0.0695,5.71,1.69,9.605,2.13,0.047,0.155,55.71,9.76,0.0965,1.709286667382405,0.325,129.18129663992354,0.4,95.0,0.96,0.54,1.38,0.0,0.0,1.7209707129660152,2.0,62.81829973915106,2.331638605643823,3.858193028219113,0.0403641345875161,0.0079453798118725,0.0328725528943693,0.0979460648697072,2.243641345875162,5.174627038705768,0.045091033646879,0.1572758411719759,0.0139635865412483,16.36582347010754,0.0,0.0,0.0,0.0,0.0,0.0,0.0,0.0,0.0,0.0,0.0,0.0,0.0,2118.056574624181,8.0,1.3,3.69,82.5,26.18181818,11.0,60.0,28.75,8.0,121.4125,105.0,535.0,40.0915001203949,430.0,91.33333333333331
2024-08-16 04:00:00,2.68,1.32,1.36,1106.0,3204.0,0.0,2281.0,1446.0,256.0,118310.0,2.18176174621288,0.96,10.81,0.37,87.86,2.9,38.343995095362985,5.1,1.04,0.42,87.35,11.19,2.929484372939657,70.56,9.66,18.54,1.24,10.400017755255568,5.02222222222222,78.9988888888889,71.15,32.7,0.0695,5.71,1.69,9.605,2.13,0.047,0.155,55.71,9.76,0.0965,1.709286667382405,0.325,132.43868832692894,0.4,95.0,0.96,0.54,1.38,0.0,0.0,1.7643661257680785,2.0,62.81829973915106,2.331638605643823,3.858193028219113,0.0403641345875161,0.0079453798118725,0.0328725528943693,0.0979460648697072,2.243641345875162,5.174627038705768,0.045091033646879,0.1572758411719759,0.0139635865412483,16.778498514476542,0.0,0.0,0.0,0.0,0.0,0.0,0.0,0.0,0.0,0.0,0.0,0.0,0.0,2118.056574624181,7.0,1.3,3.74,82.5,26.18181818,11.0,60.0,28.75,8.0,122.075,110.0,540.0,40.8337280909522,430.0,93.63636363636364
2024-08-16 05:00:00,2.7,1.29,1.41,1102.0,3210.0,0.0,2259.0,1381.0,251.0,116980.0,2.21068426144578,0.96,10.81,0.37,87.86,2.9,36.39199602043652,5.1,1.04,0.42,87.35,11.19,2.780351483375908,70.56,9.66,18.54,1.24,9.87057826969887,5.02222222222222,78.9988888888889,71.15,32.7,0.0695,5.71,1.69,9.605,2.13,0.047,0.155,55.71,9.76,0.0965,1.709286667382405,0.325,125.69655839352764,0.4,95.0,0.96,0.54,1.38,0.0,0.0,1.6745465585381794,2.0,62.81829973915106,2.331638605643823,3.858193028219113,0.0403641345875161,0.0079453798118725,0.0328725528943693,0.0979460648697072,2.243641345875162,5.174627038705768,0.045091033646879,0.1572758411719759,0.0139635865412483,15.92434616291644,0.0,0.0,0.0,0.0,0.0,0.0,0.0,0.0,0.0,0.0,0.0,0.0,0.0,2118.056574624181,7.0,1.3,3.88,82.5,26.18181818,11.0,60.0,28.75,8.0,122.7375,115.0,545.0,41.5290231241151,430.0,88.8695652173913
2024-08-16 06:00:00,2.67,1.3,1.37,1098.0,3199.0,500.0,2254.0,1398.0,248.0,114830.0,2.25656141827656,0.96,10.81,0.37,87.86,2.9,35.84794321027569,5.1,1.04,0.42,87.35,11.19,2.73878580401839,70.56,9.66,18.54,1.24,9.72301516701754,5.02222222222222,78.9988888888889,71.15,32.7,0.0695,5.71,1.69,9.605,2.13,0.047,0.155,55.71,9.76,0.0965,1.709286667382405,0.325,123.81742085506612,0.4,95.0,0.96,0.54,1.38,0.0,0.0,1.649512433990401,2.0,62.81829973915106,2.331638605643823,3.858193028219113,0.0403641345875161,0.0079453798118725,0.0328725528943693,0.0979460648697072,2.243641345875162,5.174627038705768,0.045091033646879,0.1572758411719759,0.0139635865412483,15.686280482895942,0.0,0.0,0.0,0.0,0.0,0.0,0.0,0.0,0.0,0.0,0.0,0.0,0.0,2118.056574624181,7.0,1.3,3.79,82.5,26.18181818,11.0,60.0,28.75,8.0,123.665,122.0,552.0,42.0816615529856,430.0,87.54098360655738
2024-08-16 07:00:00,2.69,1.32,1.37,1139.0,3199.0,0.0,2285.0,1391.0,253.0,114517.0,2.25047141979054,0.96,10.81,0.37,87.86,2.9,38.157859196841805,5.1,1.04,0.42,87.35,11.19,2.9152635750127653,70.56,9.66,18.54,1.24,10.349532232171804,5.02222222222222,78.9988888888889,71.15,32.7,0.0695,5.71,1.69,9.605,2.13,0.047,0.155,55.71,9.76,0.0965,1.709286667382405,0.325,131.7957820729147,0.4,95.0,0.96,0.54,1.38,0.0,0.0,1.755801241662408,2.0,62.81829973915106,2.331638605643823,3.858193028219113,0.0403641345875161,0.0079453798118725,0.0328725528943693,0.0979460648697072,2.243641345875162,5.174627038705768,0.045091033646879,0.1572758411719759,0.0139635865412483,16.697049492561607,0.0,0.0,0.0,0.0,0.0,0.0,0.0,0.0,0.0,0.0,0.0,0.0,0.0,2118.056574624181,8.0,1.3,3.77,82.5,26.18181818,11.0,60.0,28.75,8.0,122.075,110.0,540.0,42.5961082107261,430.0,93.1818181818182
2024-08-16 08:00:00,2.71,1.32,1.39,1138.0,3200.0,0.0,2299.0,1377.0,252.0,114779.0,2.24603862391375,0.98,10.84,0.41,87.77,3.2,36.13013095719957,8.4,1.04,0.44,87.46,11.06,2.7603449710481325,70.5,9.91,18.39,1.2,9.79955277273716,5.02222222222222,78.9988888888889,71.15,32.12,0.068,5.75,1.605,9.665,2.1,0.0445,0.15,55.88,9.61,0.0985,1.671288272674755,0.32,124.79208650927306,0.2,96.52,1.01,0.55,1.31,0.0,0.0,1.662497061714796,2.0,62.55194108502621,2.324180697178089,3.303641345875162,0.0249089663531209,0.009399862988433,0.0289089663531209,0.105873237952204,2.339817932706242,5.491720812583985,0.0452731009406371,0.0649089663531209,0.0158543461649935,15.809759705152008,0.0,0.0,0.0,0.0,0.0,0.0,0.0,0.0,0.0,0.0,0.0,0.0,0.0,2118.056574624181,7.0,1.3,3.55,82.5,26.18181818,11.0,60.0,28.75,8.0,122.4725,113.0,543.0,42.4299952539155,430.0,88.23008849557522
2024-08-16 09:00:00,2.7,1.32,1.38,1132.0,3200.0,0.0,2298.0,1395.0,253.0,115446.0,2.23306876534352,0.98,10.84,0.41,87.77,3.2,36.23334696034603,8.4,1.04,0.44,87.46,11.06,2.768230682161512,70.5,9.91,18.39,1.2,9.827547984573592,5.02222222222222,78.9988888888889,71.15,32.12,0.068,5.75,1.605,9.665,2.1,0.0445,0.15,55.88,9.61,0.0985,1.671288272674755,0.32,125.14859062516054,0.2,96.52,1.01,0.55,1.31,0.0,0.0,1.6672464577841384,2.0,62.55194108502621,2.324180697178089,3.303641345875162,0.0249089663531209,0.009399862988433,0.0289089663531209,0.105873237952204,2.339817932706242,5.491720812583985,0.0452731009406371,0.0649089663531209,0.0158543461649935,15.854924783833978,0.0,0.0,0.0,0.0,0.0,0.0,0.0,0.0,0.0,0.0,0.0,0.0,0.0,2118.056574624181,7.0,1.3,3.64,82.5,26.18181818,11.0,60.0,28.75,8.0,122.34,112.0,542.0,40.8752103871123,430.0,88.48214285714286
2024-08-16 10:00:00,2.66,1.32,1.34,1148.0,3200.0,0.0,2305.0,1448.0,261.0,116358.0,2.2155753923053,0.98,10.84,0.41,87.77,3.2,36.26463911188314,8.4,1.04,0.44,87.46,11.06,2.770621405107715,70.5,9.91,18.39,1.2,9.836035335220718,5.02222222222222,78.9988888888889,71.15,32.12,0.068,5.75,1.605,9.665,2.1,0.0445,0.15,55.88,9.61,0.0985,1.671288272674755,0.32,125.25667251631964,0.2,96.52,1.01,0.55,1.31,0.0,0.0,1.668686339362392,2.0,62.55194108502621,2.324180697178089,3.303641345875162,0.0249089663531209,0.009399862988433,0.0289089663531209,0.105873237952204,2.339817932706242,5.491720812583985,0.0452731009406371,0.0649089663531209,0.0158543461649935,15.868617548940334,0.0,0.0,0.0,0.0,0.0,0.0,0.0,0.0,0.0,0.0,0.0,0.0,0.0,2118.056574624181,7.0,1.3,3.66,82.5,26.18181818,11.0,60.0,28.75,8.0,122.2075,111.0,541.0,41.294373339773,430.0,88.55855855855856
2024-08-16 11:00:00,2.64,1.32,1.32,1149.0,3200.0,0.0,2298.0,1466.0,263.0,116432.0,2.21416798788953,0.98,10.84,0.41,87.77,3.2,37.618380575704144,8.4,1.04,0.44,87.46,11.06,2.874047364072114,70.5,9.91,18.39,1.2,10.203209783912078,5.02222222222222,78.9988888888889,71.15,32.12,0.068,5.75,1.605,9.665,2.1,0.0445,0.15,55.88,9.61,0.0985,1.671288272674755,0.32,129.93244360789043,0.2,96.52,1.01,0.55,1.31,0.0,0.0,1.7309775945086854,2.0,62.55194108502621,2.324180697178089,3.303641345875162,0.0249089663531209,0.009399862988433,0.0289089663531209,0.105873237952204,2.339817932706242,5.491720812583985,0.0452731009406371,0.0649089663531209,0.0158543461649935,16.46098537819798,0.0,0.0,0.0,0.0,0.0,0.0,0.0,0.0,0.0,0.0,0.0,0.0,0.0,2118.056574624181,7.0,1.3,3.91,82.5,26.18181818,11.0,60.0,28.75,8.0,123.135,118.0,548.0,41.2941176470588,430.0,91.864406779661
2024-08-16 12:00:00,2.69,1.32,1.37,1149.0,3200.0,0.0,2288.0,1417.0,259.0,116332.0,2.21607031059724,0.98,10.84,0.41,87.77,3.2,35.76291063586928,8.4,1.04,0.44,87.46,11.06,2.7322893083534274,70.5,9.91,18.39,1.2,9.699951835160697,5.02222222222222,78.9988888888889,71.15,32.12,0.068,5.75,1.605,9.665,2.1,0.0445,0.15,55.88,9.61,0.0985,1.671288272674755,0.32,123.52372160459842,0.2,96.52,1.01,0.55,1.31,0.0,0.0,1.645599732836117,2.0,62.55194108502621,2.324180697178089,3.303641345875162,0.0249089663531209,0.009399862988433,0.0289089663531209,0.105873237952204,2.339817932706242,5.491720812583985,0.0452731009406371,0.0649089663531209,0.0158543461649935,15.649072077256111,0.0,0.0,0.0,0.0,0.0,0.0,0.0,0.0,0.0,0.0,0.0,0.0,0.0,2118.056574624181,7.0,1.3,3.9,82.5,26.18181818,11.0,60.0,28.75,8.0,123.4,120.0,550.0,40.3085824493732,430.0,87.33333333333333
2024-08-16 13:00:00,2.71,1.32,1.39,1105.0,3199.0,0.0,2266.0,1402.0,251.0,116717.0,2.20807436332395,0.98,10.84,0.41,87.77,3.2,36.60564766047823,8.4,1.04,0.44,87.46,11.06,2.796674486213731,70.5,9.91,18.39,1.2,9.92852687010806,5.02222222222222,78.9988888888889,71.15,32.12,0.068,5.75,1.605,9.665,2.1,0.0445,0.15,55.88,9.61,0.0985,1.671288272674755,0.32,126.43450296335268,0.2,96.52,1.01,0.55,1.31,0.0,0.0,1.6843775559464271,2.0,62.55194108502621,2.324180697178089,3.303641345875162,0.0249089663531209,0.009399862988433,0.0289089663531209,0.105873237952204,2.339817932706242,5.491720812583985,0.0452731009406371,0.0649089663531209,0.0158543461649935,16.0178354750275,0.0,0.0,0.0,0.0,0.0,0.0,0.0,0.0,0.0,0.0,0.0,0.0,0.0,2118.056574624181,7.0,1.3,3.77,82.5,26.18181818,11.0,60.0,28.75,8.0,122.7375,115.0,545.0,40.9288824383164,430.0,89.3913043478261
2024-08-16 14:00:00,2.68,1.32,1.36,1129.0,3201.0,0.0,2295.0,1431.0,258.0,117182.0,2.20069114927082,0.98,10.84,0.41,87.77,3.2,36.15396371276243,8.4,1.04,0.44,87.46,11.06,2.762165795529564,70.5,9.91,18.39,1.2,9.80601691608983,5.02222222222222,78.9988888888889,71.15,32.12,0.068,5.75,1.605,9.665,2.1,0.0445,0.15,55.88,9.61,0.0985,1.671288272674755,0.32,124.8744039328517,0.2,96.52,1.01,0.55,1.31,0.0,0.0,1.663593705569831,2.0,62.55194108502621,2.324180697178089,3.303641345875162,0.0249089663531209,0.009399862988433,0.0289089663531209,0.105873237952204,2.339817932706242,5.491720812583985,0.0452731009406371,0.0649089663531209,0.0158543461649935,15.820188400774695,0.0,0.0,0.0,0.0,0.0,0.0,0.0,0.0,0.0,0.0,0.0,0.0,0.0,2118.056574624181,7.0,1.3,3.61,82.5,26.18181818,11.0,60.0,28.75,8.0,122.2075,111.0,541.0,42.1353670162059,430.0,88.28828828828829
2024-08-16 15:00:00,2.7,1.32,1.38,1119.0,3198.0,0.0,2280.0,1405.0,254.0,116811.0,2.20560908486847,0.98,10.84,0.41,87.77,3.2,43.42164825502182,8.4,1.04,0.44,87.46,11.06,3.317417491161528,70.5,9.91,18.39,1.2,11.777226439018092,5.02222222222222,78.9988888888889,71.15,32.12,0.068,5.75,1.605,9.665,2.1,0.0445,0.15,55.88,9.61,0.0985,1.671288272674755,0.32,149.97670758057802,0.2,96.52,1.01,0.55,1.31,0.0,0.0,1.9980099912813176,2.0,62.55194108502621,2.324180697178089,3.303641345875162,0.0249089663531209,0.009399862988433,0.0289089663531209,0.105873237952204,2.339817932706242,5.491720812583985,0.0452731009406371,0.0649089663531209,0.0158543461649935,19.00036913031818,0.0,0.0,0.0,0.0,0.0,0.0,0.0,0.0,0.0,0.0,0.0,0.0,0.0,2118.056574624181,7.0,1.3,3.68,82.5,26.18181818,11.0,60.0,28.75,8.0,122.2075,111.0,541.0,41.4857694163049,430.0,89.77447890850637
2024-08-16 16:00:00,2.67,1.32,1.35,1121.0,3200.0,0.0,2288.0,1459.0,259.0,117708.0,2.19017796095816,0.97,10.78,0.42,87.83,3.0,36.05765326220017,7.8,1.05,0.46,87.25,11.24,2.754807669200493,70.36,9.99,18.46,1.19,9.779894692952332,5.02222222222222,78.9988888888889,71.15,31.54,0.066,5.765,1.715,9.69,2.05,0.0435,0.15,55.295,10.36,0.1145,1.79705703591373,0.33,124.54175133071884,0.6,95.46,0.77,0.48,1.46,0.0,0.0,1.6591620625940042,2.0,62.1250362290201,2.321092403762548,3.601820672937581,0.0452731009406371,0.0124362764471846,0.0397997259768661,0.1253816562590572,2.717822043053251,5.174242352383211,0.045091033646879,0.0803641345875161,0.0274180697178088,15.7780450417515,0.0,0.0,0.0,0.0,0.0,0.0,0.0,0.0,0.0,0.0,0.0,0.0,0.0,2118.056574624181,7.0,1.3,3.72,82.5,26.18181818,11.0,60.0,28.75,8.0,122.4725,113.0,543.0,41.9455815073441,430.0,88.05309734513274
2024-08-16 17:00:00,2.71,1.32,1.39,1112.0,3200.0,0.0,2281.0,1411.0,254.0,117425.0,2.19545366232757,0.97,10.78,0.42,87.83,3.0,36.74423250807284,7.8,1.05,0.46,87.25,11.24,2.8072623799463727,70.36,9.99,18.46,1.19,9.96611515145456,5.02222222222222,78.9988888888889,71.15,31.54,0.066,5.765,1.715,9.69,2.05,0.0435,0.15,55.295,10.36,0.1145,1.79705703591373,0.33,126.91316971134724,0.6,95.46,0.77,0.48,1.46,0.0,0.0,1.6907544191301551,2.0,62.1250362290201,2.321092403762548,3.601820672937581,0.0452731009406371,0.0124362764471846,0.0397997259768661,0.1253816562590572,2.717822043053251,5.174242352383211,0.045091033646879,0.0803641345875161,0.0274180697178088,16.078477190991425,0.0,0.0,0.0,0.0,0.0,0.0,0.0,0.0,0.0,0.0,0.0,0.0,0.0,2118.056574624181,7.0,1.3,3.75,82.5,26.18181818,11.0,60.0,28.75,8.0,122.2075,111.0,541.0,41.9223394055609,430.0,89.72972972972973
2024-08-16 18:00:00,2.67,1.32,1.35,1108.0,3200.0,0.0,2272.0,1452.0,256.0,117417.0,2.19560316818228,0.97,10.78,0.42,87.83,3.0,40.79962282080753,7.8,1.05,0.46,87.25,11.24,3.117094532745804,70.36,9.99,18.46,1.19,11.066056124012023,5.02222222222222,78.9988888888889,71.15,31.54,0.066,5.765,1.715,9.69,2.05,0.0435,0.15,55.295,10.36,0.1145,1.79705703591373,0.33,140.9203323019055,0.6,95.46,0.77,0.48,1.46,0.0,0.0,1.8773597344282047,2.0,62.1250362290201,2.321092403762548,3.601820672937581,0.0452731009406371,0.0124362764471846,0.0397997259768661,0.1253816562590572,2.717822043053251,5.174242352383211,0.045091033646879,0.0803641345875161,0.0274180697178088,17.853027812767145,0.0,0.0,0.0,0.0,0.0,0.0,0.0,0.0,0.0,0.0,0.0,0.0,0.0,2118.056574624181,8.0,1.3,3.7,82.5,26.18181818,11.0,60.0,28.75,8.0,121.9425,109.0,539.0,42.3532254167673,430.0,99.63302752293578
2024-08-16 19:00:00,2.68,1.32,1.36,1109.0,3200.0,0.0,2265.0,1443.0,256.0,117711.0,2.19012217060765,0.97,10.78,0.42,87.83,3.0,37.73240571450768,7.8,1.05,0.46,87.25,11.24,2.882758894037013,70.36,9.99,18.46,1.19,10.234136750837484,5.02222222222222,78.9988888888889,71.15,31.54,0.066,5.765,1.715,9.69,2.05,0.0435,0.15,55.295,10.36,0.1145,1.79705703591373,0.33,130.32628206373934,0.6,95.46,0.77,0.48,1.46,0.0,0.0,1.73622436370659,2.0,62.1250362290201,2.321092403762548,3.601820672937581,0.0452731009406371,0.0124362764471846,0.0397997259768661,0.1253816562590572,2.717822043053251,5.174242352383211,0.045091033646879,0.0803641345875161,0.0274180697178088,16.510880299613184,0.0,0.0,0.0,0.0,0.0,0.0,0.0,0.0,0.0,0.0,0.0,0.0,0.0,2118.056574624181,7.0,1.3,3.78,82.5,26.18181818,11.0,60.0,28.75,8.0,122.34,112.0,542.0,41.5213178294574,430.0,92.14285714285714
2024-08-16 20:00:00,2.68,1.32,1.36,1110.0,3200.0,0.0,2281.0,1445.0,257.0,118193.0,2.18119528398556,0.97,10.78,0.42,87.83,3.0,37.04104380571473,7.8,1.05,0.46,87.25,11.24,2.829938787451416,70.36,9.99,18.46,1.19,10.046619093669214,5.02222222222222,78.9988888888889,71.15,31.54,0.066,5.765,1.715,9.69,2.05,0.0435,0.15,55.295,10.36,0.1145,1.79705703591373,0.33,127.93834454882938,0.6,95.46,0.77,0.48,1.46,0.0,0.0,1.704411937028386,2.0,62.1250362290201,2.321092403762548,3.601820672937581,0.0452731009406371,0.0124362764471846,0.0397997259768661,0.1253816562590572,2.717822043053251,5.174242352383211,0.045091033646879,0.0803641345875161,0.0274180697178088,16.208355361071995,0.0,0.0,0.0,0.0,0.0,0.0,0.0,0.0,0.0,0.0,0.0,0.0,0.0,2118.056574624181,7.0,1.3,3.66,82.5,26.18181818,11.0,60.0,28.75,8.0,122.075,110.0,540.0,40.5954974582425,430.0,90.45454545454544
2024-08-16 21:00:00,2.68,1.32,1.36,1108.0,3199.0,0.0,2282.0,1444.0,256.0,117948.0,2.18504101007347,0.97,10.78,0.42,87.83,3.0,35.44027507843258,7.8,1.05,0.46,87.25,11.24,2.707639925280149,70.36,9.99,18.46,1.19,9.612443595148836,5.02222222222222,78.9988888888889,71.15,31.54,0.066,5.765,1.715,9.69,2.05,0.0435,0.15,55.295,10.36,0.1145,1.79705703591373,0.33,122.40935076430712,0.6,95.46,0.77,0.48,1.46,0.0,0.0,1.630753933719622,2.0,62.1250362290201,2.321092403762548,3.601820672937581,0.0452731009406371,0.0124362764471846,0.0397997259768661,0.1253816562590572,2.717822043053251,5.174242352383211,0.045091033646879,0.0803641345875161,0.0274180697178088,15.50789377260356,0.0,0.0,0.0,0.0,0.0,0.0,0.0,0.0,0.0,0.0,0.0,0.0,0.0,2118.056574624181,7.0,1.3,3.64,82.5,26.18181818,11.0,60.0,28.75,8.0,122.075,110.0,540.0,39.6376811594203,430.0,86.54545454545455
2024-08-16 22:00:00,2.66,1.32,1.34,1116.0,3201.0,0.0,2269.0,1426.0,252.0,114953.0,2.24334113382478,0.97,10.78,0.42,87.83,3.0,33.18579707554405,7.8,1.05,0.46,87.25,11.24,2.5353976207896385,70.36,9.99,18.46,1.19,9.000962939558276,5.02222222222222,78.9988888888889,71.15,31.54,0.066,5.765,1.715,9.69,2.05,0.0435,0.15,55.295,10.36,0.1145,1.79705703591373,0.33,114.62247021568692,0.6,95.46,0.77,0.48,1.46,0.0,0.0,1.5270160574317433,2.0,62.1250362290201,2.321092403762548,3.601820672937581,0.0452731009406371,0.0124362764471846,0.0397997259768661,0.1253816562590572,2.717822043053251,5.174242352383211,0.045091033646879,0.0803641345875161,0.0274180697178088,14.521383219169872,0.0,0.0,0.0,0.0,0.0,0.0,0.0,0.0,0.0,0.0,0.0,0.0,0.0,2118.056574624181,7.0,1.3,6.3,82.5,26.18181818,11.0,60.0,28.75,8.0,124.0625,125.0,555.0,39.2649903288201,430.0,81.04
2024-08-16 23:00:00,2.51,1.28,1.23,1179.0,3200.0,0.0,2273.0,1469.0,259.0,108302.0,2.38028748817379,0.96,10.82,0.44,87.78,3.2,32.79486387154789,4.5,1.04,0.45,87.37,11.14,2.486002038872474,70.02,10.06,18.68,1.24,8.125402149084245,5.08777777777778,79.49,65.55,30.96,0.0645,5.795,1.925,9.19,2.01,0.042,0.15,54.655,11.035,0.111,1.90391613806248,0.365,112.80176832832242,0.5,95.61,1.33,0.54,1.38,0.0,0.0,3.2331385537166044,2.0,62.45047458859896,2.302703579113252,3.649343879746643,0.0250656120253356,0.0074671939873321,0.0358950207594629,0.1087427644937418,2.57454071582265,5.393697608873534,0.0450656120253356,0.075721732278692,0.0134671939873321,13.90561429314218,0.0,0.0,0.0,0.0,0.0,0.0,0.0,0.0,0.0,0.0,0.0,0.0,0.0,2118.056574624181,6.0,1.3,4.47,82.5,26.18181818,11.0,60.0,28.75,8.0,125.3875,135.0,565.0,39.7642530671157,430.0,89.25925925925925
2024-08-17 00:00:00,2.69,1.3,1.39,1104.0,3000.0,0.0,2276.0,1385.0,250.0,115947.0,2.08452917785678,0.96,10.82,0.44,87.78,3.2,32.8962322663234,4.5,1.04,0.45,87.37,11.14,2.4936862310397654,70.02,10.06,18.68,1.24,8.150517635947804,5.08777777777778,79.49,65.55,30.96,0.0645,5.795,1.925,9.19,2.01,0.042,0.15,54.655,11.035,0.111,1.90391613806248,0.365,113.1504367731151,0.5,95.61,1.33,0.54,1.38,0.0,0.0,3.243132132789253,2.0,62.45047458859896,2.302703579113252,3.649343879746643,0.0250656120253356,0.0074671939873321,0.0358950207594629,0.1087427644937418,2.57454071582265,5.393697608873534,0.0450656120253356,0.075721732278692,0.0134671939873321,13.948596322425312,0.0,0.0,0.0,0.0,0.0,0.0,0.0,0.0,0.0,0.0,0.0,0.0,0.0,2051.594769477236,8.0,1.3,3.8,82.5,26.18181818,11.0,60.0,28.75,8.0,124.9725,113.0,553.0,39.9853622834838,440.0,86.72566371681415
2024-08-17 05:00:00,2.16,0.92,1.24,1134.0,1921.0,0.0,2208.0,1247.0,254.0,93227.0,1.66025729799173,0.96,10.82,0.44,87.78,3.2,32.22517247945315,4.5,1.04,0.45,87.37,11.14,2.442816802067624,70.02,10.06,18.68,1.24,7.984252861812544,5.08777777777778,79.49,65.55,30.96,0.0645,5.795,1.925,9.19,2.01,0.042,0.15,54.655,11.035,0.111,1.90391613806248,0.365,110.84224818268574,0.5,95.61,1.33,0.54,1.38,0.0,0.0,3.176974539414964,2.0,62.45047458859896,2.302703579113252,3.649343879746643,0.0250656120253356,0.0074671939873321,0.0358950207594629,0.1087427644937418,2.57454071582265,5.393697608873534,0.0450656120253356,0.075721732278692,0.0134671939873321,13.664054858847178,0.0,0.0,0.0,0.0,0.0,0.0,0.0,0.0,0.0,0.0,0.0,0.0,0.0,2051.594769477236,7.0,1.3,3.88,82.5,26.18181818,11.0,60.0,28.75,8.0,122.7375,115.0,545.0,41.1438649533888,430.0,84.95652173913044
2024-08-17 06:00:00,2.49,1.16,1.33,1141.0,2447.0,395.0,2239.0,1351.0,267.0,107837.0,1.83663141823208,0.96,10.82,0.44,87.78,3.2,32.24166437939145,4.5,1.04,0.45,87.37,11.14,2.444066964197648,70.02,10.06,18.68,1.24,7.988338968701905,5.08777777777778,79.49,65.55,30.96,0.0645,5.795,1.925,9.19,2.01,0.042,0.15,54.655,11.035,0.111,1.90391613806248,0.365,110.89897400058884,0.5,95.61,1.33,0.54,1.38,0.0,0.0,3.1786004219837527,2.0,62.45047458859896,2.302703579113252,3.649343879746643,0.0250656120253356,0.0074671939873321,0.0358950207594629,0.1087427644937418,2.57454071582265,5.393697608873534,0.0450656120253356,0.075721732278692,0.0134671939873321,13.671047722132156,0.0,0.0,0.0,0.0,0.0,0.0,0.0,0.0,0.0,0.0,0.0,0.0,0.0,2051.594769477236,6.0,1.3,3.98,82.5,26.18181818,11.0,60.0,28.75,8.0,128.4,120.0,570.0,42.4627412655754,450.0,85.0
2024-08-17 07:00:00,2.61,1.2,1.41,1137.0,2816.0,721.0,2266.0,1320.0,267.0,111635.0,2.04873998353016,0.96,10.82,0.44,87.78,3.2,32.22325109305257,4.5,1.04,0.45,87.37,11.14,2.442671152110728,70.02,10.06,18.68,1.24,7.983776810524463,5.08777777777778,79.49,65.55,30.96,0.0645,5.795,1.925,9.19,2.01,0.042,0.15,54.655,11.035,0.111,1.90391613806248,0.365,110.835639349532,0.5,95.61,1.33,0.54,1.38,0.0,0.0,3.1767851162030656,2.0,62.45047458859896,2.302703579113252,3.649343879746643,0.0250656120253356,0.0074671939873321,0.0358950207594629,0.1087427644937418,2.57454071582265,5.393697608873534,0.0450656120253356,0.075721732278692,0.0134671939873321,13.66324015632854,0.0,0.0,0.0,0.0,0.0,0.0,0.0,0.0,0.0,0.0,0.0,0.0,0.0,2051.594769477236,7.0,1.3,3.93,82.5,26.18181818,11.0,60.0,28.75,8.0,126.1475,103.0,553.0,41.8738049713193,450.0,84.95145631067962
2024-08-17 08:00:00,2.65,1.2,1.45,1127.0,3000.0,721.0,2270.0,1286.0,263.0,112163.0,2.17218587363011,0.97,10.92,0.4,87.71,2.8,32.39338985882389,6.7,1.03,0.42,87.52,11.03,2.4555684557938724,70.22,9.92,18.56,1.3,8.025931152084032,5.08777777777778,79.49,65.55,30.96,0.0625,5.87,2.135,9.3,2.02,0.0435,0.15,54.15,11.56,0.108,1.969334803807755,0.315,111.42085152529752,0.6,96.51,0.99,0.49,1.34,0.0,0.0,3.193558541616617,2.0,62.52703579113252,2.575669606327848,4.206561202533563,0.07,0.009454071582265,0.0324803163923993,0.175826711519229,2.275590508228021,5.026349062035942,0.0501312240506712,0.1744094917719792,0.023349092341728,13.735382064353956,0.0,0.0,0.0,0.0,0.0,0.0,0.0,0.0,0.0,0.0,0.0,0.0,0.0,2051.594769477236,7.0,1.3,3.93,82.5,26.18181818,11.0,60.0,28.75,8.0,125.75,100.0,550.0,41.5260280484906,450.0,85.4
2024-08-17 09:00:00,2.64,1.2,1.44,1149.0,3000.0,441.0,2288.0,1296.0,267.0,111852.0,2.17145548480508,0.97,10.92,0.4,87.71,2.8,29.3795701082797,6.7,1.03,0.42,87.52,11.03,2.2271070090870544,70.22,9.92,18.56,1.3,7.279213691266334,5.08777777777778,79.49,65.55,30.96,0.0625,5.87,2.135,9.3,2.02,0.0435,0.15,54.15,11.56,0.108,1.969334803807755,0.315,101.05446614813016,0.6,96.51,0.99,0.49,1.34,0.0,0.0,2.8964358925456226,2.0,62.52703579113252,2.575669606327848,4.206561202533563,0.07,0.009454071582265,0.0324803163923993,0.175826711519229,2.275590508228021,5.026349062035942,0.0501312240506712,0.1744094917719792,0.023349092341728,12.457468084766411,0.0,0.0,0.0,0.0,0.0,0.0,0.0,0.0,0.0,0.0,0.0,0.0,0.0,2051.594769477236,7.0,1.3,3.93,82.5,26.18181818,11.0,60.0,28.75,8.0,127.075,110.0,560.0,40.7071189679885,450.0,77.45454545454545
2024-08-17 10:00:00,2.6,1.2,1.4,1128.0,3000.0,0.0,2314.0,1327.0,266.0,111587.0,2.16593562967092,0.97,10.92,0.4,87.71,2.8,32.98222921947831,6.7,1.03,0.42,87.52,11.03,2.500205196988742,70.22,9.92,18.56,1.3,8.171824625686094,5.08777777777778,79.49,65.55,30.96,0.0625,5.87,2.135,9.3,2.02,0.0435,0.15,54.15,11.56,0.108,1.969334803807755,0.315,113.44623334738108,0.6,96.51,0.99,0.49,1.34,0.0,0.0,3.2516102916203544,2.0,62.52703579113252,2.575669606327848,4.206561202533563,0.07,0.009454071582265,0.0324803163923993,0.175826711519229,2.275590508228021,5.026349062035942,0.0501312240506712,0.1744094917719792,0.023349092341728,13.985060582976647,0.0,0.0,0.0,0.0,0.0,0.0,0.0,0.0,0.0,0.0,0.0,0.0,0.0,2051.594769477236,7.0,1.3,3.61,82.5,26.18181818,11.0,60.0,28.75,8.0,126.4125,105.0,555.0,40.4353083434099,450.0,86.95238095238095
2024-08-17 11:00:00,2.61,1.23,1.38,1109.0,3000.0,0.0,2324.0,1337.0,264.0,112734.0,2.14390969913782,0.97,10.92,0.4,87.71,2.8,32.03093454684641,6.7,1.03,0.42,87.52,11.03,2.428092670314004,70.22,9.92,18.56,1.3,7.936127602893396,5.08777777777778,79.49,65.55,30.96,0.0625,5.87,2.135,9.3,2.02,0.0435,0.15,54.15,11.56,0.108,1.969334803807755,0.315,110.17414410516017,0.6,96.51,0.99,0.49,1.34,0.0,0.0,3.157825255826996,2.0,62.52703579113252,2.575669606327848,4.206561202533563,0.07,0.009454071582265,0.0324803163923993,0.175826711519229,2.275590508228021,5.026349062035942,0.0501312240506712,0.1744094917719792,0.023349092341728,13.581694469046324,0.0,0.0,0.0,0.0,0.0,0.0,0.0,0.0,0.0,0.0,0.0,0.0,0.0,2051.594769477236,7.0,1.3,3.5,82.5,26.18181818,11.0,60.0,28.75,8.0,124.425,90.0,540.0,40.0917209751388,450.0,84.44444444444444
2024-08-17 12:00:00,2.6,1.29,1.31,1106.0,3000.0,0.0,2325.0,1389.0,268.0,114134.0,2.11762503690896,0.97,10.92,0.4,87.71,2.8,32.095774495321805,6.7,1.03,0.42,87.52,11.03,2.4330078376628173,70.22,9.92,18.56,1.3,7.952192638526783,5.08777777777778,79.49,65.55,30.96,0.0625,5.87,2.135,9.3,2.02,0.0435,0.15,54.15,11.56,0.108,1.969334803807755,0.315,110.397168688369,0.6,96.51,0.99,0.49,1.34,0.0,0.0,3.16421761464446,2.0,62.52703579113252,2.575669606327848,4.206561202533563,0.07,0.009454071582265,0.0324803163923993,0.175826711519229,2.275590508228021,5.026349062035942,0.0501312240506712,0.1744094917719792,0.023349092341728,13.60918777768812,0.0,0.0,0.0,0.0,0.0,0.0,0.0,0.0,0.0,0.0,0.0,0.0,0.0,2051.594769477236,7.0,1.3,3.39,82.5,26.18181818,11.0,60.0,28.75,8.0,124.5575,91.0,541.0,40.2509652509653,450.0,84.61538461538461
2024-08-17 13:00:00,2.6,1.29,1.31,1107.0,3000.0,0.0,2282.0,1399.0,255.0,116260.0,2.07891987511646,0.97,10.92,0.4,87.71,2.8,32.35710767895961,6.7,1.03,0.42,87.52,11.03,2.4528180991078186,70.22,9.92,18.56,1.3,8.016941716927436,5.08777777777778,79.49,65.55,30.96,0.0625,5.87,2.135,9.3,2.02,0.0435,0.15,54.15,11.56,0.108,1.969334803807755,0.315,111.29605472591064,0.6,96.51,0.99,0.49,1.34,0.0,0.0,3.18998159996528,2.0,62.52703579113252,2.575669606327848,4.206561202533563,0.07,0.009454071582265,0.0324803163923993,0.175826711519229,2.275590508228021,5.026349062035942,0.0501312240506712,0.1744094917719792,0.023349092341728,13.719997765127005,0.0,0.0,0.0,0.0,0.0,0.0,0.0,0.0,0.0,0.0,0.0,0.0,0.0,2051.594769477236,7.0,1.3,3.47,82.5,26.18181818,11.0,60.0,28.75,8.0,125.2375,115.0,555.0,41.5455426356589,440.0,85.30434782608695
2024-08-17 14:00:00,2.67,1.29,1.38,1096.0,3000.0,0.0,2267.0,1351.0,244.0,113739.0,2.124975571288,0.97,10.92,0.4,87.71,2.8,31.93460090911153,6.7,1.03,0.42,87.52,11.03,2.420790135967194,70.22,9.92,18.56,1.3,7.912259549952363,5.08777777777778,79.49,65.55,30.96,0.0625,5.87,2.135,9.3,2.02,0.0435,0.15,54.15,11.56,0.108,1.969334803807755,0.315,109.84279329582134,0.6,96.51,0.99,0.49,1.34,0.0,0.0,3.1483280370124787,2.0,62.52703579113252,2.575669606327848,4.206561202533563,0.07,0.009454071582265,0.0324803163923993,0.175826711519229,2.275590508228021,5.026349062035942,0.0501312240506712,0.1744094917719792,0.023349092341728,13.54084726763566,0.0,0.0,0.0,0.0,0.0,0.0,0.0,0.0,0.0,0.0,0.0,0.0,0.0,2051.594769477236,7.0,1.3,3.56,82.5,26.18181818,11.0,60.0,28.75,8.0,126.4125,105.0,555.0,41.7978063900811,450.0,84.19047619047619
2024-08-17 15:00:00,2.69,1.29,1.4,1121.0,3000.0,0.0,2268.0,1340.0,246.0,112220.0,2.15372443363613,0.97,10.92,0.4,87.71,2.8,32.56865894713376,6.7,1.03,0.42,87.52,11.03,2.468854661603304,70.22,9.92,18.56,1.3,8.069356605301316,5.08777777777778,79.49,65.55,30.96,0.0625,5.87,2.135,9.3,2.02,0.0435,0.15,54.15,11.56,0.108,1.969334803807755,0.315,112.02371004521956,0.6,96.51,0.99,0.49,1.34,0.0,0.0,3.21083774877872,2.0,62.52703579113252,2.575669606327848,4.206561202533563,0.07,0.009454071582265,0.0324803163923993,0.175826711519229,2.275590508228021,5.026349062035942,0.0501312240506712,0.1744094917719792,0.023349092341728,13.8096993217481,0.0,0.0,0.0,0.0,0.0,0.0,0.0,0.0,0.0,0.0,0.0,0.0,0.0,2051.594769477236,7.0,1.3,3.84,82.5,26.18181818,11.0,60.0,28.75,8.0,125.37,116.0,556.0,40.332936979786,440.0,85.86206896551724
2024-08-17 16:00:00,2.69,1.29,1.4,1119.0,3000.0,0.0,2256.0,1338.0,246.0,112797.0,2.14271287640233,0.98,10.77,0.4,87.85,2.6,32.364023636998255,6.6,1.05,0.44,87.55,10.96,2.453342360646216,69.89,10.12,18.73,1.26,8.018655245622975,5.08777777777778,79.49,65.55,30.96,0.063,5.875,2.065,9.17,1.985,0.044,0.15,54.02,11.8,0.113,2.008289485883825,0.32,111.31984297212809,0.1,95.62,0.74,0.53,1.31,0.0,0.0,3.190663421687676,2.0,63.07769191138588,2.297113070885232,3.753280601266781,0.0501312240506712,0.008454071582265,0.0343097251265266,0.097209958481074,2.144671939873322,4.838527744946511,0.0399999999999999,0.1661154044307058,0.0174803163923993,13.722930256181996,0.0,0.0,0.0,0.0,0.0,0.0,0.0,0.0,0.0,0.0,0.0,0.0,0.0,2051.594769477236,7.0,1.3,3.86,82.5,26.18181818,11.0,60.0,28.75,8.0,126.43,124.0,564.0,40.1559454191033,440.0,85.3225806451613
2024-08-17 17:00:00,2.7,1.3,1.4,1130.0,3000.0,0.0,2252.0,1367.0,252.0,114916.0,2.10322181319973,0.98,10.77,0.4,87.85,2.6,33.40995057102116,6.6,1.05,0.44,87.55,10.96,2.5326284494885747,69.89,10.12,18.73,1.26,8.277798780744279,5.08777777777778,79.49,65.55,30.96,0.063,5.875,2.065,9.17,1.985,0.044,0.15,54.02,11.8,0.113,2.008289485883825,0.32,114.91743094084548,0.1,95.62,0.74,0.53,1.31,0.0,0.0,3.293777943156811,2.0,63.07769191138588,2.297113070885232,3.753280601266781,0.0501312240506712,0.008454071582265,0.0343097251265266,0.097209958481074,2.144671939873322,4.838527744946511,0.0399999999999999,0.1661154044307058,0.0174803163923993,14.16642215724,0.0,0.0,0.0,0.0,0.0,0.0,0.0,0.0,0.0,0.0,0.0,0.0,0.0,2051.594769477236,7.0,1.3,3.93,82.5,26.18181818,11.0,60.0,28.75,8.0,126.5625,125.0,565.0,40.6746516744072,440.0,88.08
2024-08-17 18:00:00,2.7,1.29,1.41,1127.0,3000.0,0.0,2273.0,1353.0,250.0,114044.0,2.11929536534068,0.98,10.77,0.4,87.85,2.6,38.149008865490174,6.6,1.05,0.44,87.55,10.96,2.891870940280149,69.89,10.12,18.73,1.26,9.451969059399458,5.08777777777778,79.49,65.55,30.96,0.063,5.875,2.065,9.17,1.985,0.044,0.15,54.02,11.8,0.113,2.008289485883825,0.32,131.21797598719624,0.1,95.62,0.74,0.53,1.31,0.0,0.0,3.760986227361682,2.0,63.07769191138588,2.297113070885232,3.753280601266781,0.0501312240506712,0.008454071582265,0.0343097251265266,0.097209958481074,2.144671939873322,4.838527744946511,0.0399999999999999,0.1661154044307058,0.0174803163923993,16.175868423390696,0.0,0.0,0.0,0.0,0.0,0.0,0.0,0.0,0.0,0.0,0.0,0.0,0.0,2051.594769477236,7.0,1.3,3.83,82.5,26.18181818,11.0,60.0,28.75,8.0,126.165,122.0,562.0,40.1159980666989,440.0,87.77344395024808
2024-08-17 19:00:00,2.71,1.29,1.42,1128.0,3000.0,0.0,2282.0,1351.0,252.0,115117.0,2.0995513029711,0.98,10.77,0.4,87.85,2.6,32.75291327747899,6.6,1.05,0.44,87.55,10.96,2.482821990228403,69.89,10.12,18.73,1.26,8.115008282272113,5.08777777777778,79.49,65.55,30.96,0.063,5.875,2.065,9.17,1.985,0.044,0.15,54.02,11.8,0.113,2.008289485883825,0.32,112.6574743555854,0.1,95.62,0.74,0.53,1.31,0.0,0.0,3.229002781616231,2.0,63.07769191138588,2.297113070885232,3.753280601266781,0.0501312240506712,0.008454071582265,0.0343097251265266,0.097209958481074,2.144671939873322,4.838527744946511,0.0399999999999999,0.1661154044307058,0.0174803163923993,13.887826483966476,0.0,0.0,0.0,0.0,0.0,0.0,0.0,0.0,0.0,0.0,0.0,0.0,0.0,2051.594769477236,7.0,1.3,3.9,82.5,26.18181818,11.0,60.0,28.75,8.0,125.2375,115.0,555.0,41.4640019263183,440.0,86.34782608695652
2024-08-17 20:00:00,2.7,1.27,1.43,1101.0,3000.0,0.0,2270.0,1335.0,245.0,114154.0,2.11725421031123,0.98,10.77,0.4,87.85,2.6,31.609474881756324,6.6,1.05,0.44,87.55,10.96,2.396144082546713,69.89,10.12,18.73,1.26,7.831704871276377,5.08777777777778,79.49,65.55,30.96,0.063,5.875,2.065,9.17,1.985,0.044,0.15,54.02,11.8,0.113,2.008289485883825,0.32,108.7244843143028,0.1,95.62,0.74,0.53,1.31,0.0,0.0,3.116274923513483,2.0,63.07769191138588,2.297113070885232,3.753280601266781,0.0501312240506712,0.008454071582265,0.0343097251265266,0.097209958481074,2.144671939873322,4.838527744946511,0.0399999999999999,0.1661154044307058,0.0174803163923993,13.40298796287466,0.0,0.0,0.0,0.0,0.0,0.0,0.0,0.0,0.0,0.0,0.0,0.0,0.0,2051.594769477236,7.0,1.3,3.84,82.5,26.18181818,11.0,60.0,28.75,8.0,125.105,114.0,554.0,40.2293242254208,440.0,83.33333333333333
2024-08-17 21:00:00,2.71,1.29,1.42,1104.0,3000.0,0.0,2248.0,1345.0,245.0,114034.0,2.11948112005874,0.98,10.77,0.4,87.85,2.6,34.468070871062984,6.6,1.05,0.44,87.55,10.96,2.6128388517509378,69.89,10.12,18.73,1.26,8.53996339876572,5.08777777777778,79.49,65.55,30.96,0.063,5.875,2.065,9.17,1.985,0.044,0.15,54.02,11.8,0.113,2.008289485883825,0.32,118.5569594175093,0.1,95.62,0.74,0.53,1.31,0.0,0.0,3.3980945687703543,2.0,63.07769191138588,2.297113070885232,3.753280601266781,0.0501312240506712,0.008454071582265,0.0343097251265266,0.097209958481074,2.144671939873322,4.838527744946511,0.0399999999999999,0.1661154044307058,0.0174803163923993,14.615084265604196,0.0,0.0,0.0,0.0,0.0,0.0,0.0,0.0,0.0,0.0,0.0,0.0,0.0,2051.594769477236,7.0,1.3,3.96,82.5,26.18181818,11.0,60.0,28.75,8.0,125.2375,115.0,555.0,39.887777506709,440.0,90.8695652173913
2024-08-17 22:00:00,2.71,1.29,1.42,1106.0,3000.0,0.0,2269.0,1337.0,244.0,113351.0,2.13224569374427,0.98,10.77,0.4,87.85,2.6,32.390091478836226,6.6,1.05,0.44,87.55,10.96,2.4553184233678675,69.89,10.12,18.73,1.26,8.02511393070616,5.08777777777778,79.49,65.55,30.96,0.063,5.875,2.065,9.17,1.985,0.044,0.15,54.02,11.8,0.113,2.008289485883825,0.32,111.40950636171688,0.1,95.62,0.74,0.53,1.31,0.0,0.0,3.19323336510286,2.0,63.07769191138588,2.297113070885232,3.753280601266781,0.0501312240506712,0.008454071582265,0.0343097251265266,0.097209958481074,2.144671939873322,4.838527744946511,0.0399999999999999,0.1661154044307058,0.0174803163923993,13.73398349169696,0.0,0.0,0.0,0.0,0.0,0.0,0.0,0.0,0.0,0.0,0.0,0.0,0.0,2051.594769477236,7.0,1.3,3.9,82.5,26.18181818,11.0,60.0,28.75,8.0,125.2375,115.0,555.0,39.97557997558,440.0,85.3913043478261
2024-08-17 23:00:00,2.69,1.3,1.39,1104.0,3000.0,0.0,2278.0,1352.0,243.0,112840.0,2.14189676436692,0.96,10.82,0.41,87.81,3.3,35.596862497217074,6.4,1.04,0.43,87.51,11.02,2.6975918222571207,70.29,9.89,18.48,1.34,9.60780639635366,5.11,80.2877777777778,65.55,30.09,0.065,5.96,1.845,9.555,2.025,0.044,0.15,54.39,11.36,0.105,1.9068804820702,0.32,121.11536098048444,0.2,94.85,0.98,0.59,1.28,0.0,0.0,3.2169386682225984,2.0,62.7955098934551,2.349471426594714,4.2,0.0511664591116645,0.0060777639407776,0.0272332918223329,0.0854696277846962,2.048195655181956,5.36366403763664,0.04,0.1211664591116645,0.0136360868963608,14.827050864314232,0.0,0.0,0.0,0.0,0.0,0.0,0.0,0.0,0.0,0.0,0.0,0.0,0.0,2051.594769477236,7.0,1.3,3.87,82.5,26.18181818,11.0,60.0,28.75,8.0,124.575,110.0,550.0,39.906908378246,440.0,84.18181818181819
2024-08-18 00:00:00,2.69,1.32,1.37,1115.0,3000.0,0.0,2280.0,1456.0,254.0,116152.0,2.08085193907457,0.96,10.82,0.41,87.81,3.3,35.92166297465006,6.4,1.04,0.43,87.51,11.02,2.722205764338588,70.29,9.89,18.48,1.34,9.69547199061392,5.11,80.2877777777778,65.55,30.09,0.065,5.96,1.845,9.555,2.025,0.044,0.15,54.39,11.36,0.105,1.9068804820702,0.32,122.22046756323468,0.2,94.85,0.98,0.59,1.28,0.0,0.0,3.2462913454534363,2.0,62.7955098934551,2.349471426594714,4.2,0.0511664591116645,0.0060777639407776,0.0272332918223329,0.0854696277846962,2.048195655181956,5.36366403763664,0.04,0.1211664591116645,0.0136360868963608,14.962339001015296,0.0,0.0,0.0,0.0,0.0,0.0,0.0,0.0,0.0,0.0,0.0,0.0,0.0,2077.401913200703,7.0,1.3,3.64,82.5,26.18181818,11.0,60.0,28.75,8.0,124.31,108.0,548.0,40.2208588957055,440.0,86.01851851851852
2024-08-18 01:00:00,2.7,1.3,1.4,1113.0,3000.0,0.0,2263.0,1362.0,248.0,114300.0,2.11455110566161,0.96,10.82,0.41,87.81,3.3,36.93070411834758,6.4,1.04,0.43,87.51,11.02,2.798672647839126,70.29,9.89,18.48,1.34,9.967818238976651,5.11,80.2877777777778,65.55,30.09,0.065,5.96,1.845,9.555,2.025,0.044,0.15,54.39,11.36,0.105,1.9068804820702,0.32,125.65364604554166,0.2,94.85,0.98,0.59,1.28,0.0,0.0,3.337479816719461,2.0,62.7955098934551,2.349471426594714,4.2,0.0511664591116645,0.0060777639407776,0.0272332918223329,0.0854696277846962,2.048195655181956,5.36366403763664,0.04,0.1211664591116645,0.0136360868963608,15.38263178280073,0.0,0.0,0.0,0.0,0.0,0.0,0.0,0.0,0.0,0.0,0.0,0.0,0.0,2077.401913200703,7.0,1.3,3.86,82.5,26.18181818,11.0,60.0,28.75,8.0,125.2375,115.0,555.0,40.7317073170732,440.0,88.43478260869566
