Repository: saikumar-voptimai/evonith_bf_webapp

# Evonith BF2 — Blast Furnace Intelligence Platform

Monitoring, modelling and optimisation of **Blast Furnace 2 (BF2)** at Evonith Steel: live telemetry from InfluxDB,
manual plant reports from Neon PostgreSQL, a two-zone energy model of the furnace, blend and fuel optimisers, a
conversational assistant (FurnaceMind) and a live digital twin evaluated every hour.

The platform has three deployable parts that share one Python service layer, plus the shared data library:

| Part | Path | What it is |
|---|---|---|
| **Streamlit app** (legacy) | `src/app.py`, `src/custom_pages/` | The original 11-page dashboard; still the home of the model pages. Served under `/legacy` in production |

File: src/data/V13_df_filtered.csv (part 89 of 268)
NM3/HR.,STEAMKGS/HR.,RAFTOC,PERMEABILITYKGS/HR.,TUYEREVELOCITYM/S,HOT BLAST VOLUMENM3/HR.,O2 ENRICHMENT %,COKE_VM%,COKE_ASH%,COKE_IM%,COKE_FC%,COKE_MOIST%,COKE_CALC_MT,NUTCOKE_MOIST%,NUTCOKE_VM%,NUTCOKE_IM%,NUTCOKE_FC%,NUTCOKE_ASH%,NUTCOKE_CALC_MT,PCI_2_FC%,PCI_2_ASH%,PCI_2_VM%,PCI_2_IM%,PCI_2_CALC_MT,SINTER_SP_02_COLD_STRENGTH_AI,SINTER_SP_02_COLD_STRENGTH_TI,SINTER_SP_02_HOT_STRENGTH_RI,SINTER_SP_02_HOT_STRENGTH_RDI,SINTER_SP_02_P%,SINTER_SP_02_SIO2%,SINTER_SP_02_MGO%,SINTER_SP_02_FEO%,SINTER_SP_02_AL2O3%,SINTER_SP_02_NA2O%,SINTER_SP_02_TIO2%,SINTER_SP_02_FE(T)%,SINTER_SP_02_CAO%,SINTER_SP_02_K2O%,SINTER_SP_02_BASICITY,SINTER_SP_02_MNO%,SINTER_CALC_MT,FLUX_TM%,FLUX_SIO2%,FLUX_FE2O3%,FLUX_AL2O3%,FLUX_LOI%,FLUX_MGO%,FLUX_CAO%,FLUX_CALC_MT,GEOMIN TYPE,ORE_FE(T)%,ORE_LOI%,ORE_TM%,ORE_MGO%,ORE_NA2O%,ORE_P%,ORE_TIO2%,ORE_AL2O3%,ORE_SIO2%,ORE_MNO%,ORE_CAO%,ORE_K2O%,ORE_CALC_MT,LLOYDS_PELLET_PCT_SIO2,LLOYDS_PELLET_PCT_AL2O3,LLOYDS_PELLET_PCT_FE2O3,LLOYDS_PELLET_PCT_MGO,LLOYDS_PELLET_PCT_TIO2,LLOYDS_PELLET_PCT_NA2O,TOTAL_PELLET_CALC_MT,LLOYDS_PELLET_PCT_K2O,LLOYDS_PELLET_PCT_TM,LLOYDS_PELLET_PCT_LOI,LLOYDS_PELLET_PCT_MNO,LLOYDS_PELLET_PCT_CAO,LLOYDS_PELLET_PCT_P,DAILYPRODUCTION,CHARGES/HRS.,STOCKRODLEVEL,FURNACE TOP GAS ANALYSISH2%,COKE_DISCHARGE_TIME,WEIGHTED_COKE_ANGLE,TOTAL_COKE_PORTIONS,NON_COKE_DISCHARGE_TIME,WEIGHTED_NON_COKE_ANGLE,TOTAL_NON_COKE_PORTIONS,UNITCOST LAKHS/THM,ACTUALKG/THM.,ACT. FUEL RATEKG/THM.,FURNACETOPGASANALYSISCO2ETACO,COKE RATE KG/THM,PRODUCTIONTONNESPERHR
2024-08-18 02:00:00,2.69,1.3,1.39,1106.0,2999.0,0.0,2256.0,1355.0,244.0,113499.0,2.12875722759483,0.96,10.82,0.41,87.81,3.3,36.567570351205525,6.4,1.04,0.43,87.51,11.02,2.771153742747296,70.29,9.89,18.48,1.34,9.869806260225651,5.11,80.2877777777778,65.55,30.09,0.065,5.96,1.845,9.555,2.025,0.044,0.15,54.39,11.36,0.105,1.9068804820702,0.32,124.41811363604764,0.2,94.85,0.98,0.59,1.28,0.0,0.0,3.3046629060339203,2.0,62.7955098934551,2.349471426594714,4.2,0.0511664591116645,0.0060777639407776,0.0272332918223329,0.0854696277846962,2.048195655181956,5.36366403763664,0.04,0.1211664591116645,0.0136360868963608,15.23137679968568,0.0,0.0,0.0,0.0,0.0,0.0,0.0,0.0,0.0,0.0,0.0,0.0,0.0,2077.401913200703,7.0,1.3,3.9,82.5,26.18181818,11.0,60.0,28.75,8.0,125.2375,115.0,555.0,40.5029296875,440.0,87.56521739130434
2024-08-18 03:00:00,2.69,1.3,1.39,1114.0,3000.0,0.0,2254.0,1363.0,247.0,113458.0,2.13023582581358,0.96,10.82,0.41,87.81,3.3,36.6099359573721,6.4,1.04,0.43,87.51,11.02,2.7743642816746767,70.29,9.89,18.48,1.34,9.881240991079936,5.11,80.2877777777778,65.55,30.09,0.065,5.96,1.845,9.555,2.025,0.044,0.15,54.39,11.36,0.105,1.9068804820702,0.32,124.56225908382196,0.2,94.85,0.98,0.59,1.28,0.0,0.0,3.3084915456139004,2.0,62.7955098934551,2.349471426594714,4.2,0.0511664591116645,0.0060777639407776,0.0272332918223329,0.0854696277846962,2.048195655181956,5.36366403763664,0.04,0.1211664591116645,0.0136360868963608,15.249023214382436,0.0,0.0,0.0,0.0,0.0,0.0,0.0,0.0,0.0,0.0,0.0,0.0,0.0,2077.401913200703,7.0,1.3,4.04,82.5,26.18181818,11.0,60.0,28.75,8.0,125.9,120.0,560.0,39.6166909267346,440.0,87.66666666666667
2024-08-18 04:00:00,2.71,1.3,1.41,1113.0,3000.0,0.0,2261.0,1341.0,245.0,113648.0,2.12667622355549,0.96,10.82,0.41,87.81,3.3,36.09795837776587,6.4,1.04,0.43,87.51,11.02,2.7355657349759968,70.29,9.89,18.48,1.34,9.743055175840883,5.11,80.2877777777778,65.55,30.09,0.065,5.96,1.845,9.555,2.025,0.044,0.15,54.39,11.36,0.105,1.9068804820702,0.32,122.82029799461723,0.2,94.85,0.98,0.59,1.28,0.0,0.0,3.262223409672789,2.0,62.7955098934551,2.349471426594714,4.2,0.0511664591116645,0.0060777639407776,0.0272332918223329,0.0854696277846962,2.048195655181956,5.36366403763664,0.04,0.1211664591116645,0.0136360868963608,15.035770779148754,0.0,0.0,0.0,0.0,0.0,0.0,0.0,0.0,0.0,0.0,0.0,0.0,0.0,2077.401913200703,7.0,1.3,4.06,82.5,26.18181818,11.0,60.0,28.75,8.0,125.635,118.0,558.0,39.6656166707051,440.0,86.44067796610169
2024-08-18 05:00:00,2.7,1.3,1.4,1109.0,2999.0,0.0,2266.0,1344.0,243.0,113370.0,2.13117825231133,0.96,10.82,0.41,87.81,3.3,35.40554229635092,6.4,1.04,0.43,87.51,11.02,2.6830932464534394,70.29,9.89,18.48,1.34,9.556167928222454,5.11,80.2877777777778,65.55,30.09,0.065,5.96,1.845,9.555,2.025,0.044,0.15,54.39,11.36,0.105,1.9068804820702,0.32,120.4644099256668,0.2,94.85,0.98,0.59,1.28,0.0,0.0,3.1996487918401915,2.0,62.7955098934551,2.349471426594714,4.2,0.0511664591116645,0.0060777639407776,0.0272332918223329,0.0854696277846962,2.048195655181956,5.36366403763664,0.04,0.1211664591116645,0.0136360868963608,14.747360853717517,0.0,0.0,0.0,0.0,0.0,0.0,0.0,0.0,0.0,0.0,0.0,0.0,0.0,2077.401913200703,7.0,1.3,3.94,82.5,26.18181818,11.0,60.0,28.75,8.0,125.2375,115.0,555.0,39.8013565891473,440.0,84.78260869565217
2024-08-18 06:00:00,2.69,1.3,1.39,1094.0,3000.0,0.0,2261.0,1353.0,242.0,112723.0,2.14411880530074,0.96,10.82,0.41,87.81,3.3,34.679274762066804,6.4,1.04,0.43,87.51,11.02,2.628055436269779,70.29,9.89,18.48,1.34,9.360143970720454,5.11,80.2877777777778,65.55,30.09,0.065,5.96,1.845,9.555,2.025,0.044,0.15,54.39,11.36,0.105,1.9068804820702,0.32,117.99334510667876,0.2,94.85,0.98,0.59,1.28,0.0,0.0,3.13401497046911,2.0,62.7955098934551,2.349471426594714,4.2,0.0511664591116645,0.0060777639407776,0.0272332918223329,0.0854696277846962,2.048195655181956,5.36366403763664,0.04,0.1211664591116645,0.0136360868963608,14.444850887487412,0.0,0.0,0.0,0.0,0.0,0.0,0.0,0.0,0.0,0.0,0.0,0.0,0.0,2077.401913200703,6.0,1.3,4.09,82.5,26.18181818,11.0,60.0,28.75,8.0,125.2375,115.0,555.0,39.6435452793834,440.0,83.04347826086956
2024-08-18 07:00:00,2.69,1.3,1.39,1106.0,2999.0,0.0,2272.0,1390.0,250.0,115846.0,2.08565056752714,0.96,10.82,0.41,87.81,3.3,35.31316616260427,6.4,1.04,0.43,87.51,11.02,2.676092823228325,70.29,9.89,18.48,1.34,9.53123505643492,5.11,80.2877777777778,65.55,30.09,0.065,5.96,1.845,9.555,2.025,0.044,0.15,54.39,11.36,0.105,1.9068804820702,0.32,120.15010782149726,0.2,94.85,0.98,0.59,1.28,0.0,0.0,3.1913006303500104,2.0,62.7955098934551,2.349471426594714,4.2,0.0511664591116645,0.0060777639407776,0.0272332918223329,0.0854696277846962,2.048195655181956,5.36366403763664,0.04,0.1211664591116645,0.0136360868963608,14.70888370889,0.0,0.0,0.0,0.0,0.0,0.0,0.0,0.0,0.0,0.0,0.0,0.0,0.0,2077.401913200703,7.0,1.3,3.97,82.5,26.18181818,11.0,60.0,28.75,8.0,125.105,114.0,554.0,40.0771642150953,440.0,84.56140350877193
2024-08-18 08:00:00,2.69,1.3,1.39,1139.0,2999.0,0.0,2300.0,1387.0,255.0,115352.0,2.0945780425763,0.94,10.76,0.38,87.92,4.9,37.16674106698992,6.0,1.05,0.45,87.6,10.9,2.816559936148816,69.84,9.78,18.68,1.7,10.0315260251648,5.11,80.2877777777778,65.55,29.22,0.068,5.815,1.835,9.81,2.01,0.044,0.14,54.95,10.705,0.099,1.840951972555745,0.37,126.45674211171276,0.3,96.56,0.8999999999999999,0.54,1.3,0.0,0.0,3.358810808665062,2.0,63.16987823439878,2.274805590148056,3.988335408883354,0.0503888197038881,0.0117527328075273,0.0429082606890826,0.1594975785249757,2.808584474885845,5.074800055348001,0.0548055901480559,0.187138508371385,0.0144416770444167,15.480947521825511,0.0,0.0,0.0,0.0,0.0,0.0,0.0,0.0,0.0,0.0,0.0,0.0,0.0,2077.401913200703,8.0,1.3,3.77,82.5,26.18181818,11.0,60.0,28.75,8.0,124.575,110.0,550.0,40.1727861771058,440.0,89.0
2024-08-18 09:00:00,2.68,1.3,1.38,1127.0,3000.0,0.0,2290.0,1392.0,254.0,115277.0,2.09663864912644,0.94,10.76,0.38,87.92,4.9,35.8537344233641,6.0,1.05,0.45,87.6,10.9,2.717058021206419,69.84,9.78,18.68,1.7,9.677137667761976,5.11,80.2877777777778,65.55,29.22,0.068,5.815,1.835,9.81,2.01,0.044,0.14,54.95,10.705,0.099,1.840951972555745,0.37,121.9893463229702,0.3,96.56,0.8999999999999999,0.54,1.3,0.0,0.0,3.2401525464700924,2.0,63.16987823439878,2.274805590148056,3.988335408883354,0.0503888197038881,0.0117527328075273,0.0429082606890826,0.1594975785249757,2.808584474885845,5.074800055348001,0.0548055901480559,0.187138508371385,0.0144416770444167,14.934044931976633,0.0,0.0,0.0,0.0,0.0,0.0,0.0,0.0,0.0,0.0,0.0,0.0,0.0,2077.401913200703,7.0,1.3,3.63,82.5,26.18181818,11.0,60.0,28.75,8.0,124.7075,111.0,551.0,40.4312015503876,440.0,85.85585585585585
2024-08-18 10:00:00,2.71,1.3,1.41,1107.0,2999.0,0.0,2278.0,1352.0,246.0,114133.0,2.11693805309356,0.94,10.76,0.38,87.92,4.9,35.92166297465006,6.0,1.05,0.45,87.6,10.9,2.722205764338588,69.84,9.78,18.68,1.7,9.69547199061392,5.11,80.2877777777778,65.55,29.22,0.068,5.815,1.835,9.81,2.01,0.044,0.14,54.95,10.705,0.099,1.840951972555745,0.37,122.22046756323468,0.3,96.56,0.8999999999999999,0.54,1.3,0.0,0.0,3.2462913454534363,2.0,63.16987823439878,2.274805590148056,3.988335408883354,0.0503888197038881,0.0117527328075273,0.0429082606890826,0.1594975785249757,2.808584474885845,5.074800055348001,0.0548055901480559,0.187138508371385,0.0144416770444167,14.962339001015296,0.0,0.0,0.0,0.0,0.0,0.0,0.0,0.0,0.0,0.0,0.0,0.0,0.0,2077.401913200703,7.0,1.3,3.67,82.5,26.18181818,11.0,60.0,28.75,8.0,124.31,108.0,548.0,41.9711538461538,440.0,86.01851851851852
2024-08-18 11:00:00,2.63,1.3,1.33,1151.0,3000.0,0.0,2304.0,1436.0,260.0,114873.0,2.10400871380573,0.94,10.76,0.38,87.92,4.9,35.532957653242875,6.0,1.05,0.45,87.6,10.9,2.6927490026260115,69.84,9.78,18.68,1.7,9.59055809620526,5.11,80.2877777777778,65.55,29.22,0.068,5.815,1.835,9.81,2.01,0.044,0.14,54.95,10.705,0.099,1.840951972555745,0.37,120.8979300693489,0.3,96.56,0.8999999999999999,0.54,1.3,0.0,0.0,3.21116349734389,2.0,63.16987823439878,2.274805590148056,3.988335408883354,0.0503888197038881,0.0117527328075273,0.0429082606890826,0.1594975785249757,2.808584474885845,5.074800055348001,0.0548055901480559,0.187138508371385,0.0144416770444167,14.800432777617534,0.0,0.0,0.0,0.0,0.0,0.0,0.0,0.0,0.0,0.0,0.0,0.0,0.0,2077.401913200703,7.0,1.3,3.81,82.5,26.18181818,11.0,60.0,28.75,8.0,125.105,114.0,554.0,40.4744787922358,440.0,85.08771929824562
2024-08-18 12:00:00,2.64,1.3,1.34,1151.0,2999.0,0.0,2298.0,1446.0,260.0,115009.0,2.10082176339888,0.94,10.76,0.38,87.92,4.9,35.935908719413675,6.0,1.05,0.45,87.6,10.9,2.7232853315217707,69.84,9.78,18.68,1.7,9.699317002450886,5.11,80.2877777777778,65.55,29.22,0.068,5.815,1.835,9.81,2.01,0.044,0.14,54.95,10.705,0.099,1.840951972555745,0.37,122.26893752374356,0.3,96.56,0.8999999999999999,0.54,1.3,0.0,0.0,3.247578753499336,2.0,63.16987823439878,2.274805590148056,3.988335408883354,0.0503888197038881,0.0117527328075273,0.0429082606890826,0.1594975785249757,2.808584474885845,5.074800055348001,0.0548055901480559,0.187138508371385,0.0144416770444167,14.96827273695134,0.0,0.0,0.0,0.0,0.0,0.0,0.0,0.0,0.0,0.0,0.0,0.0,0.0,2077.401913200703,7.0,1.3,3.64,82.5,26.18181818,11.0,60.0,28.75,8.0,125.105,114.0,554.0,41.1822178798241,440.0,86.05263157894737
2024-08-18 13:00:00,2.66,1.3,1.36,1132.0,3000.0,0.0,2291.0,1431.0,258.0,116351.0,2.07729471531089,0.94,10.76,0.38,87.92,4.9,36.20476081064127,6.0,1.05,0.45,87.6,10.9,2.7436594081064407,69.84,9.78,18.68,1.7,9.771881792169966,5.11,80.2877777777778,65.55,29.22,0.068,5.815,1.835,9.81,2.01,0.044,0.14,54.95,10.705,0.099,1.840951972555745,0.37,123.18368438049067,0.3,96.56,0.8999999999999999,0.54,1.3,0.0,0.0,3.271875296161492,2.0,63.16987823439878,2.274805590148056,3.988335408883354,0.0503888197038881,0.0117527328075273,0.0429082606890826,0.1594975785249757,2.808584474885845,5.074800055348001,0.0548055901480559,0.187138508371385,0.0144416770444167,15.080256865662694,0.0,0.0,0.0,0.0,0.0,0.0,0.0,0.0,0.0,0.0,0.0,0.0,0.0,2077.401913200703,7.0,1.3,3.67,82.5,26.18181818,11.0,60.0,28.75,8.0,124.84,112.0,552.0,41.2772204551015,440.0,86.69642857142857
2024-08-18 14:00:00,2.64,1.3,1.34,1148.0,3000.0,0.0,2294.0,1424.0,259.0,114591.0,2.10918394686499,0.94,10.76,0.38,87.92,4.9,36.864338291938864,6.0,1.05,0.45,87.6,10.9,2.793643330701654,69.84,9.78,18.68,1.7,9.949905704929057,5.11,80.2877777777778,65.55,29.22,0.068,5.815,1.835,9.81,2.01,0.044,0.14,54.95,10.705,0.099,1.840951972555745,0.37,125.42784184656516,0.3,96.56,0.8999999999999999,0.54,1.3,0.0,0.0,3.3314822433872764,2.0,63.16987823439878,2.274805590148056,3.988335408883354,0.0503888197038881,0.0117527328075273,0.0429082606890826,0.1594975785249757,2.808584474885845,5.074800055348001,0.0548055901480559,0.187138508371385,0.0144416770444167,15.354988630714187,0.0,0.0,0.0,0.0,0.0,0.0,0.0,0.0,0.0,0.0,0.0,0.0,0.0,2077.401913200703,7.0,1.3,3.74,82.5,26.18181818,11.0,60.0,28.75,8.0,125.37,116.0,556.0,41.0138248847926,440.0,88.27586206896552
2024-08-18 15:00:00,2.65,1.3,1.35,1149.0,3001.0,0.0,2290.0,1405.0,256.0,113650.0,2.12734734105488,0.94,10.76,0.38,87.92,4.9,36.4223168443487,6.0,1.05,0.45,87.6,10.9,2.760146180710564,69.84,9.78,18.68,1.7,9.830601468725252,5.11,80.2877777777778,65.55,29.22,0.068,5.815,1.835,9.81,2.01,0.044,0.14,54.95,10.705,0.099,1.840951972555745,0.37,123.92390067225004,0.3,96.56,0.8999999999999999,0.54,1.3,0.0,0.0,3.2915361417597047,2.0,63.16987823439878,2.274805590148056,3.988335408883354,0.0503888197038881,0.0117527328075273,0.0429082606890826,0.1594975785249757,2.808584474885845,5.074800055348001,0.0548055901480559,0.187138508371385,0.0144416770444167,15.170874806439658,0.0,0.0,0.0,0.0,0.0,0.0,0.0,0.0,0.0,0.0,0.0,0.0,0.0,2077.401913200703,7.0,1.3,3.73,82.5,26.18181818,11.0,60.0,28.75,8.0,125.2375,115.0,555.0,40.4502541757444,440.0,87.21739130434783
2024-08-18 16:00:00,2.7,1.3,1.4,1149.0,2999.0,0.0,2288.0,1381.0,258.0,116200.0,2.07929981008865,0.98,10.86,0.42,87.74,4.0,36.04956158423108,6.0,1.04,0.46,87.54,10.96,2.731898142235959,69.9,9.84,18.7,1.56,9.729992591391962,5.11,80.2877777777778,65.55,28.35,0.066,5.765000000000001,1.8,9.635,2.015,0.0435,0.145,55.205,10.455,0.0965,1.813447431291485,0.3349999999999999,122.65563193395748,0.3,96.48,0.59,0.42,1.33,0.0,0.0,3.2578497231842056,2.0,63.32990867579908,2.07088695170887,4.136391310363913,0.0711664591116646,0.0096360868963608,0.0347916147779161,0.1086640376366403,2.3033900650339,4.411707485817074,0.05,0.2502490660024906,0.0207916147779161,15.015612212660876,0.0,0.0,0.0,0.0,0.0,0.0,0.0,0.0,0.0,0.0,0.0,0.0,0.0,2077.401913200703,7.0,1.3,3.83,82.5,26.18181818,11.0,60.0,28.75,8.0,125.5025,117.0,557.0,41.4410058027079,440.0,86.32478632478633
2024-08-18 17:00:00,2.69,1.29,1.4,1124.0,3000.0,0.0,2284.0,1376.0,253.0,115587.0,2.09101831763768,0.98,10.86,0.42,87.74,4.0,36.25392561073592,6.0,1.04,0.46,87.54,10.96,2.7473852017122287,69.9,9.84,18.7,1.56,9.78515166618939,5.11,80.2877777777778,65.55,28.35,0.066,5.765000000000001,1.8,9.635,2.015,0.0435,0.145,55.205,10.455,0.0965,1.813447431291485,0.3349999999999999,123.35096351952892,0.3,96.48,0.59,0.42,1.33,0.0,0.0,3.276318388486056,2.0,63.32990867579908,2.07088695170887,4.136391310363913,0.0711664591116646,0.0096360868963608,0.0347916147779161,0.1086640376366403,2.3033900650339,4.411707485817074,0.05,0.2502490660024906,0.0207916147779161,15.100735327543829,0.0,0.0,0.0,0.0,0.0,0.0,0.0,0.0,0.0,0.0,0.0,0.0,0.0,2077.401913200703,7.0,1.3,3.82,82.5,26.18181818,11.0,60.0,28.75,8.0,124.9725,113.0,553.0,41.0349854227405,440.0,86.8141592920354
2024-08-18 18:00:00,2.64,1.3,1.34,1141.0,2999.0,0.0,2286.0,1450.0,260.0,115831.0,2.0859205242616,0.98,10.86,0.42,87.74,4.0,36.02717806722124,6.0,1.04,0.46,87.54,10.96,2.7302018805936914,69.9,9.84,18.7,1.56,9.723951146084334,5.11,80.2877777777778,65.55,28.35,0.066,5.765000000000001,1.8,9.635,2.015,0.0435,0.145,55.205,10.455,0.0965,1.813447431291485,0.3349999999999999,122.57947388090231,0.3,96.48,0.59,0.42,1.33,0.0,0.0,3.255826893183236,2.0,63.32990867579908,2.07088695170887,4.136391310363913,0.0711664591116646,0.0096360868963608,0.0347916147779161,0.1086640376366403,2.3033900650339,4.411707485817074,0.05,0.2502490660024906,0.0207916147779161,15.00628887566023,0.0,0.0,0.0,0.0,0.0,0.0,0.0,0.0,0.0,0.0,0.0,0.0,0.0,2077.401913200703,7.0,1.3,3.82,82.5,26.18181818,11.0,60.0,28.75,8.0,125.635,118.0,558.0,40.632603406326,440.0,86.27118644067797
2024-08-18 19:00:00,2.69,1.31,1.38,1134.0,3000.0,0.0,2277.0,1403.0,256.0,116040.0,2.08285935775256,0.98,10.86,0.42,87.74,4.0,36.2859128158508,6.0,1.04,0.46,87.54,10.96,2.749809247453381,69.9,9.84,18.7,1.56,9.793785204438112,5.11,80.2877777777778,65.55,28.35,0.066,5.765000000000001,1.8,9.635,2.015,0.0435,0.145,55.205,10.455,0.0965,1.813447431291485,0.3349999999999999,123.45979732179306,0.3,96.48,0.59,0.42,1.33,0.0,0.0,3.279209117325724,2.0,63.32990867579908,2.07088695170887,4.136391310363913,0.0711664591116646,0.0096360868963608,0.0347916147779161,0.1086640376366403,2.3033900650339,4.411707485817074,0.05,0.2502490660024906,0.0207916147779161,15.114058859000645,0.0,0.0,0.0,0.0,0.0,0.0,0.0,0.0,0.0,0.0,0.0,0.0,0.0,2077.401913200703,7.0,1.3,3.97,82.5,26.18181818,11.0,60.0,28.75,8.0,125.7675,119.0,559.0,40.4494382022472,440.0,86.89075630252101
2024-08-18 20:00:00,2.69,1.31,1.38,1130.0,2999.0,0.0,2283.0,1401.0,252.0,116221.0,2.07892428523731,0.98,10.86,0.42,87.74,4.0,36.805761483212265,6.0,1.04,0.46,87.54,10.96,2.789204278799056,69.9,9.84,18.7,1.56,9.934095473406394,5.11,80.2877777777778,65.55,28.35,0.066,5.765000000000001,1.8,9.635,2.015,0.0435,0.145,55.205,10.455,0.0965,1.813447431291485,0.3349999999999999,125.2285391317666,0.3,96.48,0.59,0.42,1.33,0.0,0.0,3.3261885745683344,2.0,63.32990867579908,2.07088695170887,4.136391310363913,0.0711664591116646,0.0096360868963608,0.0347916147779161,0.1086640376366403,2.3033900650339,4.411707485817074,0.05,0.2502490660024906,0.0207916147779161,15.330589814034026,0.0,0.0,0.0,0.0,0.0,0.0,0.0,0.0,0.0,0.0,0.0,0.0,0.0,2077.401913200703,7.0,1.3,3.78,82.5,26.18181818,11.0,60.0,28.75,8.0,125.635,118.0,558.0,40.2444987775061,440.0,88.13559322033899
2024-08-18 21:00:00,2.68,1.31,1.37,1138.0,3000.0,0.0,2285.0,1404.0,256.0,115187.0,2.09827602175874,0.98,10.86,0.42,87.74,4.0,36.31337671420608,6.0,1.04,0.46,87.54,10.96,2.751890509183016,69.9,9.84,18.7,1.56,9.801197875099952,5.11,80.2877777777778,65.55,28.35,0.066,5.765000000000001,1.8,9.635,2.015,0.0435,0.145,55.205,10.455,0.0965,1.813447431291485,0.3349999999999999,123.55324094940184,0.3,96.48,0.59,0.42,1.33,0.0,0.0,3.2816910685540424,2.0,63.32990867579908,2.07088695170887,4.136391310363913,0.0711664591116646,0.0096360868963608,0.0347916147779161,0.1086640376366403,2.3033900650339,4.411707485817074,0.05,0.2502490660024906,0.0207916147779161,15.125498311505142,0.0,0.0,0.0,0.0,0.0,0.0,0.0,0.0,0.0,0.0,0.0,0.0,0.0,2077.401913200703,7.0,1.3,3.81,82.5,26.18181818,11.0,60.0,28.75,8.0,125.2375,115.0,555.0,40.1370533529124,440.0,86.95652173913044
2024-08-18 22:00:00,2.68,1.31,1.37,1122.0,2999.0,0.0,2282.0,1404.0,253.0,115454.0,2.09272846223417,0.98,10.86,0.42,87.74,4.0,35.981044471955535,6.0,1.04,0.46,87.54,10.96,2.726705796933796,69.9,9.84,18.7,1.56,9.711499412403729,5.11,80.2877777777778,65.55,28.35,0.066,5.765000000000001,1.8,9.635,2.015,0.0435,0.145,55.205,10.455,0.0965,1.813447431291485,0.3349999999999999,122.42250816392742,0.3,96.48,0.59,0.42,1.33,0.0,0.0,3.2516577351141507,2.0,63.32990867579908,2.07088695170887,4.136391310363913,0.0711664591116646,0.0096360868963608,0.0347916147779161,0.1086640376366403,2.3033900650339,4.411707485817074,0.05,0.2502490660024906,0.0207916147779161,14.98707299213646,0.0,0.0,0.0,0.0,0.0,0.0,0.0,0.0,0.0,0.0,0.0,0.0,0.0,2077.401913200703,7.0,1.3,3.83,82.5,26.18181818,11.0,60.0,28.75,8.0,124.84,112.0,552.0,40.1574803149606,440.0,86.16071428571429
2024-08-18 23:00:00,2.68,1.32,1.36,1128.0,3000.0,0.0,2279.0,1412.0,254.0,115631.0,2.0902230341674,0.98,10.92,0.4,87.7,3.1,37.679075976751946,6.7,1.04,0.45,87.41,11.1,2.7865020528133675,70.18,9.8,18.73,1.29,10.007864494869676,4.73333333333333,81.0222222222222,65.55,27.48,0.067,5.970000000000001,1.825,9.695,2.015,0.044,0.15,54.78,10.79,0.107,1.807403313056945,0.345,129.27172601991174,0.3,94.01,0.48,0.5,1.34,0.0,0.0,2.8503797508797266,2.0,62.0336486944727,2.394086130891828,4.078011916872548,0.0909688514266337,0.008243472363513,0.0321937702853267,0.0976571234801143,2.32803710700964,5.955086954415539,0.05,0.2034035750617642,0.0206335319478757,17.316182812657505,0.0,0.0,0.0,0.0,0.0,0.0,0.0,0.0,0.0,0.0,0.0,0.0,0.0,2077.401913200703,7.0,1.3,3.96,82.5,26.18181818,11.0,60.0,28.75,8.0,125.2375,115.0,555.0,40.0147565174619,440.0,87.1304347826087
2024-08-19 00:00:00,2.69,1.33,1.36,1103.0,3000.0,0.0,2296.0,1444.0,254.0,117733.0,2.05292236021234,0.98,10.92,0.4,87.7,3.1,35.61162370912974,6.7,1.04,0.45,87.41,11.1,2.633606583949496,70.18,9.8,18.73,1.29,9.45873260647782,4.73333333333333,81.0222222222222,65.55,27.48,0.067,5.970000000000001,1.825,9.695,2.015,0.044,0.15,54.78,10.79,0.107,1.807403313056945,0.345,122.17858171711076,0.3,94.01,0.48,0.5,1.34,0.0,0.0,2.6939793104024514,2.0,62.0336486944727,2.394086130891828,4.078011916872548,0.0909688514266337,0.008243472363513,0.0321937702853267,0.0976571234801143,2.32803710700964,5.955086954415539,0.05,0.2034035750617642,0.0206335319478757,16.366043232677402,0.0,0.0,0.0,0.0,0.0,0.0,0.0,0.0,0.0,0.0,0.0,0.0,0.0,2112.729662778935,7.0,1.3,3.8,82.5,26.18181818,11.0,60.0,28.75,8.0,123.59,112.0,547.0,38.2937469704314,435.0,83.75
2024-08-19 01:00:00,2.68,1.32,1.36,1105.0,2999.0,290.0,2266.0,1443.0,255.0,117764.0,2.05800213126539,0.98,10.92,0.4,87.7,3.1,36.90531547440085,6.7,1.04,0.45,87.41,11.1,2.729279704008489,70.18,9.8,18.73,1.29,9.802347505445894,4.73333333333333,81.0222222222222,65.55,27.48,0.067,5.970000000000001,1.825,9.695,2.015,0.044,0.15,54.78,10.79,0.107,1.807403313056945,0.345,126.6170601855724,0.3,94.01,0.48,0.5,1.34,0.0,0.0,2.791845638490854,2.0,62.0336486944727,2.394086130891828,4.078011916872548,0.0909688514266337,0.008243472363513,0.0321937702853267,0.0976571234801143,2.32803710700964,5.955086954415539,0.05,0.2034035750617642,0.0206335319478757,16.960585495987846,0.0,0.0,0.0,0.0,0.0,0.0,0.0,0.0,0.0,0.0,0.0,0.0,0.0,2112.729662778935,7.0,1.3,3.78,82.5,26.18181818,11.0,60.0,28.75,8.0,124.045,106.0,546.0,40.0928414365991,440.0,86.79245283018868
2024-08-19 02:00:00,2.67,1.32,1.35,1103.0,3000.0,380.0,2260.0,1442.0,254.0,117127.0,2.07189976403826,0.98,10.92,0.4,87.7,3.1,36.851829509945205,6.7,1.04,0.45,87.41,11.1,2.7253242261765926,70.18,9.8,18.73,1.29,9.788141204713366,4.73333333333333,81.0222222222222,65.55,27.48,0.067,5.970000000000001,1.825,9.695,2.015,0.044,0.15,54.78,10.79,0.107,1.807403313056945,0.345,126.4335571997962,0.3,94.01,0.48,0.5,1.34,0.0,0.0,2.787799485391592,2.0,62.0336486944727,2.394086130891828,4.078011916872548,0.0909688514266337,0.008243472363513,0.0321937702853267,0.0976571234801143,2.32803710700964,5.955086954415539,0.05,0.2034035750617642,0.0206335319478757,16.93600493729801,0.0,0.0,0.0,0.0,0.0,0.0,0.0,0.0,0.0,0.0,0.0,0.0,0.0,2112.729662778935,7.0,1.3,3.86,82.5,26.18181818,11.0,60.0,28.75,8.0,123.9125,105.0,545.0,39.6501457725947,440.0,86.66666666666667
2024-08-19 03:00:00,2.67,1.32,1.35,1108.0,3000.0,0.0,2278.0,1441.0,254.0,117045.0,2.06498372378611,0.98,10.92,0.4,87.7,3.1,36.87760002009202,6.7,1.04,0.45,87.41,11.1,2.727230047313779,70.18,9.8,18.73,1.29,9.794986058702676,4.73333333333333,81.0222222222222,65.55,27.48,0.067,5.970000000000001,1.825,9.695,2.015,0.044,0.15,54.78,10.79,0.107,1.807403313056945,0.345,126.52197227476113,0.3,94.01,0.48,0.5,1.34,0.0,0.0,2.7897489955212365,2.0,62.0336486944727,2.394086130891828,4.078011916872548,0.0909688514266337,0.008243472363513,0.0321937702853267,0.0976571234801143,2.32803710700964,5.955086954415539,0.05,0.2034035750617642,0.0206335319478757,16.947848297394025,0.0,0.0,0.0,0.0,0.0,0.0,0.0,0.0,0.0,0.0,0.0,0.0,0.0,2112.729662778935,7.0,1.3,3.78,82.5,26.18181818,11.0,60.0,28.75,8.0,124.575,110.0,550.0,39.7485493230174,440.0,86.72727272727273
2024-08-19 04:00:00,2.69,1.32,1.37,1104.0,2999.0,0.0,2282.0,1420.0,252.0,116791.0,2.06878302159478,0.98,10.92,0.4,87.7,3.1,36.4187417699779,6.7,1.04,0.45,87.41,11.1,2.6932958431766543,70.18,9.8,18.73,1.29,9.67310963072635,4.73333333333333,81.0222222222222,65.55,27.48,0.067,5.970000000000001,1.825,9.695,2.015,0.044,0.15,54.78,10.79,0.107,1.807403313056945,0.345,124.94769274552512,0.3,94.01,0.48,0.5,1.34,0.0,0.0,2.755036884601733,2.0,62.0336486944727,2.394086130891828,4.078011916872548,0.0909688514266337,0.008243472363513,0.0321937702853267,0.0976571234801143,2.32803710700964,5.955086954415539,0.05,0.2034035750617642,0.0206335319478757,16.736970691240018,0.0,0.0,0.0,0.0,0.0,0.0,0.0,0.0,0.0,0.0,0.0,0.0,0.0,2112.729662778935,7.0,1.3,3.76,82.5,26.18181818,11.0,60.0,28.75,8.0,124.31,108.0,548.0,40.2309913378248,440.0,85.64814814814815
2024-08-19 05:00:00,2.7,1.32,1.38,1105.0,3000.0,0.0,2279.0,1408.0,250.0,116777.0,2.06972048987351,0.98,10.92,0.4,87.7,3.1,36.71936427087279,6.7,1.04,0.45,87.41,11.1,2.7155279493032043,70.18,9.8,18.73,1.29,9.75295737579635,4.73333333333333,81.0222222222222,65.55,27.48,0.067,5.970000000000001,1.825,9.695,2.015,0.044,0.15,54.78,10.79,0.107,1.807403313056945,0.345,125.97908718829444,0.3,94.01,0.48,0.5,1.34,0.0,0.0,2.777778638930802,2.0,62.0336486944727,2.394086130891828,4.078011916872548,0.0909688514266337,0.008243472363513,0.0321937702853267,0.0976571234801143,2.32803710700964,5.955086954415539,0.05,0.2034035750617642,0.0206335319478757,16.875127852692337,0.0,0.0,0.0,0.0,0.0,0.0,0.0,0.0,0.0,0.0,0.0,0.0,0.0,2112.729662778935,7.0,1.3,3.6,82.5,26.18181818,11.0,60.0,28.75,8.0,122.9275,107.0,542.0,40.861494526416,435.0,86.35514018691589
2024-08-19 06:00:00,2.67,1.32,1.35,1109.0,3000.0,0.0,2273.0,1439.0,254.0,116954.0,2.06658967035633,0.98,10.92,0.4,87.7,3.1,36.53137881855438,6.7,1.04,0.45,87.41,11.1,2.7016257546446223,70.18,9.8,18.73,1.29,9.703026933368031,4.73333333333333,81.0222222222222,65.55,27.48,0.067,5.970000000000001,1.825,9.695,2.015,0.044,0.15,54.78,10.79,0.107,1.807403313056945,0.345,125.33413496327626,0.3,94.01,0.48,0.5,1.34,0.0,0.0,2.7635577507360125,2.0,62.0336486944727,2.394086130891828,4.078011916872548,0.0909688514266337,0.008243472363513,0.0321937702853267,0.0976571234801143,2.32803710700964,5.955086954415539,0.05,0.2034035750617642,0.0206335319478757,16.788735329147592,0.0,0.0,0.0,0.0,0.0,0.0,0.0,0.0,0.0,0.0,0.0,0.0,0.0,2112.729662778935,7.0,1.3,3.72,82.5,26.18181818,11.0,60.0,28.75,8.0,123.9875,115.0,550.0,41.1374407582938,435.0,85.91304347826087
2024-08-19 07:00:00,2.68,1.32,1.36,1138.0,2999.0,0.0,2281.0,1429.0,259.0,116707.0,2.07027130312899,0.98,10.92,0.4,87.7,3.1,39.10444820938553,6.7,1.04,0.45,87.41,11.1,2.8919134130788704,70.18,9.8,18.73,1.29,10.386454781100376,4.73333333333333,81.0222222222222,65.55,27.48,0.067,5.970000000000001,1.825,9.695,2.015,0.044,0.15,54.78,10.79,0.107,1.807403313056945,0.345,134.1619820561024,0.3,94.01,0.48,0.5,1.34,0.0,0.0,2.9582075583310496,2.0,62.0336486944727,2.394086130891828,4.078011916872548,0.0909688514266337,0.008243472363513,0.0321937702853267,0.0976571234801143,2.32803710700964,5.955086954415539,0.05,0.2034035750617642,0.0206335319478757,17.971241502833394,0.0,0.0,0.0,0.0,0.0,0.0,0.0,0.0,0.0,0.0,0.0,0.0,0.0,2112.729662778935,8.0,1.3,3.84,82.5,26.18181818,11.0,60.0,28.75,8.0,123.59,112.0,547.0,41.0481384870761,435.0,91.96428571428572
2024-08-19 08:00:00,2.7,1.3,1.4,1129.0,2999.0,0.0,2277.0,1367.0,251.0,114262.0,2.11454925596887,0.96,11.16,0.38,87.5,5.1,36.57556090540519,6.4,1.03,0.46,87.03,11.48,2.70489317754489,69.86,10.12,18.84,1.18,9.714762049658471,4.73333333333333,81.0222222222222,65.55,27.48,0.0655,5.865,1.74,9.4,2.025,0.0465,0.15,55.01000000000001,10.655,0.103,1.816709885982405,0.355,125.4857176249607,0.2,96.44,1.0,0.48,1.42,0.0,0.0,2.766900075950911,2.0,62.18812188150946,2.330682555830063,3.546335319478758,0.04,0.0110235915322385,0.040803710700964,0.1267590466501962,2.495316087777939,5.709358620355569,0.06,0.1121988083127452,0.0210732936104248,16.809040102370414,0.0,0.0,0.0,0.0,0.0,0.0,0.0,0.0,0.0,0.0,0.0,0.0,0.0,2112.729662778935,7.0,1.3,3.83,82.5,26.18181818,11.0,60.0,28.75,8.0,124.385,118.0,553.0,40.7548065511512,435.0,86.01694915254237
2024-08-19 09:00:00,2.68,1.31,1.37,1161.0,2999.0,0.0,2272.0,1383.0,255.0,113360.0,2.13136615865556,0.96,11.16,0.38,87.5,5.1,39.153651476258695,6.4,1.03,0.46,87.03,11.48,2.895552170150084,69.86,10.12,18.84,1.18,10.399523563038535,4.73333333333333,81.0222222222222,65.55,27.48,0.0655,5.865,1.74,9.4,2.025,0.0465,0.15,55.01000000000001,10.655,0.103,1.816709885982405,0.355,134.3307916956604,0.2,96.44,1.0,0.48,1.42,0.0,0.0,2.961929730171436,2.0,62.18812188150946,2.330682555830063,3.546335319478758,0.04,0.0110235915322385,0.040803710700964,0.1267590466501962,2.495316087777939,5.709358620355569,0.06,0.1121988083127452,0.0210732936104248,17.993853861073855,0.0,0.0,0.0,0.0,0.0,0.0,0.0,0.0,0.0,0.0,0.0,0.0,0.0,2112.729662778935,7.0,1.3,3.96,82.5,26.18181818,11.0,60.0,28.75,8.0,125.3125,125.0,560.0,40.4761904761905,435.0,92.08
2024-08-19 10:00:00,2.69,1.32,1.37,1140.0,2999.0,0.0,2266.0,1386.0,252.0,113981.0,2.11975969547349,0.96,11.16,0.38,87.5,5.1,40.26586187591671,6.4,1.03,0.46,87.03,11.48,2.977804095959508,69.86,10.12,18.84,1.18,10.694935557123266,4.73333333333333,81.0222222222222,65.55,27.48,0.0655,5.865,1.74,9.4,2.025,0.0465,0.15,55.01000000000001,10.655,0.103,1.816709885982405,0.355,138.1466325657974,0.2,96.44,1.0,0.48,1.42,0.0,0.0,3.046067196914492,2.0,62.18812188150946,2.330682555830063,3.546335319478758,0.04,0.0110235915322385,0.040803710700964,0.1267590466501962,2.495316087777939,5.709358620355569,0.06,0.1121988083127452,0.0210732936104248,18.50499268566977,0.0,0.0,0.0,0.0,0.0,0.0,0.0,0.0,0.0,0.0,0.0,0.0,0.0,2112.729662778935,7.0,1.3,3.83,82.5,26.18181818,11.0,60.0,28.75,8.0,123.9875,115.0,550.0,40.44477028348,435.0,94.69565217391305
2024-08-19 11:00:00,2.72,1.32,1.4,1106.0,3000.0,0.0,2271.0,1364.0,246.0,114886.0,2.10377075153086,0.96,11.16,0.38,87.5,5.1,36.65113881145673,6.4,1.03,0.46,87.03,11.48,2.710482433249831,69.86,10.12,18.84,1.18,9.7348361470975,4.73333333333333,81.0222222222222,65.55,27.48,0.0655,5.865,1.74,9.4,2.025,0.0465,0.15,55.01000000000001,10.655,0.103,1.816709885982405,0.355,125.74501502307848,0.2,96.44,1.0,0.48,1.42,0.0,0.0,2.77261745960321,2.0,62.18812188150946,2.330682555830063,3.546335319478758,0.04,0.0110235915322385,0.040803710700964,0.1267590466501962,2.495316087777939,5.709358620355569,0.06,0.1121988083127452,0.0210732936104248,16.843773460444105,0.0,0.0,0.0,0.0,0.0,0.0,0.0,0.0,0.0,0.0,0.0,0.0,0.0,2112.729662778935,7.0,1.3,3.7,82.5,26.18181818,11.0,60.0,28.75,8.0,123.7225,113.0,548.0,41.9864011656144,435.0,86.19469026548673
2024-08-19 12:00:00,2.72,1.31,1.41,1099.0,3000.0,0.0,2267.0,1363.0,246.0,115357.0,2.09518535059117,0.96,11.16,0.38,87.5,5.1,36.82651918747958,6.4,1.03,0.46,87.03,11.48,2.7234524375597133,69.86,10.12,18.84,1.18,9.78141858025958,4.73333333333333,81.0222222222222,65.55,27.48,0.0655,5.865,1.74,9.4,2.025,0.0465,0.15,55.01000000000001,10.655,0.103,1.816709885982405,0.355,126.34672096545567,0.2,96.44,1.0,0.48,1.42,0.0,0.0,2.785884787942834,2.0,62.18812188150946,2.330682555830063,3.546335319478758,0.04,0.0110235915322385,0.040803710700964,0.1267590466501962,2.495316087777939,5.709358620355569,0.06,0.1121988083127452,0.0210732936104248,16.92437306577514,0.0,0.0,0.0,0.0,0.0,0.0,0.0,0.0,0.0,0.0,0.0,0.0,0.0,2112.729662778935,7.0,1.3,3.63,82.5,26.18181818,11.0,60.0,28.75,8.0,123.59,112.0,547.0,42.1965317919075,435.0,86.60714285714286
2024-08-19 13:00:00,2.69,1.32,1.37,1109.0,2999.0,0.0,2275.0,1397.0,249.0,115202.0,2.09730396055633,0.96,11.16,0.38,87.5,5.1,36.44686435049525,6.4,1.03,0.46,87.03,11.48,2.69537560830652,69.86,10.12,18.84,1.18,9.680579213452775,4.73333333333333,81.0222222222222,65.55,27.48,0.0655,5.865,1.74,9.4,2.025,0.0465,0.15,55.01000000000001,10.655,0.103,1.816709885982405,0.355,125.04417745034787,0.2,96.44,1.0,0.48,1.42,0.0,0.0,2.757164326211464,2.0,62.18812188150946,2.330682555830063,3.546335319478758,0.04,0.0110235915322385,0.040803710700964,0.1267590466501962,2.495316087777939,5.709358620355569,0.06,0.1121988083127452,0.0210732936104248,16.749894992932095,0.0,0.0,0.0,0.0,0.0,0.0,0.0,0.0,0.0,0.0,0.0,0.0,0.0,2112.729662778935,7.0,1.3,3.57,82.5,26.18181818,11.0,60.0,28.75,8.0,123.59,112.0,547.0,42.0148006684173,435.0,85.71428571428571
2024-08-19 14:00:00,2.71,1.33,1.38,1113.0,3000.0,0.0,2281.0,1421.0,254.0,117360.0,2.05944389981088,0.96,11.16,0.38,87.5,5.1,39.815438176828906,6.4,1.03,0.46,87.03,11.48,2.944493656953032,69.86,10.12,18.84,1.18,10.57529941348402,4.73333333333333,81.0222222222222,65.55,27.48,0.0655,5.865,1.74,9.4,2.025,0.0465,0.15,55.01000000000001,10.655,0.103,1.816709885982405,0.355,136.60129082075883,0.2,96.44,1.0,0.48,1.42,0.0,0.0,3.0119931503007056,2.0,62.18812188150946,2.330682555830063,3.546335319478758,0.04,0.0110235915322385,0.040803710700964,0.1267590466501962,2.495316087777939,5.709358620355569,0.06,0.1121988083127452,0.0210732936104248,18.29799134833945,0.0,0.0,0.0,0.0,0.0,0.0,0.0,0.0,0.0,0.0,0.0,0.0,0.0,2112.729662778935,8.0,1.3,3.46,82.5,26.18181818,11.0,60.0,28.75,8.0,123.325,110.0,545.0,41.7045726598037,435.0,93.63636363636364
2024-08-19 15:00:00,2.69,1.33,1.36,1113.0,2999.0,0.0,2272.0,1426.0,253.0,116547.0,2.07311205711059,0.96,11.16,0.38,87.5,5.1,38.50114215934135,6.4,1.03,0.46,87.03,11.48,2.847296778956524,69.86,10.12,18.84,1.18,10.226211860029208,4.73333333333333,81.0222222222222,65.55,27.48,0.0655,5.865,1.74,9.4,2.025,0.0465,0.15,55.01000000000001,10.655,0.103,1.816709885982405,0.355,132.09212199754933,0.2,96.44,1.0,0.48,1.42,0.0,0.0,2.9125681336888376,2.0,62.18812188150946,2.330682555830063,3.546335319478758,0.04,0.0110235915322385,0.040803710700964,0.1267590466501962,2.495316087777939,5.709358620355569,0.06,0.1121988083127452,0.0210732936104248,17.693979983442816,0.0,0.0,0.0,0.0,0.0,0.0,0.0,0.0,0.0,0.0,0.0,0.0,0.0,2112.729662778935,7.0,1.3,3.57,82.5,26.18181818,11.0,60.0,28.75,8.0,123.325,110.0,545.0,40.8301158301158,435.0,90.54545454545456
2024-08-19 16:00:00,2.68,1.33,1.35,1120.0,3000.0,0.0,2272.0,1433.0,255.0,116523.0,2.07422991439173,0.94,10.92,0.42,87.72,3.9,36.83961073358249,6.7,1.04,0.44,87.32,11.2,2.7244206040856853,70.0,9.96,18.92,1.12,9.784895799804644,4.73333333333333,81.0222222222222,65.55,27.48,0.0675,5.859999999999999,1.775,9.67,2.04,0.0445,0.15,54.925,10.73,0.1,1.83108082528866,0.355,126.3916362590801,0.3,96.45,0.64,0.44,1.36,0.0,0.0,2.786875148692192,2.0,62.72427166594002,2.303353194787579,3.2,0.06,0.0130235915322385,0.0399738894540522,0.1205627573511602,2.409713704403429,5.036612410986775,0.0592670638957515,0.1160994041563726,0.0216335319478757,16.930389551045586,0.0,0.0,0.0,0.0,0.0,0.0,0.0,0.0,0.0,0.0,0.0,0.0,0.0,2112.729662778935,7.0,1.3,3.6,82.5,26.18181818,11.0,60.0,28.75,8.0,124.12,116.0,551.0,40.6054781355118,435.0,86.63793103448276
2024-08-19 17:00:00,2.66,1.33,1.33,1130.0,2999.0,0.0,2271.0,1468.0,260.0,117125.0,2.0628864397237,0.94,10.92,0.42,87.72,3.9,39.27629197770475,6.7,1.04,0.44,87.32,11.2,2.9046218726355786,70.0,9.96,18.92,1.12,10.43209786291819,4.73333333333333,81.0222222222222,65.55,27.48,0.0675,5.859999999999999,1.775,9.67,2.04,0.0445,0.15,54.925,10.73,0.1,1.83108082528866,0.355,134.75155438399332,0.3,96.45,0.64,0.44,1.36,0.0,0.0,2.9712073462726174,2.0,62.72427166594002,2.303353194787579,3.2,0.06,0.0130235915322385,0.0399738894540522,0.1205627573511602,2.409713704403429,5.036612410986775,0.0592670638957515,0.1160994041563726,0.0216335319478757,18.050215788436034,0.0,0.0,0.0,0.0,0.0,0.0,0.0,0.0,0.0,0.0,0.0,0.0,0.0,2112.729662778935,8.0,1.3,3.67,82.5,26.18181818,11.0,60.0,28.75,8.0,123.855,114.0,549.0,40.7293393322283,435.0,92.36842105263158
2024-08-19 18:00:00,2.7,1.32,1.38,1128.0,2999.0,0.0,2268.0,1400.0,254.0,116298.0,2.07754852049657,0.94,10.92,0.42,87.72,3.9,39.26753472196836,6.7,1.04,0.44,87.32,11.2,2.903974242340676,70.0,9.96,18.92,1.12,10.429771865624344,4.73333333333333,81.0222222222222,65.55,27.48,0.0675,5.859999999999999,1.775,9.67,2.04,0.0445,0.15,54.925,10.73,0.1,1.83108082528866,0.355,134.72150944433133,0.3,96.45,0.64,0.44,1.36,0.0,0.0,2.9705448697182644,2.0,62.72427166594002,2.303353194787579,3.2,0.06,0.0130235915322385,0.0399738894540522,0.1205627573511602,2.409713704403429,5.036612410986775,0.0592670638957515,0.1160994041563726,0.0216335319478757,18.04619121412423,0.0,0.0,0.0,0.0,0.0,0.0,0.0,0.0,0.0,0.0,0.0,0.0,0.0,2112.729662778935,7.0,1.3,3.69,82.5,26.18181818,11.0,60.0,28.75,8.0,123.9875,115.0,550.0,41.8610185625892,435.0,92.34782608695652
2024-08-19 19:00:00,2.71,1.33,1.38,1140.0,3000.0,0.0,2258.0,1421.0,259.0,117230.0,2.0617265701674,0.94,10.92,0.42,87.72,3.9,39.54484782028735,6.7,1.04,0.44,87.32,11.2,2.9244825350125745,70.0,9.96,18.92,1.12,10.503428446596264,4.73333333333333,81.0222222222222,65.55,27.48,0.0675,5.859999999999999,1.775,9.67,2.04,0.0445,0.15,54.925,10.73,0.1,1.83108082528866,0.355,135.6729325336275,0.3,96.45,0.64,0.44,1.36,0.0,0.0,2.991523293939439,2.0,62.72427166594002,2.303353194787579,3.2,0.06,0.0130235915322385,0.0399738894540522,0.1205627573511602,2.409713704403429,5.036612410986775,0.0592670638957515,0.1160994041563726,0.0216335319478757,18.173636067331326,0.0,0.0,0.0,0.0,0.0,0.0,0.0,0.0,0.0,0.0,0.0,0.0,0.0,2112.729662778935,8.0,1.3,3.99,82.5,26.18181818,11.0,60.0,28.75,8.0,124.65,120.0,555.0,41.9254658385093,435.0,93.0
2024-08-19 20:00:00,2.7,1.33,1.37,1145.0,3000.0,0.0,2271.0,1415.0,258.0,116692.0,2.07122736482202,0.94,10.92,0.42,87.72,3.9,36.73843926529922,6.7,1.04,0.44,87.32,11.2,2.716938613172972,70.0,9.96,18.92,1.12,9.758023847160402,4.73333333333333,81.0222222222222,65.55,27.48,0.0675,5.859999999999999,1.775,9.67,2.04,0.0445,0.15,54.925,10.73,0.1,1.83108082528866,0.355,126.04453086995068,0.3,96.45,0.64,0.44,1.36,0.0,0.0,2.779221640821156,2.0,62.72427166594002,2.303353194787579,3.2,0.06,0.0130235915322385,0.0399738894540522,0.1205627573511602,2.409713704403429,5.036612410986775,0.0592670638957515,0.1160994041563726,0.0216335319478757,16.883894152875556,0.0,0.0,0.0,0.0,0.0,0.0,0.0,0.0,0.0,0.0,0.0,0.0,0.0,2112.729662778935,7.0,1.3,3.87,82.5,26.18181818,11.0,60.0,28.75,8.0,125.3125,125.0,560.0,42.058327307785,435.0,86.4
2024-08-19 21:00:00,2.69,1.33,1.36,1141.0,2999.0,0.0,2271.0,1440.0,260.0,117041.0,2.06436624631797,0.94,10.92,0.42,87.72,3.9,36.78433531670354,6.7,1.04,0.44,87.32,11.2,2.720332789864913,70.0,9.96,18.92,1.12,9.770214206169934,4.73333333333333,81.0222222222222,65.55,27.48,0.0675,5.859999999999999,1.775,9.67,2.04,0.0445,0.15,54.925,10.73,0.1,1.83108082528866,0.355,126.20199390822148,0.3,96.45,0.64,0.44,1.36,0.0,0.0,2.7826936255282373,2.0,62.72427166594002,2.303353194787579,3.2,0.06,0.0130235915322385,0.0399738894540522,0.1205627573511602,2.409713704403429,5.036612410986775,0.0592670638957515,0.1160994041563726,0.0216335319478757,16.90498661323702,0.0,0.0,0.0,0.0,0.0,0.0,0.0,0.0,0.0,0.0,0.0,0.0,0.0,2112.729662778935,7.0,1.3,3.85,82.5,26.18181818,11.0,60.0,28.75,8.0,125.445,126.0,561.0,39.8751424466135,435.0,86.5079365079365
2024-08-19 22:00:00,2.69,1.33,1.36,1118.0,3000.0,0.0,2270.0,1411.0,251.0,115152.0,2.09891346865254,0.94,10.92,0.42,87.72,3.9,36.56835389833024,6.7,1.04,0.44,87.32,11.2,2.704360193667542,70.0,9.96,18.92,1.12,9.712847810830954,4.73333333333333,81.0222222222222,65.55,27.48,0.0675,5.859999999999999,1.775,9.67,2.04,0.0445,0.15,54.925,10.73,0.1,1.83108082528866,0.355,125.4609913751824,0.3,96.45,0.64,0.44,1.36,0.0,0.0,2.7663548739655024,2.0,62.72427166594002,2.303353194787579,3.2,0.06,0.0130235915322385,0.0399738894540522,0.1205627573511602,2.409713704403429,5.036612410986775,0.0592670638957515,0.1160994041563726,0.0216335319478757,16.80572797624187,0.0,0.0,0.0,0.0,0.0,0.0,0.0,0.0,0.0,0.0,0.0,0.0,0.0,2112.729662778935,7.0,1.3,3.92,82.5,26.18181818,11.0,60.0,28.75,8.0,125.3125,125.0,560.0,39.1039688336986,435.0,86.0
2024-08-19 23:00:00,2.69,1.33,1.36,1118.0,3000.0,0.0,2282.0,1448.0,252.0,115503.0,2.09253826778959,0.97,10.89,0.4,87.74,3.0,33.28875471341313,6.6,1.03,0.44,87.49,11.04,2.4329187830113,69.87,10.06,18.87,1.2,9.07372629392854,4.77888888888889,81.3322222222222,65.55,27.7425,0.07,5.99,1.725,9.495,2.045,0.0445,0.16,54.565,11.15,0.105,1.861273464609725,0.335,116.24281289115274,0.2,94.36,0.65,0.74,1.33,0.0,0.0,2.8968287366921808,2.0,60.34,1.99,4.0,0.07,0.005,0.024,0.123,1.77,9.38,0.06,0.08,0.051,14.661709609953627,0.0,0.0,0.0,0.0,0.0,0.0,0.0,0.0,0.0,0.0,0.0,0.0,0.0,2112.729662778935,6.0,1.3,3.92,82.5,26.18181818,11.0,60.0,28.75,8.0,125.3125,125.0,560.0,38.7591240875912,435.0,80.16
2024-08-20 00:00:00,2.72,1.3,1.42,1078.0,3001.0,0.0,2258.0,1383.0,247.0,117286.0,2.0614292259633,0.97,10.89,0.4,87.74,3.0,34.974193973588854,6.6,1.03,0.44,87.49,11.04,2.556099624980553,69.87,10.06,18.87,1.2,9.533137126912145,4.77888888888889,81.3322222222222,65.55,27.7425,0.07,5.99,1.725,9.495,2.045,0.0445,0.16,54.565,11.15,0.105,1.861273464609725,0.335,122.12828990123349,0.2,94.36,0.65,0.74,1.33,0.0,0.0,3.043497752245921,2.0,60.34,1.99,4.0,0.07,0.005,0.024,0.123,1.77,9.38,0.06,0.08,0.051,15.404045008518551,0.0,0.0,0.0,0.0,0.0,0.0,0.0,0.0,0.0,0.0,0.0,0.0,0.0,2116.368783781896,7.0,1.3,3.7,82.5,25.81818182,11.0,60.0,28.75,8.0,122.075,110.0,540.0,39.7240019714145,430.0,84.36363636363636
2024-08-20 01:00:00,2.69,1.33,1.36,1118.0,3000.0,0.0,2282.0,1418.0,252.0,115803.0,2.08711999464121,0.97,10.89,0.4,87.74,3.0,36.82089171572878,6.6,1.03,0.44,87.49,11.04,2.691066092247845,69.87,10.06,18.87,1.2,10.036503203656425,4.77888888888889,81.3322222222222,65.55,27.7425,0.07,5.99,1.725,9.495,2.045,0.0445,0.16,54.565,11.15,0.105,1.861273464609725,0.335,128.57687417403568,0.2,94.36,0.65,0.74,1.33,0.0,0.0,3.204199680974424,2.0,60.34,1.99,4.0,0.07,0.005,0.024,0.123,1.77,9.38,0.06,0.08,0.051,16.217405143666625,0.0,0.0,0.0,0.0,0.0,0.0,0.0,0.0,0.0,0.0,0.0,0.0,0.0,2116.368783781896,7.0,1.3,3.92,82.5,25.81818182,11.0,60.0,28.75,8.0,123.325,110.0,545.0,38.7591240875912,435.0,88.81818181818181
