Repository: saikumar-voptimai/evonith_bf_webapp

# Evonith BF2 — Blast Furnace Intelligence Platform

Monitoring, modelling and optimisation of **Blast Furnace 2 (BF2)** at Evonith Steel: live telemetry from InfluxDB,
manual plant reports from Neon PostgreSQL, a two-zone energy model of the furnace, blend and fuel optimisers, a
conversational assistant (FurnaceMind) and a live digital twin evaluated every hour.

The platform has three deployable parts that share one Python service layer, plus the shared data library:

| Part | Path | What it is |
|---|---|---|
| **Streamlit app** (legacy) | `src/app.py`, `src/custom_pages/` | The original 11-page dashboard; still the home of the model pages. Served under `/legacy` in production |

File: src/data/V13_df_filtered.csv (part 90 of 268)
NM3/HR.,STEAMKGS/HR.,RAFTOC,PERMEABILITYKGS/HR.,TUYEREVELOCITYM/S,HOT BLAST VOLUMENM3/HR.,O2 ENRICHMENT %,COKE_VM%,COKE_ASH%,COKE_IM%,COKE_FC%,COKE_MOIST%,COKE_CALC_MT,NUTCOKE_MOIST%,NUTCOKE_VM%,NUTCOKE_IM%,NUTCOKE_FC%,NUTCOKE_ASH%,NUTCOKE_CALC_MT,PCI_2_FC%,PCI_2_ASH%,PCI_2_VM%,PCI_2_IM%,PCI_2_CALC_MT,SINTER_SP_02_COLD_STRENGTH_AI,SINTER_SP_02_COLD_STRENGTH_TI,SINTER_SP_02_HOT_STRENGTH_RI,SINTER_SP_02_HOT_STRENGTH_RDI,SINTER_SP_02_P%,SINTER_SP_02_SIO2%,SINTER_SP_02_MGO%,SINTER_SP_02_FEO%,SINTER_SP_02_AL2O3%,SINTER_SP_02_NA2O%,SINTER_SP_02_TIO2%,SINTER_SP_02_FE(T)%,SINTER_SP_02_CAO%,SINTER_SP_02_K2O%,SINTER_SP_02_BASICITY,SINTER_SP_02_MNO%,SINTER_CALC_MT,FLUX_TM%,FLUX_SIO2%,FLUX_FE2O3%,FLUX_AL2O3%,FLUX_LOI%,FLUX_MGO%,FLUX_CAO%,FLUX_CALC_MT,GEOMIN TYPE,ORE_FE(T)%,ORE_LOI%,ORE_TM%,ORE_MGO%,ORE_NA2O%,ORE_P%,ORE_TIO2%,ORE_AL2O3%,ORE_SIO2%,ORE_MNO%,ORE_CAO%,ORE_K2O%,ORE_CALC_MT,LLOYDS_PELLET_PCT_SIO2,LLOYDS_PELLET_PCT_AL2O3,LLOYDS_PELLET_PCT_FE2O3,LLOYDS_PELLET_PCT_MGO,LLOYDS_PELLET_PCT_TIO2,LLOYDS_PELLET_PCT_NA2O,TOTAL_PELLET_CALC_MT,LLOYDS_PELLET_PCT_K2O,LLOYDS_PELLET_PCT_TM,LLOYDS_PELLET_PCT_LOI,LLOYDS_PELLET_PCT_MNO,LLOYDS_PELLET_PCT_CAO,LLOYDS_PELLET_PCT_P,DAILYPRODUCTION,CHARGES/HRS.,STOCKRODLEVEL,FURNACE TOP GAS ANALYSISH2%,COKE_DISCHARGE_TIME,WEIGHTED_COKE_ANGLE,TOTAL_COKE_PORTIONS,NON_COKE_DISCHARGE_TIME,WEIGHTED_NON_COKE_ANGLE,TOTAL_NON_COKE_PORTIONS,UNITCOST LAKHS/THM,ACTUALKG/THM.,ACT. FUEL RATEKG/THM.,FURNACETOPGASANALYSISCO2ETACO,COKE RATE KG/THM,PRODUCTIONTONNESPERHR
2024-08-20 02:00:00,2.69,1.33,1.36,1126.0,3000.0,0.0,2291.0,1435.0,257.0,117053.0,2.06484266101956,0.97,10.89,0.4,87.74,3.0,35.85425290861858,6.6,1.03,0.44,87.49,11.04,2.620419000446048,69.87,10.06,18.87,1.2,9.773020353777593,4.77888888888889,81.3322222222222,65.55,27.7425,0.07,5.99,1.725,9.495,2.045,0.0445,0.16,54.565,11.15,0.105,1.861273464609725,0.335,125.20141555578456,0.2,94.36,0.65,0.74,1.33,0.0,0.0,3.1200815726659026,2.0,60.34,1.99,4.0,0.07,0.005,0.024,0.123,1.77,9.38,0.06,0.08,0.051,15.791658443029272,0.0,0.0,0.0,0.0,0.0,0.0,0.0,0.0,0.0,0.0,0.0,0.0,0.0,2116.368783781896,8.0,1.3,3.73,82.5,25.81818182,11.0,60.0,28.75,8.0,123.4575,111.0,546.0,39.0628735357399,435.0,86.48648648648648
2024-08-20 03:00:00,2.73,1.33,1.4,1126.0,2999.0,0.0,2277.0,1373.0,252.0,116182.0,2.07962179652786,0.97,10.89,0.4,87.74,3.0,38.29970209639392,6.6,1.03,0.44,87.49,11.04,2.799145399587709,69.87,10.06,18.87,1.2,10.43959189682911,4.77888888888889,81.3322222222222,65.55,27.7425,0.07,5.99,1.725,9.495,2.045,0.0445,0.16,54.565,11.15,0.105,1.861273464609725,0.335,133.7408125628721,0.2,94.36,0.65,0.74,1.33,0.0,0.0,3.3328875950676284,2.0,60.34,1.99,4.0,0.07,0.005,0.024,0.123,1.77,9.38,0.06,0.08,0.051,16.868732853464095,0.0,0.0,0.0,0.0,0.0,0.0,0.0,0.0,0.0,0.0,0.0,0.0,0.0,2116.368783781896,7.0,1.3,3.65,82.5,25.81818182,11.0,60.0,28.75,8.0,123.1925,109.0,544.0,39.8083832335329,435.0,92.38532110091744
2024-08-20 04:00:00,2.72,1.33,1.39,1028.0,2999.0,0.0,2273.0,1366.0,244.0,114553.0,2.10918032144775,0.97,10.89,0.4,87.74,3.0,35.60607948749292,6.6,1.03,0.44,87.49,11.04,2.602281170331979,69.87,10.06,18.87,1.2,9.70537415565127,4.77888888888889,81.3322222222222,65.55,27.7425,0.07,5.99,1.725,9.495,2.045,0.0445,0.16,54.565,11.15,0.105,1.861273464609725,0.335,124.33480529040136,0.2,94.36,0.65,0.74,1.33,0.0,0.0,3.0984852136494947,2.0,60.34,1.99,4.0,0.07,0.005,0.024,0.123,1.77,9.38,0.06,0.08,0.051,15.682352863268822,0.0,0.0,0.0,0.0,0.0,0.0,0.0,0.0,0.0,0.0,0.0,0.0,0.0,2116.368783781896,7.0,1.3,3.55,82.5,25.81818182,11.0,60.0,28.75,8.0,122.9275,107.0,542.0,40.6543180178013,435.0,85.88785046728972
2024-08-20 05:00:00,2.7,1.33,1.37,1082.0,2999.0,0.0,2264.0,1411.0,246.0,116221.0,2.07892428523731,0.97,10.89,0.4,87.74,3.0,35.629106803974246,6.6,1.03,0.44,87.49,11.04,2.603964128774614,69.87,10.06,18.87,1.2,9.711650856862656,4.77888888888889,81.3322222222222,65.55,27.7425,0.07,5.99,1.725,9.495,2.045,0.0445,0.16,54.565,11.15,0.105,1.861273464609725,0.335,124.41521562909288,0.2,94.36,0.65,0.74,1.33,0.0,0.0,3.1004890792998108,2.0,60.34,1.99,4.0,0.07,0.005,0.024,0.123,1.77,9.38,0.06,0.08,0.051,15.692495021792087,0.0,0.0,0.0,0.0,0.0,0.0,0.0,0.0,0.0,0.0,0.0,0.0,0.0,2116.368783781896,7.0,1.3,3.57,82.5,25.81818182,11.0,60.0,28.75,8.0,122.795,106.0,541.0,40.8818595734484,435.0,85.94339622641509
2024-08-20 06:00:00,2.68,1.33,1.35,1100.0,3000.0,0.0,2288.0,1435.0,257.0,116474.0,2.07510210470095,0.97,10.89,0.4,87.74,3.0,36.46634808269511,6.6,1.03,0.44,87.49,11.04,2.6651541627800515,69.87,10.06,18.87,1.2,9.939863004493125,4.77888888888889,81.3322222222222,65.55,27.7425,0.07,5.99,1.725,9.495,2.045,0.0445,0.16,54.565,11.15,0.105,1.861273464609725,0.335,127.3388239810714,0.2,94.36,0.65,0.74,1.33,0.0,0.0,3.1733468541437064,2.0,60.34,1.99,4.0,0.07,0.005,0.024,0.123,1.77,9.38,0.06,0.08,0.051,16.06124983427312,0.0,0.0,0.0,0.0,0.0,0.0,0.0,0.0,0.0,0.0,0.0,0.0,0.0,2116.368783781896,7.0,1.3,3.54,82.5,25.81818182,11.0,60.0,28.75,8.0,123.06,108.0,543.0,39.8598017887358,435.0,87.96296296296296
2024-08-20 07:00:00,2.69,1.33,1.36,1120.0,2999.0,0.0,2306.0,1432.0,254.0,116399.0,2.07574670421116,0.97,10.89,0.4,87.74,3.0,35.314779195873164,6.6,1.03,0.44,87.49,11.04,2.580991399744892,69.87,10.06,18.87,1.2,9.625972593824924,4.77888888888889,81.3322222222222,65.55,27.7425,0.07,5.99,1.725,9.495,2.045,0.0445,0.16,54.565,11.15,0.105,1.861273464609725,0.335,123.31759796061652,0.2,94.36,0.65,0.74,1.33,0.0,0.0,3.073135900854958,2.0,60.34,1.99,4.0,0.07,0.005,0.024,0.123,1.77,9.38,0.06,0.08,0.051,15.554052471085548,0.0,0.0,0.0,0.0,0.0,0.0,0.0,0.0,0.0,0.0,0.0,0.0,0.0,2116.368783781896,7.0,1.3,3.51,82.5,25.81818182,11.0,60.0,28.75,8.0,123.06,108.0,543.0,40.895024994049,435.0,85.18518518518519
2024-08-20 08:00:00,2.68,1.33,1.35,1117.0,3000.0,0.0,2288.0,1424.0,252.0,115419.0,2.09406042923632,0.98,10.83,0.41,87.78,2.3,35.25668202680827,5.6,1.04,0.45,87.53,10.98,2.576745350438613,70.19,9.73,18.84,1.24,9.610136681214634,4.77888888888889,81.3322222222222,65.55,28.005,0.0645,5.78,1.765,9.66,2.04,0.045,0.155,54.96,10.83,0.0965,1.873708346803645,0.315,123.11472529652148,0.2,96.7,0.72,0.4199999999999999,1.33,0.0,0.0,3.068080213121471,2.0,62.08,1.72,4.1,0.03,0.007,0.026,0.133,2.26,6.75,0.05,0.1,0.018,15.528464135645452,0.0,0.0,0.0,0.0,0.0,0.0,0.0,0.0,0.0,0.0,0.0,0.0,0.0,2116.368783781896,7.0,1.3,3.59,82.5,25.81818182,11.0,60.0,28.75,8.0,123.4575,111.0,546.0,40.5283198476916,435.0,85.04504504504504
2024-08-20 09:00:00,2.68,1.33,1.35,1124.0,3000.0,0.0,2282.0,1425.0,254.0,115782.0,2.08749836026256,0.98,10.83,0.41,87.78,2.3,35.349052079409525,5.6,1.04,0.45,87.53,10.98,2.5834962438828426,70.19,9.73,18.84,1.24,9.635314570332904,4.77888888888889,81.3322222222222,65.55,28.005,0.0645,5.78,1.765,9.66,2.04,0.045,0.155,54.96,10.83,0.0965,1.873708346803645,0.315,123.4372773064634,0.2,96.7,0.72,0.4199999999999999,1.33,0.0,0.0,3.076118369702837,2.0,62.08,1.72,4.1,0.03,0.007,0.026,0.133,2.26,6.75,0.05,0.1,0.018,15.56914763070422,0.0,0.0,0.0,0.0,0.0,0.0,0.0,0.0,0.0,0.0,0.0,0.0,0.0,2116.368783781896,7.0,1.3,3.56,82.5,25.81818182,11.0,60.0,28.75,8.0,123.59,112.0,547.0,40.9879518072289,435.0,85.26785714285714
2024-08-20 10:00:00,2.7,1.33,1.37,1112.0,3000.0,0.0,2277.0,1408.0,250.0,115762.0,2.08785883603679,0.98,10.83,0.41,87.78,2.3,37.61509967560436,5.6,1.04,0.45,87.53,10.98,2.749111023031027,70.19,9.73,18.84,1.24,10.252985487551133,4.77888888888889,81.3322222222222,65.55,28.005,0.0645,5.78,1.765,9.66,2.04,0.045,0.155,54.96,10.83,0.0965,1.873708346803645,0.315,131.3502121397025,0.2,96.7,0.72,0.4199999999999999,1.33,0.0,0.0,3.2733126430207395,2.0,62.08,1.72,4.1,0.03,0.007,0.026,0.133,2.26,6.75,0.05,0.1,0.018,16.567206347642493,0.0,0.0,0.0,0.0,0.0,0.0,0.0,0.0,0.0,0.0,0.0,0.0,0.0,2116.368783781896,8.0,1.3,3.46,82.5,25.81818182,11.0,60.0,28.75,8.0,121.9425,109.0,539.0,42.2013938956982,430.0,90.73394495412845
2024-08-20 11:00:00,2.68,1.33,1.35,1108.0,3000.0,0.0,2280.0,1444.0,253.0,116811.0,2.06911835363958,0.98,10.83,0.41,87.78,2.3,36.21788837135655,5.6,1.04,0.45,87.53,10.98,2.6469954090585257,70.19,9.73,18.84,1.24,9.872138770433802,4.77888888888889,81.3322222222222,65.55,28.005,0.0645,5.78,1.765,9.66,2.04,0.045,0.155,54.96,10.83,0.0965,1.873708346803645,0.315,126.47121400332476,0.2,96.7,0.72,0.4199999999999999,1.33,0.0,0.0,3.15172558179777,2.0,62.08,1.72,4.1,0.03,0.007,0.026,0.133,2.26,6.75,0.05,0.1,0.018,15.951818160761132,0.0,0.0,0.0,0.0,0.0,0.0,0.0,0.0,0.0,0.0,0.0,0.0,0.0,2116.368783781896,7.0,1.3,3.54,82.5,25.81818182,11.0,60.0,28.75,8.0,122.075,110.0,540.0,41.767640769779,430.0,87.36363636363636
2024-08-20 12:00:00,2.71,1.32,1.39,1104.0,3000.0,0.0,2273.0,1384.0,248.0,115246.0,2.09720234444538,0.98,10.83,0.41,87.78,2.3,36.18020066233329,5.6,1.04,0.45,87.53,10.98,2.644240991359193,70.19,9.73,18.84,1.24,9.86186599335739,4.77888888888889,81.3322222222222,65.55,28.005,0.0645,5.78,1.765,9.66,2.04,0.045,0.155,54.96,10.83,0.0965,1.873708346803645,0.315,126.33961024265534,0.2,96.7,0.72,0.4199999999999999,1.33,0.0,0.0,3.148445950599229,2.0,62.08,1.72,4.1,0.03,0.007,0.026,0.133,2.26,6.75,0.05,0.1,0.018,15.935218974329535,0.0,0.0,0.0,0.0,0.0,0.0,0.0,0.0,0.0,0.0,0.0,0.0,0.0,2116.368783781896,7.0,1.3,3.54,82.5,25.81818182,11.0,60.0,28.75,8.0,122.075,110.0,540.0,42.0047732696897,430.0,87.27272727272727
2024-08-20 13:00:00,2.72,1.32,1.4,1100.0,3000.0,0.0,2277.0,1362.0,243.0,113948.0,2.12107995582957,0.98,10.83,0.41,87.78,2.3,35.314779195873164,5.6,1.04,0.45,87.53,10.98,2.580991399744892,70.19,9.73,18.84,1.24,9.625972593824924,4.77888888888889,81.3322222222222,65.55,28.005,0.0645,5.78,1.765,9.66,2.04,0.045,0.155,54.96,10.83,0.0965,1.873708346803645,0.315,123.31759796061652,0.2,96.7,0.72,0.4199999999999999,1.33,0.0,0.0,3.073135900854958,2.0,62.08,1.72,4.1,0.03,0.007,0.026,0.133,2.26,6.75,0.05,0.1,0.018,15.554052471085548,0.0,0.0,0.0,0.0,0.0,0.0,0.0,0.0,0.0,0.0,0.0,0.0,0.0,2116.368783781896,7.0,1.3,3.55,82.5,25.81818182,11.0,60.0,28.75,8.0,121.81,108.0,538.0,40.467111534795,430.0,85.18518518518519
2024-08-20 14:00:00,2.69,1.32,1.37,1112.0,2999.0,0.0,2271.0,1420.0,252.0,116301.0,2.07749495612552,0.98,10.83,0.41,87.78,2.3,38.804759137556985,5.6,1.04,0.45,87.53,10.98,2.836057647357753,70.19,9.73,18.84,1.24,10.577258487057208,4.77888888888889,81.3322222222222,65.55,28.005,0.0645,5.78,1.765,9.66,2.04,0.045,0.155,54.96,10.83,0.0965,1.873708346803645,0.315,135.504448710896,0.2,96.7,0.72,0.4199999999999999,1.33,0.0,0.0,3.376838285416534,2.0,62.08,1.72,4.1,0.03,0.007,0.026,0.133,2.26,6.75,0.05,0.1,0.018,17.09118033573689,0.0,0.0,0.0,0.0,0.0,0.0,0.0,0.0,0.0,0.0,0.0,0.0,0.0,2116.368783781896,8.0,1.3,3.53,82.5,25.81818182,11.0,60.0,28.75,8.0,121.4575,111.0,538.0,41.9339164237123,427.0,93.6036036036036
2024-08-20 15:00:00,2.7,1.32,1.38,1115.0,3000.0,0.0,2268.0,1415.0,253.0,116256.0,2.07899136905813,0.98,10.83,0.41,87.78,2.3,37.56993493256615,5.6,1.04,0.45,87.53,10.98,2.745810144022079,70.19,9.73,18.84,1.24,10.240674648050154,4.77888888888889,81.3322222222222,65.55,28.005,0.0645,5.78,1.765,9.66,2.04,0.045,0.155,54.96,10.83,0.0965,1.873708346803645,0.315,131.19249891734066,0.2,96.7,0.72,0.4199999999999999,1.33,0.0,0.0,3.269382351045424,2.0,62.08,1.72,4.1,0.03,0.007,0.026,0.133,2.26,6.75,0.05,0.1,0.018,16.54731397399454,0.0,0.0,0.0,0.0,0.0,0.0,0.0,0.0,0.0,0.0,0.0,0.0,0.0,2116.368783781896,7.0,1.3,3.77,82.5,25.81818182,11.0,60.0,28.75,8.0,121.59,112.0,539.0,41.6807943812061,427.0,90.625
2024-08-20 16:00:00,2.71,1.32,1.39,1131.0,3000.0,0.0,2273.0,1392.0,254.0,116045.0,2.08276965825609,0.93,10.9,0.4,87.77,3.1,37.78776488792739,6.3,1.04,0.43,87.35,11.18,2.761730312693553,69.9,9.95,18.97,1.18,10.300049935908852,4.77888888888889,81.3322222222222,65.55,28.2675,0.067,5.9485,1.79,9.825,2.045,0.046,0.155,54.80500000000001,10.78,0.1025,1.813147075228455,0.345,131.95315118448423,0.1,96.02,0.75,0.47,1.34,0.0,0.0,3.288338184023716,2.0,60.45,2.12,3.6,0.06,0.07,0.027,0.149,2.14,7.5,0.1,0.15,0.021,16.64325506813732,0.0,0.0,0.0,0.0,0.0,0.0,0.0,0.0,0.0,0.0,0.0,0.0,0.0,2116.368783781896,8.0,1.3,3.79,82.5,25.81818182,11.0,60.0,28.75,8.0,121.7225,113.0,540.0,42.2232939474319,427.0,91.15044247787613
2024-08-20 17:00:00,2.72,1.33,1.39,1146.0,3000.0,0.0,2261.0,1400.0,257.0,116269.0,2.07875903172473,0.93,10.9,0.4,87.77,3.1,37.74898985094396,6.3,1.04,0.43,87.35,11.18,2.758896427298888,69.9,9.95,18.97,1.18,10.289480778977222,4.77888888888889,81.3322222222222,65.55,28.2675,0.067,5.9485,1.79,9.825,2.045,0.046,0.155,54.80500000000001,10.78,0.1025,1.813147075228455,0.345,131.8177505241797,0.1,96.02,0.75,0.47,1.34,0.0,0.0,3.284963932197028,2.0,60.45,2.12,3.6,0.06,0.07,0.027,0.149,2.14,7.5,0.1,0.15,0.021,16.62617697863651,0.0,0.0,0.0,0.0,0.0,0.0,0.0,0.0,0.0,0.0,0.0,0.0,0.0,2116.368783781896,7.0,1.3,3.94,82.5,25.81818182,11.0,60.0,28.75,8.0,123.0475,123.0,550.0,41.8058581457274,427.0,91.0569105691057
2024-08-20 18:00:00,2.72,1.32,1.4,1147.0,3000.0,0.0,2251.0,1375.0,255.0,115470.0,2.09313599579997,0.93,10.9,0.4,87.77,3.1,40.13123179682136,6.3,1.04,0.43,87.35,11.18,2.9330033059039686,69.9,9.95,18.97,1.18,10.938823524565048,4.77888888888889,81.3322222222222,65.55,28.2675,0.067,5.9485,1.79,9.825,2.045,0.046,0.155,54.80500000000001,10.78,0.1025,1.813147075228455,0.345,140.1364307259508,0.1,96.02,0.75,0.47,1.34,0.0,0.0,3.4922695819872427,2.0,60.45,2.12,3.6,0.06,0.07,0.027,0.149,2.14,7.5,0.1,0.15,0.021,17.675412371543292,0.0,0.0,0.0,0.0,0.0,0.0,0.0,0.0,0.0,0.0,0.0,0.0,0.0,2116.368783781896,7.0,1.3,4.02,82.5,25.81818182,11.0,60.0,28.75,8.0,122.915,122.0,549.0,39.9322362052275,427.0,96.8032786885246
2024-08-20 19:00:00,2.73,1.33,1.4,1164.0,3000.0,0.0,2266.0,1371.0,257.0,115370.0,2.09494937985496,0.93,10.9,0.4,87.77,3.1,37.88484473200092,6.3,1.04,0.43,87.35,11.18,2.768825422682848,69.9,9.95,18.97,1.18,10.326511602659806,4.77888888888889,81.3322222222222,65.55,28.2675,0.067,5.9485,1.79,9.825,2.045,0.046,0.155,54.80500000000001,10.78,0.1025,1.813147075228455,0.345,132.29214957139584,0.1,96.02,0.75,0.47,1.34,0.0,0.0,3.2967861925024624,2.0,60.45,2.12,3.6,0.06,0.07,0.027,0.149,2.14,7.5,0.1,0.15,0.021,16.68601294523545,0.0,0.0,0.0,0.0,0.0,0.0,0.0,0.0,0.0,0.0,0.0,0.0,0.0,2116.368783781896,8.0,1.3,4.04,82.5,25.81818182,11.0,60.0,28.75,8.0,123.975,130.0,557.0,39.6802672393224,427.0,91.3846153846154
2024-08-20 20:00:00,2.69,1.28,1.41,1162.0,3000.0,0.0,2261.0,1348.0,257.0,114405.0,2.1126113550056,0.93,10.9,0.4,87.77,3.1,36.44981273457664,6.3,1.04,0.43,87.35,11.18,2.6639456718236487,69.9,9.95,18.97,1.18,9.935355860134813,4.77888888888889,81.3322222222222,65.55,28.2675,0.067,5.9485,1.79,9.825,2.045,0.046,0.155,54.80500000000001,10.78,0.1025,1.813147075228455,0.345,127.28108329975204,0.1,96.02,0.75,0.47,1.34,0.0,0.0,3.1719079276349444,2.0,60.45,2.12,3.6,0.06,0.07,0.027,0.149,2.14,7.5,0.1,0.15,0.021,16.053967000340165,0.0,0.0,0.0,0.0,0.0,0.0,0.0,0.0,0.0,0.0,0.0,0.0,0.0,2116.368783781896,7.0,1.3,4.1,82.5,25.81818182,11.0,60.0,28.75,8.0,123.975,130.0,557.0,40.4790419161677,427.0,87.92307692307692
2024-08-20 21:00:00,2.67,1.25,1.42,1164.0,3000.0,0.0,2275.0,1347.0,260.0,115015.0,2.1014123474609,0.93,10.9,0.4,87.77,3.1,35.174228736866176,6.3,1.04,0.43,87.35,11.18,2.570719226615472,69.9,9.95,18.97,1.18,9.587661866779262,4.77888888888889,81.3322222222222,65.55,28.2675,0.067,5.9485,1.79,9.825,2.045,0.046,0.155,54.80500000000001,10.78,0.1025,1.813147075228455,0.345,122.826802169402,0.1,96.02,0.75,0.47,1.34,0.0,0.0,3.0609050255304844,2.0,60.45,2.12,3.6,0.06,0.07,0.027,0.149,2.14,7.5,0.1,0.15,0.021,15.492148382655472,0.0,0.0,0.0,0.0,0.0,0.0,0.0,0.0,0.0,0.0,0.0,0.0,0.0,2116.368783781896,6.0,1.3,4.06,82.5,25.81818182,11.0,60.0,28.75,8.0,123.975,130.0,557.0,41.0158121705798,427.0,84.84615384615384
2024-08-20 22:00:00,2.66,1.25,1.41,1133.0,3000.0,0.0,2273.0,1378.0,259.0,116666.0,2.07168872960357,0.93,10.9,0.4,87.77,3.1,35.38725126448382,6.3,1.04,0.43,87.35,11.18,2.5862880429652373,69.9,9.95,18.97,1.18,9.64572676366964,4.77888888888889,81.3322222222222,65.55,28.2675,0.067,5.9485,1.79,9.825,2.045,0.046,0.155,54.80500000000001,10.78,0.1025,1.813147075228455,0.345,123.57066711817048,0.1,96.02,0.75,0.47,1.34,0.0,0.0,3.07944251018193,2.0,60.45,2.12,3.6,0.06,0.07,0.027,0.149,2.14,7.5,0.1,0.15,0.021,15.585972091808816,0.0,0.0,0.0,0.0,0.0,0.0,0.0,0.0,0.0,0.0,0.0,0.0,0.0,2116.368783781896,7.0,1.3,4.03,82.5,25.81818182,11.0,60.0,28.75,8.0,124.0625,125.0,555.0,40.4921165790731,430.0,85.36
2024-08-20 23:00:00,2.66,1.31,1.35,1138.0,3000.0,0.0,2290.0,1443.0,261.0,116995.0,2.06586580293607,0.98,10.9,0.39,87.73,2.9,34.785754863918186,5.8,1.05,0.44,87.27,11.24,2.727272453622201,70.17,9.88,18.81,1.14,9.957047840648505,4.84333333333333,81.1977777777778,66.05,28.53,0.065,5.99,1.755,9.65,2.09,0.046,0.16,54.77,10.87,0.101,1.814747920708185,0.335,123.64816391691892,0.2,95.83,0.74,0.4699999999999999,1.3,0.0,0.0,2.2145748788081487,2.0,60.4,1.87,3.9,0.04,0.005,0.02,0.107,1.67,9.63,0.05,0.11,0.014,6.969349764910503,0.0,0.0,0.0,0.0,0.0,0.0,0.0,0.0,0.0,0.0,0.0,0.0,0.0,2116.368783781896,7.0,1.3,3.78,82.5,25.81818182,11.0,60.0,28.75,8.0,123.2675,119.0,549.0,40.319018404908,430.0,85.71428571428571
2024-08-21 00:00:00,2.63,1.33,1.3,1126.0,3000.0,0.0,2283.0,1473.0,256.0,114997.0,2.10174110961444,0.98,10.9,0.39,87.73,2.9,35.18888944477692,5.8,1.05,0.44,87.27,11.24,2.7588790075630203,70.17,9.88,18.81,1.14,10.072440774438013,4.84333333333333,81.1977777777778,66.05,28.53,0.065,5.99,1.755,9.65,2.09,0.046,0.16,54.77,10.87,0.101,1.814747920708185,0.335,125.08113126029268,0.2,95.83,0.74,0.4699999999999999,1.3,0.0,0.0,2.2402397441831026,2.0,60.4,1.87,3.9,0.04,0.005,0.02,0.107,1.67,9.63,0.05,0.11,0.014,7.050118053749604,0.0,0.0,0.0,0.0,0.0,0.0,0.0,0.0,0.0,0.0,0.0,0.0,0.0,2114.667450779016,7.0,1.3,3.77,82.5,25.81818182,11.0,60.0,28.75,8.0,122.87,116.0,546.0,41.7049021975368,430.0,86.63793103448276
2024-08-21 01:00:00,2.71,1.33,1.38,1102.0,3000.0,0.0,2279.0,1400.0,249.0,115897.0,2.08542803775183,0.98,10.9,0.39,87.73,2.9,34.375932197902564,5.8,1.05,0.44,87.27,11.24,2.69514154048644,70.17,9.88,18.81,1.14,9.839740514484012,4.84333333333333,81.1977777777778,66.05,28.53,0.065,5.99,1.755,9.65,2.09,0.046,0.16,54.77,10.87,0.101,1.814747920708185,0.335,122.19142335220776,0.2,95.83,0.74,0.4699999999999999,1.3,0.0,0.0,2.1884842280669234,2.0,60.4,1.87,3.9,0.04,0.005,0.02,0.107,1.67,9.63,0.05,0.11,0.014,6.887241513638555,0.0,0.0,0.0,0.0,0.0,0.0,0.0,0.0,0.0,0.0,0.0,0.0,0.0,2114.667450779016,7.0,1.3,3.54,82.5,25.81818182,11.0,60.0,28.75,8.0,122.075,110.0,540.0,40.4286410131515,430.0,84.63636363636364
2024-08-21 02:00:00,2.7,1.28,1.42,1198.0,3000.0,0.0,2279.0,1356.0,248.0,115814.0,2.08692185785962,0.98,10.9,0.39,87.73,2.9,34.52362685825875,5.8,1.05,0.44,87.27,11.24,2.7067210959772514,70.17,9.88,18.81,1.14,9.882016520990923,4.84333333333333,81.1977777777778,66.05,28.53,0.065,5.99,1.755,9.65,2.09,0.046,0.16,54.77,10.87,0.101,1.814747920708185,0.335,122.71641335586922,0.2,95.83,0.74,0.4699999999999999,1.3,0.0,0.0,2.197886952999541,2.0,60.4,1.87,3.9,0.04,0.005,0.02,0.107,1.67,9.63,0.05,0.11,0.014,6.916832239798119,0.0,0.0,0.0,0.0,0.0,0.0,0.0,0.0,0.0,0.0,0.0,0.0,0.0,2114.667450779016,7.0,1.3,3.54,82.5,25.81818182,11.0,60.0,28.75,8.0,122.075,110.0,540.0,40.7334963325183,430.0,85.0
2024-08-21 03:00:00,2.69,1.32,1.37,1100.0,3000.0,0.0,2280.0,1426.0,252.0,117086.0,2.06426098076655,0.98,10.9,0.39,87.73,2.9,34.70824518370398,5.8,1.05,0.44,87.27,11.24,2.7211955403407666,70.17,9.88,18.81,1.14,9.934861529124564,4.84333333333333,81.1977777777778,66.05,28.53,0.065,5.99,1.755,9.65,2.09,0.046,0.16,54.77,10.87,0.101,1.814747920708185,0.335,123.37265086044609,0.2,95.83,0.74,0.4699999999999999,1.3,0.0,0.0,2.209640359165314,2.0,60.4,1.87,3.9,0.04,0.005,0.02,0.107,1.67,9.63,0.05,0.11,0.014,6.953820647497574,0.0,0.0,0.0,0.0,0.0,0.0,0.0,0.0,0.0,0.0,0.0,0.0,0.0,2114.667450779016,7.0,1.3,3.56,82.5,25.81818182,11.0,60.0,28.75,8.0,122.075,110.0,540.0,39.9805683750304,430.0,85.45454545454545
2024-08-21 04:00:00,2.71,1.33,1.38,1098.0,3000.0,0.0,2278.0,1421.0,252.0,117381.0,2.05907563487211,0.98,10.9,0.39,87.73,2.9,36.11134445708775,5.8,1.05,0.44,87.27,11.24,2.8312013175034783,70.17,9.88,18.81,1.14,10.336483590940238,4.84333333333333,81.1977777777778,66.05,28.53,0.065,5.99,1.755,9.65,2.09,0.046,0.16,54.77,10.87,0.101,1.814747920708185,0.335,128.36005589523003,0.2,95.83,0.74,0.4699999999999999,1.3,0.0,0.0,2.2989662460251887,2.0,60.4,1.87,3.9,0.04,0.005,0.02,0.107,1.67,9.63,0.05,0.11,0.014,7.234932546013433,0.0,0.0,0.0,0.0,0.0,0.0,0.0,0.0,0.0,0.0,0.0,0.0,0.0,2114.667450779016,8.0,1.3,3.64,82.5,25.81818182,11.0,60.0,28.75,8.0,122.075,110.0,540.0,40.3794697153977,430.0,88.9090909090909
2024-08-21 05:00:00,2.7,1.33,1.37,1099.0,3000.0,0.0,2261.0,1436.0,253.0,117771.0,2.0522602849288,0.98,10.9,0.39,87.73,2.9,38.5852300180539,5.8,1.05,0.44,87.27,11.24,3.0251588719745754,70.17,9.88,18.81,1.14,11.044606699931032,4.84333333333333,81.1977777777778,66.05,28.53,0.065,5.99,1.755,9.65,2.09,0.046,0.16,54.77,10.87,0.101,1.814747920708185,0.335,137.15363845655975,0.2,95.83,0.74,0.4699999999999999,1.3,0.0,0.0,2.4564618886465466,2.0,60.4,1.87,3.9,0.04,0.005,0.02,0.107,1.67,9.63,0.05,0.11,0.014,7.730577209186133,0.0,0.0,0.0,0.0,0.0,0.0,0.0,0.0,0.0,0.0,0.0,0.0,0.0,2114.667450779016,7.0,1.3,3.68,82.5,25.81818182,11.0,60.0,28.75,8.0,122.075,110.0,540.0,40.165128703254,430.0,95.0
2024-08-21 06:00:00,2.71,1.33,1.38,1099.0,3000.0,0.0,2267.0,1420.0,252.0,117895.0,2.05010279599579,0.98,10.9,0.39,87.73,2.9,37.957527711540095,5.8,1.05,0.44,87.27,11.24,2.9759457611386253,70.17,9.88,18.81,1.14,10.864933672276653,4.84333333333333,81.1977777777778,66.05,28.53,0.065,5.99,1.755,9.65,2.09,0.046,0.16,54.77,10.87,0.101,1.814747920708185,0.335,134.92243094099848,0.2,95.83,0.74,0.4699999999999999,1.3,0.0,0.0,2.4165003076829183,2.0,60.4,1.87,3.9,0.04,0.005,0.02,0.107,1.67,9.63,0.05,0.11,0.014,7.604816623007985,0.0,0.0,0.0,0.0,0.0,0.0,0.0,0.0,0.0,0.0,0.0,0.0,0.0,2114.667450779016,7.0,1.3,3.66,82.5,25.81818182,11.0,60.0,28.75,8.0,122.075,110.0,540.0,40.3589619209314,430.0,93.45454545454544
2024-08-21 07:00:00,2.69,1.3,1.39,1103.0,3000.0,0.0,2266.0,1423.0,250.0,114537.0,2.11017785464647,0.98,10.9,0.39,87.73,2.9,34.93697585239719,5.8,1.05,0.44,87.27,11.24,2.7391284802601654,70.17,9.88,18.81,1.14,10.000333220617572,4.84333333333333,81.1977777777778,66.05,28.53,0.065,5.99,1.755,9.65,2.09,0.046,0.16,54.77,10.87,0.101,1.814747920708185,0.335,124.18568847673596,0.2,95.83,0.74,0.4699999999999999,1.3,0.0,0.0,2.2242021013176,2.0,60.4,1.87,3.9,0.04,0.005,0.02,0.107,1.67,9.63,0.05,0.11,0.014,6.999646993319908,0.0,0.0,0.0,0.0,0.0,0.0,0.0,0.0,0.0,0.0,0.0,0.0,0.0,2114.667450779016,7.0,1.3,3.69,82.5,25.81818182,11.0,60.0,28.75,8.0,122.4725,113.0,543.0,40.0917209751388,430.0,86.01769911504425
2024-08-21 08:00:00,2.58,1.24,1.34,1103.0,3000.0,0.0,2255.0,1404.0,250.0,112396.0,2.15035364512461,0.96,10.82,0.41,87.81,3.1,35.530198076121025,5.8,1.04,0.43,87.41,11.12,2.785638283941806,70.12,9.92,18.72,1.24,10.170136695771737,4.84333333333333,81.1977777777778,66.05,28.53,0.0605,5.99,1.755,9.205,2.09,0.0475,0.17,54.88,10.705,0.095,1.78716362166757,0.265,126.29433435908383,0.1,96.89,0.65,0.39,1.22,0.0,0.0,2.2619685674859733,2.0,59.9,2.2,3.6,0.05,0.004,0.021,0.136,2.2,9.36,0.04,0.18,0.011,7.118499471342105,0.0,0.0,0.0,0.0,0.0,0.0,0.0,0.0,0.0,0.0,0.0,0.0,0.0,2114.667450779016,7.0,1.3,3.78,82.5,25.81818182,11.0,60.0,28.75,8.0,122.7375,115.0,545.0,40.4617253948967,430.0,87.47826086956522
2024-08-21 09:00:00,2.7,1.32,1.38,1109.0,3000.0,0.0,2267.0,1407.0,250.0,115525.0,2.09213997206954,0.96,10.82,0.41,87.81,3.1,40.54218426777337,5.8,1.04,0.43,87.41,11.12,3.178587982227832,70.12,9.92,18.72,1.24,11.60476378614763,4.84333333333333,81.1977777777778,66.05,28.53,0.0605,5.99,1.755,9.205,2.09,0.0475,0.17,54.88,10.705,0.095,1.78716362166757,0.265,144.10975600507422,0.1,96.89,0.65,0.39,1.22,0.0,0.0,2.58104799400374,2.0,59.9,2.2,3.6,0.05,0.004,0.021,0.136,2.2,9.36,0.04,0.18,0.011,8.122654330800357,0.0,0.0,0.0,0.0,0.0,0.0,0.0,0.0,0.0,0.0,0.0,0.0,0.0,2114.667450779016,8.0,1.3,3.65,82.5,25.81818182,11.0,60.0,28.75,8.0,122.075,110.0,540.0,42.1306338876838,430.0,99.8181818181818
2024-08-21 10:00:00,2.69,1.33,1.36,1147.0,2999.0,0.0,2283.0,1410.0,257.0,115567.0,2.09068322749266,0.96,10.82,0.41,87.81,3.1,35.222755271010364,5.8,1.04,0.43,87.41,11.12,2.76153415578007,70.12,9.92,18.72,1.24,10.082134502611762,4.84333333333333,81.1977777777778,66.05,28.53,0.0605,5.99,1.755,9.205,2.09,0.0475,0.17,54.88,10.705,0.095,1.78716362166757,0.265,125.20150947975856,0.1,96.89,0.65,0.39,1.22,0.0,0.0,2.2423957533977963,2.0,59.9,2.2,3.6,0.05,0.004,0.021,0.136,2.2,9.36,0.04,0.18,0.011,7.05690309518458,0.0,0.0,0.0,0.0,0.0,0.0,0.0,0.0,0.0,0.0,0.0,0.0,0.0,2114.667450779016,7.0,1.3,3.73,82.5,25.81818182,11.0,60.0,28.75,8.0,123.665,122.0,552.0,41.5846338535414,430.0,86.72131147540983
2024-08-21 11:00:00,2.71,1.33,1.38,1158.0,2999.0,0.0,2266.0,1394.0,257.0,115436.0,2.09305462137154,0.96,10.82,0.41,87.81,3.1,35.380371274778035,5.8,1.04,0.43,87.41,11.12,2.773891564351687,70.12,9.92,18.72,1.24,10.127250386861103,4.84333333333333,81.1977777777778,66.05,28.53,0.0605,5.99,1.755,9.205,2.09,0.0475,0.17,54.88,10.705,0.095,1.78716362166757,0.265,125.76176552554614,0.1,96.89,0.65,0.39,1.22,0.0,0.0,2.252430103487581,2.0,59.9,2.2,3.6,0.05,0.004,0.021,0.136,2.2,9.36,0.04,0.18,0.011,7.088481569278404,0.0,0.0,0.0,0.0,0.0,0.0,0.0,0.0,0.0,0.0,0.0,0.0,0.0,2114.667450779016,7.0,1.3,3.78,82.5,25.81818182,11.0,60.0,28.75,8.0,124.46,128.0,558.0,41.6220165611301,430.0,87.109375
2024-08-21 12:00:00,2.7,1.33,1.37,1168.0,3000.0,0.0,2267.0,1396.0,258.0,114639.0,2.10830125896059,0.96,10.82,0.41,87.81,3.1,35.21074017476545,5.8,1.04,0.43,87.41,11.12,2.760592148307626,70.12,9.92,18.72,1.24,10.078695310661244,4.84333333333333,81.1977777777778,66.05,28.53,0.0605,5.99,1.755,9.205,2.09,0.0475,0.17,54.88,10.705,0.095,1.78716362166757,0.265,125.15880106087326,0.1,96.89,0.65,0.39,1.22,0.0,0.0,2.2416308330902,2.0,59.9,2.2,3.6,0.05,0.004,0.021,0.136,2.2,9.36,0.04,0.18,0.011,7.054495862438947,0.0,0.0,0.0,0.0,0.0,0.0,0.0,0.0,0.0,0.0,0.0,0.0,0.0,2114.667450779016,7.0,1.3,3.86,82.5,25.81818182,11.0,60.0,28.75,8.0,125.1225,133.0,563.0,42.4585037286505,430.0,86.69172932330827
2024-08-21 13:00:00,2.68,1.29,1.39,1173.0,3000.0,0.0,2271.0,1391.0,263.0,115879.0,2.08575181710909,0.96,10.82,0.41,87.81,3.1,35.4550471317456,5.8,1.04,0.43,87.41,11.12,2.7797463002473144,70.12,9.92,18.72,1.24,10.148625546988468,4.84333333333333,81.1977777777778,66.05,28.53,0.0605,5.99,1.755,9.205,2.09,0.0475,0.17,54.88,10.705,0.095,1.78716362166757,0.265,126.02720557820804,0.1,96.89,0.65,0.39,1.22,0.0,0.0,2.25718421267799,2.0,59.9,2.2,3.6,0.05,0.004,0.021,0.136,2.2,9.36,0.04,0.18,0.011,7.103442928266799,0.0,0.0,0.0,0.0,0.0,0.0,0.0,0.0,0.0,0.0,0.0,0.0,0.0,2114.667450779016,7.0,1.3,3.89,82.5,25.81818182,11.0,60.0,28.75,8.0,125.1225,133.0,563.0,41.8454935622318,430.0,87.29323308270676
2024-08-21 14:00:00,2.68,1.33,1.35,1179.0,2999.0,0.0,2238.0,1396.0,258.0,113364.0,2.13129099214175,0.96,10.82,0.41,87.81,3.1,40.116141978284375,5.8,1.04,0.43,87.41,11.12,3.145185418312028,70.12,9.92,18.72,1.24,11.48281376737769,4.84333333333333,81.1977777777778,66.05,28.53,0.0605,5.99,1.755,9.205,2.09,0.0475,0.17,54.88,10.705,0.095,1.78716362166757,0.265,142.59536176374309,0.1,96.89,0.65,0.39,1.22,0.0,0.0,2.553924749005802,2.0,59.9,2.2,3.6,0.05,0.004,0.021,0.136,2.2,9.36,0.04,0.18,0.011,8.037296466878539,0.0,0.0,0.0,0.0,0.0,0.0,0.0,0.0,0.0,0.0,0.0,0.0,0.0,2114.667450779016,8.0,1.3,4.04,82.5,25.81818182,11.0,60.0,28.75,8.0,124.725,130.0,560.0,41.5268660345247,430.0,98.76923076923076
2024-08-21 15:00:00,2.68,1.33,1.35,1179.0,3000.0,0.0,2237.0,1388.0,256.0,112363.0,2.15098486402802,0.96,10.82,0.41,87.81,3.1,37.37852183289736,5.8,1.04,0.43,87.41,11.12,2.9305505472217472,70.12,9.92,18.72,1.24,10.699199472854623,4.84333333333333,81.1977777777778,66.05,28.53,0.0605,5.99,1.755,9.205,2.09,0.0475,0.17,54.88,10.705,0.095,1.78716362166757,0.265,132.86431795562993,0.1,96.89,0.65,0.39,1.22,0.0,0.0,2.379638900519538,2.0,59.9,2.2,3.6,0.05,0.004,0.021,0.136,2.2,9.36,0.04,0.18,0.011,7.488812399440419,0.0,0.0,0.0,0.0,0.0,0.0,0.0,0.0,0.0,0.0,0.0,0.0,0.0,2114.667450779016,7.0,1.3,4.19,82.5,25.81818182,11.0,60.0,28.75,8.0,125.785,138.0,568.0,42.0054200542005,430.0,92.02898550724638
2024-08-21 16:00:00,2.66,1.33,1.33,1155.0,2999.0,0.0,2275.0,1432.0,257.0,114009.0,2.11923935420233,0.97,10.92,0.4,87.71,3.3,34.76732304784645,7.2,1.03,0.43,87.37,11.17,2.7258273625370912,70.12,9.86,18.82,1.2,9.951771931727327,4.84333333333333,81.1977777777778,66.05,28.53,0.0605,6.130000000000001,1.74,8.965,2.125,0.0485,0.18,54.64,10.89,0.0915,1.77656514044682,0.25,123.58264686191065,0.3,94.98,0.81,0.55,1.28,0.0,0.0,2.2134014491383613,2.0,59.4,2.06,3.3,0.04,0.008,0.028,0.148,2.17,10.27,0.08,0.09,0.025,6.965656937961399,0.0,0.0,0.0,0.0,0.0,0.0,0.0,0.0,0.0,0.0,0.0,0.0,0.0,2114.667450779016,7.0,1.3,3.85,82.5,25.81818182,11.0,60.0,28.75,8.0,124.0625,125.0,555.0,42.3526546517292,430.0,85.6
2024-08-21 17:00:00,2.7,1.32,1.38,1122.0,3000.0,0.0,2285.0,1413.0,255.0,116889.0,2.06773830522766,0.97,10.92,0.4,87.71,3.3,33.46329682981665,7.2,1.03,0.43,87.37,11.17,2.623589110208039,70.12,9.86,18.82,1.2,9.578508465426914,4.84333333333333,81.1977777777778,66.05,28.53,0.0605,6.130000000000001,1.74,8.965,2.125,0.0485,0.18,54.64,10.89,0.0915,1.77656514044682,0.25,118.94740326321109,0.3,94.98,0.81,0.55,1.28,0.0,0.0,2.1303828768793056,2.0,59.4,2.06,3.3,0.04,0.008,0.028,0.148,2.17,10.27,0.08,0.09,0.025,6.704394393807442,0.0,0.0,0.0,0.0,0.0,0.0,0.0,0.0,0.0,0.0,0.0,0.0,0.0,2114.667450779016,6.0,1.3,3.69,82.5,25.81818182,11.0,60.0,28.75,8.0,122.9725,113.0,545.0,41.4669571532317,432.0,82.38938053097345
2024-08-21 18:00:00,2.67,1.26,1.41,1098.0,3000.0,0.0,2265.0,1390.0,253.0,116995.0,2.06586580293607,0.97,10.92,0.4,87.71,3.3,34.89446888589222,7.2,1.03,0.43,87.37,11.17,2.735795849437877,70.12,9.86,18.82,1.2,9.988166059068064,4.84333333333333,81.1977777777778,66.05,28.53,0.0605,6.130000000000001,1.74,8.965,2.125,0.0485,0.18,54.64,10.89,0.0915,1.77656514044682,0.25,124.03459477810618,0.3,94.98,0.81,0.55,1.28,0.0,0.0,2.221495968862964,2.0,59.4,2.06,3.3,0.04,0.008,0.028,0.148,2.17,10.27,0.08,0.09,0.025,6.991130693524851,0.0,0.0,0.0,0.0,0.0,0.0,0.0,0.0,0.0,0.0,0.0,0.0,0.0,2114.667450779016,7.0,1.3,3.75,82.5,25.81818182,11.0,60.0,28.75,8.0,122.7375,115.0,545.0,39.5196506550218,430.0,85.91304347826087
2024-08-21 19:00:00,2.63,1.28,1.35,1123.0,2999.0,0.0,2271.0,1450.0,261.0,117343.0,2.05905586845535,0.97,10.92,0.4,87.71,3.3,34.93667124739046,7.2,1.03,0.43,87.37,11.17,2.739104598621047,70.12,9.86,18.82,1.2,10.000246030713646,4.84333333333333,81.1977777777778,66.05,28.53,0.0605,6.130000000000001,1.74,8.965,2.125,0.0485,0.18,54.64,10.89,0.0915,1.77656514044682,0.25,124.18460573899029,0.3,94.98,0.81,0.55,1.28,0.0,0.0,2.224182709167033,2.0,59.4,2.06,3.3,0.04,0.008,0.028,0.148,2.17,10.27,0.08,0.09,0.025,6.999585965498594,0.0,0.0,0.0,0.0,0.0,0.0,0.0,0.0,0.0,0.0,0.0,0.0,0.0,2114.667450779016,7.0,1.3,3.77,82.5,25.81818182,11.0,60.0,28.75,8.0,123.135,118.0,548.0,40.7982791586998,430.0,86.01694915254237
2024-08-21 20:00:00,2.67,1.26,1.41,1121.0,3000.0,0.0,2275.0,1374.0,255.0,116360.0,2.07713412328426,0.97,10.92,0.4,87.71,3.3,35.01382034306161,7.2,1.03,0.43,87.37,11.17,2.745153241356239,70.12,9.86,18.82,1.2,10.02232912879404,4.84333333333333,81.1977777777778,66.05,28.53,0.0605,6.130000000000001,1.74,8.965,2.125,0.0485,0.18,54.64,10.89,0.0915,1.77656514044682,0.25,124.45883707491808,0.3,94.98,0.81,0.55,1.28,0.0,0.0,2.229094272819008,2.0,59.4,2.06,3.3,0.04,0.008,0.028,0.148,2.17,10.27,0.08,0.09,0.025,7.015042839551845,0.0,0.0,0.0,0.0,0.0,0.0,0.0,0.0,0.0,0.0,0.0,0.0,0.0,2114.667450779016,7.0,1.3,3.73,82.5,25.81818182,11.0,60.0,28.75,8.0,122.87,116.0,546.0,41.6526138279933,430.0,86.20689655172414
2024-08-21 21:00:00,2.67,1.29,1.38,1119.0,2999.0,0.0,2278.0,1417.0,257.0,116992.0,2.06523044768788,0.97,10.92,0.4,87.71,3.3,34.25873969566341,7.2,1.03,0.43,87.37,11.17,2.685953414933948,70.12,9.86,18.82,1.2,9.806195422364397,4.84333333333333,81.1977777777778,66.05,28.53,0.0605,6.130000000000001,1.74,8.965,2.125,0.0485,0.18,54.64,10.89,0.0915,1.77656514044682,0.25,121.77485519712852,0.3,94.98,0.81,0.55,1.28,0.0,0.0,2.1810233702399544,2.0,59.4,2.06,3.3,0.04,0.008,0.028,0.148,2.17,10.27,0.08,0.09,0.025,6.863761915707595,0.0,0.0,0.0,0.0,0.0,0.0,0.0,0.0,0.0,0.0,0.0,0.0,0.0,2114.667450779016,7.0,1.3,3.75,82.5,25.81818182,11.0,60.0,28.75,8.0,122.7375,115.0,545.0,41.5303176130895,430.0,84.34782608695652
2024-08-21 22:00:00,2.68,1.28,1.4,1080.0,3000.0,494.0,2237.0,1383.0,247.0,116309.0,2.08908097370219,0.97,10.92,0.4,87.71,3.3,34.93697585239719,7.2,1.03,0.43,87.37,11.17,2.7391284802601654,70.12,9.86,18.82,1.2,10.000333220617572,4.84333333333333,81.1977777777778,66.05,28.53,0.0605,6.130000000000001,1.74,8.965,2.125,0.0485,0.18,54.64,10.89,0.0915,1.77656514044682,0.25,124.18568847673596,0.3,94.98,0.81,0.55,1.28,0.0,0.0,2.2242021013176,2.0,59.4,2.06,3.3,0.04,0.008,0.028,0.148,2.17,10.27,0.08,0.09,0.025,6.999646993319908,0.0,0.0,0.0,0.0,0.0,0.0,0.0,0.0,0.0,0.0,0.0,0.0,0.0,2114.667450779016,7.0,1.3,3.84,82.5,25.81818182,11.0,60.0,28.75,8.0,122.4725,113.0,543.0,41.5886729061675,430.0,86.01769911504425
2024-08-21 23:00:00,2.62,1.32,1.3,1123.0,2999.0,0.0,2273.0,1486.0,259.0,115956.0,2.08367301784673,0.97,10.88,0.4,87.75,2.6,36.17281769019265,8.0,1.04,0.44,87.46,11.06,2.806178447562463,70.19,9.79,18.86,1.16,10.12379871843057,4.84444444444444,81.1122222222222,66.05,28.55285714285714,0.06,6.08,1.805,9.36,2.08,0.047,0.175,54.61,11.03,0.086,1.81417274692335,0.24,127.55308621022492,0.3,95.72,0.9,0.49,1.34,0.0,0.0,1.9543963162338187,2.0,60.21,1.78,3.8,0.04,0.005,0.022,0.125,1.95,9.64,0.05,0.15,0.013,7.404202830270045,0.0,0.0,0.0,0.0,0.0,0.0,0.0,0.0,0.0,0.0,0.0,0.0,0.0,2114.667450779016,7.0,1.3,3.91,82.5,25.81818182,11.0,60.0,28.75,8.0,122.87,116.0,546.0,41.3253012048193,430.0,87.15517241379311
2024-08-22 00:00:00,2.69,1.33,1.36,1115.0,3499.0,0.0,2287.0,1446.0,256.0,117717.0,2.39452408202047,0.97,10.88,0.4,87.75,2.6,35.97726183998792,8.0,1.04,0.44,87.46,11.06,2.791007812616652,70.19,9.79,18.86,1.16,10.069067895893042,4.84444444444444,81.1122222222222,66.05,28.55285714285714,0.06,6.08,1.805,9.36,2.08,0.047,0.175,54.61,11.03,0.086,1.81417274692335,0.24,126.86351448723356,0.3,95.72,0.9,0.49,1.34,0.0,0.0,1.943830547303915,2.0,60.21,1.78,3.8,0.04,0.005,0.022,0.125,1.95,9.64,0.05,0.15,0.013,7.364174563963482,0.0,0.0,0.0,0.0,0.0,0.0,0.0,0.0,0.0,0.0,0.0,0.0,0.0,2125.8613779096067,7.0,1.3,3.82,82.5,25.81818182,11.0,60.0,28.75,8.0,123.2675,119.0,549.0,39.3887945670628,430.0,87.14285714285714
2024-08-22 01:00:00,2.63,1.33,1.3,1119.0,2999.0,0.0,2281.0,1489.0,257.0,115913.0,2.08444561338072,0.97,10.88,0.4,87.75,2.6,35.69541472851841,8.0,1.04,0.44,87.46,11.06,2.769142961045305,70.19,9.79,18.86,1.16,9.990186470334038,4.84444444444444,81.1122222222222,66.05,28.55285714285714,0.06,6.08,1.805,9.36,2.08,0.047,0.175,54.61,11.03,0.086,1.81417274692335,0.24,125.86966133442483,0.3,95.72,0.9,0.49,1.34,0.0,0.0,1.92860251168018,2.0,60.21,1.78,3.8,0.04,0.005,0.022,0.125,1.95,9.64,0.05,0.15,0.013,7.306483366160781,0.0,0.0,0.0,0.0,0.0,0.0,0.0,0.0,0.0,0.0,0.0,0.0,0.0,2125.8613779096067,7.0,1.3,3.83,82.5,25.81818182,11.0,60.0,28.75,8.0,122.4725,113.0,543.0,41.3059250302297,430.0,86.46017699115045
2024-08-22 02:00:00,2.67,1.33,1.34,1116.0,2999.0,0.0,2282.0,1489.0,253.0,116354.0,2.07654910746018,0.97,10.88,0.4,87.75,2.6,36.86455830202157,8.0,1.04,0.44,87.46,11.06,2.8598416046005246,70.19,9.79,18.86,1.16,10.317398309689912,4.84444444444444,81.1122222222222,66.05,28.55285714285714,0.06,6.08,1.805,9.36,2.08,0.047,0.175,54.61,11.03,0.086,1.81417274692335,0.24,129.99231144977958,0.3,95.72,0.9,0.49,1.34,0.0,0.0,1.9917706594527127,2.0,60.21,1.78,3.8,0.04,0.005,0.022,0.125,1.95,9.64,0.05,0.15,0.013,7.545795001490508,0.0,0.0,0.0,0.0,0.0,0.0,0.0,0.0,0.0,0.0,0.0,0.0,0.0,2125.8613779096067,7.0,1.3,3.58,82.5,25.81818182,11.0,60.0,28.75,8.0,122.4725,113.0,543.0,42.2098376544706,430.0,89.29203539823008
2024-08-22 03:00:00,2.68,1.33,1.35,1101.0,3000.0,0.0,2260.0,1449.0,253.0,117247.0,2.06142777957026,0.97,10.88,0.4,87.75,2.6,36.24345077859801,8.0,1.04,0.44,87.46,11.06,2.811657950211814,70.19,9.79,18.86,1.16,10.143567020032105,4.84444444444444,81.1122222222222,66.05,28.55285714285714,0.06,6.08,1.805,9.36,2.08,0.047,0.175,54.61,11.03,0.086,1.81417274692335,0.24,127.80215357599737,0.3,95.72,0.9,0.49,1.34,0.0,0.0,1.9582125809485544,2.0,60.21,1.78,3.8,0.04,0.005,0.022,0.125,1.95,9.64,0.05,0.15,0.013,7.41866069522159,0.0,0.0,0.0,0.0,0.0,0.0,0.0,0.0,0.0,0.0,0.0,0.0,0.0,2125.8613779096067,7.0,1.3,3.77,82.5,25.81818182,11.0,60.0,28.75,8.0,122.4725,113.0,543.0,41.3449866472445,430.0,87.78761061946902
2024-08-22 04:00:00,2.68,1.33,1.35,1105.0,3000.0,0.0,2260.0,1424.0,250.0,116140.0,2.08106683454738,0.97,10.88,0.4,87.75,2.6,35.98770062189419,8.0,1.04,0.44,87.46,11.06,2.79181762193411,70.19,9.79,18.86,1.16,10.071989430173009,4.84444444444444,81.1122222222222,66.05,28.55285714285714,0.06,6.08,1.805,9.36,2.08,0.047,0.175,54.61,11.03,0.086,1.81417274692335,0.24,126.9003238632635,0.3,95.72,0.9,0.49,1.34,0.0,0.0,1.9443945486233123,2.0,60.21,1.78,3.8,0.04,0.005,0.022,0.125,1.95,9.64,0.05,0.15,0.013,7.366311274993212,0.0,0.0,0.0,0.0,0.0,0.0,0.0,0.0,0.0,0.0,0.0,0.0,0.0,2125.8613779096067,8.0,1.3,3.9,82.5,25.81818182,11.0,60.0,28.75,8.0,122.4725,113.0,543.0,41.5336236090953,430.0,87.16814159292035
2024-08-22 05:00:00,2.67,1.33,1.34,1121.0,3000.0,0.0,2253.0,1456.0,257.0,116174.0,2.08045807928697,0.97,10.88,0.4,87.75,2.6,38.26975450463148,8.0,1.04,0.44,87.46,11.06,2.968852501460508,70.19,9.79,18.86,1.16,10.710674930741824,4.84444444444444,81.1122222222222,66.05,28.55285714285714,0.06,6.08,1.805,9.36,2.08,0.047,0.175,54.61,11.03,0.086,1.81417274692335,0.24,134.94733358570733,0.3,95.72,0.9,0.49,1.34,0.0,0.0,2.0676925935825823,2.0,60.21,1.78,3.8,0.04,0.005,0.022,0.125,1.95,9.64,0.05,0.15,0.013,7.833424176235995,0.0,0.0,0.0,0.0,0.0,0.0,0.0,0.0,0.0,0.0,0.0,0.0,0.0,2125.8613779096067,7.0,1.3,3.89,82.5,25.81818182,11.0,60.0,28.75,8.0,122.7375,115.0,545.0,41.5002435460302,430.0,92.69565217391305
2024-08-22 06:00:00,2.67,1.33,1.34,1116.0,2999.0,0.0,2252.0,1453.0,255.0,116531.0,2.07339656134577,0.97,10.88,0.4,87.75,2.6,38.12615317440772,8.0,1.04,0.44,87.46,11.06,2.9577123419803555,70.19,9.79,18.86,1.16,10.670484780907897,4.84444444444444,81.1122222222222,66.05,28.55285714285714,0.06,6.08,1.805,9.36,2.08,0.047,0.175,54.61,11.03,0.086,1.81417274692335,0.24,134.44096460414744,0.3,95.72,0.9,0.49,1.34,0.0,0.0,2.0599338971713905,2.0,60.21,1.78,3.8,0.04,0.005,0.022,0.125,1.95,9.64,0.05,0.15,0.013,7.804030464505277,0.0,0.0,0.0,0.0,0.0,0.0,0.0,0.0,0.0,0.0,0.0,0.0,0.0,2125.8613779096067,7.0,1.3,3.9,82.5,25.81818182,11.0,60.0,28.75,8.0,122.7375,115.0,545.0,41.3440467494521,430.0,92.34782608695652
2024-08-22 07:00:00,2.68,1.31,1.37,1105.0,3000.0,0.0,2256.0,1394.0,248.0,116534.0,2.07403421732853,0.97,10.88,0.4,87.75,2.6,35.71185581002079,8.0,1.04,0.44,87.46,11.06,2.7704184107203003,70.19,9.79,18.86,1.16,9.99478788682498,4.84444444444444,81.1122222222222,66.05,28.55285714285714,0.06,6.08,1.805,9.36,2.08,0.047,0.175,54.61,11.03,0.086,1.81417274692335,0.24,125.927636101672,0.3,95.72,0.9,0.49,1.34,0.0,0.0,1.9294908137582305,2.0,60.21,1.78,3.8,0.04,0.005,0.022,0.125,1.95,9.64,0.05,0.15,0.013,7.309848686032605,0.0,0.0,0.0,0.0,0.0,0.0,0.0,0.0,0.0,0.0,0.0,0.0,0.0,2125.8613779096067,7.0,1.3,3.87,82.5,25.81818182,11.0,60.0,28.75,8.0,123.4,120.0,550.0,40.8723352119578,430.0,86.5
2024-08-22 08:00:00,2.66,1.33,1.33,1128.0,2999.0,0.0,2269.0,1450.0,256.0,115413.0,2.09347152824807,0.96,10.82,0.46,87.76,2.6,36.0372406038223,5.8,1.0,0.48,87.54,10.98,2.795660784796619,70.23,9.99,18.52,1.26,10.085854338620289,4.84444444444444,81.1122222222222,66.05,28.57571428571429,0.061,6.119999999999999,1.845,9.32,2.06,0.0465,0.16,54.745,10.74,0.087,1.75500656861803,0.26,127.07501242747344,0.0999999999999999,96.78,0.68,0.3999999999999999,1.29,0.0,0.0,1.947071165054352,2.0,60.86,1.51,3.2,0.03,0.004,0.022,0.093,1.99,9.03,0.05,0.11,0.01,7.376451598524132,0.0,0.0,0.0,0.0,0.0,0.0,0.0,0.0,0.0,0.0,0.0,0.0,0.0,2125.8613779096067,7.0,1.3,3.84,82.5,25.81818182,11.0,60.0,28.75,8.0,123.135,118.0,548.0,40.9840098400984,430.0,87.28813559322033
2024-08-22 09:00:00,2.67,1.33,1.34,1110.0,2999.0,0.0,2269.0,1433.0,251.0,115210.0,2.09715839916444,0.96,10.82,0.46,87.76,2.6,35.469528565268206,5.8,1.0,0.48,87.54,10.98,2.7516193915975435,70.23,9.99,18.52,1.26,9.926967008980228,4.84444444444444,81.1122222222222,66.05,28.57571428571429,0.061,6.119999999999999,1.845,9.32,2.06,0.0465,0.16,54.745,10.74,0.087,1.75500656861803,0.26,125.07313844528971,0.0999999999999999,96.78,0.68,0.3999999999999999,1.29,0.0,0.0,1.9163980135643448,2.0,60.86,1.51,3.2,0.03,0.004,0.022,0.093,1.99,9.03,0.05,0.11,0.01,7.260246797487021,0.0,0.0,0.0,0.0,0.0,0.0,0.0,0.0,0.0,0.0,0.0,0.0,0.0,2125.8613779096067,7.0,1.3,3.7,82.5,25.81818182,11.0,60.0,28.75,8.0,122.7375,115.0,545.0,42.2287390029325,430.0,85.91304347826087
2024-08-22 10:00:00,2.66,1.33,1.33,1109.0,3000.0,0.0,2274.0,1460.0,254.0,116426.0,2.0759572066923,0.96,10.82,0.46,87.76,2.6,35.75609014834865,5.8,1.0,0.48,87.54,10.98,2.773849977703025,70.23,9.99,18.52,1.26,10.007167888336324,4.84444444444444,81.1122222222222,66.05,28.57571428571429,0.061,6.119999999999999,1.845,9.32,2.06,0.0465,0.16,54.745,10.74,0.087,1.75500656861803,0.26,126.08361583259894,0.0999999999999999,96.78,0.68,0.3999999999999999,1.29,0.0,0.0,1.931880769349178,2.0,60.86,1.51,3.2,0.03,0.004,0.022,0.093,1.99,9.03,0.05,0.11,0.01,7.318902999021084,0.0,0.0,0.0,0.0,0.0,0.0,0.0,0.0,0.0,0.0,0.0,0.0,0.0,2125.8613779096067,7.0,1.3,3.75,82.5,25.81818182,11.0,60.0,28.75,8.0,122.34,112.0,542.0,41.3445378151261,430.0,86.60714285714286
