Repository: saikumar-voptimai/evonith_bf_webapp

# Evonith BF2 — Blast Furnace Intelligence Platform

Monitoring, modelling and optimisation of **Blast Furnace 2 (BF2)** at Evonith Steel: live telemetry from InfluxDB,
manual plant reports from Neon PostgreSQL, a two-zone energy model of the furnace, blend and fuel optimisers, a
conversational assistant (FurnaceMind) and a live digital twin evaluated every hour.

The platform has three deployable parts that share one Python service layer, plus the shared data library:

| Part | Path | What it is |
|---|---|---|
| **Streamlit app** (legacy) | `src/app.py`, `src/custom_pages/` | The original 11-page dashboard; still the home of the model pages. Served under `/legacy` in production |

File: src/data/V13_df_filtered.csv (part 91 of 268)
NM3/HR.,STEAMKGS/HR.,RAFTOC,PERMEABILITYKGS/HR.,TUYEREVELOCITYM/S,HOT BLAST VOLUMENM3/HR.,O2 ENRICHMENT %,COKE_VM%,COKE_ASH%,COKE_IM%,COKE_FC%,COKE_MOIST%,COKE_CALC_MT,NUTCOKE_MOIST%,NUTCOKE_VM%,NUTCOKE_IM%,NUTCOKE_FC%,NUTCOKE_ASH%,NUTCOKE_CALC_MT,PCI_2_FC%,PCI_2_ASH%,PCI_2_VM%,PCI_2_IM%,PCI_2_CALC_MT,SINTER_SP_02_COLD_STRENGTH_AI,SINTER_SP_02_COLD_STRENGTH_TI,SINTER_SP_02_HOT_STRENGTH_RI,SINTER_SP_02_HOT_STRENGTH_RDI,SINTER_SP_02_P%,SINTER_SP_02_SIO2%,SINTER_SP_02_MGO%,SINTER_SP_02_FEO%,SINTER_SP_02_AL2O3%,SINTER_SP_02_NA2O%,SINTER_SP_02_TIO2%,SINTER_SP_02_FE(T)%,SINTER_SP_02_CAO%,SINTER_SP_02_K2O%,SINTER_SP_02_BASICITY,SINTER_SP_02_MNO%,SINTER_CALC_MT,FLUX_TM%,FLUX_SIO2%,FLUX_FE2O3%,FLUX_AL2O3%,FLUX_LOI%,FLUX_MGO%,FLUX_CAO%,FLUX_CALC_MT,GEOMIN TYPE,ORE_FE(T)%,ORE_LOI%,ORE_TM%,ORE_MGO%,ORE_NA2O%,ORE_P%,ORE_TIO2%,ORE_AL2O3%,ORE_SIO2%,ORE_MNO%,ORE_CAO%,ORE_K2O%,ORE_CALC_MT,LLOYDS_PELLET_PCT_SIO2,LLOYDS_PELLET_PCT_AL2O3,LLOYDS_PELLET_PCT_FE2O3,LLOYDS_PELLET_PCT_MGO,LLOYDS_PELLET_PCT_TIO2,LLOYDS_PELLET_PCT_NA2O,TOTAL_PELLET_CALC_MT,LLOYDS_PELLET_PCT_K2O,LLOYDS_PELLET_PCT_TM,LLOYDS_PELLET_PCT_LOI,LLOYDS_PELLET_PCT_MNO,LLOYDS_PELLET_PCT_CAO,LLOYDS_PELLET_PCT_P,DAILYPRODUCTION,CHARGES/HRS.,STOCKRODLEVEL,FURNACE TOP GAS ANALYSISH2%,COKE_DISCHARGE_TIME,WEIGHTED_COKE_ANGLE,TOTAL_COKE_PORTIONS,NON_COKE_DISCHARGE_TIME,WEIGHTED_NON_COKE_ANGLE,TOTAL_NON_COKE_PORTIONS,UNITCOST LAKHS/THM,ACTUALKG/THM.,ACT. FUEL RATEKG/THM.,FURNACETOPGASANALYSISCO2ETACO,COKE RATE KG/THM,PRODUCTIONTONNESPERHR
2024-08-22 11:00:00,2.67,1.33,1.34,1113.0,2999.0,0.0,2275.0,1468.0,258.0,118014.0,2.04735421481332,0.96,10.82,0.46,87.76,2.6,35.65887899184643,5.8,1.0,0.48,87.54,10.98,2.766308628434204,70.23,9.99,18.52,1.26,9.979961100354169,4.84444444444444,81.1122222222222,66.05,28.57571428571429,0.061,6.119999999999999,1.845,9.32,2.06,0.0465,0.16,54.745,10.74,0.087,1.75500656861803,0.26,125.74082851832,0.0999999999999999,96.78,0.68,0.3999999999999999,1.29,0.0,0.0,1.9266285070622875,2.0,60.86,1.51,3.2,0.03,0.004,0.022,0.093,1.99,9.03,0.05,0.11,0.01,7.299004877556726,0.0,0.0,0.0,0.0,0.0,0.0,0.0,0.0,0.0,0.0,0.0,0.0,0.0,2125.8613779096067,7.0,1.3,3.64,82.5,25.81818182,11.0,60.0,28.75,8.0,122.4725,113.0,543.0,40.1267674305217,430.0,86.3716814159292
2024-08-22 12:00:00,2.69,1.33,1.36,1119.0,2999.0,0.0,2277.0,1421.0,254.0,116389.0,2.07592496244937,0.96,10.82,0.46,87.76,2.6,35.43362823271226,5.8,1.0,0.48,87.54,10.98,2.7488343517275053,70.23,9.99,18.52,1.26,9.916919471521744,4.84444444444444,81.1122222222222,66.05,28.57571428571429,0.061,6.119999999999999,1.845,9.32,2.06,0.0465,0.16,54.745,10.74,0.087,1.75500656861803,0.26,124.94654619989974,0.0999999999999999,96.78,0.68,0.3999999999999999,1.29,0.0,0.0,1.9144583394615464,2.0,60.86,1.51,3.2,0.03,0.004,0.022,0.093,1.99,9.03,0.05,0.11,0.01,7.252898369554341,0.0,0.0,0.0,0.0,0.0,0.0,0.0,0.0,0.0,0.0,0.0,0.0,0.0,2125.8613779096067,7.0,1.3,3.66,82.5,25.81818182,11.0,60.0,28.75,8.0,122.7375,115.0,545.0,41.7073170731707,430.0,85.82608695652173
2024-08-22 13:00:00,2.69,1.33,1.36,1118.0,3000.0,0.0,2264.0,1414.0,252.0,115416.0,2.09411483310337,0.96,10.82,0.46,87.76,2.6,35.992384690698294,5.8,1.0,0.48,87.54,10.98,2.792180997909892,70.23,9.99,18.52,1.26,10.073300375042225,4.84444444444444,81.1122222222222,66.05,28.57571428571429,0.061,6.119999999999999,1.845,9.32,2.06,0.0465,0.16,54.745,10.74,0.087,1.75500656861803,0.26,126.91684089096928,0.0999999999999999,96.78,0.68,0.3999999999999999,1.29,0.0,0.0,1.944647626138427,2.0,60.86,1.51,3.2,0.03,0.004,0.022,0.093,1.99,9.03,0.05,0.11,0.01,7.367270055583476,0.0,0.0,0.0,0.0,0.0,0.0,0.0,0.0,0.0,0.0,0.0,0.0,0.0,2125.8613779096067,7.0,1.3,3.66,82.5,25.81818182,11.0,60.0,28.75,8.0,123.0025,117.0,547.0,41.63623082542,430.0,87.17948717948718
2024-08-22 14:00:00,2.67,1.33,1.34,1118.0,3121.0,0.0,2271.0,1444.0,254.0,116040.0,2.16682506109424,0.96,10.82,0.46,87.76,2.6,36.31714150171606,5.8,1.0,0.48,87.54,10.98,2.817374654969797,70.23,9.99,18.52,1.26,10.164191071347435,4.84444444444444,81.1122222222222,66.05,28.57571428571429,0.061,6.119999999999999,1.845,9.32,2.06,0.0465,0.16,54.745,10.74,0.087,1.75500656861803,0.26,128.06200281525966,0.0999999999999999,96.78,0.68,0.3999999999999999,1.29,0.0,0.0,1.962194047889726,2.0,60.86,1.51,3.2,0.03,0.004,0.022,0.093,1.99,9.03,0.05,0.11,0.01,7.433744426473835,0.0,0.0,0.0,0.0,0.0,0.0,0.0,0.0,0.0,0.0,0.0,0.0,0.0,2125.8613779096067,7.0,1.3,3.77,82.5,25.81818182,11.0,60.0,28.75,8.0,123.135,118.0,548.0,40.2851619139681,430.0,87.96610169491525
2024-08-22 15:00:00,2.68,1.33,1.35,1114.0,3376.0,0.0,2287.0,1431.0,252.0,115649.0,2.3516863655424,0.96,10.82,0.46,87.76,2.6,34.93378514097187,5.8,1.0,0.48,87.54,10.98,2.71005802738313,70.23,9.99,18.52,1.26,9.777026834599802,4.84444444444444,81.1122222222222,66.05,28.57571428571429,0.061,6.119999999999999,1.845,9.32,2.06,0.0465,0.16,54.745,10.74,0.087,1.75500656861803,0.26,123.18399262947015,0.0999999999999999,96.78,0.68,0.3999999999999999,1.29,0.0,0.0,1.887452107722591,2.0,60.86,1.51,3.2,0.03,0.004,0.022,0.093,1.99,9.03,0.05,0.11,0.01,7.150585642183961,0.0,0.0,0.0,0.0,0.0,0.0,0.0,0.0,0.0,0.0,0.0,0.0,0.0,2125.8613779096067,7.0,1.3,3.8,82.5,25.81818182,11.0,60.0,28.75,8.0,123.0025,117.0,547.0,39.745437079731,430.0,84.61538461538461
2024-08-22 16:00:00,2.71,1.33,1.38,1100.0,3499.0,0.0,2277.0,1398.0,246.0,115691.0,2.43643327493338,0.94,10.84,0.42,87.8,3.1,35.90033255593948,6.1,1.03,0.46,87.45,11.06,2.785039870038,70.46,9.61,18.7,1.23,10.047537458482012,4.84444444444444,81.1122222222222,66.05,28.59857142857143,0.0584999999999999,6.77,1.74,9.785,2.0,0.047,0.155,54.26,10.975,0.081,1.62186168598189,0.235,126.59224538996936,0.1999999999999999,95.18,0.58,0.43,1.31,0.0,0.0,1.93967410279792,2.0,60.03,1.86,3.5,0.06,0.014,0.025,0.187,2.13,9.47,0.06,0.17,0.023,7.34842793267917,0.0,0.0,0.0,0.0,0.0,0.0,0.0,0.0,0.0,0.0,0.0,0.0,0.0,2125.8613779096067,7.0,1.3,3.82,82.5,25.81818182,11.0,60.0,28.75,8.0,123.4875,115.0,548.0,39.8758357211079,433.0,86.95652173913044
2024-08-22 17:00:00,2.71,1.33,1.38,1117.0,3499.0,0.0,2278.0,1408.0,252.0,116316.0,2.42334909088354,0.94,10.84,0.42,87.8,3.1,37.54834351163239,6.1,1.03,0.46,87.45,11.06,2.912887605451382,70.46,9.61,18.7,1.23,10.508771397847672,4.84444444444444,81.1122222222222,66.05,28.59857142857143,0.0584999999999999,6.77,1.74,9.785,2.0,0.047,0.155,54.26,10.975,0.081,1.62186168598189,0.235,132.4034842408451,0.1999999999999999,95.18,0.58,0.43,1.31,0.0,0.0,2.0287151769134275,2.0,60.03,1.86,3.5,0.06,0.014,0.025,0.187,2.13,9.47,0.06,0.17,0.023,7.68575878389914,0.0,0.0,0.0,0.0,0.0,0.0,0.0,0.0,0.0,0.0,0.0,0.0,0.0,2125.8613779096067,8.0,1.3,3.85,82.5,25.81818182,11.0,60.0,28.75,8.0,122.87,116.0,546.0,40.8705882352941,430.0,90.94827586206895
2024-08-22 18:00:00,2.68,1.33,1.35,1149.0,3500.0,0.0,2279.0,1439.0,261.0,116709.0,2.41588333735287,0.94,10.84,0.42,87.8,3.1,39.59335856886603,6.1,1.03,0.46,87.45,11.06,3.071533725521417,70.46,9.61,18.7,1.23,11.081116106875037,4.84444444444444,81.1122222222222,66.05,28.59857142857143,0.0584999999999999,6.77,1.74,9.785,2.0,0.047,0.155,54.26,10.975,0.081,1.62186168598189,0.235,139.6146444034457,0.1999999999999999,95.18,0.58,0.43,1.31,0.0,0.0,2.1392061518972136,2.0,60.03,1.86,3.5,0.06,0.014,0.025,0.187,2.13,9.47,0.06,0.17,0.023,8.104352281491657,0.0,0.0,0.0,0.0,0.0,0.0,0.0,0.0,0.0,0.0,0.0,0.0,0.0,2125.8613779096067,7.0,1.3,3.99,82.5,25.81818182,11.0,60.0,28.75,8.0,123.665,122.0,552.0,40.2304368698992,430.0,95.90163934426228
2024-08-22 19:00:00,2.65,1.33,1.32,1167.0,3500.0,0.0,2287.0,1477.0,267.0,116752.0,2.41499406967828,0.94,10.84,0.42,87.8,3.1,38.57706135131032,6.1,1.03,0.46,87.45,11.06,2.992692442748033,70.46,9.61,18.7,1.23,10.79668185138643,4.84444444444444,81.1122222222222,66.05,28.59857142857143,0.0584999999999999,6.77,1.74,9.785,2.0,0.047,0.155,54.26,10.975,0.081,1.62186168598189,0.235,136.03096320624545,0.1999999999999999,95.18,0.58,0.43,1.31,0.0,0.0,2.0842962039025323,2.0,60.03,1.86,3.5,0.06,0.014,0.025,0.187,2.13,9.47,0.06,0.17,0.023,7.896326719339728,0.0,0.0,0.0,0.0,0.0,0.0,0.0,0.0,0.0,0.0,0.0,0.0,0.0,2125.8613779096067,7.0,1.3,4.12,82.5,25.81818182,11.0,60.0,28.75,8.0,124.0625,125.0,555.0,39.588319770225,430.0,93.44
2024-08-22 20:00:00,2.69,1.33,1.36,1154.0,3499.0,0.0,2274.0,1404.0,258.0,115323.0,2.44420354000745,0.94,10.84,0.42,87.8,3.1,38.29463032561512,6.1,1.03,0.46,87.45,11.06,2.970782292866518,70.46,9.61,18.7,1.23,10.717637003941402,4.84444444444444,81.1122222222222,66.05,28.59857142857143,0.0584999999999999,6.77,1.74,9.785,2.0,0.047,0.155,54.26,10.975,0.081,1.62186168598189,0.235,135.0350510470799,0.1999999999999999,95.18,0.58,0.43,1.31,0.0,0.0,2.0690366197325525,2.0,60.03,1.86,3.5,0.06,0.014,0.025,0.187,2.13,9.47,0.06,0.17,0.023,7.838516000315332,0.0,0.0,0.0,0.0,0.0,0.0,0.0,0.0,0.0,0.0,0.0,0.0,0.0,2125.8613779096067,7.0,1.3,4.11,82.5,25.81818182,11.0,60.0,28.75,8.0,124.3275,127.0,557.0,39.4589324884231,430.0,92.75590551181102
2024-08-22 21:00:00,2.71,1.33,1.38,1101.0,3499.0,0.0,2272.0,1372.0,246.0,114576.0,2.46012973784467,0.94,10.84,0.42,87.8,3.1,36.20931082793731,6.1,1.03,0.46,87.45,11.06,2.809009475476851,70.46,9.61,18.7,1.23,10.134012166116486,4.84444444444444,81.1122222222222,66.05,28.59857142857143,0.0584999999999999,6.77,1.74,9.785,2.0,0.047,0.155,54.26,10.975,0.081,1.62186168598189,0.235,127.6817688134076,0.1999999999999999,95.18,0.58,0.43,1.31,0.0,0.0,1.956368019256426,2.0,60.03,1.86,3.5,0.06,0.014,0.025,0.187,2.13,9.47,0.06,0.17,0.023,7.411672599312883,0.0,0.0,0.0,0.0,0.0,0.0,0.0,0.0,0.0,0.0,0.0,0.0,0.0,2125.8613779096067,8.0,1.3,3.91,82.5,25.81818182,11.0,60.0,28.75,8.0,123.665,122.0,552.0,39.3731635651322,430.0,87.70491803278688
2024-08-22 22:00:00,2.67,1.33,1.34,1160.0,3500.0,0.0,2293.0,1418.0,258.0,114158.0,2.46983773670118,0.94,10.84,0.42,87.8,3.1,37.63850699052288,6.1,1.03,0.46,87.45,11.06,2.919882217079006,70.46,9.61,18.7,1.23,10.534005730430184,4.84444444444444,81.1122222222222,66.05,28.59857142857143,0.0584999999999999,6.77,1.74,9.785,2.0,0.047,0.155,54.26,10.975,0.081,1.62186168598189,0.235,132.7214199376004,0.1999999999999999,95.18,0.58,0.43,1.31,0.0,0.0,2.0335866572750523,2.0,60.03,1.86,3.5,0.06,0.014,0.025,0.187,2.13,9.47,0.06,0.17,0.023,7.704214318419719,0.0,0.0,0.0,0.0,0.0,0.0,0.0,0.0,0.0,0.0,0.0,0.0,0.0,2125.8613779096067,7.0,1.3,4.04,82.5,25.81818182,11.0,60.0,28.75,8.0,123.4,120.0,550.0,39.4640682095006,430.0,91.16666666666669
2024-08-22 23:00:00,2.67,1.33,1.34,1122.0,3500.0,0.0,2300.0,1445.0,255.0,115809.0,2.43464738649111,0.98,10.87,0.4,87.75,2.5,35.116745408873506,8.13,1.05,0.45,87.44,11.06,2.736157423878688,70.24,9.76,18.8,1.2,9.829385042491367,4.64444444444444,81.4444444444444,66.05,28.62142857142857,0.0579999999999999,6.675,1.9,9.745,1.99,0.047,0.16,53.87,11.48,0.089,1.71976430976431,0.25,123.9172523288628,0.2,95.85,0.72,0.44,1.34,0.0,0.0,2.602807447175999,2.0,59.7,2.02,3.7,0.06,0.005,0.024,0.109,1.9,9.89,0.05,0.18,0.013,5.855610239466527,0.0,0.0,0.0,0.0,0.0,0.0,0.0,0.0,0.0,0.0,0.0,0.0,0.0,2125.8613779096067,7.0,1.3,3.89,82.5,25.81818182,11.0,60.0,28.75,8.0,122.7375,115.0,545.0,39.4691989286584,430.0,85.82608695652173
2024-08-23 00:00:00,2.73,1.25,1.48,1122.0,3351.0,0.0,2281.0,1288.0,247.0,113982.0,2.36840127291602,0.98,10.87,0.4,87.75,2.5,34.47320700407924,8.13,1.05,0.45,87.44,11.06,2.686015465581381,70.24,9.76,18.8,1.2,9.649254831200343,4.64444444444444,81.4444444444444,66.05,28.62142857142857,0.0579999999999999,6.675,1.9,9.745,1.99,0.047,0.16,53.87,11.48,0.089,1.71976430976431,0.25,121.64638383117864,0.2,95.85,0.72,0.44,1.34,0.0,0.0,2.5551092185093123,2.0,59.7,2.02,3.7,0.06,0.005,0.024,0.109,1.9,9.89,0.05,0.18,0.013,5.748302172368399,0.0,0.0,0.0,0.0,0.0,0.0,0.0,0.0,0.0,0.0,0.0,0.0,0.0,2119.4710428697326,6.0,1.3,3.97,82.5,25.81818182,11.0,60.0,28.75,8.0,124.0625,125.0,555.0,39.4162374294825,430.0,84.0
2024-08-23 01:00:00,2.71,1.33,1.38,1110.0,3499.0,0.0,2291.0,1419.0,253.0,117343.0,2.40215167238927,0.98,10.87,0.4,87.75,2.5,35.31468984811639,8.13,1.05,0.45,87.44,11.06,2.751580468942912,70.24,9.76,18.8,1.2,9.884790863494551,4.64444444444444,81.4444444444444,66.05,28.62142857142857,0.0579999999999999,6.675,1.9,9.745,1.99,0.047,0.16,53.87,11.48,0.089,1.71976430976431,0.25,124.61574334046313,0.2,95.85,0.72,0.44,1.34,0.0,0.0,2.6174788312860504,2.0,59.7,2.02,3.7,0.06,0.005,0.024,0.109,1.9,9.89,0.05,0.18,0.013,5.888616871253743,0.0,0.0,0.0,0.0,0.0,0.0,0.0,0.0,0.0,0.0,0.0,0.0,0.0,2119.4710428697326,7.0,1.3,3.91,82.5,25.81818182,11.0,60.0,28.75,8.0,123.2675,119.0,549.0,39.0314769975787,430.0,86.05042016806723
2024-08-23 02:00:00,2.71,1.33,1.38,1118.0,3499.0,0.0,2296.0,1421.0,255.0,117224.0,2.40458883405145,0.98,10.87,0.4,87.75,2.5,36.079101740294114,8.13,1.05,0.45,87.44,11.06,2.811140409630203,70.24,9.76,18.8,1.2,10.098754279858747,4.64444444444444,81.4444444444444,66.05,28.62142857142857,0.0579999999999999,6.675,1.9,9.745,1.99,0.047,0.16,53.87,11.48,0.089,1.71976430976431,0.25,127.31314084194784,0.2,95.85,0.72,0.44,1.34,0.0,0.0,2.6741360454585044,2.0,59.7,2.02,3.7,0.06,0.005,0.024,0.109,1.9,9.89,0.05,0.18,0.013,6.016080223876244,0.0,0.0,0.0,0.0,0.0,0.0,0.0,0.0,0.0,0.0,0.0,0.0,0.0,2119.4710428697326,8.0,1.3,3.78,82.5,25.81818182,11.0,60.0,28.75,8.0,122.7375,115.0,545.0,38.9777883926439,430.0,87.91304347826087
2024-08-23 03:00:00,2.7,1.32,1.38,1115.0,3499.0,0.0,2290.0,1388.0,249.0,115030.0,2.4504257212393,0.98,10.87,0.4,87.75,2.5,36.15047483968144,8.13,1.05,0.45,87.44,11.06,2.816701518254595,70.24,9.76,18.8,1.2,10.118732033132453,4.64444444444444,81.4444444444444,66.05,28.62142857142857,0.0579999999999999,6.675,1.9,9.745,1.99,0.047,0.16,53.87,11.48,0.089,1.71976430976431,0.25,127.56499670909317,0.2,95.85,0.72,0.44,1.34,0.0,0.0,2.679426126656246,2.0,59.7,2.02,3.7,0.06,0.005,0.024,0.109,1.9,9.89,0.05,0.18,0.013,6.027981470609925,0.0,0.0,0.0,0.0,0.0,0.0,0.0,0.0,0.0,0.0,0.0,0.0,0.0,2119.4710428697326,7.0,1.3,3.83,82.5,25.81818182,11.0,60.0,28.75,8.0,122.7375,115.0,545.0,39.2161520190024,430.0,88.08695652173913
2024-08-23 04:00:00,2.72,1.29,1.43,1105.0,3500.0,0.0,2288.0,1339.0,246.0,114783.0,2.45639712474568,0.98,10.87,0.4,87.75,2.5,35.42728843520557,8.13,1.05,0.45,87.44,11.06,2.7603537039450496,70.24,9.76,18.8,1.2,9.91630787496169,4.64444444444444,81.4444444444444,66.05,28.62142857142857,0.0579999999999999,6.675,1.9,9.745,1.99,0.047,0.16,53.87,11.48,0.089,1.71976430976431,0.25,125.01307251677906,0.2,95.85,0.72,0.44,1.34,0.0,0.0,2.62582449195605,2.0,59.7,2.02,3.7,0.06,0.005,0.024,0.109,1.9,9.89,0.05,0.18,0.013,5.907392342381036,0.0,0.0,0.0,0.0,0.0,0.0,0.0,0.0,0.0,0.0,0.0,0.0,0.0,2119.4710428697326,7.0,1.3,3.81,82.5,25.81818182,11.0,60.0,28.75,8.0,123.0025,117.0,547.0,39.4329282821063,430.0,86.32478632478633
2024-08-23 05:00:00,2.69,1.31,1.38,1135.0,3500.0,0.0,2302.0,1398.0,254.0,114810.0,2.45581978579089,0.98,10.87,0.4,87.75,2.5,35.60179413814136,8.13,1.05,0.45,87.44,11.06,2.773950495704581,70.24,9.76,18.8,1.2,9.965153054840831,4.64444444444444,81.4444444444444,66.05,28.62142857142857,0.0579999999999999,6.675,1.9,9.745,1.99,0.047,0.16,53.87,11.48,0.089,1.71976430976431,0.25,125.62885473041366,0.2,95.85,0.72,0.44,1.34,0.0,0.0,2.638758627448605,2.0,59.7,2.02,3.7,0.06,0.005,0.024,0.109,1.9,9.89,0.05,0.18,0.013,5.936490636344745,0.0,0.0,0.0,0.0,0.0,0.0,0.0,0.0,0.0,0.0,0.0,0.0,0.0,2119.4710428697326,7.0,1.3,3.62,82.5,25.81818182,11.0,60.0,28.75,8.0,123.4,120.0,550.0,39.2729864575909,430.0,86.75
2024-08-23 06:00:00,2.7,1.31,1.39,1144.0,3499.0,0.0,2302.0,1380.0,255.0,115084.0,2.44927659098479,0.98,10.87,0.4,87.75,2.5,37.63710939700552,8.13,1.05,0.45,87.44,11.06,2.9325341825079585,70.24,9.76,18.8,1.2,10.534849851320685,4.64444444444444,81.4444444444444,66.05,28.62142857142857,0.0579999999999999,6.675,1.9,9.745,1.99,0.047,0.16,53.87,11.48,0.089,1.71976430976431,0.25,132.81091763416228,0.2,95.85,0.72,0.44,1.34,0.0,0.0,2.789613544424596,2.0,59.7,2.02,3.7,0.06,0.005,0.024,0.109,1.9,9.89,0.05,0.18,0.013,6.27587325086619,0.0,0.0,0.0,0.0,0.0,0.0,0.0,0.0,0.0,0.0,0.0,0.0,0.0,2119.4710428697326,7.0,1.3,3.97,82.5,25.81818182,11.0,60.0,28.75,8.0,123.0025,117.0,547.0,39.3384102808187,430.0,91.7094017094017
2024-08-23 07:00:00,2.71,1.3,1.41,1140.0,3499.0,0.0,2299.0,1364.0,254.0,115529.0,2.4398477849765,0.98,10.87,0.4,87.75,2.5,34.96701600878343,8.13,1.05,0.45,87.44,11.06,2.724491103299736,70.24,9.76,18.8,1.2,9.787474896533062,4.64444444444444,81.4444444444444,66.05,28.62142857142857,0.0579999999999999,6.675,1.9,9.745,1.99,0.047,0.16,53.87,11.48,0.089,1.71976430976431,0.25,123.38889881443596,0.2,95.85,0.72,0.44,1.34,0.0,0.0,2.59170969899125,2.0,59.7,2.02,3.7,0.06,0.005,0.024,0.109,1.9,9.89,0.05,0.18,0.013,5.830643318468915,0.0,0.0,0.0,0.0,0.0,0.0,0.0,0.0,0.0,0.0,0.0,0.0,0.0,2119.4710428697326,7.0,1.3,3.99,82.5,25.81818182,11.0,60.0,28.75,8.0,123.7975,123.0,553.0,39.284862932062,430.0,85.20325203252033
2024-08-23 08:00:00,2.72,1.26,1.46,1122.0,3500.0,0.0,2291.0,1307.0,248.0,114214.0,2.46862746179716,0.96,10.89,0.42,87.73,2.1,35.00430683187318,5.7,1.04,0.44,87.5,11.02,2.7273966562275924,70.24,9.9,18.58,1.28,9.797912818795869,4.64444444444444,81.4444444444444,66.05,28.64428571428572,0.0545,6.359999999999999,1.955,10.185,1.96,0.0455,0.165,53.845,11.795,0.09,1.8564695228764,0.25,123.52048778375983,0.3,96.88,0.72,0.38,1.36,0.0,0.0,2.5944736462454503,2.0,61.2,1.87,3.6,0.05,0.006,0.017,0.107,1.82,8.13,0.04,0.2,0.039,5.836861449533738,0.0,0.0,0.0,0.0,0.0,0.0,0.0,0.0,0.0,0.0,0.0,0.0,0.0,2119.4710428697326,7.0,1.3,3.73,82.5,25.81818182,11.0,60.0,28.75,8.0,123.2675,119.0,549.0,39.079357468233,430.0,85.29411764705883
2024-08-23 09:00:00,2.72,1.31,1.41,1119.0,3500.0,0.0,2289.0,1356.0,248.0,114716.0,2.45783095392925,0.96,10.89,0.42,87.73,2.1,34.883602325556375,5.7,1.04,0.44,87.5,11.02,2.7179918401716354,70.24,9.9,18.58,1.28,9.76412691252416,4.64444444444444,81.4444444444444,66.05,28.64428571428572,0.0545,6.359999999999999,1.955,10.185,1.96,0.0455,0.165,53.845,11.795,0.09,1.8564695228764,0.25,123.09455506726412,0.3,96.88,0.72,0.38,1.36,0.0,0.0,2.585527185396328,2.0,61.2,1.87,3.6,0.05,0.006,0.017,0.107,1.82,8.13,0.04,0.2,0.039,5.81673434108707,0.0,0.0,0.0,0.0,0.0,0.0,0.0,0.0,0.0,0.0,0.0,0.0,0.0,2119.4710428697326,7.0,1.3,3.83,82.5,25.81818182,11.0,60.0,28.75,8.0,123.4,120.0,550.0,38.6878919440424,430.0,85.0
2024-08-23 10:00:00,2.7,1.31,1.39,1119.0,3499.0,0.0,2282.0,1392.0,252.0,115793.0,2.43428829699338,0.96,10.89,0.42,87.73,2.1,36.09280282633721,5.7,1.04,0.44,87.5,11.02,2.812207943875064,70.24,9.9,18.58,1.28,10.10258929499611,4.64444444444444,81.4444444444444,66.05,28.64428571428572,0.0545,6.359999999999999,1.955,10.185,1.96,0.0455,0.165,53.845,11.795,0.09,1.8564695228764,0.25,127.36148817358736,0.3,96.88,0.72,0.38,1.36,0.0,0.0,2.675151552117,2.0,61.2,1.87,3.6,0.05,0.006,0.017,0.107,1.82,8.13,0.04,0.2,0.039,6.018364838204583,0.0,0.0,0.0,0.0,0.0,0.0,0.0,0.0,0.0,0.0,0.0,0.0,0.0,2119.4710428697326,7.0,1.3,3.59,82.5,25.81818182,11.0,60.0,28.75,8.0,123.59,112.0,547.0,39.824518644894,435.0,87.94642857142857
2024-08-23 11:00:00,2.73,1.31,1.42,1118.0,3500.0,0.0,2293.0,1362.0,250.0,115670.0,2.43757140583024,0.96,10.89,0.42,87.73,2.1,36.78900917527164,5.7,1.04,0.44,87.5,11.02,2.8664535793406745,70.24,9.9,18.58,1.28,10.297461575813292,4.64444444444444,81.4444444444444,66.05,28.64428571428572,0.0545,6.359999999999999,1.955,10.185,1.96,0.0455,0.165,53.845,11.795,0.09,1.8564695228764,0.25,129.81820723480377,0.3,96.88,0.72,0.38,1.36,0.0,0.0,2.7267534602289003,2.0,61.2,1.87,3.6,0.05,0.006,0.017,0.107,1.82,8.13,0.04,0.2,0.039,6.134455124423758,0.0,0.0,0.0,0.0,0.0,0.0,0.0,0.0,0.0,0.0,0.0,0.0,0.0,2119.4710428697326,7.0,1.3,3.7,82.5,25.81818182,11.0,60.0,28.75,8.0,123.59,112.0,547.0,40.4842615012107,435.0,89.64285714285714
2024-08-23 12:00:00,2.71,1.31,1.4,1105.0,3500.0,0.0,2294.0,1385.0,248.0,116052.0,2.42955242808864,0.96,10.89,0.42,87.73,2.1,35.82640238840924,5.7,1.04,0.44,87.5,11.02,2.791451079095193,70.24,9.9,18.58,1.28,10.02802223448427,4.64444444444444,81.4444444444444,66.05,28.64428571428572,0.0545,6.359999999999999,1.955,10.185,1.96,0.0455,0.165,53.845,11.795,0.09,1.8564695228764,0.25,126.42143493394693,0.3,96.88,0.72,0.38,1.36,0.0,0.0,2.6554062985151474,2.0,61.2,1.87,3.6,0.05,0.006,0.017,0.107,1.82,8.13,0.04,0.2,0.039,5.973943377332666,0.0,0.0,0.0,0.0,0.0,0.0,0.0,0.0,0.0,0.0,0.0,0.0,0.0,2119.4710428697326,7.0,1.3,3.71,82.5,25.81818182,11.0,60.0,28.75,8.0,123.4575,111.0,546.0,39.8428197189807,435.0,87.29729729729729
2024-08-23 13:00:00,2.7,1.29,1.41,1119.0,3500.0,0.0,2312.0,1382.0,253.0,116423.0,2.42181470613017,0.96,10.89,0.42,87.73,2.1,38.3533082253176,5.7,1.04,0.44,87.5,11.02,2.9883375526165143,70.24,9.9,18.58,1.28,10.735318145534585,4.64444444444444,81.4444444444444,66.05,28.64428571428572,0.0545,6.359999999999999,1.955,10.185,1.96,0.0455,0.165,53.845,11.795,0.09,1.8564695228764,0.25,135.33818460871393,0.3,96.88,0.72,0.38,1.36,0.0,0.0,2.84269726907746,2.0,61.2,1.87,3.6,0.05,0.006,0.017,0.107,1.82,8.13,0.04,0.2,0.039,6.395297222072201,0.0,0.0,0.0,0.0,0.0,0.0,0.0,0.0,0.0,0.0,0.0,0.0,0.0,2119.4710428697326,8.0,1.3,3.76,82.5,25.81818182,11.0,60.0,28.75,8.0,123.325,110.0,545.0,39.1862436425285,435.0,93.45454545454544
2024-08-23 14:00:00,2.7,1.31,1.39,1119.0,3500.0,0.0,2316.0,1416.0,256.0,117351.0,2.40267409599166,0.96,10.89,0.42,87.73,2.1,35.14476298467819,5.7,1.04,0.44,87.5,11.02,2.7383404421836155,70.24,9.9,18.58,1.28,9.83722732791204,4.64444444444444,81.4444444444444,66.05,28.64428571428572,0.0545,6.359999999999999,1.955,10.185,1.96,0.0455,0.165,53.845,11.795,0.09,1.8564695228764,0.25,124.01611858113668,0.3,96.88,0.72,0.38,1.36,0.0,0.0,2.6048840734153385,2.0,61.2,1.87,3.6,0.05,0.006,0.017,0.107,1.82,8.13,0.04,0.2,0.039,5.8602820848171335,0.0,0.0,0.0,0.0,0.0,0.0,0.0,0.0,0.0,0.0,0.0,0.0,0.0,2119.4710428697326,7.0,1.3,3.71,82.5,25.81818182,11.0,60.0,28.75,8.0,123.325,110.0,545.0,39.9076997813942,435.0,85.63636363636364
2024-08-23 15:00:00,2.72,1.31,1.41,1107.0,3500.0,103.0,2310.0,1370.0,247.0,114951.0,2.45554570421771,0.96,10.89,0.42,87.73,2.1,34.981315497336645,5.7,1.04,0.44,87.5,11.02,2.725605262693125,70.24,9.9,18.58,1.28,9.791477408077448,4.64444444444444,81.4444444444444,66.05,28.64428571428572,0.0545,6.359999999999999,1.955,10.185,1.96,0.0455,0.165,53.845,11.795,0.09,1.8564695228764,0.25,123.43935774252256,0.3,96.88,0.72,0.38,1.36,0.0,0.0,2.5927695584646653,2.0,61.2,1.87,3.6,0.05,0.006,0.017,0.107,1.82,8.13,0.04,0.2,0.039,5.833027714591515,0.0,0.0,0.0,0.0,0.0,0.0,0.0,0.0,0.0,0.0,0.0,0.0,0.0,2119.4710428697326,7.0,1.3,3.68,82.5,25.81818182,11.0,60.0,28.75,8.0,122.6625,105.0,540.0,41.0392109694491,435.0,85.23809523809524
2024-08-23 16:00:00,2.66,1.31,1.35,1108.0,3500.0,440.0,2287.0,1422.0,250.0,114687.0,2.47023902212487,0.98,10.98,0.39,87.65,2.9,35.84119140900302,5.2,1.04,0.44,87.32,11.2,2.792603380882229,70.18,9.86,18.76,1.2,10.03216176894639,4.64444444444444,81.4444444444444,66.05,28.66714285714286,0.0565,6.21,1.99,9.975,1.975,0.0465,0.17,53.54000000000001,12.28,0.093,1.97748418213878,0.265,126.47362128479683,0.2,97.0,0.76,0.44,1.23,0.0,0.0,2.656502441466031,2.0,60.87,1.71,3.4,0.07,0.009,0.024,0.184,2.31,8.26,0.05,0.17,0.021,5.976409401430637,0.0,0.0,0.0,0.0,0.0,0.0,0.0,0.0,0.0,0.0,0.0,0.0,0.0,2119.4710428697326,7.0,1.3,3.91,82.5,25.81818182,11.0,60.0,28.75,8.0,122.6625,105.0,540.0,41.2336892052195,435.0,87.33333333333333
2024-08-23 17:00:00,2.64,1.3,1.34,1115.0,3499.0,130.0,2305.0,1418.0,250.0,113228.0,2.49296062233316,0.98,10.98,0.39,87.65,2.9,36.05342076528092,5.2,1.04,0.44,87.32,11.2,2.809139449984978,70.18,9.86,18.76,1.2,10.091566022839702,4.64444444444444,81.4444444444444,66.05,28.66714285714286,0.0565,6.21,1.99,9.975,1.975,0.0465,0.17,53.54000000000001,12.28,0.093,1.97748418213878,0.265,127.22251980563856,0.2,97.0,0.76,0.44,1.23,0.0,0.0,2.672232605027541,2.0,60.87,1.71,3.4,0.07,0.009,0.024,0.184,2.31,8.26,0.05,0.17,0.021,6.011797999584219,0.0,0.0,0.0,0.0,0.0,0.0,0.0,0.0,0.0,0.0,0.0,0.0,0.0,2119.4710428697326,7.0,1.3,4.05,82.5,25.81818182,11.0,60.0,28.75,8.0,122.9275,107.0,542.0,40.273520396133,435.0,87.85046728971963
2024-08-23 18:00:00,2.68,1.32,1.36,1119.0,3499.0,0.0,2314.0,1405.0,250.0,114397.0,2.46397692933832,0.98,10.98,0.39,87.65,2.9,36.5871300750841,5.2,1.04,0.44,87.32,11.2,2.8507239611123145,70.18,9.86,18.76,1.2,10.240954419906029,4.64444444444444,81.4444444444444,66.05,28.66714285714286,0.0565,6.21,1.99,9.975,1.975,0.0465,0.17,53.54000000000001,12.28,0.093,1.97748418213878,0.265,129.10583189629807,0.2,97.0,0.76,0.44,1.23,0.0,0.0,2.71179044417262,2.0,60.87,1.71,3.4,0.07,0.009,0.024,0.184,2.31,8.26,0.05,0.17,0.021,6.100792399919291,0.0,0.0,0.0,0.0,0.0,0.0,0.0,0.0,0.0,0.0,0.0,0.0,0.0,2119.4710428697326,8.0,1.3,3.83,82.5,25.81818182,11.0,60.0,28.75,8.0,122.795,106.0,541.0,40.3294117647059,435.0,89.15094339622641
2024-08-23 19:00:00,2.69,1.33,1.36,1136.0,3500.0,0.0,2308.0,1423.0,256.0,115975.0,2.43116457041962,0.98,10.98,0.39,87.65,2.9,37.40771514349096,5.2,1.04,0.44,87.32,11.2,2.914660692740016,70.18,9.86,18.76,1.2,10.470641041020182,4.64444444444444,81.4444444444444,66.05,28.66714285714286,0.0565,6.21,1.99,9.975,1.975,0.0465,0.17,53.54000000000001,12.28,0.093,1.97748418213878,0.265,132.0014489529225,0.2,97.0,0.76,0.44,1.23,0.0,0.0,2.772611141028858,2.0,60.87,1.71,3.4,0.07,0.009,0.024,0.184,2.31,8.26,0.05,0.17,0.021,6.237622458427572,0.0,0.0,0.0,0.0,0.0,0.0,0.0,0.0,0.0,0.0,0.0,0.0,0.0,2119.4710428697326,7.0,1.3,3.99,82.5,25.81818182,11.0,60.0,28.75,8.0,123.7225,113.0,548.0,38.9854727316028,435.0,91.15044247787613
2024-08-23 20:00:00,2.68,1.33,1.35,1159.0,3499.0,0.0,2301.0,1426.0,260.0,115700.0,2.43624386013147,0.98,10.98,0.39,87.65,2.9,37.07469599106989,5.2,1.04,0.44,87.32,11.2,2.8887131621365536,70.18,9.86,18.76,1.2,10.37742700772757,4.64444444444444,81.4444444444444,66.05,28.66714285714286,0.0565,6.21,1.99,9.975,1.975,0.0465,0.17,53.54000000000001,12.28,0.093,1.97748418213878,0.265,130.8263167514492,0.2,97.0,0.76,0.44,1.23,0.0,0.0,2.747928195047344,2.0,60.87,1.71,3.4,0.07,0.009,0.024,0.184,2.31,8.26,0.05,0.17,0.021,6.182092530008791,0.0,0.0,0.0,0.0,0.0,0.0,0.0,0.0,0.0,0.0,0.0,0.0,0.0,2119.4710428697326,7.0,1.3,4.03,82.5,25.81818182,11.0,60.0,28.75,8.0,124.385,118.0,553.0,39.0998593530239,435.0,90.33898305084746
2024-08-23 21:00:00,2.69,1.33,1.36,1183.0,3499.0,0.0,2292.0,1423.0,264.0,115696.0,2.4363280408518,0.98,10.98,0.39,87.65,2.9,39.02012659758781,5.2,1.04,0.44,87.32,11.2,3.040293393581344,70.18,9.86,18.76,1.2,10.921964557613393,4.64444444444444,81.4444444444444,66.05,28.66714285714286,0.0565,6.21,1.99,9.975,1.975,0.0465,0.17,53.54000000000001,12.28,0.093,1.97748418213878,0.265,137.69120165320484,0.2,97.0,0.76,0.44,1.23,0.0,0.0,2.8921209786225965,2.0,60.87,1.71,3.4,0.07,0.009,0.024,0.184,2.31,8.26,0.05,0.17,0.021,6.506487152775266,0.0,0.0,0.0,0.0,0.0,0.0,0.0,0.0,0.0,0.0,0.0,0.0,0.0,2119.4710428697326,8.0,1.3,4.15,82.5,25.81818182,11.0,60.0,28.75,8.0,125.445,126.0,561.0,40.5066287878788,435.0,95.07936507936508
2024-08-23 22:00:00,2.71,1.27,1.44,1120.0,3307.0,0.0,2227.0,1306.0,246.0,113257.0,2.35227409657514,0.98,10.98,0.39,87.65,2.9,37.56695635059917,5.2,1.04,0.44,87.32,11.2,2.927068135569453,70.18,9.86,18.76,1.2,10.51521359810294,4.64444444444444,81.4444444444444,66.05,28.66714285714286,0.0565,6.21,1.99,9.975,1.975,0.0465,0.17,53.54000000000001,12.28,0.093,1.97748418213878,0.265,132.5633669955152,0.2,97.0,0.76,0.44,1.23,0.0,0.0,2.784413891965276,2.0,60.87,1.71,3.4,0.07,0.009,0.024,0.184,2.31,8.26,0.05,0.17,0.021,6.264175444247614,0.0,0.0,0.0,0.0,0.0,0.0,0.0,0.0,0.0,0.0,0.0,0.0,0.0,2119.4710428697326,7.0,1.3,4.13,82.5,25.81818182,11.0,60.0,28.75,8.0,124.725,130.0,560.0,39.6682117589656,430.0,91.53846153846152
2024-08-23 23:00:00,2.7,1.25,1.45,1119.0,3199.0,0.0,2214.0,1299.0,246.0,113198.0,2.27668016010938,0.95,10.88,0.42,87.75,3.2,37.45616811835019,8.0,1.04,0.43,87.41,11.12,2.943244845551604,70.04,9.96,18.88,1.12,10.669018524849497,4.55555555555556,81.4888888888889,66.91,28.69,0.058,5.845000000000001,1.945,10.005,1.99,0.048,0.18,54.01000000000001,11.98,0.097,2.049868558949405,0.295,127.65688951069583,0.4,95.54,0.7900000000000001,0.41,1.38,0.0,0.0,4.387459136974931,2.0,60.66,1.95,5.4,0.02,0.003,0.017,0.099,2.05,8.88,0.05,0.06,0.008,7.942746978712511,0.0,0.0,0.0,0.0,0.0,0.0,0.0,0.0,0.0,0.0,0.0,0.0,0.0,2119.4710428697326,7.0,1.3,4.17,82.5,25.81818182,11.0,60.0,28.75,8.0,125.3875,135.0,565.0,39.5125553914328,430.0,91.48148148148148
2024-08-24 00:00:00,2.7,1.31,1.39,1084.0,3500.0,0.0,2251.0,1358.0,239.0,112774.0,2.5001305227373,0.95,10.88,0.42,87.75,3.2,36.036473966003626,8.0,1.04,0.43,87.41,11.12,2.8316875852640333,70.04,9.96,18.88,1.12,10.264632706120072,4.55555555555556,81.4888888888889,66.91,28.69,0.058,5.845000000000001,1.945,10.005,1.99,0.048,0.18,54.01000000000001,11.98,0.097,2.049868558949405,0.295,122.81833424331124,0.4,95.54,0.7900000000000001,0.41,1.38,0.0,0.0,4.221162091832952,2.0,60.66,1.95,5.4,0.02,0.003,0.017,0.099,2.05,8.88,0.05,0.06,0.008,7.641694521781602,0.0,0.0,0.0,0.0,0.0,0.0,0.0,0.0,0.0,0.0,0.0,0.0,0.0,2054.657019535244,8.0,1.3,4.07,82.5,25.81818182,11.0,60.0,28.75,8.0,123.18,124.0,551.0,39.1914387633769,427.0,85.3225806451613
2024-08-24 01:00:00,2.72,1.24,1.48,1077.0,3504.0,0.0,2285.0,1274.0,237.0,112880.0,2.50063708414862,0.95,10.88,0.42,87.75,3.2,35.433022631209816,8.0,1.04,0.43,87.41,11.12,2.7842693596446595,70.04,9.96,18.88,1.12,10.092745569950203,4.55555555555556,81.4888888888889,66.91,28.69,0.058,5.845000000000001,1.945,10.005,1.99,0.048,0.18,54.01000000000001,11.98,0.097,2.049868558949405,0.295,120.76167110234476,0.4,95.54,0.7900000000000001,0.41,1.38,0.0,0.0,4.150476322156909,2.0,60.66,1.95,5.4,0.02,0.003,0.017,0.099,2.05,8.88,0.05,0.06,0.008,7.513729983308554,0.0,0.0,0.0,0.0,0.0,0.0,0.0,0.0,0.0,0.0,0.0,0.0,0.0,2054.657019535244,8.0,1.3,3.72,82.5,25.81818182,11.0,60.0,28.75,8.0,122.4725,113.0,543.0,38.1308862593576,430.0,83.89380530973452
2024-08-24 02:00:00,2.72,1.25,1.47,1069.0,3499.0,0.0,2254.0,1297.0,246.0,115487.0,2.44073459114303,0.95,10.88,0.42,87.75,3.2,35.498817813938544,8.0,1.04,0.43,87.41,11.12,2.7894394382233485,70.04,9.96,18.88,1.12,10.111486676118904,4.55555555555556,81.4888888888889,66.91,28.69,0.058,5.845000000000001,1.945,10.005,1.99,0.048,0.18,54.01000000000001,11.98,0.097,2.049868558949405,0.295,120.98591209638872,0.4,95.54,0.7900000000000001,0.41,1.38,0.0,0.0,4.158183295137167,2.0,60.66,1.95,5.4,0.02,0.003,0.017,0.099,2.05,8.88,0.05,0.06,0.008,7.52768214432997,0.0,0.0,0.0,0.0,0.0,0.0,0.0,0.0,0.0,0.0,0.0,0.0,0.0,2054.657019535244,7.0,1.3,3.87,82.5,25.81818182,11.0,60.0,28.75,8.0,123.5325,121.0,551.0,38.1986819624115,430.0,84.0495867768595
2024-08-24 03:00:00,2.71,1.3,1.41,1076.0,3499.0,0.0,2249.0,1346.0,240.0,114587.0,2.45989371004222,0.95,10.88,0.42,87.75,3.2,35.559620813334384,8.0,1.04,0.43,87.41,11.12,2.794217239145227,70.04,9.96,18.88,1.12,10.12880580830752,4.55555555555556,81.4888888888889,66.91,28.69,0.058,5.845000000000001,1.945,10.005,1.99,0.048,0.18,54.01000000000001,11.98,0.097,2.049868558949405,0.295,121.19313889415588,0.4,95.54,0.7900000000000001,0.41,1.38,0.0,0.0,4.165305504606428,2.0,60.66,1.95,5.4,0.02,0.003,0.017,0.099,2.05,8.88,0.05,0.06,0.008,7.540575690680521,0.0,0.0,0.0,0.0,0.0,0.0,0.0,0.0,0.0,0.0,0.0,0.0,0.0,2054.657019535244,7.0,1.3,3.83,82.5,25.81818182,11.0,60.0,28.75,8.0,123.93,124.0,554.0,39.1157284368205,430.0,84.19354838709677
2024-08-24 04:00:00,2.71,1.28,1.43,1083.0,3499.0,0.0,2263.0,1336.0,242.0,114621.0,2.45916445581203,0.95,10.88,0.42,87.75,3.2,35.79637226149804,8.0,1.04,0.43,87.41,11.12,2.8128207833540952,70.04,9.96,18.88,1.12,10.196242113544663,4.55555555555556,81.4888888888889,66.91,28.69,0.058,5.845000000000001,1.945,10.005,1.99,0.048,0.18,54.01000000000001,11.98,0.097,2.049868558949405,0.295,122.00002745158196,0.4,95.54,0.7900000000000001,0.41,1.38,0.0,0.0,4.193037580700159,2.0,60.66,1.95,5.4,0.02,0.003,0.017,0.099,2.05,8.88,0.05,0.06,0.008,7.590779887854827,0.0,0.0,0.0,0.0,0.0,0.0,0.0,0.0,0.0,0.0,0.0,0.0,0.0,2054.657019535244,7.0,1.3,3.82,82.5,25.81818182,11.0,60.0,28.75,8.0,123.665,122.0,552.0,39.0598497698086,430.0,84.75409836065573
2024-08-24 05:00:00,2.71,1.29,1.42,1099.0,3500.0,0.0,2269.0,1349.0,245.0,114674.0,2.45873062607301,0.95,10.88,0.42,87.75,3.2,35.74818217427559,8.0,1.04,0.43,87.41,11.12,2.8090340845819206,70.04,9.96,18.88,1.12,10.18251564447111,4.55555555555556,81.4888888888889,66.91,28.69,0.058,5.845000000000001,1.945,10.005,1.99,0.048,0.18,54.01000000000001,11.98,0.097,2.049868558949405,0.295,121.83578756936475,0.4,95.54,0.7900000000000001,0.41,1.38,0.0,0.0,4.1873927950982885,2.0,60.66,1.95,5.4,0.02,0.003,0.017,0.099,2.05,8.88,0.05,0.06,0.008,7.580560965607349,0.0,0.0,0.0,0.0,0.0,0.0,0.0,0.0,0.0,0.0,0.0,0.0,0.0,2054.657019535244,7.0,1.3,3.8,82.5,25.81818182,11.0,60.0,28.75,8.0,124.0625,125.0,555.0,39.9665551839465,430.0,84.64
2024-08-24 06:00:00,2.71,1.28,1.43,1097.0,3499.0,0.0,2277.0,1334.0,244.0,114819.0,2.45492619841319,0.95,10.88,0.42,87.75,3.2,35.99047714175347,8.0,1.04,0.43,87.41,11.12,2.828073229533404,70.04,9.96,18.88,1.12,10.251530966282232,4.55555555555556,81.4888888888889,66.91,28.69,0.058,5.845000000000001,1.945,10.005,1.99,0.048,0.18,54.01000000000001,11.98,0.097,2.049868558949405,0.295,122.66156936836218,0.4,95.54,0.7900000000000001,0.41,1.38,0.0,0.0,4.215774215897793,2.0,60.66,1.95,5.4,0.02,0.003,0.017,0.099,2.05,8.88,0.05,0.06,0.008,7.631940690698592,0.0,0.0,0.0,0.0,0.0,0.0,0.0,0.0,0.0,0.0,0.0,0.0,0.0,2054.657019535244,7.0,1.3,3.79,82.5,25.81818182,11.0,60.0,28.75,8.0,123.0025,117.0,547.0,40.0761542122799,430.0,85.21367521367522
2024-08-24 07:00:00,2.72,1.26,1.46,1074.0,3500.0,0.0,2258.0,1311.0,239.0,114173.0,2.46951343957649,0.95,10.88,0.42,87.75,3.2,36.17567954473316,8.0,1.04,0.43,87.41,11.12,2.842626133509896,70.04,9.96,18.88,1.12,10.304284036537402,4.55555555555556,81.4888888888889,66.91,28.69,0.058,5.845000000000001,1.945,10.005,1.99,0.048,0.18,54.01000000000001,11.98,0.097,2.049868558949405,0.295,123.292770152692,0.4,95.54,0.7900000000000001,0.41,1.38,0.0,0.0,4.237468052079204,2.0,60.66,1.95,5.4,0.02,0.003,0.017,0.099,2.05,8.88,0.05,0.06,0.008,7.6712136836558305,0.0,0.0,0.0,0.0,0.0,0.0,0.0,0.0,0.0,0.0,0.0,0.0,0.0,2054.657019535244,7.0,1.3,3.76,82.5,25.81818182,11.0,60.0,28.75,8.0,122.7375,115.0,545.0,39.8198625266651,430.0,85.65217391304348
2024-08-24 08:00:00,2.71,1.25,1.46,1091.0,3500.0,0.0,2275.0,1290.0,241.0,113318.0,2.48813531976255,0.97,11.04,0.37,87.62,3.3,35.95437836829134,7.0,1.03,0.41,87.28,11.28,2.8252366465549343,70.31,9.74,18.74,1.21,10.241248588181646,4.55555555555556,81.4888888888889,66.91,28.69,0.06,5.795,1.915,10.435,1.93,0.049,0.18,53.965,12.13,0.103,2.09315182747014,0.315,122.53853870700976,0.1,96.64,0.83,0.4299999999999999,1.29,0.0,0.0,4.21154575630311,2.0,60.9,2.3,3.8,0.06,0.004,0.021,0.122,2.13,7.94,0.04,0.14,0.011,7.624285785291671,0.0,0.0,0.0,0.0,0.0,0.0,0.0,0.0,0.0,0.0,0.0,0.0,0.0,2054.657019535244,7.0,1.3,3.77,82.5,25.81818182,11.0,60.0,28.75,8.0,123.0025,117.0,547.0,40.2192041934715,430.0,85.12820512820512
2024-08-24 09:00:00,2.71,1.26,1.45,1098.0,3500.0,0.0,2268.0,1309.0,244.0,113699.0,2.4798025745734,0.97,11.04,0.37,87.62,3.3,35.91768292088767,7.0,1.03,0.41,87.28,11.28,2.8223531779074,70.31,9.74,18.74,1.21,10.230796253418244,4.55555555555556,81.4888888888889,66.91,28.69,0.06,5.795,1.915,10.435,1.93,0.049,0.18,53.965,12.13,0.103,2.09315182747014,0.315,122.41347448100689,0.1,96.64,0.83,0.4299999999999999,1.29,0.0,0.0,4.207247404814301,2.0,60.9,2.3,3.8,0.06,0.004,0.021,0.122,2.13,7.94,0.04,0.14,0.011,7.616504352522654,0.0,0.0,0.0,0.0,0.0,0.0,0.0,0.0,0.0,0.0,0.0,0.0,0.0,2054.657019535244,7.0,1.3,3.88,82.5,25.81818182,11.0,60.0,28.75,8.0,123.5325,121.0,551.0,39.7768615086102,430.0,85.04132231404958
2024-08-24 10:00:00,2.71,1.27,1.44,1098.0,3499.0,0.0,2275.0,1318.0,243.0,113555.0,2.48223639196222,0.97,11.04,0.37,87.62,3.3,35.57809454321988,7.0,1.03,0.41,87.28,11.28,2.795668874830217,70.31,9.74,18.74,1.21,10.134067867302678,4.55555555555556,81.4888888888889,66.91,28.69,0.06,5.795,1.915,10.435,1.93,0.049,0.18,53.965,12.13,0.103,2.09315182747014,0.315,121.25610045731928,0.1,96.64,0.83,0.4299999999999999,1.29,0.0,0.0,4.167469440189055,2.0,60.9,2.3,3.8,0.06,0.004,0.021,0.122,2.13,7.94,0.04,0.14,0.011,7.544493127236495,0.0,0.0,0.0,0.0,0.0,0.0,0.0,0.0,0.0,0.0,0.0,0.0,0.0,2054.657019535244,7.0,1.3,3.8,82.5,25.81818182,11.0,60.0,28.75,8.0,123.135,118.0,548.0,41.2813102119461,430.0,84.23728813559322
2024-08-24 11:00:00,2.71,1.3,1.41,1099.0,3499.0,0.0,2275.0,1349.0,244.0,114307.0,2.46591582089097,0.97,11.04,0.37,87.62,3.3,35.527563458533095,7.0,1.03,0.41,87.28,11.28,2.791698224280098,70.31,9.74,18.74,1.21,10.119674588286507,4.55555555555556,81.4888888888889,66.91,28.69,0.06,5.795,1.915,10.435,1.93,0.049,0.18,53.965,12.13,0.103,2.09315182747014,0.315,121.08388206396056,0.1,96.64,0.83,0.4299999999999999,1.29,0.0,0.0,4.161550439918932,2.0,60.9,2.3,3.8,0.06,0.004,0.021,0.122,2.13,7.94,0.04,0.14,0.011,7.5337777860686845,0.0,0.0,0.0,0.0,0.0,0.0,0.0,0.0,0.0,0.0,0.0,0.0,0.0,2054.657019535244,7.0,1.3,3.73,82.5,25.81818182,11.0,60.0,28.75,8.0,123.2675,119.0,549.0,41.7558886509636,430.0,84.11764705882354
2024-08-24 12:00:00,2.7,1.3,1.4,1099.0,3499.0,0.0,2268.0,1362.0,245.0,114555.0,2.46058046217452,0.97,11.04,0.37,87.62,3.3,35.98607485230687,7.0,1.03,0.41,87.28,11.28,2.827727304779932,70.31,9.74,18.74,1.21,10.25027701773338,4.55555555555556,81.4888888888889,66.91,28.69,0.06,5.795,1.915,10.435,1.93,0.049,0.18,53.965,12.13,0.103,2.09315182747014,0.315,122.64656562917284,0.1,96.64,0.83,0.4299999999999999,1.29,0.0,0.0,4.215258550093563,2.0,60.9,2.3,3.8,0.06,0.004,0.021,0.122,2.13,7.94,0.04,0.14,0.011,7.631007165648967,0.0,0.0,0.0,0.0,0.0,0.0,0.0,0.0,0.0,0.0,0.0,0.0,0.0,2054.657019535244,7.0,1.3,3.84,82.5,25.81818182,11.0,60.0,28.75,8.0,123.7975,123.0,553.0,41.7629036059392,430.0,85.20325203252033
2024-08-24 13:00:00,2.69,1.3,1.39,1108.0,3500.0,0.0,2250.0,1379.0,249.0,114984.0,2.45210565712452,0.97,11.04,0.37,87.62,3.3,39.38552276297327,7.0,1.03,0.41,87.28,11.28,3.09485039941086,70.31,9.74,18.74,1.21,11.218576087156666,4.55555555555556,81.4888888888889,66.91,28.69,0.06,5.795,1.915,10.435,1.93,0.049,0.18,53.965,12.13,0.103,2.09315182747014,0.315,134.2324530311653,0.1,96.64,0.83,0.4299999999999999,1.29,0.0,0.0,4.613455684119577,2.0,60.9,2.3,3.8,0.06,0.004,0.021,0.122,2.13,7.94,0.04,0.14,0.011,8.35187520896886,0.0,0.0,0.0,0.0,0.0,0.0,0.0,0.0,0.0,0.0,0.0,0.0,0.0,2054.657019535244,8.0,1.3,4.16,82.5,25.81818182,11.0,60.0,28.75,8.0,123.7975,123.0,553.0,40.8607235753133,430.0,93.2520325203252
2024-08-24 14:00:00,2.67,1.3,1.37,1141.0,3499.0,0.0,2276.0,1387.0,254.0,114203.0,2.46816012157751,0.97,11.04,0.37,87.62,3.3,35.88435217616178,7.0,1.03,0.41,87.28,11.28,2.819734102130537,70.31,9.74,18.74,1.21,10.221302320888784,4.55555555555556,81.4888888888889,66.91,28.69,0.06,5.795,1.915,10.435,1.93,0.049,0.18,53.965,12.13,0.103,2.09315182747014,0.315,122.29987772483742,0.1,96.64,0.83,0.4299999999999999,1.29,0.0,0.0,4.203343180548014,2.0,60.9,2.3,3.8,0.06,0.004,0.021,0.122,2.13,7.94,0.04,0.14,0.011,7.609436419915844,0.0,0.0,0.0,0.0,0.0,0.0,0.0,0.0,0.0,0.0,0.0,0.0,0.0,2054.657019535244,7.0,1.3,4.12,82.5,25.81818182,11.0,60.0,28.75,8.0,124.3725,133.0,560.0,40.9112259276656,427.0,84.9624060150376
2024-08-24 15:00:00,2.67,1.3,1.37,1148.0,3499.0,0.0,2256.0,1343.0,252.0,113593.0,2.48140650149521,0.97,11.04,0.37,87.62,3.3,38.516313708776046,7.0,1.03,0.41,87.28,11.28,3.02654936390746,70.31,9.74,18.74,1.21,10.970990496663392,4.55555555555556,81.4888888888889,66.91,28.69,0.06,5.795,1.915,10.435,1.93,0.049,0.18,53.965,12.13,0.103,2.09315182747014,0.315,131.27004310597624,0.1,96.64,0.83,0.4299999999999999,1.29,0.0,0.0,4.511640164851054,2.0,60.9,2.3,3.8,0.06,0.004,0.021,0.122,2.13,7.94,0.04,0.14,0.011,8.167555564543933,0.0,0.0,0.0,0.0,0.0,0.0,0.0,0.0,0.0,0.0,0.0,0.0,0.0,2054.657019535244,7.0,1.3,4.33,82.5,25.81818182,11.0,60.0,28.75,8.0,124.505,134.0,561.0,39.9573661771672,427.0,91.19402985074628
2024-08-24 16:00:00,2.71,1.3,1.41,1105.0,3500.0,0.0,2262.0,1323.0,241.0,112309.0,2.51047583738265,0.98,11.04,0.4,87.58,2.6,35.86616926862175,8.2,1.05,0.44,87.18,11.33,2.818305318793031,70.17,9.82,18.77,1.24,10.216123099758446,4.55555555555556,81.4888888888889,66.91,28.69,0.061,5.82,1.92,10.455,1.945,0.0475,0.175,54.08,11.97,0.0995,2.05672531884743,0.305,122.23790733289862,0.1,94.39,0.56,0.4199999999999999,1.24,0.0,0.0,4.201213310680622,2.0,60.46,1.84,4.2,0.04,0.006,0.027,0.127,2.25,8.85,0.06,0.17,0.016,7.605580653531216,0.0,0.0,0.0,0.0,0.0,0.0,0.0,0.0,0.0,0.0,0.0,0.0,0.0,2054.657019535244,8.0,1.3,4.05,82.5,25.81818182,11.0,60.0,28.75,8.0,123.18,124.0,551.0,39.8659966499162,427.0,84.91935483870968
2024-08-24 17:00:00,2.72,1.3,1.42,1113.0,3499.0,0.0,2273.0,1340.0,245.0,113647.0,2.48022813759085,0.98,11.04,0.4,87.58,2.6,36.25219324935399,8.2,1.05,0.44,87.18,11.33,2.848638456127302,70.17,9.82,18.77,1.24,10.326078207511465,4.55555555555556,81.4888888888889,66.91,28.69,0.061,5.82,1.92,10.455,1.945,0.0475,0.175,54.08,11.97,0.0995,2.05672531884743,0.305,123.5535416631672,0.1,94.39,0.56,0.4199999999999999,1.24,0.0,0.0,4.246430547959236,2.0,60.46,1.84,4.2,0.04,0.006,0.027,0.127,2.25,8.85,0.06,0.17,0.016,7.687438754898756,0.0,0.0,0.0,0.0,0.0,0.0,0.0,0.0,0.0,0.0,0.0,0.0,0.0,2054.657019535244,7.0,1.3,3.88,82.5,25.81818182,11.0,60.0,28.75,8.0,122.65,120.0,547.0,41.7598097502973,427.0,85.83333333333333
