Repository: saikumar-voptimai/evonith_bf_webapp

# Evonith BF2 — Blast Furnace Intelligence Platform

Monitoring, modelling and optimisation of **Blast Furnace 2 (BF2)** at Evonith Steel: live telemetry from InfluxDB,
manual plant reports from Neon PostgreSQL, a two-zone energy model of the furnace, blend and fuel optimisers, a
conversational assistant (FurnaceMind) and a live digital twin evaluated every hour.

The platform has three deployable parts that share one Python service layer, plus the shared data library:

| Part | Path | What it is |
|---|---|---|
| **Streamlit app** (legacy) | `src/app.py`, `src/custom_pages/` | The original 11-page dashboard; still the home of the model pages. Served under `/legacy` in production |

File: src/data/V13_df_filtered.csv (part 92 of 268)
NM3/HR.,STEAMKGS/HR.,RAFTOC,PERMEABILITYKGS/HR.,TUYEREVELOCITYM/S,HOT BLAST VOLUMENM3/HR.,O2 ENRICHMENT %,COKE_VM%,COKE_ASH%,COKE_IM%,COKE_FC%,COKE_MOIST%,COKE_CALC_MT,NUTCOKE_MOIST%,NUTCOKE_VM%,NUTCOKE_IM%,NUTCOKE_FC%,NUTCOKE_ASH%,NUTCOKE_CALC_MT,PCI_2_FC%,PCI_2_ASH%,PCI_2_VM%,PCI_2_IM%,PCI_2_CALC_MT,SINTER_SP_02_COLD_STRENGTH_AI,SINTER_SP_02_COLD_STRENGTH_TI,SINTER_SP_02_HOT_STRENGTH_RI,SINTER_SP_02_HOT_STRENGTH_RDI,SINTER_SP_02_P%,SINTER_SP_02_SIO2%,SINTER_SP_02_MGO%,SINTER_SP_02_FEO%,SINTER_SP_02_AL2O3%,SINTER_SP_02_NA2O%,SINTER_SP_02_TIO2%,SINTER_SP_02_FE(T)%,SINTER_SP_02_CAO%,SINTER_SP_02_K2O%,SINTER_SP_02_BASICITY,SINTER_SP_02_MNO%,SINTER_CALC_MT,FLUX_TM%,FLUX_SIO2%,FLUX_FE2O3%,FLUX_AL2O3%,FLUX_LOI%,FLUX_MGO%,FLUX_CAO%,FLUX_CALC_MT,GEOMIN TYPE,ORE_FE(T)%,ORE_LOI%,ORE_TM%,ORE_MGO%,ORE_NA2O%,ORE_P%,ORE_TIO2%,ORE_AL2O3%,ORE_SIO2%,ORE_MNO%,ORE_CAO%,ORE_K2O%,ORE_CALC_MT,LLOYDS_PELLET_PCT_SIO2,LLOYDS_PELLET_PCT_AL2O3,LLOYDS_PELLET_PCT_FE2O3,LLOYDS_PELLET_PCT_MGO,LLOYDS_PELLET_PCT_TIO2,LLOYDS_PELLET_PCT_NA2O,TOTAL_PELLET_CALC_MT,LLOYDS_PELLET_PCT_K2O,LLOYDS_PELLET_PCT_TM,LLOYDS_PELLET_PCT_LOI,LLOYDS_PELLET_PCT_MNO,LLOYDS_PELLET_PCT_CAO,LLOYDS_PELLET_PCT_P,DAILYPRODUCTION,CHARGES/HRS.,STOCKRODLEVEL,FURNACE TOP GAS ANALYSISH2%,COKE_DISCHARGE_TIME,WEIGHTED_COKE_ANGLE,TOTAL_COKE_PORTIONS,NON_COKE_DISCHARGE_TIME,WEIGHTED_NON_COKE_ANGLE,TOTAL_NON_COKE_PORTIONS,UNITCOST LAKHS/THM,ACTUALKG/THM.,ACT. FUEL RATEKG/THM.,FURNACETOPGASANALYSISCO2ETACO,COKE RATE KG/THM,PRODUCTIONTONNESPERHR
2024-08-24 18:00:00,2.73,1.3,1.43,1105.0,3500.0,200.0,2254.0,1294.0,236.0,111391.0,2.536817721585,0.98,11.04,0.4,87.58,2.6,36.25219324935399,8.2,1.05,0.44,87.18,11.33,2.848638456127302,70.17,9.82,18.77,1.24,10.326078207511465,4.55555555555556,81.4888888888889,66.91,28.69,0.061,5.82,1.92,10.455,1.945,0.0475,0.175,54.08,11.97,0.0995,2.05672531884743,0.305,123.5535416631672,0.1,94.39,0.56,0.4199999999999999,1.24,0.0,0.0,4.246430547959236,2.0,60.46,1.84,4.2,0.04,0.006,0.027,0.127,2.25,8.85,0.06,0.17,0.016,7.687438754898756,0.0,0.0,0.0,0.0,0.0,0.0,0.0,0.0,0.0,0.0,0.0,0.0,0.0,2054.657019535244,7.0,1.3,3.87,82.5,25.81818182,11.0,60.0,28.75,8.0,122.65,120.0,547.0,41.3438546150167,427.0,85.83333333333333
2024-08-24 19:00:00,2.72,1.31,1.41,1102.0,3499.0,0.0,2268.0,1323.0,240.0,112215.0,2.51186010624059,0.98,11.04,0.4,87.58,2.6,36.09221004878314,8.2,1.05,0.44,87.18,11.33,2.836067236109088,70.17,9.82,18.77,1.24,10.280508577292968,4.55555555555556,81.4888888888889,66.91,28.69,0.061,5.82,1.92,10.455,1.945,0.0475,0.175,54.08,11.97,0.0995,2.05672531884743,0.305,123.00829214126446,0.1,94.39,0.56,0.4199999999999999,1.24,0.0,0.0,4.227690783846441,2.0,60.46,1.84,4.2,0.04,0.006,0.027,0.127,2.25,8.85,0.06,0.17,0.016,7.653513605936273,0.0,0.0,0.0,0.0,0.0,0.0,0.0,0.0,0.0,0.0,0.0,0.0,0.0,2054.657019535244,7.0,1.3,3.87,82.5,25.81818182,11.0,60.0,28.75,8.0,122.7825,121.0,548.0,40.4773384763742,427.0,85.45454545454545
2024-08-24 20:00:00,2.69,1.25,1.44,1105.0,3500.0,0.0,2277.0,1322.0,246.0,113765.0,2.47836477518989,0.98,11.04,0.4,87.58,2.6,36.04101542460047,8.2,1.05,0.44,87.18,11.33,2.8320444457032594,70.17,9.82,18.77,1.24,10.265926295623048,4.55555555555556,81.4888888888889,66.91,28.69,0.061,5.82,1.92,10.455,1.945,0.0475,0.175,54.08,11.97,0.0995,2.05672531884743,0.305,122.83381229425557,0.1,94.39,0.56,0.4199999999999999,1.24,0.0,0.0,4.221694059330347,2.0,60.46,1.84,4.2,0.04,0.006,0.027,0.127,2.25,8.85,0.06,0.17,0.016,7.6426575582682785,0.0,0.0,0.0,0.0,0.0,0.0,0.0,0.0,0.0,0.0,0.0,0.0,0.0,2054.657019535244,7.0,1.3,3.98,82.5,25.81818182,11.0,60.0,28.75,8.0,122.65,120.0,547.0,39.5958624007698,427.0,85.33333333333333
2024-08-24 21:00:00,2.7,1.3,1.4,1109.0,3499.0,0.0,2276.0,1367.0,247.0,114414.0,2.46361103657126,0.98,11.04,0.4,87.58,2.6,36.02239919762496,8.2,1.05,0.44,87.18,11.33,2.830581612828413,70.17,9.82,18.77,1.24,10.260623647743078,4.55555555555556,81.4888888888889,66.91,28.69,0.061,5.82,1.92,10.455,1.945,0.0475,0.175,54.08,11.97,0.0995,2.05672531884743,0.305,122.77036507716142,0.1,94.39,0.56,0.4199999999999999,1.24,0.0,0.0,4.219513432233586,2.0,60.46,1.84,4.2,0.04,0.006,0.027,0.127,2.25,8.85,0.06,0.17,0.016,7.638709904570826,0.0,0.0,0.0,0.0,0.0,0.0,0.0,0.0,0.0,0.0,0.0,0.0,0.0,2054.657019535244,7.0,1.3,3.93,82.5,25.81818182,11.0,60.0,28.75,8.0,122.7825,121.0,548.0,39.1757460918996,427.0,85.2892561983471
2024-08-24 22:00:00,2.74,1.29,1.45,1075.0,3500.0,0.0,2247.0,1302.0,236.0,113124.0,2.49239979361471,0.98,11.04,0.4,87.58,2.6,35.98607485230687,8.2,1.05,0.44,87.18,11.33,2.827727304779932,70.17,9.82,18.77,1.24,10.25027701773338,4.55555555555556,81.4888888888889,66.91,28.69,0.061,5.82,1.92,10.455,1.945,0.0475,0.175,54.08,11.97,0.0995,2.05672531884743,0.305,122.64656562917284,0.1,94.39,0.56,0.4199999999999999,1.24,0.0,0.0,4.215258550093563,2.0,60.46,1.84,4.2,0.04,0.006,0.027,0.127,2.25,8.85,0.06,0.17,0.016,7.631007165648967,0.0,0.0,0.0,0.0,0.0,0.0,0.0,0.0,0.0,0.0,0.0,0.0,0.0,2054.657019535244,7.0,1.3,3.91,82.5,25.81818182,11.0,60.0,28.75,8.0,123.0475,123.0,550.0,39.6605307195792,427.0,85.20325203252033
2024-08-24 23:00:00,2.68,1.31,1.37,1086.0,3499.0,0.0,2252.0,1363.0,239.0,111902.0,2.51888182942664,0.97,10.96,0.41,87.66,3.0,34.713899318681726,8.6,1.05,0.46,87.23,11.26,2.849459929255132,69.93,10.05,18.86,1.16,10.260574624565775,4.4,82.7111111111111,66.91,28.3575,0.062,5.83,1.955,9.9,1.97,0.0485,0.18,54.09,11.815,0.1005,2.02674305016124,0.355,115.73113561132868,0.2,95.75,0.71,0.54,1.34,0.0,0.0,3.474777714666536,2.0,60.24,1.84,4.4,0.04,0.006,0.028,0.152,2.52,8.92,0.1,0.09,0.019,7.755094894721581,0.0,0.0,0.0,0.0,0.0,0.0,0.0,0.0,0.0,0.0,0.0,0.0,0.0,2054.657019535244,7.0,1.3,4.04,82.5,25.81818182,11.0,60.0,28.75,8.0,123.0475,123.0,550.0,39.3333333333333,427.0,85.9349593495935
2024-08-25 00:00:00,2.73,1.3,1.43,1078.0,3500.0,0.0,2268.0,1336.0,240.0,114300.0,2.4667711330604,0.97,10.96,0.41,87.66,3.0,33.97257844666859,8.6,1.05,0.46,87.23,11.26,2.7886092567297007,69.93,10.05,18.86,1.16,10.041458412405037,4.4,82.7111111111111,66.91,28.3575,0.062,5.83,1.955,9.9,1.97,0.0485,0.18,54.09,11.815,0.1005,2.02674305016124,0.355,113.2596787005722,0.2,95.75,0.71,0.54,1.34,0.0,0.0,3.400573280821728,2.0,60.24,1.84,4.4,0.04,0.006,0.028,0.152,2.52,8.92,0.1,0.09,0.019,7.589483602912432,0.0,0.0,0.0,0.0,0.0,0.0,0.0,0.0,0.0,0.0,0.0,0.0,0.0,2047.9697772209013,7.0,1.3,3.74,82.5,25.54545455,11.0,60.0,26.5,8.0,121.9875,115.0,542.0,40.6323737612081,427.0,83.82608695652173
2024-08-25 01:00:00,2.72,1.29,1.43,1079.0,3499.0,0.0,2252.0,1357.0,245.0,116662.0,2.41616594044866,0.97,10.96,0.41,87.66,3.0,33.88640022978533,8.6,1.05,0.46,87.23,11.26,2.781535393504794,69.93,10.05,18.86,1.16,10.01598625160785,4.4,82.7111111111111,66.91,28.3575,0.062,5.83,1.955,9.9,1.97,0.0485,0.18,54.09,11.815,0.1005,2.02674305016124,0.355,112.9723729498324,0.2,95.75,0.71,0.54,1.34,0.0,0.0,3.391947048868739,2.0,60.24,1.84,4.4,0.04,0.006,0.028,0.152,2.52,8.92,0.1,0.09,0.019,7.570231364964391,0.0,0.0,0.0,0.0,0.0,0.0,0.0,0.0,0.0,0.0,0.0,0.0,0.0,2047.9697772209013,7.0,1.3,3.97,82.5,25.54545455,11.0,60.0,26.5,8.0,122.5175,119.0,546.0,39.2375088799432,427.0,83.61344537815125
2024-08-25 02:00:00,2.72,1.29,1.43,1092.0,3499.0,0.0,2250.0,1352.0,246.0,115910.0,2.43183252715545,0.97,10.96,0.41,87.66,3.0,34.56002534257147,8.6,1.05,0.46,87.23,11.26,2.836829319105111,69.93,10.05,18.86,1.16,10.215093262758398,4.4,82.7111111111111,66.91,28.3575,0.062,5.83,1.955,9.9,1.97,0.0485,0.18,54.09,11.815,0.1005,2.02674305016124,0.355,115.21814195905156,0.2,95.75,0.71,0.54,1.34,0.0,0.0,3.4593753002576384,2.0,60.24,1.84,4.4,0.04,0.006,0.028,0.152,2.52,8.92,0.1,0.09,0.019,7.720719405076688,0.0,0.0,0.0,0.0,0.0,0.0,0.0,0.0,0.0,0.0,0.0,0.0,0.0,2047.9697772209013,8.0,1.3,4.03,82.5,25.54545455,11.0,60.0,26.5,8.0,123.0775,127.0,552.0,39.773264052905,425.0,85.2755905511811
2024-08-25 03:00:00,2.69,1.27,1.42,1097.0,3500.0,0.0,2250.0,1349.0,247.0,115225.0,2.44697989266345,0.97,10.96,0.41,87.66,3.0,34.76008515260199,8.6,1.05,0.46,87.23,11.26,2.8532510528580106,69.93,10.05,18.86,1.16,10.274226020831756,4.4,82.7111111111111,66.91,28.3575,0.062,5.83,1.955,9.9,1.97,0.0485,0.18,54.09,11.815,0.1005,2.02674305016124,0.355,115.88511252298812,0.2,95.75,0.71,0.54,1.34,0.0,0.0,3.479400805405093,2.0,60.24,1.84,4.4,0.04,0.006,0.028,0.152,2.52,8.92,0.1,0.09,0.019,7.765412823040591,0.0,0.0,0.0,0.0,0.0,0.0,0.0,0.0,0.0,0.0,0.0,0.0,0.0,2047.9697772209013,7.0,1.3,4.07,82.5,25.54545455,11.0,60.0,26.5,8.0,123.475,130.0,555.0,39.8457583547558,425.0,85.76923076923077
2024-08-25 04:00:00,2.46,1.17,1.29,1198.0,3501.0,0.0,2234.0,1350.0,242.0,105075.0,2.6839689164511,0.97,10.96,0.41,87.66,3.0,37.04020753877224,8.6,1.05,0.46,87.23,11.26,3.0404128958288816,69.93,10.05,18.86,1.16,10.948174103750013,4.4,82.7111111111111,66.91,28.3575,0.062,5.83,1.955,9.9,1.97,0.0485,0.18,54.09,11.815,0.1005,2.02674305016124,0.355,123.48671183229663,0.2,95.75,0.71,0.54,1.34,0.0,0.0,3.707635564670897,2.0,60.24,1.84,4.4,0.04,0.006,0.028,0.152,2.52,8.92,0.1,0.09,0.019,8.274792806948456,0.0,0.0,0.0,0.0,0.0,0.0,0.0,0.0,0.0,0.0,0.0,0.0,0.0,2047.9697772209013,7.0,1.3,4.12,82.5,25.54545455,11.0,60.0,26.5,8.0,123.3425,129.0,554.0,40.3720930232558,425.0,91.3953488372093
2024-08-25 06:00:00,2.49,1.17,1.32,1130.0,3498.0,0.0,2260.0,1317.0,243.0,104646.0,2.69265710207558,0.97,10.96,0.41,87.66,3.0,34.958795802671624,8.6,1.05,0.46,87.23,11.26,2.869562042000765,69.93,10.05,18.86,1.16,10.33296000041204,4.4,82.7111111111111,66.91,28.3575,0.062,5.83,1.955,9.9,1.97,0.0485,0.18,54.09,11.815,0.1005,2.02674305016124,0.355,116.54758518212408,0.2,95.75,0.71,0.54,1.34,0.0,0.0,3.4992912628898645,2.0,60.24,1.84,4.4,0.04,0.006,0.028,0.152,2.52,8.92,0.1,0.09,0.019,7.809804838288861,0.0,0.0,0.0,0.0,0.0,0.0,0.0,0.0,0.0,0.0,0.0,0.0,0.0,2047.9697772209013,6.0,1.3,4.19,82.5,25.54545455,11.0,60.0,26.5,8.0,123.6075,131.0,556.0,40.4443382704252,425.0,86.25954198473282
2024-08-25 07:00:00,2.72,1.31,1.41,1118.0,3499.0,0.0,2286.0,1365.0,249.0,115325.0,2.4441611763614,0.97,10.96,0.41,87.66,3.0,33.97551521866433,8.6,1.05,0.46,87.23,11.26,2.788850319079003,69.93,10.05,18.86,1.16,10.042326449957972,4.4,82.7111111111111,66.91,28.3575,0.062,5.83,1.955,9.9,1.97,0.0485,0.18,54.09,11.815,0.1005,2.02674305016124,0.355,113.26946947501035,0.2,95.75,0.71,0.54,1.34,0.0,0.0,3.400867244625396,2.0,60.24,1.84,4.4,0.04,0.006,0.028,0.152,2.52,8.92,0.1,0.09,0.019,7.590139678604247,0.0,0.0,0.0,0.0,0.0,0.0,0.0,0.0,0.0,0.0,0.0,0.0,0.0,2047.9697772209013,7.0,1.3,3.87,82.5,25.54545455,11.0,60.0,26.5,8.0,122.15,120.0,545.0,40.2663438256659,425.0,83.83333333333333
2024-08-25 08:00:00,2.73,1.3,1.43,1093.0,3500.0,0.0,2269.0,1324.0,241.0,113810.0,2.47738541298288,0.96,10.94,0.42,87.68,2.6,34.96748884046355,5.4,1.04,0.44,87.38,11.14,2.8702756023710423,69.91,10.11,18.62,1.36,10.335529448521555,4.4,82.7111111111111,66.91,28.025,0.0605,5.88,2.0,10.485,1.89,0.0485,0.17,53.88,12.15,0.0955,2.067498581962565,0.34,116.57656651684354,0.1,95.81,1.13,0.4899999999999999,1.38,0.0,0.0,3.5001614150359788,2.0,61.05,1.97,3.7,0.03,0.005,0.017,0.095,1.68,8.62,0.04,0.1,0.015,7.811746865382417,0.0,0.0,0.0,0.0,0.0,0.0,0.0,0.0,0.0,0.0,0.0,0.0,0.0,2047.9697772209013,7.0,1.3,3.9,82.5,25.54545455,11.0,60.0,26.5,8.0,122.2825,121.0,546.0,40.7979102350985,425.0,86.28099173553719
2024-08-25 09:00:00,2.71,1.3,1.41,1097.0,3499.0,0.0,2262.0,1337.0,241.0,112836.0,2.49804407614771,0.96,10.94,0.42,87.68,2.6,34.766526260920664,5.4,1.04,0.44,87.38,11.14,2.8537797655758066,69.91,10.11,18.62,1.36,10.276129853989824,4.4,82.7111111111111,66.91,28.025,0.0605,5.88,2.0,10.485,1.89,0.0485,0.17,53.88,12.15,0.0955,2.067498581962565,0.34,115.90658624950537,0.1,95.81,1.13,0.4899999999999999,1.38,0.0,0.0,3.480045544834623,2.0,61.05,1.97,3.7,0.03,0.005,0.017,0.095,1.68,8.62,0.04,0.1,0.015,7.766851768454932,0.0,0.0,0.0,0.0,0.0,0.0,0.0,0.0,0.0,0.0,0.0,0.0,0.0,2047.9697772209013,7.0,1.3,3.95,82.5,25.54545455,11.0,60.0,26.5,8.0,122.2825,121.0,546.0,40.1902497027348,425.0,85.78512396694215
2024-08-25 10:00:00,2.7,1.3,1.4,1099.0,3499.0,0.0,2265.0,1359.0,244.0,113675.0,2.47961757457726,0.96,10.94,0.42,87.68,2.6,34.95492867924212,5.4,1.04,0.44,87.38,11.14,2.86924461257134,69.91,10.11,18.62,1.36,10.331816973863324,4.4,82.7111111111111,66.91,28.025,0.0605,5.88,2.0,10.485,1.89,0.0485,0.17,53.88,12.15,0.0955,2.067498581962565,0.34,116.53469275013492,0.1,95.81,1.13,0.4899999999999999,1.38,0.0,0.0,3.4989041731483943,2.0,61.05,1.97,3.7,0.03,0.005,0.017,0.095,1.68,8.62,0.04,0.1,0.015,7.808940921824449,0.0,0.0,0.0,0.0,0.0,0.0,0.0,0.0,0.0,0.0,0.0,0.0,0.0,2047.9697772209013,7.0,1.3,3.89,82.5,25.54545455,11.0,60.0,26.5,8.0,123.4,120.0,550.0,39.7389412617839,430.0,86.25
2024-08-25 11:00:00,2.71,1.32,1.39,1099.0,3500.0,0.0,2267.0,1371.0,245.0,114404.0,2.46452999645912,0.96,10.94,0.42,87.68,2.6,34.85361004538925,5.4,1.04,0.44,87.38,11.14,2.860927961520409,69.91,10.11,18.62,1.36,10.30186967828691,4.4,82.7111111111111,66.91,28.025,0.0605,5.88,2.0,10.485,1.89,0.0485,0.17,53.88,12.15,0.0955,2.067498581962565,0.34,116.19691103201858,0.1,95.81,1.13,0.4899999999999999,1.38,0.0,0.0,3.4887624219218774,2.0,61.05,1.97,3.7,0.03,0.005,0.017,0.095,1.68,8.62,0.04,0.1,0.015,7.786306310456842,0.0,0.0,0.0,0.0,0.0,0.0,0.0,0.0,0.0,0.0,0.0,0.0,0.0,2047.9697772209013,7.0,1.3,3.76,82.5,25.54545455,11.0,60.0,26.5,8.0,123.4,120.0,550.0,40.9244917715392,430.0,86.0
2024-08-25 12:00:00,2.73,1.31,1.42,1098.0,3500.0,249.0,2250.0,1335.0,242.0,113717.0,2.48618089528865,0.96,10.94,0.42,87.68,2.6,34.81204342637269,5.4,1.04,0.44,87.38,11.14,2.8575160021148984,69.91,10.11,18.62,1.36,10.28958360830684,4.4,82.7111111111111,66.91,28.025,0.0605,5.88,2.0,10.485,1.89,0.0485,0.17,53.88,12.15,0.0955,2.067498581962565,0.34,116.05833391689391,0.1,95.81,1.13,0.4899999999999999,1.38,0.0,0.0,3.484601703469973,2.0,61.05,1.97,3.7,0.03,0.005,0.017,0.095,1.68,8.62,0.04,0.1,0.015,7.777020316049619,0.0,0.0,0.0,0.0,0.0,0.0,0.0,0.0,0.0,0.0,0.0,0.0,0.0,2047.9697772209013,7.0,1.3,3.95,82.5,25.54545455,11.0,60.0,26.5,8.0,123.0025,117.0,547.0,41.3342830009497,430.0,85.8974358974359
2024-08-25 13:00:00,2.73,1.32,1.41,1098.0,3500.0,235.0,2258.0,1344.0,241.0,113543.0,2.48961621591578,0.96,10.94,0.42,87.68,2.6,33.162029375845584,5.4,1.04,0.44,87.38,11.14,2.7220760483222493,69.91,10.11,18.62,1.36,9.801880047793713,4.4,82.7111111111111,66.91,28.025,0.0605,5.88,2.0,10.485,1.89,0.0485,0.17,53.88,12.15,0.0955,2.067498581962565,0.34,110.55742495564152,0.1,95.81,1.13,0.4899999999999999,1.38,0.0,0.0,3.319439271009592,2.0,61.05,1.97,3.7,0.03,0.005,0.017,0.095,1.68,8.62,0.04,0.1,0.015,7.408406711971575,0.0,0.0,0.0,0.0,0.0,0.0,0.0,0.0,0.0,0.0,0.0,0.0,0.0,2047.9697772209013,7.0,1.3,3.94,82.5,25.54545455,11.0,60.0,26.5,8.0,122.7375,115.0,545.0,43.7599093997735,430.0,81.82608695652173
2024-08-25 14:00:00,2.73,1.3,1.43,1098.0,3500.0,316.0,2264.0,1307.0,238.0,112003.0,2.52619480178974,0.96,10.94,0.42,87.68,2.6,34.30613391860529,5.4,1.04,0.44,87.38,11.14,2.815988864613621,69.91,10.11,18.62,1.36,10.140049203944171,4.4,82.7111111111111,66.91,28.025,0.0605,5.88,2.0,10.485,1.89,0.0485,0.17,53.88,12.15,0.0955,2.067498581962565,0.34,114.37170455517943,0.1,95.81,1.13,0.4899999999999999,1.38,0.0,0.0,3.433961380206662,2.0,61.05,1.97,3.7,0.03,0.005,0.017,0.095,1.68,8.62,0.04,0.1,0.015,7.663999989382755,0.0,0.0,0.0,0.0,0.0,0.0,0.0,0.0,0.0,0.0,0.0,0.0,0.0,2047.9697772209013,7.0,1.3,3.85,82.5,25.54545455,11.0,60.0,26.5,8.0,122.605,114.0,544.0,41.8294425917103,430.0,84.64912280701755
2024-08-25 15:00:00,2.73,1.31,1.42,1099.0,3500.0,546.0,2251.0,1317.0,238.0,111939.0,2.5341419901165,0.96,10.94,0.42,87.68,2.6,34.30858567018068,5.4,1.04,0.44,87.38,11.14,2.8161901144878123,69.91,10.11,18.62,1.36,10.140773881393088,4.4,82.7111111111111,66.91,28.025,0.0605,5.88,2.0,10.485,1.89,0.0485,0.17,53.88,12.15,0.0955,2.067498581962565,0.34,114.37987834146176,0.1,95.81,1.13,0.4899999999999999,1.38,0.0,0.0,3.4342067946344064,2.0,61.05,1.97,3.7,0.03,0.005,0.017,0.095,1.68,8.62,0.04,0.1,0.015,7.664547711375922,0.0,0.0,0.0,0.0,0.0,0.0,0.0,0.0,0.0,0.0,0.0,0.0,0.0,2047.9697772209013,7.0,1.3,3.94,82.5,25.54545455,11.0,60.0,26.5,8.0,122.87,116.0,546.0,41.5581283164496,430.0,84.65517241379311
2024-08-25 16:00:00,2.71,1.32,1.39,1101.0,3500.0,0.0,2279.0,1344.0,239.0,111757.0,2.52286841782703,0.98,10.92,0.4,87.7,3.0,34.46565493456798,6.6,1.04,0.45,87.22,11.29,2.829083007068979,69.94,10.03,18.79,1.24,10.187199691806274,4.4,82.7111111111111,66.91,27.6925,0.0584999999999999,5.855,2.09,10.16,1.905,0.048,0.17,54.085,11.775,0.0849999999999999,2.01109652577229,0.325,114.90352462418852,0.2,95.42,0.91,0.4899999999999999,1.32,0.0,0.0,3.449929049704102,2.0,60.34,2.0,4.6,0.03,0.004,0.023,0.137,2.5,8.65,0.1,0.1,0.024,7.699637029322758,0.0,0.0,0.0,0.0,0.0,0.0,0.0,0.0,0.0,0.0,0.0,0.0,0.0,2047.9697772209013,7.0,1.3,3.82,82.5,25.54545455,11.0,60.0,26.5,8.0,123.0025,117.0,547.0,41.3577274915744,430.0,85.04273504273505
2024-08-25 17:00:00,2.72,1.32,1.4,1100.0,3500.0,0.0,2279.0,1333.0,240.0,112379.0,2.50891300748101,0.98,10.92,0.4,87.7,3.0,34.27364821023141,6.6,1.04,0.45,87.22,11.29,2.8133223037805943,69.94,10.03,18.79,1.24,10.130447227746048,4.4,82.7111111111111,66.91,27.6925,0.0584999999999999,5.855,2.09,10.16,1.905,0.048,0.17,54.085,11.775,0.0849999999999999,2.01109652577229,0.325,114.26340188693888,0.2,95.42,0.91,0.4899999999999999,1.32,0.0,0.0,3.430709639039056,2.0,60.34,2.0,4.6,0.03,0.004,0.023,0.137,2.5,8.65,0.1,0.1,0.024,7.656742672973298,0.0,0.0,0.0,0.0,0.0,0.0,0.0,0.0,0.0,0.0,0.0,0.0,0.0,2047.9697772209013,7.0,1.3,3.83,82.5,25.54545455,11.0,60.0,26.5,8.0,122.12,116.0,543.0,41.1835170100623,427.0,84.56896551724138
2024-08-25 18:00:00,2.68,1.32,1.36,1106.0,3500.0,0.0,2282.0,1369.0,242.0,111876.0,2.52018649507507,0.98,10.92,0.4,87.7,3.0,34.448335509977746,6.6,1.04,0.45,87.22,11.29,2.827661357316683,69.94,10.03,18.79,1.24,10.182080495981246,4.4,82.7111111111111,66.91,27.6925,0.0584999999999999,5.855,2.09,10.16,1.905,0.048,0.17,54.085,11.775,0.0849999999999999,2.01109652577229,0.325,114.84578415955323,0.2,95.42,0.91,0.4899999999999999,1.32,0.0,0.0,3.448195417015809,2.0,60.34,2.0,4.6,0.03,0.004,0.023,0.137,2.5,8.65,0.1,0.1,0.024,7.695767864986414,0.0,0.0,0.0,0.0,0.0,0.0,0.0,0.0,0.0,0.0,0.0,0.0,0.0,2047.9697772209013,7.0,1.3,4.0,82.5,25.54545455,11.0,60.0,26.5,8.0,122.65,120.0,547.0,40.04329004329,427.0,85.0
2024-08-25 19:00:00,2.71,1.32,1.39,1134.0,3500.0,0.0,2292.0,1351.0,247.0,112658.0,2.50270329924004,0.98,10.92,0.4,87.7,3.0,34.21580094047935,6.6,1.04,0.45,87.22,11.29,2.8085739614620864,69.94,10.03,18.79,1.24,10.113348997937017,4.4,82.7111111111111,66.91,27.6925,0.0584999999999999,5.855,2.09,10.16,1.905,0.048,0.17,54.085,11.775,0.0849999999999999,2.01109652577229,0.325,114.0705474294502,0.2,95.42,0.91,0.4899999999999999,1.32,0.0,0.0,3.4249192666598685,2.0,60.34,2.0,4.6,0.03,0.004,0.023,0.137,2.5,8.65,0.1,0.1,0.024,7.643819576601742,0.0,0.0,0.0,0.0,0.0,0.0,0.0,0.0,0.0,0.0,0.0,0.0,0.0,2047.9697772209013,7.0,1.3,3.88,82.5,25.54545455,11.0,60.0,26.5,8.0,122.915,122.0,549.0,39.5808525839486,427.0,84.42622950819673
2024-08-25 20:00:00,2.72,1.33,1.39,1107.0,3499.0,0.0,2274.0,1349.0,242.0,113120.0,2.49177615409035,0.98,10.92,0.4,87.7,3.0,34.23416604004484,6.6,1.04,0.45,87.22,11.29,2.810081444526096,69.94,10.03,18.79,1.24,10.118777269559557,4.4,82.7111111111111,66.91,27.6925,0.0584999999999999,5.855,2.09,10.16,1.905,0.048,0.17,54.085,11.775,0.0849999999999999,2.01109652577229,0.325,114.1317740236976,0.2,95.42,0.91,0.4899999999999999,1.32,0.0,0.0,3.426757568894716,2.0,60.34,2.0,4.6,0.03,0.004,0.023,0.137,2.5,8.65,0.1,0.1,0.024,7.647922345022367,0.0,0.0,0.0,0.0,0.0,0.0,0.0,0.0,0.0,0.0,0.0,0.0,0.0,2047.9697772209013,7.0,1.3,3.93,82.5,25.54545455,11.0,60.0,26.5,8.0,123.0475,123.0,550.0,39.6351575456053,427.0,84.47154471544715
2024-08-25 21:00:00,2.68,1.32,1.36,1110.0,3500.0,0.0,2276.0,1382.0,246.0,113274.0,2.4891012399815,0.98,10.92,0.4,87.7,3.0,34.448335509977746,6.6,1.04,0.45,87.22,11.29,2.827661357316683,69.94,10.03,18.79,1.24,10.182080495981246,4.4,82.7111111111111,66.91,27.6925,0.0584999999999999,5.855,2.09,10.16,1.905,0.048,0.17,54.085,11.775,0.0849999999999999,2.01109652577229,0.325,114.84578415955323,0.2,95.42,0.91,0.4899999999999999,1.32,0.0,0.0,3.448195417015809,2.0,60.34,2.0,4.6,0.03,0.004,0.023,0.137,2.5,8.65,0.1,0.1,0.024,7.695767864986414,0.0,0.0,0.0,0.0,0.0,0.0,0.0,0.0,0.0,0.0,0.0,0.0,0.0,2047.9697772209013,7.0,1.3,3.94,82.5,25.54545455,11.0,60.0,26.5,8.0,122.65,120.0,547.0,40.2655916528338,427.0,85.0
2024-08-25 22:00:00,2.69,1.32,1.37,1093.0,3500.0,0.0,2271.0,1389.0,245.0,114441.0,2.46373365081122,0.98,10.92,0.4,87.7,3.0,34.46536385180176,6.6,1.04,0.45,87.22,11.29,2.829059113795831,69.94,10.03,18.79,1.24,10.187113654901651,4.4,82.7111111111111,66.91,27.6925,0.0584999999999999,5.855,2.09,10.16,1.905,0.048,0.17,54.085,11.775,0.0849999999999999,2.01109652577229,0.325,114.90255419621144,0.2,95.42,0.91,0.4899999999999999,1.32,0.0,0.0,3.449899913020266,2.0,60.34,2.0,4.6,0.03,0.004,0.023,0.137,2.5,8.65,0.1,0.1,0.024,7.699572001350718,0.0,0.0,0.0,0.0,0.0,0.0,0.0,0.0,0.0,0.0,0.0,0.0,0.0,2047.9697772209013,7.0,1.3,3.88,82.5,25.54545455,11.0,60.0,26.5,8.0,122.5175,119.0,546.0,40.2135231316726,427.0,85.04201680672269
2024-08-25 23:00:00,2.72,1.32,1.4,1094.0,3500.0,0.0,2264.0,1356.0,242.0,114166.0,2.46966476763605,0.97,10.86,0.41,87.76,3.5,36.08198927119284,5.3,1.05,0.46,87.37,11.12,2.886726226619119,70.01,9.96,18.74,1.29,10.52645645857988,4.42222222222222,82.6444444444444,66.91,27.36,0.055,6.225,1.94,10.0,1.94,0.0465,0.165,54.3,11.31,0.0844999999999999,1.81690322580645,0.275,120.49646733372016,0.3,96.9,0.66,0.3699999999999999,1.34,0.0,0.0,2.387643559552423,2.0,60.26,2.24,5.1,0.03,0.004,0.025,0.128,2.63,8.52,0.04,0.06,0.009,8.092758279000812,0.0,0.0,0.0,0.0,0.0,0.0,0.0,0.0,0.0,0.0,0.0,0.0,0.0,2047.9697772209013,7.0,1.3,3.85,82.5,25.54545455,11.0,60.0,26.5,8.0,122.5175,119.0,546.0,40.4315864358549,427.0,85.54621848739495
2024-08-26 00:00:00,2.73,1.32,1.41,1098.0,3499.0,0.0,2258.0,1355.0,243.0,114192.0,2.46839773845309,0.97,10.86,0.41,87.76,3.5,36.148658519193965,5.3,1.05,0.46,87.37,11.12,2.8920600751846,70.01,9.96,18.74,1.29,10.545906354508164,4.42222222222222,82.6444444444444,66.91,27.36,0.055,6.225,1.94,10.0,1.94,0.0465,0.165,54.3,11.31,0.0844999999999999,1.81690322580645,0.275,120.71911051460334,0.3,96.9,0.66,0.3699999999999999,1.34,0.0,0.0,2.392055245377549,2.0,60.26,2.24,5.1,0.03,0.004,0.025,0.128,2.63,8.52,0.04,0.06,0.009,8.10771139327233,0.0,0.0,0.0,0.0,0.0,0.0,0.0,0.0,0.0,0.0,0.0,0.0,0.0,2096.8537452019987,7.0,1.3,3.8,82.5,25.54545455,11.0,60.0,26.5,8.0,122.15,120.0,545.0,40.1493256262042,425.0,87.75
2024-08-26 01:00:00,2.66,1.31,1.35,1083.0,3500.0,0.0,2268.0,1424.0,247.0,115161.0,2.44833900059966,0.97,10.86,0.41,87.76,3.5,35.39341589106266,5.3,1.05,0.46,87.37,11.12,2.831637167630885,70.01,9.96,18.74,1.29,10.325574028013218,4.42222222222222,82.6444444444444,66.91,27.36,0.055,6.225,1.94,10.0,1.94,0.0465,0.165,54.3,11.31,0.0844999999999999,1.81690322580645,0.275,118.19696385617858,0.3,96.9,0.66,0.3699999999999999,1.34,0.0,0.0,2.342078782511162,2.0,60.26,2.24,5.1,0.03,0.004,0.025,0.128,2.63,8.52,0.04,0.06,0.009,7.938319512311276,0.0,0.0,0.0,0.0,0.0,0.0,0.0,0.0,0.0,0.0,0.0,0.0,0.0,2096.8537452019987,7.0,1.3,3.42,82.5,25.54545455,11.0,60.0,26.5,8.0,122.65,120.0,547.0,40.2865867982147,427.0,85.91666666666667
2024-08-26 02:00:00,2.69,1.33,1.36,1126.0,3500.0,0.0,2261.0,1423.0,254.0,115817.0,2.43447931108518,0.97,10.86,0.41,87.76,3.5,38.01622162504909,5.3,1.05,0.46,87.37,11.12,3.04147377178038,70.01,9.96,18.74,1.29,11.090743879115749,4.42222222222222,82.6444444444444,66.91,27.36,0.055,6.225,1.94,10.0,1.94,0.0465,0.165,54.3,11.31,0.0844999999999999,1.81690322580645,0.275,126.95587188291285,0.3,96.9,0.66,0.3699999999999999,1.34,0.0,0.0,2.5156369855149405,2.0,60.26,2.24,5.1,0.03,0.004,0.025,0.128,2.63,8.52,0.04,0.06,0.009,8.526583442506379,0.0,0.0,0.0,0.0,0.0,0.0,0.0,0.0,0.0,0.0,0.0,0.0,0.0,2096.8537452019987,8.0,1.3,3.99,82.5,25.54545455,11.0,60.0,26.5,8.0,123.5775,127.0,554.0,40.5048360462373,427.0,92.28346456692914
2024-08-26 03:00:00,2.73,1.33,1.4,1131.0,3500.0,0.0,2279.0,1376.0,252.0,115867.0,2.43342936533467,0.97,10.86,0.41,87.76,3.5,38.00243587915263,5.3,1.05,0.46,87.37,11.12,3.040370848270989,70.01,9.96,18.74,1.29,11.086722064995762,4.42222222222222,82.6444444444444,66.91,27.36,0.055,6.225,1.94,10.0,1.94,0.0465,0.165,54.3,11.31,0.0844999999999999,1.81690322580645,0.275,126.90983413073684,0.3,96.9,0.66,0.3699999999999999,1.34,0.0,0.0,2.5147247451405,2.0,60.26,2.24,5.1,0.03,0.004,0.025,0.128,2.63,8.52,0.04,0.06,0.009,8.523491464722193,0.0,0.0,0.0,0.0,0.0,0.0,0.0,0.0,0.0,0.0,0.0,0.0,0.0,2096.8537452019987,7.0,1.3,3.88,82.5,25.54545455,11.0,60.0,26.5,8.0,122.65,120.0,547.0,40.7652338214454,427.0,92.25
2024-08-26 04:00:00,2.72,1.33,1.39,1128.0,3500.0,0.0,2291.0,1392.0,253.0,115963.0,2.43141600609515,0.97,10.86,0.41,87.76,3.5,35.64700909024457,5.3,1.05,0.46,87.37,11.12,2.851925797879859,70.01,9.96,18.74,1.29,10.399556583390552,4.42222222222222,82.6444444444444,66.91,27.36,0.055,6.225,1.94,10.0,1.94,0.0465,0.165,54.3,11.31,0.0844999999999999,1.81690322580645,0.275,119.04384301274642,0.3,96.9,0.66,0.3699999999999999,1.34,0.0,0.0,2.3588597355850656,2.0,60.26,2.24,5.1,0.03,0.004,0.025,0.128,2.63,8.52,0.04,0.06,0.009,7.995197431285002,0.0,0.0,0.0,0.0,0.0,0.0,0.0,0.0,0.0,0.0,0.0,0.0,0.0,2096.8537452019987,7.0,1.3,3.75,82.5,25.54545455,11.0,60.0,26.5,8.0,123.18,124.0,551.0,40.9433962264151,427.0,86.53225806451613
2024-08-26 05:00:00,2.73,1.33,1.4,1122.0,3500.0,0.0,2276.0,1382.0,251.0,116056.0,2.42946873885232,0.97,10.86,0.41,87.76,3.5,35.658437395116,5.3,1.05,0.46,87.37,11.12,2.852840115190643,70.01,9.96,18.74,1.29,10.402890644401444,4.42222222222222,82.6444444444444,66.91,27.36,0.055,6.225,1.94,10.0,1.94,0.0465,0.165,54.3,11.31,0.0844999999999999,1.81690322580645,0.275,119.0820080472258,0.3,96.9,0.66,0.3699999999999999,1.34,0.0,0.0,2.359615977662457,2.0,60.26,2.24,5.1,0.03,0.004,0.025,0.128,2.63,8.52,0.04,0.06,0.009,7.997760663266701,0.0,0.0,0.0,0.0,0.0,0.0,0.0,0.0,0.0,0.0,0.0,0.0,0.0,2096.8537452019987,7.0,1.3,3.89,82.5,25.54545455,11.0,60.0,26.5,8.0,123.3125,125.0,552.0,40.622788393489,427.0,86.56
2024-08-26 06:00:00,2.74,1.33,1.41,1108.0,3499.0,0.0,2272.0,1373.0,248.0,115969.0,2.43059602583869,0.97,10.86,0.41,87.76,3.5,35.72434947902564,5.3,1.05,0.46,87.37,11.12,2.858113387122603,70.01,9.96,18.74,1.29,10.422119647441002,4.42222222222222,82.6444444444444,66.91,27.36,0.055,6.225,1.94,10.0,1.94,0.0465,0.165,54.3,11.31,0.0844999999999999,1.81690322580645,0.275,119.30212266468834,0.3,96.9,0.66,0.3699999999999999,1.34,0.0,0.0,2.363977559876252,2.0,60.26,2.24,5.1,0.03,0.004,0.025,0.128,2.63,8.52,0.04,0.06,0.009,8.012543954696028,0.0,0.0,0.0,0.0,0.0,0.0,0.0,0.0,0.0,0.0,0.0,0.0,0.0,2096.8537452019987,7.0,1.3,3.78,82.5,25.54545455,11.0,60.0,26.5,8.0,123.3125,125.0,552.0,40.7058823529412,427.0,86.72
2024-08-26 07:00:00,2.72,1.33,1.39,1099.0,3500.0,0.0,2258.0,1360.0,242.0,113433.0,2.48561429218132,0.97,10.86,0.41,87.76,3.5,34.999048620719144,5.3,1.05,0.46,87.37,11.12,2.800085959806273,70.01,9.96,18.74,1.29,10.210522447326827,4.42222222222222,82.6444444444444,66.91,27.36,0.055,6.225,1.94,10.0,1.94,0.0465,0.165,54.3,11.31,0.0844999999999999,1.81690322580645,0.275,116.87996709773284,0.3,96.9,0.66,0.3699999999999999,1.34,0.0,0.0,2.31598242551552,2.0,60.26,2.24,5.1,0.03,0.004,0.025,0.128,2.63,8.52,0.04,0.06,0.009,7.849867654292808,0.0,0.0,0.0,0.0,0.0,0.0,0.0,0.0,0.0,0.0,0.0,0.0,0.0,2096.8537452019987,7.0,1.3,3.78,82.5,25.54545455,11.0,60.0,26.5,8.0,123.0475,123.0,550.0,41.1168708765316,427.0,84.95934959349593
2024-08-26 08:00:00,2.71,1.33,1.38,1125.0,3500.0,0.0,2263.0,1395.0,252.0,115749.0,2.43590869216454,0.92,10.96,0.4,87.72,2.9,38.1960526256372,9.2,1.03,0.45,87.39,11.13,3.0558610845711227,69.67,10.12,18.88,1.33,11.143207261424466,4.42222222222222,82.6444444444444,66.91,27.36,0.054,6.435,1.96,9.945,1.96,0.0545,0.165,53.69,11.925,0.0795,1.853222807187015,0.265,127.55642081953302,0.1,96.16,1.05,0.66,1.38,0.0,0.0,2.52753689289352,2.0,59.86,2.08,4.2,0.02,0.003,0.026,0.138,2.55,9.29,0.06,0.08,0.012,8.566917383295847,0.0,0.0,0.0,0.0,0.0,0.0,0.0,0.0,0.0,0.0,0.0,0.0,0.0,2096.8537452019987,7.0,1.3,3.94,82.5,25.54545455,11.0,60.0,26.5,8.0,123.3125,125.0,552.0,39.8499765588373,427.0,92.72
2024-08-26 09:00:00,2.73,1.33,1.4,1135.0,3500.0,0.0,2278.0,1382.0,253.0,115807.0,2.43468940896886,0.92,10.96,0.4,87.72,2.9,37.17441532503776,9.2,1.03,0.45,87.39,11.13,2.9741253696257344,69.67,10.12,18.88,1.33,10.845157714311302,4.42222222222222,82.6444444444444,66.91,27.36,0.054,6.435,1.96,9.945,1.96,0.0545,0.165,53.69,11.925,0.0795,1.853222807187015,0.265,124.14464424886388,0.1,96.16,1.05,0.66,1.38,0.0,0.0,2.4599323685797154,2.0,59.86,2.08,4.2,0.02,0.003,0.026,0.138,2.55,9.29,0.06,0.08,0.012,8.337776366141254,0.0,0.0,0.0,0.0,0.0,0.0,0.0,0.0,0.0,0.0,0.0,0.0,0.0,2096.8537452019987,7.0,1.3,3.97,82.5,25.54545455,11.0,60.0,26.5,8.0,123.3125,125.0,552.0,39.6848137535817,427.0,90.24
2024-08-26 10:00:00,2.73,1.33,1.4,1113.0,3499.0,0.0,2273.0,1358.0,246.0,114325.0,2.46552779850614,0.92,10.96,0.4,87.72,2.9,36.25845524988022,9.2,1.03,0.45,87.39,11.13,2.9008443220753906,69.67,10.12,18.88,1.33,10.577938139013629,4.42222222222222,82.6444444444444,66.91,27.36,0.054,6.435,1.96,9.945,1.96,0.0545,0.165,53.69,11.925,0.0795,1.853222807187015,0.265,121.08577871776276,0.1,96.16,1.05,0.66,1.38,0.0,0.0,2.3993207942615804,2.0,59.86,2.08,4.2,0.02,0.003,0.026,0.138,2.55,9.29,0.06,0.08,0.012,8.132337485658478,0.0,0.0,0.0,0.0,0.0,0.0,0.0,0.0,0.0,0.0,0.0,0.0,0.0,2096.8537452019987,7.0,1.3,3.8,82.5,25.54545455,11.0,60.0,26.5,8.0,122.7825,121.0,548.0,40.0533074872789,427.0,88.01652892561984
2024-08-26 11:00:00,2.72,1.33,1.39,1100.0,3499.0,0.0,2277.0,1394.0,248.0,116126.0,2.42731179158397,0.92,10.96,0.4,87.72,2.9,35.18744062884503,9.2,1.03,0.45,87.39,11.13,2.815158192843508,69.67,10.12,18.88,1.33,10.265483393514597,4.42222222222222,82.6444444444444,66.91,27.36,0.054,6.435,1.96,9.945,1.96,0.0545,0.165,53.69,11.925,0.0795,1.853222807187015,0.265,117.5091056766082,0.1,96.16,1.05,0.66,1.38,0.0,0.0,2.328448838093056,2.0,59.86,2.08,4.2,0.02,0.003,0.026,0.138,2.55,9.29,0.06,0.08,0.012,7.892121726594623,0.0,0.0,0.0,0.0,0.0,0.0,0.0,0.0,0.0,0.0,0.0,0.0,0.0,2096.8537452019987,7.0,1.3,3.81,82.5,25.54545455,11.0,60.0,26.5,8.0,122.65,120.0,547.0,40.9851745576279,427.0,85.41666666666667
2024-08-26 12:00:00,2.71,1.33,1.38,1098.0,3500.0,0.0,2267.0,1405.0,248.0,115896.0,2.43282081166178,0.92,10.96,0.4,87.72,2.9,35.08445299773621,9.2,1.03,0.45,87.39,11.13,2.80691870544982,69.67,10.12,18.88,1.33,10.235438076265284,4.42222222222222,82.6444444444444,66.91,27.36,0.054,6.435,1.96,9.945,1.96,0.0545,0.165,53.69,11.925,0.0795,1.853222807187015,0.265,117.165176586823,0.1,96.16,1.05,0.66,1.38,0.0,0.0,2.3216338658840034,2.0,59.86,2.08,4.2,0.02,0.003,0.026,0.138,2.55,9.29,0.06,0.08,0.012,7.869022833736299,0.0,0.0,0.0,0.0,0.0,0.0,0.0,0.0,0.0,0.0,0.0,0.0,0.0,2096.8537452019987,7.0,1.3,3.75,82.5,25.54545455,11.0,60.0,26.5,8.0,122.65,120.0,547.0,40.5727923627685,427.0,85.16666666666667
2024-08-26 13:00:00,2.7,1.33,1.37,1093.0,3500.0,0.0,2266.0,1407.0,247.0,115466.0,2.44187551280709,0.92,10.96,0.4,87.72,2.9,36.86957193695567,9.2,1.03,0.45,87.39,11.13,2.949736486940417,69.67,10.12,18.88,1.33,10.75622357525334,4.42222222222222,82.6444444444444,66.91,27.36,0.054,6.435,1.96,9.945,1.96,0.0545,0.165,53.69,11.925,0.0795,1.853222807187015,0.265,123.12661414309972,0.1,96.16,1.05,0.66,1.38,0.0,0.0,2.439760050840919,2.0,59.86,2.08,4.2,0.02,0.003,0.026,0.138,2.55,9.29,0.06,0.08,0.012,8.26940364328061,0.0,0.0,0.0,0.0,0.0,0.0,0.0,0.0,0.0,0.0,0.0,0.0,0.0,2096.8537452019987,8.0,1.3,3.82,82.5,25.54545455,11.0,60.0,26.5,8.0,122.65,120.0,547.0,39.7831325301205,427.0,89.5
2024-08-26 14:00:00,2.71,1.33,1.38,1116.0,3499.0,0.0,2269.0,1399.0,251.0,115669.0,2.43689641291282,0.92,10.96,0.4,87.72,2.9,36.22440975199301,9.2,1.03,0.45,87.39,11.13,2.8981205245898742,69.67,10.12,18.88,1.33,10.568005802732864,4.42222222222222,82.6444444444444,66.91,27.36,0.054,6.435,1.96,9.945,1.96,0.0545,0.165,53.69,11.925,0.0795,1.853222807187015,0.265,120.97208315089163,0.1,96.16,1.05,0.66,1.38,0.0,0.0,2.3970679108866872,2.0,59.86,2.08,4.2,0.02,0.003,0.026,0.138,2.55,9.29,0.06,0.08,0.012,8.124701488019364,0.0,0.0,0.0,0.0,0.0,0.0,0.0,0.0,0.0,0.0,0.0,0.0,0.0,2096.8537452019987,7.0,1.3,3.79,82.5,25.54545455,11.0,60.0,26.5,8.0,122.7825,121.0,548.0,40.183752417795,427.0,87.93388429752066
2024-08-26 15:00:00,2.72,1.33,1.39,1119.0,3500.0,0.0,2281.0,1379.0,247.0,113948.0,2.47438685614282,0.92,10.96,0.4,87.72,2.9,35.2754272604646,9.2,1.03,0.45,87.39,11.13,2.8221975308129057,69.67,10.12,18.88,1.33,10.291152362032914,4.42222222222222,82.6444444444444,66.91,27.36,0.054,6.435,1.96,9.945,1.96,0.0545,0.165,53.69,11.925,0.0795,1.853222807187015,0.265,117.80293865247508,0.1,96.16,1.05,0.66,1.38,0.0,0.0,2.3342711532856644,2.0,59.86,2.08,4.2,0.02,0.003,0.026,0.138,2.55,9.29,0.06,0.08,0.012,7.91185607483493,0.0,0.0,0.0,0.0,0.0,0.0,0.0,0.0,0.0,0.0,0.0,0.0,0.0,2096.8537452019987,7.0,1.3,3.8,82.5,25.54545455,11.0,60.0,26.5,8.0,122.5175,119.0,546.0,40.352998065764,427.0,85.63025210084034
2024-08-26 16:00:00,2.72,1.33,1.39,1110.0,3499.0,0.0,2278.0,1386.0,248.0,115458.0,2.44134728601017,0.98,10.93,0.39,87.7,2.2,34.40799872127285,9.0,1.05,0.44,87.42,11.09,2.752799230874883,69.94,10.08,18.76,1.22,10.038091238376364,4.42222222222222,82.6444444444444,66.91,27.36,0.0525,6.105,1.965,10.26,1.9,0.049,0.16,53.945,11.935,0.0765,1.955018596338695,0.265,114.90614507905356,0.2,94.14,1.35,0.6,1.28,0.0,0.0,2.276871042958967,2.0,60.61,2.06,4.5,0.06,0.004,0.021,0.173,2.31,8.41,0.05,0.1,0.012,7.717302236929152,0.0,0.0,0.0,0.0,0.0,0.0,0.0,0.0,0.0,0.0,0.0,0.0,0.0,2096.8537452019987,7.0,1.3,3.7,82.5,25.54545455,11.0,60.0,26.5,8.0,122.415,122.0,547.0,40.6423569186187,425.0,83.52459016393442
2024-08-26 17:00:00,2.72,1.32,1.4,1102.0,3500.0,0.0,2268.0,1361.0,245.0,114684.0,2.45851635868457,0.98,10.93,0.39,87.7,2.2,35.09952435838628,9.0,1.05,0.44,87.42,11.09,2.8081244840927986,69.94,10.08,18.76,1.22,10.239834951960304,4.42222222222222,82.6444444444444,66.91,27.36,0.0525,6.105,1.965,10.26,1.9,0.049,0.16,53.945,11.935,0.0765,1.955018596338695,0.265,117.21550767313302,0.2,94.14,1.35,0.6,1.28,0.0,0.0,2.322631178890206,2.0,60.61,2.06,4.5,0.06,0.004,0.021,0.173,2.31,8.41,0.05,0.1,0.012,7.872403159520443,0.0,0.0,0.0,0.0,0.0,0.0,0.0,0.0,0.0,0.0,0.0,0.0,0.0,2096.8537452019987,7.0,1.3,3.72,82.5,25.54545455,11.0,60.0,26.5,8.0,122.5475,123.0,548.0,40.4353083434099,425.0,85.20325203252033
2024-08-26 18:00:00,2.72,1.33,1.39,1118.0,3500.0,0.0,2282.0,1371.0,247.0,114250.0,2.46785005407846,0.98,10.93,0.39,87.7,2.2,35.200000096053415,9.0,1.05,0.44,87.42,11.09,2.816163008379324,69.94,10.08,18.76,1.22,10.26914745659378,4.42222222222222,82.6444444444444,66.91,27.36,0.0525,6.105,1.965,10.26,1.9,0.049,0.16,53.945,11.935,0.0765,1.955018596338695,0.265,117.55104824853322,0.2,94.14,1.35,0.6,1.28,0.0,0.0,2.329279932264892,2.0,60.61,2.06,4.5,0.06,0.004,0.021,0.173,2.31,8.41,0.05,0.1,0.012,7.894938664748078,0.0,0.0,0.0,0.0,0.0,0.0,0.0,0.0,0.0,0.0,0.0,0.0,0.0,2096.8537452019987,7.0,1.3,3.75,82.5,25.54545455,11.0,60.0,26.5,8.0,122.5475,123.0,548.0,43.0702156952731,425.0,85.44715447154472
2024-08-26 19:00:00,2.71,1.33,1.38,1111.0,3499.0,0.0,2278.0,1392.0,248.0,114895.0,2.45330326988089,0.98,10.93,0.39,87.7,2.2,37.11136898390679,9.0,1.05,0.44,87.42,11.09,2.969081370386468,69.94,10.08,18.76,1.22,10.826764754882158,4.42222222222222,82.6444444444444,66.91,27.36,0.0525,6.105,1.965,10.26,1.9,0.049,0.16,53.945,11.935,0.0765,1.955018596338695,0.265,123.9340998321606,0.2,94.14,1.35,0.6,1.28,0.0,0.0,2.4557604203752166,2.0,60.61,2.06,4.5,0.06,0.004,0.021,0.173,2.31,8.41,0.05,0.1,0.012,8.323635826513202,0.0,0.0,0.0,0.0,0.0,0.0,0.0,0.0,0.0,0.0,0.0,0.0,0.0,2096.8537452019987,8.0,1.3,3.78,82.5,25.54545455,11.0,60.0,26.5,8.0,121.4875,115.0,540.0,40.7810650887574,425.0,90.08695652173913
2024-08-26 20:00:00,2.74,1.33,1.41,1110.0,3499.0,0.0,2276.0,1366.0,247.0,115522.0,2.43999554125038,0.98,10.93,0.39,87.7,2.2,36.167859602960014,9.0,1.05,0.44,87.42,11.09,2.893596250800372,69.94,10.08,18.76,1.22,10.551508023825832,4.42222222222222,82.6444444444444,66.91,27.36,0.0525,6.105,1.965,10.26,1.9,0.049,0.16,53.945,11.935,0.0765,1.955018596338695,0.265,120.78323288727516,0.2,94.14,1.35,0.6,1.28,0.0,0.0,2.393325833416525,2.0,60.61,2.06,4.5,0.06,0.004,0.021,0.173,2.31,8.41,0.05,0.1,0.012,8.112017966517103,0.0,0.0,0.0,0.0,0.0,0.0,0.0,0.0,0.0,0.0,0.0,0.0,0.0,2096.8537452019987,7.0,1.3,3.71,82.5,25.54545455,11.0,60.0,26.5,8.0,121.885,118.0,543.0,41.2244897959184,425.0,87.79661016949153
2024-08-26 21:00:00,2.74,1.33,1.41,1108.0,3500.0,0.0,2275.0,1364.0,247.0,115708.0,2.43677133627652,0.98,10.93,0.39,87.7,2.2,35.530732732541075,9.0,1.05,0.44,87.42,11.09,2.8426231508224693,69.94,10.08,18.76,1.22,10.365634451012298,4.42222222222222,82.6444444444444,66.91,27.36,0.0525,6.105,1.965,10.26,1.9,0.049,0.16,53.945,11.935,0.0765,1.955018596338695,0.265,118.65553597589218,0.2,94.14,1.35,0.6,1.28,0.0,0.0,2.351165412123232,2.0,60.61,2.06,4.5,0.06,0.004,0.021,0.173,2.31,8.41,0.05,0.1,0.012,7.969118036122376,0.0,0.0,0.0,0.0,0.0,0.0,0.0,0.0,0.0,0.0,0.0,0.0,0.0,2096.8537452019987,7.0,1.3,3.72,82.5,25.54545455,11.0,60.0,26.5,8.0,122.15,120.0,545.0,40.9057883264713,425.0,86.25
2024-08-26 22:00:00,2.73,1.33,1.4,1105.0,3500.0,0.0,2271.0,1370.0,245.0,114663.0,2.45896636334155,0.98,10.93,0.39,87.7,2.2,35.181903659430574,9.0,1.05,0.44,87.42,11.09,2.814715209650299,69.94,10.08,18.76,1.22,10.263868053877536,4.42222222222222,82.6444444444444,66.91,27.36,0.0525,6.105,1.965,10.26,1.9,0.049,0.16,53.945,11.935,0.0765,1.955018596338695,0.265,117.49061486532942,0.2,94.14,1.35,0.6,1.28,0.0,0.0,2.3280824417377306,2.0,60.61,2.06,4.5,0.06,0.004,0.021,0.173,2.31,8.41,0.05,0.1,0.012,7.890879850634499,0.0,0.0,0.0,0.0,0.0,0.0,0.0,0.0,0.0,0.0,0.0,0.0,0.0,2096.8537452019987,7.0,1.3,3.69,82.5,25.54545455,11.0,60.0,26.5,8.0,122.68,124.0,549.0,41.1081538833777,425.0,85.40322580645162
2024-08-26 23:00:00,2.72,1.33,1.39,1112.0,3499.0,0.0,2277.0,1370.0,246.0,114225.0,2.4676850250431,0.97,10.82,0.42,87.79,2.1,35.075661621735826,5.8,1.04,0.45,87.53,10.98,2.7687575622048266,70.15,9.65,18.92,1.28,10.152154388275491,4.64444444444444,82.9555555555556,66.91,27.965,0.0525,6.2,1.965,10.545,1.93,0.051,0.165,53.98,11.765,0.078,1.897563469207775,0.28,118.22769403563156,0.3,96.42,0.63,0.36,1.26,0.0,0.0,2.458452401769116,2.0,60.58,2.19,4.2,0.04,0.004,0.02,0.108,2.16,8.48,0.05,0.17,0.011,7.94570510734406,0.0,0.0,0.0,0.0,0.0,0.0,0.0,0.0,0.0,0.0,0.0,0.0,0.0,2096.8537452019987,7.0,1.3,3.67,82.5,25.54545455,11.0,60.0,26.5,8.0,122.0175,119.0,544.0,40.807392996109,425.0,85.54621848739495
2024-08-27 00:00:00,2.72,1.32,1.4,1108.0,3500.0,0.0,2264.0,1388.0,248.0,115510.0,2.44094589085252,0.97,10.82,0.42,87.79,2.1,35.36798288124133,5.8,1.04,0.45,87.53,10.98,2.791832442632672,70.15,9.65,18.92,1.28,10.236762644264482,4.64444444444444,82.9555555555556,66.91,27.965,0.0525,6.2,1.965,10.545,1.93,0.051,0.165,53.98,11.765,0.078,1.897563469207775,0.28,119.21300598217832,0.3,96.42,0.63,0.36,1.26,0.0,0.0,2.4789411928365426,2.0,60.58,2.19,4.2,0.04,0.004,0.02,0.108,2.16,8.48,0.05,0.17,0.011,8.011924771271905,0.0,0.0,0.0,0.0,0.0,0.0,0.0,0.0,0.0,0.0,0.0,0.0,0.0,2100.27733414784,7.0,1.3,3.69,82.5,25.54545455,11.0,60.0,26.5,8.0,122.3125,125.0,548.0,41.8683446272991,423.0,86.4
2024-08-27 01:00:00,2.71,1.3,1.41,1099.0,3500.0,0.0,2265.0,1349.0,244.0,113867.0,2.4761459981116,0.97,10.82,0.42,87.79,2.1,36.80605303865091,5.8,1.04,0.45,87.53,10.98,2.905348979148734,70.15,9.65,18.92,1.28,10.65299172118506,4.64444444444444,82.9555555555556,66.91,27.965,0.0525,6.2,1.965,10.545,1.93,0.051,0.165,53.98,11.765,0.078,1.897563469207775,0.28,124.06023368113163,0.3,96.42,0.63,0.36,1.26,0.0,0.0,2.5797355005968043,2.0,60.58,2.19,4.2,0.04,0.004,0.02,0.108,2.16,8.48,0.05,0.17,0.011,8.337691438702848,0.0,0.0,0.0,0.0,0.0,0.0,0.0,0.0,0.0,0.0,0.0,0.0,0.0,2100.27733414784,8.0,1.3,3.63,82.5,25.54545455,11.0,60.0,26.5,8.0,121.4875,115.0,540.0,40.4388714733542,425.0,89.91304347826087
2024-08-27 02:00:00,2.73,1.32,1.41,1095.0,3499.0,0.0,2264.0,1343.0,241.0,113851.0,2.47578662257681,0.97,10.82,0.42,87.79,2.1,35.23835485756394,5.8,1.04,0.45,87.53,10.98,2.7816000320597505,70.15,9.65,18.92,1.28,10.199243645375397,4.64444444444444,82.9555555555556,66.91,27.965,0.0525,6.2,1.965,10.545,1.93,0.051,0.165,53.98,11.765,0.078,1.897563469207775,0.28,118.77607559759856,0.3,96.42,0.63,0.36,1.26,0.0,0.0,2.4698555673226736,2.0,60.58,2.19,4.2,0.04,0.004,0.02,0.108,2.16,8.48,0.05,0.17,0.011,7.982560077858677,0.0,0.0,0.0,0.0,0.0,0.0,0.0,0.0,0.0,0.0,0.0,0.0,0.0,2100.27733414784,7.0,1.3,3.62,82.5,25.54545455,11.0,60.0,26.5,8.0,122.15,120.0,545.0,41.0523763336567,425.0,86.08333333333333
2024-08-27 03:00:00,2.72,1.32,1.4,1098.0,3499.0,0.0,2269.0,1369.0,245.0,115047.0,2.45006384173247,0.97,10.82,0.42,87.79,2.1,34.8955508087536,5.8,1.04,0.45,87.53,10.98,2.754540205997627,70.15,9.65,18.92,1.28,10.100023859702356,4.64444444444444,82.9555555555556,66.91,27.965,0.0525,6.2,1.965,10.545,1.93,0.051,0.165,53.98,11.765,0.078,1.897563469207775,0.28,117.62060395934414,0.3,96.42,0.63,0.36,1.26,0.0,0.0,2.4458284385910027,2.0,60.58,2.19,4.2,0.04,0.004,0.02,0.108,2.16,8.48,0.05,0.17,0.011,7.904904525389706,0.0,0.0,0.0,0.0,0.0,0.0,0.0,0.0,0.0,0.0,0.0,0.0,0.0,2100.27733414784,7.0,1.3,3.52,82.5,25.54545455,11.0,60.0,26.5,8.0,122.415,122.0,547.0,40.5639913232104,425.0,85.24590163934427
