Repository: saikumar-voptimai/evonith_bf_webapp

# Evonith BF2 — Blast Furnace Intelligence Platform

Monitoring, modelling and optimisation of **Blast Furnace 2 (BF2)** at Evonith Steel: live telemetry from InfluxDB,
manual plant reports from Neon PostgreSQL, a two-zone energy model of the furnace, blend and fuel optimisers, a
conversational assistant (FurnaceMind) and a live digital twin evaluated every hour.

The platform has three deployable parts that share one Python service layer, plus the shared data library:

| Part | Path | What it is |
|---|---|---|
| **Streamlit app** (legacy) | `src/app.py`, `src/custom_pages/` | The original 11-page dashboard; still the home of the model pages. Served under `/legacy` in production |

File: src/data/V13_df_filtered.csv (part 93 of 268)
NM3/HR.,STEAMKGS/HR.,RAFTOC,PERMEABILITYKGS/HR.,TUYEREVELOCITYM/S,HOT BLAST VOLUMENM3/HR.,O2 ENRICHMENT %,COKE_VM%,COKE_ASH%,COKE_IM%,COKE_FC%,COKE_MOIST%,COKE_CALC_MT,NUTCOKE_MOIST%,NUTCOKE_VM%,NUTCOKE_IM%,NUTCOKE_FC%,NUTCOKE_ASH%,NUTCOKE_CALC_MT,PCI_2_FC%,PCI_2_ASH%,PCI_2_VM%,PCI_2_IM%,PCI_2_CALC_MT,SINTER_SP_02_COLD_STRENGTH_AI,SINTER_SP_02_COLD_STRENGTH_TI,SINTER_SP_02_HOT_STRENGTH_RI,SINTER_SP_02_HOT_STRENGTH_RDI,SINTER_SP_02_P%,SINTER_SP_02_SIO2%,SINTER_SP_02_MGO%,SINTER_SP_02_FEO%,SINTER_SP_02_AL2O3%,SINTER_SP_02_NA2O%,SINTER_SP_02_TIO2%,SINTER_SP_02_FE(T)%,SINTER_SP_02_CAO%,SINTER_SP_02_K2O%,SINTER_SP_02_BASICITY,SINTER_SP_02_MNO%,SINTER_CALC_MT,FLUX_TM%,FLUX_SIO2%,FLUX_FE2O3%,FLUX_AL2O3%,FLUX_LOI%,FLUX_MGO%,FLUX_CAO%,FLUX_CALC_MT,GEOMIN TYPE,ORE_FE(T)%,ORE_LOI%,ORE_TM%,ORE_MGO%,ORE_NA2O%,ORE_P%,ORE_TIO2%,ORE_AL2O3%,ORE_SIO2%,ORE_MNO%,ORE_CAO%,ORE_K2O%,ORE_CALC_MT,LLOYDS_PELLET_PCT_SIO2,LLOYDS_PELLET_PCT_AL2O3,LLOYDS_PELLET_PCT_FE2O3,LLOYDS_PELLET_PCT_MGO,LLOYDS_PELLET_PCT_TIO2,LLOYDS_PELLET_PCT_NA2O,TOTAL_PELLET_CALC_MT,LLOYDS_PELLET_PCT_K2O,LLOYDS_PELLET_PCT_TM,LLOYDS_PELLET_PCT_LOI,LLOYDS_PELLET_PCT_MNO,LLOYDS_PELLET_PCT_CAO,LLOYDS_PELLET_PCT_P,DAILYPRODUCTION,CHARGES/HRS.,STOCKRODLEVEL,FURNACE TOP GAS ANALYSISH2%,COKE_DISCHARGE_TIME,WEIGHTED_COKE_ANGLE,TOTAL_COKE_PORTIONS,NON_COKE_DISCHARGE_TIME,WEIGHTED_NON_COKE_ANGLE,TOTAL_NON_COKE_PORTIONS,UNITCOST LAKHS/THM,ACTUALKG/THM.,ACT. FUEL RATEKG/THM.,FURNACETOPGASANALYSISCO2ETACO,COKE RATE KG/THM,PRODUCTIONTONNESPERHR
2024-08-27 04:00:00,2.73,1.3,1.43,1098.0,3500.0,0.0,2269.0,1327.0,242.0,113887.0,2.47571140955666,0.97,10.82,0.42,87.79,2.1,34.556102101367166,5.8,1.04,0.45,87.53,10.98,2.727745239570695,70.15,9.65,18.92,1.28,10.001775230169676,4.64444444444444,82.9555555555556,66.91,27.965,0.0525,6.2,1.965,10.545,1.93,0.051,0.165,53.98,11.765,0.078,1.897563469207775,0.28,116.4764419945473,0.3,96.42,0.63,0.36,1.26,0.0,0.0,2.4220364856707346,2.0,60.58,2.19,4.2,0.04,0.004,0.02,0.108,2.16,8.48,0.05,0.17,0.011,7.828009059894329,0.0,0.0,0.0,0.0,0.0,0.0,0.0,0.0,0.0,0.0,0.0,0.0,0.0,2100.27733414784,7.0,1.3,3.59,82.5,25.54545455,11.0,60.0,26.5,8.0,122.15,120.0,545.0,40.343347639485,425.0,84.41666666666667
2024-08-27 05:00:00,2.72,1.31,1.41,1087.0,3500.0,0.0,2255.0,1336.0,239.0,113046.0,2.49411849891369,0.97,10.82,0.42,87.79,2.1,34.51736402114243,5.8,1.04,0.45,87.53,10.98,2.724687382709028,70.15,9.65,18.92,1.28,9.99056304049274,4.64444444444444,82.9555555555556,66.91,27.965,0.0525,6.2,1.965,10.545,1.93,0.051,0.165,53.98,11.765,0.078,1.897563469207775,0.28,116.34586957810284,0.3,96.42,0.63,0.36,1.26,0.0,0.0,2.419321334424396,2.0,60.58,2.19,4.2,0.04,0.004,0.02,0.108,2.16,8.48,0.05,0.17,0.011,7.819233705484487,0.0,0.0,0.0,0.0,0.0,0.0,0.0,0.0,0.0,0.0,0.0,0.0,0.0,2100.27733414784,7.0,1.3,3.65,82.5,25.54545455,11.0,60.0,26.5,8.0,121.885,118.0,543.0,40.2517216813108,425.0,84.32203389830508
2024-08-27 06:00:00,2.72,1.32,1.4,1101.0,3500.0,0.0,2259.0,1363.0,245.0,114242.0,2.46802276903222,0.97,10.82,0.42,87.79,2.1,37.54742754793341,5.8,1.04,0.45,87.53,10.98,2.963870648708056,70.15,9.65,18.92,1.28,10.867572092011304,4.64444444444444,82.9555555555556,66.91,27.965,0.0525,6.2,1.965,10.545,1.93,0.051,0.165,53.98,11.765,0.078,1.897563469207775,0.28,126.5591458782704,0.3,96.42,0.63,0.36,1.26,0.0,0.0,2.631698424706738,2.0,60.58,2.19,4.2,0.04,0.004,0.02,0.108,2.16,8.48,0.05,0.17,0.011,8.505635333486296,0.0,0.0,0.0,0.0,0.0,0.0,0.0,0.0,0.0,0.0,0.0,0.0,0.0,2100.27733414784,8.0,1.3,3.78,82.5,25.54545455,11.0,60.0,26.5,8.0,121.62,116.0,541.0,40.7548065511512,425.0,91.72413793103448
2024-08-27 07:00:00,2.71,1.32,1.39,1106.0,3500.0,0.0,2263.0,1371.0,246.0,114308.0,2.46659859323784,0.97,10.82,0.42,87.79,2.1,34.828443980275225,5.8,1.04,0.45,87.53,10.98,2.749243013293785,70.15,9.65,18.92,1.28,10.08060073689524,4.64444444444444,82.9555555555556,66.91,27.965,0.0525,6.2,1.965,10.545,1.93,0.051,0.165,53.98,11.765,0.078,1.897563469207775,0.28,117.39441049019152,0.3,96.42,0.63,0.36,1.26,0.0,0.0,2.4411249223629428,2.0,60.58,2.19,4.2,0.04,0.004,0.02,0.108,2.16,8.48,0.05,0.17,0.011,7.889702785917802,0.0,0.0,0.0,0.0,0.0,0.0,0.0,0.0,0.0,0.0,0.0,0.0,0.0,2100.27733414784,7.0,1.3,3.71,82.5,25.54545455,11.0,60.0,26.5,8.0,122.415,122.0,547.0,40.8972228815571,425.0,85.08196721311475
2024-08-27 08:00:00,2.72,1.33,1.39,1100.0,3500.0,0.0,2262.0,1359.0,242.0,113464.0,2.48493558477304,0.98,10.9,0.4,87.72,2.9,35.06331787994953,7.6,1.04,0.44,87.45,11.07,2.7677831877572308,70.18,9.92,18.69,1.21,10.148581666720158,4.64444444444444,82.9555555555556,66.91,28.57,0.051,6.115,1.83,10.295,1.905,0.05,0.16,54.3,11.565,0.0745,1.89127521983782,0.27,118.1860876322256,0.2,96.06,1.19,0.41,1.42,0.0,0.0,2.457587229161152,2.0,60.13,2.13,4.5,0.11,0.004,0.018,0.152,2.69,8.52,0.06,0.26,0.019,7.942908874069464,0.0,0.0,0.0,0.0,0.0,0.0,0.0,0.0,0.0,0.0,0.0,0.0,0.0,2100.27733414784,7.0,1.3,3.72,82.5,25.54545455,11.0,60.0,26.5,8.0,122.415,122.0,547.0,40.8830548926014,425.0,85.65573770491804
2024-08-27 09:00:00,2.71,1.33,1.38,1101.0,3500.0,0.0,2252.0,1375.0,244.0,113642.0,2.48104565360591,0.98,10.9,0.4,87.72,2.9,36.19886524614347,7.6,1.04,0.44,87.45,11.07,2.857419568427608,70.18,9.92,18.69,1.21,10.477249798518324,4.64444444444444,82.9555555555556,66.91,28.57,0.051,6.115,1.83,10.295,1.905,0.05,0.16,54.3,11.565,0.0745,1.89127521983782,0.27,122.01361761643976,0.2,96.06,1.19,0.41,1.42,0.0,0.0,2.53717772070621,2.0,60.13,2.13,4.5,0.11,0.004,0.018,0.152,2.69,8.52,0.06,0.26,0.019,8.20014492009196,0.0,0.0,0.0,0.0,0.0,0.0,0.0,0.0,0.0,0.0,0.0,0.0,0.0,2100.27733414784,7.0,1.3,3.74,82.5,25.54545455,11.0,60.0,26.5,8.0,122.2825,121.0,546.0,40.3822888942657,425.0,88.4297520661157
2024-08-27 10:00:00,2.69,1.32,1.37,1107.0,3500.0,0.0,2262.0,1394.0,250.0,115654.0,2.43790843441938,0.98,10.9,0.4,87.72,2.9,36.707435177669645,7.6,1.04,0.44,87.45,11.07,2.8975644090013493,70.18,9.92,18.69,1.21,10.624448175494594,4.64444444444444,82.9555555555556,66.91,28.57,0.051,6.115,1.83,10.295,1.905,0.05,0.16,54.3,11.565,0.0745,1.89127521983782,0.27,123.7278276264639,0.2,96.06,1.19,0.41,1.42,0.0,0.0,2.5728233767486124,2.0,60.13,2.13,4.5,0.11,0.004,0.018,0.152,2.69,8.52,0.06,0.26,0.019,8.315351491131093,0.0,0.0,0.0,0.0,0.0,0.0,0.0,0.0,0.0,0.0,0.0,0.0,0.0,2100.27733414784,7.0,1.3,3.84,82.5,25.54545455,11.0,60.0,26.5,8.0,122.415,122.0,547.0,41.8460066953611,425.0,89.67213114754098
2024-08-27 11:00:00,2.68,1.32,1.36,1139.0,3499.0,0.0,2270.0,1432.0,258.0,116260.0,2.42451569937357,0.98,10.9,0.4,87.72,2.9,37.84878385567878,7.6,1.04,0.44,87.45,11.07,2.987658726178592,70.18,9.92,18.69,1.21,10.954795414983945,4.64444444444444,82.9555555555556,66.91,28.57,0.051,6.115,1.83,10.295,1.905,0.05,0.16,54.3,11.565,0.0745,1.89127521983782,0.27,127.57491178832096,0.2,96.06,1.19,0.41,1.42,0.0,0.0,2.652820482119499,2.0,60.13,2.13,4.5,0.11,0.004,0.018,0.152,2.69,8.52,0.06,0.26,0.019,8.573901710879417,0.0,0.0,0.0,0.0,0.0,0.0,0.0,0.0,0.0,0.0,0.0,0.0,0.0,2100.27733414784,8.0,1.3,3.73,82.5,25.54545455,11.0,60.0,26.5,8.0,122.945,126.0,551.0,40.9275639493187,425.0,92.46031746031746
2024-08-27 12:00:00,2.72,1.33,1.39,1132.0,3500.0,0.0,2276.0,1383.0,252.0,115204.0,2.44742568359718,0.98,10.9,0.4,87.72,2.9,38.62430926210832,7.6,1.04,0.44,87.45,11.07,3.048876155428825,70.18,9.92,18.69,1.21,11.179260280194748,4.64444444444444,82.9555555555556,66.91,28.57,0.051,6.115,1.83,10.295,1.905,0.05,0.16,54.3,11.565,0.0745,1.89127521983782,0.27,130.1889346243547,0.2,96.06,1.19,0.41,1.42,0.0,0.0,2.7071770419081864,2.0,60.13,2.13,4.5,0.11,0.004,0.018,0.152,2.69,8.52,0.06,0.26,0.019,8.749581823465622,0.0,0.0,0.0,0.0,0.0,0.0,0.0,0.0,0.0,0.0,0.0,0.0,0.0,2100.27733414784,7.0,1.3,3.73,82.5,25.54545455,11.0,60.0,26.5,8.0,122.68,124.0,549.0,40.6370656370656,425.0,94.35483870967742
2024-08-27 13:00:00,2.71,1.33,1.38,1110.0,3500.0,0.0,2269.0,1371.0,244.0,113692.0,2.47995516630423,0.98,10.9,0.4,87.72,2.9,36.53463509433784,7.6,1.04,0.44,87.45,11.07,2.883924137788957,70.18,9.92,18.69,1.21,10.574433634266262,4.64444444444444,82.9555555555556,66.91,28.57,0.051,6.115,1.83,10.295,1.905,0.05,0.16,54.3,11.565,0.0745,1.89127521983782,0.27,123.145379443396,0.2,96.06,1.19,0.41,1.42,0.0,0.0,2.560711822461359,2.0,60.13,2.13,4.5,0.11,0.004,0.018,0.152,2.69,8.52,0.06,0.26,0.019,8.276207011990943,0.0,0.0,0.0,0.0,0.0,0.0,0.0,0.0,0.0,0.0,0.0,0.0,0.0,2100.27733414784,7.0,1.3,3.63,82.5,25.54545455,11.0,60.0,26.5,8.0,122.15,120.0,545.0,41.1410688493019,425.0,89.25
2024-08-27 14:00:00,2.7,1.33,1.37,1132.0,3500.0,0.0,2279.0,1388.0,251.0,113982.0,2.47364919543722,0.98,10.9,0.4,87.72,2.9,36.90821007913339,7.6,1.04,0.44,87.45,11.07,2.913412920505526,70.18,9.92,18.69,1.21,10.682559632348418,4.64444444444444,82.9555555555556,66.91,28.57,0.051,6.115,1.83,10.295,1.905,0.05,0.16,54.3,11.565,0.0745,1.89127521983782,0.27,124.40456906262771,0.2,96.06,1.19,0.41,1.42,0.0,0.0,2.5868956854634573,2.0,60.13,2.13,4.5,0.11,0.004,0.018,0.152,2.69,8.52,0.06,0.26,0.019,8.360833118168983,0.0,0.0,0.0,0.0,0.0,0.0,0.0,0.0,0.0,0.0,0.0,0.0,0.0,2100.27733414784,7.0,1.3,3.75,82.5,25.54545455,11.0,60.0,26.5,8.0,122.5475,123.0,548.0,40.9883720930233,425.0,90.16260162601624
2024-08-27 15:00:00,2.72,1.33,1.39,1106.0,3500.0,0.0,2270.0,1369.0,245.0,113858.0,2.47634161274321,0.98,10.9,0.4,87.72,2.9,35.353097366560675,7.6,1.04,0.44,87.45,11.07,2.7906574289783648,70.18,9.92,18.69,1.21,10.232454242478177,4.64444444444444,82.9555555555556,66.91,28.57,0.051,6.115,1.83,10.295,1.905,0.05,0.16,54.3,11.565,0.0745,1.89127521983782,0.27,119.16283215811174,0.2,96.06,1.19,0.41,1.42,0.0,0.0,2.477897867418682,2.0,60.13,2.13,4.5,0.11,0.004,0.018,0.152,2.69,8.52,0.06,0.26,0.019,8.008552749061773,0.0,0.0,0.0,0.0,0.0,0.0,0.0,0.0,0.0,0.0,0.0,0.0,0.0,2100.27733414784,7.0,1.3,3.8,82.5,25.54545455,11.0,60.0,26.5,8.0,122.2825,121.0,546.0,40.9399224806201,425.0,86.36363636363636
2024-08-27 16:00:00,2.72,1.33,1.39,1099.0,3500.0,0.0,2278.0,1382.0,246.0,115232.0,2.44683133177198,0.97,10.91,0.4,87.72,2.5,34.96545375508523,6.3,1.02,0.42,87.44,11.12,2.760058115064129,69.83,9.59,18.7,1.88,10.120256279293107,4.64444444444444,82.9555555555556,66.91,29.175,0.051,6.125,1.865,10.015,1.945,0.05,0.17,54.31,11.445,0.0725,1.868612554978005,0.27,117.85622215637808,0.4,95.15,0.96,0.45,1.38,0.0,0.0,2.4507279346618978,2.0,60.46,2.24,3.9,0.07,0.015,0.022,0.145,2.3,8.29,0.06,0.21,0.02,7.920739670672939,0.0,0.0,0.0,0.0,0.0,0.0,0.0,0.0,0.0,0.0,0.0,0.0,0.0,2100.27733414784,7.0,1.3,3.64,82.5,25.54545455,11.0,60.0,26.5,8.0,122.15,120.0,545.0,41.4640019263183,425.0,85.41666666666667
2024-08-27 17:00:00,2.69,1.33,1.36,1104.0,3500.0,0.0,2276.0,1411.0,249.0,115042.0,2.45087010949681,0.97,10.91,0.4,87.72,2.5,35.38692808174399,6.3,1.02,0.42,87.44,11.12,2.7933279145563343,69.83,9.59,18.7,1.88,10.24224606471978,4.64444444444444,82.9555555555556,66.91,29.175,0.051,6.125,1.865,10.015,1.945,0.05,0.17,54.31,11.445,0.0725,1.868612554978005,0.27,119.27686357644484,0.4,95.15,0.96,0.45,1.38,0.0,0.0,2.480269061550183,2.0,60.46,2.24,3.9,0.07,0.015,0.022,0.145,2.3,8.29,0.06,0.21,0.02,8.016216435902981,0.0,0.0,0.0,0.0,0.0,0.0,0.0,0.0,0.0,0.0,0.0,0.0,0.0,2100.27733414784,7.0,1.3,3.69,82.5,25.54545455,11.0,60.0,26.5,8.0,122.2825,121.0,546.0,42.3594425756848,425.0,86.44628099173553
2024-08-27 18:00:00,2.69,1.33,1.36,1114.0,3500.0,0.0,2287.0,1428.0,254.0,116562.0,2.41892834452441,0.97,10.91,0.4,87.72,2.5,35.522250942477235,6.3,1.02,0.42,87.44,11.12,2.804009856868213,69.83,9.59,18.7,1.88,10.281413353686206,4.64444444444444,82.9555555555556,66.91,29.175,0.051,6.125,1.865,10.015,1.945,0.05,0.17,54.31,11.445,0.0725,1.868612554978005,0.27,119.73298924977736,0.4,95.15,0.96,0.45,1.38,0.0,0.0,2.4897538380761874,2.0,60.46,2.24,3.9,0.07,0.015,0.022,0.145,2.3,8.29,0.06,0.21,0.02,8.04687118326781,0.0,0.0,0.0,0.0,0.0,0.0,0.0,0.0,0.0,0.0,0.0,0.0,0.0,2100.27733414784,7.0,1.3,3.56,82.5,25.54545455,11.0,60.0,26.5,8.0,122.2825,121.0,546.0,42.0331651045422,425.0,86.77685950413223
2024-08-27 19:00:00,2.72,1.32,1.4,1109.0,3500.0,0.0,2285.0,1380.0,250.0,116115.0,2.42823499198453,0.97,10.91,0.4,87.72,2.5,35.136016944134425,6.3,1.02,0.42,87.44,11.12,2.773521813186393,69.83,9.59,18.7,1.88,10.169623383094535,4.64444444444444,82.9555555555556,66.91,29.175,0.051,6.125,1.865,10.015,1.945,0.05,0.17,54.31,11.445,0.0725,1.868612554978005,0.27,118.43113055714088,0.4,95.15,0.96,0.45,1.38,0.0,0.0,2.462682705074883,2.0,60.46,2.24,3.9,0.07,0.015,0.022,0.145,2.3,8.29,0.06,0.21,0.02,7.959377425164025,0.0,0.0,0.0,0.0,0.0,0.0,0.0,0.0,0.0,0.0,0.0,0.0,0.0,2100.27733414784,7.0,1.3,3.69,82.5,25.54545455,11.0,60.0,26.5,8.0,122.15,120.0,545.0,40.5236608215229,425.0,85.83333333333333
2024-08-27 20:00:00,2.72,1.33,1.39,1102.0,3500.0,0.0,2282.0,1383.0,247.0,115468.0,2.44183324190264,0.97,10.91,0.4,87.72,2.5,36.14783247239237,6.3,1.02,0.42,87.44,11.12,2.8533912088269417,69.83,9.59,18.7,1.88,10.462479083611491,4.64444444444444,82.9555555555556,66.91,29.175,0.051,6.125,1.865,10.015,1.945,0.05,0.17,54.31,11.445,0.0725,1.868612554978005,0.27,121.84160412098812,0.4,95.15,0.96,0.45,1.38,0.0,0.0,2.5336008346434373,2.0,60.46,2.24,3.9,0.07,0.015,0.022,0.145,2.3,8.29,0.06,0.21,0.02,8.188584443331493,0.0,0.0,0.0,0.0,0.0,0.0,0.0,0.0,0.0,0.0,0.0,0.0,0.0,2100.27733414784,8.0,1.3,3.64,82.5,25.54545455,11.0,60.0,26.5,8.0,121.885,118.0,543.0,41.1374407582938,425.0,88.30508474576271
2024-08-27 21:00:00,2.71,1.34,1.37,1093.0,3500.0,0.0,2269.0,1391.0,245.0,114237.0,2.46813072815535,0.97,10.91,0.4,87.72,2.5,35.16225743475738,6.3,1.02,0.42,87.44,11.12,2.775593151359048,69.83,9.59,18.7,1.88,10.177218322140911,4.64444444444444,82.9555555555556,66.91,29.175,0.051,6.125,1.865,10.015,1.945,0.05,0.17,54.31,11.445,0.0725,1.868612554978005,0.27,118.51957800341208,0.4,95.15,0.96,0.45,1.38,0.0,0.0,2.4645219005230348,2.0,60.46,2.24,3.9,0.07,0.015,0.022,0.145,2.3,8.29,0.06,0.21,0.02,7.965321695085731,0.0,0.0,0.0,0.0,0.0,0.0,0.0,0.0,0.0,0.0,0.0,0.0,0.0,2100.27733414784,7.0,1.3,3.42,82.5,25.54545455,11.0,60.0,26.5,8.0,121.7525,117.0,542.0,42.4719637318063,425.0,85.8974358974359
2024-08-27 22:00:00,2.72,1.34,1.38,1102.0,3500.0,0.0,2279.0,1391.0,245.0,115217.0,2.44714969863066,0.97,10.91,0.4,87.72,2.5,35.20424221975411,6.3,1.02,0.42,87.44,11.12,2.778907292435298,69.83,9.59,18.7,1.88,10.189370224615107,4.64444444444444,82.9555555555556,66.91,29.175,0.051,6.125,1.865,10.015,1.945,0.05,0.17,54.31,11.445,0.0725,1.868612554978005,0.27,118.661093917446,0.4,95.15,0.96,0.45,1.38,0.0,0.0,2.4674646132400766,2.0,60.46,2.24,3.9,0.07,0.015,0.022,0.145,2.3,8.29,0.06,0.21,0.02,7.974832526960461,0.0,0.0,0.0,0.0,0.0,0.0,0.0,0.0,0.0,0.0,0.0,0.0,0.0,2100.27733414784,7.0,1.3,3.66,82.5,25.54545455,11.0,60.0,26.5,8.0,121.4875,115.0,540.0,42.2531828008648,425.0,86.0
2024-08-27 23:00:00,2.73,1.31,1.42,1109.0,3500.0,0.0,2266.0,1357.0,247.0,115763.0,2.43561427062867,0.96,10.84,0.42,87.78,2.7,35.11978817401983,5.6,1.03,0.45,87.48,11.04,2.792500064065868,70.12,9.7,18.76,1.42,10.854513846852273,4.20000000000001,83.4,66.91,29.78,0.051,6.0,1.975,9.66,1.935,0.049,0.165,54.365,11.38,0.0805,1.896728743499715,0.275,119.00018601306772,0.4,95.96,0.96,0.39,1.33,0.0,0.0,2.141110679239304,2.0,60.34,2.24,4.0,0.02,0.005,0.016,0.198,2.54,8.48,0.04,0.04,0.012,7.641613769656372,0.0,0.0,0.0,0.0,0.0,0.0,0.0,0.0,0.0,0.0,0.0,0.0,0.0,2100.27733414784,7.0,1.3,3.69,82.5,25.54545455,11.0,60.0,26.5,8.0,121.915,122.0,545.0,41.7813178855901,423.0,86.06557377049181
2024-08-28 00:00:00,2.72,1.33,1.39,1138.0,3500.0,0.0,2252.0,1390.0,255.0,116022.0,2.43018028119271,0.96,10.84,0.42,87.78,2.7,39.79251596241486,5.6,1.03,0.45,87.48,11.04,3.164045375894039,70.12,9.7,18.76,1.42,12.298719268319648,4.20000000000001,83.4,66.91,29.78,0.051,6.0,1.975,9.66,1.935,0.049,0.165,54.365,11.38,0.0805,1.896728743499715,0.275,134.83329620303138,0.4,95.96,0.96,0.39,1.33,0.0,0.0,2.4259878920327465,2.0,60.34,2.24,4.0,0.02,0.005,0.016,0.198,2.54,8.48,0.04,0.04,0.012,8.658339179067303,0.0,0.0,0.0,0.0,0.0,0.0,0.0,0.0,0.0,0.0,0.0,0.0,0.0,2138.851121276282,8.0,1.3,3.91,82.5,25.54545455,11.0,60.0,26.5,8.0,122.975,130.0,553.0,42.3425572519084,423.0,99.3076923076923
2024-08-28 01:00:00,2.72,1.32,1.4,1099.0,3500.0,0.0,2226.0,1363.0,244.0,114124.0,2.47057312560914,0.96,10.84,0.42,87.78,2.7,39.06817504443133,5.6,1.03,0.45,87.48,11.04,3.106450436828578,70.12,9.7,18.76,1.42,12.074846376913364,4.20000000000001,83.4,66.91,29.78,0.051,6.0,1.975,9.66,1.935,0.049,0.165,54.365,11.38,0.0805,1.896728743499715,0.275,132.37893333643865,0.4,95.96,0.96,0.39,1.33,0.0,0.0,2.3818277716123206,2.0,60.34,2.24,4.0,0.02,0.005,0.016,0.198,2.54,8.48,0.04,0.04,0.012,8.500731920579245,0.0,0.0,0.0,0.0,0.0,0.0,0.0,0.0,0.0,0.0,0.0,0.0,0.0,2138.851121276282,8.0,1.3,3.76,82.5,25.54545455,11.0,60.0,26.5,8.0,121.65,120.0,543.0,41.9908190384151,423.0,97.5
2024-08-28 02:00:00,2.71,1.32,1.39,1125.0,3499.0,0.0,2223.0,1354.0,246.0,113061.0,2.49307570299696,0.96,10.84,0.42,87.78,2.7,37.45795776339778,5.6,1.03,0.45,87.48,11.04,2.9784162972669823,70.12,9.7,18.76,1.42,11.57717464589908,4.20000000000001,83.4,66.91,29.78,0.051,6.0,1.975,9.66,1.935,0.049,0.165,54.365,11.38,0.0805,1.896728743499715,0.275,126.92285954080576,0.4,95.96,0.96,0.39,1.33,0.0,0.0,2.2836593715287736,2.0,60.34,2.24,4.0,0.02,0.005,0.016,0.198,2.54,8.48,0.04,0.04,0.012,8.150369370386331,0.0,0.0,0.0,0.0,0.0,0.0,0.0,0.0,0.0,0.0,0.0,0.0,0.0,2138.851121276282,7.0,1.3,3.84,82.5,25.54545455,11.0,60.0,26.5,8.0,123.6375,135.0,558.0,42.3188405797101,423.0,93.48148148148148
2024-08-28 03:00:00,2.71,1.31,1.4,1138.0,3500.0,0.0,2230.0,1349.0,249.0,113159.0,2.49162934937595,0.96,10.84,0.42,87.78,2.7,36.12017355756215,5.6,1.03,0.45,87.48,11.04,2.872044286650304,70.12,9.7,18.76,1.42,11.163704122831255,4.20000000000001,83.4,66.91,29.78,0.051,6.0,1.975,9.66,1.935,0.049,0.165,54.365,11.38,0.0805,1.896728743499715,0.275,122.38990027149126,0.4,95.96,0.96,0.39,1.33,0.0,0.0,2.2021001082598888,2.0,60.34,2.24,4.0,0.02,0.005,0.016,0.198,2.54,8.48,0.04,0.04,0.012,7.859284750015388,0.0,0.0,0.0,0.0,0.0,0.0,0.0,0.0,0.0,0.0,0.0,0.0,0.0,2138.851121276282,7.0,1.3,4.03,82.5,25.54545455,11.0,60.0,26.5,8.0,124.3,140.0,563.0,41.4026602176542,423.0,90.14285714285714
2024-08-28 04:00:00,2.72,1.31,1.41,1122.0,3499.0,0.0,2241.0,1327.0,244.0,112273.0,2.51056325328899,0.96,10.84,0.42,87.78,2.7,35.38025804593515,5.6,1.03,0.45,87.48,11.04,2.8132109558971816,70.12,9.7,18.76,1.42,10.935017573622586,4.20000000000001,83.4,66.91,29.78,0.051,6.0,1.975,9.66,1.935,0.049,0.165,54.365,11.38,0.0805,1.896728743499715,0.275,119.88276432063428,0.4,95.96,0.96,0.39,1.33,0.0,0.0,2.156990468195165,2.0,60.34,2.24,4.0,0.02,0.005,0.016,0.198,2.54,8.48,0.04,0.04,0.012,7.698288660459988,0.0,0.0,0.0,0.0,0.0,0.0,0.0,0.0,0.0,0.0,0.0,0.0,0.0,2138.851121276282,7.0,1.3,3.74,82.5,25.54545455,11.0,60.0,26.5,8.0,123.6375,135.0,558.0,40.8552790529113,423.0,88.29629629629629
2024-08-28 05:00:00,2.72,1.32,1.4,1139.0,3500.0,0.0,2234.0,1346.0,248.0,112626.0,2.50341396278467,0.96,10.84,0.42,87.78,2.7,36.35541200091944,5.6,1.03,0.45,87.48,11.04,2.8907489372846134,70.12,9.7,18.76,1.42,11.236409542581551,4.20000000000001,83.4,66.91,29.78,0.051,6.0,1.975,9.66,1.935,0.049,0.165,54.365,11.38,0.0805,1.896728743499715,0.275,123.18698419404322,0.4,95.96,0.96,0.39,1.33,0.0,0.0,2.216441639613786,2.0,60.34,2.24,4.0,0.02,0.005,0.016,0.198,2.54,8.48,0.04,0.04,0.012,7.91046960679768,0.0,0.0,0.0,0.0,0.0,0.0,0.0,0.0,0.0,0.0,0.0,0.0,0.0,2138.851121276282,7.0,1.3,3.88,82.5,25.54545455,11.0,60.0,26.5,8.0,123.9025,137.0,560.0,40.7146329606223,423.0,90.72992700729928
2024-08-28 06:00:00,2.73,1.33,1.4,1125.0,3499.0,0.0,2257.0,1354.0,246.0,113526.0,2.48287010298368,0.96,10.84,0.42,87.78,2.7,34.556542722932505,5.6,1.03,0.45,87.48,11.04,2.747714402191925,70.12,9.7,18.76,1.42,10.680430919082037,4.20000000000001,83.4,66.91,29.78,0.051,6.0,1.975,9.66,1.935,0.049,0.165,54.365,11.38,0.0805,1.896728743499715,0.275,117.09168038318498,0.4,95.96,0.96,0.39,1.33,0.0,0.0,2.106771894381594,2.0,60.34,2.24,4.0,0.02,0.005,0.016,0.198,2.54,8.48,0.04,0.04,0.012,7.519058810799609,0.0,0.0,0.0,0.0,0.0,0.0,0.0,0.0,0.0,0.0,0.0,0.0,0.0,2138.851121276282,7.0,1.3,3.79,82.5,25.54545455,11.0,60.0,26.5,8.0,123.3725,133.0,556.0,40.7894736842105,423.0,86.2406015037594
2024-08-28 07:00:00,2.7,1.33,1.37,1099.0,3501.0,0.0,2263.0,1382.0,244.0,113898.0,2.47617931541525,0.96,10.84,0.42,87.78,2.7,34.77142089142012,5.6,1.03,0.45,87.48,11.04,2.7648001344946023,70.12,9.7,18.76,1.42,10.746843564957857,4.20000000000001,83.4,66.91,29.78,0.051,6.0,1.975,9.66,1.935,0.049,0.165,54.365,11.38,0.0805,1.896728743499715,0.275,117.8197753789028,0.4,95.96,0.96,0.39,1.33,0.0,0.0,2.119872142566592,2.0,60.34,2.24,4.0,0.02,0.005,0.016,0.198,2.54,8.48,0.04,0.04,0.012,7.565813533891254,0.0,0.0,0.0,0.0,0.0,0.0,0.0,0.0,0.0,0.0,0.0,0.0,0.0,2138.851121276282,7.0,1.3,3.76,82.5,25.54545455,11.0,60.0,26.5,8.0,121.7825,121.0,544.0,40.2761247322066,423.0,86.77685950413223
2024-08-28 08:00:00,2.72,1.33,1.39,1099.0,3501.0,0.0,2263.0,1365.0,243.0,114213.0,2.46935398072962,0.97,10.92,0.4,87.71,2.4,34.73830525247592,7.4,1.04,0.44,87.42,11.1,2.7621669915093694,69.76,10.03,18.98,1.23,10.736608475848374,4.20000000000001,83.4,66.91,29.78,0.0535,6.125,2.025,8.95,1.875,0.0515,0.16,53.99,11.795,0.0875,1.925703844287945,0.3,117.70756606901814,0.1,96.5,0.95,0.61,1.38,0.0,0.0,2.1178532167165285,2.0,59.94,1.97,4.3,0.02,0.004,0.026,0.132,2.14,9.68,0.06,0.09,0.013,7.55860799719231,0.0,0.0,0.0,0.0,0.0,0.0,0.0,0.0,0.0,0.0,0.0,0.0,0.0,2138.851121276282,7.0,1.3,3.7,82.5,25.54545455,11.0,60.0,26.5,8.0,121.7825,121.0,544.0,40.0338245953129,423.0,86.69421487603306
2024-08-28 09:00:00,2.72,1.33,1.39,1098.0,3500.0,0.0,2266.0,1372.0,244.0,114316.0,2.46642607755039,0.97,10.92,0.4,87.71,2.4,34.22639266713001,7.4,1.04,0.44,87.42,11.1,2.72146298952931,69.76,10.03,18.98,1.23,10.578391056697605,4.20000000000001,83.4,66.91,29.78,0.0535,6.125,2.025,8.95,1.875,0.0515,0.16,53.99,11.795,0.0875,1.925703844287945,0.3,115.97299715371764,0.1,96.5,0.95,0.61,1.38,0.0,0.0,2.086643987950965,2.0,59.94,1.97,4.3,0.02,0.004,0.026,0.132,2.14,9.68,0.06,0.09,0.013,7.447222409054467,0.0,0.0,0.0,0.0,0.0,0.0,0.0,0.0,0.0,0.0,0.0,0.0,0.0,2138.851121276282,7.0,1.3,3.6,82.5,25.54545455,11.0,60.0,26.5,8.0,121.65,120.0,543.0,41.1636363636364,423.0,85.41666666666667
2024-08-28 10:00:00,2.71,1.33,1.38,1096.0,3500.0,341.0,2246.0,1380.0,244.0,114274.0,2.4765232480698,0.97,10.92,0.4,87.71,2.4,34.25978426973209,7.4,1.04,0.44,87.42,11.1,2.724118075372753,69.76,10.03,18.98,1.23,10.588711438216334,4.20000000000001,83.4,66.91,29.78,0.0535,6.125,2.025,8.95,1.875,0.0515,0.16,53.99,11.795,0.0875,1.925703844287945,0.3,116.08614154118466,0.1,96.5,0.95,0.61,1.38,0.0,0.0,2.088679738183112,2.0,59.94,1.97,4.3,0.02,0.004,0.026,0.132,2.14,9.68,0.06,0.09,0.013,7.454487991892568,0.0,0.0,0.0,0.0,0.0,0.0,0.0,0.0,0.0,0.0,0.0,0.0,0.0,2138.851121276282,7.0,1.3,3.74,82.5,25.54545455,11.0,60.0,26.5,8.0,121.65,120.0,543.0,42.2568912710567,423.0,85.5
2024-08-28 11:00:00,2.7,1.33,1.37,1100.0,3499.0,0.0,2267.0,1410.0,249.0,116173.0,2.42633033865104,0.97,10.92,0.4,87.71,2.4,34.77142089142012,7.4,1.04,0.44,87.42,11.1,2.7648001344946023,69.76,10.03,18.98,1.23,10.746843564957857,4.20000000000001,83.4,66.91,29.78,0.0535,6.125,2.025,8.95,1.875,0.0515,0.16,53.99,11.795,0.0875,1.925703844287945,0.3,117.8197753789028,0.1,96.5,0.95,0.61,1.38,0.0,0.0,2.119872142566592,2.0,59.94,1.97,4.3,0.02,0.004,0.026,0.132,2.14,9.68,0.06,0.09,0.013,7.565813533891254,0.0,0.0,0.0,0.0,0.0,0.0,0.0,0.0,0.0,0.0,0.0,0.0,0.0,2138.851121276282,7.0,1.3,3.61,82.5,25.54545455,11.0,60.0,26.5,8.0,121.7825,121.0,544.0,40.4876871076775,423.0,86.77685950413223
2024-08-28 12:00:00,2.7,1.33,1.37,1092.0,3500.0,0.0,2266.0,1391.0,244.0,114034.0,2.47252185881392,0.97,10.92,0.4,87.71,2.4,35.094574334784035,7.4,1.04,0.44,87.42,11.1,2.790495221458834,69.76,10.03,18.98,1.23,10.846720976184567,4.20000000000001,83.4,66.91,29.78,0.0535,6.125,2.025,8.95,1.875,0.0515,0.16,53.99,11.795,0.0875,1.925703844287945,0.3,118.91475122786068,0.1,96.5,0.95,0.61,1.38,0.0,0.0,2.1395734939867936,2.0,59.94,1.97,4.3,0.02,0.004,0.026,0.132,2.14,9.68,0.06,0.09,0.013,7.636127562845116,0.0,0.0,0.0,0.0,0.0,0.0,0.0,0.0,0.0,0.0,0.0,0.0,0.0,2138.851121276282,7.0,1.3,3.55,82.5,25.54545455,11.0,60.0,26.5,8.0,121.4,120.0,542.0,41.327880683185,422.0,87.58333333333333
2024-08-28 13:00:00,2.69,1.33,1.36,1111.0,3499.0,0.0,2267.0,1410.0,249.0,114940.0,2.45234333637829,0.97,10.92,0.4,87.71,2.4,35.50911886464886,7.4,1.04,0.44,87.42,11.1,2.8234571408323124,69.76,10.03,18.98,1.23,10.974844736990258,4.20000000000001,83.4,66.91,29.78,0.0535,6.125,2.025,8.95,1.875,0.0515,0.16,53.99,11.795,0.0875,1.925703844287945,0.3,120.31939740397593,0.1,96.5,0.95,0.61,1.38,0.0,0.0,2.1648465883322325,2.0,59.94,1.97,4.3,0.02,0.004,0.026,0.132,2.14,9.68,0.06,0.09,0.013,7.726327115640089,0.0,0.0,0.0,0.0,0.0,0.0,0.0,0.0,0.0,0.0,0.0,0.0,0.0,2138.851121276282,8.0,1.3,3.72,82.5,25.54545455,11.0,60.0,26.5,8.0,122.0475,123.0,546.0,41.1567074634029,423.0,88.6178861788618
2024-08-28 14:00:00,2.7,1.33,1.37,1152.0,3500.0,0.0,2256.0,1374.0,252.0,112924.0,2.49681148860722,0.97,10.92,0.4,87.71,2.4,36.68165756434163,7.4,1.04,0.44,87.42,11.1,2.916689889782489,69.76,10.03,18.98,1.23,11.337242638957118,4.20000000000001,83.4,66.91,29.78,0.0535,6.125,2.025,8.95,1.875,0.0515,0.16,53.99,11.795,0.0875,1.925703844287945,0.3,124.29243740864716,0.1,96.5,0.95,0.61,1.38,0.0,0.0,2.2363315050206176,2.0,59.94,1.97,4.3,0.02,0.004,0.026,0.132,2.14,9.68,0.06,0.09,0.013,7.981456441267842,0.0,0.0,0.0,0.0,0.0,0.0,0.0,0.0,0.0,0.0,0.0,0.0,0.0,2138.851121276282,7.0,1.3,4.03,82.5,25.54545455,11.0,60.0,26.5,8.0,123.77,136.0,559.0,41.2565695174391,423.0,91.54411764705884
2024-08-28 15:00:00,2.7,1.33,1.37,1168.0,3500.0,0.0,2319.0,1388.0,257.0,114920.0,2.45347046654312,0.97,10.92,0.4,87.71,2.4,34.5969580130799,7.4,1.04,0.44,87.42,11.1,2.7509279665724,69.76,10.03,18.98,1.23,10.69292211989326,4.20000000000001,83.4,66.91,29.78,0.0535,6.125,2.025,8.95,1.875,0.0515,0.16,53.99,11.795,0.0875,1.925703844287945,0.3,117.22862389268111,0.1,96.5,0.95,0.61,1.38,0.0,0.0,2.109235850283331,2.0,59.94,1.97,4.3,0.02,0.004,0.026,0.132,2.14,9.68,0.06,0.09,0.013,7.527852657623646,0.0,0.0,0.0,0.0,0.0,0.0,0.0,0.0,0.0,0.0,0.0,0.0,0.0,2138.851121276282,7.0,1.3,3.77,82.5,25.54545455,11.0,60.0,26.5,8.0,122.0475,123.0,546.0,41.1973497397066,423.0,86.34146341463415
2024-08-28 16:00:00,2.73,1.33,1.4,1136.0,3500.0,0.0,2284.0,1354.0,248.0,113339.0,2.48767457661819,0.95,10.89,0.42,87.74,2.5,36.062930810244296,5.0,1.05,0.45,87.46,11.04,2.867492710918688,69.92,9.79,18.89,1.4,11.14601204022772,4.20000000000001,83.4,66.91,29.78,0.0635,5.99,1.87,10.0,2.0,0.045,0.15,54.57,11.16,0.095,1.86313744509109,0.3,122.1959384644049,0.4,96.82,0.84,0.48,1.32,0.0,0.0,2.198610250719065,2.0,59.6,2.16,4.0,0.06,0.006,0.022,0.146,2.65,9.41,0.06,0.09,0.023,7.846829465150073,0.0,0.0,0.0,0.0,0.0,0.0,0.0,0.0,0.0,0.0,0.0,0.0,0.0,2138.851121276282,8.0,1.3,3.87,82.5,25.54545455,11.0,60.0,26.5,8.0,121.65,120.0,543.0,41.6309012875536,423.0,90.0
2024-08-28 17:00:00,2.74,1.33,1.41,1106.0,3500.0,0.0,2266.0,1343.0,242.0,113188.0,2.4909913420333,0.95,10.89,0.42,87.74,2.5,34.8476954368572,5.0,1.05,0.45,87.46,11.04,2.7708649966163272,69.92,9.79,18.89,1.4,10.770417827578882,4.20000000000001,83.4,66.91,29.78,0.0635,5.99,1.87,10.0,2.0,0.045,0.15,54.57,11.16,0.095,1.86313744509109,0.3,118.0782246910142,0.4,96.82,0.84,0.48,1.32,0.0,0.0,2.124522291450754,2.0,59.6,2.16,4.0,0.06,0.006,0.022,0.146,2.65,9.41,0.06,0.09,0.023,7.582409893009314,0.0,0.0,0.0,0.0,0.0,0.0,0.0,0.0,0.0,0.0,0.0,0.0,0.0,2138.851121276282,7.0,1.3,3.76,82.5,25.54545455,11.0,60.0,26.5,8.0,121.915,122.0,545.0,41.6347075743049,423.0,86.9672131147541
2024-08-28 18:00:00,2.72,1.33,1.39,1095.0,3500.0,0.0,2262.0,1372.0,243.0,113956.0,2.47421324934031,0.95,10.89,0.42,87.74,2.5,34.78200703829573,5.0,1.05,0.45,87.46,11.04,2.7656418769243074,69.92,9.79,18.89,1.4,10.75011543770597,4.20000000000001,83.4,66.91,29.78,0.0635,5.99,1.87,10.0,2.0,0.045,0.15,54.57,11.16,0.095,1.86313744509109,0.3,117.85564556812822,0.4,96.82,0.84,0.48,1.32,0.0,0.0,2.12051753689571,2.0,59.6,2.16,4.0,0.06,0.006,0.022,0.146,2.65,9.41,0.06,0.09,0.023,7.568116943163867,0.0,0.0,0.0,0.0,0.0,0.0,0.0,0.0,0.0,0.0,0.0,0.0,0.0,2138.851121276282,7.0,1.3,3.81,82.5,25.54545455,11.0,60.0,26.5,8.0,121.915,122.0,545.0,40.6091370558376,423.0,86.80327868852459
2024-08-28 19:00:00,2.72,1.33,1.39,1126.0,3500.0,0.0,2293.0,1408.0,255.0,117344.0,2.40281734304174,0.95,10.89,0.42,87.74,2.5,34.72726670616118,5.0,1.05,0.45,87.46,11.04,2.7612892771809583,69.92,9.79,18.89,1.4,10.733196779478543,4.20000000000001,83.4,66.91,29.78,0.0635,5.99,1.87,10.0,2.0,0.045,0.15,54.57,11.16,0.095,1.86313744509109,0.3,117.67016296572324,0.4,96.82,0.84,0.48,1.32,0.0,0.0,2.117180241433174,2.0,59.6,2.16,4.0,0.06,0.006,0.022,0.146,2.65,9.41,0.06,0.09,0.023,7.556206151625996,0.0,0.0,0.0,0.0,0.0,0.0,0.0,0.0,0.0,0.0,0.0,0.0,0.0,2138.851121276282,7.0,1.3,3.69,82.5,25.54545455,11.0,60.0,26.5,8.0,122.0475,123.0,546.0,39.752439895263,423.0,86.66666666666667
2024-08-28 20:00:00,2.72,1.3,1.42,1107.0,3500.0,0.0,2280.0,1375.0,252.0,117153.0,2.40673254328253,0.95,10.89,0.42,87.74,2.5,34.35503244764621,5.0,1.05,0.45,87.46,11.04,2.731691598926181,69.92,9.79,18.89,1.4,10.618149903532055,4.20000000000001,83.4,66.91,29.78,0.0635,5.99,1.87,10.0,2.0,0.045,0.15,54.57,11.16,0.095,1.86313744509109,0.3,116.40888126936936,0.4,96.82,0.84,0.48,1.32,0.0,0.0,2.0944866322879254,2.0,59.6,2.16,4.0,0.06,0.006,0.022,0.146,2.65,9.41,0.06,0.09,0.023,7.475212769168466,0.0,0.0,0.0,0.0,0.0,0.0,0.0,0.0,0.0,0.0,0.0,0.0,0.0,2138.851121276282,7.0,1.3,3.66,82.5,25.54545455,11.0,60.0,26.5,8.0,121.915,122.0,545.0,40.7695939565628,423.0,85.73770491803279
2024-08-28 21:00:00,2.67,1.3,1.37,1130.0,3500.0,0.0,2275.0,1410.0,256.0,115919.0,2.43233838203082,0.95,10.89,0.42,87.74,2.5,36.96773552591351,5.0,1.05,0.45,87.46,11.04,2.939436972482956,69.92,9.79,18.89,1.4,11.425661087832,4.20000000000001,83.4,66.91,29.78,0.0635,5.99,1.87,10.0,2.0,0.045,0.15,54.57,11.16,0.095,1.86313744509109,0.3,125.26178638286667,0.4,96.82,0.84,0.48,1.32,0.0,0.0,2.253772515074024,2.0,59.6,2.16,4.0,0.06,0.006,0.022,0.146,2.65,9.41,0.06,0.09,0.023,8.04370332269864,0.0,0.0,0.0,0.0,0.0,0.0,0.0,0.0,0.0,0.0,0.0,0.0,0.0,2138.851121276282,7.0,1.3,3.81,82.5,25.54545455,11.0,60.0,26.5,8.0,122.18,124.0,547.0,41.9195483415667,423.0,92.25806451612904
2024-08-28 22:00:00,2.68,1.3,1.38,1158.0,3500.0,0.0,2288.0,1381.0,257.0,114006.0,2.47312875851253,0.95,10.89,0.42,87.74,2.5,37.24900053467011,5.0,1.05,0.45,87.46,11.04,2.9618013600777906,69.92,9.79,18.89,1.4,11.512591991772988,4.20000000000001,83.4,66.91,29.78,0.0635,5.99,1.87,10.0,2.0,0.045,0.15,54.57,11.16,0.095,1.86313744509109,0.3,126.21482710723424,0.4,96.82,0.84,0.48,1.32,0.0,0.0,2.2709200989649365,2.0,59.6,2.16,4.0,0.06,0.006,0.022,0.146,2.65,9.41,0.06,0.09,0.023,8.104902967559452,0.0,0.0,0.0,0.0,0.0,0.0,0.0,0.0,0.0,0.0,0.0,0.0,0.0,2138.851121276282,7.0,1.3,3.95,82.5,25.54545455,11.0,60.0,26.5,8.0,122.3125,125.0,548.0,42.2913719943423,423.0,92.96
2024-08-28 23:00:00,2.71,1.33,1.38,1150.0,3500.0,0.0,2293.0,1388.0,256.0,115280.0,2.44581311425821,0.94,10.96,0.31,87.79,2.2,34.66528149291359,4.9,1.03,0.43,87.3,11.24,2.732409286710588,70.36,9.64,18.74,1.26,10.567756136118382,4.20000000000001,83.4,66.91,29.36142857142857,0.061,5.43,1.855,9.97,2.08,0.05,0.18,55.41500000000001,10.45,0.0765,1.92478240952817,0.24,116.58150196152285,0.4,96.32,0.69,0.35,1.25,0.0,0.0,1.8977255315135484,2.0,60.25,2.46,4.0,0.04,0.003,0.024,0.129,2.15,8.77,0.05,0.06,0.011,7.858654534805678,0.0,0.0,0.0,0.0,0.0,0.0,0.0,0.0,0.0,0.0,0.0,0.0,0.0,2138.851121276282,7.0,1.3,3.8,82.5,25.54545455,11.0,60.0,26.5,8.0,122.445,126.0,549.0,42.1615201900238,423.0,86.5079365079365
2024-08-29 00:00:00,2.69,1.33,1.36,1112.0,3500.0,0.0,2266.0,1413.0,251.0,115318.0,2.44500762619825,0.94,10.96,0.31,87.79,2.2,34.92045746432271,4.9,1.03,0.43,87.3,11.24,2.7525229325255283,70.36,9.64,18.74,1.26,10.64554686279112,4.20000000000001,83.4,66.91,29.36142857142857,0.061,5.43,1.855,9.97,2.08,0.05,0.18,55.41500000000001,10.45,0.0765,1.92478240952817,0.24,117.43967465564758,0.4,96.32,0.69,0.35,1.25,0.0,0.0,1.9116949538034225,2.0,60.25,2.46,4.0,0.04,0.003,0.024,0.129,2.15,8.77,0.05,0.06,0.011,7.916503186786125,0.0,0.0,0.0,0.0,0.0,0.0,0.0,0.0,0.0,0.0,0.0,0.0,0.0,2114.3763626665195,7.0,1.3,3.91,82.5,25.54545455,11.0,60.0,26.5,8.0,121.915,122.0,545.0,40.3084223013049,423.0,86.14754098360656
2024-08-29 01:00:00,2.72,1.33,1.39,1141.0,3500.0,0.0,2277.0,1394.0,255.0,115961.0,2.43145791709748,0.94,10.96,0.31,87.79,2.2,35.047738352979906,4.9,1.03,0.43,87.3,11.24,2.7625555492304814,70.36,9.64,18.74,1.26,10.6843486071933,4.20000000000001,83.4,66.91,29.36142857142857,0.061,5.43,1.855,9.97,2.08,0.05,0.18,55.41500000000001,10.45,0.0765,1.92478240952817,0.24,117.86772821620173,0.4,96.32,0.69,0.35,1.25,0.0,0.0,1.918662853144666,2.0,60.25,2.46,4.0,0.04,0.003,0.024,0.129,2.15,8.77,0.05,0.06,0.011,7.945357893563695,0.0,0.0,0.0,0.0,0.0,0.0,0.0,0.0,0.0,0.0,0.0,0.0,0.0,2114.3763626665195,7.0,1.3,3.84,82.5,25.54545455,11.0,60.0,26.5,8.0,122.975,130.0,553.0,41.5121598844209,423.0,86.46153846153847
2024-08-29 02:00:00,2.72,1.33,1.39,1148.0,3500.0,0.0,2280.0,1387.0,256.0,115788.0,2.43508869486963,0.94,10.96,0.31,87.79,2.2,35.3371766311931,4.9,1.03,0.43,87.3,11.24,2.785369840800014,70.36,9.64,18.74,1.26,10.7725842426443,4.20000000000001,83.4,66.91,29.36142857142857,0.061,5.43,1.855,9.97,2.08,0.05,0.18,55.41500000000001,10.45,0.0765,1.92478240952817,0.24,118.84112718329648,0.4,96.32,0.69,0.35,1.25,0.0,0.0,1.9345079404108627,2.0,60.25,2.46,4.0,0.04,0.003,0.024,0.129,2.15,8.77,0.05,0.06,0.011,8.010973845307559,0.0,0.0,0.0,0.0,0.0,0.0,0.0,0.0,0.0,0.0,0.0,0.0,0.0,2114.3763626665195,7.0,1.3,3.86,82.5,25.54545455,11.0,60.0,26.5,8.0,123.1075,131.0,554.0,40.4250181115672,423.0,87.17557251908397
2024-08-29 03:00:00,2.73,1.32,1.41,1129.0,3500.0,0.0,2259.0,1369.0,251.0,115480.0,2.44157964720607,0.94,10.96,0.31,87.79,2.2,35.34585011428599,4.9,1.03,0.43,87.3,11.24,2.786053507706223,70.36,9.64,18.74,1.26,10.77522836524273,4.20000000000001,83.4,66.91,29.36142857142857,0.061,5.43,1.855,9.97,2.08,0.05,0.18,55.41500000000001,10.45,0.0765,1.92478240952817,0.24,118.87029664745944,0.4,96.32,0.69,0.35,1.25,0.0,0.0,1.9349827639116004,2.0,60.25,2.46,4.0,0.04,0.003,0.024,0.129,2.15,8.77,0.05,0.06,0.011,8.012940132737086,0.0,0.0,0.0,0.0,0.0,0.0,0.0,0.0,0.0,0.0,0.0,0.0,0.0,2114.3763626665195,7.0,1.3,3.99,82.5,25.54545455,11.0,60.0,26.5,8.0,123.24,132.0,555.0,39.919066888836,423.0,87.1969696969697
2024-08-29 04:00:00,2.71,1.3,1.41,1099.0,3500.0,0.0,2243.0,1351.0,243.0,113583.0,2.482333662753,0.94,10.96,0.31,87.79,2.2,35.51694210317232,4.9,1.03,0.43,87.3,11.24,2.799539431350327,70.36,9.64,18.74,1.26,10.827385980514478,4.20000000000001,83.4,66.91,29.36142857142857,0.061,5.43,1.855,9.97,2.08,0.05,0.18,55.41500000000001,10.45,0.0765,1.92478240952817,0.24,119.445689668342,0.4,96.32,0.69,0.35,1.25,0.0,0.0,1.9443490699551096,2.0,60.25,2.46,4.0,0.04,0.003,0.024,0.129,2.15,8.77,0.05,0.06,0.011,8.051726860449229,0.0,0.0,0.0,0.0,0.0,0.0,0.0,0.0,0.0,0.0,0.0,0.0,0.0,2114.3763626665195,7.0,1.3,3.92,82.5,25.54545455,11.0,60.0,26.5,8.0,122.445,126.0,549.0,39.9284862932062,423.0,87.61904761904762
2024-08-29 05:00:00,2.71,1.32,1.39,1140.0,3500.0,0.0,2239.0,1371.0,252.0,114094.0,2.47122236194194,0.94,10.96,0.31,87.79,2.2,40.63215387346615,4.9,1.03,0.43,87.3,11.24,3.202733969017629,70.36,9.64,18.74,1.26,12.386764939664658,4.20000000000001,83.4,66.91,29.36142857142857,0.061,5.43,1.855,9.97,2.08,0.05,0.18,55.41500000000001,10.45,0.0765,1.92478240952817,0.24,136.64846562601085,0.4,96.32,0.69,0.35,1.25,0.0,0.0,2.224377604486688,2.0,60.25,2.46,4.0,0.04,0.003,0.024,0.129,2.15,8.77,0.05,0.06,0.011,9.211350565894362,0.0,0.0,0.0,0.0,0.0,0.0,0.0,0.0,0.0,0.0,0.0,0.0,0.0,2114.3763626665195,7.0,1.3,4.14,82.5,25.54545455,11.0,60.0,26.5,8.0,122.445,126.0,549.0,39.8568019093079,423.0,90.59808734722516
2024-08-29 06:00:00,2.73,1.33,1.4,1114.0,3500.0,0.0,2255.0,1363.0,246.0,114350.0,2.46569315501849,0.94,10.96,0.31,87.79,2.2,35.44511815554204,4.9,1.03,0.43,87.3,11.24,2.793878077596332,70.36,9.64,18.74,1.26,10.805490356691394,4.20000000000001,83.4,66.91,29.36142857142857,0.061,5.43,1.855,9.97,2.08,0.05,0.18,55.41500000000001,10.45,0.0765,1.92478240952817,0.24,119.2041412564748,0.4,96.32,0.69,0.35,1.25,0.0,0.0,1.9404171203697604,2.0,60.25,2.46,4.0,0.04,0.003,0.024,0.129,2.15,8.77,0.05,0.06,0.011,8.03544429854741,0.0,0.0,0.0,0.0,0.0,0.0,0.0,0.0,0.0,0.0,0.0,0.0,0.0,2114.3763626665195,7.0,1.3,3.98,82.5,25.54545455,11.0,60.0,26.5,8.0,122.8425,129.0,552.0,40.311004784689,423.0,87.44186046511628
2024-08-29 07:00:00,2.73,1.33,1.4,1124.0,3500.0,0.0,2276.0,1363.0,249.0,114934.0,2.4531717846782,0.94,10.96,0.31,87.79,2.2,37.3265689087008,4.9,1.03,0.43,87.3,11.24,2.9421790083552684,70.36,9.64,18.74,1.26,11.379053065119493,4.20000000000001,83.4,66.91,29.36142857142857,0.061,5.43,1.855,9.97,2.08,0.05,0.18,55.41500000000001,10.45,0.0765,1.92478240952817,0.24,125.5315773892154,0.4,96.32,0.69,0.35,1.25,0.0,0.0,2.0434157684922245,2.0,60.25,2.46,4.0,0.04,0.003,0.024,0.129,2.15,8.77,0.05,0.06,0.011,8.461971095866138,0.0,0.0,0.0,0.0,0.0,0.0,0.0,0.0,0.0,0.0,0.0,0.0,0.0,2114.3763626665195,8.0,1.3,3.9,82.5,25.54545455,11.0,60.0,26.5,8.0,121.65,120.0,543.0,40.6420927467301,423.0,92.08333333333331
2024-08-29 08:00:00,2.73,1.33,1.4,1108.0,3500.0,0.0,2267.0,1360.0,245.0,114590.0,2.460531947721,0.94,10.92,0.48,87.66,3.0,35.80648239205687,7.4,1.0,0.48,87.42,11.1,2.8223617636711174,69.39,10.04,19.02,1.55,10.915652714051278,4.20000000000001,83.4,66.91,28.94285714285714,0.0595,6.135,1.88,9.565,2.035,0.05,0.17,54.395,11.22,0.084,1.828984775619735,0.26,120.41943170368177,0.2,96.44,0.97,0.67,1.32,0.0,0.0,1.960199741721048,2.0,59.78,2.22,4.2,0.04,0.004,0.026,0.143,2.47,9.34,0.05,0.07,0.014,8.117365938115933,0.0,0.0,0.0,0.0,0.0,0.0,0.0,0.0,0.0,0.0,0.0,0.0,0.0,2114.3763626665195,7.0,1.3,3.74,82.5,25.54545455,11.0,60.0,26.5,8.0,121.65,120.0,543.0,40.5579399141631,423.0,88.33333333333333
2024-08-29 09:00:00,2.73,1.31,1.42,1089.0,3500.0,724.0,2211.0,1327.0,238.0,112877.0,2.51793668422227,0.94,10.92,0.48,87.66,3.0,35.5517502253333,7.4,1.0,0.48,87.42,11.1,2.8022830997167607,69.39,10.04,19.02,1.55,10.837997281813982,4.20000000000001,83.4,66.91,28.94285714285714,0.0595,6.135,1.88,9.565,2.035,0.05,0.17,54.395,11.22,0.084,1.828984775619735,0.26,119.56275155237192,0.2,96.44,0.97,0.67,1.32,0.0,0.0,1.9462546151947304,2.0,59.78,2.22,4.2,0.04,0.004,0.026,0.143,2.47,9.34,0.05,0.07,0.014,8.059617897108613,0.0,0.0,0.0,0.0,0.0,0.0,0.0,0.0,0.0,0.0,0.0,0.0,0.0,2114.3763626665195,7.0,1.3,4.13,82.5,25.54545455,11.0,60.0,26.5,8.0,121.915,122.0,545.0,39.9904329107869,423.0,87.70491803278688
2024-08-29 10:00:00,2.71,1.31,1.4,1101.0,3499.0,80.0,2259.0,1346.0,242.0,113187.0,2.49249306339921,0.94,10.92,0.48,87.66,3.0,34.73541872179286,7.4,1.0,0.48,87.42,11.1,2.7379376888259155,69.39,10.04,19.02,1.55,10.58913756153709,4.20000000000001,83.4,66.91,28.94285714285714,0.0595,6.135,1.88,9.565,2.035,0.05,0.17,54.395,11.22,0.084,1.828984775619735,0.26,116.81737783311604,0.2,96.44,0.97,0.67,1.32,0.0,0.0,1.9015651429120888,2.0,59.78,2.22,4.2,0.04,0.004,0.026,0.143,2.47,9.34,0.05,0.07,0.014,7.874554715852916,0.0,0.0,0.0,0.0,0.0,0.0,0.0,0.0,0.0,0.0,0.0,0.0,0.0,2114.3763626665195,7.0,1.3,3.85,82.5,25.54545455,11.0,60.0,26.5,8.0,122.0475,123.0,546.0,40.6878178735772,423.0,85.6910569105691
2024-08-29 11:00:00,2.72,1.33,1.39,1124.0,3500.0,0.0,2276.0,1363.0,246.0,113494.0,2.48427912396496,0.94,10.92,0.48,87.66,3.0,35.80107763999769,7.4,1.0,0.48,87.42,11.1,2.821935746801129,69.39,10.04,19.02,1.55,10.914005068358591,4.20000000000001,83.4,66.91,28.94285714285714,0.0595,6.135,1.88,9.565,2.035,0.05,0.17,54.395,11.22,0.084,1.828984775619735,0.26,120.40125518568875,0.2,96.44,0.97,0.67,1.32,0.0,0.0,1.9599038625147505,2.0,59.78,2.22,4.2,0.04,0.004,0.026,0.143,2.47,9.34,0.05,0.07,0.014,8.116140675332822,0.0,0.0,0.0,0.0,0.0,0.0,0.0,0.0,0.0,0.0,0.0,0.0,0.0,2114.3763626665195,7.0,1.3,3.88,82.5,25.54545455,11.0,60.0,26.5,8.0,122.3125,125.0,548.0,41.7921146953405,423.0,88.32
2024-08-29 12:00:00,2.73,1.33,1.4,1110.0,3500.0,0.0,2276.0,1349.0,243.0,113496.0,2.48423537224306,0.94,10.92,0.48,87.66,3.0,34.77889822954502,7.4,1.0,0.48,87.42,11.1,2.741364858767919,69.39,10.04,19.02,1.55,10.6023923460089,4.20000000000001,83.4,66.91,28.94285714285714,0.0595,6.135,1.88,9.565,2.035,0.05,0.17,54.395,11.22,0.084,1.828984775619735,0.26,116.96360212727993,0.2,96.44,0.97,0.67,1.32,0.0,0.0,1.9039453968262467,2.0,59.78,2.22,4.2,0.04,0.004,0.026,0.143,2.47,9.34,0.05,0.07,0.014,7.884411564436057,0.0,0.0,0.0,0.0,0.0,0.0,0.0,0.0,0.0,0.0,0.0,0.0,0.0,2114.3763626665195,7.0,1.3,3.85,82.5,25.54545455,11.0,60.0,26.5,8.0,121.5175,119.0,542.0,39.6070822216832,423.0,85.7983193277311
2024-08-29 13:00:00,2.7,1.33,1.37,1106.0,3499.0,0.0,2273.0,1347.0,244.0,113454.0,2.48444485430657,0.94,10.92,0.48,87.66,3.0,34.75931168059106,7.4,1.0,0.48,87.42,11.1,2.7398209951109243,69.39,10.04,19.02,1.55,10.596421361093176,4.20000000000001,83.4,66.91,28.94285714285714,0.0595,6.135,1.88,9.565,2.035,0.05,0.17,54.395,11.22,0.084,1.828984775619735,0.26,116.89773134253636,0.2,96.44,0.97,0.67,1.32,0.0,0.0,1.902873145500904,2.0,59.78,2.22,4.2,0.04,0.004,0.026,0.143,2.47,9.34,0.05,0.07,0.014,7.879971273888016,0.0,0.0,0.0,0.0,0.0,0.0,0.0,0.0,0.0,0.0,0.0,0.0,0.0,2114.3763626665195,7.0,1.3,3.65,82.5,25.54545455,11.0,60.0,26.5,8.0,121.65,120.0,543.0,40.5203565405926,423.0,85.75
