Repository: saikumar-voptimai/evonith_bf_webapp

# Evonith BF2 — Blast Furnace Intelligence Platform

Monitoring, modelling and optimisation of **Blast Furnace 2 (BF2)** at Evonith Steel: live telemetry from InfluxDB,
manual plant reports from Neon PostgreSQL, a two-zone energy model of the furnace, blend and fuel optimisers, a
conversational assistant (FurnaceMind) and a live digital twin evaluated every hour.

The platform has three deployable parts that share one Python service layer, plus the shared data library:

| Part | Path | What it is |
|---|---|---|
| **Streamlit app** (legacy) | `src/app.py`, `src/custom_pages/` | The original 11-page dashboard; still the home of the model pages. Served under `/legacy` in production |

File: src/data/V13_df_filtered.csv (part 94 of 268)
NM3/HR.,STEAMKGS/HR.,RAFTOC,PERMEABILITYKGS/HR.,TUYEREVELOCITYM/S,HOT BLAST VOLUMENM3/HR.,O2 ENRICHMENT %,COKE_VM%,COKE_ASH%,COKE_IM%,COKE_FC%,COKE_MOIST%,COKE_CALC_MT,NUTCOKE_MOIST%,NUTCOKE_VM%,NUTCOKE_IM%,NUTCOKE_FC%,NUTCOKE_ASH%,NUTCOKE_CALC_MT,PCI_2_FC%,PCI_2_ASH%,PCI_2_VM%,PCI_2_IM%,PCI_2_CALC_MT,SINTER_SP_02_COLD_STRENGTH_AI,SINTER_SP_02_COLD_STRENGTH_TI,SINTER_SP_02_HOT_STRENGTH_RI,SINTER_SP_02_HOT_STRENGTH_RDI,SINTER_SP_02_P%,SINTER_SP_02_SIO2%,SINTER_SP_02_MGO%,SINTER_SP_02_FEO%,SINTER_SP_02_AL2O3%,SINTER_SP_02_NA2O%,SINTER_SP_02_TIO2%,SINTER_SP_02_FE(T)%,SINTER_SP_02_CAO%,SINTER_SP_02_K2O%,SINTER_SP_02_BASICITY,SINTER_SP_02_MNO%,SINTER_CALC_MT,FLUX_TM%,FLUX_SIO2%,FLUX_FE2O3%,FLUX_AL2O3%,FLUX_LOI%,FLUX_MGO%,FLUX_CAO%,FLUX_CALC_MT,GEOMIN TYPE,ORE_FE(T)%,ORE_LOI%,ORE_TM%,ORE_MGO%,ORE_NA2O%,ORE_P%,ORE_TIO2%,ORE_AL2O3%,ORE_SIO2%,ORE_MNO%,ORE_CAO%,ORE_K2O%,ORE_CALC_MT,LLOYDS_PELLET_PCT_SIO2,LLOYDS_PELLET_PCT_AL2O3,LLOYDS_PELLET_PCT_FE2O3,LLOYDS_PELLET_PCT_MGO,LLOYDS_PELLET_PCT_TIO2,LLOYDS_PELLET_PCT_NA2O,TOTAL_PELLET_CALC_MT,LLOYDS_PELLET_PCT_K2O,LLOYDS_PELLET_PCT_TM,LLOYDS_PELLET_PCT_LOI,LLOYDS_PELLET_PCT_MNO,LLOYDS_PELLET_PCT_CAO,LLOYDS_PELLET_PCT_P,DAILYPRODUCTION,CHARGES/HRS.,STOCKRODLEVEL,FURNACE TOP GAS ANALYSISH2%,COKE_DISCHARGE_TIME,WEIGHTED_COKE_ANGLE,TOTAL_COKE_PORTIONS,NON_COKE_DISCHARGE_TIME,WEIGHTED_NON_COKE_ANGLE,TOTAL_NON_COKE_PORTIONS,UNITCOST LAKHS/THM,ACTUALKG/THM.,ACT. FUEL RATEKG/THM.,FURNACETOPGASANALYSISCO2ETACO,COKE RATE KG/THM,PRODUCTIONTONNESPERHR
2024-08-29 14:00:00,2.68,1.3,1.38,1117.0,3500.0,0.0,2272.0,1383.0,250.0,114680.0,2.4586020611584,0.94,10.92,0.48,87.66,3.0,35.17447509481424,7.4,1.0,0.48,87.42,11.1,2.772545274841865,69.39,10.04,19.02,1.55,10.722984467729011,4.20000000000001,83.4,66.91,28.94285714285714,0.0595,6.135,1.88,9.565,2.035,0.05,0.17,54.395,11.22,0.084,1.828984775619735,0.26,118.29395177707995,0.2,96.44,0.97,0.67,1.32,0.0,0.0,1.92560096356529,2.0,59.78,2.22,4.2,0.04,0.004,0.026,0.143,2.47,9.34,0.05,0.07,0.014,7.974089241703662,0.0,0.0,0.0,0.0,0.0,0.0,0.0,0.0,0.0,0.0,0.0,0.0,0.0,2114.3763626665195,7.0,1.3,3.87,82.5,25.54545455,11.0,60.0,26.5,8.0,122.18,124.0,547.0,40.4526848061642,423.0,86.7741935483871
2024-08-29 15:00:00,2.7,1.33,1.37,1125.0,3500.0,0.0,2273.0,1403.0,251.0,114924.0,2.45338512144615,0.94,10.92,0.48,87.66,3.0,34.90019774798732,7.4,1.0,0.48,87.42,11.1,2.7509260080328697,69.39,10.04,19.02,1.55,10.639370661923888,4.20000000000001,83.4,66.91,28.94285714285714,0.0595,6.135,1.88,9.565,2.035,0.05,0.17,54.395,11.22,0.084,1.828984775619735,0.26,117.37153996704922,0.2,96.44,0.97,0.67,1.32,0.0,0.0,1.9105858504211592,2.0,59.78,2.22,4.2,0.04,0.004,0.026,0.143,2.47,9.34,0.05,0.07,0.014,7.911910288508766,0.0,0.0,0.0,0.0,0.0,0.0,0.0,0.0,0.0,0.0,0.0,0.0,0.0,2114.3763626665195,7.0,1.3,3.83,82.5,25.54545455,11.0,60.0,26.5,8.0,122.0475,123.0,546.0,41.8011695906433,423.0,86.09756097560975
2024-08-29 16:00:00,2.7,1.33,1.37,1131.0,3500.0,0.0,2278.0,1386.0,252.0,115271.0,2.44600396548619,0.96,10.99,0.43,87.62,2.6,35.12007888054122,8.8,1.04,0.45,87.23,11.28,2.768257621182629,69.76,10.18,18.76,1.3,10.706401711080032,4.20000000000001,83.4,66.91,28.52428571428571,0.066,5.7,1.88,9.92,2.065,0.053,0.17,54.89,10.825,0.0854999999999999,1.90111111111111,0.325,118.11101391856968,0.3,95.27,0.6,0.81,1.38,0.0,0.0,1.922623082521264,2.0,60.3,1.84,4.5,0.03,0.007,0.029,0.16,2.6,8.39,0.1,0.04,0.014,7.96175756466073,0.0,0.0,0.0,0.0,0.0,0.0,0.0,0.0,0.0,0.0,0.0,0.0,0.0,2114.3763626665195,8.0,1.3,3.84,82.5,25.54545455,11.0,60.0,26.5,8.0,122.3125,125.0,548.0,40.7573964497041,423.0,86.64
2024-08-29 17:00:00,2.72,1.33,1.39,1134.0,3500.0,0.0,2261.0,1385.0,252.0,114499.0,2.46248636033682,0.96,10.99,0.43,87.62,2.6,37.57342056524981,8.8,1.04,0.45,87.23,11.28,2.961636509628764,69.76,10.18,18.76,1.3,11.454306113583565,4.20000000000001,83.4,66.91,28.52428571428571,0.066,5.7,1.88,9.92,2.065,0.053,0.17,54.89,10.825,0.0854999999999999,1.90111111111111,0.325,126.3617548937038,0.3,95.27,0.6,0.81,1.38,0.0,0.0,2.0569294822413897,2.0,60.3,1.84,4.5,0.03,0.007,0.029,0.16,2.6,8.39,0.1,0.04,0.014,8.517932617210189,0.0,0.0,0.0,0.0,0.0,0.0,0.0,0.0,0.0,0.0,0.0,0.0,0.0,2114.3763626665195,7.0,1.3,3.94,82.5,25.54545455,11.0,60.0,26.5,8.0,122.975,130.0,553.0,40.7090173685463,423.0,92.6923076923077
2024-08-29 18:00:00,2.71,1.33,1.38,1150.0,3500.0,0.0,2256.0,1387.0,254.0,113697.0,2.47984617029463,0.96,10.99,0.43,87.62,2.6,37.77321161359124,8.8,1.04,0.45,87.23,11.28,2.977384569139007,69.76,10.18,18.76,1.3,11.515212674445712,4.20000000000001,83.4,66.91,28.52428571428571,0.066,5.7,1.88,9.92,2.065,0.053,0.17,54.89,10.825,0.0854999999999999,1.90111111111111,0.325,127.03366464002656,0.3,95.27,0.6,0.81,1.38,0.0,0.0,2.067866897345977,2.0,60.3,1.84,4.5,0.03,0.007,0.029,0.16,2.6,8.39,0.1,0.04,0.014,8.56322545085941,0.0,0.0,0.0,0.0,0.0,0.0,0.0,0.0,0.0,0.0,0.0,0.0,0.0,2114.3763626665195,7.0,1.3,4.03,82.5,25.54545455,11.0,60.0,26.5,8.0,123.6375,135.0,558.0,42.3031449515252,423.0,93.1851851851852
2024-08-29 19:00:00,2.72,1.32,1.4,1156.0,3500.0,0.0,2269.0,1367.0,253.0,114782.0,2.45641851288308,0.96,10.99,0.43,87.62,2.6,36.93247240438571,8.8,1.04,0.45,87.23,11.28,2.91111527825197,69.76,10.18,18.76,1.3,11.25891223336107,4.20000000000001,83.4,66.91,28.52428571428571,0.066,5.7,1.88,9.92,2.065,0.053,0.17,54.89,10.825,0.0854999999999999,1.90111111111111,0.325,124.20620628555857,0.3,95.27,0.6,0.81,1.38,0.0,0.0,2.0218412430330304,2.0,60.3,1.84,4.5,0.03,0.007,0.029,0.16,2.6,8.39,0.1,0.04,0.014,8.372629017930901,0.0,0.0,0.0,0.0,0.0,0.0,0.0,0.0,0.0,0.0,0.0,0.0,0.0,2114.3763626665195,7.0,1.3,3.93,82.5,25.54545455,11.0,60.0,26.5,8.0,123.6375,135.0,558.0,42.2740524781341,423.0,91.11111111111111
2024-08-29 20:00:00,2.73,1.31,1.42,1137.0,3500.0,0.0,2288.0,1356.0,251.0,115430.0,2.44263663942607,0.96,10.99,0.43,87.62,2.6,33.62836731220798,8.8,1.04,0.45,87.23,11.28,2.6506769650659154,69.76,10.18,18.76,1.3,10.251651499898424,4.20000000000001,83.4,66.91,28.52428571428571,0.066,5.7,1.88,9.92,2.065,0.053,0.17,54.89,10.825,0.0854999999999999,1.90111111111111,0.325,113.0942949524993,0.3,95.27,0.6,0.81,1.38,0.0,0.0,1.8409604215831483,2.0,60.3,1.84,4.5,0.03,0.007,0.029,0.16,2.6,8.39,0.1,0.04,0.014,7.623585036521862,0.0,0.0,0.0,0.0,0.0,0.0,0.0,0.0,0.0,0.0,0.0,0.0,0.0,2114.3763626665195,7.0,1.3,3.62,82.5,25.54545455,11.0,60.0,26.5,8.0,122.3125,125.0,548.0,41.4786365818531,423.0,82.96
2024-08-29 21:00:00,2.73,1.28,1.45,1100.0,3500.0,0.0,2277.0,1383.0,246.0,115340.0,2.44454153345379,0.96,10.99,0.43,87.62,2.6,34.45529437726228,8.8,1.04,0.45,87.23,11.28,2.715857546174094,69.76,10.18,18.76,1.3,10.503741290879532,4.20000000000001,83.4,66.91,28.52428571428571,0.066,5.7,1.88,9.92,2.065,0.053,0.17,54.89,10.825,0.0854999999999999,1.90111111111111,0.325,115.87530220542962,0.3,95.27,0.6,0.81,1.38,0.0,0.0,1.886229940146669,2.0,60.3,1.84,4.5,0.03,0.007,0.029,0.16,2.6,8.39,0.1,0.04,0.014,7.811050242337973,0.0,0.0,0.0,0.0,0.0,0.0,0.0,0.0,0.0,0.0,0.0,0.0,0.0,2114.3763626665195,7.0,1.3,3.64,82.5,25.54545455,11.0,60.0,26.5,8.0,121.65,120.0,543.0,41.2057915974365,423.0,85.0
2024-08-29 22:00:00,2.68,1.31,1.37,1110.0,3500.0,0.0,2278.0,1375.0,251.0,115430.0,2.44263663942607,0.96,10.99,0.43,87.62,2.6,35.0201352686928,8.8,1.04,0.45,87.23,11.28,2.7603798010294067,69.76,10.18,18.76,1.3,10.675933771057885,4.20000000000001,83.4,66.91,28.52428571428571,0.066,5.7,1.88,9.92,2.065,0.053,0.17,54.89,10.825,0.0854999999999999,1.90111111111111,0.325,117.7748973235514,0.3,95.27,0.6,0.81,1.38,0.0,0.0,1.9171517424441549,2.0,60.3,1.84,4.5,0.03,0.007,0.029,0.16,2.6,8.39,0.1,0.04,0.014,7.939100246310727,0.0,0.0,0.0,0.0,0.0,0.0,0.0,0.0,0.0,0.0,0.0,0.0,0.0,2114.3763626665195,7.0,1.3,3.763,82.5,25.54545455,11.0,60.0,26.5,8.0,121.915,122.0,545.0,41.1960132890365,423.0,86.39344262295081
2024-08-29 23:00:00,2.71,1.33,1.38,1108.0,3500.0,0.0,2266.0,1417.0,249.0,115344.0,2.44445680840982,0.98,11.01,0.4,87.61,2.4,35.65408157609219,5.5,1.03,0.45,87.26,11.26,2.9534766514494573,69.91,10.06,18.83,1.2,10.726484408366444,4.51111111111111,82.8211111111111,66.91,28.10571428571429,0.0535,6.165,2.105,10.12,1.915,0.0495,0.16,54.06,11.53,0.088,1.87023837714105,0.32,119.95478394217186,0.2,95.76,0.64,0.74,1.29,0.0,0.0,2.371262539603695,2.0,60.68,2.02,5.0,0.07,0.005,0.029,0.09,2.33,8.1,0.07,0.15,0.018,7.864590794553576,0.0,0.0,0.0,0.0,0.0,0.0,0.0,0.0,0.0,0.0,0.0,0.0,0.0,2114.3763626665195,7.0,1.3,3.86,82.5,25.54545455,11.0,60.0,26.5,8.0,122.0475,123.0,546.0,40.6907972557369,423.0,87.5609756097561
2024-08-30 00:00:00,2.69,1.33,1.36,1119.0,3500.0,0.0,2270.0,1407.0,250.0,114396.0,2.46470224699415,0.98,11.01,0.4,87.61,2.4,35.39343621797197,5.5,1.03,0.45,87.26,11.26,2.9318855756037974,69.91,10.06,18.83,1.2,10.648069588901162,4.51111111111111,82.8211111111111,66.91,28.10571428571429,0.0535,6.165,2.105,10.12,1.915,0.0495,0.16,54.06,11.53,0.088,1.87023837714105,0.32,119.0778672965386,0.2,95.76,0.64,0.74,1.29,0.0,0.0,2.353927677884903,2.0,60.68,2.02,5.0,0.07,0.005,0.029,0.09,2.33,8.1,0.07,0.15,0.018,7.807097542911666,0.0,0.0,0.0,0.0,0.0,0.0,0.0,0.0,0.0,0.0,0.0,0.0,0.0,2083.931323860791,7.0,1.3,4.11,82.5,25.54545455,11.0,60.0,26.5,8.0,122.5775,127.0,550.0,39.8058252427184,423.0,85.66929133858268
2024-08-30 01:00:00,2.67,1.33,1.34,1111.0,3500.0,0.0,2267.0,1432.0,252.0,115401.0,2.44325011435075,0.98,11.01,0.4,87.61,2.4,36.30216354613349,5.5,1.03,0.45,87.26,11.26,3.007161808439333,69.91,10.06,18.83,1.2,10.921459032299904,4.51111111111111,82.8211111111111,66.91,28.10571428571429,0.0535,6.165,2.105,10.12,1.915,0.0495,0.16,54.06,11.53,0.088,1.87023837714105,0.32,122.13519441010692,0.2,95.76,0.64,0.74,1.29,0.0,0.0,2.414364827763096,2.0,60.68,2.02,5.0,0.07,0.005,0.029,0.09,2.33,8.1,0.07,0.15,0.018,8.00754496053946,0.0,0.0,0.0,0.0,0.0,0.0,0.0,0.0,0.0,0.0,0.0,0.0,0.0,2083.931323860791,7.0,1.3,4.04,82.5,25.54545455,11.0,60.0,26.5,8.0,121.915,122.0,545.0,40.0856938824089,423.0,87.8688524590164
2024-08-30 02:00:00,2.69,1.31,1.38,1108.0,3499.0,0.0,2267.0,1408.0,252.0,116330.0,2.42305761415838,0.98,11.01,0.4,87.61,2.4,36.031251877878766,5.5,1.03,0.45,87.26,11.26,2.984720302406204,69.91,10.06,18.83,1.2,10.839955606685724,4.51111111111111,82.8211111111111,66.91,28.10571428571429,0.0535,6.165,2.105,10.12,1.915,0.0495,0.16,54.06,11.53,0.088,1.87023837714105,0.32,121.2237377354046,0.2,95.76,0.64,0.74,1.29,0.0,0.0,2.3963471797947142,2.0,60.68,2.02,5.0,0.07,0.005,0.029,0.09,2.33,8.1,0.07,0.15,0.018,7.947787162326478,0.0,0.0,0.0,0.0,0.0,0.0,0.0,0.0,0.0,0.0,0.0,0.0,0.0,2083.931323860791,7.0,1.3,3.91,82.5,25.54545455,11.0,60.0,26.5,8.0,121.915,122.0,545.0,40.0997150997151,423.0,87.21311475409836
2024-08-30 03:00:00,2.69,1.32,1.37,1113.0,3500.0,0.0,2254.0,1410.0,251.0,115642.0,2.4381612670287,0.98,11.01,0.4,87.61,2.4,37.74902848405038,5.5,1.03,0.45,87.26,11.26,3.1270157388461066,69.91,10.06,18.83,1.2,11.356746480791754,4.51111111111111,82.8211111111111,66.91,28.10571428571429,0.0535,6.165,2.105,10.12,1.915,0.0495,0.16,54.06,11.53,0.088,1.87023837714105,0.32,127.00303459415204,0.2,95.76,0.64,0.74,1.29,0.0,0.0,2.5105921452393902,2.0,60.68,2.02,5.0,0.07,0.005,0.029,0.09,2.33,8.1,0.07,0.15,0.018,8.326694975592256,0.0,0.0,0.0,0.0,0.0,0.0,0.0,0.0,0.0,0.0,0.0,0.0,0.0,2083.931323860791,8.0,1.3,3.98,82.5,25.54545455,11.0,60.0,26.5,8.0,122.18,124.0,547.0,40.1946818613485,423.0,91.37096774193547
2024-08-30 04:00:00,2.71,1.32,1.39,1121.0,3500.0,0.0,2269.0,1384.0,249.0,114816.0,2.45569152509883,0.98,11.01,0.4,87.61,2.4,35.73991432987468,5.5,1.03,0.45,87.26,11.26,2.960586778061053,69.91,10.06,18.83,1.2,10.75230708152127,4.51111111111111,82.8211111111111,66.91,28.10571428571429,0.0535,6.165,2.105,10.12,1.915,0.0495,0.16,54.06,11.53,0.088,1.87023837714105,0.32,120.24356012094304,0.2,95.76,0.64,0.74,1.29,0.0,0.0,2.3769710583684,2.0,60.68,2.02,5.0,0.07,0.005,0.029,0.09,2.33,8.1,0.07,0.15,0.018,7.883523815835535,0.0,0.0,0.0,0.0,0.0,0.0,0.0,0.0,0.0,0.0,0.0,0.0,0.0,2083.931323860791,7.0,1.3,4.02,82.5,25.54545455,11.0,60.0,26.5,8.0,122.445,126.0,549.0,40.5488526141472,423.0,86.5079365079365
2024-08-30 05:00:00,2.69,1.29,1.4,1137.0,3500.0,0.0,2272.0,1349.0,251.0,113421.0,2.48587711717534,0.98,11.01,0.4,87.61,2.4,35.56184531422971,5.5,1.03,0.45,87.26,11.26,2.94583607752957,69.91,10.06,18.83,1.2,10.698735248073463,4.51111111111111,82.8211111111111,66.91,28.10571428571429,0.0535,6.165,2.105,10.12,1.915,0.0495,0.16,54.06,11.53,0.088,1.87023837714105,0.32,119.64446376635316,0.2,95.76,0.64,0.74,1.29,0.0,0.0,2.365128139757192,2.0,60.68,2.02,5.0,0.07,0.005,0.029,0.09,2.33,8.1,0.07,0.15,0.018,7.844245285038219,0.0,0.0,0.0,0.0,0.0,0.0,0.0,0.0,0.0,0.0,0.0,0.0,0.0,2083.931323860791,7.0,1.3,4.02,82.5,25.54545455,11.0,60.0,26.5,8.0,122.975,130.0,553.0,40.3446647780925,423.0,86.07692307692308
2024-08-30 06:00:00,2.7,1.32,1.38,1130.0,3499.0,0.0,2265.0,1370.0,249.0,113691.0,2.47926881637414,0.98,11.01,0.4,87.61,2.4,35.434725223740955,5.5,1.03,0.45,87.26,11.26,2.935305832390948,69.91,10.06,18.83,1.2,10.660491332977582,4.51111111111111,82.8211111111111,66.91,28.10571428571429,0.0535,6.165,2.105,10.12,1.915,0.0495,0.16,54.06,11.53,0.088,1.87023837714105,0.32,119.21678024976208,0.2,95.76,0.64,0.74,1.29,0.0,0.0,2.3566737049412594,2.0,60.68,2.02,5.0,0.07,0.005,0.029,0.09,2.33,8.1,0.07,0.15,0.018,7.816205087415204,0.0,0.0,0.0,0.0,0.0,0.0,0.0,0.0,0.0,0.0,0.0,0.0,0.0,2083.931323860791,7.0,1.3,4.02,82.5,25.54545455,11.0,60.0,26.5,8.0,122.975,130.0,553.0,40.7486377635631,423.0,85.76923076923077
2024-08-30 07:00:00,2.68,1.3,1.38,1146.0,3499.0,0.0,2283.0,1352.0,254.0,114137.0,2.46958650944327,0.98,11.01,0.4,87.61,2.4,37.67839482086751,5.5,1.03,0.45,87.26,11.26,3.1211646590876305,69.91,10.06,18.83,1.2,11.33549643441993,4.51111111111111,82.8211111111111,66.91,28.10571428571429,0.0535,6.165,2.105,10.12,1.915,0.0495,0.16,54.06,11.53,0.088,1.87023837714105,0.32,126.76539431759454,0.2,95.76,0.64,0.74,1.29,0.0,0.0,2.505894479442473,2.0,60.68,2.02,5.0,0.07,0.005,0.029,0.09,2.33,8.1,0.07,0.15,0.018,8.311114575461405,0.0,0.0,0.0,0.0,0.0,0.0,0.0,0.0,0.0,0.0,0.0,0.0,0.0,2083.931323860791,8.0,1.3,4.0,82.5,25.54545455,11.0,60.0,26.5,8.0,122.3125,125.0,548.0,40.4581955597544,423.0,91.2
2024-08-30 08:00:00,2.73,1.32,1.41,1120.0,3499.0,0.0,2283.0,1443.0,245.0,113513.0,2.48315428538562,0.96,11.34,0.48,87.22,3.4,35.33175795044505,9.7,0.98,0.44,87.16,11.42,2.926776333828664,69.57,10.25,18.99,1.19,10.629513761749914,4.51111111111111,82.8211111111111,66.91,27.68714285714286,0.057,6.165,1.95,9.26,1.96,0.049,0.17,54.23,11.335,0.095,1.838729666721045,0.35,118.8703566013233,0.1,96.67,0.8,0.4799999999999999,1.38,0.0,0.0,2.3498256127403536,2.0,61.12,1.98,3.9,0.03,0.003,0.022,0.122,1.83,8.36,0.04,0.07,0.01,7.793492527340562,0.0,0.0,0.0,0.0,0.0,0.0,0.0,0.0,0.0,0.0,0.0,0.0,0.0,2083.931323860791,7.0,1.3,3.9,82.5,25.54545455,11.0,60.0,26.5,8.0,122.3125,125.0,548.0,40.525817148271,423.0,85.52
2024-08-30 09:00:00,2.67,1.28,1.39,1130.0,3500.0,0.0,2273.0,1336.0,249.0,113157.0,2.49167336192944,0.96,11.34,0.48,87.22,3.4,35.46650524636314,9.7,0.98,0.44,87.16,11.42,2.937938393675603,69.57,10.25,18.99,1.19,10.670052311751553,4.51111111111111,82.8211111111111,66.91,27.68714285714286,0.057,6.165,1.95,9.26,1.96,0.049,0.17,54.23,11.335,0.095,1.838729666721045,0.35,119.32370112890985,0.1,96.67,0.8,0.4799999999999999,1.38,0.0,0.0,2.358787313645242,2.0,61.12,1.98,3.9,0.03,0.003,0.022,0.122,1.83,8.36,0.04,0.07,0.01,7.823215136820957,0.0,0.0,0.0,0.0,0.0,0.0,0.0,0.0,0.0,0.0,0.0,0.0,0.0,2083.931323860791,7.0,1.3,4.02,82.5,25.54545455,11.0,60.0,26.5,8.0,122.975,130.0,553.0,40.0383601054903,423.0,85.84615384615384
2024-08-30 10:00:00,2.73,1.32,1.41,1130.0,3500.0,0.0,2275.0,1348.0,247.0,113635.0,2.48119839836261,0.96,11.34,0.48,87.22,3.4,35.37513768132435,9.7,0.98,0.44,87.16,11.42,2.9303697799822186,69.57,10.25,18.99,1.19,10.642564497776386,4.51111111111111,82.8211111111111,66.91,27.68714285714286,0.057,6.165,1.95,9.26,1.96,0.049,0.17,54.23,11.335,0.095,1.838729666721045,0.35,119.01630360136,0.1,96.67,0.8,0.4799999999999999,1.38,0.0,0.0,2.3527106886212907,2.0,61.12,1.98,3.9,0.03,0.003,0.022,0.122,1.83,8.36,0.04,0.07,0.01,7.803061244779415,0.0,0.0,0.0,0.0,0.0,0.0,0.0,0.0,0.0,0.0,0.0,0.0,0.0,2083.931323860791,7.0,1.3,3.89,82.5,25.54545455,11.0,60.0,26.5,8.0,122.71,128.0,551.0,41.3951243060584,423.0,85.625
2024-08-30 11:00:00,2.69,1.33,1.36,1145.0,3499.0,0.0,2284.0,1395.0,256.0,115085.0,2.44925532095899,0.96,11.34,0.48,87.22,3.4,35.62540535947409,9.7,0.98,0.44,87.16,11.42,2.951101200098881,69.57,10.25,18.99,1.19,10.717857205621405,4.51111111111111,82.8211111111111,66.91,27.68714285714286,0.057,6.165,1.95,9.26,1.96,0.049,0.17,54.23,11.335,0.095,1.838729666721045,0.35,119.85830552464869,0.1,96.67,0.8,0.4799999999999999,1.38,0.0,0.0,2.3693553571651584,2.0,61.12,1.98,3.9,0.03,0.003,0.022,0.122,1.83,8.36,0.04,0.07,0.01,7.858265383849725,0.0,0.0,0.0,0.0,0.0,0.0,0.0,0.0,0.0,0.0,0.0,0.0,0.0,2083.931323860791,7.0,1.3,4.04,82.5,25.54545455,11.0,60.0,26.5,8.0,122.975,130.0,553.0,41.2422655878153,423.0,86.23076923076923
2024-08-30 12:00:00,2.7,1.3,1.4,1134.0,3500.0,0.0,2282.0,1383.0,253.0,115066.0,2.45035921254108,0.96,11.34,0.48,87.22,3.4,35.49102841342593,9.7,0.98,0.44,87.16,11.42,2.9399698189188808,69.57,10.25,18.99,1.19,10.67743007489997,4.51111111111111,82.8211111111111,66.91,27.68714285714286,0.057,6.165,1.95,9.26,1.96,0.049,0.17,54.23,11.335,0.095,1.838729666721045,0.35,119.40620700415772,0.1,96.67,0.8,0.4799999999999999,1.38,0.0,0.0,2.360418287290836,2.0,61.12,1.98,3.9,0.03,0.003,0.022,0.122,1.83,8.36,0.04,0.07,0.01,7.828624466283664,0.0,0.0,0.0,0.0,0.0,0.0,0.0,0.0,0.0,0.0,0.0,0.0,0.0,2083.931323860791,7.0,1.3,3.97,82.5,25.54545455,11.0,60.0,26.5,8.0,122.5775,127.0,550.0,40.2192041934715,423.0,85.90551181102362
2024-08-30 13:00:00,2.68,1.31,1.37,1115.0,3500.0,0.0,2270.0,1366.0,251.0,115063.0,2.4504230630119,0.96,11.34,0.48,87.22,3.4,35.47760303204073,9.7,0.98,0.44,87.16,11.42,2.93885770079088,69.57,10.25,18.99,1.19,10.673391066244047,4.51111111111111,82.8211111111111,66.91,27.68714285714286,0.057,6.165,1.95,9.26,1.96,0.049,0.17,54.23,11.335,0.095,1.838729666721045,0.35,119.36103857877096,0.1,96.67,0.8,0.4799999999999999,1.38,0.0,0.0,2.359525399224411,2.0,61.12,1.98,3.9,0.03,0.003,0.022,0.122,1.83,8.36,0.04,0.07,0.01,7.825663090581696,0.0,0.0,0.0,0.0,0.0,0.0,0.0,0.0,0.0,0.0,0.0,0.0,0.0,2083.931323860791,7.0,1.3,4.0,82.5,25.54545455,11.0,60.0,26.5,8.0,122.445,126.0,549.0,41.1434155875886,423.0,85.87301587301587
2024-08-30 14:00:00,2.7,1.27,1.43,1100.0,3500.0,0.0,2256.0,1334.0,246.0,114932.0,2.45321444906359,0.96,11.34,0.48,87.22,3.4,37.08186054257393,9.7,0.98,0.44,87.16,11.42,3.071749557510291,69.57,10.25,18.99,1.19,11.156029866994366,4.51111111111111,82.8211111111111,66.91,27.68714285714286,0.057,6.165,1.95,9.26,1.96,0.049,0.17,54.23,11.335,0.095,1.838729666721045,0.35,124.7584111812013,0.1,96.67,0.8,0.4799999999999999,1.38,0.0,0.0,2.466220497525754,2.0,61.12,1.98,3.9,0.03,0.003,0.022,0.122,1.83,8.36,0.04,0.07,0.01,8.179530818810965,0.0,0.0,0.0,0.0,0.0,0.0,0.0,0.0,0.0,0.0,0.0,0.0,0.0,2083.931323860791,8.0,1.3,3.91,82.5,25.54545455,11.0,60.0,26.5,8.0,122.0475,123.0,546.0,40.2967217037569,423.0,89.7560975609756
2024-08-30 15:00:00,2.69,1.3,1.39,1124.0,3500.0,0.0,2278.0,1366.0,250.0,114360.0,2.46547767245846,0.96,11.34,0.48,87.22,3.4,36.025833644513675,9.7,0.98,0.44,87.16,11.42,2.984271472285541,69.57,10.25,18.99,1.19,10.83832553817344,4.51111111111111,82.8211111111111,66.91,27.68714285714286,0.057,6.165,1.95,9.26,1.96,0.049,0.17,54.23,11.335,0.095,1.838729666721045,0.35,121.20550860191058,0.1,96.67,0.8,0.4799999999999999,1.38,0.0,0.0,2.3959868268353466,2.0,61.12,1.98,3.9,0.03,0.003,0.022,0.122,1.83,8.36,0.04,0.07,0.01,7.946592006362221,0.0,0.0,0.0,0.0,0.0,0.0,0.0,0.0,0.0,0.0,0.0,0.0,0.0,2083.931323860791,7.0,1.3,3.89,82.5,25.54545455,11.0,60.0,26.5,8.0,122.3125,125.0,548.0,41.1511822307141,423.0,87.2
2024-08-30 16:00:00,2.7,1.33,1.37,1120.0,3500.0,0.0,2274.0,1393.0,250.0,114825.0,2.4554991591789,0.98,11.24,0.4,87.38,3.6,35.483420419694305,5.9,1.03,0.45,87.16,11.36,2.9393395956496944,69.74,10.12,18.9,1.24,10.675141219808664,4.51111111111111,82.8211111111111,66.91,27.26857142857143,0.0535,6.225,1.97,9.81,1.935,0.0495,0.17,54.115,11.5,0.0839999999999999,1.848135390145275,0.305,119.3806106291014,0.4,95.11,1.03,0.75,1.4,0.0,0.0,2.3599122989231693,2.0,59.9,2.43,4.2,0.02,0.005,0.026,0.147,2.12,9.94,0.08,0.05,0.023,7.826946292149826,0.0,0.0,0.0,0.0,0.0,0.0,0.0,0.0,0.0,0.0,0.0,0.0,0.0,2083.931323860791,7.0,1.3,3.96,82.5,25.54545455,11.0,60.0,26.5,8.0,122.18,124.0,547.0,39.6700143472023,423.0,85.88709677419355
2024-08-30 17:00:00,2.71,1.28,1.43,1114.0,3500.0,0.0,2271.0,1356.0,251.0,115849.0,2.43380724145843,0.98,11.24,0.4,87.38,3.6,36.40375542172901,5.9,1.03,0.45,87.16,11.36,3.015577373201757,69.74,10.12,18.9,1.24,10.95202281690522,4.51111111111111,82.8211111111111,66.91,27.26857142857143,0.0535,6.225,1.97,9.81,1.935,0.0495,0.17,54.115,11.5,0.0839999999999999,1.848135390145275,0.305,122.47699066312026,0.4,95.11,1.03,0.75,1.4,0.0,0.0,2.4211214457512384,2.0,59.9,2.43,4.2,0.02,0.005,0.026,0.147,2.12,9.94,0.08,0.05,0.023,8.029954134869326,0.0,0.0,0.0,0.0,0.0,0.0,0.0,0.0,0.0,0.0,0.0,0.0,0.0,2083.931323860791,8.0,1.3,3.96,82.5,25.54545455,11.0,60.0,26.5,8.0,121.915,122.0,545.0,39.7713741366992,423.0,88.11475409836065
2024-08-30 18:00:00,2.73,1.31,1.42,1100.0,3500.0,0.0,2248.0,1338.0,243.0,114130.0,2.4704433192764,0.98,11.24,0.4,87.38,3.6,35.57596976872846,5.9,1.03,0.45,87.16,11.36,2.947006104767195,69.74,10.12,18.9,1.24,10.702984571973008,4.51111111111111,82.8211111111111,66.91,27.26857142857143,0.0535,6.225,1.97,9.81,1.935,0.0495,0.17,54.115,11.5,0.0839999999999999,1.848135390145275,0.305,119.6919841570855,0.4,95.11,1.03,0.75,1.4,0.0,0.0,2.366067521403408,2.0,59.9,2.43,4.2,0.02,0.005,0.026,0.147,2.12,9.94,0.08,0.05,0.023,7.847360862551886,0.0,0.0,0.0,0.0,0.0,0.0,0.0,0.0,0.0,0.0,0.0,0.0,0.0,2083.931323860791,7.0,1.3,3.96,82.5,25.54545455,11.0,60.0,26.5,8.0,122.445,126.0,549.0,40.5069344811095,423.0,86.11111111111111
2024-08-30 19:00:00,2.71,1.31,1.4,1132.0,3500.0,0.0,2267.0,1353.0,249.0,114010.0,2.47304204031522,0.98,11.24,0.4,87.38,3.6,35.911425563073784,5.9,1.03,0.45,87.16,11.36,2.9747942516607813,69.74,10.12,18.9,1.24,10.803906014587144,4.51111111111111,82.8211111111111,66.91,27.26857142857143,0.0535,6.225,1.97,9.81,1.935,0.0495,0.17,54.115,11.5,0.0839999999999999,1.848135390145275,0.305,120.8205934369786,0.4,95.11,1.03,0.75,1.4,0.0,0.0,2.3883778355010072,2.0,59.9,2.43,4.2,0.02,0.005,0.026,0.147,2.12,9.94,0.08,0.05,0.023,7.921355828501507,0.0,0.0,0.0,0.0,0.0,0.0,0.0,0.0,0.0,0.0,0.0,0.0,0.0,2083.931323860791,7.0,1.3,3.94,82.5,25.54545455,11.0,60.0,26.5,8.0,122.975,130.0,553.0,40.0333016175071,423.0,86.92307692307692
2024-08-30 20:00:00,2.73,1.31,1.42,1113.0,3500.0,0.0,2271.0,1343.0,246.0,114280.0,2.46720258824122,0.98,11.24,0.4,87.38,3.6,35.6953214092429,5.9,1.03,0.45,87.16,11.36,2.956892834925124,69.74,10.12,18.9,1.24,10.738891358924144,4.51111111111111,82.8211111111111,66.91,27.26857142857143,0.0535,6.225,1.97,9.81,1.935,0.0495,0.17,54.115,11.5,0.0839999999999999,1.848135390145275,0.305,120.0935314587738,0.4,95.11,1.03,0.75,1.4,0.0,0.0,2.3740052963139218,2.0,59.9,2.43,4.2,0.02,0.005,0.026,0.147,2.12,9.94,0.08,0.05,0.023,7.873687492542384,0.0,0.0,0.0,0.0,0.0,0.0,0.0,0.0,0.0,0.0,0.0,0.0,0.0,2083.931323860791,7.0,1.3,3.8,82.5,25.54545455,11.0,60.0,26.5,8.0,122.3125,125.0,548.0,40.1988636363636,423.0,86.4
2024-08-30 21:00:00,2.72,1.3,1.42,1110.0,3500.0,0.0,2280.0,1355.0,248.0,115124.0,2.44912542381326,0.98,11.24,0.4,87.38,3.6,34.87987728779618,5.9,1.03,0.45,87.16,11.36,2.8893439017654043,69.74,10.12,18.9,1.24,10.493566047825466,4.51111111111111,82.8211111111111,66.91,27.26857142857143,0.0535,6.225,1.97,9.81,1.935,0.0495,0.17,54.115,11.5,0.0839999999999999,1.848135390145275,0.305,117.3500468679199,0.4,95.11,1.03,0.75,1.4,0.0,0.0,2.319772175929093,2.0,59.9,2.43,4.2,0.02,0.005,0.026,0.147,2.12,9.94,0.08,0.05,0.023,7.693816519921309,0.0,0.0,0.0,0.0,0.0,0.0,0.0,0.0,0.0,0.0,0.0,0.0,0.0,2083.931323860791,7.0,1.3,3.86,82.5,25.54545455,11.0,60.0,26.5,8.0,121.915,122.0,545.0,40.7048249763482,423.0,84.42622950819673
2024-08-30 22:00:00,2.7,1.3,1.4,1130.0,3500.0,0.0,2283.0,1363.0,251.0,114454.0,2.46345397585188,0.98,11.24,0.4,87.38,3.6,35.926679973932444,5.9,1.03,0.45,87.16,11.36,2.976057881077416,69.74,10.12,18.9,1.24,10.80849528439865,4.51111111111111,82.8211111111111,66.91,27.26857142857143,0.0535,6.225,1.97,9.81,1.935,0.0495,0.17,54.115,11.5,0.0839999999999999,1.848135390145275,0.305,120.87191545896953,0.4,95.11,1.03,0.75,1.4,0.0,0.0,2.389392367678919,2.0,59.9,2.43,4.2,0.02,0.005,0.026,0.147,2.12,9.94,0.08,0.05,0.023,7.924720652216268,0.0,0.0,0.0,0.0,0.0,0.0,0.0,0.0,0.0,0.0,0.0,0.0,0.0,2083.931323860791,7.0,1.3,3.96,82.5,25.54545455,11.0,60.0,26.5,8.0,122.3125,125.0,548.0,40.7293393322283,423.0,86.96
2024-08-30 23:00:00,2.68,1.32,1.36,1134.0,3500.0,0.0,2270.0,1402.0,252.0,113996.0,2.47334558061522,0.97,11.28,0.42,87.33,2.8,35.06702446359857,6.9,1.04,0.44,87.13,11.39,2.835614306733852,70.07,10.0,18.74,1.19,10.865045896341613,4.66666666666666,82.0888888888889,65.07,26.85,0.052,6.58,2.005,9.835,1.88,0.048,0.17,53.56,11.955,0.09,1.816896675174095,0.345,118.64080154090696,0.2999999999999999,95.57,0.76,0.49,1.31,0.0,0.0,2.198500381018248,2.0,61.18,1.8,4.0,0.04,0.006,0.031,0.101,2.34,7.87,0.07,0.1,0.021,7.584416146531421,0.0,0.0,0.0,0.0,0.0,0.0,0.0,0.0,0.0,0.0,0.0,0.0,0.0,2083.931323860791,7.0,1.3,3.96,82.5,25.54545455,11.0,60.0,26.5,8.0,122.445,126.0,549.0,40.454760776883,423.0,85.47619047619048
2024-08-31 00:00:00,2.66,1.32,1.34,1102.0,3500.0,0.0,2265.0,1421.0,248.0,114269.0,2.46743995293032,0.97,11.28,0.42,87.33,2.8,34.36605785158666,6.9,1.04,0.44,87.13,11.39,2.7789322533241867,70.07,10.0,18.74,1.19,10.647860819255348,4.66666666666666,82.0888888888889,65.07,26.85,0.052,6.58,2.005,9.835,1.88,0.048,0.17,53.56,11.955,0.09,1.816896675174095,0.345,116.26925043343176,0.2999999999999999,95.57,0.76,0.49,1.31,0.0,0.0,2.1545538133478432,2.0,61.18,1.8,4.0,0.04,0.006,0.031,0.101,2.34,7.87,0.07,0.1,0.021,7.432808687055031,0.0,0.0,0.0,0.0,0.0,0.0,0.0,0.0,0.0,0.0,0.0,0.0,0.0,2089.7134117081846,7.0,1.3,4.41,82.5,25.54545455,11.0,60.0,26.5,8.0,123.5625,125.0,553.0,38.273966053072,428.0,84.0
2024-08-31 01:00:00,2.69,1.33,1.36,1154.0,3500.0,0.0,2269.0,1407.0,257.0,114426.0,2.46405643160649,0.97,11.28,0.42,87.33,2.8,38.4767371070769,6.9,1.04,0.44,87.13,11.39,3.1113328799973186,70.07,10.0,18.74,1.19,11.921499500016616,4.66666666666666,82.0888888888889,65.07,26.85,0.052,6.58,2.005,9.835,1.88,0.048,0.17,53.56,11.955,0.09,1.816896675174095,0.345,130.17674013947152,0.2999999999999999,95.57,0.76,0.49,1.31,0.0,0.0,2.412269717325392,2.0,61.18,1.8,4.0,0.04,0.006,0.031,0.101,2.34,7.87,0.07,0.1,0.021,8.321880474452202,0.0,0.0,0.0,0.0,0.0,0.0,0.0,0.0,0.0,0.0,0.0,0.0,0.0,2089.7134117081846,8.0,1.3,4.14,82.5,25.54545455,11.0,60.0,26.5,8.0,122.445,126.0,549.0,39.7176470588235,423.0,94.04761904761904
2024-08-31 02:00:00,2.71,1.32,1.39,1175.0,3500.0,0.0,2273.0,1395.0,258.0,114292.0,2.46694369702316,0.97,11.28,0.42,87.33,2.8,37.70618465414847,6.9,1.04,0.44,87.13,11.39,3.0490239275545226,70.07,10.0,18.74,1.19,11.682754186016664,4.66666666666666,82.0888888888889,65.07,26.85,0.052,6.58,2.005,9.835,1.88,0.048,0.17,53.56,11.955,0.09,1.816896675174095,0.345,127.56976215821626,0.2999999999999999,95.57,0.76,0.49,1.31,0.0,0.0,2.363960518376498,2.0,61.18,1.8,4.0,0.04,0.006,0.031,0.101,2.34,7.87,0.07,0.1,0.021,8.155222750988772,0.0,0.0,0.0,0.0,0.0,0.0,0.0,0.0,0.0,0.0,0.0,0.0,0.0,2089.7134117081846,7.0,1.3,4.38,82.5,25.54545455,11.0,60.0,26.5,8.0,123.505,134.0,557.0,39.4811320754717,423.0,92.1641791044776
2024-08-31 03:00:00,2.72,1.3,1.42,1111.0,3500.0,0.0,2249.0,1326.0,242.0,112789.0,2.49979822229508,0.97,11.28,0.42,87.33,2.8,35.00940644459165,6.9,1.04,0.44,87.13,11.39,2.830955158102884,70.07,10.0,18.74,1.19,10.847193728085465,4.66666666666666,82.0888888888889,65.07,26.85,0.052,6.58,2.005,9.835,1.88,0.048,0.17,53.56,11.955,0.09,1.816896675174095,0.345,118.44586489992456,0.2999999999999999,95.57,0.76,0.49,1.31,0.0,0.0,2.194888063216041,2.0,61.18,1.8,4.0,0.04,0.006,0.031,0.101,2.34,7.87,0.07,0.1,0.021,7.571954324053698,0.0,0.0,0.0,0.0,0.0,0.0,0.0,0.0,0.0,0.0,0.0,0.0,0.0,2089.7134117081846,7.0,1.3,4.17,82.5,25.54545455,11.0,60.0,26.5,8.0,123.1075,131.0,554.0,39.9006622516556,423.0,85.57251908396947
2024-08-31 04:00:00,2.71,1.31,1.4,1098.0,3500.0,0.0,2251.0,1337.0,241.0,112719.0,2.5013497139098,0.97,11.28,0.42,87.33,2.8,34.54422289805226,6.9,1.04,0.44,87.13,11.39,2.793339160167457,70.07,10.0,18.74,1.19,10.703062862673148,4.66666666666666,82.0888888888889,65.07,26.85,0.052,6.58,2.005,9.835,1.88,0.048,0.17,53.56,11.955,0.09,1.816896675174095,0.345,116.87202880549448,0.2999999999999999,95.57,0.76,0.49,1.31,0.0,0.0,2.165723735191236,2.0,61.18,1.8,4.0,0.04,0.006,0.031,0.101,2.34,7.87,0.07,0.1,0.021,7.471342833474095,0.0,0.0,0.0,0.0,0.0,0.0,0.0,0.0,0.0,0.0,0.0,0.0,0.0,2089.7134117081846,7.0,1.3,4.05,82.5,25.54545455,11.0,60.0,26.5,8.0,122.18,124.0,547.0,39.9286563614744,423.0,84.43548387096774
2024-08-31 05:00:00,2.73,1.33,1.4,1103.0,3500.0,0.0,2257.0,1374.0,246.0,114905.0,2.45379056354666,0.97,11.28,0.42,87.33,2.8,35.67524100783758,6.9,1.04,0.44,87.13,11.39,2.8847963391651086,70.07,10.0,18.74,1.19,11.053493612369836,4.66666666666666,82.0888888888889,65.07,26.85,0.052,6.58,2.005,9.835,1.88,0.048,0.17,53.56,11.955,0.09,1.816896675174095,0.345,120.6985552118482,0.2999999999999999,95.57,0.76,0.49,1.31,0.0,0.0,2.236632053856332,2.0,61.18,1.8,4.0,0.04,0.006,0.031,0.101,2.34,7.87,0.07,0.1,0.021,7.715963303704746,0.0,0.0,0.0,0.0,0.0,0.0,0.0,0.0,0.0,0.0,0.0,0.0,0.0,2089.7134117081846,7.0,1.3,4.12,82.5,25.54545455,11.0,60.0,26.5,8.0,122.3125,125.0,548.0,39.65229816623,423.0,87.2
2024-08-31 06:00:00,2.73,1.32,1.41,1101.0,3500.0,0.0,2260.0,1352.0,243.0,114118.0,2.47070294558362,0.97,11.28,0.42,87.33,2.8,35.03912580490114,6.9,1.04,0.44,87.13,11.39,2.833358345843209,70.07,10.0,18.74,1.19,10.85640187216703,4.66666666666666,82.0888888888889,65.07,26.85,0.052,6.58,2.005,9.835,1.88,0.048,0.17,53.56,11.955,0.09,1.816896675174095,0.345,118.54641317233538,0.2999999999999999,95.57,0.76,0.49,1.31,0.0,0.0,2.196751295867328,2.0,61.18,1.8,4.0,0.04,0.006,0.031,0.101,2.34,7.87,0.07,0.1,0.021,7.578382129082605,0.0,0.0,0.0,0.0,0.0,0.0,0.0,0.0,0.0,0.0,0.0,0.0,0.0,2089.7134117081846,7.0,1.3,3.91,82.5,25.54545455,11.0,60.0,26.5,8.0,122.18,124.0,547.0,39.8385565052232,423.0,85.64516129032258
2024-08-31 07:00:00,2.68,1.25,1.43,1125.0,3500.0,0.0,2267.0,1336.0,251.0,114579.0,2.46076803054556,0.97,11.28,0.42,87.33,2.8,36.39529174377559,6.9,1.04,0.44,87.13,11.39,2.943021586377615,70.07,10.0,18.74,1.19,11.276591648582803,4.66666666666666,82.0888888888889,65.07,26.85,0.052,6.58,2.005,9.835,1.88,0.048,0.17,53.56,11.955,0.09,1.816896675174095,0.345,123.13467283997724,0.2999999999999999,95.57,0.76,0.49,1.31,0.0,0.0,2.281775086136001,2.0,61.18,1.8,4.0,0.04,0.006,0.031,0.101,2.34,7.87,0.07,0.1,0.021,7.871698342862089,0.0,0.0,0.0,0.0,0.0,0.0,0.0,0.0,0.0,0.0,0.0,0.0,0.0,2089.7134117081846,8.0,1.3,4.1,82.5,25.54545455,11.0,60.0,26.5,8.0,122.3125,125.0,548.0,39.5601797115157,423.0,88.96
2024-08-31 08:00:00,2.72,1.31,1.41,1127.0,3500.0,0.0,2262.0,1344.0,248.0,114144.0,2.47014049087246,0.95,11.24,0.45,87.36,3.8,36.82077626955713,10.4,1.01,0.4,87.11,11.48,2.9774274142759145,69.4,10.22,19.0,1.38,11.408422306345017,4.66666666666666,82.0888888888889,65.07,26.85,0.0515,6.74,1.99,9.905,1.835,0.05,0.16,53.2,12.345,0.087,1.83163163097054,0.35,124.5741968929626,0.2999999999999999,95.99,0.94,0.7,1.34,0.0,0.0,2.3084505143012604,2.0,61.42,1.73,4.2,0.02,0.003,0.024,0.1,1.57,8.3,0.06,0.21,0.021,7.963723593273247,0.0,0.0,0.0,0.0,0.0,0.0,0.0,0.0,0.0,0.0,0.0,0.0,0.0,2089.7134117081846,7.0,1.3,4.08,82.5,25.54545455,11.0,60.0,26.5,8.0,122.3125,125.0,548.0,39.9858122487586,423.0,90.0
2024-08-31 09:00:00,2.69,1.28,1.41,1130.0,3499.0,0.0,2256.0,1344.0,250.0,113595.0,2.48136283842098,0.95,11.24,0.45,87.36,3.8,36.66342252481544,10.4,1.01,0.4,87.11,11.48,2.9647033654969577,69.4,10.22,19.0,1.38,11.359668364864907,4.66666666666666,82.0888888888889,65.07,26.85,0.0515,6.74,1.99,9.905,1.835,0.05,0.16,53.2,12.345,0.087,1.83163163097054,0.35,124.04182853017215,0.2999999999999999,95.99,0.94,0.7,1.34,0.0,0.0,2.2985853411632204,2.0,61.42,1.73,4.2,0.02,0.003,0.024,0.1,1.57,8.3,0.06,0.21,0.021,7.929690586464387,0.0,0.0,0.0,0.0,0.0,0.0,0.0,0.0,0.0,0.0,0.0,0.0,0.0,2089.7134117081846,7.0,1.3,4.27,82.5,25.54545455,11.0,60.0,26.5,8.0,122.975,130.0,553.0,39.0238037989901,423.0,89.61538461538461
2024-08-31 10:00:00,2.67,1.32,1.35,1151.0,3499.0,0.0,2269.0,1394.0,254.0,113016.0,2.49406779593814,0.95,11.24,0.45,87.36,3.8,36.94665926535049,10.4,1.01,0.4,87.11,11.48,2.98760665329908,69.4,10.22,19.0,1.38,11.447425459529102,4.66666666666666,82.0888888888889,65.07,26.85,0.0515,6.74,1.99,9.905,1.835,0.05,0.16,53.2,12.345,0.087,1.83163163097054,0.35,125.00009158319496,0.2999999999999999,95.99,0.94,0.7,1.34,0.0,0.0,2.316342652811692,2.0,61.42,1.73,4.2,0.02,0.003,0.024,0.1,1.57,8.3,0.06,0.21,0.021,7.9909499987203345,0.0,0.0,0.0,0.0,0.0,0.0,0.0,0.0,0.0,0.0,0.0,0.0,0.0,2089.7134117081846,8.0,1.3,4.15,82.5,25.54545455,11.0,60.0,26.5,8.0,122.975,130.0,553.0,40.153514032142,423.0,90.3076923076923
2024-08-31 11:00:00,2.69,1.32,1.37,1171.0,3500.0,0.0,2277.0,1386.0,257.0,113436.0,2.48554859461627,0.95,11.24,0.45,87.36,3.8,37.476617068251535,10.4,1.01,0.4,87.11,11.48,3.03046047254546,69.4,10.22,19.0,1.38,11.611625757094163,4.66666666666666,82.0888888888889,65.07,26.85,0.0515,6.74,1.99,9.905,1.835,0.05,0.16,53.2,12.345,0.087,1.83163163097054,0.35,126.79307571802808,0.2999999999999999,95.99,0.94,0.7,1.34,0.0,0.0,2.349567953487288,2.0,61.42,1.73,4.2,0.02,0.003,0.024,0.1,1.57,8.3,0.06,0.21,0.021,8.105571087301016,0.0,0.0,0.0,0.0,0.0,0.0,0.0,0.0,0.0,0.0,0.0,0.0,0.0,2089.7134117081846,7.0,1.3,4.35,82.5,25.54545455,11.0,60.0,26.5,8.0,123.1075,131.0,554.0,39.5562898277083,423.0,91.6030534351145
2024-08-31 12:00:00,2.65,1.33,1.32,1161.0,3500.0,0.0,2270.0,1425.0,256.0,112895.0,2.49745248119671,0.95,11.24,0.45,87.36,3.8,36.24497812213196,10.4,1.01,0.4,87.11,11.48,2.93086682096625,69.4,10.22,19.0,1.38,11.23001899455855,4.66666666666666,82.0888888888889,65.07,26.85,0.0515,6.74,1.99,9.905,1.835,0.05,0.16,53.2,12.345,0.087,1.83163163097054,0.35,122.626123032085,0.2999999999999999,95.99,0.94,0.7,1.34,0.0,0.0,2.272351288151693,2.0,61.42,1.73,4.2,0.02,0.003,0.024,0.1,1.57,8.3,0.06,0.21,0.021,7.839187997987491,0.0,0.0,0.0,0.0,0.0,0.0,0.0,0.0,0.0,0.0,0.0,0.0,0.0,2089.7134117081846,7.0,1.3,4.48,82.5,25.54545455,11.0,60.0,26.5,8.0,123.6375,135.0,558.0,38.1143667296786,423.0,88.5925925925926
2024-08-31 13:00:00,2.63,1.33,1.3,1191.0,3499.0,0.0,2290.0,1445.0,262.0,112365.0,2.50850892063246,0.95,11.24,0.45,87.36,3.8,35.97331395859114,10.4,1.01,0.4,87.11,11.48,2.908899322994961,69.4,10.22,19.0,1.38,11.145847507230725,4.66666666666666,82.0888888888889,65.07,26.85,0.0515,6.74,1.99,9.905,1.835,0.05,0.16,53.2,12.345,0.087,1.83163163097054,0.35,121.7070129962198,0.2999999999999999,95.99,0.94,0.7,1.34,0.0,0.0,2.255319510400676,2.0,61.42,1.73,4.2,0.02,0.003,0.024,0.1,1.57,8.3,0.06,0.21,0.021,7.780431542316958,0.0,0.0,0.0,0.0,0.0,0.0,0.0,0.0,0.0,0.0,0.0,0.0,0.0,2089.7134117081846,7.0,1.3,4.49,82.5,25.54545455,11.0,60.0,26.5,8.0,124.3,140.0,563.0,38.3192883895131,423.0,87.92857142857143
2024-08-31 14:00:00,2.67,1.34,1.33,1200.0,3499.0,0.0,2272.0,1378.0,255.0,109813.0,2.56677011986222,0.95,11.24,0.45,87.36,3.8,34.56356393119348,10.4,1.01,0.4,87.11,11.48,2.7949031283432912,69.4,10.22,19.0,1.38,10.70905542166486,4.66666666666666,82.0888888888889,65.07,26.85,0.0515,6.74,1.99,9.905,1.835,0.05,0.16,53.2,12.345,0.087,1.83163163097054,0.35,116.9374645163825,0.2999999999999999,95.99,0.94,0.7,1.34,0.0,0.0,2.166936306528003,2.0,61.42,1.73,4.2,0.02,0.003,0.024,0.1,1.57,8.3,0.06,0.21,0.021,7.475525978359943,0.0,0.0,0.0,0.0,0.0,0.0,0.0,0.0,0.0,0.0,0.0,0.0,0.0,2089.7134117081846,7.0,1.3,4.67,82.5,25.54545455,11.0,60.0,26.5,8.0,124.9625,145.0,568.0,40.175813732478,423.0,84.48275862068965
2024-08-31 15:00:00,2.72,1.34,1.38,1143.0,3500.0,0.0,2303.0,1363.0,248.0,112546.0,2.50519238864066,0.95,11.24,0.45,87.36,3.8,34.54422289805226,10.4,1.01,0.4,87.11,11.48,2.793339160167457,69.4,10.22,19.0,1.38,10.703062862673148,4.66666666666666,82.0888888888889,65.07,26.85,0.0515,6.74,1.99,9.905,1.835,0.05,0.16,53.2,12.345,0.087,1.83163163097054,0.35,116.87202880549448,0.2999999999999999,95.99,0.94,0.7,1.34,0.0,0.0,2.165723735191236,2.0,61.42,1.73,4.2,0.02,0.003,0.024,0.1,1.57,8.3,0.06,0.21,0.021,7.471342833474095,0.0,0.0,0.0,0.0,0.0,0.0,0.0,0.0,0.0,0.0,0.0,0.0,0.0,2089.7134117081846,7.0,1.3,4.09,82.5,25.54545455,11.0,60.0,26.5,8.0,122.18,124.0,547.0,40.3337306317044,423.0,84.43548387096774
2024-08-31 16:00:00,2.73,1.34,1.39,1100.0,3500.0,0.0,2275.0,1368.0,243.0,114000.0,2.47325884721213,0.98,11.36,0.4,87.26,3.6,34.71023794722802,6.1,1.04,0.45,86.97,11.54,2.806763585415302,69.7,10.1,18.96,1.24,10.754500392841994,4.66666666666666,82.0888888888889,65.07,26.85,0.051,6.75,2.11,9.1,1.82,0.05,0.16,53.055,12.415,0.097,1.83931205225453,0.325,117.43370059839242,0.4,96.5,0.75,0.47,1.29,0.0,0.0,2.176131922211682,2.0,60.81,1.53,4.5,0.1,0.006,0.047,0.18,2.26,8.68,0.07,0.26,0.018,7.507249136868695,0.0,0.0,0.0,0.0,0.0,0.0,0.0,0.0,0.0,0.0,0.0,0.0,0.0,2089.7134117081846,7.0,1.3,4.16,82.5,25.54545455,11.0,60.0,26.5,8.0,122.445,126.0,549.0,39.2805755395683,423.0,84.84126984126983
2024-08-31 17:00:00,2.71,1.33,1.38,1104.0,3500.0,0.0,2274.0,1391.0,247.0,115075.0,2.45016768109204,0.98,11.36,0.4,87.26,3.6,34.825894910600404,6.1,1.04,0.45,86.97,11.54,2.81611591983856,69.7,10.1,18.96,1.24,10.790335147415396,4.66666666666666,82.0888888888889,65.07,26.85,0.051,6.75,2.11,9.1,1.82,0.05,0.16,53.055,12.415,0.097,1.83931205225453,0.325,117.82499797956976,0.4,96.5,0.75,0.47,1.29,0.0,0.0,2.183382947410742,2.0,60.81,1.53,4.5,0.1,0.006,0.047,0.18,2.26,8.68,0.07,0.26,0.018,7.532263821002244,0.0,0.0,0.0,0.0,0.0,0.0,0.0,0.0,0.0,0.0,0.0,0.0,0.0,2089.7134117081846,7.0,1.3,4.11,82.5,25.54545455,11.0,60.0,26.5,8.0,123.0325,121.0,549.0,39.1901491830452,428.0,85.12396694214875
2024-08-31 18:00:00,2.7,1.33,1.37,1136.0,3500.0,0.0,2296.0,1422.0,257.0,117014.0,2.40958985603839,0.98,11.36,0.4,87.26,3.6,34.95811730741152,6.1,1.04,0.45,86.97,11.54,2.8268077799494007,69.7,10.1,18.96,1.24,10.8313024787431,4.66666666666666,82.0888888888889,65.07,26.85,0.051,6.75,2.11,9.1,1.82,0.05,0.16,53.055,12.415,0.097,1.83931205225453,0.325,118.2723405009067,0.4,96.5,0.75,0.47,1.29,0.0,0.0,2.1916725298379625,2.0,60.81,1.53,4.5,0.1,0.006,0.047,0.18,2.26,8.68,0.07,0.26,0.018,7.56086133381227,0.0,0.0,0.0,0.0,0.0,0.0,0.0,0.0,0.0,0.0,0.0,0.0,0.0,2089.7134117081846,7.0,1.3,4.01,82.5,25.54545455,11.0,60.0,26.5,8.0,123.2975,123.0,551.0,39.3662986077773,428.0,85.44715447154472
2024-08-31 19:00:00,2.72,1.33,1.39,1144.0,3500.0,0.0,2281.0,1374.0,252.0,114262.0,2.46759102696851,0.98,11.36,0.4,87.26,3.6,34.96999650997622,6.1,1.04,0.45,86.97,11.54,2.827768364351993,69.7,10.1,18.96,1.24,10.83498308988852,4.66666666666666,82.0888888888889,65.07,26.85,0.051,6.75,2.11,9.1,1.82,0.05,0.16,53.055,12.415,0.097,1.83931205225453,0.325,118.31253091157028,0.4,96.5,0.75,0.47,1.29,0.0,0.0,2.192417287391938,2.0,60.81,1.53,4.5,0.1,0.006,0.047,0.18,2.26,8.68,0.07,0.26,0.018,7.56343060842618,0.0,0.0,0.0,0.0,0.0,0.0,0.0,0.0,0.0,0.0,0.0,0.0,0.0,2089.7134117081846,7.0,1.3,4.32,82.5,25.54545455,11.0,60.0,26.5,8.0,123.695,126.0,554.0,39.2514395393474,428.0,85.47619047619048
2024-08-31 20:00:00,2.7,1.33,1.37,1154.0,3500.0,0.0,2297.0,1368.0,250.0,112227.0,2.51230905906674,0.98,11.36,0.4,87.26,3.6,34.92014127401569,6.1,1.04,0.45,86.97,11.54,2.8237369353237893,69.7,10.1,18.96,1.24,10.819536115553804,4.66666666666666,82.0888888888889,65.07,26.85,0.051,6.75,2.11,9.1,1.82,0.05,0.16,53.055,12.415,0.097,1.83931205225453,0.325,118.14385777075368,0.4,96.5,0.75,0.47,1.29,0.0,0.0,2.189291651358326,2.0,60.81,1.53,4.5,0.1,0.006,0.047,0.18,2.26,8.68,0.07,0.26,0.018,7.552647747251269,0.0,0.0,0.0,0.0,0.0,0.0,0.0,0.0,0.0,0.0,0.0,0.0,0.0,2089.7134117081846,7.0,1.3,4.4,82.5,25.54545455,11.0,60.0,26.5,8.0,123.8275,127.0,555.0,39.5852968897267,428.0,85.35433070866142
2024-08-31 21:00:00,2.7,1.33,1.37,1145.0,3500.0,0.0,2295.0,1385.0,253.0,113872.0,2.47603733666948,0.98,11.36,0.4,87.26,3.6,34.82427195627448,6.1,1.04,0.45,86.97,11.54,2.8159846833685096,69.7,10.1,18.96,1.24,10.78983229684542,4.66666666666666,82.0888888888889,65.07,26.85,0.051,6.75,2.11,9.1,1.82,0.05,0.16,53.055,12.415,0.097,1.83931205225453,0.325,117.81950710587752,0.4,96.5,0.75,0.47,1.29,0.0,0.0,2.1832811975258144,2.0,60.81,1.53,4.5,0.1,0.006,0.047,0.18,2.26,8.68,0.07,0.26,0.018,7.531912802882432,0.0,0.0,0.0,0.0,0.0,0.0,0.0,0.0,0.0,0.0,0.0,0.0,0.0,2089.7134117081846,7.0,1.3,4.2,82.5,25.54545455,11.0,60.0,26.5,8.0,123.5625,125.0,553.0,39.0913508260447,428.0,85.12
2024-08-31 22:00:00,2.71,1.33,1.38,1113.0,3501.0,0.0,2273.0,1382.0,248.0,114782.0,2.45711993978461,0.98,11.36,0.4,87.26,3.6,34.9224606929933,6.1,1.04,0.45,86.97,11.54,2.8239244898065783,69.7,10.1,18.96,1.24,10.820254756329009,4.66666666666666,82.0888888888889,65.07,26.85,0.051,6.75,2.11,9.1,1.82,0.05,0.16,53.055,12.415,0.097,1.83931205225453,0.325,118.15170496425876,0.4,96.5,0.75,0.47,1.29,0.0,0.0,2.189437065563951,2.0,60.81,1.53,4.5,0.1,0.006,0.047,0.18,2.26,8.68,0.07,0.26,0.018,7.553149399131159,0.0,0.0,0.0,0.0,0.0,0.0,0.0,0.0,0.0,0.0,0.0,0.0,0.0,2089.7134117081846,7.0,1.3,4.12,82.5,25.54545455,11.0,60.0,26.5,8.0,123.5625,125.0,553.0,38.7369949189451,428.0,85.36
