Repository: saikumar-voptimai/evonith_bf_webapp

# Evonith BF2 — Blast Furnace Intelligence Platform

Monitoring, modelling and optimisation of **Blast Furnace 2 (BF2)** at Evonith Steel: live telemetry from InfluxDB,
manual plant reports from Neon PostgreSQL, a two-zone energy model of the furnace, blend and fuel optimisers, a
conversational assistant (FurnaceMind) and a live digital twin evaluated every hour.

The platform has three deployable parts that share one Python service layer, plus the shared data library:

| Part | Path | What it is |
|---|---|---|
| **Streamlit app** (legacy) | `src/app.py`, `src/custom_pages/` | The original 11-page dashboard; still the home of the model pages. Served under `/legacy` in production |

File: src/data/V13_df_filtered.csv (part 95 of 268)
NM3/HR.,STEAMKGS/HR.,RAFTOC,PERMEABILITYKGS/HR.,TUYEREVELOCITYM/S,HOT BLAST VOLUMENM3/HR.,O2 ENRICHMENT %,COKE_VM%,COKE_ASH%,COKE_IM%,COKE_FC%,COKE_MOIST%,COKE_CALC_MT,NUTCOKE_MOIST%,NUTCOKE_VM%,NUTCOKE_IM%,NUTCOKE_FC%,NUTCOKE_ASH%,NUTCOKE_CALC_MT,PCI_2_FC%,PCI_2_ASH%,PCI_2_VM%,PCI_2_IM%,PCI_2_CALC_MT,SINTER_SP_02_COLD_STRENGTH_AI,SINTER_SP_02_COLD_STRENGTH_TI,SINTER_SP_02_HOT_STRENGTH_RI,SINTER_SP_02_HOT_STRENGTH_RDI,SINTER_SP_02_P%,SINTER_SP_02_SIO2%,SINTER_SP_02_MGO%,SINTER_SP_02_FEO%,SINTER_SP_02_AL2O3%,SINTER_SP_02_NA2O%,SINTER_SP_02_TIO2%,SINTER_SP_02_FE(T)%,SINTER_SP_02_CAO%,SINTER_SP_02_K2O%,SINTER_SP_02_BASICITY,SINTER_SP_02_MNO%,SINTER_CALC_MT,FLUX_TM%,FLUX_SIO2%,FLUX_FE2O3%,FLUX_AL2O3%,FLUX_LOI%,FLUX_MGO%,FLUX_CAO%,FLUX_CALC_MT,GEOMIN TYPE,ORE_FE(T)%,ORE_LOI%,ORE_TM%,ORE_MGO%,ORE_NA2O%,ORE_P%,ORE_TIO2%,ORE_AL2O3%,ORE_SIO2%,ORE_MNO%,ORE_CAO%,ORE_K2O%,ORE_CALC_MT,LLOYDS_PELLET_PCT_SIO2,LLOYDS_PELLET_PCT_AL2O3,LLOYDS_PELLET_PCT_FE2O3,LLOYDS_PELLET_PCT_MGO,LLOYDS_PELLET_PCT_TIO2,LLOYDS_PELLET_PCT_NA2O,TOTAL_PELLET_CALC_MT,LLOYDS_PELLET_PCT_K2O,LLOYDS_PELLET_PCT_TM,LLOYDS_PELLET_PCT_LOI,LLOYDS_PELLET_PCT_MNO,LLOYDS_PELLET_PCT_CAO,LLOYDS_PELLET_PCT_P,DAILYPRODUCTION,CHARGES/HRS.,STOCKRODLEVEL,FURNACE TOP GAS ANALYSISH2%,COKE_DISCHARGE_TIME,WEIGHTED_COKE_ANGLE,TOTAL_COKE_PORTIONS,NON_COKE_DISCHARGE_TIME,WEIGHTED_NON_COKE_ANGLE,TOTAL_NON_COKE_PORTIONS,UNITCOST LAKHS/THM,ACTUALKG/THM.,ACT. FUEL RATEKG/THM.,FURNACETOPGASANALYSISCO2ETACO,COKE RATE KG/THM,PRODUCTIONTONNESPERHR
2024-08-31 23:00:00,2.7,1.31,1.39,1098.0,3499.0,0.0,2263.0,1368.0,244.0,114782.0,2.45571708574919,0.94,11.14,0.4,87.52,3.5,34.323489335013235,6.1,1.04,0.44,87.22,11.3,2.658060176519393,69.7,10.18,18.84,1.24,10.471528477253107,4.77777777777778,82.2222222222222,65.07,26.35,0.052,6.85,2.045,9.23,1.805,0.0495,0.165,52.84,12.73,0.103,1.858388691043235,0.345,115.35497195424152,0.2,94.46,1.09,0.65,1.26,0.0,0.0,1.7992132217434598,1.0,60.3,2.24,4.1,0.03,0.005,0.019,0.145,2.25,8.79,0.05,0.08,0.013,18.49697796923145,0.0,0.0,0.0,0.0,0.0,0.0,0.0,0.0,0.0,0.0,0.0,0.0,0.0,2089.7134117081846,7.0,1.3,4.08,82.5,25.54545455,11.0,60.0,26.5,8.0,123.5625,125.0,553.0,38.9727361246349,428.0,84.0
2024-09-01 00:00:00,2.7,1.25,1.45,1099.0,3500.0,0.0,2280.0,1293.0,241.0,112843.0,2.49860267176091,0.94,11.14,0.4,87.52,3.5,35.61504680283867,6.1,1.04,0.44,87.22,11.3,2.758080236758752,69.7,10.18,18.84,1.24,10.865561282960496,4.77777777777778,82.2222222222222,65.07,26.35,0.052,6.85,2.045,9.23,1.805,0.0495,0.165,52.84,12.73,0.103,1.858388691043235,0.345,119.69566045546313,0.2,94.46,1.09,0.65,1.26,0.0,0.0,1.866915757755221,1.0,60.3,2.24,4.1,0.03,0.005,0.019,0.145,2.25,8.79,0.05,0.08,0.013,19.193000153782293,0.0,0.0,0.0,0.0,0.0,0.0,0.0,0.0,0.0,0.0,0.0,0.0,0.0,1992.5750438638167,7.0,1.3,3.98,82.5,25.54545455,11.0,60.0,26.5,8.0,124.0175,119.0,552.0,39.4736842105263,433.0,83.10924369747899
2024-09-01 01:00:00,2.71,1.32,1.39,1120.0,3500.0,0.0,2263.0,1369.0,248.0,114179.0,2.46938374457084,0.94,11.14,0.4,87.52,3.5,36.39233404969848,6.1,1.04,0.44,87.22,11.3,2.818274474484077,69.7,10.18,18.84,1.24,11.10269875639899,4.77777777777778,82.2222222222222,65.07,26.35,0.052,6.85,2.045,9.23,1.805,0.0495,0.165,52.84,12.73,0.103,1.858388691043235,0.345,122.30798077309576,0.2,94.46,1.09,0.65,1.26,0.0,0.0,1.9076606097133848,1.0,60.3,2.24,4.1,0.03,0.005,0.019,0.145,2.25,8.79,0.05,0.08,0.013,19.6118813735965,0.0,0.0,0.0,0.0,0.0,0.0,0.0,0.0,0.0,0.0,0.0,0.0,0.0,1992.5750438638167,7.0,1.3,4.16,82.5,25.54545455,11.0,60.0,26.5,8.0,124.225,130.0,558.0,38.6293573630543,428.0,84.92307692307692
2024-09-01 02:00:00,2.72,1.31,1.41,1115.0,3499.0,0.0,2242.0,1336.0,245.0,113449.0,2.48455428621699,0.94,11.14,0.4,87.52,3.5,41.159091993771305,6.1,1.04,0.44,87.22,11.3,3.187419037222997,69.7,10.18,18.84,1.24,12.556957706249197,4.77777777777778,82.2222222222222,65.07,26.35,0.052,6.85,2.045,9.23,1.805,0.0495,0.165,52.84,12.73,0.103,1.858388691043235,0.345,138.32818266994252,0.2,94.46,1.09,0.65,1.26,0.0,0.0,2.157530715695813,1.0,60.3,2.24,4.1,0.03,0.005,0.019,0.145,2.25,8.79,0.05,0.08,0.013,22.180694113338312,0.0,0.0,0.0,0.0,0.0,0.0,0.0,0.0,0.0,0.0,0.0,0.0,0.0,1992.5750438638167,8.0,1.3,4.24,82.5,25.54545455,11.0,60.0,26.5,8.0,124.0925,129.0,557.0,39.1427894861473,428.0,96.04651162790698
2024-09-01 03:00:00,2.72,1.31,1.41,1160.0,3501.0,0.0,2243.0,1343.0,244.0,113098.0,2.49368429080468,0.94,11.14,0.4,87.52,3.5,37.99881743258188,6.1,1.04,0.44,87.22,11.3,2.942682848662008,69.7,10.18,18.84,1.24,11.592810246169265,4.77777777777778,82.2222222222222,65.07,26.35,0.052,6.85,2.045,9.23,1.805,0.0495,0.165,52.84,12.73,0.103,1.858388691043235,0.345,127.7070776938284,0.2,94.46,1.09,0.65,1.26,0.0,0.0,1.9918713411685485,1.0,60.3,2.24,4.1,0.03,0.005,0.019,0.145,2.25,8.79,0.05,0.08,0.013,20.47761758855698,0.0,0.0,0.0,0.0,0.0,0.0,0.0,0.0,0.0,0.0,0.0,0.0,0.0,1992.5750438638167,7.0,1.3,4.2,82.5,25.54545455,11.0,60.0,26.5,8.0,123.96,128.0,556.0,39.4973921289711,428.0,88.671875
2024-09-01 04:00:00,2.71,1.32,1.39,1112.0,3500.0,0.0,2265.0,1338.0,241.0,111732.0,2.52343257269065,0.94,11.14,0.4,87.52,3.5,36.11920317820747,6.1,1.04,0.44,87.22,11.3,2.797122828583446,69.7,10.18,18.84,1.24,11.019371048341132,4.77777777777778,82.2222222222222,65.07,26.35,0.052,6.85,2.045,9.23,1.805,0.0495,0.165,52.84,12.73,0.103,1.858388691043235,0.345,121.39003785321488,0.2,94.46,1.09,0.65,1.26,0.0,0.0,1.8933432811208155,1.0,60.3,2.24,4.1,0.03,0.005,0.019,0.145,2.25,8.79,0.05,0.08,0.013,19.46469075252137,0.0,0.0,0.0,0.0,0.0,0.0,0.0,0.0,0.0,0.0,0.0,0.0,0.0,1992.5750438638167,7.0,1.3,4.06,82.5,25.54545455,11.0,60.0,26.5,8.0,123.695,126.0,554.0,39.2645314353499,428.0,84.28571428571429
2024-09-01 05:00:00,2.72,1.33,1.39,1105.0,3500.0,0.0,2268.0,1355.0,242.0,112720.0,2.50132753618439,0.94,11.14,0.4,87.52,3.5,35.920117036946856,6.1,1.04,0.44,87.22,11.3,2.781705312648027,69.7,10.18,18.84,1.24,10.958633161895818,4.77777777777778,82.2222222222222,65.07,26.35,0.052,6.85,2.045,9.23,1.805,0.0495,0.165,52.84,12.73,0.103,1.858388691043235,0.345,120.72094573331292,0.2,94.46,1.09,0.65,1.26,0.0,0.0,1.882907325320232,1.0,60.3,2.24,4.1,0.03,0.005,0.019,0.145,2.25,8.79,0.05,0.08,0.013,19.35740294349549,0.0,0.0,0.0,0.0,0.0,0.0,0.0,0.0,0.0,0.0,0.0,0.0,0.0,1992.5750438638167,7.0,1.3,4.0,82.5,25.54545455,11.0,60.0,26.5,8.0,123.2975,123.0,551.0,39.3044306812768,428.0,83.82113821138212
2024-09-01 06:00:00,2.71,1.32,1.39,1105.0,3500.0,0.0,2254.0,1349.0,241.0,112431.0,2.50775330714855,0.94,11.14,0.4,87.52,3.5,36.04327264991272,6.1,1.04,0.44,87.22,11.3,2.791242659715054,69.7,10.18,18.84,1.24,10.996205900952685,4.77777777777778,82.2222222222222,65.07,26.35,0.052,6.85,2.045,9.23,1.805,0.0495,0.165,52.84,12.73,0.103,1.858388691043235,0.345,121.13484923074064,0.2,94.46,1.09,0.65,1.26,0.0,0.0,1.889363056117802,1.0,60.3,2.24,4.1,0.03,0.005,0.019,0.145,2.25,8.79,0.05,0.08,0.013,19.423771681171967,0.0,0.0,0.0,0.0,0.0,0.0,0.0,0.0,0.0,0.0,0.0,0.0,0.0,1992.5750438638167,7.0,1.3,4.03,82.5,25.54545455,11.0,60.0,26.5,8.0,124.0925,129.0,557.0,39.1686460807601,428.0,84.10852713178295
2024-09-01 07:00:00,2.67,1.33,1.34,1134.0,3500.0,0.0,2262.0,1398.0,248.0,111955.0,2.51840920591287,0.94,11.14,0.4,87.52,3.5,36.248085259128814,6.1,1.04,0.44,87.22,11.3,2.807103641531113,69.7,10.18,18.84,1.24,11.058690837987308,4.77777777777778,82.2222222222222,65.07,26.35,0.052,6.85,2.045,9.23,1.805,0.0495,0.165,52.84,12.73,0.103,1.858388691043235,0.345,121.82318696241458,0.2,94.46,1.09,0.65,1.26,0.0,0.0,1.900099189349614,1.0,60.3,2.24,4.1,0.03,0.005,0.019,0.145,2.25,8.79,0.05,0.08,0.013,19.534145492048665,0.0,0.0,0.0,0.0,0.0,0.0,0.0,0.0,0.0,0.0,0.0,0.0,0.0,1992.5750438638167,7.0,1.3,4.3,82.5,25.54545455,11.0,60.0,26.5,8.0,124.6225,133.0,561.0,38.8941623160892,428.0,84.58646616541354
2024-09-01 08:00:00,2.66,1.33,1.33,1175.0,3500.0,0.0,2256.0,1414.0,258.0,112459.0,2.50712929707864,0.96,11.08,0.42,87.54,3.4,41.14537085210935,9.6,1.03,0.45,87.28,11.24,3.1863564523595507,69.73,10.07,18.96,1.24,12.552771613039054,4.77777777777778,82.2222222222222,65.07,25.85,0.0505,7.21,2.095,8.975,1.865,0.0505,0.165,52.575,12.56,0.122,1.74202639273623,0.35,138.28206842158784,0.6,96.41,0.92,0.57,1.36,0.0,0.0,2.1568114630797792,1.0,60.46,2.34,4.0,0.03,0.004,0.022,0.119,2.1,8.62,0.05,0.09,0.018,22.173299770281965,0.0,0.0,0.0,0.0,0.0,0.0,0.0,0.0,0.0,0.0,0.0,0.0,0.0,1992.5750438638167,8.0,1.3,4.51,82.5,25.54545455,11.0,60.0,26.5,8.0,125.285,138.0,566.0,38.4123222748815,428.0,96.0144927536232
2024-09-01 09:00:00,2.66,1.33,1.33,1179.0,3500.0,0.0,2281.0,1405.0,258.0,112484.0,2.50657240759299,0.96,11.08,0.42,87.54,3.4,36.08542718458671,9.6,1.03,0.45,87.28,11.24,2.7945071672592303,69.73,10.07,18.96,1.24,11.0090665517442,4.77777777777778,82.2222222222222,65.07,25.85,0.0505,7.21,2.095,8.975,1.865,0.0505,0.165,52.575,12.56,0.122,1.74202639273623,0.35,121.2765229142522,0.6,96.41,0.92,0.57,1.36,0.0,0.0,1.8915727672401648,1.0,60.46,2.34,4.0,0.03,0.004,0.022,0.119,2.1,8.62,0.05,0.09,0.018,19.44648882078319,0.0,0.0,0.0,0.0,0.0,0.0,0.0,0.0,0.0,0.0,0.0,0.0,0.0,1992.5750438638167,7.0,1.3,4.38,82.5,25.54545455,11.0,60.0,26.5,8.0,126.2125,145.0,573.0,38.3226419577097,428.0,84.20689655172414
2024-09-01 10:00:00,2.64,1.33,1.31,1196.0,3500.0,0.0,2278.0,1411.0,258.0,110442.0,2.55288936359356,0.96,11.08,0.42,87.54,3.4,38.65849783945887,9.6,1.03,0.45,87.28,11.24,2.993769444247764,69.73,10.07,18.96,1.24,11.7940678193453,4.77777777777778,82.2222222222222,65.07,25.85,0.0505,7.21,2.095,8.975,1.865,0.0505,0.165,52.575,12.56,0.122,1.74202639273623,0.35,129.9241429254927,0.6,96.41,0.92,0.57,1.36,0.0,0.0,2.026451325114628,1.0,60.46,2.34,4.0,0.03,0.004,0.022,0.119,2.1,8.62,0.05,0.09,0.018,20.83312031246827,0.0,0.0,0.0,0.0,0.0,0.0,0.0,0.0,0.0,0.0,0.0,0.0,0.0,1992.5750438638167,7.0,1.3,4.5,82.5,25.54545455,11.0,60.0,26.5,8.0,125.815,142.0,570.0,39.2133492252682,428.0,90.2112676056338
2024-09-01 11:00:00,2.67,1.34,1.33,1188.0,3500.0,0.0,2258.0,1357.0,249.0,110812.0,2.54437041342424,0.96,11.08,0.42,87.54,3.4,39.070380620821965,9.6,1.03,0.45,87.28,11.24,3.025666236786816,69.73,10.07,18.96,1.24,11.919726438497817,4.77777777777778,82.2222222222222,65.07,25.85,0.0505,7.21,2.095,8.975,1.865,0.0505,0.165,52.575,12.56,0.122,1.74202639273623,0.35,131.30840564507895,0.6,96.41,0.92,0.57,1.36,0.0,0.0,2.048041931442668,1.0,60.46,2.34,4.0,0.03,0.004,0.022,0.119,2.1,8.62,0.05,0.09,0.018,21.05508453814527,0.0,0.0,0.0,0.0,0.0,0.0,0.0,0.0,0.0,0.0,0.0,0.0,0.0,1992.5750438638167,7.0,1.3,4.59,82.5,25.54545455,11.0,60.0,26.5,8.0,126.2125,145.0,573.0,40.0336619379659,428.0,91.17241379310344
2024-09-01 13:00:00,2.72,1.33,1.39,1092.0,3500.0,0.0,2244.0,1334.0,236.0,111476.0,2.52922407187663,0.96,11.08,0.42,87.54,3.4,36.15746504598099,9.6,1.03,0.45,87.28,11.24,2.8000858824272843,69.73,10.07,18.96,1.24,11.03104411089234,4.77777777777778,82.2222222222222,65.07,25.85,0.0505,7.21,2.095,8.975,1.865,0.0505,0.165,52.575,12.56,0.122,1.74202639273623,0.35,121.51862899500854,0.6,96.41,0.92,0.57,1.36,0.0,0.0,1.89534894137624,1.0,60.46,2.34,4.0,0.03,0.004,0.022,0.119,2.1,8.62,0.05,0.09,0.018,19.48531012831853,0.0,0.0,0.0,0.0,0.0,0.0,0.0,0.0,0.0,0.0,0.0,0.0,0.0,1992.5750438638167,7.0,1.3,4.24,82.5,25.54545455,11.0,60.0,26.5,8.0,123.96,128.0,556.0,40.2186831471357,428.0,84.375
2024-09-01 14:00:00,2.72,1.31,1.41,1082.0,3500.0,0.0,2252.0,1306.0,233.0,110821.0,2.54416390396188,0.96,11.08,0.42,87.54,3.4,36.30134231736079,9.6,1.03,0.45,87.28,11.24,2.8112279444020487,69.73,10.07,18.96,1.24,11.074938684948538,4.77777777777778,82.2222222222222,65.07,25.85,0.0505,7.21,2.095,8.975,1.865,0.0505,0.165,52.575,12.56,0.122,1.74202639273623,0.35,122.00217419762107,0.6,96.41,0.92,0.57,1.36,0.0,0.0,1.90289088696482,1.0,60.46,2.34,4.0,0.03,0.004,0.022,0.119,2.1,8.62,0.05,0.09,0.018,19.56284579763845,0.0,0.0,0.0,0.0,0.0,0.0,0.0,0.0,0.0,0.0,0.0,0.0,0.0,1992.5750438638167,6.0,1.3,4.3,82.5,25.54545455,11.0,60.0,26.5,8.0,123.0325,121.0,549.0,39.1682330827068,428.0,84.7107438016529
2024-09-01 15:00:00,2.72,1.32,1.4,1092.0,3500.0,0.0,2287.0,1301.0,231.0,109056.0,2.58531441058953,0.96,11.08,0.42,87.54,3.4,36.35141313435024,9.6,1.03,0.45,87.28,11.24,2.8151055001874306,69.73,10.07,18.96,1.24,11.09021446244502,4.77777777777778,82.2222222222222,65.07,25.85,0.0505,7.21,2.095,8.975,1.865,0.0505,0.165,52.575,12.56,0.122,1.74202639273623,0.35,122.17045305858328,0.6,96.41,0.92,0.57,1.36,0.0,0.0,1.9055155640502888,1.0,60.46,2.34,4.0,0.03,0.004,0.022,0.119,2.1,8.62,0.05,0.09,0.018,19.589829033221395,0.0,0.0,0.0,0.0,0.0,0.0,0.0,0.0,0.0,0.0,0.0,0.0,0.0,1992.5750438638167,7.0,1.3,4.06,82.5,25.54545455,11.0,60.0,26.5,8.0,124.12,116.0,551.0,39.3369386315542,435.0,84.82758620689656
2024-09-01 16:00:00,2.71,1.32,1.39,1098.0,3500.0,0.0,2291.0,1305.0,234.0,109371.0,2.57787296251973,0.95,11.2,0.4,87.45,3.9,36.09714228147318,7.8,1.04,0.44,87.16,11.36,2.795414401141954,69.91,10.09,18.82,1.24,11.01264063389719,4.77777777777778,82.2222222222222,65.07,25.35,0.067,6.03,1.79,9.91,2.1,0.05,0.17,54.53,11.05,0.088,1.83250414593698,0.32,121.3158952129014,0.2,94.07999999999998,0.84,0.85,1.4,0.0,0.0,1.8921868643969668,1.0,59.64,2.14,4.0,0.03,0.004,0.018,0.093,1.84,10.28,0.05,0.1,0.014,19.4528021034131,0.0,0.0,0.0,0.0,0.0,0.0,0.0,0.0,0.0,0.0,0.0,0.0,0.0,1992.5750438638167,7.0,1.3,3.18,82.5,25.54545455,11.0,60.0,26.5,8.0,123.4575,111.0,546.0,39.4885030502112,435.0,84.23423423423424
2024-09-01 17:00:00,2.74,1.3,1.44,1099.0,3500.0,0.0,2294.0,1316.0,240.0,113301.0,2.48850842732907,0.95,11.2,0.4,87.45,3.9,36.09112107341956,7.8,1.04,0.44,87.16,11.36,2.794948110165949,69.91,10.09,18.82,1.24,11.010803662982443,4.77777777777778,82.2222222222222,65.07,25.35,0.067,6.03,1.79,9.91,2.1,0.05,0.17,54.53,11.05,0.088,1.83250414593698,0.32,121.2956590335498,0.2,94.07999999999998,0.84,0.85,1.4,0.0,0.0,1.8918712368966504,1.0,59.64,2.14,4.0,0.03,0.004,0.018,0.093,1.84,10.28,0.05,0.1,0.014,19.44955726569777,0.0,0.0,0.0,0.0,0.0,0.0,0.0,0.0,0.0,0.0,0.0,0.0,0.0,1992.5750438638167,7.0,1.3,4.12,82.5,25.54545455,11.0,60.0,26.5,8.0,123.1925,109.0,544.0,38.7323943661972,435.0,84.22018348623853
2024-09-01 18:00:00,2.73,1.39,1.34,1098.0,3499.0,0.0,2271.0,1340.0,289.0,112706.0,2.50092372823995,0.95,11.2,0.4,87.45,3.9,35.579035633169475,7.8,1.04,0.44,87.16,11.36,2.7552914801998454,69.91,10.09,18.82,1.24,10.854574871147594,4.77777777777778,82.2222222222222,65.07,25.35,0.067,6.03,1.79,9.91,2.1,0.05,0.17,54.53,11.05,0.088,1.83250414593698,0.32,119.57463349848086,0.2,94.07999999999998,0.84,0.85,1.4,0.0,0.0,1.8650280775148207,1.0,59.64,2.14,4.0,0.03,0.004,0.018,0.093,1.84,10.28,0.05,0.1,0.014,19.173593682443787,0.0,0.0,0.0,0.0,0.0,0.0,0.0,0.0,0.0,0.0,0.0,0.0,0.0,1992.5750438638167,7.0,1.3,4.05,82.5,25.54545455,11.0,60.0,26.5,8.0,124.0175,119.0,552.0,40.2882797731569,433.0,83.02521008403362
2024-09-01 19:00:00,2.69,1.22,1.47,1102.0,3500.0,0.0,2266.0,1289.0,244.0,113409.0,2.48613999775665,0.95,11.2,0.4,87.45,3.9,36.20937068055749,7.8,1.04,0.44,87.16,11.36,2.804105529114662,69.91,10.09,18.82,1.24,11.04687966086491,4.77777777777778,82.2222222222222,65.07,25.35,0.067,6.03,1.79,9.91,2.1,0.05,0.17,54.53,11.05,0.088,1.83250414593698,0.32,121.69307434240304,0.2,94.07999999999998,0.84,0.85,1.4,0.0,0.0,1.8980697983118933,1.0,59.64,2.14,4.0,0.03,0.004,0.018,0.093,1.84,10.28,0.05,0.1,0.014,19.5132821497488,0.0,0.0,0.0,0.0,0.0,0.0,0.0,0.0,0.0,0.0,0.0,0.0,0.0,1992.5750438638167,7.0,1.3,4.0,82.5,25.54545455,11.0,60.0,26.5,8.0,125.8425,129.0,564.0,40.2949571836346,435.0,84.49612403100775
2024-09-01 20:00:00,2.75,1.27,1.48,1141.0,3499.0,0.0,2271.0,1262.0,244.0,111925.0,2.51836452005444,0.95,11.2,0.4,87.45,3.9,38.90539021103864,7.8,1.04,0.44,87.16,11.36,3.01288914313319,69.91,10.09,18.82,1.24,11.869390595377189,4.77777777777778,82.2222222222222,65.07,25.35,0.067,6.03,1.79,9.91,2.1,0.05,0.17,54.53,11.05,0.088,1.83250414593698,0.32,130.75390304461462,0.2,94.07999999999998,0.84,0.85,1.4,0.0,0.0,2.039393249956773,1.0,59.64,2.14,4.0,0.03,0.004,0.018,0.093,1.84,10.28,0.05,0.1,0.014,20.966170968050186,0.0,0.0,0.0,0.0,0.0,0.0,0.0,0.0,0.0,0.0,0.0,0.0,0.0,1992.5750438638167,8.0,1.3,4.08,82.5,25.54545455,11.0,60.0,26.5,8.0,125.5775,127.0,562.0,41.0096153846154,435.0,90.78740157480316
2024-09-01 21:00:00,2.71,1.3,1.41,1120.0,3499.0,0.0,2272.0,1318.0,242.0,111621.0,2.52521920319205,0.95,11.2,0.4,87.45,3.9,36.2397129979666,7.8,1.04,0.44,87.16,11.36,2.8064552816349058,69.91,10.09,18.82,1.24,11.05613659968352,4.77777777777778,82.2222222222222,65.07,25.35,0.067,6.03,1.79,9.91,2.1,0.05,0.17,54.53,11.05,0.088,1.83250414593698,0.32,121.79504932343112,0.2,94.07999999999998,0.84,0.85,1.4,0.0,0.0,1.8996603212953809,1.0,59.64,2.14,4.0,0.03,0.004,0.018,0.093,1.84,10.28,0.05,0.1,0.014,19.52963366841795,0.0,0.0,0.0,0.0,0.0,0.0,0.0,0.0,0.0,0.0,0.0,0.0,0.0,1992.5750438638167,7.0,1.3,4.05,82.5,25.54545455,11.0,60.0,26.5,8.0,125.5775,127.0,562.0,40.4596600430931,435.0,84.56692913385827
2024-09-01 22:00:00,2.73,1.29,1.44,1111.0,3500.0,0.0,2269.0,1307.0,242.0,112615.0,2.50365834660096,0.95,11.2,0.4,87.45,3.9,35.983160981679376,7.8,1.04,0.44,87.16,11.36,2.786587526027576,69.91,10.09,18.82,1.24,10.97786682593683,4.77777777777778,82.2222222222222,65.07,25.35,0.067,6.03,1.79,9.91,2.1,0.05,0.17,54.53,11.05,0.088,1.83250414593698,0.32,120.9328249046152,0.2,94.07999999999998,0.84,0.85,1.4,0.0,0.0,1.8862120446570831,1.0,59.64,2.14,4.0,0.03,0.004,0.018,0.093,1.84,10.28,0.05,0.1,0.014,19.391377416353684,0.0,0.0,0.0,0.0,0.0,0.0,0.0,0.0,0.0,0.0,0.0,0.0,0.0,1992.5750438638167,7.0,1.3,4.11,82.5,25.54545455,11.0,60.0,26.5,8.0,125.445,126.0,561.0,39.4895256441127,435.0,83.96825396825396
2024-09-01 23:00:00,2.69,1.25,1.44,1100.0,3500.0,0.0,2280.0,1308.0,243.0,112650.0,2.50288092729697,0.98,11.3,0.41,87.31,2.9,36.59781223379469,7.0,1.05,0.45,87.03,11.47,2.792348198110628,69.78,10.14,18.86,1.22,10.528651755191136,4.71111111111111,82.1777777777778,65.07,24.85,0.0505,7.06,2.015,9.67,1.82,0.051,0.17,52.65000000000001,12.74,0.1105,1.804498953708365,0.365,118.39482322524977,0.1,95.76,1.04,0.76,1.18,0.0,0.0,1.2889249429806058,1.0,59.68,2.34,3.7,0.02,0.003,0.014,0.068,1.38,10.61,0.04,0.06,0.016,22.02646963739666,0.0,0.0,0.0,0.0,0.0,0.0,0.0,0.0,0.0,0.0,0.0,0.0,0.0,1992.5750438638167,7.0,1.3,4.03,82.5,25.54545455,11.0,60.0,26.5,8.0,125.0475,123.0,558.0,39.7243713733075,435.0,83.82113821138212
2024-09-02 00:00:00,2.64,1.26,1.38,1157.0,3500.0,0.0,2283.0,1384.0,255.0,115108.0,2.44946565520904,0.98,11.3,0.41,87.31,2.9,35.70874279393411,7.0,1.05,0.45,87.03,11.47,2.724513775863457,69.78,10.14,18.86,1.22,10.272879566988282,4.71111111111111,82.1777777777778,65.07,24.85,0.0505,7.06,2.015,9.67,1.82,0.051,0.17,52.65000000000001,12.74,0.1105,1.804498953708365,0.365,115.51866170786631,0.1,95.76,1.04,0.76,1.18,0.0,0.0,1.2576131320516477,1.0,59.68,2.34,3.7,0.02,0.003,0.014,0.068,1.38,10.61,0.04,0.06,0.016,21.49138134038247,0.0,0.0,0.0,0.0,0.0,0.0,0.0,0.0,0.0,0.0,0.0,0.0,0.0,2087.2134837936583,7.0,1.3,4.26,82.5,25.54545455,11.0,60.0,26.5,8.0,126.8275,127.0,567.0,39.0731592566455,440.0,85.66929133858268
2024-09-02 01:00:00,2.67,1.25,1.42,1100.0,3500.0,0.0,2282.0,1327.0,244.0,112923.0,2.49683358632255,0.98,11.3,0.41,87.31,2.9,35.01294743802289,7.0,1.05,0.45,87.03,11.47,2.671425823613176,69.78,10.14,18.86,1.22,10.07270948719035,4.71111111111111,82.1777777777778,65.07,24.85,0.0505,7.06,2.015,9.67,1.82,0.051,0.17,52.65000000000001,12.74,0.1105,1.804498953708365,0.365,113.26774660841156,0.1,95.76,1.04,0.76,1.18,0.0,0.0,1.233108170287406,1.0,59.68,2.34,3.7,0.02,0.003,0.014,0.068,1.38,10.61,0.04,0.06,0.016,21.07261545397061,0.0,0.0,0.0,0.0,0.0,0.0,0.0,0.0,0.0,0.0,0.0,0.0,0.0,2087.2134837936583,7.0,1.3,3.88,82.5,25.54545455,11.0,60.0,26.5,8.0,124.7375,115.0,553.0,39.0832328106152,438.0,84.0
2024-09-02 02:00:00,2.7,1.25,1.45,1100.0,3499.0,0.0,2288.0,1295.0,242.0,112872.0,2.49724780613083,0.98,11.3,0.41,87.31,2.9,35.11623046881352,7.0,1.05,0.45,87.03,11.47,2.6793061357772268,69.78,10.14,18.86,1.22,10.102422494527191,4.71111111111111,82.1777777777778,65.07,24.85,0.0505,7.06,2.015,9.67,1.82,0.051,0.17,52.65000000000001,12.74,0.1105,1.804498953708365,0.365,113.60186975474906,0.1,95.76,1.04,0.76,1.18,0.0,0.0,1.2367456575153923,1.0,59.68,2.34,3.7,0.02,0.003,0.014,0.068,1.38,10.61,0.04,0.06,0.016,21.13477656150444,0.0,0.0,0.0,0.0,0.0,0.0,0.0,0.0,0.0,0.0,0.0,0.0,0.0,2087.2134837936583,7.0,1.3,3.99,82.5,25.54545455,11.0,60.0,26.5,8.0,124.9725,113.0,553.0,38.6319845857418,440.0,84.24778761061947
2024-09-02 03:00:00,2.67,1.25,1.42,1100.0,3500.0,0.0,2283.0,1321.0,243.0,112922.0,2.49685568442905,0.98,11.3,0.41,87.31,2.9,35.15311726552446,7.0,1.05,0.45,87.03,11.47,2.682120532978674,69.78,10.14,18.86,1.22,10.11303428286178,4.71111111111111,82.1777777777778,65.07,24.85,0.0505,7.06,2.015,9.67,1.82,0.051,0.17,52.65000000000001,12.74,0.1105,1.804498953708365,0.365,113.7211994498696,0.1,95.76,1.04,0.76,1.18,0.0,0.0,1.238044760096816,1.0,59.68,2.34,3.7,0.02,0.003,0.014,0.068,1.38,10.61,0.04,0.06,0.016,21.156976957052244,0.0,0.0,0.0,0.0,0.0,0.0,0.0,0.0,0.0,0.0,0.0,0.0,0.0,2087.2134837936583,7.0,1.3,4.0,82.5,25.54545455,11.0,60.0,26.5,8.0,124.9725,113.0,553.0,39.0924532880369,440.0,84.33628318584071
2024-09-02 04:00:00,2.65,1.27,1.38,1101.0,3499.0,0.0,2289.0,1383.0,249.0,114469.0,2.46242801000307,0.98,11.3,0.41,87.31,2.9,34.771630131119224,7.0,1.05,0.45,87.03,11.47,2.653013740868975,69.78,10.14,18.86,1.22,10.003286050875127,4.71111111111111,82.1777777777778,65.07,24.85,0.0505,7.06,2.015,9.67,1.82,0.051,0.17,52.65000000000001,12.74,0.1105,1.804498953708365,0.365,112.48707918191248,0.1,95.76,1.04,0.76,1.18,0.0,0.0,1.2246093044520918,1.0,59.68,2.34,3.7,0.02,0.003,0.014,0.068,1.38,10.61,0.04,0.06,0.016,20.927378129413164,0.0,0.0,0.0,0.0,0.0,0.0,0.0,0.0,0.0,0.0,0.0,0.0,0.0,2087.2134837936583,7.0,1.3,4.2,82.5,25.54545455,11.0,60.0,26.5,8.0,125.105,114.0,554.0,38.016136687233,440.0,83.42105263157895
2024-09-02 09:00:00,2.73,1.27,1.46,1125.0,3500.0,0.0,2293.0,1303.0,249.0,114597.0,2.46038173678025,0.97,11.12,0.43,87.48,3.1,35.00616986399308,6.3,1.04,0.46,87.16,11.34,2.670908706729008,70.12,9.9,18.79,1.19,10.070759678927246,4.71111111111111,82.1777777777778,65.07,24.85,0.0505,7.17,2.065,8.969999999999999,1.845,0.0515,0.17,52.63500000000001,12.525,0.119,1.746846843341995,0.385,113.24582098963332,0.2,96.1,0.89,0.58,1.39,0.0,0.0,1.2328694733903314,1.0,61.3,2.0,4.7,0.3,0.004,0.022,0.146,2.14,7.67,0.07,0.1,0.015,21.06853635690248,0.0,0.0,0.0,0.0,0.0,0.0,0.0,0.0,0.0,0.0,0.0,0.0,0.0,2087.2134837936583,7.0,1.3,4.13,82.5,25.54545455,11.0,60.0,26.5,8.0,126.2975,123.0,563.0,38.4615384615385,440.0,83.98373983739837
2024-09-02 10:00:00,2.7,1.27,1.43,1128.0,3500.0,0.0,2298.0,1329.0,250.0,113655.0,2.48076203466035,0.97,11.12,0.43,87.48,3.1,35.1564431242443,6.3,1.04,0.46,87.16,11.34,2.682374290103394,70.12,9.9,18.79,1.19,10.113991083449324,4.71111111111111,82.1777777777778,65.07,24.85,0.0505,7.17,2.065,8.969999999999999,1.845,0.0515,0.17,52.63500000000001,12.525,0.119,1.746846843341995,0.385,113.73195868467552,0.2,96.1,0.89,0.58,1.39,0.0,0.0,1.2381618922967803,1.0,61.3,2.0,4.7,0.3,0.004,0.022,0.146,2.14,7.67,0.07,0.1,0.015,21.15897863206065,0.0,0.0,0.0,0.0,0.0,0.0,0.0,0.0,0.0,0.0,0.0,0.0,0.0,2087.2134837936583,7.0,1.3,4.03,82.5,25.54545455,11.0,60.0,26.5,8.0,126.165,122.0,562.0,38.5117178062334,440.0,84.34426229508196
2024-09-02 11:00:00,2.68,1.27,1.41,1143.0,3500.0,0.0,2297.0,1363.0,256.0,115284.0,2.44572830104974,0.97,11.12,0.43,87.48,3.1,35.751703007272695,6.3,1.04,0.46,87.16,11.34,2.727791563987515,70.12,9.9,18.79,1.19,10.285238587868582,4.71111111111111,82.1777777777778,65.07,24.85,0.0505,7.17,2.065,8.969999999999999,1.845,0.0515,0.17,52.63500000000001,12.525,0.119,1.746846843341995,0.385,115.6576390552402,0.2,96.1,0.89,0.58,1.39,0.0,0.0,1.2591261320685376,1.0,61.3,2.0,4.7,0.3,0.004,0.022,0.146,2.14,7.67,0.07,0.1,0.015,21.51723703439701,0.0,0.0,0.0,0.0,0.0,0.0,0.0,0.0,0.0,0.0,0.0,0.0,0.0,2087.2134837936583,8.0,1.3,4.11,82.5,25.54545455,11.0,60.0,26.5,8.0,126.2975,123.0,563.0,38.8581064803662,440.0,85.77235772357723
2024-09-02 12:00:00,2.72,1.27,1.45,1136.0,3500.0,0.0,2286.0,1327.0,253.0,115229.0,2.44689499851658,0.97,11.12,0.43,87.48,3.1,37.51387225502453,6.3,1.04,0.46,87.16,11.34,2.86224195387126,70.12,9.9,18.79,1.19,10.792188736275374,4.71111111111111,82.1777777777778,65.07,24.85,0.0505,7.17,2.065,8.969999999999999,1.845,0.0515,0.17,52.63500000000001,12.525,0.119,1.746846843341995,0.385,121.35829993758382,0.2,96.1,0.89,0.58,1.39,0.0,0.0,1.3211873253079347,1.0,61.3,2.0,4.7,0.3,0.004,0.022,0.146,2.14,7.67,0.07,0.1,0.015,22.577802272111363,0.0,0.0,0.0,0.0,0.0,0.0,0.0,0.0,0.0,0.0,0.0,0.0,0.0,2087.2134837936583,7.0,1.3,4.15,82.5,25.54545455,11.0,60.0,26.5,8.0,125.9,120.0,560.0,39.9283154121864,440.0,90.0
2024-09-02 13:00:00,2.67,1.27,1.4,1132.0,3500.0,0.0,2286.0,1367.0,255.0,114990.0,2.45197778408637,0.97,11.12,0.43,87.48,3.1,37.61807745573293,6.3,1.04,0.46,87.16,11.34,2.8701926259653474,70.12,9.9,18.79,1.19,10.822167038320584,4.71111111111111,82.1777777777778,65.07,24.85,0.0505,7.17,2.065,8.969999999999999,1.845,0.0515,0.17,52.63500000000001,12.525,0.119,1.746846843341995,0.385,121.69540632629932,0.2,96.1,0.89,0.58,1.39,0.0,0.0,1.324857290100457,1.0,61.3,2.0,4.7,0.3,0.004,0.022,0.146,2.14,7.67,0.07,0.1,0.015,22.6405183895339,0.0,0.0,0.0,0.0,0.0,0.0,0.0,0.0,0.0,0.0,0.0,0.0,0.0,2087.2134837936583,7.0,1.3,4.24,82.5,25.54545455,11.0,60.0,26.5,8.0,125.9,120.0,560.0,39.9105250765246,440.0,90.25
2024-09-02 14:00:00,2.66,1.27,1.39,1169.0,3500.0,0.0,2292.0,1384.0,262.0,114988.0,2.45202040695054,0.97,11.12,0.43,87.48,3.1,36.88030463471745,6.3,1.04,0.46,87.16,11.34,2.8139018675392125,70.12,9.9,18.79,1.19,10.6099206598405,4.71111111111111,82.1777777777778,65.07,24.85,0.0505,7.17,2.065,8.969999999999999,1.845,0.0515,0.17,52.63500000000001,12.525,0.119,1.746846843341995,0.385,119.30869309419352,0.2,96.1,0.89,0.58,1.39,0.0,0.0,1.2988739393694009,1.0,61.3,2.0,4.7,0.3,0.004,0.022,0.146,2.14,7.67,0.07,0.1,0.015,22.19648827818237,0.0,0.0,0.0,0.0,0.0,0.0,0.0,0.0,0.0,0.0,0.0,0.0,0.0,2087.2134837936583,7.0,1.3,4.4,82.5,25.54545455,11.0,60.0,26.5,8.0,126.5625,125.0,565.0,39.1223155929038,440.0,88.48
2024-09-02 15:00:00,2.66,1.27,1.39,1174.0,3500.0,0.0,2281.0,1371.0,262.0,114537.0,2.46166985456198,0.97,11.12,0.43,87.48,3.1,38.213876656729816,6.3,1.04,0.46,87.16,11.34,2.915651048854439,70.12,9.9,18.79,1.19,10.99356969657907,4.71111111111111,82.1777777777778,65.07,24.85,0.0505,7.17,2.065,8.969999999999999,1.845,0.0515,0.17,52.63500000000001,12.525,0.119,1.746846843341995,0.385,123.62283140376434,0.2,96.1,0.89,0.58,1.39,0.0,0.0,1.3458405239141895,1.0,61.3,2.0,4.7,0.3,0.004,0.022,0.146,2.14,7.67,0.07,0.1,0.015,22.99910138151463,0.0,0.0,0.0,0.0,0.0,0.0,0.0,0.0,0.0,0.0,0.0,0.0,0.0,2087.2134837936583,8.0,1.3,4.5,82.5,25.54545455,11.0,60.0,26.5,8.0,127.3575,131.0,571.0,39.4600938967136,440.0,91.6793893129771
2024-09-02 16:00:00,2.72,1.27,1.45,1142.0,3500.0,0.0,2273.0,1305.0,250.0,113698.0,2.47982437224241,0.96,11.244,0.42,87.376,3.2,36.55197809463928,6.4,1.03,0.45,87.11,11.41,2.788851134541228,69.93,9.93,18.93,1.21,10.51546594816575,4.71111111111111,82.1777777777778,65.07,24.85,0.0525,7.140000000000001,2.07,9.34,1.845,0.049,0.17,52.68,12.535,0.1025,1.755649717514125,0.4,118.24654865713296,0.4,95.11,0.96,0.51,1.18,0.0,0.0,1.287310727223116,1.0,60.1,2.08,4.1,0.06,0.007,0.017,0.135,1.96,9.03,0.05,0.14,0.011,21.99888426513415,0.0,0.0,0.0,0.0,0.0,0.0,0.0,0.0,0.0,0.0,0.0,0.0,0.0,2087.2134837936583,7.0,1.3,4.29,82.5,25.54545455,11.0,60.0,26.5,8.0,127.225,130.0,570.0,40.5919153031761,440.0,87.6923076923077
2024-09-02 17:00:00,2.69,1.27,1.42,1116.0,3500.0,0.0,2277.0,1324.0,242.0,112502.0,2.50617160032595,0.96,11.244,0.42,87.376,3.2,36.99284625148252,6.4,1.03,0.45,87.11,11.41,2.822488593400826,69.93,9.93,18.93,1.21,10.642297226049326,4.71111111111111,82.1777777777778,65.07,24.85,0.0525,7.140000000000001,2.07,9.34,1.845,0.049,0.17,52.68,12.535,0.1025,1.755649717514125,0.4,119.67276799400626,0.4,95.11,0.96,0.51,1.18,0.0,0.0,1.3028375013453248,1.0,60.1,2.08,4.1,0.06,0.007,0.017,0.135,1.96,9.03,0.05,0.14,0.011,22.264221684998702,0.0,0.0,0.0,0.0,0.0,0.0,0.0,0.0,0.0,0.0,0.0,0.0,0.0,2087.2134837936583,7.0,1.3,4.19,82.5,25.54545455,11.0,60.0,26.5,8.0,125.9,120.0,560.0,39.1061452513966,440.0,88.75
2024-09-02 18:00:00,2.7,1.27,1.43,1109.0,3500.0,0.0,2293.0,1316.0,244.0,113134.0,2.492179618075,0.96,11.244,0.42,87.376,3.2,37.16652158599653,6.4,1.03,0.45,87.11,11.41,2.8357397135576377,69.93,9.93,18.93,1.21,10.692261062791344,4.71111111111111,82.1777777777778,65.07,24.85,0.0525,7.140000000000001,2.07,9.34,1.845,0.049,0.17,52.68,12.535,0.1025,1.755649717514125,0.4,120.2346119751988,0.4,95.11,0.96,0.51,1.18,0.0,0.0,1.3089541093328616,1.0,60.1,2.08,4.1,0.06,0.007,0.017,0.135,1.96,9.03,0.05,0.14,0.011,22.36874854736959,0.0,0.0,0.0,0.0,0.0,0.0,0.0,0.0,0.0,0.0,0.0,0.0,0.0,2087.2134837936583,7.0,1.3,4.02,82.5,25.54545455,11.0,60.0,26.5,8.0,125.9,120.0,560.0,39.176245210728,440.0,89.16666666666667
2024-09-02 19:00:00,2.7,1.27,1.43,1102.0,3500.0,0.0,2282.0,1322.0,244.0,113660.0,2.48065296771576,0.96,11.244,0.42,87.376,3.2,35.60638722510802,6.4,1.03,0.45,87.11,11.41,2.71670422740323,69.93,9.93,18.93,1.21,10.243433376803743,4.71111111111111,82.1777777777778,65.07,24.85,0.0525,7.140000000000001,2.07,9.34,1.845,0.049,0.17,52.68,12.535,0.1025,1.755649717514125,0.4,115.18753892380836,0.4,95.11,0.96,0.51,1.18,0.0,0.0,1.2540083087668534,1.0,60.1,2.08,4.1,0.06,0.007,0.017,0.135,1.96,9.03,0.05,0.14,0.011,21.42977842776672,0.0,0.0,0.0,0.0,0.0,0.0,0.0,0.0,0.0,0.0,0.0,0.0,0.0,2087.2134837936583,6.0,1.3,4.19,82.5,25.54545455,11.0,60.0,26.5,8.0,125.635,118.0,558.0,38.7885985748218,440.0,85.42372881355932
2024-09-02 20:00:00,2.7,1.27,1.43,1109.0,3500.0,0.0,2286.0,1329.0,246.0,113996.0,2.47334558061522,0.96,11.244,0.42,87.376,3.2,35.15188770563409,6.4,1.03,0.45,87.11,11.41,2.6820267197386256,69.93,9.93,18.93,1.21,10.11268055658396,4.71111111111111,82.1777777777778,65.07,24.85,0.0525,7.140000000000001,2.07,9.34,1.845,0.049,0.17,52.68,12.535,0.1025,1.755649717514125,0.4,113.71722179336555,0.4,95.11,0.96,0.51,1.18,0.0,0.0,1.238001456677435,1.0,60.1,2.08,4.1,0.06,0.007,0.017,0.135,1.96,9.03,0.05,0.14,0.011,21.15623694386732,0.0,0.0,0.0,0.0,0.0,0.0,0.0,0.0,0.0,0.0,0.0,0.0,0.0,2087.2134837936583,7.0,1.3,4.08,82.5,25.54545455,11.0,60.0,26.5,8.0,125.9,120.0,560.0,38.9204545454545,440.0,84.33333333333333
2024-09-02 21:00:00,2.68,1.27,1.41,1111.0,3500.0,0.0,2284.0,1351.0,248.0,114194.0,2.46905956664843,0.96,11.244,0.42,87.376,3.2,35.2908279732453,6.4,1.03,0.45,87.11,11.41,2.6926276158640747,69.93,9.93,18.93,1.21,10.152651625977574,4.71111111111111,82.1777777777778,65.07,24.85,0.0525,7.140000000000001,2.07,9.34,1.845,0.049,0.17,52.68,12.535,0.1025,1.755649717514125,0.4,114.1666969783196,0.4,95.11,0.96,0.51,1.18,0.0,0.0,1.2428947430674648,1.0,60.1,2.08,4.1,0.06,0.007,0.017,0.135,1.96,9.03,0.05,0.14,0.011,21.239858433764027,0.0,0.0,0.0,0.0,0.0,0.0,0.0,0.0,0.0,0.0,0.0,0.0,0.0,2087.2134837936583,7.0,1.3,4.16,82.5,25.54545455,11.0,60.0,26.5,8.0,125.9,120.0,560.0,38.7935145445875,440.0,84.66666666666667
2024-09-02 22:00:00,2.64,1.27,1.37,1138.0,3500.0,0.0,2296.0,1406.0,259.0,115224.0,2.44700111712061,0.96,11.244,0.42,87.376,3.2,35.514487916229186,6.4,1.03,0.45,87.11,11.41,2.7096924730416267,69.93,9.93,18.93,1.21,10.216995298659974,4.71111111111111,82.1777777777778,65.07,24.85,0.0525,7.140000000000001,2.07,9.34,1.845,0.049,0.17,52.68,12.535,0.1025,1.755649717514125,0.4,114.89024239800166,0.4,95.11,0.96,0.51,1.18,0.0,0.0,1.2507717406709264,1.0,60.1,2.08,4.1,0.06,0.007,0.017,0.135,1.96,9.03,0.05,0.14,0.011,21.374468637012384,0.0,0.0,0.0,0.0,0.0,0.0,0.0,0.0,0.0,0.0,0.0,0.0,0.0,2087.2134837936583,7.0,1.3,4.15,82.5,25.54545455,11.0,60.0,26.5,8.0,126.2975,123.0,563.0,38.7644423485027,440.0,85.20325203252033
2024-09-02 23:00:00,2.64,1.27,1.37,1154.0,3500.0,0.0,2289.0,1397.0,257.0,115017.0,2.45140252041782,0.95,11.09,0.42,87.54,3.0,36.10478384943681,5.6,1.04,0.48,87.03,11.45,2.737905348145472,70.18,9.84,18.82,1.16,9.79166075787024,4.8,82.8222222222222,65.07,25.105,0.0525,6.565,1.955,9.46,1.955,0.0515,0.175,53.505,12.04,0.109,1.833987656039725,0.37,113.79671965720256,0.3,95.95999999999998,0.85,0.64,1.22,0.0,0.0,2.0843498922269745,1.0,59.72,2.04,4.4,0.04,0.003,0.022,0.116,2.26,9.73,0.07,0.17,0.011,18.23417298949841,0.0,0.0,0.0,0.0,0.0,0.0,0.0,0.0,0.0,0.0,0.0,0.0,0.0,2087.2134837936583,7.0,1.3,4.32,82.5,25.54545455,11.0,60.0,26.5,8.0,126.5625,125.0,565.0,38.8536528071412,440.0,86.08
2024-09-03 00:00:00,2.68,1.3,1.38,1140.0,3500.0,0.0,2301.0,1381.0,255.0,114878.0,2.45436694868349,0.95,11.09,0.42,87.54,3.0,37.86363494620845,5.6,1.04,0.48,87.03,11.45,2.8712829039985794,70.18,9.84,18.82,1.16,10.268663288477129,4.8,82.8222222222222,65.07,25.105,0.0525,6.565,1.955,9.46,1.955,0.0515,0.175,53.505,12.04,0.109,1.833987656039725,0.37,119.34034750476847,0.3,95.95999999999998,0.85,0.64,1.22,0.0,0.0,2.185889375451341,1.0,59.72,2.04,4.4,0.04,0.003,0.022,0.116,2.26,9.73,0.07,0.17,0.011,19.12245403544085,0.0,0.0,0.0,0.0,0.0,0.0,0.0,0.0,0.0,0.0,0.0,0.0,0.0,2084.878514111656,7.0,1.3,3.92,82.5,25.54545455,11.0,60.0,26.5,8.0,123.87,116.0,550.0,40.9903381642512,434.0,90.17241379310344
2024-09-03 01:00:00,2.69,1.27,1.42,1167.0,3499.0,0.0,2293.0,1336.0,257.0,113949.0,2.47365860517938,0.95,11.09,0.42,87.54,3.0,36.95784337852296,5.6,1.04,0.48,87.03,11.45,2.802594732707676,70.18,9.84,18.82,1.16,10.023011527062302,4.8,82.8222222222222,65.07,25.105,0.0525,6.565,1.955,9.46,1.955,0.0515,0.175,53.505,12.04,0.109,1.833987656039725,0.37,116.48543194771632,0.3,95.95999999999998,0.85,0.64,1.22,0.0,0.0,2.133597508413484,1.0,59.72,2.04,4.4,0.04,0.003,0.022,0.116,2.26,9.73,0.07,0.17,0.011,18.664997754675337,0.0,0.0,0.0,0.0,0.0,0.0,0.0,0.0,0.0,0.0,0.0,0.0,0.0,2084.878514111656,7.0,1.3,4.36,82.5,25.54545455,11.0,60.0,26.5,8.0,127.3575,131.0,571.0,39.3361581920904,440.0,88.01526717557252
2024-09-03 02:00:00,2.68,1.27,1.41,1170.0,3499.0,0.0,2304.0,1334.0,257.0,112864.0,2.49742471115076,0.95,11.09,0.42,87.54,3.0,37.04833326123641,5.6,1.04,0.48,87.03,11.45,2.809456779988373,70.18,9.84,18.82,1.16,10.04755249197278,4.8,82.8222222222222,65.07,25.105,0.0525,6.565,1.955,9.46,1.955,0.0515,0.175,53.505,12.04,0.109,1.833987656039725,0.37,116.77064212534528,0.3,95.95999999999998,0.85,0.64,1.22,0.0,0.0,2.138821541274833,1.0,59.72,2.04,4.4,0.04,0.003,0.022,0.116,2.26,9.73,0.07,0.17,0.011,18.710698296245592,0.0,0.0,0.0,0.0,0.0,0.0,0.0,0.0,0.0,0.0,0.0,0.0,0.0,2084.878514111656,7.0,1.3,4.27,82.5,25.54545455,11.0,60.0,26.5,8.0,127.225,130.0,570.0,39.8576512455516,440.0,88.23076923076923
2024-09-03 03:00:00,2.69,1.27,1.42,1160.0,3499.0,0.0,2306.0,1333.0,256.0,113335.0,2.4870519519983,0.95,11.09,0.42,87.54,3.0,36.5819183246259,5.6,1.04,0.48,87.03,11.45,2.7740875071871245,70.18,9.84,18.82,1.16,9.921060200792237,4.8,82.8222222222222,65.07,25.105,0.0525,6.565,1.955,9.46,1.955,0.0515,0.175,53.505,12.04,0.109,1.833987656039725,0.37,115.30057405883268,0.3,95.95999999999998,0.85,0.64,1.22,0.0,0.0,2.1118951393079564,1.0,59.72,2.04,4.4,0.04,0.003,0.022,0.116,2.26,9.73,0.07,0.17,0.011,18.47514251298684,0.0,0.0,0.0,0.0,0.0,0.0,0.0,0.0,0.0,0.0,0.0,0.0,0.0,2084.878514111656,7.0,1.3,4.16,82.5,25.54545455,11.0,60.0,26.5,8.0,126.5625,125.0,565.0,39.6930342384888,440.0,87.12
2024-09-03 04:00:00,2.66,1.27,1.39,1131.0,3500.0,0.0,2296.0,1348.0,250.0,112993.0,2.4952876902818,0.95,11.09,0.42,87.54,3.0,35.93265246626985,5.6,1.04,0.48,87.03,11.45,2.724852245916089,70.18,9.84,18.82,1.16,9.744978519949017,4.8,82.8222222222222,65.07,25.105,0.0525,6.565,1.955,9.46,1.955,0.0515,0.175,53.505,12.04,0.109,1.833987656039725,0.37,113.25418804044666,0.3,95.95999999999998,0.85,0.64,1.22,0.0,0.0,2.0744126486902426,1.0,59.72,2.04,4.4,0.04,0.003,0.022,0.116,2.26,9.73,0.07,0.17,0.011,18.14724064749419,0.0,0.0,0.0,0.0,0.0,0.0,0.0,0.0,0.0,0.0,0.0,0.0,0.0,2084.878514111656,7.0,1.3,4.09,82.5,25.54545455,11.0,60.0,26.5,8.0,126.165,122.0,562.0,39.8071949212321,440.0,85.57377049180327
2024-09-03 05:00:00,2.63,1.26,1.37,1107.0,3500.0,0.0,2288.0,1382.0,253.0,115718.0,2.43656087894113,0.95,11.09,0.42,87.54,3.0,35.341805850046065,5.6,1.04,0.48,87.03,11.45,2.680047044554442,70.18,9.84,18.82,1.16,9.584740207759564,4.8,82.8222222222222,65.07,25.105,0.0525,6.565,1.955,9.46,1.955,0.0515,0.175,53.505,12.04,0.109,1.833987656039725,0.37,111.39193047847893,0.3,95.95999999999998,0.85,0.64,1.22,0.0,0.0,2.040302734447731,1.0,59.72,2.04,4.4,0.04,0.003,0.022,0.116,2.26,9.73,0.07,0.17,0.011,17.84884253339906,0.0,0.0,0.0,0.0,0.0,0.0,0.0,0.0,0.0,0.0,0.0,0.0,0.0,2084.878514111656,7.0,1.3,4.0,82.5,25.54545455,11.0,60.0,26.5,8.0,125.9,120.0,560.0,39.7305601512645,440.0,84.16666666666667
2024-09-03 06:00:00,2.63,1.27,1.36,1102.0,3500.0,0.0,2291.0,1412.0,252.0,115241.0,2.4466403514155,0.95,11.09,0.42,87.54,3.0,34.5096458487512,5.6,1.04,0.48,87.03,11.45,2.616942517255257,70.18,9.84,18.82,1.16,9.35905741561413,4.8,82.8222222222222,65.07,25.105,0.0525,6.565,1.955,9.46,1.955,0.0515,0.175,53.505,12.04,0.109,1.833987656039725,0.37,108.76909028167309,0.3,95.95999999999998,0.85,0.64,1.22,0.0,0.0,1.9922616599948888,1.0,59.72,2.04,4.4,0.04,0.003,0.022,0.116,2.26,9.73,0.07,0.17,0.011,17.42857275746496,0.0,0.0,0.0,0.0,0.0,0.0,0.0,0.0,0.0,0.0,0.0,0.0,0.0,2084.878514111656,6.0,1.3,4.03,82.5,25.54545455,11.0,60.0,26.5,8.0,125.7675,119.0,559.0,39.6001903855307,440.0,82.18487394957984
2024-09-03 07:00:00,2.61,1.27,1.34,1118.0,3500.0,0.0,2289.0,1451.0,260.0,116800.0,2.41400217174453,0.95,11.09,0.42,87.54,3.0,36.11874435757351,5.6,1.04,0.48,87.03,11.45,2.7389640042518124,70.18,9.84,18.82,1.16,9.795446864449694,4.8,82.8222222222222,65.07,25.105,0.0525,6.565,1.955,9.46,1.955,0.0515,0.175,53.505,12.04,0.109,1.833987656039725,0.37,113.8407210293567,0.3,95.95999999999998,0.85,0.64,1.22,0.0,0.0,2.0851558403736665,1.0,59.72,2.04,4.4,0.04,0.003,0.022,0.116,2.26,9.73,0.07,0.17,0.011,18.241223532203435,0.0,0.0,0.0,0.0,0.0,0.0,0.0,0.0,0.0,0.0,0.0,0.0,0.0,2084.878514111656,7.0,1.3,4.03,82.5,25.54545455,11.0,60.0,26.5,8.0,125.635,118.0,558.0,39.4449715370019,440.0,86.01694915254237
2024-09-03 08:00:00,2.68,1.27,1.41,1127.0,3500.0,0.0,2300.0,1394.0,259.0,117727.0,2.39500470102036,0.96,11.16,0.39,87.49,2.5,36.26108423681517,5.3,1.03,0.44,87.15,11.38,2.749757951066598,70.37,9.7,18.71,1.22,9.834049610713535,4.8,82.8222222222222,65.07,25.36,0.054,6.445,1.955,8.71,1.905,0.051,0.17,53.555,12.02,0.107,1.86510774045985,0.36,114.28935441272364,0.1,95.48,1.09,0.4499999999999999,1.24,0.0,0.0,2.0933732032913954,1.0,61.06,2.07,4.0,0.02,0.003,0.017,0.106,1.65,8.57,0.04,0.07,0.009,18.31311012740424,0.0,0.0,0.0,0.0,0.0,0.0,0.0,0.0,0.0,0.0,0.0,0.0,0.0,2084.878514111656,7.0,1.3,3.98,82.5,25.54545455,11.0,60.0,26.5,8.0,125.635,118.0,558.0,39.1170915958451,440.0,86.35593220338983
2024-09-03 09:00:00,2.7,1.27,1.43,1117.0,3500.0,0.0,2296.0,1361.0,254.0,116436.0,2.42154446668795,0.96,11.16,0.39,87.49,2.5,36.21211688519572,5.3,1.03,0.44,87.15,11.38,2.7460446488504004,70.37,9.7,18.71,1.22,9.82076960612277,4.8,82.8222222222222,65.07,25.36,0.054,6.445,1.955,8.71,1.905,0.051,0.17,53.555,12.02,0.107,1.86510774045985,0.36,114.1350168598987,0.1,95.48,1.09,0.4499999999999999,1.24,0.0,0.0,2.0905462899799545,1.0,61.06,2.07,4.0,0.02,0.003,0.017,0.106,1.65,8.57,0.04,0.07,0.009,18.28837990982447,0.0,0.0,0.0,0.0,0.0,0.0,0.0,0.0,0.0,0.0,0.0,0.0,0.0,2084.878514111656,7.0,1.3,4.0,82.5,25.54545455,11.0,60.0,26.5,8.0,125.5025,117.0,557.0,38.4121701925363,440.0,86.23931623931624
2024-09-03 10:00:00,2.67,1.28,1.39,1118.0,3500.0,0.0,2305.0,1392.0,255.0,116060.0,2.42938505538138,0.96,11.16,0.39,87.49,2.5,36.27807525843637,5.3,1.03,0.44,87.15,11.38,2.751046417690885,70.37,9.7,18.71,1.22,9.838657596190975,4.8,82.8222222222222,65.07,25.36,0.054,6.445,1.955,8.71,1.905,0.051,0.17,53.555,12.02,0.107,1.86510774045985,0.36,114.3429074967742,0.1,95.48,1.09,0.4499999999999999,1.24,0.0,0.0,2.094354104720764,1.0,61.06,2.07,4.0,0.02,0.003,0.017,0.106,1.65,8.57,0.04,0.07,0.009,18.321691184939464,0.0,0.0,0.0,0.0,0.0,0.0,0.0,0.0,0.0,0.0,0.0,0.0,0.0,2084.878514111656,7.0,1.3,3.84,82.5,25.54545455,11.0,60.0,26.5,8.0,124.7075,111.0,551.0,39.5002402691014,440.0,86.3963963963964
2024-09-03 11:00:00,2.69,1.3,1.39,1118.0,3500.0,0.0,2305.0,1379.0,252.0,115296.0,2.44547389671336,0.96,11.16,0.39,87.49,2.5,35.9863932417874,5.3,1.03,0.44,87.15,11.38,2.7289275273889424,70.37,9.7,18.71,1.22,9.759553082835948,4.8,82.8222222222222,65.07,25.36,0.054,6.445,1.955,8.71,1.905,0.051,0.17,53.555,12.02,0.107,1.86510774045985,0.36,113.4235706904366,0.1,95.48,1.09,0.4499999999999999,1.24,0.0,0.0,2.077515134502796,1.0,61.06,2.07,4.0,0.02,0.003,0.017,0.106,1.65,8.57,0.04,0.07,0.009,18.174381610350057,0.0,0.0,0.0,0.0,0.0,0.0,0.0,0.0,0.0,0.0,0.0,0.0,0.0,2084.878514111656,7.0,1.3,3.87,82.5,25.54545455,11.0,60.0,26.5,8.0,125.105,114.0,554.0,40.425023877746,440.0,85.70175438596492
2024-09-03 12:00:00,2.68,1.3,1.38,1113.0,3500.0,0.0,2302.0,1417.0,255.0,116952.0,2.41086653001674,0.96,11.16,0.39,87.49,2.5,36.455184072144725,5.3,1.03,0.44,87.15,11.38,2.764476969450396,70.37,9.7,18.71,1.22,9.886689719255138,4.8,82.8222222222222,65.07,25.36,0.054,6.445,1.955,8.71,1.905,0.051,0.17,53.555,12.02,0.107,1.86510774045985,0.36,114.90112720822395,0.1,95.48,1.09,0.4499999999999999,1.24,0.0,0.0,2.1045786981792074,1.0,61.06,2.07,4.0,0.02,0.003,0.017,0.106,1.65,8.57,0.04,0.07,0.009,18.411137302678057,0.0,0.0,0.0,0.0,0.0,0.0,0.0,0.0,0.0,0.0,0.0,0.0,0.0,2084.878514111656,7.0,1.3,3.82,82.5,25.54545455,11.0,60.0,26.5,8.0,124.575,110.0,550.0,40.7001667063587,440.0,86.81818181818181
