Repository: saikumar-voptimai/evonith_bf_webapp

# Evonith BF2 — Blast Furnace Intelligence Platform

Monitoring, modelling and optimisation of **Blast Furnace 2 (BF2)** at Evonith Steel: live telemetry from InfluxDB,
manual plant reports from Neon PostgreSQL, a two-zone energy model of the furnace, blend and fuel optimisers, a
conversational assistant (FurnaceMind) and a live digital twin evaluated every hour.

The platform has three deployable parts that share one Python service layer, plus the shared data library:

| Part | Path | What it is |
|---|---|---|
| **Streamlit app** (legacy) | `src/app.py`, `src/custom_pages/` | The original 11-page dashboard; still the home of the model pages. Served under `/legacy` in production |

File: src/data/V13_df_filtered.csv (part 96 of 268)
NM3/HR.,STEAMKGS/HR.,RAFTOC,PERMEABILITYKGS/HR.,TUYEREVELOCITYM/S,HOT BLAST VOLUMENM3/HR.,O2 ENRICHMENT %,COKE_VM%,COKE_ASH%,COKE_IM%,COKE_FC%,COKE_MOIST%,COKE_CALC_MT,NUTCOKE_MOIST%,NUTCOKE_VM%,NUTCOKE_IM%,NUTCOKE_FC%,NUTCOKE_ASH%,NUTCOKE_CALC_MT,PCI_2_FC%,PCI_2_ASH%,PCI_2_VM%,PCI_2_IM%,PCI_2_CALC_MT,SINTER_SP_02_COLD_STRENGTH_AI,SINTER_SP_02_COLD_STRENGTH_TI,SINTER_SP_02_HOT_STRENGTH_RI,SINTER_SP_02_HOT_STRENGTH_RDI,SINTER_SP_02_P%,SINTER_SP_02_SIO2%,SINTER_SP_02_MGO%,SINTER_SP_02_FEO%,SINTER_SP_02_AL2O3%,SINTER_SP_02_NA2O%,SINTER_SP_02_TIO2%,SINTER_SP_02_FE(T)%,SINTER_SP_02_CAO%,SINTER_SP_02_K2O%,SINTER_SP_02_BASICITY,SINTER_SP_02_MNO%,SINTER_CALC_MT,FLUX_TM%,FLUX_SIO2%,FLUX_FE2O3%,FLUX_AL2O3%,FLUX_LOI%,FLUX_MGO%,FLUX_CAO%,FLUX_CALC_MT,GEOMIN TYPE,ORE_FE(T)%,ORE_LOI%,ORE_TM%,ORE_MGO%,ORE_NA2O%,ORE_P%,ORE_TIO2%,ORE_AL2O3%,ORE_SIO2%,ORE_MNO%,ORE_CAO%,ORE_K2O%,ORE_CALC_MT,LLOYDS_PELLET_PCT_SIO2,LLOYDS_PELLET_PCT_AL2O3,LLOYDS_PELLET_PCT_FE2O3,LLOYDS_PELLET_PCT_MGO,LLOYDS_PELLET_PCT_TIO2,LLOYDS_PELLET_PCT_NA2O,TOTAL_PELLET_CALC_MT,LLOYDS_PELLET_PCT_K2O,LLOYDS_PELLET_PCT_TM,LLOYDS_PELLET_PCT_LOI,LLOYDS_PELLET_PCT_MNO,LLOYDS_PELLET_PCT_CAO,LLOYDS_PELLET_PCT_P,DAILYPRODUCTION,CHARGES/HRS.,STOCKRODLEVEL,FURNACE TOP GAS ANALYSISH2%,COKE_DISCHARGE_TIME,WEIGHTED_COKE_ANGLE,TOTAL_COKE_PORTIONS,NON_COKE_DISCHARGE_TIME,WEIGHTED_NON_COKE_ANGLE,TOTAL_NON_COKE_PORTIONS,UNITCOST LAKHS/THM,ACTUALKG/THM.,ACT. FUEL RATEKG/THM.,FURNACETOPGASANALYSISCO2ETACO,COKE RATE KG/THM,PRODUCTIONTONNESPERHR
2024-09-03 13:00:00,2.69,1.3,1.39,1104.0,3500.0,0.0,2307.0,1408.0,254.0,117608.0,2.39742668178204,0.96,11.16,0.39,87.49,2.5,36.26431923407067,5.3,1.03,0.44,87.15,11.38,2.750003268039661,70.37,9.7,18.71,1.22,9.834926945855896,4.8,82.8222222222222,65.07,25.36,0.054,6.445,1.955,8.71,1.905,0.051,0.17,53.555,12.02,0.107,1.86510774045985,0.36,114.29955062598196,0.1,95.48,1.09,0.4499999999999999,1.24,0.0,0.0,2.0935599615395257,1.0,61.06,2.07,4.0,0.02,0.003,0.017,0.106,1.65,8.57,0.04,0.07,0.009,18.3147439136588,0.0,0.0,0.0,0.0,0.0,0.0,0.0,0.0,0.0,0.0,0.0,0.0,0.0,2084.878514111656,7.0,1.3,3.81,82.5,25.54545455,11.0,60.0,26.5,8.0,124.575,110.0,550.0,40.3275575599335,440.0,86.36363636363636
2024-09-03 14:00:00,2.67,1.3,1.37,1098.0,3499.0,0.0,2310.0,1415.0,253.0,117409.0,2.40080209793874,0.96,11.16,0.39,87.49,2.5,35.88258955792256,5.3,1.03,0.44,87.15,11.38,2.7210558652181915,70.37,9.7,18.71,1.22,9.731401399057416,4.8,82.8222222222222,65.07,25.36,0.054,6.445,1.955,8.71,1.905,0.051,0.17,53.555,12.02,0.107,1.86510774045985,0.36,113.09639746149796,0.1,95.48,1.09,0.4499999999999999,1.24,0.0,0.0,2.0715224882601624,1.0,61.06,2.07,4.0,0.02,0.003,0.017,0.106,1.65,8.57,0.04,0.07,0.009,18.121957135620285,0.0,0.0,0.0,0.0,0.0,0.0,0.0,0.0,0.0,0.0,0.0,0.0,0.0,2084.878514111656,7.0,1.3,3.74,82.5,25.54545455,11.0,60.0,26.5,8.0,124.575,110.0,550.0,39.791320844202,440.0,85.45454545454545
2024-09-03 15:00:00,2.61,1.3,1.31,1099.0,3500.0,0.0,2302.0,1406.0,249.0,115182.0,2.4478928769185,0.96,11.16,0.39,87.49,2.5,34.16854846306143,5.3,1.03,0.44,87.15,11.38,2.591076350588453,70.37,9.7,18.71,1.22,9.266551394805402,4.8,82.8222222222222,65.07,25.36,0.054,6.445,1.955,8.71,1.905,0.051,0.17,53.555,12.02,0.107,1.86510774045985,0.36,107.69400384057953,0.1,95.48,1.09,0.4499999999999999,1.24,0.0,0.0,1.9725699121626288,1.0,61.06,2.07,4.0,0.02,0.003,0.017,0.106,1.65,8.57,0.04,0.07,0.009,17.256306700898335,0.0,0.0,0.0,0.0,0.0,0.0,0.0,0.0,0.0,0.0,0.0,0.0,0.0,2084.878514111656,7.0,1.3,3.898,82.5,25.54545455,11.0,60.0,26.5,8.0,123.515,102.0,542.0,40.287261596421,440.0,81.37254901960785
2024-09-03 16:00:00,2.61,1.3,1.31,1103.0,3499.0,0.0,2300.0,1463.0,253.0,119861.0,2.35171607560823,0.97,11.12,0.41,87.5,2.9,35.6917247198485,7.8,1.04,0.45,87.23,11.28,2.7065821638074565,70.44,9.62,18.68,1.26,9.679638625658171,4.8,82.8222222222222,65.07,25.615,0.0545,5.945,1.935,8.754999999999999,1.855,0.049,0.175,54.165,11.765,0.1105,1.979079983470045,0.38,112.49482087925594,0.3,95.33,1.6,0.5,1.21,0.0,0.0,2.0605037516204803,1.0,60.36,2.11,4.6,0.03,0.004,0.025,0.138,2.28,8.74,0.07,0.13,0.014,18.025563746601023,0.0,0.0,0.0,0.0,0.0,0.0,0.0,0.0,0.0,0.0,0.0,0.0,0.0,2084.878514111656,7.0,1.3,3.81,82.5,25.54545455,11.0,60.0,26.5,8.0,124.575,110.0,550.0,39.3045563549161,440.0,85.0
2024-09-03 17:00:00,2.7,1.3,1.4,1107.0,3500.0,0.0,2304.0,1353.0,246.0,113778.0,2.47808176880359,0.97,11.12,0.41,87.5,2.9,35.51837041737757,7.8,1.04,0.45,87.23,11.28,2.6934363249114672,70.44,9.62,18.68,1.26,9.632624730552438,4.8,82.8222222222222,65.07,25.615,0.0545,5.945,1.935,8.754999999999999,1.855,0.049,0.175,54.165,11.765,0.1105,1.979079983470045,0.38,111.94843480914622,0.3,95.33,1.6,0.5,1.21,0.0,0.0,2.050495908250494,1.0,60.36,2.11,4.6,0.03,0.004,0.025,0.138,2.28,8.74,0.07,0.13,0.014,17.938013787767026,0.0,0.0,0.0,0.0,0.0,0.0,0.0,0.0,0.0,0.0,0.0,0.0,0.0,2084.878514111656,7.0,1.3,3.78,82.5,25.54545455,11.0,60.0,26.5,8.0,124.4425,109.0,549.0,40.7947331295556,440.0,84.58715596330275
2024-09-03 18:00:00,2.67,1.3,1.37,1109.0,3500.0,0.0,2293.0,1411.0,253.0,116310.0,2.4241662537611,0.97,11.12,0.41,87.5,2.9,38.20735767572548,7.8,1.04,0.45,87.23,11.28,2.8973481562750725,70.44,9.62,18.68,1.26,10.361881305686014,4.8,82.8222222222222,65.07,25.615,0.0545,5.945,1.935,8.754999999999999,1.855,0.049,0.175,54.165,11.765,0.1105,1.979079983470045,0.38,120.42370862538262,0.3,95.33,1.6,0.5,1.21,0.0,0.0,2.205732685889439,1.0,60.36,2.11,4.6,0.03,0.004,0.025,0.138,2.28,8.74,0.07,0.13,0.014,19.29604598205304,0.0,0.0,0.0,0.0,0.0,0.0,0.0,0.0,0.0,0.0,0.0,0.0,0.0,2084.878514111656,8.0,1.3,3.81,82.5,25.54545455,11.0,60.0,26.5,8.0,124.7075,111.0,551.0,41.5406427221172,440.0,90.990990990991
2024-09-03 19:00:00,2.68,1.3,1.38,1127.0,3500.0,0.0,2290.0,1415.0,258.0,117039.0,2.40907545058978,0.97,11.12,0.41,87.5,2.9,36.64604891021878,7.8,1.04,0.45,87.23,11.28,2.778950670861131,70.44,9.62,18.68,1.26,9.93845249265438,4.8,82.8222222222222,65.07,25.615,0.0545,5.945,1.935,8.754999999999999,1.855,0.049,0.175,54.165,11.765,0.1105,1.979079983470045,0.38,115.50270379046596,0.3,95.33,1.6,0.5,1.21,0.0,0.0,2.1155974348188886,1.0,60.36,2.11,4.6,0.03,0.004,0.025,0.138,2.28,8.74,0.07,0.13,0.014,18.507530691697312,0.0,0.0,0.0,0.0,0.0,0.0,0.0,0.0,0.0,0.0,0.0,0.0,0.0,2084.878514111656,7.0,1.3,3.79,82.5,25.54545455,11.0,60.0,26.5,8.0,124.575,110.0,550.0,42.0148006684173,440.0,87.27272727272727
2024-09-03 20:00:00,2.7,1.3,1.4,1106.0,3500.0,0.0,2287.0,1393.0,253.0,116860.0,2.41276344454365,0.97,11.12,0.41,87.5,2.9,41.39040345663104,7.8,1.04,0.45,87.23,11.28,3.138725534499403,70.44,9.62,18.68,1.26,11.225127145721242,4.8,82.8222222222222,65.07,25.615,0.0545,5.945,1.935,8.754999999999999,1.855,0.049,0.175,54.165,11.765,0.1105,1.979079983470045,0.38,130.4561788347674,0.3,95.33,1.6,0.5,1.21,0.0,0.0,2.389491745576692,1.0,60.36,2.11,4.6,0.03,0.004,0.025,0.138,2.28,8.74,0.07,0.13,0.014,20.903594933033126,0.0,0.0,0.0,0.0,0.0,0.0,0.0,0.0,0.0,0.0,0.0,0.0,0.0,2084.878514111656,8.0,1.3,3.85,82.5,25.54545455,11.0,60.0,26.5,8.0,124.84,112.0,552.0,41.3734939759036,440.0,98.57142857142856
2024-09-03 21:00:00,2.7,1.3,1.4,1121.0,3500.0,0.0,2304.0,1390.0,255.0,116772.0,2.4145806798287,0.97,11.12,0.41,87.5,2.9,36.862249788745146,7.8,1.04,0.45,87.23,11.28,2.7953456600697515,70.44,9.62,18.68,1.26,9.997086430664138,4.8,82.8222222222222,65.07,25.615,0.0545,5.945,1.935,8.754999999999999,1.855,0.049,0.175,54.165,11.765,0.1105,1.979079983470045,0.38,116.1841356712357,0.3,95.33,1.6,0.5,1.21,0.0,0.0,2.1280788356142804,1.0,60.36,2.11,4.6,0.03,0.004,0.025,0.138,2.28,8.74,0.07,0.13,0.014,18.616719663329743,0.0,0.0,0.0,0.0,0.0,0.0,0.0,0.0,0.0,0.0,0.0,0.0,0.0,2084.878514111656,7.0,1.3,3.83,82.5,25.54545455,11.0,60.0,26.5,8.0,124.9725,113.0,553.0,40.2118950156513,440.0,87.78761061946902
2024-09-03 22:00:00,2.68,1.3,1.38,1115.0,3500.0,0.0,2302.0,1406.0,254.0,116712.0,2.41582127417095,0.97,11.12,0.41,87.5,2.9,35.61805758936378,7.8,1.04,0.45,87.23,11.28,2.7009958229120845,70.44,9.62,18.68,1.26,9.659660011363728,4.8,82.8222222222222,65.07,25.615,0.0545,5.945,1.935,8.754999999999999,1.855,0.049,0.175,54.165,11.765,0.1105,1.979079983470045,0.38,112.26263342646077,0.3,95.33,1.6,0.5,1.21,0.0,0.0,2.056250905899901,1.0,60.36,2.11,4.6,0.03,0.004,0.025,0.138,2.28,8.74,0.07,0.13,0.014,17.988359280663772,0.0,0.0,0.0,0.0,0.0,0.0,0.0,0.0,0.0,0.0,0.0,0.0,0.0,2084.878514111656,7.0,1.3,3.8,82.5,25.54545455,11.0,60.0,26.5,8.0,125.105,114.0,554.0,39.7115384615385,440.0,84.82456140350877
2024-09-03 23:00:00,2.63,1.22,1.41,1123.0,3500.0,0.0,2291.0,1349.0,253.0,113928.0,2.47482097975485,0.98,11.04,0.4,87.58,3.2,38.6252924704315,5.4,1.05,0.45,87.16,11.34,3.6976465756278687,70.3,9.77,18.74,1.19,9.716482284789944,4.86666666666666,82.4877777777778,64.19,25.87,0.061,5.62,1.975,8.705,1.83,0.0495,0.17,54.535,11.52,0.0985,2.05021217303186,0.36,123.97245948346024,0.3,94.04,1.2,0.69,1.12,0.0,0.0,3.031020000351848,1.0,59.92,2.41,4.6,0.14,0.005,0.022,0.121,2.02,8.77,0.07,0.57,0.019,17.9233755363502,0.0,0.0,0.0,0.0,0.0,0.0,0.0,0.0,0.0,0.0,0.0,0.0,0.0,2084.878514111656,7.0,1.3,4.0,82.5,25.54545455,11.0,60.0,26.5,8.0,125.635,118.0,558.0,39.4869335890674,440.0,89.66101694915254
2024-09-04 00:00:00,2.67,1.3,1.37,1090.0,3500.0,0.0,2305.0,1413.0,250.0,116366.0,2.42300031451305,0.98,11.04,0.4,87.58,3.2,37.074939251401325,5.4,1.05,0.45,87.16,11.34,3.549229362327825,70.3,9.77,18.74,1.19,9.32647929388947,4.86666666666666,82.4877777777778,64.19,25.87,0.061,5.62,1.975,8.705,1.83,0.0495,0.17,54.535,11.52,0.0985,2.05021217303186,0.36,118.99641686117056,0.3,94.04,1.2,0.69,1.12,0.0,0.0,2.9093600383441127,1.0,59.92,2.41,4.6,0.14,0.005,0.022,0.121,2.02,8.77,0.07,0.57,0.019,17.203961878060383,0.0,0.0,0.0,0.0,0.0,0.0,0.0,0.0,0.0,0.0,0.0,0.0,0.0,2127.5054054305706,7.0,1.3,3.46,82.5,25.81818182,11.0,60.0,28.75,8.0,123.3825,101.0,541.0,40.3814064362336,440.0,87.82178217821782
2024-09-04 01:00:00,2.68,1.3,1.38,1132.0,3500.0,0.0,2305.0,1405.0,257.0,116264.0,2.42512482932588,0.98,11.04,0.4,87.58,3.2,37.17980122084199,5.4,1.05,0.45,87.16,11.34,3.5592679271493783,70.3,9.77,18.74,1.19,9.352858109511342,4.86666666666666,82.4877777777778,64.19,25.87,0.061,5.62,1.975,8.705,1.83,0.0495,0.17,54.535,11.52,0.0985,2.05021217303186,0.36,119.33298379507252,0.3,94.04,1.2,0.69,1.12,0.0,0.0,2.917588810382389,1.0,59.92,2.41,4.6,0.14,0.005,0.022,0.121,2.02,8.77,0.07,0.57,0.019,17.25262119783654,0.0,0.0,0.0,0.0,0.0,0.0,0.0,0.0,0.0,0.0,0.0,0.0,0.0,2127.5054054305706,7.0,1.3,3.93,82.5,25.81818182,11.0,60.0,28.75,8.0,125.105,114.0,554.0,40.7094594594595,440.0,88.0701754385965
2024-09-04 02:00:00,2.67,1.3,1.37,1109.0,3500.0,0.0,2297.0,1442.0,255.0,116930.0,2.41131986861377,0.98,11.04,0.4,87.58,3.2,37.30368900469991,5.4,1.05,0.45,87.16,11.34,3.5711278564973585,70.3,9.77,18.74,1.19,9.384023011578527,4.86666666666666,82.4877777777778,64.19,25.87,0.061,5.62,1.975,8.705,1.83,0.0495,0.17,54.535,11.52,0.0985,2.05021217303186,0.36,119.73061633796084,0.3,94.04,1.2,0.69,1.12,0.0,0.0,2.9273105840352387,1.0,59.92,2.41,4.6,0.14,0.005,0.022,0.121,2.02,8.77,0.07,0.57,0.019,17.31010910621035,0.0,0.0,0.0,0.0,0.0,0.0,0.0,0.0,0.0,0.0,0.0,0.0,0.0,2127.5054054305706,8.0,1.3,3.76,82.5,25.81818182,11.0,60.0,28.75,8.0,124.575,110.0,550.0,40.0,440.0,88.36363636363636
2024-09-04 03:00:00,2.65,1.3,1.35,1113.0,3499.0,0.0,2293.0,1439.0,257.0,116966.0,2.40988978563913,0.98,11.04,0.4,87.58,3.2,37.20995090275432,5.4,1.05,0.45,87.16,11.34,3.562154193141144,70.3,9.77,18.74,1.19,9.360442488333002,4.86666666666666,82.4877777777778,64.19,25.87,0.061,5.62,1.975,8.705,1.83,0.0495,0.17,54.535,11.52,0.0985,2.05021217303186,0.36,119.42975277674888,0.3,94.04,1.2,0.69,1.12,0.0,0.0,2.9199547287492336,1.0,59.92,2.41,4.6,0.14,0.005,0.022,0.121,2.02,8.77,0.07,0.57,0.019,17.266611618016007,0.0,0.0,0.0,0.0,0.0,0.0,0.0,0.0,0.0,0.0,0.0,0.0,0.0,2127.5054054305706,7.0,1.3,3.89,82.5,25.81818182,11.0,60.0,28.75,8.0,124.9725,113.0,553.0,39.3113342898135,440.0,88.14159292035399
2024-09-04 04:00:00,2.67,1.3,1.37,1118.0,3499.0,0.0,2295.0,1437.0,258.0,117886.0,2.39109325711993,0.98,11.04,0.4,87.58,3.2,37.47605461702399,5.4,1.05,0.45,87.16,11.34,3.587628627764114,70.3,9.77,18.74,1.19,9.42738287532418,4.86666666666666,82.4877777777778,64.19,25.87,0.061,5.62,1.975,8.705,1.83,0.0495,0.17,54.535,11.52,0.0985,2.05021217303186,0.36,120.2838442237185,0.3,94.04,1.2,0.69,1.12,0.0,0.0,2.9408365299870294,1.0,59.92,2.41,4.6,0.14,0.005,0.022,0.121,2.02,8.77,0.07,0.57,0.019,17.390092283078264,0.0,0.0,0.0,0.0,0.0,0.0,0.0,0.0,0.0,0.0,0.0,0.0,0.0,2127.5054054305706,7.0,1.3,3.85,82.5,25.81818182,11.0,60.0,28.75,8.0,125.105,114.0,554.0,39.4780943260713,440.0,88.7719298245614
2024-09-04 05:00:00,2.68,1.3,1.38,1109.0,3499.0,0.0,2287.0,1417.0,255.0,117562.0,2.39767936371374,0.98,11.04,0.4,87.58,3.2,37.345019461020414,5.4,1.05,0.45,87.16,11.34,3.575084471722981,70.3,9.77,18.74,1.19,9.394419998137732,4.86666666666666,82.4877777777778,64.19,25.87,0.061,5.62,1.975,8.705,1.83,0.0495,0.17,54.535,11.52,0.0985,2.05021217303186,0.36,119.8632713418174,0.3,94.04,1.2,0.69,1.12,0.0,0.0,2.930553884777285,1.0,59.92,2.41,4.6,0.14,0.005,0.022,0.121,2.02,8.77,0.07,0.57,0.019,17.329287764605965,0.0,0.0,0.0,0.0,0.0,0.0,0.0,0.0,0.0,0.0,0.0,0.0,0.0,2127.5054054305706,7.0,1.3,3.78,82.5,25.81818182,11.0,60.0,28.75,8.0,125.5025,117.0,557.0,43.8865120468363,440.0,88.46153846153847
2024-09-04 06:00:00,2.67,1.3,1.37,1116.0,3500.0,0.0,2287.0,1411.0,255.0,116251.0,2.42539586852598,0.98,11.04,0.4,87.58,3.2,36.44296585085084,5.4,1.05,0.45,87.16,11.34,3.4887297743383683,70.3,9.77,18.74,1.19,9.167501640694791,4.86666666666666,82.4877777777778,64.19,25.87,0.061,5.62,1.975,8.705,1.83,0.0495,0.17,54.535,11.52,0.0985,2.05021217303186,0.36,116.9680232417735,0.3,94.04,1.2,0.69,1.12,0.0,0.0,2.859767559058027,1.0,59.92,2.41,4.6,0.14,0.005,0.022,0.121,2.02,8.77,0.07,0.57,0.019,16.910705934543017,0.0,0.0,0.0,0.0,0.0,0.0,0.0,0.0,0.0,0.0,0.0,0.0,0.0,2127.5054054305706,7.0,1.3,3.78,82.5,25.81818182,11.0,60.0,28.75,8.0,125.5025,117.0,557.0,40.7539118065434,440.0,86.32478632478633
2024-09-04 07:00:00,2.69,1.3,1.39,1139.0,3500.0,0.0,2305.0,1371.0,253.0,114220.0,2.46849785983272,0.98,11.04,0.4,87.58,3.2,36.34256336206674,5.4,1.05,0.45,87.16,11.34,3.4791181210642543,70.3,9.77,18.74,1.19,9.142244640909835,4.86666666666666,82.4877777777778,64.19,25.87,0.061,5.62,1.975,8.705,1.83,0.0495,0.17,54.535,11.52,0.0985,2.05021217303186,0.36,116.6457695402034,0.3,94.04,1.2,0.69,1.12,0.0,0.0,2.85188873323884,1.0,59.92,2.41,4.6,0.14,0.005,0.022,0.121,2.02,8.77,0.07,0.57,0.019,16.86411595693601,0.0,0.0,0.0,0.0,0.0,0.0,0.0,0.0,0.0,0.0,0.0,0.0,0.0,2127.5054054305706,7.0,1.3,3.84,82.5,25.81818182,11.0,60.0,28.75,8.0,125.2375,115.0,555.0,40.5437352245863,440.0,86.08695652173913
2024-09-04 08:00:00,2.69,1.3,1.39,1130.0,3500.0,0.0,2323.0,1376.0,253.0,114928.0,2.45329978228652,0.97,10.61,0.41,88.01,2.6,36.15234057862893,7.7,1.03,0.47,87.59,10.91,3.460907860926453,70.54,9.84,18.32,1.3,9.094392671714994,4.86666666666666,82.4877777777778,64.19,25.87,0.062,5.35,1.885,8.405000000000001,1.855,0.0525,0.165,55.295,10.765,0.091,2.012329169419885,0.35,116.0352269448139,0.6,95.85,1.46,0.56,1.35,0.0,0.0,2.836961491935386,1.0,60.98,2.02,4.8,0.01,0.002,0.017,0.125,2.12,8.21,0.1,0.05,0.016,16.775846479475465,0.0,0.0,0.0,0.0,0.0,0.0,0.0,0.0,0.0,0.0,0.0,0.0,0.0,2127.5054054305706,7.0,1.3,3.7,82.5,25.81818182,11.0,60.0,28.75,8.0,124.575,110.0,550.0,40.1276897611729,440.0,85.63636363636364
2024-09-04 09:00:00,2.7,1.3,1.4,1125.0,3500.0,0.0,2317.0,1394.0,265.0,116775.0,2.41451868355749,0.97,10.61,0.41,88.01,2.6,36.411393974494906,7.7,1.03,0.47,87.59,10.91,3.485707359929907,70.54,9.84,18.32,1.3,9.15955949818429,4.86666666666666,82.4877777777778,64.19,25.87,0.062,5.35,1.885,8.405000000000001,1.855,0.0525,0.165,55.295,10.765,0.091,2.012329169419885,0.35,116.86668955827196,0.6,95.85,1.46,0.56,1.35,0.0,0.0,2.8572900376578527,1.0,60.98,2.02,4.8,0.01,0.002,0.017,0.125,2.12,8.21,0.1,0.05,0.016,16.896055570490812,0.0,0.0,0.0,0.0,0.0,0.0,0.0,0.0,0.0,0.0,0.0,0.0,0.0,2127.5054054305706,7.0,1.3,3.7,82.5,25.81818182,11.0,60.0,28.75,8.0,124.84,112.0,552.0,39.8746383799421,440.0,86.25
2024-09-04 10:00:00,2.68,1.3,1.38,1130.0,3500.0,0.0,2334.0,1393.0,254.0,115266.0,2.44611000681677,0.97,10.61,0.41,88.01,2.6,36.15234057862893,7.7,1.03,0.47,87.59,10.91,3.460907860926453,70.54,9.84,18.32,1.3,9.094392671714994,4.86666666666666,82.4877777777778,64.19,25.87,0.062,5.35,1.885,8.405000000000001,1.855,0.0525,0.165,55.295,10.765,0.091,2.012329169419885,0.35,116.0352269448139,0.6,95.85,1.46,0.56,1.35,0.0,0.0,2.836961491935386,1.0,60.98,2.02,4.8,0.01,0.002,0.017,0.125,2.12,8.21,0.1,0.05,0.016,16.775846479475465,0.0,0.0,0.0,0.0,0.0,0.0,0.0,0.0,0.0,0.0,0.0,0.0,0.0,2127.5054054305706,7.0,1.3,3.62,82.5,25.81818182,11.0,60.0,28.75,8.0,124.575,110.0,550.0,41.1835458263171,440.0,85.63636363636364
2024-09-04 11:00:00,2.65,1.3,1.35,1123.0,3500.0,0.0,2317.0,1411.0,254.0,114581.0,2.46072510302603,0.97,10.61,0.41,88.01,2.6,39.803759872739775,7.7,1.03,0.47,87.59,10.91,3.810462704022755,70.54,9.84,18.32,1.3,10.012934606710775,4.86666666666666,82.4877777777778,64.19,25.87,0.062,5.35,1.885,8.405000000000001,1.855,0.0525,0.165,55.295,10.765,0.091,2.012329169419885,0.35,127.7548904487942,0.6,95.85,1.46,0.56,1.35,0.0,0.0,3.1234971840234915,1.0,60.98,2.02,4.8,0.01,0.002,0.017,0.125,2.12,8.21,0.1,0.05,0.016,18.470222238548963,0.0,0.0,0.0,0.0,0.0,0.0,0.0,0.0,0.0,0.0,0.0,0.0,0.0,2127.5054054305706,8.0,1.3,3.78,82.5,25.81818182,11.0,60.0,28.75,8.0,123.9125,105.0,545.0,41.2529550827423,440.0,94.28571428571428
2024-09-04 12:00:00,2.63,1.3,1.33,1143.0,3500.0,0.0,2325.0,1439.0,258.0,114600.0,2.46031736627699,0.97,10.61,0.41,88.01,2.6,39.16046678388741,7.7,1.03,0.47,87.59,10.91,3.748879468402185,70.54,9.84,18.32,1.3,9.851109400945752,4.86666666666666,82.4877777777778,64.19,25.87,0.062,5.35,1.885,8.405000000000001,1.855,0.0525,0.165,55.295,10.765,0.091,2.012329169419885,0.35,125.69016494659144,0.6,95.85,1.46,0.56,1.35,0.0,0.0,3.0730164214534144,1.0,60.98,2.02,4.8,0.01,0.002,0.017,0.125,2.12,8.21,0.1,0.05,0.016,18.171713596309782,0.0,0.0,0.0,0.0,0.0,0.0,0.0,0.0,0.0,0.0,0.0,0.0,0.0,2127.5054054305706,7.0,1.3,3.73,82.5,25.81818182,11.0,60.0,28.75,8.0,123.9125,105.0,545.0,40.5133125449748,440.0,92.76190476190476
2024-09-04 13:00:00,2.67,1.3,1.37,1149.0,3500.0,0.0,2337.0,1417.0,261.0,116161.0,2.42727395663137,0.97,10.61,0.41,88.01,2.6,38.313110203406175,7.7,1.03,0.47,87.59,10.91,3.667760984689713,70.54,9.84,18.32,1.3,9.637950491936872,4.86666666666666,82.4877777777778,64.19,25.87,0.062,5.35,1.885,8.405000000000001,1.855,0.0525,0.165,55.295,10.765,0.091,2.012329169419885,0.35,122.97047345371357,0.6,95.85,1.46,0.56,1.35,0.0,0.0,3.006522303775613,1.0,60.98,2.02,4.8,0.01,0.002,0.017,0.125,2.12,8.21,0.1,0.05,0.016,17.778512943737667,0.0,0.0,0.0,0.0,0.0,0.0,0.0,0.0,0.0,0.0,0.0,0.0,0.0,2127.5054054305706,7.0,1.3,3.62,82.5,25.81818182,11.0,60.0,28.75,8.0,124.045,106.0,546.0,40.5178614241189,440.0,90.75471698113208
2024-09-04 14:00:00,2.68,1.3,1.38,1148.0,3500.0,0.0,2351.0,1414.0,262.0,116922.0,2.41148476128615,0.97,10.61,0.41,88.01,2.6,39.34541354693246,7.7,1.03,0.47,87.59,10.91,3.766584648643099,70.54,9.84,18.32,1.3,9.897634147603195,4.86666666666666,82.4877777777778,64.19,25.87,0.062,5.35,1.885,8.405000000000001,1.855,0.0525,0.165,55.295,10.765,0.091,2.012329169419885,0.35,126.28377352847474,0.6,95.85,1.46,0.56,1.35,0.0,0.0,3.087529640692312,1.0,60.98,2.02,4.8,0.01,0.002,0.017,0.125,2.12,8.21,0.1,0.05,0.016,18.25753483095355,0.0,0.0,0.0,0.0,0.0,0.0,0.0,0.0,0.0,0.0,0.0,0.0,0.0,2127.5054054305706,8.0,1.3,3.74,82.5,25.81818182,11.0,60.0,28.75,8.0,124.0,100.0,543.0,41.2828947368421,443.0,93.2
2024-09-04 15:00:00,2.68,1.3,1.38,1130.0,3500.0,0.0,2334.0,1401.0,256.0,115788.0,2.43508869486963,0.97,10.61,0.41,88.01,2.6,36.78235235764731,7.7,1.03,0.47,87.59,10.91,3.521219660483074,70.54,9.84,18.32,1.3,9.252876864287186,4.86666666666666,82.4877777777778,64.19,25.87,0.062,5.35,1.885,8.405000000000001,1.855,0.0525,0.165,55.295,10.765,0.091,2.012329169419885,0.35,118.05732450713656,0.6,95.85,1.46,0.56,1.35,0.0,0.0,2.8864000380415105,1.0,60.98,2.02,4.8,0.01,0.002,0.017,0.125,2.12,8.21,0.1,0.05,0.016,17.06819216763601,0.0,0.0,0.0,0.0,0.0,0.0,0.0,0.0,0.0,0.0,0.0,0.0,0.0,2127.5054054305706,7.0,1.3,3.61,82.5,25.81818182,11.0,60.0,28.75,8.0,123.3825,101.0,541.0,42.080378250591,440.0,87.12871287128714
2024-09-04 16:00:00,2.72,1.3,1.42,1123.0,3500.0,0.0,2313.0,1347.0,249.0,114656.0,2.45911640150431,0.94,10.68,0.4,87.98,2.9,40.25159695501631,6.8,1.04,0.44,87.52,11.0,3.853334696642272,70.01,9.92,18.87,1.2,10.125591386714271,4.86666666666666,82.4877777777778,64.19,25.87,0.0665,5.31,1.825,9.165,1.875,0.052,0.18,55.65,10.365,0.098,1.951975457511705,0.37,129.19227670496872,0.3,95.1,0.93,0.4599999999999999,1.31,0.0,0.0,3.158640041629516,1.0,60.76,2.16,4.5,0.03,0.004,0.025,0.154,2.11,8.3,0.08,0.1,0.011,18.67803301981077,0.0,0.0,0.0,0.0,0.0,0.0,0.0,0.0,0.0,0.0,0.0,0.0,0.0,2127.5054054305706,8.0,1.3,3.74,82.5,25.81818182,11.0,60.0,28.75,8.0,123.3825,101.0,541.0,41.7540514775977,440.0,95.34653465346534
2024-09-04 17:00:00,2.69,1.3,1.39,1146.0,3500.0,0.0,2327.0,1381.0,256.0,114640.0,2.45945941464066,0.94,10.68,0.4,87.98,2.9,38.15380413187434,6.8,1.04,0.44,87.52,11.0,3.652510419264808,70.01,9.92,18.87,1.2,9.59787585371676,4.86666666666666,82.4877777777778,64.19,25.87,0.0665,5.31,1.825,9.165,1.875,0.052,0.18,55.65,10.365,0.098,1.951975457511705,0.37,122.45916171378128,0.3,95.1,0.93,0.4599999999999999,1.31,0.0,0.0,2.994021171535382,1.0,60.76,2.16,4.5,0.03,0.004,0.025,0.154,2.11,8.3,0.08,0.1,0.011,17.704589812994477,0.0,0.0,0.0,0.0,0.0,0.0,0.0,0.0,0.0,0.0,0.0,0.0,0.0,2127.5054054305706,7.0,1.3,3.62,82.5,25.81818182,11.0,60.0,28.75,8.0,124.045,106.0,546.0,42.291169451074,440.0,90.37735849056604
2024-09-04 18:00:00,2.67,1.3,1.37,1146.0,3499.0,0.0,2323.0,1404.0,258.0,115514.0,2.44016442747853,0.94,10.68,0.4,87.98,2.9,37.226932442961854,6.8,1.04,0.44,87.52,11.0,3.563779856792632,70.01,9.92,18.87,1.2,9.364714322254294,4.86666666666666,82.4877777777778,64.19,25.87,0.0665,5.31,1.825,9.165,1.875,0.052,0.18,55.65,10.365,0.098,1.951975457511705,0.37,119.48425704508438,0.3,95.1,0.93,0.4599999999999999,1.31,0.0,0.0,2.9212873112285824,1.0,60.76,2.16,4.5,0.03,0.004,0.025,0.154,2.11,8.3,0.08,0.1,0.011,17.27449159776136,0.0,0.0,0.0,0.0,0.0,0.0,0.0,0.0,0.0,0.0,0.0,0.0,0.0,2127.5054054305706,7.0,1.3,3.57,82.5,25.81818182,11.0,60.0,28.75,8.0,124.575,110.0,550.0,42.3990498812352,440.0,88.18181818181819
2024-09-04 19:00:00,2.69,1.3,1.39,1138.0,3499.0,0.0,2328.0,1393.0,257.0,116295.0,2.42378643747971,0.94,10.68,0.4,87.98,2.9,37.11831466691742,6.8,1.04,0.44,87.52,11.0,3.553381744002924,70.01,9.92,18.87,1.2,9.337390705286037,4.86666666666666,82.4877777777778,64.19,25.87,0.0665,5.31,1.825,9.165,1.875,0.052,0.18,55.65,10.365,0.098,1.951975457511705,0.37,119.13563540422145,0.3,95.1,0.93,0.4599999999999999,1.31,0.0,0.0,2.912763811973879,1.0,60.76,2.16,4.5,0.03,0.004,0.025,0.154,2.11,8.3,0.08,0.1,0.011,17.22408946316373,0.0,0.0,0.0,0.0,0.0,0.0,0.0,0.0,0.0,0.0,0.0,0.0,0.0,2127.5054054305706,7.0,1.3,3.63,82.5,25.81818182,11.0,60.0,28.75,8.0,124.045,106.0,546.0,42.3882017126546,440.0,87.9245283018868
2024-09-04 20:00:00,2.69,1.3,1.39,1125.0,3500.0,0.0,2329.0,1404.0,256.0,116758.0,2.41487003786149,0.94,10.68,0.4,87.98,2.9,36.46667697431815,6.8,1.04,0.44,87.52,11.0,3.490999669241049,70.01,9.92,18.87,1.2,9.17346635180472,4.86666666666666,82.4877777777778,64.19,25.87,0.0665,5.31,1.825,9.165,1.875,0.052,0.18,55.65,10.365,0.098,1.951975457511705,0.37,117.0441269061175,0.3,95.1,0.93,0.4599999999999999,1.31,0.0,0.0,2.861628228191219,1.0,60.76,2.16,4.5,0.03,0.004,0.025,0.154,2.11,8.3,0.08,0.1,0.011,16.921708656933244,0.0,0.0,0.0,0.0,0.0,0.0,0.0,0.0,0.0,0.0,0.0,0.0,0.0,2127.5054054305706,7.0,1.3,3.53,82.5,25.81818182,11.0,60.0,28.75,8.0,123.9125,105.0,545.0,41.8867018722996,440.0,86.38095238095238
2024-09-04 21:00:00,2.72,1.3,1.42,1107.0,3500.0,0.0,2315.0,1355.0,249.0,115775.0,2.43536196595332,0.94,10.68,0.4,87.98,2.9,37.083954533841926,6.8,1.04,0.44,87.52,11.0,3.550092406362257,70.01,9.92,18.87,1.2,9.32874715586601,4.86666666666666,82.4877777777778,64.19,25.87,0.0665,5.31,1.825,9.165,1.875,0.052,0.18,55.65,10.365,0.098,1.951975457511705,0.37,119.02535247992232,0.3,95.1,0.93,0.4599999999999999,1.31,0.0,0.0,2.910067489333829,1.0,60.76,2.16,4.5,0.03,0.004,0.025,0.154,2.11,8.3,0.08,0.1,0.011,17.208145258493627,0.0,0.0,0.0,0.0,0.0,0.0,0.0,0.0,0.0,0.0,0.0,0.0,0.0,2127.5054054305706,7.0,1.3,3.46,82.5,25.81818182,11.0,60.0,28.75,8.0,123.515,102.0,542.0,42.0977011494253,440.0,87.84313725490196
2024-09-04 22:00:00,2.68,1.3,1.38,1086.0,3500.0,0.0,2296.0,1391.0,246.0,115143.0,2.44872152177115,0.94,10.68,0.4,87.98,2.9,36.83562448115994,6.8,1.04,0.44,87.52,11.0,3.5263194661410817,70.01,9.92,18.87,1.2,9.266277866875836,4.86666666666666,82.4877777777778,64.19,25.87,0.0665,5.31,1.825,9.165,1.875,0.052,0.18,55.65,10.365,0.098,1.951975457511705,0.37,118.22830770885142,0.3,95.1,0.93,0.4599999999999999,1.31,0.0,0.0,2.8905804302534683,1.0,60.76,2.16,4.5,0.03,0.004,0.025,0.154,2.11,8.3,0.08,0.1,0.011,17.092912142923357,0.0,0.0,0.0,0.0,0.0,0.0,0.0,0.0,0.0,0.0,0.0,0.0,0.0,2127.5054054305706,7.0,1.3,3.54,82.5,25.81818182,11.0,60.0,28.75,8.0,123.515,102.0,542.0,41.5603178425235,440.0,87.25490196078431
2024-09-04 23:00:00,2.68,1.3,1.38,1098.0,3500.0,0.0,2312.0,1415.0,252.0,116943.0,2.41105196611091,0.96,10.69,0.42,87.93,2.9,36.91863475388159,5.1,1.04,0.46,87.56,10.94,2.8347126567133003,70.56,9.7,18.62,1.12,9.093411268482605,4.93222222222222,83.0233333333333,64.19,26.23714285714286,0.066,5.365,1.735,9.245,1.87,0.05,0.17,55.7,10.335,0.0915,1.9263754551266,0.345,117.68979169729828,0.2,96.71,0.74,0.53,1.28,0.0,0.0,2.4000385554680244,1.0,60.1,2.13,5.0,0.32,0.005,0.024,0.188,2.97,7.96,0.06,0.25,0.024,15.942070708515342,0.0,0.0,0.0,0.0,0.0,0.0,0.0,0.0,0.0,0.0,0.0,0.0,0.0,2127.5054054305706,7.0,1.3,3.52,82.5,25.81818182,11.0,60.0,28.75,8.0,123.25,100.0,540.0,40.4591104734577,440.0,86.5
2024-09-05 00:00:00,2.68,1.3,1.38,1101.0,3500.0,0.0,2305.0,1398.0,250.0,115883.0,2.43309357394017,0.96,10.69,0.42,87.93,2.9,36.28857950321506,5.1,1.04,0.46,87.56,10.94,2.786335310004799,70.56,9.7,18.62,1.12,8.9382226610389,4.93222222222222,83.0233333333333,64.19,26.23714285714286,0.066,5.365,1.735,9.245,1.87,0.05,0.17,55.7,10.335,0.0915,1.9263754551266,0.345,115.68129187862785,0.2,96.71,0.74,0.53,1.28,0.0,0.0,2.359079378516993,1.0,60.1,2.13,5.0,0.32,0.005,0.024,0.188,2.97,7.96,0.06,0.25,0.024,15.67000253959853,0.0,0.0,0.0,0.0,0.0,0.0,0.0,0.0,0.0,0.0,0.0,0.0,0.0,2168.6143246902543,7.0,1.3,3.65,82.5,25.81818182,11.0,60.0,28.75,8.0,122.6625,105.0,540.0,41.8979833926453,435.0,86.66666666666667
2024-09-05 01:00:00,2.67,1.3,1.37,1105.0,3500.0,0.0,2301.0,1429.0,254.0,117586.0,2.39787497954783,0.96,10.69,0.42,87.93,2.9,38.00950915105237,5.1,1.04,0.46,87.56,10.94,2.9184729441984545,70.56,9.7,18.62,1.12,9.362104019497428,4.93222222222222,83.0233333333333,64.19,26.23714285714286,0.066,5.365,1.735,9.245,1.87,0.05,0.17,55.7,10.335,0.0915,1.9263754551266,0.345,121.16729787884655,0.2,96.71,0.74,0.53,1.28,0.0,0.0,2.4709550622629446,1.0,60.1,2.13,5.0,0.32,0.005,0.024,0.188,2.97,7.96,0.06,0.25,0.024,16.413128126801297,0.0,0.0,0.0,0.0,0.0,0.0,0.0,0.0,0.0,0.0,0.0,0.0,0.0,2168.6143246902543,7.0,1.3,3.49,82.5,25.81818182,11.0,60.0,28.75,8.0,123.6475,103.0,543.0,40.795427482734,440.0,90.77669902912622
2024-09-05 02:00:00,2.7,1.3,1.4,1118.0,3500.0,0.0,2306.0,1394.0,255.0,117356.0,2.40257178712671,0.96,10.69,0.42,87.93,2.9,39.55853941449379,5.1,1.04,0.46,87.56,10.94,3.037411678598638,70.56,9.7,18.62,1.12,9.743644922802844,4.93222222222222,83.0233333333333,64.19,26.23714285714286,0.066,5.365,1.735,9.245,1.87,0.05,0.17,55.7,10.335,0.0915,1.9263754551266,0.345,126.1053203775811,0.2,96.71,0.74,0.53,1.28,0.0,0.0,2.571655762075668,1.0,60.1,2.13,5.0,0.32,0.005,0.024,0.188,2.97,7.96,0.06,0.25,0.024,17.082024746463453,0.0,0.0,0.0,0.0,0.0,0.0,0.0,0.0,0.0,0.0,0.0,0.0,0.0,2168.6143246902543,8.0,1.3,3.47,82.5,25.81818182,11.0,60.0,28.75,8.0,123.9125,105.0,545.0,41.5621301775148,440.0,94.47619047619048
2024-09-05 03:00:00,2.68,1.3,1.38,1137.0,3500.0,0.0,2320.0,1421.0,260.0,117295.0,2.40382055085246,0.96,10.69,0.42,87.93,2.9,39.47878429470649,5.1,1.04,0.46,87.56,10.94,3.0312878647304955,70.56,9.7,18.62,1.12,9.724000477393966,4.93222222222222,83.0233333333333,64.19,26.23714285714286,0.066,5.365,1.735,9.245,1.87,0.05,0.17,55.7,10.335,0.0915,1.9263754551266,0.345,125.85107578004563,0.2,96.71,0.74,0.53,1.28,0.0,0.0,2.5664709722327723,1.0,60.1,2.13,5.0,0.32,0.005,0.024,0.188,2.97,7.96,0.06,0.25,0.024,17.047585180442358,0.0,0.0,0.0,0.0,0.0,0.0,0.0,0.0,0.0,0.0,0.0,0.0,0.0,2168.6143246902543,7.0,1.3,3.63,82.5,25.81818182,11.0,60.0,28.75,8.0,123.9125,105.0,545.0,41.2111215834119,440.0,94.28571428571428
2024-09-05 04:00:00,2.68,1.3,1.38,1141.0,3499.0,0.0,2339.0,1423.0,261.0,117446.0,2.40004618146613,0.96,10.69,0.42,87.93,2.9,38.13584882181764,5.1,1.04,0.46,87.56,10.94,2.928173645921333,70.56,9.7,18.62,1.12,9.393222683376852,4.93222222222222,83.0233333333333,64.19,26.23714285714286,0.066,5.365,1.735,9.245,1.87,0.05,0.17,55.7,10.335,0.0915,1.9263754551266,0.345,121.57004542448556,0.2,96.71,0.74,0.53,1.28,0.0,0.0,2.479168260907564,1.0,60.1,2.13,5.0,0.32,0.005,0.024,0.188,2.97,7.96,0.06,0.25,0.024,16.46768366435185,0.0,0.0,0.0,0.0,0.0,0.0,0.0,0.0,0.0,0.0,0.0,0.0,0.0,2168.6143246902543,7.0,1.3,3.49,82.5,25.81818182,11.0,60.0,28.75,8.0,123.515,102.0,542.0,40.9732016925247,440.0,91.07843137254902
2024-09-05 05:00:00,2.7,1.3,1.4,1130.0,3500.0,0.0,2332.0,1373.0,253.0,115655.0,2.43788736740217,0.96,10.69,0.42,87.93,2.9,38.89856579825399,5.1,1.04,0.46,87.56,10.94,2.98673711883976,70.56,9.7,18.62,1.12,9.581087137044388,4.93222222222222,83.0233333333333,64.19,26.23714285714286,0.066,5.365,1.735,9.245,1.87,0.05,0.17,55.7,10.335,0.0915,1.9263754551266,0.345,124.00144633297528,0.2,96.71,0.74,0.53,1.28,0.0,0.0,2.5287516261257155,1.0,60.1,2.13,5.0,0.32,0.005,0.024,0.188,2.97,7.96,0.06,0.25,0.024,16.797037337638887,0.0,0.0,0.0,0.0,0.0,0.0,0.0,0.0,0.0,0.0,0.0,0.0,0.0,2168.6143246902543,7.0,1.3,3.54,82.5,25.81818182,11.0,60.0,28.75,8.0,123.25,100.0,540.0,41.1364169992956,440.0,92.9
2024-09-05 06:00:00,2.68,1.3,1.38,1116.0,3500.0,0.0,2317.0,1384.0,250.0,114802.0,2.45599082088992,0.96,10.69,0.42,87.93,2.9,36.61775747403522,5.1,1.04,0.46,87.56,10.94,2.811610485168122,70.56,9.7,18.62,1.12,9.019302329589689,4.93222222222222,83.0233333333333,64.19,26.23714285714286,0.066,5.365,1.735,9.245,1.87,0.05,0.17,55.7,10.335,0.0915,1.9263754551266,0.345,116.7306504769463,0.2,96.71,0.74,0.53,1.28,0.0,0.0,2.380478864896864,1.0,60.1,2.13,5.0,0.32,0.005,0.024,0.188,2.97,7.96,0.06,0.25,0.024,15.812146974827106,0.0,0.0,0.0,0.0,0.0,0.0,0.0,0.0,0.0,0.0,0.0,0.0,0.0,2168.6143246902543,7.0,1.3,3.54,82.5,25.81818182,11.0,60.0,28.75,8.0,124.045,106.0,546.0,41.5116552860843,440.0,87.45283018867924
2024-09-05 07:00:00,2.7,1.3,1.4,1126.0,3500.0,0.0,2325.0,1374.0,253.0,115671.0,2.43755034463742,0.96,10.69,0.42,87.93,2.9,36.59724715431489,5.1,1.04,0.46,87.56,10.94,2.810035647331023,70.56,9.7,18.62,1.12,9.014250442549216,4.93222222222222,83.0233333333333,64.19,26.23714285714286,0.066,5.365,1.735,9.245,1.87,0.05,0.17,55.7,10.335,0.0915,1.9263754551266,0.345,116.66526736428185,0.2,96.71,0.74,0.53,1.28,0.0,0.0,2.379145512283965,1.0,60.1,2.13,5.0,0.32,0.005,0.024,0.188,2.97,7.96,0.06,0.25,0.024,15.803290283093634,0.0,0.0,0.0,0.0,0.0,0.0,0.0,0.0,0.0,0.0,0.0,0.0,0.0,2168.6143246902543,7.0,1.3,3.47,82.5,25.81818182,11.0,60.0,28.75,8.0,123.78,104.0,544.0,41.3890192397935,440.0,87.40384615384616
2024-09-05 08:00:00,2.7,1.3,1.4,1125.0,3500.0,0.0,2331.0,1375.0,253.0,115797.0,2.43489954311897,0.95,10.76,0.44,87.85,3.4,39.34256886734703,6.9,1.05,0.47,87.42,11.06,3.020828875698272,70.03,10.02,18.68,1.27,9.69044932063128,4.93222222222222,83.0233333333333,64.19,26.60428571428572,0.0665,5.215,1.87,8.535,1.88,0.05,0.18,55.73,10.245,0.0825,1.96454100205176,0.365,125.41684614564107,0.6,96.28,1.31,0.56,1.22,0.0,0.0,2.5576157618575324,1.0,59.2,2.56,4.4,0.04,0.004,0.025,0.126,2.12,10.08,0.08,0.15,0.02,16.98876512956474,0.0,0.0,0.0,0.0,0.0,0.0,0.0,0.0,0.0,0.0,0.0,0.0,0.0,2168.6143246902543,8.0,1.3,3.51,82.5,25.81818182,11.0,60.0,28.75,8.0,123.3825,101.0,541.0,41.0322884751355,440.0,93.96039603960396
2024-09-05 09:00:00,2.67,1.3,1.37,1125.0,3500.0,0.0,2329.0,1380.0,252.0,115140.0,2.4487852869208,0.95,10.76,0.44,87.85,3.4,39.35915161502556,6.9,1.05,0.47,87.42,11.06,3.0221021439282816,70.03,10.02,18.68,1.27,9.694533809280651,4.93222222222222,83.0233333333333,64.19,26.60428571428572,0.0665,5.215,1.87,8.535,1.88,0.05,0.18,55.73,10.245,0.0825,1.96454100205176,0.365,125.46970888374248,0.6,96.28,1.31,0.56,1.22,0.0,0.0,2.558693787468431,1.0,59.2,2.56,4.4,0.04,0.004,0.025,0.126,2.12,10.08,0.08,0.15,0.02,16.995925831410712,0.0,0.0,0.0,0.0,0.0,0.0,0.0,0.0,0.0,0.0,0.0,0.0,0.0,2168.6143246902543,7.0,1.3,3.51,82.5,25.81818182,11.0,60.0,28.75,8.0,123.25,100.0,540.0,41.4809489575845,440.0,94.0
2024-09-05 10:00:00,2.72,1.3,1.42,1105.0,3500.0,0.0,2313.0,1368.0,249.0,116286.0,2.42466628557858,0.95,10.76,0.44,87.85,3.4,36.65725883053364,6.9,1.05,0.47,87.42,11.06,2.8146435061877213,70.03,10.02,18.68,1.27,9.029031889815782,4.93222222222222,83.0233333333333,64.19,26.60428571428572,0.0665,5.215,1.87,8.535,1.88,0.05,0.18,55.73,10.245,0.0825,1.96454100205176,0.365,116.8565735087445,0.6,96.28,1.31,0.56,1.22,0.0,0.0,2.3830468032624488,1.0,59.2,2.56,4.4,0.04,0.004,0.025,0.126,2.12,10.08,0.08,0.15,0.02,15.829204307054535,0.0,0.0,0.0,0.0,0.0,0.0,0.0,0.0,0.0,0.0,0.0,0.0,0.0,2168.6143246902543,7.0,1.3,3.37,82.5,25.81818182,11.0,60.0,28.75,8.0,124.045,106.0,546.0,43.0071599045346,440.0,87.54716981132076
2024-09-05 11:00:00,2.68,1.29,1.39,1112.0,3500.0,0.0,2321.0,1385.0,251.0,115518.0,2.44077694471985,0.95,10.76,0.44,87.85,3.4,36.88873677961438,6.9,1.05,0.47,87.42,11.06,2.8324170093625702,70.03,10.02,18.68,1.27,9.086047112740696,4.93222222222222,83.0233333333333,64.19,26.60428571428572,0.0665,5.215,1.87,8.535,1.88,0.05,0.18,55.73,10.245,0.0825,1.96454100205176,0.365,117.59448247508205,0.6,96.28,1.31,0.56,1.22,0.0,0.0,2.398094922084774,1.0,59.2,2.56,4.4,0.04,0.004,0.025,0.126,2.12,10.08,0.08,0.15,0.02,15.929160273907272,0.0,0.0,0.0,0.0,0.0,0.0,0.0,0.0,0.0,0.0,0.0,0.0,0.0,2168.6143246902543,7.0,1.3,3.42,82.5,25.81818182,11.0,60.0,28.75,8.0,123.25,100.0,540.0,41.9976498237368,440.0,88.1
2024-09-05 12:00:00,2.69,1.3,1.39,1130.0,3500.0,0.0,2334.0,1407.0,258.0,117482.0,2.39999647694214,0.95,10.76,0.44,87.85,3.4,37.76639495809712,6.9,1.05,0.47,87.42,11.06,2.899805978738026,70.03,10.02,18.68,1.27,9.302222678909262,4.93222222222222,83.0233333333333,64.19,26.60428571428572,0.0665,5.215,1.87,8.535,1.88,0.05,0.18,55.73,10.245,0.0825,1.96454100205176,0.365,120.39229471531402,0.6,96.28,1.31,0.56,1.22,0.0,0.0,2.45515048442945,1.0,59.2,2.56,4.4,0.04,0.004,0.025,0.126,2.12,10.08,0.08,0.15,0.02,16.308147439401186,0.0,0.0,0.0,0.0,0.0,0.0,0.0,0.0,0.0,0.0,0.0,0.0,0.0,2168.6143246902543,7.0,1.3,3.45,82.5,25.81818182,11.0,60.0,28.75,8.0,125.015,102.0,548.0,41.9598583234947,446.0,90.19607843137256
2024-09-05 13:00:00,2.69,1.3,1.39,1136.0,3500.0,0.0,2333.0,1398.0,257.0,116234.0,2.42575039583059,0.95,10.76,0.44,87.85,3.4,38.27049422992911,6.9,1.05,0.47,87.42,11.06,2.938512084628138,70.03,10.02,18.68,1.27,9.426387129449484,4.93222222222222,83.0233333333333,64.19,26.60428571428572,0.0665,5.215,1.87,8.535,1.88,0.05,0.18,55.73,10.245,0.0825,1.96454100205176,0.365,121.99927012738368,0.6,96.28,1.31,0.56,1.22,0.0,0.0,2.487921406112921,1.0,59.2,2.56,4.4,0.04,0.004,0.025,0.126,2.12,10.08,0.08,0.15,0.02,16.525825755222755,0.0,0.0,0.0,0.0,0.0,0.0,0.0,0.0,0.0,0.0,0.0,0.0,0.0,2168.6143246902543,8.0,1.3,3.5,82.5,25.81818182,11.0,60.0,28.75,8.0,123.25,100.0,540.0,41.0286797819388,440.0,91.4
2024-09-05 14:00:00,2.68,1.3,1.38,1114.0,3500.0,0.0,2306.0,1397.0,255.0,117021.0,2.40944580037035,0.95,10.76,0.44,87.85,3.4,39.5408578549183,6.9,1.05,0.47,87.42,11.06,3.0360540406184366,70.03,10.02,18.68,1.27,9.739289786320688,4.93222222222222,83.0233333333333,64.19,26.60428571428572,0.0665,5.215,1.87,8.535,1.88,0.05,0.18,55.73,10.245,0.0825,1.96454100205176,0.365,126.0489548300143,0.6,96.28,1.31,0.56,1.22,0.0,0.0,2.57050630395012,1.0,59.2,2.56,4.4,0.04,0.004,0.025,0.126,2.12,10.08,0.08,0.15,0.02,17.074389559656886,0.0,0.0,0.0,0.0,0.0,0.0,0.0,0.0,0.0,0.0,0.0,0.0,0.0,2168.6143246902543,7.0,1.3,3.46,82.5,25.81818182,11.0,60.0,28.75,8.0,122.795,106.0,541.0,41.2200956937799,435.0,94.43396226415096
2024-09-05 15:00:00,2.68,1.29,1.39,1129.0,3500.0,0.0,2312.0,1399.0,257.0,116274.0,2.42491637885134,0.95,10.76,0.44,87.85,3.4,37.60602972960784,6.9,1.05,0.47,87.42,11.06,2.887492702639768,70.03,10.02,18.68,1.27,9.262723196180858,4.93222222222222,83.0233333333333,64.19,26.60428571428572,0.0665,5.215,1.87,8.535,1.88,0.05,0.18,55.73,10.245,0.0825,1.96454100205176,0.365,119.88107997343064,0.6,96.28,1.31,0.56,1.22,0.0,0.0,2.444725322884432,1.0,59.2,2.56,4.4,0.04,0.004,0.025,0.126,2.12,10.08,0.08,0.15,0.02,16.238899109152612,0.0,0.0,0.0,0.0,0.0,0.0,0.0,0.0,0.0,0.0,0.0,0.0,0.0,2168.6143246902543,7.0,1.3,3.56,82.5,25.81818182,11.0,60.0,28.75,8.0,122.9275,107.0,542.0,41.8155825589707,435.0,89.81308411214954
2024-09-05 16:00:00,2.69,1.3,1.39,1136.0,3500.0,0.0,2308.0,1396.0,258.0,116548.0,2.41921874558712,0.96,10.42,0.42,88.2,2.6,39.27385794525305,5.8,1.04,0.47,87.61,10.88,3.015553065208185,70.19,9.89,18.73,1.19,9.673525166273937,4.93222222222222,83.0233333333333,64.19,26.97142857142857,0.066,5.244999999999999,1.825,9.02,1.885,0.0505,0.18,55.52,10.565,0.0854999999999999,2.01426785026209,0.375,125.1978084113782,0.2,95.01,1.01,0.43,1.1,0.0,0.0,2.553148942775335,1.0,60.63,2.17,4.6,0.08,0.008,0.024,0.134,2.48,7.79,0.07,0.38,0.021,16.959094628860374,0.0,0.0,0.0,0.0,0.0,0.0,0.0,0.0,0.0,0.0,0.0,0.0,0.0,2168.6143246902543,8.0,1.3,3.61,82.5,25.81818182,11.0,60.0,28.75,8.0,123.06,108.0,543.0,41.951566951567,435.0,93.79629629629628
2024-09-05 17:00:00,2.68,1.3,1.38,1163.0,3500.0,0.0,2330.0,1397.0,262.0,116076.0,2.42905037913951,0.96,10.42,0.42,88.2,2.6,38.74051055072959,5.8,1.04,0.47,87.61,10.88,2.9746012093294474,70.19,9.89,18.73,1.19,9.542156624622608,4.93222222222222,83.0233333333333,64.19,26.97142857142857,0.066,5.244999999999999,1.825,9.02,1.885,0.0505,0.18,55.52,10.565,0.0854999999999999,2.01426785026209,0.375,123.49759538394052,0.2,95.01,1.01,0.43,1.1,0.0,0.0,2.518476633822196,1.0,60.63,2.17,4.6,0.08,0.008,0.024,0.134,2.48,7.79,0.07,0.38,0.021,16.728786494976806,0.0,0.0,0.0,0.0,0.0,0.0,0.0,0.0,0.0,0.0,0.0,0.0,0.0,2168.6143246902543,7.0,1.3,3.68,82.5,25.81818182,11.0,60.0,28.75,8.0,123.4575,111.0,546.0,40.2581879034186,435.0,92.52252252252252
2024-09-05 18:00:00,2.71,1.29,1.42,1124.0,3500.0,0.0,2314.0,1335.0,247.0,113489.0,2.48438851001229,0.96,10.42,0.42,88.2,2.6,37.96343701874806,5.8,1.04,0.47,87.61,10.88,2.9149354012357898,70.19,9.89,18.73,1.19,9.35075601462531,4.93222222222222,83.0233333333333,64.19,26.97142857142857,0.066,5.244999999999999,1.825,9.02,1.885,0.0505,0.18,55.52,10.565,0.0854999999999999,2.01426785026209,0.375,121.0204284268722,0.2,95.01,1.01,0.43,1.1,0.0,0.0,2.4679599652177773,1.0,60.63,2.17,4.6,0.08,0.008,0.024,0.134,2.48,7.79,0.07,0.38,0.021,16.39323342604154,0.0,0.0,0.0,0.0,0.0,0.0,0.0,0.0,0.0,0.0,0.0,0.0,0.0,2168.6143246902543,7.0,1.3,3.64,82.5,25.81818182,11.0,60.0,28.75,8.0,122.6625,105.0,540.0,40.4291224686596,435.0,90.66666666666669
2024-09-05 19:00:00,2.7,1.29,1.41,1110.0,3499.0,0.0,2308.0,1349.0,246.0,113836.0,2.47611266266139,0.96,10.42,0.42,88.2,2.6,36.93376832602258,5.8,1.04,0.47,87.61,10.88,2.835874653324913,70.19,9.89,18.73,1.19,9.097138811398445,4.93222222222222,83.0233333333333,64.19,26.97142857142857,0.066,5.244999999999999,1.825,9.02,1.885,0.0505,0.18,55.52,10.565,0.0854999999999999,2.01426785026209,0.375,117.738034731332,0.2,95.01,1.01,0.43,1.1,0.0,0.0,2.4010223718215404,1.0,60.63,2.17,4.6,0.08,0.008,0.024,0.134,2.48,7.79,0.07,0.38,0.021,15.948605632646544,0.0,0.0,0.0,0.0,0.0,0.0,0.0,0.0,0.0,0.0,0.0,0.0,0.0,2168.6143246902543,7.0,1.3,3.74,82.5,25.81818182,11.0,60.0,28.75,8.0,122.795,106.0,541.0,40.3137627763252,435.0,88.20754716981132
2024-09-05 20:00:00,2.69,1.3,1.39,1109.0,3499.0,0.0,2306.0,1389.0,250.0,115376.0,2.44308139934361,0.96,10.42,0.42,88.2,2.6,36.74512166087592,5.8,1.04,0.47,87.61,10.88,2.821389852007016,70.19,9.89,18.73,1.19,9.050673341533637,4.93222222222222,83.0233333333333,64.19,26.97142857142857,0.066,5.244999999999999,1.825,9.02,1.885,0.0505,0.18,55.52,10.565,0.0854999999999999,2.01426785026209,0.375,117.1366639906882,0.2,95.01,1.01,0.43,1.1,0.0,0.0,2.388758666169076,1.0,60.63,2.17,4.6,0.08,0.008,0.024,0.134,2.48,7.79,0.07,0.38,0.021,15.867144915186577,0.0,0.0,0.0,0.0,0.0,0.0,0.0,0.0,0.0,0.0,0.0,0.0,0.0,2168.6143246902543,7.0,1.3,3.66,82.5,25.81818182,11.0,60.0,28.75,8.0,122.9275,107.0,542.0,41.2056737588653,435.0,87.75700934579439
2024-09-05 21:00:00,2.7,1.29,1.41,1101.0,3500.0,0.0,2298.0,1367.0,247.0,115020.0,2.45133861889419,0.96,10.42,0.42,88.2,2.6,36.39293199639469,5.8,1.04,0.47,87.61,10.88,2.7943477767481624,70.19,9.89,18.73,1.19,8.963925673723411,4.93222222222222,83.0233333333333,64.19,26.97142857142857,0.066,5.244999999999999,1.825,9.02,1.885,0.0505,0.18,55.52,10.565,0.0854999999999999,2.01426785026209,0.375,116.01394836138448,0.2,95.01,1.01,0.43,1.1,0.0,0.0,2.365863215694612,1.0,60.63,2.17,4.6,0.08,0.008,0.024,0.134,2.48,7.79,0.07,0.38,0.021,15.715063654018651,0.0,0.0,0.0,0.0,0.0,0.0,0.0,0.0,0.0,0.0,0.0,0.0,0.0,2168.6143246902543,7.0,1.3,3.59,82.5,25.81818182,11.0,60.0,28.75,8.0,122.9275,107.0,542.0,42.2448496329623,435.0,86.91588785046729
