Repository: saikumar-voptimai/evonith_bf_webapp

# Evonith BF2 — Blast Furnace Intelligence Platform

Monitoring, modelling and optimisation of **Blast Furnace 2 (BF2)** at Evonith Steel: live telemetry from InfluxDB,
manual plant reports from Neon PostgreSQL, a two-zone energy model of the furnace, blend and fuel optimisers, a
conversational assistant (FurnaceMind) and a live digital twin evaluated every hour.

The platform has three deployable parts that share one Python service layer, plus the shared data library:

| Part | Path | What it is |
|---|---|---|
| **Streamlit app** (legacy) | `src/app.py`, `src/custom_pages/` | The original 11-page dashboard; still the home of the model pages. Served under `/legacy` in production |

File: src/data/V13_df_filtered.csv (part 97 of 268)
NM3/HR.,STEAMKGS/HR.,RAFTOC,PERMEABILITYKGS/HR.,TUYEREVELOCITYM/S,HOT BLAST VOLUMENM3/HR.,O2 ENRICHMENT %,COKE_VM%,COKE_ASH%,COKE_IM%,COKE_FC%,COKE_MOIST%,COKE_CALC_MT,NUTCOKE_MOIST%,NUTCOKE_VM%,NUTCOKE_IM%,NUTCOKE_FC%,NUTCOKE_ASH%,NUTCOKE_CALC_MT,PCI_2_FC%,PCI_2_ASH%,PCI_2_VM%,PCI_2_IM%,PCI_2_CALC_MT,SINTER_SP_02_COLD_STRENGTH_AI,SINTER_SP_02_COLD_STRENGTH_TI,SINTER_SP_02_HOT_STRENGTH_RI,SINTER_SP_02_HOT_STRENGTH_RDI,SINTER_SP_02_P%,SINTER_SP_02_SIO2%,SINTER_SP_02_MGO%,SINTER_SP_02_FEO%,SINTER_SP_02_AL2O3%,SINTER_SP_02_NA2O%,SINTER_SP_02_TIO2%,SINTER_SP_02_FE(T)%,SINTER_SP_02_CAO%,SINTER_SP_02_K2O%,SINTER_SP_02_BASICITY,SINTER_SP_02_MNO%,SINTER_CALC_MT,FLUX_TM%,FLUX_SIO2%,FLUX_FE2O3%,FLUX_AL2O3%,FLUX_LOI%,FLUX_MGO%,FLUX_CAO%,FLUX_CALC_MT,GEOMIN TYPE,ORE_FE(T)%,ORE_LOI%,ORE_TM%,ORE_MGO%,ORE_NA2O%,ORE_P%,ORE_TIO2%,ORE_AL2O3%,ORE_SIO2%,ORE_MNO%,ORE_CAO%,ORE_K2O%,ORE_CALC_MT,LLOYDS_PELLET_PCT_SIO2,LLOYDS_PELLET_PCT_AL2O3,LLOYDS_PELLET_PCT_FE2O3,LLOYDS_PELLET_PCT_MGO,LLOYDS_PELLET_PCT_TIO2,LLOYDS_PELLET_PCT_NA2O,TOTAL_PELLET_CALC_MT,LLOYDS_PELLET_PCT_K2O,LLOYDS_PELLET_PCT_TM,LLOYDS_PELLET_PCT_LOI,LLOYDS_PELLET_PCT_MNO,LLOYDS_PELLET_PCT_CAO,LLOYDS_PELLET_PCT_P,DAILYPRODUCTION,CHARGES/HRS.,STOCKRODLEVEL,FURNACE TOP GAS ANALYSISH2%,COKE_DISCHARGE_TIME,WEIGHTED_COKE_ANGLE,TOTAL_COKE_PORTIONS,NON_COKE_DISCHARGE_TIME,WEIGHTED_NON_COKE_ANGLE,TOTAL_NON_COKE_PORTIONS,UNITCOST LAKHS/THM,ACTUALKG/THM.,ACT. FUEL RATEKG/THM.,FURNACETOPGASANALYSISCO2ETACO,COKE RATE KG/THM,PRODUCTIONTONNESPERHR
2024-09-05 22:00:00,2.65,1.31,1.34,1100.0,3500.0,0.0,2294.0,1426.0,248.0,114619.0,2.45990976462773,0.96,10.42,0.42,88.2,2.6,36.52784486257691,5.8,1.04,0.47,87.61,10.88,2.804706751609226,70.19,9.89,18.73,1.19,8.99715599726553,4.93222222222222,83.0233333333333,64.19,26.97142857142857,0.066,5.244999999999999,1.825,9.02,1.885,0.0505,0.18,55.52,10.565,0.0854999999999999,2.01426785026209,0.375,116.44402567123416,0.2,95.01,1.01,0.43,1.1,0.0,0.0,2.3746337480456767,1.0,60.63,2.17,4.6,0.08,0.008,0.024,0.134,2.48,7.79,0.07,0.38,0.021,15.773321237661817,0.0,0.0,0.0,0.0,0.0,0.0,0.0,0.0,0.0,0.0,0.0,0.0,0.0,2168.6143246902543,7.0,1.3,3.62,82.5,25.81818182,11.0,60.0,28.75,8.0,122.6625,105.0,540.0,42.2609110422132,435.0,87.23809523809524
2024-09-05 23:00:00,2.67,1.3,1.37,1105.0,3500.0,0.0,2307.0,1413.0,250.0,115907.0,2.43259006057321,0.97,10.39,0.44,88.2,3.2,35.35129889175976,6.0,1.05,0.47,87.77,10.71,2.765568932918847,70.07,10.09,18.77,1.07,9.567076451653016,4.88888888888889,82.4877777777778,64.19,27.33857142857143,0.0655,5.43,1.865,9.13,1.95,0.0505,0.18,55.1,10.865,0.0839999999999999,2.00175855513308,0.39,114.59766326597124,0.2,95.34,0.61,0.46,1.28,0.0,0.0,3.199297906612204,1.0,59.82,1.98,4.8,0.02,0.003,0.022,0.111,2.31,9.72,0.09,0.06,0.012,15.394515507701373,0.0,0.0,0.0,0.0,0.0,0.0,0.0,0.0,0.0,0.0,0.0,0.0,0.0,2168.6143246902543,7.0,1.3,3.6,82.5,25.81818182,11.0,60.0,28.75,8.0,122.53,104.0,539.0,41.6368408494393,435.0,87.01923076923077
2024-09-06 00:00:00,2.7,1.3,1.4,1147.0,3500.0,0.0,2316.0,1385.0,258.0,116463.0,2.42098339281472,0.97,10.39,0.44,88.2,3.2,37.22051547771892,6.0,1.05,0.47,87.77,10.71,2.9117996933458783,70.07,10.09,18.77,1.07,10.072940126912131,4.88888888888889,82.4877777777778,64.19,27.33857142857143,0.0655,5.43,1.865,9.13,1.95,0.0505,0.18,55.1,10.865,0.0839999999999999,2.00175855513308,0.39,120.65706870803965,0.2,95.34,0.61,0.46,1.28,0.0,0.0,3.36846229089054,1.0,59.82,1.98,4.8,0.02,0.003,0.022,0.111,2.31,9.72,0.09,0.06,0.012,16.20850776886008,0.0,0.0,0.0,0.0,0.0,0.0,0.0,0.0,0.0,0.0,0.0,0.0,0.0,2136.543809945544,7.0,1.3,3.85,82.5,25.81818182,11.0,60.0,28.75,8.0,122.4725,113.0,543.0,40.888245232923,430.0,90.26548672566372
2024-09-06 01:00:00,2.69,1.3,1.39,1112.0,3500.0,0.0,2314.0,1388.0,251.0,115751.0,2.43586662758722,0.97,10.39,0.44,88.2,3.2,35.6580183947327,6.0,1.05,0.47,87.77,10.71,2.7895639191042063,70.07,10.09,18.77,1.07,9.650083555384615,4.88888888888889,82.4877777777778,64.19,27.33857142857143,0.0655,5.43,1.865,9.13,1.95,0.0505,0.18,55.1,10.865,0.0839999999999999,2.00175855513308,0.39,115.59195030550607,0.2,95.34,0.61,0.46,1.28,0.0,0.0,3.227056068109552,1.0,59.82,1.98,4.8,0.02,0.003,0.022,0.111,2.31,9.72,0.09,0.06,0.012,15.528083390439962,0.0,0.0,0.0,0.0,0.0,0.0,0.0,0.0,0.0,0.0,0.0,0.0,0.0,2136.543809945544,7.0,1.3,3.55,82.5,25.81818182,11.0,60.0,28.75,8.0,122.6625,105.0,540.0,42.1852731591449,435.0,86.47619047619048
2024-09-06 02:00:00,2.68,1.3,1.38,1117.0,3500.0,0.0,2312.0,1408.0,255.0,116714.0,2.41577990048784,0.97,10.39,0.44,88.2,3.2,38.64261024274997,6.0,1.05,0.47,87.77,10.71,3.023051648016012,70.07,10.09,18.77,1.07,10.457799800108438,4.88888888888889,82.4877777777778,64.19,27.33857142857143,0.0655,5.43,1.865,9.13,1.95,0.0505,0.18,55.1,10.865,0.0839999999999999,2.00175855513308,0.39,125.26704746764094,0.2,95.34,0.61,0.46,1.28,0.0,0.0,3.497162082620924,1.0,59.82,1.98,4.8,0.02,0.003,0.022,0.111,2.31,9.72,0.09,0.06,0.012,16.827790810785157,0.0,0.0,0.0,0.0,0.0,0.0,0.0,0.0,0.0,0.0,0.0,0.0,0.0,2136.543809945544,8.0,1.3,3.59,82.5,25.81818182,11.0,60.0,28.75,8.0,122.6625,105.0,540.0,41.8250950570342,435.0,93.71428571428572
2024-09-06 03:00:00,2.69,1.3,1.39,1144.0,3500.0,0.0,2321.0,1373.0,257.0,115628.0,2.43845630469505,0.97,10.39,0.44,88.2,3.2,38.48552646127537,6.0,1.05,0.47,87.77,10.71,3.0107628201785483,70.07,10.09,18.77,1.07,10.415288418807185,4.88888888888889,82.4877777777778,64.19,27.33857142857143,0.0655,5.43,1.865,9.13,1.95,0.0505,0.18,55.1,10.865,0.0839999999999999,2.00175855513308,0.39,124.75783182752858,0.2,95.34,0.61,0.46,1.28,0.0,0.0,3.4829459765940087,1.0,59.82,1.98,4.8,0.02,0.003,0.022,0.111,2.31,9.72,0.09,0.06,0.012,16.759385157082775,0.0,0.0,0.0,0.0,0.0,0.0,0.0,0.0,0.0,0.0,0.0,0.0,0.0,2136.543809945544,7.0,1.3,3.65,82.5,25.81818182,11.0,60.0,28.75,8.0,122.6625,105.0,540.0,40.5669366364936,435.0,93.33333333333331
2024-09-06 04:00:00,2.63,1.23,1.4,1150.0,3500.0,0.0,2306.0,1355.0,257.0,115606.0,2.43892007960626,0.97,10.39,0.44,88.2,3.2,39.45137944196375,6.0,1.05,0.47,87.77,10.71,3.0863225048548446,70.07,10.09,18.77,1.07,10.676675965997326,4.88888888888889,82.4877777777778,64.19,27.33857142857143,0.0655,5.43,1.865,9.13,1.95,0.0505,0.18,55.1,10.865,0.0839999999999999,2.00175855513308,0.39,127.8888198849762,0.2,95.34,0.61,0.46,1.28,0.0,0.0,3.570355817705442,1.0,59.82,1.98,4.8,0.02,0.003,0.022,0.111,2.31,9.72,0.09,0.06,0.012,17.179987487279835,0.0,0.0,0.0,0.0,0.0,0.0,0.0,0.0,0.0,0.0,0.0,0.0,0.0,2136.543809945544,7.0,1.3,3.83,82.5,25.81818182,11.0,60.0,28.75,8.0,123.4575,111.0,546.0,39.837786259542,435.0,95.67567567567568
2024-09-06 05:00:00,2.71,1.27,1.44,1124.0,3500.0,0.0,2303.0,1318.0,247.0,113246.0,2.48971630705637,0.97,10.39,0.44,88.2,3.2,35.785648967180805,6.0,1.05,0.47,87.77,10.71,2.7995485917221457,70.07,10.09,18.77,1.07,9.684624052691886,4.88888888888889,82.4877777777778,64.19,27.33857142857143,0.0655,5.43,1.865,9.13,1.95,0.0505,0.18,55.1,10.865,0.0839999999999999,2.00175855513308,0.39,116.00568801309738,0.2,95.34,0.61,0.46,1.28,0.0,0.0,3.23860665425642,1.0,59.82,1.98,4.8,0.02,0.003,0.022,0.111,2.31,9.72,0.09,0.06,0.012,15.583662984073143,0.0,0.0,0.0,0.0,0.0,0.0,0.0,0.0,0.0,0.0,0.0,0.0,0.0,2136.543809945544,7.0,1.3,3.76,82.5,25.81818182,11.0,60.0,28.75,8.0,123.59,112.0,547.0,39.8666349130745,435.0,86.78571428571429
2024-09-06 06:00:00,2.68,1.3,1.38,1135.0,3400.0,0.0,2302.0,1385.0,255.0,115529.0,2.37085384731262,0.97,10.39,0.44,88.2,3.2,38.67642689015074,6.0,1.05,0.47,87.77,10.71,3.0256971595643547,70.07,10.09,18.77,1.07,10.466951555805236,4.88888888888889,82.4877777777778,64.19,27.33857142857143,0.0655,5.43,1.865,9.13,1.95,0.0505,0.18,55.1,10.865,0.0839999999999999,2.00175855513308,0.39,125.376670279054,0.2,95.34,0.61,0.46,1.28,0.0,0.0,3.5002224943350506,1.0,59.82,1.98,4.8,0.02,0.003,0.022,0.111,2.31,9.72,0.09,0.06,0.012,16.84251702790164,0.0,0.0,0.0,0.0,0.0,0.0,0.0,0.0,0.0,0.0,0.0,0.0,0.0,2136.543809945544,8.0,1.3,3.84,82.5,25.81818182,11.0,60.0,28.75,8.0,123.06,108.0,543.0,39.9952584163111,435.0,93.79629629629628
2024-09-06 07:00:00,2.7,1.3,1.4,1129.0,3499.0,0.0,2302.0,1387.0,256.0,116732.0,2.41471787790336,0.97,10.39,0.44,88.2,3.2,36.00654803487945,6.0,1.05,0.47,87.77,10.71,2.816829755868578,70.07,10.09,18.77,1.07,9.744405682646772,4.88888888888889,82.4877777777778,64.19,27.33857142857143,0.0655,5.43,1.865,9.13,1.95,0.0505,0.18,55.1,10.865,0.0839999999999999,2.00175855513308,0.39,116.72177250700535,0.2,95.34,0.61,0.46,1.28,0.0,0.0,3.258598053356768,1.0,59.82,1.98,4.8,0.02,0.003,0.022,0.111,2.31,9.72,0.09,0.06,0.012,15.679858434592113,0.0,0.0,0.0,0.0,0.0,0.0,0.0,0.0,0.0,0.0,0.0,0.0,0.0,2136.543809945544,7.0,1.3,3.77,82.5,25.81818182,11.0,60.0,28.75,8.0,123.59,112.0,547.0,39.9382276075077,435.0,87.32142857142857
2024-09-06 08:00:00,2.7,1.27,1.43,1101.0,3500.0,0.0,2314.0,1356.0,249.0,115840.0,2.43399622353273,0.96,10.52,0.43,88.09,2.8,35.5009346132581,8.3,1.04,0.45,87.68,10.83,2.777275091266743,69.96,10.07,18.58,1.39,9.607572174083362,4.88888888888889,82.4877777777778,64.19,27.70571428571429,0.0665,5.4,1.94,9.81,1.95,0.0515,0.185,55.17,10.695,0.0834999999999999,1.9805613476734,0.38,115.08273466539372,0.4,96.0,1.02,0.49,1.36,0.0,0.0,3.2128399620826373,1.0,59.6,2.35,4.1,0.02,0.004,0.023,0.134,1.97,9.83,0.2,0.07,0.034,15.459677736737582,0.0,0.0,0.0,0.0,0.0,0.0,0.0,0.0,0.0,0.0,0.0,0.0,0.0,2136.543809945544,7.0,1.3,3.62,82.5,25.81818182,11.0,60.0,28.75,8.0,122.6625,105.0,540.0,39.2356990268217,435.0,86.0952380952381
2024-09-06 09:00:00,2.7,1.27,1.43,1108.0,3500.0,0.0,2293.0,1364.0,253.0,116920.0,2.411525987978,0.96,10.52,0.43,88.09,2.8,36.73618434939922,8.3,1.04,0.45,87.68,10.83,2.8739099647158874,69.96,10.07,18.58,1.39,9.941866217952311,4.88888888888889,82.4877777777778,64.19,27.70571428571429,0.0665,5.4,1.94,9.81,1.95,0.0515,0.185,55.17,10.695,0.0834999999999999,1.9805613476734,0.38,119.08702128991364,0.4,96.0,1.02,0.49,1.36,0.0,0.0,3.3246302503851908,1.0,59.6,2.35,4.1,0.02,0.004,0.023,0.134,1.97,9.83,0.2,0.07,0.034,15.997594922669922,0.0,0.0,0.0,0.0,0.0,0.0,0.0,0.0,0.0,0.0,0.0,0.0,0.0,2136.543809945544,7.0,1.3,3.63,82.5,25.81818182,11.0,60.0,28.75,8.0,123.325,110.0,545.0,40.1970206631427,435.0,89.0909090909091
2024-09-06 10:00:00,2.7,1.3,1.4,1123.0,3499.0,0.0,2304.0,1389.0,254.0,116153.0,2.42674788117141,0.96,10.52,0.43,88.09,2.8,37.36875895235443,8.3,1.04,0.45,87.68,10.83,2.9233969347715814,69.96,10.07,18.58,1.39,10.113059067368583,4.88888888888889,82.4877777777778,64.19,27.70571428571429,0.0665,5.4,1.94,9.81,1.95,0.0515,0.185,55.17,10.695,0.0834999999999999,1.9805613476734,0.38,121.13762688610475,0.4,96.0,1.02,0.49,1.36,0.0,0.0,3.381878347808915,1.0,59.6,2.35,4.1,0.02,0.004,0.023,0.134,1.97,9.83,0.2,0.07,0.034,16.27306371279243,0.0,0.0,0.0,0.0,0.0,0.0,0.0,0.0,0.0,0.0,0.0,0.0,0.0,2136.543809945544,8.0,1.3,3.68,82.5,25.81818182,11.0,60.0,28.75,8.0,122.34,112.0,542.0,41.4697542533081,430.0,90.625
2024-09-06 11:00:00,2.7,1.3,1.4,1122.0,3499.0,0.0,2294.0,1384.0,253.0,116806.0,2.41318895505395,0.96,10.52,0.43,88.09,2.8,36.68077040672488,8.3,1.04,0.45,87.68,10.83,2.869574874263344,69.96,10.07,18.58,1.39,9.9268696140743,4.88888888888889,82.4877777777778,64.19,27.70571428571429,0.0665,5.4,1.94,9.81,1.95,0.0515,0.185,55.17,10.695,0.0834999999999999,1.9805613476734,0.38,118.90738691884634,0.4,96.0,1.02,0.49,1.36,0.0,0.0,3.3196152801760914,1.0,59.6,2.35,4.1,0.02,0.004,0.023,0.134,1.97,9.83,0.2,0.07,0.034,15.97346367921958,0.0,0.0,0.0,0.0,0.0,0.0,0.0,0.0,0.0,0.0,0.0,0.0,0.0,2136.543809945544,7.0,1.3,3.72,82.5,25.81818182,11.0,60.0,28.75,8.0,122.7375,115.0,545.0,40.6993686255464,430.0,88.95652173913044
2024-09-06 12:00:00,2.7,1.3,1.4,1126.0,3499.0,0.0,2294.0,1384.0,254.0,115271.0,2.44530551049576,0.96,10.52,0.43,88.09,2.8,36.65288234407178,8.3,1.04,0.45,87.68,10.83,2.867393162074808,69.96,10.07,18.58,1.39,9.91932230362589,4.88888888888889,82.4877777777778,64.19,27.70571428571429,0.0665,5.4,1.94,9.81,1.95,0.0515,0.185,55.17,10.695,0.0834999999999999,1.9805613476734,0.38,118.81698269288437,0.4,96.0,1.02,0.49,1.36,0.0,0.0,3.3170914062800088,1.0,59.6,2.35,4.1,0.02,0.004,0.023,0.134,1.97,9.83,0.2,0.07,0.034,15.961319197221693,0.0,0.0,0.0,0.0,0.0,0.0,0.0,0.0,0.0,0.0,0.0,0.0,0.0,2136.543809945544,7.0,1.3,3.77,82.5,25.81818182,11.0,60.0,28.75,8.0,122.5025,117.0,545.0,41.0207029369283,428.0,88.88888888888889
2024-09-06 13:00:00,2.71,1.3,1.41,1130.0,3499.0,0.0,2297.0,1362.0,252.0,115067.0,2.4496382379547,0.96,10.52,0.43,88.09,2.8,36.582396031871646,8.3,1.04,0.45,87.68,10.83,2.8618789444554333,69.96,10.07,18.58,1.39,9.900246683811224,4.88888888888889,82.4877777777778,64.19,27.70571428571429,0.0665,5.4,1.94,9.81,1.95,0.0515,0.185,55.17,10.695,0.0834999999999999,1.9805613476734,0.38,118.58848849539804,0.4,96.0,1.02,0.49,1.36,0.0,0.0,3.310712384344855,1.0,59.6,2.35,4.1,0.02,0.004,0.023,0.134,1.97,9.83,0.2,0.07,0.034,15.93062435261165,0.0,0.0,0.0,0.0,0.0,0.0,0.0,0.0,0.0,0.0,0.0,0.0,0.0,2136.543809945544,7.0,1.3,3.77,82.5,25.81818182,11.0,60.0,28.75,8.0,123.0025,117.0,547.0,41.3493975903614,430.0,88.71794871794872
2024-09-06 14:00:00,2.7,1.28,1.42,1126.0,3500.0,0.0,2303.0,1360.0,263.0,115341.0,2.4445203516422,0.96,10.52,0.43,88.09,2.8,35.74851231232132,8.3,1.04,0.45,87.68,10.83,2.7966433525323104,69.96,10.07,18.58,1.39,9.67457380765599,4.88888888888889,82.4877777777778,64.19,27.70571428571429,0.0665,5.4,1.94,9.81,1.95,0.0515,0.185,55.17,10.695,0.0834999999999999,1.9805613476734,0.38,115.88530279383168,0.4,96.0,1.02,0.49,1.36,0.0,0.0,3.235245781364187,1.0,59.6,2.35,4.1,0.02,0.004,0.023,0.134,1.97,9.83,0.2,0.07,0.034,15.567490995290242,0.0,0.0,0.0,0.0,0.0,0.0,0.0,0.0,0.0,0.0,0.0,0.0,0.0,2136.543809945544,7.0,1.3,3.76,82.5,25.81818182,11.0,60.0,28.75,8.0,122.7375,115.0,545.0,40.5443453777569,430.0,86.69565217391305
2024-09-06 15:00:00,2.65,1.3,1.35,1164.0,3500.0,0.0,2393.0,1426.0,251.0,115341.0,2.4445203516422,0.96,10.52,0.43,88.09,2.8,38.39312423687855,8.3,1.04,0.45,87.68,10.83,3.0035340979212166,69.96,10.07,18.58,1.39,10.390281723924094,4.88888888888889,82.4877777777778,64.19,27.70571428571429,0.0665,5.4,1.94,9.81,1.95,0.0515,0.185,55.17,10.695,0.0834999999999999,1.9805613476734,0.38,124.45829321569778,0.4,96.0,1.02,0.49,1.36,0.0,0.0,3.47458356128406,1.0,59.6,2.35,4.1,0.02,0.004,0.023,0.134,1.97,9.83,0.2,0.07,0.034,16.719146537257846,0.0,0.0,0.0,0.0,0.0,0.0,0.0,0.0,0.0,0.0,0.0,0.0,0.0,2136.543809945544,8.0,1.3,4.05,82.5,25.81818182,11.0,60.0,28.75,8.0,123.2675,119.0,549.0,40.9467455621302,430.0,93.109243697479
2024-09-06 16:00:00,2.72,1.3,1.42,1143.0,3499.0,0.0,2341.0,1338.0,252.0,114306.0,2.46593738127122,0.98,10.45,0.41,88.16,2.9,36.4078194679341,7.9,1.04,0.45,87.82,10.69,2.848221638026052,70.14,9.94,18.63,1.29,9.85300125334002,4.88888888888889,82.4877777777778,64.19,28.07285714285715,0.0655,5.275,2.02,9.405,1.925,0.0485,0.18,55.15000000000001,10.825,0.0845,2.052192273135665,0.385,118.02256682022846,0.5,95.16,0.98,0.34,1.15,0.0,0.0,3.2949131788543,1.0,60.29,2.02,3.8,0.06,0.007,0.023,0.133,1.77,9.39,0.05,0.18,0.014,15.854601074682128,0.0,0.0,0.0,0.0,0.0,0.0,0.0,0.0,0.0,0.0,0.0,0.0,0.0,2136.543809945544,7.0,1.3,3.93,82.5,25.81818182,11.0,60.0,28.75,8.0,124.5925,129.0,559.0,40.1989325570112,430.0,88.29457364341086
2024-09-06 17:00:00,2.68,1.25,1.43,1158.0,3500.0,0.0,2313.0,1339.0,258.0,114319.0,2.46636139038889,0.98,10.45,0.41,88.16,2.9,35.50747977081954,7.9,1.04,0.45,87.82,10.69,2.7777871257599704,70.14,9.94,18.63,1.29,9.60934348163758,4.88888888888889,82.4877777777778,64.19,28.07285714285715,0.0655,5.275,2.02,9.405,1.925,0.0485,0.18,55.15000000000001,10.825,0.0845,2.052192273135665,0.385,115.10395198373172,0.5,95.16,0.98,0.34,1.15,0.0,0.0,3.2134322998337588,1.0,60.29,2.02,3.8,0.06,0.007,0.023,0.133,1.77,9.39,0.05,0.18,0.014,15.462527972308513,0.0,0.0,0.0,0.0,0.0,0.0,0.0,0.0,0.0,0.0,0.0,0.0,0.0,2136.543809945544,7.0,1.3,4.05,82.5,25.81818182,11.0,60.0,28.75,8.0,124.195,126.0,556.0,40.990990990991,430.0,86.11111111111111
2024-09-06 18:00:00,2.65,1.28,1.37,1164.0,3500.0,0.0,2304.0,1341.0,261.0,114467.0,2.4631743643809,0.98,10.45,0.41,88.16,2.9,35.69035917327158,7.9,1.04,0.45,87.82,10.69,2.792093971894273,70.14,9.94,18.63,1.29,9.6588358985937,4.88888888888889,82.4877777777778,64.19,28.07285714285715,0.0655,5.275,2.02,9.405,1.925,0.0485,0.18,55.15000000000001,10.825,0.0845,2.052192273135665,0.385,115.69678881964688,0.5,95.16,0.98,0.34,1.15,0.0,0.0,3.2299829134680342,1.0,60.29,2.02,3.8,0.06,0.007,0.023,0.133,1.77,9.39,0.05,0.18,0.014,15.542166907378686,0.0,0.0,0.0,0.0,0.0,0.0,0.0,0.0,0.0,0.0,0.0,0.0,0.0,2136.543809945544,7.0,1.3,4.29,82.5,25.81818182,11.0,60.0,28.75,8.0,123.2675,119.0,549.0,39.8249452954048,430.0,86.5546218487395
2024-09-06 19:00:00,2.66,1.27,1.39,1151.0,3500.0,0.0,2313.0,1388.0,260.0,115681.0,2.43733975272465,0.98,10.45,0.41,88.16,2.9,35.89193663453725,7.9,1.04,0.45,87.82,10.69,2.8078635866447765,70.14,9.94,18.63,1.29,9.713388547104962,4.88888888888889,82.4877777777778,64.19,28.07285714285715,0.0655,5.275,2.02,9.405,1.925,0.0485,0.18,55.15000000000001,10.825,0.0845,2.052192273135665,0.385,116.35023881306468,0.5,95.16,0.98,0.34,1.15,0.0,0.0,3.248225704258326,1.0,60.29,2.02,3.8,0.06,0.007,0.023,0.133,1.77,9.39,0.05,0.18,0.014,15.62994833127937,0.0,0.0,0.0,0.0,0.0,0.0,0.0,0.0,0.0,0.0,0.0,0.0,0.0,2136.543809945544,7.0,1.3,3.97,82.5,25.81818182,11.0,60.0,28.75,8.0,122.7375,115.0,545.0,40.9746865389165,430.0,87.04347826086956
2024-09-06 20:00:00,2.69,1.3,1.39,1144.0,3500.0,0.0,2305.0,1397.0,259.0,116335.0,2.42364560654668,0.98,10.45,0.41,88.16,2.9,39.190696045503714,7.9,1.04,0.45,87.82,10.69,3.065928971231509,70.14,9.94,18.63,1.29,10.606127554431293,4.88888888888889,82.4877777777778,64.19,28.07285714285715,0.0655,5.275,2.02,9.405,1.925,0.0485,0.18,55.15000000000001,10.825,0.0845,2.052192273135665,0.385,127.04376725542429,0.5,95.16,0.98,0.34,1.15,0.0,0.0,3.5467639308235266,1.0,60.29,2.02,3.8,0.06,0.007,0.023,0.133,1.77,9.39,0.05,0.18,0.014,17.066467059029325,0.0,0.0,0.0,0.0,0.0,0.0,0.0,0.0,0.0,0.0,0.0,0.0,0.0,2136.543809945544,8.0,1.3,3.88,82.5,25.81818182,11.0,60.0,28.75,8.0,122.7375,115.0,545.0,40.8905913334929,430.0,95.04347826086956
2024-09-06 21:00:00,2.35,1.2,1.15,1098.0,2938.0,0.0,2222.0,1306.0,215.0,90708.0,2.60914757024542,0.98,10.45,0.41,88.16,2.9,34.27130944647938,7.9,1.04,0.45,87.82,10.69,2.681080233737164,70.14,9.94,18.63,1.29,9.274800300170952,4.88888888888889,82.4877777777778,64.19,28.07285714285715,0.0655,5.275,2.02,9.405,1.925,0.0485,0.18,55.15000000000001,10.825,0.0845,2.052192273135665,0.385,111.09668110517454,0.5,95.16,0.98,0.34,1.15,0.0,0.0,3.101558698159692,1.0,60.29,2.02,3.8,0.06,0.007,0.023,0.133,1.77,9.39,0.05,0.18,0.014,14.924209895609764,0.0,0.0,0.0,0.0,0.0,0.0,0.0,0.0,0.0,0.0,0.0,0.0,0.0,2136.543809945544,6.0,1.3,3.88,82.5,25.81818182,11.0,60.0,28.75,8.0,121.545,106.0,536.0,41.6381418092909,430.0,83.11320754716981
2024-09-06 22:00:00,2.36,1.13,1.23,1099.0,2939.0,0.0,2283.0,1348.0,234.0,99503.0,2.37946547484438,0.98,10.45,0.41,88.16,2.9,34.48371286906311,7.9,1.04,0.45,87.82,10.69,2.6976967747175045,70.14,9.94,18.63,1.29,9.33228276463918,4.88888888888889,82.4877777777778,64.19,28.07285714285715,0.0655,5.275,2.02,9.405,1.925,0.0485,0.18,55.15000000000001,10.825,0.0845,2.052192273135665,0.385,111.7852254206838,0.5,95.16,0.98,0.34,1.15,0.0,0.0,3.120781240089765,1.0,60.29,2.02,3.8,0.06,0.007,0.023,0.133,1.77,9.39,0.05,0.18,0.014,15.016705727032134,0.0,0.0,0.0,0.0,0.0,0.0,0.0,0.0,0.0,0.0,0.0,0.0,0.0,2136.543809945544,6.0,1.3,3.85,82.5,25.81818182,11.0,60.0,28.75,8.0,122.4725,113.0,543.0,39.7852086892848,430.0,83.6283185840708
2024-09-06 23:00:00,2.65,1.3,1.35,1135.0,3510.0,0.0,2318.0,1438.0,260.0,116620.0,2.42462983279511,0.96,10.46,0.43,88.15,2.9,35.656383562538466,5.0,1.04,0.46,87.68,10.82,2.85959487527918,70.15,9.95,18.72,1.18,9.882958259353998,4.66555555555555,82.7766666666667,66.16,28.44,0.066,5.335,1.955,8.92,1.945,0.051,0.175,55.265,10.64,0.0835,1.994550284256615,0.4,117.1862461529447,0.4,94.96,1.16,0.8,1.28,0.0,0.0,3.063312285212498,1.0,59.5,2.24,4.1,0.15,0.004,0.026,0.103,2.61,9.2,0.09,0.14,0.02,15.384159267805352,0.0,0.0,0.0,0.0,0.0,0.0,0.0,0.0,0.0,0.0,0.0,0.0,0.0,2136.543809945544,7.0,1.3,3.78,82.5,25.81818182,11.0,60.0,28.75,8.0,122.2075,111.0,541.0,40.1871401151632,430.0,87.2072072072072
2024-09-07 00:00:00,2.7,1.3,1.4,1154.0,3500.0,0.0,2308.0,1398.0,262.0,117169.0,2.40640407881826,0.96,10.46,0.43,88.15,2.9,37.18111470138617,5.0,1.04,0.46,87.68,10.82,2.981876299113994,70.15,9.95,18.72,1.18,10.305571342802006,4.66555555555555,82.7766666666667,66.16,28.44,0.066,5.335,1.955,8.92,1.945,0.051,0.175,55.265,10.64,0.0835,1.994550284256615,0.4,122.19734096127492,0.4,94.96,1.16,0.8,1.28,0.0,0.0,3.194305032165821,1.0,59.5,2.24,4.1,0.15,0.004,0.026,0.103,2.61,9.2,0.09,0.14,0.02,16.042013607953844,0.0,0.0,0.0,0.0,0.0,0.0,0.0,0.0,0.0,0.0,0.0,0.0,0.0,2110.628634014774,7.0,1.3,3.83,82.5,25.54545455,11.0,60.0,26.5,8.0,123.4,120.0,550.0,40.3420038535645,430.0,89.83333333333333
2024-09-07 01:00:00,2.69,1.3,1.39,1143.0,3499.0,0.0,2315.0,1379.0,256.0,115187.0,2.44708771720688,0.96,10.46,0.43,88.15,2.9,38.02614003550859,5.0,1.04,0.46,87.68,10.82,3.049646215002949,70.15,9.95,18.72,1.18,10.539788873320234,4.66555555555555,82.7766666666667,66.16,28.44,0.066,5.335,1.955,8.92,1.945,0.051,0.175,55.265,10.64,0.0835,1.994550284256615,0.4,124.97455325584936,0.4,94.96,1.16,0.8,1.28,0.0,0.0,3.266902873805954,1.0,59.5,2.24,4.1,0.15,0.004,0.026,0.103,2.61,9.2,0.09,0.14,0.02,16.406604826316435,0.0,0.0,0.0,0.0,0.0,0.0,0.0,0.0,0.0,0.0,0.0,0.0,0.0,2110.628634014774,8.0,1.3,3.64,82.5,25.54545455,11.0,60.0,26.5,8.0,122.34,112.0,542.0,41.3268998793727,430.0,91.875
2024-09-07 02:00:00,2.69,1.3,1.39,1142.0,3499.0,0.0,2319.0,1371.0,254.0,114660.0,2.45832849057233,0.96,10.46,0.43,88.15,2.9,36.914509907609,5.0,1.04,0.46,87.68,10.82,2.9604949467210093,70.15,9.95,18.72,1.18,10.231675905705249,4.66555555555555,82.7766666666667,66.16,28.44,0.066,5.335,1.955,8.92,1.945,0.051,0.175,55.265,10.64,0.0835,1.994550284256615,0.4,121.32113278008543,0.4,94.96,1.16,0.8,1.28,0.0,0.0,3.1714004731927625,1.0,59.5,2.24,4.1,0.15,0.004,0.026,0.103,2.61,9.2,0.09,0.14,0.02,15.926985380207904,0.0,0.0,0.0,0.0,0.0,0.0,0.0,0.0,0.0,0.0,0.0,0.0,0.0,2110.628634014774,7.0,1.3,3.67,82.5,25.54545455,11.0,60.0,26.5,8.0,122.2075,111.0,541.0,41.0701373825018,430.0,89.1891891891892
2024-09-07 03:00:00,2.72,1.3,1.42,1092.0,3500.0,0.0,2303.0,1324.0,239.0,112847.0,2.49851415795209,0.96,10.46,0.43,88.15,2.9,34.61625116404988,5.0,1.04,0.46,87.68,10.82,2.7761776304788754,70.15,9.95,18.72,1.18,9.594662474661336,4.66555555555555,82.7766666666667,66.16,28.44,0.066,5.335,1.955,8.92,1.945,0.051,0.175,55.265,10.64,0.0835,1.994550284256615,0.4,113.76780605603604,0.4,94.96,1.16,0.8,1.28,0.0,0.0,2.9739523996551416,1.0,59.5,2.24,4.1,0.15,0.004,0.026,0.103,2.61,9.2,0.09,0.14,0.02,14.935387943313415,0.0,0.0,0.0,0.0,0.0,0.0,0.0,0.0,0.0,0.0,0.0,0.0,0.0,2110.628634014774,7.0,1.3,3.45,82.5,25.54545455,11.0,60.0,26.5,8.0,122.075,110.0,540.0,40.6062063988453,430.0,83.63636363636364
2024-09-07 04:00:00,2.71,1.3,1.41,1100.0,3499.0,0.0,2292.0,1342.0,244.0,113966.0,2.47328983158199,0.96,10.46,0.43,88.15,2.9,35.84582685563006,5.0,1.04,0.46,87.68,10.82,2.874787977213664,70.15,9.95,18.72,1.18,9.935466673586614,4.66555555555555,82.7766666666667,66.16,28.44,0.066,5.335,1.955,8.92,1.945,0.051,0.175,55.265,10.64,0.0835,1.994550284256615,0.4,117.80885972611652,0.4,94.96,1.16,0.8,1.28,0.0,0.0,3.079587743043513,1.0,59.5,2.24,4.1,0.15,0.004,0.026,0.103,2.61,9.2,0.09,0.14,0.02,15.465895706051452,0.0,0.0,0.0,0.0,0.0,0.0,0.0,0.0,0.0,0.0,0.0,0.0,0.0,2110.628634014774,7.0,1.3,3.81,82.5,25.54545455,11.0,60.0,26.5,8.0,122.34,112.0,542.0,39.5516992046276,430.0,86.60714285714286
2024-09-07 05:00:00,2.68,1.3,1.38,1131.0,3500.0,0.0,2304.0,1412.0,258.0,116742.0,2.41520081768862,0.96,10.46,0.43,88.15,2.9,36.99370435096134,5.0,1.04,0.46,87.68,10.82,2.9668462364967585,70.15,9.95,18.72,1.18,10.253626403759856,4.66555555555555,82.7766666666667,66.16,28.44,0.066,5.335,1.955,8.92,1.945,0.051,0.175,55.265,10.64,0.0835,1.994550284256615,0.4,121.58140874207004,0.4,94.96,1.16,0.8,1.28,0.0,0.0,3.178204228565662,1.0,59.5,2.24,4.1,0.15,0.004,0.026,0.103,2.61,9.2,0.09,0.14,0.02,15.96115429494152,0.0,0.0,0.0,0.0,0.0,0.0,0.0,0.0,0.0,0.0,0.0,0.0,0.0,2110.628634014774,7.0,1.3,3.74,82.5,25.54545455,11.0,60.0,26.5,8.0,122.4725,113.0,543.0,41.0485624546992,430.0,89.38053097345133
2024-09-07 06:00:00,2.7,1.3,1.4,1108.0,3499.0,0.0,2294.0,1387.0,251.0,116210.0,2.42555826365332,0.96,10.46,0.43,88.15,2.9,36.0305991590096,5.0,1.04,0.46,87.68,10.82,2.889606471941569,70.15,9.95,18.72,1.18,9.986680419326753,4.66555555555555,82.7766666666667,66.16,28.44,0.066,5.335,1.955,8.92,1.945,0.051,0.175,55.265,10.64,0.0835,1.994550284256615,0.4,118.4161218896532,0.4,94.96,1.16,0.8,1.28,0.0,0.0,3.095461906667449,1.0,59.5,2.24,4.1,0.15,0.004,0.026,0.103,2.61,9.2,0.09,0.14,0.02,15.545616817938315,0.0,0.0,0.0,0.0,0.0,0.0,0.0,0.0,0.0,0.0,0.0,0.0,0.0,2110.628634014774,7.0,1.3,3.71,82.5,25.54545455,11.0,60.0,26.5,8.0,122.34,112.0,542.0,39.4736842105263,430.0,87.05357142857143
2024-09-07 07:00:00,2.68,1.3,1.38,1089.0,3500.0,0.0,2277.0,1387.0,246.0,115243.0,2.44659791538487,0.96,10.46,0.43,88.15,2.9,35.795888395257215,5.0,1.04,0.46,87.68,10.82,2.8707829786385544,70.15,9.95,18.72,1.18,9.921625120683874,4.66555555555555,82.7766666666667,66.16,28.44,0.066,5.335,1.955,8.92,1.945,0.051,0.175,55.265,10.64,0.0835,1.994550284256615,0.4,117.64473481705254,0.4,94.96,1.16,0.8,1.28,0.0,0.0,3.0752974285505577,1.0,59.5,2.24,4.1,0.15,0.004,0.026,0.103,2.61,9.2,0.09,0.14,0.02,15.44434945959554,0.0,0.0,0.0,0.0,0.0,0.0,0.0,0.0,0.0,0.0,0.0,0.0,0.0,2110.628634014774,7.0,1.3,3.85,82.5,25.54545455,11.0,60.0,26.5,8.0,122.2075,111.0,541.0,39.0746124031008,430.0,86.48648648648648
2024-09-07 08:00:00,2.68,1.3,1.38,1090.0,3499.0,0.0,2279.0,1402.0,248.0,115823.0,2.43365813970605,0.97,10.39,0.42,88.22,2.4,36.10450808036141,9.6,1.03,0.45,87.55,10.97,2.895533869832732,70.24,9.68,18.84,1.24,10.007165917622808,4.66555555555555,82.7766666666667,66.16,28.44,0.063,5.505,1.905,9.165,1.95,0.0515,0.18,54.725,11.32,0.0795,2.056802804164,0.365,118.65902675506788,0.3,96.31,0.98,0.36,1.38,0.0,0.0,3.101811572117023,1.0,60.14,2.12,4.6,0.03,0.005,0.024,0.155,3.01,8.33,0.07,0.1,0.019,15.57750526269306,0.0,0.0,0.0,0.0,0.0,0.0,0.0,0.0,0.0,0.0,0.0,0.0,0.0,2110.628634014774,7.0,1.3,3.85,82.5,25.54545455,11.0,60.0,26.5,8.0,122.34,112.0,542.0,39.6572531981656,430.0,87.23214285714286
2024-09-07 09:00:00,2.68,1.3,1.38,1114.0,3499.0,0.0,2299.0,1421.0,257.0,117134.0,2.40643535253637,0.97,10.39,0.42,88.22,2.4,36.437098226444576,9.6,1.03,0.45,87.55,10.97,2.922207160342962,70.24,9.68,18.84,1.24,10.099350659955055,4.66555555555555,82.7766666666667,66.16,28.44,0.063,5.505,1.905,9.165,1.95,0.0515,0.18,54.725,11.32,0.0795,2.056802804164,0.365,119.7520986494339,0.3,96.31,0.98,0.36,1.38,0.0,0.0,3.130385066640108,1.0,60.14,2.12,4.6,0.03,0.005,0.024,0.155,3.01,8.33,0.07,0.1,0.019,15.721003264089417,0.0,0.0,0.0,0.0,0.0,0.0,0.0,0.0,0.0,0.0,0.0,0.0,0.0,2110.628634014774,7.0,1.3,3.78,82.5,25.54545455,11.0,60.0,26.5,8.0,122.34,112.0,542.0,41.0984848484849,430.0,88.03571428571429
2024-09-07 10:00:00,2.69,1.29,1.4,1132.0,3500.0,0.0,2301.0,1384.0,256.0,116018.0,2.43026401945882,0.97,10.39,0.42,88.22,2.4,36.243337000197926,9.6,1.03,0.45,87.55,10.97,2.9066677658715365,70.24,9.68,18.84,1.24,10.045645434692425,4.66555555555555,82.7766666666667,66.16,28.44,0.063,5.505,1.905,9.165,1.95,0.0515,0.18,54.725,11.32,0.0795,2.056802804164,0.365,119.1152940022657,0.3,96.31,0.98,0.36,1.38,0.0,0.0,3.11373864640744,1.0,60.14,2.12,4.6,0.03,0.005,0.024,0.155,3.01,8.33,0.07,0.1,0.019,15.637403827840489,0.0,0.0,0.0,0.0,0.0,0.0,0.0,0.0,0.0,0.0,0.0,0.0,0.0,2110.628634014774,7.0,1.3,3.81,82.5,25.54545455,11.0,60.0,26.5,8.0,122.2075,111.0,541.0,40.1703335699077,430.0,87.56756756756756
2024-09-07 11:00:00,2.67,1.3,1.37,1147.0,3500.0,0.0,2296.0,1401.0,258.0,115401.0,2.44325011435075,0.97,10.39,0.42,88.22,2.4,38.94164663086215,9.6,1.03,0.45,87.55,10.97,3.123068634967823,70.24,9.68,18.84,1.24,10.793541850039627,4.66555555555555,82.7766666666667,66.16,28.44,0.063,5.505,1.905,9.165,1.95,0.0515,0.18,54.725,11.32,0.0795,2.056802804164,0.365,127.98340526265982,0.3,96.31,0.98,0.36,1.38,0.0,0.0,3.3455559036574187,1.0,60.14,2.12,4.6,0.03,0.005,0.024,0.155,3.01,8.33,0.07,0.1,0.019,16.801605605039345,0.0,0.0,0.0,0.0,0.0,0.0,0.0,0.0,0.0,0.0,0.0,0.0,0.0,2110.628634014774,8.0,1.3,4.04,82.5,25.54545455,11.0,60.0,26.5,8.0,122.7375,115.0,545.0,39.4592007657334,430.0,94.08695652173913
2024-09-07 12:00:00,2.66,1.3,1.36,1153.0,3499.0,0.0,2308.0,1417.0,260.0,115399.0,2.44259475316432,0.97,10.39,0.42,88.22,2.4,37.81130308615543,9.6,1.03,0.45,87.55,10.97,3.032416575370164,70.24,9.68,18.84,1.24,10.480242043527465,4.66555555555555,82.7766666666667,66.16,28.44,0.063,5.505,1.905,9.165,1.95,0.0515,0.18,54.725,11.32,0.0795,2.056802804164,0.365,124.26848233349996,0.3,96.31,0.98,0.36,1.38,0.0,0.0,3.248445795422869,1.0,60.14,2.12,4.6,0.03,0.005,0.024,0.155,3.01,8.33,0.07,0.1,0.019,16.31391214368188,0.0,0.0,0.0,0.0,0.0,0.0,0.0,0.0,0.0,0.0,0.0,0.0,0.0,2110.628634014774,7.0,1.3,3.98,82.5,25.54545455,11.0,60.0,26.5,8.0,123.135,118.0,548.0,39.9474061678221,430.0,91.35593220338984
2024-09-07 13:00:00,2.67,1.3,1.37,1178.0,3499.0,0.0,2332.0,1402.0,263.0,115121.0,2.44848984599102,0.97,10.39,0.42,88.22,2.4,36.91084229609309,9.6,1.03,0.45,87.55,10.97,2.9602008091207392,70.24,9.68,18.84,1.24,10.230659345754358,4.66555555555555,82.7766666666667,66.16,28.44,0.063,5.505,1.905,9.165,1.95,0.0515,0.18,54.725,11.32,0.0795,2.056802804164,0.365,121.3090790162722,0.3,96.31,0.98,0.36,1.38,0.0,0.0,3.171085381243116,1.0,60.14,2.12,4.6,0.03,0.005,0.024,0.155,3.01,8.33,0.07,0.1,0.019,15.925402967353437,0.0,0.0,0.0,0.0,0.0,0.0,0.0,0.0,0.0,0.0,0.0,0.0,0.0,2110.628634014774,7.0,1.3,3.85,82.5,25.54545455,11.0,60.0,26.5,8.0,123.665,122.0,552.0,40.9439386679444,430.0,89.18032786885246
2024-09-07 14:00:00,2.72,1.3,1.42,1149.0,3499.0,0.0,2313.0,1332.0,251.0,113718.0,2.47868050931589,0.97,10.39,0.42,88.22,2.4,35.48597522216303,9.6,1.03,0.45,87.55,10.97,2.8459283514157105,70.24,9.68,18.84,1.24,9.835725804833691,4.66555555555555,82.7766666666667,66.16,28.44,0.063,5.505,1.905,9.165,1.95,0.0515,0.18,54.725,11.32,0.0795,2.056802804164,0.365,116.62619177483523,0.3,96.31,0.98,0.36,1.38,0.0,0.0,3.048672158805422,1.0,60.14,2.12,4.6,0.03,0.005,0.024,0.155,3.01,8.33,0.07,0.1,0.019,15.3106355733931,0.0,0.0,0.0,0.0,0.0,0.0,0.0,0.0,0.0,0.0,0.0,0.0,0.0,2110.628634014774,7.0,1.3,3.77,82.5,25.54545455,11.0,60.0,26.5,8.0,123.665,122.0,552.0,40.9300072656818,430.0,85.73770491803279
2024-09-07 15:00:00,2.68,1.25,1.43,1158.0,3499.0,0.0,2314.0,1339.0,258.0,114467.0,2.46247100924404,0.97,10.39,0.42,88.22,2.4,35.49632534618673,9.6,1.03,0.45,87.55,10.97,2.8467584176944394,70.24,9.68,18.84,1.24,9.838594571474763,4.66555555555555,82.7766666666667,66.16,28.44,0.063,5.505,1.905,9.165,1.95,0.0515,0.18,54.725,11.32,0.0795,2.056802804164,0.365,116.66020790491832,0.3,96.31,0.98,0.36,1.38,0.0,0.0,3.049561358968408,1.0,60.14,2.12,4.6,0.03,0.005,0.024,0.155,3.01,8.33,0.07,0.1,0.019,15.315101196109522,0.0,0.0,0.0,0.0,0.0,0.0,0.0,0.0,0.0,0.0,0.0,0.0,0.0,2110.628634014774,7.0,1.3,3.52,82.5,25.54545455,11.0,60.0,26.5,8.0,123.135,118.0,548.0,40.9069097888676,430.0,85.76271186440678
2024-09-07 16:00:00,2.7,1.3,1.4,1157.0,3499.0,0.0,2313.0,1358.0,255.0,114153.0,2.46924056707433,0.98,10.42,0.4,88.2,2.8,35.698009012926434,5.9,1.04,0.44,87.64,10.88,2.86293318143134,70.42,9.76,18.7,1.12,9.894495676994506,4.66555555555555,82.7766666666667,66.16,28.44,0.0595,5.66,1.765,9.695,1.995,0.047,0.17,54.985,10.975,0.0815,1.939066036116185,0.315,117.32304999528716,0.2,95.9,0.89,0.58,1.21,0.0,0.0,3.066888412144365,1.0,59.33,2.02,3.8,0.13,0.004,0.024,0.15,2.88,9.68,0.07,0.05,0.024,15.40211881654196,0.0,0.0,0.0,0.0,0.0,0.0,0.0,0.0,0.0,0.0,0.0,0.0,0.0,2110.628634014774,7.0,1.3,3.98,82.5,25.54545455,11.0,60.0,26.5,8.0,123.4,120.0,550.0,41.2189833774994,430.0,86.25
2024-09-07 17:00:00,2.68,1.3,1.38,1136.0,3500.0,0.0,2313.0,1396.0,256.0,115779.0,2.43527787601054,0.98,10.42,0.4,88.2,2.8,35.62283669120962,5.9,1.04,0.44,87.64,10.88,2.8569044604993032,70.42,9.76,18.7,1.12,9.8736599992404,4.66555555555555,82.7766666666667,66.16,28.44,0.0595,5.66,1.765,9.695,1.995,0.047,0.17,54.985,10.975,0.0815,1.939066036116185,0.315,117.07599290995088,0.2,95.9,0.89,0.58,1.21,0.0,0.0,3.0604302054050545,1.0,59.33,2.02,3.8,0.13,0.004,0.024,0.15,2.88,9.68,0.07,0.05,0.024,15.369685270167476,0.0,0.0,0.0,0.0,0.0,0.0,0.0,0.0,0.0,0.0,0.0,0.0,0.0,2110.628634014774,7.0,1.3,3.65,82.5,25.54545455,11.0,60.0,26.5,8.0,123.0025,117.0,547.0,40.1031434184676,430.0,86.06837606837607
2024-09-07 18:00:00,2.7,1.3,1.4,1127.0,3500.0,0.0,2308.0,1406.0,258.0,117807.0,2.39337922750508,0.98,10.42,0.4,88.2,2.8,35.84646954190268,5.9,1.04,0.44,87.64,10.88,2.874839519804022,70.42,9.76,18.7,1.12,9.935644808354406,4.66555555555555,82.7766666666667,66.16,28.44,0.0595,5.66,1.765,9.695,1.995,0.047,0.17,54.985,10.975,0.0815,1.939066036116185,0.315,117.8109719423375,0.2,95.9,0.89,0.58,1.21,0.0,0.0,3.0796429575256834,1.0,59.33,2.02,3.8,0.13,0.004,0.024,0.15,2.88,9.68,0.07,0.05,0.024,15.466172996875404,0.0,0.0,0.0,0.0,0.0,0.0,0.0,0.0,0.0,0.0,0.0,0.0,0.0,2110.628634014774,7.0,1.3,3.72,82.5,25.54545455,11.0,60.0,26.5,8.0,122.7375,115.0,545.0,39.7811087318582,430.0,86.6086956521739
2024-09-07 19:00:00,2.71,1.3,1.41,1148.0,3500.0,0.0,2318.0,1385.0,260.0,117585.0,2.39789536070259,0.98,10.42,0.4,88.2,2.8,35.84707954921229,5.9,1.04,0.44,87.64,10.88,2.8748884415847007,70.42,9.76,18.7,1.12,9.935813885422142,4.66555555555555,82.7766666666667,66.16,28.44,0.0595,5.66,1.765,9.695,1.995,0.047,0.17,54.985,10.975,0.0815,1.939066036116185,0.315,117.81297675773372,0.2,95.9,0.89,0.58,1.21,0.0,0.0,3.079695364491811,1.0,59.33,2.02,3.8,0.13,0.004,0.024,0.15,2.88,9.68,0.07,0.05,0.024,15.466436188165938,0.0,0.0,0.0,0.0,0.0,0.0,0.0,0.0,0.0,0.0,0.0,0.0,0.0,2110.628634014774,7.0,1.3,3.84,82.5,25.54545455,11.0,60.0,26.5,8.0,123.135,118.0,548.0,40.6330597889801,430.0,86.61016949152543
2024-09-07 20:00:00,2.71,1.3,1.41,1149.0,3500.0,0.0,2292.0,1389.0,260.0,117280.0,2.40412782277692,0.98,10.42,0.4,88.2,2.8,37.980490407614816,5.9,1.04,0.44,87.64,10.88,3.045985175128996,70.42,9.76,18.7,1.12,10.527136065549142,4.66555555555555,82.7766666666667,66.16,28.44,0.0595,5.66,1.765,9.695,1.995,0.047,0.17,54.985,10.975,0.0815,1.939066036116185,0.315,124.82452378015206,0.2,95.9,0.89,0.58,1.21,0.0,0.0,3.262981021616511,1.0,59.33,2.02,3.8,0.13,0.004,0.024,0.15,2.88,9.68,0.07,0.05,0.024,16.386909022203213,0.0,0.0,0.0,0.0,0.0,0.0,0.0,0.0,0.0,0.0,0.0,0.0,0.0,2110.628634014774,8.0,1.3,3.9,82.5,25.54545455,11.0,60.0,26.5,8.0,123.2675,119.0,549.0,41.3431769468921,430.0,91.76470588235294
2024-09-07 21:00:00,2.71,1.3,1.41,1140.0,3500.0,0.0,2299.0,1345.0,250.0,113679.0,2.48023860077501,0.98,10.42,0.4,88.2,2.8,35.85915469390662,5.9,1.04,0.44,87.64,10.88,2.875856852243218,70.42,9.76,18.7,1.12,9.939160779836724,4.66555555555555,82.7766666666667,66.16,28.44,0.0595,5.66,1.765,9.695,1.995,0.047,0.17,54.985,10.975,0.0815,1.939066036116185,0.315,117.85266224283065,0.2,95.9,0.89,0.58,1.21,0.0,0.0,3.080732764681961,1.0,59.33,2.02,3.8,0.13,0.004,0.024,0.15,2.88,9.68,0.07,0.05,0.024,15.471646081335097,0.0,0.0,0.0,0.0,0.0,0.0,0.0,0.0,0.0,0.0,0.0,0.0,0.0,2110.628634014774,7.0,1.3,3.81,82.5,25.54545455,11.0,60.0,26.5,8.0,123.665,122.0,552.0,41.3201160541586,430.0,86.63934426229508
2024-09-07 22:00:00,2.67,1.3,1.37,1148.0,3500.0,0.0,2306.0,1399.0,257.0,114795.0,2.45614049614541,0.98,10.42,0.4,88.2,2.8,36.00842648260405,5.9,1.04,0.44,87.64,10.88,2.887828252574221,70.42,9.76,18.7,1.12,9.980534769837936,4.66555555555555,82.7766666666667,66.16,28.44,0.0595,5.66,1.765,9.695,1.995,0.047,0.17,54.985,10.975,0.0815,1.939066036116185,0.315,118.3432504300288,0.2,95.9,0.89,0.58,1.21,0.0,0.0,3.0935570070325764,1.0,59.33,2.02,3.8,0.13,0.004,0.024,0.15,2.88,9.68,0.07,0.05,0.024,15.53605028451189,0.0,0.0,0.0,0.0,0.0,0.0,0.0,0.0,0.0,0.0,0.0,0.0,0.0,2110.628634014774,7.0,1.3,3.83,82.5,25.54545455,11.0,60.0,26.5,8.0,123.4,120.0,550.0,40.4962659600096,430.0,87.0
2024-09-07 23:00:00,2.67,1.3,1.37,1149.0,3500.0,0.0,2305.0,1435.0,261.0,115357.0,2.44418149257239,0.96,10.58,0.42,88.04,2.9,35.881303534962164,6.1,1.03,0.45,87.6,10.92,2.846706380824142,70.2,9.92,18.68,1.2,10.291843057209883,4.93333333333333,82.6655555555556,66.16,28.68,0.057,5.585,1.765,8.91,1.925,0.0485,0.165,55.24,10.72,0.0765,1.91945050012824,0.315,120.450701702278,0.3,94.64,1.15,0.58,1.23,0.0,0.0,2.186552350150526,1.0,59.88,1.89,4.0,0.02,0.003,0.021,0.103,2.2,9.8,0.1,0.09,0.014,15.354123732911056,0.0,0.0,0.0,0.0,0.0,0.0,0.0,0.0,0.0,0.0,0.0,0.0,0.0,2110.628634014774,7.0,1.3,3.99,82.5,25.54545455,11.0,60.0,26.5,8.0,123.7975,123.0,553.0,39.6348786932501,430.0,86.66666666666667
2024-09-08 00:00:00,2.68,1.3,1.38,1144.0,3500.0,0.0,2301.0,1408.0,256.0,115485.0,2.44147399829457,0.96,10.58,0.42,88.04,2.9,35.46454348309261,6.1,1.03,0.45,87.6,10.92,2.813641988451283,70.2,9.92,18.68,1.2,10.172303669735385,4.93333333333333,82.6655555555556,66.16,28.68,0.057,5.585,1.765,8.91,1.925,0.0485,0.165,55.24,10.72,0.0765,1.91945050012824,0.315,119.05167112803336,0.3,94.64,1.15,0.58,1.23,0.0,0.0,2.161155623134289,1.0,59.88,1.89,4.0,0.02,0.003,0.021,0.103,2.2,9.8,0.1,0.09,0.014,15.17578613720179,0.0,0.0,0.0,0.0,0.0,0.0,0.0,0.0,0.0,0.0,0.0,0.0,0.0,2145.69809335376,7.0,1.3,4.04,82.5,25.54545455,11.0,60.0,26.5,8.0,123.4,120.0,550.0,39.2814371257485,430.0,87.08333333333333
2024-09-08 01:00:00,2.73,1.3,1.43,1159.0,3500.0,0.0,2296.0,1352.0,257.0,115874.0,2.43328244519564,0.96,10.58,0.42,88.04,2.9,37.670472025103166,6.1,1.03,0.45,87.6,10.92,2.9886532126133245,70.2,9.92,18.68,1.2,10.80503069225481,4.93333333333333,82.6655555555556,66.16,28.68,0.057,5.585,1.765,8.91,1.925,0.0485,0.165,55.24,10.72,0.0765,1.91945050012824,0.315,126.45679899724118,0.3,94.64,1.15,0.58,1.23,0.0,0.0,2.295581570984747,1.0,59.88,1.89,4.0,0.02,0.003,0.021,0.103,2.2,9.8,0.1,0.09,0.014,16.11973455721913,0.0,0.0,0.0,0.0,0.0,0.0,0.0,0.0,0.0,0.0,0.0,0.0,0.0,2145.69809335376,8.0,1.3,3.82,82.5,25.54545455,11.0,60.0,26.5,8.0,123.4,120.0,550.0,40.995145631068,430.0,92.5
2024-09-08 02:00:00,2.71,1.3,1.41,1149.0,3499.0,0.0,2306.0,1256.0,255.0,115048.0,2.45004255803121,0.96,10.58,0.42,88.04,2.9,35.566355569646944,6.1,1.03,0.45,87.6,10.92,2.8217194295664543,70.2,9.92,18.68,1.2,10.201506455390128,4.93333333333333,82.6655555555556,66.16,28.68,0.057,5.585,1.765,8.91,1.925,0.0485,0.165,55.24,10.72,0.0765,1.91945050012824,0.315,119.39344626045832,0.3,94.64,1.15,0.58,1.23,0.0,0.0,2.167359897650464,1.0,59.88,1.89,4.0,0.02,0.003,0.021,0.103,2.2,9.8,0.1,0.09,0.014,15.219352987356435,0.0,0.0,0.0,0.0,0.0,0.0,0.0,0.0,0.0,0.0,0.0,0.0,0.0,2145.69809335376,7.0,1.3,3.74,82.5,25.54545455,11.0,60.0,26.5,8.0,123.4,120.0,550.0,41.1409233744259,430.0,87.33333333333333
2024-09-08 03:00:00,2.67,1.3,1.37,1147.0,3500.0,0.0,2311.0,1419.0,260.0,116179.0,2.42689810636085,0.96,10.58,0.42,88.04,2.9,35.5037019779212,6.1,1.03,0.45,87.6,10.92,2.816748696572503,70.2,9.92,18.68,1.2,10.183535510371824,4.93333333333333,82.6655555555556,66.16,28.68,0.057,5.585,1.765,8.91,1.925,0.0485,0.165,55.24,10.72,0.0765,1.91945050012824,0.315,119.18312310204296,0.3,94.64,1.15,0.58,1.23,0.0,0.0,2.163541882563587,1.0,59.88,1.89,4.0,0.02,0.003,0.021,0.103,2.2,9.8,0.1,0.09,0.014,15.1925426180305,0.0,0.0,0.0,0.0,0.0,0.0,0.0,0.0,0.0,0.0,0.0,0.0,0.0,2145.69809335376,7.0,1.3,3.71,82.5,25.54545455,11.0,60.0,26.5,8.0,123.0025,117.0,547.0,40.3365384615385,430.0,87.17948717948718
2024-09-08 04:00:00,2.66,1.3,1.36,1156.0,3500.0,0.0,2303.0,1445.0,264.0,116551.0,2.41915651091821,0.96,10.58,0.42,88.04,2.9,36.88991269485328,6.1,1.03,0.45,87.6,10.92,2.926726164063679,70.2,9.92,18.68,1.2,10.581142668901782,4.93333333333333,82.6655555555556,66.16,28.68,0.057,5.585,1.765,8.91,1.925,0.0485,0.165,55.24,10.72,0.0765,1.91945050012824,0.315,123.836522981983,0.3,94.64,1.15,0.58,1.23,0.0,0.0,2.2480154663607386,1.0,59.88,1.89,4.0,0.02,0.003,0.021,0.103,2.2,9.8,0.1,0.09,0.014,15.785722039366838,0.0,0.0,0.0,0.0,0.0,0.0,0.0,0.0,0.0,0.0,0.0,0.0,0.0,2145.69809335376,7.0,1.3,3.92,82.5,25.54545455,11.0,60.0,26.5,8.0,123.4,120.0,550.0,39.5823331733077,430.0,90.58333333333331
2024-09-08 05:00:00,2.66,1.3,1.36,1159.0,3500.0,0.0,2291.0,1431.0,264.0,116475.0,2.42073411009786,0.96,10.58,0.42,88.04,2.9,38.009845646950936,6.1,1.03,0.45,87.6,10.92,3.015578016330562,70.2,9.92,18.68,1.2,10.90237331110395,4.93333333333333,82.6655555555556,66.16,28.68,0.057,5.585,1.765,8.91,1.925,0.0485,0.165,55.24,10.72,0.0765,1.91945050012824,0.315,127.59604943865776,0.3,94.64,1.15,0.58,1.23,0.0,0.0,2.316262486038664,1.0,59.88,1.89,4.0,0.02,0.003,0.021,0.103,2.2,9.8,0.1,0.09,0.014,16.264957391067945,0.0,0.0,0.0,0.0,0.0,0.0,0.0,0.0,0.0,0.0,0.0,0.0,0.0,2145.69809335376,8.0,1.3,3.89,82.5,25.54545455,11.0,60.0,26.5,8.0,123.7975,123.0,553.0,39.4768418526518,430.0,93.33333333333331
2024-09-08 06:00:00,2.65,1.3,1.35,1178.0,3499.0,0.0,2282.0,1421.0,264.0,114781.0,2.45573846815513,0.96,10.58,0.42,88.04,2.9,37.92296599975791,6.1,1.03,0.45,87.6,10.92,3.0086852665789494,70.2,9.92,18.68,1.2,10.877453600678573,4.93333333333333,82.6655555555556,66.16,28.68,0.057,5.585,1.765,8.91,1.925,0.0485,0.165,55.24,10.72,0.0765,1.91945050012824,0.315,127.30440132565512,0.3,94.64,1.15,0.58,1.23,0.0,0.0,2.310968171784861,1.0,59.88,1.89,4.0,0.02,0.003,0.021,0.103,2.2,9.8,0.1,0.09,0.014,16.227780345602653,0.0,0.0,0.0,0.0,0.0,0.0,0.0,0.0,0.0,0.0,0.0,0.0,0.0,2145.69809335376,7.0,1.3,4.15,82.5,25.54545455,11.0,60.0,26.5,8.0,124.0625,125.0,555.0,39.2289156626506,430.0,93.12
