Repository: saikumar-voptimai/evonith_bf_webapp

# Evonith BF2 — Blast Furnace Intelligence Platform

Monitoring, modelling and optimisation of **Blast Furnace 2 (BF2)** at Evonith Steel: live telemetry from InfluxDB,
manual plant reports from Neon PostgreSQL, a two-zone energy model of the furnace, blend and fuel optimisers, a
conversational assistant (FurnaceMind) and a live digital twin evaluated every hour.

The platform has three deployable parts that share one Python service layer, plus the shared data library:

| Part | Path | What it is |
|---|---|---|
| **Streamlit app** (legacy) | `src/app.py`, `src/custom_pages/` | The original 11-page dashboard; still the home of the model pages. Served under `/legacy` in production |

File: src/data/V13_df_filtered.csv (part 98 of 268)
NM3/HR.,STEAMKGS/HR.,RAFTOC,PERMEABILITYKGS/HR.,TUYEREVELOCITYM/S,HOT BLAST VOLUMENM3/HR.,O2 ENRICHMENT %,COKE_VM%,COKE_ASH%,COKE_IM%,COKE_FC%,COKE_MOIST%,COKE_CALC_MT,NUTCOKE_MOIST%,NUTCOKE_VM%,NUTCOKE_IM%,NUTCOKE_FC%,NUTCOKE_ASH%,NUTCOKE_CALC_MT,PCI_2_FC%,PCI_2_ASH%,PCI_2_VM%,PCI_2_IM%,PCI_2_CALC_MT,SINTER_SP_02_COLD_STRENGTH_AI,SINTER_SP_02_COLD_STRENGTH_TI,SINTER_SP_02_HOT_STRENGTH_RI,SINTER_SP_02_HOT_STRENGTH_RDI,SINTER_SP_02_P%,SINTER_SP_02_SIO2%,SINTER_SP_02_MGO%,SINTER_SP_02_FEO%,SINTER_SP_02_AL2O3%,SINTER_SP_02_NA2O%,SINTER_SP_02_TIO2%,SINTER_SP_02_FE(T)%,SINTER_SP_02_CAO%,SINTER_SP_02_K2O%,SINTER_SP_02_BASICITY,SINTER_SP_02_MNO%,SINTER_CALC_MT,FLUX_TM%,FLUX_SIO2%,FLUX_FE2O3%,FLUX_AL2O3%,FLUX_LOI%,FLUX_MGO%,FLUX_CAO%,FLUX_CALC_MT,GEOMIN TYPE,ORE_FE(T)%,ORE_LOI%,ORE_TM%,ORE_MGO%,ORE_NA2O%,ORE_P%,ORE_TIO2%,ORE_AL2O3%,ORE_SIO2%,ORE_MNO%,ORE_CAO%,ORE_K2O%,ORE_CALC_MT,LLOYDS_PELLET_PCT_SIO2,LLOYDS_PELLET_PCT_AL2O3,LLOYDS_PELLET_PCT_FE2O3,LLOYDS_PELLET_PCT_MGO,LLOYDS_PELLET_PCT_TIO2,LLOYDS_PELLET_PCT_NA2O,TOTAL_PELLET_CALC_MT,LLOYDS_PELLET_PCT_K2O,LLOYDS_PELLET_PCT_TM,LLOYDS_PELLET_PCT_LOI,LLOYDS_PELLET_PCT_MNO,LLOYDS_PELLET_PCT_CAO,LLOYDS_PELLET_PCT_P,DAILYPRODUCTION,CHARGES/HRS.,STOCKRODLEVEL,FURNACE TOP GAS ANALYSISH2%,COKE_DISCHARGE_TIME,WEIGHTED_COKE_ANGLE,TOTAL_COKE_PORTIONS,NON_COKE_DISCHARGE_TIME,WEIGHTED_NON_COKE_ANGLE,TOTAL_NON_COKE_PORTIONS,UNITCOST LAKHS/THM,ACTUALKG/THM.,ACT. FUEL RATEKG/THM.,FURNACETOPGASANALYSISCO2ETACO,COKE RATE KG/THM,PRODUCTIONTONNESPERHR
2024-09-08 07:00:00,2.7,1.3,1.4,1140.0,3499.0,0.0,2283.0,1361.0,253.0,114404.0,2.46382625444909,0.96,10.58,0.42,88.04,2.9,36.61897014757481,6.1,1.03,0.45,87.6,10.92,2.905230460112377,70.2,9.92,18.68,1.2,10.503428151886157,4.93333333333333,82.6655555555556,66.16,28.68,0.057,5.585,1.765,8.91,1.925,0.0485,0.165,55.24,10.72,0.0765,1.91945050012824,0.315,122.9269902525242,0.3,94.64,1.15,0.58,1.23,0.0,0.0,2.2315046374570384,1.0,59.88,1.89,4.0,0.02,0.003,0.021,0.103,2.2,9.8,0.1,0.09,0.014,15.669781842507206,0.0,0.0,0.0,0.0,0.0,0.0,0.0,0.0,0.0,0.0,0.0,0.0,0.0,2145.69809335376,7.0,1.3,4.02,82.5,25.54545455,11.0,60.0,26.5,8.0,123.665,122.0,552.0,39.0862944162437,430.0,89.91803278688525
2024-09-08 08:00:00,2.66,1.3,1.36,1107.0,3500.0,0.0,2286.0,1406.0,250.0,114777.0,2.45652545915716,0.97,10.54,0.43,88.06,2.6,35.6859991515865,5.7,1.04,0.46,87.72,10.78,2.831211563758294,70.21,9.84,18.79,1.16,10.235823853221689,4.93333333333333,82.6655555555556,66.16,28.92,0.0584999999999999,5.69,1.745,9.135,1.99,0.052,0.16,55.345,10.585,0.071,1.86028848529775,0.31,119.79508031438148,0.2,96.56,0.7300000000000001,0.62,1.35,0.0,0.0,2.174650796516929,1.0,59.4,2.18,4.7,0.03,0.004,0.021,0.237,3.08,8.92,0.07,0.16,0.018,15.270550189798056,0.0,0.0,0.0,0.0,0.0,0.0,0.0,0.0,0.0,0.0,0.0,0.0,0.0,2145.69809335376,7.0,1.3,3.89,82.5,25.54545455,11.0,60.0,26.5,8.0,123.135,118.0,548.0,39.1062801932367,430.0,87.62711864406779
2024-09-08 09:00:00,2.69,1.3,1.39,1100.0,3499.0,0.0,2275.0,1395.0,251.0,116656.0,2.41629014091176,0.97,10.54,0.43,88.06,2.6,36.02041407060191,5.7,1.04,0.46,87.72,10.78,2.8577429600571027,70.21,9.84,18.79,1.16,10.33174416612622,4.93333333333333,82.6655555555556,66.16,28.92,0.0584999999999999,5.69,1.745,9.135,1.99,0.052,0.16,55.345,10.585,0.071,1.86028848529775,0.31,120.91768478207776,0.2,96.56,0.7300000000000001,0.62,1.35,0.0,0.0,2.1950295357226004,1.0,59.4,2.18,4.7,0.03,0.004,0.021,0.237,3.08,8.92,0.07,0.16,0.018,15.41365112367831,0.0,0.0,0.0,0.0,0.0,0.0,0.0,0.0,0.0,0.0,0.0,0.0,0.0,2145.69809335376,7.0,1.3,3.75,82.5,25.54545455,11.0,60.0,26.5,8.0,122.87,116.0,546.0,39.5450145208132,430.0,88.44827586206897
2024-09-08 10:00:00,2.68,1.3,1.38,1102.0,3500.0,0.0,2277.0,1408.0,253.0,116797.0,2.41406414149386,0.97,10.54,0.43,88.06,2.6,36.72256639166627,5.7,1.04,0.46,87.72,10.78,2.913449450506559,70.21,9.84,18.79,1.16,10.533142687883068,4.93333333333333,82.6655555555556,66.16,28.92,0.0584999999999999,5.69,1.745,9.135,1.99,0.052,0.16,55.345,10.585,0.071,1.86028848529775,0.31,123.2747546608707,0.2,96.56,0.7300000000000001,0.62,1.35,0.0,0.0,2.237817635834152,1.0,59.4,2.18,4.7,0.03,0.004,0.021,0.237,3.08,8.92,0.07,0.16,0.018,15.714112159227591,0.0,0.0,0.0,0.0,0.0,0.0,0.0,0.0,0.0,0.0,0.0,0.0,0.0,2145.69809335376,7.0,1.3,3.86,82.5,25.54545455,11.0,60.0,26.5,8.0,122.87,116.0,546.0,40.0676655389077,430.0,90.17241379310344
2024-09-08 11:00:00,2.68,1.3,1.38,1102.0,3499.0,0.0,2276.0,1398.0,250.0,115864.0,2.4327974521854,0.97,10.54,0.43,88.06,2.6,35.58246143644651,5.7,1.04,0.46,87.72,10.78,2.8229972168615096,70.21,9.84,18.79,1.16,10.206126105098225,4.93333333333333,82.6655555555556,66.16,28.92,0.0584999999999999,5.69,1.745,9.135,1.99,0.052,0.16,55.345,10.585,0.071,1.86028848529775,0.31,119.44751238310184,0.2,96.56,0.7300000000000001,0.62,1.35,0.0,0.0,2.1683413648055647,1.0,59.4,2.18,4.7,0.03,0.004,0.021,0.237,3.08,8.92,0.07,0.16,0.018,15.226244918454348,0.0,0.0,0.0,0.0,0.0,0.0,0.0,0.0,0.0,0.0,0.0,0.0,0.0,2145.69809335376,7.0,1.3,3.83,82.5,25.54545455,11.0,60.0,26.5,8.0,123.135,118.0,548.0,41.0372848948375,430.0,87.37288135593221
2024-09-08 12:00:00,2.7,1.3,1.4,1098.0,3499.0,0.0,2288.0,1371.0,247.0,115078.0,2.4494042188981,0.97,10.54,0.43,88.06,2.6,35.499081506554994,5.7,1.04,0.46,87.72,10.78,2.8163821233428603,70.21,9.84,18.79,1.16,10.182210219441268,4.93333333333333,82.6655555555556,66.16,28.92,0.0584999999999999,5.69,1.745,9.135,1.99,0.052,0.16,55.345,10.585,0.071,1.86028848529775,0.31,119.16761254463768,0.2,96.56,0.7300000000000001,0.62,1.35,0.0,0.0,2.163260318029156,1.0,59.4,2.18,4.7,0.03,0.004,0.021,0.237,3.08,8.92,0.07,0.16,0.018,15.190565452151006,0.0,0.0,0.0,0.0,0.0,0.0,0.0,0.0,0.0,0.0,0.0,0.0,0.0,2145.69809335376,7.0,1.3,3.8,82.5,25.54545455,11.0,60.0,26.5,8.0,122.4725,113.0,543.0,39.6135265700483,430.0,87.16814159292035
2024-09-08 13:00:00,2.66,1.3,1.36,1109.0,3500.0,0.0,2302.0,1423.0,254.0,116168.0,2.42712777880487,0.97,10.54,0.43,88.06,2.6,36.40007342296502,5.7,1.04,0.46,87.72,10.78,2.887863903123136,70.21,9.84,18.79,1.16,10.44064195089917,4.93333333333333,82.6655555555556,66.16,28.92,0.0584999999999999,5.69,1.745,9.135,1.99,0.052,0.16,55.345,10.585,0.071,1.86028848529775,0.31,122.19217123866405,0.2,96.56,0.7300000000000001,0.62,1.35,0.0,0.0,2.2181654022430943,1.0,59.4,2.18,4.7,0.03,0.004,0.021,0.237,3.08,8.92,0.07,0.16,0.018,15.576112798652302,0.0,0.0,0.0,0.0,0.0,0.0,0.0,0.0,0.0,0.0,0.0,0.0,0.0,2145.69809335376,7.0,1.3,3.64,82.5,25.54545455,11.0,60.0,26.5,8.0,122.4725,113.0,543.0,39.9370307580528,430.0,89.38053097345133
2024-09-08 14:00:00,2.71,1.3,1.41,1103.0,3500.0,0.0,2287.0,1368.0,248.0,115318.0,2.44500762619825,0.97,10.54,0.43,88.06,2.6,35.66174707416633,5.7,1.04,0.46,87.72,10.78,2.8292874825031915,70.21,9.84,18.79,1.16,10.228867623931508,4.93333333333333,82.6655555555556,66.16,28.92,0.0584999999999999,5.69,1.745,9.135,1.99,0.052,0.16,55.345,10.585,0.071,1.86028848529775,0.31,119.7136680061538,0.2,96.56,0.7300000000000001,0.62,1.35,0.0,0.0,2.173172911611565,1.0,59.4,2.18,4.7,0.03,0.004,0.021,0.237,3.08,8.92,0.07,0.16,0.018,15.26017237849232,0.0,0.0,0.0,0.0,0.0,0.0,0.0,0.0,0.0,0.0,0.0,0.0,0.0,2145.69809335376,7.0,1.3,3.75,82.5,25.54545455,11.0,60.0,26.5,8.0,122.2075,111.0,541.0,40.3288201160542,430.0,87.56756756756756
2024-09-08 15:00:00,2.69,1.3,1.39,1108.0,3499.0,0.0,2284.0,1392.0,251.0,116251.0,2.42470329479636,0.97,10.54,0.43,88.06,2.6,36.475286661204464,5.7,1.04,0.46,87.72,10.78,2.8938310777830547,70.21,9.84,18.79,1.16,10.462215382394788,4.93333333333333,82.6655555555556,66.16,28.92,0.0584999999999999,5.69,1.745,9.135,1.99,0.052,0.16,55.345,10.585,0.071,1.86028848529775,0.31,122.44465613833928,0.2,96.56,0.7300000000000001,0.62,1.35,0.0,0.0,2.2227487831861708,1.0,59.4,2.18,4.7,0.03,0.004,0.021,0.237,3.08,8.92,0.07,0.16,0.018,15.608297620621103,0.0,0.0,0.0,0.0,0.0,0.0,0.0,0.0,0.0,0.0,0.0,0.0,0.0,2145.69809335376,7.0,1.3,3.78,82.5,25.54545455,11.0,60.0,26.5,8.0,122.7375,115.0,545.0,39.850710329882,430.0,89.56521739130434
2024-09-08 16:00:00,2.66,1.3,1.36,1109.0,3499.0,0.0,2281.0,1424.0,253.0,115811.0,2.43391016346644,0.98,10.6,0.4,88.02,3.2,35.76702866778302,5.4,1.04,0.44,87.62,10.9,2.837640183068821,69.89,10.26,18.65,1.2,10.2590655691444,4.93333333333333,82.6655555555556,66.16,29.16,0.058,5.765000000000001,1.83,9.865,1.995,0.0505,0.17,54.815,11.015,0.0795,1.910690858759105,0.31,120.06708999973074,0.1,95.79999999999998,0.95,0.62,1.3,0.0,0.0,2.1795886126388666,1.0,60.13,2.07,4.5,0.03,0.004,0.025,0.12,2.5,9.0,0.06,0.09,0.018,15.30522388041487,0.0,0.0,0.0,0.0,0.0,0.0,0.0,0.0,0.0,0.0,0.0,0.0,0.0,2145.69809335376,7.0,1.3,3.83,82.5,25.54545455,11.0,60.0,26.5,8.0,122.7375,115.0,545.0,39.8248935163275,430.0,87.82608695652173
2024-09-08 17:00:00,2.65,1.3,1.35,1117.0,3500.0,0.0,2274.0,1424.0,254.0,115384.0,2.44360988087035,0.98,10.6,0.4,88.02,3.2,35.448312570743376,5.4,1.04,0.44,87.62,10.9,2.8123542804474155,69.89,10.26,18.65,1.2,10.16764815318173,4.93333333333333,82.6655555555556,66.16,29.16,0.058,5.765000000000001,1.83,9.865,1.995,0.0505,0.17,54.815,11.015,0.0795,1.910690858759105,0.31,118.9971852373569,0.1,95.79999999999998,0.95,0.62,1.3,0.0,0.0,2.1601665358925795,1.0,60.13,2.07,4.5,0.03,0.004,0.025,0.12,2.5,9.0,0.06,0.09,0.018,15.168840697322064,0.0,0.0,0.0,0.0,0.0,0.0,0.0,0.0,0.0,0.0,0.0,0.0,0.0,2145.69809335376,7.0,1.3,3.96,82.5,25.54545455,11.0,60.0,26.5,8.0,122.7375,115.0,545.0,39.2899690254944,430.0,87.04347826086956
2024-09-08 18:00:00,2.63,1.3,1.33,1149.0,3500.0,0.0,2289.0,1460.0,264.0,116611.0,2.41791248961161,0.98,10.6,0.4,88.02,3.2,38.8243423393856,5.4,1.04,0.44,87.62,10.9,3.080197545251931,69.89,10.26,18.65,1.2,11.135995596341893,4.93333333333333,82.6655555555556,66.16,29.16,0.058,5.765000000000001,1.83,9.865,1.995,0.0505,0.17,54.815,11.015,0.0795,1.910690858759105,0.31,130.33025049805755,0.1,95.79999999999998,0.95,0.62,1.3,0.0,0.0,2.365896682168064,1.0,60.13,2.07,4.5,0.03,0.004,0.025,0.12,2.5,9.0,0.06,0.09,0.018,16.61349219230512,0.0,0.0,0.0,0.0,0.0,0.0,0.0,0.0,0.0,0.0,0.0,0.0,0.0,2145.69809335376,8.0,1.3,3.98,82.5,25.54545455,11.0,60.0,26.5,8.0,123.4,120.0,550.0,39.2993326978074,430.0,95.33333333333331
2024-09-08 19:00:00,2.66,1.3,1.36,1167.0,3500.0,0.0,2301.0,1432.0,265.0,116566.0,2.4188453855973,0.98,10.6,0.4,88.02,3.2,37.9080335603966,5.4,1.04,0.44,87.62,10.9,3.0075005752153907,69.89,10.26,18.65,1.2,10.87317052544921,4.93333333333333,82.6655555555556,66.16,29.16,0.058,5.765000000000001,1.83,9.865,1.995,0.0505,0.17,54.815,11.015,0.0795,1.910690858759105,0.31,127.2542743062328,0.1,95.79999999999998,0.95,0.62,1.3,0.0,0.0,2.3100582115224886,1.0,60.13,2.07,4.5,0.03,0.004,0.025,0.12,2.5,9.0,0.06,0.09,0.018,16.2213905409133,0.0,0.0,0.0,0.0,0.0,0.0,0.0,0.0,0.0,0.0,0.0,0.0,0.0,2145.69809335376,7.0,1.3,4.01,82.5,25.54545455,11.0,60.0,26.5,8.0,123.4,120.0,550.0,39.3376221110317,430.0,93.08333333333331
2024-09-08 20:00:00,2.72,1.3,1.42,1143.0,3500.0,0.0,2300.0,1363.0,255.0,115899.0,2.43275787520528,0.98,10.6,0.4,88.02,3.2,35.523007006184045,5.4,1.04,0.44,87.62,10.9,2.818280294974001,69.89,10.26,18.65,1.2,10.189072776343853,4.93333333333333,82.6655555555556,66.16,29.16,0.058,5.765000000000001,1.83,9.865,1.995,0.0505,0.17,54.815,11.015,0.0795,1.910690858759105,0.31,119.24792855701688,0.1,95.79999999999998,0.95,0.62,1.3,0.0,0.0,2.1647183017780307,1.0,60.13,2.07,4.5,0.03,0.004,0.025,0.12,2.5,9.0,0.06,0.09,0.018,15.200803516142134,0.0,0.0,0.0,0.0,0.0,0.0,0.0,0.0,0.0,0.0,0.0,0.0,0.0,2145.69809335376,7.0,1.3,3.84,82.5,25.54545455,11.0,60.0,26.5,8.0,123.2675,119.0,549.0,40.8799048751486,430.0,87.22689075630252
2024-09-08 21:00:00,2.71,1.3,1.41,1117.0,3500.0,0.0,2279.0,1361.0,250.0,115308.0,2.44521954529769,0.98,10.6,0.4,88.02,3.2,38.06886714640272,5.4,1.04,0.44,87.62,10.9,3.0202605908900813,69.89,10.26,18.65,1.2,10.919302462208153,4.93333333333333,82.6655555555556,66.16,29.16,0.058,5.765000000000001,1.83,9.865,1.995,0.0505,0.17,54.815,11.015,0.0795,1.910690858759105,0.31,127.79417995020846,0.1,95.79999999999998,0.95,0.62,1.3,0.0,0.0,2.3198591669176056,1.0,60.13,2.07,4.5,0.03,0.004,0.025,0.12,2.5,9.0,0.06,0.09,0.018,16.290213536085133,0.0,0.0,0.0,0.0,0.0,0.0,0.0,0.0,0.0,0.0,0.0,0.0,0.0,2145.69809335376,8.0,1.3,3.77,82.5,25.54545455,11.0,60.0,26.5,8.0,122.7375,115.0,545.0,41.9782300047326,430.0,93.47826086956522
2024-09-08 22:00:00,2.69,1.3,1.39,1118.0,3500.0,0.0,2285.0,1380.0,251.0,115343.0,2.44447798912023,0.98,10.6,0.4,88.02,3.2,35.547948864733165,5.4,1.04,0.44,87.62,10.9,2.820259101229248,69.89,10.26,18.65,1.2,10.196226855723731,4.93333333333333,82.6655555555556,66.16,29.16,0.058,5.765000000000001,1.83,9.865,1.995,0.0505,0.17,54.815,11.015,0.0795,1.910690858759105,0.31,119.33165640600862,0.1,95.79999999999998,0.95,0.62,1.3,0.0,0.0,2.1662382209017768,1.0,60.13,2.07,4.5,0.03,0.004,0.025,0.12,2.5,9.0,0.06,0.09,0.018,15.21147649467311,0.0,0.0,0.0,0.0,0.0,0.0,0.0,0.0,0.0,0.0,0.0,0.0,0.0,2145.69809335376,7.0,1.3,3.89,82.5,25.54545455,11.0,60.0,26.5,8.0,123.135,118.0,548.0,41.4442326024786,430.0,87.28813559322033
2024-09-08 23:00:00,2.69,1.3,1.39,1145.0,3500.0,0.0,2302.0,1394.0,257.0,115364.0,2.44403327126892,0.96,10.47,0.42,88.15,3.0,35.14664928595911,10.1,1.03,0.45,87.8,10.72,2.80021213360652,69.67,10.13,18.92,1.28,10.308365430202974,4.69,82.5111111111111,66.16,29.4,0.0579999999999999,5.795,1.855,9.83,2.0,0.0495,0.17,54.695,11.13,0.088,1.920562835020845,0.29,114.45143096961613,0.3,96.18,0.8000000000000002,0.39,1.29,0.0,0.0,2.250614547880907,1.0,59.78,2.46,4.3,0.04,0.005,0.023,0.115,1.98,9.55,0.06,0.13,0.014,14.831812651710504,0.0,0.0,0.0,0.0,0.0,0.0,0.0,0.0,0.0,0.0,0.0,0.0,0.0,2145.69809335376,7.0,1.3,3.95,82.5,25.54545455,11.0,60.0,26.5,8.0,123.665,122.0,552.0,39.9378585086042,430.0,86.06557377049181
2024-09-09 00:00:00,2.69,1.3,1.39,1143.0,3500.0,0.0,2302.0,1376.0,194.0,114429.0,2.46399186868146,0.96,10.47,0.42,88.15,3.0,36.02214130816023,10.1,1.03,0.45,87.8,10.72,2.8699645405428664,69.67,10.13,18.92,1.28,10.565143583438816,4.69,82.5111111111111,66.16,29.4,0.0579999999999999,5.795,1.855,9.83,2.0,0.0495,0.17,54.695,11.13,0.088,1.920562835020845,0.29,117.30238025721808,0.3,96.18,0.8000000000000002,0.39,1.29,0.0,0.0,2.3066766511467978,1.0,59.78,2.46,4.3,0.04,0.005,0.023,0.115,1.98,9.55,0.06,0.13,0.014,15.201268458029478,0.0,0.0,0.0,0.0,0.0,0.0,0.0,0.0,0.0,0.0,0.0,0.0,0.0,2134.765441680721,7.0,1.3,4.23,82.5,25.54545455,11.0,60.0,26.5,8.0,125.3125,125.0,560.0,39.1083111218803,435.0,87.76
2024-09-09 01:00:00,2.71,1.3,1.41,1154.0,3500.0,0.0,2276.0,1380.0,257.0,115575.0,2.43957388012529,0.96,10.47,0.42,88.15,3.0,38.09086956924873,10.1,1.03,0.45,87.8,10.72,3.0347847466086826,69.67,10.13,18.92,1.28,11.171892941466751,4.69,82.5111111111111,66.16,29.4,0.0579999999999999,5.795,1.855,9.83,2.0,0.0495,0.17,54.695,11.13,0.088,1.920562835020845,0.29,124.03898003497991,0.3,96.18,0.8000000000000002,0.39,1.29,0.0,0.0,2.439147598295611,1.0,59.78,2.46,4.3,0.04,0.005,0.023,0.115,1.98,9.55,0.06,0.13,0.014,16.07426746701385,0.0,0.0,0.0,0.0,0.0,0.0,0.0,0.0,0.0,0.0,0.0,0.0,0.0,2134.765441680721,7.0,1.3,4.08,82.5,25.54545455,11.0,60.0,26.5,8.0,124.0625,125.0,555.0,39.1554702495201,430.0,92.8
2024-09-09 02:00:00,2.7,1.3,1.4,1142.0,3500.0,0.0,2272.0,1366.0,253.0,114507.0,2.46231441937491,0.96,10.47,0.42,88.15,3.0,38.11432453819531,10.1,1.03,0.45,87.8,10.72,3.036653456428024,69.67,10.13,18.92,1.28,11.178772185888835,4.69,82.5111111111111,66.16,29.4,0.0579999999999999,5.795,1.855,9.83,2.0,0.0495,0.17,54.695,11.13,0.088,1.920562835020845,0.29,124.11535871726744,0.3,96.18,0.8000000000000002,0.39,1.29,0.0,0.0,2.440649536471902,1.0,59.78,2.46,4.3,0.04,0.005,0.023,0.115,1.98,9.55,0.06,0.13,0.014,16.084165414961518,0.0,0.0,0.0,0.0,0.0,0.0,0.0,0.0,0.0,0.0,0.0,0.0,0.0,2134.765441680721,7.0,1.3,4.16,82.5,25.54545455,11.0,60.0,26.5,8.0,124.195,126.0,556.0,39.0238037989901,430.0,92.85714285714286
2024-09-09 03:00:00,2.73,1.3,1.43,1120.0,3500.0,0.0,2272.0,1333.0,257.0,114403.0,2.46455152645933,0.96,10.47,0.42,88.15,3.0,35.64177989507649,10.1,1.03,0.45,87.8,10.72,2.839660296305897,69.67,10.13,18.92,1.28,10.45358516972733,4.69,82.5111111111111,66.16,29.4,0.0579999999999999,5.795,1.855,9.83,2.0,0.0495,0.17,54.695,11.13,0.088,1.920562835020845,0.29,116.06377262612163,0.3,96.18,0.8000000000000002,0.39,1.29,0.0,0.0,2.282320220387956,1.0,59.78,2.46,4.3,0.04,0.005,0.023,0.115,1.98,9.55,0.06,0.13,0.014,15.040756735478118,0.0,0.0,0.0,0.0,0.0,0.0,0.0,0.0,0.0,0.0,0.0,0.0,0.0,2134.765441680721,7.0,1.3,3.99,82.5,25.54545455,11.0,60.0,26.5,8.0,123.4,120.0,550.0,39.2076830732293,430.0,86.83333333333333
2024-09-09 04:00:00,2.71,1.3,1.41,1108.0,3500.0,0.0,2279.0,1363.0,248.0,115563.0,2.43982705831337,0.96,10.47,0.42,88.15,3.0,35.63085723796901,10.1,1.03,0.45,87.8,10.72,2.838790063791989,69.67,10.13,18.92,1.28,10.450381600020966,4.69,82.5111111111111,66.16,29.4,0.0579999999999999,5.795,1.855,9.83,2.0,0.0495,0.17,54.695,11.13,0.088,1.920562835020845,0.29,116.02820412211518,0.3,96.18,0.8000000000000002,0.39,1.29,0.0,0.0,2.281620788394094,1.0,59.78,2.46,4.3,0.04,0.005,0.023,0.115,1.98,9.55,0.06,0.13,0.014,15.036147396973076,0.0,0.0,0.0,0.0,0.0,0.0,0.0,0.0,0.0,0.0,0.0,0.0,0.0,2134.765441680721,7.0,1.3,4.0,82.5,25.54545455,11.0,60.0,26.5,8.0,123.2675,119.0,549.0,39.1044061302682,430.0,86.80672268907563
2024-09-09 05:00:00,2.69,1.3,1.39,1125.0,3500.0,0.0,2285.0,1413.0,257.0,117342.0,2.40285827390767,0.96,10.47,0.42,88.15,3.0,36.702139949536544,10.1,1.03,0.45,87.8,10.72,2.9241415527219083,69.67,10.13,18.92,1.28,10.764584344642444,4.69,82.5111111111111,66.16,29.4,0.0579999999999999,5.795,1.855,9.83,2.0,0.0495,0.17,54.695,11.13,0.088,1.920562835020845,0.29,119.51672555453794,0.3,96.18,0.8000000000000002,0.39,1.29,0.0,0.0,2.3502203421077503,1.0,59.78,2.46,4.3,0.04,0.005,0.023,0.115,1.98,9.55,0.06,0.13,0.014,15.488226465612303,0.0,0.0,0.0,0.0,0.0,0.0,0.0,0.0,0.0,0.0,0.0,0.0,0.0,2134.765441680721,7.0,1.3,3.96,82.5,25.54545455,11.0,60.0,26.5,8.0,123.4,120.0,550.0,39.4466968757453,430.0,89.41666666666667
2024-09-09 06:00:00,2.68,1.3,1.38,1105.0,3499.0,0.0,2264.0,1409.0,253.0,116860.0,2.41207447595833,0.96,10.47,0.42,88.15,3.0,36.90737092781913,10.1,1.03,0.45,87.8,10.72,2.940492763641136,69.67,10.13,18.92,1.28,10.824777733335692,4.69,82.5111111111111,66.16,29.4,0.0579999999999999,5.795,1.855,9.83,2.0,0.0495,0.17,54.695,11.13,0.088,1.920562835020845,0.29,120.185039024554,0.3,96.18,0.8000000000000002,0.39,1.29,0.0,0.0,2.363362301150292,1.0,59.78,2.46,4.3,0.04,0.005,0.023,0.115,1.98,9.55,0.06,0.13,0.014,15.574833510154404,0.0,0.0,0.0,0.0,0.0,0.0,0.0,0.0,0.0,0.0,0.0,0.0,0.0,2134.765441680721,7.0,1.3,4.1,82.5,25.54545455,11.0,60.0,26.5,8.0,123.4,120.0,550.0,39.0889577867875,430.0,89.91666666666667
2024-09-09 07:00:00,2.66,1.3,1.36,1118.0,3499.0,0.0,2276.0,1430.0,256.0,116496.0,2.41960686999081,0.96,10.47,0.42,88.15,3.0,38.15904799593244,10.1,1.03,0.45,87.8,10.72,3.040216674303884,69.67,10.13,18.92,1.28,11.191889389236035,4.69,82.5111111111111,66.16,29.4,0.0579999999999999,5.795,1.855,9.83,2.0,0.0495,0.17,54.695,11.13,0.088,1.920562835020845,0.29,124.26099603518864,0.3,96.18,0.8000000000000002,0.39,1.29,0.0,0.0,2.443513401638557,1.0,59.78,2.46,4.3,0.04,0.005,0.023,0.115,1.98,9.55,0.06,0.13,0.014,16.10303862079394,0.0,0.0,0.0,0.0,0.0,0.0,0.0,0.0,0.0,0.0,0.0,0.0,0.0,2134.765441680721,8.0,1.3,3.96,82.5,25.54545455,11.0,60.0,26.5,8.0,123.135,118.0,548.0,38.7648456057007,430.0,92.96610169491524
2024-09-09 08:00:00,2.67,1.3,1.37,1119.0,3499.0,0.0,2282.0,1419.0,256.0,116874.0,2.41178570494927,0.94,10.6,0.4,88.06,3.3,35.98383152554748,5.9,1.03,0.43,87.66,10.88,2.866912314504611,70.22,10.07,18.72,0.99,10.553907484216078,4.69,82.5111111111111,66.16,29.4,0.059,5.779999999999999,1.85,9.91,1.99,0.05,0.17,54.655,11.225,0.0895,1.942051825444575,0.3,117.17762840948176,0.3,96.66,0.87,0.56,1.31,0.0,0.0,2.3042234854588566,1.0,60.24,1.96,4.6,0.03,0.006,0.028,0.155,3.12,8.18,0.07,0.15,0.022,15.185101809714952,0.0,0.0,0.0,0.0,0.0,0.0,0.0,0.0,0.0,0.0,0.0,0.0,0.0,2134.765441680721,7.0,1.3,4.0,82.5,25.54545455,11.0,60.0,26.5,8.0,123.4,120.0,550.0,38.6805885144756,430.0,87.66666666666667
2024-09-09 09:00:00,2.68,1.3,1.38,1149.0,3499.0,0.0,2307.0,1411.0,261.0,116720.0,2.41496599391313,0.94,10.6,0.4,88.06,3.3,36.18906250383007,5.9,1.03,0.43,87.66,10.88,2.883263525423839,70.22,10.07,18.72,0.99,10.614100872909326,4.69,82.5111111111111,66.16,29.4,0.059,5.779999999999999,1.85,9.91,1.99,0.05,0.17,54.655,11.225,0.0895,1.942051825444575,0.3,117.8459418794978,0.3,96.66,0.87,0.56,1.31,0.0,0.0,2.317365444501398,1.0,60.24,1.96,4.6,0.03,0.006,0.028,0.155,3.12,8.18,0.07,0.15,0.022,15.271708854257051,0.0,0.0,0.0,0.0,0.0,0.0,0.0,0.0,0.0,0.0,0.0,0.0,0.0,2134.765441680721,7.0,1.3,3.97,82.5,25.54545455,11.0,60.0,26.5,8.0,123.4,120.0,550.0,38.5856668248695,430.0,88.16666666666667
2024-09-09 10:00:00,2.71,1.3,1.41,1146.0,3500.0,0.0,2296.0,1369.0,256.0,115409.0,2.44308084911236,0.94,10.6,0.4,88.06,3.3,34.807173916727294,5.9,1.03,0.43,87.66,10.88,2.7731653719010376,70.22,10.07,18.72,0.99,10.208798722374793,4.69,82.5111111111111,66.16,29.4,0.059,5.779999999999999,1.85,9.91,1.99,0.05,0.17,54.655,11.225,0.0895,1.942051825444575,0.3,113.34596451472302,0.3,96.66,0.87,0.56,1.31,0.0,0.0,2.228876253614955,1.0,60.24,1.96,4.6,0.03,0.006,0.028,0.155,3.12,8.18,0.07,0.15,0.022,14.688554754340242,0.0,0.0,0.0,0.0,0.0,0.0,0.0,0.0,0.0,0.0,0.0,0.0,0.0,2134.765441680721,7.0,1.3,3.97,82.5,25.54545455,11.0,60.0,26.5,8.0,124.0625,125.0,555.0,39.4034159249459,430.0,84.8
2024-09-09 11:00:00,2.7,1.3,1.4,1148.0,3500.0,0.0,2291.0,1371.0,255.0,114912.0,2.45364117455152,0.94,10.6,0.4,88.06,3.3,36.94157609086623,5.9,1.03,0.43,87.66,10.88,2.943217965461008,70.22,10.07,18.72,0.99,10.834809964784563,4.69,82.5111111111111,66.16,29.4,0.059,5.779999999999999,1.85,9.91,1.99,0.05,0.17,54.655,11.225,0.0895,1.942051825444575,0.3,120.29642460289,0.3,96.66,0.87,0.56,1.31,0.0,0.0,2.3655526276573813,1.0,60.24,1.96,4.6,0.03,0.006,0.028,0.155,3.12,8.18,0.07,0.15,0.022,15.589268017578089,0.0,0.0,0.0,0.0,0.0,0.0,0.0,0.0,0.0,0.0,0.0,0.0,0.0,2134.765441680721,7.0,1.3,3.96,82.5,25.54545455,11.0,60.0,26.5,8.0,124.65,120.0,555.0,40.9352517985611,435.0,90.0
2024-09-09 12:00:00,2.7,1.3,1.4,1140.0,3500.0,0.0,2284.0,1356.0,252.0,114186.0,2.46923245094749,0.94,10.6,0.4,88.06,3.3,35.83398033505542,5.9,1.03,0.43,87.66,10.88,2.85497333510327,70.22,10.07,18.72,0.99,10.509956755963865,4.69,82.5111111111111,66.16,29.4,0.059,5.779999999999999,1.85,9.91,1.99,0.05,0.17,54.655,11.225,0.0895,1.942051825444575,0.3,116.68965349486685,0.3,96.66,0.87,0.56,1.31,0.0,0.0,2.294627769332557,1.0,60.24,1.96,4.6,0.03,0.006,0.028,0.155,3.12,8.18,0.07,0.15,0.022,15.121864920049292,0.0,0.0,0.0,0.0,0.0,0.0,0.0,0.0,0.0,0.0,0.0,0.0,0.0,2134.765441680721,7.0,1.3,3.94,82.5,25.54545455,11.0,60.0,26.5,8.0,124.195,126.0,556.0,41.0401891252955,430.0,87.3015873015873
2024-09-09 13:00:00,2.72,1.3,1.42,1136.0,3489.0,0.0,2285.0,1360.0,254.0,115727.0,2.42871871955007,0.94,10.6,0.4,88.06,3.3,35.92363043858458,5.9,1.03,0.43,87.66,10.88,2.862115959301637,70.22,10.07,18.72,0.99,10.536250756866057,4.69,82.5111111111111,66.16,29.4,0.059,5.779999999999999,1.85,9.91,1.99,0.05,0.17,54.655,11.225,0.0895,1.942051825444575,0.3,116.98158979161036,0.3,96.66,0.87,0.56,1.31,0.0,0.0,2.3003685108063783,1.0,60.24,1.96,4.6,0.03,0.006,0.028,0.155,3.12,8.18,0.07,0.15,0.022,15.159697076649268,0.0,0.0,0.0,0.0,0.0,0.0,0.0,0.0,0.0,0.0,0.0,0.0,0.0,2134.765441680721,7.0,1.3,4.05,82.5,25.54545455,11.0,60.0,26.5,8.0,126.5625,125.0,565.0,39.9336807200379,440.0,87.52
2024-09-09 14:00:00,2.69,1.3,1.39,1120.0,3500.0,0.0,2280.0,1392.0,253.0,115690.0,2.4371502511126,0.94,10.6,0.4,88.06,3.3,35.508216877464015,5.9,1.03,0.43,87.66,10.88,2.8290190320568764,70.22,10.07,18.72,0.99,10.414411694546011,4.69,82.5111111111111,66.16,29.4,0.059,5.779999999999999,1.85,9.91,1.99,0.05,0.17,54.655,11.225,0.0895,1.942051825444575,0.3,115.62883846309532,0.3,96.66,0.87,0.56,1.31,0.0,0.0,2.273767516884079,1.0,60.24,1.96,4.6,0.03,0.006,0.028,0.155,3.12,8.18,0.07,0.15,0.022,14.984393420776115,0.0,0.0,0.0,0.0,0.0,0.0,0.0,0.0,0.0,0.0,0.0,0.0,0.0,2134.765441680721,7.0,1.3,3.99,82.5,25.54545455,11.0,60.0,26.5,8.0,124.195,126.0,556.0,39.2489834967711,430.0,86.5079365079365
2024-09-09 15:00:00,2.65,1.3,1.35,1151.0,3500.0,0.0,2296.0,1493.0,260.0,115477.0,2.44164304094192,0.94,10.6,0.4,88.06,3.3,35.46391304723158,5.9,1.03,0.43,87.66,10.88,2.825489246842567,70.22,10.07,18.72,0.99,10.401417566193183,4.69,82.5111111111111,66.16,29.4,0.059,5.779999999999999,1.85,9.91,1.99,0.05,0.17,54.655,11.225,0.0895,1.942051825444575,0.3,115.48456761877442,0.3,96.66,0.87,0.56,1.31,0.0,0.0,2.2709305225510863,1.0,60.24,1.96,4.6,0.03,0.006,0.028,0.155,3.12,8.18,0.07,0.15,0.022,14.965697296874966,0.0,0.0,0.0,0.0,0.0,0.0,0.0,0.0,0.0,0.0,0.0,0.0,0.0,2134.765441680721,7.0,1.3,4.16,82.5,25.54545455,11.0,60.0,26.5,8.0,124.0625,125.0,555.0,38.8396068089187,430.0,86.4
2024-09-09 16:00:00,2.69,1.3,1.39,1137.0,3499.0,0.0,2297.0,1390.0,256.0,115512.0,2.44020665268863,0.98,10.38,0.4,88.24,3.4,35.470754079841,5.6,1.04,0.46,87.6,10.9,2.8260342872065416,70.21,9.87,18.69,1.23,10.403424012482958,4.69,82.5111111111111,66.16,29.4,0.0579999999999999,5.640000000000001,1.795,9.095,1.975,0.052,0.175,54.86,11.135,0.0865,1.97443809715441,0.315,115.5068447344416,0.2,95.94,0.87,0.46,1.42,0.0,0.0,2.2713685878525043,1.0,59.71,2.64,4.5,0.08,0.007,0.024,0.133,2.8,8.46,0.14,0.15,0.093,14.968584198359702,0.0,0.0,0.0,0.0,0.0,0.0,0.0,0.0,0.0,0.0,0.0,0.0,0.0,2134.765441680721,7.0,1.3,4.06,82.5,25.54545455,11.0,60.0,26.5,8.0,123.4,120.0,550.0,39.812814974802,430.0,86.41666666666667
2024-09-09 17:00:00,2.69,1.3,1.39,1123.0,3500.0,0.0,2289.0,1395.0,255.0,116472.0,2.4207964259642,0.98,10.38,0.4,88.24,3.4,35.36813859069971,5.6,1.04,0.46,87.6,10.9,2.817858681746927,70.21,9.87,18.69,1.23,10.373327318136331,4.69,82.5111111111111,66.16,29.4,0.0579999999999999,5.640000000000001,1.795,9.095,1.975,0.052,0.175,54.86,11.135,0.0865,1.97443809715441,0.315,115.17268799943358,0.2,95.94,0.87,0.46,1.42,0.0,0.0,2.2647976083312336,1.0,59.71,2.64,4.5,0.08,0.007,0.024,0.133,2.8,8.46,0.14,0.15,0.093,14.92528067608865,0.0,0.0,0.0,0.0,0.0,0.0,0.0,0.0,0.0,0.0,0.0,0.0,0.0,2134.765441680721,8.0,1.3,4.02,82.5,25.54545455,11.0,60.0,26.5,8.0,123.4,120.0,550.0,39.4396551724138,430.0,86.16666666666667
2024-09-09 18:00:00,2.7,1.3,1.4,1134.0,3499.0,0.0,2281.0,1389.0,257.0,116853.0,2.41221888739603,0.98,10.38,0.4,88.24,3.4,36.27501393917918,5.6,1.04,0.46,87.6,10.9,2.890111468458387,70.21,9.87,18.69,1.23,10.639310069883418,4.69,82.5111111111111,66.16,29.4,0.0579999999999999,5.640000000000001,1.795,9.095,1.975,0.052,0.175,54.86,11.135,0.0865,1.97443809715441,0.315,118.1258338455729,0.2,95.94,0.87,0.46,1.42,0.0,0.0,2.3228693418781883,1.0,59.71,2.64,4.5,0.08,0.007,0.024,0.133,2.8,8.46,0.14,0.15,0.093,15.307980180603744,0.0,0.0,0.0,0.0,0.0,0.0,0.0,0.0,0.0,0.0,0.0,0.0,0.0,2134.765441680721,7.0,1.3,4.07,82.5,25.54545455,11.0,60.0,26.5,8.0,124.2525,117.0,552.0,39.8058252427184,435.0,88.37606837606837
2024-09-09 19:00:00,2.73,1.3,1.43,1125.0,3500.0,0.0,2291.0,1365.0,253.0,116717.0,2.41571784262025,0.98,10.38,0.4,88.24,3.4,38.6400393594118,5.6,1.04,0.46,87.6,10.9,3.0785383316891,70.21,9.87,18.69,1.23,11.332962147073513,4.69,82.5111111111111,66.16,29.4,0.0579999999999999,5.640000000000001,1.795,9.095,1.975,0.052,0.175,54.86,11.135,0.0865,1.97443809715441,0.315,125.8272946995746,0.2,95.94,0.87,0.46,1.42,0.0,0.0,2.474313668009445,1.0,59.71,2.64,4.5,0.08,0.007,0.024,0.133,2.8,8.46,0.14,0.15,0.093,16.306015972409263,0.0,0.0,0.0,0.0,0.0,0.0,0.0,0.0,0.0,0.0,0.0,0.0,0.0,2134.765441680721,7.0,1.3,3.98,82.5,25.54545455,11.0,60.0,26.5,8.0,124.12,116.0,551.0,40.7259953161592,435.0,94.13793103448276
2024-09-09 20:00:00,2.68,1.3,1.38,1140.0,3500.0,0.0,2285.0,1410.0,259.0,116863.0,2.41270154155404,0.98,10.38,0.4,88.24,3.4,38.30978261275016,5.6,1.04,0.46,87.6,10.9,3.052226038255859,70.21,9.87,18.69,1.23,11.236099222739549,4.69,82.5111111111111,66.16,29.4,0.0579999999999999,5.640000000000001,1.795,9.095,1.975,0.052,0.175,54.86,11.135,0.0865,1.97443809715441,0.315,124.75184773633038,0.2,95.94,0.87,0.46,1.42,0.0,0.0,2.4531656879409884,1.0,59.71,2.64,4.5,0.08,0.007,0.024,0.133,2.8,8.46,0.14,0.15,0.093,16.166648314525425,0.0,0.0,0.0,0.0,0.0,0.0,0.0,0.0,0.0,0.0,0.0,0.0,0.0,2134.765441680721,8.0,1.3,4.1,82.5,25.54545455,11.0,60.0,26.5,8.0,124.65,120.0,555.0,40.3533568904594,435.0,93.33333333333331
2024-09-09 21:00:00,2.7,1.3,1.4,1154.0,3500.0,0.0,2285.0,1388.0,260.0,116813.0,2.41373367292478,0.98,10.38,0.4,88.24,3.4,37.77584836030765,5.6,1.04,0.46,87.6,10.9,3.009686302531039,70.21,9.87,18.69,1.23,11.079498536708336,4.69,82.5111111111111,66.16,29.4,0.0579999999999999,5.640000000000001,1.795,9.095,1.975,0.052,0.175,54.86,11.135,0.0865,1.97443809715441,0.315,123.0131460257195,0.2,95.94,0.87,0.46,1.42,0.0,0.0,2.418975225391288,1.0,59.71,2.64,4.5,0.08,0.007,0.024,0.133,2.8,8.46,0.14,0.15,0.093,15.941329174253292,0.0,0.0,0.0,0.0,0.0,0.0,0.0,0.0,0.0,0.0,0.0,0.0,0.0,2134.765441680721,7.0,1.3,4.13,82.5,25.54545455,11.0,60.0,26.5,8.0,125.0475,123.0,558.0,39.8907103825137,435.0,92.03252032520324
2024-09-09 22:00:00,2.71,1.3,1.41,1128.0,3499.0,0.0,2278.0,1372.0,254.0,116244.0,2.42484922241885,0.98,10.38,0.4,88.24,3.4,35.473256896649325,5.6,1.04,0.46,87.6,10.9,2.826233692217752,70.21,9.87,18.69,1.23,10.404158078198728,4.69,82.5111111111111,66.16,29.4,0.0579999999999999,5.640000000000001,1.795,9.095,1.975,0.052,0.175,54.86,11.135,0.0865,1.97443809715441,0.315,115.5149948987101,0.2,95.94,0.87,0.46,1.42,0.0,0.0,2.2715288556457063,1.0,59.71,2.64,4.5,0.08,0.007,0.024,0.133,2.8,8.46,0.14,0.15,0.093,14.969640381829729,0.0,0.0,0.0,0.0,0.0,0.0,0.0,0.0,0.0,0.0,0.0,0.0,0.0,2134.765441680721,7.0,1.3,4.14,82.5,25.54545455,11.0,60.0,26.5,8.0,125.0475,123.0,558.0,39.2660110338211,435.0,86.42276422764228
2024-09-09 23:00:00,2.68,1.3,1.38,1157.0,3499.0,0.0,2289.0,1380.0,256.0,114138.0,2.46956488520539,0.96,10.72,0.44,87.88,2.8,21.163573888675067,6.1,1.03,0.46,87.65,10.86,1.459569927058061,70.56,9.59,18.65,1.2,4.578231161464405,4.8,82.2,66.16,29.1378947368421,0.0575,5.93,1.945,9.31,2.05,0.0525,0.18,54.115,11.65,0.0925,1.96461488148559,0.31,61.438564405810745,0.2,94.83,0.85,0.52,1.25,0.0,0.0,1.483263284188753,1.0,59.8,2.31,4.4,0.05,0.004,0.023,0.134,2.54,9.07,0.05,0.14,0.019,12.07560746509212,0.0,0.0,0.0,0.0,0.0,0.0,0.0,0.0,0.0,0.0,0.0,0.0,0.0,2134.765441680721,7.0,1.3,4.27,82.5,25.54545455,11.0,60.0,26.5,8.0,125.3125,125.0,560.0,38.6644084200339,435.0,90.16
2024-09-10 01:00:00,2.68,1.3,1.38,1124.0,3500.0,0.0,2299.0,1404.0,256.0,116612.0,2.41789176676281,0.96,10.72,0.44,87.88,2.8,22.44457843607413,6.1,1.03,0.46,87.65,10.86,1.5479158616172906,70.56,9.59,18.65,1.2,4.855345743705088,4.8,82.2,66.16,29.1378947368421,0.0575,5.93,1.945,9.31,2.05,0.0525,0.18,54.115,11.65,0.0925,1.96461488148559,0.31,65.1573635464242,0.2,94.83,0.85,0.52,1.25,0.0,0.0,1.5730433478977763,1.0,59.8,2.31,4.4,0.05,0.004,0.023,0.134,2.54,9.07,0.05,0.14,0.019,12.8065288187708,0.0,0.0,0.0,0.0,0.0,0.0,0.0,0.0,0.0,0.0,0.0,0.0,0.0,1907.705893198096,7.0,1.3,4.06,82.5,25.54545455,11.0,60.0,26.5,8.0,125.0475,123.0,558.0,39.476870913054,435.0,85.44715447154472
2024-09-10 02:00:00,2.71,1.3,1.41,1111.0,3499.0,0.0,2312.0,1393.0,254.0,117737.0,2.39411755370475,0.96,10.72,0.44,87.88,2.8,22.52826871491361,6.1,1.03,0.46,87.65,10.86,1.5536876568170874,70.56,9.59,18.65,1.2,4.873450126476637,4.8,82.2,66.16,29.1378947368421,0.0575,5.93,1.945,9.31,2.05,0.0525,0.18,54.115,11.65,0.0925,1.96461488148559,0.31,65.40031923120912,0.2,94.83,0.85,0.52,1.25,0.0,0.0,1.5789088372758504,1.0,59.8,2.31,4.4,0.05,0.004,0.023,0.134,2.54,9.07,0.05,0.14,0.019,12.854281195624804,0.0,0.0,0.0,0.0,0.0,0.0,0.0,0.0,0.0,0.0,0.0,0.0,0.0,1907.705893198096,7.0,1.3,3.81,82.5,25.54545455,11.0,60.0,26.5,8.0,123.4575,111.0,546.0,38.997348758737,435.0,85.76576576576576
2024-09-10 03:00:00,2.68,1.3,1.38,1115.0,3499.0,0.0,2322.0,1421.0,257.0,117783.0,2.39318306222075,0.96,10.72,0.44,87.88,2.8,22.13608924712057,6.1,1.03,0.46,87.65,10.86,1.5266405540823895,70.56,9.59,18.65,1.2,4.78861151321683,4.8,82.2,66.16,29.1378947368421,0.0575,5.93,1.945,9.31,2.05,0.0525,0.18,54.115,11.65,0.0925,1.96461488148559,0.31,64.2618090902762,0.2,94.83,0.85,0.52,1.25,0.0,0.0,1.5514226759852288,1.0,59.8,2.31,4.4,0.05,0.004,0.023,0.134,2.54,9.07,0.05,0.14,0.019,12.630509665643674,0.0,0.0,0.0,0.0,0.0,0.0,0.0,0.0,0.0,0.0,0.0,0.0,0.0,1907.705893198096,7.0,1.3,3.73,82.5,25.54545455,11.0,60.0,26.5,8.0,123.325,110.0,545.0,38.7931034482759,435.0,84.27272727272727
2024-09-10 04:00:00,2.69,1.3,1.39,1103.0,3499.0,0.0,2300.0,1410.0,254.0,117782.0,2.39320336949579,0.96,10.72,0.44,87.88,2.8,22.43361212367448,6.1,1.03,0.46,87.65,10.86,1.5471595574186965,70.56,9.59,18.65,1.2,4.852973445272954,4.8,82.2,66.16,29.1378947368421,0.0575,5.93,1.945,9.31,2.05,0.0525,0.18,54.115,11.65,0.0925,1.96461488148559,0.31,65.12552797393514,0.2,94.83,0.85,0.52,1.25,0.0,0.0,1.5722747665309935,1.0,59.8,2.31,4.4,0.05,0.004,0.023,0.134,2.54,9.07,0.05,0.14,0.019,12.800271610769238,0.0,0.0,0.0,0.0,0.0,0.0,0.0,0.0,0.0,0.0,0.0,0.0,0.0,1907.705893198096,7.0,1.3,3.77,82.5,25.54545455,11.0,60.0,26.5,8.0,123.4575,111.0,546.0,39.0898203592814,435.0,85.4054054054054
2024-09-10 05:00:00,2.69,1.3,1.39,1103.0,3499.0,0.0,2298.0,1412.0,254.0,117917.0,2.39046500100684,0.96,10.72,0.44,87.88,2.8,22.56591622279281,6.1,1.03,0.46,87.65,10.86,1.556284059986902,70.56,9.59,18.65,1.2,4.881594261046284,4.8,82.2,66.16,29.1378947368421,0.0575,5.93,1.945,9.31,2.05,0.0525,0.18,54.115,11.65,0.0925,1.96461488148559,0.31,65.509611208534,0.2,94.83,0.85,0.52,1.25,0.0,0.0,1.5815473881402822,1.0,59.8,2.31,4.4,0.05,0.004,0.023,0.134,2.54,9.07,0.05,0.14,0.019,12.875762280510544,0.0,0.0,0.0,0.0,0.0,0.0,0.0,0.0,0.0,0.0,0.0,0.0,0.0,1907.705893198096,7.0,1.3,3.77,82.5,25.54545455,11.0,60.0,26.5,8.0,123.325,110.0,545.0,39.2916965781287,435.0,85.9090909090909
2024-09-10 06:00:00,2.68,1.3,1.38,1116.0,3500.0,0.0,2304.0,1418.0,256.0,117137.0,2.40706109742719,0.96,10.72,0.44,87.88,2.8,22.382306660355788,6.1,1.03,0.46,87.65,10.86,1.5436212178288122,70.56,9.59,18.65,1.2,4.841874739914655,4.8,82.2,66.16,29.1378947368421,0.0575,5.93,1.945,9.31,2.05,0.0525,0.18,54.115,11.65,0.0925,1.96461488148559,0.31,64.97658649415217,0.2,94.83,0.85,0.52,1.25,0.0,0.0,1.5686789886902943,1.0,59.8,2.31,4.4,0.05,0.004,0.023,0.134,2.54,9.07,0.05,0.14,0.019,12.770997508053409,0.0,0.0,0.0,0.0,0.0,0.0,0.0,0.0,0.0,0.0,0.0,0.0,0.0,1907.705893198096,7.0,1.3,3.8,82.5,25.54545455,11.0,60.0,26.5,8.0,124.5175,119.0,554.0,39.3867363917281,435.0,85.21008403361344
2024-09-10 07:00:00,2.66,1.3,1.36,1148.0,3500.0,0.0,2302.0,1413.0,258.0,115021.0,2.45131731912664,0.96,10.72,0.44,87.88,2.8,24.01890948330444,6.1,1.03,0.46,87.65,10.86,1.656491391622683,70.56,9.59,18.65,1.2,5.195914472635489,4.8,82.2,66.16,29.1378947368421,0.0575,5.93,1.945,9.31,2.05,0.0525,0.18,54.115,11.65,0.0925,1.96461488148559,0.31,69.72769934840733,0.2,94.83,0.85,0.52,1.25,0.0,0.0,1.6833813962727115,1.0,59.8,2.31,4.4,0.05,0.004,0.023,0.134,2.54,9.07,0.05,0.14,0.019,13.704817730013415,0.0,0.0,0.0,0.0,0.0,0.0,0.0,0.0,0.0,0.0,0.0,0.0,0.0,1907.705893198096,8.0,1.3,3.83,82.5,25.54545455,11.0,60.0,26.5,8.0,124.385,118.0,553.0,39.605137963844,435.0,91.44067796610167
2024-09-10 08:00:00,2.69,1.3,1.39,1135.0,3500.0,0.0,2291.0,1378.0,257.0,115085.0,2.44995490348496,0.96,10.72,0.44,87.88,2.8,22.382306660355788,6.1,1.03,0.46,87.65,10.86,1.5436212178288122,69.93,10.29,18.54,1.24,4.841874739914655,4.8,82.2,66.16,28.87578947368421,0.052,5.89,1.83,9.76,2.04,0.052,0.18,54.2,11.73,0.087,1.99151103565365,0.3,64.97658649415217,0.1,96.48,0.74,0.54,1.32,0.0,0.0,1.5686789886902943,1.0,60.15,2.08,4.3,0.07,0.007,0.031,0.147,2.72,8.51,0.09,0.14,0.042,12.770997508053409,0.0,0.0,0.0,0.0,0.0,0.0,0.0,0.0,0.0,0.0,0.0,0.0,0.0,1907.705893198096,7.0,1.3,4.01,82.5,25.54545455,11.0,60.0,26.5,8.0,124.7675,119.0,555.0,39.4554573680439,436.0,85.21008403361344
2024-09-11 00:00:00,2.71,1.3,1.41,1110.0,3300.0,0.0,2323.0,1340.0,245.0,113514.0,2.34198631016006,0.96,10.72,0.44,87.88,2.8,41.134912443965,6.1,1.03,0.46,87.65,10.86,2.989925009505461,70.02,9.92,18.78,1.28,6.713684203410177,4.8,82.2,66.16,28.35157894736842,0.063,5.565,1.875,9.66,1.955,0.051,0.17,54.975,10.945,0.0839999999999999,1.966754065329425,0.325,124.65915158214682,0.2,96.24,0.81,0.5,1.28,0.0,0.0,3.096114044930773,1.0,60.04,2.1,3.8,0.03,0.004,0.021,0.118,2.33,9.23,0.05,0.11,0.017,17.927682993326385,0.0,0.0,0.0,0.0,0.0,0.0,0.0,0.0,0.0,0.0,0.0,0.0,0.0,1843.812129894133,7.0,1.3,3.61,82.5,25.54545455,11.0,60.0,26.5,8.0,125.0875,95.0,545.0,40.9489916963227,450.0,87.36842105263158
2024-09-11 08:00:00,2.7,1.3,1.4,1099.0,3013.0,0.0,2360.0,1277.0,244.0,107079.0,2.26684784162233,0.97,10.88,0.43,87.72,2.9,40.18104956256922,5.5,1.04,0.47,86.51,11.98,2.920592699910558,70.19,9.98,18.52,1.31,6.558002963836135,4.8,82.2,66.16,28.08947368421052,0.052,6.58,2.065,8.92,1.865,0.049,0.165,53.37,12.13,0.098,1.843447933387995,0.335,121.7684747712388,0.3,95.95,1.01,0.64,1.36,0.0,0.0,3.024319355491464,1.0,60.17,2.19,3.6,0.04,0.004,0.027,0.117,2.28,8.94,0.08,0.16,0.024,17.511964316884338,0.0,0.0,0.0,0.0,0.0,0.0,0.0,0.0,0.0,0.0,0.0,0.0,0.0,1843.812129894133,6.0,1.3,3.37,82.5,25.54545455,11.0,60.0,26.5,8.0,127.1725,73.0,543.0,39.0984578884935,470.0,85.34246575342466
2024-09-11 09:00:00,2.69,1.3,1.39,1099.0,3000.0,0.0,2335.0,1288.0,245.0,107658.0,2.24494000173162,0.97,10.88,0.43,87.72,2.9,40.88711176659172,5.5,1.04,0.47,86.51,11.98,2.9719134130626568,70.19,9.98,18.52,1.31,6.673240322666742,4.8,82.2,66.16,28.08947368421052,0.052,6.58,2.065,8.92,1.865,0.049,0.165,53.37,12.13,0.098,1.843447933387995,0.335,123.90819283767604,0.3,95.95,1.01,0.64,1.36,0.0,0.0,3.0774627555034786,1.0,60.17,2.19,3.6,0.04,0.004,0.027,0.117,2.28,8.94,0.08,0.16,0.024,17.81968490300514,0.0,0.0,0.0,0.0,0.0,0.0,0.0,0.0,0.0,0.0,0.0,0.0,0.0,1843.812129894133,7.0,1.3,3.4,82.5,25.54545455,11.0,60.0,26.5,8.0,127.57,76.0,546.0,38.9102256361018,470.0,86.84210526315789
2024-09-11 10:00:00,2.71,1.3,1.41,1098.0,3168.0,0.0,2327.0,1294.0,248.0,109343.0,2.33407517063914,0.97,10.88,0.43,87.72,2.9,40.95050263754768,5.5,1.04,0.47,86.51,11.98,2.976521030757328,70.19,9.98,18.52,1.31,6.683586431694134,4.8,82.2,66.16,28.08947368421052,0.052,6.58,2.065,8.92,1.865,0.049,0.165,53.37,12.13,0.098,1.843447933387995,0.335,124.1002985630058,0.3,95.95,1.01,0.64,1.36,0.0,0.0,3.0822340155895307,1.0,60.17,2.19,3.6,0.04,0.004,0.027,0.117,2.28,8.94,0.08,0.16,0.024,17.847312321459412,0.0,0.0,0.0,0.0,0.0,0.0,0.0,0.0,0.0,0.0,0.0,0.0,0.0,1843.812129894133,7.0,1.3,3.57,82.5,25.54545455,11.0,60.0,26.5,8.0,128.895,86.0,556.0,40.16140517446,470.0,86.97674418604652
2024-09-11 11:00:00,2.7,1.3,1.4,1100.0,3203.0,0.0,2339.0,1304.0,249.0,109434.0,2.35788638261555,0.97,10.88,0.43,87.72,2.9,41.79974352960064,5.5,1.04,0.47,86.51,11.98,3.0382488048398133,70.19,9.98,18.52,1.31,6.822192176136466,4.8,82.2,66.16,28.08947368421052,0.052,6.58,2.065,8.92,1.865,0.049,0.165,53.37,12.13,0.098,1.843447933387995,0.335,126.67391894536108,0.3,95.95,1.01,0.64,1.36,0.0,0.0,3.1461540897357074,1.0,60.17,2.19,3.6,0.04,0.004,0.027,0.117,2.28,8.94,0.08,0.16,0.024,18.217433967358986,0.0,0.0,0.0,0.0,0.0,0.0,0.0,0.0,0.0,0.0,0.0,0.0,0.0,1843.812129894133,7.0,1.3,3.63,82.5,25.54545455,11.0,60.0,26.5,8.0,128.365,82.0,552.0,39.2692959109606,470.0,88.78048780487805
2024-09-11 12:00:00,2.7,1.3,1.4,1109.0,3200.0,0.0,2337.0,1305.0,250.0,109333.0,2.35785408847726,0.97,10.88,0.43,87.72,2.9,40.95577942417709,5.5,1.04,0.47,86.51,11.98,2.976904578341988,70.19,9.98,18.52,1.31,6.684447663113718,4.8,82.2,66.16,28.08947368421052,0.052,6.58,2.065,8.92,1.865,0.049,0.165,53.37,12.13,0.098,1.843447933387995,0.335,124.11628983915588,0.3,95.95,1.01,0.64,1.36,0.0,0.0,3.082631185103813,1.0,60.17,2.19,3.6,0.04,0.004,0.027,0.117,2.28,8.94,0.08,0.16,0.024,17.849612084660425,0.0,0.0,0.0,0.0,0.0,0.0,0.0,0.0,0.0,0.0,0.0,0.0,0.0,1843.812129894133,7.0,1.3,3.51,82.5,25.54545455,11.0,60.0,26.5,8.0,128.4975,83.0,553.0,39.0760346487007,470.0,86.98795180722891
2024-09-11 13:00:00,2.69,1.3,1.39,1119.0,3201.0,0.0,2353.0,1340.0,258.0,111416.0,2.31451909448476,0.97,10.88,0.43,87.72,2.9,39.96506273450508,5.5,1.04,0.47,86.51,11.98,2.904893519321991,70.19,9.98,18.52,1.31,6.522751464086521,4.8,82.2,66.16,28.08947368421052,0.052,6.58,2.065,8.92,1.865,0.049,0.165,53.37,12.13,0.098,1.843447933387995,0.335,121.11392774197088,0.3,95.95,1.01,0.64,1.36,0.0,0.0,3.0080626087972697,1.0,60.17,2.19,3.6,0.04,0.004,0.027,0.117,2.28,8.94,0.08,0.16,0.024,17.41783154367028,0.0,0.0,0.0,0.0,0.0,0.0,0.0,0.0,0.0,0.0,0.0,0.0,0.0,1843.812129894133,6.0,1.3,3.57,82.5,25.54545455,11.0,60.0,26.5,8.0,128.895,86.0,556.0,38.8687454677302,470.0,84.88372093023256
2024-09-11 14:00:00,2.72,1.29,1.43,1100.0,3198.0,0.0,2355.0,1308.0,243.0,111994.0,2.3004235504076,0.97,10.88,0.43,87.72,2.9,37.83587932953756,5.5,1.04,0.47,86.51,11.98,2.750132068911504,70.19,9.98,18.52,1.31,6.175244586283726,4.8,82.2,66.16,28.08947368421052,0.052,6.58,2.065,8.92,1.865,0.049,0.165,53.37,12.13,0.098,1.843447933387995,0.335,114.66144781539748,0.3,95.95,1.01,0.64,1.36,0.0,0.0,2.8478047097842705,1.0,60.17,2.19,3.6,0.04,0.004,0.027,0.117,2.28,8.94,0.08,0.16,0.024,16.489877092061636,0.0,0.0,0.0,0.0,0.0,0.0,0.0,0.0,0.0,0.0,0.0,0.0,0.0,1843.812129894133,6.0,1.3,3.34,82.5,25.54545455,11.0,60.0,26.5,8.0,128.4975,83.0,553.0,39.9951842041897,470.0,80.36144578313252
