Repository: saikumar-voptimai/evonith_bf_webapp

# Evonith BF2 — Blast Furnace Intelligence Platform

Monitoring, modelling and optimisation of **Blast Furnace 2 (BF2)** at Evonith Steel: live telemetry from InfluxDB,
manual plant reports from Neon PostgreSQL, a two-zone energy model of the furnace, blend and fuel optimisers, a
conversational assistant (FurnaceMind) and a live digital twin evaluated every hour.

The platform has three deployable parts that share one Python service layer, plus the shared data library:

| Part | Path | What it is |
|---|---|---|
| **Streamlit app** (legacy) | `src/app.py`, `src/custom_pages/` | The original 11-page dashboard; still the home of the model pages. Served under `/legacy` in production |

File: src/data/V13_df_filtered.csv (part 99 of 268)
NM3/HR.,STEAMKGS/HR.,RAFTOC,PERMEABILITYKGS/HR.,TUYEREVELOCITYM/S,HOT BLAST VOLUMENM3/HR.,O2 ENRICHMENT %,COKE_VM%,COKE_ASH%,COKE_IM%,COKE_FC%,COKE_MOIST%,COKE_CALC_MT,NUTCOKE_MOIST%,NUTCOKE_VM%,NUTCOKE_IM%,NUTCOKE_FC%,NUTCOKE_ASH%,NUTCOKE_CALC_MT,PCI_2_FC%,PCI_2_ASH%,PCI_2_VM%,PCI_2_IM%,PCI_2_CALC_MT,SINTER_SP_02_COLD_STRENGTH_AI,SINTER_SP_02_COLD_STRENGTH_TI,SINTER_SP_02_HOT_STRENGTH_RI,SINTER_SP_02_HOT_STRENGTH_RDI,SINTER_SP_02_P%,SINTER_SP_02_SIO2%,SINTER_SP_02_MGO%,SINTER_SP_02_FEO%,SINTER_SP_02_AL2O3%,SINTER_SP_02_NA2O%,SINTER_SP_02_TIO2%,SINTER_SP_02_FE(T)%,SINTER_SP_02_CAO%,SINTER_SP_02_K2O%,SINTER_SP_02_BASICITY,SINTER_SP_02_MNO%,SINTER_CALC_MT,FLUX_TM%,FLUX_SIO2%,FLUX_FE2O3%,FLUX_AL2O3%,FLUX_LOI%,FLUX_MGO%,FLUX_CAO%,FLUX_CALC_MT,GEOMIN TYPE,ORE_FE(T)%,ORE_LOI%,ORE_TM%,ORE_MGO%,ORE_NA2O%,ORE_P%,ORE_TIO2%,ORE_AL2O3%,ORE_SIO2%,ORE_MNO%,ORE_CAO%,ORE_K2O%,ORE_CALC_MT,LLOYDS_PELLET_PCT_SIO2,LLOYDS_PELLET_PCT_AL2O3,LLOYDS_PELLET_PCT_FE2O3,LLOYDS_PELLET_PCT_MGO,LLOYDS_PELLET_PCT_TIO2,LLOYDS_PELLET_PCT_NA2O,TOTAL_PELLET_CALC_MT,LLOYDS_PELLET_PCT_K2O,LLOYDS_PELLET_PCT_TM,LLOYDS_PELLET_PCT_LOI,LLOYDS_PELLET_PCT_MNO,LLOYDS_PELLET_PCT_CAO,LLOYDS_PELLET_PCT_P,DAILYPRODUCTION,CHARGES/HRS.,STOCKRODLEVEL,FURNACE TOP GAS ANALYSISH2%,COKE_DISCHARGE_TIME,WEIGHTED_COKE_ANGLE,TOTAL_COKE_PORTIONS,NON_COKE_DISCHARGE_TIME,WEIGHTED_NON_COKE_ANGLE,TOTAL_NON_COKE_PORTIONS,UNITCOST LAKHS/THM,ACTUALKG/THM.,ACT. FUEL RATEKG/THM.,FURNACETOPGASANALYSISCO2ETACO,COKE RATE KG/THM,PRODUCTIONTONNESPERHR
2024-09-11 15:00:00,2.67,1.3,1.37,1099.0,3202.0,0.0,2360.0,1324.0,237.0,105259.0,2.45059075447306,0.97,10.88,0.43,87.72,2.9,39.137019482642906,5.5,1.04,0.47,86.51,11.98,2.8447065131853537,70.19,9.98,18.52,1.31,6.3876054149162345,4.8,82.2,66.16,28.08947368421052,0.052,6.58,2.065,8.92,1.865,0.049,0.165,53.37,12.13,0.098,1.843447933387995,0.335,118.60454670485127,0.3,95.95,1.01,0.64,1.36,0.0,0.0,2.9457380239232167,1.0,60.17,2.19,3.6,0.04,0.004,0.027,0.117,2.28,8.94,0.08,0.16,0.024,17.056948390111362,0.0,0.0,0.0,0.0,0.0,0.0,0.0,0.0,0.0,0.0,0.0,0.0,0.0,1843.812129894133,7.0,1.3,3.27,82.5,25.54545455,11.0,60.0,26.5,8.0,128.1,80.0,550.0,41.0552147239264,470.0,83.125
2024-09-11 16:00:00,2.7,1.3,1.4,1091.0,3201.0,280.0,2352.0,1339.0,240.0,112307.0,2.30330894072293,0.96,10.78,0.4,87.86,2.7,39.23510725076983,5.4,1.03,0.46,87.67,10.84,2.851836103443963,70.16,10.14,18.32,1.38,6.403614451043843,4.8,82.2,66.16,27.82736842105263,0.0595,5.775,1.805,9.395,2.075,0.0495,0.16,54.725,11.09,0.107,1.92024291497976,0.27,118.90180120787096,0.1,95.17,0.75,0.49,1.27,0.0,0.0,2.953120825988187,1.0,60.17,2.19,3.6,0.04,0.004,0.027,0.117,2.28,8.94,0.08,0.16,0.024,17.09969763419685,0.0,0.0,0.0,0.0,0.0,0.0,0.0,0.0,0.0,0.0,0.0,0.0,0.0,1843.812129894133,7.0,1.3,3.36,82.5,25.54545455,11.0,60.0,26.5,8.0,127.835,78.0,548.0,41.1608222490931,470.0,83.33333333333333
2024-09-11 17:00:00,2.7,1.3,1.4,1097.0,3200.0,0.0,2364.0,1342.0,241.0,112647.0,2.28852504801756,0.96,10.78,0.4,87.86,2.7,39.838724285397056,5.4,1.03,0.46,87.67,10.84,2.8957105050354093,70.16,10.14,18.32,1.38,6.502131596444518,4.8,82.2,66.16,27.82736842105263,0.0595,5.775,1.805,9.395,2.075,0.0495,0.16,54.725,11.09,0.107,1.92024291497976,0.27,120.73105968799204,0.1,95.17,0.75,0.49,1.27,0.0,0.0,2.9985534540803127,1.0,60.17,2.19,3.6,0.04,0.004,0.027,0.117,2.28,8.94,0.08,0.16,0.024,17.36276990549219,0.0,0.0,0.0,0.0,0.0,0.0,0.0,0.0,0.0,0.0,0.0,0.0,0.0,1843.812129894133,7.0,1.3,3.44,82.5,25.54545455,11.0,60.0,26.5,8.0,127.835,78.0,548.0,41.7026378896882,470.0,84.61538461538461
2024-09-11 18:00:00,2.71,1.3,1.41,1090.0,3285.0,0.0,2334.0,1348.0,242.0,113796.0,2.32557259114772,0.96,10.78,0.4,87.86,2.7,40.95050263754768,5.4,1.03,0.46,87.67,10.84,2.976521030757328,70.16,10.14,18.32,1.38,6.683586431694134,4.8,82.2,66.16,27.82736842105263,0.0595,5.775,1.805,9.395,2.075,0.0495,0.16,54.725,11.09,0.107,1.92024291497976,0.27,124.1002985630058,0.1,95.17,0.75,0.49,1.27,0.0,0.0,3.0822340155895307,1.0,60.17,2.19,3.6,0.04,0.004,0.027,0.117,2.28,8.94,0.08,0.16,0.024,17.847312321459412,0.0,0.0,0.0,0.0,0.0,0.0,0.0,0.0,0.0,0.0,0.0,0.0,0.0,1843.812129894133,7.0,1.3,3.32,82.5,25.54545455,11.0,60.0,26.5,8.0,126.395,86.0,546.0,40.7049734427813,460.0,86.97674418604652
2024-09-11 19:00:00,2.71,1.3,1.41,1098.0,3299.0,0.0,2346.0,1336.0,241.0,112774.0,2.35663144801461,0.96,10.78,0.4,87.86,2.7,40.30006016186216,5.4,1.03,0.46,87.67,10.84,2.929243083394585,70.16,10.14,18.32,1.38,6.577426843286464,4.8,82.2,66.16,27.82736842105263,0.0595,5.775,1.805,9.395,2.075,0.0495,0.16,54.725,11.09,0.107,1.92024291497976,0.27,122.1291358120846,0.1,95.17,0.75,0.49,1.27,0.0,0.0,3.0332769626935807,1.0,60.17,2.19,3.6,0.04,0.004,0.027,0.117,2.28,8.94,0.08,0.16,0.024,17.56383228426791,0.0,0.0,0.0,0.0,0.0,0.0,0.0,0.0,0.0,0.0,0.0,0.0,0.0,1843.812129894133,7.0,1.3,3.42,82.5,25.54545455,11.0,60.0,26.5,8.0,126.13,84.0,544.0,39.5698924731183,460.0,85.5952380952381
2024-09-11 20:00:00,2.69,1.3,1.39,1099.0,3300.0,0.0,2350.0,1340.0,240.0,111791.0,2.37806236150518,0.96,10.78,0.4,87.86,2.7,40.35611031507754,5.4,1.03,0.46,87.67,10.84,2.9333171349709337,70.16,10.14,18.32,1.38,6.58657486393081,4.8,82.2,66.16,27.82736842105263,0.0595,5.775,1.805,9.395,2.075,0.0495,0.16,54.725,11.09,0.107,1.92024291497976,0.27,122.29899552809584,0.1,95.17,0.75,0.49,1.27,0.0,0.0,3.0374957067307062,1.0,60.17,2.19,3.6,0.04,0.004,0.027,0.117,2.28,8.94,0.08,0.16,0.024,17.588260423745332,0.0,0.0,0.0,0.0,0.0,0.0,0.0,0.0,0.0,0.0,0.0,0.0,0.0,1843.812129894133,7.0,1.3,3.48,82.5,25.54545455,11.0,60.0,26.5,8.0,126.13,84.0,544.0,40.4120814797471,460.0,85.71428571428571
2024-09-11 21:00:00,2.7,1.3,1.4,1099.0,3299.0,0.0,2346.0,1332.0,240.0,112078.0,2.37125784785653,0.96,10.78,0.4,87.86,2.7,39.23510725076983,5.4,1.03,0.46,87.67,10.84,2.851836103443963,70.16,10.14,18.32,1.38,6.403614451043843,4.8,82.2,66.16,27.82736842105263,0.0595,5.775,1.805,9.395,2.075,0.0495,0.16,54.725,11.09,0.107,1.92024291497976,0.27,118.90180120787096,0.1,95.17,0.75,0.49,1.27,0.0,0.0,2.953120825988187,1.0,60.17,2.19,3.6,0.04,0.004,0.027,0.117,2.28,8.94,0.08,0.16,0.024,17.09969763419685,0.0,0.0,0.0,0.0,0.0,0.0,0.0,0.0,0.0,0.0,0.0,0.0,0.0,1843.812129894133,6.0,1.3,3.48,82.5,25.54545455,11.0,60.0,26.5,8.0,126.13,84.0,544.0,40.8738548273432,460.0,83.33333333333333
2024-09-11 22:00:00,2.7,1.3,1.4,1100.0,3299.0,0.0,2334.0,1346.0,242.0,112698.0,2.3582198019918,0.96,10.78,0.4,87.86,2.7,41.129215876669065,5.4,1.03,0.46,87.67,10.84,2.989510949817121,70.16,10.14,18.32,1.38,6.712754459025272,4.8,82.2,66.16,27.82736842105263,0.0595,5.775,1.805,9.395,2.075,0.0495,0.16,54.725,11.09,0.107,1.92024291497976,0.27,124.64188816273372,0.1,95.17,0.75,0.49,1.27,0.0,0.0,3.0956852796565824,1.0,60.17,2.19,3.6,0.04,0.004,0.027,0.117,2.28,8.94,0.08,0.16,0.024,17.925200278606358,0.0,0.0,0.0,0.0,0.0,0.0,0.0,0.0,0.0,0.0,0.0,0.0,0.0,1843.812129894133,7.0,1.3,3.55,82.5,25.54545455,11.0,60.0,26.5,8.0,125.0275,87.0,541.0,41.15980355119,454.0,87.35632183908046
2024-09-11 23:00:00,2.7,1.3,1.4,1105.0,3300.0,0.0,2334.0,1348.0,244.0,113511.0,2.34204817267306,0.95,10.76,0.44,87.85,3.0,42.86333702841978,9.8,1.03,0.47,87.1,11.4,2.8801466790550734,70.82,9.63,18.2,1.35,8.789142632024433,4.71,82.6,66.16,27.56526315789474,0.056,5.77,1.93,9.365,2.005,0.0485,0.17,54.52,11.27,0.099,1.953197087658595,0.29,123.84297941864166,0.4,95.39,0.98,0.47,1.31,0.0,0.0,3.2645528926896854,1.0,59.97,2.0,4.8,0.09,0.004,0.018,0.07,1.73,9.91,0.05,0.18,0.015,22.022499204963623,0.0,0.0,0.0,0.0,0.0,0.0,0.0,0.0,0.0,0.0,0.0,0.0,0.0,1843.812129894133,7.0,1.3,3.59,82.5,25.54545455,11.0,60.0,26.5,8.0,125.7325,81.0,541.0,41.1387900355872,460.0,87.65432098765432
2024-09-12 01:00:00,2.7,1.3,1.4,1108.0,3300.0,0.0,2321.0,1357.0,246.0,113742.0,2.33729430234214,0.95,10.76,0.44,87.85,3.0,38.757000001837824,9.8,1.03,0.47,87.1,11.4,2.604226655787885,70.82,9.63,18.2,1.35,7.947136751850842,4.71,82.6,66.16,27.56526315789474,0.056,5.77,1.93,9.365,2.005,0.0485,0.17,54.52,11.27,0.099,1.953197087658595,0.29,111.978737221824,0.4,95.39,0.98,0.47,1.31,0.0,0.0,2.9518064910364803,1.0,59.97,2.0,4.8,0.09,0.004,0.018,0.07,1.73,9.91,0.05,0.18,0.015,19.91272870708441,0.0,0.0,0.0,0.0,0.0,0.0,0.0,0.0,0.0,0.0,0.0,0.0,0.0,2004.996907680015,7.0,1.3,3.54,82.5,25.54545455,11.0,60.0,26.5,8.0,125.3525,97.0,547.0,40.7806513409962,450.0,86.18556701030928
2024-09-12 02:00:00,2.7,1.3,1.4,1100.0,3299.0,0.0,2308.0,1349.0,243.0,113524.0,2.34107088708891,0.95,10.76,0.44,87.85,3.0,39.97766006170432,9.8,1.03,0.47,87.1,11.4,2.6862473350305827,70.82,9.63,18.2,1.35,8.197433534956382,4.71,82.6,66.16,27.56526315789474,0.056,5.77,1.93,9.365,2.005,0.0485,0.17,54.52,11.27,0.099,1.953197087658595,0.29,115.50553166087975,0.4,95.39,0.98,0.47,1.31,0.0,0.0,3.0447742720280955,1.0,59.97,2.0,4.8,0.09,0.004,0.018,0.07,1.73,9.91,0.05,0.18,0.015,20.53988438514366,0.0,0.0,0.0,0.0,0.0,0.0,0.0,0.0,0.0,0.0,0.0,0.0,0.0,2004.996907680015,7.0,1.3,3.56,82.5,25.54545455,11.0,60.0,26.5,8.0,125.75,100.0,550.0,41.0731472569779,450.0,88.9
2024-09-12 03:00:00,2.71,1.29,1.42,1106.0,3328.0,0.0,2292.0,1326.0,242.0,112526.0,2.38257244297667,0.95,10.76,0.44,87.85,3.0,39.10183045298199,9.8,1.03,0.47,87.1,11.4,2.627397093452163,70.82,9.63,18.2,1.35,8.017844359542746,4.71,82.6,66.16,27.56526315789474,0.056,5.77,1.93,9.365,2.005,0.0485,0.17,54.52,11.27,0.099,1.953197087658595,0.29,112.9750392697876,0.4,95.39,0.98,0.47,1.31,0.0,0.0,2.978069430994323,1.0,59.97,2.0,4.8,0.09,0.004,0.018,0.07,1.73,9.91,0.05,0.18,0.015,20.0898970953304,0.0,0.0,0.0,0.0,0.0,0.0,0.0,0.0,0.0,0.0,0.0,0.0,0.0,2004.996907680015,7.0,1.3,3.54,82.5,25.54545455,11.0,60.0,26.5,8.0,126.4125,105.0,555.0,40.8015451472719,450.0,86.95238095238095
2024-09-12 04:00:00,2.7,1.3,1.4,1107.0,3352.0,0.0,2316.0,1335.0,242.0,112121.0,2.40840808224166,0.95,10.76,0.44,87.85,3.0,39.9326908152907,9.8,1.03,0.47,87.1,11.4,2.6832256844849915,70.82,9.63,18.2,1.35,8.188212574849569,4.71,82.6,66.16,27.56526315789474,0.056,5.77,1.93,9.365,2.005,0.0485,0.17,54.52,11.27,0.099,1.953197087658595,0.29,115.37560417869656,0.4,95.39,0.98,0.47,1.31,0.0,0.0,3.0413493290899307,1.0,59.97,2.0,4.8,0.09,0.004,0.018,0.07,1.73,9.91,0.05,0.18,0.015,20.516779903270606,0.0,0.0,0.0,0.0,0.0,0.0,0.0,0.0,0.0,0.0,0.0,0.0,0.0,2004.996907680015,7.0,1.3,3.47,82.5,25.54545455,11.0,60.0,26.5,8.0,125.75,100.0,550.0,40.6959884001933,450.0,88.8
2024-09-12 05:00:00,2.72,1.3,1.42,1086.0,3348.0,0.0,2297.0,1307.0,235.0,111230.0,2.4247940647439,0.95,10.76,0.44,87.85,3.0,37.474372011346375,9.8,1.03,0.47,87.1,11.4,2.5180421213260056,70.82,9.63,18.2,1.35,7.684133422343815,4.71,82.6,66.16,27.56526315789474,0.056,5.77,1.93,9.365,2.005,0.0485,0.17,54.52,11.27,0.099,1.953197087658595,0.29,108.27290181934735,0.4,95.39,0.98,0.47,1.31,0.0,0.0,2.8541191151369474,1.0,59.97,2.0,4.8,0.09,0.004,0.018,0.07,1.73,9.91,0.05,0.18,0.015,19.253734894210403,0.0,0.0,0.0,0.0,0.0,0.0,0.0,0.0,0.0,0.0,0.0,0.0,0.0,2004.996907680015,7.0,1.3,3.5,82.5,25.54545455,11.0,60.0,26.5,8.0,125.22,96.0,546.0,40.6386066763425,450.0,83.33333333333333
2024-09-12 06:00:00,2.7,1.27,1.43,1086.0,3349.0,0.0,2310.0,1300.0,237.0,111812.0,2.41289986783906,0.95,10.76,0.44,87.85,3.0,39.02018985681441,9.8,1.03,0.47,87.1,11.4,2.621911358830703,70.82,9.63,18.2,1.35,8.001103926015496,4.71,82.6,66.16,27.56526315789474,0.056,5.77,1.93,9.365,2.005,0.0485,0.17,54.52,11.27,0.099,1.953197087658595,0.29,112.73915901939544,0.4,95.39,0.98,0.47,1.31,0.0,0.0,2.971851528636346,1.0,59.97,2.0,4.8,0.09,0.004,0.018,0.07,1.73,9.91,0.05,0.18,0.015,20.047951458596582,0.0,0.0,0.0,0.0,0.0,0.0,0.0,0.0,0.0,0.0,0.0,0.0,0.0,2004.996907680015,7.0,1.3,3.42,82.5,25.54545455,11.0,60.0,26.5,8.0,125.22,96.0,546.0,40.2453692566755,450.0,86.77083333333333
2024-09-12 07:00:00,2.71,1.3,1.41,1099.0,3351.0,0.0,2317.0,1339.0,242.0,112823.0,2.39271747719633,0.95,10.76,0.44,87.85,3.0,38.7500953138603,9.8,1.03,0.47,87.1,11.4,2.603762704179657,70.82,9.63,18.2,1.35,7.945720943104455,4.71,82.6,66.16,27.56526315789474,0.056,5.77,1.93,9.365,2.005,0.0485,0.17,54.52,11.27,0.099,1.953197087658595,0.29,111.9587878387294,0.4,95.39,0.98,0.47,1.31,0.0,0.0,2.9512806169288432,1.0,59.97,2.0,4.8,0.09,0.004,0.018,0.07,1.73,9.91,0.05,0.18,0.015,19.9091811884814,0.0,0.0,0.0,0.0,0.0,0.0,0.0,0.0,0.0,0.0,0.0,0.0,0.0,2004.996907680015,7.0,1.3,3.45,82.5,25.54545455,11.0,60.0,26.5,8.0,124.955,94.0,544.0,39.8599710284887,450.0,86.17021276595744
2024-09-12 08:00:00,2.65,1.3,1.35,1098.0,3351.0,0.0,2324.0,1316.0,236.0,110116.0,2.45150402091247,0.94,10.68,0.42,87.96,2.8,38.73157674979154,5.5,1.04,0.46,87.46,11.04,2.6025183731382326,70.31,9.72,18.66,1.31,7.941923704899865,4.71,82.6,66.16,27.30315789473684,0.0605,5.625,1.95,9.285,2.025,0.047,0.175,54.69,11.2,0.085,1.991126738305945,0.315,111.90528304167384,0.1,96.51,0.79,0.6,1.28,0.0,0.0,2.949870208031864,1.0,60.01,1.86,3.8,0.04,0.005,0.029,0.087,1.9,9.91,0.07,0.13,0.01,19.899666645500044,0.0,0.0,0.0,0.0,0.0,0.0,0.0,0.0,0.0,0.0,0.0,0.0,0.0,2004.996907680015,7.0,1.3,3.41,82.5,25.54545455,11.0,60.0,26.5,8.0,124.8225,93.0,543.0,40.8399710354815,450.0,86.12903225806451
2024-09-12 09:00:00,2.7,1.3,1.4,1099.0,3346.0,0.0,2326.0,1331.0,240.0,112063.0,2.40534310896408,0.94,10.68,0.42,87.96,2.8,38.58651466458633,5.5,1.04,0.46,87.46,11.04,2.592771113313745,70.31,9.72,18.66,1.31,7.9121786722972445,4.71,82.6,66.16,27.30315789473684,0.0605,5.625,1.95,9.285,2.025,0.047,0.175,54.69,11.2,0.085,1.991126738305945,0.315,111.48616213140542,0.1,96.51,0.79,0.6,1.28,0.0,0.0,2.938822005005528,1.0,60.01,1.86,3.8,0.04,0.005,0.029,0.087,1.9,9.91,0.07,0.13,0.01,19.82513605881278,0.0,0.0,0.0,0.0,0.0,0.0,0.0,0.0,0.0,0.0,0.0,0.0,0.0,2004.996907680015,6.0,1.3,3.44,82.5,25.54545455,11.0,60.0,26.5,8.0,124.8225,93.0,543.0,41.7839255902695,450.0,85.80645161290323
2024-09-12 10:00:00,2.71,1.3,1.41,1100.0,3351.0,0.0,2330.0,1307.0,237.0,110805.0,2.43626901199781,0.94,10.68,0.42,87.96,2.8,38.07396196352793,5.5,1.04,0.46,87.46,11.04,2.5583307952672216,70.31,9.72,18.66,1.31,7.807079557101317,4.71,82.6,66.16,27.30315789473684,0.0605,5.625,1.95,9.285,2.025,0.047,0.175,54.69,11.2,0.085,1.991126738305945,0.315,110.00526824845691,0.1,96.51,0.79,0.6,1.28,0.0,0.0,2.8997850209791385,1.0,60.01,1.86,3.8,0.04,0.005,0.029,0.087,1.9,9.91,0.07,0.13,0.01,19.56179465251777,0.0,0.0,0.0,0.0,0.0,0.0,0.0,0.0,0.0,0.0,0.0,0.0,0.0,2004.996907680015,7.0,1.3,3.41,82.5,25.54545455,11.0,60.0,26.5,8.0,124.425,90.0,540.0,40.6759348034516,450.0,84.66666666666667
2024-09-12 11:00:00,2.73,1.3,1.43,1092.0,3350.0,0.0,2331.0,1302.0,236.0,111414.0,2.4222370954306,0.94,10.68,0.42,87.96,2.8,38.71490294689439,5.5,1.04,0.46,87.46,11.04,2.601397998445763,70.31,9.72,18.66,1.31,7.938504735635195,4.71,82.6,66.16,27.30315789473684,0.0605,5.625,1.95,9.285,2.025,0.047,0.175,54.69,11.2,0.085,1.991126738305945,0.315,111.8571082244016,0.1,96.51,0.79,0.6,1.28,0.0,0.0,2.9486002996380325,1.0,60.01,1.86,3.8,0.04,0.005,0.029,0.087,1.9,9.91,0.07,0.13,0.01,19.89109991139806,0.0,0.0,0.0,0.0,0.0,0.0,0.0,0.0,0.0,0.0,0.0,0.0,0.0,2004.996907680015,7.0,1.3,3.27,82.5,25.54545455,11.0,60.0,26.5,8.0,124.0275,87.0,537.0,41.1025145067698,450.0,86.0919540229885
2024-09-12 12:00:00,2.72,1.3,1.42,1090.0,3346.0,0.0,2328.0,1288.0,232.0,109631.0,2.45867109364608,0.94,10.68,0.42,87.96,2.8,37.974030304831,5.5,1.04,0.46,87.46,11.04,2.551616016277019,70.31,9.72,18.66,1.31,7.786588534641733,4.71,82.6,66.16,27.30315789473684,0.0605,5.625,1.95,9.285,2.025,0.047,0.175,54.69,11.2,0.085,1.991126738305945,0.315,109.716540510272,0.1,96.51,0.79,0.6,1.28,0.0,0.0,2.8921740366721065,1.0,60.01,1.86,3.8,0.04,0.005,0.029,0.087,1.9,9.91,0.07,0.13,0.01,19.510451359466543,0.0,0.0,0.0,0.0,0.0,0.0,0.0,0.0,0.0,0.0,0.0,0.0,0.0,2004.996907680015,7.0,1.3,3.31,82.5,25.54545455,11.0,60.0,26.5,8.0,124.425,90.0,540.0,41.7529496749338,450.0,84.44444444444444
2024-09-12 13:00:00,2.73,1.3,1.43,1099.0,3351.0,0.0,2342.0,1280.0,233.0,109621.0,2.46256749674246,0.94,10.68,0.42,87.96,2.8,36.27189765669658,5.5,1.04,0.46,87.46,11.04,2.437243407103237,70.31,9.72,18.66,1.31,7.43756562461586,4.71,82.6,66.16,27.30315789473684,0.0605,5.625,1.95,9.285,2.025,0.047,0.175,54.69,11.2,0.085,1.991126738305945,0.315,104.798650464265,0.1,96.51,0.79,0.6,1.28,0.0,0.0,2.762536391882003,1.0,60.01,1.86,3.8,0.04,0.005,0.029,0.087,1.9,9.91,0.07,0.13,0.01,18.63592274156101,0.0,0.0,0.0,0.0,0.0,0.0,0.0,0.0,0.0,0.0,0.0,0.0,0.0,2004.996907680015,6.0,1.3,3.23,82.5,25.54545455,11.0,60.0,26.5,8.0,124.5575,91.0,541.0,41.9990389235944,450.0,80.65934065934066
2024-09-12 14:00:00,2.71,1.28,1.43,1095.0,3349.0,0.0,2329.0,1277.0,233.0,109266.0,2.46908993192734,0.94,10.68,0.42,87.96,2.8,38.64390186312906,5.5,1.04,0.46,87.46,11.04,2.5966271721454106,70.31,9.72,18.66,1.31,7.923945937942237,4.71,82.6,66.16,27.30315789473684,0.0605,5.625,1.95,9.285,2.025,0.047,0.175,54.69,11.2,0.085,1.991126738305945,0.315,111.65196820579732,0.1,96.51,0.79,0.6,1.28,0.0,0.0,2.943192722686276,1.0,60.01,1.86,3.8,0.04,0.005,0.029,0.087,1.9,9.91,0.07,0.13,0.01,19.85462068651324,0.0,0.0,0.0,0.0,0.0,0.0,0.0,0.0,0.0,0.0,0.0,0.0,0.0,2004.996907680015,7.0,1.3,3.27,82.5,25.54545455,11.0,60.0,26.5,8.0,124.5575,91.0,541.0,42.0650554941623,450.0,85.93406593406593
2024-09-12 15:00:00,2.7,1.3,1.4,1099.0,3348.0,0.0,2335.0,1316.0,237.0,110868.0,2.43270682161906,0.94,10.68,0.42,87.96,2.8,38.573620257012536,5.5,1.04,0.46,87.46,11.04,2.5919046902182346,70.31,9.72,18.66,1.31,7.909534669399233,4.71,82.6,66.16,27.30315789473684,0.0605,5.625,1.95,9.285,2.025,0.047,0.175,54.69,11.2,0.085,1.991126738305945,0.315,111.44890693938154,0.1,96.51,0.79,0.6,1.28,0.0,0.0,2.9378399425142976,1.0,60.01,1.86,3.8,0.04,0.005,0.029,0.087,1.9,9.91,0.07,0.13,0.01,19.81851111777391,0.0,0.0,0.0,0.0,0.0,0.0,0.0,0.0,0.0,0.0,0.0,0.0,0.0,2004.996907680015,7.0,1.3,3.33,82.5,25.54545455,11.0,60.0,26.5,8.0,124.425,90.0,540.0,41.8760469011725,450.0,85.77777777777777
2024-09-12 16:00:00,2.72,1.3,1.42,1099.0,3351.0,0.0,2341.0,1315.0,238.0,111799.0,2.41462059396403,0.95,10.57,0.47,88.01,2.7,37.78450474523338,5.9,1.02,0.48,87.58,10.92,2.538881090605945,70.19,9.82,18.59,1.4,7.74772625066666,4.71,82.6,66.16,27.04105263157895,0.0655,5.734999999999999,1.865,9.26,2.03,0.0485,0.175,54.6,11.255,0.0875,1.963214487832485,0.31,109.16895342061092,0.1,94.44,0.66,0.42,1.31,0.0,0.0,2.8777394112622185,1.0,59.82,2.02,3.0,0.08,0.007,0.028,0.102,2.32,9.25,0.06,0.1,0.01,19.413076148507315,0.0,0.0,0.0,0.0,0.0,0.0,0.0,0.0,0.0,0.0,0.0,0.0,0.0,2004.996907680015,7.0,1.3,3.16,82.5,25.54545455,11.0,60.0,26.5,8.0,124.0275,87.0,537.0,41.7952980289717,450.0,84.02298850574712
2024-09-12 17:00:00,2.69,1.3,1.39,1104.0,3351.0,0.0,2334.0,1348.0,242.0,112221.0,2.40554571990827,0.95,10.57,0.47,88.01,2.7,38.68322272138981,5.9,1.02,0.48,87.58,10.92,2.59926928653007,70.19,9.82,18.59,1.4,7.932008694032325,4.71,82.6,66.16,27.04105263157895,0.0655,5.734999999999999,1.865,9.26,2.03,0.0485,0.175,54.6,11.255,0.0875,1.963214487832485,0.31,111.76557607158436,0.1,94.44,0.66,0.42,1.31,0.0,0.0,2.946187473689752,1.0,59.82,2.02,3.0,0.08,0.007,0.028,0.102,2.32,9.25,0.06,0.1,0.01,19.874823116604286,0.0,0.0,0.0,0.0,0.0,0.0,0.0,0.0,0.0,0.0,0.0,0.0,0.0,2004.996907680015,7.0,1.3,3.43,82.5,25.54545455,11.0,60.0,26.5,8.0,124.8225,93.0,543.0,41.0422670509126,450.0,86.02150537634408
2024-09-12 18:00:00,2.73,1.3,1.43,1122.0,3346.0,0.0,2336.0,1309.0,243.0,112438.0,2.3973254159613,0.95,10.57,0.47,88.01,2.7,38.71063995398873,5.9,1.02,0.48,87.58,10.92,2.601111552132637,70.19,9.82,18.59,1.4,7.937630607410828,4.71,82.6,66.16,27.04105263157895,0.0655,5.734999999999999,1.865,9.26,2.03,0.0485,0.175,54.6,11.255,0.0875,1.963214487832485,0.31,111.84479136390316,0.1,94.44,0.66,0.42,1.31,0.0,0.0,2.948275622028063,1.0,59.82,2.02,3.0,0.08,0.007,0.028,0.102,2.32,9.25,0.06,0.1,0.01,19.88890965360704,0.0,0.0,0.0,0.0,0.0,0.0,0.0,0.0,0.0,0.0,0.0,0.0,0.0,2004.996907680015,7.0,1.3,3.46,82.5,25.54545455,11.0,60.0,26.5,8.0,125.3525,97.0,547.0,40.0813591768366,450.0,86.08247422680412
2024-09-12 19:00:00,2.7,1.3,1.4,1148.0,3351.0,0.0,2346.0,1321.0,246.0,110892.0,2.4343587421865,0.95,10.57,0.47,88.01,2.7,38.22385945157331,5.9,1.02,0.48,87.58,10.92,2.5684029637525256,70.19,9.82,18.59,1.4,7.8378160907906915,4.71,82.6,66.16,27.04105263157895,0.0655,5.734999999999999,1.865,9.26,2.03,0.0485,0.175,54.6,11.255,0.0875,1.963214487832485,0.31,110.4383598557343,0.1,94.44,0.66,0.42,1.31,0.0,0.0,2.911201497439686,1.0,59.82,2.02,3.0,0.08,0.007,0.028,0.102,2.32,9.25,0.06,0.1,0.01,19.638809592094614,0.0,0.0,0.0,0.0,0.0,0.0,0.0,0.0,0.0,0.0,0.0,0.0,0.0,2004.996907680015,7.0,1.3,3.47,82.5,25.54545455,11.0,60.0,26.5,8.0,125.75,100.0,550.0,40.6598623308806,450.0,85.0
2024-09-12 20:00:00,2.69,1.3,1.39,1156.0,3351.0,0.0,2348.0,1318.0,246.0,109574.0,2.46362316124627,0.95,10.57,0.47,88.01,2.7,35.246166107969024,5.9,1.02,0.48,87.58,10.92,2.3683206978958107,70.19,9.82,18.59,1.4,7.227239002636884,4.71,82.6,66.16,27.04105263157895,0.0655,5.734999999999999,1.865,9.26,2.03,0.0485,0.175,54.6,11.255,0.0875,1.963214487832485,0.31,101.83505360306182,0.1,94.44,0.66,0.42,1.31,0.0,0.0,2.684414735317993,1.0,59.82,2.02,3.0,0.08,0.007,0.028,0.102,2.32,9.25,0.06,0.1,0.01,18.10891822482492,0.0,0.0,0.0,0.0,0.0,0.0,0.0,0.0,0.0,0.0,0.0,0.0,0.0,2004.996907680015,7.0,1.3,3.53,82.5,25.54545455,11.0,60.0,26.5,8.0,127.7075,111.0,563.0,41.0352941176471,452.0,78.37837837837837
2024-09-12 21:00:00,2.64,1.3,1.34,1184.0,3349.0,0.0,2352.0,1361.0,253.0,109295.0,2.4684351728132,0.95,10.57,0.47,88.01,2.7,35.27505640805752,5.9,1.02,0.48,87.58,10.92,2.370261944369496,70.19,9.82,18.59,1.4,7.233162969032489,4.71,82.6,66.16,27.04105263157895,0.0655,5.734999999999999,1.865,9.26,2.03,0.0485,0.175,54.6,11.255,0.0875,1.963214487832485,0.31,101.91852495847418,0.1,94.44,0.66,0.42,1.31,0.0,0.0,2.686615075264976,1.0,59.82,2.02,3.0,0.08,0.007,0.028,0.102,2.32,9.25,0.06,0.1,0.01,18.12376160041904,0.0,0.0,0.0,0.0,0.0,0.0,0.0,0.0,0.0,0.0,0.0,0.0,0.0,2004.996907680015,7.0,1.3,3.68,82.5,25.54545455,11.0,60.0,26.5,8.0,128.665,122.0,572.0,41.0794249351874,450.0,78.44262295081967
2024-09-12 22:00:00,2.69,1.3,1.39,1122.0,3348.0,0.0,2372.0,1343.0,244.0,111467.0,2.4196414361694,0.95,10.57,0.47,88.01,2.7,28.15465862417676,5.9,1.02,0.48,87.58,10.92,1.8918159937614512,70.19,9.82,18.59,1.4,5.773122849482658,4.71,82.6,66.16,27.04105263157895,0.0655,5.734999999999999,1.865,9.26,2.03,0.0485,0.175,54.6,11.255,0.0875,1.963214487832485,0.31,81.34590188862272,0.1,94.44,0.66,0.42,1.31,0.0,0.0,2.144312100415932,1.0,59.82,2.02,3.0,0.08,0.007,0.028,0.102,2.32,9.25,0.06,0.1,0.01,14.465414737911122,0.0,0.0,0.0,0.0,0.0,0.0,0.0,0.0,0.0,0.0,0.0,0.0,0.0,2004.996907680015,6.0,1.3,3.43,82.5,25.54545455,11.0,60.0,26.5,8.0,127.7375,115.0,565.0,41.1263606247042,450.0,62.60869565217392
2024-09-14 23:00:00,2.62,1.26,1.36,1037.0,3628.443174575833,1646.0,2256.0,1432.0,276.0,117144.0,2.686027681594435,0.95,10.53,0.46,88.06,2.9,39.100208333333335,5.9,1.02,0.48,87.58,10.92,1.6401666666666666,70.36,9.48,18.86,1.3,7.562943666666667,4.73333333333333,82.3766666666667,66.16,25.20631578947368,0.065,5.665,1.895,9.235,2.015,0.05,0.175,54.56,11.355,0.0895,2.004382712202415,0.32,118.467625,0.2,96.27,0.93,0.46,1.27,0.0,0.0,2.750416666666667,1.0,59.82,2.12,3.1,0.07,0.027,0.027,0.119,2.25,9.29,0.13,0.28,0.017,8.295,0.0,0.0,0.0,0.0,0.0,0.0,0.0,0.0,0.0,0.0,0.0,0.0,0.0,2066.431580993214,7.0,1.3,3.06,82.5,25.54545455,11.0,60.0,26.5,8.0,125.90911240187955,119.92244764357822,560.0,38.4713375796178,440.0775523564218,86.10131587471726
2024-09-15 00:00:00,2.71,1.35,1.36,1120.0,3499.0,0.0,2312.0,1417.0,266.0,115981.0,2.43034468791269,0.95,10.53,0.46,88.06,2.9,42.0963769663942,5.9,1.02,0.48,87.58,10.92,1.7658492686048572,70.36,9.48,18.86,1.3,8.14247650174763,4.73333333333333,82.3766666666667,66.16,25.20631578947368,0.065,5.665,1.895,9.235,2.015,0.05,0.175,54.56,11.355,0.0895,2.004382712202415,0.32,127.54555571157675,0.2,96.27,0.93,0.46,1.27,0.0,0.0,2.9611754450921306,1.0,59.82,2.12,3.1,0.07,0.027,0.027,0.119,2.25,9.29,0.13,0.28,0.017,8.930628807891855,0.0,0.0,0.0,0.0,0.0,0.0,0.0,0.0,0.0,0.0,0.0,0.0,0.0,1945.847012230676,7.0,1.3,3.62,82.5,25.81818182,11.0,60.0,28.75,8.0,122.9275,107.0,542.0,40.7139411480945,435.0,87.28971962616822
2024-09-15 07:00:00,2.69,1.29,1.4,1106.0,2995.0,0.0,2361.0,1404.0,286.0,117539.0,2.05288357564197,0.95,10.53,0.46,88.06,2.9,37.848286232491134,5.9,1.02,0.48,87.58,10.92,1.5876513224628823,70.36,9.48,18.86,1.3,7.320791086736479,4.73333333333333,82.3766666666667,66.16,25.20631578947368,0.065,5.665,1.895,9.235,2.015,0.05,0.175,54.56,11.355,0.0895,2.004382712202415,0.32,114.67449334434724,0.2,96.27,0.93,0.46,1.27,0.0,0.0,2.662353007717073,1.0,59.82,2.12,3.1,0.07,0.027,0.027,0.119,2.25,9.29,0.13,0.28,0.017,8.029408222637706,0.0,0.0,0.0,0.0,0.0,0.0,0.0,0.0,0.0,0.0,0.0,0.0,0.0,1945.847012230676,7.0,1.3,2.88,82.5,25.81818182,11.0,60.0,28.75,8.0,125.4675,79.0,539.0,41.182100981096,460.0,78.48101265822785
2024-09-15 08:00:00,2.65,1.29,1.36,1115.0,3007.0,0.0,2327.0,1426.0,287.0,115985.0,2.08870647435251,0.96,10.48,0.45,88.11,2.3,42.627386668707246,5.0,1.04,0.47,87.61,10.88,1.7881239431023832,70.04,9.73,18.8,1.43,8.245186861518869,4.73333333333333,82.3766666666667,66.16,24.94421052631579,0.064,5.52,1.825,9.555,1.98,0.054,0.18,54.81,11.245,0.089,2.035287769784175,0.31,129.15443354027508,0.1,96.36,0.97,0.41,1.32,0.0,0.0,2.9985281344423416,1.0,59.82,2.12,3.1,0.07,0.027,0.027,0.119,2.25,9.29,0.13,0.28,0.017,9.043281033249226,0.0,0.0,0.0,0.0,0.0,0.0,0.0,0.0,0.0,0.0,0.0,0.0,0.0,1945.847012230676,7.0,1.3,3.22,82.5,25.81818182,11.0,60.0,28.75,8.0,126.5275,87.0,547.0,39.9808703969393,460.0,88.39080459770115
2024-09-15 09:00:00,2.66,1.3,1.36,1126.0,2999.0,0.0,2314.0,1413.0,287.0,115383.0,2.0940155694878,0.96,10.48,0.45,88.11,2.3,45.31128134657238,5.0,1.04,0.47,87.61,10.88,1.9007073480282768,70.04,9.73,18.8,1.43,8.764318219667057,4.73333333333333,82.3766666666667,66.16,24.94421052631579,0.064,5.52,1.825,9.555,1.98,0.054,0.18,54.81,11.245,0.089,2.035287769784175,0.31,137.28622213654612,0.1,96.36,0.97,0.41,1.32,0.0,0.0,3.1873207002171164,1.0,59.82,2.12,3.1,0.07,0.027,0.027,0.119,2.25,9.29,0.13,0.28,0.017,9.612661793655862,0.0,0.0,0.0,0.0,0.0,0.0,0.0,0.0,0.0,0.0,0.0,0.0,0.0,1945.847012230676,7.0,1.3,3.28,82.5,25.81818182,11.0,60.0,28.75,8.0,127.0575,91.0,551.0,41.2592415931314,460.0,93.95604395604396
2024-09-15 10:00:00,2.67,1.3,1.37,1148.0,2999.0,0.0,2333.0,1405.0,291.0,115752.0,2.08734345042177,0.96,10.48,0.45,88.11,2.3,45.04630309308365,5.0,1.04,0.47,87.61,10.88,1.8895921003789884,70.04,9.73,18.8,1.43,8.713064896745028,4.73333333333333,82.3766666666667,66.16,24.94421052631579,0.064,5.52,1.825,9.555,1.98,0.054,0.18,54.81,11.245,0.089,2.035287769784175,0.31,136.48337873223883,0.1,96.36,0.97,0.41,1.32,0.0,0.0,3.168681397876665,1.0,59.82,2.12,3.1,0.07,0.027,0.027,0.119,2.25,9.29,0.13,0.28,0.017,9.556447397201737,0.0,0.0,0.0,0.0,0.0,0.0,0.0,0.0,0.0,0.0,0.0,0.0,0.0,1945.847012230676,7.0,1.3,3.28,82.5,25.81818182,11.0,60.0,28.75,8.0,127.0575,91.0,551.0,41.1567877629063,460.0,93.4065934065934
2024-09-15 11:00:00,2.66,1.3,1.36,1142.0,3118.0,0.0,2322.0,1411.0,290.0,115755.0,2.17007038487819,0.96,10.48,0.45,88.11,2.3,42.01872978094513,5.0,1.04,0.47,87.61,10.88,1.7625921420891022,70.04,9.73,18.8,1.43,8.12745762296263,4.73333333333333,82.3766666666667,66.16,24.94421052631579,0.064,5.52,1.825,9.555,1.98,0.054,0.18,54.81,11.245,0.089,2.035287769784175,0.31,127.3102966671833,0.1,96.36,0.97,0.41,1.32,0.0,0.0,2.9557135275709188,1.0,59.82,2.12,3.1,0.07,0.027,0.027,0.119,2.25,9.29,0.13,0.28,0.017,8.914156174349621,0.0,0.0,0.0,0.0,0.0,0.0,0.0,0.0,0.0,0.0,0.0,0.0,0.0,1945.847012230676,7.0,1.3,3.49,82.5,25.81818182,11.0,60.0,28.75,8.0,128.3825,101.0,561.0,40.148077382374,460.0,87.12871287128714
2024-09-15 12:00:00,2.65,1.3,1.35,1108.0,3220.0,0.0,2290.0,1420.0,284.0,115438.0,2.24717368294599,0.96,10.48,0.45,88.11,2.3,42.13202408335036,5.0,1.04,0.47,87.61,10.88,1.767344585777999,70.04,9.73,18.8,1.43,8.14937153246256,4.73333333333333,82.3766666666667,66.16,24.94421052631579,0.064,5.52,1.825,9.555,1.98,0.054,0.18,54.81,11.245,0.089,2.035287769784175,0.31,127.65356100013923,0.1,96.36,0.97,0.41,1.32,0.0,0.0,2.9636829617723235,1.0,59.82,2.12,3.1,0.07,0.027,0.027,0.119,2.25,9.29,0.13,0.28,0.017,8.93819124419988,0.0,0.0,0.0,0.0,0.0,0.0,0.0,0.0,0.0,0.0,0.0,0.0,0.0,1945.847012230676,7.0,1.3,3.4,82.5,25.81818182,11.0,60.0,28.75,8.0,124.575,110.0,550.0,40.5547584887614,440.0,87.36363636363636
2024-09-15 13:00:00,2.65,1.3,1.35,1108.0,3301.0,0.0,2294.0,1446.0,288.0,116824.0,2.27635515914821,0.96,10.48,0.45,88.11,2.3,41.79590318362193,5.0,1.04,0.47,87.61,10.88,1.7532450625477205,70.04,9.73,18.8,1.43,8.084357468901466,4.73333333333333,82.3766666666667,66.16,24.94421052631579,0.064,5.52,1.825,9.555,1.98,0.054,0.18,54.81,11.245,0.089,2.035287769784175,0.31,126.63516630606944,0.1,96.36,0.97,0.41,1.32,0.0,0.0,2.940039289167134,1.0,59.82,2.12,3.1,0.07,0.027,0.027,0.119,2.25,9.29,0.13,0.28,0.017,8.866884134031102,0.0,0.0,0.0,0.0,0.0,0.0,0.0,0.0,0.0,0.0,0.0,0.0,0.0,1945.847012230676,7.0,1.3,3.33,82.5,25.81818182,11.0,60.0,28.75,8.0,124.31,108.0,548.0,41.2713472485769,440.0,86.66666666666667
2024-09-15 14:00:00,2.67,1.3,1.37,1108.0,3300.0,0.0,2285.0,1420.0,284.0,116807.0,2.27599695461848,0.96,10.48,0.45,88.11,2.3,42.044340370377725,5.0,1.04,0.47,87.61,10.88,1.763666449283144,70.04,9.73,18.8,1.43,8.132411341968362,4.73333333333333,82.3766666666667,66.16,24.94421052631579,0.064,5.52,1.825,9.555,1.98,0.054,0.18,54.81,11.245,0.089,2.035287769784175,0.31,127.38789281907756,0.1,96.36,0.97,0.41,1.32,0.0,0.0,2.9575150471796654,1.0,59.82,2.12,3.1,0.07,0.027,0.027,0.119,2.25,9.29,0.13,0.28,0.017,8.919589389373243,0.0,0.0,0.0,0.0,0.0,0.0,0.0,0.0,0.0,0.0,0.0,0.0,0.0,1945.847012230676,7.0,1.3,3.27,82.5,25.81818182,11.0,60.0,28.75,8.0,124.575,110.0,550.0,41.7345471969334,440.0,87.18181818181819
2024-09-15 15:00:00,2.62,1.28,1.34,1108.0,3355.0,0.0,2292.0,1461.0,273.0,116909.0,2.31189180029911,0.96,10.48,0.45,88.11,2.3,41.64976366200087,5.0,1.04,0.47,87.61,10.88,1.7471148350562946,70.04,9.73,18.8,1.43,8.056090484744466,4.73333333333333,82.3766666666667,66.16,24.94421052631579,0.064,5.52,1.825,9.555,1.98,0.054,0.18,54.81,11.245,0.089,2.035287769784175,0.31,126.19238600429998,0.1,96.36,0.97,0.41,1.32,0.0,0.0,2.929759431512703,1.0,59.82,2.12,3.1,0.07,0.027,0.027,0.119,2.25,9.29,0.13,0.28,0.017,8.83588104265337,0.0,0.0,0.0,0.0,0.0,0.0,0.0,0.0,0.0,0.0,0.0,0.0,0.0,1945.847012230676,7.0,1.3,3.28,82.5,25.81818182,11.0,60.0,28.75,8.0,124.575,110.0,550.0,41.5162454873646,440.0,86.36363636363636
2024-09-15 16:00:00,2.67,1.33,1.34,1109.0,3502.0,0.0,2307.0,1457.0,269.0,116767.0,2.41606304673801,0.97,10.68,0.42,87.93,2.8,41.88776231149802,5.5,1.03,0.46,87.69,10.82,1.7570983483994738,69.94,9.98,18.88,1.2,8.102125287514436,4.73333333333333,82.3766666666667,66.16,24.6821052631579,0.064,5.34,1.745,9.86,1.985,0.0535,0.17,55.27500000000001,10.85,0.08,2.03194321206744,0.315,126.91348535289598,0.1,94.89,0.84,0.37,1.24,0.0,0.0,2.9465009139784897,1.0,59.82,2.12,3.1,0.07,0.027,0.027,0.119,2.25,9.29,0.13,0.28,0.017,8.88637179146853,0.0,0.0,0.0,0.0,0.0,0.0,0.0,0.0,0.0,0.0,0.0,0.0,0.0,1945.847012230676,7.0,1.3,3.28,82.5,25.81818182,11.0,60.0,28.75,8.0,123.9125,105.0,545.0,42.0925747348119,440.0,86.85714285714286
2024-09-15 17:00:00,2.68,1.34,1.34,1107.0,3501.0,0.0,2306.0,1450.0,268.0,116831.0,2.41405114310033,0.97,10.68,0.42,87.93,2.8,42.484846642692624,5.5,1.03,0.46,87.69,10.82,1.7821447064358698,69.94,9.98,18.88,1.2,8.217616108498744,4.73333333333333,82.3766666666667,66.16,24.6821052631579,0.064,5.34,1.745,9.86,1.985,0.0535,0.17,55.27500000000001,10.85,0.08,2.03194321206744,0.315,128.7225591572684,0.1,94.89,0.84,0.37,1.24,0.0,0.0,2.9885014752523062,1.0,59.82,2.12,3.1,0.07,0.027,0.027,0.119,2.25,9.29,0.13,0.28,0.017,9.013041564811834,0.0,0.0,0.0,0.0,0.0,0.0,0.0,0.0,0.0,0.0,0.0,0.0,0.0,1945.847012230676,7.0,1.3,3.35,82.5,25.81818182,11.0,60.0,28.75,8.0,123.9125,105.0,545.0,41.2778176597272,440.0,88.0952380952381
2024-09-15 18:00:00,2.68,1.33,1.35,1111.0,3498.0,0.0,2298.0,1467.0,270.0,117037.0,2.40774073909233,0.97,10.68,0.42,87.93,2.8,46.940014344683085,5.5,1.03,0.46,87.69,10.82,1.9690290702459008,69.94,9.98,18.88,1.2,9.0793553112278,4.73333333333333,82.3766666666667,66.16,24.6821052631579,0.064,5.34,1.745,9.86,1.985,0.0535,0.17,55.27500000000001,10.85,0.08,2.03194321206744,0.315,142.2210329283549,0.1,94.89,0.84,0.37,1.24,0.0,0.0,3.301890278603088,1.0,59.82,2.12,3.1,0.07,0.027,0.027,0.119,2.25,9.29,0.13,0.28,0.017,9.958192950527234,0.0,0.0,0.0,0.0,0.0,0.0,0.0,0.0,0.0,0.0,0.0,0.0,0.0,1945.847012230676,8.0,1.3,3.53,82.5,25.81818182,11.0,60.0,28.75,8.0,123.9125,105.0,545.0,40.1386564666507,440.0,97.33333333333331
2024-09-15 19:00:00,2.69,1.35,1.34,1118.0,3500.0,0.0,2305.0,1459.0,271.0,117596.0,2.39767118705414,0.97,10.68,0.42,87.93,2.8,43.03946779213318,5.5,1.03,0.46,87.69,10.82,1.8054098285596627,69.94,9.98,18.88,1.2,8.324893503897808,4.73333333333333,82.3766666666667,66.16,24.6821052631579,0.064,5.34,1.745,9.86,1.985,0.0535,0.17,55.27500000000001,10.85,0.08,2.03194321206744,0.315,130.40297604376818,0.1,94.89,0.84,0.37,1.24,0.0,0.0,3.027515059018985,1.0,59.82,2.12,3.1,0.07,0.027,0.027,0.119,2.25,9.29,0.13,0.28,0.017,9.130702892735943,0.0,0.0,0.0,0.0,0.0,0.0,0.0,0.0,0.0,0.0,0.0,0.0,0.0,1945.847012230676,7.0,1.3,3.49,82.5,25.81818182,11.0,60.0,28.75,8.0,124.545,106.0,548.0,41.3841807909604,442.0,89.24528301886792
2024-09-15 20:00:00,2.7,1.35,1.35,1101.0,3499.0,0.0,2300.0,1456.0,269.0,118134.0,2.38607643535116,0.97,10.68,0.42,87.93,2.8,42.23159016864172,5.5,1.03,0.46,87.69,10.82,1.7715211613305686,69.94,9.98,18.88,1.2,8.168630066528404,4.73333333333333,82.3766666666667,66.16,24.6821052631579,0.064,5.34,1.745,9.86,1.985,0.0535,0.17,55.27500000000001,10.85,0.08,2.03194321206744,0.315,127.95523094405507,0.1,94.89,0.84,0.37,1.24,0.0,0.0,2.97068671525838,1.0,59.82,2.12,3.1,0.07,0.027,0.027,0.119,2.25,9.29,0.13,0.28,0.017,8.959313911129197,0.0,0.0,0.0,0.0,0.0,0.0,0.0,0.0,0.0,0.0,0.0,0.0,0.0,1945.847012230676,7.0,1.3,3.62,82.5,25.81818182,11.0,60.0,28.75,8.0,124.1775,107.0,547.0,40.6509859824186,440.0,87.57009345794393
2024-09-15 21:00:00,2.7,1.35,1.35,1115.0,3500.0,0.0,2300.0,1499.0,270.0,117587.0,2.39785459873954,0.97,10.68,0.42,87.93,2.8,42.395075222268254,5.5,1.03,0.46,87.69,10.82,1.7783789952625657,69.94,9.98,18.88,1.2,8.200252103945157,4.73333333333333,82.3766666666667,66.16,24.6821052631579,0.064,5.34,1.745,9.86,1.985,0.0535,0.17,55.27500000000001,10.85,0.08,2.03194321206744,0.315,128.45056554332427,0.1,94.89,0.84,0.37,1.24,0.0,0.0,2.982186705550298,1.0,59.82,2.12,3.1,0.07,0.027,0.027,0.119,2.25,9.29,0.13,0.28,0.017,8.993996808679798,0.0,0.0,0.0,0.0,0.0,0.0,0.0,0.0,0.0,0.0,0.0,0.0,0.0,1945.847012230676,7.0,1.3,3.54,82.5,25.81818182,11.0,60.0,28.75,8.0,124.575,110.0,550.0,40.3387404580153,440.0,87.9090909090909
2024-09-15 22:00:00,2.68,1.35,1.33,1127.0,3498.0,0.0,2309.0,1455.0,271.0,116514.0,2.41854227104336,0.97,10.68,0.42,87.93,2.8,42.49105334052209,5.5,1.03,0.46,87.69,10.82,1.782405063588015,69.94,9.98,18.88,1.2,8.218816636783403,4.73333333333333,82.3766666666667,66.16,24.6821052631579,0.064,5.34,1.745,9.86,1.985,0.0535,0.17,55.27500000000001,10.85,0.08,2.03194321206744,0.315,128.7413644982702,0.1,94.89,0.84,0.37,1.24,0.0,0.0,2.988938071523344,1.0,59.82,2.12,3.1,0.07,0.027,0.027,0.119,2.25,9.29,0.13,0.28,0.017,9.01435829842247,0.0,0.0,0.0,0.0,0.0,0.0,0.0,0.0,0.0,0.0,0.0,0.0,0.0,1945.847012230676,7.0,1.3,3.66,82.5,25.81818182,11.0,60.0,28.75,8.0,124.7075,111.0,551.0,40.5314819248264,440.0,88.10810810810811
2024-09-15 23:00:00,2.72,1.35,1.37,1124.0,3499.0,0.0,2306.0,1413.0,267.0,115889.0,2.43227294143453,0.98,10.46,0.4,88.16,2.6,38.98418277409187,5.2,1.04,0.44,87.63,10.89,2.998931615494356,70.27,9.84,18.73,1.16,10.289633068628037,4.75555555555556,82.2888888888889,66.16,24.42,0.065,5.595,1.785,10.12,2.12,0.0525,0.175,54.935,10.875,0.0865,1.944270660259195,0.335,127.02009229199646,0.1,95.7,0.86,0.4199999999999999,1.34,0.0,0.0,2.32867082543508,1.0,60.09,2.04,2.5,0.06,0.003,0.028,0.08,1.87,9.63,0.05,0.22,0.006,4.286942632613011,0.0,0.0,0.0,0.0,0.0,0.0,0.0,0.0,0.0,0.0,0.0,0.0,0.0,1945.847012230676,7.0,1.3,3.74,82.5,25.81818182,11.0,60.0,28.75,8.0,123.7225,113.0,548.0,40.5042016806723,435.0,87.2566371681416
2024-09-16 00:00:00,2.64,1.29,1.35,1125.0,3000.0,0.0,2248.0,1544.0,228.0,116823.0,2.06890591860887,0.98,10.46,0.4,88.16,2.6,36.25214309254346,5.2,1.04,0.44,87.63,10.89,2.7887643221780087,70.27,9.84,18.73,1.16,9.56852815243759,4.75555555555556,82.2888888888889,66.16,24.42,0.065,5.595,1.785,10.12,2.12,0.0525,0.175,54.935,10.875,0.0865,1.944270660259195,0.335,118.11843249559564,0.1,95.7,0.86,0.4199999999999999,1.34,0.0,0.0,2.165475892320289,1.0,60.09,2.04,2.5,0.06,0.003,0.028,0.08,1.87,9.63,0.05,0.22,0.006,3.986510597069509,0.0,0.0,0.0,0.0,0.0,0.0,0.0,0.0,0.0,0.0,0.0,0.0,0.0,2070.906303008298,7.0,1.3,3.74,82.5,25.81818182,11.0,60.0,28.75,8.0,123.3425,129.0,554.0,41.030534351145,425.0,86.35658914728683
2024-09-16 01:00:00,2.7,1.35,1.35,1104.0,3502.0,0.0,2326.0,1437.0,265.0,116268.0,2.42642638931953,0.98,10.46,0.4,88.16,2.6,34.199887137326755,5.2,1.04,0.44,87.63,10.89,2.6308906711423847,70.27,9.84,18.73,1.16,9.0268479313988,4.75555555555556,82.2888888888889,66.16,24.42,0.065,5.595,1.785,10.12,2.12,0.0525,0.175,54.935,10.875,0.0865,1.944270660259195,0.335,111.4316759115467,0.1,95.7,0.86,0.4199999999999999,1.34,0.0,0.0,2.0428869798648868,1.0,60.09,2.04,2.5,0.06,0.003,0.028,0.08,1.87,9.63,0.05,0.22,0.006,3.760831798095189,0.0,0.0,0.0,0.0,0.0,0.0,0.0,0.0,0.0,0.0,0.0,0.0,0.0,2070.906303008298,6.0,1.3,3.5,82.5,25.81818182,11.0,60.0,28.75,8.0,123.1925,109.0,544.0,40.9895707009459,435.0,81.46788990825688
2024-09-16 02:00:00,2.71,1.35,1.36,1070.0,3499.0,0.0,2305.0,1432.0,259.0,117087.0,2.40740077317235,0.98,10.46,0.4,88.16,2.6,33.936772319849844,5.2,1.04,0.44,87.63,10.89,2.610650068711162,70.27,9.84,18.73,1.16,8.957400408477897,4.75555555555556,82.2888888888889,66.16,24.42,0.065,5.595,1.785,10.12,2.12,0.0525,0.175,54.935,10.875,0.0865,1.944270660259195,0.335,110.5743828757281,0.1,95.7,0.86,0.4199999999999999,1.34,0.0,0.0,2.027170149201828,1.0,60.09,2.04,2.5,0.06,0.003,0.028,0.08,1.87,9.63,0.05,0.22,0.006,3.7318980601520257,0.0,0.0,0.0,0.0,0.0,0.0,0.0,0.0,0.0,0.0,0.0,0.0,0.0,2070.906303008298,7.0,1.3,3.38,82.5,25.81818182,11.0,60.0,28.75,8.0,122.9275,107.0,542.0,40.6787878787879,435.0,80.8411214953271
2024-09-16 03:00:00,2.72,1.35,1.37,1059.0,3500.0,419.0,2251.0,1433.0,258.0,117526.0,2.40978378674069,0.98,10.46,0.4,88.16,2.6,34.084346978079026,5.2,1.04,0.44,87.63,10.89,2.62200252698312,70.27,9.84,18.73,1.16,8.996351823522453,4.75555555555556,82.2888888888889,66.16,24.42,0.065,5.595,1.785,10.12,2.12,0.0525,0.175,54.935,10.875,0.0865,1.944270660259195,0.335,111.05521754698066,0.1,95.7,0.86,0.4199999999999999,1.34,0.0,0.0,2.0359853346626404,1.0,60.09,2.04,2.5,0.06,0.003,0.028,0.08,1.87,9.63,0.05,0.22,0.006,3.748126285263786,0.0,0.0,0.0,0.0,0.0,0.0,0.0,0.0,0.0,0.0,0.0,0.0,0.0,2070.906303008298,7.0,1.3,3.49,82.5,25.81818182,11.0,60.0,28.75,8.0,123.1925,109.0,544.0,39.9661508704062,435.0,81.19266055045871
2024-09-16 04:00:00,2.7,1.35,1.35,1064.0,3498.0,935.0,2225.0,1457.0,261.0,118236.0,2.40701219398248,0.98,10.46,0.4,88.16,2.6,36.582215182767946,5.2,1.04,0.44,87.63,10.89,2.814155738807226,70.27,9.84,18.73,1.16,9.65564863189682,4.75555555555556,82.2888888888889,66.16,24.42,0.065,5.595,1.785,10.12,2.12,0.0525,0.175,54.935,10.875,0.0865,1.944270660259195,0.335,119.1938888571226,0.1,95.7,0.86,0.4199999999999999,1.34,0.0,0.0,2.185192330939773,1.0,60.09,2.04,2.5,0.06,0.003,0.028,0.08,1.87,9.63,0.05,0.22,0.006,4.0228073721903,0.0,0.0,0.0,0.0,0.0,0.0,0.0,0.0,0.0,0.0,0.0,0.0,0.0,2070.906303008298,7.0,1.3,3.82,82.5,25.81818182,11.0,60.0,28.75,8.0,122.6625,105.0,540.0,39.8119122257053,435.0,87.14285714285714
2024-09-16 05:00:00,2.72,1.35,1.37,1053.0,3500.0,1031.0,2209.0,1431.0,257.0,117476.0,2.42660632266401,0.98,10.46,0.4,88.16,2.6,36.58809467733285,5.2,1.04,0.44,87.63,10.89,2.814608029989934,70.27,9.84,18.73,1.16,9.657200487993236,4.75555555555556,82.2888888888889,66.16,24.42,0.065,5.595,1.785,10.12,2.12,0.0525,0.175,54.935,10.875,0.0865,1.944270660259195,0.335,119.2130457020048,0.1,95.7,0.86,0.4199999999999999,1.34,0.0,0.0,2.1855435351073944,1.0,60.09,2.04,2.5,0.06,0.003,0.028,0.08,1.87,9.63,0.05,0.22,0.006,4.023453917894607,0.0,0.0,0.0,0.0,0.0,0.0,0.0,0.0,0.0,0.0,0.0,0.0,0.0,2070.906303008298,8.0,1.3,3.8,82.5,25.81818182,11.0,60.0,28.75,8.0,122.265,102.0,537.0,39.3036012401622,435.0,87.15686274509804
2024-09-16 06:00:00,2.64,1.35,1.29,1074.0,3500.0,799.0,2234.0,1498.0,265.0,117191.0,2.42652886564705,0.98,10.46,0.4,88.16,2.6,35.262856602405826,5.2,1.04,0.44,87.63,10.89,2.712661597407621,70.27,9.84,18.73,1.16,9.307412123861196,4.75555555555556,82.2888888888889,66.16,24.42,0.065,5.595,1.785,10.12,2.12,0.0525,0.175,54.935,10.875,0.0865,1.944270660259195,0.335,114.89509286555425,0.1,95.7,0.86,0.4199999999999999,1.34,0.0,0.0,2.106382115725552,1.0,60.09,2.04,2.5,0.06,0.003,0.028,0.08,1.87,9.63,0.05,0.22,0.006,3.8777225161440936,0.0,0.0,0.0,0.0,0.0,0.0,0.0,0.0,0.0,0.0,0.0,0.0,0.0,2070.906303008298,7.0,1.3,3.67,82.5,25.81818182,11.0,60.0,28.75,8.0,123.325,110.0,545.0,39.9333650642551,435.0,84.0
