Repository: saikumar-voptimai/evonith_bf_webapp

# Evonith BF2 — Blast Furnace Intelligence Platform

Monitoring, modelling and optimisation of **Blast Furnace 2 (BF2)** at Evonith Steel: live telemetry from InfluxDB,
manual plant reports from Neon PostgreSQL, a two-zone energy model of the furnace, blend and fuel optimisers, a
conversational assistant (FurnaceMind) and a live digital twin evaluated every hour.

The platform has three deployable parts that share one Python service layer, plus the shared data library:

| Part | Path | What it is |
|---|---|---|
| **Streamlit app** (legacy) | `src/app.py`, `src/custom_pages/` | The original 11-page dashboard; still the home of the model pages. Served under `/legacy` in production |

File: src/data/V13_df_filtered.csv (part 101 of 268)
NM3/HR.,STEAMKGS/HR.,RAFTOC,PERMEABILITYKGS/HR.,TUYEREVELOCITYM/S,HOT BLAST VOLUMENM3/HR.,O2 ENRICHMENT %,COKE_VM%,COKE_ASH%,COKE_IM%,COKE_FC%,COKE_MOIST%,COKE_CALC_MT,NUTCOKE_MOIST%,NUTCOKE_VM%,NUTCOKE_IM%,NUTCOKE_FC%,NUTCOKE_ASH%,NUTCOKE_CALC_MT,PCI_2_FC%,PCI_2_ASH%,PCI_2_VM%,PCI_2_IM%,PCI_2_CALC_MT,SINTER_SP_02_COLD_STRENGTH_AI,SINTER_SP_02_COLD_STRENGTH_TI,SINTER_SP_02_HOT_STRENGTH_RI,SINTER_SP_02_HOT_STRENGTH_RDI,SINTER_SP_02_P%,SINTER_SP_02_SIO2%,SINTER_SP_02_MGO%,SINTER_SP_02_FEO%,SINTER_SP_02_AL2O3%,SINTER_SP_02_NA2O%,SINTER_SP_02_TIO2%,SINTER_SP_02_FE(T)%,SINTER_SP_02_CAO%,SINTER_SP_02_K2O%,SINTER_SP_02_BASICITY,SINTER_SP_02_MNO%,SINTER_CALC_MT,FLUX_TM%,FLUX_SIO2%,FLUX_FE2O3%,FLUX_AL2O3%,FLUX_LOI%,FLUX_MGO%,FLUX_CAO%,FLUX_CALC_MT,GEOMIN TYPE,ORE_FE(T)%,ORE_LOI%,ORE_TM%,ORE_MGO%,ORE_NA2O%,ORE_P%,ORE_TIO2%,ORE_AL2O3%,ORE_SIO2%,ORE_MNO%,ORE_CAO%,ORE_K2O%,ORE_CALC_MT,LLOYDS_PELLET_PCT_SIO2,LLOYDS_PELLET_PCT_AL2O3,LLOYDS_PELLET_PCT_FE2O3,LLOYDS_PELLET_PCT_MGO,LLOYDS_PELLET_PCT_TIO2,LLOYDS_PELLET_PCT_NA2O,TOTAL_PELLET_CALC_MT,LLOYDS_PELLET_PCT_K2O,LLOYDS_PELLET_PCT_TM,LLOYDS_PELLET_PCT_LOI,LLOYDS_PELLET_PCT_MNO,LLOYDS_PELLET_PCT_CAO,LLOYDS_PELLET_PCT_P,DAILYPRODUCTION,CHARGES/HRS.,STOCKRODLEVEL,FURNACE TOP GAS ANALYSISH2%,COKE_DISCHARGE_TIME,WEIGHTED_COKE_ANGLE,TOTAL_COKE_PORTIONS,NON_COKE_DISCHARGE_TIME,WEIGHTED_NON_COKE_ANGLE,TOTAL_NON_COKE_PORTIONS,UNITCOST LAKHS/THM,ACTUALKG/THM.,ACT. FUEL RATEKG/THM.,FURNACETOPGASANALYSISCO2ETACO,COKE RATE KG/THM,PRODUCTIONTONNESPERHR
2024-09-18 15:00:00,2.66,1.4,1.26,1195.0,3500.0,0.0,2281.0,1508.0,230.0,114135.0,2.47033515775167,0.96,10.53,0.45,88.06,3.3,39.415849780631504,5.8,1.03,0.47,87.82,10.68,3.000968618431135,69.76,10.31,19.02,0.91,11.472858830302233,4.86666666666667,82.3977777777778,63.12,23.81,0.064,5.609999999999999,1.995,9.265,1.98,0.0574999999999999,0.17,54.655,11.415,0.094,2.0349444682778,0.33,129.18386070685898,0.1,96.19,0.88,0.48,1.32,0.0,0.0,2.7165483897907694,1.0,58.6,2.38,1.8,0.06,0.003,0.022,0.06,1.54,11.87,0.06,0.08,0.007,25.173388573490897,0.0,0.0,0.0,0.0,0.0,0.0,0.0,0.0,0.0,0.0,0.0,0.0,0.0,2101.2924403895863,7.0,1.3,4.13,82.5,25.81818182,11.0,60.0,28.75,8.0,124.8575,131.0,561.0,40.4578313253012,430.0,96.4885496183206
2024-09-18 16:00:00,2.7,1.4,1.3,1182.0,3500.0,0.0,2301.0,1432.0,221.0,111649.0,2.52530737753766,0.94,10.88,0.48,87.7,3.0,37.07949159621482,5.3,1.04,0.5,87.46,11.0,2.823087445454509,69.49,10.41,19.12,0.98,10.792809870911144,4.86666666666667,82.3977777777778,63.12,23.81,0.064,5.345000000000001,1.705,9.29,2.005,0.0579999999999999,0.17,55.515,10.5,0.0965,1.964561278216545,0.32,121.52654082318809,0.2,95.14,0.89,0.47,1.41,0.0,0.0,2.555526108166122,1.0,58.68,1.93,2.0,0.1,0.008,0.024,0.066,2.02,11.35,0.05,0.43,0.013,23.68124638321704,0.0,0.0,0.0,0.0,0.0,0.0,0.0,0.0,0.0,0.0,0.0,0.0,0.0,2101.2924403895863,7.0,1.3,3.98,82.5,25.81818182,11.0,60.0,28.75,8.0,124.725,130.0,560.0,40.363196125908,430.0,90.76923076923076
2024-09-18 17:00:00,2.71,1.4,1.31,1159.0,3500.0,0.0,2306.0,1432.0,219.0,112716.0,2.50141624944571,0.94,10.88,0.48,87.7,3.0,35.89678794060353,5.3,1.04,0.5,87.46,11.0,2.733041015524757,69.49,10.41,19.12,0.98,10.44855769432663,4.86666666666667,82.3977777777778,63.12,23.81,0.064,5.345000000000001,1.705,9.29,2.005,0.0579999999999999,0.17,55.515,10.5,0.0965,1.964561278216545,0.32,117.65027720958312,0.2,95.14,0.89,0.47,1.41,0.0,0.0,2.474013931487661,1.0,58.68,1.93,2.0,0.1,0.008,0.024,0.066,2.02,11.35,0.05,0.43,0.013,22.925899007587933,0.0,0.0,0.0,0.0,0.0,0.0,0.0,0.0,0.0,0.0,0.0,0.0,0.0,2101.2924403895863,7.0,1.3,3.8,82.5,25.81818182,11.0,60.0,28.75,8.0,124.3275,127.0,557.0,41.4060606060606,430.0,87.8740157480315
2024-09-18 18:00:00,2.71,1.4,1.31,1129.0,3500.0,0.0,2288.0,1459.0,218.0,114685.0,2.45849493399967,0.94,10.88,0.48,87.7,3.0,36.08442049405651,5.3,1.04,0.5,87.46,11.0,2.747326624178187,69.49,10.41,19.12,0.98,10.503172317878215,4.86666666666667,82.3977777777778,63.12,23.81,0.064,5.345000000000001,1.705,9.29,2.005,0.0579999999999999,0.17,55.515,10.5,0.0965,1.964561278216545,0.32,118.26523534911944,0.2,95.14,0.89,0.47,1.41,0.0,0.0,2.4869456052633585,1.0,58.68,1.93,2.0,0.1,0.008,0.024,0.066,2.02,11.35,0.05,0.43,0.013,23.045732709091155,0.0,0.0,0.0,0.0,0.0,0.0,0.0,0.0,0.0,0.0,0.0,0.0,0.0,2101.2924403895863,7.0,1.3,3.92,82.5,25.81818182,11.0,60.0,28.75,8.0,124.195,126.0,556.0,40.8133623819898,430.0,88.33333333333333
2024-09-18 19:00:00,2.72,1.4,1.32,1155.0,3498.0,0.0,2308.0,1452.0,222.0,114162.0,2.46834078478542,0.94,10.88,0.48,87.7,3.0,35.85021217990641,5.3,1.04,0.5,87.46,11.0,2.729494919296729,69.49,10.41,19.12,0.98,10.435000784343307,4.86666666666667,82.3977777777778,63.12,23.81,0.064,5.345000000000001,1.705,9.29,2.005,0.0579999999999999,0.17,55.515,10.5,0.0965,1.964561278216545,0.32,117.49762702911762,0.2,95.14,0.89,0.47,1.41,0.0,0.0,2.47080392058014,1.0,58.68,1.93,2.0,0.1,0.008,0.024,0.066,2.02,11.35,0.05,0.43,0.013,22.89615285905479,0.0,0.0,0.0,0.0,0.0,0.0,0.0,0.0,0.0,0.0,0.0,0.0,0.0,2101.2924403895863,6.0,1.3,3.9,82.5,25.81818182,11.0,60.0,28.75,8.0,124.0625,125.0,555.0,39.8599710284887,430.0,87.76
2024-09-18 20:00:00,2.72,1.4,1.32,1141.0,3502.0,0.0,2314.0,1140.0,218.0,113335.0,2.48918306747129,0.94,10.88,0.48,87.7,3.0,33.17043332963082,5.3,1.04,0.5,87.46,11.0,2.525467040187949,69.49,10.41,19.12,0.98,9.6549916099439,4.86666666666667,82.3977777777778,63.12,23.81,0.064,5.345000000000001,1.705,9.29,2.005,0.0579999999999999,0.17,55.515,10.5,0.0965,1.964561278216545,0.32,108.71475973979436,0.2,95.14,0.89,0.47,1.41,0.0,0.0,2.2861130167628456,1.0,58.68,1.93,2.0,0.1,0.008,0.024,0.066,2.02,11.35,0.05,0.43,0.013,21.18468108654568,0.0,0.0,0.0,0.0,0.0,0.0,0.0,0.0,0.0,0.0,0.0,0.0,0.0,2101.2924403895863,7.0,1.3,3.86,82.5,25.81818182,11.0,60.0,28.75,8.0,124.0625,125.0,555.0,39.5973154362416,430.0,81.2
2024-09-18 21:00:00,2.73,1.4,1.33,1104.0,3501.0,0.0,2296.0,1421.0,210.0,112816.0,2.49991394001968,0.94,10.88,0.48,87.7,3.0,33.39066966144031,5.3,1.04,0.5,87.46,11.0,2.542234972988511,69.49,10.41,19.12,0.98,9.719096287585424,4.86666666666667,82.3977777777778,63.12,23.81,0.064,5.345000000000001,1.705,9.29,2.005,0.0579999999999999,0.17,55.515,10.5,0.0965,1.964561278216545,0.32,109.43657545021064,0.2,95.14,0.89,0.47,1.41,0.0,0.0,2.301291749579219,1.0,58.68,1.93,2.0,0.1,0.008,0.024,0.066,2.02,11.35,0.05,0.43,0.013,21.32533756837968,0.0,0.0,0.0,0.0,0.0,0.0,0.0,0.0,0.0,0.0,0.0,0.0,0.0,2101.2924403895863,7.0,1.3,3.56,82.5,25.81818182,11.0,60.0,28.75,8.0,122.7375,115.0,545.0,39.7142857142857,430.0,81.73913043478261
2024-09-18 22:00:00,2.72,1.4,1.32,1080.0,3498.0,0.0,2265.0,1428.0,207.0,115431.0,2.44122051444067,0.94,10.88,0.48,87.7,3.0,33.332461360135284,5.3,1.04,0.5,87.46,11.0,2.537803220621868,69.49,10.41,19.12,0.98,9.702153468203344,4.86666666666667,82.3977777777778,63.12,23.81,0.064,5.345000000000001,1.705,9.29,2.005,0.0579999999999999,0.17,55.515,10.5,0.0965,1.964561278216545,0.32,109.2458000862486,0.2,95.14,0.89,0.47,1.41,0.0,0.0,2.2972800216052525,1.0,58.68,1.93,2.0,0.1,0.008,0.024,0.066,2.02,11.35,0.05,0.43,0.013,21.288162163178228,0.0,0.0,0.0,0.0,0.0,0.0,0.0,0.0,0.0,0.0,0.0,0.0,0.0,2101.2924403895863,6.0,1.3,3.94,82.5,25.81818182,11.0,60.0,28.75,8.0,122.7675,119.0,547.0,39.6428571428571,428.0,81.59663865546219
2024-09-18 23:00:00,2.62,1.4,1.22,1150.0,3501.0,0.0,2298.0,1577.0,226.0,115232.0,2.44753002264937,0.94,10.84,0.41,87.81,2.9,36.2665208749893,5.2,1.03,0.46,87.42,11.09,2.811534604465181,69.94,10.04,18.96,1.06,10.62894273112957,4.88888888888889,82.2655555555556,63.12,23.83285714285714,0.0635,5.42,1.795,9.42,2.025,0.057,0.17,55.43,10.51,0.087,1.93953322097952,0.32,116.35825879015582,0.1,94.44,0.72,0.52,1.27,0.0,0.0,1.3324449069722577,1.0,58.57,1.79,2.3,0.04,0.006,0.035,0.165,3.01,10.74,0.17,0.11,0.022,23.37262000908568,0.0,0.0,0.0,0.0,0.0,0.0,0.0,0.0,0.0,0.0,0.0,0.0,0.0,2101.2924403895863,7.0,1.3,3.83,82.5,25.81818182,11.0,60.0,28.75,8.0,124.2525,117.0,552.0,39.5565092989986,435.0,88.54700854700855
2024-09-19 00:00:00,2.63,1.35,1.28,1110.0,3490.0,0.0,2281.0,1448.0,218.0,115623.0,2.43159837152022,0.94,10.84,0.41,87.81,2.9,35.32740445406258,5.2,1.03,0.46,87.42,11.09,2.7387303141347603,69.94,10.04,18.96,1.06,10.35370776469039,4.88888888888889,82.2655555555556,63.12,23.83285714285714,0.0635,5.42,1.795,9.42,2.025,0.057,0.17,55.43,10.51,0.087,1.93953322097952,0.32,113.34517816086291,0.1,94.44,0.72,0.52,1.27,0.0,0.0,1.29794143484624,1.0,58.57,1.79,2.3,0.04,0.006,0.035,0.165,3.01,10.74,0.17,0.11,0.022,22.767389324668137,0.0,0.0,0.0,0.0,0.0,0.0,0.0,0.0,0.0,0.0,0.0,0.0,0.0,2137.945142752629,6.0,1.3,3.56,82.5,25.81818182,11.0,60.0,28.75,8.0,124.12,116.0,551.0,40.8939610080837,435.0,87.75862068965517
2024-09-19 01:00:00,2.68,1.4,1.28,1156.0,3500.0,0.0,2313.0,1505.0,226.0,115311.0,2.44515596571069,0.94,10.84,0.41,87.81,2.9,35.58694606608909,5.2,1.03,0.46,87.42,11.09,2.758851081330117,69.94,10.04,18.96,1.06,10.429773868193504,4.88888888888889,82.2655555555556,63.12,23.83285714285714,0.0635,5.42,1.795,9.42,2.025,0.057,0.17,55.43,10.51,0.087,1.93953322097952,0.32,114.17789685927607,0.1,94.44,0.72,0.52,1.27,0.0,0.0,1.30747708620591,1.0,58.57,1.79,2.3,0.04,0.006,0.035,0.165,3.01,10.74,0.17,0.11,0.022,22.93465564435045,0.0,0.0,0.0,0.0,0.0,0.0,0.0,0.0,0.0,0.0,0.0,0.0,0.0,2137.945142752629,7.0,1.3,3.67,82.5,25.81818182,11.0,60.0,28.75,8.0,124.5175,119.0,554.0,40.0475624256837,435.0,88.40336134453781
2024-09-19 02:00:00,2.68,1.4,1.28,1170.0,3499.0,0.0,2319.0,1500.0,228.0,115386.0,2.44286979022369,0.94,10.84,0.41,87.81,2.9,35.72648613502694,5.2,1.03,0.46,87.42,11.09,2.76966881964807,69.94,10.04,18.96,1.06,10.470670082267931,4.88888888888889,82.2655555555556,63.12,23.83285714285714,0.0635,5.42,1.795,9.42,2.025,0.057,0.17,55.43,10.51,0.087,1.93953322097952,0.32,114.62560011454654,0.1,94.44,0.72,0.52,1.27,0.0,0.0,1.312603838088609,1.0,58.57,1.79,2.3,0.04,0.006,0.035,0.165,3.01,10.74,0.17,0.11,0.022,23.02458478364032,0.0,0.0,0.0,0.0,0.0,0.0,0.0,0.0,0.0,0.0,0.0,0.0,0.0,2137.945142752629,7.0,1.3,3.77,82.5,25.81818182,11.0,60.0,28.75,8.0,124.65,120.0,555.0,41.4996463098326,435.0,88.75
2024-09-19 03:00:00,2.71,1.4,1.31,1140.0,3498.0,0.0,2277.0,1444.0,214.0,113480.0,2.48316649805005,0.94,10.84,0.41,87.81,2.9,35.38397869308859,5.2,1.03,0.46,87.42,11.09,2.743116189231276,69.94,10.04,18.96,1.06,10.370288465903428,4.88888888888889,82.2655555555556,63.12,23.83285714285714,0.0635,5.42,1.795,9.42,2.025,0.057,0.17,55.43,10.51,0.087,1.93953322097952,0.32,113.52669212433726,0.1,94.44,0.72,0.52,1.27,0.0,0.0,1.3000199925583478,1.0,58.57,1.79,2.3,0.04,0.006,0.035,0.165,3.01,10.74,0.17,0.11,0.022,22.803849623565178,0.0,0.0,0.0,0.0,0.0,0.0,0.0,0.0,0.0,0.0,0.0,0.0,0.0,2137.945142752629,7.0,1.3,3.8,82.5,25.81818182,11.0,60.0,28.75,8.0,124.5175,119.0,554.0,42.1703950499762,435.0,87.89915966386555
2024-09-19 04:00:00,2.7,1.4,1.3,1130.0,3501.0,0.0,2292.0,1460.0,217.0,113916.0,2.47578828003274,0.94,10.84,0.41,87.81,2.9,35.529585721545466,5.2,1.03,0.46,87.42,11.09,2.754404263997836,69.94,10.04,18.96,1.06,10.412962776241962,4.88888888888889,82.2655555555556,63.12,23.83285714285714,0.0635,5.42,1.795,9.42,2.025,0.057,0.17,55.43,10.51,0.087,1.93953322097952,0.32,113.9938607385325,0.1,94.44,0.72,0.52,1.27,0.0,0.0,1.305369646696816,1.0,58.57,1.79,2.3,0.04,0.006,0.035,0.165,3.01,10.74,0.17,0.11,0.022,22.897688725432868,0.0,0.0,0.0,0.0,0.0,0.0,0.0,0.0,0.0,0.0,0.0,0.0,0.0,2137.945142752629,7.0,1.3,3.69,82.5,25.81818182,11.0,60.0,28.75,8.0,123.9875,115.0,550.0,41.5377291121162,435.0,88.26086956521739
2024-09-19 05:00:00,2.71,1.4,1.31,1135.0,3498.0,0.0,2287.0,1465.0,218.0,115102.0,2.44819430748255,0.94,10.84,0.41,87.81,2.9,35.47274077786231,5.2,1.03,0.46,87.42,11.09,2.749997402727493,69.94,10.04,18.96,1.06,10.3963027372753,4.88888888888889,82.2655555555556,63.12,23.83285714285714,0.0635,5.42,1.795,9.42,2.025,0.057,0.17,55.43,10.51,0.087,1.93953322097952,0.32,113.81147824061392,0.1,94.44,0.72,0.52,1.27,0.0,0.0,1.303281143199091,1.0,58.57,1.79,2.3,0.04,0.006,0.035,0.165,3.01,10.74,0.17,0.11,0.022,22.86105396598837,0.0,0.0,0.0,0.0,0.0,0.0,0.0,0.0,0.0,0.0,0.0,0.0,0.0,2137.945142752629,7.0,1.3,3.7,82.5,25.81818182,11.0,60.0,28.75,8.0,124.2525,117.0,552.0,41.1892152142513,435.0,88.11965811965813
2024-09-19 06:00:00,2.7,1.4,1.3,1085.0,3502.0,0.0,2269.0,1477.0,213.0,115135.0,2.45029012699238,0.94,10.84,0.41,87.81,2.9,35.34688670240867,5.2,1.03,0.46,87.42,11.09,2.740240660704441,69.94,10.04,18.96,1.06,10.359417595601878,4.88888888888889,82.2655555555556,63.12,23.83285714285714,0.0635,5.42,1.795,9.42,2.025,0.057,0.17,55.43,10.51,0.087,1.93953322097952,0.32,113.40768541108088,0.1,94.44,0.72,0.52,1.27,0.0,0.0,1.2986572195964392,1.0,58.57,1.79,2.3,0.04,0.006,0.035,0.165,3.01,10.74,0.17,0.11,0.022,22.77994501450354,0.0,0.0,0.0,0.0,0.0,0.0,0.0,0.0,0.0,0.0,0.0,0.0,0.0,2137.945142752629,6.0,1.3,3.7,82.5,25.81818182,11.0,60.0,28.75,8.0,123.855,114.0,549.0,40.6521739130435,435.0,87.80701754385964
2024-09-19 07:00:00,2.72,1.4,1.32,1104.0,3500.0,0.0,2285.0,1471.0,218.0,116781.0,2.41439470056541,0.94,10.84,0.41,87.81,2.9,34.33943211116858,5.2,1.03,0.46,87.42,11.09,2.662138505400864,69.94,10.04,18.96,1.06,10.064154170929422,4.88888888888889,82.2655555555556,63.12,23.83285714285714,0.0635,5.42,1.795,9.42,2.025,0.057,0.17,55.43,10.51,0.087,1.93953322097952,0.32,110.17534717684768,0.1,94.44,0.72,0.52,1.27,0.0,0.0,1.2616429787286472,1.0,58.57,1.79,2.3,0.04,0.006,0.035,0.165,3.01,10.74,0.17,0.11,0.022,22.13067255137896,0.0,0.0,0.0,0.0,0.0,0.0,0.0,0.0,0.0,0.0,0.0,0.0,0.0,2137.945142752629,7.0,1.3,3.66,82.5,25.81818182,11.0,60.0,28.75,8.0,123.9875,115.0,550.0,40.2439024390244,435.0,85.30434782608695
2024-09-19 08:00:00,2.71,1.4,1.31,1100.0,3500.0,192.0,2268.0,1464.0,216.0,115638.0,2.44329102363576,0.96,10.58,0.44,88.02,3.3,35.45957668564094,9.1,1.03,0.46,87.63,10.88,2.748976866433308,69.56,10.5,18.98,0.96,10.392444622988284,4.88888888888889,82.2655555555556,63.12,23.85571428571428,0.0625,5.275,1.59,9.15,2.01,0.0579999999999999,0.17,55.865,10.18,0.1055,1.929949754884345,0.305,113.7692422937275,0.1,96.52,0.89,0.47,1.38,0.0,0.0,1.302797489757512,1.0,58.62,2.47,2.6,0.1,0.008,0.024,0.162,2.79,9.92,0.05,0.48,0.023,22.85257012695911,0.0,0.0,0.0,0.0,0.0,0.0,0.0,0.0,0.0,0.0,0.0,0.0,0.0,2137.945142752629,7.0,1.3,3.81,82.5,25.81818182,11.0,60.0,28.75,8.0,123.9875,115.0,550.0,40.6024096385542,435.0,88.08695652173913
2024-09-19 09:00:00,2.7,1.4,1.3,1150.0,3496.0,0.0,2305.0,1480.0,226.0,115360.0,2.44132629855363,0.96,10.58,0.44,88.02,3.3,37.48983872687212,9.1,1.03,0.46,87.63,10.88,2.906371395804613,69.56,10.5,18.98,0.96,10.987471067344968,4.88888888888889,82.2655555555556,63.12,23.85571428571428,0.0625,5.275,1.59,9.15,2.01,0.0579999999999999,0.17,55.865,10.18,0.1055,1.929949754884345,0.305,120.28317719307223,0.1,96.52,0.89,0.47,1.38,0.0,0.0,1.3773900409973303,1.0,58.62,2.47,2.6,0.1,0.008,0.024,0.162,2.79,9.92,0.05,0.48,0.023,24.16100948269813,0.0,0.0,0.0,0.0,0.0,0.0,0.0,0.0,0.0,0.0,0.0,0.0,0.0,2137.945142752629,7.0,1.3,3.75,82.5,25.81818182,11.0,60.0,28.75,8.0,123.9875,115.0,550.0,40.7900999524036,435.0,93.1304347826087
2024-09-19 10:00:00,2.73,1.4,1.33,1165.0,3504.0,0.0,2273.0,1432.0,212.0,114247.0,2.4707336489156,0.96,10.58,0.44,88.02,3.3,35.7179574918818,9.1,1.03,0.46,87.63,10.88,2.769007643037985,69.56,10.5,18.98,0.96,10.468170519106732,4.88888888888889,82.2655555555556,63.12,23.85571428571428,0.0625,5.275,1.59,9.15,2.01,0.0579999999999999,0.17,55.865,10.18,0.1055,1.929949754884345,0.305,114.59823663874931,0.1,96.52,0.89,0.47,1.38,0.0,0.0,1.3122904926987573,1.0,58.62,2.47,2.6,0.1,0.008,0.024,0.162,2.79,9.92,0.05,0.48,0.023,23.019088344207603,0.0,0.0,0.0,0.0,0.0,0.0,0.0,0.0,0.0,0.0,0.0,0.0,0.0,2137.945142752629,7.0,1.3,3.76,82.5,25.81818182,11.0,60.0,28.75,8.0,124.385,118.0,553.0,40.9745559289486,435.0,88.72881355932203
2024-09-19 11:00:00,2.7,1.4,1.3,1177.0,3498.0,0.0,2293.0,1469.0,221.0,114484.0,2.46140231250693,0.96,10.58,0.44,88.02,3.3,35.76003213139786,9.1,1.03,0.46,87.63,10.88,2.77226944764774,69.56,10.5,18.98,0.96,10.480501697368652,4.88888888888889,82.2655555555556,63.12,23.85571428571428,0.0625,5.275,1.59,9.15,2.01,0.0579999999999999,0.17,55.865,10.18,0.1055,1.929949754884345,0.305,114.73322978601558,0.1,96.52,0.89,0.47,1.38,0.0,0.0,1.3138363299553588,1.0,58.62,2.47,2.6,0.1,0.008,0.024,0.162,2.79,9.92,0.05,0.48,0.023,23.04620411207566,0.0,0.0,0.0,0.0,0.0,0.0,0.0,0.0,0.0,0.0,0.0,0.0,0.0,2137.945142752629,7.0,1.3,3.79,82.5,25.81818182,11.0,60.0,28.75,8.0,124.65,120.0,555.0,40.0096758587325,435.0,88.83333333333333
2024-09-19 12:00:00,2.67,1.4,1.27,1115.0,3502.0,0.0,2285.0,1514.0,223.0,115736.0,2.43757345062562,0.96,10.58,0.44,88.02,3.3,35.827124124139694,9.1,1.03,0.46,87.63,10.88,2.777470703647079,69.56,10.5,18.98,0.96,10.500164927570095,4.88888888888889,82.2655555555556,63.12,23.85571428571428,0.0625,5.275,1.59,9.15,2.01,0.0579999999999999,0.17,55.865,10.18,0.1055,1.929949754884345,0.305,114.94848912895372,0.1,96.52,0.89,0.47,1.38,0.0,0.0,1.3163013136888586,1.0,58.62,2.47,2.6,0.1,0.008,0.024,0.162,2.79,9.92,0.05,0.48,0.023,23.08944276894635,0.0,0.0,0.0,0.0,0.0,0.0,0.0,0.0,0.0,0.0,0.0,0.0,0.0,2137.945142752629,7.0,1.3,3.97,82.5,25.81818182,11.0,60.0,28.75,8.0,124.65,120.0,555.0,39.189837008629,435.0,89.0
2024-09-19 13:00:00,2.66,1.4,1.26,1101.0,3500.0,0.0,2285.0,1546.0,225.0,116425.0,2.42177312690552,0.96,10.58,0.44,88.02,3.3,35.88853035478476,9.1,1.03,0.46,87.63,10.88,2.7822311752396947,69.56,10.5,18.98,0.96,10.518161782330738,4.88888888888889,82.2655555555556,63.12,23.85571428571428,0.0625,5.275,1.59,9.15,2.01,0.0579999999999999,0.17,55.865,10.18,0.1055,1.929949754884345,0.305,115.14550615469368,0.1,96.52,0.89,0.47,1.38,0.0,0.0,1.3185574004957905,1.0,58.62,2.47,2.6,0.1,0.008,0.024,0.162,2.79,9.92,0.05,0.48,0.023,23.12901713286189,0.0,0.0,0.0,0.0,0.0,0.0,0.0,0.0,0.0,0.0,0.0,0.0,0.0,2137.945142752629,7.0,1.3,3.9,82.5,25.81818182,11.0,60.0,28.75,8.0,124.385,118.0,553.0,40.1689347724073,435.0,89.15254237288136
2024-09-19 14:00:00,2.67,1.4,1.27,1106.0,3500.0,0.0,2273.0,1514.0,227.0,115791.0,2.43502564102083,0.96,10.58,0.44,88.02,3.3,36.29566820459906,9.1,1.03,0.46,87.63,10.88,2.81379422915066,69.56,10.5,18.98,0.96,10.6374851909441,4.88888888888889,82.2655555555556,63.12,23.85571428571428,0.0625,5.275,1.59,9.15,2.01,0.0579999999999999,0.17,55.865,10.18,0.1055,1.929949754884345,0.305,116.451775687833,0.1,96.52,0.89,0.47,1.38,0.0,0.0,1.333515790253955,1.0,58.62,2.47,2.6,0.1,0.008,0.024,0.162,2.79,9.92,0.05,0.48,0.023,23.391404536600646,0.0,0.0,0.0,0.0,0.0,0.0,0.0,0.0,0.0,0.0,0.0,0.0,0.0,2137.945142752629,6.0,1.3,4.14,82.5,25.81818182,11.0,60.0,28.75,8.0,124.915,122.0,557.0,39.9430064117787,435.0,90.1639344262295
2024-09-19 15:00:00,2.66,1.4,1.26,1132.0,3498.0,0.0,2281.0,1533.0,225.0,115944.0,2.43042540784924,0.96,10.58,0.44,88.02,3.3,38.33533246818058,9.1,1.03,0.46,87.63,10.88,2.9719176586992946,69.56,10.5,18.98,0.96,11.235267225870162,4.88888888888889,82.2655555555556,63.12,23.85571428571428,0.0625,5.275,1.59,9.15,2.01,0.0579999999999999,0.17,55.865,10.18,0.1055,1.929949754884345,0.305,122.99587687264018,0.1,96.52,0.89,0.47,1.38,0.0,0.0,1.4084537824950796,1.0,58.62,2.47,2.6,0.1,0.008,0.024,0.162,2.79,9.92,0.05,0.48,0.023,24.705903325804304,0.0,0.0,0.0,0.0,0.0,0.0,0.0,0.0,0.0,0.0,0.0,0.0,0.0,2137.945142752629,7.0,1.3,3.99,82.5,25.81818182,11.0,60.0,28.75,8.0,125.975,130.0,565.0,40.2204502814259,435.0,95.23076923076924
2024-09-19 16:00:00,2.71,1.4,1.31,1110.0,3500.0,0.0,2265.0,1434.0,222.0,113099.0,2.49295040270447,0.95,10.68,0.43,87.94,3.4,38.39726353840382,10.1,1.04,0.47,87.57,10.92,2.9767188180833,69.77,10.3,18.8,1.13,11.253417899902264,4.88888888888889,82.2655555555556,63.12,23.87857142857143,0.064,5.405,1.575,9.74,2.025,0.0595,0.17,55.64,10.395,0.094,1.923225166016295,0.3,123.19457780458306,0.2,95.91,0.89,0.74,1.24,0.0,0.0,1.410729152095233,1.0,58.45,1.88,2.0,0.06,0.006,0.024,0.149,2.77,11.17,0.12,0.09,0.017,24.74581593214648,0.0,0.0,0.0,0.0,0.0,0.0,0.0,0.0,0.0,0.0,0.0,0.0,0.0,2137.945142752629,7.0,1.3,4.14,82.5,25.81818182,11.0,60.0,28.75,8.0,125.975,130.0,565.0,39.5695364238411,435.0,95.3846153846154
2024-09-19 17:00:00,2.71,1.4,1.31,1150.0,3502.0,0.0,2279.0,1406.0,213.0,110238.0,2.55907134930547,0.95,10.68,0.43,87.94,3.4,36.51272042497032,10.1,1.04,0.47,87.57,10.92,2.8306210383903254,69.77,10.3,18.8,1.13,10.701098561191085,4.88888888888889,82.2655555555556,63.12,23.87857142857143,0.064,5.405,1.575,9.74,2.025,0.0595,0.17,55.64,10.395,0.094,1.923225166016295,0.3,117.1481705396026,0.2,95.91,0.89,0.74,1.24,0.0,0.0,1.341490366215559,1.0,58.45,1.88,2.0,0.06,0.006,0.024,0.149,2.77,11.17,0.12,0.09,0.017,23.53128779384367,0.0,0.0,0.0,0.0,0.0,0.0,0.0,0.0,0.0,0.0,0.0,0.0,0.0,2137.945142752629,7.0,1.3,4.12,82.5,25.81818182,11.0,60.0,28.75,8.0,125.71,128.0,563.0,39.6530956396049,435.0,90.703125
2024-09-19 18:00:00,2.71,1.37,1.34,1165.0,3499.0,0.0,2297.0,1429.0,224.0,114663.0,2.45826420909455,0.95,10.68,0.43,87.94,3.4,36.67343414282016,10.1,1.04,0.47,87.57,10.92,2.843080247827719,69.77,10.3,18.8,1.13,10.74820031955994,4.88888888888889,82.2655555555556,63.12,23.87857142857143,0.064,5.405,1.575,9.74,2.025,0.0595,0.17,55.64,10.395,0.094,1.923225166016295,0.3,117.66380776979514,0.2,95.91,0.89,0.74,1.24,0.0,0.0,1.3473950455082804,1.0,58.45,1.88,2.0,0.06,0.006,0.024,0.149,2.77,11.17,0.12,0.09,0.017,23.634862676874217,0.0,0.0,0.0,0.0,0.0,0.0,0.0,0.0,0.0,0.0,0.0,0.0,0.0,2137.945142752629,7.0,1.3,4.09,82.5,25.81818182,11.0,60.0,28.75,8.0,125.5775,127.0,562.0,38.9721627408993,435.0,91.1023622047244
2024-09-19 19:00:00,2.7,1.35,1.35,1177.0,3500.0,0.0,2228.0,1441.0,230.0,115334.0,2.44466863203249,0.95,10.68,0.43,87.94,3.4,36.82721414094767,10.1,1.04,0.47,87.57,10.92,2.8550019258872275,69.77,10.3,18.8,1.13,10.793269952760342,4.88888888888889,82.2655555555556,63.12,23.87857142857143,0.064,5.405,1.575,9.74,2.025,0.0595,0.17,55.64,10.395,0.094,1.923225166016295,0.3,118.157198709625,0.2,95.91,0.89,0.74,1.24,0.0,0.0,1.3530449774663391,1.0,58.45,1.88,2.0,0.06,0.006,0.024,0.149,2.77,11.17,0.12,0.09,0.017,23.73396899792501,0.0,0.0,0.0,0.0,0.0,0.0,0.0,0.0,0.0,0.0,0.0,0.0,0.0,2137.945142752629,7.0,1.3,4.2,82.5,25.81818182,11.0,60.0,28.75,8.0,125.71,128.0,563.0,39.4416607015032,435.0,91.484375
2024-09-19 20:00:00,2.73,1.35,1.38,1115.0,3500.0,0.0,2299.0,1388.0,216.0,115694.0,2.43706603763221,0.95,10.68,0.43,87.94,3.4,35.60275090251126,10.1,1.04,0.47,87.57,10.92,2.76007633932142,69.77,10.3,18.8,1.13,10.434405928207896,4.88888888888889,82.2655555555556,63.12,23.87857142857143,0.064,5.405,1.575,9.74,2.025,0.0595,0.17,55.64,10.395,0.094,1.923225166016295,0.3,114.22860542470164,0.2,95.91,0.89,0.74,1.24,0.0,0.0,1.308057761530925,1.0,58.45,1.88,2.0,0.06,0.006,0.024,0.149,2.77,11.17,0.12,0.09,0.017,22.944841359083725,0.0,0.0,0.0,0.0,0.0,0.0,0.0,0.0,0.0,0.0,0.0,0.0,0.0,2137.945142752629,6.0,1.3,3.94,82.5,25.81818182,11.0,60.0,28.75,8.0,124.915,122.0,557.0,39.4586894586895,435.0,88.44262295081967
2024-09-19 21:00:00,2.72,1.33,1.39,1101.0,3500.0,0.0,2309.0,1406.0,212.0,115551.0,2.4400802890564,0.95,10.68,0.43,87.94,3.4,32.68584261781687,10.1,1.04,0.47,87.57,10.92,2.5339452304472534,69.77,10.3,18.8,1.13,9.579522405830778,4.88888888888889,82.2655555555556,63.12,23.87857142857143,0.064,5.405,1.575,9.74,2.025,0.0595,0.17,55.64,10.395,0.094,1.923225166016295,0.3,104.8699363031845,0.2,95.91,0.89,0.74,1.24,0.0,0.0,1.200889511192179,1.0,58.45,1.88,2.0,0.06,0.006,0.024,0.149,2.77,11.17,0.12,0.09,0.017,21.06498668059064,0.0,0.0,0.0,0.0,0.0,0.0,0.0,0.0,0.0,0.0,0.0,0.0,0.0,2137.945142752629,7.0,1.3,4.06,82.5,25.81818182,11.0,60.0,28.75,8.0,124.2525,117.0,552.0,39.0720678285445,435.0,81.19658119658119
2024-09-19 22:00:00,2.69,1.35,1.34,1106.0,3500.0,0.0,2322.0,1421.0,217.0,115590.0,2.43925748127068,0.95,10.68,0.43,87.94,3.4,34.77282138105372,10.1,1.04,0.47,87.57,10.92,2.6957366808003216,69.77,10.3,18.8,1.13,10.191171310118865,4.88888888888889,82.2655555555556,63.12,23.87857142857143,0.064,5.405,1.575,9.74,2.025,0.0595,0.17,55.64,10.395,0.094,1.923225166016295,0.3,111.56584231135476,0.2,95.91,0.89,0.74,1.24,0.0,0.0,1.277565855019577,1.0,58.45,1.88,2.0,0.06,0.006,0.024,0.149,2.77,11.17,0.12,0.09,0.017,22.409978160978422,0.0,0.0,0.0,0.0,0.0,0.0,0.0,0.0,0.0,0.0,0.0,0.0,0.0,2137.945142752629,7.0,1.3,3.95,82.5,25.81818182,11.0,60.0,28.75,8.0,122.6625,105.0,540.0,39.257169722614,435.0,86.38095238095238
2024-09-19 23:00:00,2.64,1.35,1.29,1132.0,3500.0,0.0,2296.0,1490.0,224.0,115604.0,2.43896224970971,0.94,10.58,0.37,88.11,2.7,36.03659235475589,5.0,1.03,0.46,87.47,11.04,2.809405976776239,69.93,9.96,19.01,1.1,10.178942108861197,4.75444444444444,82.1544444444444,63.12,23.90142857142857,0.0635,5.390000000000001,1.555,9.4,2.065,0.059,0.17,55.695,10.335,0.0865,1.917451466336225,0.3,115.31696289093288,0.1,94.94,1.01,0.42,1.18,0.0,0.0,1.0818799574164872,1.0,58.66,1.94,3.0,0.06,0.004,0.019,0.072,1.66,11.96,0.04,0.22,0.01,23.19581996121909,0.0,0.0,0.0,0.0,0.0,0.0,0.0,0.0,0.0,0.0,0.0,0.0,0.0,2137.945142752629,7.0,1.3,3.88,82.5,25.81818182,11.0,60.0,28.75,8.0,124.12,116.0,551.0,40.6450082997392,435.0,88.62068965517241
2024-09-20 00:00:00,2.65,1.3,1.35,1145.0,3499.0,0.0,2306.0,1423.0,226.0,115384.0,2.44291210911503,0.94,10.58,0.37,88.11,2.7,37.02308302394154,5.0,1.03,0.46,87.47,11.04,2.8863126042054104,69.93,9.96,19.01,1.1,10.457587528875424,4.75444444444444,82.1544444444444,63.12,23.90142857142857,0.0635,5.390000000000001,1.555,9.4,2.065,0.059,0.17,55.695,10.335,0.0865,1.917451466336225,0.3,118.4737294012303,0.1,94.94,1.01,0.42,1.18,0.0,0.0,1.111496089615221,1.0,58.66,1.94,3.0,0.06,0.004,0.019,0.072,1.66,11.96,0.04,0.22,0.01,23.830798422295285,0.0,0.0,0.0,0.0,0.0,0.0,0.0,0.0,0.0,0.0,0.0,0.0,0.0,2099.318780502763,7.0,1.3,3.84,82.5,25.81818182,11.0,60.0,28.75,8.0,124.2525,117.0,552.0,41.3002364066194,435.0,89.4017094017094
2024-09-20 01:00:00,2.69,1.35,1.34,1100.0,3499.0,0.0,2286.0,1439.0,217.0,115933.0,2.43135035162358,0.94,10.58,0.37,88.11,2.7,36.55554834956481,5.0,1.03,0.46,87.47,11.04,2.849863688735999,69.93,9.96,19.01,1.1,10.32552708493786,4.75444444444444,82.1544444444444,63.12,23.90142857142857,0.0635,5.390000000000001,1.555,9.4,2.065,0.059,0.17,55.695,10.335,0.0865,1.917451466336225,0.3,116.97762016413672,0.1,94.94,1.01,0.42,1.18,0.0,0.0,1.0974599013811612,1.0,58.66,1.94,3.0,0.06,0.004,0.019,0.072,1.66,11.96,0.04,0.22,0.01,23.52985847698332,0.0,0.0,0.0,0.0,0.0,0.0,0.0,0.0,0.0,0.0,0.0,0.0,0.0,2099.318780502763,7.0,1.3,3.73,82.5,25.81818182,11.0,60.0,28.75,8.0,123.325,110.0,545.0,40.1418439716312,435.0,88.27272727272727
2024-09-20 02:00:00,2.68,1.32,1.36,1100.0,3500.0,569.0,2246.0,1412.0,216.0,115153.0,2.4636495026066,0.94,10.58,0.37,88.11,2.7,36.473000554748666,5.0,1.03,0.46,87.47,11.04,2.8434282781443656,69.93,9.96,19.01,1.1,10.302210528911251,4.75444444444444,82.1544444444444,63.12,23.90142857142857,0.0635,5.390000000000001,1.555,9.4,2.065,0.059,0.17,55.695,10.335,0.0865,1.917451466336225,0.3,116.7134675245688,0.1,94.94,1.01,0.42,1.18,0.0,0.0,1.094981675808073,1.0,58.66,1.94,3.0,0.06,0.004,0.019,0.072,1.66,11.96,0.04,0.22,0.01,23.47672460217348,0.0,0.0,0.0,0.0,0.0,0.0,0.0,0.0,0.0,0.0,0.0,0.0,0.0,2099.318780502763,7.0,1.3,4.0,82.5,25.81818182,11.0,60.0,28.75,8.0,123.1925,109.0,544.0,40.0943396226415,435.0,88.07339449541284
2024-09-20 03:00:00,2.66,1.35,1.31,1102.0,3499.0,0.0,2283.0,1463.0,218.0,115457.0,2.4413684189059,0.94,10.58,0.37,88.11,2.7,37.34614208318053,5.0,1.03,0.46,87.47,11.04,2.9114982278332766,69.93,9.96,19.01,1.1,10.548839205209433,4.75444444444444,82.1544444444444,63.12,23.90142857142857,0.0635,5.390000000000001,1.555,9.4,2.065,0.059,0.17,55.695,10.335,0.0865,1.917451466336225,0.3,119.50751720167212,0.1,94.94,1.01,0.42,1.18,0.0,0.0,1.12119487350166,1.0,58.66,1.94,3.0,0.06,0.004,0.019,0.072,1.66,11.96,0.04,0.22,0.01,24.038743160831565,0.0,0.0,0.0,0.0,0.0,0.0,0.0,0.0,0.0,0.0,0.0,0.0,0.0,2099.318780502763,7.0,1.3,3.76,82.5,25.81818182,11.0,60.0,28.75,8.0,123.325,110.0,545.0,41.1918328584995,435.0,90.1818181818182
2024-09-20 04:00:00,2.69,1.32,1.37,1102.0,3499.0,0.0,2295.0,1401.0,217.0,115455.0,2.44141068579497,0.94,10.58,0.37,88.11,2.7,33.506115377047045,5.0,1.03,0.46,87.47,11.04,2.612130466503645,69.93,9.96,19.01,1.1,9.464180335318948,4.75444444444444,82.1544444444444,63.12,23.90142857142857,0.0635,5.390000000000001,1.555,9.4,2.065,0.059,0.17,55.695,10.335,0.0865,1.917451466336225,0.3,107.2194458765002,0.1,94.94,1.01,0.42,1.18,0.0,0.0,1.0059107232020943,1.0,58.66,1.94,3.0,0.06,0.004,0.019,0.072,1.66,11.96,0.04,0.22,0.01,21.56701755356864,0.0,0.0,0.0,0.0,0.0,0.0,0.0,0.0,0.0,0.0,0.0,0.0,0.0,2099.318780502763,6.0,1.3,3.66,82.5,25.81818182,11.0,60.0,28.75,8.0,123.325,110.0,545.0,41.5735678630853,435.0,80.9090909090909
2024-09-20 05:00:00,2.69,1.34,1.35,1100.0,3501.0,0.0,2301.0,1410.0,212.0,114119.0,2.47138680522002,0.94,10.58,0.37,88.11,2.7,36.80203175079092,5.0,1.03,0.46,87.47,11.04,2.869079488436588,69.93,9.96,19.01,1.1,10.39514910266853,4.75444444444444,82.1544444444444,63.12,23.90142857142857,0.0635,5.390000000000001,1.555,9.4,2.065,0.059,0.17,55.695,10.335,0.0865,1.917451466336225,0.3,117.7663661407987,0.1,94.94,1.01,0.42,1.18,0.0,0.0,1.104859753425917,1.0,58.66,1.94,3.0,0.06,0.004,0.019,0.072,1.66,11.96,0.04,0.22,0.01,23.688513450294497,0.0,0.0,0.0,0.0,0.0,0.0,0.0,0.0,0.0,0.0,0.0,0.0,0.0,2099.318780502763,7.0,1.3,3.51,82.5,25.81818182,11.0,60.0,28.75,8.0,122.795,106.0,541.0,41.7142857142857,435.0,88.86792452830188
2024-09-20 06:00:00,2.68,1.35,1.33,1108.0,3500.0,351.0,2278.0,1439.0,218.0,115019.0,2.46069934723321,0.94,10.58,0.37,88.11,2.7,36.4580875288209,5.0,1.03,0.46,87.47,11.04,2.8422656614418536,69.93,9.96,19.01,1.1,10.297998176475367,4.75444444444444,82.1544444444444,63.12,23.90142857142857,0.0635,5.390000000000001,1.555,9.4,2.065,0.059,0.17,55.695,10.335,0.0865,1.917451466336225,0.3,116.66574589649215,0.1,94.94,1.01,0.42,1.18,0.0,0.0,1.0945339613378244,1.0,58.66,1.94,3.0,0.06,0.004,0.019,0.072,1.66,11.96,0.04,0.22,0.01,23.46712547412352,0.0,0.0,0.0,0.0,0.0,0.0,0.0,0.0,0.0,0.0,0.0,0.0,0.0,2099.318780502763,7.0,1.3,3.74,82.5,25.81818182,11.0,60.0,28.75,8.0,122.9275,107.0,542.0,40.9555502733539,435.0,88.03738317757009
2024-09-20 07:00:00,2.62,1.35,1.27,1159.0,3499.0,0.0,2305.0,1499.0,228.0,114428.0,2.46330979470094,0.94,10.58,0.37,88.11,2.7,36.664817402178365,5.0,1.03,0.46,87.47,11.04,2.8583822835705823,69.93,9.96,19.01,1.1,10.356391361723364,4.75444444444444,82.1544444444444,63.12,23.90142857142857,0.0635,5.390000000000001,1.555,9.4,2.065,0.059,0.17,55.695,10.335,0.0865,1.917451466336225,0.3,117.32728073030016,0.1,94.94,1.01,0.42,1.18,0.0,0.0,1.1007403446823685,1.0,58.66,1.94,3.0,0.06,0.004,0.019,0.072,1.66,11.96,0.04,0.22,0.01,23.600192132474536,0.0,0.0,0.0,0.0,0.0,0.0,0.0,0.0,0.0,0.0,0.0,0.0,0.0,2099.318780502763,7.0,1.3,3.76,82.5,25.81818182,11.0,60.0,28.75,8.0,125.0475,123.0,558.0,41.1680572109654,435.0,88.53658536585365
2024-09-20 08:00:00,2.62,1.35,1.27,1142.0,3501.0,0.0,2285.0,1497.0,225.0,114094.0,2.47192801359469,0.95,10.62,0.42,88.01,3.3,36.34321746110802,7.0,1.04,0.45,87.65,10.86,2.833310412521302,69.88,10.24,18.79,1.09,10.265551829779213,4.75444444444444,82.1544444444444,63.12,23.92428571428571,0.0635,5.395,1.615,9.239999999999998,2.03,0.0595,0.17,55.675,10.34,0.089,1.91684534977218,0.295,116.29816210262722,0.1,96.05,1.06,0.47,1.42,0.0,0.0,1.091085366011656,1.0,59.18,2.25,2.1,0.14,0.009,0.028,0.13,1.62,10.14,0.11,0.68,0.06,23.393186590464072,0.0,0.0,0.0,0.0,0.0,0.0,0.0,0.0,0.0,0.0,0.0,0.0,0.0,2099.318780502763,7.0,1.3,3.79,82.5,25.81818182,11.0,60.0,28.75,8.0,125.3125,125.0,560.0,41.1413562559694,435.0,87.76
2024-09-20 09:00:00,2.6,1.35,1.25,1155.0,3500.0,0.0,2292.0,1530.0,229.0,114532.0,2.4617772585952,0.95,10.62,0.42,88.01,3.3,36.77390280932534,7.0,1.04,0.45,87.65,10.86,2.8668865614390566,69.88,10.24,18.79,1.09,10.387203765774771,4.75444444444444,82.1544444444444,63.12,23.92428571428571,0.0635,5.395,1.615,9.239999999999998,2.03,0.0595,0.17,55.675,10.34,0.089,1.91684534977218,0.295,117.67635363164648,0.1,96.05,1.06,0.47,1.42,0.0,0.0,1.1040152746334897,1.0,59.18,2.25,2.1,0.14,0.009,0.028,0.13,1.62,10.14,0.11,0.68,0.06,23.670407580141404,0.0,0.0,0.0,0.0,0.0,0.0,0.0,0.0,0.0,0.0,0.0,0.0,0.0,2099.318780502763,7.0,1.3,3.99,82.5,25.81818182,11.0,60.0,28.75,8.0,125.3125,125.0,560.0,40.0047709923664,435.0,88.8
2024-09-20 10:00:00,2.46,1.25,1.21,1113.0,3351.0,0.0,2276.0,1431.0,209.0,103670.0,2.60384013293649,0.95,10.62,0.42,88.01,3.3,33.891623940486326,7.0,1.04,0.45,87.65,10.86,2.6421846417586985,69.88,10.24,18.79,1.09,9.57307157872756,4.75444444444444,82.1544444444444,63.12,23.92428571428571,0.0635,5.395,1.615,9.239999999999998,2.03,0.0595,0.17,55.675,10.34,0.089,1.91684534977218,0.295,108.45307186051744,0.1,96.05,1.06,0.47,1.42,0.0,0.0,1.0174843477027566,1.0,59.18,2.25,2.1,0.14,0.009,0.028,0.13,1.62,10.14,0.11,0.68,0.06,21.81515941845465,0.0,0.0,0.0,0.0,0.0,0.0,0.0,0.0,0.0,0.0,0.0,0.0,0.0,2099.318780502763,6.0,1.3,3.87,82.5,25.81818182,11.0,60.0,28.75,8.0,125.3125,125.0,560.0,40.5093704949543,435.0,81.84
2024-09-20 11:00:00,2.54,1.24,1.3,1138.0,3337.0,0.0,2303.0,1442.0,226.0,111042.0,2.42092132879511,0.95,10.62,0.42,88.01,3.3,36.06299590441533,7.0,1.04,0.45,87.65,10.86,2.811464392552378,69.88,10.24,18.79,1.09,10.186400089371842,4.75444444444444,82.1544444444444,63.12,23.92428571428571,0.0635,5.395,1.615,9.239999999999998,2.03,0.0595,0.17,55.675,10.34,0.089,1.91684534977218,0.295,115.40145415265631,0.1,96.05,1.06,0.47,1.42,0.0,0.0,1.0826726370045012,1.0,59.18,2.25,2.1,0.14,0.009,0.028,0.13,1.62,10.14,0.11,0.68,0.06,23.212815241411192,0.0,0.0,0.0,0.0,0.0,0.0,0.0,0.0,0.0,0.0,0.0,0.0,0.0,2099.318780502763,7.0,1.3,3.77,82.5,25.81818182,11.0,60.0,28.75,8.0,124.65,120.0,555.0,39.8538367844093,435.0,87.08333333333333
2024-09-20 12:00:00,2.62,1.3,1.32,1176.0,3496.0,0.0,2309.0,1462.0,233.0,115628.0,2.4356710993176,0.95,10.62,0.42,88.01,3.3,36.60825459847253,7.0,1.04,0.45,87.65,10.86,2.853972658009152,69.88,10.24,18.79,1.09,10.340414559622635,4.75444444444444,82.1544444444444,63.12,23.92428571428571,0.0635,5.395,1.615,9.239999999999998,2.03,0.0595,0.17,55.675,10.34,0.089,1.91684534977218,0.295,117.14627996663909,0.1,96.05,1.06,0.47,1.42,0.0,0.0,1.0990422328558611,1.0,59.18,2.25,2.1,0.14,0.009,0.028,0.13,1.62,10.14,0.11,0.68,0.06,23.563784122573203,0.0,0.0,0.0,0.0,0.0,0.0,0.0,0.0,0.0,0.0,0.0,0.0,0.0,2099.318780502763,7.0,1.3,3.96,82.5,25.81818182,11.0,60.0,28.75,8.0,125.3125,125.0,560.0,39.1097357771959,435.0,88.4
2024-09-20 13:00:00,2.59,1.3,1.29,1176.0,3500.0,0.0,2301.0,1492.0,235.0,115417.0,2.4429116073253,0.95,10.62,0.42,88.01,3.3,36.628800112996906,7.0,1.04,0.45,87.65,10.86,2.8555743824655733,69.88,10.24,18.79,1.09,10.346217872013597,4.75444444444444,82.1544444444444,63.12,23.92428571428571,0.0635,5.395,1.615,9.239999999999998,2.03,0.0595,0.17,55.675,10.34,0.089,1.91684534977218,0.295,117.2120255374927,0.1,96.05,1.06,0.47,1.42,0.0,0.0,1.099659044239133,1.0,59.18,2.25,2.1,0.14,0.009,0.028,0.13,1.62,10.14,0.11,0.68,0.06,23.57700873746538,0.0,0.0,0.0,0.0,0.0,0.0,0.0,0.0,0.0,0.0,0.0,0.0,0.0,2099.318780502763,7.0,1.3,3.95,82.5,25.81818182,11.0,60.0,28.75,8.0,125.8425,129.0,564.0,40.0093808630394,435.0,88.44961240310077
2024-09-20 14:00:00,2.61,1.3,1.31,1164.0,3500.0,0.0,2299.0,1475.0,232.0,115720.0,2.43651879183637,0.95,10.62,0.42,88.01,3.3,35.34932819599112,7.0,1.04,0.45,87.65,10.86,2.755826991941868,69.88,10.24,18.79,1.09,9.98481659286638,4.75444444444444,82.1544444444444,63.12,23.92428571428571,0.0635,5.395,1.615,9.239999999999998,2.03,0.0595,0.17,55.675,10.34,0.089,1.91684534977218,0.295,113.11772011258272,0.1,96.05,1.06,0.47,1.42,0.0,0.0,1.061247115345886,1.0,59.18,2.25,2.1,0.14,0.009,0.028,0.13,1.62,10.14,0.11,0.68,0.06,22.753445845054845,0.0,0.0,0.0,0.0,0.0,0.0,0.0,0.0,0.0,0.0,0.0,0.0,0.0,2099.318780502763,6.0,1.3,3.91,82.5,25.81818182,11.0,60.0,28.75,8.0,125.3125,125.0,560.0,40.1428571428571,435.0,85.36
2024-09-20 15:00:00,2.65,1.3,1.35,1156.0,3498.0,0.0,2273.0,1445.0,230.0,116860.0,2.41138550714883,0.95,10.62,0.42,88.01,3.3,38.00352222065587,7.0,1.04,0.45,87.65,10.86,2.962747459976433,69.88,10.24,18.79,1.09,10.7345236422118,4.75444444444444,82.1544444444444,63.12,23.92428571428571,0.0635,5.395,1.615,9.239999999999998,2.03,0.0595,0.17,55.675,10.34,0.089,1.91684534977218,0.295,121.61113122189388,0.1,96.05,1.06,0.47,1.42,0.0,0.0,1.1409305462905,1.0,59.18,2.25,2.1,0.14,0.009,0.028,0.13,1.62,10.14,0.11,0.68,0.06,24.461881707474618,0.0,0.0,0.0,0.0,0.0,0.0,0.0,0.0,0.0,0.0,0.0,0.0,0.0,2099.318780502763,7.0,1.3,4.11,82.5,25.81818182,11.0,60.0,28.75,8.0,125.975,130.0,565.0,39.5863395863396,435.0,91.76923076923076
2024-09-20 16:00:00,2.67,1.3,1.37,1169.0,3501.0,0.0,2286.0,1392.0,227.0,114657.0,2.45979715707529,0.96,10.53,0.4,88.11,3.7,38.3539318974599,5.8,1.03,0.44,87.77,10.76,2.990065332616618,69.52,10.36,18.98,1.14,10.833500809072094,4.75444444444444,82.1544444444444,63.12,23.94714285714286,0.061,5.255,1.675,8.945,2.01,0.056,0.165,55.895,10.125,0.0875,1.92673184863299,0.285,122.73244089787109,0.1,96.22,0.9,0.58,1.25,0.0,0.0,1.15145044235856,1.0,58.21,2.09,3.2,0.09,0.006,0.025,0.092,2.88,11.13,0.05,0.27,0.015,24.68743132925351,0.0,0.0,0.0,0.0,0.0,0.0,0.0,0.0,0.0,0.0,0.0,0.0,0.0,2099.318780502763,7.0,1.3,4.2,82.5,25.81818182,11.0,60.0,28.75,8.0,125.975,130.0,565.0,39.5843287147635,435.0,92.6153846153846
2024-09-20 17:00:00,2.68,1.3,1.38,1155.0,3500.0,0.0,2310.0,1399.0,227.0,115920.0,2.43231741116968,0.96,10.53,0.4,88.11,3.7,36.631149066639175,5.8,1.03,0.44,87.77,10.76,2.855757506450683,69.52,10.36,18.98,1.14,10.34688136047293,4.75444444444444,82.1544444444444,63.12,23.94714285714286,0.061,5.255,1.675,8.945,2.01,0.056,0.165,55.895,10.125,0.0875,1.92673184863299,0.285,117.2195421805019,0.1,96.22,0.9,0.58,1.25,0.0,0.0,1.0997295638332572,1.0,58.21,2.09,3.2,0.09,0.006,0.025,0.092,2.88,11.13,0.05,0.27,0.015,23.578520698009456,0.0,0.0,0.0,0.0,0.0,0.0,0.0,0.0,0.0,0.0,0.0,0.0,0.0,2099.318780502763,7.0,1.3,3.94,82.5,25.81818182,11.0,60.0,28.75,8.0,125.0475,123.0,558.0,40.5090390104662,435.0,88.45528455284553
2024-09-20 18:00:00,2.67,1.3,1.37,1146.0,3500.0,0.0,2310.0,1417.0,227.0,116907.0,2.41179399583834,0.96,10.53,0.4,88.11,3.7,35.60728634998584,5.8,1.03,0.44,87.77,10.76,2.775937361214764,69.52,10.36,18.98,1.14,10.057679783985352,4.75444444444444,82.1544444444444,63.12,23.94714285714286,0.061,5.255,1.675,8.945,2.01,0.056,0.165,55.895,10.125,0.0875,1.92673184863299,0.285,113.94318525586776,0.1,96.22,0.9,0.58,1.25,0.0,0.0,1.0689914590372012,1.0,58.21,2.09,3.2,0.09,0.006,0.025,0.092,2.88,11.13,0.05,0.27,0.015,22.91948681914824,0.0,0.0,0.0,0.0,0.0,0.0,0.0,0.0,0.0,0.0,0.0,0.0,0.0,2099.318780502763,6.0,1.3,3.57,82.5,25.81818182,11.0,60.0,28.75,8.0,124.2525,117.0,552.0,40.595947556615,435.0,85.98290598290598
2024-09-20 19:00:00,2.6,1.3,1.3,1104.0,3503.0,0.0,2330.0,1428.0,221.0,116486.0,2.42257917904183,0.96,10.53,0.4,88.11,3.7,33.993893705447626,5.8,1.03,0.44,87.77,10.76,2.650157573441509,69.52,10.36,18.98,1.14,9.601958827743228,4.75444444444444,82.1544444444444,63.12,23.94714285714286,0.061,5.255,1.675,8.945,2.01,0.056,0.165,55.895,10.125,0.0875,1.92673184863299,0.285,108.7803347319568,0.1,96.22,0.9,0.58,1.25,0.0,0.0,1.0205546604524227,1.0,58.21,2.09,3.2,0.09,0.006,0.025,0.092,2.88,11.13,0.05,0.27,0.015,21.88098781399676,0.0,0.0,0.0,0.0,0.0,0.0,0.0,0.0,0.0,0.0,0.0,0.0,0.0,2099.318780502763,7.0,1.3,3.67,82.5,25.81818182,11.0,60.0,28.75,8.0,123.9875,115.0,550.0,39.9857786205262,435.0,82.08695652173913
2024-09-20 20:00:00,2.6,1.3,1.3,1128.0,3497.0,0.0,2334.0,1436.0,228.0,117971.0,2.38800643181641,0.96,10.53,0.4,88.11,3.7,34.045838027050195,5.8,1.03,0.44,87.77,10.76,2.654207143004947,69.52,10.36,18.98,1.14,9.616631087463889,4.75444444444444,82.1544444444444,63.12,23.94714285714286,0.061,5.255,1.675,8.945,2.01,0.056,0.165,55.895,10.125,0.0875,1.92673184863299,0.285,108.9465563698872,0.1,96.22,0.9,0.58,1.25,0.0,0.0,1.0221141175700708,1.0,58.21,2.09,3.2,0.09,0.006,0.025,0.092,2.88,11.13,0.05,0.27,0.015,21.914423026739385,0.0,0.0,0.0,0.0,0.0,0.0,0.0,0.0,0.0,0.0,0.0,0.0,0.0,2099.318780502763,7.0,1.3,3.62,82.5,25.81818182,11.0,60.0,28.75,8.0,123.7225,113.0,548.0,40.305635148042,435.0,82.21238938053098
2024-09-20 21:00:00,2.68,1.3,1.38,1124.0,3499.0,0.0,2317.0,1398.0,223.0,116236.0,2.42501601835411,0.96,10.53,0.4,88.11,3.7,36.568321547641936,5.8,1.03,0.44,87.77,10.76,2.8508594848608704,69.52,10.36,18.98,1.14,10.329135018853815,4.75444444444444,82.1544444444444,63.12,23.94714285714286,0.061,5.255,1.675,8.945,2.01,0.056,0.165,55.895,10.125,0.0875,1.92673184863299,0.285,117.01849435096766,0.1,96.22,0.9,0.58,1.25,0.0,0.0,1.0978433745701832,1.0,58.21,2.09,3.2,0.09,0.006,0.025,0.092,2.88,11.13,0.05,0.27,0.015,23.53808025333801,0.0,0.0,0.0,0.0,0.0,0.0,0.0,0.0,0.0,0.0,0.0,0.0,0.0,2099.318780502763,7.0,1.3,3.83,82.5,25.81818182,11.0,60.0,28.75,8.0,123.59,112.0,547.0,40.9316623315204,435.0,88.30357142857143
2024-09-20 22:00:00,2.66,1.3,1.36,1142.0,3499.0,0.0,2303.0,1397.0,223.0,114621.0,2.45916445581203,0.96,10.53,0.4,88.11,3.7,36.79860473550514,5.8,1.03,0.44,87.77,10.76,2.868812318968077,69.52,10.36,18.98,1.14,10.3941811035343,4.75444444444444,82.1544444444444,63.12,23.94714285714286,0.061,5.255,1.675,8.945,2.01,0.056,0.165,55.895,10.125,0.0875,1.92673184863299,0.285,117.75539970449849,0.1,96.22,0.9,0.58,1.25,0.0,0.0,1.104756868582785,1.0,58.21,2.09,3.2,0.09,0.006,0.025,0.092,2.88,11.13,0.05,0.27,0.015,23.686307569427893,0.0,0.0,0.0,0.0,0.0,0.0,0.0,0.0,0.0,0.0,0.0,0.0,0.0,2099.318780502763,7.0,1.3,3.89,82.5,25.81818182,11.0,60.0,28.75,8.0,123.855,114.0,549.0,41.3760603204524,435.0,88.85964912280701
