Repository: saikumar-voptimai/evonith_bf_webapp

# Evonith BF2 — Blast Furnace Intelligence Platform

Monitoring, modelling and optimisation of **Blast Furnace 2 (BF2)** at Evonith Steel: live telemetry from InfluxDB,
manual plant reports from Neon PostgreSQL, a two-zone energy model of the furnace, blend and fuel optimisers, a
conversational assistant (FurnaceMind) and a live digital twin evaluated every hour.

The platform has three deployable parts that share one Python service layer, plus the shared data library:

| Part | Path | What it is |
|---|---|---|
| **Streamlit app** (legacy) | `src/app.py`, `src/custom_pages/` | The original 11-page dashboard; still the home of the model pages. Served under `/legacy` in production |

File: src/data/V13_df_filtered.csv (part 102 of 268)
NM3/HR.,STEAMKGS/HR.,RAFTOC,PERMEABILITYKGS/HR.,TUYEREVELOCITYM/S,HOT BLAST VOLUMENM3/HR.,O2 ENRICHMENT %,COKE_VM%,COKE_ASH%,COKE_IM%,COKE_FC%,COKE_MOIST%,COKE_CALC_MT,NUTCOKE_MOIST%,NUTCOKE_VM%,NUTCOKE_IM%,NUTCOKE_FC%,NUTCOKE_ASH%,NUTCOKE_CALC_MT,PCI_2_FC%,PCI_2_ASH%,PCI_2_VM%,PCI_2_IM%,PCI_2_CALC_MT,SINTER_SP_02_COLD_STRENGTH_AI,SINTER_SP_02_COLD_STRENGTH_TI,SINTER_SP_02_HOT_STRENGTH_RI,SINTER_SP_02_HOT_STRENGTH_RDI,SINTER_SP_02_P%,SINTER_SP_02_SIO2%,SINTER_SP_02_MGO%,SINTER_SP_02_FEO%,SINTER_SP_02_AL2O3%,SINTER_SP_02_NA2O%,SINTER_SP_02_TIO2%,SINTER_SP_02_FE(T)%,SINTER_SP_02_CAO%,SINTER_SP_02_K2O%,SINTER_SP_02_BASICITY,SINTER_SP_02_MNO%,SINTER_CALC_MT,FLUX_TM%,FLUX_SIO2%,FLUX_FE2O3%,FLUX_AL2O3%,FLUX_LOI%,FLUX_MGO%,FLUX_CAO%,FLUX_CALC_MT,GEOMIN TYPE,ORE_FE(T)%,ORE_LOI%,ORE_TM%,ORE_MGO%,ORE_NA2O%,ORE_P%,ORE_TIO2%,ORE_AL2O3%,ORE_SIO2%,ORE_MNO%,ORE_CAO%,ORE_K2O%,ORE_CALC_MT,LLOYDS_PELLET_PCT_SIO2,LLOYDS_PELLET_PCT_AL2O3,LLOYDS_PELLET_PCT_FE2O3,LLOYDS_PELLET_PCT_MGO,LLOYDS_PELLET_PCT_TIO2,LLOYDS_PELLET_PCT_NA2O,TOTAL_PELLET_CALC_MT,LLOYDS_PELLET_PCT_K2O,LLOYDS_PELLET_PCT_TM,LLOYDS_PELLET_PCT_LOI,LLOYDS_PELLET_PCT_MNO,LLOYDS_PELLET_PCT_CAO,LLOYDS_PELLET_PCT_P,DAILYPRODUCTION,CHARGES/HRS.,STOCKRODLEVEL,FURNACE TOP GAS ANALYSISH2%,COKE_DISCHARGE_TIME,WEIGHTED_COKE_ANGLE,TOTAL_COKE_PORTIONS,NON_COKE_DISCHARGE_TIME,WEIGHTED_NON_COKE_ANGLE,TOTAL_NON_COKE_PORTIONS,UNITCOST LAKHS/THM,ACTUALKG/THM.,ACT. FUEL RATEKG/THM.,FURNACETOPGASANALYSISCO2ETACO,COKE RATE KG/THM,PRODUCTIONTONNESPERHR
2024-09-20 23:00:00,2.66,1.3,1.36,1148.0,3499.0,0.0,2308.0,1422.0,225.0,114854.0,2.4541785304664,0.93,10.48,0.44,88.15,2.9,37.03223300065167,6.1,1.04,0.48,87.66,10.82,2.8699297561919312,69.6,10.3,19.02,1.08,10.10032591378139,4.75444444444445,82.5333333333333,63.93,23.97,0.062,5.359999999999999,1.72,9.27,2.005,0.0575,0.17,55.46,10.585,0.086,1.974865293847375,0.315,118.50116019613424,0.1,94.9,1.02,0.35,1.32,0.0,0.0,1.526386882894097,1.0,58.9,1.91,2.3,0.07,0.007,0.017,0.093,1.91,11.31,0.06,0.24,0.016,24.99105297895725,0.0,0.0,0.0,0.0,0.0,0.0,0.0,0.0,0.0,0.0,0.0,0.0,0.0,2099.318780502763,7.0,1.3,3.83,82.5,25.81818182,11.0,60.0,28.75,8.0,124.2525,117.0,552.0,41.3427561837456,435.0,89.05982905982906
2024-09-21 00:00:00,2.67,1.3,1.37,1119.0,3499.0,0.0,2280.0,1425.0,226.0,118155.0,2.38565259044177,0.93,10.48,0.44,88.15,2.9,37.86861222234337,6.1,1.04,0.48,87.66,10.82,2.934747603275348,69.6,10.3,19.02,1.08,10.328443476296522,4.75444444444445,82.5333333333333,63.93,23.97,0.062,5.359999999999999,1.72,9.27,2.005,0.0575,0.17,55.46,10.585,0.086,1.974865293847375,0.315,121.17752886481983,0.1,94.9,1.02,0.35,1.32,0.0,0.0,1.5608605878173984,1.0,58.9,1.91,2.3,0.07,0.007,0.017,0.093,1.91,11.31,0.06,0.24,0.016,25.555480121102004,0.0,0.0,0.0,0.0,0.0,0.0,0.0,0.0,0.0,0.0,0.0,0.0,0.0,2112.709644365169,8.0,1.3,3.69,82.5,25.81818182,11.0,60.0,28.75,8.0,123.9875,115.0,550.0,41.6746183206107,435.0,91.65217391304348
2024-09-21 01:00:00,2.69,1.3,1.39,1123.0,3500.0,0.0,2302.0,1381.0,219.0,114991.0,2.45195647320996,0.93,10.48,0.44,88.15,2.9,36.32205470230891,6.1,1.04,0.48,87.66,10.82,2.814892247906116,69.6,10.3,19.02,1.08,9.906628918246978,4.75444444444445,82.5333333333333,63.93,23.97,0.062,5.359999999999999,1.72,9.27,2.005,0.0575,0.17,55.46,10.585,0.086,1.974865293847375,0.315,116.22862771616602,0.1,94.9,1.02,0.35,1.32,0.0,0.0,1.4971149013992906,1.0,58.9,1.91,2.3,0.07,0.007,0.017,0.093,1.91,11.31,0.06,0.24,0.016,24.51179202058952,0.0,0.0,0.0,0.0,0.0,0.0,0.0,0.0,0.0,0.0,0.0,0.0,0.0,2112.709644365169,6.0,1.3,3.8,82.5,25.81818182,11.0,60.0,28.75,8.0,123.325,110.0,545.0,41.30538351596,435.0,87.9090909090909
2024-09-21 02:00:00,2.68,1.3,1.38,1108.0,3501.0,0.0,2292.0,1410.0,220.0,116292.0,2.4252335878945,0.93,10.48,0.44,88.15,2.9,36.6225473989154,6.1,1.04,0.48,87.66,10.82,2.8381798776716267,69.6,10.3,19.02,1.08,9.988586551489972,4.75444444444445,82.5333333333333,63.93,23.97,0.062,5.359999999999999,1.72,9.27,2.005,0.0575,0.17,55.46,10.585,0.086,1.974865293847375,0.315,117.19018823501744,0.1,94.9,1.02,0.35,1.32,0.0,0.0,1.5095005469124183,1.0,58.9,1.91,2.3,0.07,0.007,0.017,0.093,1.91,11.31,0.06,0.24,0.016,24.71457830411041,0.0,0.0,0.0,0.0,0.0,0.0,0.0,0.0,0.0,0.0,0.0,0.0,0.0,2112.709644365169,7.0,1.3,3.75,82.5,25.81818182,11.0,60.0,28.75,8.0,123.325,110.0,545.0,40.8104886769964,435.0,88.63636363636364
2024-09-21 03:00:00,2.69,1.3,1.39,1087.0,3499.0,0.0,2282.0,1394.0,216.0,116280.0,2.42409892456553,0.93,10.48,0.44,88.15,2.9,37.30290822142064,6.1,1.04,0.48,87.66,10.82,2.89090658657467,69.6,10.3,19.02,1.08,10.17415100411562,4.75444444444445,82.5333333333333,63.93,23.97,0.062,5.359999999999999,1.72,9.27,2.005,0.0575,0.17,55.46,10.585,0.086,1.974865293847375,0.315,119.36730639090744,0.1,94.9,1.02,0.35,1.32,0.0,0.0,1.5375435178855372,1.0,58.9,1.91,2.3,0.07,0.007,0.017,0.093,1.91,11.31,0.06,0.24,0.016,25.17371705925209,0.0,0.0,0.0,0.0,0.0,0.0,0.0,0.0,0.0,0.0,0.0,0.0,0.0,2112.709644365169,7.0,1.3,3.79,82.5,25.81818182,11.0,60.0,28.75,8.0,122.795,106.0,541.0,40.8433734939759,435.0,90.28301886792453
2024-09-21 04:00:00,2.67,1.3,1.37,1099.0,3501.0,0.0,2294.0,1415.0,219.0,116553.0,2.41980580394576,0.93,10.48,0.44,88.15,2.9,37.06792050281429,6.1,1.04,0.48,87.66,10.82,2.872695471788365,69.6,10.3,19.02,1.08,10.11005947218941,4.75444444444445,82.5333333333333,63.93,23.97,0.062,5.359999999999999,1.72,9.27,2.005,0.0575,0.17,55.46,10.585,0.086,1.974865293847375,0.315,118.61535828974364,0.1,94.9,1.02,0.35,1.32,0.0,0.0,1.5278578429408036,1.0,58.9,1.91,2.3,0.07,0.007,0.017,0.093,1.91,11.31,0.06,0.24,0.016,25.01513654575748,0.0,0.0,0.0,0.0,0.0,0.0,0.0,0.0,0.0,0.0,0.0,0.0,0.0,2112.709644365169,7.0,1.3,3.64,82.5,25.81818182,11.0,60.0,28.75,8.0,122.6625,105.0,540.0,41.5085388994307,435.0,89.71428571428571
2024-09-21 05:00:00,2.65,1.3,1.35,1093.0,3499.0,0.0,2310.0,1446.0,220.0,116852.0,2.41223951901302,0.93,10.48,0.44,88.15,2.9,35.9877565773342,6.1,1.04,0.48,87.66,10.82,2.788984759791985,69.6,10.3,19.02,1.08,9.815451051264146,4.75444444444445,82.5333333333333,63.93,23.97,0.062,5.359999999999999,1.72,9.27,2.005,0.0575,0.17,55.46,10.585,0.086,1.974865293847375,0.315,115.1588916389438,0.1,94.9,1.02,0.35,1.32,0.0,0.0,1.4833358707659363,1.0,58.9,1.91,2.3,0.07,0.007,0.017,0.093,1.91,11.31,0.06,0.24,0.016,24.286192280172504,0.0,0.0,0.0,0.0,0.0,0.0,0.0,0.0,0.0,0.0,0.0,0.0,0.0,2112.709644365169,7.0,1.3,3.56,82.5,25.81818182,11.0,60.0,28.75,8.0,122.0,100.0,535.0,41.1014911014911,435.0,87.1
2024-09-21 06:00:00,2.63,1.3,1.33,1091.0,3500.0,0.0,2292.0,1471.0,222.0,117068.0,2.40847901535776,0.93,10.48,0.44,88.15,2.9,36.5170172257024,6.1,1.04,0.48,87.66,10.82,2.830001483884929,69.6,10.3,19.02,1.08,9.95980381124392,4.75444444444445,82.5333333333333,63.93,23.97,0.062,5.359999999999999,1.72,9.27,2.005,0.0575,0.17,55.46,10.585,0.086,1.974865293847375,0.315,116.85249733851605,0.1,94.9,1.02,0.35,1.32,0.0,0.0,1.5051508261667366,1.0,58.9,1.91,2.3,0.07,0.007,0.017,0.093,1.91,11.31,0.06,0.24,0.016,24.643361692635818,0.0,0.0,0.0,0.0,0.0,0.0,0.0,0.0,0.0,0.0,0.0,0.0,0.0,2112.709644365169,7.0,1.3,3.51,82.5,25.81818182,11.0,60.0,28.75,8.0,122.6625,105.0,540.0,40.949201049368,435.0,88.38095238095238
2024-09-21 07:00:00,2.59,1.27,1.32,1140.0,3500.0,0.0,2303.0,1476.0,231.0,116280.0,2.4247913257663,0.93,10.48,0.44,88.15,2.9,36.32518483456523,6.1,1.04,0.48,87.66,10.82,2.81513482738284,69.6,10.3,19.02,1.08,9.90748264359326,4.75444444444445,82.5333333333333,63.93,23.97,0.062,5.359999999999999,1.72,9.27,2.005,0.0575,0.17,55.46,10.585,0.086,1.974865293847375,0.315,116.23864397157072,0.1,94.9,1.02,0.35,1.32,0.0,0.0,1.4972439185400528,1.0,58.9,1.91,2.3,0.07,0.007,0.017,0.093,1.91,11.31,0.06,0.24,0.016,24.51390437770952,0.0,0.0,0.0,0.0,0.0,0.0,0.0,0.0,0.0,0.0,0.0,0.0,0.0,2112.709644365169,7.0,1.3,3.83,82.5,25.81818182,11.0,60.0,28.75,8.0,124.65,120.0,555.0,40.3781713738631,435.0,87.91666666666667
2024-09-21 08:00:00,2.6,1.3,1.3,1152.0,3500.0,0.0,2309.0,1496.0,232.0,116251.0,2.42539586852598,0.95,10.65,0.41,87.99,3.2,36.05591320072047,7.0,1.03,0.45,87.68,10.84,2.794266772397987,69.82,10.2,18.96,1.02,9.834040373419583,4.75444444444445,82.5333333333333,63.93,23.97,0.062,5.265000000000001,1.655,9.385,1.96,0.058,0.17,55.785,10.32,0.0824999999999999,1.96014011746201,0.31,115.37698917970464,0.2,96.44,0.93,0.42,1.21,0.0,0.0,1.4861451363027278,1.0,58.86,1.89,2.3,0.06,0.003,0.016,0.06,1.57,11.85,0.04,0.26,0.011,24.33218750238564,0.0,0.0,0.0,0.0,0.0,0.0,0.0,0.0,0.0,0.0,0.0,0.0,0.0,2112.709644365169,7.0,1.3,3.82,82.5,25.81818182,11.0,60.0,28.75,8.0,124.2525,117.0,552.0,40.3126480341071,435.0,87.26495726495726
2024-09-21 09:00:00,2.54,1.25,1.29,1126.0,3500.0,0.0,2291.0,1500.0,231.0,115696.0,2.43702393307441,0.95,10.65,0.41,87.99,3.2,35.60212428335587,7.0,1.03,0.45,87.68,10.84,2.7590989682595795,69.82,10.2,18.96,1.02,9.710272088602304,4.75444444444445,82.5333333333333,63.93,23.97,0.062,5.265000000000001,1.655,9.385,1.96,0.058,0.17,55.785,10.32,0.0824999999999999,1.96014011746201,0.31,113.92488897308448,0.2,96.44,0.93,0.42,1.21,0.0,0.0,1.4674409590240896,1.0,58.86,1.89,2.3,0.06,0.003,0.016,0.06,1.57,11.85,0.04,0.26,0.011,24.025949882987344,0.0,0.0,0.0,0.0,0.0,0.0,0.0,0.0,0.0,0.0,0.0,0.0,0.0,2112.709644365169,7.0,1.3,4.04,82.5,25.81818182,11.0,60.0,28.75,8.0,124.65,120.0,555.0,39.0049284205586,435.0,86.16666666666667
2024-09-21 10:00:00,2.53,1.29,1.24,1172.0,3500.0,0.0,2265.0,1532.0,235.0,114205.0,2.46882189026238,0.95,10.65,0.41,87.99,3.2,39.787458902525366,7.0,1.03,0.45,87.68,10.84,3.083454681914853,69.82,10.2,18.96,1.02,10.851797734952068,4.75444444444445,82.5333333333333,63.93,23.97,0.062,5.265000000000001,1.655,9.385,1.96,0.058,0.17,55.785,10.32,0.0824999999999999,1.96014011746201,0.31,127.31773536643868,0.2,96.44,0.93,0.42,1.21,0.0,0.0,1.6399512114604051,1.0,58.86,1.89,2.3,0.06,0.003,0.016,0.06,1.57,11.85,0.04,0.26,0.011,26.85040605878663,0.0,0.0,0.0,0.0,0.0,0.0,0.0,0.0,0.0,0.0,0.0,0.0,0.0,2112.709644365169,7.0,1.3,4.29,82.5,25.81818182,11.0,60.0,28.75,8.0,126.6375,135.0,570.0,39.1891891891892,435.0,96.29629629629628
2024-09-21 11:00:00,2.63,1.3,1.33,1189.0,3500.0,0.0,2281.0,1514.0,235.0,112975.0,2.49568502354607,0.95,10.65,0.41,87.99,3.2,39.12665320396945,7.0,1.03,0.45,87.68,10.84,3.032243459050883,69.82,10.2,18.96,1.02,10.67156682851493,4.75444444444445,82.5333333333333,63.93,23.97,0.062,5.265000000000001,1.655,9.385,1.96,0.058,0.17,55.785,10.32,0.0824999999999999,1.96014011746201,0.31,125.20319255877932,0.2,96.44,0.93,0.42,1.21,0.0,0.0,1.6127142595218145,1.0,58.86,1.89,2.3,0.06,0.003,0.016,0.06,1.57,11.85,0.04,0.26,0.011,26.40446400011797,0.0,0.0,0.0,0.0,0.0,0.0,0.0,0.0,0.0,0.0,0.0,0.0,0.0,2112.709644365169,7.0,1.3,4.36,82.5,25.81818182,11.0,60.0,28.75,8.0,126.24,132.0,567.0,38.8056092843327,435.0,94.6969696969697
2024-09-21 12:00:00,2.58,1.3,1.28,1179.0,3500.0,0.0,2279.0,1483.0,232.0,113680.0,2.48021679582328,0.95,10.65,0.41,87.99,3.2,38.520852222669824,7.0,1.03,0.45,87.68,10.84,2.985295000324901,69.82,10.2,18.96,1.02,10.506338138419276,4.75444444444445,82.5333333333333,63.93,23.97,0.062,5.265000000000001,1.655,9.385,1.96,0.058,0.17,55.785,10.32,0.0824999999999999,1.96014011746201,0.31,123.26466189737693,0.2,96.44,0.93,0.42,1.21,0.0,0.0,1.5877444805866952,1.0,58.86,1.89,2.3,0.06,0.003,0.016,0.06,1.57,11.85,0.04,0.26,0.011,25.99564165289153,0.0,0.0,0.0,0.0,0.0,0.0,0.0,0.0,0.0,0.0,0.0,0.0,0.0,2112.709644365169,7.0,1.3,4.19,82.5,25.81818182,11.0,60.0,28.75,8.0,125.975,130.0,565.0,40.7262978308555,435.0,93.23076923076924
2024-09-21 13:00:00,2.65,1.3,1.35,1124.0,3500.0,0.0,2281.0,1423.0,222.0,115288.0,2.44564349372318,0.95,10.65,0.41,87.99,3.2,35.22337828034144,7.0,1.03,0.45,87.68,10.84,2.729746851575966,69.82,10.2,18.96,1.02,9.60697132170228,4.75444444444445,82.5333333333333,63.93,23.97,0.062,5.265000000000001,1.655,9.385,1.96,0.058,0.17,55.785,10.32,0.0824999999999999,1.96014011746201,0.31,112.71292206911548,0.2,96.44,0.93,0.42,1.21,0.0,0.0,1.4518298849919182,1.0,58.86,1.89,2.3,0.06,0.003,0.016,0.06,1.57,11.85,0.04,0.26,0.011,23.7703546714662,0.0,0.0,0.0,0.0,0.0,0.0,0.0,0.0,0.0,0.0,0.0,0.0,0.0,2112.709644365169,6.0,1.3,3.81,82.5,25.81818182,11.0,60.0,28.75,8.0,124.65,120.0,555.0,40.390243902439,435.0,85.25
2024-09-21 14:00:00,2.7,1.3,1.4,1101.0,3500.0,0.0,2271.0,1369.0,215.0,114814.0,2.45573427717423,0.95,10.65,0.41,87.99,3.2,36.40235878502271,7.0,1.03,0.45,87.68,10.84,2.821115666205519,69.82,10.2,18.96,1.02,9.928531389199849,4.75444444444445,82.5333333333333,63.93,23.97,0.062,5.265000000000001,1.655,9.385,1.96,0.058,0.17,55.785,10.32,0.0824999999999999,1.96014011746201,0.31,116.48559647551424,0.2,96.44,0.93,0.42,1.21,0.0,0.0,1.5004248583898678,1.0,58.86,1.89,2.3,0.06,0.003,0.016,0.06,1.57,11.85,0.04,0.26,0.011,24.56598490670286,0.0,0.0,0.0,0.0,0.0,0.0,0.0,0.0,0.0,0.0,0.0,0.0,0.0,2112.709644365169,7.0,1.3,3.84,82.5,25.81818182,11.0,60.0,28.75,8.0,124.12,116.0,551.0,39.3083292742328,435.0,88.10344827586206
2024-09-21 15:00:00,2.67,1.3,1.37,1089.0,3500.0,0.0,2300.0,1409.0,218.0,115476.0,2.44166417291876,0.95,10.65,0.41,87.99,3.2,34.03975753530805,7.0,1.03,0.45,87.68,10.84,2.638018426877472,69.82,10.2,18.96,1.02,9.284145655668592,4.75444444444445,82.5333333333333,63.93,23.97,0.062,5.265000000000001,1.655,9.385,1.96,0.058,0.17,55.785,10.32,0.0824999999999999,1.96014011746201,0.31,108.92539914236671,0.2,96.44,0.93,0.42,1.21,0.0,0.0,1.4030436511315802,1.0,58.86,1.89,2.3,0.06,0.003,0.016,0.06,1.57,11.85,0.04,0.26,0.011,22.971592988755845,0.0,0.0,0.0,0.0,0.0,0.0,0.0,0.0,0.0,0.0,0.0,0.0,0.0,2112.709644365169,7.0,1.3,3.65,82.5,25.81818182,11.0,60.0,28.75,8.0,123.1925,109.0,544.0,38.7587539241729,435.0,82.38532110091744
2024-09-21 16:00:00,2.68,1.3,1.38,1118.0,3500.0,0.0,2323.0,1408.0,221.0,116252.0,2.42537501720584,0.94,10.83,0.4,87.83,2.6,34.06835947776027,5.9,1.04,0.44,87.54,10.98,2.6402350246647845,69.69,10.37,18.84,1.1,9.29194666892452,4.75444444444445,82.5333333333333,63.93,23.97,0.064,5.355,1.655,9.775,1.95,0.0575,0.17,55.465,10.685,0.082,1.995338983050845,0.32,109.01692382478032,0.2,95.6,0.76,0.47,1.12,0.0,0.0,1.4042225600508342,1.0,58.68,1.75,2.5,0.05,0.003,0.028,0.129,2.16,11.61,0.08,0.11,0.035,22.99089489418272,0.0,0.0,0.0,0.0,0.0,0.0,0.0,0.0,0.0,0.0,0.0,0.0,0.0,2112.709644365169,7.0,1.3,3.66,82.5,25.81818182,11.0,60.0,28.75,8.0,123.325,110.0,545.0,40.3046421663443,435.0,82.45454545454545
2024-09-21 17:00:00,2.66,1.3,1.36,1111.0,3499.0,0.0,2307.0,1423.0,221.0,116000.0,2.4299468424847,0.94,10.83,0.4,87.83,2.6,34.234703649096005,5.9,1.04,0.44,87.54,10.98,2.653126391142121,69.69,10.37,18.84,1.1,9.337316073041176,4.75444444444445,82.5333333333333,63.93,23.97,0.064,5.355,1.655,9.775,1.95,0.0575,0.17,55.465,10.685,0.082,1.995338983050845,0.32,109.5492162548588,0.2,95.6,0.76,0.47,1.12,0.0,0.0,1.4110788995313155,1.0,58.68,1.75,2.5,0.05,0.003,0.028,0.129,2.16,11.61,0.08,0.11,0.035,23.10315158684608,0.0,0.0,0.0,0.0,0.0,0.0,0.0,0.0,0.0,0.0,0.0,0.0,0.0,2112.709644365169,7.0,1.3,3.6,82.5,25.81818182,11.0,60.0,28.75,8.0,122.6625,105.0,540.0,40.7153008053056,435.0,82.85714285714286
2024-09-21 18:00:00,2.68,1.3,1.38,1109.0,3500.0,0.0,2309.0,1416.0,221.0,116831.0,2.41336200391703,0.94,10.83,0.4,87.83,2.6,35.04062671245337,5.9,1.04,0.44,87.54,10.98,2.7155839421272305,69.69,10.37,18.84,1.1,9.557126895715554,4.75444444444445,82.5333333333333,63.93,23.97,0.064,5.355,1.655,9.775,1.95,0.0575,0.17,55.465,10.685,0.082,1.995338983050845,0.32,112.12812684971787,0.2,95.6,0.76,0.47,1.12,0.0,0.0,1.4442972688505211,1.0,58.68,1.75,2.5,0.05,0.003,0.028,0.129,2.16,11.61,0.08,0.11,0.035,23.647025513459496,0.0,0.0,0.0,0.0,0.0,0.0,0.0,0.0,0.0,0.0,0.0,0.0,0.0,2112.709644365169,7.0,1.3,3.61,82.5,25.81818182,11.0,60.0,28.75,8.0,122.53,104.0,539.0,40.5564725300637,435.0,84.8076923076923
2024-09-21 19:00:00,2.66,1.3,1.36,1110.0,3499.0,0.0,2286.0,1432.0,222.0,116931.0,2.41061070789266,0.94,10.83,0.4,87.83,2.6,36.553176900261874,5.9,1.04,0.44,87.54,10.98,2.832803791971255,69.69,10.37,18.84,1.1,9.96966615192374,4.75444444444445,82.5333333333333,63.93,23.97,0.064,5.355,1.655,9.775,1.95,0.0575,0.17,55.465,10.685,0.082,1.995338983050845,0.32,116.9682063584808,0.2,95.6,0.76,0.47,1.12,0.0,0.0,1.506641248117158,1.0,58.68,1.75,2.5,0.05,0.003,0.028,0.129,2.16,11.61,0.08,0.11,0.035,24.667763903072373,0.0,0.0,0.0,0.0,0.0,0.0,0.0,0.0,0.0,0.0,0.0,0.0,0.0,2112.709644365169,7.0,1.3,3.65,82.5,25.81818182,11.0,60.0,28.75,8.0,123.4575,111.0,546.0,41.7956656346749,435.0,88.46846846846847
2024-09-21 20:00:00,2.69,1.3,1.39,1099.0,3498.0,0.0,2269.0,1388.0,216.0,115434.0,2.441157106411,0.94,10.83,0.4,87.83,2.6,37.29375662883532,5.9,1.04,0.44,87.54,10.98,2.890197355028284,69.69,10.37,18.84,1.1,10.171654960527311,4.75444444444445,82.5333333333333,63.93,23.97,0.064,5.355,1.655,9.775,1.95,0.0575,0.17,55.465,10.685,0.082,1.995338983050845,0.32,119.33802178527796,0.2,95.6,0.76,0.47,1.12,0.0,0.0,1.5371663094444583,1.0,58.68,1.75,2.5,0.05,0.003,0.028,0.129,2.16,11.61,0.08,0.11,0.035,25.16754114393157,0.0,0.0,0.0,0.0,0.0,0.0,0.0,0.0,0.0,0.0,0.0,0.0,0.0,2112.709644365169,7.0,1.3,3.79,82.5,25.81818182,11.0,60.0,28.75,8.0,123.9875,115.0,550.0,40.6484393902734,435.0,90.2608695652174
2024-09-21 21:00:00,2.64,1.3,1.34,1099.0,3501.0,0.0,2277.0,1446.0,220.0,115813.0,2.43525853566475,0.94,10.83,0.4,87.83,2.6,36.62762328906078,5.9,1.04,0.44,87.54,10.98,2.838573249796044,69.69,10.37,18.84,1.1,9.989970970970427,4.75444444444445,82.5333333333333,63.93,23.97,0.064,5.355,1.655,9.775,1.95,0.0575,0.17,55.465,10.685,0.082,1.995338983050845,0.32,117.20643081134938,0.2,95.6,0.76,0.47,1.12,0.0,0.0,1.5097097638974373,1.0,58.68,1.75,2.5,0.05,0.003,0.028,0.129,2.16,11.61,0.08,0.11,0.035,24.71800374808881,0.0,0.0,0.0,0.0,0.0,0.0,0.0,0.0,0.0,0.0,0.0,0.0,0.0,2112.709644365169,7.0,1.3,3.73,82.5,25.81818182,11.0,60.0,28.75,8.0,123.4575,111.0,546.0,39.8711524695777,435.0,88.64864864864865
2024-09-21 22:00:00,2.7,1.3,1.4,1119.0,3499.0,0.0,2308.0,1399.0,221.0,117912.0,2.39056631030662,0.94,10.83,0.4,87.83,2.6,34.31169323751226,5.9,1.04,0.44,87.54,10.98,2.6590929422466383,69.69,10.37,18.84,1.1,9.358314534974552,4.75444444444445,82.5333333333333,63.93,23.97,0.064,5.355,1.655,9.775,1.95,0.0575,0.17,55.465,10.685,0.082,1.995338983050845,0.32,109.79557881015457,0.2,95.6,0.76,0.47,1.12,0.0,0.0,1.414252240384834,1.0,58.68,1.75,2.5,0.05,0.003,0.028,0.129,2.16,11.61,0.08,0.11,0.035,23.15510769985997,0.0,0.0,0.0,0.0,0.0,0.0,0.0,0.0,0.0,0.0,0.0,0.0,0.0,2112.709644365169,6.0,1.3,3.69,82.5,25.81818182,11.0,60.0,28.75,8.0,123.9875,115.0,550.0,41.5975349608912,435.0,83.04347826086956
2024-09-21 23:00:00,2.7,1.3,1.4,1092.0,3498.0,0.0,2278.0,1402.0,218.0,117577.0,2.39668887835494,0.98,10.64,0.4,87.98,2.8,30.65466602009813,5.3,1.05,0.45,87.6,10.9,2.319775982459604,69.71,10.27,18.9,1.12,8.786112166369806,4.73444444444444,82.4466666666667,63.93,23.899,0.063,5.24,1.63,9.675,1.93,0.057,0.17,55.7,10.5,0.0834999999999999,2.003817016317015,0.3399999999999999,98.27467511347434,0.1,95.46999999999998,1.12,0.66,1.1,0.0,0.0,1.078677675065712,1.0,58.84,1.86,2.5,0.04,0.004,0.022,0.078,1.95,11.59,0.04,0.12,0.011,28.67969646308274,0.0,0.0,0.0,0.0,0.0,0.0,0.0,0.0,0.0,0.0,0.0,0.0,0.0,2112.709644365169,7.0,1.3,3.69,82.5,25.81818182,11.0,60.0,28.75,8.0,123.325,110.0,545.0,41.301775147929,435.0,87.18181818181819
2024-09-22 01:00:00,2.69,1.3,1.39,1117.0,3501.0,0.0,2285.0,1409.0,223.0,117740.0,2.39542423611729,0.98,10.64,0.4,87.98,2.8,31.63979358932401,5.3,1.05,0.45,87.6,10.9,2.394325001302306,69.71,10.27,18.9,1.12,9.068465310120487,4.73444444444444,82.4466666666667,63.93,23.899,0.063,5.24,1.63,9.675,1.93,0.057,0.17,55.7,10.5,0.0834999999999999,2.003817016317015,0.3399999999999999,101.4328596374071,0.1,95.46999999999998,1.12,0.66,1.1,0.0,0.0,1.1133423853358884,1.0,58.84,1.86,2.5,0.04,0.004,0.022,0.078,1.95,11.59,0.04,0.12,0.011,29.60135581648393,0.0,0.0,0.0,0.0,0.0,0.0,0.0,0.0,0.0,0.0,0.0,0.0,0.0,2135.5546232469737,7.0,1.3,3.69,82.5,25.81818182,11.0,60.0,28.75,8.0,123.9875,115.0,550.0,41.3381123058542,435.0,90.95652173913044
2024-09-22 02:00:00,2.66,1.3,1.36,1117.0,3501.0,0.0,2292.0,1418.0,221.0,115686.0,2.43793042249147,0.98,10.64,0.4,87.98,2.8,30.96844041649517,5.3,1.05,0.45,87.6,10.9,2.3435206974793465,69.71,10.27,18.9,1.12,8.87604487155315,4.73444444444444,82.4466666666667,63.93,23.899,0.063,5.24,1.63,9.675,1.93,0.057,0.17,55.7,10.5,0.0834999999999999,2.003817016317015,0.3399999999999999,99.28059300031836,0.1,95.46999999999998,1.12,0.66,1.1,0.0,0.0,1.0897187817011194,1.0,58.84,1.86,2.5,0.04,0.004,0.022,0.078,1.95,11.59,0.04,0.12,0.011,28.973255506937733,0.0,0.0,0.0,0.0,0.0,0.0,0.0,0.0,0.0,0.0,0.0,0.0,0.0,2135.5546232469737,7.0,1.3,3.69,82.5,25.81818182,11.0,60.0,28.75,8.0,123.7225,113.0,548.0,41.5578247447162,435.0,89.02654867256638
2024-09-22 03:00:00,2.67,1.3,1.37,1170.0,3497.0,0.0,2313.0,1428.0,230.0,117183.0,2.4040555302176,0.98,10.64,0.4,87.98,2.8,30.982788768947465,5.3,1.05,0.45,87.6,10.9,2.3446065016236446,69.71,10.27,18.9,1.12,8.880157336323306,4.73444444444444,82.4466666666667,63.93,23.899,0.063,5.24,1.63,9.675,1.93,0.057,0.17,55.7,10.5,0.0834999999999999,2.003817016317015,0.3399999999999999,99.32659185983093,0.1,95.46999999999998,1.12,0.66,1.1,0.0,0.0,1.09022367212968,1.0,58.84,1.86,2.5,0.04,0.004,0.022,0.078,1.95,11.59,0.04,0.12,0.011,28.98667944679757,0.0,0.0,0.0,0.0,0.0,0.0,0.0,0.0,0.0,0.0,0.0,0.0,0.0,2135.5546232469737,7.0,1.3,3.6,82.5,25.81818182,11.0,60.0,28.75,8.0,124.385,118.0,553.0,41.7970602181128,435.0,89.0677966101695
2024-09-22 04:00:00,2.69,1.3,1.39,1141.0,3498.0,0.0,2286.0,1404.0,226.0,116893.0,2.41070513748368,0.98,10.64,0.4,87.98,2.8,33.24593237620645,5.3,1.05,0.45,87.6,10.9,2.515868722570183,69.71,10.27,18.9,1.12,9.528810091794316,4.73444444444444,82.4466666666667,63.93,23.899,0.063,5.24,1.63,9.675,1.93,0.057,0.17,55.7,10.5,0.0834999999999999,2.003817016317015,0.3399999999999999,106.58192136147004,0.1,95.46999999999998,1.12,0.66,1.1,0.0,0.0,1.1698592644084351,1.0,58.84,1.86,2.5,0.04,0.004,0.022,0.078,1.95,11.59,0.04,0.12,0.011,31.104016874841943,0.0,0.0,0.0,0.0,0.0,0.0,0.0,0.0,0.0,0.0,0.0,0.0,0.0,2135.5546232469737,7.0,1.3,3.78,82.5,25.81818182,11.0,60.0,28.75,8.0,124.915,122.0,557.0,41.7517208639924,435.0,95.57377049180327
2024-09-22 05:00:00,2.68,1.3,1.38,1120.0,3500.0,0.0,2285.0,1398.0,221.0,116774.0,2.41453934862749,0.98,10.64,0.4,87.98,2.8,30.73729700452931,5.3,1.05,0.45,87.6,10.9,2.3260290394319023,69.71,10.27,18.9,1.12,8.809795513536399,4.73444444444444,82.4466666666667,63.93,23.899,0.063,5.24,1.63,9.675,1.93,0.057,0.17,55.7,10.5,0.0834999999999999,2.003817016317015,0.3399999999999999,98.53957877101077,0.1,95.46999999999998,1.12,0.66,1.1,0.0,0.0,1.0815852976154463,1.0,58.84,1.86,2.5,0.04,0.004,0.022,0.078,1.95,11.59,0.04,0.12,0.011,28.75700383124582,0.0,0.0,0.0,0.0,0.0,0.0,0.0,0.0,0.0,0.0,0.0,0.0,0.0,2135.5546232469737,7.0,1.3,3.68,82.5,25.81818182,11.0,60.0,28.75,8.0,124.12,116.0,551.0,41.9155998103367,435.0,88.36206896551724
2024-09-22 06:00:00,2.65,1.3,1.35,1134.0,3500.0,0.0,2236.0,1429.0,225.0,115804.0,2.43475244540549,0.98,10.64,0.4,87.98,2.8,32.40860629206014,5.3,1.05,0.45,87.6,10.9,2.452504504600362,69.71,10.27,18.9,1.12,9.28881919154072,4.73444444444444,82.4466666666667,63.93,23.899,0.063,5.24,1.63,9.675,1.93,0.057,0.17,55.7,10.5,0.0834999999999999,2.003817016317015,0.3399999999999999,103.89756822483614,0.1,95.46999999999998,1.12,0.66,1.1,0.0,0.0,1.140395399001236,1.0,58.84,1.86,2.5,0.04,0.004,0.022,0.078,1.95,11.59,0.04,0.12,0.011,30.320636689972428,0.0,0.0,0.0,0.0,0.0,0.0,0.0,0.0,0.0,0.0,0.0,0.0,0.0,2135.5546232469737,7.0,1.3,3.78,82.5,25.81818182,11.0,60.0,28.75,8.0,124.65,120.0,555.0,41.972966563908,435.0,93.16666666666669
2024-09-22 07:00:00,2.69,1.3,1.39,1123.0,3500.0,0.0,2276.0,1379.0,219.0,114237.0,2.46813072815535,0.98,10.64,0.4,87.98,2.8,31.27807351443014,5.3,1.05,0.45,87.6,10.9,2.366952021881745,69.71,10.27,18.9,1.12,8.964790615091625,4.73444444444444,82.4466666666667,63.93,23.899,0.063,5.24,1.63,9.675,1.93,0.057,0.17,55.7,10.5,0.0834999999999999,2.003817016317015,0.3399999999999999,100.27323444955115,0.1,95.46999999999998,1.12,0.66,1.1,0.0,0.0,1.1006141641523557,1.0,58.84,1.86,2.5,0.04,0.004,0.022,0.078,1.95,11.59,0.04,0.12,0.011,29.262940061252458,0.0,0.0,0.0,0.0,0.0,0.0,0.0,0.0,0.0,0.0,0.0,0.0,0.0,2135.5546232469737,7.0,1.3,3.75,82.5,25.81818182,11.0,60.0,28.75,8.0,123.4,120.0,550.0,42.2680412371134,430.0,89.91666666666667
2024-09-22 08:00:00,2.65,1.3,1.35,1129.0,3500.0,0.0,2266.0,1412.0,221.0,114473.0,2.46304533434001,0.94,10.6,0.42,88.04,3.5,30.5717556627401,11.8,1.04,0.45,87.53,10.98,2.3135017840856857,69.71,10.36,18.93,1.0,8.762348746503353,4.73444444444444,82.4466666666667,63.93,23.828,0.0625,5.275,1.63,9.45,1.99,0.0605,0.17,55.755,10.28,0.087,1.948802541544475,0.36,98.00887582446693,0.2,96.41,1.0,0.53,1.17,0.0,0.0,1.075760221929697,1.0,58.72,1.91,2.9,0.11,0.008,0.02,0.075,1.83,11.4,0.05,0.39,0.034,28.60212772098276,0.0,0.0,0.0,0.0,0.0,0.0,0.0,0.0,0.0,0.0,0.0,0.0,0.0,2135.5546232469737,7.0,1.3,3.8,82.5,25.81818182,11.0,60.0,28.75,8.0,123.7975,123.0,553.0,41.8815663801337,430.0,87.88617886178862
2024-09-22 09:00:00,2.65,1.3,1.35,1120.0,3500.0,0.0,2271.0,1427.0,222.0,115430.0,2.44263663942607,0.94,10.6,0.42,88.04,3.5,30.84325321534168,11.8,1.04,0.45,87.53,10.98,2.334047220836123,69.71,10.36,18.93,1.0,8.840164239534282,4.73444444444444,82.4466666666667,63.93,23.828,0.0625,5.275,1.63,9.45,1.99,0.0605,0.17,55.755,10.28,0.087,1.948802541544475,0.36,98.8792599205954,0.2,96.41,1.0,0.53,1.17,0.0,0.0,1.0853136892104789,1.0,58.72,1.91,2.9,0.11,0.008,0.02,0.075,1.83,11.4,0.05,0.39,0.034,28.85613366559093,0.0,0.0,0.0,0.0,0.0,0.0,0.0,0.0,0.0,0.0,0.0,0.0,0.0,2135.5546232469737,7.0,1.3,3.82,82.5,25.81818182,11.0,60.0,28.75,8.0,124.65,120.0,555.0,41.8421052631579,435.0,88.66666666666667
2024-09-22 10:00:00,2.69,1.3,1.39,1105.0,3500.0,0.0,2282.0,1399.0,219.0,116381.0,2.42268819977491,0.94,10.6,0.42,88.04,3.5,30.06687842044749,11.8,1.04,0.45,87.53,10.98,2.2752954601285778,69.71,10.36,18.93,1.0,8.617642942886965,4.73444444444444,82.4466666666667,63.93,23.828,0.0625,5.275,1.63,9.45,1.99,0.0605,0.17,55.755,10.28,0.087,1.948802541544475,0.36,96.39030829788015,0.2,96.41,1.0,0.53,1.17,0.0,0.0,1.0579945803287505,1.0,58.72,1.91,2.9,0.11,0.008,0.02,0.075,1.83,11.4,0.05,0.39,0.034,28.129777898264845,0.0,0.0,0.0,0.0,0.0,0.0,0.0,0.0,0.0,0.0,0.0,0.0,0.0,2135.5546232469737,7.0,1.3,3.68,82.5,25.81818182,11.0,60.0,28.75,8.0,123.9875,115.0,550.0,41.4285714285714,435.0,86.43478260869566
2024-09-22 11:00:00,2.66,1.29,1.37,1087.0,3501.0,0.0,2278.0,1410.0,217.0,116168.0,2.42782084657268,0.94,10.6,0.42,88.04,3.5,30.83271211718196,11.8,1.04,0.45,87.53,10.98,2.3332495286895623,69.71,10.36,18.93,1.0,8.837142994066223,4.73444444444444,82.4466666666667,63.93,23.828,0.0625,5.275,1.63,9.45,1.99,0.0605,0.17,55.755,10.28,0.087,1.948802541544475,0.36,98.84546659868133,0.2,96.41,1.0,0.53,1.17,0.0,0.0,1.084942768605827,1.0,58.72,1.91,2.9,0.11,0.008,0.02,0.075,1.83,11.4,0.05,0.39,0.034,28.846271692362773,0.0,0.0,0.0,0.0,0.0,0.0,0.0,0.0,0.0,0.0,0.0,0.0,0.0,2135.5546232469737,7.0,1.3,3.65,82.5,25.81818182,11.0,60.0,28.75,8.0,123.325,110.0,545.0,40.5534351145038,435.0,88.63636363636364
2024-09-22 12:00:00,2.61,1.28,1.33,1098.0,3500.0,0.0,2263.0,1446.0,220.0,115499.0,2.44117822997727,0.94,10.6,0.42,88.04,3.5,30.550852318563344,11.8,1.04,0.45,87.53,10.98,2.3119199343358785,69.71,10.36,18.93,1.0,8.756357517420357,4.73444444444444,82.4466666666667,63.93,23.828,0.0625,5.275,1.63,9.45,1.99,0.0605,0.17,55.755,10.28,0.087,1.948802541544475,0.36,97.94186255619614,0.2,96.41,1.0,0.53,1.17,0.0,0.0,1.0750246741771003,1.0,58.72,1.91,2.9,0.11,0.008,0.02,0.075,1.83,11.4,0.05,0.39,0.034,28.58257110387072,0.0,0.0,0.0,0.0,0.0,0.0,0.0,0.0,0.0,0.0,0.0,0.0,0.0,2135.5546232469737,6.0,1.3,3.8,82.5,25.81818182,11.0,60.0,28.75,8.0,123.9875,115.0,550.0,40.5451448040886,435.0,87.82608695652173
2024-09-22 13:00:00,2.69,1.3,1.39,1095.0,3510.0,0.0,2261.0,1377.0,214.0,115107.0,2.45648139982058,0.94,10.6,0.42,88.04,3.5,30.853336004885755,11.8,1.04,0.45,87.53,10.98,2.334810230715442,69.71,10.36,18.93,1.0,8.843054126503727,4.73444444444444,82.4466666666667,63.93,23.828,0.0625,5.275,1.63,9.45,1.99,0.0605,0.17,55.755,10.28,0.087,1.948802541544475,0.36,98.91158396764364,0.2,96.41,1.0,0.53,1.17,0.0,0.0,1.085668482832319,1.0,58.72,1.91,2.9,0.11,0.008,0.02,0.075,1.83,11.4,0.05,0.39,0.034,28.865566857374382,0.0,0.0,0.0,0.0,0.0,0.0,0.0,0.0,0.0,0.0,0.0,0.0,0.0,2135.5546232469737,7.0,1.3,3.58,82.5,25.81818182,11.0,60.0,28.75,8.0,123.9875,115.0,550.0,40.5885214007782,435.0,88.69565217391305
2024-09-22 14:00:00,2.65,1.3,1.35,1100.0,3501.0,0.0,2281.0,1415.0,214.0,114724.0,2.45836144355391,0.94,10.6,0.42,88.04,3.5,28.64329753995356,11.8,1.04,0.45,87.53,10.98,2.16756671392422,69.71,10.36,18.93,1.0,8.209622144822529,4.73444444444444,82.4466666666667,63.93,23.828,0.0625,5.275,1.63,9.45,1.99,0.0605,0.17,55.755,10.28,0.087,1.948802541544475,0.36,91.82650230382464,0.2,96.41,1.0,0.53,1.17,0.0,0.0,1.0079015565315763,1.0,58.72,1.91,2.9,0.11,0.008,0.02,0.075,1.83,11.4,0.05,0.39,0.034,26.797913198892616,0.0,0.0,0.0,0.0,0.0,0.0,0.0,0.0,0.0,0.0,0.0,0.0,0.0,2135.5546232469737,6.0,1.3,3.72,82.5,25.81818182,11.0,60.0,28.75,8.0,123.4575,111.0,546.0,41.2061508889957,435.0,82.34234234234235
2024-09-22 15:00:00,2.62,1.3,1.32,1097.0,3504.0,0.0,2277.0,1461.0,220.0,115409.0,2.44587132992462,0.94,10.6,0.42,88.04,3.5,28.63602255425452,11.8,1.04,0.45,87.53,10.98,2.167016183147394,69.71,10.36,18.93,1.0,8.207537018847953,4.73444444444444,82.4466666666667,63.93,23.828,0.0625,5.275,1.63,9.45,1.99,0.0605,0.17,55.755,10.28,0.087,1.948802541544475,0.36,91.80317969265803,0.2,96.41,1.0,0.53,1.17,0.0,0.0,1.0076455640293311,1.0,58.72,1.91,2.9,0.11,0.008,0.02,0.075,1.83,11.4,0.05,0.39,0.034,26.791106914280515,0.0,0.0,0.0,0.0,0.0,0.0,0.0,0.0,0.0,0.0,0.0,0.0,0.0,2135.5546232469737,7.0,1.3,3.82,82.5,25.81818182,11.0,60.0,28.75,8.0,123.59,112.0,547.0,41.5872259294566,435.0,82.32142857142857
2024-09-22 16:00:00,2.62,1.3,1.32,1136.0,3500.0,0.0,2292.0,1470.0,228.0,116083.0,2.42890398727802,0.95,10.64,0.4,88.01,3.3,31.0348262166792,6.9,1.03,0.46,87.708,10.802,2.34854440854318,69.66,10.42,18.84,1.08,8.895072091953748,4.73444444444444,82.4466666666667,63.93,23.757,0.0655,5.335,1.65,9.145,1.995,0.0584999999999999,0.175,55.595,10.42,0.0844999999999999,1.95310347977626,0.365,99.49341681451212,0.3,96.79,0.8,0.4,1.28,0.0,0.0,1.0920547680254504,1.0,58.58,2.08,2.4,0.07,0.005,0.027,0.08,1.88,11.9,0.05,0.05,0.032,29.035364309476588,0.0,0.0,0.0,0.0,0.0,0.0,0.0,0.0,0.0,0.0,0.0,0.0,0.0,2135.5546232469737,7.0,1.3,3.954,82.5,25.81818182,11.0,60.0,28.75,8.0,123.9875,115.0,550.0,41.0765550239234,435.0,89.21739130434783
2024-09-22 17:00:00,2.63,1.3,1.33,1157.0,3500.0,0.0,2311.0,1451.0,230.0,115895.0,2.43284179120426,0.95,10.64,0.4,88.01,3.3,31.723299769394224,6.9,1.03,0.46,87.708,10.802,2.400644288251536,69.66,10.42,18.84,1.08,9.092399502200768,4.73444444444444,82.4466666666667,63.93,23.757,0.0655,5.335,1.65,9.145,1.995,0.0584999999999999,0.175,55.595,10.42,0.0844999999999999,1.95310347977626,0.365,101.70056905270414,0.3,96.79,0.8,0.4,1.28,0.0,0.0,1.1162808043065169,1.0,58.58,2.08,2.4,0.07,0.005,0.027,0.08,1.88,11.9,0.05,0.05,0.032,29.67948199458793,0.0,0.0,0.0,0.0,0.0,0.0,0.0,0.0,0.0,0.0,0.0,0.0,0.0,2135.5546232469737,7.0,1.3,3.97,82.5,25.81818182,11.0,60.0,28.75,8.0,124.2525,117.0,552.0,40.3148854961832,435.0,91.1965811965812
2024-09-22 18:00:00,2.63,1.3,1.33,1169.0,3497.0,0.0,2306.0,1453.0,232.0,116161.0,2.42519462681504,0.95,10.64,0.4,88.01,3.3,32.4178629706962,6.9,1.03,0.46,87.708,10.802,2.4532049989643587,69.66,10.42,18.84,1.08,9.291472302056786,4.73444444444444,82.4466666666667,63.93,23.757,0.0655,5.335,1.65,9.145,1.995,0.0584999999999999,0.175,55.595,10.42,0.0844999999999999,1.95310347977626,0.365,103.9272438730716,0.3,96.79,0.8,0.4,1.28,0.0,0.0,1.140721123397758,1.0,58.58,2.08,2.4,0.07,0.005,0.027,0.08,1.88,11.9,0.05,0.05,0.032,30.32929699419379,0.0,0.0,0.0,0.0,0.0,0.0,0.0,0.0,0.0,0.0,0.0,0.0,0.0,2135.5546232469737,7.0,1.3,3.94,82.5,25.81818182,11.0,60.0,28.75,8.0,124.5175,119.0,554.0,39.8523106241067,435.0,93.19327731092436
2024-09-22 19:00:00,2.64,1.3,1.34,1108.0,3500.0,0.0,2316.0,1435.0,230.0,115566.0,2.43976375883996,0.95,10.64,0.4,88.01,3.3,33.13188115021604,6.9,1.03,0.46,87.708,10.802,2.507237955082807,69.66,10.42,18.84,1.08,9.496121206402226,4.73444444444444,82.4466666666667,63.93,23.757,0.0655,5.335,1.65,9.145,1.995,0.0584999999999999,0.175,55.595,10.42,0.0844999999999999,1.95310347977626,0.365,106.21628869813742,0.3,96.79,0.8,0.4,1.28,0.0,0.0,1.1658460250794185,1.0,58.58,2.08,2.4,0.07,0.005,0.027,0.08,1.88,11.9,0.05,0.05,0.032,30.99731355794712,0.0,0.0,0.0,0.0,0.0,0.0,0.0,0.0,0.0,0.0,0.0,0.0,0.0,2135.5546232469737,7.0,1.3,4.01,82.5,25.81818182,11.0,60.0,28.75,8.0,124.915,122.0,557.0,39.7584655458205,435.0,95.24590163934428
2024-09-22 20:00:00,2.7,1.3,1.4,1176.0,3499.0,0.0,2306.0,1368.0,227.0,114996.0,2.45114980104986,0.95,10.64,0.4,88.01,3.3,32.49557035187783,6.9,1.03,0.46,87.708,10.802,2.459085464809487,69.66,10.42,18.84,1.08,9.313744466652189,4.73444444444444,82.4466666666667,63.93,23.757,0.0655,5.335,1.65,9.145,1.995,0.0584999999999999,0.175,55.595,10.42,0.0844999999999999,1.95310347977626,0.365,104.1763631306273,0.3,96.79,0.8,0.4,1.28,0.0,0.0,1.143455493989611,1.0,58.58,2.08,2.4,0.07,0.005,0.027,0.08,1.88,11.9,0.05,0.05,0.032,30.40199796910473,0.0,0.0,0.0,0.0,0.0,0.0,0.0,0.0,0.0,0.0,0.0,0.0,0.0,2135.5546232469737,7.0,1.3,3.96,82.5,25.81818182,11.0,60.0,28.75,8.0,124.65,120.0,555.0,41.0600706713781,435.0,93.41666666666669
2024-09-23 00:00:00,2.68,1.29,1.39,1150.0,3490.0,0.0,2292.0,1391.0,226.0,115955.0,2.42464025208995,0.98,10.62,0.4,88.0,2.9,38.37460121278726,7.0,1.05,0.44,87.59,10.92,2.8956904881598766,69.91,10.32,18.67,1.1,8.601727624281866,4.73444444444444,82.4466666666667,63.93,23.686,0.063,5.41,1.63,10.04,2.02,0.056,0.17,55.6,10.43,0.09,1.9279112754159,0.3,117.10876791588971,0.2,94.73,1.54,0.79,1.22,0.0,0.0,1.6080804473947186,1.0,58.81,1.92,4.1,0.07,0.006,0.029,0.136,2.58,10.73,0.07,0.16,0.019,32.03616092776895,0.0,0.0,0.0,0.0,0.0,0.0,0.0,0.0,0.0,0.0,0.0,0.0,0.0,1905.0120927567968,7.0,1.3,3.97,82.5,25.81818182,11.0,60.0,28.75,8.0,125.445,126.0,561.0,40.1941747572815,435.0,87.3015873015873
2024-09-23 04:00:00,2.03,0.84,1.19,1109.0,3240.5336521207087,0.0,2153.0,1289.0,210.0,91533.0,2.7208487892737674,0.98,10.62,0.4,88.0,2.9,31.95627472994308,7.0,1.05,0.44,87.59,10.92,2.411373091785646,69.91,10.32,18.67,1.1,7.163049580358795,4.73444444444444,82.4466666666667,63.93,23.686,0.063,5.41,1.63,10.04,2.02,0.056,0.17,55.6,10.43,0.09,1.9279112754159,0.3,97.52179416937572,0.2,94.73,1.54,0.79,1.22,0.0,0.0,1.339121683111373,1.0,58.81,1.92,4.1,0.07,0.006,0.029,0.136,2.58,10.73,0.07,0.16,0.019,26.67796739368628,0.0,0.0,0.0,0.0,0.0,0.0,0.0,0.0,0.0,0.0,0.0,0.0,0.0,1905.0120927567968,6.0,1.3,3.71,82.5,25.81818182,11.0,60.0,28.75,8.0,122.0,100.0,535.0,39.0322580645161,435.0,72.7
2024-09-23 05:00:00,2.29,1.06,1.23,1113.0,3503.800878402077,0.0,2182.0,1436.0,225.0,106426.0,2.684125702094623,0.98,10.62,0.4,88.0,2.9,38.095513203967,7.0,1.05,0.44,87.59,10.92,2.87463092097326,69.91,10.32,18.67,1.1,8.539169605196179,4.73444444444444,82.4466666666667,63.93,23.686,0.063,5.41,1.63,10.04,2.02,0.056,0.17,55.6,10.43,0.09,1.9279112754159,0.3,116.25706778559234,0.2,94.73,1.54,0.79,1.22,0.0,0.0,1.5963853168682116,1.0,58.81,1.92,4.1,0.07,0.006,0.029,0.136,2.58,10.73,0.07,0.16,0.019,31.80317066647608,0.0,0.0,0.0,0.0,0.0,0.0,0.0,0.0,0.0,0.0,0.0,0.0,0.0,1905.0120927567968,7.0,1.3,3.75,82.5,25.81818182,11.0,60.0,28.75,8.0,120.675,90.0,525.0,39.5,435.0,86.66666666666667
2024-09-23 08:00:00,2.64,1.29,1.35,1102.0,3328.2543256909235,635.0,2224.0,1438.0,221.0,116351.0,2.617561632502706,0.95,10.68,0.43,87.94,3.1,32.527707428002586,6.8,1.03,0.46,87.64,10.87,2.4544925556002446,69.44,10.44,18.77,1.35,7.291137124436737,4.73444444444444,82.4466666666667,63.93,23.615,0.064,5.585,1.85,10.3,2.03,0.055,0.175,54.925,10.935,0.091,1.95806881869365,0.32,99.26565018615962,0.3,96.34,1.05,0.63,1.14,0.0,0.0,1.3630674628643962,1.0,58.52,1.96,2.5,0.1,0.002,0.038,0.087,1.85,11.69,0.07,0.37,0.025,27.15501495368342,0.0,0.0,0.0,0.0,0.0,0.0,0.0,0.0,0.0,0.0,0.0,0.0,0.0,1905.0120927567968,7.0,1.3,3.59,82.5,25.81818182,11.0,60.0,28.75,8.0,123.1,80.0,530.0,38.5301204819277,450.0,74.0
2024-09-23 09:00:00,2.61,1.29,1.32,1118.0,3273.0,105.0,2299.0,1475.0,226.0,116272.0,2.27031640299912,0.95,10.68,0.43,87.94,3.1,41.67235437583267,6.8,1.03,0.46,87.64,10.87,3.144534050431156,69.44,10.44,18.77,1.35,9.34092421744876,4.73444444444444,82.4466666666667,63.93,23.615,0.064,5.585,1.85,10.3,2.03,0.055,0.175,54.925,10.935,0.091,1.95806881869365,0.32,127.17260695550654,0.3,96.34,1.05,0.63,1.14,0.0,0.0,1.746272173542489,1.0,58.52,1.96,2.5,0.1,0.002,0.038,0.087,1.85,11.69,0.07,0.37,0.025,34.7892149711339,0.0,0.0,0.0,0.0,0.0,0.0,0.0,0.0,0.0,0.0,0.0,0.0,0.0,1905.0120927567968,7.0,1.3,3.96,82.5,25.81818182,11.0,60.0,28.75,8.0,126.015,102.0,552.0,40.4453144115488,450.0,94.80392156862744
2024-09-23 10:00:00,2.6,1.29,1.31,1162.0,3497.0,0.0,2333.0,1459.0,230.0,114667.0,2.4567742454248,0.95,10.68,0.43,87.94,3.1,39.56072525027341,6.8,1.03,0.46,87.64,10.87,2.985193648703,69.44,10.44,18.77,1.35,8.867599205396031,4.73444444444444,82.4466666666667,63.93,23.615,0.064,5.585,1.85,10.3,2.03,0.055,0.175,54.925,10.935,0.091,1.95806881869365,0.32,120.7284934696536,0.3,96.34,1.05,0.63,1.14,0.0,0.0,1.6577847521323736,1.0,58.52,1.96,2.5,0.1,0.002,0.038,0.087,1.85,11.69,0.07,0.37,0.025,33.02636953826362,0.0,0.0,0.0,0.0,0.0,0.0,0.0,0.0,0.0,0.0,0.0,0.0,0.0,1905.0120927567968,7.0,1.3,3.86,82.5,25.81818182,11.0,60.0,28.75,8.0,127.075,110.0,560.0,40.6428571428571,450.0,90.0
2024-09-23 11:00:00,2.61,1.28,1.33,1158.0,3499.0,0.0,2342.0,1429.0,227.0,114068.0,2.47107949696198,0.95,10.68,0.43,87.94,3.1,36.68216707080416,6.8,1.03,0.46,87.64,10.87,2.767981918118908,69.44,10.44,18.77,1.35,8.222365831552073,4.73444444444444,82.4466666666667,63.93,23.615,0.064,5.585,1.85,10.3,2.03,0.055,0.175,54.925,10.935,0.091,1.95806881869365,0.32,111.9439226567191,0.3,96.34,1.05,0.63,1.14,0.0,0.0,1.537159312940834,1.0,58.52,1.96,2.5,0.1,0.002,0.038,0.087,1.85,11.69,0.07,0.37,0.025,30.623270869796062,0.0,0.0,0.0,0.0,0.0,0.0,0.0,0.0,0.0,0.0,0.0,0.0,0.0,1905.0120927567968,6.0,1.3,3.92,82.5,25.81818182,11.0,60.0,28.75,8.0,127.4725,113.0,563.0,40.279138099902,450.0,83.45132743362832
2024-09-23 12:00:00,2.67,1.3,1.37,1159.0,3499.0,0.0,2367.0,1388.0,224.0,114234.0,2.4674907200826,0.95,10.68,0.43,87.94,3.1,38.723461223812606,6.8,1.03,0.46,87.64,10.87,2.9220149471431487,69.44,10.44,18.77,1.35,8.679925148138974,4.73444444444444,82.4466666666667,63.93,23.615,0.064,5.585,1.85,10.3,2.03,0.055,0.175,54.925,10.935,0.091,1.95806881869365,0.32,118.17339307876144,0.3,96.34,1.05,0.63,1.14,0.0,0.0,1.6226993605528526,1.0,58.52,1.96,2.5,0.1,0.002,0.038,0.087,1.85,11.69,0.07,0.37,0.025,32.32739875438502,0.0,0.0,0.0,0.0,0.0,0.0,0.0,0.0,0.0,0.0,0.0,0.0,0.0,1905.0120927567968,7.0,1.3,3.73,82.5,25.81818182,11.0,60.0,28.75,8.0,126.4125,105.0,555.0,39.2377756471716,450.0,88.0952380952381
2024-09-23 13:00:00,2.66,1.3,1.36,1150.0,3503.0,0.0,2376.0,1417.0,227.0,115996.0,2.43280696524218,0.95,10.68,0.43,87.94,3.1,36.92334356692185,6.8,1.03,0.46,87.64,10.87,2.786180738789467,69.44,10.44,18.77,1.35,8.276425925036296,4.73444444444444,82.4466666666667,63.93,23.615,0.064,5.585,1.85,10.3,2.03,0.055,0.175,54.925,10.935,0.091,1.95806881869365,0.32,112.67992723834334,0.3,96.34,1.05,0.63,1.14,0.0,0.0,1.547265768656882,1.0,58.52,1.96,2.5,0.1,0.002,0.038,0.087,1.85,11.69,0.07,0.37,0.025,30.824611569046045,0.0,0.0,0.0,0.0,0.0,0.0,0.0,0.0,0.0,0.0,0.0,0.0,0.0,1905.0120927567968,7.0,1.3,3.66,82.5,25.81818182,11.0,60.0,28.75,8.0,124.5,100.0,545.0,39.3802145411204,445.0,84.0
2024-09-23 14:00:00,2.7,1.3,1.4,1153.0,3495.0,0.0,2355.0,1377.0,224.0,115450.0,2.43872686386154,0.95,10.68,0.43,87.94,3.1,38.56548687919735,6.8,1.03,0.46,87.64,10.87,2.910094437414874,69.44,10.44,18.77,1.35,8.644514948656509,4.73444444444444,82.4466666666667,63.93,23.615,0.064,5.585,1.85,10.3,2.03,0.055,0.175,54.925,10.935,0.091,1.95806881869365,0.32,117.69129866538556,0.3,96.34,1.05,0.63,1.14,0.0,0.0,1.616079475349169,1.0,58.52,1.96,2.5,0.1,0.002,0.038,0.087,1.85,11.69,0.07,0.37,0.025,32.19551747440793,0.0,0.0,0.0,0.0,0.0,0.0,0.0,0.0,0.0,0.0,0.0,0.0,0.0,1905.0120927567968,7.0,1.3,3.68,82.5,25.81818182,11.0,60.0,28.75,8.0,126.795,106.0,557.0,39.6357536544452,451.0,87.73584905660377
2024-09-23 15:00:00,2.66,1.3,1.36,1149.0,3499.0,0.0,2332.0,1409.0,225.0,114870.0,2.45383689106559,0.95,10.68,0.43,87.94,3.1,38.73911101869972,6.8,1.03,0.46,87.64,10.87,2.923195857452678,69.44,10.44,18.77,1.35,8.683433074442842,4.73444444444444,82.4466666666667,63.93,23.615,0.064,5.585,1.85,10.3,2.03,0.055,0.175,54.925,10.935,0.091,1.95806881869365,0.32,118.2211519645725,0.3,96.34,1.05,0.63,1.14,0.0,0.0,1.623355162264619,1.0,58.52,1.96,2.5,0.1,0.002,0.038,0.087,1.85,11.69,0.07,0.37,0.025,32.340463628850046,0.0,0.0,0.0,0.0,0.0,0.0,0.0,0.0,0.0,0.0,0.0,0.0,0.0,1905.0120927567968,7.0,1.3,4.0,82.5,25.81818182,11.0,60.0,28.75,8.0,125.4275,107.0,552.0,38.3587786259542,445.0,88.13084112149532
