Repository: saikumar-voptimai/evonith_bf_webapp

# Evonith BF2 — Blast Furnace Intelligence Platform

Monitoring, modelling and optimisation of **Blast Furnace 2 (BF2)** at Evonith Steel: live telemetry from InfluxDB,
manual plant reports from Neon PostgreSQL, a two-zone energy model of the furnace, blend and fuel optimisers, a
conversational assistant (FurnaceMind) and a live digital twin evaluated every hour.

The platform has three deployable parts that share one Python service layer, plus the shared data library:

| Part | Path | What it is |
|---|---|---|
| **Streamlit app** (legacy) | `src/app.py`, `src/custom_pages/` | The original 11-page dashboard; still the home of the model pages. Served under `/legacy` in production |

File: src/data/V13_df_filtered.csv (part 103 of 268)
NM3/HR.,STEAMKGS/HR.,RAFTOC,PERMEABILITYKGS/HR.,TUYEREVELOCITYM/S,HOT BLAST VOLUMENM3/HR.,O2 ENRICHMENT %,COKE_VM%,COKE_ASH%,COKE_IM%,COKE_FC%,COKE_MOIST%,COKE_CALC_MT,NUTCOKE_MOIST%,NUTCOKE_VM%,NUTCOKE_IM%,NUTCOKE_FC%,NUTCOKE_ASH%,NUTCOKE_CALC_MT,PCI_2_FC%,PCI_2_ASH%,PCI_2_VM%,PCI_2_IM%,PCI_2_CALC_MT,SINTER_SP_02_COLD_STRENGTH_AI,SINTER_SP_02_COLD_STRENGTH_TI,SINTER_SP_02_HOT_STRENGTH_RI,SINTER_SP_02_HOT_STRENGTH_RDI,SINTER_SP_02_P%,SINTER_SP_02_SIO2%,SINTER_SP_02_MGO%,SINTER_SP_02_FEO%,SINTER_SP_02_AL2O3%,SINTER_SP_02_NA2O%,SINTER_SP_02_TIO2%,SINTER_SP_02_FE(T)%,SINTER_SP_02_CAO%,SINTER_SP_02_K2O%,SINTER_SP_02_BASICITY,SINTER_SP_02_MNO%,SINTER_CALC_MT,FLUX_TM%,FLUX_SIO2%,FLUX_FE2O3%,FLUX_AL2O3%,FLUX_LOI%,FLUX_MGO%,FLUX_CAO%,FLUX_CALC_MT,GEOMIN TYPE,ORE_FE(T)%,ORE_LOI%,ORE_TM%,ORE_MGO%,ORE_NA2O%,ORE_P%,ORE_TIO2%,ORE_AL2O3%,ORE_SIO2%,ORE_MNO%,ORE_CAO%,ORE_K2O%,ORE_CALC_MT,LLOYDS_PELLET_PCT_SIO2,LLOYDS_PELLET_PCT_AL2O3,LLOYDS_PELLET_PCT_FE2O3,LLOYDS_PELLET_PCT_MGO,LLOYDS_PELLET_PCT_TIO2,LLOYDS_PELLET_PCT_NA2O,TOTAL_PELLET_CALC_MT,LLOYDS_PELLET_PCT_K2O,LLOYDS_PELLET_PCT_TM,LLOYDS_PELLET_PCT_LOI,LLOYDS_PELLET_PCT_MNO,LLOYDS_PELLET_PCT_CAO,LLOYDS_PELLET_PCT_P,DAILYPRODUCTION,CHARGES/HRS.,STOCKRODLEVEL,FURNACE TOP GAS ANALYSISH2%,COKE_DISCHARGE_TIME,WEIGHTED_COKE_ANGLE,TOTAL_COKE_PORTIONS,NON_COKE_DISCHARGE_TIME,WEIGHTED_NON_COKE_ANGLE,TOTAL_NON_COKE_PORTIONS,UNITCOST LAKHS/THM,ACTUALKG/THM.,ACT. FUEL RATEKG/THM.,FURNACETOPGASANALYSISCO2ETACO,COKE RATE KG/THM,PRODUCTIONTONNESPERHR
2024-09-23 16:00:00,2.69,1.31,1.38,1149.0,3501.0,0.0,2324.0,1385.0,224.0,115422.0,2.4435033851804,0.98,10.8,0.4,87.82,2.6,39.960328535629706,5.6,1.05,0.44,87.27,11.24,3.01534711990202,69.72,10.22,18.96,1.1,8.957170914541445,4.73444444444444,82.4466666666667,63.93,23.544,0.0829999999999999,5.445,2.02,10.465,2.06,0.056,0.1699999999999999,54.87,10.995,0.088,2.02177874977219,0.275,121.94797320167028,0.6,96.57,1.03,0.54,1.17,0.0,0.0,1.674530052658963,1.0,58.66,1.88,2.7,0.05,0.006,0.022,0.095,1.91,11.83,0.07,0.1,0.019,33.35996923056931,0.0,0.0,0.0,0.0,0.0,0.0,0.0,0.0,0.0,0.0,0.0,0.0,0.0,1905.0120927567968,7.0,1.3,4.02,82.5,25.81818182,11.0,60.0,28.75,8.0,125.575,110.0,554.0,38.6112445939452,444.0,90.9090909090909
2024-09-23 17:00:00,2.7,1.3,1.4,1146.0,3499.0,0.0,2325.0,1372.0,222.0,115210.0,2.44659947381266,0.98,10.8,0.4,87.82,2.6,38.41231580857379,5.6,1.05,0.44,87.27,11.24,2.898536375617528,69.72,10.22,18.96,1.1,8.610181410644795,4.73444444444444,82.4466666666667,63.93,23.544,0.0829999999999999,5.445,2.02,10.465,2.06,0.056,0.1699999999999999,54.87,10.995,0.088,2.02177874977219,0.275,117.22386252809206,0.6,96.57,1.03,0.54,1.17,0.0,0.0,1.609660870438841,1.0,58.66,1.88,2.7,0.05,0.006,0.022,0.095,1.91,11.83,0.07,0.1,0.019,32.06764609821393,0.0,0.0,0.0,0.0,0.0,0.0,0.0,0.0,0.0,0.0,0.0,0.0,0.0,1905.0120927567968,7.0,1.3,3.93,82.5,25.81818182,11.0,60.0,28.75,8.0,124.7075,111.0,551.0,39.0926640926641,440.0,87.38738738738739
2024-09-23 18:00:00,2.66,1.3,1.36,1148.0,3498.0,0.0,2339.0,1409.0,225.0,115414.0,2.44157988883785,0.98,10.8,0.4,87.82,2.6,38.68989167558186,5.6,1.05,0.44,87.27,11.24,2.9194818388258903,69.72,10.22,18.96,1.1,8.67240048074895,4.73444444444444,82.4466666666667,63.93,23.544,0.0829999999999999,5.445,2.02,10.465,2.06,0.056,0.1699999999999999,54.87,10.995,0.088,2.02177874977219,0.275,118.07094801591909,0.6,96.57,1.03,0.54,1.17,0.0,0.0,1.62129263494707,1.0,58.66,1.88,2.7,0.05,0.006,0.022,0.095,1.91,11.83,0.07,0.1,0.019,32.299373982389895,0.0,0.0,0.0,0.0,0.0,0.0,0.0,0.0,0.0,0.0,0.0,0.0,0.0,1905.0120927567968,7.0,1.3,3.78,82.5,25.81818182,11.0,60.0,28.75,8.0,123.795,106.0,545.0,39.2780301219221,439.0,88.01886792452831
2024-09-23 19:00:00,2.68,1.3,1.38,1153.0,3498.0,0.0,2342.0,1406.0,227.0,116242.0,2.42419829173444,0.98,10.8,0.4,87.82,2.6,38.39961381735134,5.6,1.05,0.44,87.27,11.24,2.897577902200186,69.72,10.22,18.96,1.1,8.607334239199922,4.73444444444444,82.4466666666667,63.93,23.544,0.0829999999999999,5.445,2.02,10.465,2.06,0.056,0.1699999999999999,54.87,10.995,0.088,2.02177874977219,0.275,117.1850995313409,0.6,96.57,1.03,0.54,1.17,0.0,0.0,1.6091285958853017,1.0,58.66,1.88,2.7,0.05,0.006,0.022,0.095,1.91,11.83,0.07,0.1,0.019,32.05704213043198,0.0,0.0,0.0,0.0,0.0,0.0,0.0,0.0,0.0,0.0,0.0,0.0,0.0,1905.0120927567968,7.0,1.3,3.77,82.5,25.81818182,11.0,60.0,28.75,8.0,123.795,106.0,545.0,40.2312411514866,439.0,87.35849056603773
2024-09-23 20:00:00,2.72,1.3,1.42,1150.0,3504.0,0.0,2345.0,1380.0,226.0,117108.0,2.41040687312919,0.98,10.8,0.4,87.82,2.6,38.6645275908821,5.6,1.05,0.44,87.27,11.24,2.917567902615877,69.72,10.22,18.96,1.1,8.666715081001946,4.73444444444444,82.4466666666667,63.93,23.544,0.0829999999999999,5.445,2.02,10.465,2.06,0.056,0.1699999999999999,54.87,10.995,0.088,2.02177874977219,0.275,117.99354377940251,0.6,96.57,1.03,0.54,1.17,0.0,0.0,1.6202297577474978,1.0,58.66,1.88,2.7,0.05,0.006,0.022,0.095,1.91,11.83,0.07,0.1,0.019,32.27819935454891,0.0,0.0,0.0,0.0,0.0,0.0,0.0,0.0,0.0,0.0,0.0,0.0,0.0,1905.0120927567968,7.0,1.3,3.77,82.5,25.81818182,11.0,60.0,28.75,8.0,123.6475,103.0,543.0,40.6823529411765,440.0,87.96116504854369
2024-09-23 21:00:00,2.66,1.3,1.36,1149.0,3497.0,0.0,2335.0,1433.0,229.0,117239.0,2.4029078680205,0.98,10.8,0.4,87.82,2.6,38.04073892186207,5.6,1.05,0.44,87.27,11.24,2.8704977348899043,69.72,10.22,18.96,1.1,8.526891863132633,4.73444444444444,82.4466666666667,63.93,23.544,0.0829999999999999,5.445,2.02,10.465,2.06,0.056,0.1699999999999999,54.87,10.995,0.088,2.02177874977219,0.275,116.08991168525358,0.6,96.57,1.03,0.54,1.17,0.0,0.0,1.594090010877028,1.0,58.66,1.88,2.7,0.05,0.006,0.022,0.095,1.91,11.83,0.07,0.1,0.019,31.757443605848504,0.0,0.0,0.0,0.0,0.0,0.0,0.0,0.0,0.0,0.0,0.0,0.0,0.0,1905.0120927567968,7.0,1.3,3.77,82.5,25.81818182,11.0,60.0,28.75,8.0,124.1775,107.0,547.0,40.8134310711752,440.0,86.54205607476635
2024-09-23 22:00:00,2.36,1.26,1.1,1148.0,2597.0,0.0,2250.0,1439.0,197.0,93867.0,2.22889930003948,0.98,10.8,0.4,87.82,2.6,32.877928843949,5.6,1.05,0.44,87.27,11.24,2.4809197441795483,69.72,10.22,18.96,1.1,7.369639809362556,4.73444444444444,82.4466666666667,63.93,23.544,0.0829999999999999,5.445,2.02,10.465,2.06,0.056,0.1699999999999999,54.87,10.995,0.088,2.02177874977219,0.275,100.33442998381328,0.6,96.57,1.03,0.54,1.17,0.0,0.0,1.3777434254397325,1.0,58.66,1.88,2.7,0.05,0.006,0.022,0.095,1.91,11.83,0.07,0.1,0.019,27.447389318159463,0.0,0.0,0.0,0.0,0.0,0.0,0.0,0.0,0.0,0.0,0.0,0.0,0.0,1905.0120927567968,4.0,1.5,4.17,82.5,25.81818182,11.0,60.0,28.75,8.0,126.2975,123.0,563.0,39.2539109506618,440.0,74.79674796747967
2024-09-23 23:00:00,2.41,1.23,1.18,1166.0,2522.0,0.0,2258.0,1438.0,217.0,102536.0,1.98164337901118,0.94,10.88,0.4,87.78,3.5,40.2638817522386,10.9,1.04,0.44,87.34,11.18,3.1918561636869383,69.71,10.09,19.12,1.08,11.304288674834682,4.73444444444444,82.4466666666667,63.93,23.473,0.0665,5.51,1.9,9.61,1.955,0.056,0.18,54.97,10.935,0.0955,1.98481314568838,0.355,131.61212990179268,0.3,94.86,1.51,0.82,1.31,0.0,0.0,2.0419576931563697,1.0,58.24,1.94,4.0,0.04,0.004,0.021,0.124,2.65,11.63,0.09,0.08,0.011,34.12746156409203,0.0,0.0,0.0,0.0,0.0,0.0,0.0,0.0,0.0,0.0,0.0,0.0,0.0,1905.0120927567968,9.0,1.3,4.22,82.5,25.81818182,11.0,60.0,28.75,8.0,124.915,122.0,557.0,38.4296513045599,435.0,87.8688524590164
2024-09-24 00:00:00,2.66,1.3,1.36,1147.0,3498.0,0.0,2296.0,1410.0,225.0,115063.0,2.44902363051827,0.94,10.88,0.4,87.78,3.5,36.07136122653382,10.9,1.04,0.44,87.34,11.18,2.859500665434194,69.71,10.09,19.12,1.08,10.127217308756034,4.73444444444444,82.4466666666667,63.93,23.473,0.0665,5.51,1.9,9.61,1.955,0.056,0.18,54.97,10.935,0.0955,1.98481314568838,0.355,117.90787357995126,0.3,94.86,1.51,0.82,1.31,0.0,0.0,1.82933662512676,1.0,58.24,1.94,4.0,0.04,0.004,0.021,0.124,2.65,11.63,0.09,0.08,0.011,30.57390247165052,0.0,0.0,0.0,0.0,0.0,0.0,0.0,0.0,0.0,0.0,0.0,0.0,0.0,2111.6477214035776,7.0,1.3,3.98,82.5,25.81818182,11.0,60.0,28.75,8.0,123.93,124.0,554.0,39.469320066335,430.0,87.25806451612904
2024-09-24 01:00:00,2.69,1.29,1.4,1124.0,3498.0,0.0,2282.0,1374.0,220.0,115476.0,2.44026973973024,0.94,10.88,0.4,87.78,3.5,35.82688496437,10.9,1.04,0.44,87.34,11.18,2.840120192655528,69.71,10.09,19.12,1.08,10.058579360267853,4.73444444444444,82.4466666666667,63.93,23.473,0.0665,5.51,1.9,9.61,1.955,0.056,0.18,54.97,10.935,0.0955,1.98481314568838,0.355,117.10874443061086,0.3,94.86,1.51,0.82,1.31,0.0,0.0,1.816938163711853,1.0,58.24,1.94,4.0,0.04,0.004,0.021,0.124,2.65,11.63,0.09,0.08,0.011,30.36668563419633,0.0,0.0,0.0,0.0,0.0,0.0,0.0,0.0,0.0,0.0,0.0,0.0,0.0,2111.6477214035776,7.0,1.3,3.78,82.5,25.81818182,11.0,60.0,28.75,8.0,124.65,120.0,555.0,40.5004859086492,435.0,86.66666666666667
2024-09-24 02:00:00,2.68,1.3,1.38,1095.0,3502.0,0.0,2276.0,1366.0,212.0,113303.0,2.48988567071088,0.94,10.88,0.4,87.78,3.5,34.87291465466784,10.9,1.04,0.44,87.34,11.18,2.7644956904842264,69.71,10.09,19.12,1.08,9.79074736546782,4.73444444444444,82.4466666666667,63.93,23.473,0.0665,5.51,1.9,9.61,1.955,0.056,0.18,54.97,10.935,0.0955,1.98481314568838,0.355,113.99046425346442,0.3,94.86,1.51,0.82,1.31,0.0,0.0,1.7685581534355013,1.0,58.24,1.94,4.0,0.04,0.004,0.021,0.124,2.65,11.63,0.09,0.08,0.011,29.55810524748696,0.0,0.0,0.0,0.0,0.0,0.0,0.0,0.0,0.0,0.0,0.0,0.0,0.0,2111.6477214035776,6.0,1.3,3.79,82.5,25.81818182,11.0,60.0,28.75,8.0,124.2525,117.0,552.0,39.8255813953488,435.0,84.35897435897436
2024-09-24 03:00:00,2.66,1.3,1.36,1128.0,3499.0,0.0,2299.0,1420.0,223.0,115571.0,2.43896162299272,0.94,10.88,0.4,87.78,3.5,36.34955835244436,10.9,1.04,0.44,87.34,11.18,2.881554306871987,69.71,10.09,19.12,1.08,10.205322560483962,4.73444444444444,82.4466666666667,63.93,23.473,0.0665,5.51,1.9,9.61,1.955,0.056,0.18,54.97,10.935,0.0955,1.98481314568838,0.355,118.81722743954548,0.3,94.86,1.51,0.82,1.31,0.0,0.0,1.84344521915062,1.0,58.24,1.94,4.0,0.04,0.004,0.021,0.124,2.65,11.63,0.09,0.08,0.011,30.80970094185701,0.0,0.0,0.0,0.0,0.0,0.0,0.0,0.0,0.0,0.0,0.0,0.0,0.0,2111.6477214035776,7.0,1.3,3.83,82.5,25.81818182,11.0,60.0,28.75,8.0,124.12,116.0,551.0,39.5853423336548,435.0,87.93103448275862
2024-09-24 04:00:00,2.67,1.3,1.37,1113.0,3496.0,0.0,2291.0,1405.0,220.0,115510.0,2.43815784350625,0.94,10.88,0.4,87.78,3.5,35.766973785499815,10.9,1.04,0.44,87.34,11.18,2.8353708277848657,69.71,10.09,19.12,1.08,10.041758993444663,4.73444444444444,82.4466666666667,63.93,23.473,0.0665,5.51,1.9,9.61,1.955,0.056,0.18,54.97,10.935,0.0955,1.98481314568838,0.355,116.91291040982388,0.3,94.86,1.51,0.82,1.31,0.0,0.0,1.813899805578555,1.0,58.24,1.94,4.0,0.04,0.004,0.021,0.124,2.65,11.63,0.09,0.08,0.011,30.3159052234368,0.0,0.0,0.0,0.0,0.0,0.0,0.0,0.0,0.0,0.0,0.0,0.0,0.0,2111.6477214035776,7.0,1.3,3.73,82.5,25.81818182,11.0,60.0,28.75,8.0,123.9875,115.0,550.0,39.6787341165188,435.0,86.52173913043478
2024-09-24 05:00:00,2.64,1.3,1.34,1111.0,3503.0,0.0,2287.0,1406.0,221.0,115593.0,2.44128374473967,0.94,10.88,0.4,87.78,3.5,36.30617439533147,10.9,1.04,0.44,87.34,11.18,2.878115111620818,69.71,10.09,19.12,1.08,10.193142294853375,4.73444444444444,82.4466666666667,63.93,23.473,0.0665,5.51,1.9,9.61,1.955,0.056,0.18,54.97,10.935,0.0955,1.98481314568838,0.355,118.67541659690664,0.3,94.86,1.51,0.82,1.31,0.0,0.0,1.841245028778232,1.0,58.24,1.94,4.0,0.04,0.004,0.021,0.124,2.65,11.63,0.09,0.08,0.011,30.772928920272527,0.0,0.0,0.0,0.0,0.0,0.0,0.0,0.0,0.0,0.0,0.0,0.0,0.0,2111.6477214035776,7.0,1.3,3.89,82.5,25.81818182,11.0,60.0,28.75,8.0,123.9875,115.0,550.0,39.2024981984146,435.0,87.82608695652173
2024-09-24 06:00:00,2.62,1.29,1.33,1123.0,3500.0,0.0,2269.0,1456.0,225.0,115717.0,2.43658192303876,0.94,10.88,0.4,87.78,3.5,38.82394168735095,10.9,1.04,0.44,87.34,11.18,3.0777071703103647,69.71,10.09,19.12,1.08,10.900018210597953,4.73444444444444,82.4466666666667,63.93,23.473,0.0665,5.51,1.9,9.61,1.955,0.056,0.18,54.97,10.935,0.0955,1.98481314568838,0.355,126.90534132047924,0.3,94.86,1.51,0.82,1.31,0.0,0.0,1.968932029330056,1.0,58.24,1.94,4.0,0.04,0.004,0.021,0.124,2.65,11.63,0.09,0.08,0.011,32.90697568244159,0.0,0.0,0.0,0.0,0.0,0.0,0.0,0.0,0.0,0.0,0.0,0.0,0.0,2111.6477214035776,7.0,1.3,3.94,82.5,25.81818182,11.0,60.0,28.75,8.0,124.65,120.0,555.0,39.740509370495,435.0,93.91666666666669
2024-09-24 07:00:00,2.65,1.3,1.35,1148.0,3499.0,0.0,2315.0,1427.0,226.0,115698.0,2.43628594976446,0.94,10.88,0.4,87.78,3.5,36.09755511176565,10.9,1.04,0.44,87.34,11.18,2.861577144660479,69.71,10.09,19.12,1.08,10.13457137466548,4.73444444444444,82.4466666666667,63.93,23.473,0.0665,5.51,1.9,9.61,1.955,0.056,0.18,54.97,10.935,0.0955,1.98481314568838,0.355,117.99349456023772,0.3,94.86,1.51,0.82,1.31,0.0,0.0,1.830665031706928,1.0,58.24,1.94,4.0,0.04,0.004,0.021,0.124,2.65,11.63,0.09,0.08,0.011,30.596104275663464,0.0,0.0,0.0,0.0,0.0,0.0,0.0,0.0,0.0,0.0,0.0,0.0,0.0,2111.6477214035776,7.0,1.3,3.81,82.5,25.81818182,11.0,60.0,28.75,8.0,123.59,112.0,547.0,39.5583293326932,435.0,87.32142857142857
2024-09-24 08:00:00,2.66,1.3,1.36,1148.0,3497.0,0.0,2345.0,1420.0,226.0,115618.0,2.43657800545115,0.98,10.57,0.4,88.05,3.8,34.46145473321044,7.4,1.05,0.44,87.55,10.96,2.731877849648725,69.76,10.19,18.93,1.12,9.675227909124777,4.73444444444444,82.4466666666667,63.93,23.402,0.064,5.68,1.755,9.565,1.995,0.0574999999999999,0.17,54.93,10.98,0.0945,1.933217399929945,0.325,112.6455090659477,0.2,95.45,1.22,0.76,1.36,0.0,0.0,1.7476912197102468,1.0,58.86,2.33,4.2,0.03,0.005,0.019,0.114,2.9,10.15,0.06,0.08,0.011,29.20935390897695,0.0,0.0,0.0,0.0,0.0,0.0,0.0,0.0,0.0,0.0,0.0,0.0,0.0,2111.6477214035776,7.0,1.3,3.61,82.5,25.81818182,11.0,60.0,28.75,8.0,123.325,110.0,545.0,39.6810283265889,435.0,83.36363636363636
2024-09-24 09:00:00,2.68,1.3,1.38,1149.0,3500.0,0.0,2340.0,1397.0,224.0,115175.0,2.4480415667466,0.98,10.57,0.4,88.05,3.8,35.21306770449093,7.4,1.05,0.44,87.55,10.96,2.791460790753387,69.76,10.19,18.93,1.12,9.886247056542985,4.73444444444444,82.4466666666667,63.93,23.402,0.064,5.68,1.755,9.565,1.995,0.0574999999999999,0.17,54.93,10.98,0.0945,1.933217399929945,0.325,115.10233587218433,0.2,95.45,1.22,0.76,1.36,0.0,0.0,1.7858088035643418,1.0,58.86,2.33,4.2,0.03,0.005,0.019,0.114,2.9,10.15,0.06,0.08,0.011,29.846417243960094,0.0,0.0,0.0,0.0,0.0,0.0,0.0,0.0,0.0,0.0,0.0,0.0,0.0,2111.6477214035776,7.0,1.3,3.5,82.5,25.81818182,11.0,60.0,28.75,8.0,123.325,110.0,545.0,40.0477897252091,435.0,85.18181818181819
2024-09-24 10:00:00,2.68,1.3,1.38,1144.0,3500.0,700.0,2325.0,1395.0,224.0,115297.0,2.46405882289091,0.98,10.57,0.4,88.05,3.8,36.88132171248524,7.4,1.05,0.44,87.55,10.96,2.923709014379168,69.76,10.19,18.93,1.12,10.354617816356004,4.73444444444444,82.4466666666667,63.93,23.402,0.064,5.68,1.755,9.565,1.995,0.0574999999999999,0.17,54.93,10.98,0.0945,1.933217399929945,0.325,120.5554231964616,0.2,95.45,1.22,0.76,1.36,0.0,0.0,1.8704132668578868,1.0,58.86,2.33,4.2,0.03,0.005,0.019,0.114,2.9,10.15,0.06,0.08,0.011,31.26042086356397,0.0,0.0,0.0,0.0,0.0,0.0,0.0,0.0,0.0,0.0,0.0,0.0,0.0,2111.6477214035776,6.0,1.3,3.5,82.5,25.81818182,11.0,60.0,28.75,8.0,123.9875,115.0,550.0,40.0477897252091,435.0,89.21739130434783
2024-09-24 11:00:00,2.66,1.3,1.36,1148.0,3500.0,350.0,2330.0,1422.0,224.0,115794.0,2.44415090575195,0.98,10.57,0.4,88.05,3.8,34.15273146136206,7.4,1.05,0.44,87.55,10.96,2.707404295802465,69.76,10.19,18.93,1.12,9.58855228735814,4.73444444444444,82.4466666666667,63.93,23.402,0.064,5.68,1.755,9.565,1.995,0.0574999999999999,0.17,54.93,10.98,0.0945,1.933217399929945,0.325,111.6363731955356,0.2,95.45,1.22,0.76,1.36,0.0,0.0,1.7320345112019528,1.0,58.86,2.33,4.2,0.03,0.005,0.019,0.114,2.9,10.15,0.06,0.08,0.011,28.947681632598364,0.0,0.0,0.0,0.0,0.0,0.0,0.0,0.0,0.0,0.0,0.0,0.0,0.0,2111.6477214035776,7.0,1.3,3.66,82.5,25.81818182,11.0,60.0,28.75,8.0,122.9275,107.0,542.0,40.0948991696323,435.0,82.61682242990655
2024-09-24 12:00:00,2.65,1.3,1.35,1149.0,3500.0,0.0,2317.0,1437.0,227.0,116165.0,2.42719042428884,0.98,10.57,0.4,88.05,3.8,34.95000316454276,7.4,1.05,0.44,87.55,10.96,2.770606761366756,69.76,10.19,18.93,1.12,9.812390354946611,4.73444444444444,82.4466666666667,63.93,23.402,0.064,5.68,1.755,9.565,1.995,0.0574999999999999,0.17,54.93,10.98,0.0945,1.933217399929945,0.325,114.2424464900015,0.2,95.45,1.22,0.76,1.36,0.0,0.0,1.7724676492154083,1.0,58.86,2.33,4.2,0.03,0.005,0.019,0.114,2.9,10.15,0.06,0.08,0.011,29.623445076715992,0.0,0.0,0.0,0.0,0.0,0.0,0.0,0.0,0.0,0.0,0.0,0.0,0.0,2111.6477214035776,8.0,1.3,3.72,82.5,25.81818182,11.0,60.0,28.75,8.0,123.325,110.0,545.0,40.3620122237894,435.0,84.54545454545455
2024-09-24 13:00:00,2.66,1.3,1.36,1148.0,3500.0,0.0,2319.0,1422.0,228.0,116057.0,2.42944781744411,0.98,10.57,0.4,88.05,3.8,36.180519975931176,7.4,1.05,0.44,87.55,10.96,2.8681540543257147,69.76,10.19,18.93,1.12,10.1578641803658,4.73444444444444,82.4466666666667,63.93,23.402,0.064,5.68,1.755,9.565,1.995,0.0574999999999999,0.17,54.93,10.98,0.0945,1.933217399929945,0.325,118.26468506658354,0.2,95.45,1.22,0.76,1.36,0.0,0.0,1.8348725431358293,1.0,58.86,2.33,4.2,0.03,0.005,0.019,0.114,2.9,10.15,0.06,0.08,0.011,30.66642487292733,0.0,0.0,0.0,0.0,0.0,0.0,0.0,0.0,0.0,0.0,0.0,0.0,0.0,2111.6477214035776,7.0,1.3,3.82,82.5,25.81818182,11.0,60.0,28.75,8.0,123.7225,113.0,548.0,40.2600472813239,435.0,87.52212389380531
2024-09-24 14:00:00,2.62,1.3,1.32,1148.0,3500.0,0.0,2280.0,1460.0,226.0,115256.0,2.44632211706351,0.98,10.57,0.4,88.05,3.8,38.47429863223986,7.4,1.05,0.44,87.55,10.96,3.049989764735463,69.76,10.19,18.93,1.12,10.801854152486314,4.73444444444444,82.4466666666667,63.93,23.402,0.064,5.68,1.755,9.565,1.995,0.0574999999999999,0.17,54.93,10.98,0.0945,1.933217399929945,0.325,125.762449349166,0.2,95.45,1.22,0.76,1.36,0.0,0.0,1.9512000994918923,1.0,58.86,2.33,4.2,0.03,0.005,0.019,0.114,2.9,10.15,0.06,0.08,0.011,32.61062000571174,0.0,0.0,0.0,0.0,0.0,0.0,0.0,0.0,0.0,0.0,0.0,0.0,0.0,2111.6477214035776,7.0,1.3,3.62,82.5,25.81818182,11.0,60.0,28.75,8.0,124.3275,127.0,557.0,40.1471984805318,430.0,93.07086614173228
2024-09-24 15:00:00,2.63,1.3,1.33,1158.0,3500.0,0.0,2280.0,1436.0,226.0,114850.0,2.45496496749769,0.98,10.57,0.4,88.05,3.8,38.51558177220264,7.4,1.05,0.44,87.55,10.96,3.053262420997405,69.76,10.19,18.93,1.12,10.81344460306469,4.73444444444444,82.4466666666667,63.93,23.402,0.064,5.68,1.755,9.565,1.995,0.0574999999999999,0.17,54.93,10.98,0.0945,1.933217399929945,0.325,125.89739316836776,0.2,95.45,1.22,0.76,1.36,0.0,0.0,1.9532937482305648,1.0,58.86,2.33,4.2,0.03,0.005,0.019,0.114,2.9,10.15,0.06,0.08,0.011,32.64561138535552,0.0,0.0,0.0,0.0,0.0,0.0,0.0,0.0,0.0,0.0,0.0,0.0,0.0,2111.6477214035776,8.0,1.3,3.95,82.5,25.81818182,11.0,60.0,28.75,8.0,123.7975,123.0,553.0,40.184702817902,430.0,93.17073170731707
2024-09-24 16:00:00,2.62,1.3,1.32,1151.0,3500.0,0.0,2281.0,1456.0,229.0,115562.0,2.43984815886775,0.97,10.56,0.45,88.02,3.0,38.4615389663652,5.6,1.03,0.48,87.47,11.02,3.0489782622077337,69.89,10.02,18.89,1.2,10.798271811684474,4.73444444444444,82.4466666666667,63.93,23.331,0.063,5.55,1.83,9.46,2.005,0.055,0.175,54.97,10.94,0.0925,1.971542207792205,0.33,125.72074132873884,0.2,95.99,0.93,0.59,1.24,0.0,0.0,1.95055300098174,1.0,58.4,1.89,3.6,0.02,0.004,0.025,0.079,2.58,11.6,0.1,0.03,0.019,32.59980497775722,0.0,0.0,0.0,0.0,0.0,0.0,0.0,0.0,0.0,0.0,0.0,0.0,0.0,2111.6477214035776,7.0,1.3,3.97,82.5,25.81818182,11.0,60.0,28.75,8.0,124.0625,125.0,555.0,40.3074705741052,430.0,93.04
2024-09-24 17:00:00,2.69,1.3,1.39,1148.0,3499.0,0.0,2285.0,1378.0,223.0,115183.0,2.44717264899419,0.97,10.56,0.45,88.02,3.0,37.85937170754099,5.6,1.03,0.48,87.47,11.02,3.0012423958927155,69.89,10.02,18.89,1.2,10.629210304744587,4.73444444444444,82.4466666666667,63.93,23.331,0.063,5.55,1.83,9.46,2.005,0.055,0.175,54.97,10.94,0.0925,1.971542207792205,0.33,123.75241358580897,0.2,95.99,0.93,0.59,1.24,0.0,0.0,1.920014463383967,1.0,58.4,1.89,3.6,0.02,0.004,0.025,0.079,2.58,11.6,0.1,0.03,0.019,32.08941106921323,0.0,0.0,0.0,0.0,0.0,0.0,0.0,0.0,0.0,0.0,0.0,0.0,0.0,2111.6477214035776,7.0,1.3,3.89,82.5,25.81818182,11.0,60.0,28.75,8.0,123.4,120.0,550.0,40.9366658578015,430.0,91.58333333333331
2024-09-24 18:00:00,2.68,1.3,1.38,1148.0,3499.0,350.0,2268.0,1396.0,225.0,115681.0,2.44584744143101,0.97,10.56,0.45,88.02,3.0,35.82688496437,5.6,1.03,0.48,87.47,11.02,2.840120192655528,69.89,10.02,18.89,1.2,10.058579360267853,4.73444444444444,82.4466666666667,63.93,23.331,0.063,5.55,1.83,9.46,2.005,0.055,0.175,54.97,10.94,0.0925,1.971542207792205,0.33,117.10874443061086,0.2,95.99,0.93,0.59,1.24,0.0,0.0,1.816938163711853,1.0,58.4,1.89,3.6,0.02,0.004,0.025,0.079,2.58,11.6,0.1,0.03,0.019,30.36668563419633,0.0,0.0,0.0,0.0,0.0,0.0,0.0,0.0,0.0,0.0,0.0,0.0,0.0,2111.6477214035776,7.0,1.3,3.83,82.5,25.81818182,11.0,60.0,28.75,8.0,123.4,120.0,550.0,40.5105973025048,430.0,86.66666666666667
2024-09-24 19:00:00,2.68,1.3,1.38,1149.0,3499.0,0.0,2304.0,1414.0,227.0,116502.0,2.41948232833407,0.97,10.56,0.45,88.02,3.0,35.85004390746268,5.6,1.03,0.48,87.47,11.02,2.8419560815971274,69.89,10.02,18.89,1.2,10.065081350804547,4.73444444444444,82.4466666666667,63.93,23.331,0.063,5.55,1.83,9.46,2.005,0.055,0.175,54.97,10.94,0.0925,1.971542207792205,0.33,117.18444497646128,0.2,95.99,0.93,0.59,1.24,0.0,0.0,1.8181126550911104,1.0,58.4,1.89,3.6,0.02,0.004,0.025,0.079,2.58,11.6,0.1,0.03,0.019,30.3863150366748,0.0,0.0,0.0,0.0,0.0,0.0,0.0,0.0,0.0,0.0,0.0,0.0,0.0,2111.6477214035776,7.0,1.3,4.0,82.5,25.81818182,11.0,60.0,28.75,8.0,123.2675,119.0,549.0,39.927797833935,430.0,86.72268907563026
2024-09-24 20:00:00,2.67,1.3,1.37,1147.0,3498.0,0.0,2308.0,1427.0,229.0,117360.0,2.40111787281623,0.97,10.56,0.45,88.02,3.0,37.38457561499478,5.6,1.03,0.48,87.47,11.02,2.9636036792927243,69.89,10.02,18.89,1.2,10.495908897670803,4.73444444444444,82.4466666666667,63.93,23.331,0.063,5.55,1.83,9.46,2.005,0.055,0.175,54.97,10.94,0.0925,1.971542207792205,0.33,122.2004289710722,0.2,95.99,0.93,0.59,1.24,0.0,0.0,1.895935475177585,1.0,58.4,1.89,3.6,0.02,0.004,0.025,0.079,2.58,11.6,0.1,0.03,0.019,31.686976313943987,0.0,0.0,0.0,0.0,0.0,0.0,0.0,0.0,0.0,0.0,0.0,0.0,0.0,2111.6477214035776,7.0,1.3,3.78,82.5,25.81818182,11.0,60.0,28.75,8.0,122.7375,115.0,545.0,39.8999523582658,430.0,90.43478260869566
2024-09-24 21:00:00,2.63,1.3,1.33,1147.0,3502.0,0.0,2311.0,1467.0,230.0,116774.0,2.41591829877128,0.97,10.56,0.45,88.02,3.0,35.01833161647735,5.6,1.03,0.48,87.47,11.02,2.77602339237627,69.89,10.02,18.89,1.2,9.831573913802812,4.73444444444444,82.4466666666667,63.93,23.331,0.063,5.55,1.83,9.46,2.005,0.055,0.175,54.97,10.94,0.0925,1.971542207792205,0.33,114.46579438147756,0.2,95.99,0.93,0.59,1.24,0.0,0.0,1.7759328841112354,1.0,58.4,1.89,3.6,0.02,0.004,0.025,0.079,2.58,11.6,0.1,0.03,0.019,29.681359925350822,0.0,0.0,0.0,0.0,0.0,0.0,0.0,0.0,0.0,0.0,0.0,0.0,0.0,2111.6477214035776,7.0,1.3,3.82,82.5,25.81818182,11.0,60.0,28.75,8.0,122.2825,121.0,546.0,40.0379506641366,425.0,84.7107438016529
2024-09-24 22:00:00,2.62,1.3,1.32,1155.0,3499.0,0.0,2289.0,1479.0,232.0,116599.0,2.41747068246573,0.97,10.56,0.45,88.02,3.0,37.5024808150113,5.6,1.03,0.48,87.47,11.02,2.972950429358185,69.89,10.02,18.89,1.2,10.529011379578842,4.73444444444444,82.4466666666667,63.93,23.331,0.063,5.55,1.83,9.46,2.005,0.055,0.175,54.97,10.94,0.0925,1.971542207792205,0.33,122.58583032398096,0.2,95.99,0.93,0.59,1.24,0.0,0.0,1.9019149639839144,1.0,58.4,1.89,3.6,0.02,0.004,0.025,0.079,2.58,11.6,0.1,0.03,0.019,31.78691216231873,0.0,0.0,0.0,0.0,0.0,0.0,0.0,0.0,0.0,0.0,0.0,0.0,0.0,2111.6477214035776,7.0,1.3,4.05,82.5,25.81818182,11.0,60.0,28.75,8.0,124.0625,125.0,555.0,39.7163120567376,430.0,90.72
2024-09-24 23:00:00,2.63,1.3,1.33,1148.0,3500.0,0.0,2288.0,1442.0,227.0,115093.0,2.44978470800584,0.94,10.92,0.42,87.72,3.3,36.56079715260653,8.2,1.04,0.44,87.44,11.08,3.078125245095149,69.82,10.12,18.92,1.14,10.30331532031228,4.73444444444444,82.6222222222222,63.93,23.26,0.064,5.415,1.66,9.525,1.975,0.0575,0.175,55.42,10.625,0.0795,1.962171232129215,0.35,119.8032699089822,0.3,95.07,1.25,1.01,1.3,0.0,0.0,0.8212797913315153,1.0,58.89,1.74,3.7,0.04,0.005,0.027,0.132,2.57,10.86,0.06,0.19,0.027,30.092461219701928,0.0,0.0,0.0,0.0,0.0,0.0,0.0,0.0,0.0,0.0,0.0,0.0,0.0,2111.6477214035776,7.0,1.3,4.02,82.5,25.81818182,11.0,60.0,28.75,8.0,124.0625,125.0,555.0,39.342323160634,430.0,87.28
2024-09-25 00:00:00,2.6,1.3,1.3,1162.0,3501.0,0.0,2290.0,1531.0,238.0,117323.0,2.40393343921605,0.94,10.92,0.42,87.72,3.3,42.23661376647818,8.2,1.04,0.44,87.44,11.08,3.555983381851974,69.82,10.12,18.92,1.14,11.902835375328843,4.73444444444444,82.6222222222222,63.93,23.26,0.064,5.415,1.66,9.525,1.975,0.0575,0.175,55.42,10.625,0.0795,1.962171232129215,0.35,138.4019177149169,0.3,95.07,1.25,1.01,1.3,0.0,0.0,0.9487779272397506,1.0,58.89,1.74,3.7,0.04,0.005,0.027,0.132,2.57,10.86,0.06,0.19,0.027,34.76411240471706,0.0,0.0,0.0,0.0,0.0,0.0,0.0,0.0,0.0,0.0,0.0,0.0,0.0,2135.4988507404,7.0,1.3,4.26,82.5,25.81818182,11.0,75.0,29.0,10.0,124.3275,127.0,557.0,39.6398503274088,430.0,88.84502906108882
2024-09-25 01:00:00,2.66,1.3,1.36,1150.0,3500.0,0.0,2304.0,1435.0,229.0,116552.0,2.41913576674013,0.94,10.92,0.42,87.72,3.3,36.19265298394423,8.2,1.04,0.44,87.44,11.08,3.047130465231242,69.82,10.12,18.92,1.14,10.199567433272804,4.73444444444444,82.6222222222222,63.93,23.26,0.064,5.415,1.66,9.525,1.975,0.0575,0.175,55.42,10.625,0.0795,1.962171232129215,0.35,118.59692654016636,0.3,95.07,1.25,1.01,1.3,0.0,0.0,0.8130100218087976,1.0,58.89,1.74,3.7,0.04,0.005,0.027,0.132,2.57,10.86,0.06,0.19,0.027,29.789449114345253,0.0,0.0,0.0,0.0,0.0,0.0,0.0,0.0,0.0,0.0,0.0,0.0,0.0,2135.4988507404,7.0,1.3,3.99,82.5,25.81818182,11.0,75.0,29.0,10.0,123.665,122.0,552.0,39.7195150938911,430.0,87.37704918032787
2024-09-25 02:00:00,2.62,1.3,1.32,1151.0,3501.0,0.0,2300.0,1474.0,232.0,117041.0,2.40972221174809,0.94,10.92,0.42,87.72,3.3,36.302513383642285,8.2,1.04,0.44,87.44,11.08,3.056379827829528,69.82,10.12,18.92,1.14,10.230527544305936,4.73444444444444,82.6222222222222,63.93,23.26,0.064,5.415,1.66,9.525,1.975,0.0575,0.175,55.42,10.625,0.0795,1.962171232129215,0.35,118.9569196514324,0.3,95.07,1.25,1.01,1.3,0.0,0.0,0.8154778598530013,1.0,58.89,1.74,3.7,0.04,0.005,0.027,0.132,2.57,10.86,0.06,0.19,0.027,29.879873013028185,0.0,0.0,0.0,0.0,0.0,0.0,0.0,0.0,0.0,0.0,0.0,0.0,0.0,2135.4988507404,7.0,1.3,3.94,82.5,25.81818182,11.0,75.0,29.0,10.0,123.7975,123.0,553.0,39.5586141433318,430.0,87.64227642276423
2024-09-25 03:00:00,2.62,1.3,1.32,1153.0,3499.0,0.0,2302.0,1475.0,232.0,117041.0,2.40834640331221,0.94,10.92,0.42,87.72,3.3,35.96743916456321,8.2,1.04,0.44,87.44,11.08,3.028169271904756,69.82,10.12,18.92,1.14,10.136099205654876,4.73444444444444,82.6222222222222,63.93,23.26,0.064,5.415,1.66,9.525,1.975,0.0575,0.175,55.42,10.625,0.0795,1.962171232129215,0.35,117.85894066207086,0.3,95.07,1.25,1.01,1.3,0.0,0.0,0.8079509538181799,1.0,58.89,1.74,3.7,0.04,0.005,0.027,0.132,2.57,10.86,0.06,0.19,0.027,29.60408012204522,0.0,0.0,0.0,0.0,0.0,0.0,0.0,0.0,0.0,0.0,0.0,0.0,0.0,2135.4988507404,7.0,1.3,3.91,82.5,25.81818182,11.0,75.0,29.0,10.0,123.4,120.0,550.0,39.5823445657333,430.0,86.83333333333333
2024-09-25 04:00:00,2.65,1.3,1.35,1149.0,3500.0,0.0,2304.0,1463.0,232.0,118051.0,2.38843513238513,0.94,10.92,0.42,87.72,3.3,37.03748773855694,8.2,1.04,0.44,87.44,11.08,3.118258760800196,69.82,10.12,18.92,1.14,10.43765302079432,4.73444444444444,82.6222222222222,63.93,23.26,0.064,5.415,1.66,9.525,1.975,0.0575,0.175,55.42,10.625,0.0795,1.962171232129215,0.35,121.36530070096164,0.3,95.07,1.25,1.01,1.3,0.0,0.0,0.8319878823866671,1.0,58.89,1.74,3.7,0.04,0.005,0.027,0.132,2.57,10.86,0.06,0.19,0.027,30.4848157110888,0.0,0.0,0.0,0.0,0.0,0.0,0.0,0.0,0.0,0.0,0.0,0.0,0.0,2135.4988507404,7.0,1.3,3.96,82.5,25.81818182,11.0,75.0,29.0,10.0,123.4,120.0,550.0,39.3493232011399,430.0,89.41666666666667
2024-09-25 05:00:00,2.69,1.3,1.39,1149.0,3498.0,0.0,2307.0,1409.0,228.0,117340.0,2.40152689907879,0.94,10.92,0.42,87.72,3.3,37.06300081816128,8.2,1.04,0.44,87.44,11.08,3.1204067570291185,69.82,10.12,18.92,1.14,10.444842943455429,4.73444444444444,82.6222222222222,63.93,23.26,0.064,5.415,1.66,9.525,1.975,0.0575,0.175,55.42,10.625,0.0795,1.962171232129215,0.35,121.44890255322132,0.3,95.07,1.25,1.01,1.3,0.0,0.0,0.832560992885495,1.0,58.89,1.74,3.7,0.04,0.005,0.027,0.132,2.57,10.86,0.06,0.19,0.027,30.50581501685842,0.0,0.0,0.0,0.0,0.0,0.0,0.0,0.0,0.0,0.0,0.0,0.0,0.0,2135.4988507404,8.0,1.3,4.01,82.5,25.81818182,11.0,75.0,29.0,10.0,122.7375,115.0,545.0,39.696106362773,430.0,89.47826086956522
2024-09-25 06:00:00,2.69,1.3,1.39,1149.0,3498.0,512.0,2273.0,1392.0,226.0,116418.0,2.43384833721664,0.94,10.92,0.42,87.72,3.3,35.6083391009676,8.2,1.04,0.44,87.44,11.08,2.9979359329910795,69.82,10.12,18.92,1.14,10.03490006682521,4.73444444444444,82.6222222222222,63.93,23.26,0.064,5.415,1.66,9.525,1.975,0.0575,0.175,55.42,10.625,0.0795,1.962171232129215,0.35,116.68223322695384,0.3,95.07,1.25,1.01,1.3,0.0,0.0,0.7998843456404118,1.0,58.89,1.74,3.7,0.04,0.005,0.027,0.132,2.57,10.86,0.06,0.19,0.027,29.308512038760885,0.0,0.0,0.0,0.0,0.0,0.0,0.0,0.0,0.0,0.0,0.0,0.0,0.0,2135.4988507404,6.0,1.3,4.22,82.5,25.81818182,11.0,75.0,29.0,10.0,123.2675,119.0,549.0,39.943342776204,430.0,85.96638655462185
2024-09-25 07:00:00,2.69,1.3,1.39,1149.0,3498.0,0.0,2339.0,1411.0,228.0,117625.0,2.39571139885154,0.94,10.92,0.42,87.72,3.3,36.036474556433774,8.2,1.04,0.44,87.44,11.08,3.0339814969947843,69.82,10.12,18.92,1.14,10.155554290502582,4.73444444444444,82.6222222222222,63.93,23.26,0.064,5.415,1.66,9.525,1.975,0.0575,0.175,55.42,10.625,0.0795,1.962171232129215,0.35,118.0851574387735,0.3,95.07,1.25,1.01,1.3,0.0,0.0,0.8095017234032437,1.0,58.89,1.74,3.7,0.04,0.005,0.027,0.132,2.57,10.86,0.06,0.19,0.027,29.660901772951263,0.0,0.0,0.0,0.0,0.0,0.0,0.0,0.0,0.0,0.0,0.0,0.0,0.0,2135.4988507404,7.0,1.3,3.89,82.5,25.81818182,11.0,75.0,29.0,10.0,122.075,110.0,540.0,39.9200188191014,430.0,87.0
2024-09-25 08:00:00,2.69,1.3,1.39,1151.0,3498.0,0.0,2341.0,1422.0,230.0,118209.0,2.38388227949116,0.95,11.03,0.41,87.61,3.0,35.00625409313461,11.6,1.04,0.46,87.34,11.16,2.947245214882054,69.29,9.95,19.49,1.27,9.865224562775277,4.73444444444444,82.6222222222222,63.93,23.26,0.0595,5.31,1.66,9.62,1.86,0.059,0.165,55.695,10.47,0.077,1.971855314681345,0.34,114.70930707874962,0.4,96.66,0.93,0.57,1.07,0.0,0.0,0.7863594695953703,1.0,58.77,1.84,4.4,0.02,0.003,0.022,0.124,2.86,10.83,0.06,0.05,0.007,28.81294790558425,0.0,0.0,0.0,0.0,0.0,0.0,0.0,0.0,0.0,0.0,0.0,0.0,0.0,2135.4988507404,8.0,1.3,3.79,82.5,25.81818182,11.0,75.0,29.0,10.0,123.0025,117.0,547.0,39.6172927002126,430.0,84.51282051282051
2024-09-25 09:00:00,2.69,1.3,1.39,1149.0,3501.0,0.0,2351.0,1400.0,226.0,116441.0,2.42213198920252,0.95,11.03,0.41,87.61,3.0,33.53319121643163,11.6,1.04,0.46,87.34,11.16,2.8232251611215835,69.29,9.95,19.49,1.27,9.450095996459671,4.73444444444444,82.6222222222222,63.93,23.26,0.0595,5.31,1.66,9.62,1.86,0.059,0.165,55.695,10.47,0.077,1.971855314681345,0.34,109.88234040529548,0.4,96.66,0.93,0.57,1.07,0.0,0.0,0.7532694697535431,1.0,58.77,1.84,4.4,0.02,0.003,0.022,0.124,2.86,10.83,0.06,0.05,0.007,27.60049930096714,0.0,0.0,0.0,0.0,0.0,0.0,0.0,0.0,0.0,0.0,0.0,0.0,0.0,2135.4988507404,7.0,1.3,3.74,82.5,25.81818182,11.0,75.0,29.0,10.0,122.7375,115.0,545.0,39.342323160634,430.0,80.95652173913044
2024-09-25 10:00:00,2.65,1.3,1.35,1156.0,3499.0,0.0,2326.0,1443.0,201.0,117189.0,2.40530658774516,0.95,11.03,0.41,87.61,3.0,36.70778422910615,11.6,1.04,0.46,87.34,11.16,3.090500375456439,69.29,9.95,19.49,1.27,10.344738219021654,4.73444444444444,82.6222222222222,63.93,23.26,0.0595,5.31,1.66,9.62,1.86,0.059,0.165,55.695,10.47,0.077,1.971855314681345,0.34,120.28492057774392,0.4,96.66,0.93,0.57,1.07,0.0,0.0,0.8245816207476561,1.0,58.77,1.84,4.4,0.02,0.003,0.022,0.124,2.86,10.83,0.06,0.05,0.007,30.21344334383065,0.0,0.0,0.0,0.0,0.0,0.0,0.0,0.0,0.0,0.0,0.0,0.0,0.0,2135.4988507404,7.0,1.3,3.9,82.5,25.81818182,11.0,75.0,29.0,10.0,122.87,116.0,546.0,39.2712550607287,430.0,88.62068965517241
2024-09-25 11:00:00,2.63,1.3,1.33,1158.0,3500.0,0.0,2347.0,1485.0,235.0,118068.0,2.38809142778487,0.95,11.03,0.41,87.61,3.0,36.31754722333535,11.6,1.04,0.46,87.34,11.16,3.0576455562899,69.29,9.95,19.49,1.27,10.2347642788111,4.73444444444444,82.6222222222222,63.93,23.26,0.0595,5.31,1.66,9.62,1.86,0.059,0.165,55.695,10.47,0.077,1.971855314681345,0.34,119.00618288677708,0.4,96.66,0.93,0.57,1.07,0.0,0.0,0.8158155709995745,1.0,58.77,1.84,4.4,0.02,0.003,0.022,0.124,2.86,10.83,0.06,0.05,0.007,29.892247065925844,0.0,0.0,0.0,0.0,0.0,0.0,0.0,0.0,0.0,0.0,0.0,0.0,0.0,2135.4988507404,7.0,1.3,4.03,82.5,25.81818182,11.0,75.0,29.0,10.0,122.34,112.0,542.0,38.9665797582366,430.0,87.67857142857143
2024-09-25 12:00:00,2.6,1.3,1.3,1169.0,3500.0,0.0,2328.0,1422.0,235.0,116550.0,2.41917725545207,0.95,11.03,0.41,87.61,3.0,37.48116641557872,11.6,1.04,0.46,87.34,11.16,3.155612939122694,69.29,9.95,19.49,1.27,10.562687529510676,4.73444444444444,82.6222222222222,63.93,23.26,0.0595,5.31,1.66,9.62,1.86,0.059,0.165,55.695,10.47,0.077,1.971855314681345,0.34,122.81915730245294,0.4,96.66,0.93,0.57,1.07,0.0,0.0,0.8419544137443324,1.0,58.77,1.84,4.4,0.02,0.003,0.022,0.124,2.86,10.83,0.06,0.05,0.007,30.84999876020442,0.0,0.0,0.0,0.0,0.0,0.0,0.0,0.0,0.0,0.0,0.0,0.0,0.0,2135.4988507404,8.0,1.3,4.06,82.5,25.81818182,11.0,75.0,29.0,10.0,123.7975,123.0,553.0,40.0189214758751,430.0,90.48780487804878
2024-09-25 13:00:00,2.64,1.3,1.34,1179.0,3499.0,0.0,2310.0,1476.0,228.0,113958.0,2.47346335840079,0.95,11.03,0.41,87.61,3.0,37.6186299307788,11.6,1.04,0.46,87.34,11.16,3.16718626217281,69.29,9.95,19.49,1.27,10.601426562913945,4.73444444444444,82.6222222222222,63.93,23.26,0.0595,5.31,1.66,9.62,1.86,0.059,0.165,55.695,10.47,0.077,1.971855314681345,0.34,123.26960094418791,0.4,96.66,0.93,0.57,1.07,0.0,0.0,0.8450423115986377,1.0,58.77,1.84,4.4,0.02,0.003,0.022,0.124,2.86,10.83,0.06,0.05,0.007,30.963142231420765,0.0,0.0,0.0,0.0,0.0,0.0,0.0,0.0,0.0,0.0,0.0,0.0,0.0,2135.4988507404,7.0,1.3,4.0,82.5,25.81818182,11.0,75.0,29.0,10.0,123.665,122.0,552.0,41.4103170847137,430.0,90.81967213114754
2024-09-25 14:00:00,2.59,1.3,1.29,1163.0,3500.0,0.0,2281.0,1456.0,232.0,113958.0,2.47416985144602,0.95,11.03,0.41,87.61,3.0,41.59382360201408,11.6,1.04,0.46,87.34,11.16,3.5018656167420645,69.29,9.95,19.49,1.27,11.721688620742922,4.73444444444444,82.6222222222222,63.93,23.26,0.0595,5.31,1.66,9.62,1.86,0.059,0.165,55.695,10.47,0.077,1.971855314681345,0.34,136.29560796333533,0.4,96.66,0.93,0.57,1.07,0.0,0.0,0.9343386750008704,1.0,58.77,1.84,4.4,0.02,0.003,0.022,0.124,2.86,10.83,0.06,0.05,0.007,34.235044670887234,0.0,0.0,0.0,0.0,0.0,0.0,0.0,0.0,0.0,0.0,0.0,0.0,0.0,2135.4988507404,7.0,1.3,4.19,82.5,25.81818182,11.0,75.0,29.0,10.0,123.4,120.0,550.0,41.2514757969303,430.0,88.07437860446542
2024-09-25 15:00:00,2.63,1.3,1.33,1148.0,3497.0,0.0,2314.0,1444.0,231.0,114064.0,2.46975442708602,0.95,11.03,0.41,87.61,3.0,36.761346171074685,11.6,1.04,0.46,87.34,11.16,3.095009860440081,69.29,9.95,19.49,1.27,10.359832681403494,4.73444444444444,82.6222222222222,63.93,23.26,0.0595,5.31,1.66,9.62,1.86,0.059,0.165,55.695,10.47,0.077,1.971855314681345,0.34,120.46043359415114,0.4,96.66,0.93,0.57,1.07,0.0,0.0,0.8257848040464124,1.0,58.77,1.84,4.4,0.02,0.003,0.022,0.124,2.86,10.83,0.06,0.05,0.007,30.25752910746465,0.0,0.0,0.0,0.0,0.0,0.0,0.0,0.0,0.0,0.0,0.0,0.0,0.0,2135.4988507404,7.0,1.3,4.19,82.5,25.81818182,11.0,75.0,29.0,10.0,123.4,120.0,550.0,40.0473933649289,430.0,88.75
2024-09-25 16:00:00,2.65,1.3,1.35,1148.0,3502.0,0.0,2299.0,1413.0,229.0,116959.0,2.41209909313332,0.98,10.8,0.4,87.82,2.8,36.936787352894505,5.9,1.04,0.45,87.46,11.05,3.10978059775565,69.46,10.54,18.84,1.16,10.4092743226487,4.73444444444444,82.6222222222222,63.93,23.26,0.061,5.465,1.665,10.005,1.935,0.0575,0.165,55.56,10.46,0.0715,1.913962202235455,0.315,121.0353233365979,0.7,95.56,1.39,0.72,1.32,0.0,0.0,0.8297258093968841,1.0,58.49,1.89,3.4,0.05,0.006,0.028,0.069,2.46,11.5,0.09,0.13,0.026,30.4019312368333,0.0,0.0,0.0,0.0,0.0,0.0,0.0,0.0,0.0,0.0,0.0,0.0,0.0,2135.4988507404,7.0,1.3,4.14,82.5,25.81818182,11.0,75.0,29.0,10.0,123.5325,121.0,551.0,39.9338374291115,430.0,89.17355371900827
2024-09-25 17:00:00,2.7,1.3,1.4,1150.0,3498.0,0.0,2265.0,1386.0,225.0,116500.0,2.41883274541416,0.98,10.8,0.4,87.82,2.8,36.96845234668638,5.9,1.04,0.45,87.46,11.05,3.112446535710167,69.46,10.54,18.84,1.16,10.418197935946614,4.73444444444444,82.6222222222222,63.93,23.26,0.061,5.465,1.665,10.005,1.935,0.0575,0.165,55.56,10.46,0.0715,1.913962202235455,0.315,121.13908392425904,0.7,95.56,1.39,0.72,1.32,0.0,0.0,0.8304371128016034,1.0,58.49,1.89,3.4,0.05,0.006,0.028,0.069,2.46,11.5,0.09,0.13,0.026,30.42799406018276,0.0,0.0,0.0,0.0,0.0,0.0,0.0,0.0,0.0,0.0,0.0,0.0,0.0,2135.4988507404,7.0,1.3,4.28,82.5,25.81818182,11.0,75.0,29.0,10.0,123.4,120.0,550.0,40.1442307692308,430.0,89.25
2024-09-25 18:00:00,2.66,1.3,1.36,1149.0,3501.0,0.0,2292.0,1424.0,227.0,116179.0,2.43826698590093,0.98,10.8,0.4,87.82,2.8,32.032421827941135,5.9,1.04,0.45,87.46,11.05,2.6968724417731416,69.46,10.54,18.84,1.16,9.027159369335628,4.73444444444444,82.6222222222222,63.93,23.26,0.061,5.465,1.665,10.005,1.935,0.0575,0.165,55.56,10.46,0.0715,1.913962202235455,0.315,104.96458439002087,0.7,95.56,1.39,0.72,1.32,0.0,0.0,0.7195570874695498,1.0,58.49,1.89,3.4,0.05,0.006,0.028,0.069,2.46,11.5,0.09,0.13,0.026,26.36524602040112,0.0,0.0,0.0,0.0,0.0,0.0,0.0,0.0,0.0,0.0,0.0,0.0,0.0,2135.4988507404,6.0,1.3,4.21,82.5,25.81818182,11.0,75.0,29.0,10.0,123.4,120.0,550.0,39.3742478941035,430.0,77.33333333333333
2024-09-25 19:00:00,2.69,1.3,1.39,1148.0,3499.0,409.0,2309.0,1415.0,229.0,118124.0,2.38627831919828,0.98,10.8,0.4,87.82,2.8,36.334416773980415,5.9,1.04,0.45,87.46,11.05,3.059065836857012,69.46,10.54,18.84,1.16,10.239518340897945,4.73444444444444,82.6222222222222,63.93,23.26,0.061,5.465,1.665,10.005,1.935,0.0575,0.165,55.56,10.46,0.0715,1.913962202235455,0.315,119.0614614224375,0.7,95.56,1.39,0.72,1.32,0.0,0.0,0.8161945184545712,1.0,58.49,1.89,3.4,0.05,0.006,0.028,0.069,2.46,11.5,0.09,0.13,0.026,29.9061320558089,0.0,0.0,0.0,0.0,0.0,0.0,0.0,0.0,0.0,0.0,0.0,0.0,0.0,2135.4988507404,7.0,1.3,4.03,82.5,25.81818182,11.0,75.0,29.0,10.0,122.605,114.0,544.0,39.118857419511,430.0,87.71929824561404
2024-09-25 20:00:00,2.66,1.3,1.36,1133.0,3498.0,0.0,2304.0,1433.0,229.0,116988.0,2.40874863932573,0.98,10.8,0.4,87.82,2.8,36.95494542218996,5.9,1.04,0.45,87.46,11.05,3.111309361236031,69.46,10.54,18.84,1.16,10.4143915063025,4.73444444444444,82.6222222222222,63.93,23.26,0.061,5.465,1.665,10.005,1.935,0.0575,0.165,55.56,10.46,0.0715,1.913962202235455,0.315,121.09482412012154,0.7,95.56,1.39,0.72,1.32,0.0,0.0,0.8301337013610475,1.0,58.49,1.89,3.4,0.05,0.006,0.028,0.069,2.46,11.5,0.09,0.13,0.026,30.416876780657667,0.0,0.0,0.0,0.0,0.0,0.0,0.0,0.0,0.0,0.0,0.0,0.0,0.0,2135.4988507404,7.0,1.3,4.2,82.5,25.81818182,11.0,75.0,29.0,10.0,122.7375,115.0,545.0,39.7125748502994,430.0,89.21739130434783
2024-09-25 21:00:00,2.64,1.3,1.34,1148.0,3499.0,0.0,2322.0,1471.0,232.0,118017.0,2.38844061669761,0.98,10.8,0.4,87.82,2.8,36.47975444107634,5.9,1.04,0.45,87.46,11.05,3.07130210020444,69.46,10.54,18.84,1.16,10.280476414261535,4.73444444444444,82.6222222222222,63.93,23.26,0.061,5.465,1.665,10.005,1.935,0.0575,0.165,55.56,10.46,0.0715,1.913962202235455,0.315,119.53770726812724,0.7,95.56,1.39,0.72,1.32,0.0,0.0,0.8194592965283896,1.0,58.49,1.89,3.4,0.05,0.006,0.028,0.069,2.46,11.5,0.09,0.13,0.026,30.02575658403213,0.0,0.0,0.0,0.0,0.0,0.0,0.0,0.0,0.0,0.0,0.0,0.0,0.0,2135.4988507404,7.0,1.3,3.96,82.5,25.81818182,11.0,75.0,29.0,10.0,122.605,114.0,544.0,39.5113929997651,430.0,88.0701754385965
2024-09-25 22:00:00,2.62,1.3,1.32,1148.0,3500.0,0.0,2310.0,1479.0,232.0,117489.0,2.39985356602376,0.98,10.8,0.4,87.82,2.8,39.15207180694004,5.9,1.04,0.45,87.46,11.05,3.2962897423621493,69.46,10.54,18.84,1.16,11.0335707284121,4.73444444444444,82.6222222222222,63.93,23.26,0.061,5.465,1.665,10.005,1.935,0.0575,0.165,55.56,10.46,0.0715,1.913962202235455,0.315,128.29441892648356,0.7,95.56,1.39,0.72,1.32,0.0,0.0,0.8794886290248135,1.0,58.49,1.89,3.4,0.05,0.006,0.028,0.069,2.46,11.5,0.09,0.13,0.026,32.22528758340632,0.0,0.0,0.0,0.0,0.0,0.0,0.0,0.0,0.0,0.0,0.0,0.0,0.0,2135.4988507404,8.0,1.3,4.04,82.5,25.81818182,11.0,75.0,29.0,10.0,122.7375,115.0,545.0,39.6314439001633,430.0,94.52173913043478
2024-09-25 23:00:00,2.61,1.3,1.31,1149.0,3500.0,0.0,2294.0,1482.0,231.0,116795.0,2.41410545642768,0.93,10.72,0.43,87.92,3.0,37.96037135710646,10.6,1.04,0.44,87.5,11.02,3.12007965872406,69.7,10.38,18.8,1.12,11.250103728361896,4.66666666666667,82.5344444444444,63.93,23.18857142857143,0.0615,5.44,1.73,9.27,1.97,0.0579999999999999,0.17,55.3,10.75,0.078,1.9760961021846,0.31,124.5554711169748,0.2,95.94,1.07,0.53,1.25,0.0,0.0,0.7575799052236625,1.0,58.76,1.82,3.7,0.03,0.004,0.019,0.116,2.62,11.07,0.07,0.07,0.012,31.854717092042,0.0,0.0,0.0,0.0,0.0,0.0,0.0,0.0,0.0,0.0,0.0,0.0,0.0,2135.4988507404,7.0,1.3,4.04,82.5,25.81818182,11.0,75.0,29.0,10.0,123.135,118.0,548.0,40.2004194826381,430.0,92.28813559322032
2024-09-26 00:00:00,2.62,1.3,1.32,1184.0,3500.0,0.0,2285.0,1484.0,238.0,117014.0,2.40958985603839,0.93,10.72,0.43,87.92,3.0,39.18373177416037,10.6,1.04,0.44,87.5,11.02,3.2206314135167187,69.7,10.38,18.8,1.12,11.612664238098636,4.66666666666667,82.5344444444444,63.93,23.18857142857143,0.0615,5.44,1.73,9.27,1.97,0.0579999999999999,0.17,55.3,10.75,0.078,1.9760961021846,0.31,128.56955811466383,0.2,95.94,1.07,0.53,1.25,0.0,0.0,0.7819946629215629,1.0,58.76,1.82,3.7,0.03,0.004,0.019,0.116,2.62,11.07,0.07,0.07,0.012,32.881308734685646,0.0,0.0,0.0,0.0,0.0,0.0,0.0,0.0,0.0,0.0,0.0,0.0,0.0,2155.483922076324,7.0,1.3,4.47,75.0,26.1,10.0,75.0,29.0,10.0,124.725,130.0,560.0,38.1224684298308,430.0,96.15384615384616
