Repository: saikumar-voptimai/evonith_bf_webapp

# Evonith BF2 — Blast Furnace Intelligence Platform

Monitoring, modelling and optimisation of **Blast Furnace 2 (BF2)** at Evonith Steel: live telemetry from InfluxDB,
manual plant reports from Neon PostgreSQL, a two-zone energy model of the furnace, blend and fuel optimisers, a
conversational assistant (FurnaceMind) and a live digital twin evaluated every hour.

The platform has three deployable parts that share one Python service layer, plus the shared data library:

| Part | Path | What it is |
|---|---|---|
| **Streamlit app** (legacy) | `src/app.py`, `src/custom_pages/` | The original 11-page dashboard; still the home of the model pages. Served under `/legacy` in production |

File: src/data/V13_df_filtered.csv (part 104 of 268)
NM3/HR.,STEAMKGS/HR.,RAFTOC,PERMEABILITYKGS/HR.,TUYEREVELOCITYM/S,HOT BLAST VOLUMENM3/HR.,O2 ENRICHMENT %,COKE_VM%,COKE_ASH%,COKE_IM%,COKE_FC%,COKE_MOIST%,COKE_CALC_MT,NUTCOKE_MOIST%,NUTCOKE_VM%,NUTCOKE_IM%,NUTCOKE_FC%,NUTCOKE_ASH%,NUTCOKE_CALC_MT,PCI_2_FC%,PCI_2_ASH%,PCI_2_VM%,PCI_2_IM%,PCI_2_CALC_MT,SINTER_SP_02_COLD_STRENGTH_AI,SINTER_SP_02_COLD_STRENGTH_TI,SINTER_SP_02_HOT_STRENGTH_RI,SINTER_SP_02_HOT_STRENGTH_RDI,SINTER_SP_02_P%,SINTER_SP_02_SIO2%,SINTER_SP_02_MGO%,SINTER_SP_02_FEO%,SINTER_SP_02_AL2O3%,SINTER_SP_02_NA2O%,SINTER_SP_02_TIO2%,SINTER_SP_02_FE(T)%,SINTER_SP_02_CAO%,SINTER_SP_02_K2O%,SINTER_SP_02_BASICITY,SINTER_SP_02_MNO%,SINTER_CALC_MT,FLUX_TM%,FLUX_SIO2%,FLUX_FE2O3%,FLUX_AL2O3%,FLUX_LOI%,FLUX_MGO%,FLUX_CAO%,FLUX_CALC_MT,GEOMIN TYPE,ORE_FE(T)%,ORE_LOI%,ORE_TM%,ORE_MGO%,ORE_NA2O%,ORE_P%,ORE_TIO2%,ORE_AL2O3%,ORE_SIO2%,ORE_MNO%,ORE_CAO%,ORE_K2O%,ORE_CALC_MT,LLOYDS_PELLET_PCT_SIO2,LLOYDS_PELLET_PCT_AL2O3,LLOYDS_PELLET_PCT_FE2O3,LLOYDS_PELLET_PCT_MGO,LLOYDS_PELLET_PCT_TIO2,LLOYDS_PELLET_PCT_NA2O,TOTAL_PELLET_CALC_MT,LLOYDS_PELLET_PCT_K2O,LLOYDS_PELLET_PCT_TM,LLOYDS_PELLET_PCT_LOI,LLOYDS_PELLET_PCT_MNO,LLOYDS_PELLET_PCT_CAO,LLOYDS_PELLET_PCT_P,DAILYPRODUCTION,CHARGES/HRS.,STOCKRODLEVEL,FURNACE TOP GAS ANALYSISH2%,COKE_DISCHARGE_TIME,WEIGHTED_COKE_ANGLE,TOTAL_COKE_PORTIONS,NON_COKE_DISCHARGE_TIME,WEIGHTED_NON_COKE_ANGLE,TOTAL_NON_COKE_PORTIONS,UNITCOST LAKHS/THM,ACTUALKG/THM.,ACT. FUEL RATEKG/THM.,FURNACETOPGASANALYSISCO2ETACO,COKE RATE KG/THM,PRODUCTIONTONNESPERHR
2024-09-26 01:00:00,2.63,1.3,1.33,1175.0,3499.0,0.0,2288.0,1465.0,234.0,116502.0,2.41948232833407,0.93,10.72,0.43,87.92,3.0,36.89207715827765,10.6,1.04,0.44,87.5,11.02,3.0322732732716497,69.7,10.38,18.8,1.12,10.933499329628017,4.66666666666667,82.5344444444444,63.93,23.18857142857143,0.0615,5.44,1.73,9.27,1.97,0.0579999999999999,0.17,55.3,10.75,0.078,1.9760961021846,0.31,121.05018698856378,0.2,95.94,1.07,0.53,1.25,0.0,0.0,0.7362598235446352,1.0,58.76,1.82,3.7,0.03,0.004,0.019,0.116,2.62,11.07,0.07,0.07,0.012,30.958250375354027,0.0,0.0,0.0,0.0,0.0,0.0,0.0,0.0,0.0,0.0,0.0,0.0,0.0,2155.483922076324,7.0,1.3,4.17,75.0,26.1,10.0,75.0,29.0,10.0,124.24,132.0,559.0,40.2686145146089,427.0,90.53030303030305
2024-09-26 02:00:00,2.65,1.3,1.35,1150.0,3501.0,0.0,2292.0,1458.0,232.0,117934.0,2.39148601613307,0.93,10.72,0.43,87.92,3.0,35.970048702037104,10.6,1.04,0.44,87.5,11.02,2.9564889190034105,69.7,10.38,18.8,1.12,10.66024289397237,4.66666666666667,82.5344444444444,63.93,23.18857142857143,0.0615,5.44,1.73,9.27,1.97,0.0579999999999999,0.17,55.3,10.75,0.078,1.9760961021846,0.31,118.02482963181076,0.2,95.94,1.07,0.53,1.25,0.0,0.0,0.7178587856854133,1.0,58.76,1.82,3.7,0.03,0.004,0.019,0.116,2.62,11.07,0.07,0.07,0.012,30.18452360255583,0.0,0.0,0.0,0.0,0.0,0.0,0.0,0.0,0.0,0.0,0.0,0.0,0.0,2155.483922076324,7.0,1.3,4.06,75.0,26.1,10.0,75.0,29.0,10.0,123.5775,127.0,554.0,39.9857108835437,427.0,88.26771653543307
2024-09-26 03:00:00,2.65,1.3,1.35,1162.0,3499.0,0.0,2291.0,1452.0,233.0,117963.0,2.38953335818126,0.93,10.72,0.43,87.92,3.0,37.38189717919111,10.6,1.04,0.44,87.5,11.02,3.072533087099887,69.7,10.38,18.8,1.12,11.078664559748272,4.66666666666667,82.5344444444444,63.93,23.18857142857143,0.0615,5.44,1.73,9.27,1.97,0.0579999999999999,0.17,55.3,10.75,0.078,1.9760961021846,0.31,122.65738315883992,0.2,95.94,1.07,0.53,1.25,0.0,0.0,0.7460352233037525,1.0,58.76,1.82,3.7,0.03,0.004,0.019,0.116,2.62,11.07,0.07,0.07,0.012,31.369286348775688,0.0,0.0,0.0,0.0,0.0,0.0,0.0,0.0,0.0,0.0,0.0,0.0,0.0,2155.483922076324,7.0,1.3,4.11,75.0,26.1,10.0,75.0,29.0,10.0,123.5775,127.0,554.0,39.9426660296226,427.0,91.73228346456692
2024-09-26 04:00:00,2.65,1.3,1.35,1151.0,3498.0,0.0,2301.0,1469.0,233.0,118665.0,2.37472674813562,0.93,10.72,0.43,87.92,3.0,38.12643514730505,10.6,1.04,0.44,87.5,11.02,3.1337289523248777,69.7,10.38,18.8,1.12,11.299319128487568,4.66666666666667,82.5344444444444,63.93,23.18857142857143,0.0615,5.44,1.73,9.27,1.97,0.0579999999999999,0.17,55.3,10.75,0.078,1.9760961021846,0.31,125.10035919062072,0.2,95.94,1.07,0.53,1.25,0.0,0.0,0.76089406116951,1.0,58.76,1.82,3.7,0.03,0.004,0.019,0.116,2.62,11.07,0.07,0.07,0.012,31.994070709166667,0.0,0.0,0.0,0.0,0.0,0.0,0.0,0.0,0.0,0.0,0.0,0.0,0.0,2155.483922076324,8.0,1.3,4.11,75.0,26.1,10.0,75.0,29.0,10.0,122.385,118.0,545.0,39.2712550607287,427.0,93.55932203389833
2024-09-26 05:00:00,2.66,1.3,1.36,1149.0,3501.0,60.0,2298.0,1446.0,231.0,118110.0,2.38943408308819,0.93,10.72,0.43,87.92,3.0,35.6992941387061,10.6,1.04,0.44,87.5,11.02,2.934234768810604,69.7,10.38,18.8,1.12,10.580000872793336,4.66666666666667,82.5344444444444,63.93,23.18857142857143,0.0615,5.44,1.73,9.27,1.97,0.0579999999999999,0.17,55.3,10.75,0.078,1.9760961021846,0.31,117.13643046744248,0.2,95.94,1.07,0.53,1.25,0.0,0.0,0.7124553028138273,1.0,58.76,1.82,3.7,0.03,0.004,0.019,0.116,2.62,11.07,0.07,0.07,0.012,29.95731797447723,0.0,0.0,0.0,0.0,0.0,0.0,0.0,0.0,0.0,0.0,0.0,0.0,0.0,2155.483922076324,7.0,1.3,4.1,75.0,26.1,10.0,75.0,29.0,10.0,122.7825,121.0,548.0,39.4443125148421,427.0,87.60330578512396
2024-09-26 06:00:00,2.64,1.3,1.34,1148.0,3500.0,0.0,2293.0,1459.0,231.0,117612.0,2.39734519110595,0.93,10.72,0.43,87.92,3.0,35.657195914485925,10.6,1.04,0.44,87.5,11.02,2.9307745863002137,69.7,10.38,18.8,1.12,10.567524456669757,4.66666666666667,82.5344444444444,63.93,23.18857142857143,0.0615,5.44,1.73,9.27,1.97,0.0579999999999999,0.17,55.3,10.75,0.078,1.9760961021846,0.31,116.99829788434408,0.2,95.94,1.07,0.53,1.25,0.0,0.0,0.7116151432586222,1.0,58.76,1.82,3.7,0.03,0.004,0.019,0.116,2.62,11.07,0.07,0.07,0.012,29.92199094856393,0.0,0.0,0.0,0.0,0.0,0.0,0.0,0.0,0.0,0.0,0.0,0.0,0.0,2155.483922076324,7.0,1.3,4.19,75.0,26.1,10.0,75.0,29.0,10.0,123.18,124.0,551.0,39.4811994288434,427.0,87.5
2024-09-26 07:00:00,2.64,1.3,1.34,1147.0,3499.0,0.0,2313.0,1470.0,232.0,117769.0,2.39346739543651,0.93,10.72,0.43,87.92,3.0,35.4534405092603,10.6,1.04,0.44,87.5,11.02,2.914027302949927,69.7,10.38,18.8,1.12,10.507138602631644,4.66666666666667,82.5344444444444,63.93,23.18857142857143,0.0615,5.44,1.73,9.27,1.97,0.0579999999999999,0.17,55.3,10.75,0.078,1.9760961021846,0.31,116.32973618214784,0.2,95.94,1.07,0.53,1.25,0.0,0.0,0.7075487710114301,1.0,58.76,1.82,3.7,0.03,0.004,0.019,0.116,2.62,11.07,0.07,0.07,0.012,29.75100814314357,0.0,0.0,0.0,0.0,0.0,0.0,0.0,0.0,0.0,0.0,0.0,0.0,0.0,2155.483922076324,7.0,1.3,3.97,75.0,26.1,10.0,75.0,29.0,10.0,122.65,120.0,547.0,39.6016125207493,427.0,87.0
2024-09-26 08:00:00,2.66,1.3,1.36,1148.0,3499.0,0.0,2325.0,1453.0,231.0,118293.0,2.38287106552191,0.97,10.61,0.44,87.98,3.3,35.657195914485925,5.8,1.04,0.48,87.52,10.96,2.9307745863002137,69.47,9.9,19.43,1.2,10.567524456669757,4.66666666666667,82.5344444444444,63.93,23.11714285714286,0.0584999999999999,5.365,1.725,9.33,1.965,0.0575,0.165,55.64,10.36,0.072,1.93094642484886,0.315,116.99829788434408,0.4,95.85,1.17,0.98,1.09,0.0,0.0,0.7116151432586222,1.0,58.81,2.35,3.6,0.08,0.004,0.022,0.105,2.55,10.45,0.06,0.13,0.014,29.92199094856393,0.0,0.0,0.0,0.0,0.0,0.0,0.0,0.0,0.0,0.0,0.0,0.0,0.0,2155.483922076324,7.0,1.3,3.9,75.0,26.1,10.0,75.0,29.0,10.0,122.65,120.0,547.0,39.4983591186123,427.0,87.5
2024-09-26 09:00:00,2.6,1.3,1.3,1159.0,3501.0,0.0,2310.0,1504.0,235.0,117617.0,2.39792787463012,0.97,10.61,0.44,87.98,3.3,35.143732293317335,5.8,1.04,0.48,87.52,10.96,2.8885714322574905,69.47,9.9,19.43,1.2,10.415352104493714,4.66666666666667,82.5344444444444,63.93,23.11714285714286,0.0584999999999999,5.365,1.725,9.33,1.965,0.0575,0.165,55.64,10.36,0.072,1.93094642484886,0.315,115.31352239480952,0.4,95.85,1.17,0.98,1.09,0.0,0.0,0.701367885195698,1.0,58.81,2.35,3.6,0.08,0.004,0.022,0.105,2.55,10.45,0.06,0.13,0.014,29.49111427890461,0.0,0.0,0.0,0.0,0.0,0.0,0.0,0.0,0.0,0.0,0.0,0.0,0.0,2155.483922076324,7.0,1.3,3.98,75.0,26.1,10.0,75.0,29.0,10.0,123.3125,125.0,552.0,39.1263503992485,427.0,86.24
2024-09-26 10:00:00,2.59,1.3,1.29,1188.0,3499.0,0.0,2291.0,1489.0,237.0,115520.0,2.44003776061573,0.97,10.61,0.44,87.98,3.3,38.49409809493515,5.8,1.04,0.48,87.52,10.96,3.1639483006388245,69.47,9.9,19.43,1.2,11.4082813475081,4.66666666666667,82.5344444444444,63.93,23.11714285714286,0.0584999999999999,5.365,1.725,9.33,1.965,0.0575,0.165,55.64,10.36,0.072,1.93094642484886,0.315,126.30673389184574,0.4,95.85,1.17,0.98,1.09,0.0,0.0,0.7682315568541435,1.0,58.81,2.35,3.6,0.08,0.004,0.022,0.105,2.55,10.45,0.06,0.13,0.014,32.302597700955175,0.0,0.0,0.0,0.0,0.0,0.0,0.0,0.0,0.0,0.0,0.0,0.0,0.0,2155.483922076324,7.0,1.3,4.32,75.0,26.1,10.0,75.0,29.0,10.0,123.975,130.0,557.0,38.8612099644128,427.0,94.46153846153848
2024-09-26 11:00:00,2.58,1.3,1.28,1188.0,3499.0,0.0,2379.0,1471.0,232.0,113071.0,2.49285534507447,0.97,10.61,0.44,87.98,3.3,38.77527105506003,5.8,1.04,0.48,87.52,10.96,3.1870587709030898,69.47,9.9,19.43,1.2,11.491611010889365,4.66666666666667,82.5344444444444,63.93,23.11714285714286,0.0584999999999999,5.365,1.725,9.33,1.965,0.0575,0.165,55.64,10.36,0.072,1.93094642484886,0.315,127.22931787249884,0.4,95.85,1.17,0.98,1.09,0.0,0.0,0.7738429609808049,1.0,58.81,2.35,3.6,0.08,0.004,0.022,0.105,2.55,10.45,0.06,0.13,0.014,32.53854600120892,0.0,0.0,0.0,0.0,0.0,0.0,0.0,0.0,0.0,0.0,0.0,0.0,0.0,2155.483922076324,7.0,1.3,4.46,75.0,26.1,10.0,75.0,29.0,10.0,124.24,132.0,559.0,39.7998093422307,427.0,95.15151515151516
2024-09-26 12:00:00,2.63,1.3,1.33,1173.0,3499.0,0.0,2291.0,1420.0,227.0,113537.0,2.48262969175151,0.97,10.61,0.44,87.98,3.3,38.4407835370566,5.8,1.04,0.48,87.52,10.96,3.159566213172244,69.47,9.9,19.43,1.2,11.392480809080196,4.66666666666667,82.5344444444444,63.93,23.11714285714286,0.0584999999999999,5.365,1.725,9.33,1.965,0.0575,0.165,55.64,10.36,0.072,1.93094642484886,0.315,126.13179830411174,0.4,95.85,1.17,0.98,1.09,0.0,0.0,0.7671675515175067,1.0,58.81,2.35,3.6,0.08,0.004,0.022,0.105,2.55,10.45,0.06,0.13,0.014,32.257858408440576,0.0,0.0,0.0,0.0,0.0,0.0,0.0,0.0,0.0,0.0,0.0,0.0,0.0,2155.483922076324,7.0,1.3,4.33,75.0,26.1,10.0,75.0,29.0,10.0,123.5775,127.0,554.0,40.1904761904762,427.0,94.33070866141732
2024-09-26 13:00:00,2.66,1.3,1.36,1162.0,3500.0,0.0,2315.0,1428.0,230.0,116832.0,2.41334135899487,0.97,10.61,0.44,87.98,3.3,38.23312806998074,5.8,1.04,0.48,87.52,10.96,3.1424983717448987,69.47,9.9,19.43,1.2,11.330939115444275,4.66666666666667,82.5344444444444,63.93,23.11714285714286,0.0584999999999999,5.365,1.725,9.33,1.965,0.0575,0.165,55.64,10.36,0.072,1.93094642484886,0.315,125.45043972918288,0.4,95.85,1.17,0.98,1.09,0.0,0.0,0.7630233452454821,1.0,58.81,2.35,3.6,0.08,0.004,0.022,0.105,2.55,10.45,0.06,0.13,0.014,32.083602838227904,0.0,0.0,0.0,0.0,0.0,0.0,0.0,0.0,0.0,0.0,0.0,0.0,0.0,2155.483922076324,7.0,1.3,4.16,75.0,26.1,10.0,75.0,29.0,10.0,123.7975,123.0,553.0,39.0621223108533,430.0,93.82113821138212
2024-09-26 14:00:00,2.63,1.3,1.33,1152.0,3499.0,0.0,2344.0,1464.0,231.0,116980.0,2.40960153745956,0.97,10.61,0.44,87.98,3.3,33.44282932050487,5.8,1.04,0.48,87.52,10.96,2.7487689862537072,69.47,9.9,19.43,1.2,9.911264968569604,4.66666666666667,82.5344444444444,63.93,23.11714285714286,0.0584999999999999,5.365,1.725,9.33,1.965,0.0575,0.165,55.64,10.36,0.072,1.93094642484886,0.315,109.73252401336828,0.4,95.85,1.17,0.98,1.09,0.0,0.0,0.66742275065484,1.0,58.81,2.35,3.6,0.08,0.004,0.022,0.105,2.55,10.45,0.06,0.13,0.014,28.063789385524423,0.0,0.0,0.0,0.0,0.0,0.0,0.0,0.0,0.0,0.0,0.0,0.0,0.0,2155.483922076324,6.0,1.3,4.05,75.0,26.1,10.0,75.0,29.0,10.0,123.5325,121.0,551.0,39.4049346879535,430.0,82.06611570247934
2024-09-26 15:00:00,2.63,1.3,1.33,1149.0,3500.0,0.0,2321.0,1447.0,228.0,115844.0,2.43391222787657,0.97,10.61,0.44,87.98,3.3,35.70227454396063,5.8,1.04,0.48,87.52,10.96,2.9344797374839056,69.47,9.9,19.43,1.2,10.58088415889058,4.66666666666667,82.5344444444444,63.93,23.11714285714286,0.0584999999999999,5.365,1.725,9.33,1.965,0.0575,0.165,55.64,10.36,0.072,1.93094642484886,0.315,117.14620976536094,0.4,95.85,1.17,0.98,1.09,0.0,0.0,0.7125147831363196,1.0,58.81,2.35,3.6,0.08,0.004,0.022,0.105,2.55,10.45,0.06,0.13,0.014,29.95981900286048,0.0,0.0,0.0,0.0,0.0,0.0,0.0,0.0,0.0,0.0,0.0,0.0,0.0,2155.483922076324,7.0,1.3,4.01,75.0,26.1,10.0,75.0,29.0,10.0,122.4725,113.0,543.0,39.9424598417646,430.0,87.61061946902655
2024-09-26 16:00:00,2.64,1.3,1.34,1149.0,3499.0,230.0,2289.0,1445.0,228.0,115865.0,2.43879758955775,0.95,10.74,0.42,87.89,2.9,35.82551559706363,6.0,1.03,0.46,87.43,11.08,2.94460929863306,69.68,9.98,19.2,1.14,10.617408423049069,4.66666666666667,82.5344444444444,63.93,23.04571428571429,0.0574999999999999,5.42,1.705,9.76,1.94,0.056,0.16,55.63,10.375,0.074,1.91433167095028,0.315,117.55058798615838,0.2,94.8,1.57,0.97,1.21,0.0,0.0,0.7149743203323897,1.0,58.65,2.01,3.3,0.04,0.007,0.024,0.088,2.3,11.33,0.05,0.12,0.01,30.06323761391119,0.0,0.0,0.0,0.0,0.0,0.0,0.0,0.0,0.0,0.0,0.0,0.0,0.0,2155.483922076324,7.0,1.3,4.33,75.0,26.1,10.0,75.0,29.0,10.0,122.7375,115.0,545.0,40.1909307875895,430.0,87.91304347826087
2024-09-26 17:00:00,2.66,1.3,1.36,1148.0,3498.0,0.0,2308.0,1419.0,227.0,116167.0,2.42576251213882,0.95,10.74,0.42,87.89,2.9,36.144437100895054,6.0,1.03,0.46,87.43,11.08,2.9708224377900305,69.68,9.98,19.2,1.14,10.711925411978289,4.66666666666667,82.5344444444444,63.93,23.04571428571429,0.0574999999999999,5.42,1.705,9.76,1.94,0.056,0.16,55.63,10.375,0.074,1.91433167095028,0.315,118.59703238959598,0.2,94.8,1.57,0.97,1.21,0.0,0.0,0.7213390768932122,1.0,58.65,2.01,3.3,0.04,0.007,0.024,0.088,2.3,11.33,0.05,0.12,0.01,30.33086287456916,0.0,0.0,0.0,0.0,0.0,0.0,0.0,0.0,0.0,0.0,0.0,0.0,0.0,2155.483922076324,7.0,1.3,4.16,75.0,26.1,10.0,75.0,29.0,10.0,122.7375,115.0,545.0,40.2473834443387,430.0,88.69565217391305
2024-09-26 18:00:00,2.66,1.3,1.36,1147.0,3502.0,450.0,2304.0,1424.0,227.0,116530.0,2.43265782815835,0.95,10.74,0.42,87.89,2.9,34.56564910077718,6.0,1.03,0.46,87.43,11.08,2.8410569969236765,69.68,9.98,19.2,1.14,10.24402881003701,4.66666666666667,82.5344444444444,63.93,23.04571428571429,0.0574999999999999,5.42,1.705,9.76,1.94,0.056,0.16,55.63,10.375,0.074,1.91433167095028,0.315,113.41671733686414,0.2,94.8,1.57,0.97,1.21,0.0,0.0,0.689831006220093,1.0,58.65,2.01,3.3,0.04,0.007,0.024,0.088,2.3,11.33,0.05,0.12,0.01,29.006011633811976,0.0,0.0,0.0,0.0,0.0,0.0,0.0,0.0,0.0,0.0,0.0,0.0,0.0,2155.483922076324,7.0,1.3,4.16,75.0,26.1,10.0,75.0,29.0,10.0,122.34,112.0,542.0,39.1066761701117,430.0,84.82142857142857
2024-09-26 19:00:00,2.66,1.3,1.36,1149.0,3501.0,0.0,2319.0,1441.0,230.0,117606.0,2.3981520322311,0.95,10.74,0.42,87.89,2.9,36.10900137824712,6.0,1.03,0.46,87.43,11.08,2.9679098667725894,69.68,9.98,19.2,1.14,10.701423524319486,4.66666666666667,82.5344444444444,63.93,23.04571428571429,0.0574999999999999,5.42,1.705,9.76,1.94,0.056,0.16,55.63,10.375,0.074,1.91433167095028,0.315,118.48076078921402,0.2,94.8,1.57,0.97,1.21,0.0,0.0,0.7206318817197873,1.0,58.65,2.01,3.3,0.04,0.007,0.024,0.088,2.3,11.33,0.05,0.12,0.01,30.301126734496044,0.0,0.0,0.0,0.0,0.0,0.0,0.0,0.0,0.0,0.0,0.0,0.0,0.0,2155.483922076324,7.0,1.3,4.04,75.0,26.1,10.0,75.0,29.0,10.0,122.7375,115.0,545.0,39.7463002114165,430.0,88.6086956521739
2024-09-26 20:00:00,2.66,1.3,1.36,1148.0,3499.0,0.0,2319.0,1456.0,232.0,118715.0,2.37440534395288,0.95,10.74,0.42,87.89,2.9,36.21126763045037,6.0,1.03,0.46,87.43,11.08,2.97631544453345,69.68,9.98,19.2,1.14,10.731731603615502,4.66666666666667,82.5344444444444,63.93,23.04571428571429,0.0574999999999999,5.42,1.705,9.76,1.94,0.056,0.16,55.63,10.375,0.074,1.91433167095028,0.315,118.81631654821106,0.2,94.8,1.57,0.97,1.21,0.0,0.0,0.7226728221764254,1.0,58.65,2.01,3.3,0.04,0.007,0.024,0.088,2.3,11.33,0.05,0.12,0.01,30.386944191373697,0.0,0.0,0.0,0.0,0.0,0.0,0.0,0.0,0.0,0.0,0.0,0.0,0.0,2155.483922076324,7.0,1.3,3.97,75.0,26.1,10.0,75.0,29.0,10.0,122.605,114.0,544.0,40.3598971722365,430.0,88.85964912280701
2024-09-26 21:00:00,2.62,1.3,1.32,1148.0,3500.0,0.0,2291.0,1490.0,234.0,118236.0,2.38470012919157,0.95,10.74,0.42,87.89,2.9,38.54085292064533,6.0,1.03,0.46,87.43,11.08,3.1677912235458003,69.68,9.98,19.2,1.14,11.42213781466678,4.66666666666667,82.5344444444444,63.93,23.04571428571429,0.0574999999999999,5.42,1.705,9.76,1.94,0.056,0.16,55.63,10.375,0.074,1.91433167095028,0.315,126.4601457035622,0.2,94.8,1.57,0.97,1.21,0.0,0.0,0.7691646487909176,1.0,58.65,2.01,3.3,0.04,0.007,0.024,0.088,2.3,11.33,0.05,0.12,0.01,32.34183234730978,0.0,0.0,0.0,0.0,0.0,0.0,0.0,0.0,0.0,0.0,0.0,0.0,0.0,2155.483922076324,8.0,1.3,4.07,75.0,26.1,10.0,75.0,29.0,10.0,123.135,118.0,548.0,39.5123106060606,430.0,94.57627118644068
2024-09-26 22:00:00,2.64,1.3,1.34,1149.0,3500.0,0.0,2309.0,1469.0,232.0,117993.0,2.38960851655497,0.95,10.74,0.42,87.89,2.9,35.962829022324385,6.0,1.03,0.46,87.43,11.08,2.9558955113256444,69.68,9.98,19.2,1.14,10.658103237726928,4.66666666666667,82.5344444444444,63.93,23.04571428571429,0.0574999999999999,5.42,1.705,9.76,1.94,0.056,0.16,55.63,10.375,0.074,1.91433167095028,0.315,118.00114043763844,0.2,94.8,1.57,0.97,1.21,0.0,0.0,0.7177147016294104,1.0,58.65,2.01,3.3,0.04,0.007,0.024,0.088,2.3,11.33,0.05,0.12,0.01,30.17846515669448,0.0,0.0,0.0,0.0,0.0,0.0,0.0,0.0,0.0,0.0,0.0,0.0,0.0,2155.483922076324,6.0,1.3,4.08,75.0,26.1,10.0,75.0,29.0,10.0,123.4,120.0,550.0,38.5453683961147,430.0,88.25
2024-09-27 00:00:00,2.68,1.3,1.38,1150.0,3499.0,0.0,2311.0,1410.0,227.0,116623.0,2.41697347176549,0.98,10.63,0.41,87.98,3.4,36.2285517972751,8.6,1.03,0.45,87.58,10.94,2.756306416554837,69.58,10.1,19.12,1.2,10.42676127469137,4.66666666666666,82.7777777777778,63.93,22.97428571428572,0.059,5.51,1.655,9.85,1.945,0.0565,0.16,55.62,10.38,0.072,1.883863636363635,0.305,116.28588011896984,0.3,95.79,1.28,0.61,1.34,0.0,0.0,0.5220246575780786,1.0,58.29,2.15,3.6,0.03,0.004,0.024,0.103,2.42,11.62,0.07,0.08,0.013,30.086252207549364,0.0,0.0,0.0,0.0,0.0,0.0,0.0,0.0,0.0,0.0,0.0,0.0,0.0,2133.9183255470343,7.0,1.3,4.0,82.0,26.45454545,11.0,60.0,28.5,8.0,124.5175,119.0,554.0,40.8242424242424,435.0,86.5546218487395
2024-09-27 01:00:00,2.63,1.3,1.33,1182.0,3499.0,0.0,2286.0,1474.0,237.0,117577.0,2.39737365049533,0.98,10.63,0.41,87.98,3.4,38.44577564333631,8.6,1.03,0.45,87.58,10.94,2.924995144385701,69.58,10.1,19.12,1.2,11.06488956270017,4.66666666666666,82.7777777777778,63.93,22.97428571428572,0.059,5.51,1.655,9.85,1.945,0.0565,0.16,55.62,10.38,0.072,1.883863636363635,0.305,123.40269306260474,0.3,95.79,1.28,0.61,1.34,0.0,0.0,0.5539730922130259,1.0,58.29,2.15,3.6,0.03,0.004,0.024,0.103,2.42,11.62,0.07,0.08,0.013,31.92756113445512,0.0,0.0,0.0,0.0,0.0,0.0,0.0,0.0,0.0,0.0,0.0,0.0,0.0,2133.9183255470343,7.0,1.3,4.36,82.0,26.45454545,11.0,60.0,28.5,8.0,125.3875,135.0,565.0,39.2626286808714,430.0,91.85185185185183
2024-09-27 02:00:00,2.59,1.3,1.29,1193.0,3501.0,0.0,2279.0,1510.0,240.0,116744.0,2.41584911741297,0.98,10.63,0.41,87.98,3.4,40.98815758104081,8.6,1.03,0.45,87.58,10.94,3.118422242643465,69.58,10.1,19.12,1.2,11.79660000152389,4.66666666666666,82.7777777777778,63.93,22.97428571428572,0.059,5.51,1.655,9.85,1.945,0.0565,0.16,55.62,10.38,0.072,1.883863636363635,0.305,131.56319373287377,0.3,95.79,1.28,0.61,1.34,0.0,0.0,0.5906067966980809,1.0,58.29,2.15,3.6,0.03,0.004,0.024,0.103,2.42,11.62,0.07,0.08,0.013,34.038899854636824,0.0,0.0,0.0,0.0,0.0,0.0,0.0,0.0,0.0,0.0,0.0,0.0,0.0,2133.9183255470343,7.0,1.3,4.73,82.0,26.45454545,11.0,60.0,28.5,8.0,125.3875,135.0,565.0,39.586305278174,430.0,97.92592592592592
2024-09-27 03:00:00,2.61,1.3,1.31,1199.0,3499.0,0.0,2305.0,1484.0,240.0,116832.0,2.41265222547913,0.98,10.63,0.41,87.98,3.4,37.94970111890617,8.6,1.03,0.45,87.58,10.94,2.8872532715549184,69.58,10.1,19.12,1.2,10.9221167941492,4.66666666666666,82.7777777777778,63.93,22.97428571428572,0.059,5.51,1.655,9.85,1.945,0.0565,0.16,55.62,10.38,0.072,1.883863636363635,0.305,121.81040024889371,0.3,95.79,1.28,0.61,1.34,0.0,0.0,0.5468250523135031,1.0,58.29,2.15,3.6,0.03,0.004,0.024,0.103,2.42,11.62,0.07,0.08,0.013,31.51559260368796,0.0,0.0,0.0,0.0,0.0,0.0,0.0,0.0,0.0,0.0,0.0,0.0,0.0,2133.9183255470343,7.0,1.3,4.18,82.0,26.45454545,11.0,60.0,28.5,8.0,125.3875,135.0,565.0,39.3085484252901,430.0,90.66666666666669
2024-09-27 04:00:00,2.62,1.3,1.32,1165.0,3500.0,0.0,2305.0,1476.0,234.0,116747.0,2.41509743925871,0.98,10.63,0.41,87.98,3.4,36.83353343893834,8.6,1.03,0.45,87.58,10.94,2.802334057685656,69.58,10.1,19.12,1.2,10.600878064909516,4.66666666666666,82.7777777777778,63.93,22.97428571428572,0.059,5.51,1.655,9.85,1.945,0.0565,0.16,55.62,10.38,0.072,1.883863636363635,0.305,118.2277414180439,0.3,95.79,1.28,0.61,1.34,0.0,0.0,0.5307419625395765,1.0,58.29,2.15,3.6,0.03,0.004,0.024,0.103,2.42,11.62,0.07,0.08,0.013,30.58866340946184,0.0,0.0,0.0,0.0,0.0,0.0,0.0,0.0,0.0,0.0,0.0,0.0,0.0,2133.9183255470343,7.0,1.3,4.55,82.0,26.45454545,11.0,60.0,28.5,8.0,124.0625,125.0,555.0,39.1971664698937,430.0,88.0
2024-09-27 05:00:00,2.66,1.3,1.36,1149.0,3500.0,0.0,2316.0,1431.0,228.0,116801.0,2.41398151586844,0.98,10.63,0.41,87.98,3.4,36.27544959895442,8.6,1.03,0.45,87.58,10.94,2.7598744507510244,69.58,10.1,19.12,1.2,10.440258700289675,4.66666666666666,82.7777777777778,63.93,22.97428571428572,0.059,5.51,1.655,9.85,1.945,0.0565,0.16,55.62,10.38,0.072,1.883863636363635,0.305,116.436412002619,0.3,95.79,1.28,0.61,1.34,0.0,0.0,0.5227004176526133,1.0,58.29,2.15,3.6,0.03,0.004,0.024,0.103,2.42,11.62,0.07,0.08,0.013,30.12519881234878,0.0,0.0,0.0,0.0,0.0,0.0,0.0,0.0,0.0,0.0,0.0,0.0,0.0,2133.9183255470343,7.0,1.3,4.5,82.0,26.45454545,11.0,60.0,28.5,8.0,124.65,120.0,555.0,39.3715781956677,435.0,86.66666666666667
2024-09-27 06:00:00,2.63,1.3,1.33,1150.0,3499.0,0.0,2314.0,1466.0,231.0,116789.0,2.41354002275896,0.98,10.63,0.41,87.98,3.4,36.97305439893432,8.6,1.03,0.45,87.58,10.94,2.8129489594193133,69.58,10.1,19.12,1.2,10.641032906064476,4.66666666666666,82.7777777777778,63.93,22.97428571428572,0.059,5.51,1.655,9.85,1.945,0.0565,0.16,55.62,10.38,0.072,1.883863636363635,0.305,118.67557377190012,0.3,95.79,1.28,0.61,1.34,0.0,0.0,0.5327523487613173,1.0,58.29,2.15,3.6,0.03,0.004,0.024,0.103,2.42,11.62,0.07,0.08,0.013,30.704529558740106,0.0,0.0,0.0,0.0,0.0,0.0,0.0,0.0,0.0,0.0,0.0,0.0,0.0,2133.9183255470343,7.0,1.3,4.24,82.0,26.45454545,11.0,60.0,28.5,8.0,124.65,120.0,555.0,38.9020350212967,435.0,88.33333333333333
2024-09-27 07:00:00,2.66,1.3,1.36,1154.0,3499.0,0.0,2298.0,1425.0,229.0,116607.0,2.41730492283736,0.98,10.63,0.41,87.98,3.4,36.76377295894035,8.6,1.03,0.45,87.58,10.94,2.7970266068188265,69.58,10.1,19.12,1.2,10.580800644332037,4.66666666666666,82.7777777777778,63.93,22.97428571428572,0.059,5.51,1.655,9.85,1.945,0.0565,0.16,55.62,10.38,0.072,1.883863636363635,0.305,118.0038252411158,0.3,95.79,1.28,0.61,1.34,0.0,0.0,0.5297367694287061,1.0,58.29,2.15,3.6,0.03,0.004,0.024,0.103,2.42,11.62,0.07,0.08,0.013,30.530730334822703,0.0,0.0,0.0,0.0,0.0,0.0,0.0,0.0,0.0,0.0,0.0,0.0,0.0,2133.9183255470343,7.0,1.3,4.42,82.0,26.45454545,11.0,60.0,28.5,8.0,124.65,120.0,555.0,39.1720507298397,435.0,87.83333333333333
2024-09-27 08:00:00,2.66,1.3,1.36,1176.0,3499.0,0.0,2321.0,1438.0,233.0,117109.0,2.40694877773631,0.97,10.4,0.41,88.22,3.5,37.8078929300578,6.8,1.03,0.44,87.82,10.71,2.876464355038741,69.4,9.2,20.16,1.24,10.88130367690973,4.66666666666666,82.7777777777778,63.93,22.90285714285714,0.0565,5.355,1.615,9.205,1.905,0.061,0.155,55.865,10.25,0.073,1.91450067683548,0.29,121.35522638103986,0.3,95.71,1.22,0.93,1.11,0.0,0.0,0.5447817089405862,1.0,58.65,1.94,4.0,0.08,0.004,0.018,0.097,2.19,11.18,0.08,0.36,0.026,31.39782700933956,0.0,0.0,0.0,0.0,0.0,0.0,0.0,0.0,0.0,0.0,0.0,0.0,0.0,2133.9183255470343,7.0,1.3,4.46,82.0,26.45454545,11.0,60.0,28.5,8.0,124.915,122.0,557.0,38.9195678271308,435.0,90.32786885245902
2024-09-27 09:00:00,2.68,1.3,1.38,1172.0,3499.0,0.0,2317.0,1411.0,231.0,116769.0,2.41395317438564,0.97,10.4,0.41,88.22,3.5,37.60204233334242,6.8,1.03,0.44,87.82,10.71,2.860803024612033,69.4,9.2,20.16,1.24,10.822058829304051,4.66666666666666,82.7777777777778,63.93,22.90285714285714,0.0565,5.355,1.615,9.205,1.905,0.061,0.155,55.865,10.25,0.073,1.91450067683548,0.29,120.694490121252,0.3,95.71,1.22,0.93,1.11,0.0,0.0,0.5418155653347391,1.0,58.65,1.94,4.0,0.08,0.004,0.018,0.097,2.19,11.18,0.08,0.36,0.026,31.226876953027364,0.0,0.0,0.0,0.0,0.0,0.0,0.0,0.0,0.0,0.0,0.0,0.0,0.0,2133.9183255470343,7.0,1.3,4.46,82.0,26.45454545,11.0,60.0,28.5,8.0,124.915,122.0,557.0,38.7391722810395,435.0,89.8360655737705
2024-09-27 10:00:00,2.66,1.3,1.36,1168.0,3500.0,0.0,2304.0,1432.0,231.0,116396.0,2.42237616543549,0.97,10.4,0.41,88.22,3.5,38.27338974609683,6.8,1.03,0.44,87.82,10.71,2.911879843577004,69.4,9.2,20.16,1.24,11.015276025628708,4.66666666666666,82.7777777777778,63.93,22.90285714285714,0.0565,5.355,1.615,9.205,1.905,0.061,0.155,55.865,10.25,0.073,1.91450067683548,0.29,122.84937130984017,0.3,95.71,1.22,0.93,1.11,0.0,0.0,0.5514891483479417,1.0,58.65,1.94,4.0,0.08,0.004,0.018,0.097,2.19,11.18,0.08,0.36,0.026,31.784402070013524,0.0,0.0,0.0,0.0,0.0,0.0,0.0,0.0,0.0,0.0,0.0,0.0,0.0,2133.9183255470343,7.0,1.3,4.53,82.0,26.45454545,11.0,60.0,28.5,8.0,125.3125,125.0,560.0,39.8508898508899,435.0,91.44
2024-09-27 11:00:00,2.64,1.3,1.34,1178.0,3500.0,0.0,2299.0,1449.0,234.0,116259.0,2.42522906800282,0.97,10.4,0.41,88.22,3.5,38.12141922351661,6.8,1.03,0.44,87.82,10.71,2.900317765996343,69.4,9.2,20.16,1.24,10.971538137109151,4.66666666666666,82.7777777777778,63.93,22.90285714285714,0.0565,5.355,1.615,9.205,1.905,0.061,0.155,55.865,10.25,0.073,1.91450067683548,0.29,122.36157853056292,0.3,95.71,1.22,0.93,1.11,0.0,0.0,0.5492993738171842,1.0,58.65,1.94,4.0,0.08,0.004,0.018,0.097,2.19,11.18,0.08,0.36,0.026,31.65819709510736,0.0,0.0,0.0,0.0,0.0,0.0,0.0,0.0,0.0,0.0,0.0,0.0,0.0,2133.9183255470343,7.0,1.3,4.48,82.0,26.45454545,11.0,60.0,28.5,8.0,125.975,130.0,565.0,40.7495822391979,435.0,91.07692307692308
2024-09-27 12:00:00,2.68,1.3,1.38,1165.0,3499.0,0.0,2305.0,1409.0,230.0,116727.0,2.41482125337793,0.97,10.4,0.41,88.22,3.5,37.930233077976496,6.8,1.03,0.44,87.82,10.71,2.885772122475803,69.4,9.2,20.16,1.24,10.91651379305781,4.66666666666666,82.7777777777778,63.93,22.90285714285714,0.0565,5.355,1.615,9.205,1.905,0.061,0.155,55.865,10.25,0.073,1.91450067683548,0.29,121.74791201347192,0.3,95.71,1.22,0.93,1.11,0.0,0.0,0.5465445333058183,1.0,58.65,1.94,4.0,0.08,0.004,0.018,0.097,2.19,11.18,0.08,0.36,0.026,31.499425234021224,0.0,0.0,0.0,0.0,0.0,0.0,0.0,0.0,0.0,0.0,0.0,0.0,0.0,2133.9183255470343,6.0,1.3,4.47,82.0,26.45454545,11.0,60.0,28.5,8.0,125.8425,129.0,564.0,40.6457739791073,435.0,90.62015503875968
2024-09-27 13:00:00,2.66,1.3,1.36,1149.0,3500.0,0.0,2352.0,1443.0,230.0,117717.0,2.39520804046552,0.97,10.4,0.41,88.22,3.5,34.36979746242398,6.8,1.03,0.44,87.82,10.71,2.614890427071796,69.4,9.2,20.16,1.24,9.891802333295097,4.66666666666666,82.7777777777778,63.93,22.90285714285714,0.0565,5.355,1.615,9.205,1.905,0.061,0.155,55.865,10.25,0.073,1.91450067683548,0.29,110.3196774133632,0.3,95.71,1.22,0.93,1.11,0.0,0.0,0.4952414838922508,1.0,58.65,1.94,4.0,0.08,0.004,0.018,0.097,2.19,11.18,0.08,0.36,0.026,28.542636773426143,0.0,0.0,0.0,0.0,0.0,0.0,0.0,0.0,0.0,0.0,0.0,0.0,0.0,2133.9183255470343,7.0,1.3,4.05,82.0,26.45454545,11.0,60.0,28.5,8.0,125.0475,123.0,558.0,39.9761904761905,435.0,82.11382113821138
2024-09-27 14:00:00,2.69,1.3,1.39,1151.0,3499.0,0.0,2346.0,1394.0,226.0,116600.0,2.41744996126899,0.97,10.4,0.41,88.22,3.5,33.55911232469644,6.8,1.03,0.44,87.82,10.71,2.5532126470868906,69.4,9.2,20.16,1.24,9.658483031786025,4.66666666666666,82.7777777777778,63.93,22.90285714285714,0.0565,5.355,1.615,9.205,1.905,0.061,0.155,55.865,10.25,0.073,1.91450067683548,0.29,107.7175520160376,0.3,95.71,1.22,0.93,1.11,0.0,0.0,0.4835601549284556,1.0,58.65,1.94,4.0,0.08,0.004,0.018,0.097,2.19,11.18,0.08,0.36,0.026,27.86939767595779,0.0,0.0,0.0,0.0,0.0,0.0,0.0,0.0,0.0,0.0,0.0,0.0,0.0,2133.9183255470343,7.0,1.3,4.11,82.0,26.45454545,11.0,60.0,28.5,8.0,124.2225,113.0,550.0,39.1325185717709,437.0,80.17699115044248
2024-09-27 15:00:00,2.61,1.3,1.31,1157.0,3500.0,0.0,2322.0,1480.0,233.0,116730.0,2.41544896203311,0.97,10.4,0.41,88.22,3.5,37.23389793283984,6.8,1.03,0.44,87.82,10.71,2.832794210486586,69.4,9.2,20.16,1.24,10.716105000397665,4.66666666666666,82.7777777777778,63.93,22.90285714285714,0.0565,5.355,1.615,9.205,1.905,0.061,0.155,55.865,10.25,0.073,1.91450067683548,0.29,119.5128255638922,0.3,95.71,1.22,0.93,1.11,0.0,0.0,0.5365108969150068,1.0,58.65,1.94,4.0,0.08,0.004,0.018,0.097,2.19,11.18,0.08,0.36,0.026,30.92114888130381,0.0,0.0,0.0,0.0,0.0,0.0,0.0,0.0,0.0,0.0,0.0,0.0,0.0,2133.9183255470343,7.0,1.3,4.22,82.0,26.45454545,11.0,60.0,28.5,8.0,123.9875,115.0,550.0,40.4829545454545,435.0,88.95652173913044
2024-09-27 16:00:00,2.65,1.3,1.35,1152.0,3499.0,0.0,2315.0,1450.0,231.0,117452.0,2.39992364526888,0.94,10.6,0.43,88.03,3.3,37.12470761632125,5.9,1.04,0.46,87.68,10.82,2.824486896086333,69.44,9.68,19.78,1.1,10.68467947253726,4.66666666666666,82.7777777777778,63.93,22.83142857142857,0.056,5.385,1.63,9.415,1.87,0.055,0.16,55.71,10.45,0.078,1.940568724955345,0.315,119.16234806956994,0.3,95.22,1.88,0.7899999999999999,1.3,0.0,0.0,0.5349375511762531,1.0,58.51,2.15,3.8,0.03,0.006,0.021,0.077,2.06,11.72,0.05,0.08,0.01,30.83047102534692,0.0,0.0,0.0,0.0,0.0,0.0,0.0,0.0,0.0,0.0,0.0,0.0,0.0,2133.9183255470343,7.0,1.3,4.28,82.0,26.45454545,11.0,60.0,28.5,8.0,123.9875,115.0,550.0,39.3975332068311,435.0,88.69565217391305
2024-09-27 17:00:00,2.64,1.29,1.35,1150.0,3499.0,0.0,2306.0,1457.0,232.0,117752.0,2.39381274804255,0.94,10.6,0.43,88.03,3.3,38.76256236410013,5.9,1.04,0.46,87.68,10.82,2.9490966120901416,69.44,9.68,19.78,1.1,11.156062390443315,4.66666666666666,82.7777777777778,63.93,22.83142857142857,0.056,5.385,1.63,9.415,1.87,0.055,0.16,55.71,10.45,0.078,1.940568724955345,0.315,124.41951048440389,0.3,95.22,1.88,0.7899999999999999,1.3,0.0,0.0,0.5585377372575582,1.0,58.51,2.15,3.8,0.03,0.006,0.021,0.077,2.06,11.72,0.05,0.08,0.01,32.190638864700446,0.0,0.0,0.0,0.0,0.0,0.0,0.0,0.0,0.0,0.0,0.0,0.0,0.0,2133.9183255470343,8.0,1.3,4.3,82.0,26.45454545,11.0,60.0,28.5,8.0,123.9875,115.0,550.0,38.9221556886228,435.0,92.6086956521739
2024-09-27 18:00:00,2.66,1.29,1.37,1149.0,3499.0,0.0,2305.0,1440.0,232.0,118501.0,2.37869085641668,0.94,10.6,0.43,88.03,3.3,38.76256236410013,5.9,1.04,0.46,87.68,10.82,2.9490966120901416,69.44,9.68,19.78,1.1,11.156062390443315,4.66666666666666,82.7777777777778,63.93,22.83142857142857,0.056,5.385,1.63,9.415,1.87,0.055,0.16,55.71,10.45,0.078,1.940568724955345,0.315,124.41951048440389,0.3,95.22,1.88,0.7899999999999999,1.3,0.0,0.0,0.5585377372575582,1.0,58.51,2.15,3.8,0.03,0.006,0.021,0.077,2.06,11.72,0.05,0.08,0.01,32.190638864700446,0.0,0.0,0.0,0.0,0.0,0.0,0.0,0.0,0.0,0.0,0.0,0.0,0.0,2133.9183255470343,7.0,1.3,4.14,82.0,26.45454545,11.0,60.0,28.5,8.0,123.9875,115.0,550.0,40.264361972547,435.0,92.6086956521739
2024-09-27 19:00:00,2.64,1.28,1.36,1148.0,3499.0,0.0,2320.0,1458.0,233.0,118540.0,2.37790869946266,0.94,10.6,0.43,88.03,3.3,36.68794635024688,5.9,1.04,0.46,87.68,10.82,2.7912576384853174,69.44,9.68,19.78,1.1,10.558977361095646,4.66666666666666,82.7777777777778,63.93,22.83142857142857,0.056,5.385,1.63,9.415,1.87,0.055,0.16,55.71,10.45,0.078,1.940568724955345,0.315,117.76043809228088,0.3,95.22,1.88,0.7899999999999999,1.3,0.0,0.0,0.5286441682212383,1.0,58.51,2.15,3.8,0.03,0.006,0.021,0.077,2.06,11.72,0.05,0.08,0.01,30.467759601519305,0.0,0.0,0.0,0.0,0.0,0.0,0.0,0.0,0.0,0.0,0.0,0.0,0.0,2133.9183255470343,7.0,1.3,4.13,82.0,26.45454545,11.0,60.0,28.5,8.0,123.9875,115.0,550.0,39.9714149595045,435.0,87.65217391304348
2024-09-27 20:00:00,2.65,1.3,1.35,1149.0,3499.0,0.0,2320.0,1456.0,232.0,117974.0,2.38931068160642,0.94,10.6,0.43,88.03,3.3,36.396772172863976,5.9,1.04,0.46,87.68,10.82,2.76910480008464,69.44,9.68,19.78,1.1,10.475175953467902,4.66666666666666,82.7777777777778,63.93,22.83142857142857,0.056,5.385,1.63,9.415,1.87,0.055,0.16,55.71,10.45,0.078,1.940568724955345,0.315,116.82583144075484,0.3,95.22,1.88,0.7899999999999999,1.3,0.0,0.0,0.5244485795845618,1.0,58.51,2.15,3.8,0.03,0.006,0.021,0.077,2.06,11.72,0.05,0.08,0.01,30.22595198563423,0.0,0.0,0.0,0.0,0.0,0.0,0.0,0.0,0.0,0.0,0.0,0.0,0.0,2133.9183255470343,7.0,1.3,4.06,82.0,26.45454545,11.0,60.0,28.5,8.0,123.9875,115.0,550.0,39.7273379574264,435.0,86.95652173913044
2024-09-27 21:00:00,2.69,1.3,1.39,1149.0,3499.0,0.0,2306.0,1424.0,230.0,118270.0,2.38333420249214,0.94,10.6,0.43,88.03,3.3,36.90329391893633,5.9,1.04,0.46,87.68,10.82,2.807641508552485,69.44,9.68,19.78,1.1,10.620955485486997,4.66666666666666,82.7777777777778,63.93,22.83142857142857,0.056,5.385,1.63,9.415,1.87,0.055,0.16,55.71,10.45,0.078,1.940568724955345,0.315,118.45165759497202,0.3,95.22,1.88,0.7899999999999999,1.3,0.0,0.0,0.531747155650447,1.0,58.51,2.15,3.8,0.03,0.006,0.021,0.077,2.06,11.72,0.05,0.08,0.01,30.64659648410097,0.0,0.0,0.0,0.0,0.0,0.0,0.0,0.0,0.0,0.0,0.0,0.0,0.0,2133.9183255470343,7.0,1.3,4.04,82.0,26.45454545,11.0,60.0,28.5,8.0,124.65,120.0,555.0,40.3020292590845,435.0,88.16666666666667
2024-09-27 22:00:00,2.68,1.3,1.38,1148.0,3500.0,0.0,2313.0,1424.0,229.0,117734.0,2.39486238394974,0.94,10.6,0.43,88.03,3.3,36.875043807201614,5.9,1.04,0.46,87.68,10.82,2.8054922102675706,69.44,9.68,19.78,1.1,10.612824959798596,4.66666666666666,82.7777777777778,63.93,22.83142857142857,0.056,5.385,1.63,9.415,1.87,0.055,0.16,55.71,10.45,0.078,1.940568724955345,0.315,118.36098079605073,0.3,95.22,1.88,0.7899999999999999,1.3,0.0,0.0,0.5313400939774499,1.0,58.51,2.15,3.8,0.03,0.006,0.021,0.077,2.06,11.72,0.05,0.08,0.01,30.62313598280083,0.0,0.0,0.0,0.0,0.0,0.0,0.0,0.0,0.0,0.0,0.0,0.0,0.0,2133.9183255470343,7.0,1.3,3.99,82.0,26.45454545,11.0,60.0,28.5,8.0,124.7825,121.0,556.0,41.4450458931513,435.0,88.09917355371901
2024-09-27 23:00:00,2.66,1.3,1.36,1149.0,3499.0,0.0,2308.0,1445.0,230.0,117774.0,2.39336584010382,0.97,10.48,0.4,88.15,3.5,35.27136329395613,6.9,1.05,0.45,87.58,10.92,2.8456633870667587,69.81,9.74,19.29,1.16,10.15302125513447,4.62111111111111,82.8,62.39,22.76,0.0584999999999999,5.51,1.62,9.36,1.95,0.056,0.165,55.495,10.58,0.0775,1.920105401844535,0.305,116.0960657603854,0.3,96.11,1.12,0.56,1.28,0.0,0.0,1.373255463865414,1.0,58.12,2.42,4.2,0.03,0.004,0.018,0.101,2.33,11.6,0.16,0.07,0.043,29.918910273342178,0.0,0.0,0.0,0.0,0.0,0.0,0.0,0.0,0.0,0.0,0.0,0.0,0.0,2133.9183255470343,7.0,1.3,3.99,82.0,26.45454545,11.0,60.0,28.5,8.0,124.65,120.0,555.0,41.0906481702942,435.0,86.75
2024-09-28 00:00:00,2.67,1.3,1.37,1156.0,3500.0,0.0,2313.0,1427.0,230.0,116889.0,2.41216518200472,0.97,10.48,0.4,88.15,3.5,35.35046547034149,6.9,1.05,0.45,87.58,10.92,2.852045282920943,69.81,9.74,19.29,1.16,10.175791173934453,4.62111111111111,82.8,62.39,22.76,0.0584999999999999,5.51,1.62,9.36,1.95,0.056,0.165,55.495,10.58,0.0775,1.920105401844535,0.305,116.35643141154804,0.3,96.11,1.12,0.56,1.28,0.0,0.0,1.3763352284613988,1.0,58.12,2.42,4.2,0.03,0.004,0.018,0.101,2.33,11.6,0.16,0.07,0.043,29.98600864144255,0.0,0.0,0.0,0.0,0.0,0.0,0.0,0.0,0.0,0.0,0.0,0.0,0.0,2106.6451980897755,7.0,1.3,4.03,82.0,26.45454545,11.0,60.0,28.5,8.0,122.15,120.0,545.0,40.4694167852063,425.0,85.83333333333333
2024-09-28 01:00:00,2.67,1.3,1.37,1148.0,3500.0,0.0,2303.0,1420.0,228.0,116949.0,2.4109283388787,0.97,10.48,0.4,88.15,3.5,36.521912332192656,6.9,1.05,0.45,87.58,10.92,2.946556612604514,69.81,9.74,19.29,1.16,10.512997444883254,4.62111111111111,82.8,62.39,22.76,0.0584999999999999,5.51,1.62,9.36,1.95,0.056,0.165,55.495,10.58,0.0775,1.920105401844535,0.305,120.21226116144528,0.3,96.11,1.12,0.56,1.28,0.0,0.0,1.4219443474018272,1.0,58.12,2.42,4.2,0.03,0.004,0.018,0.101,2.33,11.6,0.16,0.07,0.043,30.979687656841392,0.0,0.0,0.0,0.0,0.0,0.0,0.0,0.0,0.0,0.0,0.0,0.0,0.0,2106.6451980897755,7.0,1.3,3.97,82.0,26.45454545,11.0,60.0,28.5,8.0,124.7825,121.0,556.0,40.0967351874244,435.0,88.67768595041322
2024-09-28 02:00:00,2.68,1.3,1.38,1149.0,3499.0,0.0,2320.0,1410.0,229.0,117745.0,2.39395498102591,0.97,10.48,0.4,88.15,3.5,36.25688766188871,6.9,1.05,0.45,87.58,10.92,2.925174649149685,69.81,9.74,19.29,1.16,10.436708896343028,4.62111111111111,82.8,62.39,22.76,0.0584999999999999,5.51,1.62,9.36,1.95,0.056,0.165,55.495,10.58,0.0775,1.920105401844535,0.305,119.33992965286978,0.3,96.11,1.12,0.56,1.28,0.0,0.0,1.4116258753450246,1.0,58.12,2.42,4.2,0.03,0.004,0.018,0.101,2.33,11.6,0.16,0.07,0.043,30.7548806578898,0.0,0.0,0.0,0.0,0.0,0.0,0.0,0.0,0.0,0.0,0.0,0.0,0.0,2106.6451980897755,7.0,1.3,4.0,82.0,26.45454545,11.0,60.0,28.5,8.0,124.2525,117.0,552.0,39.7200772200772,435.0,88.03418803418803
2024-09-28 03:00:00,2.69,1.3,1.39,1155.0,3499.0,0.0,2318.0,1421.0,230.0,118118.0,2.38639946590536,0.97,10.48,0.4,88.15,3.5,36.29865139623679,6.9,1.05,0.45,87.58,10.92,2.928544111473866,69.81,9.74,19.29,1.16,10.448730775934012,4.62111111111111,82.8,62.39,22.76,0.0584999999999999,5.51,1.62,9.36,1.95,0.056,0.165,55.495,10.58,0.0775,1.920105401844535,0.305,119.47739542670064,0.3,96.11,1.12,0.56,1.28,0.0,0.0,1.4132519048213148,1.0,58.12,2.42,4.2,0.03,0.004,0.018,0.101,2.33,11.6,0.16,0.07,0.043,30.79030671755826,0.0,0.0,0.0,0.0,0.0,0.0,0.0,0.0,0.0,0.0,0.0,0.0,0.0,2106.6451980897755,7.0,1.3,3.92,82.0,26.45454545,11.0,60.0,28.5,8.0,124.385,118.0,553.0,39.6668276195075,435.0,88.13559322033899
2024-09-28 04:00:00,2.67,1.3,1.37,1148.0,3500.0,283.0,2300.0,1419.0,228.0,116719.0,2.42298320391823,0.97,10.48,0.4,88.15,3.5,36.228846297397865,6.9,1.05,0.45,87.58,10.92,2.9229122958748777,69.81,9.74,19.29,1.16,10.428637062903368,4.62111111111111,82.8,62.39,22.76,0.0584999999999999,5.51,1.62,9.36,1.95,0.056,0.165,55.495,10.58,0.0775,1.920105401844535,0.305,119.2476312047262,0.3,96.11,1.12,0.56,1.28,0.0,0.0,1.4105341126966582,1.0,58.12,2.42,4.2,0.03,0.004,0.018,0.101,2.33,11.6,0.16,0.07,0.043,30.73109458925526,0.0,0.0,0.0,0.0,0.0,0.0,0.0,0.0,0.0,0.0,0.0,0.0,0.0,2106.6451980897755,7.0,1.3,4.16,82.0,26.45454545,11.0,60.0,28.5,8.0,124.385,118.0,553.0,39.1878904372898,435.0,87.96610169491525
2024-09-28 05:00:00,2.69,1.3,1.39,1149.0,3500.0,190.0,2298.0,1398.0,227.0,116994.0,2.41487922496656,0.97,10.48,0.4,88.15,3.5,36.29865139623679,6.9,1.05,0.45,87.58,10.92,2.928544111473866,69.81,9.74,19.29,1.16,10.448730775934012,4.62111111111111,82.8,62.39,22.76,0.0584999999999999,5.51,1.62,9.36,1.95,0.056,0.165,55.495,10.58,0.0775,1.920105401844535,0.305,119.47739542670064,0.3,96.11,1.12,0.56,1.28,0.0,0.0,1.4132519048213148,1.0,58.12,2.42,4.2,0.03,0.004,0.018,0.101,2.33,11.6,0.16,0.07,0.043,30.79030671755826,0.0,0.0,0.0,0.0,0.0,0.0,0.0,0.0,0.0,0.0,0.0,0.0,0.0,2106.6451980897755,7.0,1.3,4.0,82.0,26.45454545,11.0,60.0,28.5,8.0,124.385,118.0,553.0,39.6630565583634,435.0,88.13559322033899
2024-09-28 06:00:00,2.67,1.3,1.37,1149.0,3499.0,480.0,2290.0,1368.0,222.0,113786.0,2.4902653896687,0.97,10.48,0.4,88.15,3.5,36.001377958077946,6.9,1.05,0.45,87.58,10.92,2.9045603450436923,69.81,9.74,19.29,1.16,10.36315927388972,4.62111111111111,82.8,62.39,22.76,0.0584999999999999,5.51,1.62,9.36,1.95,0.056,0.165,55.495,10.58,0.0775,1.920105401844535,0.305,118.49891675725782,0.3,96.11,1.12,0.56,1.28,0.0,0.0,1.401677859049071,1.0,58.12,2.42,4.2,0.03,0.004,0.018,0.101,2.33,11.6,0.16,0.07,0.043,30.5381447228886,0.0,0.0,0.0,0.0,0.0,0.0,0.0,0.0,0.0,0.0,0.0,0.0,0.0,2106.6451980897755,6.0,1.3,4.13,82.0,26.45454545,11.0,60.0,28.5,8.0,122.87,116.0,546.0,39.6676300578035,430.0,87.41379310344827
2024-09-28 07:00:00,2.68,1.3,1.38,1145.0,3500.0,0.0,2316.0,1395.0,224.0,115765.0,2.43557221621911,0.97,10.48,0.4,88.15,3.5,35.621419472413606,6.9,1.05,0.45,87.58,10.92,2.8739056197854365,69.81,9.74,19.29,1.16,10.253786507408655,4.62111111111111,82.8,62.39,22.76,0.0584999999999999,5.51,1.62,9.36,1.95,0.056,0.165,55.495,10.58,0.0775,1.920105401844535,0.305,117.24827937842244,0.3,96.11,1.12,0.56,1.28,0.0,0.0,1.3868845531557887,1.0,58.12,2.42,4.2,0.03,0.004,0.018,0.101,2.33,11.6,0.16,0.07,0.043,30.21584519209234,0.0,0.0,0.0,0.0,0.0,0.0,0.0,0.0,0.0,0.0,0.0,0.0,0.0,2106.6451980897755,7.0,1.3,3.95,82.0,26.45454545,11.0,60.0,28.5,8.0,122.605,114.0,544.0,39.2599711677078,430.0,86.49122807017544
2024-09-28 08:00:00,2.7,1.3,1.4,1150.0,3500.0,0.0,2349.0,1362.0,221.0,114690.0,2.45838781617611,0.95,10.4,0.42,88.23,3.2,33.73426590161802,5.9,1.03,0.46,87.71,10.8,2.7216516856964903,69.43,9.48,19.89,1.2,9.710560827235597,4.62111111111111,82.8,62.39,22.76,0.055,5.550000000000001,1.66,9.505,1.88,0.0615,0.16,55.435,10.62,0.079,1.913582852967445,0.315,111.036693417622,0.5,94.04,2.92,1.05,1.16,0.0,0.0,1.3134101050418927,1.0,58.38,2.05,3.4,0.14,0.003,0.025,0.098,2.52,11.24,0.07,0.22,0.014,28.61506844053635,0.0,0.0,0.0,0.0,0.0,0.0,0.0,0.0,0.0,0.0,0.0,0.0,0.0,2106.6451980897755,7.0,1.3,3.85,82.0,26.45454545,11.0,60.0,28.5,8.0,122.075,110.0,540.0,39.8940014454348,430.0,81.9090909090909
2024-09-28 09:00:00,2.71,1.3,1.41,1148.0,3499.0,246.0,2349.0,1387.0,226.0,117193.0,2.41152037160761,0.95,10.4,0.42,88.23,3.2,33.58450223501817,5.9,1.03,0.46,87.71,10.8,2.7095688813204792,69.43,9.48,19.89,1.2,9.667450679278945,4.62111111111111,82.8,62.39,22.76,0.055,5.550000000000001,1.66,9.505,1.88,0.0615,0.16,55.435,10.62,0.079,1.913582852967445,0.315,110.54374472320416,0.5,94.04,2.92,1.05,1.16,0.0,0.0,1.3075792055744484,1.0,58.38,2.05,3.4,0.14,0.003,0.025,0.098,2.52,11.24,0.07,0.22,0.014,28.48803151072265,0.0,0.0,0.0,0.0,0.0,0.0,0.0,0.0,0.0,0.0,0.0,0.0,0.0,2106.6451980897755,6.0,1.3,3.86,82.0,26.45454545,11.0,60.0,28.5,8.0,122.075,110.0,540.0,39.5588587868617,430.0,81.54545454545455
