Repository: saikumar-voptimai/evonith_bf_webapp

# Evonith BF2 — Blast Furnace Intelligence Platform

Monitoring, modelling and optimisation of **Blast Furnace 2 (BF2)** at Evonith Steel: live telemetry from InfluxDB,
manual plant reports from Neon PostgreSQL, a two-zone energy model of the furnace, blend and fuel optimisers, a
conversational assistant (FurnaceMind) and a live digital twin evaluated every hour.

The platform has three deployable parts that share one Python service layer, plus the shared data library:

| Part | Path | What it is |
|---|---|---|
| **Streamlit app** (legacy) | `src/app.py`, `src/custom_pages/` | The original 11-page dashboard; still the home of the model pages. Served under `/legacy` in production |

File: src/data/V13_df_filtered.csv (part 105 of 268)
NM3/HR.,STEAMKGS/HR.,RAFTOC,PERMEABILITYKGS/HR.,TUYEREVELOCITYM/S,HOT BLAST VOLUMENM3/HR.,O2 ENRICHMENT %,COKE_VM%,COKE_ASH%,COKE_IM%,COKE_FC%,COKE_MOIST%,COKE_CALC_MT,NUTCOKE_MOIST%,NUTCOKE_VM%,NUTCOKE_IM%,NUTCOKE_FC%,NUTCOKE_ASH%,NUTCOKE_CALC_MT,PCI_2_FC%,PCI_2_ASH%,PCI_2_VM%,PCI_2_IM%,PCI_2_CALC_MT,SINTER_SP_02_COLD_STRENGTH_AI,SINTER_SP_02_COLD_STRENGTH_TI,SINTER_SP_02_HOT_STRENGTH_RI,SINTER_SP_02_HOT_STRENGTH_RDI,SINTER_SP_02_P%,SINTER_SP_02_SIO2%,SINTER_SP_02_MGO%,SINTER_SP_02_FEO%,SINTER_SP_02_AL2O3%,SINTER_SP_02_NA2O%,SINTER_SP_02_TIO2%,SINTER_SP_02_FE(T)%,SINTER_SP_02_CAO%,SINTER_SP_02_K2O%,SINTER_SP_02_BASICITY,SINTER_SP_02_MNO%,SINTER_CALC_MT,FLUX_TM%,FLUX_SIO2%,FLUX_FE2O3%,FLUX_AL2O3%,FLUX_LOI%,FLUX_MGO%,FLUX_CAO%,FLUX_CALC_MT,GEOMIN TYPE,ORE_FE(T)%,ORE_LOI%,ORE_TM%,ORE_MGO%,ORE_NA2O%,ORE_P%,ORE_TIO2%,ORE_AL2O3%,ORE_SIO2%,ORE_MNO%,ORE_CAO%,ORE_K2O%,ORE_CALC_MT,LLOYDS_PELLET_PCT_SIO2,LLOYDS_PELLET_PCT_AL2O3,LLOYDS_PELLET_PCT_FE2O3,LLOYDS_PELLET_PCT_MGO,LLOYDS_PELLET_PCT_TIO2,LLOYDS_PELLET_PCT_NA2O,TOTAL_PELLET_CALC_MT,LLOYDS_PELLET_PCT_K2O,LLOYDS_PELLET_PCT_TM,LLOYDS_PELLET_PCT_LOI,LLOYDS_PELLET_PCT_MNO,LLOYDS_PELLET_PCT_CAO,LLOYDS_PELLET_PCT_P,DAILYPRODUCTION,CHARGES/HRS.,STOCKRODLEVEL,FURNACE TOP GAS ANALYSISH2%,COKE_DISCHARGE_TIME,WEIGHTED_COKE_ANGLE,TOTAL_COKE_PORTIONS,NON_COKE_DISCHARGE_TIME,WEIGHTED_NON_COKE_ANGLE,TOTAL_NON_COKE_PORTIONS,UNITCOST LAKHS/THM,ACTUALKG/THM.,ACT. FUEL RATEKG/THM.,FURNACETOPGASANALYSISCO2ETACO,COKE RATE KG/THM,PRODUCTIONTONNESPERHR
2024-09-28 10:00:00,2.66,1.3,1.36,1148.0,3500.0,112.0,2338.0,1454.0,231.0,118174.0,2.3887663505302,0.95,10.4,0.42,88.23,3.2,34.03379323481775,5.9,1.03,0.46,87.71,10.8,2.7458172944485124,69.43,9.48,19.89,1.2,9.796781123148897,4.62111111111111,82.8,62.39,22.76,0.055,5.550000000000001,1.66,9.505,1.88,0.0615,0.16,55.435,10.62,0.079,1.913582852967445,0.315,112.02259080645771,0.5,94.04,2.92,1.05,1.16,0.0,0.0,1.325071903976782,1.0,58.38,2.05,3.4,0.14,0.003,0.025,0.098,2.52,11.24,0.07,0.22,0.014,28.86914230016376,0.0,0.0,0.0,0.0,0.0,0.0,0.0,0.0,0.0,0.0,0.0,0.0,0.0,2106.6451980897755,8.0,1.3,3.9,82.0,26.45454545,11.0,60.0,28.5,8.0,122.075,110.0,540.0,39.3548387096774,430.0,82.63636363636364
2024-09-28 11:00:00,2.68,1.3,1.38,1148.0,3499.0,0.0,2335.0,1410.0,227.0,116934.0,2.41054889765598,0.95,10.4,0.42,88.23,3.2,35.94656427490014,5.9,1.03,0.46,87.71,10.8,2.9001380240228287,69.43,9.48,19.89,1.2,10.3473809075777,4.62111111111111,82.8,62.39,22.76,0.055,5.550000000000001,1.66,9.505,1.88,0.0615,0.16,55.435,10.62,0.079,1.913582852967445,0.315,118.31849693867171,0.5,94.04,2.92,1.05,1.16,0.0,0.0,1.399543742789057,1.0,58.38,2.05,3.4,0.14,0.003,0.025,0.098,2.52,11.24,0.07,0.22,0.014,30.491649052872088,0.0,0.0,0.0,0.0,0.0,0.0,0.0,0.0,0.0,0.0,0.0,0.0,0.0,2106.6451980897755,7.0,1.3,3.8,82.0,26.45454545,11.0,60.0,28.5,8.0,122.605,114.0,544.0,39.1705069124424,430.0,87.28070175438596
2024-09-28 12:00:00,2.68,1.3,1.38,1148.0,3500.0,0.0,2340.0,1414.0,228.0,117423.0,2.40120168847542,0.95,10.4,0.42,88.23,3.2,36.32091681569403,5.9,1.03,0.46,87.71,10.8,2.930340466449405,69.43,9.48,19.89,1.2,10.455139977504128,4.62111111111111,82.8,62.39,22.76,0.055,5.550000000000001,1.66,9.505,1.88,0.0615,0.16,55.435,10.62,0.079,1.913582852967445,0.315,119.55068229060626,0.5,94.04,2.92,1.05,1.16,0.0,0.0,1.4141187867921103,1.0,58.38,2.05,3.4,0.14,0.003,0.025,0.098,2.52,11.24,0.07,0.22,0.014,30.809193344689383,0.0,0.0,0.0,0.0,0.0,0.0,0.0,0.0,0.0,0.0,0.0,0.0,0.0,2106.6451980897755,7.0,1.3,3.85,82.0,26.45454545,11.0,60.0,28.5,8.0,122.87,116.0,546.0,39.985590778098,430.0,88.1896551724138
2024-09-28 13:00:00,2.65,1.3,1.35,1154.0,3499.0,0.0,2326.0,1393.0,229.0,116591.0,2.41763646482862,0.95,10.4,0.42,88.23,3.2,36.74969972719593,5.9,1.03,0.46,87.71,10.8,2.9649343045750203,69.43,9.48,19.89,1.2,10.578567075516622,4.62111111111111,82.8,62.39,22.76,0.055,5.550000000000001,1.66,9.505,1.88,0.0615,0.16,55.435,10.62,0.079,1.913582852967445,0.315,120.96202578407384,0.5,94.04,2.92,1.05,1.16,0.0,0.0,1.430813023165248,1.0,58.38,2.05,3.4,0.14,0.003,0.025,0.098,2.52,11.24,0.07,0.22,0.014,31.172908161977617,0.0,0.0,0.0,0.0,0.0,0.0,0.0,0.0,0.0,0.0,0.0,0.0,0.0,2106.6451980897755,7.0,1.3,3.93,82.0,26.45454545,11.0,60.0,28.5,8.0,123.0025,117.0,547.0,40.7916567907087,430.0,89.23076923076923
2024-09-28 14:00:00,2.64,1.25,1.39,1166.0,3500.0,0.0,2295.0,1413.0,234.0,117791.0,2.39370414567251,0.95,10.4,0.42,88.23,3.2,39.812174704462265,5.9,1.03,0.46,87.71,10.8,3.212012163289606,69.43,9.48,19.89,1.2,11.460114331809674,4.62111111111111,82.8,62.39,22.76,0.055,5.550000000000001,1.66,9.505,1.88,0.0615,0.16,55.435,10.62,0.079,1.913582852967445,0.315,131.0421945994133,0.5,94.04,2.92,1.05,1.16,0.0,0.0,1.5500474417623522,1.0,58.38,2.05,3.4,0.14,0.003,0.025,0.098,2.52,11.24,0.07,0.22,0.014,33.770650508809084,0.0,0.0,0.0,0.0,0.0,0.0,0.0,0.0,0.0,0.0,0.0,0.0,0.0,2106.6451980897755,8.0,1.3,4.03,82.0,26.45454545,11.0,60.0,28.5,8.0,123.4,120.0,550.0,41.2410501193317,430.0,96.66666666666669
2024-09-28 15:00:00,2.68,1.3,1.38,1157.0,3499.0,0.0,2302.0,1414.0,229.0,117123.0,2.40666123263645,0.95,10.4,0.42,88.23,3.2,36.45885981980151,5.9,1.03,0.46,87.71,10.8,2.941469589897773,69.43,9.48,19.89,1.2,10.494847494364992,4.62111111111111,82.8,62.39,22.76,0.055,5.550000000000001,1.66,9.505,1.88,0.0615,0.16,55.435,10.62,0.079,1.913582852967445,0.315,120.00472314926488,0.5,94.04,2.92,1.05,1.16,0.0,0.0,1.4194894605172472,1.0,58.38,2.05,3.4,0.14,0.003,0.025,0.098,2.52,11.24,0.07,0.22,0.014,30.92620340546677,0.0,0.0,0.0,0.0,0.0,0.0,0.0,0.0,0.0,0.0,0.0,0.0,0.0,2106.6451980897755,7.0,1.3,4.0,82.0,26.45454545,11.0,60.0,28.5,8.0,122.415,122.0,547.0,39.8026315789474,425.0,88.52459016393442
2024-09-28 16:00:00,2.65,1.3,1.35,1148.0,3501.0,0.0,2292.0,1451.0,230.0,117253.0,2.40536777199387,0.93,10.45,0.44,88.18,3.0,36.40223315580421,5.4,1.04,0.47,87.73,10.76,2.936900999136881,69.93,9.39,19.56,1.12,10.478547253334318,4.62111111111111,82.8,62.39,22.76,0.0565,5.51,1.715,9.27,1.865,0.0535,0.155,55.435,10.68,0.082,1.93845545598313,0.3,119.8183358851143,0.2,95.36,1.03,0.8,1.16,0.0,0.0,1.41728475765145,1.0,58.64,2.39,4.1,0.18,0.033,0.023,0.166,2.61,10.24,0.07,0.26,0.052,30.878169875685284,0.0,0.0,0.0,0.0,0.0,0.0,0.0,0.0,0.0,0.0,0.0,0.0,0.0,2106.6451980897755,7.0,1.3,4.06,82.0,26.45454545,11.0,60.0,28.5,8.0,122.68,124.0,549.0,39.9567515617492,425.0,88.38709677419355
2024-09-28 17:00:00,2.54,1.3,1.24,1185.0,3499.0,0.0,2289.0,1559.0,241.0,116255.0,2.42461991546905,0.93,10.45,0.44,88.18,3.0,36.43056250213091,5.4,1.04,0.47,87.73,10.76,2.939186586539601,69.93,9.39,19.56,1.12,10.486701983646329,4.62111111111111,82.8,62.39,22.76,0.0565,5.51,1.715,9.27,1.865,0.0535,0.155,55.435,10.68,0.082,1.93845545598313,0.3,119.91158222851996,0.2,95.36,1.03,0.8,1.16,0.0,0.0,1.41838773258629,1.0,58.64,2.39,4.1,0.18,0.033,0.023,0.166,2.61,10.24,0.07,0.26,0.052,30.902200224719063,0.0,0.0,0.0,0.0,0.0,0.0,0.0,0.0,0.0,0.0,0.0,0.0,0.0,2106.6451980897755,7.0,1.3,4.37,82.0,26.45454545,11.0,60.0,28.5,8.0,124.27,136.0,561.0,38.8490926456543,425.0,88.45588235294117
2024-09-28 18:00:00,2.56,1.3,1.26,1199.0,3499.0,0.0,2297.0,1513.0,238.0,114456.0,2.46270753191516,0.93,10.45,0.44,88.18,3.0,38.99903479670535,5.4,1.04,0.47,87.73,10.76,3.146408731837802,69.93,9.39,19.56,1.12,11.226048336173244,4.62111111111111,82.8,62.39,22.76,0.0565,5.51,1.715,9.27,1.865,0.0535,0.155,55.435,10.68,0.082,1.93845545598313,0.3,128.36573598292665,0.2,95.36,1.03,0.8,1.16,0.0,0.0,1.5183886478589832,1.0,58.64,2.39,4.1,0.18,0.033,0.023,0.166,2.61,10.24,0.07,0.26,0.052,33.08090512706418,0.0,0.0,0.0,0.0,0.0,0.0,0.0,0.0,0.0,0.0,0.0,0.0,0.0,2106.6451980897755,8.0,1.3,4.45,82.0,26.45454545,11.0,60.0,28.5,8.0,123.475,130.0,555.0,38.7212643678161,425.0,94.6923076923077
2024-09-28 19:00:00,2.63,1.3,1.33,1179.0,3499.0,0.0,2298.0,1429.0,230.0,114188.0,2.46848415593356,0.93,10.45,0.44,88.18,3.0,36.9081036053304,5.4,1.04,0.47,87.73,10.76,2.977714193818878,69.93,9.39,19.56,1.12,10.62416434739385,4.62111111111111,82.8,62.39,22.76,0.0565,5.51,1.715,9.27,1.865,0.0535,0.155,55.435,10.68,0.082,1.93845545598313,0.3,121.48341382624656,0.2,95.36,1.03,0.8,1.16,0.0,0.0,1.4369803206788916,1.0,58.64,2.39,4.1,0.18,0.033,0.023,0.166,2.61,10.24,0.07,0.26,0.052,31.307274145434416,0.0,0.0,0.0,0.0,0.0,0.0,0.0,0.0,0.0,0.0,0.0,0.0,0.0,2106.6451980897755,7.0,1.3,4.39,82.0,26.45454545,11.0,60.0,28.5,8.0,123.475,130.0,555.0,39.6609360076409,425.0,89.61538461538461
2024-09-28 20:00:00,2.65,1.3,1.35,1151.0,3499.0,0.0,2289.0,1426.0,227.0,115402.0,2.44253129186849,0.93,10.45,0.44,88.18,3.0,37.323913785433376,5.4,1.04,0.47,87.73,10.76,3.011261403084005,69.93,9.39,19.56,1.12,10.743857186071567,4.62111111111111,82.8,62.39,22.76,0.0565,5.51,1.715,9.27,1.865,0.0535,0.155,55.435,10.68,0.082,1.93845545598313,0.3,122.85205743695,0.2,95.36,1.03,0.8,1.16,0.0,0.0,1.4531694766522052,1.0,58.64,2.39,4.1,0.18,0.033,0.023,0.166,2.61,10.24,0.07,0.26,0.052,31.65998485200852,0.0,0.0,0.0,0.0,0.0,0.0,0.0,0.0,0.0,0.0,0.0,0.0,0.0,2106.6451980897755,7.0,1.3,4.09,82.0,26.45454545,11.0,60.0,28.5,8.0,123.21,128.0,553.0,40.8047337278106,425.0,90.625
2024-09-28 21:00:00,2.69,1.3,1.39,1151.0,3499.0,0.0,2293.0,1388.0,225.0,116003.0,2.42988403669211,0.93,10.45,0.44,88.18,3.0,34.84885318958236,5.4,1.04,0.47,87.73,10.76,2.8115756336487263,69.93,9.39,19.56,1.12,10.0313998129899,4.62111111111111,82.8,62.39,22.76,0.0565,5.51,1.715,9.27,1.865,0.0535,0.155,55.435,10.68,0.082,1.93845545598313,0.3,114.70536927800106,0.2,95.36,1.03,0.8,1.16,0.0,0.0,1.3568054530015283,1.0,58.64,2.39,4.1,0.18,0.033,0.023,0.166,2.61,10.24,0.07,0.26,0.052,29.560516360496017,0.0,0.0,0.0,0.0,0.0,0.0,0.0,0.0,0.0,0.0,0.0,0.0,0.0,2106.6451980897755,6.0,1.3,4.19,82.0,26.45454545,11.0,60.0,28.5,8.0,123.475,130.0,555.0,40.7998095691502,425.0,84.61538461538461
2024-09-28 22:00:00,2.67,1.3,1.37,1149.0,3500.0,0.0,2315.0,1411.0,226.0,116060.0,2.42938505538138,0.93,10.45,0.44,88.18,3.0,36.03688227559085,5.4,1.04,0.47,87.73,10.76,2.90742480297766,69.93,9.39,19.56,1.12,10.373379352069104,4.62111111111111,82.8,62.39,22.76,0.0565,5.51,1.715,9.27,1.865,0.0535,0.155,55.435,10.68,0.082,1.93845545598313,0.3,118.61577959429654,0.2,95.36,1.03,0.8,1.16,0.0,0.0,1.4030601843538533,1.0,58.64,2.39,4.1,0.18,0.033,0.023,0.166,2.61,10.24,0.07,0.26,0.052,30.568261236422018,0.0,0.0,0.0,0.0,0.0,0.0,0.0,0.0,0.0,0.0,0.0,0.0,0.0,2106.6451980897755,7.0,1.3,4.03,82.0,26.45454545,11.0,60.0,28.5,8.0,122.15,120.0,545.0,40.6650831353919,425.0,87.5
2024-09-28 23:00:00,2.67,1.3,1.37,1148.0,3500.0,0.0,2312.0,1422.0,228.0,116519.0,2.41982051251213,0.98,10.41,0.4,88.21,3.0,35.6200663190503,6.9,1.04,0.45,87.62,10.89,2.792397444050271,69.98,9.48,19.38,1.16,10.839994732283422,4.73333333333333,82.8444444444444,62.39,24.12,0.0545,5.525,1.64,9.375,1.925,0.0575,0.16,55.485,10.565,0.0835,1.912229407448175,0.29,114.2714365483174,0.3,96.36,0.95,0.56,1.15,0.0,0.0,2.009630448056549,1.0,58.51,2.03,4.2,0.04,0.004,0.019,0.108,2.4,11.42,0.09,0.08,0.013,42.83754332126558,0.0,0.0,0.0,0.0,0.0,0.0,0.0,0.0,0.0,0.0,0.0,0.0,0.0,2106.6451980897755,7.0,1.3,4.07,82.0,26.45454545,11.0,60.0,28.5,8.0,122.15,120.0,545.0,40.8066429418743,425.0,86.08333333333333
2024-09-29 00:00:00,2.65,1.32,1.33,1149.0,3500.0,0.0,2296.0,1450.0,228.0,116110.0,2.42833949820574,0.98,10.41,0.4,88.21,3.0,36.31576291264468,6.9,1.04,0.45,87.62,10.89,2.8469358430635383,69.98,9.48,19.38,1.16,11.051710997555992,4.73333333333333,82.8444444444444,62.39,24.12,0.0545,5.525,1.64,9.375,1.925,0.0575,0.16,55.485,10.565,0.0835,1.912229407448175,0.29,116.50327543485209,0.3,96.36,0.95,0.56,1.15,0.0,0.0,2.0488806011745613,1.0,58.51,2.03,4.2,0.04,0.004,0.019,0.108,2.4,11.42,0.09,0.08,0.013,43.67420467668303,0.0,0.0,0.0,0.0,0.0,0.0,0.0,0.0,0.0,0.0,0.0,0.0,0.0,2129.821134451466,7.0,1.3,4.26,82.0,26.45454545,11.0,60.0,28.5,8.0,124.195,126.0,556.0,38.8928656645192,430.0,88.73015873015873
2024-09-29 01:00:00,2.61,1.3,1.31,1194.0,3500.0,0.0,2312.0,1486.0,239.0,116976.0,2.41037217318818,0.98,10.41,0.4,88.21,3.0,37.46515406028583,6.9,1.04,0.45,87.62,10.89,2.937041147027294,69.98,9.48,19.38,1.16,11.401496814184291,4.73333333333333,82.8444444444444,62.39,24.12,0.0545,5.525,1.64,9.375,1.925,0.0575,0.16,55.485,10.565,0.0835,1.912229407448175,0.29,120.19059528486116,0.3,96.36,0.95,0.56,1.15,0.0,0.0,2.113727517133024,1.0,58.51,2.03,4.2,0.04,0.004,0.019,0.108,2.4,11.42,0.09,0.08,0.013,45.05648994923526,0.0,0.0,0.0,0.0,0.0,0.0,0.0,0.0,0.0,0.0,0.0,0.0,0.0,2129.821134451466,7.0,1.3,4.44,82.0,26.45454545,11.0,60.0,28.5,8.0,123.475,130.0,555.0,40.0812619502868,425.0,91.53846153846152
2024-09-29 02:00:00,2.64,1.3,1.34,1197.0,3499.0,0.0,2305.0,1466.0,240.0,117783.0,2.39318306222075,0.98,10.41,0.4,88.21,3.0,37.229612164233,6.9,1.04,0.45,87.62,10.89,2.918576089084577,69.98,9.48,19.38,1.16,11.329816068573798,4.73333333333333,82.8444444444444,62.39,24.12,0.0545,5.525,1.64,9.375,1.925,0.0575,0.16,55.485,10.565,0.0835,1.912229407448175,0.29,119.43496191269986,0.3,96.36,0.95,0.56,1.15,0.0,0.0,2.10043859841342,1.0,58.51,2.03,4.2,0.04,0.004,0.019,0.108,2.4,11.42,0.09,0.08,0.013,44.77322163396151,0.0,0.0,0.0,0.0,0.0,0.0,0.0,0.0,0.0,0.0,0.0,0.0,0.0,2129.821134451466,8.0,1.3,4.29,82.0,26.45454545,11.0,60.0,28.5,8.0,124.1375,135.0,560.0,40.090735434575,425.0,90.96296296296296
2024-09-29 03:00:00,2.56,1.28,1.28,1199.0,3499.0,0.0,2285.0,1482.0,238.0,114093.0,2.47053835096411,0.98,10.41,0.4,88.21,3.0,39.109283136694266,6.9,1.04,0.45,87.62,10.89,3.06593090791458,69.98,9.48,19.38,1.16,11.901842612752606,4.73333333333333,82.8444444444444,62.39,24.12,0.0545,5.525,1.64,9.375,1.925,0.0575,0.16,55.485,10.565,0.0835,1.912229407448175,0.29,125.4650658529176,0.3,96.36,0.95,0.56,1.15,0.0,0.0,2.2064868012649126,1.0,58.51,2.03,4.2,0.04,0.004,0.019,0.108,2.4,11.42,0.09,0.08,0.013,47.03375888258172,0.0,0.0,0.0,0.0,0.0,0.0,0.0,0.0,0.0,0.0,0.0,0.0,0.0,2129.821134451466,7.0,1.3,4.68,82.0,26.45454545,11.0,60.0,28.5,8.0,124.1375,135.0,560.0,40.0523560209424,425.0,95.55555555555556
2024-09-29 04:00:00,2.57,1.3,1.27,1197.0,3500.0,0.0,2321.0,1489.0,240.0,115530.0,2.44052356936629,0.98,10.41,0.4,88.21,3.0,35.47121028676922,6.9,1.04,0.45,87.62,10.89,2.780728032759736,69.98,9.48,19.38,1.16,10.794694462729108,4.73333333333333,82.8444444444444,62.39,24.12,0.0545,5.525,1.64,9.375,1.925,0.0575,0.16,55.485,10.565,0.0835,1.912229407448175,0.29,113.79389693636716,0.3,96.36,0.95,0.56,1.15,0.0,0.0,2.0012322151007345,1.0,58.51,2.03,4.2,0.04,0.004,0.019,0.108,2.4,11.42,0.09,0.08,0.013,42.65852549815551,0.0,0.0,0.0,0.0,0.0,0.0,0.0,0.0,0.0,0.0,0.0,0.0,0.0,2129.821134451466,7.0,1.3,4.1,82.0,26.45454545,11.0,60.0,28.5,8.0,124.1375,135.0,560.0,39.5343311950582,425.0,86.66666666666667
2024-09-29 05:00:00,2.58,1.3,1.28,1173.0,3499.0,0.0,2282.0,1458.0,230.0,113281.0,2.48823681040094,0.98,10.41,0.4,88.21,3.0,36.68390123674424,6.9,1.04,0.45,87.62,10.89,2.8757956578113504,69.98,9.48,19.38,1.16,11.163743846070274,4.73333333333333,82.8444444444444,62.39,24.12,0.0545,5.525,1.64,9.375,1.925,0.0575,0.16,55.485,10.565,0.0835,1.912229407448175,0.29,117.6842865752173,0.3,96.36,0.95,0.56,1.15,0.0,0.0,2.069650410488794,1.0,58.51,2.03,4.2,0.04,0.004,0.019,0.108,2.4,11.42,0.09,0.08,0.013,44.11693662629758,0.0,0.0,0.0,0.0,0.0,0.0,0.0,0.0,0.0,0.0,0.0,0.0,0.0,2129.821134451466,6.0,1.3,4.45,82.0,26.45454545,11.0,60.0,28.5,8.0,124.1375,135.0,560.0,39.2498805542284,425.0,89.62962962962963
2024-09-29 06:00:00,2.6,1.3,1.3,1191.0,3499.0,0.0,2287.0,1456.0,234.0,114203.0,2.46816012157751,0.98,10.41,0.4,88.21,3.0,37.59341944922549,6.9,1.04,0.45,87.62,10.89,2.947096376600061,69.98,9.48,19.38,1.16,11.440530883576148,4.73333333333333,82.8444444444444,62.39,24.12,0.0545,5.525,1.64,9.375,1.925,0.0575,0.16,55.485,10.565,0.0835,1.912229407448175,0.29,120.6020788043549,0.3,96.36,0.95,0.56,1.15,0.0,0.0,2.120964057029838,1.0,58.51,2.03,4.2,0.04,0.004,0.019,0.108,2.4,11.42,0.09,0.08,0.013,45.21074497240413,0.0,0.0,0.0,0.0,0.0,0.0,0.0,0.0,0.0,0.0,0.0,0.0,0.0,2129.821134451466,7.0,1.3,4.44,82.0,26.45454545,11.0,60.0,28.5,8.0,124.1375,135.0,560.0,39.4807085658821,425.0,91.85185185185183
2024-09-29 07:00:00,2.61,1.3,1.31,1197.0,3499.0,0.0,2305.0,1462.0,237.0,115126.0,2.44838356786384,0.98,10.41,0.4,88.21,3.0,34.946488241106955,6.9,1.04,0.45,87.62,10.89,2.7395930026893254,69.98,9.48,19.38,1.16,10.635009633398797,4.73333333333333,82.8444444444444,62.39,24.12,0.0545,5.525,1.64,9.375,1.925,0.0575,0.16,55.485,10.565,0.0835,1.912229407448175,0.29,112.11055526571084,0.3,96.36,0.95,0.56,1.15,0.0,0.0,1.971628188250132,1.0,58.51,2.03,4.2,0.04,0.004,0.019,0.108,2.4,11.42,0.09,0.08,0.013,42.02748222155558,0.0,0.0,0.0,0.0,0.0,0.0,0.0,0.0,0.0,0.0,0.0,0.0,0.0,2129.821134451466,6.0,1.3,4.51,82.0,26.45454545,11.0,60.0,28.5,8.0,123.475,130.0,555.0,38.6774036115178,425.0,85.38461538461539
2024-09-29 08:00:00,2.68,1.3,1.38,1154.0,3499.0,0.0,2336.0,1445.0,233.0,118360.0,2.38152295268855,0.95,10.49,0.42,88.14,2.6,35.00535949501053,5.3,1.03,0.46,87.73,10.78,2.744208152404542,69.41,9.4,20.04,1.15,10.65292549229927,4.73333333333333,82.8444444444444,62.39,25.48,0.0555,5.475,1.815,9.275,1.9,0.0577499999999999,0.16,55.445,10.67,0.0785,1.948938093840075,0.285,112.29941798973567,0.3,95.75,0.93,1.11,1.31,0.0,0.0,1.9749496156528823,1.0,58.39,2.1,4.1,0.13,0.004,0.024,0.166,2.09,11.5,0.11,0.18,0.061,42.0982821989302,0.0,0.0,0.0,0.0,0.0,0.0,0.0,0.0,0.0,0.0,0.0,0.0,0.0,2129.821134451466,7.0,1.3,4.18,82.0,26.45454545,11.0,60.0,28.5,8.0,123.7975,123.0,553.0,38.4152215799615,430.0,85.52845528455285
2024-09-29 09:00:00,2.68,1.3,1.38,1149.0,3500.0,346.0,2287.0,1438.0,256.0,118031.0,2.39758107653073,0.95,10.49,0.42,88.14,2.6,35.88049348238579,5.3,1.03,0.46,87.73,10.78,2.812813356214656,69.41,9.4,20.04,1.15,10.919248629606752,4.73333333333333,82.8444444444444,62.39,25.48,0.0555,5.475,1.815,9.275,1.9,0.0577499999999999,0.16,55.445,10.67,0.0785,1.948938093840075,0.285,115.10690343947908,0.3,95.75,0.93,1.11,1.31,0.0,0.0,2.024323356044204,1.0,58.39,2.1,4.1,0.13,0.004,0.024,0.166,2.09,11.5,0.11,0.18,0.061,43.15073925390346,0.0,0.0,0.0,0.0,0.0,0.0,0.0,0.0,0.0,0.0,0.0,0.0,0.0,2129.821134451466,7.0,1.3,4.51,82.0,26.45454545,11.0,60.0,28.5,8.0,123.4,120.0,550.0,38.8396068089187,430.0,87.66666666666667
2024-09-29 10:00:00,2.64,1.3,1.34,1149.0,3500.0,0.0,2303.0,1463.0,231.0,117640.0,2.39677491145308,0.95,10.49,0.42,88.14,2.6,35.42755341257012,5.3,1.03,0.46,87.73,10.78,2.777305598257877,69.41,9.4,20.04,1.15,10.781408684928826,4.73333333333333,82.8444444444444,62.39,25.48,0.0555,5.475,1.815,9.275,1.9,0.0577499999999999,0.16,55.445,10.67,0.0785,1.948938093840075,0.285,113.65384290936854,0.3,95.75,0.93,1.11,1.31,0.0,0.0,1.9987691600667643,1.0,58.39,2.1,4.1,0.13,0.004,0.024,0.166,2.09,11.5,0.11,0.18,0.061,42.6060226975424,0.0,0.0,0.0,0.0,0.0,0.0,0.0,0.0,0.0,0.0,0.0,0.0,0.0,2129.821134451466,7.0,1.3,4.16,82.0,26.45454545,11.0,60.0,28.5,8.0,124.0625,125.0,555.0,39.5848419020034,430.0,86.56
2024-09-29 11:00:00,2.69,1.3,1.39,1149.0,3499.0,586.0,2312.0,1418.0,229.0,118157.0,2.40041885915788,0.95,10.49,0.42,88.14,2.6,36.23046027284054,5.3,1.03,0.46,87.73,10.78,2.84024863279205,69.41,9.4,20.04,1.15,11.025751467951403,4.73333333333333,82.8444444444444,62.39,25.48,0.0555,5.475,1.815,9.275,1.9,0.0577499999999999,0.16,55.445,10.67,0.0785,1.948938093840075,0.285,116.22961914503854,0.3,95.75,0.93,1.11,1.31,0.0,0.0,2.044067954821954,1.0,58.39,2.1,4.1,0.13,0.004,0.024,0.166,2.09,11.5,0.11,0.18,0.061,43.57161768273141,0.0,0.0,0.0,0.0,0.0,0.0,0.0,0.0,0.0,0.0,0.0,0.0,0.0,2129.821134451466,7.0,1.3,4.16,82.0,26.45454545,11.0,60.0,28.5,8.0,122.7375,115.0,545.0,40.2631578947368,430.0,88.52173913043478
2024-09-29 12:00:00,2.68,1.31,1.37,1153.0,3500.0,794.0,2318.0,1438.0,231.0,118370.0,2.40204173939247,0.95,10.49,0.42,88.14,2.6,34.40876423325129,5.3,1.03,0.46,87.73,10.78,2.697438697537524,69.41,9.4,20.04,1.15,10.471368011837288,4.73333333333333,82.8444444444444,62.39,25.48,0.0555,5.475,1.815,9.275,1.9,0.0577499999999999,0.16,55.445,10.67,0.0785,1.948938093840075,0.285,110.38550247401167,0.3,95.75,0.93,1.11,1.31,0.0,0.0,1.941290610291727,1.0,58.39,2.1,4.1,0.13,0.004,0.024,0.166,2.09,11.5,0.11,0.18,0.061,41.38080247438503,0.0,0.0,0.0,0.0,0.0,0.0,0.0,0.0,0.0,0.0,0.0,0.0,0.0,2129.821134451466,7.0,1.3,4.1,82.0,26.45454545,11.0,60.0,28.5,8.0,122.4725,113.0,543.0,39.4705461483425,430.0,84.070796460177
2024-09-29 13:00:00,2.7,1.31,1.39,1159.0,3500.0,0.0,2307.0,1421.0,230.0,118329.0,2.38282694170142,0.95,10.49,0.42,88.14,2.6,36.255669745034304,5.3,1.03,0.46,87.73,10.78,2.8422249027149986,69.41,9.4,20.04,1.15,11.033423282577925,4.73333333333333,82.8444444444444,62.39,25.48,0.0555,5.475,1.815,9.275,1.9,0.0577499999999999,0.16,55.445,10.67,0.0785,1.948938093840075,0.285,116.31049273399832,0.3,95.75,0.93,1.11,1.31,0.0,0.0,2.045490235242385,1.0,58.39,2.1,4.1,0.13,0.004,0.024,0.166,2.09,11.5,0.11,0.18,0.061,43.60193519667241,0.0,0.0,0.0,0.0,0.0,0.0,0.0,0.0,0.0,0.0,0.0,0.0,0.0,2129.821134451466,7.0,1.3,4.23,82.0,26.45454545,11.0,60.0,28.5,8.0,123.4,120.0,550.0,39.4611349546972,430.0,88.58333333333333
2024-09-29 14:00:00,2.7,1.31,1.39,1155.0,3500.0,0.0,2303.0,1396.0,226.0,116550.0,2.41917725545207,0.95,10.49,0.42,88.14,2.6,36.187455879098216,5.3,1.03,0.46,87.73,10.78,2.8368773488058454,69.41,9.4,20.04,1.15,11.012664254764983,4.73333333333333,82.8444444444444,62.39,25.48,0.0555,5.475,1.815,9.275,1.9,0.0577499999999999,0.16,55.445,10.67,0.0785,1.948938093840075,0.285,116.091658316813,0.3,95.75,0.93,1.11,1.31,0.0,0.0,2.041641711751807,1.0,58.39,2.1,4.1,0.13,0.004,0.024,0.166,2.09,11.5,0.11,0.18,0.061,43.51989957071442,0.0,0.0,0.0,0.0,0.0,0.0,0.0,0.0,0.0,0.0,0.0,0.0,0.0,2129.821134451466,7.0,1.3,3.93,82.0,26.45454545,11.0,60.0,28.5,8.0,123.4,120.0,550.0,40.8757396449704,430.0,88.41666666666667
2024-09-29 15:00:00,2.69,1.32,1.37,1148.0,3500.0,0.0,2311.0,1418.0,227.0,116976.0,2.41037217318818,0.95,10.49,0.42,88.14,2.6,36.72871807619983,5.3,1.03,0.46,87.73,10.78,2.879309026563257,69.41,9.4,20.04,1.15,11.177382627628534,4.73333333333333,82.8444444444444,62.39,25.48,0.0555,5.475,1.815,9.275,1.9,0.0577499999999999,0.16,55.445,10.67,0.0785,1.948938093840075,0.285,117.82806184447917,0.3,95.75,0.93,1.11,1.31,0.0,0.0,2.0721789090140046,1.0,58.39,2.1,4.1,0.13,0.004,0.024,0.166,2.09,11.5,0.11,0.18,0.061,44.17083442885935,0.0,0.0,0.0,0.0,0.0,0.0,0.0,0.0,0.0,0.0,0.0,0.0,0.0,2129.821134451466,7.0,1.3,3.97,82.0,26.45454545,11.0,60.0,28.5,8.0,122.7375,115.0,545.0,41.0871113220983,430.0,89.73913043478261
2024-09-29 16:00:00,2.7,1.32,1.38,1150.0,3499.0,0.0,2314.0,1420.0,228.0,117576.0,2.39739402895114,0.96,10.42,0.4,88.22,3.3,36.194870429743446,6.8,1.03,0.44,87.81,10.72,2.837458604665536,69.5,9.63,19.78,1.09,11.014920670831607,4.73333333333333,82.8444444444444,62.39,26.84,0.057,5.405,1.62,8.965,1.9,0.0555,0.16,55.65,10.55,0.074,1.951904908605465,0.285,116.11544466650707,0.2,95.23,1.5,0.8600000000000001,1.28,0.0,0.0,2.042060029522522,1.0,58.06,1.96,3.2,0.08,0.012,0.019,0.111,2.41,11.93,0.06,0.24,0.011,43.52881648657942,0.0,0.0,0.0,0.0,0.0,0.0,0.0,0.0,0.0,0.0,0.0,0.0,0.0,2129.821134451466,7.0,1.3,3.8,82.0,26.45454545,11.0,60.0,28.5,8.0,122.7375,115.0,545.0,41.1000944287063,430.0,88.43478260869566
2024-09-29 17:00:00,2.67,1.32,1.35,1149.0,3501.0,0.0,2291.0,1461.0,231.0,118258.0,2.38493757649112,0.96,10.42,0.4,88.22,3.3,37.1956568176337,6.8,1.03,0.44,87.81,10.72,2.915914195583132,69.5,9.63,19.78,1.09,11.319482685840244,4.73333333333333,82.8444444444444,62.39,26.84,0.057,5.405,1.62,8.965,1.9,0.0555,0.16,55.65,10.55,0.074,1.951904908605465,0.285,119.32603100281206,0.2,95.23,1.5,0.8600000000000001,1.28,0.0,0.0,2.0985228889425547,1.0,58.06,1.96,3.2,0.08,0.012,0.019,0.111,2.41,11.93,0.06,0.24,0.011,44.732386122373526,0.0,0.0,0.0,0.0,0.0,0.0,0.0,0.0,0.0,0.0,0.0,0.0,0.0,2129.821134451466,7.0,1.3,3.91,82.0,26.45454545,11.0,60.0,28.5,8.0,124.0625,125.0,555.0,39.8806682577565,430.0,90.88
2024-09-29 18:00:00,2.67,1.31,1.36,1148.0,3499.0,0.0,2292.0,1453.0,231.0,118633.0,2.37604563009225,0.96,10.42,0.4,88.22,3.3,36.21337714815393,6.8,1.03,0.44,87.81,10.72,2.838909419291324,69.5,9.63,19.78,1.09,11.020552685333902,4.73333333333333,82.8444444444444,62.39,26.84,0.057,5.405,1.62,8.965,1.9,0.0555,0.16,55.65,10.55,0.074,1.951904908605465,0.285,116.17481539534344,0.2,95.23,1.5,0.8600000000000001,1.28,0.0,0.0,2.043104150678227,1.0,58.06,1.96,3.2,0.08,0.012,0.019,0.111,2.41,11.93,0.06,0.24,0.011,43.55107310857846,0.0,0.0,0.0,0.0,0.0,0.0,0.0,0.0,0.0,0.0,0.0,0.0,0.0,2129.821134451466,7.0,1.3,4.05,82.0,26.45454545,11.0,60.0,28.5,8.0,124.0625,125.0,555.0,39.7681570854034,430.0,88.48
2024-09-29 19:00:00,2.61,1.25,1.36,1182.0,3501.0,0.0,2311.0,1445.0,239.0,118056.0,2.38901602896677,0.96,10.42,0.4,88.22,3.3,36.09426607012253,6.8,1.03,0.44,87.81,10.72,2.829571832244916,69.5,9.63,19.78,1.09,10.984304480548092,4.73333333333333,82.8444444444444,62.39,26.84,0.057,5.405,1.62,8.965,1.9,0.0555,0.16,55.65,10.55,0.074,1.951904908605465,0.285,115.79269948703622,0.2,95.23,1.5,0.8600000000000001,1.28,0.0,0.0,2.0363840832036546,1.0,58.06,1.96,3.2,0.08,0.012,0.019,0.111,2.41,11.93,0.06,0.24,0.011,43.40782727855921,0.0,0.0,0.0,0.0,0.0,0.0,0.0,0.0,0.0,0.0,0.0,0.0,0.0,2129.821134451466,7.0,1.3,4.28,82.0,26.45454545,11.0,60.0,28.5,8.0,124.3275,127.0,557.0,38.4853536556323,430.0,88.18897637795276
2024-09-29 20:00:00,2.63,1.3,1.33,1193.0,3499.0,0.0,2313.0,1455.0,237.0,116584.0,2.41778154304924,0.96,10.42,0.4,88.22,3.3,36.45768773261428,6.8,1.03,0.44,87.81,10.72,2.8580618892921064,69.5,9.63,19.78,1.09,11.094901941870097,4.73333333333333,82.8444444444444,62.39,26.84,0.057,5.405,1.62,8.965,1.9,0.0555,0.16,55.65,10.55,0.074,1.951904908605465,0.285,116.95857927720104,0.2,95.23,1.5,0.8600000000000001,1.28,0.0,0.0,2.0568877855798675,1.0,58.06,1.96,3.2,0.08,0.012,0.019,0.111,2.41,11.93,0.06,0.24,0.011,43.844886858163385,0.0,0.0,0.0,0.0,0.0,0.0,0.0,0.0,0.0,0.0,0.0,0.0,0.0,2129.821134451466,7.0,1.3,4.34,82.0,26.45454545,11.0,60.0,28.5,8.0,124.725,130.0,560.0,39.356669820246,430.0,89.07692307692308
2024-09-29 21:00:00,2.65,1.32,1.33,1200.0,3500.0,0.0,2299.0,1419.0,230.0,116090.0,2.42875761306071,0.96,10.42,0.4,88.22,3.3,36.33559973298233,6.8,1.03,0.44,87.81,10.72,2.848490929623816,69.5,9.63,19.78,1.09,11.057747792267133,4.73333333333333,82.8444444444444,62.39,26.84,0.057,5.405,1.62,8.965,1.9,0.0555,0.16,55.65,10.55,0.074,1.951904908605465,0.285,116.56691321520402,0.2,95.23,1.5,0.8600000000000001,1.28,0.0,0.0,2.0499997646760018,1.0,58.06,1.96,3.2,0.08,0.012,0.019,0.111,2.41,11.93,0.06,0.24,0.011,43.69806091105831,0.0,0.0,0.0,0.0,0.0,0.0,0.0,0.0,0.0,0.0,0.0,0.0,0.0,2129.821134451466,7.0,1.3,4.21,82.0,26.45454545,11.0,60.0,28.5,8.0,124.8575,131.0,561.0,40.781990521327,430.0,88.77862595419847
2024-09-29 22:00:00,2.66,1.32,1.34,1189.0,3500.0,0.0,2299.0,1430.0,231.0,114803.0,2.45596944019971,0.96,10.42,0.4,88.22,3.3,36.14836983182826,6.8,1.03,0.44,87.81,10.72,2.83381323944914,69.5,9.63,19.78,1.09,11.000769483353915,4.73333333333333,82.8444444444444,62.39,26.84,0.057,5.405,1.62,8.965,1.9,0.0555,0.16,55.65,10.55,0.074,1.951904908605465,0.285,115.96626779309732,0.2,95.23,1.5,0.8600000000000001,1.28,0.0,0.0,2.0394365358831177,1.0,58.06,1.96,3.2,0.08,0.012,0.019,0.111,2.41,11.93,0.06,0.24,0.011,43.47289375584067,0.0,0.0,0.0,0.0,0.0,0.0,0.0,0.0,0.0,0.0,0.0,0.0,0.0,2129.821134451466,6.0,1.3,4.38,82.0,26.45454545,11.0,60.0,28.5,8.0,125.6525,137.0,567.0,41.1622859898722,430.0,88.32116788321167
2024-09-29 23:00:00,2.67,1.32,1.35,1171.0,3499.0,0.0,2308.0,1418.0,228.0,115032.0,2.45038314163129,0.98,10.38,0.4,88.24,3.0,35.98884701830517,5.6,1.04,0.45,87.64,10.87,2.8877217406497406,69.88,9.56,19.44,1.12,10.545921508817608,4.8,82.7333333333333,62.39,28.2,0.056,5.435,1.71,8.89,1.925,0.056,0.16,55.425,10.65,0.0755,1.959534079059625,0.325,116.20746052018546,0.3,95.31,1.47,1.01,1.09,0.0,0.0,1.8137092021443724,1.0,58.06,1.96,3.2,0.08,0.012,0.019,0.111,2.41,11.93,0.06,0.24,0.011,41.36239124739456,0.0,0.0,0.0,0.0,0.0,0.0,0.0,0.0,0.0,0.0,0.0,0.0,0.0,2129.821134451466,7.0,1.3,4.35,82.0,26.45454545,11.0,60.0,28.5,8.0,124.195,126.0,556.0,39.5961995249406,430.0,88.25396825396825
2024-09-30 00:00:00,2.67,1.3,1.37,1149.0,3499.0,0.0,2320.0,1430.0,228.0,117328.0,2.40245860548725,0.98,10.38,0.4,88.24,3.0,34.2013289883955,5.6,1.04,0.45,87.64,10.87,2.744292453400053,69.88,9.56,19.44,1.12,10.022119653497391,4.8,82.7333333333333,62.39,28.2,0.056,5.435,1.71,8.89,1.925,0.056,0.16,55.425,10.65,0.0755,1.959534079059625,0.325,110.43559095225535,0.3,95.31,1.47,1.01,1.09,0.0,0.0,1.7236246851772927,1.0,58.06,1.96,3.2,0.08,0.012,0.019,0.111,2.41,11.93,0.06,0.24,0.011,39.30797644279442,0.0,0.0,0.0,0.0,0.0,0.0,0.0,0.0,0.0,0.0,0.0,0.0,0.0,2101.727989309818,7.0,1.3,4.25,90.0,27.16666667,12.0,60.0,28.5,8.0,123.7975,123.0,553.0,39.9376349244423,430.0,82.76422764227642
2024-09-30 01:00:00,2.69,1.32,1.37,1149.0,3500.0,334.0,2285.0,1395.0,223.0,114983.0,2.46101799385234,0.98,10.38,0.4,88.24,3.0,36.915933489635535,5.6,1.04,0.45,87.64,10.87,2.962110557756364,69.88,9.56,19.44,1.12,10.817588482576554,4.8,82.7333333333333,62.39,28.2,0.056,5.435,1.71,8.89,1.925,0.056,0.16,55.425,10.65,0.0755,1.959534079059625,0.325,119.20100917322024,0.3,95.31,1.47,1.01,1.09,0.0,0.0,1.860431045258162,1.0,58.06,1.96,3.2,0.08,0.012,0.019,0.111,2.41,11.93,0.06,0.24,0.011,42.42790227440325,0.0,0.0,0.0,0.0,0.0,0.0,0.0,0.0,0.0,0.0,0.0,0.0,0.0,2101.727989309818,6.0,1.3,4.36,90.0,27.16666667,12.0,60.0,28.5,8.0,123.4,120.0,550.0,38.7978142076503,430.0,89.33333333333333
2024-09-30 02:00:00,2.69,1.32,1.37,1147.0,3499.0,0.0,2327.0,1411.0,225.0,115999.0,2.4299677784704,0.98,10.38,0.4,88.24,3.0,34.93097801497278,5.6,1.04,0.45,87.64,10.87,2.802839018007122,69.88,9.56,19.44,1.12,10.235930931178927,4.8,82.7333333333333,62.39,28.2,0.056,5.435,1.71,8.89,1.925,0.056,0.16,55.425,10.65,0.0755,1.959534079059625,0.325,112.79161698461044,0.3,95.31,1.47,1.01,1.09,0.0,0.0,1.7603963870649852,1.0,58.06,1.96,3.2,0.08,0.012,0.019,0.111,2.41,11.93,0.06,0.24,0.011,40.146570368718734,0.0,0.0,0.0,0.0,0.0,0.0,0.0,0.0,0.0,0.0,0.0,0.0,0.0,2101.727989309818,7.0,1.3,3.97,90.0,27.16666667,12.0,60.0,28.5,8.0,124.2525,117.0,552.0,39.5255041518387,435.0,84.52991452991454
2024-09-30 03:00:00,2.7,1.32,1.38,1148.0,3499.0,0.0,2315.0,1419.0,227.0,117260.0,2.40385101986691,0.98,10.38,0.4,88.24,3.0,35.81396532576582,5.6,1.04,0.45,87.64,10.87,2.873689347077069,69.88,9.56,19.44,1.12,10.49467539354442,4.8,82.7333333333333,62.39,28.2,0.056,5.435,1.71,8.89,1.925,0.056,0.16,55.425,10.65,0.0755,1.959534079059625,0.325,115.6427700934226,0.3,95.31,1.47,1.01,1.09,0.0,0.0,1.804895790175829,1.0,58.06,1.96,3.2,0.08,0.012,0.019,0.111,2.41,11.93,0.06,0.24,0.011,41.16139772889868,0.0,0.0,0.0,0.0,0.0,0.0,0.0,0.0,0.0,0.0,0.0,0.0,0.0,2101.727989309818,7.0,1.3,4.0,90.0,27.16666667,12.0,60.0,28.5,8.0,124.65,120.0,555.0,40.414020230534,435.0,86.66666666666667
2024-09-30 04:00:00,2.72,1.32,1.4,1149.0,3500.0,0.0,2301.0,1390.0,225.0,116509.0,2.42002808776877,0.98,10.38,0.4,88.24,3.0,36.00129991362368,5.6,1.04,0.45,87.64,10.87,2.888720952892549,69.88,9.56,19.44,1.12,10.549570618679882,4.8,82.7333333333333,62.39,28.2,0.056,5.435,1.71,8.89,1.925,0.056,0.16,55.425,10.65,0.0755,1.959534079059625,0.325,116.2476707369882,0.3,95.31,1.47,1.01,1.09,0.0,0.0,1.8143367835398256,1.0,58.06,1.96,3.2,0.08,0.012,0.019,0.111,2.41,11.93,0.06,0.24,0.011,41.37670350163446,0.0,0.0,0.0,0.0,0.0,0.0,0.0,0.0,0.0,0.0,0.0,0.0,0.0,2101.727989309818,7.0,1.3,4.05,90.0,27.16666667,12.0,60.0,28.5,8.0,125.3125,125.0,560.0,40.3732577368297,435.0,87.12
2024-09-30 05:00:00,2.7,1.32,1.38,1149.0,3501.0,198.0,2283.0,1414.0,226.0,116629.0,2.42334670355101,0.98,10.38,0.4,88.24,3.0,36.02004204932413,5.6,1.04,0.45,87.64,10.87,2.890224809704103,69.88,9.56,19.44,1.12,10.555062683816177,4.8,82.7333333333333,62.39,28.2,0.056,5.435,1.71,8.89,1.925,0.056,0.16,55.425,10.65,0.0755,1.959534079059625,0.325,116.30818881897532,0.3,95.31,1.47,1.01,1.09,0.0,0.0,1.8152813201616984,1.0,58.06,1.96,3.2,0.08,0.012,0.019,0.111,2.41,11.93,0.06,0.24,0.011,41.39824405138477,0.0,0.0,0.0,0.0,0.0,0.0,0.0,0.0,0.0,0.0,0.0,0.0,0.0,2101.727989309818,7.0,1.3,4.18,90.0,27.16666667,12.0,60.0,28.5,8.0,124.3275,127.0,557.0,40.7810650887574,430.0,87.16535433070867
2024-09-30 06:00:00,2.69,1.32,1.37,1148.0,3500.0,310.0,2279.0,1419.0,226.0,116639.0,2.42534953274587,0.98,10.38,0.4,88.24,3.0,36.49718558736504,5.6,1.04,0.45,87.64,10.87,2.928510497698232,69.88,9.56,19.44,1.12,10.69488150874434,4.8,82.7333333333333,62.39,28.2,0.056,5.435,1.71,8.89,1.925,0.056,0.16,55.425,10.65,0.0755,1.959534079059625,0.325,117.84887832289712,0.3,95.31,1.47,1.01,1.09,0.0,0.0,1.839327648326876,1.0,58.06,1.96,3.2,0.08,0.012,0.019,0.111,2.41,11.93,0.06,0.24,0.011,41.94663054711151,0.0,0.0,0.0,0.0,0.0,0.0,0.0,0.0,0.0,0.0,0.0,0.0,0.0,2101.727989309818,7.0,1.3,4.18,90.0,27.16666667,12.0,60.0,28.5,8.0,124.0625,125.0,555.0,41.0304892460411,430.0,88.32
2024-09-30 07:00:00,2.67,1.32,1.35,1149.0,3499.0,0.0,2307.0,1440.0,227.0,116346.0,2.42272458374651,0.98,10.38,0.4,88.24,3.0,35.366290759193745,5.6,1.04,0.45,87.64,10.87,2.8377682302386056,69.88,9.56,19.44,1.12,10.363491951125113,4.8,82.7333333333333,62.39,28.2,0.056,5.435,1.71,8.89,1.925,0.056,0.16,55.425,10.65,0.0755,1.959534079059625,0.325,114.1972354672548,0.3,95.31,1.47,1.01,1.09,0.0,0.0,1.7823345927986312,1.0,58.06,1.96,3.2,0.08,0.012,0.019,0.111,2.41,11.93,0.06,0.24,0.011,40.64688025728744,0.0,0.0,0.0,0.0,0.0,0.0,0.0,0.0,0.0,0.0,0.0,0.0,0.0,2101.727989309818,7.0,1.3,3.91,90.0,27.16666667,12.0,60.0,28.5,8.0,123.4,120.0,550.0,41.0874704491726,430.0,85.58333333333333
2024-09-30 08:00:00,2.66,1.32,1.34,1149.0,3499.0,0.0,2301.0,1445.0,228.0,116429.0,2.42099845662615,0.96,10.3,0.39,88.35,2.9,36.77118343421197,10.1,1.03,0.42,87.84,10.71,2.9504959072010326,69.89,9.78,19.24,1.09,10.775171932746064,4.8,82.7333333333333,62.39,28.2,0.0565,5.42,1.655,8.79,1.93,0.057,0.16,55.65,10.375,0.083,1.914328902930605,0.35,118.73361336189087,0.2,95.17,1.42,1.27,1.22,0.0,0.0,1.8531361600566687,1.0,58.06,1.96,3.2,0.08,0.012,0.019,0.111,2.41,11.93,0.06,0.24,0.011,42.26153938918868,0.0,0.0,0.0,0.0,0.0,0.0,0.0,0.0,0.0,0.0,0.0,0.0,0.0,2101.727989309818,7.0,1.3,3.85,90.0,27.16666667,12.0,60.0,28.5,8.0,123.135,118.0,548.0,40.7204198473282,430.0,88.98305084745763
2024-09-30 09:00:00,2.69,1.32,1.37,1148.0,3500.0,0.0,2298.0,1411.0,225.0,115685.0,2.43725552614788,0.96,10.3,0.39,88.35,2.9,36.54253931840695,10.1,1.03,0.42,87.84,10.71,2.932149651658421,69.89,9.78,19.24,1.09,10.708171650755748,4.8,82.7333333333333,62.39,28.2,0.0565,5.42,1.655,8.79,1.93,0.057,0.16,55.65,10.375,0.083,1.914328902930605,0.35,117.99532485692517,0.2,95.17,1.42,1.27,1.22,0.0,0.0,1.8416133141972064,1.0,58.06,1.96,3.2,0.08,0.012,0.019,0.111,2.41,11.93,0.06,0.24,0.011,41.99875610609179,0.0,0.0,0.0,0.0,0.0,0.0,0.0,0.0,0.0,0.0,0.0,0.0,0.0,2101.727989309818,7.0,1.3,3.95,90.0,27.16666667,12.0,60.0,28.5,8.0,123.5325,121.0,551.0,40.4214559386973,430.0,88.4297520661157
2024-09-30 10:00:00,2.68,1.31,1.37,1149.0,3500.0,410.0,2277.0,1149.0,223.0,115457.0,2.45289924168331,0.96,10.3,0.39,88.35,2.9,36.53713193330532,10.1,1.03,0.42,87.84,10.71,2.9317157665853566,69.89,9.78,19.24,1.09,10.70658710822176,4.8,82.7333333333333,62.39,28.2,0.0565,5.42,1.655,8.79,1.93,0.057,0.16,55.65,10.375,0.083,1.914328902930605,0.35,117.9778644895398,0.2,95.17,1.42,1.27,1.22,0.0,0.0,1.8413408013236103,1.0,58.06,1.96,3.2,0.08,0.012,0.019,0.111,2.41,11.93,0.06,0.24,0.011,41.992541336886056,0.0,0.0,0.0,0.0,0.0,0.0,0.0,0.0,0.0,0.0,0.0,0.0,0.0,2101.727989309818,7.0,1.3,4.1,90.0,27.16666667,12.0,60.0,28.5,8.0,123.4,120.0,550.0,40.3901046622264,430.0,88.41666666666667
2024-09-30 11:00:00,2.66,1.3,1.36,1149.0,3499.0,0.0,2297.0,1411.0,223.0,115016.0,2.45072381993446,0.96,10.3,0.39,88.35,2.9,36.64499503612212,10.1,1.03,0.42,87.84,10.71,2.940370631990173,69.89,9.78,19.24,1.09,10.738194561926091,4.8,82.7333333333333,62.39,28.2,0.0565,5.42,1.655,8.79,1.93,0.057,0.16,55.65,10.375,0.083,1.914328902930605,0.35,118.32615287054271,0.2,95.17,1.42,1.27,1.22,0.0,0.0,1.8467767160127124,1.0,58.06,1.96,3.2,0.08,0.012,0.019,0.111,2.41,11.93,0.06,0.24,0.011,42.11650962788457,0.0,0.0,0.0,0.0,0.0,0.0,0.0,0.0,0.0,0.0,0.0,0.0,0.0,2101.727989309818,7.0,1.3,3.96,90.0,27.16666667,12.0,60.0,28.5,8.0,123.5325,121.0,551.0,40.2637889688249,430.0,88.67768595041322
2024-09-30 12:00:00,2.68,1.3,1.38,1148.0,3500.0,0.0,2298.0,1386.0,223.0,114329.0,2.46614579102091,0.96,10.3,0.39,88.35,2.9,36.69154077884755,10.1,1.03,0.42,87.84,10.71,2.944105432194653,69.89,9.78,19.24,1.09,10.75183400275348,4.8,82.7333333333333,62.39,28.2,0.0565,5.42,1.655,8.79,1.93,0.057,0.16,55.65,10.375,0.083,1.914328902930605,0.35,118.47644839285822,0.2,95.17,1.42,1.27,1.22,0.0,0.0,1.849122455009542,1.0,58.06,1.96,3.2,0.08,0.012,0.019,0.111,2.41,11.93,0.06,0.24,0.011,42.17000517945172,0.0,0.0,0.0,0.0,0.0,0.0,0.0,0.0,0.0,0.0,0.0,0.0,0.0,2101.727989309818,7.0,1.3,4.09,90.0,27.16666667,12.0,60.0,28.5,8.0,123.93,124.0,554.0,40.2848177649047,430.0,88.79032258064517
2024-09-30 13:00:00,2.67,1.3,1.37,1149.0,3499.0,0.0,2292.0,1392.0,223.0,114931.0,2.45253526297735,0.96,10.3,0.39,88.35,2.9,36.62028349445098,10.1,1.03,0.42,87.84,10.71,2.938387793915578,69.89,9.78,19.24,1.09,10.730953263567931,4.8,82.7333333333333,62.39,28.2,0.0565,5.42,1.655,8.79,1.93,0.057,0.16,55.65,10.375,0.083,1.914328902930605,0.35,118.24635966400623,0.2,95.17,1.42,1.27,1.22,0.0,0.0,1.8455313426750968,1.0,58.06,1.96,3.2,0.08,0.012,0.019,0.111,2.41,11.93,0.06,0.24,0.011,42.08810837195081,0.0,0.0,0.0,0.0,0.0,0.0,0.0,0.0,0.0,0.0,0.0,0.0,0.0,2101.727989309818,6.0,1.3,3.89,90.0,27.16666667,12.0,60.0,28.5,8.0,123.7975,123.0,553.0,41.190533110208,430.0,88.6178861788618
2024-09-30 14:00:00,2.69,1.29,1.4,1150.0,3499.0,0.0,2312.0,1372.0,223.0,116968.0,2.40984860310559,0.96,10.3,0.39,88.35,2.9,36.72831391001117,10.1,1.03,0.42,87.84,10.71,2.9470560843863978,69.89,9.78,19.24,1.09,10.762609745435308,4.8,82.7333333333333,62.39,28.2,0.0565,5.42,1.655,8.79,1.93,0.057,0.16,55.65,10.375,0.083,1.914328902930605,0.35,118.59518829540986,0.2,95.17,1.42,1.27,1.22,0.0,0.0,1.850975689328196,1.0,58.06,1.96,3.2,0.08,0.012,0.019,0.111,2.41,11.93,0.06,0.24,0.011,42.21226895738847,0.0,0.0,0.0,0.0,0.0,0.0,0.0,0.0,0.0,0.0,0.0,0.0,0.0,2101.727989309818,7.0,1.3,3.79,90.0,27.16666667,12.0,60.0,28.5,8.0,122.87,116.0,546.0,41.4295959837437,430.0,88.87931034482759
2024-09-30 15:00:00,2.69,1.3,1.39,1148.0,3499.0,0.0,2308.0,1398.0,227.0,116180.0,2.42618423271208,0.96,10.3,0.39,88.35,2.9,36.379077204673365,10.1,1.03,0.42,87.84,10.71,2.919033557681836,69.89,9.78,19.24,1.09,10.660271849458336,4.8,82.7333333333333,62.39,28.2,0.0565,5.42,1.655,8.79,1.93,0.057,0.16,55.65,10.375,0.083,1.914328902930605,0.35,117.4675080830624,0.2,95.17,1.42,1.27,1.22,0.0,0.0,1.8333754081667688,1.0,58.06,1.96,3.2,0.08,0.012,0.019,0.111,2.41,11.93,0.06,0.24,0.011,41.81088723941384,0.0,0.0,0.0,0.0,0.0,0.0,0.0,0.0,0.0,0.0,0.0,0.0,0.0,2101.727989309818,7.0,1.3,3.84,90.0,27.16666667,12.0,60.0,28.5,8.0,123.0025,117.0,547.0,40.0953516090584,430.0,88.03418803418803
2024-09-30 16:00:00,2.69,1.3,1.39,1149.0,3500.0,108.0,2316.0,1397.0,226.0,116387.0,2.42536250658584,0.95,10.42,0.43,88.2,3.2,35.790009496116475,5.9,1.04,0.45,87.69,10.82,2.87176714684491,69.74,9.57,19.56,1.13,10.48765554378285,4.8,82.7333333333333,62.39,28.2,0.056,5.295,1.575,9.1,1.885,0.0555,0.16,55.92,10.165,0.087,1.919759030987845,0.395,115.56541706994874,0.3,94.54,1.93,0.85,1.32,0.0,0.0,1.8036885020218647,1.0,58.06,1.96,3.2,0.08,0.012,0.019,0.111,2.41,11.93,0.06,0.24,0.011,41.133865021387706,0.0,0.0,0.0,0.0,0.0,0.0,0.0,0.0,0.0,0.0,0.0,0.0,0.0,2101.727989309818,7.0,1.3,4.1,90.0,27.16666667,12.0,60.0,28.5,8.0,122.7375,115.0,545.0,39.7217558167426,430.0,86.6086956521739
2024-09-30 17:00:00,2.67,1.3,1.37,1152.0,3499.0,0.0,2300.0,1414.0,227.0,116387.0,2.42187161102127,0.95,10.42,0.43,88.2,3.2,36.67487795378904,5.9,1.04,0.45,87.69,10.82,2.942768417920268,69.74,9.57,19.56,1.13,10.746951244350775,4.8,82.7333333333333,62.39,28.2,0.056,5.295,1.575,9.1,1.885,0.0555,0.16,55.92,10.165,0.087,1.919759030987845,0.395,118.4226443745145,0.3,94.54,1.93,0.85,1.32,0.0,0.0,1.8482827082089013,1.0,58.06,1.96,3.2,0.08,0.012,0.019,0.111,2.41,11.93,0.06,0.24,0.011,42.150854405074135,0.0,0.0,0.0,0.0,0.0,0.0,0.0,0.0,0.0,0.0,0.0,0.0,0.0,2101.727989309818,7.0,1.3,4.02,90.0,27.16666667,12.0,60.0,28.5,8.0,123.4,120.0,550.0,39.5304718994546,430.0,88.75
2024-09-30 18:00:00,2.68,1.3,1.38,1152.0,3500.0,0.0,2301.0,1408.0,228.0,116845.0,2.4130730071454,0.95,10.42,0.43,88.2,3.2,36.2657722729524,5.9,1.04,0.45,87.69,10.82,2.9099420434555805,69.74,9.57,19.56,1.13,10.627069760047595,4.8,82.7333333333333,62.39,28.2,0.056,5.295,1.575,9.1,1.885,0.0555,0.16,55.92,10.165,0.087,1.919759030987845,0.395,117.10164811613964,0.3,94.54,1.93,0.85,1.32,0.0,0.0,1.8276652447595856,1.0,58.06,1.96,3.2,0.08,0.012,0.019,0.111,2.41,11.93,0.06,0.24,0.011,41.68066459255556,0.0,0.0,0.0,0.0,0.0,0.0,0.0,0.0,0.0,0.0,0.0,0.0,0.0,2101.727989309818,7.0,1.3,4.12,90.0,27.16666667,12.0,60.0,28.5,8.0,124.0625,125.0,555.0,40.9672830725462,430.0,87.76
2024-09-30 19:00:00,2.68,1.3,1.38,1160.0,3499.0,0.0,2296.0,1414.0,230.0,117208.0,2.40491689686667,0.95,10.42,0.43,88.2,3.2,36.59636272211332,5.9,1.04,0.45,87.69,10.82,2.9364684066593685,69.74,9.57,19.56,1.13,10.723943686757236,4.8,82.7333333333333,62.39,28.2,0.056,5.295,1.575,9.1,1.885,0.0555,0.16,55.92,10.165,0.087,1.919759030987845,0.395,118.16911984007892,0.3,94.54,1.93,0.85,1.32,0.0,0.0,1.8443258212842857,1.0,58.06,1.96,3.2,0.08,0.012,0.019,0.111,2.41,11.93,0.06,0.24,0.011,42.06061595620693,0.0,0.0,0.0,0.0,0.0,0.0,0.0,0.0,0.0,0.0,0.0,0.0,0.0,2101.727989309818,7.0,1.3,4.29,90.0,27.16666667,12.0,60.0,28.5,8.0,124.0625,125.0,555.0,39.4427095844343,430.0,88.56
