Repository: saikumar-voptimai/evonith_bf_webapp

# Evonith BF2 — Blast Furnace Intelligence Platform

Monitoring, modelling and optimisation of **Blast Furnace 2 (BF2)** at Evonith Steel: live telemetry from InfluxDB,
manual plant reports from Neon PostgreSQL, a two-zone energy model of the furnace, blend and fuel optimisers, a
conversational assistant (FurnaceMind) and a live digital twin evaluated every hour.

The platform has three deployable parts that share one Python service layer, plus the shared data library:

| Part | Path | What it is |
|---|---|---|
| **Streamlit app** (legacy) | `src/app.py`, `src/custom_pages/` | The original 11-page dashboard; still the home of the model pages. Served under `/legacy` in production |

File: src/data/V13_df_filtered.csv (part 106 of 268)
NM3/HR.,STEAMKGS/HR.,RAFTOC,PERMEABILITYKGS/HR.,TUYEREVELOCITYM/S,HOT BLAST VOLUMENM3/HR.,O2 ENRICHMENT %,COKE_VM%,COKE_ASH%,COKE_IM%,COKE_FC%,COKE_MOIST%,COKE_CALC_MT,NUTCOKE_MOIST%,NUTCOKE_VM%,NUTCOKE_IM%,NUTCOKE_FC%,NUTCOKE_ASH%,NUTCOKE_CALC_MT,PCI_2_FC%,PCI_2_ASH%,PCI_2_VM%,PCI_2_IM%,PCI_2_CALC_MT,SINTER_SP_02_COLD_STRENGTH_AI,SINTER_SP_02_COLD_STRENGTH_TI,SINTER_SP_02_HOT_STRENGTH_RI,SINTER_SP_02_HOT_STRENGTH_RDI,SINTER_SP_02_P%,SINTER_SP_02_SIO2%,SINTER_SP_02_MGO%,SINTER_SP_02_FEO%,SINTER_SP_02_AL2O3%,SINTER_SP_02_NA2O%,SINTER_SP_02_TIO2%,SINTER_SP_02_FE(T)%,SINTER_SP_02_CAO%,SINTER_SP_02_K2O%,SINTER_SP_02_BASICITY,SINTER_SP_02_MNO%,SINTER_CALC_MT,FLUX_TM%,FLUX_SIO2%,FLUX_FE2O3%,FLUX_AL2O3%,FLUX_LOI%,FLUX_MGO%,FLUX_CAO%,FLUX_CALC_MT,GEOMIN TYPE,ORE_FE(T)%,ORE_LOI%,ORE_TM%,ORE_MGO%,ORE_NA2O%,ORE_P%,ORE_TIO2%,ORE_AL2O3%,ORE_SIO2%,ORE_MNO%,ORE_CAO%,ORE_K2O%,ORE_CALC_MT,LLOYDS_PELLET_PCT_SIO2,LLOYDS_PELLET_PCT_AL2O3,LLOYDS_PELLET_PCT_FE2O3,LLOYDS_PELLET_PCT_MGO,LLOYDS_PELLET_PCT_TIO2,LLOYDS_PELLET_PCT_NA2O,TOTAL_PELLET_CALC_MT,LLOYDS_PELLET_PCT_K2O,LLOYDS_PELLET_PCT_TM,LLOYDS_PELLET_PCT_LOI,LLOYDS_PELLET_PCT_MNO,LLOYDS_PELLET_PCT_CAO,LLOYDS_PELLET_PCT_P,DAILYPRODUCTION,CHARGES/HRS.,STOCKRODLEVEL,FURNACE TOP GAS ANALYSISH2%,COKE_DISCHARGE_TIME,WEIGHTED_COKE_ANGLE,TOTAL_COKE_PORTIONS,NON_COKE_DISCHARGE_TIME,WEIGHTED_NON_COKE_ANGLE,TOTAL_NON_COKE_PORTIONS,UNITCOST LAKHS/THM,ACTUALKG/THM.,ACT. FUEL RATEKG/THM.,FURNACETOPGASANALYSISCO2ETACO,COKE RATE KG/THM,PRODUCTIONTONNESPERHR
2024-09-30 20:00:00,2.67,1.27,1.4,1166.0,3500.0,0.0,2292.0,1400.0,232.0,117821.0,2.39309499645803,0.95,10.42,0.43,88.2,3.2,36.90533764190602,5.9,1.04,0.45,87.69,10.82,2.961260353807525,69.74,9.57,19.56,1.13,10.81448354902817,4.8,82.7333333333333,62.39,28.2,0.056,5.295,1.575,9.1,1.885,0.0555,0.16,55.92,10.165,0.087,1.919759030987845,0.395,119.16679533591449,0.3,94.54,1.93,0.85,1.32,0.0,0.0,1.859897052420832,1.0,58.06,1.96,3.2,0.08,0.012,0.019,0.111,2.41,11.93,0.06,0.24,0.011,42.41572434608109,0.0,0.0,0.0,0.0,0.0,0.0,0.0,0.0,0.0,0.0,0.0,0.0,0.0,2101.727989309818,7.0,1.3,4.56,90.0,27.16666667,12.0,60.0,28.5,8.0,124.725,130.0,560.0,39.7630331753555,430.0,89.3076923076923
2024-09-30 21:00:00,2.65,1.28,1.37,1172.0,3500.0,0.0,2296.0,1438.0,235.0,116961.0,2.41068112244448,0.95,10.42,0.43,88.2,3.2,36.75314273815478,5.9,1.04,0.45,87.69,10.82,2.949048333451468,69.74,9.57,19.56,1.13,10.769885412605898,4.8,82.7333333333333,62.39,28.2,0.056,5.295,1.575,9.1,1.885,0.0555,0.16,55.92,10.165,0.087,1.919759030987845,0.395,118.67536021825012,0.3,94.54,1.93,0.85,1.32,0.0,0.0,1.852226973484636,1.0,58.06,1.96,3.2,0.08,0.012,0.019,0.111,2.41,11.93,0.06,0.24,0.011,42.24080501199917,0.0,0.0,0.0,0.0,0.0,0.0,0.0,0.0,0.0,0.0,0.0,0.0,0.0,2101.727989309818,7.0,1.3,4.34,90.0,27.16666667,12.0,60.0,28.5,8.0,124.99,132.0,562.0,41.0655351249411,430.0,88.93939393939394
2024-09-30 22:00:00,2.69,1.3,1.39,1178.0,3499.0,0.0,2293.0,1391.0,228.0,114330.0,2.46542003618087,0.95,10.42,0.43,88.2,3.2,36.73227212899058,5.9,1.04,0.45,87.69,10.82,2.9473736893098144,69.74,9.57,19.56,1.13,10.763769634404532,4.8,82.7333333333333,62.39,28.2,0.056,5.295,1.575,9.1,1.885,0.0555,0.16,55.92,10.165,0.087,1.919759030987845,0.395,118.60796932658728,0.3,94.54,1.93,0.85,1.32,0.0,0.0,1.8511751694111067,1.0,58.06,1.96,3.2,0.08,0.012,0.019,0.111,2.41,11.93,0.06,0.24,0.011,42.21681818348583,0.0,0.0,0.0,0.0,0.0,0.0,0.0,0.0,0.0,0.0,0.0,0.0,0.0,2101.727989309818,6.0,1.3,4.41,90.0,27.16666667,12.0,60.0,28.5,8.0,125.3875,135.0,565.0,40.921084192852,430.0,88.88888888888889
2024-09-30 23:00:00,2.65,1.3,1.35,1149.0,3499.0,0.0,2310.0,1432.0,227.0,115701.0,2.43622281586033,0.98,10.4,0.41,88.21,2.9,33.915028450590825,5.2,1.04,0.45,87.64,10.87,2.621820949034537,69.88,9.63,19.34,1.15,9.95199371480326,4.75555555555556,82.9111111111111,62.39,28.1776,0.056,5.435,1.645,8.89,1.935,0.0565,0.165,55.655,10.315,0.0825,1.897931548122821,0.375,109.43369024248793,0.3,95.53,0.76,0.85,1.13,0.0,0.0,1.6420278706440257,1.0,58.06,1.96,3.2,0.08,0.012,0.019,0.111,2.41,11.93,0.06,0.24,0.011,39.23075055587341,0.0,0.0,0.0,0.0,0.0,0.0,0.0,0.0,0.0,0.0,0.0,0.0,0.0,2101.727989309818,7.0,1.3,4.25,90.0,27.16666667,12.0,60.0,28.5,8.0,123.7975,123.0,553.0,39.9376349244423,430.0,82.60162601626017
2024-10-01 00:00:00,2.64,1.29,1.35,1149.0,3499.0,0.0,2302.0,1430.0,222.0,115200.0,2.44681172960793,0.98,10.4,0.41,88.21,2.9,35.567484005541665,5.2,1.04,0.45,87.64,10.87,2.7495649843264527,69.88,9.63,19.34,1.15,10.43688870231066,4.75555555555556,82.9111111111111,62.39,28.1776,0.056,5.435,1.645,8.89,1.935,0.0565,0.165,55.655,10.315,0.0825,1.897931548122821,0.375,114.76567189196278,0.3,95.53,0.76,0.85,1.13,0.0,0.0,1.722033054192163,1.0,58.06,1.96,3.2,0.08,0.012,0.019,0.111,2.41,11.93,0.06,0.24,0.011,41.14220617429895,0.0,0.0,0.0,0.0,0.0,0.0,0.0,0.0,0.0,0.0,0.0,0.0,0.0,2114.839389678138,7.0,1.3,4.07,90.0,27.16666667,12.0,60.0,28.5,8.0,123.4,120.0,550.0,41.2165335838422,430.0,87.16666666666667
2024-10-01 01:00:00,2.69,1.3,1.39,1148.0,3500.0,0.0,2308.0,1408.0,227.0,117150.0,2.40679414035242,0.98,10.4,0.41,88.21,2.9,36.41756727527258,5.2,1.04,0.45,87.64,10.87,2.815281164640182,69.88,9.63,19.34,1.15,10.686336329038928,4.75555555555556,82.9111111111111,62.39,28.1776,0.056,5.435,1.645,8.89,1.935,0.0565,0.165,55.655,10.315,0.0825,1.897931548122821,0.375,117.50863728135003,0.3,95.53,0.76,0.85,1.13,0.0,0.0,1.763190631969222,1.0,58.06,1.96,3.2,0.08,0.012,0.019,0.111,2.41,11.93,0.06,0.24,0.011,42.12552850160055,0.0,0.0,0.0,0.0,0.0,0.0,0.0,0.0,0.0,0.0,0.0,0.0,0.0,2114.839389678138,7.0,1.3,4.16,90.0,27.16666667,12.0,60.0,28.5,8.0,123.4,120.0,550.0,40.4677533664068,430.0,89.25
2024-10-01 02:00:00,2.67,1.3,1.37,1148.0,3500.0,0.0,2321.0,1421.0,228.0,117064.0,2.4085612647275,0.98,10.4,0.41,88.21,2.9,36.44459556384864,5.2,1.04,0.45,87.64,10.87,2.817370602168106,69.88,9.63,19.34,1.15,10.694267484350288,4.75555555555556,82.9111111111111,62.39,28.1776,0.056,5.435,1.645,8.89,1.935,0.0565,0.165,55.655,10.315,0.0825,1.897931548122821,0.375,117.59584951424338,0.3,95.53,0.76,0.85,1.13,0.0,0.0,1.7644992318780313,1.0,58.06,1.96,3.2,0.08,0.012,0.019,0.111,2.41,11.93,0.06,0.24,0.011,42.15679310893014,0.0,0.0,0.0,0.0,0.0,0.0,0.0,0.0,0.0,0.0,0.0,0.0,0.0,2114.839389678138,7.0,1.3,4.19,90.0,27.16666667,12.0,60.0,28.5,8.0,123.0025,117.0,547.0,40.0850862680217,430.0,89.31623931623932
2024-10-01 03:00:00,2.62,1.25,1.37,1150.0,3500.0,0.0,2318.0,1438.0,233.0,117396.0,2.40175362976385,0.98,10.4,0.41,88.21,2.9,37.246725418363965,5.2,1.04,0.45,87.64,10.87,2.879379715900036,69.88,9.63,19.34,1.15,10.929643706493884,4.75555555555556,82.9111111111111,62.39,28.1776,0.056,5.435,1.645,8.89,1.935,0.0565,0.165,55.655,10.315,0.0825,1.897931548122821,0.375,120.18408352269084,0.3,95.53,0.76,0.85,1.13,0.0,0.0,1.8033351001394613,1.0,58.06,1.96,3.2,0.08,0.012,0.019,0.111,2.41,11.93,0.06,0.24,0.011,43.08464597161473,0.0,0.0,0.0,0.0,0.0,0.0,0.0,0.0,0.0,0.0,0.0,0.0,0.0,2114.839389678138,7.0,1.3,4.14,90.0,27.16666667,12.0,60.0,28.5,8.0,124.2525,117.0,552.0,40.1083372585963,435.0,91.28205128205128
2024-10-01 04:00:00,2.68,1.29,1.39,1148.0,3499.0,0.0,2312.0,1408.0,227.0,116904.0,2.41116714269768,0.98,10.4,0.41,88.21,2.9,36.145540628958685,5.2,1.04,0.45,87.64,10.87,2.7942519869397886,69.88,9.63,19.34,1.15,10.60651308848588,4.75555555555556,82.9111111111111,62.39,28.1776,0.056,5.435,1.645,8.89,1.935,0.0565,0.165,55.655,10.315,0.0825,1.897931548122821,0.375,116.63088835674613,0.3,95.53,0.76,0.85,1.13,0.0,0.0,1.750020207080563,1.0,58.06,1.96,3.2,0.08,0.012,0.019,0.111,2.41,11.93,0.06,0.24,0.011,41.81086535686403,0.0,0.0,0.0,0.0,0.0,0.0,0.0,0.0,0.0,0.0,0.0,0.0,0.0,2114.839389678138,7.0,1.3,4.03,90.0,27.16666667,12.0,60.0,28.5,8.0,123.4,120.0,550.0,40.1559914913732,430.0,88.58333333333333
2024-10-01 05:00:00,2.66,1.29,1.37,1149.0,3500.0,0.0,2288.0,1413.0,228.0,115849.0,2.43380724145843,0.98,10.4,0.41,88.21,2.9,38.04972715315594,5.2,1.04,0.45,87.64,10.87,2.941456230842543,69.88,9.63,19.34,1.15,11.165275772357198,4.75555555555556,82.9111111111111,62.39,28.1776,0.056,5.435,1.645,8.89,1.935,0.0565,0.165,55.655,10.315,0.0825,1.897931548122821,0.375,122.77513082897356,0.3,95.53,0.76,0.85,1.13,0.0,0.0,1.842213181301176,1.0,58.06,1.96,3.2,0.08,0.012,0.019,0.111,2.41,11.93,0.06,0.24,0.011,44.01350737001962,0.0,0.0,0.0,0.0,0.0,0.0,0.0,0.0,0.0,0.0,0.0,0.0,0.0,2114.839389678138,7.0,1.3,4.17,90.0,27.16666667,12.0,60.0,28.5,8.0,123.4,120.0,550.0,39.9858122487586,430.0,93.25
2024-10-01 06:00:00,2.66,1.3,1.36,1154.0,3500.0,0.0,2293.0,1420.0,228.0,115927.0,2.43217062526607,0.98,10.4,0.41,88.21,2.9,37.3696605373712,5.2,1.04,0.45,87.64,10.87,2.8888832865915592,69.88,9.63,19.34,1.15,10.965717670974586,4.75555555555556,82.9111111111111,62.39,28.1776,0.056,5.435,1.645,8.89,1.935,0.0565,0.165,55.655,10.315,0.0825,1.897931548122821,0.375,120.58075851746376,0.3,95.53,0.76,0.85,1.13,0.0,0.0,1.8092871190795283,1.0,58.06,1.96,3.2,0.08,0.012,0.019,0.111,2.41,11.93,0.06,0.24,0.011,43.22684950817833,0.0,0.0,0.0,0.0,0.0,0.0,0.0,0.0,0.0,0.0,0.0,0.0,0.0,2114.839389678138,7.0,1.3,4.18,90.0,27.16666667,12.0,60.0,28.5,8.0,123.4,120.0,550.0,40.7773851590106,430.0,91.58333333333331
2024-10-01 07:00:00,2.66,1.3,1.36,1158.0,3499.0,0.0,2307.0,1429.0,230.0,116730.0,2.41475922703108,0.98,10.4,0.41,88.21,2.9,36.25148489100449,5.2,1.04,0.45,87.64,10.87,2.802442069577235,69.88,9.63,19.34,1.15,10.63760127204838,4.75555555555556,82.9111111111111,62.39,28.1776,0.056,5.435,1.645,8.89,1.935,0.0565,0.165,55.655,10.315,0.0825,1.897931548122821,0.375,116.9727389193243,0.3,95.53,0.76,0.85,1.13,0.0,0.0,1.7551495977655056,1.0,58.06,1.96,3.2,0.08,0.012,0.019,0.111,2.41,11.93,0.06,0.24,0.011,41.93341494939055,0.0,0.0,0.0,0.0,0.0,0.0,0.0,0.0,0.0,0.0,0.0,0.0,0.0,2114.839389678138,7.0,1.3,4.12,90.0,27.16666667,12.0,60.0,28.5,8.0,123.5325,121.0,551.0,41.106342393896,430.0,88.84297520661157
2024-10-01 08:00:00,2.69,1.3,1.39,1149.0,3499.0,0.0,2303.0,1400.0,226.0,116303.0,2.42361981064028,0.95,10.32,0.37,88.36,2.6,36.17954395974792,5.0,1.03,0.42,87.85,10.7,2.796880634152338,70.02,9.51,19.26,1.21,10.616490993555017,4.75555555555556,82.9111111111111,62.39,28.1552,0.0565,5.365,1.61,8.76,1.88,0.056,0.17,55.71,10.33,0.095,1.925386566593697,0.44,116.7406069723216,0.1999999999999999,94.92,1.82,1.37,1.17,0.0,0.0,1.7516665101916455,1.0,58.06,1.96,3.2,0.08,0.012,0.019,0.111,2.41,11.93,0.06,0.24,0.011,41.850198249956094,0.0,0.0,0.0,0.0,0.0,0.0,0.0,0.0,0.0,0.0,0.0,0.0,0.0,2114.839389678138,7.0,1.3,4.13,90.0,27.16666667,12.0,60.0,28.5,8.0,123.4,120.0,550.0,40.5727923627685,430.0,88.66666666666667
2024-10-01 09:00:00,2.67,1.3,1.37,1149.0,3500.0,0.0,2303.0,1410.0,226.0,115808.0,2.43466839754866,0.95,10.32,0.37,88.36,2.6,36.04353063659097,5.0,1.03,0.42,87.85,10.7,2.786366045302141,70.02,9.51,19.26,1.21,10.57657937327849,4.75555555555556,82.9111111111111,62.39,28.1552,0.0565,5.365,1.61,8.76,1.88,0.056,0.17,55.71,10.33,0.095,1.925386566593697,0.44,116.30173251001963,0.1999999999999999,94.92,1.82,1.37,1.17,0.0,0.0,1.7450812977473158,1.0,58.06,1.96,3.2,0.08,0.012,0.019,0.111,2.41,11.93,0.06,0.24,0.011,41.69286667758784,0.0,0.0,0.0,0.0,0.0,0.0,0.0,0.0,0.0,0.0,0.0,0.0,0.0,2114.839389678138,7.0,1.3,4.16,90.0,27.16666667,12.0,60.0,28.5,8.0,123.4,120.0,550.0,40.5424867978877,430.0,88.33333333333333
2024-10-01 10:00:00,2.71,1.3,1.41,1148.0,3499.0,48.0,2305.0,1361.0,222.0,115219.0,2.44767669888789,0.95,10.32,0.37,88.36,2.6,36.26631107969287,5.0,1.03,0.42,87.85,10.7,2.803588216694705,70.02,9.51,19.26,1.21,10.641951854765898,4.75555555555556,82.9111111111111,62.39,28.1552,0.0565,5.365,1.61,8.76,1.88,0.056,0.17,55.71,10.33,0.095,1.925386566593697,0.44,117.02057861206596,0.1999999999999999,94.92,1.82,1.37,1.17,0.0,0.0,1.7558674215785453,1.0,58.06,1.96,3.2,0.08,0.012,0.019,0.111,2.41,11.93,0.06,0.24,0.011,41.95056494267378,0.0,0.0,0.0,0.0,0.0,0.0,0.0,0.0,0.0,0.0,0.0,0.0,0.0,2114.839389678138,7.0,1.3,4.08,90.0,27.16666667,12.0,60.0,28.5,8.0,122.37,116.0,544.0,40.0863102373532,428.0,88.87931034482759
2024-10-01 11:00:00,2.71,1.3,1.41,1149.0,3500.0,80.0,2300.0,1359.0,221.0,114422.0,2.46628712412846,0.95,10.32,0.37,88.36,2.6,36.28155395211563,5.0,1.03,0.42,87.85,10.7,2.804766575789986,70.02,9.51,19.26,1.21,10.646424708762408,4.75555555555556,82.9111111111111,62.39,28.1552,0.0565,5.365,1.61,8.76,1.88,0.056,0.17,55.71,10.33,0.095,1.925386566593697,0.44,117.06976281904808,0.1999999999999999,94.92,1.82,1.37,1.17,0.0,0.0,1.7566054195248926,1.0,58.06,1.96,3.2,0.08,0.012,0.019,0.111,2.41,11.93,0.06,0.24,0.011,41.96819692923229,0.0,0.0,0.0,0.0,0.0,0.0,0.0,0.0,0.0,0.0,0.0,0.0,0.0,2114.839389678138,7.0,1.3,4.26,90.0,27.16666667,12.0,60.0,28.5,8.0,123.4,120.0,550.0,39.9904214559387,430.0,88.91666666666667
2024-10-01 12:00:00,2.72,1.29,1.43,1146.0,3499.0,789.0,2268.0,1320.0,218.0,113404.0,2.50723484164884,0.95,10.32,0.37,88.36,2.6,34.81941072817845,5.0,1.03,0.42,87.85,10.7,2.69173474565037,70.02,9.51,19.26,1.21,10.217374790789789,4.75555555555556,82.9111111111111,62.39,28.1552,0.0565,5.365,1.61,8.76,1.88,0.056,0.17,55.71,10.33,0.095,1.925386566593697,0.44,112.35186234930198,0.1999999999999999,94.92,1.82,1.37,1.17,0.0,0.0,1.6858143857483503,1.0,58.06,1.96,3.2,0.08,0.012,0.019,0.111,2.41,11.93,0.06,0.24,0.011,40.27688252627354,0.0,0.0,0.0,0.0,0.0,0.0,0.0,0.0,0.0,0.0,0.0,0.0,0.0,2114.839389678138,7.0,1.3,4.48,90.0,27.16666667,12.0,60.0,28.5,8.0,123.4,120.0,550.0,40.0337837837838,430.0,85.33333333333333
2024-10-01 13:00:00,2.71,1.3,1.41,1142.0,3500.0,655.0,2264.0,1352.0,220.0,114314.0,2.48417217803199,0.95,10.32,0.37,88.36,2.6,33.86073617624965,5.0,1.03,0.42,87.85,10.7,2.6176238532707576,70.02,9.51,19.26,1.21,9.936062241421396,4.75555555555556,82.9111111111111,62.39,28.1552,0.0565,5.365,1.61,8.76,1.88,0.056,0.17,55.71,10.33,0.095,1.925386566593697,0.44,109.25850525210916,0.1999999999999999,94.92,1.82,1.37,1.17,0.0,0.0,1.6393992593262217,1.0,58.06,1.96,3.2,0.08,0.012,0.019,0.111,2.41,11.93,0.06,0.24,0.011,39.16794870167793,0.0,0.0,0.0,0.0,0.0,0.0,0.0,0.0,0.0,0.0,0.0,0.0,0.0,2114.839389678138,6.0,1.3,4.48,90.0,27.16666667,12.0,60.0,28.5,8.0,123.93,124.0,554.0,41.1778731521221,430.0,82.98387096774194
2024-10-01 14:00:00,2.69,1.3,1.39,1150.0,3500.0,0.0,2305.0,1380.0,223.0,114965.0,2.45251067641635,0.95,10.32,0.37,88.36,2.6,36.2475506213264,5.0,1.03,0.42,87.85,10.7,2.802137928577436,70.02,9.51,19.26,1.21,10.636446803693277,4.75555555555556,82.9111111111111,62.39,28.1552,0.0565,5.365,1.61,8.76,1.88,0.056,0.17,55.71,10.33,0.095,1.925386566593697,0.44,116.96004420347258,0.1999999999999999,94.92,1.82,1.37,1.17,0.0,0.0,1.75495911641381,1.0,58.06,1.96,3.2,0.08,0.012,0.019,0.111,2.41,11.93,0.06,0.24,0.011,41.92886403614023,0.0,0.0,0.0,0.0,0.0,0.0,0.0,0.0,0.0,0.0,0.0,0.0,0.0,2114.839389678138,7.0,1.3,4.06,90.0,27.16666667,12.0,60.0,28.5,8.0,123.4,120.0,550.0,40.8081285444234,430.0,88.83333333333333
2024-10-01 15:00:00,2.68,1.3,1.38,1149.0,3500.0,0.0,2302.0,1378.0,222.0,114301.0,2.46674956426252,0.95,10.32,0.37,88.36,2.6,36.65615262932268,5.0,1.03,0.42,87.85,10.7,2.8337251438422832,70.02,9.51,19.26,1.21,10.756346588573573,4.75555555555556,82.9111111111111,62.39,28.1552,0.0565,5.365,1.61,8.76,1.88,0.056,0.17,55.71,10.33,0.095,1.925386566593697,0.44,118.2784811212144,0.1999999999999999,94.92,1.82,1.37,1.17,0.0,0.0,1.7747419653684693,1.0,58.06,1.96,3.2,0.08,0.012,0.019,0.111,2.41,11.93,0.06,0.24,0.011,42.401508883709326,0.0,0.0,0.0,0.0,0.0,0.0,0.0,0.0,0.0,0.0,0.0,0.0,0.0,2114.839389678138,7.0,1.3,4.04,90.0,27.16666667,12.0,60.0,28.5,8.0,123.5325,121.0,551.0,40.5373276271992,430.0,89.83471074380165
2024-10-01 16:00:00,2.7,1.3,1.4,1148.0,3500.0,0.0,2303.0,1351.0,219.0,113261.0,2.48938676904015,0.98,10.32,0.4,88.3,3.1,35.934948571885855,6.5,1.04,0.45,87.65,10.86,2.777972045799883,70.38,9.42,19.1,1.1,10.544717155410678,4.75555555555556,82.9111111111111,62.39,28.1328,0.0584999999999999,5.59,1.585,8.67,1.91,0.0565,0.17,55.395,10.53,0.1025,1.883901964361734,0.445,115.9513705443164,0.1999999999999999,95.0,2.02,0.69,1.16,0.0,0.0,1.7398241953757922,1.0,60.92,2.02,3.9,0.11,0.017,0.03,0.183,3.12,6.7,0.08,0.43,0.033,41.567265842503936,0.0,0.0,0.0,0.0,0.0,0.0,0.0,0.0,0.0,0.0,0.0,0.0,0.0,2114.839389678138,7.0,1.3,3.85,90.0,27.16666667,12.0,60.0,28.5,8.0,123.2675,119.0,549.0,40.7888407888408,430.0,88.0672268907563
2024-10-01 17:00:00,2.7,1.3,1.4,1149.0,3500.0,494.0,2281.0,1356.0,220.0,113519.0,2.49724811372725,0.98,10.32,0.4,88.3,3.1,35.193447366860056,6.5,1.04,0.45,87.65,10.86,2.7206498649884114,70.38,9.42,19.1,1.1,10.327131746550224,4.75555555555556,82.9111111111111,62.39,28.1328,0.0584999999999999,5.59,1.585,8.67,1.91,0.0565,0.17,55.395,10.53,0.1025,1.883901964361734,0.445,113.5587671206324,0.1999999999999999,95.0,2.02,0.69,1.16,0.0,0.0,1.7039237199702566,1.0,60.92,2.02,3.9,0.11,0.017,0.03,0.183,3.12,6.7,0.08,0.43,0.033,40.70954435028624,0.0,0.0,0.0,0.0,0.0,0.0,0.0,0.0,0.0,0.0,0.0,0.0,0.0,2114.839389678138,6.0,1.3,4.42,90.0,27.16666667,12.0,60.0,28.5,8.0,123.4,120.0,550.0,40.3645833333333,430.0,86.25
2024-10-01 18:00:00,2.71,1.3,1.41,1150.0,3500.0,495.0,2274.0,1358.0,222.0,114824.0,2.46875707737114,0.98,10.32,0.4,88.3,3.1,35.7034973286986,6.5,1.04,0.45,87.65,10.86,2.760079573176649,70.38,9.42,19.1,1.1,10.476800322587184,4.75555555555556,82.9111111111111,62.39,28.1328,0.0584999999999999,5.59,1.585,8.67,1.91,0.0565,0.17,55.395,10.53,0.1025,1.883901964361734,0.445,115.20454635426474,0.1999999999999999,95.0,2.02,0.69,1.16,0.0,0.0,1.7286182666364922,1.0,60.92,2.02,3.9,0.11,0.017,0.03,0.183,3.12,6.7,0.08,0.43,0.033,41.299537746667205,0.0,0.0,0.0,0.0,0.0,0.0,0.0,0.0,0.0,0.0,0.0,0.0,0.0,2114.839389678138,7.0,1.3,4.37,90.0,27.16666667,12.0,60.0,28.5,8.0,123.4,120.0,550.0,40.8799048751486,430.0,87.5
2024-10-01 19:00:00,2.7,1.3,1.4,1148.0,3500.0,535.0,2296.0,1337.0,218.0,112765.0,2.51517104795727,0.98,10.32,0.4,88.3,3.1,33.97988021627868,6.5,1.04,0.45,87.65,10.86,2.626834352402604,70.38,9.42,19.1,1.1,9.971023755289872,4.75555555555556,82.9111111111111,62.39,28.1328,0.0584999999999999,5.59,1.585,8.67,1.91,0.0565,0.17,55.395,10.53,0.1025,1.883901964361734,0.445,109.64294756474852,0.1999999999999999,95.0,2.02,0.69,1.16,0.0,0.0,1.6451677296264549,1.0,60.92,2.02,3.9,0.11,0.017,0.03,0.183,3.12,6.7,0.08,0.43,0.033,39.30576695889706,0.0,0.0,0.0,0.0,0.0,0.0,0.0,0.0,0.0,0.0,0.0,0.0,0.0,2114.839389678138,7.0,1.3,4.37,90.0,27.16666667,12.0,60.0,28.5,8.0,122.87,116.0,546.0,39.9565951290089,430.0,83.27586206896552
2024-10-01 20:00:00,2.68,1.3,1.38,1149.0,3499.0,0.0,2302.0,1396.0,225.0,115411.0,2.44234092776497,0.98,10.32,0.4,88.3,3.1,36.111537298169445,6.5,1.04,0.45,87.65,10.86,2.79162333972724,70.38,9.42,19.1,1.1,10.596535183416751,4.75555555555556,82.9111111111111,62.39,28.1328,0.0584999999999999,5.59,1.585,8.67,1.91,0.0565,0.17,55.395,10.53,0.1025,1.883901964361734,0.445,116.52116974117062,0.1999999999999999,95.0,2.02,0.69,1.16,0.0,0.0,1.7483739039694808,1.0,60.92,2.02,3.9,0.11,0.017,0.03,0.183,3.12,6.7,0.08,0.43,0.033,41.77153246377197,0.0,0.0,0.0,0.0,0.0,0.0,0.0,0.0,0.0,0.0,0.0,0.0,0.0,2114.839389678138,7.0,1.3,4.26,90.0,27.16666667,12.0,60.0,28.5,8.0,123.4,120.0,550.0,40.6153846153846,430.0,88.5
2024-10-01 21:00:00,2.7,1.3,1.4,1149.0,3499.0,0.0,2308.0,1357.0,221.0,114091.0,2.47058163392171,0.98,10.32,0.4,88.3,3.1,35.63549066712013,6.5,1.04,0.45,87.65,10.86,2.7548222787515506,70.38,9.42,19.1,1.1,10.45684451244892,4.75555555555556,82.9111111111111,62.39,28.1328,0.0584999999999999,5.59,1.585,8.67,1.91,0.0565,0.17,55.395,10.53,0.1025,1.883901964361734,0.445,114.98510912311376,0.1999999999999999,95.0,2.02,0.69,1.16,0.0,0.0,1.7253256604143272,1.0,60.92,2.02,3.9,0.11,0.017,0.03,0.183,3.12,6.7,0.08,0.43,0.033,41.22087196048307,0.0,0.0,0.0,0.0,0.0,0.0,0.0,0.0,0.0,0.0,0.0,0.0,0.0,2114.839389678138,7.0,1.3,4.12,90.0,27.16666667,12.0,60.0,28.5,8.0,123.4,120.0,550.0,40.6800096455269,430.0,87.33333333333333
2024-10-01 22:00:00,2.65,1.29,1.36,1146.0,3500.0,0.0,2296.0,1401.0,223.0,114270.0,2.46741837243493,0.98,10.32,0.4,88.3,3.1,35.16915927343918,6.5,1.04,0.45,87.65,10.86,2.7187722598365904,70.38,9.42,19.1,1.1,10.320004671500843,4.75555555555556,82.9111111111111,62.39,28.1328,0.0584999999999999,5.59,1.585,8.67,1.91,0.0565,0.17,55.395,10.53,0.1025,1.883901964361734,0.445,113.4803966809356,0.1999999999999999,95.0,2.02,0.69,1.16,0.0,0.0,1.7027477891766265,1.0,60.92,2.02,3.9,0.11,0.017,0.03,0.183,3.12,6.7,0.08,0.43,0.033,40.68144942664905,0.0,0.0,0.0,0.0,0.0,0.0,0.0,0.0,0.0,0.0,0.0,0.0,0.0,2114.839389678138,6.0,1.3,4.23,90.0,27.16666667,12.0,60.0,28.5,8.0,124.195,126.0,556.0,40.2566539923954,430.0,86.19047619047619
2024-10-01 23:00:00,2.64,1.25,1.39,1149.0,3500.0,0.0,2309.0,1390.0,229.0,116409.0,2.42210580068428,0.93,10.41,0.42,88.24,3.3,35.1604887962596,4.5,1.03,0.44,87.81,10.72,3.1227777227747,70.22,9.68,19.02,1.08,10.73477893599686,4.75666666666667,82.8655555555556,62.39,28.1104,0.0565,5.525,1.565,9.1,1.895,0.0545,0.165,55.615,10.295,0.096,1.863562653562653,0.405,115.28529677318552,0.2,95.18999999999998,1.04,0.8300000000000001,1.3,0.0,0.0,1.83632542134766,1.0,60.92,2.02,3.9,0.11,0.017,0.03,0.183,3.12,6.7,0.08,0.43,0.033,40.90620881574656,0.0,0.0,0.0,0.0,0.0,0.0,0.0,0.0,0.0,0.0,0.0,0.0,0.0,2114.839389678138,7.0,1.3,4.12,90.0,27.16666667,12.0,60.0,28.5,8.0,123.7975,123.0,553.0,40.2676684667762,430.0,86.66666666666667
2024-10-02 00:00:00,2.64,1.2,1.44,1148.0,3500.0,0.0,2354.0,1361.0,230.0,117002.0,2.40983684869208,0.93,10.41,0.42,88.24,3.3,32.59177360989998,4.5,1.03,0.44,87.81,10.72,2.89463736310569,70.22,9.68,19.02,1.08,9.95052960900679,4.75666666666667,82.8655555555556,62.39,28.1104,0.0565,5.525,1.565,9.1,1.895,0.0545,0.165,55.615,10.295,0.096,1.863562653562653,0.405,106.86291407250016,0.2,95.18999999999998,1.04,0.8300000000000001,1.3,0.0,0.0,1.702169237562872,1.0,60.92,2.02,3.9,0.11,0.017,0.03,0.183,3.12,6.7,0.08,0.43,0.033,37.917729320757736,0.0,0.0,0.0,0.0,0.0,0.0,0.0,0.0,0.0,0.0,0.0,0.0,0.0,2101.440254932123,7.0,1.3,3.62,90.0,27.16666667,12.0,60.0,28.5,8.0,122.7375,115.0,545.0,39.4419484511705,430.0,79.82608695652173
2024-10-02 01:00:00,2.69,1.26,1.43,1148.0,3429.0,0.0,2325.0,1356.0,225.0,116104.0,2.37922943185746,0.93,10.41,0.42,88.24,3.3,35.34005667332989,4.5,1.03,0.44,87.81,10.72,3.138726038211677,70.22,9.68,19.02,1.08,10.789602447567637,4.75666666666667,82.8655555555556,62.39,28.1104,0.0565,5.525,1.565,9.1,1.895,0.0545,0.165,55.615,10.295,0.096,1.863562653562653,0.405,115.8740694753779,0.2,95.18999999999998,1.04,0.8300000000000001,1.3,0.0,0.0,1.8457037055755128,1.0,60.92,2.02,3.9,0.11,0.017,0.03,0.183,3.12,6.7,0.08,0.43,0.033,41.11512061781511,0.0,0.0,0.0,0.0,0.0,0.0,0.0,0.0,0.0,0.0,0.0,0.0,0.0,2101.440254932123,7.0,1.3,4.0,90.0,27.16666667,12.0,60.0,28.5,8.0,123.665,122.0,552.0,40.5024502331156,430.0,86.55737704918033
2024-10-02 02:00:00,2.68,1.3,1.38,1175.0,3499.0,0.0,2302.0,1402.0,229.0,115613.0,2.43807610449001,0.93,10.41,0.42,88.24,3.3,35.94191697995335,4.5,1.03,0.44,87.81,10.72,3.192180242692078,70.22,9.68,19.02,1.08,10.973355221295895,4.75666666666667,82.8655555555556,62.39,28.1104,0.0565,5.525,1.565,9.1,1.895,0.0545,0.165,55.615,10.295,0.096,1.863562653562653,0.405,117.8474676402085,0.2,95.18999999999998,1.04,0.8300000000000001,1.3,0.0,0.0,1.8771370393825888,1.0,60.92,2.02,3.9,0.11,0.017,0.03,0.183,3.12,6.7,0.08,0.43,0.033,41.81533339140054,0.0,0.0,0.0,0.0,0.0,0.0,0.0,0.0,0.0,0.0,0.0,0.0,0.0,2101.440254932123,7.0,1.3,4.14,90.0,27.16666667,12.0,60.0,28.5,8.0,124.3275,127.0,557.0,41.0111032364753,430.0,88.03149606299213
2024-10-02 03:00:00,2.66,1.28,1.38,1153.0,3500.0,0.0,2326.0,1410.0,229.0,116741.0,2.41522149443664,0.93,10.41,0.42,88.24,3.3,34.8743220249361,4.5,1.03,0.44,87.81,10.72,3.09736182984825,70.22,9.68,19.02,1.08,10.64740992793823,4.75666666666667,82.8655555555556,62.39,28.1104,0.0565,5.525,1.565,9.1,1.895,0.0545,0.165,55.615,10.295,0.096,1.863562653562653,0.405,114.34700432367428,0.2,95.18999999999998,1.04,0.8300000000000001,1.3,0.0,0.0,1.8213798009960385,1.0,60.92,2.02,3.9,0.11,0.017,0.03,0.183,3.12,6.7,0.08,0.43,0.033,40.57327835588526,0.0,0.0,0.0,0.0,0.0,0.0,0.0,0.0,0.0,0.0,0.0,0.0,0.0,2101.440254932123,7.0,1.3,4.05,90.0,27.16666667,12.0,60.0,28.5,8.0,123.4,120.0,550.0,40.5612856800192,430.0,85.41666666666667
2024-10-02 04:00:00,2.68,1.3,1.38,1149.0,3500.0,76.72,2326.0,1413.0,228.0,117247.0,2.40676280301946,0.93,10.41,0.42,88.24,3.3,35.87322380651338,4.5,1.03,0.44,87.81,10.72,3.1860792606218893,70.22,9.68,19.02,1.08,10.952382645073673,4.75666666666667,82.8655555555556,62.39,28.1104,0.0565,5.525,1.565,9.1,1.895,0.0545,0.165,55.615,10.295,0.096,1.863562653562653,0.405,117.6222343412004,0.2,95.18999999999998,1.04,0.8300000000000001,1.3,0.0,0.0,1.8735494038013027,1.0,60.92,2.02,3.9,0.11,0.017,0.03,0.183,3.12,6.7,0.08,0.43,0.033,41.735414784090096,0.0,0.0,0.0,0.0,0.0,0.0,0.0,0.0,0.0,0.0,0.0,0.0,0.0,2101.440254932123,7.0,1.3,4.23,90.0,27.16666667,12.0,60.0,28.5,8.0,123.0025,117.0,547.0,40.324504891434,430.0,87.86324786324786
2024-10-02 05:00:00,2.64,1.3,1.34,1149.0,3499.0,0.0,2306.0,1465.0,232.0,117734.0,2.39417852415208,0.93,10.41,0.42,88.24,3.3,35.90897804023008,4.5,1.03,0.44,87.81,10.72,3.1892547717813726,70.22,9.68,19.02,1.08,10.963298699090975,4.75666666666667,82.8655555555556,62.39,28.1104,0.0565,5.525,1.565,9.1,1.895,0.0545,0.165,55.615,10.295,0.096,1.863562653562653,0.405,117.73946642715954,0.2,95.18999999999998,1.04,0.8300000000000001,1.3,0.0,0.0,1.8754167387145129,1.0,60.92,2.02,3.9,0.11,0.017,0.03,0.183,3.12,6.7,0.08,0.43,0.033,41.77701176412463,0.0,0.0,0.0,0.0,0.0,0.0,0.0,0.0,0.0,0.0,0.0,0.0,0.0,2101.440254932123,7.0,1.3,4.12,90.0,27.16666667,12.0,60.0,28.5,8.0,123.665,122.0,552.0,40.4260355029586,430.0,87.95081967213115
2024-10-02 06:00:00,2.63,1.3,1.33,1152.0,3499.0,0.0,2299.0,1468.0,232.0,117431.0,2.4003525767106,0.93,10.41,0.42,88.24,3.3,36.61703348852134,4.5,1.03,0.44,87.81,10.72,3.252140694477886,70.22,9.68,19.02,1.08,11.179473700407891,4.75666666666667,82.8655555555556,62.39,28.1104,0.0565,5.525,1.565,9.1,1.895,0.0545,0.165,55.615,10.295,0.096,1.863562653562653,0.405,120.06106050286,0.2,95.18999999999998,1.04,0.8300000000000001,1.3,0.0,0.0,1.912396321875464,1.0,60.92,2.02,3.9,0.11,0.017,0.03,0.183,3.12,6.7,0.08,0.43,0.033,42.6007734640476,0.0,0.0,0.0,0.0,0.0,0.0,0.0,0.0,0.0,0.0,0.0,0.0,0.0,2101.440254932123,7.0,1.3,4.16,90.0,27.16666667,12.0,60.0,28.5,8.0,124.3275,127.0,557.0,40.7259014847985,430.0,89.68503937007874
2024-10-02 07:00:00,2.62,1.3,1.32,1165.0,3500.0,0.0,2300.0,1484.0,235.0,117701.0,2.39553345540502,0.93,10.41,0.42,88.24,3.3,36.07578494835615,4.5,1.03,0.44,87.81,10.72,3.204069722157046,70.22,9.68,19.02,1.08,11.014226184601956,4.75666666666667,82.8655555555556,62.39,28.1104,0.0565,5.525,1.565,9.1,1.895,0.0545,0.165,55.615,10.295,0.096,1.863562653562653,0.405,118.2863980701911,0.2,95.18999999999998,1.04,0.8300000000000001,1.3,0.0,0.0,1.8841285563352308,1.0,60.92,2.02,3.9,0.11,0.017,0.03,0.183,3.12,6.7,0.08,0.43,0.033,41.97107727485325,0.0,0.0,0.0,0.0,0.0,0.0,0.0,0.0,0.0,0.0,0.0,0.0,0.0,2101.440254932123,7.0,1.3,4.15,90.0,27.16666667,12.0,60.0,28.5,8.0,124.46,128.0,558.0,40.7302709069493,430.0,88.359375
2024-10-02 08:00:00,2.68,1.3,1.38,1157.0,3499.0,0.0,2293.0,1413.0,229.0,117222.0,2.4046298370085,0.94,10.32,0.41,88.33,2.7,36.16695581614268,8.5,1.04,0.45,87.67,10.84,3.2121670599540133,69.99,9.61,19.24,1.16,11.042061380999892,4.75666666666667,82.8655555555556,62.39,28.088,0.0579999999999999,5.6,1.595,8.9,1.905,0.056,0.17,55.325,10.585,0.0915,1.890255880402061,0.4,118.585331927759,0.1,96.92,0.95,0.91,1.18,0.0,0.0,1.88889013354688,1.0,60.92,2.02,3.9,0.11,0.017,0.03,0.183,3.12,6.7,0.08,0.43,0.033,42.07714674894955,0.0,0.0,0.0,0.0,0.0,0.0,0.0,0.0,0.0,0.0,0.0,0.0,0.0,2101.440254932123,7.0,1.3,4.12,90.0,27.16666667,12.0,60.0,28.5,8.0,124.3275,127.0,557.0,40.0860009555662,430.0,88.58267716535433
2024-10-02 09:00:00,2.67,1.3,1.37,1154.0,3500.0,0.0,2293.0,1407.0,227.0,116971.0,2.41047514747447,0.94,10.32,0.41,88.33,2.7,36.21880808254575,8.5,1.04,0.45,87.67,10.84,3.2167723173876395,69.99,9.61,19.24,1.16,11.057892293374085,4.75666666666667,82.8655555555556,62.39,28.088,0.0579999999999999,5.6,1.595,8.9,1.905,0.056,0.17,55.325,10.585,0.0915,1.890255880402061,0.4,118.75534674055864,0.1,96.92,0.95,0.91,1.18,0.0,0.0,1.8915982197598504,1.0,60.92,2.02,3.9,0.11,0.017,0.03,0.183,3.12,6.7,0.08,0.43,0.033,42.13747240737099,0.0,0.0,0.0,0.0,0.0,0.0,0.0,0.0,0.0,0.0,0.0,0.0,0.0,2101.440254932123,7.0,1.3,4.08,90.0,27.16666667,12.0,60.0,28.5,8.0,123.93,124.0,554.0,40.4280904280904,430.0,88.70967741935483
2024-10-02 10:00:00,2.69,1.3,1.39,1150.0,3500.0,0.0,2300.0,1389.0,225.0,116870.0,2.41255711359697,0.94,10.32,0.41,88.33,2.7,36.04855559222425,8.5,1.04,0.45,87.67,10.84,3.2016513477360613,69.99,9.61,19.24,1.16,11.005912844012771,4.75666666666667,82.8655555555556,62.39,28.088,0.0579999999999999,5.6,1.595,8.9,1.905,0.056,0.17,55.325,10.585,0.0915,1.890255880402061,0.4,118.19711761619062,0.1,96.92,0.95,0.91,1.18,0.0,0.0,1.8827064498576536,1.0,60.92,2.02,3.9,0.11,0.017,0.03,0.183,3.12,6.7,0.08,0.43,0.033,41.93939825769555,0.0,0.0,0.0,0.0,0.0,0.0,0.0,0.0,0.0,0.0,0.0,0.0,0.0,2101.440254932123,7.0,1.3,4.08,90.0,27.16666667,12.0,60.0,28.5,8.0,123.7975,123.0,553.0,39.2514395393474,430.0,88.29268292682927
2024-10-02 11:00:00,2.68,1.3,1.38,1148.0,3500.0,0.0,2289.0,1412.0,214.0,116771.0,2.41460134595993,0.94,10.32,0.41,88.33,2.7,33.85775939601172,8.5,1.04,0.45,87.67,10.84,3.007075851464809,69.99,9.61,19.24,1.16,10.33704521260868,4.75666666666667,82.8655555555556,62.39,28.088,0.0579999999999999,5.6,1.595,8.9,1.905,0.056,0.17,55.325,10.585,0.0915,1.890255880402061,0.4,111.01386737432269,0.1,96.92,0.95,0.91,1.18,0.0,0.0,1.7682878258331551,1.0,60.92,2.02,3.9,0.11,0.017,0.03,0.183,3.12,6.7,0.08,0.43,0.033,39.39059504866432,0.0,0.0,0.0,0.0,0.0,0.0,0.0,0.0,0.0,0.0,0.0,0.0,0.0,2101.440254932123,7.0,1.3,4.0,90.0,27.16666667,12.0,60.0,28.5,8.0,123.7975,123.0,553.0,39.7283126787417,430.0,82.92682926829268
2024-10-02 12:00:00,2.68,1.3,1.38,1149.0,3500.0,0.0,2293.0,1398.0,226.0,116131.0,2.42790063251525,0.94,10.32,0.41,88.33,2.7,36.01536171046346,8.5,1.04,0.45,87.67,10.84,3.198703234156194,69.99,9.61,19.24,1.16,10.995778485961196,4.75666666666667,82.8655555555556,62.39,28.088,0.0579999999999999,5.6,1.595,8.9,1.905,0.056,0.17,55.325,10.585,0.0915,1.890255880402061,0.4,118.08828049131384,0.1,96.92,0.95,0.91,1.18,0.0,0.0,1.880972834342131,1.0,60.92,2.02,3.9,0.11,0.017,0.03,0.183,3.12,6.7,0.08,0.43,0.033,41.90078002725568,0.0,0.0,0.0,0.0,0.0,0.0,0.0,0.0,0.0,0.0,0.0,0.0,0.0,2101.440254932123,7.0,1.3,4.01,90.0,27.16666667,12.0,60.0,28.5,8.0,123.7975,123.0,553.0,39.7097311444207,430.0,88.21138211382114
2024-10-02 13:00:00,2.7,1.3,1.4,1149.0,3500.0,0.0,2299.0,1385.0,225.0,116386.0,2.42258417939678,0.94,10.32,0.41,88.33,2.7,35.60778437540056,8.5,1.04,0.45,87.67,10.84,3.1625042657738867,69.99,9.61,19.24,1.16,10.871341860049206,4.75666666666667,82.8655555555556,62.39,28.088,0.0579999999999999,5.6,1.595,8.9,1.905,0.056,0.17,55.325,10.585,0.0915,1.890255880402061,0.4,116.75190333503984,0.1,96.92,0.95,0.91,1.18,0.0,0.0,1.8596863094056308,1.0,60.92,2.02,3.9,0.11,0.017,0.03,0.183,3.12,6.7,0.08,0.43,0.033,41.426598804313706,0.0,0.0,0.0,0.0,0.0,0.0,0.0,0.0,0.0,0.0,0.0,0.0,0.0,2101.440254932123,7.0,1.3,3.91,90.0,27.16666667,12.0,60.0,28.5,8.0,123.665,122.0,552.0,39.5863746958638,430.0,87.21311475409836
2024-10-02 14:00:00,2.69,1.3,1.39,1148.0,3500.0,358.0,2278.0,1349.0,224.0,115885.0,2.4424359754378,0.94,10.32,0.41,88.33,2.7,34.65520921143308,8.5,1.04,0.45,87.67,10.84,3.077901332107545,69.99,9.61,19.24,1.16,10.58051303043977,4.75666666666667,82.8655555555556,62.39,28.088,0.0579999999999999,5.6,1.595,8.9,1.905,0.056,0.17,55.325,10.585,0.0915,1.890255880402061,0.4,113.6285704623626,0.1,96.92,0.95,0.91,1.18,0.0,0.0,1.8099362049780725,1.0,60.92,2.02,3.9,0.11,0.017,0.03,0.183,3.12,6.7,0.08,0.43,0.033,40.31835941675168,0.0,0.0,0.0,0.0,0.0,0.0,0.0,0.0,0.0,0.0,0.0,0.0,0.0,2101.440254932123,6.0,1.3,4.12,90.0,27.16666667,12.0,60.0,28.5,8.0,124.0625,125.0,555.0,39.4825918762089,430.0,84.88
2024-10-02 15:00:00,2.64,1.28,1.36,1149.0,3500.0,0.0,2298.0,1421.0,228.0,116075.0,2.4290712937031,0.94,10.32,0.41,88.33,2.7,35.88954619088624,8.5,1.04,0.45,87.67,10.84,3.187528932684116,69.99,9.61,19.24,1.16,10.95736599979796,4.75666666666667,82.8655555555556,62.39,28.088,0.0579999999999999,5.6,1.595,8.9,1.905,0.056,0.17,55.325,10.585,0.0915,1.890255880402061,0.4,117.67575267928083,0.1,96.92,0.95,0.91,1.18,0.0,0.0,1.8744018723074884,1.0,60.92,2.02,3.9,0.11,0.017,0.03,0.183,3.12,6.7,0.08,0.43,0.033,41.754404476394896,0.0,0.0,0.0,0.0,0.0,0.0,0.0,0.0,0.0,0.0,0.0,0.0,0.0,2101.440254932123,7.0,1.3,4.05,90.0,27.16666667,12.0,60.0,28.5,8.0,123.93,124.0,554.0,39.5674904942966,430.0,87.90322580645162
2024-10-02 16:00:00,2.67,1.3,1.37,1149.0,3500.0,0.0,2319.0,1415.0,227.0,116445.0,2.4213574131699,0.97,10.72,0.38,87.93,2.8,35.29241021787663,9.0,1.03,0.4,87.65,10.92,3.134494319747216,70.0,9.52,19.48,1.0,10.775055602973454,4.75666666666667,82.8655555555556,62.39,28.0656,0.0574999999999999,5.66,1.595,8.67,1.88,0.056,0.17,55.165,10.895,0.0935,1.924919230228965,0.365,115.71784480543803,0.2,95.61,1.16,0.87,1.38,0.0,0.0,1.8432152760803229,1.0,60.92,2.02,3.9,0.11,0.017,0.03,0.183,3.12,6.7,0.08,0.43,0.033,41.059688059200944,0.0,0.0,0.0,0.0,0.0,0.0,0.0,0.0,0.0,0.0,0.0,0.0,0.0,2101.440254932123,7.0,1.3,3.95,90.0,27.16666667,12.0,60.0,28.5,8.0,123.135,118.0,548.0,38.7019230769231,430.0,86.44067796610169
2024-10-02 17:00:00,2.65,1.3,1.35,1148.0,3499.0,0.0,2308.0,1454.0,231.0,117574.0,2.39743478690212,0.97,10.72,0.38,87.93,2.8,35.27031248203417,9.0,1.03,0.4,87.65,10.92,3.132531710023202,70.0,9.52,19.48,1.0,10.768308987173276,4.75666666666667,82.8655555555556,62.39,28.0656,0.0574999999999999,5.66,1.595,8.67,1.88,0.056,0.17,55.165,10.895,0.0935,1.924919230228965,0.365,115.6453900665584,0.2,95.61,1.16,0.87,1.38,0.0,0.0,1.8420611785273315,1.0,60.92,2.02,3.9,0.11,0.017,0.03,0.183,3.12,6.7,0.08,0.43,0.033,41.03397924150035,0.0,0.0,0.0,0.0,0.0,0.0,0.0,0.0,0.0,0.0,0.0,0.0,0.0,2101.440254932123,7.0,1.3,3.96,90.0,27.16666667,12.0,60.0,28.5,8.0,123.2675,119.0,549.0,39.8014653746159,430.0,86.38655462184875
2024-10-02 18:00:00,2.66,1.3,1.36,1156.0,3500.0,0.0,2306.0,1448.0,232.0,118054.0,2.38837447144328,0.97,10.72,0.38,87.93,2.8,36.418999312674735,9.0,1.03,0.4,87.65,10.92,3.234552295287382,70.0,9.52,19.48,1.0,11.119012279868372,4.75666666666667,82.8655555555556,62.39,28.0656,0.0574999999999999,5.66,1.595,8.67,1.88,0.056,0.17,55.165,10.895,0.0935,1.924919230228965,0.365,119.41173992981555,0.2,95.61,1.16,0.87,1.38,0.0,0.0,1.9020535990108869,1.0,60.92,2.02,3.9,0.11,0.017,0.03,0.183,3.12,6.7,0.08,0.43,0.033,42.37037770940447,0.0,0.0,0.0,0.0,0.0,0.0,0.0,0.0,0.0,0.0,0.0,0.0,0.0,2101.440254932123,7.0,1.3,3.96,90.0,27.16666667,12.0,60.0,28.5,8.0,124.0625,125.0,555.0,40.5225653206651,430.0,89.2
2024-10-02 19:00:00,2.64,1.3,1.34,1189.0,3499.0,0.0,2302.0,1458.0,237.0,117095.0,2.40723639155549,0.97,10.72,0.38,87.93,2.8,38.268594017607,9.0,1.03,0.4,87.65,10.92,3.398823991684816,70.0,9.52,19.48,1.0,11.683708362271824,4.75666666666667,82.8655555555556,62.39,28.0656,0.0574999999999999,5.66,1.595,8.67,1.88,0.056,0.17,55.165,10.895,0.0935,1.924919230228965,0.365,125.4762481823548,0.2,95.61,1.16,0.87,1.38,0.0,0.0,1.998652306598208,1.0,60.92,2.02,3.9,0.11,0.017,0.03,0.183,3.12,6.7,0.08,0.43,0.033,44.52222228878094,0.0,0.0,0.0,0.0,0.0,0.0,0.0,0.0,0.0,0.0,0.0,0.0,0.0,2101.440254932123,7.0,1.3,4.05,90.0,27.16666667,12.0,60.0,28.5,8.0,124.195,126.0,556.0,38.8330942132951,430.0,93.73015873015872
2024-10-02 20:00:00,2.7,1.3,1.4,1178.0,3499.0,0.0,2290.0,1375.0,228.0,115644.0,2.43742291984415,0.97,10.72,0.38,87.93,2.8,38.30396583308565,9.0,1.03,0.4,87.65,10.92,3.401965538380338,70.0,9.52,19.48,1.0,11.69450766093711,4.75666666666667,82.8655555555556,62.39,28.0656,0.0574999999999999,5.66,1.595,8.67,1.88,0.056,0.17,55.165,10.895,0.0935,1.924919230228965,0.365,125.59222638358207,0.2,95.61,1.16,0.87,1.38,0.0,0.0,2.00049966896962,1.0,60.92,2.02,3.9,0.11,0.017,0.03,0.183,3.12,6.7,0.08,0.43,0.033,44.56337435804101,0.0,0.0,0.0,0.0,0.0,0.0,0.0,0.0,0.0,0.0,0.0,0.0,0.0,2101.440254932123,7.0,1.3,4.04,90.0,27.16666667,12.0,60.0,28.5,8.0,124.8575,131.0,561.0,40.2655916528338,430.0,93.81679389312976
2024-10-02 21:00:00,2.64,1.3,1.34,1179.0,3500.0,0.0,2286.0,1399.0,225.0,112157.0,2.51387612402997,0.97,10.72,0.38,87.93,2.8,36.08027419035123,9.0,1.03,0.4,87.65,10.92,3.204468434045712,70.0,9.52,19.48,1.0,11.015596786150946,4.75666666666667,82.8655555555556,62.39,28.0656,0.0574999999999999,5.66,1.595,8.67,1.88,0.056,0.17,55.165,10.895,0.0935,1.924919230228965,0.365,118.30111753551732,0.2,95.61,1.16,0.87,1.38,0.0,0.0,1.8843630157947084,1.0,60.92,2.02,3.9,0.11,0.017,0.03,0.183,3.12,6.7,0.08,0.43,0.033,41.97630012233808,0.0,0.0,0.0,0.0,0.0,0.0,0.0,0.0,0.0,0.0,0.0,0.0,0.0,2101.440254932123,7.0,1.3,4.01,90.0,27.16666667,12.0,60.0,28.5,8.0,125.3875,135.0,565.0,39.4686452848253,430.0,88.37037037037037
2024-10-02 22:00:00,2.65,1.3,1.35,1169.0,3500.0,0.0,2294.0,1404.0,226.0,113819.0,2.47718963341638,0.97,10.72,0.38,87.93,2.8,35.445164585994675,9.0,1.03,0.4,87.65,10.92,3.1480611942175813,70.0,9.52,19.48,1.0,10.82169273543077,4.75666666666667,82.8655555555556,62.39,28.0656,0.0574999999999999,5.66,1.595,8.67,1.88,0.056,0.17,55.165,10.895,0.0935,1.924919230228965,0.365,116.21870054620813,0.2,95.61,1.16,0.87,1.38,0.0,0.0,1.8511931722643744,1.0,60.92,2.02,3.9,0.11,0.017,0.03,0.183,3.12,6.7,0.08,0.43,0.033,41.23740464658863,0.0,0.0,0.0,0.0,0.0,0.0,0.0,0.0,0.0,0.0,0.0,0.0,0.0,2101.440254932123,7.0,1.3,4.07,90.0,27.16666667,12.0,60.0,28.5,8.0,125.3875,135.0,565.0,40.7929304991641,430.0,86.81481481481481
2024-10-02 23:00:00,2.67,1.3,1.37,1148.0,3500.0,0.0,2318.0,1420.0,227.0,116506.0,2.42009036729031,0.95,10.77,0.4,87.88,3.1,35.46821587491525,10.1,1.02,0.41,87.69,10.88,3.1898872413308927,70.23,9.41,19.26,1.1,10.985879535400407,4.84333333333333,82.7344444444444,62.39,28.0432,0.0555,5.515000000000001,1.6,8.9,1.88,0.0555,0.165,55.445,10.58,0.093,1.918393015685114,0.355,116.75830539316124,0.2,95.86,1.16,0.91,1.34,0.0,0.0,2.2583454157039475,1.0,60.92,2.02,3.9,0.11,0.017,0.03,0.183,3.12,6.7,0.08,0.43,0.033,0.9970889831456649,0.0,0.0,0.0,0.0,0.0,0.0,0.0,0.0,0.0,0.0,0.0,0.0,0.0,2101.440254932123,7.0,1.3,3.88,90.0,27.16666667,12.0,60.0,28.5,8.0,123.135,118.0,548.0,40.1098901098901,430.0,86.27118644067797
2024-10-03 00:00:00,2.69,1.3,1.39,1176.0,3500.0,0.0,2307.0,1400.0,230.0,116386.0,2.42258417939678,0.95,10.77,0.4,87.88,3.1,35.476583549487714,10.1,1.02,0.41,87.69,10.88,3.190639800705529,70.23,9.41,19.26,1.1,10.988471328152787,4.84333333333333,82.7344444444444,62.39,28.0432,0.0555,5.515000000000001,1.6,8.9,1.88,0.0555,0.165,55.445,10.58,0.093,1.918393015685114,0.355,116.78585105563856,0.2,95.86,1.16,0.91,1.34,0.0,0.0,2.258878205387462,1.0,60.92,2.02,3.9,0.11,0.017,0.03,0.183,3.12,6.7,0.08,0.43,0.033,0.9973242167463672,0.0,0.0,0.0,0.0,0.0,0.0,0.0,0.0,0.0,0.0,0.0,0.0,0.0,2118.6932471992604,7.0,1.3,4.43,82.5,27.81818182,11.0,60.0,28.0,8.0,124.725,130.0,560.0,39.7335236735665,430.0,87.0
2024-10-03 01:00:00,2.64,1.3,1.34,1149.0,3500.0,0.0,2325.0,1453.0,230.0,116776.0,2.41449801884122,0.95,10.77,0.4,87.88,3.1,35.6286359239449,10.1,1.02,0.41,87.69,10.88,3.2043148592707977,70.23,9.41,19.26,1.1,11.03556783491674,4.84333333333333,82.7344444444444,62.39,28.0432,0.0555,5.515000000000001,1.6,8.9,1.88,0.0555,0.165,55.445,10.58,0.093,1.918393015685114,0.355,117.28639434868823,0.2,95.86,1.16,0.91,1.34,0.0,0.0,2.268559740653101,1.0,60.92,2.02,3.9,0.11,0.017,0.03,0.183,3.12,6.7,0.08,0.43,0.033,1.001598740956073,0.0,0.0,0.0,0.0,0.0,0.0,0.0,0.0,0.0,0.0,0.0,0.0,0.0,2118.6932471992604,7.0,1.3,3.7,82.5,27.81818182,11.0,60.0,28.0,8.0,123.135,118.0,548.0,40.4761904761905,430.0,87.37288135593221
2024-10-03 02:00:00,2.64,1.28,1.36,1148.0,3499.0,0.0,2298.0,1440.0,230.0,116924.0,2.41075494410606,0.95,10.77,0.4,87.88,3.1,36.30208297045981,10.1,1.02,0.41,87.69,10.88,3.2648823304107606,70.23,9.41,19.26,1.1,11.24416045633801,4.84333333333333,82.7344444444444,62.39,28.0432,0.0555,5.515000000000001,1.6,8.9,1.88,0.0555,0.165,55.445,10.58,0.093,1.918393015685114,0.355,119.5033239004992,0.2,95.86,1.16,0.91,1.34,0.0,0.0,2.3114397111478096,1.0,60.92,2.02,3.9,0.11,0.017,0.03,0.183,3.12,6.7,0.08,0.43,0.033,1.0205308077163555,0.0,0.0,0.0,0.0,0.0,0.0,0.0,0.0,0.0,0.0,0.0,0.0,0.0,2118.6932471992604,7.0,1.3,3.87,82.5,27.81818182,11.0,60.0,28.0,8.0,123.7975,123.0,553.0,41.0588235294118,430.0,89.02439024390245
2024-10-03 03:00:00,2.68,1.3,1.38,1149.0,3500.0,0.0,2299.0,1409.0,227.0,116824.0,2.41350652826273,0.95,10.77,0.4,87.88,3.1,35.88436037189562,10.1,1.02,0.41,87.69,10.88,3.227313821403294,70.23,9.41,19.26,1.1,11.114775596292477,4.84333333333333,82.7344444444444,62.39,28.0432,0.0555,5.515000000000001,1.6,8.9,1.88,0.0555,0.165,55.445,10.58,0.093,1.918393015685114,0.355,118.12821715972636,0.2,95.86,1.16,0.91,1.34,0.0,0.0,2.2848423226907664,1.0,60.92,2.02,3.9,0.11,0.017,0.03,0.183,3.12,6.7,0.08,0.43,0.033,1.0087877134905785,0.0,0.0,0.0,0.0,0.0,0.0,0.0,0.0,0.0,0.0,0.0,0.0,0.0,2118.6932471992604,7.0,1.3,3.93,82.5,27.81818182,11.0,60.0,28.0,8.0,124.0625,125.0,555.0,40.9816815406294,430.0,88.0
