Repository: saikumar-voptimai/evonith_bf_webapp

# Evonith BF2 — Blast Furnace Intelligence Platform

Monitoring, modelling and optimisation of **Blast Furnace 2 (BF2)** at Evonith Steel: live telemetry from InfluxDB,
manual plant reports from Neon PostgreSQL, a two-zone energy model of the furnace, blend and fuel optimisers, a
conversational assistant (FurnaceMind) and a live digital twin evaluated every hour.

The platform has three deployable parts that share one Python service layer, plus the shared data library:

| Part | Path | What it is |
|---|---|---|
| **Streamlit app** (legacy) | `src/app.py`, `src/custom_pages/` | The original 11-page dashboard; still the home of the model pages. Served under `/legacy` in production |

File: src/data/V13_df_filtered.csv (part 107 of 268)
NM3/HR.,STEAMKGS/HR.,RAFTOC,PERMEABILITYKGS/HR.,TUYEREVELOCITYM/S,HOT BLAST VOLUMENM3/HR.,O2 ENRICHMENT %,COKE_VM%,COKE_ASH%,COKE_IM%,COKE_FC%,COKE_MOIST%,COKE_CALC_MT,NUTCOKE_MOIST%,NUTCOKE_VM%,NUTCOKE_IM%,NUTCOKE_FC%,NUTCOKE_ASH%,NUTCOKE_CALC_MT,PCI_2_FC%,PCI_2_ASH%,PCI_2_VM%,PCI_2_IM%,PCI_2_CALC_MT,SINTER_SP_02_COLD_STRENGTH_AI,SINTER_SP_02_COLD_STRENGTH_TI,SINTER_SP_02_HOT_STRENGTH_RI,SINTER_SP_02_HOT_STRENGTH_RDI,SINTER_SP_02_P%,SINTER_SP_02_SIO2%,SINTER_SP_02_MGO%,SINTER_SP_02_FEO%,SINTER_SP_02_AL2O3%,SINTER_SP_02_NA2O%,SINTER_SP_02_TIO2%,SINTER_SP_02_FE(T)%,SINTER_SP_02_CAO%,SINTER_SP_02_K2O%,SINTER_SP_02_BASICITY,SINTER_SP_02_MNO%,SINTER_CALC_MT,FLUX_TM%,FLUX_SIO2%,FLUX_FE2O3%,FLUX_AL2O3%,FLUX_LOI%,FLUX_MGO%,FLUX_CAO%,FLUX_CALC_MT,GEOMIN TYPE,ORE_FE(T)%,ORE_LOI%,ORE_TM%,ORE_MGO%,ORE_NA2O%,ORE_P%,ORE_TIO2%,ORE_AL2O3%,ORE_SIO2%,ORE_MNO%,ORE_CAO%,ORE_K2O%,ORE_CALC_MT,LLOYDS_PELLET_PCT_SIO2,LLOYDS_PELLET_PCT_AL2O3,LLOYDS_PELLET_PCT_FE2O3,LLOYDS_PELLET_PCT_MGO,LLOYDS_PELLET_PCT_TIO2,LLOYDS_PELLET_PCT_NA2O,TOTAL_PELLET_CALC_MT,LLOYDS_PELLET_PCT_K2O,LLOYDS_PELLET_PCT_TM,LLOYDS_PELLET_PCT_LOI,LLOYDS_PELLET_PCT_MNO,LLOYDS_PELLET_PCT_CAO,LLOYDS_PELLET_PCT_P,DAILYPRODUCTION,CHARGES/HRS.,STOCKRODLEVEL,FURNACE TOP GAS ANALYSISH2%,COKE_DISCHARGE_TIME,WEIGHTED_COKE_ANGLE,TOTAL_COKE_PORTIONS,NON_COKE_DISCHARGE_TIME,WEIGHTED_NON_COKE_ANGLE,TOTAL_NON_COKE_PORTIONS,UNITCOST LAKHS/THM,ACTUALKG/THM.,ACT. FUEL RATEKG/THM.,FURNACETOPGASANALYSISCO2ETACO,COKE RATE KG/THM,PRODUCTIONTONNESPERHR
2024-10-03 04:00:00,2.67,1.28,1.39,1165.0,3500.0,0.0,2300.0,1364.0,231.0,116854.0,2.41288726005288,0.95,10.77,0.4,87.88,3.1,35.63342078887538,10.1,1.02,0.41,87.69,10.88,3.204745193281593,70.23,9.41,19.26,1.1,11.0370498928219,4.84333333333333,82.7344444444444,62.39,28.0432,0.0555,5.515000000000001,1.6,8.9,1.88,0.0555,0.165,55.445,10.58,0.093,1.918393015685114,0.355,117.30214571105692,0.2,95.86,1.16,0.91,1.34,0.0,0.0,2.268864404350272,1.0,60.92,2.02,3.9,0.11,0.017,0.03,0.183,3.12,6.7,0.08,0.43,0.033,1.0017332539556791,0.0,0.0,0.0,0.0,0.0,0.0,0.0,0.0,0.0,0.0,0.0,0.0,0.0,2118.6932471992604,7.0,1.3,4.03,82.5,27.81818182,11.0,60.0,28.0,8.0,124.725,130.0,560.0,40.5563347358579,430.0,87.38461538461539
2024-10-03 05:00:00,2.69,1.3,1.39,1159.0,3500.0,0.0,2320.0,1385.0,226.0,115460.0,2.44200233430196,0.95,10.77,0.4,87.88,3.1,35.37463934388574,10.1,1.02,0.41,87.69,10.88,3.1814712955310886,70.23,9.41,19.26,1.1,10.956895261117868,4.84333333333333,82.7344444444444,62.39,28.0432,0.0555,5.515000000000001,1.6,8.9,1.88,0.0555,0.165,55.445,10.58,0.093,1.918393015685114,0.355,116.4502595296166,0.2,95.86,1.16,0.91,1.34,0.0,0.0,2.252387176061636,1.0,60.92,2.02,3.9,0.11,0.017,0.03,0.183,3.12,6.7,0.08,0.43,0.033,0.9944583425603144,0.0,0.0,0.0,0.0,0.0,0.0,0.0,0.0,0.0,0.0,0.0,0.0,0.0,2118.6932471992604,7.0,1.3,3.95,82.5,27.81818182,11.0,60.0,28.0,8.0,123.4,120.0,550.0,40.2148528724895,430.0,86.75
2024-10-03 06:00:00,2.66,1.3,1.36,1150.0,3500.0,0.0,2308.0,1445.0,230.0,117488.0,2.39987398082722,0.95,10.77,0.4,87.88,3.1,35.81639756816097,10.1,1.02,0.41,87.69,10.88,3.2212014846203334,70.23,9.41,19.26,1.1,11.09372488493586,4.84333333333333,82.7344444444444,62.39,28.0432,0.0555,5.515000000000001,1.6,8.9,1.88,0.0555,0.165,55.445,10.58,0.093,1.918393015685114,0.355,117.9044894757117,0.2,95.86,1.16,0.91,1.34,0.0,0.0,2.280514969806882,1.0,60.92,2.02,3.9,0.11,0.017,0.03,0.183,3.12,6.7,0.08,0.43,0.033,1.0068771306998765,0.0,0.0,0.0,0.0,0.0,0.0,0.0,0.0,0.0,0.0,0.0,0.0,0.0,2118.6932471992604,7.0,1.3,4.07,82.5,27.81818182,11.0,60.0,28.0,8.0,123.4,120.0,550.0,39.3796992481203,430.0,87.83333333333333
2024-10-03 07:00:00,2.62,1.3,1.32,1192.0,3499.0,0.0,2315.0,1465.0,234.0,116004.0,2.42986310214938,0.95,10.77,0.4,87.88,3.1,35.77912764353229,10.1,1.02,0.41,87.69,10.88,3.217849557997419,70.23,9.41,19.26,1.1,11.082180946449975,4.84333333333333,82.7344444444444,62.39,28.0432,0.0555,5.515000000000001,1.6,8.9,1.88,0.0555,0.165,55.445,10.58,0.093,1.918393015685114,0.355,117.7818001006069,0.2,95.86,1.16,0.91,1.34,0.0,0.0,2.278141905322171,1.0,60.92,2.02,3.9,0.11,0.017,0.03,0.183,3.12,6.7,0.08,0.43,0.033,1.0058293917501366,0.0,0.0,0.0,0.0,0.0,0.0,0.0,0.0,0.0,0.0,0.0,0.0,0.0,2118.6932471992604,7.0,1.3,4.05,82.5,27.81818182,11.0,60.0,28.0,8.0,123.93,124.0,554.0,39.9484536082474,430.0,87.74193548387096
2024-10-03 08:00:00,2.66,1.3,1.36,1151.0,3499.0,0.0,2306.0,1418.0,226.0,115399.0,2.44259475316432,0.96,10.39,0.38,88.27,3.0,36.29213719430353,6.6,1.03,0.43,87.83,10.71,3.263987842101059,69.81,9.55,19.44,1.2,11.241079864432162,4.84333333333333,82.7344444444444,62.39,28.0208,0.0535,5.595000000000001,1.665,8.965,1.905,0.0574999999999999,0.17,55.235,10.72,0.09,1.915981446341977,0.36,119.47058326381412,0.2,95.15,1.71,1.21,1.24,0.0,0.0,2.31080643999407,1.0,60.92,2.02,3.9,0.11,0.017,0.03,0.183,3.12,6.7,0.08,0.43,0.033,1.0202512102347894,0.0,0.0,0.0,0.0,0.0,0.0,0.0,0.0,0.0,0.0,0.0,0.0,0.0,2118.6932471992604,7.0,1.3,4.04,82.5,27.81818182,11.0,60.0,28.0,8.0,123.4,120.0,550.0,39.6271510516252,430.0,89.0
2024-10-03 09:00:00,2.63,1.3,1.33,1156.0,3499.0,0.0,2308.0,1456.0,230.0,115816.0,2.43380514722306,0.96,10.39,0.38,88.27,3.0,35.81639756816097,6.6,1.03,0.43,87.83,10.71,3.2212014846203334,69.81,9.55,19.44,1.2,11.09372488493586,4.84333333333333,82.7344444444444,62.39,28.0208,0.0535,5.595000000000001,1.665,8.965,1.905,0.0574999999999999,0.17,55.235,10.72,0.09,1.915981446341977,0.36,117.9044894757117,0.2,95.15,1.71,1.21,1.24,0.0,0.0,2.280514969806882,1.0,60.92,2.02,3.9,0.11,0.017,0.03,0.183,3.12,6.7,0.08,0.43,0.033,1.0068771306998765,0.0,0.0,0.0,0.0,0.0,0.0,0.0,0.0,0.0,0.0,0.0,0.0,0.0,2118.6932471992604,7.0,1.3,4.0,82.5,27.81818182,11.0,60.0,28.0,8.0,123.4,120.0,550.0,39.8280802292264,430.0,87.83333333333333
2024-10-03 10:00:00,2.65,1.3,1.35,1156.0,3499.0,0.0,2307.0,1415.0,226.0,114965.0,2.4518103645141,0.96,10.39,0.38,88.27,3.0,35.58181627785105,6.6,1.03,0.43,87.83,10.71,3.200104064111404,69.81,9.55,19.44,1.2,11.021065977995288,4.84333333333333,82.7344444444444,62.39,28.0208,0.0535,5.595000000000001,1.665,8.965,1.905,0.0574999999999999,0.17,55.235,10.72,0.09,1.915981446341977,0.36,117.13226811475798,0.2,95.15,1.71,1.21,1.24,0.0,0.0,2.265578622756057,1.0,60.92,2.02,3.9,0.11,0.017,0.03,0.183,3.12,6.7,0.08,0.43,0.033,1.0002825384868088,0.0,0.0,0.0,0.0,0.0,0.0,0.0,0.0,0.0,0.0,0.0,0.0,0.0,2118.6932471992604,7.0,1.3,4.04,82.5,27.81818182,11.0,60.0,28.0,8.0,123.93,124.0,554.0,39.1698473282443,430.0,87.25806451612904
2024-10-03 11:00:00,2.66,1.3,1.36,1171.0,3500.0,0.0,2309.0,1444.0,233.0,117264.0,2.40445566609319,0.96,10.39,0.38,88.27,3.0,36.08501245911221,6.6,1.03,0.43,87.83,10.71,3.245359768095845,69.81,9.55,19.44,1.2,11.176925315535817,4.84333333333333,82.7344444444444,62.39,28.0208,0.0535,5.595000000000001,1.665,8.965,1.905,0.0574999999999999,0.17,55.235,10.72,0.09,1.915981446341977,0.36,118.78874651253145,0.2,95.15,1.71,1.21,1.24,0.0,0.0,2.297618316919376,1.0,60.92,2.02,3.9,0.11,0.017,0.03,0.183,3.12,6.7,0.08,0.43,0.033,1.0144284817297933,0.0,0.0,0.0,0.0,0.0,0.0,0.0,0.0,0.0,0.0,0.0,0.0,0.0,2118.6932471992604,7.0,1.3,4.11,82.5,27.81818182,11.0,60.0,28.0,8.0,124.195,126.0,556.0,39.6150190114069,430.0,88.4920634920635
2024-10-03 12:00:00,2.62,1.3,1.32,1174.0,3499.0,0.0,2296.0,1498.0,239.0,118960.0,2.36951795307464,0.96,10.39,0.38,88.27,3.0,37.54135825342616,6.6,1.03,0.43,87.83,10.71,3.3763384134450045,69.81,9.55,19.44,1.2,11.628011987463267,4.84333333333333,82.7344444444444,62.39,28.0208,0.0535,5.595000000000001,1.665,8.965,1.905,0.0574999999999999,0.17,55.235,10.72,0.09,1.915981446341977,0.36,123.58291116998788,0.2,95.15,1.71,1.21,1.24,0.0,0.0,2.3903473072883195,1.0,60.92,2.02,3.9,0.11,0.017,0.03,0.183,3.12,6.7,0.08,0.43,0.033,1.0553695415305473,0.0,0.0,0.0,0.0,0.0,0.0,0.0,0.0,0.0,0.0,0.0,0.0,0.0,2118.6932471992604,8.0,1.3,4.11,82.5,27.81818182,11.0,60.0,28.0,8.0,124.195,126.0,556.0,39.3450292397661,430.0,92.06349206349206
2024-10-03 13:00:00,2.64,1.3,1.34,1193.0,3499.0,0.0,2295.0,1473.0,240.0,118326.0,2.38220687896229,0.96,10.39,0.38,88.27,3.0,38.45649109785318,6.6,1.03,0.43,87.83,10.71,3.458642259650733,69.81,9.55,19.44,1.2,11.911464056865888,4.84333333333333,82.7344444444444,62.39,28.0208,0.0535,5.595000000000001,1.665,8.965,1.905,0.0574999999999999,0.17,55.235,10.72,0.09,1.915981446341977,0.36,126.59544950858783,0.2,95.15,1.71,1.21,1.24,0.0,0.0,2.4486159856808385,1.0,60.92,2.02,3.9,0.11,0.017,0.03,0.183,3.12,6.7,0.08,0.43,0.033,1.0810959237232949,0.0,0.0,0.0,0.0,0.0,0.0,0.0,0.0,0.0,0.0,0.0,0.0,0.0,2118.6932471992604,7.0,1.3,4.09,82.5,27.81818182,11.0,60.0,28.0,8.0,124.725,130.0,560.0,40.0475624256837,430.0,94.3076923076923
2024-10-03 14:00:00,2.68,1.3,1.38,1175.0,3500.0,0.0,2301.0,1405.0,231.0,116398.0,2.42233456692981,0.96,10.39,0.38,88.27,3.0,35.64156195855351,6.6,1.03,0.43,87.83,10.71,3.2054773815985182,69.81,9.55,19.44,1.2,11.039571528239836,4.84333333333333,82.7344444444444,62.39,28.0208,0.0535,5.595000000000001,1.665,8.965,1.905,0.0574999999999999,0.17,55.235,10.72,0.09,1.915981446341977,0.36,117.32894573897175,0.2,95.15,1.71,1.21,1.24,0.0,0.0,2.26938277193002,1.0,60.92,2.02,3.9,0.11,0.017,0.03,0.183,3.12,6.7,0.08,0.43,0.033,1.0019621200092923,0.0,0.0,0.0,0.0,0.0,0.0,0.0,0.0,0.0,0.0,0.0,0.0,0.0,2118.6932471992604,7.0,1.3,4.13,82.5,27.81818182,11.0,60.0,28.0,8.0,124.8575,131.0,561.0,38.9279650739753,430.0,87.40458015267176
2024-10-03 15:00:00,2.68,1.3,1.38,1149.0,3499.0,0.0,2286.0,1393.0,223.0,114788.0,2.4555887991327,0.96,10.39,0.38,88.27,3.0,35.539318445242785,6.6,1.03,0.43,87.83,10.71,3.196281957735955,69.81,9.55,19.44,1.2,11.007902754020437,4.84333333333333,82.7344444444444,62.39,28.0208,0.0535,5.595000000000001,1.665,8.965,1.905,0.0574999999999999,0.17,55.235,10.72,0.09,1.915981446341977,0.36,116.9923689178059,0.2,95.15,1.71,1.21,1.24,0.0,0.0,2.262872684972586,1.0,60.92,2.02,3.9,0.11,0.017,0.03,0.183,3.12,6.7,0.08,0.43,0.033,0.999087831630092,0.0,0.0,0.0,0.0,0.0,0.0,0.0,0.0,0.0,0.0,0.0,0.0,0.0,2118.6932471992604,7.0,1.3,4.21,82.5,27.81818182,11.0,60.0,28.0,8.0,124.725,130.0,560.0,39.7888168946484,430.0,87.15384615384616
2024-10-03 16:00:00,2.69,1.32,1.37,1149.0,3500.0,0.0,2301.0,1403.0,224.0,115254.0,2.4463645435272,0.94,10.46,0.42,88.18,3.3,35.53006247701662,5.7,1.01,0.46,87.74,10.79,3.195449508338023,70.18,9.43,19.3,1.09,11.005035822335042,4.84333333333333,82.7344444444444,62.39,27.9984,0.055,5.665,1.57,9.13,1.88,0.0555,0.16,55.24,10.76,0.0865,1.899409510158295,0.345,116.9618990692894,0.4,94.99,0.77,1.06,1.44,0.0,0.0,2.2622833355256,1.0,60.92,2.02,3.9,0.11,0.017,0.03,0.183,3.12,6.7,0.08,0.43,0.033,0.998827626155444,0.0,0.0,0.0,0.0,0.0,0.0,0.0,0.0,0.0,0.0,0.0,0.0,0.0,2118.6932471992604,7.0,1.3,4.13,82.5,27.81818182,11.0,60.0,28.0,8.0,123.665,122.0,552.0,38.9205896338564,430.0,87.1311475409836
2024-10-03 17:00:00,2.67,1.32,1.35,1149.0,3500.0,146.0,2292.0,1437.0,227.0,116352.0,2.4270795207853,0.94,10.46,0.42,88.18,3.3,35.664290340754846,5.7,1.01,0.46,87.74,10.79,3.2075214927727544,70.18,9.43,19.3,1.09,11.046611388090104,4.84333333333333,82.7344444444444,62.39,27.9984,0.055,5.665,1.57,9.13,1.88,0.0555,0.16,55.24,10.76,0.0865,1.899409510158295,0.345,117.40376561148848,0.4,94.99,0.77,1.06,1.44,0.0,0.0,2.270829941923904,1.0,60.92,2.02,3.9,0.11,0.017,0.03,0.183,3.12,6.7,0.08,0.43,0.033,1.0026010644540198,0.0,0.0,0.0,0.0,0.0,0.0,0.0,0.0,0.0,0.0,0.0,0.0,0.0,2118.6932471992604,7.0,1.3,4.2,82.5,27.81818182,11.0,60.0,28.0,8.0,124.195,126.0,556.0,39.4881607270988,430.0,87.46031746031746
2024-10-03 18:00:00,2.66,1.32,1.34,1147.0,3499.0,0.0,2295.0,1461.0,229.0,117404.0,2.40090428533607,0.94,10.46,0.42,88.18,3.3,35.470110901513,5.7,1.01,0.46,87.74,10.79,3.1900576733928667,70.18,9.43,19.3,1.09,10.986466498499778,4.84333333333333,82.7344444444444,62.39,27.9984,0.055,5.665,1.57,9.13,1.88,0.0555,0.16,55.24,10.76,0.0865,1.899409510158295,0.345,116.76454365716096,0.4,94.99,0.77,1.06,1.44,0.0,0.0,2.258466076541378,1.0,60.92,2.02,3.9,0.11,0.017,0.03,0.183,3.12,6.7,0.08,0.43,0.033,0.9971422564805862,0.0,0.0,0.0,0.0,0.0,0.0,0.0,0.0,0.0,0.0,0.0,0.0,0.0,2118.6932471992604,7.0,1.3,4.11,82.5,27.81818182,11.0,60.0,28.0,8.0,124.195,126.0,556.0,40.4795821462488,430.0,86.98412698412699
2024-10-03 19:00:00,2.66,1.32,1.34,1168.0,3499.0,0.0,2305.0,1460.0,233.0,117820.0,2.3924319352432,0.94,10.46,0.42,88.18,3.3,35.60205334099784,5.7,1.01,0.46,87.74,10.79,3.2019241147663804,70.18,9.43,19.3,1.09,11.027334179888078,4.84333333333333,82.7344444444444,62.39,27.9984,0.055,5.665,1.57,9.13,1.88,0.0555,0.16,55.24,10.76,0.0865,1.899409510158295,0.345,117.19888677997324,0.4,94.99,0.77,1.06,1.44,0.0,0.0,2.266867164557709,1.0,60.92,2.02,3.9,0.11,0.017,0.03,0.183,3.12,6.7,0.08,0.43,0.033,1.0008514465138167,0.0,0.0,0.0,0.0,0.0,0.0,0.0,0.0,0.0,0.0,0.0,0.0,0.0,2118.6932471992604,7.0,1.3,4.24,82.5,27.81818182,11.0,60.0,28.0,8.0,124.725,130.0,560.0,38.9235944257568,430.0,87.3076923076923
2024-10-03 20:00:00,2.68,1.32,1.36,1172.0,3499.0,0.0,2304.0,1446.0,233.0,118001.0,2.38876428774508,0.94,10.46,0.42,88.18,3.3,35.790258028263025,5.7,1.01,0.46,87.74,10.79,3.2188505858576564,70.18,9.43,19.3,1.09,11.08562845749101,4.84333333333333,82.7344444444444,62.39,27.9984,0.055,5.665,1.57,9.13,1.88,0.0555,0.16,55.24,10.76,0.0865,1.899409510158295,0.345,117.8184403664753,0.4,94.99,0.77,1.06,1.44,0.0,0.0,2.2788506033130806,1.0,60.92,2.02,3.9,0.11,0.017,0.03,0.183,3.12,6.7,0.08,0.43,0.033,1.006142291164991,0.0,0.0,0.0,0.0,0.0,0.0,0.0,0.0,0.0,0.0,0.0,0.0,0.0,2118.6932471992604,7.0,1.3,4.26,82.5,27.81818182,11.0,60.0,28.0,8.0,124.725,130.0,560.0,39.1939665331134,430.0,87.76923076923077
2024-10-03 21:00:00,2.59,1.31,1.28,1191.0,3500.0,0.0,2300.0,1508.0,238.0,115940.0,2.43189806987142,0.94,10.46,0.42,88.18,3.3,35.695687513766586,5.7,1.01,0.46,87.74,10.79,3.2103452446625376,70.18,9.43,19.3,1.09,11.05633630804874,4.84333333333333,82.7344444444444,62.39,27.9984,0.055,5.665,1.57,9.13,1.88,0.0555,0.16,55.24,10.76,0.0865,1.899409510158295,0.345,117.5071223951484,0.4,94.99,0.77,1.06,1.44,0.0,0.0,2.2728290743862525,1.0,60.92,2.02,3.9,0.11,0.017,0.03,0.183,3.12,6.7,0.08,0.43,0.033,1.0034837075343015,0.0,0.0,0.0,0.0,0.0,0.0,0.0,0.0,0.0,0.0,0.0,0.0,0.0,2118.6932471992604,7.0,1.3,4.36,82.5,27.81818182,11.0,60.0,28.0,8.0,125.255,134.0,564.0,38.6248492159228,430.0,87.53731343283582
2024-10-03 23:00:00,2.64,1.3,1.34,1179.0,3499.0,0.0,2315.0,1438.0,232.0,115508.0,2.44029110749303,0.98,10.39,0.39,88.24,3.1,35.13667134499105,4.5,1.05,0.44,87.67,10.84,3.161715077664275,70.07,9.4,19.39,1.14,10.758758980391562,4.8,82.93,62.39,27.976,0.055,5.605,1.625,9.17,1.865,0.055,0.16,55.28,10.735,0.088,1.915222594999968,0.345,116.6947622531305,0.2,95.23000000000002,1.77,0.78,1.32,0.0,0.0,2.139290704410544,1.0,54.28,6.82,4.4,0.1,0.011,0.201,0.694,5.52,8.24,0.1,0.31,0.054,7.284498808618307,0.0,0.0,0.0,0.0,0.0,0.0,0.0,0.0,0.0,0.0,0.0,0.0,0.0,2118.6932471992604,7.0,1.3,4.48,82.5,27.81818182,11.0,60.0,28.0,8.0,124.725,130.0,560.0,38.1684808329389,430.0,86.84615384615384
2024-10-04 00:00:00,2.64,1.3,1.34,1149.0,3499.0,0.0,2349.0,1439.0,228.0,115870.0,2.43267154897521,0.98,10.39,0.39,88.24,3.1,34.74166925310291,4.5,1.05,0.44,87.67,10.84,3.1261714697519194,70.07,9.4,19.39,1.14,10.637810349212222,4.8,82.93,62.39,27.976,0.055,5.605,1.625,9.17,1.865,0.055,0.16,55.28,10.735,0.088,1.915222594999968,0.345,115.38289424065452,0.2,95.23000000000002,1.77,0.78,1.32,0.0,0.0,2.1152410642183326,1.0,54.28,6.82,4.4,0.1,0.011,0.201,0.694,5.52,8.24,0.1,0.31,0.054,7.202607378450972,0.0,0.0,0.0,0.0,0.0,0.0,0.0,0.0,0.0,0.0,0.0,0.0,0.0,2116.3744960830795,7.0,1.3,3.59,82.5,25.54545455,11.0,60.0,26.5,8.0,122.87,116.0,546.0,40.2132701421801,430.0,85.77586206896552
2024-10-04 01:00:00,2.66,1.3,1.36,1169.0,3500.0,0.0,2303.0,1410.0,229.0,115458.0,2.44204461106102,0.98,10.39,0.39,88.24,3.1,36.04753702201352,4.5,1.05,0.44,87.67,10.84,3.243677814444102,70.07,9.4,19.39,1.14,11.037663723142408,4.8,82.93,62.39,27.976,0.055,5.605,1.625,9.17,1.865,0.055,0.16,55.28,10.735,0.088,1.915222594999968,0.345,119.71989951160975,0.2,95.23000000000002,1.77,0.78,1.32,0.0,0.0,2.1947486177879463,1.0,54.28,6.82,4.4,0.1,0.011,0.201,0.694,5.52,8.24,0.1,0.31,0.054,7.473338550264104,0.0,0.0,0.0,0.0,0.0,0.0,0.0,0.0,0.0,0.0,0.0,0.0,0.0,2116.3744960830795,7.0,1.3,4.25,82.5,25.54545455,11.0,60.0,26.5,8.0,124.725,130.0,560.0,38.961038961039,430.0,89.0
2024-10-04 02:00:00,2.65,1.3,1.35,1167.0,3500.0,0.0,2317.0,1425.0,230.0,115584.0,2.43938403096358,0.98,10.39,0.39,88.24,3.1,35.44809483333283,4.5,1.05,0.44,87.67,10.84,3.1897380035971663,70.07,9.4,19.39,1.14,10.854116056735096,4.8,82.93,62.39,27.976,0.055,5.605,1.625,9.17,1.865,0.055,0.16,55.28,10.735,0.088,1.915222594999968,0.345,117.7290517444504,0.2,95.23000000000002,1.77,0.78,1.32,0.0,0.0,2.1582516744809106,1.0,54.28,6.82,4.4,0.1,0.011,0.201,0.694,5.52,8.24,0.1,0.31,0.054,7.349062808079936,0.0,0.0,0.0,0.0,0.0,0.0,0.0,0.0,0.0,0.0,0.0,0.0,0.0,2116.3744960830795,7.0,1.3,4.24,82.5,25.54545455,11.0,60.0,26.5,8.0,125.3125,125.0,560.0,39.8946360153257,435.0,87.52
2024-10-04 03:00:00,2.68,1.3,1.38,1149.0,3499.0,0.0,2342.0,1420.0,229.0,117814.0,2.39255370758606,0.98,10.39,0.39,88.24,3.1,35.28553423979232,4.5,1.05,0.44,87.67,10.84,3.175110258282744,70.07,9.4,19.39,1.14,10.804340418387351,4.8,82.93,62.39,27.976,0.055,5.605,1.625,9.17,1.865,0.055,0.16,55.28,10.735,0.088,1.915222594999968,0.345,117.18916082454278,0.2,95.23000000000002,1.77,0.78,1.32,0.0,0.0,2.14835419832985,1.0,54.28,6.82,4.4,0.1,0.011,0.201,0.694,5.52,8.24,0.1,0.31,0.054,7.3153609118944,0.0,0.0,0.0,0.0,0.0,0.0,0.0,0.0,0.0,0.0,0.0,0.0,0.0,2116.3744960830795,7.0,1.3,4.04,82.5,25.54545455,11.0,60.0,26.5,8.0,124.385,118.0,553.0,39.7724579284191,435.0,87.11864406779661
2024-10-04 04:00:00,2.69,1.3,1.39,1148.0,3500.0,203.0,2305.0,1408.0,228.0,117340.0,2.40808064236561,0.98,10.39,0.39,88.24,3.1,35.05591550765359,4.5,1.05,0.44,87.67,10.84,3.1544483976190216,70.07,9.4,19.39,1.14,10.734031749355848,4.8,82.93,62.39,27.976,0.055,5.605,1.625,9.17,1.865,0.055,0.16,55.28,10.735,0.088,1.915222594999968,0.345,116.42655861067048,0.2,95.23000000000002,1.77,0.78,1.32,0.0,0.0,2.134373897965031,1.0,54.28,6.82,4.4,0.1,0.011,0.201,0.694,5.52,8.24,0.1,0.31,0.054,7.267756590919372,0.0,0.0,0.0,0.0,0.0,0.0,0.0,0.0,0.0,0.0,0.0,0.0,0.0,2116.3744960830795,7.0,1.3,4.22,82.5,25.54545455,11.0,60.0,26.5,8.0,124.12,116.0,551.0,40.205703599813,435.0,86.55172413793103
2024-10-04 05:00:00,2.69,1.3,1.39,1157.0,3499.0,0.0,2316.0,1417.0,230.0,117850.0,2.39182325941477,0.98,10.39,0.39,88.24,3.1,35.372489512237976,4.5,1.05,0.44,87.67,10.84,3.182934784211066,70.07,9.4,19.39,1.14,10.830965900611652,4.8,82.93,62.39,27.976,0.055,5.605,1.625,9.17,1.865,0.055,0.16,55.28,10.735,0.088,1.915222594999968,0.345,117.47795382787174,0.2,95.23000000000002,1.77,0.78,1.32,0.0,0.0,2.1536484564061493,1.0,54.28,6.82,4.4,0.1,0.011,0.201,0.694,5.52,8.24,0.1,0.31,0.054,7.333388390146798,0.0,0.0,0.0,0.0,0.0,0.0,0.0,0.0,0.0,0.0,0.0,0.0,0.0,2116.3744960830795,7.0,1.3,4.23,82.5,25.54545455,11.0,60.0,26.5,8.0,124.65,120.0,555.0,39.6102371448697,435.0,87.33333333333333
2024-10-04 06:00:00,2.66,1.3,1.36,1186.0,3500.0,0.0,2326.0,1429.0,234.0,116421.0,2.42185628678259,0.98,10.39,0.39,88.24,3.1,35.96261169013853,4.5,1.05,0.44,87.67,10.84,3.2360359493502684,70.07,9.4,19.39,1.14,11.011659803533702,4.8,82.93,62.39,27.976,0.055,5.605,1.625,9.17,1.865,0.055,0.16,55.28,10.735,0.088,1.915222594999968,0.345,119.43784828042982,0.2,95.23000000000002,1.77,0.78,1.32,0.0,0.0,2.1895779523237846,1.0,54.28,6.82,4.4,0.1,0.011,0.201,0.694,5.52,8.24,0.1,0.31,0.054,7.455731917217088,0.0,0.0,0.0,0.0,0.0,0.0,0.0,0.0,0.0,0.0,0.0,0.0,0.0,2116.3744960830795,7.0,1.3,4.28,82.5,25.54545455,11.0,60.0,26.5,8.0,125.43,124.0,560.0,39.7932816537468,436.0,88.79032258064517
2024-10-04 07:00:00,2.67,1.3,1.37,1185.0,3499.0,0.0,2334.0,1423.0,234.0,116775.0,2.41382921404644,0.98,10.39,0.39,88.24,3.1,35.43999426321553,4.5,1.05,0.44,87.67,10.84,3.18900908723437,70.07,9.4,19.39,1.14,10.851635682864728,4.8,82.93,62.39,27.976,0.055,5.605,1.625,9.17,1.865,0.055,0.16,55.28,10.735,0.088,1.915222594999968,0.345,117.70214839624556,0.2,95.23000000000002,1.77,0.78,1.32,0.0,0.0,2.1577584725443293,1.0,54.28,6.82,4.4,0.1,0.011,0.201,0.694,5.52,8.24,0.1,0.31,0.054,7.34738340615853,0.0,0.0,0.0,0.0,0.0,0.0,0.0,0.0,0.0,0.0,0.0,0.0,0.0,2116.3744960830795,7.0,1.3,4.1,82.5,25.54545455,11.0,60.0,26.5,8.0,123.93,124.0,554.0,39.812865497076,430.0,87.5
2024-10-04 08:00:00,2.67,1.3,1.37,1171.0,3500.0,0.0,2315.0,1422.0,231.0,116479.0,2.42065102726653,0.96,10.54,0.41,88.09,3.0,35.6425085161482,6.2,1.03,0.45,87.8,10.72,3.207231996304281,69.06,9.5,20.1,1.34,10.913645029623954,4.8,82.93,62.39,27.9536,0.055,5.495,1.5,8.575,1.92,0.0555,0.165,55.57,10.505,0.0885,1.911873613089126,0.345,118.37473210136696,0.2,95.11,1.41,1.52,1.23,0.0,0.0,2.170088520958868,1.0,53.62,7.22,5.4,0.11,0.011,0.154,0.851,6.34,8.37,0.09,0.28,0.054,7.389368454193721,0.0,0.0,0.0,0.0,0.0,0.0,0.0,0.0,0.0,0.0,0.0,0.0,0.0,2116.3744960830795,7.0,1.3,4.17,82.5,25.54545455,11.0,60.0,26.5,8.0,124.0625,125.0,555.0,38.9351081530782,430.0,88.0
2024-10-04 09:00:00,2.67,1.3,1.37,1170.0,3500.0,0.0,2324.0,1411.0,229.0,115904.0,2.43265298834702,0.96,10.54,0.41,88.09,3.0,35.423394734286624,6.2,1.03,0.45,87.8,10.72,3.1875154061630657,69.06,9.5,20.1,1.34,10.846552949523808,4.8,82.93,62.39,27.9536,0.055,5.495,1.5,8.575,1.92,0.0555,0.165,55.57,10.505,0.0885,1.911873613089126,0.345,117.64701858435036,0.2,95.11,1.41,1.52,1.23,0.0,0.0,2.156747812838219,1.0,53.62,7.22,5.4,0.11,0.011,0.154,0.851,6.34,8.37,0.09,0.28,0.054,7.343942008778596,0.0,0.0,0.0,0.0,0.0,0.0,0.0,0.0,0.0,0.0,0.0,0.0,0.0,2116.3744960830795,7.0,1.3,4.1,82.5,25.54545455,11.0,60.0,26.5,8.0,123.665,122.0,552.0,39.2626286808714,430.0,87.45901639344262
2024-10-04 10:00:00,2.68,1.3,1.38,1169.0,3500.0,0.0,2312.0,1400.0,229.0,115897.0,2.43279983248113,0.96,10.54,0.41,88.09,3.0,35.512899394271294,6.2,1.03,0.45,87.8,10.72,3.1955693344995377,69.06,9.5,20.1,1.34,10.873959047698053,4.8,82.93,62.39,27.9536,0.055,5.495,1.5,8.575,1.92,0.0555,0.165,55.57,10.505,0.0885,1.911873613089126,0.345,117.94427853008924,0.2,95.11,1.41,1.52,1.23,0.0,0.0,2.162197289973563,1.0,53.62,7.22,5.4,0.11,0.011,0.154,0.851,6.34,8.37,0.09,0.28,0.054,7.362498023451199,0.0,0.0,0.0,0.0,0.0,0.0,0.0,0.0,0.0,0.0,0.0,0.0,0.0,2116.3744960830795,7.0,1.3,4.17,82.5,25.54545455,11.0,60.0,26.5,8.0,124.0625,125.0,555.0,38.8995215311005,430.0,87.68
2024-10-04 11:00:00,2.69,1.3,1.39,1159.0,3500.0,0.0,2305.0,1392.0,227.0,116190.0,2.42666847737926,0.96,10.54,0.41,88.09,3.0,35.901726759902,6.2,1.03,0.45,87.8,10.72,3.2305573199137663,69.06,9.5,20.1,1.34,10.993016993475765,4.8,82.93,62.39,27.9536,0.055,5.495,1.5,8.575,1.92,0.0555,0.165,55.57,10.505,0.0885,1.911873613089126,0.345,119.23563924392234,0.2,95.11,1.41,1.52,1.23,0.0,0.0,2.185870982929478,1.0,53.62,7.22,5.4,0.11,0.011,0.154,0.851,6.34,8.37,0.09,0.28,0.054,7.443109315678765,0.0,0.0,0.0,0.0,0.0,0.0,0.0,0.0,0.0,0.0,0.0,0.0,0.0,2116.3744960830795,7.0,1.3,4.23,82.5,25.54545455,11.0,60.0,26.5,8.0,124.0625,125.0,555.0,38.7779362815026,430.0,88.64
2024-10-04 12:00:00,2.7,1.3,1.4,1148.0,3500.0,0.0,2307.0,1379.0,229.0,116145.0,2.42760814350512,0.96,10.54,0.41,88.09,3.0,35.489792850002246,6.2,1.03,0.45,87.8,10.72,3.193490130448282,69.06,9.5,20.1,1.34,10.866883882887487,4.8,82.93,62.39,27.9536,0.055,5.495,1.5,8.575,1.92,0.0555,0.165,55.57,10.505,0.0885,1.911873613089126,0.345,117.86753783193112,0.2,95.11,1.41,1.52,1.23,0.0,0.0,2.1607904516626584,1.0,53.62,7.22,5.4,0.11,0.011,0.154,0.851,6.34,8.37,0.09,0.28,0.054,7.35770759829833,0.0,0.0,0.0,0.0,0.0,0.0,0.0,0.0,0.0,0.0,0.0,0.0,0.0,2116.3744960830795,7.0,1.3,4.09,82.5,25.54545455,11.0,60.0,26.5,8.0,123.665,122.0,552.0,38.9101338432122,430.0,87.62295081967213
2024-10-04 13:00:00,2.69,1.3,1.39,1162.0,3500.0,0.0,2305.0,1409.0,229.0,117012.0,2.40963101796462,0.96,10.54,0.41,88.09,3.0,37.46513679254213,6.2,1.03,0.45,87.8,10.72,3.371238177933477,69.06,9.5,20.1,1.34,11.471729150456998,4.8,82.93,62.39,27.9536,0.055,5.495,1.5,8.575,1.92,0.0555,0.165,55.57,10.505,0.0885,1.911873613089126,0.345,124.42798544745958,0.2,95.11,1.41,1.52,1.23,0.0,0.0,2.28105895668972,1.0,53.62,7.22,5.4,0.11,0.011,0.154,0.851,6.34,8.37,0.09,0.28,0.054,7.767233886510445,0.0,0.0,0.0,0.0,0.0,0.0,0.0,0.0,0.0,0.0,0.0,0.0,0.0,2116.3744960830795,8.0,1.3,3.97,82.5,25.54545455,11.0,60.0,26.5,8.0,123.4,120.0,550.0,39.9713808728834,430.0,92.5
2024-10-04 14:00:00,2.7,1.3,1.4,1168.0,3500.0,0.0,2312.0,1376.0,227.0,115822.0,2.43437427574031,0.96,10.54,0.41,88.09,3.0,37.74593386593616,6.2,1.03,0.45,87.8,10.72,3.396505236727891,69.06,9.5,20.1,1.34,11.557708496803826,4.8,82.93,62.39,27.9536,0.055,5.495,1.5,8.575,1.92,0.0555,0.165,55.57,10.505,0.0885,1.911873613089126,0.345,125.3605594923758,0.2,95.11,1.41,1.52,1.23,0.0,0.0,2.298155242306517,1.0,53.62,7.22,5.4,0.11,0.011,0.154,0.851,6.34,8.37,0.09,0.28,0.054,7.825448448912182,0.0,0.0,0.0,0.0,0.0,0.0,0.0,0.0,0.0,0.0,0.0,0.0,0.0,2116.3744960830795,7.0,1.3,4.07,82.5,25.54545455,11.0,60.0,26.5,8.0,123.2675,119.0,549.0,39.8074608904934,430.0,93.19327731092436
2024-10-04 15:00:00,2.69,1.3,1.39,1164.0,3500.0,0.0,2319.0,1408.0,230.0,117333.0,2.40304248006229,0.96,10.54,0.41,88.09,3.0,35.327486344919606,6.2,1.03,0.45,87.8,10.72,3.1788852488621973,69.06,9.5,20.1,1.34,10.81718604577627,4.8,82.93,62.39,27.9536,0.055,5.495,1.5,8.575,1.92,0.0555,0.165,55.57,10.505,0.0885,1.911873613089126,0.345,117.32849078228922,0.2,95.11,1.41,1.52,1.23,0.0,0.0,2.150908445647363,1.0,53.62,7.22,5.4,0.11,0.011,0.154,0.851,6.34,8.37,0.09,0.28,0.054,7.324058379472312,0.0,0.0,0.0,0.0,0.0,0.0,0.0,0.0,0.0,0.0,0.0,0.0,0.0,2116.3744960830795,7.0,1.3,4.11,82.5,25.54545455,11.0,60.0,26.5,8.0,124.195,126.0,556.0,39.7208422048734,430.0,87.22222222222223
2024-10-04 16:00:00,2.69,1.3,1.39,1149.0,3500.0,0.0,2303.0,1403.0,227.0,116682.0,2.41644204952132,0.98,10.6,0.4,88.02,3.3,35.12407202864058,5.2,1.03,0.44,87.49,11.04,3.160581349085309,69.35,9.39,20.06,1.2,10.754901101920334,4.8,82.93,62.39,27.9312,0.057,5.7,1.64,8.82,1.92,0.058,0.17,55.12,10.77,0.087,1.889473684210526,0.36,116.65291781625616,0.2,96.09,1.02,0.91,1.42,0.0,0.0,2.1385235970176484,1.0,53.85,7.21,4.1,0.06,0.009,0.189,0.683,5.59,8.73,0.13,0.05,0.029,7.28188673122363,0.0,0.0,0.0,0.0,0.0,0.0,0.0,0.0,0.0,0.0,0.0,0.0,0.0,2116.3744960830795,7.0,1.3,4.08,82.5,25.54545455,11.0,60.0,26.5,8.0,124.0625,125.0,555.0,38.8915547024952,430.0,86.72
2024-10-04 17:00:00,2.69,1.3,1.39,1149.0,3499.0,0.0,2301.0,1408.0,228.0,117315.0,2.40272467762543,0.98,10.6,0.4,88.02,3.3,35.19890586686713,5.2,1.03,0.44,87.49,11.04,3.167315147865428,69.35,9.39,20.06,1.2,10.777815031960886,4.8,82.93,62.39,27.9312,0.057,5.7,1.64,8.82,1.92,0.058,0.17,55.12,10.77,0.087,1.889473684210526,0.36,116.90145350919626,0.2,96.09,1.02,0.91,1.42,0.0,0.0,2.143079843479401,1.0,53.85,7.21,4.1,0.06,0.009,0.189,0.683,5.59,8.73,0.13,0.05,0.029,7.297401206116634,0.0,0.0,0.0,0.0,0.0,0.0,0.0,0.0,0.0,0.0,0.0,0.0,0.0,2116.3744960830795,7.0,1.3,4.09,82.5,25.54545455,11.0,60.0,26.5,8.0,124.195,126.0,556.0,39.155062544253,430.0,86.9047619047619
2024-10-04 18:00:00,2.69,1.3,1.39,1154.0,3499.0,0.0,2302.0,1412.0,229.0,117726.0,2.39434112719485,0.98,10.6,0.4,88.02,3.3,35.304453227788166,5.2,1.03,0.44,87.49,11.04,3.176812652030099,69.35,9.39,20.06,1.2,10.810133364167609,4.8,82.93,62.39,27.9312,0.057,5.7,1.64,8.82,1.92,0.058,0.17,55.12,10.77,0.087,1.889473684210526,0.36,117.25199394793596,0.2,96.09,1.02,0.91,1.42,0.0,0.0,2.149506077936173,1.0,53.85,7.21,4.1,0.06,0.009,0.189,0.683,5.59,8.73,0.13,0.05,0.029,7.319283177158597,0.0,0.0,0.0,0.0,0.0,0.0,0.0,0.0,0.0,0.0,0.0,0.0,0.0,2116.3744960830795,6.0,1.3,4.09,82.5,25.54545455,11.0,60.0,26.5,8.0,124.3275,127.0,557.0,38.5448551919002,430.0,87.16535433070867
2024-10-04 19:00:00,2.68,1.3,1.38,1176.0,3501.0,0.0,2317.0,1427.0,234.0,117638.0,2.39750005373391,0.98,10.6,0.4,88.02,3.3,35.26863604919559,5.2,1.03,0.44,87.49,11.04,3.173589702636753,69.35,9.39,20.06,1.2,10.79916623560692,4.8,82.93,62.39,27.9312,0.057,5.7,1.64,8.82,1.92,0.058,0.17,55.12,10.77,0.087,1.889473684210526,0.36,117.13303910729668,0.2,96.09,1.02,0.91,1.42,0.0,0.0,2.147325354655104,1.0,53.85,7.21,4.1,0.06,0.009,0.189,0.683,5.59,8.73,0.13,0.05,0.029,7.311857596282597,0.0,0.0,0.0,0.0,0.0,0.0,0.0,0.0,0.0,0.0,0.0,0.0,0.0,2116.3744960830795,7.0,1.3,4.29,82.5,25.54545455,11.0,60.0,26.5,8.0,124.725,130.0,560.0,38.0033357159876,430.0,87.07692307692308
2024-10-04 20:00:00,2.67,1.3,1.37,1188.0,3499.0,0.0,2300.0,1433.0,236.0,117458.0,2.39980112158335,0.98,10.6,0.4,88.02,3.3,37.701149643704255,5.2,1.03,0.44,87.49,11.04,3.392475402789388,69.35,9.39,20.06,1.2,11.543995682394444,4.8,82.93,62.39,27.9312,0.057,5.7,1.64,8.82,1.92,0.058,0.17,55.12,10.77,0.087,1.889473684210526,0.36,125.21182360004468,0.2,96.09,1.02,0.91,1.42,0.0,0.0,2.295428561984859,1.0,53.85,7.21,4.1,0.06,0.009,0.189,0.683,5.59,8.73,0.13,0.05,0.029,7.816163829709353,0.0,0.0,0.0,0.0,0.0,0.0,0.0,0.0,0.0,0.0,0.0,0.0,0.0,2116.3744960830795,7.0,1.3,4.28,82.5,25.54545455,11.0,60.0,26.5,8.0,125.1225,133.0,563.0,39.2249527410208,430.0,93.0827067669173
2024-10-04 21:00:00,2.66,1.3,1.36,1186.0,3500.0,0.0,2288.0,1431.0,234.0,116584.0,2.4184721408316,0.98,10.6,0.4,88.02,3.3,37.434452814825065,5.2,1.03,0.44,87.49,11.04,3.3684771311047026,69.35,9.39,20.06,1.2,11.462333794887416,4.8,82.93,62.39,27.9312,0.057,5.7,1.64,8.82,1.92,0.058,0.17,55.12,10.77,0.087,1.889473684210526,0.36,124.32607882547148,0.2,96.09,1.02,0.91,1.42,0.0,0.0,2.279190767536001,1.0,53.85,7.21,4.1,0.06,0.009,0.189,0.683,5.59,8.73,0.13,0.05,0.029,7.760872515596023,0.0,0.0,0.0,0.0,0.0,0.0,0.0,0.0,0.0,0.0,0.0,0.0,0.0,2116.3744960830795,7.0,1.3,4.23,82.5,25.54545455,11.0,60.0,26.5,8.0,124.99,132.0,562.0,38.7554060547814,430.0,92.42424242424242
2024-10-04 22:00:00,2.69,1.3,1.39,1155.0,3499.0,0.0,2278.0,1404.0,229.0,117112.0,2.40688715514499,0.98,10.6,0.4,88.02,3.3,35.385048535675665,5.2,1.03,0.44,87.49,11.04,3.184064887099123,69.35,9.39,20.06,1.2,10.834811441495946,4.8,82.93,62.39,27.9312,0.057,5.7,1.64,8.82,1.92,0.058,0.17,55.12,10.77,0.087,1.889473684210526,0.36,117.51966444524362,0.2,96.09,1.02,0.91,1.42,0.0,0.0,2.154413110571392,1.0,53.85,7.21,4.1,0.06,0.009,0.189,0.683,5.59,8.73,0.13,0.05,0.029,7.3359921140559585,0.0,0.0,0.0,0.0,0.0,0.0,0.0,0.0,0.0,0.0,0.0,0.0,0.0,2116.3744960830795,7.0,1.3,4.09,82.5,25.54545455,11.0,60.0,26.5,8.0,124.5925,129.0,559.0,39.8295050911674,430.0,87.36434108527132
2024-10-04 23:00:00,2.66,1.3,1.36,1148.0,3501.0,0.0,2319.0,1419.0,226.0,115378.0,2.44443469035624,0.96,10.52,0.42,88.1,2.7,33.22456645309408,4.8,1.02,0.45,87.65,10.88,3.052910232990527,69.28,9.74,19.86,1.12,10.02708539338641,4.82333333333333,82.5788888888889,62.39,27.9088,0.0575,5.525,1.655,9.215,1.9,0.0565,0.17,55.345,10.605,0.0975,1.919651576622338,0.38,110.77462645254111,0.3,96.19,0.93,0.81,1.28,0.0,0.0,2.191755891866668,1.0,53.5,7.93,4.3,0.05,0.007,0.142,0.627,5.29,8.82,0.16,0.07,0.019,7.917322272341942,0.0,0.0,0.0,0.0,0.0,0.0,0.0,0.0,0.0,0.0,0.0,0.0,0.0,2116.3744960830795,7.0,1.3,3.85,82.5,25.54545455,11.0,60.0,26.5,8.0,123.135,118.0,548.0,40.2857142857143,430.0,83.72881355932203
2024-10-05 00:00:00,2.59,1.3,1.29,1180.0,3207.0,0.0,2287.0,1447.0,228.0,111730.0,2.31234185812914,0.96,10.52,0.42,88.1,2.7,35.94267837867365,4.8,1.02,0.45,87.65,10.88,3.302669751259355,69.28,9.74,19.86,1.12,10.847404310867123,4.82333333333333,82.5788888888889,62.39,27.9088,0.0575,5.525,1.655,9.215,1.9,0.0565,0.17,55.345,10.605,0.0975,1.919651576622338,0.38,119.83713246409012,0.3,96.19,0.93,0.81,1.28,0.0,0.0,2.3710641105623944,1.0,53.5,7.93,4.3,0.05,0.007,0.142,0.627,5.29,8.82,0.16,0.07,0.019,8.565040824741752,0.0,0.0,0.0,0.0,0.0,0.0,0.0,0.0,0.0,0.0,0.0,0.0,0.0,2052.138496090848,7.0,1.3,4.27,82.5,27.81818182,11.0,60.0,28.0,8.0,124.5925,129.0,559.0,38.1712626995646,430.0,87.82945736434108
2024-10-05 01:00:00,2.66,1.27,1.39,1150.0,3499.0,0.0,2314.0,1405.0,228.0,116313.0,2.42341155930545,0.96,10.52,0.42,88.1,2.7,35.5691346558944,4.8,1.02,0.45,87.65,10.88,3.2683458886635224,69.28,9.74,19.86,1.12,10.73466981328508,4.82333333333333,82.5788888888889,62.39,27.9088,0.0575,5.525,1.655,9.215,1.9,0.0565,0.17,55.345,10.605,0.0975,1.919651576622338,0.38,118.59169359845497,0.3,96.19,0.93,0.81,1.28,0.0,0.0,2.346422204205932,1.0,53.5,7.93,4.3,0.05,0.007,0.142,0.627,5.29,8.82,0.16,0.07,0.019,8.47602638898594,0.0,0.0,0.0,0.0,0.0,0.0,0.0,0.0,0.0,0.0,0.0,0.0,0.0,2052.138496090848,7.0,1.3,3.63,82.5,27.81818182,11.0,60.0,28.0,8.0,123.4,120.0,550.0,40.1654846335697,430.0,86.91666666666667
2024-10-05 02:00:00,2.67,1.3,1.37,1148.0,3500.0,0.0,2307.0,1424.0,228.0,116863.0,2.41270154155404,0.96,10.52,0.42,88.1,2.7,37.924574095037336,4.8,1.02,0.45,87.65,10.88,3.48478047110122,69.28,9.74,19.86,1.12,11.445535143268549,4.82333333333333,82.5788888888889,62.39,27.9088,0.0575,5.525,1.655,9.215,1.9,0.0565,0.17,55.345,10.605,0.0975,1.919651576622338,0.38,126.44500672959867,0.3,96.19,0.93,0.81,1.28,0.0,0.0,2.501805669509085,1.0,53.5,7.93,4.3,0.05,0.007,0.142,0.627,5.29,8.82,0.16,0.07,0.019,9.03732109117587,0.0,0.0,0.0,0.0,0.0,0.0,0.0,0.0,0.0,0.0,0.0,0.0,0.0,2052.138496090848,8.0,1.3,3.92,82.5,27.81818182,11.0,60.0,28.0,8.0,122.87,116.0,546.0,40.0893486950388,430.0,92.67241379310344
2024-10-05 03:00:00,2.66,1.3,1.36,1148.0,3499.0,0.0,2305.0,1438.0,230.0,117524.0,2.39845418626833,0.96,10.52,0.42,88.1,2.7,36.694524342993645,4.8,1.02,0.45,87.65,10.88,3.3717547231082934,69.28,9.74,19.86,1.12,11.074309414280677,4.82333333333333,82.5788888888889,62.39,27.9088,0.0575,5.525,1.655,9.215,1.9,0.0565,0.17,55.345,10.605,0.0975,1.919651576622338,0.38,122.343875658617,0.3,96.19,0.93,0.81,1.28,0.0,0.0,2.420661832910434,1.0,53.5,7.93,4.3,0.05,0.007,0.142,0.627,5.29,8.82,0.16,0.07,0.019,8.744203638110138,0.0,0.0,0.0,0.0,0.0,0.0,0.0,0.0,0.0,0.0,0.0,0.0,0.0,2052.138496090848,7.0,1.3,3.92,82.5,27.81818182,11.0,60.0,28.0,8.0,123.4,120.0,550.0,40.470035252644,430.0,89.66666666666667
2024-10-05 04:00:00,2.66,1.28,1.38,1149.0,3501.0,0.0,2319.0,1414.0,228.0,116528.0,2.42032465428391,0.96,10.52,0.42,88.1,2.7,36.102639885063695,4.8,1.02,0.45,87.65,10.88,3.31736815583996,69.28,9.74,19.86,1.12,10.895680266145344,4.82333333333333,82.5788888888889,62.39,27.9088,0.0575,5.525,1.655,9.215,1.9,0.0565,0.17,55.345,10.605,0.0975,1.919651576622338,0.38,120.37046300858826,0.3,96.19,0.93,0.81,1.28,0.0,0.0,2.381616440104368,1.0,53.5,7.93,4.3,0.05,0.007,0.142,0.627,5.29,8.82,0.16,0.07,0.019,8.603159209192224,0.0,0.0,0.0,0.0,0.0,0.0,0.0,0.0,0.0,0.0,0.0,0.0,0.0,2052.138496090848,7.0,1.3,3.88,82.5,27.81818182,11.0,60.0,28.0,8.0,123.135,118.0,548.0,40.0375058602907,430.0,88.22033898305085
2024-10-05 05:00:00,2.63,1.27,1.36,1173.0,3499.0,0.0,2321.0,1424.0,233.0,116271.0,2.42428645549596,0.96,10.52,0.42,88.1,2.7,35.89171282253934,4.8,1.02,0.45,87.65,10.88,3.2979866723071547,69.28,9.74,19.86,1.12,10.832023042184462,4.82333333333333,82.5788888888889,62.39,27.9088,0.0575,5.525,1.655,9.215,1.9,0.0565,0.17,55.345,10.605,0.0975,1.919651576622338,0.38,119.66720728385656,0.3,96.19,0.93,0.81,1.28,0.0,0.0,2.367702018295597,1.0,53.5,7.93,4.3,0.05,0.007,0.142,0.627,5.29,8.82,0.16,0.07,0.019,8.552895873707579,0.0,0.0,0.0,0.0,0.0,0.0,0.0,0.0,0.0,0.0,0.0,0.0,0.0,2052.138496090848,7.0,1.3,4.0,82.5,27.81818182,11.0,60.0,28.0,8.0,123.665,122.0,552.0,40.3747072599531,430.0,87.70491803278688
2024-10-05 06:00:00,2.67,1.3,1.37,1152.0,3499.0,0.0,2296.0,1427.0,229.0,116995.0,2.40929277663348,0.96,10.52,0.42,88.1,2.7,36.34758960767219,4.8,1.02,0.45,87.65,10.88,3.3398758841432143,69.28,9.74,19.86,1.12,10.969605438025292,4.82333333333333,82.5788888888889,62.39,27.9088,0.0575,5.525,1.655,9.215,1.9,0.0565,0.17,55.345,10.605,0.0975,1.919651576622338,0.38,121.18715429814708,0.3,96.19,0.93,0.81,1.28,0.0,0.0,2.39777526639022,1.0,53.5,7.93,4.3,0.05,0.007,0.142,0.627,5.29,8.82,0.16,0.07,0.019,8.66153005045362,0.0,0.0,0.0,0.0,0.0,0.0,0.0,0.0,0.0,0.0,0.0,0.0,0.0,2052.138496090848,8.0,1.3,3.98,82.5,27.81818182,11.0,60.0,28.0,8.0,124.3275,127.0,557.0,40.4215456674473,430.0,88.81889763779527
2024-10-05 07:00:00,2.66,1.3,1.36,1160.0,3500.0,0.0,2298.0,1424.0,229.0,116024.0,2.4301384142236,0.96,10.52,0.42,88.1,2.7,35.77588238250165,4.8,1.02,0.45,87.65,10.88,3.287343344991444,69.28,9.74,19.86,1.12,10.79706572483162,4.82333333333333,82.5788888888889,62.39,27.9088,0.0575,5.525,1.655,9.215,1.9,0.0565,0.17,55.345,10.605,0.0975,1.919651576622338,0.38,119.28101492390138,0.3,96.19,0.93,0.81,1.28,0.0,0.0,2.360060923873236,1.0,53.5,7.93,4.3,0.05,0.007,0.142,0.627,5.29,8.82,0.16,0.07,0.019,8.525293800283379,0.0,0.0,0.0,0.0,0.0,0.0,0.0,0.0,0.0,0.0,0.0,0.0,0.0,2052.138496090848,7.0,1.3,3.99,82.5,27.81818182,11.0,60.0,28.0,8.0,124.46,128.0,558.0,40.7355021216407,430.0,87.421875
2024-10-05 08:00:00,2.69,1.29,1.4,1169.0,3500.0,0.0,2317.0,1372.0,227.0,115114.0,2.44933805735852,0.96,10.62,0.42,88.0,2.8,35.807853680430604,12.7,1.03,0.44,87.38,11.15,3.2902810959699886,69.03,9.67,20.02,1.28,10.80671457713263,4.82333333333333,82.5788888888889,62.39,27.8864,0.0584999999999999,5.555,1.715,9.235,1.925,0.0605,0.175,55.115,10.795,0.0885,1.943399834072231,0.395,119.38761100515596,0.1,96.54,0.84,0.77,1.27,0.0,0.0,2.362170004234159,1.0,53.77,6.78,3.9,0.07,0.009,0.163,0.753,6.17,8.59,0.17,0.09,0.03,8.532912472133498,0.0,0.0,0.0,0.0,0.0,0.0,0.0,0.0,0.0,0.0,0.0,0.0,0.0,2052.138496090848,7.0,1.3,3.85,82.5,27.81818182,11.0,60.0,28.0,8.0,123.4,120.0,550.0,39.9952640303102,430.0,87.5
2024-10-05 09:00:00,2.69,1.3,1.39,1168.0,3500.0,0.0,2322.0,1404.0,230.0,116608.0,2.41797466028933,0.96,10.62,0.42,88.0,2.8,35.5691346558944,12.7,1.03,0.44,87.38,11.15,3.2683458886635224,69.03,9.67,20.02,1.28,10.73466981328508,4.82333333333333,82.5788888888889,62.39,27.8864,0.0584999999999999,5.555,1.715,9.235,1.925,0.0605,0.175,55.115,10.795,0.0885,1.943399834072231,0.395,118.59169359845497,0.1,96.54,0.84,0.77,1.27,0.0,0.0,2.346422204205932,1.0,53.77,6.78,3.9,0.07,0.009,0.163,0.753,6.17,8.59,0.17,0.09,0.03,8.47602638898594,0.0,0.0,0.0,0.0,0.0,0.0,0.0,0.0,0.0,0.0,0.0,0.0,0.0,2052.138496090848,7.0,1.3,3.95,82.5,27.81818182,11.0,60.0,28.0,8.0,123.4,120.0,550.0,39.2518939393939,430.0,86.91666666666667
2024-10-05 10:00:00,2.67,1.3,1.37,1179.0,3500.0,0.0,2319.0,1430.0,234.0,117199.0,2.40578844953664,0.96,10.62,0.42,88.0,2.8,35.53178406021866,12.7,1.03,0.44,87.38,11.15,3.2649138494250955,69.03,9.67,20.02,1.28,10.723397503295326,4.82333333333333,82.5788888888889,62.39,27.8864,0.0584999999999999,5.555,1.715,9.235,1.925,0.0605,0.175,55.115,10.795,0.0885,1.943399834072231,0.395,118.46716230352892,0.1,96.54,0.84,0.77,1.27,0.0,0.0,2.3439582627049163,1.0,53.77,6.78,3.9,0.07,0.009,0.163,0.753,6.17,8.59,0.17,0.09,0.03,8.467125845364214,0.0,0.0,0.0,0.0,0.0,0.0,0.0,0.0,0.0,0.0,0.0,0.0,0.0,2052.138496090848,7.0,1.3,3.96,82.5,27.81818182,11.0,60.0,28.0,8.0,124.695,126.0,558.0,38.6752136752137,432.0,86.82539682539682
2024-10-05 11:00:00,2.69,1.3,1.39,1185.0,3499.0,0.0,2317.0,1395.0,231.0,116132.0,2.42718645551167,0.96,10.62,0.42,88.0,2.8,35.57175794187832,12.7,1.03,0.44,87.38,11.15,3.26858693489766,69.03,9.67,20.02,1.28,10.7354615139867,4.82333333333333,82.5788888888889,62.39,27.8864,0.0584999999999999,5.555,1.715,9.235,1.925,0.0605,0.175,55.115,10.795,0.0885,1.943399834072231,0.395,118.60043994358352,0.1,96.54,0.84,0.77,1.27,0.0,0.0,2.3465952569534942,1.0,53.77,6.78,3.9,0.07,0.009,0.163,0.753,6.17,8.59,0.17,0.09,0.03,8.47665151077877,0.0,0.0,0.0,0.0,0.0,0.0,0.0,0.0,0.0,0.0,0.0,0.0,0.0,2052.138496090848,7.0,1.3,3.96,82.5,27.81818182,11.0,60.0,28.0,8.0,124.725,130.0,560.0,38.7273593898951,430.0,86.92307692307692
2024-10-05 12:00:00,2.21,1.04,1.17,1159.0,2658.0,0.0,1908.0,1209.0,189.0,90758.0,2.35932691056047,0.96,10.62,0.42,88.0,2.8,27.585309501961355,12.7,1.03,0.44,87.38,11.15,2.534735066525028,69.03,9.67,20.02,1.28,8.325172711272543,4.82333333333333,82.5788888888889,62.39,27.8864,0.0584999999999999,5.555,1.715,9.235,1.925,0.0605,0.175,55.115,10.795,0.0885,1.943399834072231,0.395,91.97267810767572,0.1,96.54,0.84,0.77,1.27,0.0,0.0,1.8197457810396485,1.0,53.77,6.78,3.9,0.07,0.009,0.163,0.753,6.17,8.59,0.17,0.09,0.03,6.573502941495435,0.0,0.0,0.0,0.0,0.0,0.0,0.0,0.0,0.0,0.0,0.0,0.0,0.0,2052.138496090848,5.0,1.3,4.16,82.5,27.81818182,11.0,60.0,28.0,8.0,125.3875,135.0,565.0,40.4255319148936,430.0,67.4074074074074
2024-10-05 14:00:00,2.56,1.27,1.29,1174.0,3499.0,0.0,2306.0,1437.0,236.0,115149.0,2.44789480728761,0.96,10.62,0.42,88.0,2.8,34.30520267776968,12.7,1.03,0.44,87.38,11.15,3.152206799978391,69.03,9.67,20.02,1.28,10.3532185189851,4.82333333333333,82.5788888888889,62.39,27.8864,0.0584999999999999,5.555,1.715,9.235,1.925,0.0605,0.175,55.115,10.795,0.0885,1.943399834072231,0.395,114.37759518618962,0.1,96.54,0.84,0.77,1.27,0.0,0.0,2.263043227270761,1.0,53.77,6.78,3.9,0.07,0.009,0.163,0.753,6.17,8.59,0.17,0.09,0.03,8.174834895177895,0.0,0.0,0.0,0.0,0.0,0.0,0.0,0.0,0.0,0.0,0.0,0.0,0.0,2052.138496090848,7.0,1.3,3.1,82.5,27.81818182,11.0,60.0,28.0,8.0,122.46,128.0,550.0,39.0084643288996,422.0,83.828125
2024-10-05 15:00:00,2.69,1.3,1.39,1169.0,3499.0,0.0,2313.0,1414.0,232.0,117543.0,2.39806671240416,0.96,10.62,0.42,88.0,2.8,35.46682650252175,12.7,1.03,0.44,87.38,11.15,3.25894508553218,69.03,9.67,20.02,1.28,10.703793485921842,4.82333333333333,82.5788888888889,62.39,27.8864,0.0584999999999999,5.555,1.715,9.235,1.925,0.0605,0.175,55.115,10.795,0.0885,1.943399834072231,0.395,118.2505861384402,0.1,96.54,0.84,0.77,1.27,0.0,0.0,2.3396731470509766,1.0,53.77,6.78,3.9,0.07,0.009,0.163,0.753,6.17,8.59,0.17,0.09,0.03,8.45164663906556,0.0,0.0,0.0,0.0,0.0,0.0,0.0,0.0,0.0,0.0,0.0,0.0,0.0,2052.138496090848,7.0,1.3,3.84,82.5,27.81818182,11.0,60.0,28.0,8.0,124.195,126.0,556.0,40.8054342552159,430.0,86.66666666666667
