Repository: saikumar-voptimai/evonith_bf_webapp

# Evonith BF2 — Blast Furnace Intelligence Platform

Monitoring, modelling and optimisation of **Blast Furnace 2 (BF2)** at Evonith Steel: live telemetry from InfluxDB,
manual plant reports from Neon PostgreSQL, a two-zone energy model of the furnace, blend and fuel optimisers, a
conversational assistant (FurnaceMind) and a live digital twin evaluated every hour.

The platform has three deployable parts that share one Python service layer, plus the shared data library:

| Part | Path | What it is |
|---|---|---|
| **Streamlit app** (legacy) | `src/app.py`, `src/custom_pages/` | The original 11-page dashboard; still the home of the model pages. Served under `/legacy` in production |

File: src/data/V13_df_filtered.csv (part 108 of 268)
NM3/HR.,STEAMKGS/HR.,RAFTOC,PERMEABILITYKGS/HR.,TUYEREVELOCITYM/S,HOT BLAST VOLUMENM3/HR.,O2 ENRICHMENT %,COKE_VM%,COKE_ASH%,COKE_IM%,COKE_FC%,COKE_MOIST%,COKE_CALC_MT,NUTCOKE_MOIST%,NUTCOKE_VM%,NUTCOKE_IM%,NUTCOKE_FC%,NUTCOKE_ASH%,NUTCOKE_CALC_MT,PCI_2_FC%,PCI_2_ASH%,PCI_2_VM%,PCI_2_IM%,PCI_2_CALC_MT,SINTER_SP_02_COLD_STRENGTH_AI,SINTER_SP_02_COLD_STRENGTH_TI,SINTER_SP_02_HOT_STRENGTH_RI,SINTER_SP_02_HOT_STRENGTH_RDI,SINTER_SP_02_P%,SINTER_SP_02_SIO2%,SINTER_SP_02_MGO%,SINTER_SP_02_FEO%,SINTER_SP_02_AL2O3%,SINTER_SP_02_NA2O%,SINTER_SP_02_TIO2%,SINTER_SP_02_FE(T)%,SINTER_SP_02_CAO%,SINTER_SP_02_K2O%,SINTER_SP_02_BASICITY,SINTER_SP_02_MNO%,SINTER_CALC_MT,FLUX_TM%,FLUX_SIO2%,FLUX_FE2O3%,FLUX_AL2O3%,FLUX_LOI%,FLUX_MGO%,FLUX_CAO%,FLUX_CALC_MT,GEOMIN TYPE,ORE_FE(T)%,ORE_LOI%,ORE_TM%,ORE_MGO%,ORE_NA2O%,ORE_P%,ORE_TIO2%,ORE_AL2O3%,ORE_SIO2%,ORE_MNO%,ORE_CAO%,ORE_K2O%,ORE_CALC_MT,LLOYDS_PELLET_PCT_SIO2,LLOYDS_PELLET_PCT_AL2O3,LLOYDS_PELLET_PCT_FE2O3,LLOYDS_PELLET_PCT_MGO,LLOYDS_PELLET_PCT_TIO2,LLOYDS_PELLET_PCT_NA2O,TOTAL_PELLET_CALC_MT,LLOYDS_PELLET_PCT_K2O,LLOYDS_PELLET_PCT_TM,LLOYDS_PELLET_PCT_LOI,LLOYDS_PELLET_PCT_MNO,LLOYDS_PELLET_PCT_CAO,LLOYDS_PELLET_PCT_P,DAILYPRODUCTION,CHARGES/HRS.,STOCKRODLEVEL,FURNACE TOP GAS ANALYSISH2%,COKE_DISCHARGE_TIME,WEIGHTED_COKE_ANGLE,TOTAL_COKE_PORTIONS,NON_COKE_DISCHARGE_TIME,WEIGHTED_NON_COKE_ANGLE,TOTAL_NON_COKE_PORTIONS,UNITCOST LAKHS/THM,ACTUALKG/THM.,ACT. FUEL RATEKG/THM.,FURNACETOPGASANALYSISCO2ETACO,COKE RATE KG/THM,PRODUCTIONTONNESPERHR
2024-10-05 16:00:00,2.7,1.3,1.4,1171.0,3500.0,0.0,2303.0,1388.0,229.0,116830.0,2.41338264919241,0.98,10.53,0.41,88.08,2.9,35.697675669106204,11.9,1.04,0.45,87.25,11.26,3.280157154136235,69.35,9.49,19.96,1.2,10.773463147664527,4.82333333333333,82.5788888888889,62.39,27.864,0.06,5.63,1.735,9.29,1.945,0.064,0.18,55.08,10.72,0.0865,1.904125018930789,0.4,119.0202645097555,0.3,93.85,1.62,1.27,1.11,0.0,0.0,2.354901788836516,1.0,53.96,6.61,3.8,0.09,0.01,0.151,0.632,6.06,8.56,0.16,0.27,0.04,8.506657356834625,0.0,0.0,0.0,0.0,0.0,0.0,0.0,0.0,0.0,0.0,0.0,0.0,0.0,2052.138496090848,7.0,1.3,3.85,82.5,27.81818182,11.0,60.0,28.0,8.0,124.725,130.0,560.0,39.5852968897267,430.0,87.23076923076923
2024-10-05 17:00:00,2.7,1.3,1.4,1161.0,3499.0,0.0,2300.0,1381.0,227.0,116080.0,2.42827313168078,0.98,10.53,0.41,88.08,2.9,35.42419810528313,11.9,1.04,0.45,87.25,11.26,3.255028084227453,69.35,9.49,19.96,1.2,10.690928349520494,4.82333333333333,82.5788888888889,62.39,27.864,0.06,5.63,1.735,9.29,1.945,0.064,0.18,55.08,10.72,0.0865,1.904125018930789,0.4,118.10845803010072,0.3,93.85,1.62,1.27,1.11,0.0,0.0,2.336861039903079,1.0,53.96,6.61,3.8,0.09,0.01,0.151,0.632,6.06,8.56,0.16,0.27,0.04,8.441488409932067,0.0,0.0,0.0,0.0,0.0,0.0,0.0,0.0,0.0,0.0,0.0,0.0,0.0,2052.138496090848,7.0,1.3,4.02,82.5,27.81818182,11.0,60.0,28.0,8.0,124.46,128.0,558.0,39.2755004766444,430.0,86.5625
2024-10-05 18:00:00,2.68,1.3,1.38,1171.0,3500.0,0.0,2288.0,1402.0,229.0,116115.0,2.42823499198453,0.98,10.53,0.41,88.08,2.9,36.07309704102639,11.9,1.04,0.45,87.25,11.26,3.3146535485327293,69.35,9.49,19.96,1.2,10.88676431474102,4.82333333333333,82.5788888888889,62.39,27.864,0.06,5.63,1.735,9.29,1.945,0.064,0.18,55.08,10.72,0.0865,1.904125018930789,0.4,120.27196367926824,0.3,93.85,1.62,1.27,1.11,0.0,0.0,2.3796675598210792,1.0,53.96,6.61,3.8,0.09,0.01,0.151,0.632,6.06,8.56,0.16,0.27,0.04,8.596119231186337,0.0,0.0,0.0,0.0,0.0,0.0,0.0,0.0,0.0,0.0,0.0,0.0,0.0,2052.138496090848,7.0,1.3,4.52,82.5,27.81818182,11.0,60.0,28.0,8.0,125.3875,135.0,565.0,39.9721448467967,430.0,88.14814814814815
2024-10-05 19:00:00,2.69,1.3,1.39,1159.0,3500.0,0.0,2296.0,1398.0,228.0,116861.0,2.41274280986085,0.98,10.53,0.41,88.08,2.9,35.518891720523094,11.9,1.04,0.45,87.25,11.26,3.2637292092631425,69.35,9.49,19.96,1.2,10.719506629618143,4.82333333333333,82.5788888888889,62.39,27.864,0.06,5.63,1.735,9.29,1.945,0.064,0.18,55.08,10.72,0.0865,1.904125018930789,0.4,118.42417772114491,0.3,93.85,1.62,1.27,1.11,0.0,0.0,2.343107781735432,1.0,53.96,6.61,3.8,0.09,0.01,0.151,0.632,6.06,8.56,0.16,0.27,0.04,8.464053636480513,0.0,0.0,0.0,0.0,0.0,0.0,0.0,0.0,0.0,0.0,0.0,0.0,0.0,2052.138496090848,7.0,1.3,4.22,82.5,27.81818182,11.0,60.0,28.0,8.0,124.8575,131.0,561.0,38.0481927710843,430.0,86.79389312977099
2024-10-05 20:00:00,2.69,1.3,1.39,1151.0,3499.0,0.0,2307.0,1392.0,226.0,116360.0,2.4224332572225,0.98,10.53,0.41,88.08,2.9,35.19400476019466,11.9,1.04,0.45,87.25,11.26,3.233876277181932,69.35,9.49,19.96,1.2,10.621456612953214,4.82333333333333,82.5788888888889,62.39,27.864,0.06,5.63,1.735,9.29,1.945,0.064,0.18,55.08,10.72,0.0865,1.904125018930789,0.4,117.3409662450676,0.3,93.85,1.62,1.27,1.11,0.0,0.0,2.3216756613044307,1.0,53.96,6.61,3.8,0.09,0.01,0.151,0.632,6.06,8.56,0.16,0.27,0.04,8.38663397261121,0.0,0.0,0.0,0.0,0.0,0.0,0.0,0.0,0.0,0.0,0.0,0.0,0.0,2052.138496090848,7.0,1.3,4.08,82.5,27.81818182,11.0,60.0,28.0,8.0,124.0625,125.0,555.0,38.9644476258649,430.0,86.0
2024-10-05 22:00:00,2.65,1.3,1.35,1154.0,3500.0,0.0,2302.0,1455.0,232.0,117795.0,2.39362290786032,0.98,10.53,0.41,88.08,2.9,35.52139085098715,11.9,1.04,0.45,87.25,11.26,3.2639588472022285,69.35,9.49,19.96,1.2,10.720260860515568,4.82333333333333,82.5788888888889,62.39,27.864,0.06,5.63,1.735,9.29,1.945,0.064,0.18,55.08,10.72,0.0865,1.904125018930789,0.4,118.43251011711472,0.3,93.85,1.62,1.27,1.11,0.0,0.0,2.343272644200286,1.0,53.96,6.61,3.8,0.09,0.01,0.151,0.632,6.06,8.56,0.16,0.27,0.04,8.46464917235643,0.0,0.0,0.0,0.0,0.0,0.0,0.0,0.0,0.0,0.0,0.0,0.0,0.0,2052.138496090848,6.0,1.3,4.15,82.5,27.81818182,11.0,60.0,28.0,8.0,124.0625,125.0,555.0,39.0469416785206,430.0,86.8
2024-10-05 23:00:00,2.57,1.3,1.27,1152.0,3501.0,0.0,2302.0,1499.0,229.0,114020.0,2.47353138051814,0.97,10.48,0.43,88.12,2.7,33.843512480005145,5.1,1.03,0.44,87.73,10.8,3.042478725694657,68.99,9.63,20.14,1.24,8.865939344605234,4.79888888888889,82.7555555555556,62.39,27.8416,0.0584999999999999,5.435,1.705,9.065,1.945,0.0574999999999999,0.18,55.3,10.625,0.086,1.954950471586331,0.41,107.6858978847644,0.2,93.62,1.23,1.09,1.32,0.0,0.0,2.3866572311918364,1.0,54.01,6.41,4.5,0.06,0.01,0.198,0.72,5.89,8.84,0.12,0.13,0.017,7.361950917424839,0.0,0.0,0.0,0.0,0.0,0.0,0.0,0.0,0.0,0.0,0.0,0.0,0.0,2052.138496090848,7.0,1.3,4.14,82.5,27.81818182,11.0,60.0,28.0,8.0,124.3275,127.0,557.0,39.1994315490289,430.0,87.08661417322834
2024-10-06 00:00:00,2.64,1.32,1.32,1148.0,3503.0,0.0,2301.0,1470.0,229.0,116523.0,2.42181036772301,0.97,10.48,0.43,88.12,2.7,35.43820636120565,5.1,1.03,0.44,87.73,10.8,3.1858392060943928,68.99,9.63,20.14,1.24,9.283699151075966,4.79888888888889,82.7555555555556,62.39,27.8416,0.0584999999999999,5.435,1.705,9.065,1.945,0.0574999999999999,0.18,55.3,10.625,0.086,1.954950471586331,0.41,112.76001785236151,0.2,93.62,1.23,1.09,1.32,0.0,0.0,2.499115643578941,1.0,54.01,6.41,4.5,0.06,0.01,0.198,0.72,5.89,8.84,0.12,0.13,0.017,7.708843341450032,0.0,0.0,0.0,0.0,0.0,0.0,0.0,0.0,0.0,0.0,0.0,0.0,0.0,2066.613715910472,7.0,1.3,4.02,82.5,27.81818182,11.0,60.0,28.0,8.0,123.4,120.0,550.0,39.0980939098094,430.0,91.83333333333331
2024-10-06 01:00:00,2.69,1.3,1.39,1163.0,3500.0,0.0,2311.0,1390.0,227.0,116074.0,2.42909220862686,0.97,10.48,0.43,88.12,2.7,33.46498644984124,5.1,1.03,0.44,87.73,10.8,3.0084498288839097,68.99,9.63,20.14,1.24,8.766777390722046,4.79888888888889,82.7555555555556,62.39,27.8416,0.0584999999999999,5.435,1.705,9.065,1.945,0.0574999999999999,0.18,55.3,10.625,0.086,1.954950471586331,0.41,106.4814745715803,0.2,93.62,1.23,1.09,1.32,0.0,0.0,2.3599634331524406,1.0,54.01,6.41,4.5,0.06,0.01,0.198,0.72,5.89,8.84,0.12,0.13,0.017,7.279610467192887,0.0,0.0,0.0,0.0,0.0,0.0,0.0,0.0,0.0,0.0,0.0,0.0,0.0,2066.613715910472,7.0,1.3,3.98,82.5,27.81818182,11.0,60.0,28.0,8.0,124.0625,125.0,555.0,38.7300048473097,430.0,86.72
2024-10-06 02:00:00,2.69,1.3,1.39,1150.0,3500.0,0.0,2345.0,1389.0,224.0,115497.0,2.44122047820656,0.97,10.48,0.43,88.12,2.7,30.23366134249793,5.1,1.03,0.44,87.73,10.8,2.717958766506641,68.99,9.63,20.14,1.24,7.920271508056008,4.79888888888889,82.7555555555556,62.39,27.8416,0.0584999999999999,5.435,1.705,9.065,1.945,0.0574999999999999,0.18,55.3,10.625,0.086,1.954950471586331,0.41,96.19979515820889,0.2,93.62,1.23,1.09,1.32,0.0,0.0,2.132089171037096,1.0,54.01,6.41,4.5,0.06,0.01,0.198,0.72,5.89,8.84,0.12,0.13,0.017,6.57670302363015,0.0,0.0,0.0,0.0,0.0,0.0,0.0,0.0,0.0,0.0,0.0,0.0,0.0,2066.613715910472,7.0,1.3,3.7,82.5,27.81818182,11.0,60.0,28.0,8.0,121.8275,127.0,547.0,38.9532079112398,420.0,78.34645669291339
2024-10-06 03:00:00,2.68,1.3,1.38,1150.0,3500.0,0.0,2318.0,1404.0,227.0,116579.0,2.41857580837828,0.97,10.48,0.43,88.12,2.7,33.38008911336794,5.1,1.03,0.44,87.73,10.8,3.000817691402885,68.99,9.63,20.14,1.24,8.74453694992455,4.79888888888889,82.7555555555556,62.39,27.8416,0.0584999999999999,5.435,1.705,9.065,1.945,0.0574999999999999,0.18,55.3,10.625,0.086,1.954950471586331,0.41,106.2113416794476,0.2,93.62,1.23,1.09,1.32,0.0,0.0,2.353976441048041,1.0,54.01,6.41,4.5,0.06,0.01,0.198,0.72,5.89,8.84,0.12,0.13,0.017,7.261142820712463,0.0,0.0,0.0,0.0,0.0,0.0,0.0,0.0,0.0,0.0,0.0,0.0,0.0,2066.613715910472,7.0,1.3,3.76,82.5,27.81818182,11.0,60.0,28.0,8.0,123.4,120.0,550.0,40.0760637033516,430.0,86.5
2024-10-06 04:00:00,2.69,1.3,1.39,1148.0,3499.0,0.0,2319.0,1382.0,223.0,115027.0,2.45048959342599,0.97,10.48,0.43,88.12,2.7,33.40004930219395,5.1,1.03,0.44,87.73,10.8,3.002612081092781,68.99,9.63,20.14,1.24,8.749765893685717,4.79888888888889,82.7555555555556,62.39,27.8416,0.0584999999999999,5.435,1.705,9.065,1.945,0.0574999999999999,0.18,55.3,10.625,0.086,1.954950471586331,0.41,106.27485254750388,0.2,93.62,1.23,1.09,1.32,0.0,0.0,2.3553840410725866,1.0,54.01,6.41,4.5,0.06,0.01,0.198,0.72,5.89,8.84,0.12,0.13,0.017,7.265484743866168,0.0,0.0,0.0,0.0,0.0,0.0,0.0,0.0,0.0,0.0,0.0,0.0,0.0,2066.613715910472,7.0,1.3,3.82,82.5,27.81818182,11.0,60.0,28.0,8.0,122.87,116.0,546.0,40.0140482322641,430.0,86.55172413793103
2024-10-06 05:00:00,2.7,1.3,1.4,1149.0,3500.0,0.0,2315.0,1391.0,226.0,116464.0,2.42096261729404,0.97,10.48,0.43,88.12,2.7,33.58611885904661,5.1,1.03,0.44,87.73,10.8,3.0193394426087616,68.99,9.63,20.14,1.24,8.798510284679644,4.79888888888889,82.7555555555556,62.39,27.8416,0.0584999999999999,5.435,1.705,9.065,1.945,0.0574999999999999,0.18,55.3,10.625,0.086,1.954950471586331,0.41,106.86690301243527,0.2,93.62,1.23,1.09,1.32,0.0,0.0,2.3685057362166537,1.0,54.01,6.41,4.5,0.06,0.01,0.198,0.72,5.89,8.84,0.12,0.13,0.017,7.30596029868884,0.0,0.0,0.0,0.0,0.0,0.0,0.0,0.0,0.0,0.0,0.0,0.0,0.0,2066.613715910472,7.0,1.3,3.92,82.5,27.81818182,11.0,60.0,28.0,8.0,123.135,118.0,548.0,40.1508011310085,430.0,87.03389830508475
2024-10-06 06:00:00,2.69,1.3,1.39,1149.0,3499.0,0.0,2367.0,1392.0,226.0,115933.0,2.43135035162358,0.97,10.48,0.43,88.12,2.7,33.59965119045407,5.1,1.03,0.44,87.73,10.8,3.020555977991742,68.99,9.63,20.14,1.24,8.802055331297385,4.79888888888889,82.7555555555556,62.39,27.8416,0.0584999999999999,5.435,1.705,9.065,1.945,0.0574999999999999,0.18,55.3,10.625,0.086,1.954950471586331,0.41,106.90996122806666,0.2,93.62,1.23,1.09,1.32,0.0,0.0,2.36946004131804,1.0,54.01,6.41,4.5,0.06,0.01,0.198,0.72,5.89,8.84,0.12,0.13,0.017,7.308903975403216,0.0,0.0,0.0,0.0,0.0,0.0,0.0,0.0,0.0,0.0,0.0,0.0,0.0,2066.613715910472,7.0,1.3,3.82,82.5,27.81818182,11.0,60.0,28.0,8.0,122.87,116.0,546.0,39.7997205402888,430.0,87.06896551724138
2024-10-06 07:00:00,2.69,1.3,1.39,1158.0,3500.0,0.0,2312.0,1391.0,227.0,115679.0,2.4373818681961,0.97,10.48,0.43,88.12,2.7,33.573037605352724,5.1,1.03,0.44,87.73,10.8,3.018163458405214,68.99,9.63,20.14,1.24,8.795083406282496,4.79888888888889,82.7555555555556,62.39,27.8416,0.0584999999999999,5.435,1.705,9.065,1.945,0.0574999999999999,0.18,55.3,10.625,0.086,1.954950471586331,0.41,106.8252800706583,0.2,93.62,1.23,1.09,1.32,0.0,0.0,2.367583241285313,1.0,54.01,6.41,4.5,0.06,0.01,0.198,0.72,5.89,8.84,0.12,0.13,0.017,7.30311474453161,0.0,0.0,0.0,0.0,0.0,0.0,0.0,0.0,0.0,0.0,0.0,0.0,0.0,2066.613715910472,7.0,1.3,3.88,82.5,27.81818182,11.0,60.0,28.0,8.0,123.4,120.0,550.0,39.7417840375587,430.0,87.0
2024-10-06 08:00:00,2.69,1.3,1.39,1158.0,3500.0,0.0,2310.0,1392.0,226.0,115680.0,2.43736081027846,0.95,10.7,0.4,87.95,2.7,33.68690884652407,4.9,1.03,0.46,87.63,10.88,3.028400304504949,69.42,9.54,19.88,1.16,8.824914101838006,4.79888888888889,82.7555555555556,62.39,27.8192,0.059,5.52,1.53,9.96,1.93,0.055,0.19,55.33,10.65,0.096,1.929347826086957,0.42,107.18760436711052,0.1,95.87,1.07,0.9200000000000002,1.38,0.0,0.0,2.375613484048293,1.0,53.72,7.28,4.3,0.06,0.009,0.157,0.778,6.26,7.99,0.25,0.09,0.032,7.327885060228156,0.0,0.0,0.0,0.0,0.0,0.0,0.0,0.0,0.0,0.0,0.0,0.0,0.0,2066.613715910472,7.0,1.3,4.03,82.5,27.81818182,11.0,60.0,28.0,8.0,123.665,122.0,552.0,38.7526779338253,430.0,87.29508196721312
2024-10-06 15:00:00,2.64,1.28,1.36,1097.0,3317.0,0.0,2375.0,1448.0,224.0,117921.0,2.2661149611014,0.95,10.7,0.4,87.95,2.7,31.01830187603518,4.9,1.03,0.46,87.63,10.88,2.788496720627544,69.42,9.54,19.88,1.16,8.12582273096084,4.79888888888889,82.7555555555556,62.39,27.8192,0.059,5.52,1.53,9.96,1.93,0.055,0.19,55.33,10.65,0.096,1.929347826086957,0.42,98.69642491614728,0.1,95.87,1.07,0.9200000000000002,1.38,0.0,0.0,2.1874223166247257,1.0,53.72,7.28,4.3,0.06,0.009,0.157,0.778,6.26,7.99,0.25,0.09,0.032,6.747385221559105,0.0,0.0,0.0,0.0,0.0,0.0,0.0,0.0,0.0,0.0,0.0,0.0,0.0,2066.613715910472,7.0,1.3,3.24,82.5,27.81818182,11.0,60.0,28.0,8.0,150.4675,79.0,639.0,38.776493256262,560.0,80.37974683544304
2024-10-06 17:00:00,2.66,1.32,1.34,1098.0,3216.0,0.0,2361.0,1496.0,227.0,118896.0,2.17914101348128,0.97,10.46,0.4,88.17,2.8,33.18714062138315,5.2,1.03,0.45,87.65,10.87,2.9834719244005563,69.48,9.8,19.62,1.1,8.693990493566606,4.79888888888889,82.7555555555556,62.39,27.7968,0.0605,5.525,1.445,10.055,1.99,0.0605,0.19,55.33,10.68,0.0885,1.933021352709547,0.415,105.59740328823692,0.2,96.11,1.17,0.8099999999999999,1.16,0.0,0.0,2.3403696408107693,1.0,53.67,6.97,4.6,0.07,0.009,0.159,0.722,5.78,8.89,0.22,0.11,0.031,7.219170896893315,0.0,0.0,0.0,0.0,0.0,0.0,0.0,0.0,0.0,0.0,0.0,0.0,0.0,2066.613715910472,7.0,1.3,3.3,82.5,27.81818182,11.0,60.0,28.0,8.0,125.6,80.0,540.0,38.7721755368814,460.0,86.0
2024-10-06 18:00:00,2.69,1.32,1.37,1102.0,3510.0,0.0,2328.0,1447.0,227.0,118256.0,2.39110547792793,0.97,10.46,0.4,88.17,2.8,32.60829514542879,5.2,1.03,0.45,87.65,10.87,2.93143462339357,69.48,9.8,19.62,1.1,8.542351124492768,4.79888888888889,82.7555555555556,62.39,27.7968,0.0605,5.525,1.445,10.055,1.99,0.0605,0.19,55.33,10.68,0.0885,1.933021352709547,0.415,103.75558811460488,0.2,96.11,1.17,0.8099999999999999,1.16,0.0,0.0,2.299549240098953,1.0,53.67,6.97,4.6,0.07,0.009,0.159,0.722,5.78,8.89,0.22,0.11,0.031,7.093255125435873,0.0,0.0,0.0,0.0,0.0,0.0,0.0,0.0,0.0,0.0,0.0,0.0,0.0,2066.613715910472,8.0,1.3,3.66,82.5,27.81818182,11.0,60.0,28.0,8.0,128.25,100.0,560.0,38.2380506091846,460.0,84.5
2024-10-06 19:00:00,2.67,1.32,1.35,1184.0,3511.0,0.0,2293.0,1440.0,233.0,116601.0,2.42571519209424,0.97,10.46,0.4,88.17,2.8,37.076982219796434,5.2,1.03,0.45,87.65,10.87,3.333162587167505,69.48,9.8,19.62,1.1,9.713007053742784,4.79888888888889,82.7555555555556,62.39,27.7968,0.0605,5.525,1.445,10.055,1.99,0.0605,0.19,55.33,10.68,0.0885,1.933021352709547,0.415,117.97440125504424,0.2,96.11,1.17,0.8099999999999999,1.16,0.0,0.0,2.614682733594171,1.0,53.67,6.97,4.6,0.07,0.009,0.159,0.722,5.78,8.89,0.22,0.11,0.031,8.065324881087323,0.0,0.0,0.0,0.0,0.0,0.0,0.0,0.0,0.0,0.0,0.0,0.0,0.0,2066.613715910472,7.0,1.3,4.13,82.5,27.81818182,11.0,60.0,28.0,8.0,126.5625,125.0,565.0,38.746711313083,440.0,96.08
2024-10-06 20:00:00,2.66,1.32,1.34,1177.0,3509.0,0.0,2294.0,1460.0,234.0,117363.0,2.40860273141571,0.97,10.46,0.4,88.17,2.8,36.0665258094638,5.2,1.03,0.45,87.65,10.87,3.2423241396660787,69.48,9.8,19.62,1.1,9.448299149985177,4.79888888888889,82.7555555555556,62.39,27.7968,0.0605,5.525,1.445,10.055,1.99,0.0605,0.19,55.33,10.68,0.0885,1.933021352709547,0.415,114.759253126304,0.2,96.11,1.17,0.8099999999999999,1.16,0.0,0.0,2.5434249674285194,1.0,53.67,6.97,4.6,0.07,0.009,0.159,0.722,5.78,8.89,0.22,0.11,0.031,7.845521144655974,0.0,0.0,0.0,0.0,0.0,0.0,0.0,0.0,0.0,0.0,0.0,0.0,0.0,2066.613715910472,7.0,1.3,4.31,82.5,27.81818182,11.0,60.0,28.0,8.0,124.725,130.0,560.0,38.4524372929484,430.0,93.46153846153848
2024-10-06 21:00:00,2.66,1.32,1.34,1183.0,3504.0,0.0,2295.0,1471.0,237.0,118542.0,2.3812646192319,0.97,10.46,0.4,88.17,2.8,35.416767639874,5.2,1.03,0.45,87.65,10.87,3.183911898649689,69.48,9.8,19.62,1.1,9.278082878147304,4.79888888888889,82.7555555555556,62.39,27.7968,0.0605,5.525,1.445,10.055,1.99,0.0605,0.19,55.33,10.68,0.0885,1.933021352709547,0.415,112.69180247556034,0.2,96.11,1.17,0.8099999999999999,1.16,0.0,0.0,2.4976037768859114,1.0,53.67,6.97,4.6,0.07,0.009,0.159,0.722,5.78,8.89,0.22,0.11,0.031,7.704179794359016,0.0,0.0,0.0,0.0,0.0,0.0,0.0,0.0,0.0,0.0,0.0,0.0,0.0,2066.613715910472,7.0,1.3,4.22,82.5,27.81818182,11.0,60.0,28.0,8.0,125.3875,135.0,565.0,38.6341929321872,430.0,91.77777777777776
2024-10-06 22:00:00,2.67,1.32,1.35,1182.0,3505.0,0.0,2288.0,1442.0,234.0,117042.0,2.41245322563762,0.97,10.46,0.4,88.17,2.8,35.845542066506866,5.2,1.03,0.45,87.65,10.87,3.222458047543753,69.48,9.8,19.62,1.1,9.39040833672052,4.79888888888889,82.7555555555556,62.39,27.7968,0.0605,5.525,1.445,10.055,1.99,0.0605,0.19,55.33,10.68,0.0885,1.933021352709547,0.415,114.05611001158408,0.2,96.11,1.17,0.8099999999999999,1.16,0.0,0.0,2.5278411107465155,1.0,53.67,6.97,4.6,0.07,0.009,0.159,0.722,5.78,8.89,0.22,0.11,0.031,7.797450736179343,0.0,0.0,0.0,0.0,0.0,0.0,0.0,0.0,0.0,0.0,0.0,0.0,0.0,2066.613715910472,7.0,1.3,4.33,82.5,27.81818182,11.0,60.0,28.0,8.0,125.3875,135.0,565.0,38.1291547958215,430.0,92.88888888888889
2024-10-06 23:00:00,2.67,1.32,1.35,1171.0,3503.0,0.0,2326.0,1450.0,232.0,117037.0,2.41118037704294,0.96,10.36,0.42,88.26,2.5,35.86846936092397,4.8,1.04,0.44,87.82,10.7,3.608998636713026,69.13,9.75,19.94,1.18,10.89542351011964,4.6,82.5333333333333,62.39,27.7744,0.06,5.545,1.445,10.2,1.965,0.0605,0.19,55.17,10.895,0.0895,1.964795878541878,0.43,119.68100791929268,0.2,95.83,1.26,0.98,1.3,0.0,0.0,2.543639364981224,1.0,53.36,7.08,4.2,0.06,0.008,0.155,0.764,6.06,8.51,0.12,0.13,0.018,8.576127261596412,0.0,0.0,0.0,0.0,0.0,0.0,0.0,0.0,0.0,0.0,0.0,0.0,0.0,2066.613715910472,7.0,1.3,4.02,82.5,27.81818182,11.0,60.0,28.0,8.0,123.4,120.0,550.0,39.3769032560319,430.0,86.91666666666667
2024-10-07 00:00:00,2.71,1.35,1.36,1148.0,3503.0,0.0,2318.0,1451.0,228.0,118339.0,2.38466680021948,0.96,10.36,0.42,88.26,2.5,36.449898923097074,4.8,1.04,0.44,87.82,10.7,3.667500673031125,69.13,9.75,19.94,1.18,11.072038833662852,4.6,82.5333333333333,62.39,27.7744,0.06,5.545,1.445,10.2,1.965,0.0605,0.19,55.17,10.895,0.0895,1.964795878541878,0.43,121.62104264268008,0.2,95.83,1.26,0.98,1.3,0.0,0.0,2.584871877788657,1.0,53.36,7.08,4.2,0.06,0.008,0.155,0.764,6.06,8.51,0.12,0.13,0.018,8.715146684719137,0.0,0.0,0.0,0.0,0.0,0.0,0.0,0.0,0.0,0.0,0.0,0.0,0.0,2111.8947667048287,7.0,1.3,3.88,82.5,27.81818182,11.0,75.0,26.8,10.0,122.7375,115.0,545.0,38.1465517241379,430.0,90.2608695652174
2024-10-07 01:00:00,2.66,1.32,1.34,1162.0,3500.0,0.0,2301.0,1433.0,228.0,115368.0,2.44394858145226,0.96,10.36,0.42,88.26,2.5,37.41065926465386,4.8,1.04,0.44,87.82,10.7,3.764170054932986,69.13,9.75,19.94,1.18,11.363879857255355,4.6,82.5333333333333,62.39,27.7744,0.06,5.545,1.445,10.2,1.965,0.0605,0.19,55.17,10.895,0.0895,1.964795878541878,0.43,124.82677648343513,0.2,95.83,1.26,0.98,1.3,0.0,0.0,2.6530049168795022,1.0,53.36,7.08,4.2,0.06,0.008,0.155,0.764,6.06,8.51,0.12,0.13,0.018,8.944863845888612,0.0,0.0,0.0,0.0,0.0,0.0,0.0,0.0,0.0,0.0,0.0,0.0,0.0,2111.8947667048287,7.0,1.3,4.08,82.5,27.81818182,11.0,75.0,26.8,10.0,124.0625,125.0,555.0,39.1048292108363,430.0,92.64
2024-10-07 02:00:00,2.68,1.32,1.36,1162.0,3502.0,0.0,2317.0,1410.0,226.0,115229.0,2.44829241637976,0.96,10.36,0.42,88.26,2.5,35.11982704050736,4.8,1.04,0.44,87.82,10.7,3.5336720570761297,69.13,9.75,19.94,1.18,10.668015558682942,4.6,82.5333333333333,62.39,27.7744,0.06,5.545,1.445,10.2,1.965,0.0605,0.19,55.17,10.895,0.0895,1.964795878541878,0.43,117.18304051017572,0.2,95.83,1.26,0.98,1.3,0.0,0.0,2.4905488342049886,1.0,53.36,7.08,4.2,0.06,0.008,0.155,0.764,6.06,8.51,0.12,0.13,0.018,8.3971273787549,0.0,0.0,0.0,0.0,0.0,0.0,0.0,0.0,0.0,0.0,0.0,0.0,0.0,2111.8947667048287,7.0,1.3,3.66,82.5,27.81818182,11.0,75.0,26.8,10.0,123.915,122.0,553.0,38.5394581861013,431.0,86.9672131147541
2024-10-07 03:00:00,2.65,1.29,1.36,1148.0,3498.0,0.0,2336.0,1436.0,230.0,117664.0,2.39491778365103,0.96,10.36,0.42,88.26,2.5,34.882415229124945,4.8,1.04,0.44,87.82,10.7,3.509784254811778,69.13,9.75,19.94,1.18,10.5958992326338,4.6,82.5333333333333,62.39,27.7744,0.06,5.545,1.445,10.2,1.965,0.0605,0.19,55.17,10.895,0.0895,1.964795878541878,0.43,116.3908772151022,0.2,95.83,1.26,0.98,1.3,0.0,0.0,2.47371259781399,1.0,53.36,7.08,4.2,0.06,0.008,0.155,0.764,6.06,8.51,0.12,0.13,0.018,8.340362371936966,0.0,0.0,0.0,0.0,0.0,0.0,0.0,0.0,0.0,0.0,0.0,0.0,0.0,2111.8947667048287,7.0,1.3,3.78,82.5,27.81818182,11.0,75.0,26.8,10.0,122.87,116.0,546.0,38.9148737137512,430.0,86.37931034482759
2024-10-07 04:00:00,2.64,1.32,1.32,1149.0,3503.0,0.0,2316.0,1477.0,230.0,117235.0,2.4071104105657,0.96,10.36,0.42,88.26,2.5,34.863848407978374,4.8,1.04,0.44,87.82,10.7,3.5079161061731554,69.13,9.75,19.94,1.18,10.590259366109445,4.6,82.5333333333333,62.39,27.7744,0.06,5.545,1.445,10.2,1.965,0.0605,0.19,55.17,10.895,0.0895,1.964795878541878,0.43,116.32892598305158,0.2,95.83,1.26,0.98,1.3,0.0,0.0,2.47239591778854,1.0,53.36,7.08,4.2,0.06,0.008,0.155,0.764,6.06,8.51,0.12,0.13,0.018,8.335923057301205,0.0,0.0,0.0,0.0,0.0,0.0,0.0,0.0,0.0,0.0,0.0,0.0,0.0,2111.8947667048287,7.0,1.3,3.79,82.5,27.81818182,11.0,75.0,26.8,10.0,123.4,120.0,550.0,38.7555348403636,430.0,86.33333333333333
2024-10-07 05:00:00,2.63,1.32,1.31,1161.0,3501.0,0.0,2310.0,1483.0,232.0,116433.0,2.42229831644078,0.96,10.36,0.42,88.26,2.5,37.38777565759071,4.8,1.04,0.44,87.82,10.7,3.761867561735884,69.13,9.75,19.94,1.18,11.356928721764085,4.6,82.5333333333333,62.39,27.7744,0.06,5.545,1.445,10.2,1.965,0.0605,0.19,55.17,10.895,0.0895,1.964795878541878,0.43,124.75042158993271,0.2,95.83,1.26,0.98,1.3,0.0,0.0,2.651382108748136,1.0,53.36,7.08,4.2,0.06,0.008,0.155,0.764,6.06,8.51,0.12,0.13,0.018,8.939392390600036,0.0,0.0,0.0,0.0,0.0,0.0,0.0,0.0,0.0,0.0,0.0,0.0,0.0,2111.8947667048287,8.0,1.3,4.04,82.5,27.81818182,11.0,75.0,26.8,10.0,123.4,120.0,550.0,39.1872956562354,430.0,92.58333333333331
2024-10-07 06:00:00,2.65,1.32,1.33,1168.0,3498.0,0.0,2314.0,1458.0,231.0,116331.0,2.42234469885275,0.96,10.36,0.42,88.26,2.5,35.85995836249204,4.8,1.04,0.44,87.82,10.7,3.608142280635245,69.13,9.75,19.94,1.18,10.892838205141144,4.6,82.5333333333333,62.39,27.7744,0.06,5.545,1.445,10.2,1.965,0.0605,0.19,55.17,10.895,0.0895,1.964795878541878,0.43,119.65260958256734,0.2,95.83,1.26,0.98,1.3,0.0,0.0,2.543035801153927,1.0,53.36,7.08,4.2,0.06,0.008,0.155,0.764,6.06,8.51,0.12,0.13,0.018,8.574092287509812,0.0,0.0,0.0,0.0,0.0,0.0,0.0,0.0,0.0,0.0,0.0,0.0,0.0,2111.8947667048287,7.0,1.3,4.06,82.5,27.81818182,11.0,75.0,26.8,10.0,124.0625,125.0,555.0,39.1162029459902,430.0,88.8
2024-10-07 07:00:00,2.7,1.32,1.38,1166.0,3498.0,0.0,2304.0,1411.0,229.0,116650.0,2.41572414642815,0.96,10.36,0.42,88.26,2.5,34.967153337264826,4.8,1.04,0.44,87.82,10.7,3.518310398307816,69.13,9.75,19.94,1.18,10.621639321131587,4.6,82.5333333333333,62.39,27.7744,0.06,5.545,1.445,10.2,1.965,0.0605,0.19,55.17,10.895,0.0895,1.964795878541878,0.43,116.67361975672856,0.2,95.83,1.26,0.98,1.3,0.0,0.0,2.479721864209212,1.0,53.36,7.08,4.2,0.06,0.008,0.155,0.764,6.06,8.51,0.12,0.13,0.018,8.36062319745483,0.0,0.0,0.0,0.0,0.0,0.0,0.0,0.0,0.0,0.0,0.0,0.0,0.0,2111.8947667048287,7.0,1.3,4.11,82.5,27.81818182,11.0,75.0,26.8,10.0,124.5925,129.0,559.0,39.344262295082,430.0,86.5891472868217
2024-10-07 08:00:00,2.69,1.32,1.37,1163.0,3502.0,0.0,2299.0,1419.0,228.0,116370.0,2.42430080800166,0.98,10.41,0.4,88.21,2.6,34.89570255341877,6.3,1.05,0.44,87.62,10.89,3.511121193245906,69.2,9.76,19.9,1.14,10.599935396654097,4.6,82.5333333333333,62.39,27.752,0.054,5.380000000000001,1.37,10.23,1.805,0.061,0.1699999999999999,55.71,10.65,0.0645,1.979498341625207,0.355,116.4352125433827,0.1,96.13,0.87,0.83,1.42,0.0,0.0,2.4746548783665543,1.0,53.96,7.11,3.9,0.12,0.011,0.17,0.69,5.06,8.79,0.11,0.45,0.03,8.343539362372864,0.0,0.0,0.0,0.0,0.0,0.0,0.0,0.0,0.0,0.0,0.0,0.0,0.0,2111.8947667048287,7.0,1.3,4.12,82.5,27.81818182,11.0,75.0,26.8,10.0,124.8575,131.0,561.0,38.8137603795967,430.0,86.41221374045801
2024-10-07 09:00:00,2.71,1.32,1.39,1158.0,3501.0,0.0,2291.0,1387.0,225.0,115558.0,2.44062928680996,0.98,10.41,0.4,88.21,2.6,36.82914642634318,6.3,1.05,0.44,87.62,10.89,3.7056596395713335,69.2,9.76,19.9,1.14,11.187239237712523,4.6,82.5333333333333,62.39,27.752,0.054,5.380000000000001,1.37,10.23,1.805,0.061,0.1699999999999999,55.71,10.65,0.0645,1.979498341625207,0.355,122.88646389560972,0.1,96.13,0.87,0.83,1.42,0.0,0.0,2.611766498482412,1.0,53.96,7.11,3.9,0.12,0.011,0.17,0.69,5.06,8.79,0.11,0.45,0.03,8.805824511496564,0.0,0.0,0.0,0.0,0.0,0.0,0.0,0.0,0.0,0.0,0.0,0.0,0.0,2111.8947667048287,8.0,1.3,4.16,82.5,27.81818182,11.0,75.0,26.8,10.0,124.0625,125.0,555.0,38.4082217973231,430.0,91.2
2024-10-07 10:00:00,2.7,1.32,1.38,1158.0,3501.0,0.0,2298.0,1389.0,225.0,115398.0,2.44401128183209,0.98,10.41,0.4,88.21,2.6,36.21532731923746,6.3,1.05,0.44,87.62,10.89,3.643898645578478,69.2,9.76,19.9,1.14,11.000785250417318,4.6,82.5333333333333,62.39,27.752,0.054,5.380000000000001,1.37,10.23,1.805,0.061,0.1699999999999999,55.71,10.65,0.0645,1.979498341625207,0.355,120.83835616401622,0.1,96.13,0.87,0.83,1.42,0.0,0.0,2.5682370568410384,1.0,53.96,7.11,3.9,0.12,0.011,0.17,0.69,5.06,8.79,0.11,0.45,0.03,8.659060769638288,0.0,0.0,0.0,0.0,0.0,0.0,0.0,0.0,0.0,0.0,0.0,0.0,0.0,2111.8947667048287,7.0,1.3,4.01,82.5,27.81818182,11.0,75.0,26.8,10.0,124.0625,125.0,555.0,39.0707751564757,430.0,89.68
2024-10-07 11:00:00,2.7,1.32,1.38,1150.0,3505.0,0.0,2295.0,1399.0,224.0,115401.0,2.44673845631976,0.98,10.41,0.4,88.21,2.6,34.89077029864091,6.3,1.05,0.44,87.62,10.89,3.5106249216991583,69.2,9.76,19.9,1.14,10.598437172569762,4.6,82.5333333333333,62.39,27.752,0.054,5.380000000000001,1.37,10.23,1.805,0.061,0.1699999999999999,55.71,10.65,0.0645,1.979498341625207,0.355,116.418755269525,0.1,96.13,0.87,0.83,1.42,0.0,0.0,2.474305103825442,1.0,53.96,7.11,3.9,0.12,0.011,0.17,0.69,5.06,8.79,0.11,0.45,0.03,8.342360063523058,0.0,0.0,0.0,0.0,0.0,0.0,0.0,0.0,0.0,0.0,0.0,0.0,0.0,2111.8947667048287,7.0,1.3,4.07,82.5,27.81818182,11.0,75.0,26.8,10.0,124.0625,125.0,555.0,38.640730067243,430.0,86.4
2024-10-07 12:00:00,2.7,1.34,1.36,1167.0,3509.0,0.0,2314.0,1437.0,231.0,117914.0,2.39735394603693,0.98,10.41,0.4,88.21,2.6,34.83820851210929,6.3,1.05,0.44,87.62,10.89,3.505336281862677,69.2,9.76,19.9,1.14,10.58247097900438,4.6,82.5333333333333,62.39,27.752,0.054,5.380000000000001,1.37,10.23,1.805,0.061,0.1699999999999999,55.71,10.65,0.0645,1.979498341625207,0.355,116.24337428164834,0.1,96.13,0.87,0.83,1.42,0.0,0.0,2.4705776453724426,1.0,53.96,7.11,3.9,0.12,0.011,0.17,0.69,5.06,8.79,0.11,0.45,0.03,8.329792575185152,0.0,0.0,0.0,0.0,0.0,0.0,0.0,0.0,0.0,0.0,0.0,0.0,0.0,2111.8947667048287,7.0,1.3,4.06,82.5,27.81818182,11.0,75.0,26.8,10.0,124.195,126.0,556.0,38.6195366610939,430.0,86.26984126984127
2024-10-07 13:00:00,2.7,1.34,1.36,1161.0,3512.0,0.0,2308.0,1435.0,229.0,117077.0,2.4165462739498,0.98,10.41,0.4,88.21,2.6,34.567707610690526,6.3,1.05,0.44,87.62,10.89,3.478119135387128,69.2,9.76,19.9,1.14,10.500303495045967,4.6,82.5333333333333,62.39,27.752,0.054,5.380000000000001,1.37,10.23,1.805,0.061,0.1699999999999999,55.71,10.65,0.0645,1.979498341625207,0.355,115.34080383184418,0.1,96.13,0.87,0.83,1.42,0.0,0.0,2.451394871382614,1.0,53.96,7.11,3.9,0.12,0.011,0.17,0.69,5.06,8.79,0.11,0.45,0.03,8.265115988860808,0.0,0.0,0.0,0.0,0.0,0.0,0.0,0.0,0.0,0.0,0.0,0.0,0.0,2111.8947667048287,7.0,1.3,4.01,82.5,27.81818182,11.0,75.0,26.8,10.0,124.0625,125.0,555.0,38.1468110709988,430.0,85.6
2024-10-07 14:00:00,2.73,1.35,1.38,1152.0,3512.0,0.0,2303.0,1403.0,224.0,116787.0,2.42254349777453,0.98,10.41,0.4,88.21,2.6,34.50309507310045,6.3,1.05,0.44,87.62,10.89,3.4716179781247227,69.2,9.76,19.9,1.14,10.480676759541208,4.6,82.5333333333333,62.39,27.752,0.054,5.380000000000001,1.37,10.23,1.805,0.061,0.1699999999999999,55.71,10.65,0.0645,1.979498341625207,0.355,115.12521354430804,0.1,96.13,0.87,0.83,1.42,0.0,0.0,2.4468128248940486,1.0,53.96,7.11,3.9,0.12,0.011,0.17,0.69,5.06,8.79,0.11,0.45,0.03,8.249667173928358,0.0,0.0,0.0,0.0,0.0,0.0,0.0,0.0,0.0,0.0,0.0,0.0,0.0,2111.8947667048287,7.0,1.3,3.91,82.5,27.81818182,11.0,75.0,26.8,10.0,124.0625,125.0,555.0,38.7937273823884,430.0,85.44
2024-10-07 15:00:00,2.72,1.34,1.38,1148.0,3516.0,0.0,2324.0,1371.0,218.0,113251.0,2.50098079229793,0.98,10.41,0.4,88.21,2.6,34.170091994751594,6.3,1.05,0.44,87.62,10.89,3.438112013772323,69.2,9.76,19.9,1.14,10.379523584247451,4.6,82.5333333333333,62.39,27.752,0.054,5.380000000000001,1.37,10.23,1.805,0.061,0.1699999999999999,55.71,10.65,0.0645,1.979498341625207,0.355,114.0140943700832,0.1,96.13,0.87,0.83,1.42,0.0,0.0,2.42319766222221,1.0,53.96,7.11,3.9,0.12,0.011,0.17,0.69,5.06,8.79,0.11,0.45,0.03,8.17004635850727,0.0,0.0,0.0,0.0,0.0,0.0,0.0,0.0,0.0,0.0,0.0,0.0,0.0,2111.8947667048287,6.0,1.3,3.85,82.5,27.81818182,11.0,75.0,26.8,10.0,123.0025,117.0,547.0,39.2738490745135,430.0,84.61538461538461
2024-10-07 16:00:00,2.73,1.35,1.38,1145.0,3514.0,0.0,2335.0,1398.0,221.0,115646.0,2.44782365810642,0.94,10.3,0.42,88.34,2.8,34.515244439143025,7.5,1.04,0.43,87.73,10.8,3.4728404179518417,68.74,9.93,20.29,1.04,10.484367256815606,4.6,82.5333333333333,62.39,27.7296,0.0565,5.425000000000001,1.43,9.885,1.975,0.059,0.18,55.53,10.705,0.068,1.973264039904317,0.275,115.16575188897296,0.1,96.02,1.15,0.95,1.19,0.0,0.0,2.447674406285061,1.0,53.58,7.07,3.7,0.08,0.011,0.182,0.816,6.22,8.32,0.12,0.21,0.037,8.252572079300272,0.0,0.0,0.0,0.0,0.0,0.0,0.0,0.0,0.0,0.0,0.0,0.0,0.0,2111.8947667048287,7.0,1.3,3.63,82.5,27.81818182,11.0,75.0,26.8,10.0,123.0025,117.0,547.0,38.743961352657,430.0,85.47008547008546
2024-10-07 17:00:00,2.72,1.35,1.37,1148.0,3515.0,0.0,2339.0,1415.0,224.0,116339.0,2.4339430534895,0.94,10.3,0.42,88.34,2.8,36.00232497074136,7.5,1.04,0.43,87.73,10.8,3.622466864433767,68.74,9.93,20.29,1.04,10.936083554558408,4.6,82.5333333333333,62.39,27.7296,0.0565,5.425000000000001,1.43,9.885,1.975,0.059,0.18,55.53,10.705,0.068,1.973264039904317,0.275,120.1276390296809,0.1,96.02,1.15,0.95,1.19,0.0,0.0,2.55313183578975,1.0,53.58,7.07,3.7,0.08,0.011,0.182,0.816,6.22,8.32,0.12,0.21,0.037,8.608132049225379,0.0,0.0,0.0,0.0,0.0,0.0,0.0,0.0,0.0,0.0,0.0,0.0,0.0,2111.8947667048287,7.0,1.3,3.69,82.5,27.81818182,11.0,75.0,26.8,10.0,123.135,118.0,548.0,39.7826600519726,430.0,89.15254237288136
2024-10-07 18:00:00,2.73,1.35,1.38,1151.0,3514.0,0.0,2339.0,1423.0,226.0,117505.0,2.40911962755057,0.94,10.3,0.42,88.34,2.8,34.863848407978374,7.5,1.04,0.43,87.73,10.8,3.5079161061731554,68.74,9.93,20.29,1.04,10.590259366109445,4.6,82.5333333333333,62.39,27.7296,0.0565,5.425000000000001,1.43,9.885,1.975,0.059,0.18,55.53,10.705,0.068,1.973264039904317,0.275,116.32892598305158,0.1,96.02,1.15,0.95,1.19,0.0,0.0,2.47239591778854,1.0,53.58,7.07,3.7,0.08,0.011,0.182,0.816,6.22,8.32,0.12,0.21,0.037,8.335923057301205,0.0,0.0,0.0,0.0,0.0,0.0,0.0,0.0,0.0,0.0,0.0,0.0,0.0,2111.8947667048287,7.0,1.3,3.57,82.5,27.81818182,11.0,75.0,26.8,10.0,123.4,120.0,550.0,40.2112676056338,430.0,86.33333333333333
2024-10-07 19:00:00,2.64,1.33,1.31,1155.0,3514.0,0.0,2316.0,1497.0,232.0,117327.0,2.41277248774297,0.94,10.3,0.42,88.34,2.8,34.39161196520938,7.5,1.04,0.43,87.73,10.8,3.4604008174383587,68.74,9.93,20.29,1.04,10.44681259705144,4.6,82.5333333333333,62.39,27.7296,0.0565,5.425000000000001,1.43,9.885,1.975,0.059,0.18,55.53,10.705,0.068,1.973264039904317,0.275,114.75323194163296,0.1,96.02,1.15,0.95,1.19,0.0,0.0,2.4389069168133672,1.0,53.58,7.07,3.7,0.08,0.011,0.182,0.816,6.22,8.32,0.12,0.21,0.037,8.223011636688351,0.0,0.0,0.0,0.0,0.0,0.0,0.0,0.0,0.0,0.0,0.0,0.0,0.0,2111.8947667048287,7.0,1.3,3.86,82.5,27.81818182,11.0,75.0,26.8,10.0,123.665,122.0,552.0,38.4123222748815,430.0,85.1639344262295
2024-10-07 21:00:00,2.69,1.35,1.34,1194.0,3507.0,0.0,2295.0,1445.0,233.0,116414.0,2.42684305977984,0.94,10.3,0.42,88.34,2.8,39.10922347399296,7.5,1.04,0.43,87.73,10.8,3.935075477581232,68.74,9.93,20.29,1.04,11.879836538697765,4.6,82.5333333333333,62.39,27.7296,0.0565,5.425000000000001,1.43,9.885,1.975,0.059,0.18,55.53,10.705,0.068,1.973264039904317,0.275,130.4943134653953,0.1,96.02,1.15,0.95,1.19,0.0,0.0,2.773459869761602,1.0,53.58,7.07,3.7,0.08,0.011,0.182,0.816,6.22,8.32,0.12,0.21,0.037,9.350989423055138,0.0,0.0,0.0,0.0,0.0,0.0,0.0,0.0,0.0,0.0,0.0,0.0,0.0,2111.8947667048287,7.0,1.3,4.28,82.5,27.81818182,11.0,75.0,26.8,10.0,124.725,130.0,560.0,39.5931882686849,430.0,96.84615384615384
2024-10-07 22:00:00,2.69,1.35,1.34,1166.0,3504.0,0.0,2323.0,1460.0,230.0,117261.0,2.4072636051548,0.94,10.3,0.42,88.34,2.8,35.1772360414719,7.5,1.04,0.43,87.73,10.8,3.539448411905527,68.74,9.93,20.29,1.04,10.685454144436562,4.6,82.5333333333333,62.39,27.7296,0.0565,5.425000000000001,1.43,9.885,1.975,0.059,0.18,55.53,10.705,0.068,1.973264039904317,0.275,117.374595020906,0.1,96.02,1.15,0.95,1.19,0.0,0.0,2.4946200364993567,1.0,53.58,7.07,3.7,0.08,0.011,0.182,0.816,6.22,8.32,0.12,0.21,0.037,8.410853832852476,0.0,0.0,0.0,0.0,0.0,0.0,0.0,0.0,0.0,0.0,0.0,0.0,0.0,2111.8947667048287,7.0,1.3,4.08,82.5,27.81818182,11.0,75.0,26.8,10.0,124.46,128.0,558.0,39.6753401766531,430.0,87.109375
2024-10-07 23:00:00,2.71,1.35,1.36,1148.0,3504.0,0.0,2320.0,1452.0,229.0,118446.0,2.38319353904977,0.95,10.32,0.41,88.32,3.0,35.2705242006368,5.9,1.03,0.45,87.81,10.71,3.5386664374831964,68.72,9.98,20.12,1.18,11.039057941332825,4.84444444444444,82.7755555555556,62.39,27.7072,0.0575,5.48,1.49,9.835,1.96,0.0584999999999999,0.175,55.45,10.74,0.0635,1.959883974570316,0.25,117.53943363850522,0.1,95.12,0.8200000000000001,1.03,1.23,0.0,0.0,2.3137812952299504,1.0,54.02,6.87,4.2,0.15,0.009,0.165,0.782,5.8,8.24,0.15,0.26,0.036,8.024103925958533,0.0,0.0,0.0,0.0,0.0,0.0,0.0,0.0,0.0,0.0,0.0,0.0,0.0,2111.8947667048287,7.0,1.3,3.82,82.5,27.81818182,11.0,75.0,26.8,10.0,122.7375,115.0,545.0,39.4311882381297,430.0,86.6086956521739
2024-10-08 00:00:00,2.71,1.36,1.35,1128.0,3899.0,0.0,2300.0,1444.0,222.0,116638.0,2.69275623184564,0.95,10.32,0.41,88.32,3.0,35.37603055649593,5.9,1.03,0.45,87.81,10.71,3.5492518146183945,68.72,9.98,20.12,1.18,11.0720795876481,4.84444444444444,82.7755555555556,62.39,27.7072,0.0575,5.48,1.49,9.835,1.96,0.0584999999999999,0.175,55.45,10.74,0.0635,1.959883974570316,0.25,117.8910348010624,0.1,95.12,0.8200000000000001,1.03,1.23,0.0,0.0,2.320702616595237,1.0,54.02,6.87,4.2,0.15,0.009,0.165,0.782,5.8,8.24,0.15,0.26,0.036,8.048106800411063,0.0,0.0,0.0,0.0,0.0,0.0,0.0,0.0,0.0,0.0,0.0,0.0,0.0,2127.2652362683307,7.0,1.3,4.23,82.5,27.81818182,11.0,60.0,28.0,8.0,123.4,120.0,550.0,38.0241648898365,430.0,87.5
2024-10-08 01:00:00,2.72,1.35,1.37,1148.0,3501.0,0.0,2314.0,1457.0,230.0,119649.0,2.35722649869974,0.95,10.32,0.41,88.32,3.0,35.315558709390814,5.9,1.03,0.45,87.81,10.71,3.5431847174993893,68.72,9.98,20.12,1.18,11.053152955874344,4.84444444444444,82.7755555555556,62.39,27.7072,0.0575,5.48,1.49,9.835,1.96,0.0584999999999999,0.175,55.45,10.74,0.0635,1.959883974570316,0.25,117.68951166465033,0.1,95.12,0.8200000000000001,1.03,1.23,0.0,0.0,2.316735603575416,1.0,54.02,6.87,4.2,0.15,0.009,0.165,0.782,5.8,8.24,0.15,0.26,0.036,8.034349352888993,0.0,0.0,0.0,0.0,0.0,0.0,0.0,0.0,0.0,0.0,0.0,0.0,0.0,2127.2652362683307,7.0,1.3,4.04,82.5,27.81818182,11.0,60.0,28.0,8.0,123.0025,117.0,547.0,39.1233005157056,430.0,87.35042735042735
2024-10-08 02:00:00,2.71,1.35,1.36,1153.0,3502.0,0.0,2307.0,1483.0,234.0,120682.0,2.33772768118456,0.95,10.32,0.41,88.32,3.0,35.45378007420251,5.9,1.03,0.45,87.81,10.71,3.5570523680571164,68.72,9.98,20.12,1.18,11.096413828500076,4.84444444444444,82.7755555555556,62.39,27.7072,0.0575,5.48,1.49,9.835,1.96,0.0584999999999999,0.175,55.45,10.74,0.0635,1.959883974570316,0.25,118.15013597644936,0.1,95.12,0.8200000000000001,1.03,1.23,0.0,0.0,2.325803061906436,1.0,54.02,6.87,4.2,0.15,0.009,0.165,0.782,5.8,8.24,0.15,0.26,0.036,8.065794947225154,0.0,0.0,0.0,0.0,0.0,0.0,0.0,0.0,0.0,0.0,0.0,0.0,0.0,2127.2652362683307,8.0,1.3,4.01,82.5,27.81818182,11.0,60.0,28.0,8.0,123.0025,117.0,547.0,39.0573961735884,430.0,87.6923076923077
2024-10-08 03:00:00,2.73,1.35,1.38,1162.0,3502.0,0.0,2307.0,1457.0,234.0,120560.0,2.34009202490059,0.95,10.32,0.41,88.32,3.0,35.61668382558774,5.9,1.03,0.45,87.81,10.71,3.5733963847858674,68.72,9.98,20.12,1.18,11.147399856951832,4.84444444444444,82.7755555555556,62.39,27.7072,0.0575,5.48,1.49,9.835,1.96,0.0584999999999999,0.175,55.45,10.74,0.0635,1.959883974570316,0.25,118.69301462964106,0.1,95.12,0.8200000000000001,1.03,1.23,0.0,0.0,2.3364897092251367,1.0,54.02,6.87,4.2,0.15,0.009,0.165,0.782,5.8,8.24,0.15,0.26,0.036,8.1028558262642,0.0,0.0,0.0,0.0,0.0,0.0,0.0,0.0,0.0,0.0,0.0,0.0,0.0,2127.2652362683307,7.0,1.3,4.11,82.5,27.81818182,11.0,60.0,28.0,8.0,124.195,126.0,556.0,38.6544772620722,430.0,88.0952380952381
2024-10-08 04:00:00,2.72,1.34,1.38,1196.0,3499.0,0.0,2321.0,1441.0,237.0,119384.0,2.36110714581858,0.95,10.32,0.41,88.32,3.0,35.253516164958285,5.9,1.03,0.45,87.81,10.71,3.536960033442228,68.72,9.98,20.12,1.18,11.033734723275296,4.84444444444444,82.7755555555556,62.39,27.7072,0.0575,5.48,1.49,9.835,1.96,0.0584999999999999,0.175,55.45,10.74,0.0635,1.959883974570316,0.25,117.48275416105872,0.1,95.12,0.8200000000000001,1.03,1.23,0.0,0.0,2.312665551256379,1.0,54.02,6.87,4.2,0.15,0.009,0.165,0.782,5.8,8.24,0.15,0.26,0.036,8.02023456906765,0.0,0.0,0.0,0.0,0.0,0.0,0.0,0.0,0.0,0.0,0.0,0.0,0.0,2127.2652362683307,7.0,1.3,4.12,82.5,27.81818182,11.0,60.0,28.0,8.0,124.99,132.0,562.0,38.3655204898728,430.0,87.1969696969697
2024-10-08 05:00:00,2.72,1.35,1.37,1169.0,3500.0,0.0,2300.0,1426.0,229.0,117429.0,2.40107906930446,0.95,10.32,0.41,88.32,3.0,37.60906903016178,5.9,1.03,0.45,87.81,10.71,3.7732909657072633,68.72,9.98,20.12,1.18,11.770981621419908,4.84444444444444,82.7755555555556,62.39,27.7072,0.0575,5.48,1.49,9.835,1.96,0.0584999999999999,0.175,55.45,10.74,0.0635,1.959883974570316,0.25,125.3326615825248,0.1,95.12,0.8200000000000001,1.03,1.23,0.0,0.0,2.4671921505331422,1.0,54.02,6.87,4.2,0.15,0.009,0.165,0.782,5.8,8.24,0.15,0.26,0.036,8.556126831001794,0.0,0.0,0.0,0.0,0.0,0.0,0.0,0.0,0.0,0.0,0.0,0.0,0.0,2127.2652362683307,8.0,1.3,4.25,82.5,27.81818182,11.0,60.0,28.0,8.0,124.5925,129.0,559.0,38.490477310134,430.0,93.02325581395348
2024-10-08 06:00:00,2.72,1.35,1.37,1168.0,3500.0,0.0,2300.0,1426.0,230.0,117420.0,2.40126300275748,0.95,10.32,0.41,88.32,3.0,36.73695321682457,5.9,1.03,0.45,87.81,10.71,3.685792210636336,68.72,9.98,20.12,1.18,11.498024606655488,4.84444444444444,82.7755555555556,62.39,27.7072,0.0575,5.48,1.49,9.835,1.96,0.0584999999999999,0.175,55.45,10.74,0.0635,1.959883974570316,0.25,122.4263254537017,0.1,95.12,0.8200000000000001,1.03,1.23,0.0,0.0,2.4099804900345587,1.0,54.02,6.87,4.2,0.15,0.009,0.165,0.782,5.8,8.24,0.15,0.26,0.036,8.357719008030926,0.0,0.0,0.0,0.0,0.0,0.0,0.0,0.0,0.0,0.0,0.0,0.0,0.0,2127.2652362683307,7.0,1.3,4.25,82.5,27.81818182,11.0,60.0,28.0,8.0,123.5775,127.0,554.0,38.490477310134,427.0,90.86614173228348
2024-10-08 07:00:00,2.7,1.35,1.35,1178.0,3499.0,0.0,2300.0,1456.0,233.0,117784.0,2.39316275529033,0.95,10.32,0.41,88.32,3.0,37.07627388556782,5.9,1.03,0.45,87.81,10.71,3.719836010359744,68.72,9.98,20.12,1.18,11.604226048449792,4.84444444444444,82.7755555555556,62.39,27.7072,0.0575,5.48,1.49,9.835,1.96,0.0584999999999999,0.175,55.45,10.74,0.0635,1.959883974570316,0.25,123.55711554343902,0.1,95.12,0.8200000000000001,1.03,1.23,0.0,0.0,2.4322402617339227,1.0,54.02,6.87,4.2,0.15,0.009,0.165,0.782,5.8,8.24,0.15,0.26,0.036,8.43491503422927,0.0,0.0,0.0,0.0,0.0,0.0,0.0,0.0,0.0,0.0,0.0,0.0,0.0,2127.2652362683307,8.0,1.3,4.31,82.5,27.81818182,11.0,60.0,28.0,8.0,124.5925,129.0,559.0,38.3403855195111,430.0,91.70542635658914
2024-10-08 08:00:00,2.73,1.35,1.38,1160.0,3500.0,0.0,2305.0,1436.0,230.0,118667.0,2.37604372558987,0.98,10.41,0.4,88.21,2.6,35.254741308873655,5.9,1.04,0.44,87.7,10.82,3.537082951253989,69.0,9.86,20.04,1.1,11.034118171919024,4.84444444444444,82.7755555555556,62.39,27.6848,0.059,5.385,1.375,9.585,1.93,0.0625,0.175,55.75,10.575,0.0579999999999999,1.963804876366521,0.24,117.48683696745876,0.1,94.69,1.8,0.84,1.44,0.0,0.0,2.312745921909768,1.0,54.1,6.98,4.3,0.18,0.011,0.159,0.715,5.26,8.07,0.32,0.35,0.039,8.020513291381084,0.0,0.0,0.0,0.0,0.0,0.0,0.0,0.0,0.0,0.0,0.0,0.0,0.0,2127.2652362683307,7.0,1.3,4.21,82.5,27.81818182,11.0,60.0,28.0,8.0,124.0625,125.0,555.0,38.3009017560513,430.0,87.2
2024-10-08 09:00:00,2.71,1.35,1.36,1155.0,3498.0,0.0,2310.0,1418.0,227.0,118131.0,2.38545543254391,0.98,10.41,0.4,88.21,2.6,34.56091464505593,5.9,1.04,0.44,87.7,10.82,3.46747181888986,69.0,9.86,20.04,1.1,10.816962546458054,4.84444444444444,82.7755555555556,62.39,27.6848,0.059,5.385,1.375,9.585,1.93,0.0625,0.175,55.75,10.575,0.0579999999999999,1.963804876366521,0.24,115.17465151071534,0.1,94.69,1.8,0.84,1.44,0.0,0.0,2.267230206074609,1.0,54.1,6.98,4.3,0.18,0.011,0.159,0.715,5.26,8.07,0.32,0.35,0.039,7.862666551553666,0.0,0.0,0.0,0.0,0.0,0.0,0.0,0.0,0.0,0.0,0.0,0.0,0.0,2127.2652362683307,7.0,1.3,4.08,82.5,27.81818182,11.0,60.0,28.0,8.0,123.93,124.0,554.0,38.3643299952313,430.0,85.48387096774194
