Repository: saikumar-voptimai/evonith_bf_webapp

# Evonith BF2 — Blast Furnace Intelligence Platform

Monitoring, modelling and optimisation of **Blast Furnace 2 (BF2)** at Evonith Steel: live telemetry from InfluxDB,
manual plant reports from Neon PostgreSQL, a two-zone energy model of the furnace, blend and fuel optimisers, a
conversational assistant (FurnaceMind) and a live digital twin evaluated every hour.

The platform has three deployable parts that share one Python service layer, plus the shared data library:

| Part | Path | What it is |
|---|---|---|
| **Streamlit app** (legacy) | `src/app.py`, `src/custom_pages/` | The original 11-page dashboard; still the home of the model pages. Served under `/legacy` in production |

File: src/data/V13_df_filtered.csv (part 109 of 268)
NM3/HR.,STEAMKGS/HR.,RAFTOC,PERMEABILITYKGS/HR.,TUYEREVELOCITYM/S,HOT BLAST VOLUMENM3/HR.,O2 ENRICHMENT %,COKE_VM%,COKE_ASH%,COKE_IM%,COKE_FC%,COKE_MOIST%,COKE_CALC_MT,NUTCOKE_MOIST%,NUTCOKE_VM%,NUTCOKE_IM%,NUTCOKE_FC%,NUTCOKE_ASH%,NUTCOKE_CALC_MT,PCI_2_FC%,PCI_2_ASH%,PCI_2_VM%,PCI_2_IM%,PCI_2_CALC_MT,SINTER_SP_02_COLD_STRENGTH_AI,SINTER_SP_02_COLD_STRENGTH_TI,SINTER_SP_02_HOT_STRENGTH_RI,SINTER_SP_02_HOT_STRENGTH_RDI,SINTER_SP_02_P%,SINTER_SP_02_SIO2%,SINTER_SP_02_MGO%,SINTER_SP_02_FEO%,SINTER_SP_02_AL2O3%,SINTER_SP_02_NA2O%,SINTER_SP_02_TIO2%,SINTER_SP_02_FE(T)%,SINTER_SP_02_CAO%,SINTER_SP_02_K2O%,SINTER_SP_02_BASICITY,SINTER_SP_02_MNO%,SINTER_CALC_MT,FLUX_TM%,FLUX_SIO2%,FLUX_FE2O3%,FLUX_AL2O3%,FLUX_LOI%,FLUX_MGO%,FLUX_CAO%,FLUX_CALC_MT,GEOMIN TYPE,ORE_FE(T)%,ORE_LOI%,ORE_TM%,ORE_MGO%,ORE_NA2O%,ORE_P%,ORE_TIO2%,ORE_AL2O3%,ORE_SIO2%,ORE_MNO%,ORE_CAO%,ORE_K2O%,ORE_CALC_MT,LLOYDS_PELLET_PCT_SIO2,LLOYDS_PELLET_PCT_AL2O3,LLOYDS_PELLET_PCT_FE2O3,LLOYDS_PELLET_PCT_MGO,LLOYDS_PELLET_PCT_TIO2,LLOYDS_PELLET_PCT_NA2O,TOTAL_PELLET_CALC_MT,LLOYDS_PELLET_PCT_K2O,LLOYDS_PELLET_PCT_TM,LLOYDS_PELLET_PCT_LOI,LLOYDS_PELLET_PCT_MNO,LLOYDS_PELLET_PCT_CAO,LLOYDS_PELLET_PCT_P,DAILYPRODUCTION,CHARGES/HRS.,STOCKRODLEVEL,FURNACE TOP GAS ANALYSISH2%,COKE_DISCHARGE_TIME,WEIGHTED_COKE_ANGLE,TOTAL_COKE_PORTIONS,NON_COKE_DISCHARGE_TIME,WEIGHTED_NON_COKE_ANGLE,TOTAL_NON_COKE_PORTIONS,UNITCOST LAKHS/THM,ACTUALKG/THM.,ACT. FUEL RATEKG/THM.,FURNACETOPGASANALYSISCO2ETACO,COKE RATE KG/THM,PRODUCTIONTONNESPERHR
2024-10-08 10:00:00,2.73,1.35,1.38,1162.0,3502.0,0.0,2296.0,1417.0,227.0,117178.0,2.40759355822825,0.98,10.41,0.4,88.21,2.6,35.15227812767622,5.9,1.04,0.44,87.7,10.82,3.526802893653524,69.0,9.86,20.04,1.1,11.00204898611227,4.84444444444444,82.7755555555556,62.39,27.6848,0.059,5.385,1.375,9.585,1.93,0.0625,0.175,55.75,10.575,0.0579999999999999,1.963804876366521,0.24,117.14537721998698,0.1,94.69,1.8,0.84,1.44,0.0,0.0,2.3060242358141547,1.0,54.1,6.98,4.3,0.18,0.011,0.159,0.715,5.26,8.07,0.32,0.35,0.039,7.997202744312498,0.0,0.0,0.0,0.0,0.0,0.0,0.0,0.0,0.0,0.0,0.0,0.0,0.0,2127.2652362683307,7.0,1.3,4.17,82.5,27.81818182,11.0,60.0,28.0,8.0,124.8575,131.0,561.0,39.6772662553393,430.0,86.94656488549619
2024-10-08 11:00:00,2.73,1.36,1.37,1174.0,3499.0,0.0,2300.0,1424.0,229.0,117017.0,2.40884007052841,0.98,10.41,0.4,88.21,2.6,35.79587795211149,5.9,1.04,0.44,87.7,10.82,3.591374803187492,69.0,9.86,20.04,1.1,11.20348448824876,4.84444444444444,82.7755555555556,62.39,27.6848,0.059,5.385,1.375,9.585,1.93,0.0625,0.175,55.75,10.575,0.0579999999999999,1.963804876366521,0.24,119.29018114815192,0.1,94.69,1.8,0.84,1.44,0.0,0.0,2.348245021275708,1.0,54.1,6.98,4.3,0.18,0.011,0.159,0.715,5.26,8.07,0.32,0.35,0.039,8.14362279320715,0.0,0.0,0.0,0.0,0.0,0.0,0.0,0.0,0.0,0.0,0.0,0.0,0.0,2127.2652362683307,7.0,1.3,4.25,82.5,27.81818182,11.0,60.0,28.0,8.0,124.725,130.0,560.0,38.2719004308281,430.0,88.53846153846153
2024-10-08 12:00:00,2.71,1.36,1.35,1172.0,3501.0,0.0,2284.0,1458.0,232.0,118065.0,2.38883401885981,0.98,10.41,0.4,88.21,2.6,39.092457502870666,5.9,1.04,0.44,87.7,10.82,3.922118268989295,69.0,9.86,20.04,1.1,12.235256300372452,4.84444444444444,82.7755555555556,62.39,27.6848,0.059,5.385,1.375,9.585,1.93,0.0625,0.175,55.75,10.575,0.0579999999999999,1.963804876366521,0.24,130.27607098455863,0.1,94.69,1.8,0.84,1.44,0.0,0.0,2.5645039024705167,1.0,54.1,6.98,4.3,0.18,0.011,0.159,0.715,5.26,8.07,0.32,0.35,0.039,8.893600218124577,0.0,0.0,0.0,0.0,0.0,0.0,0.0,0.0,0.0,0.0,0.0,0.0,0.0,2127.2652362683307,7.0,1.3,4.48,82.5,27.81818182,11.0,60.0,28.0,8.0,124.725,130.0,560.0,38.6508875739645,430.0,96.6923076923077
2024-10-08 13:00:00,2.69,1.36,1.33,1158.0,3500.0,0.0,2298.0,1483.0,231.0,118100.0,2.3874447226994,0.98,10.41,0.4,88.21,2.6,35.11168219629354,5.9,1.04,0.44,87.7,10.82,3.5227299329267407,69.0,9.86,20.04,1.1,10.98934316875139,4.84444444444444,82.7755555555556,62.39,27.6848,0.059,5.385,1.375,9.585,1.93,0.0625,0.175,55.75,10.575,0.0579999999999999,1.963804876366521,0.24,117.01009080474677,0.1,94.69,1.8,0.84,1.44,0.0,0.0,2.3033611025371625,1.0,54.1,6.98,4.3,0.18,0.011,0.159,0.715,5.26,8.07,0.32,0.35,0.039,7.987967101243157,0.0,0.0,0.0,0.0,0.0,0.0,0.0,0.0,0.0,0.0,0.0,0.0,0.0,2127.2652362683307,7.0,1.3,4.25,82.5,27.81818182,11.0,60.0,28.0,8.0,124.725,130.0,560.0,38.6542591267001,430.0,86.84615384615384
2024-10-08 14:00:00,2.65,1.36,1.29,1178.0,3499.0,0.0,2273.0,1511.0,234.0,116632.0,2.41678707047833,0.98,10.41,0.4,88.21,2.6,38.42323572824066,5.9,1.04,0.44,87.7,10.82,3.854975727538964,69.0,9.86,20.04,1.1,12.025801575409536,4.84444444444444,82.7755555555556,62.39,27.6848,0.059,5.385,1.375,9.585,1.93,0.0625,0.175,55.75,10.575,0.0579999999999999,1.963804876366521,0.24,128.04588160826503,0.1,94.69,1.8,0.84,1.44,0.0,0.0,2.5206022917178323,1.0,54.1,6.98,4.3,0.18,0.011,0.159,0.715,5.26,8.07,0.32,0.35,0.039,8.741351132213667,0.0,0.0,0.0,0.0,0.0,0.0,0.0,0.0,0.0,0.0,0.0,0.0,0.0,2127.2652362683307,7.0,1.3,4.49,82.5,27.81818182,11.0,60.0,28.0,8.0,125.3875,135.0,565.0,38.2671480144404,430.0,95.03703703703704
2024-10-08 15:00:00,2.7,1.35,1.35,1196.0,3498.0,0.0,2314.0,1452.0,235.0,117572.0,2.39679074501013,0.98,10.41,0.4,88.21,2.6,36.41787409376416,5.9,1.04,0.44,87.7,10.82,3.6537792306972654,69.0,9.86,20.04,1.1,11.39815841506455,4.84444444444444,82.7755555555556,62.39,27.6848,0.059,5.385,1.375,9.585,1.93,0.0625,0.175,55.75,10.575,0.0579999999999999,1.963804876366521,0.24,121.36299055124752,0.1,94.69,1.8,0.84,1.44,0.0,0.0,2.3890485837652946,1.0,54.1,6.98,4.3,0.18,0.011,0.159,0.715,5.26,8.07,0.32,0.35,0.039,8.285127967719873,0.0,0.0,0.0,0.0,0.0,0.0,0.0,0.0,0.0,0.0,0.0,0.0,0.0,2127.2652362683307,7.0,1.3,4.33,82.5,27.81818182,11.0,60.0,28.0,8.0,124.725,130.0,560.0,38.9526542324247,430.0,90.07692307692308
2024-10-08 16:00:00,2.74,1.35,1.39,1168.0,3500.0,0.0,2315.0,1412.0,227.0,116903.0,2.41187647178043,0.97,10.42,0.4,88.21,3.2,35.17706525527829,5.8,1.04,0.43,87.75,10.78,3.529289768416941,69.21,9.81,19.96,1.02,11.00980692405053,4.84444444444444,82.7755555555556,62.39,27.6624,0.06,5.565,1.405,9.345,1.97,0.059,0.175,55.575,10.58,0.0625,1.901222528625769,0.23,117.22798061208005,0.1,96.86,0.71,0.56,1.25,0.0,0.0,2.307650295916974,1.0,53.77,7.06,4.1,0.15,0.03,0.177,0.764,6.09,8.24,0.2,0.38,0.047,8.00284185777658,0.0,0.0,0.0,0.0,0.0,0.0,0.0,0.0,0.0,0.0,0.0,0.0,0.0,2127.2652362683307,7.0,1.3,4.12,82.5,27.81818182,11.0,60.0,28.0,8.0,124.3275,127.0,557.0,39.0853371051391,430.0,87.00787401574803
2024-10-08 17:00:00,2.71,1.36,1.35,1159.0,3501.0,0.0,2318.0,1446.0,227.0,116804.0,2.41460884866179,0.97,10.42,0.4,88.21,3.2,35.336237496252394,5.8,1.04,0.43,87.75,10.78,3.545259405378104,69.21,9.81,19.96,1.02,11.059625054928588,4.84444444444444,82.7755555555556,62.39,27.6624,0.06,5.565,1.405,9.345,1.97,0.059,0.175,55.575,10.58,0.0625,1.901222528625769,0.23,117.75842396326593,0.1,96.86,0.71,0.56,1.25,0.0,0.0,2.318092152459584,1.0,53.77,7.06,4.1,0.15,0.03,0.177,0.764,6.09,8.24,0.2,0.38,0.047,8.039053811884166,0.0,0.0,0.0,0.0,0.0,0.0,0.0,0.0,0.0,0.0,0.0,0.0,0.0,2127.2652362683307,7.0,1.3,4.18,82.5,27.81818182,11.0,60.0,28.0,8.0,124.3275,127.0,557.0,39.2984119459587,430.0,87.4015748031496
2024-10-08 18:00:00,2.71,1.36,1.35,1184.0,3500.0,0.0,2320.0,1444.0,231.0,116993.0,2.41002212641445,0.97,10.42,0.4,88.21,3.2,35.901617296192434,5.8,1.04,0.43,87.75,10.78,3.601983555864153,69.21,9.81,19.96,1.02,11.236579055807445,4.84444444444444,82.7755555555556,62.39,27.6624,0.06,5.565,1.405,9.345,1.97,0.059,0.175,55.575,10.58,0.0625,1.901222528625769,0.23,119.64255874667818,0.1,96.86,0.71,0.56,1.25,0.0,0.0,2.3551816268989376,1.0,53.77,7.06,4.1,0.15,0.03,0.177,0.764,6.09,8.24,0.2,0.38,0.047,8.167678672874313,0.0,0.0,0.0,0.0,0.0,0.0,0.0,0.0,0.0,0.0,0.0,0.0,0.0,2127.2652362683307,7.0,1.3,4.23,82.5,27.81818182,11.0,60.0,28.0,8.0,124.0625,125.0,555.0,38.587611472644,430.0,88.8
2024-10-08 19:00:00,2.73,1.36,1.37,1164.0,3496.0,0.0,2325.0,1443.0,230.0,118214.0,2.38241933370251,0.97,10.42,0.4,88.21,3.2,34.62612391797113,5.8,1.04,0.43,87.75,10.78,3.474014218548143,69.21,9.81,19.96,1.02,10.837371909753257,4.84444444444444,82.7755555555556,62.39,27.6624,0.06,5.565,1.405,9.345,1.97,0.059,0.175,55.575,10.58,0.0625,1.901222528625769,0.23,115.3919621739431,0.1,96.86,0.71,0.56,1.25,0.0,0.0,2.27150799891626,1.0,53.77,7.06,4.1,0.15,0.03,0.177,0.764,6.09,8.24,0.2,0.38,0.047,7.877501771462256,0.0,0.0,0.0,0.0,0.0,0.0,0.0,0.0,0.0,0.0,0.0,0.0,0.0,2127.2652362683307,7.0,1.3,4.35,82.5,27.81818182,11.0,60.0,28.0,8.0,123.93,124.0,554.0,38.4992643452673,430.0,85.64516129032258
2024-10-08 20:00:00,2.71,1.36,1.35,1148.0,3518.0,0.0,2319.0,1466.0,229.0,118964.0,2.38229743377326,0.97,10.42,0.4,88.21,3.2,35.881402421588724,5.8,1.04,0.43,87.75,10.78,3.599955411970086,69.21,9.81,19.96,1.02,11.230252153185932,4.84444444444444,82.7755555555556,62.39,27.6624,0.06,5.565,1.405,9.345,1.97,0.059,0.175,55.575,10.58,0.0625,1.901222528625769,0.23,119.57519244107758,0.1,96.86,0.71,0.56,1.25,0.0,0.0,2.3538555111180264,1.0,53.77,7.06,4.1,0.15,0.03,0.177,0.764,6.09,8.24,0.2,0.38,0.047,8.16307975470265,0.0,0.0,0.0,0.0,0.0,0.0,0.0,0.0,0.0,0.0,0.0,0.0,0.0,2127.2652362683307,7.0,1.3,4.22,82.5,27.81818182,11.0,60.0,28.0,8.0,123.4,120.0,550.0,38.7697383926467,430.0,88.75
2024-10-08 21:00:00,2.71,1.36,1.35,1126.0,3866.0,0.0,2299.0,1470.0,227.0,119964.0,2.59600008729154,0.97,10.42,0.4,88.21,3.2,35.91509387926158,5.8,1.04,0.43,87.75,10.78,3.603335651793532,69.21,9.81,19.96,1.02,11.240796990888454,4.84444444444444,82.7755555555556,62.39,27.6624,0.06,5.565,1.405,9.345,1.97,0.059,0.175,55.575,10.58,0.0625,1.901222528625769,0.23,119.68746961707858,0.1,96.86,0.71,0.56,1.25,0.0,0.0,2.356065704086212,1.0,53.77,7.06,4.1,0.15,0.03,0.177,0.764,6.09,8.24,0.2,0.38,0.047,8.170744618322088,0.0,0.0,0.0,0.0,0.0,0.0,0.0,0.0,0.0,0.0,0.0,0.0,0.0,2127.2652362683307,7.0,1.3,4.49,82.5,27.81818182,11.0,60.0,28.0,8.0,123.4,120.0,550.0,38.3400141476067,430.0,88.83333333333333
2024-10-09 00:00:00,2.72,1.4,1.32,1152.0,3999.0,0.0,2321.0,1465.0,223.0,117268.0,2.74694647385544,0.95,10.39,0.39,88.27,2.8,35.71713465496046,5.5,1.03,0.46,87.55,10.96,3.691537297389368,68.96,9.94,19.92,1.18,11.288379785531374,4.66777777777778,82.8222222222222,65.92,27.64,0.0584999999999999,5.6,1.525,9.315,1.915,0.0584999999999999,0.17,55.27500000000001,10.93,0.063,1.951803463747365,0.225,118.48580322745624,0.1,96.43,0.47,0.49,1.22,0.0,0.0,2.2523152653359766,1.0,53.65,7.51,4.9,0.07,0.01,0.171,0.706,5.6,8.6,0.13,0.1,0.055,8.970435886463065,0.0,0.0,0.0,0.0,0.0,0.0,0.0,0.0,0.0,0.0,0.0,0.0,0.0,2166.652103132388,7.0,1.3,4.16,75.0,29.4,10.0,60.0,28.0,8.0,123.665,122.0,552.0,39.2280701754386,430.0,89.34426229508196
2024-10-09 01:00:00,2.71,1.36,1.35,1128.0,3899.0,0.0,2305.0,1467.0,226.0,118608.0,2.64805929071108,0.95,10.39,0.39,88.27,2.8,34.95507523484477,5.5,1.03,0.46,87.55,10.96,3.612774798679432,68.96,9.94,19.92,1.18,11.047531345797616,4.66777777777778,82.8222222222222,65.92,27.64,0.0584999999999999,5.6,1.525,9.315,1.915,0.0584999999999999,0.17,55.27500000000001,10.93,0.063,1.951803463747365,0.225,115.95779465757175,0.1,96.43,0.47,0.49,1.22,0.0,0.0,2.204259952903985,1.0,53.65,7.51,4.9,0.07,0.01,0.171,0.706,5.6,8.6,0.13,0.1,0.055,8.779043009182702,0.0,0.0,0.0,0.0,0.0,0.0,0.0,0.0,0.0,0.0,0.0,0.0,0.0,2166.652103132388,7.0,1.3,4.17,75.0,29.4,10.0,60.0,28.0,8.0,123.5325,121.0,551.0,38.0963517305893,430.0,87.43801652892562
2024-10-09 02:00:00,2.67,1.36,1.31,1150.0,3901.0,0.0,2289.0,1513.0,233.0,119745.0,2.62427566650633,0.95,10.39,0.39,88.27,2.8,37.50221119691217,5.5,1.03,0.46,87.55,10.96,3.8760335257953726,68.96,9.94,19.92,1.18,11.852552195957232,4.66777777777778,82.8222222222222,65.92,27.64,0.0584999999999999,5.6,1.525,9.315,1.915,0.0584999999999999,0.17,55.27500000000001,10.93,0.063,1.951803463747365,0.225,124.40750523235836,0.1,96.43,0.47,0.49,1.22,0.0,0.0,2.3648818299294394,1.0,53.65,7.51,4.9,0.07,0.01,0.171,0.706,5.6,8.6,0.13,0.1,0.055,9.418761734174456,0.0,0.0,0.0,0.0,0.0,0.0,0.0,0.0,0.0,0.0,0.0,0.0,0.0,2166.652103132388,8.0,1.3,4.34,75.0,29.4,10.0,60.0,28.0,8.0,124.195,126.0,556.0,38.3545770567787,430.0,93.8095238095238
2024-10-09 03:00:00,2.63,1.32,1.31,1191.0,3980.0,0.0,2306.0,1501.0,240.0,115598.0,2.77337344428636,0.95,10.39,0.39,88.27,2.8,37.22300691727357,5.5,1.03,0.46,87.55,10.96,3.847176423403664,68.96,9.94,19.92,1.18,11.764309844582932,4.66777777777778,82.8222222222222,65.92,27.64,0.0584999999999999,5.6,1.525,9.315,1.915,0.0584999999999999,0.17,55.27500000000001,10.93,0.063,1.951803463747365,0.225,123.48129030338649,0.1,96.43,0.47,0.49,1.22,0.0,0.0,2.3472752646981543,1.0,53.65,7.51,4.9,0.07,0.01,0.171,0.706,5.6,8.6,0.13,0.1,0.055,9.348638973378572,0.0,0.0,0.0,0.0,0.0,0.0,0.0,0.0,0.0,0.0,0.0,0.0,0.0,2166.652103132388,7.0,1.3,4.25,75.0,29.4,10.0,60.0,28.0,8.0,125.3875,135.0,565.0,38.4349030470914,430.0,93.11111111111111
2024-10-09 04:00:00,2.68,1.32,1.36,1192.0,3947.0,0.0,2290.0,1458.0,234.0,115850.0,2.74441420877413,0.95,10.39,0.39,88.27,2.8,39.52610824788098,5.5,1.03,0.46,87.55,10.96,4.085213000070196,68.96,9.94,19.92,1.18,12.49220369036903,4.66777777777778,82.8222222222222,65.92,27.64,0.0584999999999999,5.6,1.525,9.315,1.915,0.0584999999999999,0.17,55.27500000000001,10.93,0.063,1.951803463747365,0.225,131.12145555480998,0.1,96.43,0.47,0.49,1.22,0.0,0.0,2.49250836737153,1.0,53.65,7.51,4.9,0.07,0.01,0.171,0.706,5.6,8.6,0.13,0.1,0.055,9.927067871044144,0.0,0.0,0.0,0.0,0.0,0.0,0.0,0.0,0.0,0.0,0.0,0.0,0.0,2166.652103132388,7.0,1.3,4.42,75.0,29.4,10.0,60.0,28.0,8.0,125.1225,133.0,563.0,39.4273644684346,430.0,98.87218045112782
2024-10-09 05:00:00,2.72,1.36,1.36,1143.0,3950.0,0.0,2305.0,1439.0,225.0,117574.0,2.70625232331156,0.95,10.39,0.39,88.27,2.8,35.91531560027533,5.5,1.03,0.46,87.55,10.96,3.712020249292681,68.96,9.94,19.92,1.18,11.35101475887348,4.66777777777778,82.8222222222222,65.92,27.64,0.0584999999999999,5.6,1.525,9.315,1.915,0.0584999999999999,0.17,55.27500000000001,10.93,0.063,1.951803463747365,0.225,119.14323638151096,0.1,96.43,0.47,0.49,1.22,0.0,0.0,2.2648125155421712,1.0,53.65,7.51,4.9,0.07,0.01,0.171,0.706,5.6,8.6,0.13,0.1,0.055,9.020209460996396,0.0,0.0,0.0,0.0,0.0,0.0,0.0,0.0,0.0,0.0,0.0,0.0,0.0,2166.652103132388,7.0,1.3,4.18,75.0,29.4,10.0,60.0,28.0,8.0,124.0625,125.0,555.0,39.5266272189349,430.0,89.84
2024-10-09 06:00:00,2.71,1.36,1.35,1128.0,3950.0,0.0,2305.0,1477.0,228.0,119890.0,2.65400647425418,0.95,10.39,0.39,88.27,2.8,35.16673859173119,5.5,1.03,0.46,87.55,10.96,3.6346512225299183,68.96,9.94,19.92,1.18,11.114427427532508,4.66777777777778,82.8222222222222,65.92,27.64,0.0584999999999999,5.6,1.525,9.315,1.915,0.0584999999999999,0.17,55.27500000000001,10.93,0.063,1.951803463747365,0.225,116.65995352604708,0.1,96.43,0.47,0.49,1.22,0.0,0.0,2.2176074012486784,1.0,53.65,7.51,4.9,0.07,0.01,0.171,0.706,5.6,8.6,0.13,0.1,0.055,8.832202720643473,0.0,0.0,0.0,0.0,0.0,0.0,0.0,0.0,0.0,0.0,0.0,0.0,0.0,2166.652103132388,7.0,1.3,4.3,75.0,29.4,10.0,60.0,28.0,8.0,123.7975,123.0,553.0,38.8379204892966,430.0,87.96747967479675
2024-10-09 07:00:00,2.69,1.36,1.33,1128.0,3824.0,0.0,2297.0,1497.0,229.0,119608.0,2.57545255365997,0.95,10.39,0.39,88.27,2.8,34.45170324143721,5.5,1.03,0.46,87.55,10.96,3.5607488871365187,68.96,9.94,19.92,1.18,10.888440917915396,4.66777777777778,82.8222222222222,65.92,27.64,0.0584999999999999,5.6,1.525,9.315,1.915,0.0584999999999999,0.17,55.27500000000001,10.93,0.063,1.951803463747365,0.225,114.28793968355812,0.1,96.43,0.47,0.49,1.22,0.0,0.0,2.1725174171197765,1.0,53.65,7.51,4.9,0.07,0.01,0.171,0.706,5.6,8.6,0.13,0.1,0.055,8.652620040556453,0.0,0.0,0.0,0.0,0.0,0.0,0.0,0.0,0.0,0.0,0.0,0.0,0.0,2166.652103132388,7.0,1.3,4.51,75.0,29.4,10.0,60.0,28.0,8.0,123.7975,123.0,553.0,38.1075369805119,430.0,86.17886178861788
2024-10-09 09:00:00,2.72,1.36,1.36,1133.0,3949.0,141.0,2297.0,1455.0,226.0,118778.0,2.6821195244189,0.96,10.26,0.4,88.38,3.2,34.86880719577537,6.3,1.02,0.44,87.72,10.82,3.603858582782669,68.57,10.07,20.54,0.82,11.020266381858711,4.66777777777778,82.8222222222222,65.92,27.64,0.0579999999999999,5.615,1.42,9.59,1.91,0.0595,0.17,55.535,10.715,0.0665,1.908560453224722,0.22,115.67161442501002,0.2,96.64,0.77,0.48,1.46,0.0,0.0,2.198819907861636,1.0,53.96,7.84,4.2,0.14,0.013,0.156,0.569,4.7,7.93,0.13,0.37,0.111,8.75737660394055,0.0,0.0,0.0,0.0,0.0,0.0,0.0,0.0,0.0,0.0,0.0,0.0,0.0,2166.652103132388,7.0,1.3,4.59,75.0,29.4,10.0,60.0,28.0,8.0,124.195,126.0,556.0,38.4340790099952,430.0,87.22222222222223
2024-10-09 11:00:00,2.68,1.38,1.3,1178.0,4000.0,0.0,2313.0,1507.0,233.0,117554.0,2.74095247740522,0.96,10.26,0.4,88.38,3.2,37.187885025860254,6.3,1.02,0.44,87.72,10.82,3.8435464073522754,68.57,10.07,20.54,0.82,11.753209591080244,4.66777777777778,82.8222222222222,65.92,27.64,0.0579999999999999,5.615,1.42,9.59,1.91,0.0595,0.17,55.535,10.715,0.0665,1.908560453224722,0.22,123.36477912310356,0.2,96.64,0.77,0.48,1.46,0.0,0.0,2.3450604853508783,1.0,53.96,7.84,4.2,0.14,0.013,0.156,0.569,4.7,7.93,0.13,0.37,0.111,9.33981803412412,0.0,0.0,0.0,0.0,0.0,0.0,0.0,0.0,0.0,0.0,0.0,0.0,0.0,2166.652103132388,7.0,1.3,4.41,75.0,29.4,10.0,60.0,28.0,8.0,124.5925,129.0,559.0,38.6363636363636,430.0,93.02325581395348
2024-10-09 14:00:00,2.78,1.4,1.38,1139.0,4000.0,0.0,2309.0,1398.0,218.0,115669.0,2.78559104959662,0.96,10.26,0.4,88.38,3.2,34.31623654416333,6.3,1.02,0.44,87.72,10.82,3.546747753776533,68.57,10.07,20.54,0.82,10.845626746457029,4.66777777777778,82.8222222222222,65.92,27.64,0.0579999999999999,5.615,1.42,9.59,1.91,0.0595,0.17,55.535,10.715,0.0665,1.908560453224722,0.22,113.83855087921752,0.2,96.64,0.77,0.48,1.46,0.0,0.0,2.1639749146720835,1.0,53.96,7.84,4.2,0.14,0.013,0.156,0.569,4.7,7.93,0.13,0.37,0.111,8.618597285529058,0.0,0.0,0.0,0.0,0.0,0.0,0.0,0.0,0.0,0.0,0.0,0.0,0.0,2166.652103132388,7.0,1.3,4.1,75.0,29.4,10.0,60.0,28.0,8.0,124.0625,125.0,555.0,38.8602251407129,430.0,85.84
2024-10-09 15:00:00,2.76,1.4,1.36,1127.0,4000.0,0.0,2310.0,1437.0,220.0,116868.0,2.75703104493638,0.96,10.26,0.4,88.38,3.2,34.82794184211917,6.3,1.02,0.44,87.72,10.82,3.5996349523417006,68.57,10.07,20.54,0.82,11.007350910430294,4.66777777777778,82.8222222222222,65.92,27.64,0.0579999999999999,5.615,1.42,9.59,1.91,0.0595,0.17,55.535,10.715,0.0665,1.908560453224722,0.22,115.53605023995142,0.2,96.64,0.77,0.48,1.46,0.0,0.0,2.196242946950512,1.0,53.96,7.84,4.2,0.14,0.013,0.156,0.569,4.7,7.93,0.13,0.37,0.111,8.747113181678605,0.0,0.0,0.0,0.0,0.0,0.0,0.0,0.0,0.0,0.0,0.0,0.0,0.0,2166.652103132388,7.0,1.3,4.15,75.0,29.4,10.0,60.0,28.0,8.0,124.0625,125.0,555.0,38.1421534130894,430.0,87.12
2024-10-09 17:00:00,2.76,1.4,1.36,1127.0,3999.0,0.0,2314.0,1474.0,222.0,118225.0,2.72472496883125,0.97,10.48,0.4,88.15,2.6,34.95586816660813,5.1,1.04,0.43,87.65,10.88,3.612856751982992,68.97,9.95,19.98,1.1,11.047781951423609,4.66777777777778,82.8222222222222,65.92,27.64,0.064,5.705,1.41,10.41,1.95,0.0605,0.18,55.35,10.73,0.0745,1.880812577967049,0.245,115.96042508013488,0.2,95.5,0.75,0.5,1.29,0.0,0.0,2.2043099550201184,1.0,53.83,7.24,5.0,0.2,0.026,0.179,0.769,5.6,8.19,0.18,0.4,0.064,8.779242155715991,0.0,0.0,0.0,0.0,0.0,0.0,0.0,0.0,0.0,0.0,0.0,0.0,0.0,2166.652103132388,7.0,1.3,4.16,75.0,29.4,10.0,60.0,28.0,8.0,124.0625,125.0,555.0,38.7529411764706,430.0,87.44
2024-10-09 18:00:00,2.75,1.4,1.35,1128.0,4000.0,0.0,2305.0,1489.0,225.0,118920.0,2.70948807231513,0.97,10.48,0.4,88.15,2.6,35.42675144638355,5.1,1.04,0.43,87.65,10.88,3.661524799036609,68.97,9.95,19.98,1.1,11.196604340120553,4.66777777777778,82.8222222222222,65.92,27.64,0.064,5.705,1.41,10.41,1.95,0.0605,0.18,55.35,10.73,0.0745,1.880812577967049,0.245,117.52250401422488,0.2,95.5,0.75,0.5,1.29,0.0,0.0,2.2340037591137327,1.0,53.83,7.24,5.0,0.2,0.026,0.179,0.769,5.6,8.19,0.18,0.4,0.064,8.89750551340239,0.0,0.0,0.0,0.0,0.0,0.0,0.0,0.0,0.0,0.0,0.0,0.0,0.0,2166.652103132388,7.0,1.3,4.15,75.0,29.4,10.0,60.0,28.0,8.0,124.2975,123.0,555.0,39.0169332079022,432.0,88.6178861788618
2024-10-09 20:00:00,2.75,1.4,1.35,1131.0,4000.0,0.0,2311.0,1495.0,227.0,119343.0,2.69989066637443,0.97,10.48,0.4,88.15,2.6,35.751767514699,5.1,1.04,0.43,87.65,10.88,3.6951167696699727,68.97,9.95,19.98,1.1,11.2993254808556,4.66777777777778,82.8222222222222,65.92,27.64,0.064,5.705,1.41,10.41,1.95,0.0605,0.18,55.35,10.73,0.0745,1.880812577967049,0.245,118.60069212444714,0.2,95.5,0.75,0.5,1.29,0.0,0.0,2.254499206445052,1.0,53.83,7.24,5.0,0.2,0.026,0.179,0.769,5.6,8.19,0.18,0.4,0.064,8.979134004351037,0.0,0.0,0.0,0.0,0.0,0.0,0.0,0.0,0.0,0.0,0.0,0.0,0.0,2166.652103132388,7.0,1.3,4.1,75.0,29.4,10.0,60.0,28.0,8.0,123.7975,123.0,553.0,38.3943329397875,430.0,89.4308943089431
2024-10-09 21:00:00,2.75,1.4,1.35,1149.0,3999.0,0.0,2308.0,1477.0,228.0,117550.0,2.74036086813702,0.97,10.48,0.4,88.15,2.6,37.20933957491364,5.1,1.04,0.43,87.65,10.88,3.845763837971902,68.97,9.95,19.98,1.1,11.759990288921252,4.66777777777778,82.8222222222222,65.92,27.64,0.064,5.705,1.41,10.41,1.95,0.0605,0.18,55.35,10.73,0.0745,1.880812577967049,0.245,123.4359511110592,0.2,95.5,0.75,0.5,1.29,0.0,0.0,2.3464134048616576,1.0,53.83,7.24,5.0,0.2,0.026,0.179,0.769,5.6,8.19,0.18,0.4,0.064,9.34520639068227,0.0,0.0,0.0,0.0,0.0,0.0,0.0,0.0,0.0,0.0,0.0,0.0,0.0,2166.652103132388,7.0,1.3,4.3,75.0,29.4,10.0,60.0,28.0,8.0,124.725,130.0,560.0,38.339552238806,430.0,93.07692307692308
2024-10-09 22:00:00,2.78,1.4,1.38,1149.0,3999.0,0.0,2292.0,1437.0,224.0,117268.0,2.74694647385544,0.97,10.48,0.4,88.15,2.6,36.07013552707163,5.1,1.04,0.43,87.65,10.88,3.728021631813108,68.97,9.95,19.98,1.1,11.399945507348344,4.66777777777778,82.8222222222222,65.92,27.64,0.064,5.705,1.41,10.41,1.95,0.0605,0.18,55.35,10.73,0.0745,1.880812577967049,0.245,119.65682638696028,0.2,95.5,0.75,0.5,1.29,0.0,0.0,2.2745754287173208,1.0,53.83,7.24,5.0,0.2,0.026,0.179,0.769,5.6,8.19,0.18,0.4,0.064,9.059092821621189,0.0,0.0,0.0,0.0,0.0,0.0,0.0,0.0,0.0,0.0,0.0,0.0,0.0,2166.652103132388,7.0,1.3,4.27,75.0,29.4,10.0,60.0,28.0,8.0,124.99,132.0,562.0,42.7878253198059,430.0,90.22727272727272
2024-10-09 23:00:00,2.73,1.4,1.33,1151.0,4000.0,0.0,2311.0,1465.0,225.0,115726.0,2.78421992845364,0.96,10.64,0.39,88.01,2.7,35.8213839165935,5.3,1.03,0.45,87.69,10.83,3.607166646043891,68.89,9.64,20.26,1.21,11.186947809922108,4.6,83.1322222222222,65.92,27.55857142857143,0.061,5.595,1.52,10.13,1.94,0.0584999999999999,0.18,55.495,10.565,0.0765,1.888297022744697,0.23,120.12842321280428,0.1,96.0,1.49,0.54,1.26,0.0,0.0,1.9817191665392364,1.0,53.75,6.88,4.5,0.08,0.008,0.181,0.749,6.28,8.35,0.14,0.12,0.035,8.11910768668094,0.0,0.0,0.0,0.0,0.0,0.0,0.0,0.0,0.0,0.0,0.0,0.0,0.0,2166.652103132388,7.0,1.3,4.33,75.0,29.4,10.0,60.0,28.0,8.0,124.0625,125.0,555.0,39.1723489301669,430.0,91.2
2024-10-10 00:00:00,2.71,1.45,1.26,1139.0,4001.0,0.0,2298.0,1528.0,222.0,115745.0,2.78445867147018,0.96,10.64,0.39,88.01,2.7,35.475938367998275,5.3,1.03,0.45,87.69,10.83,3.572380729792906,68.89,9.64,20.26,1.21,11.079065843879068,4.6,83.1322222222222,65.92,27.55857142857143,0.061,5.595,1.52,10.13,1.94,0.0584999999999999,0.18,55.495,10.565,0.0765,1.888297022744697,0.23,118.9699579464916,0.1,96.0,1.49,0.54,1.26,0.0,0.0,1.9626083452979133,1.0,53.75,6.88,4.5,0.08,0.008,0.181,0.749,6.28,8.35,0.14,0.12,0.035,8.04081061096048,0.0,0.0,0.0,0.0,0.0,0.0,0.0,0.0,0.0,0.0,0.0,0.0,0.0,2102.740600225852,7.0,1.2,4.25,75.0,27.4,10.0,60.0,28.5,8.0,124.46,128.0,558.0,39.8466542750929,430.0,87.65625
2024-10-10 01:00:00,2.72,1.4,1.32,1140.0,3999.0,0.0,2309.0,1470.0,223.0,118765.0,2.71234413526304,0.96,10.64,0.39,88.01,2.7,35.117927508781875,5.3,1.03,0.45,87.69,10.83,3.5363295031486808,68.89,9.64,20.26,1.21,10.96725975601924,4.6,83.1322222222222,65.92,27.55857142857143,0.061,5.595,1.52,10.13,1.94,0.0584999999999999,0.18,55.495,10.565,0.0765,1.888297022744697,0.23,117.76935441562674,0.1,96.0,1.49,0.54,1.26,0.0,0.0,1.9428023829378247,1.0,53.75,6.88,4.5,0.08,0.008,0.181,0.749,6.28,8.35,0.14,0.12,0.035,7.959665540581651,0.0,0.0,0.0,0.0,0.0,0.0,0.0,0.0,0.0,0.0,0.0,0.0,0.0,2102.740600225852,7.0,1.3,4.19,75.0,27.4,10.0,60.0,28.5,8.0,124.3275,127.0,557.0,39.1882435269419,430.0,86.77165354330708
2024-10-10 02:00:00,2.73,1.4,1.33,1128.0,3999.0,0.0,2300.0,1478.0,223.0,117611.0,2.73894047407087,0.96,10.64,0.39,88.01,2.7,34.96751315502376,5.3,1.03,0.45,87.69,10.83,3.5211829738792964,68.89,9.64,20.26,1.21,10.920285648897272,4.6,83.1322222222222,65.92,27.55857142857143,0.061,5.595,1.52,10.13,1.94,0.0584999999999999,0.18,55.495,10.565,0.0765,1.888297022744697,0.23,117.26493395025312,0.1,96.0,1.49,0.54,1.26,0.0,0.0,1.9344811240925748,1.0,53.75,6.88,4.5,0.08,0.008,0.181,0.749,6.28,8.35,0.14,0.12,0.035,7.925573325199123,0.0,0.0,0.0,0.0,0.0,0.0,0.0,0.0,0.0,0.0,0.0,0.0,0.0,2102.740600225852,7.0,1.3,4.12,75.0,27.4,10.0,60.0,28.5,8.0,124.0625,125.0,555.0,39.2873777363763,430.0,86.4
2024-10-10 03:00:00,2.73,1.4,1.33,1128.0,3999.0,0.0,2293.0,1472.0,223.0,117773.0,2.73517541793105,0.96,10.64,0.39,88.01,2.7,35.412701401210406,5.3,1.03,0.45,87.69,10.83,3.566012849704149,68.89,9.64,20.26,1.21,11.059317063408695,4.6,83.1322222222222,65.92,27.55857142857143,0.061,5.595,1.52,10.13,1.94,0.0584999999999999,0.18,55.495,10.565,0.0765,1.888297022744697,0.23,118.75789028526788,0.1,96.0,1.49,0.54,1.26,0.0,0.0,1.9591099347002348,1.0,53.75,6.88,4.5,0.08,0.008,0.181,0.749,6.28,8.35,0.14,0.12,0.035,8.026477615219019,0.0,0.0,0.0,0.0,0.0,0.0,0.0,0.0,0.0,0.0,0.0,0.0,0.0,2102.740600225852,7.0,1.3,4.17,75.0,27.4,10.0,60.0,28.5,8.0,124.46,128.0,558.0,39.4116273639972,430.0,87.5
2024-10-10 04:00:00,2.72,1.4,1.32,1133.0,4000.0,0.0,2298.0,1474.0,223.0,117122.0,2.75105581186219,0.96,10.64,0.39,88.01,2.7,35.263677851570755,5.3,1.03,0.45,87.69,10.83,3.5510063725957592,68.89,9.64,20.26,1.21,11.012777301680066,4.6,83.1322222222222,65.92,27.55857142857143,0.061,5.595,1.52,10.13,1.94,0.0584999999999999,0.18,55.495,10.565,0.0765,1.888297022744697,0.23,118.25813393633764,0.1,96.0,1.49,0.54,1.26,0.0,0.0,1.9508656182529915,1.0,53.75,6.88,4.5,0.08,0.008,0.181,0.749,6.28,8.35,0.14,0.12,0.035,7.992700633006581,0.0,0.0,0.0,0.0,0.0,0.0,0.0,0.0,0.0,0.0,0.0,0.0,0.0,2102.740600225852,8.0,1.3,4.16,75.0,27.4,10.0,60.0,28.5,8.0,124.5925,129.0,559.0,38.1873967429785,430.0,87.13178294573643
2024-10-10 05:00:00,2.74,1.4,1.34,1143.0,3998.0,0.0,2303.0,1463.0,224.0,117629.0,2.73783726354688,0.96,10.64,0.39,88.01,2.7,35.295051230442255,5.3,1.03,0.45,87.69,10.83,3.554165630934367,68.89,9.64,20.26,1.21,11.022575146254512,4.6,83.1322222222222,65.92,27.55857142857143,0.061,5.595,1.52,10.13,1.94,0.0584999999999999,0.18,55.495,10.565,0.0765,1.888297022744697,0.23,118.36334579927032,0.1,96.0,1.49,0.54,1.26,0.0,0.0,1.952601263820832,1.0,53.75,6.88,4.5,0.08,0.008,0.181,0.749,6.28,8.35,0.14,0.12,0.035,7.999811576630251,0.0,0.0,0.0,0.0,0.0,0.0,0.0,0.0,0.0,0.0,0.0,0.0,0.0,2102.740600225852,7.0,1.3,4.23,75.0,27.4,10.0,60.0,28.5,8.0,124.5925,129.0,559.0,38.8901896511356,430.0,87.20930232558139
2024-10-10 06:00:00,2.75,1.4,1.35,1123.0,4001.0,0.0,2292.0,1443.0,219.0,116597.0,2.76412528985492,0.96,10.64,0.39,88.01,2.7,33.9896125876426,5.3,1.03,0.45,87.69,10.83,3.422709662015689,68.89,9.64,20.26,1.21,10.614889223229902,4.6,83.1322222222222,65.92,27.55857142857143,0.061,5.595,1.52,10.13,1.94,0.0584999999999999,0.18,55.495,10.565,0.0765,1.888297022744697,0.23,113.9855058440713,0.1,96.0,1.49,0.54,1.26,0.0,0.0,1.880381475071166,1.0,53.75,6.88,4.5,0.08,0.008,0.181,0.749,6.28,8.35,0.14,0.12,0.035,7.70392694682578,0.0,0.0,0.0,0.0,0.0,0.0,0.0,0.0,0.0,0.0,0.0,0.0,0.0,2102.740600225852,7.0,1.3,4.06,75.0,27.4,10.0,60.0,28.5,8.0,123.7975,123.0,553.0,39.4280356305673,430.0,83.98373983739837
2024-10-10 07:00:00,2.73,1.4,1.33,1139.0,4000.0,0.0,2301.0,1475.0,224.0,117407.0,2.74438207756824,0.96,10.64,0.39,88.01,2.7,35.388418405963854,5.3,1.03,0.45,87.69,10.83,3.563567583750065,68.89,9.64,20.26,1.21,11.051733531708072,4.6,83.1322222222222,65.92,27.55857142857143,0.061,5.595,1.52,10.13,1.94,0.0584999999999999,0.18,55.495,10.565,0.0765,1.888297022744697,0.23,118.676456303358,0.1,96.0,1.49,0.54,1.26,0.0,0.0,1.957766545030726,1.0,53.75,6.88,4.5,0.08,0.008,0.181,0.749,6.28,8.35,0.14,0.12,0.035,8.020973744854297,0.0,0.0,0.0,0.0,0.0,0.0,0.0,0.0,0.0,0.0,0.0,0.0,0.0,2102.740600225852,7.0,1.3,4.14,75.0,27.4,10.0,60.0,28.5,8.0,124.0625,125.0,555.0,39.4693972538981,430.0,87.44
2024-10-10 08:00:00,2.75,1.4,1.35,1134.0,4000.0,0.0,2310.0,1456.0,223.0,118266.0,2.72446165648003,0.95,10.58,0.41,88.06,3.1,34.80562652004679,5.0,1.04,0.44,87.72,10.8,3.5048812008520773,68.84,9.95,19.9,1.31,10.869728770893117,4.6,83.1322222222222,65.92,27.47714285714286,0.0595,5.595000000000001,1.65,10.115,1.92,0.059,0.17,55.29000000000001,10.745,0.0755,1.921158086473013,0.2249999999999999,116.72204073752044,0.1,96.86,0.8700000000000001,0.4,1.38,0.0,0.0,1.9255251929625163,1.0,53.92,6.28,3.7,0.1,0.01,0.148,0.6,5.3,9.67,0.04,0.58,0.059,7.888880856100978,0.0,0.0,0.0,0.0,0.0,0.0,0.0,0.0,0.0,0.0,0.0,0.0,0.0,2102.740600225852,7.0,1.3,4.09,75.0,27.4,10.0,60.0,28.5,8.0,124.0625,125.0,555.0,38.7347130761994,430.0,86.0
2024-10-10 09:00:00,2.73,1.4,1.33,1129.0,4000.0,0.0,2300.0,1482.0,224.0,118331.0,2.72296605336857,0.95,10.58,0.41,88.06,3.1,35.323663751973065,5.0,1.04,0.44,87.72,10.8,3.557046874539178,68.84,9.95,19.9,1.31,11.03151078050641,4.6,83.1322222222222,65.92,27.47714285714286,0.0595,5.595000000000001,1.65,10.115,1.92,0.059,0.17,55.29000000000001,10.745,0.0755,1.921158086473013,0.2249999999999999,118.45929901826494,0.1,96.86,0.8700000000000001,0.4,1.38,0.0,0.0,1.9541841725787024,1.0,53.92,6.28,3.7,0.1,0.01,0.148,0.6,5.3,9.67,0.04,0.58,0.059,8.006296757215042,0.0,0.0,0.0,0.0,0.0,0.0,0.0,0.0,0.0,0.0,0.0,0.0,0.0,2102.740600225852,8.0,1.3,4.07,75.0,27.4,10.0,60.0,28.5,8.0,124.0625,125.0,555.0,38.8282732447818,430.0,87.28
2024-10-10 10:00:00,2.72,1.4,1.32,1152.0,3999.0,0.0,2303.0,1494.0,229.0,118331.0,2.72228574918217,0.95,10.58,0.41,88.06,3.1,37.23392604470122,5.0,1.04,0.44,87.72,10.8,3.749407796260362,68.84,9.95,19.9,1.31,11.628081940955427,4.6,83.1322222222222,65.92,27.47714285714286,0.0595,5.595000000000001,1.65,10.115,1.92,0.059,0.17,55.29000000000001,10.745,0.0755,1.921158086473013,0.2249999999999999,124.86543892851026,0.1,96.86,0.8700000000000001,0.4,1.38,0.0,0.0,2.05986415991339,1.0,53.92,6.28,3.7,0.1,0.01,0.148,0.6,5.3,9.67,0.04,0.58,0.059,8.43926789257314,0.0,0.0,0.0,0.0,0.0,0.0,0.0,0.0,0.0,0.0,0.0,0.0,0.0,2102.740600225852,7.0,1.2,4.11,75.0,27.4,10.0,60.0,28.5,8.0,124.725,130.0,560.0,39.6568160152526,430.0,92.0
2024-10-10 11:00:00,2.74,1.4,1.34,1178.0,4000.0,0.0,2300.0,1471.0,231.0,118842.0,2.71126526260678,0.95,10.58,0.41,88.06,3.1,38.603736032967824,5.0,1.04,0.44,87.72,10.8,3.887345875721445,68.84,9.95,19.9,1.31,12.055870908682886,4.6,83.1322222222222,65.92,27.47714285714286,0.0595,5.595000000000001,1.65,10.115,1.92,0.059,0.17,55.29000000000001,10.745,0.0755,1.921158086473013,0.2249999999999999,129.45915072855578,0.1,96.86,0.8700000000000001,0.4,1.38,0.0,0.0,2.135645115629267,1.0,53.92,6.28,3.7,0.1,0.01,0.148,0.6,5.3,9.67,0.04,0.58,0.059,8.749742631095899,0.0,0.0,0.0,0.0,0.0,0.0,0.0,0.0,0.0,0.0,0.0,0.0,0.0,2102.740600225852,7.0,1.2,4.31,75.0,27.4,10.0,60.0,28.5,8.0,124.725,130.0,560.0,38.2683568524277,430.0,95.3846153846154
2024-10-10 12:00:00,2.76,1.4,1.36,1149.0,4002.0,0.0,2305.0,1451.0,225.0,117889.0,2.7345343592015,0.95,10.58,0.41,88.06,3.1,35.4905315141801,5.0,1.04,0.44,87.72,10.8,3.57385024058262,68.84,9.95,19.9,1.31,11.083623254756848,4.6,83.1322222222222,65.92,27.47714285714286,0.0595,5.595000000000001,1.65,10.115,1.92,0.059,0.17,55.29000000000001,10.745,0.0755,1.921158086473013,0.2249999999999999,119.01889663754322,0.1,96.86,0.8700000000000001,0.4,1.38,0.0,0.0,1.963415670820455,1.0,53.92,6.28,3.7,0.1,0.01,0.148,0.6,5.3,9.67,0.04,0.58,0.059,8.044118225362357,0.0,0.0,0.0,0.0,0.0,0.0,0.0,0.0,0.0,0.0,0.0,0.0,0.0,2102.740600225852,7.0,1.2,4.26,75.0,27.4,10.0,60.0,28.5,8.0,124.725,130.0,560.0,38.2048872180451,430.0,87.6923076923077
2024-10-10 13:00:00,2.77,1.4,1.37,1136.0,3998.0,0.0,2309.0,1429.0,221.0,118063.0,2.72777944284059,0.95,10.58,0.41,88.06,3.1,35.12003444748139,5.0,1.04,0.44,87.72,10.8,3.536541669128081,68.84,9.95,19.9,1.31,10.96791774883507,4.6,83.1322222222222,65.92,27.47714285714286,0.0595,5.595000000000001,1.65,10.115,1.92,0.059,0.17,55.29000000000001,10.745,0.0755,1.921158086473013,0.2249999999999999,117.77642011762106,0.1,96.86,0.8700000000000001,0.4,1.38,0.0,0.0,1.942918943504365,1.0,53.92,6.28,3.7,0.1,0.01,0.148,0.6,5.3,9.67,0.04,0.58,0.059,7.960143089473407,0.0,0.0,0.0,0.0,0.0,0.0,0.0,0.0,0.0,0.0,0.0,0.0,0.0,2102.740600225852,7.0,1.2,4.08,75.0,27.4,10.0,60.0,28.5,8.0,123.5325,121.0,551.0,39.4979872128818,430.0,86.77685950413223
2024-10-10 14:00:00,2.77,1.42,1.35,1128.0,4000.0,0.0,2308.0,1417.0,216.0,117343.0,2.74587792000338,0.95,10.58,0.41,88.06,3.1,35.37897501892353,5.0,1.04,0.44,87.72,10.8,3.562616646990145,68.84,9.95,19.9,1.31,11.048784380491163,4.6,83.1322222222222,65.92,27.47714285714286,0.0595,5.595000000000001,1.65,10.115,1.92,0.059,0.17,55.29000000000001,10.745,0.0755,1.921158086473013,0.2249999999999999,118.64478753261528,0.1,96.86,0.8700000000000001,0.4,1.38,0.0,0.0,1.9572441157148064,1.0,53.92,6.28,3.7,0.1,0.01,0.148,0.6,5.3,9.67,0.04,0.58,0.059,8.018833350823574,0.0,0.0,0.0,0.0,0.0,0.0,0.0,0.0,0.0,0.0,0.0,0.0,0.0,2102.740600225852,7.0,1.2,3.93,75.0,27.4,10.0,60.0,28.5,8.0,123.4,120.0,550.0,39.0621280647465,430.0,87.41666666666667
2024-10-10 15:00:00,2.74,1.42,1.32,1125.0,3998.0,0.0,2295.0,1459.0,218.0,115518.0,2.78783615637652,0.95,10.58,0.41,88.06,3.1,35.388418405963854,5.0,1.04,0.44,87.72,10.8,3.563567583750065,68.84,9.95,19.9,1.31,11.051733531708072,4.6,83.1322222222222,65.92,27.47714285714286,0.0595,5.595000000000001,1.65,10.115,1.92,0.059,0.17,55.29000000000001,10.745,0.0755,1.921158086473013,0.2249999999999999,118.676456303358,0.1,96.86,0.8700000000000001,0.4,1.38,0.0,0.0,1.957766545030726,1.0,53.92,6.28,3.7,0.1,0.01,0.148,0.6,5.3,9.67,0.04,0.58,0.059,8.020973744854297,0.0,0.0,0.0,0.0,0.0,0.0,0.0,0.0,0.0,0.0,0.0,0.0,0.0,2102.740600225852,7.0,1.2,4.07,75.0,27.4,10.0,60.0,28.5,8.0,124.0625,125.0,555.0,39.1387104449203,430.0,87.44
2024-10-10 16:00:00,2.74,1.42,1.32,1140.0,4001.0,0.0,2307.0,1468.0,221.0,116154.0,2.77466049063702,0.98,10.57,0.4,88.05,3.2,35.286227467634646,4.8,1.05,0.44,87.6,10.91,3.5532770895266337,69.27,9.49,20.06,1.18,11.01981950246795,4.6,83.1322222222222,65.92,27.39571428571429,0.0595,5.63,1.825,10.0,1.955,0.062,0.175,55.35,10.435,0.081,1.853463587921848,0.21,118.3337549628205,0.2,95.78,0.78,0.51,1.19,0.0,0.0,1.9521131135048768,1.0,54.49,7.26,2.7,0.15,0.036,0.178,0.742,6.0,6.97,0.12,0.28,0.041,7.997811623736093,0.0,0.0,0.0,0.0,0.0,0.0,0.0,0.0,0.0,0.0,0.0,0.0,0.0,2102.740600225852,7.0,1.2,4.06,75.0,27.4,10.0,60.0,28.5,8.0,124.46,128.0,558.0,39.5180159101544,430.0,87.1875
2024-10-10 17:00:00,2.76,1.43,1.33,1159.0,4000.0,0.0,2312.0,1450.0,222.0,116081.0,2.77571077846978,0.98,10.57,0.4,88.05,3.2,35.24147515267708,4.8,1.05,0.44,87.6,10.91,3.548770589771513,69.27,9.49,20.06,1.18,11.005843442442764,4.6,83.1322222222222,65.92,27.39571428571429,0.0595,5.63,1.825,10.0,1.955,0.062,0.175,55.35,10.435,0.081,1.853463587921848,0.21,118.1836763102622,0.2,95.78,0.78,0.51,1.19,0.0,0.0,1.9496373152357505,1.0,54.49,7.26,2.7,0.15,0.036,0.178,0.742,6.0,6.97,0.12,0.28,0.041,7.987668272903674,0.0,0.0,0.0,0.0,0.0,0.0,0.0,0.0,0.0,0.0,0.0,0.0,0.0,2102.740600225852,7.0,1.2,3.91,75.0,27.4,10.0,60.0,28.5,8.0,124.725,130.0,560.0,39.8871119473189,430.0,87.07692307692308
2024-10-10 18:00:00,2.77,1.43,1.34,1147.0,4001.0,0.0,2312.0,1440.0,219.0,115373.0,2.79343075156564,0.98,10.57,0.4,88.05,3.2,35.1941544439915,4.8,1.05,0.44,87.6,10.91,3.544005456117403,69.27,9.49,20.06,1.18,10.991065278103086,4.6,83.1322222222222,65.92,27.39571428571429,0.0595,5.63,1.825,10.0,1.955,0.062,0.175,55.35,10.435,0.081,1.853463587921848,0.21,118.0249844480788,0.2,95.78,0.78,0.51,1.19,0.0,0.0,1.947019427674656,1.0,54.49,7.26,2.7,0.15,0.036,0.178,0.742,6.0,6.97,0.12,0.28,0.041,7.976942781936524,0.0,0.0,0.0,0.0,0.0,0.0,0.0,0.0,0.0,0.0,0.0,0.0,0.0,2102.740600225852,7.0,1.2,3.82,75.0,27.4,10.0,60.0,28.5,8.0,124.0625,125.0,555.0,38.8652482269504,430.0,86.96
2024-10-10 19:00:00,2.76,1.43,1.33,1135.0,4000.0,0.0,2329.0,1452.0,218.0,115589.0,2.78751770948883,0.98,10.57,0.4,88.05,3.2,35.445339835681565,4.8,1.05,0.44,87.6,10.91,3.5692994974918943,69.27,9.49,20.06,1.18,11.069509982361144,4.6,83.1322222222222,65.92,27.39571428571429,0.0595,5.63,1.825,10.0,1.955,0.062,0.175,55.35,10.435,0.081,1.853463587921848,0.21,118.86734456202852,0.2,95.78,0.78,0.51,1.19,0.0,0.0,1.960915565976456,1.0,54.49,7.26,2.7,0.15,0.036,0.178,0.742,6.0,6.97,0.12,0.28,0.041,8.033875290440418,0.0,0.0,0.0,0.0,0.0,0.0,0.0,0.0,0.0,0.0,0.0,0.0,0.0,2102.740600225852,7.0,1.2,4.05,75.0,27.4,10.0,60.0,28.5,8.0,123.93,124.0,554.0,40.0983146067416,430.0,87.58064516129032
2024-10-10 20:00:00,2.75,1.43,1.32,1130.0,3997.0,0.0,2324.0,1462.0,217.0,115995.0,2.7756854118024,0.98,10.57,0.4,88.05,3.2,35.53609060469894,4.8,1.05,0.44,87.6,10.91,3.578437981584651,69.27,9.49,20.06,1.18,11.097851269204543,4.6,83.1322222222222,65.92,27.39571428571429,0.0595,5.63,1.825,10.0,1.955,0.062,0.175,55.35,10.435,0.081,1.853463587921848,0.21,119.17168084375317,0.2,95.78,0.78,0.51,1.19,0.0,0.0,1.9659361017200965,1.0,54.49,7.26,2.7,0.15,0.036,0.178,0.742,6.0,6.97,0.12,0.28,0.041,8.05444443617797,0.0,0.0,0.0,0.0,0.0,0.0,0.0,0.0,0.0,0.0,0.0,0.0,0.0,2102.740600225852,7.0,1.2,3.78,75.0,27.4,10.0,60.0,28.5,8.0,123.7975,123.0,553.0,39.8046965821902,430.0,87.8048780487805
2024-10-10 21:00:00,2.75,1.44,1.31,1128.0,4000.0,0.0,2315.0,1472.0,216.0,115777.0,2.78299427948665,0.98,10.57,0.4,88.05,3.2,35.39611465582342,4.8,1.05,0.44,87.6,10.91,3.5643425860743108,69.27,9.49,20.06,1.18,11.054137055416469,4.6,83.1322222222222,65.92,27.39571428571429,0.0595,5.63,1.825,10.0,1.955,0.062,0.175,55.35,10.435,0.081,1.853463587921848,0.21,118.70226598068464,0.2,95.78,0.78,0.51,1.19,0.0,0.0,1.9581923188057613,1.0,54.49,7.26,2.7,0.15,0.036,0.178,0.742,6.0,6.97,0.12,0.28,0.041,8.022718140926177,0.0,0.0,0.0,0.0,0.0,0.0,0.0,0.0,0.0,0.0,0.0,0.0,0.0,2102.740600225852,7.0,1.2,3.97,75.0,27.4,10.0,60.0,28.5,8.0,123.665,122.0,552.0,39.9025069637883,430.0,87.45901639344262
2024-10-10 22:00:00,2.74,1.44,1.3,1127.0,3999.0,0.0,2299.0,1482.0,217.0,115205.0,2.79610416017016,0.98,10.57,0.4,88.05,3.2,35.31784595102859,4.8,1.05,0.44,87.6,10.91,3.5564610295710124,69.27,9.49,20.06,1.18,11.029693892703136,4.6,83.1322222222222,65.92,27.39571428571429,0.0595,5.63,1.825,10.0,1.955,0.062,0.175,55.35,10.435,0.081,1.853463587921848,0.21,118.43978879343236,0.2,95.78,0.78,0.51,1.19,0.0,0.0,1.9538623188037163,1.0,54.49,7.26,2.7,0.15,0.036,0.178,0.742,6.0,6.97,0.12,0.28,0.041,8.004978121606825,0.0,0.0,0.0,0.0,0.0,0.0,0.0,0.0,0.0,0.0,0.0,0.0,0.0,2102.740600225852,7.0,1.2,4.1,75.0,27.4,10.0,60.0,28.5,8.0,124.46,128.0,558.0,40.0232018561485,430.0,87.265625
2024-10-10 23:00:00,2.72,1.45,1.27,1133.0,4000.0,0.0,2293.0,1530.0,220.0,115716.0,2.78446037838434,0.94,10.71,0.42,87.93,2.8,35.06762012145345,6.9,1.03,0.46,87.63,10.88,3.729846845045174,69.05,9.68,20.15,1.12,11.162754906732092,4.86666666666667,82.89,65.92,27.31428571428571,0.063,5.735,1.76,10.12,2.0,0.0605,0.18,55.045,10.785,0.081,1.880548005180875,0.195,118.01959667892474,0.1,96.45,0.95,0.53,1.32,0.0,0.0,2.275324930579804,1.0,54.08,7.12,4.9,0.08,0.011,0.171,0.752,5.95,8.01,0.13,0.12,0.025,8.304401097355035,0.0,0.0,0.0,0.0,0.0,0.0,0.0,0.0,0.0,0.0,0.0,0.0,0.0,2102.740600225852,7.0,1.2,4.04,75.0,27.4,10.0,60.0,28.5,8.0,124.3275,127.0,557.0,40.0513778608127,430.0,87.32283464566929
2024-10-11 00:00:00,2.75,1.45,1.3,1134.0,3999.0,0.0,2310.0,1471.0,217.0,114956.0,2.80215664578031,0.94,10.71,0.42,87.93,2.8,34.745436519567946,6.9,1.03,0.46,87.63,10.88,3.695578893959358,69.05,9.68,20.15,1.12,11.06019714631493,4.86666666666667,82.89,65.92,27.31428571428571,0.063,5.735,1.76,10.12,2.0,0.0605,0.18,55.045,10.785,0.081,1.880548005180875,0.195,116.93529216611782,0.1,96.45,0.95,0.53,1.32,0.0,0.0,2.254420393030488,1.0,54.08,7.12,4.9,0.08,0.011,0.171,0.752,5.95,8.01,0.13,0.12,0.025,8.228104449684583,0.0,0.0,0.0,0.0,0.0,0.0,0.0,0.0,0.0,0.0,0.0,0.0,0.0,2101.643384510477,7.0,1.2,4.28,82.5,26.0,11.0,60.0,28.5,8.0,123.665,122.0,552.0,38.9748326021704,430.0,86.47540983606558
2024-10-11 01:00:00,2.71,1.45,1.26,1138.0,3999.0,0.0,2289.0,1522.0,221.0,115463.0,2.78986042905636,0.94,10.71,0.42,87.93,2.8,35.790713013040325,6.9,1.03,0.46,87.63,10.88,3.806756134327395,69.05,9.68,20.15,1.12,11.392930456017412,4.86666666666667,82.89,65.92,27.31428571428571,0.063,5.735,1.76,10.12,2.0,0.0605,0.18,55.045,10.785,0.081,1.880548005180875,0.195,120.45315593190271,0.1,96.45,0.95,0.53,1.32,0.0,0.0,2.322242037519323,1.0,54.08,7.12,4.9,0.08,0.011,0.171,0.752,5.95,8.01,0.13,0.12,0.025,8.475637508083404,0.0,0.0,0.0,0.0,0.0,0.0,0.0,0.0,0.0,0.0,0.0,0.0,0.0,2101.643384510477,7.0,1.2,4.12,82.5,26.0,11.0,60.0,28.5,8.0,124.725,130.0,560.0,39.9953520799442,430.0,89.07692307692308
2024-10-11 02:00:00,2.74,1.43,1.31,1140.0,4001.0,0.0,2282.0,1459.0,218.0,114703.0,2.80973684305849,0.94,10.71,0.42,87.93,2.8,34.8513982876474,6.9,1.03,0.46,87.63,10.88,3.70684915310434,69.05,9.68,20.15,1.12,11.09392698718974,4.86666666666667,82.89,65.92,27.31428571428571,0.063,5.735,1.76,10.12,2.0,0.0605,0.18,55.045,10.785,0.081,1.880548005180875,0.195,117.29190504970704,0.1,96.45,0.95,0.53,1.32,0.0,0.0,2.261295608735588,1.0,54.08,7.12,4.9,0.08,0.011,0.171,0.752,5.95,8.01,0.13,0.12,0.025,8.253197370734517,0.0,0.0,0.0,0.0,0.0,0.0,0.0,0.0,0.0,0.0,0.0,0.0,0.0,2101.643384510477,7.0,1.2,4.26,82.5,26.0,11.0,60.0,28.5,8.0,125.785,138.0,568.0,39.9388810531265,430.0,86.73913043478261
