Repository: saikumar-voptimai/evonith_bf_webapp

# Evonith BF2 — Blast Furnace Intelligence Platform

Monitoring, modelling and optimisation of **Blast Furnace 2 (BF2)** at Evonith Steel: live telemetry from InfluxDB,
manual plant reports from Neon PostgreSQL, a two-zone energy model of the furnace, blend and fuel optimisers, a
conversational assistant (FurnaceMind) and a live digital twin evaluated every hour.

The platform has three deployable parts that share one Python service layer, plus the shared data library:

| Part | Path | What it is |
|---|---|---|
| **Streamlit app** (legacy) | `src/app.py`, `src/custom_pages/` | The original 11-page dashboard; still the home of the model pages. Served under `/legacy` in production |

File: src/data/V13_df_filtered.csv (part 110 of 268)
NM3/HR.,STEAMKGS/HR.,RAFTOC,PERMEABILITYKGS/HR.,TUYEREVELOCITYM/S,HOT BLAST VOLUMENM3/HR.,O2 ENRICHMENT %,COKE_VM%,COKE_ASH%,COKE_IM%,COKE_FC%,COKE_MOIST%,COKE_CALC_MT,NUTCOKE_MOIST%,NUTCOKE_VM%,NUTCOKE_IM%,NUTCOKE_FC%,NUTCOKE_ASH%,NUTCOKE_CALC_MT,PCI_2_FC%,PCI_2_ASH%,PCI_2_VM%,PCI_2_IM%,PCI_2_CALC_MT,SINTER_SP_02_COLD_STRENGTH_AI,SINTER_SP_02_COLD_STRENGTH_TI,SINTER_SP_02_HOT_STRENGTH_RI,SINTER_SP_02_HOT_STRENGTH_RDI,SINTER_SP_02_P%,SINTER_SP_02_SIO2%,SINTER_SP_02_MGO%,SINTER_SP_02_FEO%,SINTER_SP_02_AL2O3%,SINTER_SP_02_NA2O%,SINTER_SP_02_TIO2%,SINTER_SP_02_FE(T)%,SINTER_SP_02_CAO%,SINTER_SP_02_K2O%,SINTER_SP_02_BASICITY,SINTER_SP_02_MNO%,SINTER_CALC_MT,FLUX_TM%,FLUX_SIO2%,FLUX_FE2O3%,FLUX_AL2O3%,FLUX_LOI%,FLUX_MGO%,FLUX_CAO%,FLUX_CALC_MT,GEOMIN TYPE,ORE_FE(T)%,ORE_LOI%,ORE_TM%,ORE_MGO%,ORE_NA2O%,ORE_P%,ORE_TIO2%,ORE_AL2O3%,ORE_SIO2%,ORE_MNO%,ORE_CAO%,ORE_K2O%,ORE_CALC_MT,LLOYDS_PELLET_PCT_SIO2,LLOYDS_PELLET_PCT_AL2O3,LLOYDS_PELLET_PCT_FE2O3,LLOYDS_PELLET_PCT_MGO,LLOYDS_PELLET_PCT_TIO2,LLOYDS_PELLET_PCT_NA2O,TOTAL_PELLET_CALC_MT,LLOYDS_PELLET_PCT_K2O,LLOYDS_PELLET_PCT_TM,LLOYDS_PELLET_PCT_LOI,LLOYDS_PELLET_PCT_MNO,LLOYDS_PELLET_PCT_CAO,LLOYDS_PELLET_PCT_P,DAILYPRODUCTION,CHARGES/HRS.,STOCKRODLEVEL,FURNACE TOP GAS ANALYSISH2%,COKE_DISCHARGE_TIME,WEIGHTED_COKE_ANGLE,TOTAL_COKE_PORTIONS,NON_COKE_DISCHARGE_TIME,WEIGHTED_NON_COKE_ANGLE,TOTAL_NON_COKE_PORTIONS,UNITCOST LAKHS/THM,ACTUALKG/THM.,ACT. FUEL RATEKG/THM.,FURNACETOPGASANALYSISCO2ETACO,COKE RATE KG/THM,PRODUCTIONTONNESPERHR
2024-10-11 03:00:00,2.74,1.43,1.31,1137.0,4000.0,0.0,2296.0,1451.0,217.0,114288.0,2.81922836828527,0.94,10.71,0.42,87.93,2.8,34.82228266668863,6.9,1.03,0.46,87.63,10.88,3.703752370186124,69.05,9.68,20.15,1.12,11.084658877760177,4.86666666666667,82.89,65.92,27.31428571428571,0.063,5.735,1.76,10.12,2.0,0.0605,0.18,55.045,10.785,0.081,1.880548005180875,0.195,117.19391682493703,0.1,96.45,0.95,0.53,1.32,0.0,0.0,2.2594064728886907,1.0,54.08,7.12,4.9,0.08,0.011,0.171,0.752,5.95,8.01,0.13,0.12,0.025,8.24630246900458,0.0,0.0,0.0,0.0,0.0,0.0,0.0,0.0,0.0,0.0,0.0,0.0,0.0,2101.643384510477,7.0,1.2,4.21,82.5,26.0,11.0,60.0,28.5,8.0,124.5925,129.0,559.0,39.6817969115583,430.0,86.66666666666667
2024-10-11 04:00:00,2.74,1.44,1.3,1131.0,3999.0,0.0,2279.0,1472.0,218.0,115089.0,2.79892053572914,0.94,10.71,0.42,87.93,2.8,37.3095885714521,6.9,1.03,0.46,87.63,10.88,3.968306110913705,69.05,9.68,20.15,1.12,11.876420226171618,4.86666666666667,82.89,65.92,27.31428571428571,0.063,5.735,1.76,10.12,2.0,0.0605,0.18,55.045,10.785,0.081,1.880548005180875,0.195,125.5649108838611,0.1,96.45,0.95,0.53,1.32,0.0,0.0,2.4207926495235967,1.0,54.08,7.12,4.9,0.08,0.011,0.171,0.752,5.95,8.01,0.13,0.12,0.025,8.835324073933478,0.0,0.0,0.0,0.0,0.0,0.0,0.0,0.0,0.0,0.0,0.0,0.0,0.0,2101.643384510477,8.0,1.2,4.17,82.5,26.0,11.0,60.0,28.5,8.0,124.195,126.0,556.0,39.7689768976898,430.0,92.85714285714286
2024-10-11 05:00:00,2.75,1.45,1.3,1131.0,3999.0,0.0,2290.0,1479.0,218.0,115444.0,2.79031928740971,0.94,10.71,0.42,87.93,2.8,34.76140455013847,6.9,1.03,0.46,87.63,10.88,3.6972772786298544,69.05,9.68,20.15,1.12,11.065280103498356,4.86666666666667,82.89,65.92,27.31428571428571,0.063,5.735,1.76,10.12,2.0,0.0605,0.18,55.045,10.785,0.081,1.880548005180875,0.195,116.98903235496336,0.1,96.45,0.95,0.53,1.32,0.0,0.0,2.2554564615724515,1.0,54.08,7.12,4.9,0.08,0.011,0.171,0.752,5.95,8.01,0.13,0.12,0.025,8.231885856296529,0.0,0.0,0.0,0.0,0.0,0.0,0.0,0.0,0.0,0.0,0.0,0.0,0.0,2101.643384510477,7.0,1.2,4.16,82.5,26.0,11.0,60.0,28.5,8.0,124.99,132.0,562.0,39.5758875387181,430.0,86.51515151515152
2024-10-11 06:00:00,2.74,1.42,1.32,1126.0,4000.0,0.0,2290.0,1463.0,218.0,115655.0,2.78592802279647,0.94,10.71,0.42,87.93,2.8,35.39627633701866,6.9,1.03,0.46,87.63,10.88,3.7648032334309502,69.05,9.68,20.15,1.12,11.267373035085894,4.86666666666667,82.89,65.92,27.31428571428571,0.063,5.735,1.76,10.12,2.0,0.0605,0.18,55.045,10.785,0.081,1.880548005180875,0.195,119.12568468468874,0.1,96.45,0.95,0.53,1.32,0.0,0.0,2.296649436727515,1.0,54.08,7.12,4.9,0.08,0.011,0.171,0.752,5.95,8.01,0.13,0.12,0.025,8.382230531680479,0.0,0.0,0.0,0.0,0.0,0.0,0.0,0.0,0.0,0.0,0.0,0.0,0.0,2101.643384510477,7.0,1.1,4.02,82.5,26.0,11.0,60.0,28.5,8.0,124.195,126.0,556.0,39.5049976201809,430.0,88.0952380952381
2024-10-11 07:00:00,2.74,1.45,1.29,1120.0,3999.0,0.0,2301.0,1483.0,216.0,115075.0,2.79926082686324,0.94,10.71,0.42,87.93,2.8,34.00797697971375,6.9,1.03,0.46,87.63,10.88,3.617141545529464,69.05,9.68,20.15,1.12,10.82544839323409,4.86666666666667,82.89,65.92,27.31428571428571,0.063,5.735,1.76,10.12,2.0,0.0605,0.18,55.045,10.785,0.081,1.880548005180875,0.195,114.45338215456924,0.1,96.45,0.95,0.53,1.32,0.0,0.0,2.206571121522677,1.0,54.08,7.12,4.9,0.08,0.011,0.171,0.752,5.95,8.01,0.13,0.12,0.025,8.053465857421703,0.0,0.0,0.0,0.0,0.0,0.0,0.0,0.0,0.0,0.0,0.0,0.0,0.0,2101.643384510477,7.0,1.1,3.91,82.5,26.0,11.0,60.0,28.5,8.0,124.0625,125.0,555.0,39.9618047266651,430.0,84.64
2024-10-11 08:00:00,2.74,1.45,1.29,1126.0,3999.0,0.0,2313.0,1494.0,218.0,115789.0,2.78201082851597,0.96,10.4,0.46,88.18,2.9,33.65439687879046,6.4,1.03,0.47,87.7,10.8,3.5795342137706507,68.63,9.88,19.99,1.5,10.71289647232145,4.86666666666667,82.89,65.92,27.23285714285714,0.0605,5.710000000000001,1.785,9.37,1.98,0.06,0.18,55.135,10.69,0.076,1.872195487015277,0.19,113.26341315296222,0.2,97.18,0.62,0.3699999999999999,1.38,0.0,0.0,2.183629455797962,1.0,53.18,7.32,4.3,0.08,0.008,0.147,0.79,6.23,8.74,0.11,0.27,0.048,7.969734170813348,0.0,0.0,0.0,0.0,0.0,0.0,0.0,0.0,0.0,0.0,0.0,0.0,0.0,2101.643384510477,7.0,1.1,3.91,82.5,26.0,11.0,60.0,28.5,8.0,124.0625,125.0,555.0,39.3462180863756,430.0,83.76
2024-10-11 09:00:00,2.7,1.45,1.25,1128.0,4002.0,0.0,2303.0,1551.0,222.0,116525.0,2.76652294306766,0.96,10.4,0.46,88.18,2.9,34.75850559220751,6.4,1.03,0.47,87.7,10.8,3.6969689409366975,68.63,9.88,19.99,1.5,11.064357304723984,4.86666666666667,82.89,65.92,27.23285714285714,0.0605,5.710000000000001,1.785,9.37,1.98,0.06,0.18,55.135,10.69,0.076,1.872195487015277,0.19,116.97927595163128,0.2,97.18,0.62,0.3699999999999999,1.38,0.0,0.0,2.255268365795488,1.0,53.18,7.32,4.3,0.08,0.008,0.147,0.79,6.23,8.74,0.11,0.27,0.048,8.23119935092948,0.0,0.0,0.0,0.0,0.0,0.0,0.0,0.0,0.0,0.0,0.0,0.0,0.0,2101.643384510477,7.0,1.1,4.1,82.5,26.0,11.0,60.0,28.5,8.0,124.195,126.0,556.0,38.8822829964328,430.0,86.5079365079365
2024-10-11 10:00:00,2.71,1.45,1.26,1169.0,3999.0,0.0,2315.0,1538.0,227.0,116031.0,2.77621233034979,0.96,10.4,0.46,88.18,2.9,36.22341593375066,6.4,1.03,0.47,87.7,10.8,3.852779092773495,68.63,9.88,19.99,1.5,11.530668820770645,4.86666666666667,82.89,65.92,27.23285714285714,0.0605,5.710000000000001,1.785,9.37,1.98,0.06,0.18,55.135,10.69,0.076,1.872195487015277,0.19,121.90941170310018,0.2,97.18,0.62,0.3699999999999999,1.38,0.0,0.0,2.350317502567052,1.0,53.18,7.32,4.3,0.08,0.008,0.147,0.79,6.23,8.74,0.11,0.27,0.048,8.578106355331391,0.0,0.0,0.0,0.0,0.0,0.0,0.0,0.0,0.0,0.0,0.0,0.0,0.0,2101.643384510477,7.0,1.1,4.12,82.5,26.0,11.0,60.0,28.5,8.0,124.725,130.0,560.0,39.5365334594467,430.0,90.15384615384616
2024-10-11 11:00:00,2.74,1.46,1.28,1168.0,3989.0,0.0,2282.0,1476.0,222.0,114241.0,2.81263654034121,0.96,10.4,0.46,88.18,2.9,38.24498566384178,6.4,1.03,0.47,87.7,10.8,4.06779640657194,68.63,9.88,19.99,1.5,12.174176630702416,4.86666666666667,82.89,65.92,27.23285714285714,0.0605,5.710000000000001,1.785,9.37,1.98,0.06,0.18,55.135,10.69,0.076,1.872195487015277,0.19,128.7129770256787,0.2,97.18,0.62,0.3699999999999999,1.38,0.0,0.0,2.4814848868905703,1.0,53.18,7.32,4.3,0.08,0.008,0.147,0.79,6.23,8.74,0.11,0.27,0.048,9.056836472368277,0.0,0.0,0.0,0.0,0.0,0.0,0.0,0.0,0.0,0.0,0.0,0.0,0.0,2101.643384510477,7.0,1.1,4.47,82.5,26.0,11.0,60.0,28.5,8.0,125.3875,135.0,565.0,38.8351803819854,430.0,95.1851851851852
2024-10-11 12:00:00,2.76,1.45,1.31,1171.0,4001.0,0.0,2294.0,1452.0,221.0,114567.0,2.81307000650862,0.96,10.4,0.46,88.18,2.9,36.60804075215984,6.4,1.03,0.47,87.7,10.8,3.8936883891700274,68.63,9.88,19.99,1.5,11.653102922773517,4.86666666666667,82.89,65.92,27.23285714285714,0.0605,5.710000000000001,1.785,9.37,1.98,0.06,0.18,55.135,10.69,0.076,1.872195487015277,0.19,123.2038612774979,0.2,97.18,0.62,0.3699999999999999,1.38,0.0,0.0,2.375273471498367,1.0,53.18,7.32,4.3,0.08,0.008,0.147,0.79,6.23,8.74,0.11,0.27,0.048,8.669189775107379,0.0,0.0,0.0,0.0,0.0,0.0,0.0,0.0,0.0,0.0,0.0,0.0,0.0,2101.643384510477,7.0,1.1,4.51,82.5,26.0,11.0,60.0,28.5,8.0,125.3875,135.0,565.0,38.7652548456569,430.0,91.11111111111111
2024-10-11 13:00:00,2.75,1.45,1.3,1141.0,3999.0,0.0,2301.0,1454.0,216.0,115862.0,2.78025914510345,0.96,10.4,0.46,88.18,2.9,35.031551192329786,6.4,1.03,0.47,87.7,10.8,3.7260104974108,68.63,9.88,19.99,1.5,11.151273414285177,4.86666666666667,82.89,65.92,27.23285714285714,0.0605,5.710000000000001,1.785,9.37,1.98,0.06,0.18,55.135,10.69,0.076,1.872195487015277,0.19,117.89820719047152,0.2,97.18,0.62,0.3699999999999999,1.38,0.0,0.0,2.272984636788262,1.0,53.18,7.32,4.3,0.08,0.008,0.147,0.79,6.23,8.74,0.11,0.27,0.048,8.295859575188501,0.0,0.0,0.0,0.0,0.0,0.0,0.0,0.0,0.0,0.0,0.0,0.0,0.0,2101.643384510477,7.0,1.1,4.32,82.5,26.0,11.0,60.0,28.5,8.0,124.46,128.0,558.0,39.0331031197904,430.0,87.1875
2024-10-11 14:00:00,2.73,1.45,1.28,1169.0,4000.0,0.0,2326.0,1507.0,225.0,115588.0,2.78754180960307,0.96,10.4,0.46,88.18,2.9,35.282673423099176,6.4,1.03,0.47,87.7,10.8,3.752720250080412,68.63,9.88,19.99,1.5,11.231210858115176,4.86666666666667,82.89,65.92,27.23285714285714,0.0605,5.710000000000001,1.785,9.37,1.98,0.06,0.18,55.135,10.69,0.076,1.872195487015277,0.19,118.74335562911288,0.2,97.18,0.62,0.3699999999999999,1.38,0.0,0.0,2.2892784334677474,1.0,53.18,7.32,4.3,0.08,0.008,0.147,0.79,6.23,8.74,0.11,0.27,0.048,8.355328102609207,0.0,0.0,0.0,0.0,0.0,0.0,0.0,0.0,0.0,0.0,0.0,0.0,0.0,2101.643384510477,7.0,1.1,4.41,82.5,26.0,11.0,60.0,28.5,8.0,124.46,128.0,558.0,38.763516690174,430.0,87.8125
2024-10-11 15:00:00,2.71,1.45,1.26,1179.0,4000.0,0.0,2324.0,1524.0,227.0,115010.0,2.8015417570212,0.96,10.4,0.46,88.18,2.9,35.34545398079152,6.4,1.03,0.47,87.7,10.8,3.759397688247815,68.63,9.88,19.99,1.5,11.251195219072676,4.86666666666667,82.89,65.92,27.23285714285714,0.0605,5.710000000000001,1.785,9.37,1.98,0.06,0.18,55.135,10.69,0.076,1.872195487015277,0.19,118.95464273877322,0.2,97.18,0.62,0.3699999999999999,1.38,0.0,0.0,2.293351882637619,1.0,53.18,7.32,4.3,0.08,0.008,0.147,0.79,6.23,8.74,0.11,0.27,0.048,8.370195234464385,0.0,0.0,0.0,0.0,0.0,0.0,0.0,0.0,0.0,0.0,0.0,0.0,0.0,2101.643384510477,7.0,1.1,4.43,82.5,26.0,11.0,60.0,28.5,8.0,124.46,128.0,558.0,38.414201183432,430.0,87.96875
2024-10-11 17:00:00,2.7,1.41,1.29,1184.0,4003.0,0.0,2320.0,1455.0,222.0,112354.0,2.86987351058784,0.96,10.39,0.42,88.23,2.5,34.7804289615604,5.5,1.05,0.45,87.6,10.9,3.699300744741188,69.004,9.64,20.1,1.256,11.071335970455175,4.86666666666667,82.89,65.92,27.15142857142857,0.062,5.76,1.8,9.9,1.995,0.063,0.19,54.83,11.045,0.0839999999999999,1.917796160524793,0.17,117.05305875183014,0.2,95.13,1.13,0.46,1.24,0.0,0.0,2.256690840108776,1.0,53.86,6.76,4.8,0.06,0.012,0.147,0.751,5.95,8.72,0.16,0.11,0.034,8.236391047767796,0.0,0.0,0.0,0.0,0.0,0.0,0.0,0.0,0.0,0.0,0.0,0.0,0.0,2101.643384510477,7.0,1.1,4.43,82.5,26.0,11.0,60.0,28.5,8.0,124.46,128.0,558.0,38.3064516129032,430.0,86.5625
2024-10-11 18:00:00,2.71,1.37,1.34,1151.0,3997.0,0.0,2321.0,1438.0,222.0,114788.0,2.80485252613067,0.96,10.39,0.42,88.23,2.5,34.72661705496696,5.5,1.05,0.45,87.6,10.9,3.693577226311986,69.004,9.64,20.1,1.256,11.054206518205888,4.86666666666667,82.89,65.92,27.15142857142857,0.062,5.76,1.8,9.9,1.995,0.063,0.19,54.83,11.045,0.0839999999999999,1.917796160524793,0.17,116.8719555149784,0.2,95.13,1.13,0.46,1.24,0.0,0.0,2.2531993122488863,1.0,53.86,6.76,4.8,0.06,0.012,0.147,0.751,5.95,8.72,0.16,0.11,0.034,8.22364779189193,0.0,0.0,0.0,0.0,0.0,0.0,0.0,0.0,0.0,0.0,0.0,0.0,0.0,2101.643384510477,7.0,1.1,4.46,82.5,26.0,11.0,60.0,28.5,8.0,124.195,126.0,556.0,38.9294977599623,430.0,86.42857142857143
2024-10-11 19:00:00,2.67,1.41,1.26,1176.0,4001.0,0.0,2328.0,1523.0,229.0,115392.0,2.79297109923282,0.96,10.39,0.42,88.23,2.5,34.92530717161965,5.5,1.05,0.45,87.6,10.9,3.714710217435195,69.004,9.64,20.1,1.256,11.117453726510943,4.86666666666667,82.89,65.92,27.15142857142857,0.062,5.76,1.8,9.9,1.995,0.063,0.19,54.83,11.045,0.0839999999999999,1.917796160524793,0.17,117.54064438950785,0.2,95.13,1.13,0.46,1.24,0.0,0.0,2.266091107423864,1.0,53.86,6.76,4.8,0.06,0.012,0.147,0.751,5.95,8.72,0.16,0.11,0.034,8.270699813587433,0.0,0.0,0.0,0.0,0.0,0.0,0.0,0.0,0.0,0.0,0.0,0.0,0.0,2101.643384510477,7.0,1.1,4.34,82.5,26.0,11.0,60.0,28.5,8.0,124.725,130.0,560.0,38.5377358490566,430.0,86.92307692307692
2024-10-11 21:00:00,2.76,1.45,1.31,1147.0,4000.0,0.0,2328.0,1467.0,219.0,115376.0,2.79266045993858,0.96,10.39,0.42,88.23,2.5,34.67956839346449,5.5,1.05,0.45,87.6,10.9,3.6885730571935578,69.004,9.64,20.1,1.256,11.03922994793329,4.86666666666667,82.89,65.92,27.15142857142857,0.062,5.76,1.8,9.9,1.995,0.063,0.19,54.83,11.045,0.0839999999999999,1.917796160524793,0.17,116.71361388712992,0.2,95.13,1.13,0.46,1.24,0.0,0.0,2.2501466102948844,1.0,53.86,6.76,4.8,0.06,0.012,0.147,0.751,5.95,8.72,0.16,0.11,0.034,8.212506147410298,0.0,0.0,0.0,0.0,0.0,0.0,0.0,0.0,0.0,0.0,0.0,0.0,0.0,2101.643384510477,7.0,1.1,4.31,82.5,26.0,11.0,60.0,28.5,8.0,123.665,122.0,552.0,38.2511105915361,430.0,86.31147540983606
2024-10-11 22:00:00,2.78,1.45,1.33,1135.0,4000.0,0.0,2319.0,1457.0,219.0,116608.0,2.76317436824961,0.96,10.39,0.42,88.23,2.5,34.5936185215978,5.5,1.05,0.45,87.6,10.9,3.6794312945845262,69.004,9.64,20.1,1.256,11.011870311020662,4.86666666666667,82.89,65.92,27.15142857142857,0.062,5.76,1.8,9.9,1.995,0.063,0.19,54.83,11.045,0.0839999999999999,1.917796160524793,0.17,116.42435076698716,0.2,95.13,1.13,0.46,1.24,0.0,0.0,2.244569845017939,1.0,53.86,6.76,4.8,0.06,0.012,0.147,0.751,5.95,8.72,0.16,0.11,0.034,8.192152265174343,0.0,0.0,0.0,0.0,0.0,0.0,0.0,0.0,0.0,0.0,0.0,0.0,0.0,2101.643384510477,8.0,1.1,4.21,82.5,26.0,11.0,60.0,28.5,8.0,123.7975,123.0,553.0,39.317438055166,430.0,86.09756097560975
2024-10-11 23:00:00,2.76,1.45,1.31,1145.0,4002.0,0.0,2316.0,1465.0,218.0,114780.0,2.80855450677967,0.95,10.85,0.39,87.81,2.6,34.42860106521842,6.4,1.03,0.46,87.55,10.96,3.6185991667522543,68.63,10.02,20.07,1.28,11.21291168632572,4.71111111111111,82.8222222222222,64.97,27.07,0.059,5.715,1.825,10.13,1.97,0.0605,0.18,54.925,10.985,0.077,1.922333649753498,0.165,115.36895608472084,0.2,95.59,0.7,0.52,1.22,0.0,0.0,2.307111204372754,1.0,53.9,6.58,4.5,0.08,0.01,0.179,0.785,6.47,8.02,0.24,0.19,0.055,7.664932565508848,0.0,0.0,0.0,0.0,0.0,0.0,0.0,0.0,0.0,0.0,0.0,0.0,0.0,2101.643384510477,7.0,1.1,4.13,82.5,26.0,11.0,60.0,28.5,8.0,123.4,120.0,550.0,39.3629388514299,430.0,85.83333333333333
2024-10-12 01:00:00,2.71,1.45,1.26,1137.0,3999.0,0.0,2305.0,1531.0,221.0,115199.0,2.79624969575961,0.95,10.85,0.39,87.81,2.6,34.53306012469896,6.4,1.03,0.46,87.55,10.96,3.629578278708617,68.63,10.02,20.07,1.28,11.246932534473835,4.71111111111111,82.8222222222222,64.97,27.07,0.059,5.715,1.825,10.13,1.97,0.0605,0.18,54.925,10.985,0.077,1.922333649753498,0.165,115.71899449095848,0.2,95.59,0.7,0.52,1.22,0.0,0.0,2.3141111596154684,1.0,53.9,6.58,4.5,0.08,0.01,0.179,0.785,6.47,8.02,0.24,0.19,0.055,7.688188568425088,0.0,0.0,0.0,0.0,0.0,0.0,0.0,0.0,0.0,0.0,0.0,0.0,0.0,2107.364532160308,7.0,1.1,4.47,90.0,27.5,12.0,60.0,28.5,8.0,124.46,128.0,558.0,38.029146426093,430.0,86.328125
2024-10-12 02:00:00,2.71,1.45,1.26,1150.0,4001.0,0.0,2294.0,1525.0,223.0,115535.0,2.78951645822917,0.95,10.85,0.39,87.81,2.6,35.8172620542927,6.4,1.03,0.46,87.55,10.96,3.7645536157421104,68.63,10.02,20.07,1.28,11.665179061443268,4.71111111111111,82.8222222222222,64.97,27.07,0.059,5.715,1.825,10.13,1.97,0.0605,0.18,54.925,10.985,0.077,1.922333649753498,0.165,120.02230718549868,0.2,95.59,0.7,0.52,1.22,0.0,0.0,2.400167420072592,1.0,53.9,6.58,4.5,0.08,0.01,0.179,0.785,6.47,8.02,0.24,0.19,0.055,7.9740939170678065,0.0,0.0,0.0,0.0,0.0,0.0,0.0,0.0,0.0,0.0,0.0,0.0,0.0,2107.364532160308,8.0,1.1,4.41,90.0,27.5,12.0,60.0,28.5,8.0,124.725,130.0,560.0,38.4615384615385,430.0,89.53846153846153
2024-10-12 03:00:00,2.68,1.45,1.23,1184.0,3998.0,0.0,2309.0,1570.0,231.0,115698.0,2.78350176094975,0.95,10.85,0.39,87.81,2.6,35.05898054909321,6.4,1.03,0.46,87.55,10.96,3.6848548554677474,68.63,10.02,20.07,1.28,11.418217428146882,4.71111111111111,82.8222222222222,64.97,27.07,0.059,5.715,1.825,10.13,1.97,0.0605,0.18,54.925,10.985,0.077,1.922333649753498,0.165,117.48133418727843,0.2,95.59,0.7,0.52,1.22,0.0,0.0,2.3493538609215707,1.0,53.9,6.58,4.5,0.08,0.01,0.179,0.785,6.47,8.02,0.24,0.19,0.055,7.805275654832387,0.0,0.0,0.0,0.0,0.0,0.0,0.0,0.0,0.0,0.0,0.0,0.0,0.0,2107.364532160308,7.0,1.1,4.63,90.0,27.5,12.0,60.0,28.5,8.0,126.05,140.0,570.0,38.1994013354824,430.0,87.64285714285714
2024-10-12 04:00:00,2.67,1.4,1.27,1198.0,4000.0,0.0,2333.0,1525.0,233.0,115239.0,2.79597827804122,0.95,10.85,0.39,87.81,2.6,35.35000109456698,6.4,1.03,0.46,87.55,10.96,3.715442409733002,68.63,10.02,20.07,1.28,11.512998731317529,4.71111111111111,82.8222222222222,64.97,27.07,0.059,5.715,1.825,10.13,1.97,0.0605,0.18,54.925,10.985,0.077,1.922333649753498,0.165,118.45653316405112,0.2,95.59,0.7,0.52,1.22,0.0,0.0,2.368855575786295,1.0,53.9,6.58,4.5,0.08,0.01,0.179,0.785,6.47,8.02,0.24,0.19,0.055,7.87006634592113,0.0,0.0,0.0,0.0,0.0,0.0,0.0,0.0,0.0,0.0,0.0,0.0,0.0,2107.364532160308,7.0,1.1,4.62,90.0,27.5,12.0,60.0,28.5,8.0,125.3875,135.0,565.0,38.2939267501159,430.0,88.37037037037037
2024-10-12 05:00:00,2.73,1.45,1.28,1195.0,3999.0,0.0,2335.0,1503.0,229.0,115404.0,2.79128579854443,0.95,10.85,0.39,87.81,2.6,35.7557203669142,6.4,1.03,0.46,87.55,10.96,3.758085310560424,68.63,10.02,20.07,1.28,11.6451357984511,4.71111111111111,82.8222222222222,64.97,27.07,0.059,5.715,1.825,10.13,1.97,0.0605,0.18,54.925,10.985,0.077,1.922333649753498,0.165,119.81608328999096,0.2,95.59,0.7,0.52,1.22,0.0,0.0,2.396043421069032,1.0,53.9,6.58,4.5,0.08,0.01,0.179,0.785,6.47,8.02,0.24,0.19,0.055,7.960392724770441,0.0,0.0,0.0,0.0,0.0,0.0,0.0,0.0,0.0,0.0,0.0,0.0,0.0,2107.364532160308,7.0,1.1,4.46,90.0,27.5,12.0,60.0,28.5,8.0,124.725,130.0,560.0,39.8373983739837,430.0,89.38461538461539
2024-10-12 06:00:00,2.76,1.45,1.31,1153.0,3999.0,0.0,2316.0,1464.0,220.0,115052.0,2.79982005625163,0.95,10.85,0.39,87.81,2.6,34.771053368858034,6.4,1.03,0.46,87.55,10.96,3.654592427653424,68.63,10.02,20.07,1.28,11.324443590576369,4.71111111111111,82.8222222222222,64.97,27.07,0.059,5.715,1.825,10.13,1.97,0.0605,0.18,54.925,10.985,0.077,1.922333649753498,0.165,116.51650096186728,0.2,95.59,0.7,0.52,1.22,0.0,0.0,2.330059437012053,1.0,53.9,6.58,4.5,0.08,0.01,0.179,0.785,6.47,8.02,0.24,0.19,0.055,7.741173648012563,0.0,0.0,0.0,0.0,0.0,0.0,0.0,0.0,0.0,0.0,0.0,0.0,0.0,2107.364532160308,7.0,1.1,4.35,90.0,27.5,12.0,60.0,28.5,8.0,124.725,130.0,560.0,39.0106007067138,430.0,86.92307692307692
2024-10-12 07:00:00,2.732,1.45,1.282,1144.0,4001.0,0.0,2308.0,1519.0,222.0,115314.0,2.79485905785711,0.95,10.85,0.39,87.81,2.6,34.032553120315924,6.4,1.03,0.46,87.55,10.96,3.576972765473174,68.63,10.02,20.07,1.28,11.083924434670324,4.71111111111111,82.8222222222222,64.97,27.07,0.059,5.715,1.825,10.13,1.97,0.0605,0.18,54.925,10.985,0.077,1.922333649753498,0.165,114.04181421577454,0.2,95.59,0.7,0.52,1.22,0.0,0.0,2.280571448969319,1.0,53.9,6.58,4.5,0.08,0.01,0.179,0.785,6.47,8.02,0.24,0.19,0.055,7.576759340444155,0.0,0.0,0.0,0.0,0.0,0.0,0.0,0.0,0.0,0.0,0.0,0.0,0.0,2107.364532160308,7.0,1.1,4.3,90.0,27.5,12.0,60.0,28.5,8.0,124.725,130.0,560.0,38.0986081623024,430.0,85.07692307692308
2024-10-12 10:00:00,2.72,1.44,1.28,1192.0,4000.0,0.0,2292.0,1482.0,226.0,114107.0,2.82369733429644,0.94,10.6,0.37,88.09,2.8,39.37984195698199,7.9,1.04,0.45,87.57,10.94,4.138996615704241,68.95,9.62,20.11,1.32,12.82546128576781,4.71111111111111,82.8222222222222,64.97,27.07,0.057,5.8,1.93,9.98,2.0,0.059,0.18,54.89,10.85,0.076,1.870873281308064,0.16,131.96037935877948,0.1,95.57,1.54,0.64,1.28,0.0,0.0,2.6389011401676328,1.0,53.64,6.92,4.2,0.11,0.008,0.151,0.703,6.22,8.49,0.26,0.22,0.028,8.767240715615406,0.0,0.0,0.0,0.0,0.0,0.0,0.0,0.0,0.0,0.0,0.0,0.0,0.0,2107.364532160308,7.0,1.1,4.58,90.0,27.5,12.0,60.0,28.5,8.0,125.3875,135.0,565.0,39.103628171686,430.0,98.44444444444444
2024-10-12 11:00:00,2.75,1.44,1.31,1150.0,3999.0,0.0,2290.0,1443.0,217.0,113868.0,2.82891316313016,0.94,10.6,0.37,88.09,2.8,34.3721720617751,7.9,1.04,0.45,87.57,10.94,3.6126682274017456,68.95,9.62,20.11,1.32,11.194533552664153,4.71111111111111,82.8222222222222,64.97,27.07,0.057,5.8,1.93,9.98,2.0,0.059,0.18,54.89,10.85,0.076,1.870873281308064,0.16,115.17986460209497,0.1,95.57,1.54,0.64,1.28,0.0,0.0,2.303329813840823,1.0,53.64,6.92,4.2,0.11,0.008,0.151,0.703,6.22,8.49,0.26,0.22,0.028,7.652369623862959,0.0,0.0,0.0,0.0,0.0,0.0,0.0,0.0,0.0,0.0,0.0,0.0,0.0,2107.364532160308,7.0,1.1,4.45,90.0,27.5,12.0,60.0,28.5,8.0,125.3875,135.0,565.0,38.5536398467433,430.0,85.92592592592592
2024-10-12 15:00:00,2.66,1.4,1.26,1132.0,3999.0,0.0,2295.0,1533.0,224.0,116037.0,2.77606887299156,0.94,10.6,0.37,88.09,2.8,34.414017625288054,7.9,1.04,0.45,87.57,10.94,3.61706638232455,68.95,9.62,20.11,1.32,11.208162064820266,4.71111111111111,82.8222222222222,64.97,27.07,0.057,5.8,1.93,9.98,2.0,0.059,0.18,54.89,10.85,0.076,1.870873281308064,0.16,115.32008752228046,0.1,95.57,1.54,0.64,1.28,0.0,0.0,2.3061339466097133,1.0,53.64,6.92,4.2,0.11,0.008,0.151,0.703,6.22,8.49,0.26,0.22,0.028,7.6616858148369955,0.0,0.0,0.0,0.0,0.0,0.0,0.0,0.0,0.0,0.0,0.0,0.0,0.0,2107.364532160308,7.0,1.1,4.48,90.0,27.5,12.0,60.0,28.5,8.0,124.8575,131.0,561.0,38.2988721804511,430.0,86.03053435114504
2024-10-12 19:00:00,2.71,1.4,1.31,1199.0,3999.0,0.0,2320.0,1454.0,229.0,114633.0,2.81004701236495,0.97,10.58,0.38,88.07,3.0,35.853731202368856,8.3,1.04,0.4,87.64,10.92,3.768386685479408,68.88,9.74,20.18,1.2,11.677056550623815,4.71111111111111,82.8222222222222,64.97,27.07,0.06,5.705,1.87,9.625,1.995,0.061,0.18,54.965,10.865,0.0785,1.904456631947645,0.16,120.14451393839217,0.1,95.84,1.29,0.54,1.15,0.0,0.0,2.4026112713339622,1.0,54.14,6.4,4.4,0.09,0.016,0.183,0.708,5.95,8.44,0.15,0.28,0.044,7.982213142132916,0.0,0.0,0.0,0.0,0.0,0.0,0.0,0.0,0.0,0.0,0.0,0.0,0.0,2107.364532160308,7.0,1.1,4.5,90.0,27.5,12.0,60.0,28.5,8.0,124.1375,135.0,560.0,38.5065543071161,425.0,89.62962962962963
2024-10-12 20:00:00,2.73,1.4,1.33,1197.0,4000.0,0.0,2334.0,1427.0,226.0,114157.0,2.82246139757726,0.97,10.58,0.38,88.07,3.0,35.942624750804484,8.3,1.04,0.4,87.64,10.92,3.7777297929640654,68.88,9.74,20.18,1.2,11.706007930501393,4.71111111111111,82.8222222222222,64.97,27.07,0.06,5.705,1.87,9.625,1.995,0.061,0.18,54.965,10.865,0.0785,1.904456631947645,0.16,120.44239289857,0.1,95.84,1.29,0.54,1.15,0.0,0.0,2.4085681587835506,1.0,54.14,6.4,4.4,0.09,0.016,0.183,0.708,5.95,8.44,0.15,0.28,0.044,8.002003753229111,0.0,0.0,0.0,0.0,0.0,0.0,0.0,0.0,0.0,0.0,0.0,0.0,0.0,2107.364532160308,7.0,1.1,4.63,90.0,27.5,12.0,60.0,28.5,8.0,124.1375,135.0,560.0,38.0105718404613,425.0,89.85185185185185
2024-10-13 00:00:00,2.66,1.35,1.31,1154.0,4000.0,0.0,2226.0,1484.0,229.0,116538.0,2.76483302039727,0.95,10.88,0.39,87.78,2.9,35.634563361210766,6.1,1.03,0.42,87.32,11.23,3.81593778780218,68.96,9.88,20.04,1.12,11.133614223536725,4.77888888888889,82.8666666666667,64.97,27.4375,0.06,5.735,1.925,9.885,2.0,0.061,0.18,54.89,10.9,0.074,1.900623894047467,0.155,117.67689453998044,0.1,96.44,0.66,0.47,1.26,0.0,0.0,1.8554643460156224,1.0,54.25,7.24,4.1,0.1,0.007,0.167,0.678,5.59,7.79,0.14,0.39,0.024,7.736740079741653,0.0,0.0,0.0,0.0,0.0,0.0,0.0,0.0,0.0,0.0,0.0,0.0,0.0,2119.18785097846,7.0,1.3,4.07,90.0,27.5,12.0,60.0,28.5,8.0,125.9,120.0,560.0,40.3080568720379,440.0,87.75
2024-10-13 03:00:00,2.73,1.4,1.33,1160.0,4002.0,0.0,2324.0,1454.0,248.0,116135.0,2.77580728609245,0.95,10.88,0.39,87.78,2.9,35.10936184185515,6.1,1.03,0.42,87.32,11.23,3.759696427311658,68.96,9.88,20.04,1.12,10.969520979377997,4.77888888888889,82.8666666666667,64.97,27.4375,0.06,5.735,1.925,9.885,2.0,0.061,0.18,54.89,10.9,0.074,1.900623894047467,0.155,115.94250865235304,0.1,96.44,0.66,0.47,1.26,0.0,0.0,1.8281175062701875,1.0,54.25,7.24,4.1,0.1,0.007,0.167,0.678,5.59,7.79,0.14,0.39,0.024,7.622711808830863,0.0,0.0,0.0,0.0,0.0,0.0,0.0,0.0,0.0,0.0,0.0,0.0,0.0,2119.18785097846,7.0,1.1,4.4,90.0,27.5,12.0,60.0,28.5,8.0,125.5775,127.0,562.0,38.6124737210932,435.0,86.45669291338582
2024-10-13 04:00:00,2.76,1.4,1.36,1152.0,4000.0,0.0,2319.0,1425.0,246.0,116447.0,2.76699224747773,0.95,10.88,0.39,87.78,2.9,36.11554924750239,6.1,1.03,0.42,87.32,11.23,3.867444304110378,68.96,9.88,20.04,1.12,11.283892795794072,4.77888888888889,82.8666666666667,64.97,27.4375,0.06,5.735,1.925,9.885,2.0,0.061,0.18,54.89,10.9,0.074,1.900623894047467,0.155,119.26526605565248,0.1,96.44,0.66,0.47,1.26,0.0,0.0,1.8805089117060856,1.0,54.25,7.24,4.1,0.1,0.007,0.167,0.678,5.59,7.79,0.14,0.39,0.024,7.841168545625794,0.0,0.0,0.0,0.0,0.0,0.0,0.0,0.0,0.0,0.0,0.0,0.0,0.0,2119.18785097846,8.0,1.1,4.36,90.0,27.5,12.0,60.0,28.5,8.0,124.915,122.0,557.0,38.7716830754806,435.0,88.93442622950819
2024-10-13 05:00:00,2.74,1.4,1.34,1165.0,4000.0,0.0,2317.0,1450.0,233.0,116528.0,2.76507013327149,0.95,10.88,0.39,87.78,2.9,37.19801713831232,6.1,1.03,0.42,87.32,11.23,3.983360699289798,68.96,9.88,20.04,1.12,11.622097582632064,4.77888888888889,82.8666666666667,64.97,27.4375,0.06,5.735,1.925,9.885,2.0,0.061,0.18,54.89,10.9,0.074,1.900623894047467,0.155,122.8399263801961,0.1,96.44,0.66,0.47,1.26,0.0,0.0,1.936872183419157,1.0,54.25,7.24,4.1,0.1,0.007,0.167,0.678,5.59,7.79,0.14,0.39,0.024,8.076186795491001,0.0,0.0,0.0,0.0,0.0,0.0,0.0,0.0,0.0,0.0,0.0,0.0,0.0,2119.18785097846,7.0,1.1,4.46,90.0,27.5,12.0,60.0,28.5,8.0,125.3125,125.0,560.0,38.8784608165181,435.0,91.6
2024-10-13 06:00:00,2.76,1.39,1.37,1140.0,3999.0,0.0,2298.0,1412.0,235.0,116199.0,2.77220112072607,0.95,10.88,0.39,87.78,2.9,36.71070687012482,6.1,1.03,0.42,87.32,11.23,3.931176934670281,68.96,9.88,20.04,1.12,11.469843029147803,4.77888888888889,82.8666666666667,64.97,27.4375,0.06,5.735,1.925,9.885,2.0,0.061,0.18,54.89,10.9,0.074,1.900623894047467,0.155,121.2306697027263,0.1,96.44,0.66,0.47,1.26,0.0,0.0,1.9114983120206528,1.0,54.25,7.24,4.1,0.1,0.007,0.167,0.678,5.59,7.79,0.14,0.39,0.024,7.970385221750945,0.0,0.0,0.0,0.0,0.0,0.0,0.0,0.0,0.0,0.0,0.0,0.0,0.0,2119.18785097846,7.0,1.1,4.25,90.0,27.5,12.0,60.0,28.5,8.0,125.3125,125.0,560.0,39.1355140186916,435.0,90.4
2024-10-13 07:00:00,2.72,1.36,1.36,1138.0,4000.0,0.0,2299.0,1422.0,231.0,116462.0,2.76663609881599,0.95,10.88,0.39,87.78,2.9,34.986378228845986,6.1,1.03,0.42,87.32,11.23,3.74652669063199,68.96,9.88,20.04,1.12,10.931096147588104,4.77888888888889,82.8666666666667,64.97,27.4375,0.06,5.735,1.925,9.885,2.0,0.061,0.18,54.89,10.9,0.074,1.900623894047467,0.155,115.53637684398696,0.1,96.44,0.66,0.47,1.26,0.0,0.0,1.8217138439951763,1.0,54.25,7.24,4.1,0.1,0.007,0.167,0.678,5.59,7.79,0.14,0.39,0.024,7.596010422363053,0.0,0.0,0.0,0.0,0.0,0.0,0.0,0.0,0.0,0.0,0.0,0.0,0.0,2119.18785097846,7.0,1.1,4.37,90.0,27.5,12.0,60.0,28.5,8.0,125.975,130.0,565.0,38.8254486133768,435.0,86.15384615384616
2024-10-13 08:00:00,2.72,1.35,1.37,1154.0,3999.0,0.0,2289.0,1419.0,213.0,116447.0,2.76630095099895,0.94,10.7,0.38,87.98,3.1,36.969402444594735,7.6,1.04,0.44,87.51,11.01,3.95887942699916,69.18,9.76,19.96,1.1,11.550669520503646,4.77888888888889,82.8666666666667,64.97,27.805,0.06,5.76,1.885,10.08,1.99,0.0605,0.18,54.935,10.865,0.083,1.886333494092115,0.145,122.0849664574325,0.2,96.41,1.21,0.54,1.18,0.0,0.0,1.924968391898871,1.0,53.39,7.03,4.8,0.06,0.009,0.168,0.757,6.25,8.79,0.16,0.09,0.033,8.026551489291963,0.0,0.0,0.0,0.0,0.0,0.0,0.0,0.0,0.0,0.0,0.0,0.0,0.0,2119.18785097846,8.0,1.1,4.45,90.0,27.5,12.0,60.0,28.5,8.0,126.6375,135.0,570.0,38.4380145848036,435.0,91.03703703703704
2024-10-13 10:00:00,2.74,1.35,1.39,1158.0,3999.0,0.0,2295.0,1377.0,222.0,115095.0,2.79877472199731,0.94,10.7,0.38,87.98,3.1,36.66859363707159,7.6,1.04,0.44,87.51,11.01,3.926667226616742,69.18,9.76,19.96,1.1,11.45668522822941,4.77888888888889,82.8666666666667,64.97,27.805,0.06,5.76,1.885,10.08,1.99,0.0605,0.18,54.935,10.865,0.083,1.886333494092115,0.145,121.09159813800667,0.2,96.41,1.21,0.54,1.18,0.0,0.0,1.9093055083195472,1.0,53.39,7.03,4.8,0.06,0.009,0.168,0.757,6.25,8.79,0.16,0.09,0.033,7.961241875872174,0.0,0.0,0.0,0.0,0.0,0.0,0.0,0.0,0.0,0.0,0.0,0.0,0.0,2119.18785097846,7.0,1.1,4.52,90.0,27.5,12.0,60.0,28.5,8.0,126.6375,135.0,570.0,38.8049126121871,435.0,90.29629629629628
2024-10-13 14:00:00,2.72,1.35,1.37,1121.0,4000.0,0.0,2288.0,1425.0,222.0,117627.0,2.73925252597638,0.94,10.7,0.38,87.98,3.1,34.85622057174462,7.6,1.04,0.44,87.51,11.01,3.732588719312674,69.18,9.76,19.96,1.1,10.890429867277136,4.77888888888889,82.8666666666667,64.97,27.805,0.06,5.76,1.885,10.08,1.99,0.0605,0.18,54.935,10.865,0.083,1.886333494092115,0.145,115.10655401346617,0.2,96.41,1.21,0.54,1.18,0.0,0.0,1.8149366347541225,1.0,53.39,7.03,4.8,0.06,0.009,0.168,0.757,6.25,8.79,0.16,0.09,0.033,7.567751455017951,0.0,0.0,0.0,0.0,0.0,0.0,0.0,0.0,0.0,0.0,0.0,0.0,0.0,2119.18785097846,7.0,1.3,4.42,90.0,27.5,12.0,60.0,28.5,8.0,126.24,132.0,567.0,38.1445726395102,435.0,85.83333333333333
2024-10-13 20:00:00,2.63,1.35,1.28,1142.0,4000.0,0.0,2331.0,1533.0,231.0,117629.0,2.73920598164092,0.95,10.58,0.4,88.07,2.6,35.02108693740635,5.4,1.03,0.43,87.56,10.98,3.750243482983807,69.49,9.61,19.82,1.08,10.94194048900436,4.77888888888889,82.8666666666667,64.97,28.1725,0.0615,5.77,1.96,9.525,1.975,0.0605,0.18,54.835,10.92,0.076,1.892698254394054,0.15,115.65099626545916,0.2,95.56999999999998,1.13,0.54,1.3,0.0,0.0,1.8235210997927904,1.0,54.26,6.2,4.7,0.08,0.017,0.187,0.733,5.92,8.5,0.16,0.25,0.04,7.603546146988412,0.0,0.0,0.0,0.0,0.0,0.0,0.0,0.0,0.0,0.0,0.0,0.0,0.0,2119.18785097846,7.0,1.3,4.09,90.0,27.5,12.0,60.0,28.5,8.0,125.5025,117.0,557.0,38.1996268656716,440.0,86.23931623931624
2024-10-13 21:00:00,2.65,1.35,1.3,1150.0,3998.0,0.0,2327.0,1524.0,233.0,117919.0,2.73110839810937,0.95,10.58,0.4,88.07,2.6,35.27493113645375,5.4,1.03,0.43,87.56,10.98,3.777426464336506,69.49,9.61,19.82,1.08,11.021251223260553,4.77888888888889,82.8666666666667,64.97,28.1725,0.0615,5.77,1.96,9.525,1.975,0.0605,0.18,54.835,10.92,0.076,1.892698254394054,0.15,116.48927220385336,0.2,95.56999999999998,1.13,0.54,1.3,0.0,0.0,1.836738572278732,1.0,54.26,6.2,4.7,0.08,0.017,0.187,0.733,5.92,8.5,0.16,0.25,0.04,7.658659116070495,0.0,0.0,0.0,0.0,0.0,0.0,0.0,0.0,0.0,0.0,0.0,0.0,0.0,2119.18785097846,7.0,1.3,4.13,90.0,27.5,12.0,60.0,28.5,8.0,124.885,118.0,555.0,38.3043682480037,437.0,86.86440677966101
2024-10-13 22:00:00,2.66,1.35,1.31,1151.0,4001.0,0.0,2326.0,1491.0,229.0,115575.0,2.78855165415414,0.95,10.58,0.4,88.07,2.6,35.19463048020817,5.4,1.03,0.43,87.56,10.98,3.7688274447428944,69.49,9.61,19.82,1.08,10.996162196085653,4.77888888888889,82.8666666666667,64.97,28.1725,0.0615,5.77,1.96,9.525,1.975,0.0605,0.18,54.835,10.92,0.076,1.892698254394054,0.15,116.2240933728202,0.2,95.56999999999998,1.13,0.54,1.3,0.0,0.0,1.8325573787808616,1.0,54.26,6.2,4.7,0.08,0.017,0.187,0.733,5.92,8.5,0.16,0.25,0.04,7.641224770115214,0.0,0.0,0.0,0.0,0.0,0.0,0.0,0.0,0.0,0.0,0.0,0.0,0.0,2119.18785097846,7.0,1.3,4.09,90.0,27.5,12.0,60.0,28.5,8.0,126.2975,123.0,563.0,39.3974778141056,440.0,86.66666666666667
2024-10-13 23:00:00,2.66,1.35,1.31,1154.0,4001.0,0.0,2336.0,1479.0,228.0,116559.0,2.76502584856864,0.97,10.52,0.4,88.11,2.7,35.48192612536728,5.1,1.03,0.45,87.66,10.86,3.565108412638151,69.27,9.71,19.88,1.14,10.648102301001456,5.11111111111111,82.1322222222222,64.97,28.54,0.062,5.615,1.985,8.71,2.04,0.063,0.2,54.875,10.88,0.089,1.93802975510722,0.16,116.73940411712869,0.2,94.85,1.73,0.74,1.38,0.0,0.0,2.222279739680482,1.0,54.1,6.84,4.3,0.1,0.01,0.142,0.628,5.36,8.72,0.17,0.38,0.027,12.486609477691534,0.0,0.0,0.0,0.0,0.0,0.0,0.0,0.0,0.0,0.0,0.0,0.0,0.0,2119.18785097846,7.0,1.3,4.11,90.0,27.5,12.0,60.0,28.5,8.0,126.43,124.0,564.0,40.0664609541894,440.0,86.04838709677419
2024-10-14 00:00:00,2.7,1.35,1.35,1135.0,4002.0,0.0,2306.0,1453.0,226.0,117957.0,2.73295896808629,0.97,10.52,0.4,88.11,2.7,36.1459595612216,5.1,1.03,0.45,87.66,10.86,3.631828330268122,69.27,9.71,19.88,1.14,10.84737829101619,5.11111111111111,82.1322222222222,64.97,28.54,0.062,5.615,1.985,8.71,2.04,0.063,0.2,54.875,10.88,0.089,1.93802975510722,0.16,118.92414649389784,0.2,94.85,1.73,0.74,1.38,0.0,0.0,2.263869027864994,1.0,54.1,6.84,4.3,0.1,0.01,0.142,0.628,5.36,8.72,0.17,0.38,0.027,12.720292569312502,0.0,0.0,0.0,0.0,0.0,0.0,0.0,0.0,0.0,0.0,0.0,0.0,0.0,2146.777901097654,7.0,1.3,4.27,83.0,26.45454545,11.0,60.0,28.5,8.0,126.5625,125.0,565.0,38.805256869773,440.0,88.8
2024-10-14 01:00:00,2.64,1.35,1.29,1175.0,3998.0,0.0,2327.0,1151.0,234.0,117023.0,2.7520058618157,0.97,10.52,0.4,88.11,2.7,37.90227630847339,5.1,1.03,0.45,87.66,10.86,3.808297318697928,69.27,9.71,19.88,1.14,11.374447772295811,5.11111111111111,82.1322222222222,64.97,28.54,0.062,5.615,1.985,8.71,2.04,0.063,0.2,54.875,10.88,0.089,1.93802975510722,0.16,124.70262001280084,0.2,94.85,1.73,0.74,1.38,0.0,0.0,2.37386945766378,1.0,54.1,6.84,4.3,0.1,0.01,0.142,0.628,5.36,8.72,0.17,0.38,0.027,13.338366155976775,0.0,0.0,0.0,0.0,0.0,0.0,0.0,0.0,0.0,0.0,0.0,0.0,0.0,2146.777901097654,8.0,1.3,4.23,83.0,26.45454545,11.0,60.0,28.5,8.0,126.165,122.0,562.0,39.526242452392,440.0,93.11475409836063
2024-10-14 02:00:00,2.67,1.35,1.32,1174.0,4000.0,0.0,2338.0,1480.0,233.0,117322.0,2.7463690986743,0.97,10.52,0.4,88.11,2.7,35.07902762661585,5.1,1.03,0.45,87.66,10.86,3.524626483267606,69.27,9.71,19.88,1.14,10.527192730972278,5.11111111111111,82.1322222222222,64.97,28.54,0.062,5.615,1.985,8.71,2.04,0.063,0.2,54.875,10.88,0.089,1.93802975510722,0.16,115.41382414444784,0.2,94.85,1.73,0.74,1.38,0.0,0.0,2.1970456763503385,1.0,54.1,6.84,4.3,0.1,0.01,0.142,0.628,5.36,8.72,0.17,0.38,0.027,12.344823595062673,0.0,0.0,0.0,0.0,0.0,0.0,0.0,0.0,0.0,0.0,0.0,0.0,0.0,2146.777901097654,7.0,1.3,4.07,83.0,26.45454545,11.0,60.0,28.5,8.0,126.2975,123.0,563.0,39.6371249127704,440.0,86.17886178861788
2024-10-14 03:00:00,2.67,1.35,1.32,1185.0,4000.0,0.0,2355.0,1485.0,235.0,117175.0,2.74981227577384,0.97,10.52,0.4,88.11,2.7,35.28853034030189,5.1,1.03,0.45,87.66,10.86,3.54567663382577,69.27,9.71,19.88,1.14,10.590064355240486,5.11111111111111,82.1322222222222,64.97,28.54,0.062,5.615,1.985,8.71,2.04,0.063,0.2,54.875,10.88,0.089,1.93802975510722,0.16,116.10311090611393,0.2,94.85,1.73,0.74,1.38,0.0,0.0,2.210167107086302,1.0,54.1,6.84,4.3,0.1,0.01,0.142,0.628,5.36,8.72,0.17,0.38,0.027,12.41855066842028,0.0,0.0,0.0,0.0,0.0,0.0,0.0,0.0,0.0,0.0,0.0,0.0,0.0,2146.777901097654,7.0,1.3,4.11,83.0,26.45454545,11.0,60.0,28.5,8.0,126.43,124.0,564.0,39.6396396396396,440.0,86.69354838709677
2024-10-14 04:00:00,2.67,1.35,1.32,1191.0,3998.0,0.0,2340.0,1476.0,235.0,116001.0,2.7762358884843,0.97,10.52,0.4,88.11,2.7,43.01694827060697,5.1,1.03,0.45,87.66,10.86,4.322202904760531,69.27,9.71,19.88,1.14,12.909357407596746,5.11111111111111,82.1322222222222,64.97,28.54,0.062,5.615,1.985,8.71,2.04,0.063,0.2,54.875,10.88,0.089,1.93802975510722,0.16,141.53044821480995,0.2,94.85,1.73,0.74,1.38,0.0,0.0,2.6942080953240155,1.0,54.1,6.84,4.3,0.1,0.01,0.142,0.628,5.36,8.72,0.17,0.38,0.027,15.13829412978542,0.0,0.0,0.0,0.0,0.0,0.0,0.0,0.0,0.0,0.0,0.0,0.0,0.0,2146.777901097654,8.0,1.3,4.05,83.0,26.45454545,11.0,60.0,28.5,8.0,126.5625,125.0,565.0,40.1299002551612,440.0,89.01647100793122
2024-10-14 05:00:00,2.67,1.35,1.32,1153.0,3999.0,0.0,2308.0,1455.0,226.0,115950.0,2.77815045686533,0.97,10.52,0.4,88.11,2.7,37.368441430889256,5.1,1.03,0.45,87.66,10.86,3.754659328293732,69.27,9.71,19.88,1.14,11.214244282545168,5.11111111111111,82.1322222222222,64.97,28.54,0.062,5.615,1.985,8.71,2.04,0.063,0.2,54.875,10.88,0.089,1.93802975510722,0.16,122.9462450830431,0.2,94.85,1.73,0.74,1.38,0.0,0.0,2.3404346765699247,1.0,54.1,6.84,4.3,0.1,0.01,0.142,0.628,5.36,8.72,0.17,0.38,0.027,13.150501843920766,0.0,0.0,0.0,0.0,0.0,0.0,0.0,0.0,0.0,0.0,0.0,0.0,0.0,2146.777901097654,7.0,1.3,4.17,83.0,26.45454545,11.0,60.0,28.5,8.0,126.165,122.0,562.0,40.1737497065039,440.0,91.8032786885246
2024-10-14 06:00:00,2.68,1.35,1.33,1127.0,4000.0,0.0,2311.0,1452.0,222.0,116065.0,2.77609317003869,0.97,10.52,0.4,88.11,2.7,34.97230133973299,5.1,1.03,0.45,87.66,10.86,3.5139029734482308,69.27,9.71,19.88,1.14,10.495164243653992,5.11111111111111,82.1322222222222,64.97,28.54,0.062,5.615,1.985,8.71,2.04,0.063,0.2,54.875,10.88,0.089,1.93802975510722,0.16,115.06268302853664,0.2,94.85,1.73,0.74,1.38,0.0,0.0,2.190361268514273,1.0,54.1,6.84,4.3,0.1,0.01,0.142,0.628,5.36,8.72,0.17,0.38,0.027,12.307265051577694,0.0,0.0,0.0,0.0,0.0,0.0,0.0,0.0,0.0,0.0,0.0,0.0,0.0,2146.777901097654,7.0,1.3,4.07,83.0,26.45454545,11.0,60.0,28.5,8.0,125.9,120.0,560.0,40.1315789473684,440.0,85.91666666666667
2024-10-14 07:00:00,2.68,1.35,1.33,1136.0,3999.0,0.0,2321.0,1481.0,226.0,116292.0,2.76998560998672,0.97,10.52,0.4,88.11,2.7,34.94665393745881,5.1,1.03,0.45,87.66,10.86,3.511326005972257,69.27,9.71,19.88,1.14,10.487467475383704,5.11111111111111,82.1322222222222,64.97,28.54,0.062,5.615,1.985,8.71,2.04,0.063,0.2,54.875,10.88,0.089,1.93802975510722,0.16,114.9783002797518,0.2,94.85,1.73,0.74,1.38,0.0,0.0,2.1887549379490165,1.0,54.1,6.84,4.3,0.1,0.01,0.142,0.628,5.36,8.72,0.17,0.38,0.027,12.298239355081304,0.0,0.0,0.0,0.0,0.0,0.0,0.0,0.0,0.0,0.0,0.0,0.0,0.0,2146.777901097654,7.0,1.3,4.13,83.0,26.45454545,11.0,60.0,28.5,8.0,126.2975,123.0,563.0,39.4067796610169,440.0,85.85365853658537
2024-10-14 08:00:00,2.66,1.35,1.31,1158.0,4001.0,0.0,2329.0,1489.0,229.0,115715.0,2.78518008922881,0.97,10.57,0.34,88.12,3.0,35.950575996025805,5.6,1.03,0.43,87.6,10.94,3.612196825780187,69.15,9.6,20.01,1.24,10.788743813767452,5.11111111111111,82.1322222222222,64.97,28.54,0.061,5.565,1.915,8.98,2.01,0.0665,0.19,55.05,10.81,0.075,1.94246157323689,0.17,118.28131326960649,0.1,96.72,1.1,0.47,1.16,0.0,0.0,2.2516318979846424,1.0,53.93,7.03,5.4,0.07,0.009,0.155,0.717,5.77,8.49,0.23,0.1,0.027,12.6515342311,0.0,0.0,0.0,0.0,0.0,0.0,0.0,0.0,0.0,0.0,0.0,0.0,0.0,2146.777901097654,7.0,1.3,4.23,83.0,26.45454545,11.0,60.0,28.5,8.0,126.5625,125.0,565.0,39.1283863368669,440.0,88.32
2024-10-14 09:00:00,2.65,1.35,1.3,1162.0,3999.0,0.0,2337.0,1479.0,229.0,115737.0,2.78325994975646,0.97,10.57,0.34,88.12,3.0,35.178307893483634,5.6,1.03,0.43,87.6,10.94,3.5346018412391182,69.15,9.6,20.01,1.24,10.55698667266371,5.11111111111111,82.1322222222222,64.97,28.54,0.061,5.565,1.915,8.98,2.01,0.0665,0.19,55.05,10.81,0.075,1.94246157323689,0.17,115.74046704296984,0.1,96.72,1.1,0.47,1.16,0.0,0.0,2.20326373015133,1.0,53.93,7.03,5.4,0.07,0.009,0.155,0.717,5.77,8.49,0.23,0.1,0.027,12.379761775048696,0.0,0.0,0.0,0.0,0.0,0.0,0.0,0.0,0.0,0.0,0.0,0.0,0.0,2146.777901097654,7.0,1.3,4.24,83.0,26.45454545,11.0,60.0,28.5,8.0,126.2975,123.0,563.0,38.2254995242626,440.0,86.42276422764228
2024-10-14 10:00:00,2.65,1.35,1.3,1159.0,4000.0,0.0,2338.0,1481.0,229.0,115749.0,2.7836670511795,0.97,10.57,0.34,88.12,3.0,35.56833751332133,5.6,1.03,0.43,87.6,10.94,3.5737907475557726,69.15,9.6,20.01,1.24,10.674034300737189,5.11111111111111,82.1322222222222,64.97,28.54,0.061,5.565,1.915,8.98,2.01,0.0665,0.19,55.05,10.81,0.075,1.94246157323689,0.17,117.02370700144922,0.1,96.72,1.1,0.47,1.16,0.0,0.0,2.227691798655225,1.0,53.93,7.03,5.4,0.07,0.009,0.155,0.717,5.77,8.49,0.23,0.1,0.027,12.517018910708089,0.0,0.0,0.0,0.0,0.0,0.0,0.0,0.0,0.0,0.0,0.0,0.0,0.0,2146.777901097654,7.0,1.3,4.18,83.0,26.45454545,11.0,60.0,28.5,8.0,126.695,126.0,566.0,39.4003777148253,440.0,87.38095238095238
2024-10-14 11:00:00,2.62,1.35,1.27,1168.0,3999.0,0.0,2335.0,1512.0,231.0,115378.0,2.79191438991466,0.97,10.57,0.34,88.12,3.0,35.65750064823212,5.6,1.03,0.43,87.6,10.94,3.582749569048283,69.15,9.6,20.01,1.24,10.700792097894348,5.11111111111111,82.1322222222222,64.97,28.54,0.061,5.565,1.915,8.98,2.01,0.0665,0.19,55.05,10.81,0.075,1.94246157323689,0.17,117.31706343316948,0.1,96.72,1.1,0.47,1.16,0.0,0.0,2.233276203164116,1.0,53.93,7.03,5.4,0.07,0.009,0.155,0.717,5.77,8.49,0.23,0.1,0.027,12.54839672378125,0.0,0.0,0.0,0.0,0.0,0.0,0.0,0.0,0.0,0.0,0.0,0.0,0.0,2146.777901097654,7.0,1.3,4.33,83.0,26.45454545,11.0,60.0,28.5,8.0,126.5625,125.0,565.0,38.62167982771,440.0,87.6
2024-10-14 12:00:00,2.61,1.35,1.26,1155.0,4000.0,0.0,2342.0,1547.0,233.0,117173.0,2.74985918125255,0.97,10.57,0.34,88.12,3.0,37.4693909750478,5.6,1.03,0.43,87.6,10.94,3.7648024098124746,69.15,9.6,20.01,1.24,11.244539173235196,5.11111111111111,82.1322222222222,64.97,28.54,0.061,5.565,1.915,8.98,2.01,0.0665,0.19,55.05,10.81,0.075,1.94246157323689,0.17,123.27838008578576,0.1,96.72,1.1,0.47,1.16,0.0,0.0,2.3467572794049807,1.0,53.93,7.03,5.4,0.07,0.009,0.155,0.717,5.77,8.49,0.23,0.1,0.027,13.186027467033924,0.0,0.0,0.0,0.0,0.0,0.0,0.0,0.0,0.0,0.0,0.0,0.0,0.0,2146.777901097654,8.0,1.3,4.24,83.0,26.45454545,11.0,60.0,28.5,8.0,125.5025,117.0,557.0,38.4779516358464,440.0,92.05128205128206
2024-10-14 13:00:00,2.63,1.35,1.28,1149.0,3998.0,0.0,2335.0,1532.0,232.0,117596.0,2.73860506380643,0.97,10.57,0.34,88.12,3.0,36.90578453698301,5.6,1.03,0.43,87.6,10.94,3.7081730699434288,69.15,9.6,20.01,1.24,11.07540125809461,5.11111111111111,82.1322222222222,64.97,28.54,0.061,5.565,1.915,8.98,2.01,0.0665,0.19,55.05,10.81,0.075,1.94246157323689,0.17,121.42405347725304,0.1,96.72,1.1,0.47,1.16,0.0,0.0,2.3114578662885825,1.0,53.93,7.03,5.4,0.07,0.009,0.155,0.717,5.77,8.49,0.23,0.1,0.027,12.987686106805558,0.0,0.0,0.0,0.0,0.0,0.0,0.0,0.0,0.0,0.0,0.0,0.0,0.0,2146.777901097654,7.0,1.3,4.13,83.0,26.45454545,11.0,60.0,28.5,8.0,125.9,120.0,560.0,39.3653100775194,440.0,90.66666666666669
