Repository: saikumar-voptimai/evonith_bf_webapp

# Evonith BF2 — Blast Furnace Intelligence Platform

Monitoring, modelling and optimisation of **Blast Furnace 2 (BF2)** at Evonith Steel: live telemetry from InfluxDB,
manual plant reports from Neon PostgreSQL, a two-zone energy model of the furnace, blend and fuel optimisers, a
conversational assistant (FurnaceMind) and a live digital twin evaluated every hour.

The platform has three deployable parts that share one Python service layer, plus the shared data library:

| Part | Path | What it is |
|---|---|---|
| **Streamlit app** (legacy) | `src/app.py`, `src/custom_pages/` | The original 11-page dashboard; still the home of the model pages. Served under `/legacy` in production |

File: src/data/V13_df_filtered.csv (part 111 of 268)
NM3/HR.,STEAMKGS/HR.,RAFTOC,PERMEABILITYKGS/HR.,TUYEREVELOCITYM/S,HOT BLAST VOLUMENM3/HR.,O2 ENRICHMENT %,COKE_VM%,COKE_ASH%,COKE_IM%,COKE_FC%,COKE_MOIST%,COKE_CALC_MT,NUTCOKE_MOIST%,NUTCOKE_VM%,NUTCOKE_IM%,NUTCOKE_FC%,NUTCOKE_ASH%,NUTCOKE_CALC_MT,PCI_2_FC%,PCI_2_ASH%,PCI_2_VM%,PCI_2_IM%,PCI_2_CALC_MT,SINTER_SP_02_COLD_STRENGTH_AI,SINTER_SP_02_COLD_STRENGTH_TI,SINTER_SP_02_HOT_STRENGTH_RI,SINTER_SP_02_HOT_STRENGTH_RDI,SINTER_SP_02_P%,SINTER_SP_02_SIO2%,SINTER_SP_02_MGO%,SINTER_SP_02_FEO%,SINTER_SP_02_AL2O3%,SINTER_SP_02_NA2O%,SINTER_SP_02_TIO2%,SINTER_SP_02_FE(T)%,SINTER_SP_02_CAO%,SINTER_SP_02_K2O%,SINTER_SP_02_BASICITY,SINTER_SP_02_MNO%,SINTER_CALC_MT,FLUX_TM%,FLUX_SIO2%,FLUX_FE2O3%,FLUX_AL2O3%,FLUX_LOI%,FLUX_MGO%,FLUX_CAO%,FLUX_CALC_MT,GEOMIN TYPE,ORE_FE(T)%,ORE_LOI%,ORE_TM%,ORE_MGO%,ORE_NA2O%,ORE_P%,ORE_TIO2%,ORE_AL2O3%,ORE_SIO2%,ORE_MNO%,ORE_CAO%,ORE_K2O%,ORE_CALC_MT,LLOYDS_PELLET_PCT_SIO2,LLOYDS_PELLET_PCT_AL2O3,LLOYDS_PELLET_PCT_FE2O3,LLOYDS_PELLET_PCT_MGO,LLOYDS_PELLET_PCT_TIO2,LLOYDS_PELLET_PCT_NA2O,TOTAL_PELLET_CALC_MT,LLOYDS_PELLET_PCT_K2O,LLOYDS_PELLET_PCT_TM,LLOYDS_PELLET_PCT_LOI,LLOYDS_PELLET_PCT_MNO,LLOYDS_PELLET_PCT_CAO,LLOYDS_PELLET_PCT_P,DAILYPRODUCTION,CHARGES/HRS.,STOCKRODLEVEL,FURNACE TOP GAS ANALYSISH2%,COKE_DISCHARGE_TIME,WEIGHTED_COKE_ANGLE,TOTAL_COKE_PORTIONS,NON_COKE_DISCHARGE_TIME,WEIGHTED_NON_COKE_ANGLE,TOTAL_NON_COKE_PORTIONS,UNITCOST LAKHS/THM,ACTUALKG/THM.,ACT. FUEL RATEKG/THM.,FURNACETOPGASANALYSISCO2ETACO,COKE RATE KG/THM,PRODUCTIONTONNESPERHR
2024-10-14 16:00:00,2.65,1.35,1.3,1186.0,3998.0,0.0,2339.0,1470.0,231.0,114912.0,2.80252836766922,0.95,10.88,0.46,87.71,3.2,35.719346867189444,5.9,1.04,0.5,87.18,11.28,3.5889636757660406,69.3,9.48,20.1,1.12,10.719352106842592,5.11111111111111,82.1322222222222,64.97,28.54,0.063,5.55,1.85,9.155,2.02,0.0605,0.195,55.2,10.68,0.08,1.924361072152096,0.15,117.52054423414026,0.1,94.56,1.02,0.5,1.19,0.0,0.0,2.2371497132683613,1.0,53.55,7.3,5.2,0.06,0.008,0.162,0.779,5.97,8.61,0.13,0.09,0.028,12.570161314042316,0.0,0.0,0.0,0.0,0.0,0.0,0.0,0.0,0.0,0.0,0.0,0.0,0.0,2146.777901097654,7.0,1.3,4.33,83.0,26.45454545,11.0,60.0,28.5,8.0,127.0925,129.0,569.0,38.2443653618031,440.0,87.75193798449612
2024-10-14 17:00:00,2.65,1.35,1.3,1184.0,4001.0,0.0,2320.0,1478.0,232.0,115522.0,2.78983016331672,0.95,10.88,0.46,87.71,3.2,40.17968477816699,5.9,1.04,0.5,87.18,11.28,4.037123906793248,69.3,9.48,20.1,1.12,12.057896530990098,5.11111111111111,82.1322222222222,64.97,28.54,0.063,5.55,1.85,9.155,2.02,0.0605,0.195,55.2,10.68,0.08,1.924361072152096,0.15,132.19554209217063,0.1,94.56,1.02,0.5,1.19,0.0,0.0,2.5165065479754727,1.0,53.55,7.3,5.2,0.06,0.008,0.162,0.779,5.97,8.61,0.13,0.09,0.028,14.139819551764116,0.0,0.0,0.0,0.0,0.0,0.0,0.0,0.0,0.0,0.0,0.0,0.0,0.0,2146.777901097654,8.0,1.3,4.42,83.0,26.45454545,11.0,60.0,28.5,8.0,126.43,124.0,564.0,38.7812942843647,440.0,98.70967741935485
2024-10-14 18:00:00,2.67,1.35,1.32,1158.0,4000.0,0.0,2314.0,1465.0,228.0,116326.0,2.76986853664659,0.95,10.88,0.46,87.71,3.2,37.858875098913714,5.9,1.04,0.5,87.18,11.28,3.803936506469945,69.3,9.48,20.1,1.12,11.361423098332349,5.11111111111111,82.1322222222222,64.97,28.54,0.063,5.55,1.85,9.155,2.02,0.0605,0.195,55.2,10.68,0.08,1.924361072152096,0.15,124.55982530306446,0.1,94.56,1.02,0.5,1.19,0.0,0.0,2.3711511827781013,1.0,53.55,7.3,5.2,0.06,0.008,0.162,0.779,5.97,8.61,0.13,0.09,0.028,13.323092634671411,0.0,0.0,0.0,0.0,0.0,0.0,0.0,0.0,0.0,0.0,0.0,0.0,0.0,2146.777901097654,7.0,1.3,4.4,83.0,26.45454545,11.0,60.0,28.5,8.0,126.2975,123.0,563.0,39.2128971076339,440.0,93.00813008130082
2024-10-14 19:00:00,2.66,1.35,1.31,1135.0,3999.0,0.0,2316.0,1492.0,227.0,117128.0,2.75022769534473,0.95,10.88,0.46,87.71,3.2,35.78639952804879,5.9,1.04,0.5,87.18,11.28,3.5957009088146297,69.3,9.48,20.1,1.12,10.739474565523723,5.11111111111111,82.1322222222222,64.97,28.54,0.063,5.55,1.85,9.155,2.02,0.0605,0.195,55.2,10.68,0.08,1.924361072152096,0.15,117.74115479641723,0.1,94.56,1.02,0.5,1.19,0.0,0.0,2.241349309682404,1.0,53.55,7.3,5.2,0.06,0.008,0.162,0.779,5.97,8.61,0.13,0.09,0.028,12.59375812746311,0.0,0.0,0.0,0.0,0.0,0.0,0.0,0.0,0.0,0.0,0.0,0.0,0.0,2146.777901097654,7.0,1.3,4.37,83.0,26.45454545,11.0,60.0,28.5,8.0,125.9,120.0,560.0,38.0895379458942,440.0,87.91666666666667
2024-10-14 21:00:00,2.68,1.35,1.33,1135.0,3999.0,0.0,2329.0,1485.0,228.0,118226.0,2.72470193690107,0.95,10.88,0.46,87.71,3.2,35.09043915154319,5.9,1.04,0.5,87.18,11.28,3.5257730761378947,69.3,9.48,20.1,1.12,10.530617321971295,5.11111111111111,82.1322222222222,64.97,28.54,0.063,5.55,1.85,9.155,2.02,0.0605,0.195,55.2,10.68,0.08,1.924361072152096,0.15,115.4513693051975,0.1,94.56,1.02,0.5,1.19,0.0,0.0,2.197760395178039,1.0,53.55,7.3,5.2,0.06,0.008,0.162,0.779,5.97,8.61,0.13,0.09,0.028,12.348839477819688,0.0,0.0,0.0,0.0,0.0,0.0,0.0,0.0,0.0,0.0,0.0,0.0,0.0,2146.777901097654,7.0,1.3,4.16,83.0,26.45454545,11.0,60.0,28.5,8.0,125.37,116.0,556.0,39.4145199063232,440.0,86.20689655172414
2024-10-14 22:00:00,2.67,1.35,1.32,1129.0,4000.0,0.0,2325.0,1498.0,228.0,118255.0,2.72471492110382,0.95,10.88,0.46,87.71,3.2,35.39557340503486,5.9,1.04,0.5,87.18,11.28,3.556431972452138,69.3,9.48,20.1,1.12,10.62218790737974,5.11111111111111,82.1322222222222,64.97,28.54,0.063,5.55,1.85,9.155,2.02,0.0605,0.195,55.2,10.68,0.08,1.924361072152096,0.15,116.45529425567749,0.1,94.56,1.02,0.5,1.19,0.0,0.0,2.216871355136109,1.0,53.55,7.3,5.2,0.06,0.008,0.162,0.779,5.97,8.61,0.13,0.09,0.028,12.45622069067029,0.0,0.0,0.0,0.0,0.0,0.0,0.0,0.0,0.0,0.0,0.0,0.0,0.0,2146.777901097654,7.0,1.3,4.14,83.0,26.45454545,11.0,60.0,28.5,8.0,125.2375,115.0,555.0,39.2143025170548,440.0,86.95652173913044
2024-10-14 23:00:00,2.71,1.35,1.36,1134.0,3997.0,0.0,2312.0,1444.0,225.0,117745.0,2.73445805642165,0.97,10.73,0.4,87.9,3.5,33.38250946376778,7.1,1.04,0.45,87.54,10.97,3.347238480667184,69.26,9.57,20.07,1.1,9.83445189612077,4.82111111111111,82.4666666666667,64.97,28.195,0.0645,5.745,1.945,9.355,2.05,0.0625,0.2,54.73,11.03,0.089,1.919966186736475,0.16,108.52738733749511,0.1,94.58,0.6,0.42,1.38,0.0,0.0,2.32224488497435,1.0,53.78,7.24,5.5,0.07,0.01,0.185,0.683,5.35,8.99,0.1,0.12,0.038,22.40151061223987,0.0,0.0,0.0,0.0,0.0,0.0,0.0,0.0,0.0,0.0,0.0,0.0,0.0,2146.777901097654,7.0,1.3,4.25,83.0,26.45454545,11.0,60.0,28.5,8.0,126.5625,125.0,565.0,38.8982035928144,440.0,85.6
2024-10-15 01:00:00,2.64,1.35,1.29,1199.0,4000.0,0.0,2308.0,1453.0,255.0,118937.0,2.7091010451536,0.97,10.73,0.4,87.9,3.5,37.03909565799583,7.1,1.04,0.45,87.54,10.97,3.7138815585484553,69.26,9.57,20.07,1.1,10.911678312253008,4.82111111111111,82.4666666666667,64.97,28.195,0.0645,5.745,1.945,9.355,2.05,0.0625,0.2,54.73,11.03,0.089,1.919966186736475,0.16,120.4150420587389,0.1,94.58,0.6,0.42,1.38,0.0,0.0,2.576614275484979,1.0,53.78,7.24,5.5,0.07,0.01,0.185,0.683,5.35,8.99,0.1,0.12,0.038,24.85528223547493,0.0,0.0,0.0,0.0,0.0,0.0,0.0,0.0,0.0,0.0,0.0,0.0,0.0,2023.6187810411263,8.0,1.3,4.28,83.0,26.45454545,11.0,60.0,28.5,8.0,126.8275,127.0,567.0,38.648842205777,440.0,89.5275590551181
2024-10-15 02:00:00,2.62,1.35,1.27,1190.0,4000.0,0.0,2313.0,1556.0,241.0,118661.0,2.71539825108671,0.97,10.73,0.4,87.9,3.5,38.6030019972256,7.1,1.04,0.45,87.54,10.97,3.870693241160599,69.26,9.57,20.07,1.1,11.372403461747432,4.82111111111111,82.4666666666667,64.97,28.195,0.0645,5.745,1.945,9.355,2.05,0.0625,0.2,54.73,11.03,0.089,1.919966186736475,0.16,125.49934134490758,0.1,94.58,0.6,0.42,1.38,0.0,0.0,2.6854069802634224,1.0,53.78,7.24,5.5,0.07,0.01,0.185,0.683,5.35,8.99,0.1,0.12,0.038,25.904749906347,0.0,0.0,0.0,0.0,0.0,0.0,0.0,0.0,0.0,0.0,0.0,0.0,0.0,2023.6187810411263,7.0,1.3,4.37,83.0,26.45454545,11.0,60.0,28.5,8.0,127.225,130.0,570.0,39.5857575052362,440.0,93.3076923076923
2024-10-15 03:00:00,2.59,1.35,1.24,1194.0,4000.0,0.0,2313.0,1567.0,240.0,116986.0,2.75425192428544,0.97,10.73,0.4,87.9,3.5,38.58296440955033,7.1,1.04,0.45,87.54,10.97,3.8686840876965904,69.26,9.57,20.07,1.1,11.366500409662008,4.82111111111111,82.4666666666667,64.97,28.195,0.0645,5.745,1.945,9.355,2.05,0.0625,0.2,54.73,11.03,0.089,1.919966186736475,0.16,125.43419863772722,0.1,94.58,0.6,0.42,1.38,0.0,0.0,2.6840130711105883,1.0,53.78,7.24,5.5,0.07,0.01,0.185,0.683,5.35,8.99,0.1,0.12,0.038,25.891303576512552,0.0,0.0,0.0,0.0,0.0,0.0,0.0,0.0,0.0,0.0,0.0,0.0,0.0,2023.6187810411263,7.0,1.3,4.48,83.0,26.45454545,11.0,60.0,28.5,8.0,127.8875,135.0,575.0,39.0552995391705,440.0,93.25925925925924
2024-10-15 04:00:00,2.58,1.35,1.23,1197.0,4000.0,0.0,2300.0,1540.0,237.0,114924.0,2.80363682144664,0.97,10.73,0.4,87.9,3.5,40.36041630450976,7.1,1.04,0.45,87.54,10.97,4.0469078185039,69.26,9.57,20.07,1.1,11.890135853474874,4.82111111111111,82.4666666666667,64.97,28.195,0.0645,5.745,1.945,9.355,2.05,0.0625,0.2,54.73,11.03,0.089,1.919966186736475,0.16,131.21273995701887,0.1,94.58,0.6,0.42,1.38,0.0,0.0,2.807661012432601,1.0,53.78,7.24,5.5,0.07,0.01,0.185,0.683,5.35,8.99,0.1,0.12,0.038,27.08407212888565,0.0,0.0,0.0,0.0,0.0,0.0,0.0,0.0,0.0,0.0,0.0,0.0,0.0,2023.6187810411263,7.0,1.3,4.61,83.0,26.45454545,11.0,60.0,28.5,8.0,127.8875,135.0,575.0,39.1039174290406,440.0,97.55555555555556
2024-10-15 05:00:00,2.61,1.35,1.26,1150.0,4000.0,0.0,2300.0,1544.0,232.0,116936.0,2.75542883343898,0.97,10.73,0.4,87.9,3.5,35.54903789918855,7.1,1.04,0.45,87.54,10.97,3.5644746161461835,69.26,9.57,20.07,1.1,10.472708876257292,4.82111111111111,82.4666666666667,64.97,28.195,0.0645,5.745,1.945,9.355,2.05,0.0625,0.2,54.73,11.03,0.089,1.919966186736475,0.16,115.57082638583287,0.1,94.58,0.6,0.42,1.38,0.0,0.0,2.472958826440256,1.0,53.78,7.24,5.5,0.07,0.01,0.185,0.683,5.35,8.99,0.1,0.12,0.038,23.85537104746192,0.0,0.0,0.0,0.0,0.0,0.0,0.0,0.0,0.0,0.0,0.0,0.0,0.0,2023.6187810411263,7.0,1.3,4.34,83.0,26.45454545,11.0,60.0,28.5,8.0,127.8875,135.0,575.0,38.9714555319651,440.0,85.92592592592592
2024-10-15 06:00:00,2.58,1.32,1.26,1107.0,3998.0,0.0,2299.0,1548.0,227.0,116966.0,2.75334610094839,0.97,10.73,0.4,87.9,3.5,35.485504084608415,7.1,1.04,0.45,87.54,10.97,3.5581041295529867,69.26,9.57,20.07,1.1,10.453991881840096,4.82111111111111,82.4666666666667,64.97,28.195,0.0645,5.745,1.945,9.355,2.05,0.0625,0.2,54.73,11.03,0.089,1.919966186736475,0.16,115.36427633867568,0.1,94.58,0.6,0.42,1.38,0.0,0.0,2.4685391144922444,1.0,53.78,7.24,5.5,0.07,0.01,0.185,0.683,5.35,8.99,0.1,0.12,0.038,23.812736343108806,0.0,0.0,0.0,0.0,0.0,0.0,0.0,0.0,0.0,0.0,0.0,0.0,0.0,2023.6187810411263,7.0,1.3,4.35,83.0,26.45454545,11.0,60.0,28.5,8.0,127.5475,123.0,568.0,38.1796966161027,445.0,85.77235772357723
2024-10-15 07:00:00,2.56,1.35,1.21,1136.0,3999.0,0.0,2324.0,1604.0,233.0,116895.0,2.75570599920507,0.97,10.73,0.4,87.9,3.5,35.786542247221924,7.1,1.04,0.45,87.54,10.97,3.588288993969574,69.26,9.57,20.07,1.1,10.542677405387462,4.82111111111111,82.4666666666667,64.97,28.195,0.0645,5.745,1.945,9.355,2.05,0.0625,0.2,54.73,11.03,0.089,1.919966186736475,0.16,116.34295906211754,0.1,94.58,0.6,0.42,1.38,0.0,0.0,2.489480749634146,1.0,53.78,7.24,5.5,0.07,0.01,0.185,0.683,5.35,8.99,0.1,0.12,0.038,24.014749604029017,0.0,0.0,0.0,0.0,0.0,0.0,0.0,0.0,0.0,0.0,0.0,0.0,0.0,2023.6187810411263,7.0,1.3,4.26,83.0,26.45454545,11.0,60.0,28.5,8.0,127.15,120.0,565.0,38.5690981123281,445.0,86.5
2024-10-15 08:00:00,2.59,1.35,1.24,1148.0,3999.0,0.0,2322.0,1563.0,231.0,116052.0,2.7757102944512,0.97,10.59,0.39,88.05,3.3,36.545023874812365,5.9,1.03,0.43,87.66,10.88,3.664341361857176,69.28,9.77,19.91,1.04,10.766125288738635,4.82111111111111,82.4666666666667,64.97,27.85,0.0615,5.645,2.1,8.71,2.025,0.0605,0.19,54.71,11.01,0.0915,1.950398543902592,0.16,118.80880212509112,0.1,96.24,1.32,0.4299999999999999,1.3,0.0,0.0,2.5422443108017285,1.0,53.74,7.25,5.0,0.07,0.008,0.18,0.628,5.45,8.91,0.18,0.1,0.035,24.52373273629168,0.0,0.0,0.0,0.0,0.0,0.0,0.0,0.0,0.0,0.0,0.0,0.0,0.0,2023.6187810411263,7.0,1.3,4.16,83.0,26.45454545,11.0,60.0,28.5,8.0,127.15,120.0,565.0,38.6252045826514,445.0,88.33333333333333
2024-10-15 09:00:00,2.58,1.32,1.26,1158.0,4000.0,0.0,2345.0,1572.0,233.0,115745.0,2.78376318797546,0.97,10.59,0.39,88.05,3.3,38.13393795632595,5.9,1.03,0.43,87.66,10.88,3.82366055150314,69.28,9.77,19.91,1.04,11.23421769259684,4.82111111111111,82.4666666666667,64.97,27.85,0.0615,5.645,2.1,8.71,2.025,0.0605,0.19,54.71,11.01,0.0915,1.950398543902592,0.16,123.9744022174864,0.1,96.24,1.32,0.4299999999999999,1.3,0.0,0.0,2.6527766721409347,1.0,53.74,7.25,5.0,0.07,0.008,0.18,0.628,5.45,8.91,0.18,0.1,0.035,25.589981985695665,0.0,0.0,0.0,0.0,0.0,0.0,0.0,0.0,0.0,0.0,0.0,0.0,0.0,2023.6187810411263,8.0,1.3,4.07,83.0,26.45454545,11.0,60.0,28.5,8.0,127.7375,115.0,565.0,38.6704119850187,450.0,92.17391304347828
2024-10-15 15:00:00,2.61,1.35,1.26,1157.0,3999.0,0.0,2354.0,1547.0,234.0,117193.0,2.74870329676849,0.97,10.59,0.39,88.05,3.3,34.93212618452122,5.9,1.03,0.43,87.66,10.88,3.5026173542542915,69.28,9.77,19.91,1.04,10.290967339161822,4.82111111111111,82.4666666666667,64.97,27.85,0.0615,5.645,2.1,8.71,2.025,0.0605,0.19,54.71,11.01,0.0915,1.950398543902592,0.16,113.5652307105465,0.1,96.24,1.32,0.4299999999999999,1.3,0.0,0.0,2.4300435364611768,1.0,53.74,7.25,5.0,0.07,0.008,0.18,0.628,5.45,8.91,0.18,0.1,0.035,23.4413891585948,0.0,0.0,0.0,0.0,0.0,0.0,0.0,0.0,0.0,0.0,0.0,0.0,0.0,2023.6187810411263,7.0,1.3,4.04,83.0,26.45454545,11.0,60.0,28.5,8.0,125.2375,115.0,555.0,38.3419689119171,440.0,84.43478260869566
2024-10-15 16:00:00,2.61,1.35,1.26,1180.0,3999.0,0.0,2346.0,1540.0,236.0,116536.0,2.76418967050287,0.97,11.02,0.4,87.61,2.8,38.4936920879894,5.7,1.03,0.43,87.36,11.18,3.859732820856943,68.74,10.04,20.2,1.02,11.340200878376058,4.82111111111111,82.4666666666667,64.97,27.505,0.0615,5.699999999999999,2.0,8.885,2.05,0.06,0.195,54.555,11.24,0.0865,1.971898699891658,0.16,125.14397204972684,0.2,96.83,0.92,0.41,1.24,0.0,0.0,2.677802867161132,1.0,53.63,7.28,4.2,0.08,0.011,0.178,0.696,5.57,8.79,0.24,0.17,0.039,25.831396910089016,0.0,0.0,0.0,0.0,0.0,0.0,0.0,0.0,0.0,0.0,0.0,0.0,0.0,2023.6187810411263,8.0,1.3,4.18,83.0,26.45454545,11.0,60.0,28.5,8.0,125.9875,115.0,558.0,38.2442213401821,443.0,93.04347826086956
2024-10-15 17:00:00,2.64,1.35,1.29,1157.0,3998.0,0.0,2337.0,1507.0,231.0,116478.0,2.76487408225658,0.97,11.02,0.4,87.61,2.8,36.00365832544278,5.7,1.03,0.43,87.36,11.18,3.610059055701488,68.74,10.04,20.2,1.02,10.606639571846364,4.82111111111111,82.4666666666667,64.97,27.505,0.0615,5.699999999999999,2.0,8.885,2.05,0.06,0.195,54.555,11.24,0.0865,1.971898699891658,0.16,117.04880895467424,0.2,96.83,0.92,0.41,1.24,0.0,0.0,2.504584368570922,1.0,53.63,7.28,4.2,0.08,0.011,0.178,0.696,5.57,8.79,0.24,0.17,0.039,24.160446503647407,0.0,0.0,0.0,0.0,0.0,0.0,0.0,0.0,0.0,0.0,0.0,0.0,0.0,2023.6187810411263,7.0,1.3,4.02,83.0,26.45454545,11.0,60.0,28.5,8.0,126.0325,121.0,561.0,38.9628924833492,440.0,87.02479338842976
2024-10-15 18:00:00,2.63,1.35,1.28,1153.0,4002.0,0.0,2342.0,1524.0,231.0,116988.0,2.75558107575656,0.97,11.02,0.4,87.61,2.8,35.148583292312004,5.7,1.03,0.43,87.36,11.18,3.5243213415293533,68.74,10.04,20.2,1.02,10.354735373630662,4.82111111111111,82.4666666666667,64.97,27.505,0.0615,5.699999999999999,2.0,8.885,2.05,0.06,0.195,54.555,11.24,0.0865,1.971898699891658,0.16,114.26893827347436,0.2,96.83,0.92,0.41,1.24,0.0,0.0,2.445101314305262,1.0,53.63,7.28,4.2,0.08,0.011,0.178,0.696,5.57,8.79,0.24,0.17,0.039,23.586643852599543,0.0,0.0,0.0,0.0,0.0,0.0,0.0,0.0,0.0,0.0,0.0,0.0,0.0,2023.6187810411263,7.0,1.3,4.14,83.0,26.45454545,11.0,60.0,28.5,8.0,125.7675,119.0,559.0,38.5308056872038,440.0,84.95798319327731
2024-10-15 19:00:00,2.64,1.35,1.29,1148.0,3998.0,0.0,2341.0,1525.0,231.0,117596.0,2.73860506380643,0.97,11.02,0.4,87.61,2.8,35.18334944789292,5.7,1.03,0.43,87.36,11.18,3.5278073171391737,68.74,10.04,20.2,1.02,10.364977446205964,4.82111111111111,82.4666666666667,64.97,27.505,0.0615,5.699999999999999,2.0,8.885,2.05,0.06,0.195,54.555,11.24,0.0865,1.971898699891658,0.16,114.3819639295312,0.2,96.83,0.92,0.41,1.24,0.0,0.0,2.4475198121433484,1.0,53.63,7.28,4.2,0.08,0.011,0.178,0.696,5.57,8.79,0.24,0.17,0.039,23.60997386630142,0.0,0.0,0.0,0.0,0.0,0.0,0.0,0.0,0.0,0.0,0.0,0.0,0.0,2023.6187810411263,7.0,1.3,4.14,83.0,26.45454545,11.0,60.0,28.5,8.0,125.7675,119.0,559.0,38.0579297245964,440.0,85.04201680672269
2024-10-15 20:00:00,2.64,1.35,1.29,1156.0,4000.0,0.0,2351.0,1531.0,234.0,118078.0,2.72879666345789,0.97,11.02,0.4,87.61,2.8,35.291880316184674,5.7,1.03,0.43,87.36,11.18,3.5386896236080947,68.74,10.04,20.2,1.02,10.39695052494104,4.82111111111111,82.4666666666667,64.97,27.505,0.0615,5.699999999999999,2.0,8.885,2.05,0.06,0.195,54.555,11.24,0.0865,1.971898699891658,0.16,114.73480054278691,0.2,96.83,0.92,0.41,1.24,0.0,0.0,2.455069731481374,1.0,53.63,7.28,4.2,0.08,0.011,0.178,0.696,5.57,8.79,0.24,0.17,0.039,23.68280408298816,0.0,0.0,0.0,0.0,0.0,0.0,0.0,0.0,0.0,0.0,0.0,0.0,0.0,2023.6187810411263,7.0,1.3,4.06,83.0,26.45454545,11.0,60.0,28.5,8.0,125.2375,115.0,555.0,39.4439208294062,440.0,85.30434782608695
2024-10-16 00:00:00,2.65,1.35,1.3,1149.0,3998.0,0.0,2324.0,1537.0,235.0,119224.0,2.7012333352573,0.98,10.84,0.4,87.78,3.1,36.14292611092503,7.2,1.05,0.44,87.31,11.2,3.6185934103917377,68.92,9.86,20.14,1.08,10.49033829071978,4.75666666666666,82.49,65.36,27.16,0.062,5.685,1.955,9.07,2.02,0.0584999999999999,0.195,54.73,11.09,0.0805,1.950761162164671,0.165,119.64588450507638,0.2,94.78,0.63,0.58,1.38,0.0,0.0,2.278079628813072,1.0,53.82,7.08,4.1,0.07,0.01,0.172,0.773,6.33,8.01,0.11,0.13,0.037,8.26942350201192,0.0,0.0,0.0,0.0,0.0,0.0,0.0,0.0,0.0,0.0,0.0,0.0,0.0,2059.713109605044,7.0,1.3,4.34,83.0,26.45454545,11.0,60.0,28.5,8.0,126.695,126.0,566.0,38.7036167214655,440.0,86.5079365079365
2024-10-16 02:00:00,2.1,0.94,1.16,1069.0,2549.0,0.0,2260.0,1371.0,208.0,95502.0,2.15028916109936,0.98,10.84,0.4,87.78,3.1,28.22042082279049,7.2,1.05,0.44,87.31,11.2,2.825400149241482,68.92,9.86,20.14,1.08,8.190863136785692,4.75666666666666,82.49,65.36,27.16,0.062,5.685,1.955,9.07,2.02,0.0584999999999999,0.195,54.73,11.09,0.0805,1.950761162164671,0.165,93.41958645201204,0.2,94.78,0.63,0.58,1.38,0.0,0.0,1.7787260941636545,1.0,53.82,7.08,4.1,0.07,0.01,0.172,0.773,6.33,8.01,0.11,0.13,0.037,6.456771387917865,0.0,0.0,0.0,0.0,0.0,0.0,0.0,0.0,0.0,0.0,0.0,0.0,0.0,2059.713109605044,7.0,1.3,3.65,83.0,26.45454545,11.0,60.0,28.5,8.0,124.575,110.0,550.0,39.9032648125756,440.0,67.54545454545455
2024-10-16 03:00:00,2.59,1.31,1.28,1160.0,3791.0,0.0,2346.0,1521.0,234.0,116359.0,2.62448849850545,0.98,10.84,0.4,87.78,3.1,35.40846206197367,7.2,1.05,0.44,87.31,11.2,3.545059608520016,68.92,9.86,20.14,1.08,10.277163067656073,4.75666666666666,82.49,65.36,27.16,0.062,5.685,1.955,9.07,2.02,0.0584999999999999,0.195,54.73,11.09,0.0805,1.950761162164671,0.165,117.2145484116934,0.2,94.78,0.63,0.58,1.38,0.0,0.0,2.231786542778017,1.0,53.82,7.08,4.1,0.07,0.01,0.172,0.773,6.33,8.01,0.11,0.13,0.037,8.101379712498558,0.0,0.0,0.0,0.0,0.0,0.0,0.0,0.0,0.0,0.0,0.0,0.0,0.0,2059.713109605044,7.0,1.3,3.92,83.0,26.45454545,11.0,60.0,28.5,8.0,125.9,120.0,560.0,39.7179788484136,440.0,84.75
2024-10-16 04:00:00,2.64,1.32,1.32,1108.0,4000.0,0.0,2328.0,1469.0,222.0,116456.0,2.76677854727826,0.98,10.84,0.4,87.78,3.1,35.32300318330438,7.2,1.05,0.44,87.31,11.2,3.5365035515404823,68.92,9.86,20.14,1.08,10.252358973365672,4.75666666666666,82.49,65.36,27.16,0.062,5.685,1.955,9.07,2.02,0.0584999999999999,0.195,54.73,11.09,0.0805,1.950761162164671,0.165,116.9316492602573,0.2,94.78,0.63,0.58,1.38,0.0,0.0,2.2264000909450856,1.0,53.82,7.08,4.1,0.07,0.01,0.172,0.773,6.33,8.01,0.11,0.13,0.037,8.081826905469198,0.0,0.0,0.0,0.0,0.0,0.0,0.0,0.0,0.0,0.0,0.0,0.0,0.0,2059.713109605044,7.0,1.3,3.87,83.0,26.45454545,11.0,60.0,28.5,8.0,129.575,110.0,570.0,39.947594092425,460.0,84.54545454545455
2024-10-16 05:00:00,2.64,1.32,1.32,1140.0,4000.0,0.0,2320.0,1481.0,228.0,116432.0,2.76734848784522,0.98,10.84,0.4,87.78,3.1,35.347118563528525,7.2,1.05,0.44,87.31,11.2,3.5389179591537547,68.92,9.86,20.14,1.08,10.259358365052558,4.75666666666666,82.49,65.36,27.16,0.062,5.685,1.955,9.07,2.02,0.0584999999999999,0.195,54.73,11.09,0.0805,1.950761162164671,0.165,117.01147970863434,0.2,94.78,0.63,0.58,1.38,0.0,0.0,2.227920077352968,1.0,53.82,7.08,4.1,0.07,0.01,0.172,0.773,6.33,8.01,0.11,0.13,0.037,8.087344452426338,0.0,0.0,0.0,0.0,0.0,0.0,0.0,0.0,0.0,0.0,0.0,0.0,0.0,2059.713109605044,7.0,1.3,4.04,83.0,26.45454545,11.0,60.0,28.5,8.0,126.695,126.0,566.0,39.7759103641457,440.0,84.60317460317461
2024-10-16 06:00:00,2.64,1.35,1.29,1142.0,4000.0,0.0,2316.0,1502.0,227.0,116179.0,2.7733709268262,0.98,10.84,0.4,87.78,3.1,35.56304767805544,7.2,1.05,0.44,87.31,11.2,3.560536564922994,68.92,9.86,20.14,1.08,10.322030918216932,4.75666666666666,82.49,65.36,27.16,0.062,5.685,1.955,9.07,2.02,0.0584999999999999,0.195,54.73,11.09,0.0805,1.950761162164671,0.165,117.7262815434023,0.2,94.78,0.63,0.58,1.38,0.0,0.0,2.2415300356491423,1.0,53.82,7.08,4.1,0.07,0.01,0.172,0.773,6.33,8.01,0.11,0.13,0.037,8.13674856788056,0.0,0.0,0.0,0.0,0.0,0.0,0.0,0.0,0.0,0.0,0.0,0.0,0.0,2059.713109605044,7.0,1.3,4.07,83.0,26.45454545,11.0,60.0,28.5,8.0,126.5625,125.0,565.0,39.7711349836525,440.0,85.12
2024-10-16 07:00:00,2.56,1.35,1.21,1156.0,4000.0,0.0,2333.0,1598.0,235.0,116421.0,2.76760978908597,0.98,10.84,0.4,87.78,3.1,38.367871378854446,7.2,1.05,0.44,87.31,11.2,3.841352692811266,68.92,9.86,20.14,1.08,11.136119666231062,4.75666666666666,82.49,65.36,27.16,0.062,5.685,1.955,9.07,2.02,0.0584999999999999,0.195,54.73,11.09,0.0805,1.950761162164671,0.165,127.01124124846228,0.2,94.78,0.63,0.58,1.38,0.0,0.0,2.41831737477028,1.0,53.82,7.08,4.1,0.07,0.01,0.172,0.773,6.33,8.01,0.11,0.13,0.037,8.778486178144949,0.0,0.0,0.0,0.0,0.0,0.0,0.0,0.0,0.0,0.0,0.0,0.0,0.0,2059.713109605044,8.0,1.3,4.12,83.0,26.45454545,11.0,60.0,28.5,8.0,125.9,120.0,560.0,39.660780669145,440.0,91.83333333333331
2024-10-16 08:00:00,2.56,1.35,1.21,1156.0,4000.0,0.0,2333.0,1598.0,235.0,116421.0,2.76760978908597,0.95,10.88,0.42,87.75,3.3,38.367871378854446,7.7,1.04,0.45,87.37,11.14,3.841352692811266,68.72,10.02,20.24,1.02,11.136119666231062,4.75666666666666,82.49,65.36,27.16,0.058,5.615,1.875,9.085,1.99,0.0605,0.19,55.065,10.8,0.0875,1.92343362450124,0.16,127.01124124846228,0.1,96.86,0.77,0.44,1.24,0.0,0.0,2.41831737477028,1.0,53.65,6.78,3.9,0.09,0.01,0.164,0.638,5.43,9.02,0.1,0.12,0.04,8.778486178144949,0.0,0.0,0.0,0.0,0.0,0.0,0.0,0.0,0.0,0.0,0.0,0.0,0.0,2059.713109605044,7.0,1.3,4.12,83.0,26.45454545,11.0,60.0,28.5,8.0,125.9,120.0,560.0,39.660780669145,440.0,91.83333333333331
2024-10-16 09:00:00,2.61,1.35,1.26,1158.0,4000.0,0.0,2353.0,1524.0,231.0,115643.0,2.78621692186363,0.95,10.88,0.42,87.75,3.3,35.994987528396194,7.7,1.04,0.45,87.37,11.14,3.603781948302626,68.72,10.02,20.24,1.02,10.447399714794464,4.75666666666666,82.49,65.36,27.16,0.058,5.615,1.875,9.085,1.99,0.0605,0.19,55.065,10.8,0.0875,1.92343362450124,0.16,119.15615540830191,0.1,96.86,0.77,0.44,1.24,0.0,0.0,2.268755096810873,1.0,53.65,6.78,3.9,0.09,0.01,0.164,0.638,5.43,9.02,0.1,0.12,0.04,8.235575473563319,0.0,0.0,0.0,0.0,0.0,0.0,0.0,0.0,0.0,0.0,0.0,0.0,0.0,2059.713109605044,7.0,1.3,3.97,83.0,26.45454545,11.0,60.0,28.5,8.0,125.5025,117.0,557.0,38.8388625592417,440.0,86.15384615384616
2024-10-16 10:00:00,2.54,1.35,1.19,1157.0,4000.0,0.0,2356.0,1558.0,233.0,115754.0,2.78354688952183,0.95,10.88,0.42,87.75,3.3,35.894380420397574,7.7,1.04,0.45,87.37,11.14,3.593709265838425,68.72,10.02,20.24,1.02,10.418198908138208,4.75666666666666,82.49,65.36,27.16,0.058,5.615,1.875,9.085,1.99,0.0605,0.19,55.065,10.8,0.0875,1.92343362450124,0.16,118.823110253434,0.1,96.86,0.77,0.44,1.24,0.0,0.0,2.262413855857054,1.0,53.65,6.78,3.9,0.09,0.01,0.164,0.638,5.43,9.02,0.1,0.12,0.04,8.212556784351497,0.0,0.0,0.0,0.0,0.0,0.0,0.0,0.0,0.0,0.0,0.0,0.0,0.0,2059.713109605044,7.0,1.3,3.98,83.0,26.45454545,11.0,60.0,28.5,8.0,125.2375,115.0,555.0,39.1283973758201,440.0,85.91304347826087
2024-10-16 11:00:00,2.57,1.34,1.23,1158.0,3998.0,0.0,2358.0,1622.0,236.0,115433.0,2.78988764996531,0.95,10.88,0.42,87.75,3.3,35.70931302420257,7.7,1.04,0.45,87.37,11.14,3.575180504268477,68.72,10.02,20.24,1.02,10.364483844042129,4.75666666666666,82.49,65.36,27.16,0.058,5.615,1.875,9.085,1.99,0.0605,0.19,55.065,10.8,0.0875,1.92343362450124,0.16,118.21047163522012,0.1,96.86,0.77,0.44,1.24,0.0,0.0,2.2507491039790404,1.0,53.65,6.78,3.9,0.09,0.01,0.164,0.638,5.43,9.02,0.1,0.12,0.04,8.170213763455672,0.0,0.0,0.0,0.0,0.0,0.0,0.0,0.0,0.0,0.0,0.0,0.0,0.0,2059.713109605044,7.0,1.3,4.12,83.0,26.45454545,11.0,60.0,28.5,8.0,125.5025,117.0,557.0,38.2332155477032,440.0,85.47008547008546
2024-10-16 12:00:00,2.53,1.35,1.18,1159.0,4002.0,0.0,2333.0,1584.0,235.0,115199.0,2.79834602217955,0.95,10.88,0.42,87.75,3.3,38.59329398285215,7.7,1.04,0.45,87.37,11.14,3.8639217771979575,68.72,10.02,20.24,1.02,11.201547666361805,4.75666666666666,82.49,65.36,27.16,0.058,5.615,1.875,9.085,1.99,0.0605,0.19,55.065,10.8,0.0875,1.92343362450124,0.16,127.75746989525106,0.1,96.86,0.77,0.44,1.24,0.0,0.0,2.432525705342772,1.0,53.65,6.78,3.9,0.09,0.01,0.164,0.638,5.43,9.02,0.1,0.12,0.04,8.830062383504254,0.0,0.0,0.0,0.0,0.0,0.0,0.0,0.0,0.0,0.0,0.0,0.0,0.0,2059.713109605044,8.0,1.3,4.11,83.0,26.45454545,11.0,60.0,28.5,8.0,125.635,118.0,558.0,39.1747797867408,440.0,92.3728813559322
2024-10-16 13:00:00,2.51,1.35,1.16,1167.0,3998.0,0.0,2345.0,1560.0,233.0,114565.0,2.81101116988361,0.95,10.88,0.42,87.75,3.3,35.99235323481245,7.7,1.04,0.45,87.37,11.14,3.60351820547854,68.72,10.02,20.24,1.02,10.446635121724002,4.75666666666666,82.49,65.36,27.16,0.058,5.615,1.875,9.085,1.99,0.0605,0.19,55.065,10.8,0.0875,1.92343362450124,0.16,119.14743496367308,0.1,96.86,0.77,0.44,1.24,0.0,0.0,2.2685890579425467,1.0,53.65,6.78,3.9,0.09,0.01,0.164,0.638,5.43,9.02,0.1,0.12,0.04,8.23497275287585,0.0,0.0,0.0,0.0,0.0,0.0,0.0,0.0,0.0,0.0,0.0,0.0,0.0,2059.713109605044,7.0,1.3,4.05,83.0,26.45454545,11.0,60.0,28.5,8.0,126.165,122.0,562.0,39.1159695817491,440.0,86.14754098360656
2024-10-16 14:00:00,2.57,1.35,1.22,1178.0,3999.0,0.0,2331.0,1566.0,235.0,114707.0,2.80823539081958,0.95,10.88,0.42,87.75,3.3,39.64076555091518,7.7,1.04,0.45,87.37,11.14,3.96879357706642,68.72,10.02,20.24,1.02,11.505572057335788,4.75666666666666,82.49,65.36,27.16,0.058,5.615,1.875,9.085,1.99,0.0605,0.19,55.065,10.8,0.0875,1.92343362450124,0.16,131.22497172037134,0.1,96.86,0.77,0.44,1.24,0.0,0.0,2.498547577330717,1.0,53.65,6.78,3.9,0.09,0.01,0.164,0.638,5.43,9.02,0.1,0.12,0.04,9.06972161795709,0.0,0.0,0.0,0.0,0.0,0.0,0.0,0.0,0.0,0.0,0.0,0.0,0.0,2059.713109605044,7.0,1.3,4.21,83.0,26.45454545,11.0,60.0,28.5,8.0,126.5625,125.0,565.0,38.2968601332065,440.0,94.88
2024-10-16 15:00:00,2.61,1.35,1.26,1171.0,3999.0,0.0,2337.0,1517.0,232.0,115217.0,2.79581313443441,0.95,10.88,0.42,87.75,3.3,36.53234127078439,7.7,1.04,0.45,87.37,11.14,3.6575812645308576,68.72,10.02,20.24,1.02,10.60336446767961,4.75666666666666,82.49,65.36,27.16,0.058,5.615,1.875,9.085,1.99,0.0605,0.19,55.065,10.8,0.0875,1.92343362450124,0.16,120.93498658546868,0.1,96.86,0.77,0.44,1.24,0.0,0.0,2.3026243693275497,1.0,53.65,6.78,3.9,0.09,0.01,0.164,0.638,5.43,9.02,0.1,0.12,0.04,8.358520850275799,0.0,0.0,0.0,0.0,0.0,0.0,0.0,0.0,0.0,0.0,0.0,0.0,0.0,2059.713109605044,7.0,1.3,4.2,83.0,26.45454545,11.0,60.0,28.5,8.0,126.5625,125.0,565.0,38.9111477728023,440.0,87.44
2024-10-16 21:00:00,2.61,1.35,1.26,1197.0,3999.0,0.0,2332.0,1549.0,240.0,117174.0,2.74914871538153,0.94,10.8,0.41,87.85,3.0,36.65236351815993,10.4,1.04,0.44,87.42,11.1,3.669597771222113,69.05,9.89,19.89,1.17,10.63820044010524,4.75666666666666,82.49,65.36,27.16,0.0595,5.875,1.835,9.84,2.035,0.0625,0.19,54.91,10.79,0.086,1.836643488338404,0.165,121.3323027270412,0.2,95.44,0.84,0.52,1.22,0.0,0.0,2.3101893416795782,1.0,53.76,6.92,3.6,0.1,0.014,0.183,0.774,6.27,8.14,0.13,0.23,0.034,8.38598168148148,0.0,0.0,0.0,0.0,0.0,0.0,0.0,0.0,0.0,0.0,0.0,0.0,0.0,2059.713109605044,7.0,1.3,4.47,83.0,26.45454545,11.0,60.0,28.5,8.0,127.49,132.0,572.0,38.6267107126003,440.0,87.72727272727273
2024-10-17 01:00:00,2.64,1.35,1.29,1154.0,4000.0,0.0,2324.0,1540.0,235.0,119128.0,2.70476026865143,0.97,10.69,0.39,87.95,3.2,36.644787974969766,9.9,1.03,0.43,87.52,11.02,3.840379039588556,68.9,9.91,20.08,1.11,10.615294703758403,4.68666666666667,82.42,65.36,27.28571428571428,0.058,5.845,1.865,8.965,2.02,0.0595,0.18,54.97,10.74,0.08,1.837469265893924,0.165,121.31131982645354,0.1,95.66,0.65,0.51,1.42,0.0,0.0,1.7174465366187115,1.0,53.49,7.16,3.0,0.12,0.017,0.196,0.65,5.96,8.59,0.14,0.28,0.063,8.319035728681326,0.0,0.0,0.0,0.0,0.0,0.0,0.0,0.0,0.0,0.0,0.0,0.0,0.0,2106.9651502073866,7.0,1.3,4.33,83.0,26.45454545,11.0,60.0,28.5,8.0,126.5625,125.0,565.0,38.6588235294118,440.0,88.8
2024-10-17 02:00:00,2.6,1.3,1.3,1176.0,4000.0,0.0,2321.0,1583.0,241.0,119000.0,2.70766773162939,0.97,10.69,0.39,87.95,3.2,38.66717891236967,9.9,1.03,0.43,87.52,11.02,4.052325900112064,68.9,9.91,20.08,1.11,11.201142705427127,4.68666666666667,82.42,65.36,27.28571428571428,0.058,5.845,1.865,8.965,2.02,0.0595,0.18,54.97,10.74,0.08,1.837469265893924,0.165,128.0063759962046,0.1,95.66,0.65,0.51,1.42,0.0,0.0,1.8122307747891988,1.0,53.49,7.16,3.0,0.12,0.017,0.196,0.65,5.96,8.59,0.14,0.28,0.063,8.778155385126958,0.0,0.0,0.0,0.0,0.0,0.0,0.0,0.0,0.0,0.0,0.0,0.0,0.0,2106.9651502073866,8.0,1.3,4.5,83.0,26.45454545,11.0,60.0,28.5,8.0,126.8275,127.0,567.0,38.5767790262172,440.0,93.7007874015748
2024-10-17 03:00:00,2.61,1.35,1.26,1187.0,4001.0,0.0,2324.0,1561.0,240.0,117840.0,2.73498755920494,0.97,10.69,0.39,87.95,3.2,38.43153955149501,9.9,1.03,0.43,87.52,11.02,4.0276308612698895,68.9,9.91,20.08,1.11,11.132882486233113,4.68666666666667,82.42,65.36,27.28571428571428,0.058,5.845,1.865,8.965,2.02,0.0595,0.18,54.97,10.74,0.08,1.837469265893924,0.165,127.22629993490246,0.1,95.66,0.65,0.51,1.42,0.0,0.0,1.8011869667447464,1.0,53.49,7.16,3.0,0.12,0.017,0.196,0.65,5.96,8.59,0.14,0.28,0.063,8.724660949205022,0.0,0.0,0.0,0.0,0.0,0.0,0.0,0.0,0.0,0.0,0.0,0.0,0.0,2106.9651502073866,7.0,1.3,4.6,83.0,26.45454545,11.0,60.0,28.5,8.0,127.1075,131.0,570.0,38.0661816475006,439.0,93.12977099236642
2024-10-17 04:00:00,2.64,1.35,1.29,1173.0,3999.0,0.0,2325.0,1524.0,236.0,117744.0,2.73584864863369,0.97,10.69,0.39,87.95,3.2,38.34224463579514,9.9,1.03,0.43,87.52,11.02,4.018272741287593,68.9,9.91,20.08,1.11,11.107015455801692,4.68666666666667,82.42,65.36,27.28571428571428,0.058,5.845,1.865,8.965,2.02,0.0595,0.18,54.97,10.74,0.08,1.837469265893924,0.165,126.93069216430374,0.1,95.66,0.65,0.51,1.42,0.0,0.0,1.7970019447489538,1.0,53.49,7.16,3.0,0.12,0.017,0.196,0.65,5.96,8.59,0.14,0.28,0.063,8.704389373487237,0.0,0.0,0.0,0.0,0.0,0.0,0.0,0.0,0.0,0.0,0.0,0.0,0.0,2106.9651502073866,7.0,1.3,4.49,83.0,26.45454545,11.0,60.0,28.5,8.0,126.8275,127.0,567.0,38.1351869606903,440.0,92.91338582677166
2024-10-17 05:00:00,2.64,1.35,1.29,1150.0,4001.0,0.0,2327.0,1513.0,232.0,117779.0,2.7364031469279,0.97,10.69,0.39,87.95,3.2,35.55534833247066,9.9,1.03,0.43,87.52,11.02,3.7262056086818687,68.9,9.91,20.08,1.11,10.299704861214234,4.68666666666667,82.42,65.36,27.28571428571428,0.058,5.845,1.865,8.965,2.02,0.0595,0.18,54.97,10.74,0.08,1.837469265893924,0.165,117.70476707485628,0.1,95.66,0.65,0.51,1.42,0.0,0.0,1.666387315259777,1.0,53.49,7.16,3.0,0.12,0.017,0.196,0.65,5.96,8.59,0.14,0.28,0.063,8.071713044855665,0.0,0.0,0.0,0.0,0.0,0.0,0.0,0.0,0.0,0.0,0.0,0.0,0.0,2106.9651502073866,7.0,1.3,4.36,83.0,26.45454545,11.0,60.0,28.5,8.0,126.5625,125.0,565.0,38.4302464704475,440.0,86.16
2024-10-17 07:00:00,2.58,1.35,1.23,1154.0,4000.0,0.0,2331.0,1594.0,237.0,117825.0,2.73465229696964,0.97,10.69,0.39,87.95,3.2,35.62687719788727,9.9,1.03,0.43,87.52,11.02,3.733701844044429,68.9,9.91,20.08,1.11,10.32042540643178,4.68666666666667,82.42,65.36,27.28571428571428,0.058,5.845,1.865,8.965,2.02,0.0595,0.18,54.97,10.74,0.08,1.837469265893924,0.165,117.94156094238538,0.1,95.66,0.65,0.51,1.42,0.0,0.0,1.669739688379303,1.0,53.49,7.16,3.0,0.12,0.017,0.196,0.65,5.96,8.59,0.14,0.28,0.063,8.087951402884622,0.0,0.0,0.0,0.0,0.0,0.0,0.0,0.0,0.0,0.0,0.0,0.0,0.0,2106.9651502073866,7.0,1.3,4.46,83.0,26.45454545,11.0,60.0,28.5,8.0,125.9,120.0,560.0,38.3416017009213,440.0,86.33333333333333
2024-10-17 08:00:00,2.6,1.33,1.27,1158.0,3999.0,0.0,2339.0,1542.0,235.0,117444.0,2.74283260132376,0.96,10.94,0.38,87.72,2.9,35.79882158590796,5.9,1.05,0.44,87.47,11.04,3.751721640589045,69.03,9.67,20.28,1.02,10.370234409358575,4.68666666666667,82.42,65.36,27.41142857142857,0.0569999999999999,5.77,1.825,8.75,2.035,0.061,0.185,55.105,10.57,0.099,1.832169071805642,0.165,118.5107769700996,0.1,96.8,0.76,0.41,1.32,0.0,0.0,1.677798277608933,1.0,53.84,6.38,3.9,0.15,0.028,0.162,0.7514,6.39,8.21,0.13,0.47,0.046,8.12698591737731,0.0,0.0,0.0,0.0,0.0,0.0,0.0,0.0,0.0,0.0,0.0,0.0,0.0,2106.9651502073866,7.0,1.3,4.29,83.0,26.45454545,11.0,60.0,28.5,8.0,125.9,120.0,560.0,38.4796978281398,440.0,86.75
2024-10-17 09:00:00,2.61,1.26,1.35,1151.0,3999.0,0.0,2339.0,1553.0,233.0,117338.0,2.74530879741213,0.96,10.94,0.38,87.72,2.9,35.48226755873141,5.9,1.05,0.44,87.47,11.04,3.718546733104341,69.03,9.67,20.28,1.02,10.278534757816423,4.68666666666667,82.42,65.36,27.41142857142857,0.0569999999999999,5.77,1.825,8.75,2.035,0.061,0.185,55.105,10.57,0.099,1.832169071805642,0.165,117.46283566779496,0.1,96.8,0.76,0.41,1.32,0.0,0.0,1.6629622082066913,1.0,53.84,6.38,3.9,0.15,0.028,0.162,0.7514,6.39,8.21,0.13,0.47,0.046,8.055122375311285,0.0,0.0,0.0,0.0,0.0,0.0,0.0,0.0,0.0,0.0,0.0,0.0,0.0,2106.9651502073866,7.0,1.3,4.24,83.0,26.45454545,11.0,60.0,28.5,8.0,125.5025,117.0,557.0,38.0445075757576,440.0,85.98290598290598
2024-10-17 12:00:00,2.63,1.3,1.33,1162.0,4000.0,0.0,2339.0,1472.0,228.0,114828.0,2.80597920231391,0.96,10.94,0.38,87.72,2.9,36.38343250517831,5.9,1.05,0.44,87.47,11.04,3.812988948840739,69.03,9.67,20.28,1.02,10.539585019309676,4.68666666666667,82.42,65.36,27.41142857142857,0.0569999999999999,5.77,1.825,8.75,2.035,0.061,0.185,55.105,10.57,0.099,1.832169071805642,0.165,120.44611146432794,0.1,96.8,0.76,0.41,1.32,0.0,0.0,1.7051974809896746,1.0,53.84,6.38,3.9,0.15,0.028,0.162,0.7514,6.39,8.21,0.13,0.47,0.046,8.259703266652442,0.0,0.0,0.0,0.0,0.0,0.0,0.0,0.0,0.0,0.0,0.0,0.0,0.0,2106.9651502073866,7.0,1.3,4.2,83.0,26.45454545,11.0,60.0,28.5,8.0,125.9,120.0,560.0,38.3855024711697,440.0,88.16666666666667
2024-10-17 15:00:00,2.67,1.32,1.35,1156.0,4001.0,0.0,2341.0,1461.0,227.0,115743.0,2.78450675436026,0.96,10.94,0.38,87.72,2.9,35.70614647507647,5.9,1.05,0.44,87.47,11.04,3.742009275671777,69.03,9.67,20.28,1.02,10.343388201001424,4.68666666666667,82.42,65.36,27.41142857142857,0.0569999999999999,5.77,1.825,8.75,2.035,0.061,0.185,55.105,10.57,0.099,1.832169071805642,0.165,118.20397917889092,0.1,96.8,0.76,0.41,1.32,0.0,0.0,1.6734548346004208,1.0,53.84,6.38,3.9,0.15,0.028,0.162,0.7514,6.39,8.21,0.13,0.47,0.046,8.105946975667692,0.0,0.0,0.0,0.0,0.0,0.0,0.0,0.0,0.0,0.0,0.0,0.0,0.0,2106.9651502073866,7.0,1.3,4.07,83.0,26.45454545,11.0,60.0,28.5,8.0,125.635,118.0,558.0,38.4303435114504,440.0,86.52542372881356
2024-10-17 16:00:00,2.67,1.33,1.34,1149.0,4000.0,0.0,2342.0,1474.0,228.0,117239.0,2.74831214488518,0.94,10.88,0.42,87.76,2.6,35.71699977367742,8.7,1.03,0.43,87.37,11.17,3.743146702922986,69.03,9.69,20.25,1.03,10.34653219417272,4.68666666666667,82.42,65.36,27.53714285714286,0.057,5.86,1.91,8.785,1.98,0.0595,0.18,55.015,10.67,0.088,1.820950550410624,0.165,118.23990865346316,0.1,94.15,1.18,0.58,1.18,0.0,0.0,1.673963500665178,1.0,53.72,7.34,3.5,0.09,0.022,0.191,0.764,6.44,7.6,0.14,0.18,0.064,8.108410872549754,0.0,0.0,0.0,0.0,0.0,0.0,0.0,0.0,0.0,0.0,0.0,0.0,0.0,2106.9651502073866,7.0,1.3,4.07,83.0,26.45454545,11.0,60.0,28.5,8.0,125.37,116.0,556.0,38.048090523338,440.0,86.55172413793103
2024-10-17 17:00:00,2.68,1.33,1.35,1148.0,3998.0,0.0,2318.0,1485.0,230.0,118228.0,2.72397497788606,0.94,10.88,0.42,87.76,2.6,38.07297301355554,8.7,1.03,0.43,87.37,11.17,3.9900530366269655,69.03,9.69,20.25,1.03,11.029012613286003,4.68666666666667,82.42,65.36,27.53714285714286,0.057,5.86,1.91,8.785,1.98,0.0595,0.18,55.015,10.67,0.088,1.820950550410624,0.165,126.0392776496937,0.1,94.15,1.18,0.58,1.18,0.0,0.0,1.7843818795069066,1.0,53.72,7.34,3.5,0.09,0.022,0.191,0.764,6.44,7.6,0.14,0.18,0.064,8.643259800363186,0.0,0.0,0.0,0.0,0.0,0.0,0.0,0.0,0.0,0.0,0.0,0.0,0.0,2106.9651502073866,8.0,1.3,4.21,83.0,26.45454545,11.0,60.0,28.5,8.0,125.2375,115.0,555.0,38.3184173339614,440.0,92.2608695652174
2024-10-17 18:00:00,2.71,1.36,1.35,1162.0,4000.0,0.0,2348.0,1444.0,230.0,117903.0,2.73284432502592,0.94,10.88,0.42,87.76,2.6,37.94433783100683,8.7,1.03,0.43,87.37,11.17,3.9765720510322025,69.03,9.69,20.25,1.03,10.991749459438338,4.68666666666667,82.42,65.36,27.53714285714286,0.057,5.86,1.91,8.785,1.98,0.0595,0.18,55.015,10.67,0.088,1.820950550410624,0.165,125.61343526845904,0.1,94.15,1.18,0.58,1.18,0.0,0.0,1.7783530808437378,1.0,53.72,7.34,3.5,0.09,0.022,0.191,0.764,6.44,7.6,0.14,0.18,0.064,8.61405726601317,0.0,0.0,0.0,0.0,0.0,0.0,0.0,0.0,0.0,0.0,0.0,0.0,0.0,2106.9651502073866,7.0,1.3,4.17,83.0,26.45454545,11.0,60.0,28.5,8.0,125.635,118.0,558.0,38.3632923368023,440.0,91.94915254237289
2024-10-17 19:00:00,2.7,1.35,1.35,1159.0,3999.0,0.0,2331.0,1463.0,231.0,118655.0,2.7148570230865,0.94,10.88,0.42,87.76,2.6,35.440772683794286,8.7,1.03,0.43,87.37,11.17,3.714198064254962,69.03,9.69,20.25,1.03,10.2665144856169,4.68666666666667,82.42,65.36,27.53714285714286,0.057,5.86,1.91,8.785,1.98,0.0595,0.18,55.015,10.67,0.088,1.820950550410624,0.165,117.32546830062412,0.1,94.15,1.18,0.58,1.18,0.0,0.0,1.66101745062488,1.0,53.72,7.34,3.5,0.09,0.022,0.191,0.764,6.44,7.6,0.14,0.18,0.064,8.045702281316068,0.0,0.0,0.0,0.0,0.0,0.0,0.0,0.0,0.0,0.0,0.0,0.0,0.0,2106.9651502073866,7.0,1.3,4.29,83.0,26.45454545,11.0,60.0,28.5,8.0,125.7675,119.0,559.0,38.1924882629108,440.0,85.88235294117646
2024-10-17 20:00:00,2.71,1.32,1.39,1178.0,4001.0,0.0,2330.0,1396.0,221.0,115829.0,2.78244068851395,0.94,10.88,0.42,87.76,2.6,35.82372387658682,8.7,1.03,0.43,87.37,11.17,3.7543314042265408,69.03,9.69,20.25,1.03,10.377448127023836,4.68666666666667,82.42,65.36,27.53714285714286,0.057,5.86,1.91,8.785,1.98,0.0595,0.18,55.015,10.67,0.088,1.820950550410624,0.165,118.59321515342371,0.1,94.15,1.18,0.58,1.18,0.0,0.0,1.6789653836352934,1.0,53.72,7.34,3.5,0.09,0.022,0.191,0.764,6.44,7.6,0.14,0.18,0.064,8.132639191890043,0.0,0.0,0.0,0.0,0.0,0.0,0.0,0.0,0.0,0.0,0.0,0.0,0.0,2106.9651502073866,7.0,1.3,4.11,83.0,26.45454545,11.0,60.0,28.5,8.0,125.37,116.0,556.0,38.3233532934132,440.0,86.8103448275862
2024-10-17 22:00:00,2.67,1.35,1.32,1149.0,4003.0,0.0,2348.0,1473.0,228.0,116565.0,2.76626481012077,0.94,10.88,0.42,87.76,2.6,35.86181714045714,8.7,1.03,0.43,87.37,11.17,3.758323583747869,69.03,9.69,20.25,1.03,10.388483017510517,4.68666666666667,82.42,65.36,27.53714285714286,0.057,5.86,1.91,8.785,1.98,0.0595,0.18,55.015,10.67,0.088,1.820950550410624,0.165,118.71932160326216,0.1,94.15,1.18,0.58,1.18,0.0,0.0,1.6807507164948328,1.0,53.72,7.34,3.5,0.09,0.022,0.191,0.764,6.44,7.6,0.14,0.18,0.064,8.141287058085249,0.0,0.0,0.0,0.0,0.0,0.0,0.0,0.0,0.0,0.0,0.0,0.0,0.0,2106.9651502073866,7.0,1.3,4.15,83.0,26.45454545,11.0,60.0,28.5,8.0,124.9725,113.0,553.0,38.7878787878788,440.0,86.90265486725664
2024-10-17 23:00:00,2.68,1.35,1.33,1145.0,3998.0,0.0,2333.0,1465.0,227.0,117298.0,2.74555808550563,0.96,10.9,0.4,87.74,2.6,36.03470048481106,8.7,1.05,0.45,87.42,11.08,3.8057282301738575,69.19,9.72,19.87,1.22,10.809008932095288,4.75555555555556,82.5322222222222,65.36,27.66285714285714,0.0565,6.11,1.785,9.43,1.99,0.062,0.19,54.63,11.075,0.096,1.812602291325696,0.165,120.8716133240314,0.1,95.46,0.6399999999999999,0.6399999999999999,1.34,0.0,0.0,2.156311652248408,1.0,53.86,6.81,3.1,0.07,0.009,0.154,0.648,4.97,9.44,0.44,0.13,0.048,8.182479429520425,0.0,0.0,0.0,0.0,0.0,0.0,0.0,0.0,0.0,0.0,0.0,0.0,0.0,2106.9651502073866,7.0,1.3,4.17,83.0,26.45454545,11.0,60.0,28.5,8.0,125.5025,117.0,557.0,38.9047619047619,440.0,86.32478632478633
2024-10-18 00:00:00,2.66,1.35,1.31,1167.0,4499.0,0.0,2319.0,1486.0,232.0,117126.0,3.09389385522432,0.96,10.9,0.4,87.74,2.6,38.03349600943401,8.7,1.05,0.45,87.42,11.08,4.016826767196777,69.19,9.72,19.87,1.22,11.40856986609523,4.75555555555556,82.5322222222222,65.36,27.66285714285714,0.0565,6.11,1.785,9.43,1.99,0.062,0.19,54.63,11.075,0.096,1.812602291325696,0.165,127.57619630975276,0.1,95.46,0.6399999999999999,0.6399999999999999,1.34,0.0,0.0,2.275919308818861,1.0,53.86,6.81,3.1,0.07,0.009,0.154,0.648,4.97,9.44,0.44,0.13,0.048,8.63635036625649,0.0,0.0,0.0,0.0,0.0,0.0,0.0,0.0,0.0,0.0,0.0,0.0,0.0,2115.4837747165343,7.0,1.3,4.53,75.0,25.6,10.0,60.0,27.5,8.0,126.6375,135.0,570.0,38.0831992645369,435.0,91.48148148148148
2024-10-18 01:00:00,2.66,1.35,1.31,1143.0,4000.0,0.0,2323.0,1498.0,229.0,117720.0,2.73708988635483,0.96,10.9,0.4,87.74,2.6,37.34827715420332,8.7,1.05,0.45,87.42,11.08,3.944458835561046,69.19,9.72,19.87,1.22,11.203030854337644,4.75555555555556,82.5322222222222,65.36,27.66285714285714,0.0565,6.11,1.785,9.43,1.99,0.062,0.19,54.63,11.075,0.096,1.812602291325696,0.165,125.27775876490092,0.1,95.46,0.6399999999999999,0.6399999999999999,1.34,0.0,0.0,2.2349159042672664,1.0,53.86,6.81,3.1,0.07,0.009,0.154,0.648,4.97,9.44,0.44,0.13,0.048,8.480756199738915,0.0,0.0,0.0,0.0,0.0,0.0,0.0,0.0,0.0,0.0,0.0,0.0,0.0,2115.4837747165343,8.0,1.3,4.3,75.0,25.6,10.0,60.0,27.5,8.0,125.9,120.0,560.0,38.2530120481928,440.0,89.83333333333333
