Repository: saikumar-voptimai/evonith_bf_webapp

# Evonith BF2 — Blast Furnace Intelligence Platform

Monitoring, modelling and optimisation of **Blast Furnace 2 (BF2)** at Evonith Steel: live telemetry from InfluxDB,
manual plant reports from Neon PostgreSQL, a two-zone energy model of the furnace, blend and fuel optimisers, a
conversational assistant (FurnaceMind) and a live digital twin evaluated every hour.

The platform has three deployable parts that share one Python service layer, plus the shared data library:

| Part | Path | What it is |
|---|---|---|
| **Streamlit app** (legacy) | `src/app.py`, `src/custom_pages/` | The original 11-page dashboard; still the home of the model pages. Served under `/legacy` in production |

File: src/data/V13_df_filtered.csv (part 112 of 268)
NM3/HR.,STEAMKGS/HR.,RAFTOC,PERMEABILITYKGS/HR.,TUYEREVELOCITYM/S,HOT BLAST VOLUMENM3/HR.,O2 ENRICHMENT %,COKE_VM%,COKE_ASH%,COKE_IM%,COKE_FC%,COKE_MOIST%,COKE_CALC_MT,NUTCOKE_MOIST%,NUTCOKE_VM%,NUTCOKE_IM%,NUTCOKE_FC%,NUTCOKE_ASH%,NUTCOKE_CALC_MT,PCI_2_FC%,PCI_2_ASH%,PCI_2_VM%,PCI_2_IM%,PCI_2_CALC_MT,SINTER_SP_02_COLD_STRENGTH_AI,SINTER_SP_02_COLD_STRENGTH_TI,SINTER_SP_02_HOT_STRENGTH_RI,SINTER_SP_02_HOT_STRENGTH_RDI,SINTER_SP_02_P%,SINTER_SP_02_SIO2%,SINTER_SP_02_MGO%,SINTER_SP_02_FEO%,SINTER_SP_02_AL2O3%,SINTER_SP_02_NA2O%,SINTER_SP_02_TIO2%,SINTER_SP_02_FE(T)%,SINTER_SP_02_CAO%,SINTER_SP_02_K2O%,SINTER_SP_02_BASICITY,SINTER_SP_02_MNO%,SINTER_CALC_MT,FLUX_TM%,FLUX_SIO2%,FLUX_FE2O3%,FLUX_AL2O3%,FLUX_LOI%,FLUX_MGO%,FLUX_CAO%,FLUX_CALC_MT,GEOMIN TYPE,ORE_FE(T)%,ORE_LOI%,ORE_TM%,ORE_MGO%,ORE_NA2O%,ORE_P%,ORE_TIO2%,ORE_AL2O3%,ORE_SIO2%,ORE_MNO%,ORE_CAO%,ORE_K2O%,ORE_CALC_MT,LLOYDS_PELLET_PCT_SIO2,LLOYDS_PELLET_PCT_AL2O3,LLOYDS_PELLET_PCT_FE2O3,LLOYDS_PELLET_PCT_MGO,LLOYDS_PELLET_PCT_TIO2,LLOYDS_PELLET_PCT_NA2O,TOTAL_PELLET_CALC_MT,LLOYDS_PELLET_PCT_K2O,LLOYDS_PELLET_PCT_TM,LLOYDS_PELLET_PCT_LOI,LLOYDS_PELLET_PCT_MNO,LLOYDS_PELLET_PCT_CAO,LLOYDS_PELLET_PCT_P,DAILYPRODUCTION,CHARGES/HRS.,STOCKRODLEVEL,FURNACE TOP GAS ANALYSISH2%,COKE_DISCHARGE_TIME,WEIGHTED_COKE_ANGLE,TOTAL_COKE_PORTIONS,NON_COKE_DISCHARGE_TIME,WEIGHTED_NON_COKE_ANGLE,TOTAL_NON_COKE_PORTIONS,UNITCOST LAKHS/THM,ACTUALKG/THM.,ACT. FUEL RATEKG/THM.,FURNACETOPGASANALYSISCO2ETACO,COKE RATE KG/THM,PRODUCTIONTONNESPERHR
2024-10-18 02:00:00,2.69,1.35,1.34,1166.0,4000.0,0.0,2310.0,1458.0,231.0,117811.0,2.73497705800281,0.96,10.9,0.4,87.74,2.6,39.57947293224663,8.7,1.05,0.45,87.42,11.08,4.180101830932226,69.19,9.72,19.87,1.22,11.87230282745392,4.75555555555556,82.5322222222222,65.36,27.66285714285714,0.0565,6.11,1.785,9.43,1.99,0.062,0.19,54.63,11.075,0.096,1.812602291325696,0.165,132.7618846131937,0.1,95.46,0.6399999999999999,0.6399999999999999,1.34,0.0,0.0,2.3684303608858306,1.0,53.86,6.81,3.1,0.07,0.009,0.154,0.648,4.97,9.44,0.44,0.13,0.048,8.987398777905137,0.0,0.0,0.0,0.0,0.0,0.0,0.0,0.0,0.0,0.0,0.0,0.0,0.0,2115.4837747165343,7.0,1.3,4.36,75.0,25.6,10.0,60.0,27.5,8.0,126.5625,125.0,565.0,39.3770339377034,440.0,95.2
2024-10-18 03:00:00,2.69,1.35,1.34,1153.0,4000.0,0.0,2310.0,1429.0,228.0,117077.0,2.75211252760695,0.96,10.9,0.4,87.74,2.6,36.58606741636243,8.7,1.05,0.45,87.42,11.08,3.863959675651637,69.19,9.72,19.87,1.22,10.97439757159606,4.75555555555556,82.5322222222222,65.36,27.66285714285714,0.0565,6.11,1.785,9.43,1.99,0.062,0.19,54.63,11.075,0.096,1.812602291325696,0.165,122.7210698105152,0.1,95.46,0.6399999999999999,0.6399999999999999,1.34,0.0,0.0,2.189305375608751,1.0,53.86,6.81,3.1,0.07,0.009,0.154,0.648,4.97,9.44,0.44,0.13,0.048,8.307679542601386,0.0,0.0,0.0,0.0,0.0,0.0,0.0,0.0,0.0,0.0,0.0,0.0,0.0,2115.4837747165343,7.0,1.3,4.33,75.0,25.6,10.0,60.0,27.5,8.0,126.5625,125.0,565.0,38.9711064129669,440.0,88.0
2024-10-18 04:00:00,2.71,1.35,1.36,1140.0,3999.0,0.0,2317.0,1433.0,224.0,116962.0,2.75412845862187,0.96,10.9,0.4,87.74,2.6,35.52174545515916,8.7,1.05,0.45,87.42,11.08,3.751553575996316,69.19,9.72,19.87,1.22,10.655142369513266,4.75555555555556,82.5322222222222,65.36,27.66285714285714,0.0565,6.11,1.785,9.43,1.99,0.062,0.19,54.63,11.075,0.096,1.812602291325696,0.165,119.1510023251184,0.1,95.46,0.6399999999999999,0.6399999999999999,1.34,0.0,0.0,2.125616491954678,1.0,53.86,6.81,3.1,0.07,0.009,0.154,0.648,4.97,9.44,0.44,0.13,0.048,8.066001592271164,0.0,0.0,0.0,0.0,0.0,0.0,0.0,0.0,0.0,0.0,0.0,0.0,0.0,2115.4837747165343,7.0,1.3,4.29,75.0,25.6,10.0,60.0,27.5,8.0,126.5625,125.0,565.0,38.5684012243937,440.0,85.44
2024-10-18 05:00:00,2.71,1.35,1.36,1135.0,4000.0,0.0,2311.0,1438.0,223.0,117900.0,2.73291381820192,0.96,10.9,0.4,87.74,2.6,36.27425434179116,8.7,1.05,0.45,87.42,11.08,3.831028201143242,69.19,9.72,19.87,1.22,10.880865774110866,4.75555555555556,82.5322222222222,65.36,27.66285714285714,0.0565,6.11,1.785,9.43,1.99,0.062,0.19,54.63,11.075,0.096,1.812602291325696,0.165,121.67515160190284,0.1,95.46,0.6399999999999999,0.6399999999999999,1.34,0.0,0.0,2.170646522975722,1.0,53.86,6.81,3.1,0.07,0.009,0.154,0.648,4.97,9.44,0.44,0.13,0.048,8.236875455590578,0.0,0.0,0.0,0.0,0.0,0.0,0.0,0.0,0.0,0.0,0.0,0.0,0.0,2115.4837747165343,8.0,1.3,4.29,75.0,25.6,10.0,60.0,27.5,8.0,125.9,120.0,560.0,38.787023977433,440.0,87.25
2024-10-18 06:00:00,2.65,1.35,1.3,1135.0,4000.0,0.0,2299.0,1508.0,227.0,117970.0,2.73129323108882,0.96,10.9,0.4,87.74,2.6,38.006549200520446,8.7,1.05,0.45,87.42,11.08,4.01398083730099,69.19,9.72,19.87,1.22,11.400486871250832,4.75555555555556,82.5322222222222,65.36,27.66285714285714,0.0565,6.11,1.785,9.43,1.99,0.062,0.19,54.63,11.075,0.096,1.812602291325696,0.165,127.4858083164159,0.1,95.46,0.6399999999999999,0.6399999999999999,1.34,0.0,0.0,2.274306815381439,1.0,53.86,6.81,3.1,0.07,0.009,0.154,0.648,4.97,9.44,0.44,0.13,0.048,8.630231494539508,0.0,0.0,0.0,0.0,0.0,0.0,0.0,0.0,0.0,0.0,0.0,0.0,0.0,2115.4837747165343,7.0,1.3,4.28,75.0,25.6,10.0,60.0,27.5,8.0,125.9,120.0,560.0,38.8059701492537,440.0,91.41666666666669
2024-10-18 07:00:00,2.68,1.35,1.33,1161.0,3998.0,0.0,2330.0,1474.0,231.0,117602.0,2.73846543172947,0.96,10.9,0.4,87.74,2.6,35.69372430864628,8.7,1.05,0.45,87.42,11.08,3.7697167567333048,69.19,9.72,19.87,1.22,10.706729338142498,4.75555555555556,82.5322222222222,65.36,27.66285714285714,0.0565,6.11,1.785,9.43,1.99,0.062,0.19,54.63,11.075,0.096,1.812602291325696,0.165,119.72787298586849,0.1,95.46,0.6399999999999999,0.6399999999999999,1.34,0.0,0.0,2.1359076835207325,1.0,53.86,6.81,3.1,0.07,0.009,0.154,0.648,4.97,9.44,0.44,0.13,0.048,8.105053212294036,0.0,0.0,0.0,0.0,0.0,0.0,0.0,0.0,0.0,0.0,0.0,0.0,0.0,2115.4837747165343,7.0,1.3,4.32,75.0,25.6,10.0,60.0,27.5,8.0,126.2975,123.0,563.0,38.8500931098696,440.0,85.85365853658537
2024-10-18 08:00:00,2.66,1.35,1.31,1175.0,4000.0,0.0,2350.0,1447.0,227.0,113897.0,2.82890011028538,0.96,10.88,0.41,87.75,2.8,27.54771336320712,9.9,1.04,0.44,87.32,11.2,2.909393140850041,68.8,9.88,20.37,0.95,8.263242813055053,4.75555555555556,82.5322222222222,65.36,27.78857142857143,0.0545,5.970000000000001,1.885,9.82,1.935,0.06,0.18,54.61,11.11,0.0849999999999999,1.861409619178859,0.16,92.40361409420724,0.2,95.95,1.09,0.48,1.28,0.0,0.0,1.6484514792323837,1.0,53.49,6.27,3.6,0.12,0.011,0.169,0.781,6.4,8.61,0.31,0.29,0.051,6.255320424261022,0.0,0.0,0.0,0.0,0.0,0.0,0.0,0.0,0.0,0.0,0.0,0.0,0.0,2115.4837747165343,7.0,1.3,3.81,75.0,25.6,10.0,60.0,27.5,8.0,119.2975,123.0,535.0,38.6629266012155,412.0,66.26016260162602
2024-10-18 10:00:00,2.64,1.35,1.29,1164.0,3997.0,0.0,2330.0,1497.0,229.0,115350.0,2.79119592613178,0.96,10.88,0.41,87.75,2.8,35.93274478392739,9.9,1.04,0.44,87.32,11.2,3.7949603957292863,68.8,9.88,20.37,0.95,10.778426186388987,4.75555555555556,82.5322222222222,65.36,27.78857142857143,0.0545,5.970000000000001,1.885,9.82,1.935,0.06,0.18,54.61,11.11,0.0849999999999999,1.861409619178859,0.16,120.52962213532744,0.2,95.95,1.09,0.48,1.28,0.0,0.0,2.1502106367585947,1.0,53.49,6.27,3.6,0.12,0.011,0.169,0.781,6.4,8.61,0.31,0.29,0.051,8.15932812219779,0.0,0.0,0.0,0.0,0.0,0.0,0.0,0.0,0.0,0.0,0.0,0.0,0.0,2115.4837747165343,7.0,1.3,4.43,75.0,25.6,10.0,60.0,27.5,8.0,126.695,126.0,566.0,38.2663847780127,440.0,86.42857142857143
2024-10-18 11:00:00,2.68,1.35,1.33,1169.0,4000.0,0.0,2332.0,1438.0,226.0,114640.0,2.81057772117932,0.96,10.88,0.41,87.75,2.8,38.20136137643656,9.9,1.04,0.44,87.32,11.2,4.034555510809878,68.8,9.88,20.37,0.95,11.458922948732472,4.75555555555556,82.5322222222222,65.36,27.78857142857143,0.0545,5.970000000000001,1.885,9.82,1.935,0.06,0.18,54.61,11.11,0.0849999999999999,1.861409619178859,0.16,128.13926905512997,0.2,95.95,1.09,0.48,1.28,0.0,0.0,2.285964349904443,1.0,53.49,6.27,3.6,0.12,0.011,0.169,0.781,6.4,8.61,0.31,0.29,0.051,8.674467927772126,0.0,0.0,0.0,0.0,0.0,0.0,0.0,0.0,0.0,0.0,0.0,0.0,0.0,2115.4837747165343,7.0,1.3,4.4,75.0,25.6,10.0,60.0,27.5,8.0,126.165,122.0,562.0,38.1482358512905,440.0,91.88524590163937
2024-10-18 13:00:00,2.67,1.29,1.38,1162.0,4495.0,0.0,2363.0,1404.0,228.0,115782.0,3.1270007245204,0.96,10.88,0.41,87.75,2.8,37.05916311571195,9.9,1.04,0.44,87.32,11.2,3.913924671457477,68.8,9.88,20.37,0.95,11.116307885021872,4.75555555555556,82.5322222222222,65.36,27.78857142857143,0.0545,5.970000000000001,1.885,9.82,1.935,0.06,0.18,54.61,11.11,0.0849999999999999,1.861409619178859,0.16,124.307980195996,0.2,95.95,1.09,0.48,1.28,0.0,0.0,2.2176153589140366,1.0,53.49,6.27,3.6,0.12,0.011,0.169,0.781,6.4,8.61,0.31,0.29,0.051,8.415106433238472,0.0,0.0,0.0,0.0,0.0,0.0,0.0,0.0,0.0,0.0,0.0,0.0,0.0,2115.4837747165343,8.0,1.3,4.28,75.0,25.6,10.0,60.0,27.5,8.0,125.37,116.0,556.0,38.2305005820722,440.0,89.13793103448276
2024-10-18 20:00:00,2.71,1.35,1.36,1142.0,4500.0,0.0,2321.0,1436.0,225.0,117094.0,3.09542612171969,0.98,10.62,0.4,88.0,3.2,36.378192033314924,9.2,1.04,0.43,87.53,11.0,3.842005359312708,69.04,9.66,20.18,1.12,10.912043039939263,4.75555555555556,82.5322222222222,65.36,27.91428571428571,0.0525,5.73,1.86,9.3,1.9,0.0605,0.18,54.895,11.065,0.077,1.931071976803684,0.16,122.02379100477364,0.1,95.55,0.71,0.34,1.17,0.0,0.0,2.176866140520065,1.0,53.68,6.64,3.2,0.08,0.014,0.173,0.857,6.39,8.45,0.15,0.16,0.025,8.260476817927515,0.0,0.0,0.0,0.0,0.0,0.0,0.0,0.0,0.0,0.0,0.0,0.0,0.0,2115.4837747165343,7.0,1.3,4.42,75.0,25.6,10.0,60.0,27.5,8.0,126.24,132.0,567.0,38.468720821662,435.0,87.5
2024-10-18 21:00:00,2.69,1.35,1.34,1137.0,4500.0,0.0,2321.0,1448.0,224.0,116596.0,3.10863747841464,0.98,10.62,0.4,88.0,3.2,35.5946617433666,9.2,1.04,0.43,87.53,11.0,3.759254474650587,69.04,9.66,20.18,1.12,10.677014420617494,4.75555555555556,82.5322222222222,65.36,27.91428571428571,0.0525,5.73,1.86,9.3,1.9,0.0605,0.18,54.895,11.065,0.077,1.931071976803684,0.16,119.39558627544004,0.1,95.55,0.71,0.34,1.17,0.0,0.0,2.1299797928780944,1.0,53.68,6.64,3.2,0.08,0.014,0.173,0.857,6.39,8.45,0.15,0.16,0.025,8.08255885569523,0.0,0.0,0.0,0.0,0.0,0.0,0.0,0.0,0.0,0.0,0.0,0.0,0.0,2115.4837747165343,7.0,1.3,4.5,75.0,25.6,10.0,60.0,27.5,8.0,125.975,130.0,565.0,38.588344555375,435.0,85.61538461538461
2024-10-18 22:00:00,2.68,1.35,1.33,1143.0,4499.0,0.0,2327.0,1452.0,225.0,115975.0,3.12457672673892,0.98,10.62,0.4,88.0,3.2,35.978431681300464,9.2,1.04,0.43,87.53,11.0,3.799785520199381,69.04,9.66,20.18,1.12,10.79213047906081,4.75555555555556,82.5322222222222,65.36,27.91428571428571,0.0525,5.73,1.86,9.3,1.9,0.0605,0.18,54.895,11.065,0.077,1.931071976803684,0.16,120.6828702245014,0.1,95.55,0.71,0.34,1.17,0.0,0.0,2.152944534580284,1.0,53.68,6.64,3.2,0.08,0.014,0.173,0.857,6.39,8.45,0.15,0.16,0.025,8.169702347400838,0.0,0.0,0.0,0.0,0.0,0.0,0.0,0.0,0.0,0.0,0.0,0.0,0.0,2115.4837747165343,7.0,1.3,4.41,75.0,25.6,10.0,60.0,27.5,8.0,125.975,130.0,565.0,38.2297991592714,435.0,86.53846153846153
2024-10-19 00:00:00,2.69,1.34,1.35,1135.0,4499.0,0.0,2299.0,1440.0,224.0,116736.0,3.1042225857199,0.94,10.88,0.42,87.76,3.3,36.73602101814869,5.3,1.03,0.46,87.44,11.07,3.789838864528269,69.1,9.72,20.08,1.1,11.378682731207018,5.04444444444444,81.3544444444444,66.72,28.04,0.0525,5.800000000000001,1.885,9.22,1.94,0.0615,0.19,54.81,11.025,0.0854999999999999,1.900816299837097,0.165,124.29046070234736,0.1,95.64,0.83,0.44,1.15,0.0,0.0,2.7853231097178366,1.0,53.72,6.94,3.7,0.12,0.014,0.127,0.795,6.33,7.73,0.43,0.4,0.056,8.426639762695375,0.0,0.0,0.0,0.0,0.0,0.0,0.0,0.0,0.0,0.0,0.0,0.0,0.0,2107.7010195788994,7.0,1.2,4.27,75.0,25.6,10.0,60.0,27.5,8.0,125.255,134.0,564.0,39.537037037037,430.0,89.02985074626865
2024-10-19 01:00:00,2.7,1.36,1.34,1156.0,4499.0,0.0,2325.0,1451.0,227.0,116598.0,3.1078939053796,0.94,10.88,0.42,87.76,3.3,35.76091009422466,5.3,1.03,0.46,87.44,11.07,3.689242415204384,69.1,9.72,20.08,1.1,11.076650079777943,5.04444444444444,81.3544444444444,66.72,28.04,0.0525,5.800000000000001,1.885,9.22,1.94,0.0615,0.19,54.81,11.025,0.0854999999999999,1.900816299837097,0.165,120.99132860770555,0.1,95.64,0.83,0.44,1.15,0.0,0.0,2.711390252656313,1.0,53.72,6.94,3.7,0.12,0.014,0.127,0.795,6.33,7.73,0.43,0.4,0.056,8.202965334794829,0.0,0.0,0.0,0.0,0.0,0.0,0.0,0.0,0.0,0.0,0.0,0.0,0.0,2107.7010195788994,7.0,1.2,4.29,75.0,25.6,10.0,60.0,27.5,8.0,126.6375,135.0,570.0,39.3572426641826,435.0,86.66666666666667
2024-10-19 02:00:00,2.69,1.35,1.34,1141.0,4501.0,0.0,2320.0,1442.0,224.0,116182.0,3.12039932097247,0.94,10.88,0.42,87.76,3.3,36.59674201654529,5.3,1.03,0.46,87.44,11.07,3.775470270470995,69.1,9.72,20.08,1.1,11.335542197027191,5.04444444444444,81.3544444444444,66.72,28.04,0.0525,5.800000000000001,1.885,9.22,1.94,0.0615,0.19,54.81,11.025,0.0854999999999999,1.900816299837097,0.165,123.81923244202768,0.1,95.64,0.83,0.44,1.15,0.0,0.0,2.774762983413664,1.0,53.72,6.94,3.7,0.12,0.014,0.127,0.795,6.33,7.73,0.43,0.4,0.056,8.3946914476495,0.0,0.0,0.0,0.0,0.0,0.0,0.0,0.0,0.0,0.0,0.0,0.0,0.0,2107.7010195788994,8.0,1.2,4.28,75.0,25.6,10.0,60.0,27.5,8.0,125.975,130.0,565.0,39.3644166086755,435.0,88.6923076923077
2024-10-19 03:00:00,2.69,1.35,1.34,1147.0,4498.0,0.0,2330.0,1440.0,225.0,116084.0,3.12095164587708,0.94,10.88,0.42,87.76,3.3,35.54930707591564,5.3,1.03,0.46,87.44,11.07,3.6674125784280265,69.1,9.72,20.08,1.1,11.011107771613576,5.04444444444444,81.3544444444444,66.72,28.04,0.0525,5.800000000000001,1.885,9.22,1.94,0.0615,0.19,54.81,11.025,0.0854999999999999,1.900816299837097,0.165,120.2754035863582,0.1,95.64,0.83,0.44,1.15,0.0,0.0,2.695346523350654,1.0,53.72,6.94,3.7,0.12,0.014,0.127,0.795,6.33,7.73,0.43,0.4,0.056,8.154427078375925,0.0,0.0,0.0,0.0,0.0,0.0,0.0,0.0,0.0,0.0,0.0,0.0,0.0,2107.7010195788994,7.0,1.2,4.31,75.0,25.6,10.0,60.0,27.5,8.0,125.975,130.0,565.0,38.9956028697061,435.0,86.15384615384616
2024-10-19 04:00:00,2.68,1.35,1.33,1146.0,4499.0,0.0,2336.0,1452.0,225.0,115599.0,3.13473227954808,0.94,10.88,0.42,87.76,3.3,35.05695517111,5.3,1.03,0.46,87.44,11.07,3.61661953301532,69.1,9.72,20.08,1.1,10.858605786868928,5.04444444444444,81.3544444444444,66.72,28.04,0.0525,5.800000000000001,1.885,9.22,1.94,0.0615,0.19,54.81,11.025,0.0854999999999999,1.900816299837097,0.165,118.60960954062472,0.1,95.64,0.83,0.44,1.15,0.0,0.0,2.658016428785125,1.0,53.72,6.94,3.7,0.12,0.014,0.127,0.795,6.33,7.73,0.43,0.4,0.056,8.041489639228,0.0,0.0,0.0,0.0,0.0,0.0,0.0,0.0,0.0,0.0,0.0,0.0,0.0,2107.7010195788994,7.0,1.2,4.26,75.0,25.6,10.0,60.0,27.5,8.0,125.5775,127.0,562.0,39.1153311718388,435.0,84.96062992125984
2024-10-19 05:00:00,2.69,1.35,1.34,1140.0,4498.0,0.0,2329.0,1433.0,223.0,115616.0,3.13357554976406,0.94,10.88,0.42,87.76,3.3,35.041940747924684,5.3,1.03,0.46,87.44,11.07,3.6150705834301697,69.1,9.72,20.08,1.1,10.853955191810378,5.04444444444444,81.3544444444444,66.72,28.04,0.0525,5.800000000000001,1.885,9.22,1.94,0.0615,0.19,54.81,11.025,0.0854999999999999,1.900816299837097,0.165,118.55881063744576,0.1,95.64,0.83,0.44,1.15,0.0,0.0,2.6568780360382225,1.0,53.72,6.94,3.7,0.12,0.014,0.127,0.795,6.33,7.73,0.43,0.4,0.056,8.038045577189688,0.0,0.0,0.0,0.0,0.0,0.0,0.0,0.0,0.0,0.0,0.0,0.0,0.0,2107.7010195788994,7.0,1.2,4.2,75.0,25.6,10.0,60.0,27.5,8.0,126.24,132.0,567.0,39.0862944162437,435.0,84.92424242424242
2024-10-19 06:00:00,2.7,1.35,1.35,1122.0,4502.0,0.0,2321.0,1423.0,219.0,115258.0,3.1460946635406,0.94,10.88,0.42,87.76,3.3,35.08944539833068,5.3,1.03,0.46,87.44,11.07,3.619971358347124,69.1,9.72,20.08,1.1,10.868669369618576,5.04444444444444,81.3544444444444,66.72,28.04,0.0525,5.800000000000001,1.885,9.22,1.94,0.0615,0.19,54.81,11.025,0.0854999999999999,1.900816299837097,0.165,118.71953503602847,0.1,95.64,0.83,0.44,1.15,0.0,0.0,2.660479836040719,1.0,53.72,6.94,3.7,0.12,0.014,0.127,0.795,6.33,7.73,0.43,0.4,0.056,8.048942363638778,0.0,0.0,0.0,0.0,0.0,0.0,0.0,0.0,0.0,0.0,0.0,0.0,0.0,2107.7010195788994,7.0,1.2,4.3,75.0,25.6,10.0,60.0,27.5,8.0,125.5775,127.0,562.0,38.5859519408503,435.0,85.03937007874016
2024-10-19 07:00:00,2.7,1.35,1.35,1136.0,4499.0,0.0,2336.0,1429.0,222.0,116000.0,3.12390382301588,0.94,10.88,0.42,87.76,3.3,36.59812203622992,5.3,1.03,0.46,87.44,11.07,3.7756126389717104,69.1,9.72,20.08,1.1,11.335969646863044,5.04444444444444,81.3544444444444,66.72,28.04,0.0525,5.800000000000001,1.885,9.22,1.94,0.0615,0.19,54.81,11.025,0.0854999999999999,1.900816299837097,0.165,123.82390151825383,0.1,95.64,0.83,0.44,1.15,0.0,0.0,2.774867616430875,1.0,53.72,6.94,3.7,0.12,0.014,0.127,0.795,6.33,7.73,0.43,0.4,0.056,8.39500800149571,0.0,0.0,0.0,0.0,0.0,0.0,0.0,0.0,0.0,0.0,0.0,0.0,0.0,2107.7010195788994,8.0,1.2,4.11,75.0,25.6,10.0,60.0,27.5,8.0,123.9875,115.0,550.0,39.3678828724146,435.0,88.69565217391305
2024-10-19 08:00:00,2.7,1.35,1.35,1145.0,4499.0,0.0,2373.0,1397.0,219.0,113326.0,3.19755872589978,0.95,10.74,0.38,87.93,3.2,35.01937951702,6.0,1.04,0.44,87.55,10.97,3.612743074153322,68.97,9.84,20.12,1.07,10.846967034645422,5.04444444444444,81.3544444444444,66.72,28.04,0.056,5.815,1.805,9.21,2.02,0.064,0.2,54.86,10.89,0.0885,1.872755341046206,0.19,118.48247831550565,0.1,96.54,0.83,0.44,1.3,0.0,0.0,2.6551674447417,1.0,53.13,7.36,4.4,0.16,0.009,0.15,0.742,5.92,8.81,0.28,0.26,0.063,8.03287040143119,0.0,0.0,0.0,0.0,0.0,0.0,0.0,0.0,0.0,0.0,0.0,0.0,0.0,2107.7010195788994,7.0,1.2,4.01,75.0,25.6,10.0,60.0,27.5,8.0,123.9875,115.0,550.0,38.8369920597852,435.0,84.8695652173913
2024-10-19 09:00:00,2.66,1.35,1.31,1149.0,4503.0,0.0,2363.0,1458.0,225.0,114987.0,3.15420377017478,0.95,10.74,0.38,87.93,3.2,35.234662587821354,6.0,1.04,0.44,87.55,10.97,3.634952560264921,68.97,9.84,20.12,1.07,10.913649209038736,5.04444444444444,81.3544444444444,66.72,28.04,0.056,5.815,1.805,9.21,2.02,0.064,0.2,54.86,10.89,0.0885,1.872755341046206,0.19,119.2108542067895,0.1,96.54,0.83,0.44,1.3,0.0,0.0,2.671490195426588,1.0,53.13,7.36,4.4,0.16,0.009,0.15,0.742,5.92,8.81,0.28,0.26,0.063,8.082252801439989,0.0,0.0,0.0,0.0,0.0,0.0,0.0,0.0,0.0,0.0,0.0,0.0,0.0,2107.7010195788994,7.0,1.2,3.92,75.0,25.6,10.0,60.0,27.5,8.0,123.9875,115.0,550.0,38.9355742296919,435.0,85.3913043478261
2024-10-19 10:00:00,2.67,1.35,1.32,1149.0,4498.0,0.0,2351.0,1449.0,226.0,115936.0,3.12493280976123,0.95,10.74,0.38,87.93,3.2,37.1363297132333,6.0,1.04,0.44,87.55,10.97,3.831136354250706,68.97,9.84,20.12,1.07,11.502675082846324,5.04444444444444,81.3544444444444,66.72,28.04,0.056,5.815,1.805,9.21,2.02,0.064,0.2,54.86,10.89,0.0885,1.872755341046206,0.19,125.64484124646349,0.1,96.54,0.83,0.44,1.3,0.0,0.0,2.815674493143094,1.0,53.13,7.36,4.4,0.16,0.009,0.15,0.742,5.92,8.81,0.28,0.26,0.063,8.518464001517705,0.0,0.0,0.0,0.0,0.0,0.0,0.0,0.0,0.0,0.0,0.0,0.0,0.0,2107.7010195788994,8.0,1.2,4.1,75.0,25.6,10.0,60.0,27.5,8.0,123.9875,115.0,550.0,39.1713747645951,435.0,90.0
2024-10-19 11:00:00,2.7,1.35,1.35,1149.0,4500.0,0.0,2335.0,1421.0,223.0,114906.0,3.15432427151813,0.95,10.74,0.38,87.93,3.2,36.75167846384953,6.0,1.04,0.44,87.55,10.97,3.7914541509580895,68.97,9.84,20.12,1.07,11.383532497242456,5.04444444444444,81.3544444444444,66.72,28.04,0.056,5.815,1.805,9.21,2.02,0.064,0.2,54.86,10.89,0.0885,1.872755341046206,0.19,124.34343516952268,0.1,96.54,0.83,0.44,1.3,0.0,0.0,2.7865102563967907,1.0,53.13,7.36,4.4,0.16,0.009,0.15,0.742,5.92,8.81,0.28,0.26,0.063,8.430231323535885,0.0,0.0,0.0,0.0,0.0,0.0,0.0,0.0,0.0,0.0,0.0,0.0,0.0,2107.7010195788994,7.0,1.2,4.07,75.0,25.6,10.0,60.0,27.5,8.0,124.385,118.0,553.0,38.8914983560357,435.0,89.0677966101695
2024-10-19 12:00:00,2.68,1.35,1.33,1164.0,4500.0,0.0,2337.0,1419.0,223.0,113648.0,3.18921404911611,0.95,10.74,0.38,87.93,3.2,37.46643042179537,6.0,1.04,0.44,87.55,10.97,3.865190899621823,68.97,9.84,20.12,1.07,11.604921083582736,5.04444444444444,81.3544444444444,66.72,28.04,0.056,5.815,1.805,9.21,2.02,0.064,0.2,54.86,10.89,0.0885,1.872755341046206,0.19,126.76168427976536,0.1,96.54,0.83,0.44,1.3,0.0,0.0,2.840702710859921,1.0,53.13,7.36,4.4,0.16,0.009,0.15,0.742,5.92,8.81,0.28,0.26,0.063,8.594183681531197,0.0,0.0,0.0,0.0,0.0,0.0,0.0,0.0,0.0,0.0,0.0,0.0,0.0,2107.7010195788994,8.0,1.2,4.25,75.0,25.6,10.0,60.0,27.5,8.0,125.3125,125.0,560.0,38.8408506660435,435.0,90.8
2024-10-19 13:00:00,2.7,1.35,1.35,1170.0,4500.0,0.0,2335.0,1399.0,222.0,112937.0,3.20927668466454,0.95,10.74,0.38,87.93,3.2,37.91609516652953,6.0,1.04,0.44,87.55,10.97,3.911580162213976,68.97,9.84,20.12,1.07,11.74420106883785,5.04444444444444,81.3544444444444,66.72,28.04,0.056,5.815,1.805,9.21,2.02,0.064,0.2,54.86,10.89,0.0885,1.872755341046206,0.19,128.28305313615297,0.1,96.54,0.83,0.44,1.3,0.0,0.0,2.874796267277332,1.0,53.13,7.36,4.4,0.16,0.009,0.15,0.742,5.92,8.81,0.28,0.26,0.063,8.697329387376344,0.0,0.0,0.0,0.0,0.0,0.0,0.0,0.0,0.0,0.0,0.0,0.0,0.0,2107.7010195788994,7.0,1.2,4.32,75.0,25.6,10.0,60.0,27.5,8.0,125.5775,127.0,562.0,39.7952059576449,435.0,91.88976377952756
2024-10-19 14:00:00,2.62,1.35,1.27,1178.0,4500.0,0.0,2341.0,1477.0,231.0,114417.0,3.16779527215966,0.95,10.74,0.38,87.93,3.2,35.4610065682754,6.0,1.04,0.44,87.55,10.97,3.658303135261952,68.97,9.84,20.12,1.07,10.983757409935963,5.04444444444444,81.3544444444444,66.72,28.04,0.056,5.815,1.805,9.21,2.02,0.064,0.2,54.86,10.89,0.0885,1.872755341046206,0.19,119.97665291955532,0.1,96.54,0.83,0.44,1.3,0.0,0.0,2.6886515836779914,1.0,53.13,7.36,4.4,0.16,0.009,0.15,0.742,5.92,8.81,0.28,0.26,0.063,8.13417239242668,0.0,0.0,0.0,0.0,0.0,0.0,0.0,0.0,0.0,0.0,0.0,0.0,0.0,2107.7010195788994,7.0,1.2,4.39,75.0,25.6,10.0,60.0,27.5,8.0,125.1225,133.0,563.0,38.9500229252636,430.0,85.93984962406014
2024-10-19 16:00:00,2.63,1.35,1.28,1195.0,4498.0,0.0,2308.0,1487.0,233.0,114276.0,3.1702923560464,0.95,10.8,0.4,87.85,3.3,37.91541355337107,7.1,1.04,0.43,87.41,11.12,3.9115098442000216,68.79,10.01,20.02,1.18,11.743989944724222,5.04444444444444,81.3544444444444,66.72,28.04,0.055,5.695,1.875,9.66,2.0,0.066,0.2,54.935,10.87,0.0755,1.908769387314606,0.205,128.28074700687878,0.1,96.19,0.59,0.44,1.25,0.0,0.0,2.874744587404837,1.0,53.46,7.1,3.8,0.19,0.01,0.165,0.793,6.01,8.67,0.19,0.13,0.034,8.697173036514583,0.0,0.0,0.0,0.0,0.0,0.0,0.0,0.0,0.0,0.0,0.0,0.0,0.0,2107.7010195788994,7.0,1.2,4.67,75.0,25.6,10.0,60.0,27.5,8.0,126.4475,143.0,573.0,38.012246820537,430.0,91.8881118881119
2024-10-19 17:00:00,2.7,1.35,1.35,1168.0,4500.0,0.0,2333.0,1402.0,223.0,114043.0,3.1781761535019,0.95,10.8,0.4,87.85,3.3,35.02802226803757,7.1,1.04,0.43,87.41,11.12,3.613634695858533,68.79,10.01,20.02,1.18,10.849644056245154,5.04444444444444,81.3544444444444,66.72,28.04,0.055,5.695,1.875,9.66,2.0,0.066,0.2,54.935,10.87,0.0755,1.908769387314606,0.205,118.5117196834039,0.1,96.19,0.59,0.44,1.25,0.0,0.0,2.655822737652408,1.0,53.46,7.1,3.8,0.19,0.01,0.165,0.793,6.01,8.67,0.19,0.13,0.034,8.034852906541031,0.0,0.0,0.0,0.0,0.0,0.0,0.0,0.0,0.0,0.0,0.0,0.0,0.0,2107.7010195788994,7.0,1.2,4.4,75.0,25.6,10.0,60.0,27.5,8.0,125.6525,137.0,567.0,38.8539482879105,430.0,84.8905109489051
2024-10-19 18:00:00,2.68,1.35,1.33,1155.0,4500.0,0.0,2316.0,1448.0,226.0,115582.0,3.13588934896746,0.95,10.8,0.4,87.85,3.3,36.577888664914,7.1,1.04,0.43,87.41,11.12,3.773525281254455,68.79,10.01,20.02,1.18,11.329702525209536,5.04444444444444,81.3544444444444,66.72,28.04,0.055,5.695,1.875,9.66,2.0,0.066,0.2,54.935,10.87,0.0755,1.908769387314606,0.205,123.75544513749408,0.1,96.19,0.59,0.44,1.25,0.0,0.0,2.773333523321393,1.0,53.46,7.1,3.8,0.19,0.01,0.165,0.793,6.01,8.67,0.19,0.13,0.034,8.390366798487364,0.0,0.0,0.0,0.0,0.0,0.0,0.0,0.0,0.0,0.0,0.0,0.0,0.0,2107.7010195788994,8.0,1.2,4.35,75.0,25.6,10.0,60.0,27.5,8.0,125.1225,133.0,563.0,38.9826535396156,430.0,88.64661654135338
2024-10-19 19:00:00,2.71,1.33,1.38,1131.0,4499.0,0.0,2338.0,1420.0,224.0,117642.0,3.08033331787607,0.95,10.8,0.4,87.85,3.3,38.03894883820772,7.1,1.04,0.43,87.41,11.12,3.924254251749855,68.79,10.01,20.02,1.18,11.78225399110995,5.04444444444444,81.3544444444444,66.72,28.04,0.055,5.695,1.875,9.66,2.0,0.066,0.2,54.935,10.87,0.0755,1.908769387314606,0.205,128.69870891564835,0.1,96.19,0.59,0.44,1.25,0.0,0.0,2.8841110259625444,1.0,53.46,7.1,3.8,0.19,0.01,0.165,0.793,6.01,8.67,0.19,0.13,0.034,8.725510001554595,0.0,0.0,0.0,0.0,0.0,0.0,0.0,0.0,0.0,0.0,0.0,0.0,0.0,2107.7010195788994,7.0,1.2,4.28,75.0,25.6,10.0,60.0,27.5,8.0,125.71,128.0,563.0,38.7502914432269,435.0,92.1875
2024-10-19 20:00:00,2.7,1.33,1.37,1129.0,4499.0,0.0,2342.0,1436.0,225.0,118067.0,3.06925322404024,0.95,10.8,0.4,87.85,3.3,35.10758577519555,7.1,1.04,0.43,87.41,11.12,3.62184279415738,68.79,10.01,20.02,1.18,10.87428820332046,5.04444444444444,81.3544444444444,66.72,28.04,0.055,5.695,1.875,9.66,2.0,0.066,0.2,54.935,10.87,0.0755,1.908769387314606,0.205,118.78091010429554,0.1,96.19,0.59,0.44,1.25,0.0,0.0,2.661855238425092,1.0,53.46,7.1,3.8,0.19,0.01,0.165,0.793,6.01,8.67,0.19,0.13,0.034,8.05310346810146,0.0,0.0,0.0,0.0,0.0,0.0,0.0,0.0,0.0,0.0,0.0,0.0,0.0,2107.7010195788994,7.0,1.2,4.23,75.0,25.6,10.0,60.0,27.5,8.0,124.65,120.0,555.0,38.4832120216013,435.0,85.08333333333333
2024-10-19 22:00:00,2.68,1.33,1.35,1140.0,4498.0,0.0,2298.0,1431.0,224.0,115955.0,3.1244211462231,0.95,10.8,0.4,87.85,3.3,36.910674931989696,7.1,1.04,0.43,87.41,11.12,3.807856879875919,68.79,10.01,20.02,1.18,11.432780355780418,5.04444444444444,81.3544444444444,66.72,28.04,0.055,5.695,1.875,9.66,2.0,0.066,0.2,54.935,10.87,0.0755,1.908769387314606,0.205,124.88137432916724,0.1,96.19,0.59,0.44,1.25,0.0,0.0,2.798565359938232,1.0,53.46,7.1,3.8,0.19,0.01,0.165,0.793,6.01,8.67,0.19,0.13,0.034,8.466702501508484,0.0,0.0,0.0,0.0,0.0,0.0,0.0,0.0,0.0,0.0,0.0,0.0,0.0,2107.7010195788994,7.0,1.2,4.22,75.0,25.6,10.0,60.0,27.5,8.0,125.71,128.0,563.0,39.1114180478821,435.0,89.453125
2024-10-19 23:00:00,2.7,1.35,1.35,1139.0,4500.0,0.0,2308.0,1438.0,224.0,116200.0,3.11922365988909,0.94,10.77,0.41,87.88,3.4,36.82008912698839,6.7,1.03,0.45,87.58,10.94,3.798000005924856,68.94,10.06,19.98,1.02,12.40283581690943,4.75666666666667,82.7788888888889,66.72,27.4325,0.059,5.78,1.805,9.73,1.965,0.0645,0.2,54.915,10.9,0.08,1.885813148788927,0.205,124.78008631606588,0.3,96.48,0.69,0.48,1.13,0.0,0.0,2.694922503869046,1.0,54.12,6.77,4.3,0.13,0.013,0.166,0.789,6.39,7.64,0.15,0.24,0.02,8.646712014495979,0.0,0.0,0.0,0.0,0.0,0.0,0.0,0.0,0.0,0.0,0.0,0.0,0.0,2107.7010195788994,8.0,1.2,4.49,75.0,25.6,10.0,60.0,27.5,8.0,124.99,132.0,562.0,39.1284082964344,430.0,89.39393939393939
2024-10-20 01:00:00,2.69,1.35,1.34,1154.0,4501.0,0.0,2301.0,1469.0,224.0,117680.0,3.08070727580739,0.94,10.77,0.41,87.88,3.4,37.10433977226332,6.7,1.03,0.45,87.58,10.94,3.827320520297185,68.94,10.06,19.98,1.02,12.498585560263834,4.75666666666667,82.7788888888889,66.72,27.4325,0.059,5.78,1.805,9.73,1.965,0.0645,0.2,54.915,10.9,0.08,1.885813148788927,0.205,125.74338708186454,0.3,96.48,0.69,0.48,1.13,0.0,0.0,2.7157272731907263,1.0,54.12,6.77,4.3,0.13,0.013,0.166,0.789,6.39,7.64,0.15,0.24,0.02,8.713464527265575,0.0,0.0,0.0,0.0,0.0,0.0,0.0,0.0,0.0,0.0,0.0,0.0,0.0,2159.0657800628205,8.0,1.2,4.49,75.0,25.6,10.0,60.0,27.5,8.0,125.52,136.0,566.0,38.2673152652305,430.0,92.27941176470588
2024-10-20 02:00:00,2.72,1.35,1.37,1153.0,4502.0,0.0,2300.0,1410.0,224.0,115679.0,3.13465329508293,0.94,10.77,0.41,87.88,3.4,36.57216597473285,6.7,1.03,0.45,87.58,10.94,3.7724266801654327,68.94,10.06,19.98,1.02,12.319322978523,4.75666666666667,82.7788888888889,66.72,27.4325,0.059,5.78,1.805,9.73,1.965,0.0645,0.2,54.915,10.9,0.08,1.885813148788927,0.205,123.93989627112865,0.3,96.48,0.69,0.48,1.13,0.0,0.0,2.6767766031369944,1.0,54.12,6.77,4.3,0.13,0.013,0.166,0.789,6.39,7.64,0.15,0.24,0.02,8.588490534045828,0.0,0.0,0.0,0.0,0.0,0.0,0.0,0.0,0.0,0.0,0.0,0.0,0.0,2159.0657800628205,7.0,1.2,4.48,75.0,25.6,10.0,60.0,27.5,8.0,125.52,136.0,566.0,38.3831364373408,430.0,90.95588235294116
2024-10-20 03:00:00,2.71,1.35,1.36,1150.0,4498.0,0.0,2299.0,1421.0,224.0,115719.0,3.13078845500517,0.94,10.77,0.41,87.88,3.4,36.10165676009083,6.7,1.03,0.45,87.58,10.94,3.723893554842598,68.94,10.06,19.98,1.02,12.16083209276166,4.75666666666667,82.7788888888889,66.72,27.4325,0.059,5.78,1.805,9.73,1.965,0.0645,0.2,54.915,10.9,0.08,1.885813148788927,0.205,122.34538137973198,0.3,96.48,0.69,0.48,1.13,0.0,0.0,2.642339264692664,1.0,54.12,6.77,4.3,0.13,0.013,0.166,0.789,6.39,7.64,0.15,0.24,0.02,8.47799765432615,0.0,0.0,0.0,0.0,0.0,0.0,0.0,0.0,0.0,0.0,0.0,0.0,0.0,2159.0657800628205,7.0,1.2,4.51,75.0,25.6,10.0,60.0,27.5,8.0,126.05,140.0,570.0,38.5912240184758,430.0,89.78571428571429
2024-10-20 04:00:00,2.69,1.35,1.34,1165.0,4498.0,0.0,2310.0,1446.0,228.0,116038.0,3.12218794776086,0.94,10.77,0.41,87.88,3.4,36.15909774141159,6.7,1.03,0.45,87.58,10.94,3.729818604253644,68.94,10.06,19.98,1.02,12.180181069838444,4.75666666666667,82.7788888888889,66.72,27.4325,0.059,5.78,1.805,9.73,1.965,0.0645,0.2,54.915,10.9,0.08,1.885813148788927,0.205,122.5400438799384,0.3,96.48,0.69,0.48,1.13,0.0,0.0,2.6465434640000507,1.0,54.12,6.77,4.3,0.13,0.013,0.166,0.789,6.39,7.64,0.15,0.24,0.02,8.49148691073717,0.0,0.0,0.0,0.0,0.0,0.0,0.0,0.0,0.0,0.0,0.0,0.0,0.0,2159.0657800628205,8.0,1.2,4.48,75.0,25.6,10.0,60.0,27.5,8.0,126.05,140.0,570.0,39.283220851757,430.0,89.92857142857143
2024-10-20 05:00:00,2.72,1.35,1.37,1151.0,4499.0,0.0,2312.0,1406.0,223.0,116079.0,3.12177935095599,0.94,10.77,0.41,87.88,3.4,36.09712194577603,6.7,1.03,0.45,87.58,10.94,3.723425787783831,68.94,10.06,19.98,1.02,12.159304541939806,4.75666666666667,82.7788888888889,66.72,27.4325,0.059,5.78,1.805,9.73,1.965,0.0645,0.2,54.915,10.9,0.08,1.885813148788927,0.205,122.3300132876104,0.3,96.48,0.69,0.48,1.13,0.0,0.0,2.642007354221028,1.0,54.12,6.77,4.3,0.13,0.013,0.166,0.789,6.39,7.64,0.15,0.24,0.02,8.476932713030543,0.0,0.0,0.0,0.0,0.0,0.0,0.0,0.0,0.0,0.0,0.0,0.0,0.0,2159.0657800628205,7.0,1.2,4.39,75.0,25.6,10.0,60.0,27.5,8.0,125.1225,133.0,563.0,38.9886578449905,430.0,89.77443609022556
2024-10-20 06:00:00,2.69,1.35,1.34,1135.0,4500.0,0.0,2294.0,1442.0,223.0,116038.0,3.12357518053056,0.94,10.77,0.41,87.88,3.4,36.4856603574388,6.7,1.03,0.45,87.58,10.94,3.763503607386815,68.94,10.06,19.98,1.02,12.290183587663892,4.75666666666667,82.7788888888889,66.72,27.4325,0.059,5.78,1.805,9.73,1.965,0.0645,0.2,54.915,10.9,0.08,1.885813148788927,0.205,123.646736242223,0.3,96.48,0.69,0.48,1.13,0.0,0.0,2.6704451156179725,1.0,54.12,6.77,4.3,0.13,0.013,0.166,0.789,6.39,7.64,0.15,0.24,0.02,8.568175831444266,0.0,0.0,0.0,0.0,0.0,0.0,0.0,0.0,0.0,0.0,0.0,0.0,0.0,2159.0657800628205,7.0,1.2,4.63,75.0,25.6,10.0,60.0,27.5,8.0,125.3875,135.0,565.0,38.3345128568059,430.0,90.74074074074076
2024-10-20 07:00:00,2.69,1.35,1.34,1133.0,4500.0,0.0,2300.0,1440.0,223.0,116079.0,3.12247272259761,0.94,10.77,0.41,87.88,3.4,36.54522878251217,6.7,1.03,0.45,87.58,10.94,3.769648103072344,68.94,10.06,19.98,1.02,12.310249193521305,4.75666666666667,82.7788888888889,66.72,27.4325,0.059,5.78,1.805,9.73,1.965,0.0645,0.2,54.915,10.9,0.08,1.885813148788927,0.205,123.84860846465928,0.3,96.48,0.69,0.48,1.13,0.0,0.0,2.674805026010818,1.0,54.12,6.77,4.3,0.13,0.013,0.166,0.789,6.39,7.64,0.15,0.24,0.02,8.582164689944582,0.0,0.0,0.0,0.0,0.0,0.0,0.0,0.0,0.0,0.0,0.0,0.0,0.0,2159.0657800628205,7.0,1.2,4.34,75.0,25.6,10.0,60.0,27.5,8.0,125.3875,135.0,565.0,38.6745562130178,430.0,90.88888888888889
2024-10-20 08:00:00,2.69,1.35,1.34,1135.0,4497.0,0.0,2308.0,1439.0,221.0,116273.0,3.11519009962251,0.96,10.78,0.35,87.91,3.1,34.421072897509525,9.1,1.04,0.43,87.52,11.01,3.550540972831531,68.96,9.88,20.04,1.12,11.594727930105917,4.75666666666667,82.7788888888889,66.72,26.825,0.058,5.835,1.825,9.32,2.05,0.0645,0.205,54.765,10.945,0.0845,1.87611514004631,0.2,116.65002853278368,0.1,96.34,0.2,0.48,1.26,0.0,0.0,2.519334584956844,1.0,54.05,7.16,4.5,0.08,0.0098,0.184,0.73,6.04,7.83,0.16,0.18,0.025,8.083334712967364,0.0,0.0,0.0,0.0,0.0,0.0,0.0,0.0,0.0,0.0,0.0,0.0,0.0,2159.0657800628205,7.0,1.2,4.32,75.0,25.6,10.0,60.0,27.5,8.0,124.99,132.0,562.0,39.0625,430.0,85.60606060606061
2024-10-20 09:00:00,2.69,1.35,1.34,1130.0,4500.0,0.0,2312.0,1458.0,222.0,117049.0,3.09661530218442,0.96,10.78,0.35,87.91,3.1,36.75325289194808,9.1,1.04,0.43,87.52,11.01,3.791105834099154,68.96,9.88,20.04,1.12,12.380322051476478,4.75666666666667,82.7788888888889,66.72,26.825,0.058,5.835,1.825,9.32,2.05,0.0645,0.205,54.765,10.945,0.0845,1.87611514004631,0.2,124.55358411644848,0.1,96.34,0.2,0.48,1.26,0.0,0.0,2.690030650585834,1.0,54.05,7.16,4.5,0.08,0.0098,0.184,0.73,6.04,7.83,0.16,0.18,0.025,8.631016406738658,0.0,0.0,0.0,0.0,0.0,0.0,0.0,0.0,0.0,0.0,0.0,0.0,0.0,2159.0657800628205,8.0,1.2,4.21,75.0,25.6,10.0,60.0,27.5,8.0,124.46,128.0,558.0,38.9921040408732,430.0,91.40625
2024-10-20 10:00:00,2.67,1.35,1.32,1156.0,4501.0,0.0,2301.0,1469.0,228.0,116054.0,3.12383838099285,0.96,10.78,0.35,87.91,3.1,36.30270019471345,9.1,1.04,0.43,87.52,11.01,3.74463122778126,68.96,9.88,20.04,1.12,12.228553512530418,4.75666666666667,82.7788888888889,66.72,26.825,0.058,5.835,1.825,9.32,2.05,0.0645,0.205,54.765,10.945,0.0845,1.87611514004631,0.2,123.02670013045444,0.1,96.34,0.2,0.48,1.26,0.0,0.0,2.657053962268518,1.0,54.05,7.16,4.5,0.08,0.0098,0.184,0.73,6.04,7.83,0.16,0.18,0.025,8.52521005176472,0.0,0.0,0.0,0.0,0.0,0.0,0.0,0.0,0.0,0.0,0.0,0.0,0.0,2159.0657800628205,7.0,1.2,4.51,75.0,25.6,10.0,60.0,27.5,8.0,126.05,140.0,570.0,38.3236321303842,430.0,90.28571428571428
2024-10-20 14:00:00,2.64,1.33,1.31,1182.0,4499.0,0.0,2303.0,1463.0,231.0,114799.0,3.15656102148836,0.96,10.78,0.35,87.91,3.1,37.617460433832825,9.1,1.04,0.43,87.52,11.01,3.880249025411875,68.96,9.88,20.04,1.12,12.67143009895469,4.75666666666667,82.7788888888889,66.72,26.825,0.058,5.835,1.825,9.32,2.05,0.0645,0.205,54.765,10.945,0.0845,1.87611514004631,0.2,127.48230846851236,0.1,96.34,0.2,0.48,1.26,0.0,0.0,2.7532834130820403,1.0,54.05,7.16,4.5,0.08,0.0098,0.184,0.73,6.04,7.83,0.16,0.18,0.025,8.833964142950293,0.0,0.0,0.0,0.0,0.0,0.0,0.0,0.0,0.0,0.0,0.0,0.0,0.0,2159.0657800628205,7.0,1.2,4.72,75.0,25.6,10.0,60.0,27.5,8.0,125.3875,135.0,565.0,38.6620530565167,430.0,93.55555555555556
2024-10-20 15:00:00,2.68,1.33,1.35,1162.0,4498.0,0.0,2342.0,1445.0,229.0,116942.0,3.09807005698351,0.96,10.78,0.35,87.91,3.1,35.72387184448129,9.1,1.04,0.43,87.52,11.01,3.6849249606391776,68.96,9.88,20.04,1.12,12.03357535891047,4.75666666666667,82.7788888888889,66.72,26.825,0.058,5.835,1.825,9.32,2.05,0.0645,0.205,54.765,10.945,0.0845,1.87611514004631,0.2,121.06510108991284,0.1,96.34,0.2,0.48,1.26,0.0,0.0,2.6146885692479267,1.0,54.05,7.16,4.5,0.08,0.0098,0.184,0.73,6.04,7.83,0.16,0.18,0.025,8.389279852545977,0.0,0.0,0.0,0.0,0.0,0.0,0.0,0.0,0.0,0.0,0.0,0.0,0.0,2159.0657800628205,8.0,1.2,4.47,75.0,25.6,10.0,60.0,27.5,8.0,124.725,130.0,560.0,38.2604672681008,430.0,88.84615384615384
2024-10-20 16:00:00,2.73,1.35,1.38,1157.0,4499.0,0.0,2337.0,1420.0,228.0,117999.0,3.07102067937901,0.96,10.58,0.4,88.06,3.1,34.360150644593574,7.7,1.03,0.42,87.63,10.92,3.544256829516785,68.78,10.02,20.02,1.18,11.574206287751748,4.75666666666667,82.7788888888889,66.72,26.2175,0.0584999999999999,5.685,1.795,9.205,1.98,0.065,0.2,55.0,10.86,0.079,1.910537129984342,0.205,116.443568305292,0.1,95.72,1.14,0.48,1.38,0.0,0.0,2.514875585691434,1.0,53.71,6.98,4.5,0.13,0.013,0.172,0.739,5.77,8.35,0.15,0.57,0.025,8.069027925864766,0.0,0.0,0.0,0.0,0.0,0.0,0.0,0.0,0.0,0.0,0.0,0.0,0.0,2159.0657800628205,7.0,1.2,4.2,75.0,25.6,10.0,60.0,27.5,8.0,124.99,132.0,562.0,39.6160149847811,430.0,85.45454545454545
2024-10-20 17:00:00,2.71,1.35,1.36,1166.0,4502.0,0.0,2343.0,1435.0,231.0,118579.0,3.05804669287895,0.96,10.58,0.4,88.06,3.1,34.37689263776131,7.7,1.03,0.42,87.63,10.92,3.545983769664349,68.78,10.02,20.02,1.18,11.579845823055182,4.75666666666667,82.7788888888889,66.72,26.2175,0.0584999999999999,5.685,1.795,9.205,1.98,0.065,0.2,55.0,10.86,0.079,1.910537129984342,0.205,116.50030546704544,0.1,95.72,1.14,0.48,1.38,0.0,0.0,2.516100959535363,1.0,53.71,6.98,4.5,0.13,0.013,0.172,0.739,5.77,8.35,0.15,0.57,0.025,8.072959562015098,0.0,0.0,0.0,0.0,0.0,0.0,0.0,0.0,0.0,0.0,0.0,0.0,0.0,2159.0657800628205,7.0,1.2,4.31,75.0,25.6,10.0,60.0,27.5,8.0,124.8575,131.0,561.0,39.0462700661001,430.0,85.49618320610686
2024-10-20 18:00:00,2.66,1.31,1.35,1168.0,4499.0,0.0,2343.0,1446.0,231.0,116768.0,3.10337250373045,0.96,10.58,0.4,88.06,3.1,34.548540995918266,7.7,1.03,0.42,87.63,10.92,3.5636893342285383,68.78,10.02,20.02,1.18,11.637665520262331,4.75666666666667,82.7788888888889,66.72,26.2175,0.0584999999999999,5.685,1.795,9.205,1.98,0.065,0.2,55.0,10.86,0.079,1.910537129984342,0.205,117.08200685492004,0.1,95.72,1.14,0.48,1.38,0.0,0.0,2.528664183419856,1.0,53.71,6.98,4.5,0.13,0.013,0.172,0.739,5.77,8.35,0.15,0.57,0.025,8.113268913674336,0.0,0.0,0.0,0.0,0.0,0.0,0.0,0.0,0.0,0.0,0.0,0.0,0.0,2159.0657800628205,7.0,1.2,4.28,75.0,25.6,10.0,60.0,27.5,8.0,124.725,130.0,560.0,39.1499409681228,430.0,85.92307692307692
2024-10-20 19:00:00,2.62,1.31,1.31,1164.0,4501.0,0.0,2341.0,1490.0,234.0,116842.0,3.102786171852,0.96,10.58,0.4,88.06,3.1,35.600152807790444,7.7,1.03,0.42,87.63,10.92,3.672163315753848,68.78,10.02,20.02,1.18,11.991900639052773,4.75666666666667,82.7788888888889,66.72,26.2175,0.0584999999999999,5.685,1.795,9.205,1.98,0.065,0.2,55.0,10.86,0.079,1.910537129984342,0.205,120.64582801254518,0.1,95.72,1.14,0.48,1.38,0.0,0.0,2.605633370739709,1.0,53.71,6.98,4.5,0.13,0.013,0.172,0.739,5.77,8.35,0.15,0.57,0.025,8.360226069506858,0.0,0.0,0.0,0.0,0.0,0.0,0.0,0.0,0.0,0.0,0.0,0.0,0.0,2159.0657800628205,8.0,1.2,4.31,75.0,25.6,10.0,60.0,27.5,8.0,124.725,130.0,560.0,38.0503885095361,430.0,88.53846153846153
2024-10-20 20:00:00,2.66,1.34,1.32,1164.0,4500.0,0.0,2340.0,1475.0,232.0,117192.0,3.09283950871302,0.96,10.58,0.4,88.06,3.1,34.421072897509525,7.7,1.03,0.42,87.63,10.92,3.550540972831531,68.78,10.02,20.02,1.18,11.594727930105917,4.75666666666667,82.7788888888889,66.72,26.2175,0.0584999999999999,5.685,1.795,9.205,1.98,0.065,0.2,55.0,10.86,0.079,1.910537129984342,0.205,116.65002853278368,0.1,95.72,1.14,0.48,1.38,0.0,0.0,2.519334584956844,1.0,53.71,6.98,4.5,0.13,0.013,0.172,0.739,5.77,8.35,0.15,0.57,0.025,8.083334712967364,0.0,0.0,0.0,0.0,0.0,0.0,0.0,0.0,0.0,0.0,0.0,0.0,0.0,2159.0657800628205,7.0,1.2,4.14,75.0,25.6,10.0,60.0,27.5,8.0,124.99,132.0,562.0,38.5245901639344,430.0,85.60606060606061
2024-10-20 22:00:00,2.7,1.35,1.35,1193.0,4500.0,0.0,2301.0,1431.0,232.0,115975.0,3.12527071924103,0.96,10.58,0.4,88.06,3.1,38.34185503160005,7.7,1.03,0.42,87.63,10.92,3.9549704818734033,68.78,10.02,20.02,1.18,12.915442198756416,4.75666666666667,82.7788888888889,66.72,26.2175,0.0584999999999999,5.685,1.795,9.205,1.98,0.065,0.2,55.0,10.86,0.079,1.910537129984342,0.205,129.93721888778217,0.1,95.72,1.14,0.48,1.38,0.0,0.0,2.806303037680753,1.0,53.71,6.98,4.5,0.13,0.013,0.172,0.739,5.77,8.35,0.15,0.57,0.025,9.004078654355935,0.0,0.0,0.0,0.0,0.0,0.0,0.0,0.0,0.0,0.0,0.0,0.0,0.0,2159.0657800628205,7.0,1.2,4.41,75.0,25.6,10.0,60.0,27.5,8.0,126.05,140.0,570.0,38.0488962734393,430.0,95.35714285714286
2024-10-21 00:00:00,2.6,1.4,1.2,1156.0,4356.0,0.0,2345.0,1528.0,221.0,110476.0,3.17580813485636,0.98,10.73,0.4,87.89,3.2,36.88956171091032,6.0,1.04,0.44,87.5,11.02,3.886930606028541,68.99,9.93,19.98,1.1,11.640544043538522,4.82222222222222,82.4666666666667,66.72,25.61,0.0565,5.475,1.865,9.24,1.92,0.0645,0.195,55.175,10.86,0.071,1.983644703919933,0.17,123.40496339420224,0.1,94.68,0.61,0.51,1.17,0.0,0.0,2.5701403463172614,1.0,53.3,7.19,4.9,0.13,0.01,0.184,0.799,5.88,8.67,0.12,0.45,0.026,18.214977932547026,0.0,0.0,0.0,0.0,0.0,0.0,0.0,0.0,0.0,0.0,0.0,0.0,0.0,2139.7517037363723,7.0,1.2,4.04,75.0,25.6,10.0,60.0,27.5,8.0,124.5175,119.0,554.0,40.0893486950388,435.0,91.5966386554622
2024-10-21 07:00:00,2.68,1.35,1.33,1159.0,4498.0,0.0,2302.0,1453.0,227.0,115803.0,3.12851915223091,0.98,10.73,0.4,87.89,3.2,36.127202504910464,6.0,1.04,0.44,87.5,11.02,3.8066033483123833,68.99,9.93,19.98,1.1,11.399980710637395,4.82222222222222,82.4666666666667,66.72,25.61,0.0565,5.475,1.865,9.24,1.92,0.0645,0.195,55.175,10.86,0.071,1.983644703919933,0.17,120.85467801410188,0.1,94.68,0.61,0.51,1.17,0.0,0.0,2.517025859105907,1.0,53.3,7.19,4.9,0.13,0.01,0.184,0.799,5.88,8.67,0.12,0.45,0.026,17.838547433784704,0.0,0.0,0.0,0.0,0.0,0.0,0.0,0.0,0.0,0.0,0.0,0.0,0.0,2139.7517037363723,7.0,1.2,4.43,75.0,25.6,10.0,60.0,27.5,8.0,126.6375,135.0,570.0,38.0089432807719,435.0,89.70370370370371
2024-10-21 08:00:00,2.65,1.35,1.3,1160.0,4500.0,0.0,2302.0,1476.0,228.0,115519.0,3.13759828643795,0.94,10.58,0.42,88.06,3.4,36.30849253844206,5.8,1.03,0.46,87.63,10.88,3.825705277075431,69.24,9.68,19.92,1.16,11.457186991278975,4.82222222222222,82.4666666666667,66.72,25.61,0.0525,5.455,1.93,8.785,1.9,0.0565,0.175,55.33,10.675,0.075,1.956982363457945,0.165,121.46113927073112,0.1,95.92,0.57,0.52,1.2,0.0,0.0,2.5296565548353973,1.0,53.69,6.89,4.8,0.09,0.01,0.192,0.733,6.2,8.38,0.17,0.17,0.036,17.928063107243958,0.0,0.0,0.0,0.0,0.0,0.0,0.0,0.0,0.0,0.0,0.0,0.0,0.0,2139.7517037363723,8.0,1.2,4.46,75.0,25.6,10.0,60.0,27.5,8.0,125.975,130.0,565.0,38.8329036794,435.0,90.15384615384616
2024-10-21 09:00:00,2.67,1.32,1.35,1173.0,4508.0,0.0,2339.0,1411.0,227.0,114731.0,3.16474403778194,0.94,10.58,0.42,88.06,3.4,36.69402071101559,5.8,1.03,0.46,87.63,10.88,3.8663271002677377,69.24,9.68,19.92,1.16,11.578840853909163,4.82222222222222,82.4666666666667,66.72,25.61,0.0525,5.455,1.93,8.785,1.9,0.0565,0.175,55.33,10.675,0.075,1.956982363457945,0.165,122.75082903166415,0.1,95.92,0.57,0.52,1.2,0.0,0.0,2.556516768538617,1.0,53.69,6.89,4.8,0.09,0.01,0.192,0.733,6.2,8.38,0.17,0.17,0.036,18.118425552068693,0.0,0.0,0.0,0.0,0.0,0.0,0.0,0.0,0.0,0.0,0.0,0.0,0.0,2139.7517037363723,7.0,1.2,4.21,75.0,25.6,10.0,60.0,27.5,8.0,126.6375,135.0,570.0,38.9830508474576,435.0,91.11111111111111
