Repository: saikumar-voptimai/evonith_bf_webapp

# Evonith BF2 — Blast Furnace Intelligence Platform

Monitoring, modelling and optimisation of **Blast Furnace 2 (BF2)** at Evonith Steel: live telemetry from InfluxDB,
manual plant reports from Neon PostgreSQL, a two-zone energy model of the furnace, blend and fuel optimisers, a
conversational assistant (FurnaceMind) and a live digital twin evaluated every hour.

The platform has three deployable parts that share one Python service layer, plus the shared data library:

| Part | Path | What it is |
|---|---|---|
| **Streamlit app** (legacy) | `src/app.py`, `src/custom_pages/` | The original 11-page dashboard; still the home of the model pages. Served under `/legacy` in production |

File: src/data/V13_df_filtered.csv (part 113 of 268)
NM3/HR.,STEAMKGS/HR.,RAFTOC,PERMEABILITYKGS/HR.,TUYEREVELOCITYM/S,HOT BLAST VOLUMENM3/HR.,O2 ENRICHMENT %,COKE_VM%,COKE_ASH%,COKE_IM%,COKE_FC%,COKE_MOIST%,COKE_CALC_MT,NUTCOKE_MOIST%,NUTCOKE_VM%,NUTCOKE_IM%,NUTCOKE_FC%,NUTCOKE_ASH%,NUTCOKE_CALC_MT,PCI_2_FC%,PCI_2_ASH%,PCI_2_VM%,PCI_2_IM%,PCI_2_CALC_MT,SINTER_SP_02_COLD_STRENGTH_AI,SINTER_SP_02_COLD_STRENGTH_TI,SINTER_SP_02_HOT_STRENGTH_RI,SINTER_SP_02_HOT_STRENGTH_RDI,SINTER_SP_02_P%,SINTER_SP_02_SIO2%,SINTER_SP_02_MGO%,SINTER_SP_02_FEO%,SINTER_SP_02_AL2O3%,SINTER_SP_02_NA2O%,SINTER_SP_02_TIO2%,SINTER_SP_02_FE(T)%,SINTER_SP_02_CAO%,SINTER_SP_02_K2O%,SINTER_SP_02_BASICITY,SINTER_SP_02_MNO%,SINTER_CALC_MT,FLUX_TM%,FLUX_SIO2%,FLUX_FE2O3%,FLUX_AL2O3%,FLUX_LOI%,FLUX_MGO%,FLUX_CAO%,FLUX_CALC_MT,GEOMIN TYPE,ORE_FE(T)%,ORE_LOI%,ORE_TM%,ORE_MGO%,ORE_NA2O%,ORE_P%,ORE_TIO2%,ORE_AL2O3%,ORE_SIO2%,ORE_MNO%,ORE_CAO%,ORE_K2O%,ORE_CALC_MT,LLOYDS_PELLET_PCT_SIO2,LLOYDS_PELLET_PCT_AL2O3,LLOYDS_PELLET_PCT_FE2O3,LLOYDS_PELLET_PCT_MGO,LLOYDS_PELLET_PCT_TIO2,LLOYDS_PELLET_PCT_NA2O,TOTAL_PELLET_CALC_MT,LLOYDS_PELLET_PCT_K2O,LLOYDS_PELLET_PCT_TM,LLOYDS_PELLET_PCT_LOI,LLOYDS_PELLET_PCT_MNO,LLOYDS_PELLET_PCT_CAO,LLOYDS_PELLET_PCT_P,DAILYPRODUCTION,CHARGES/HRS.,STOCKRODLEVEL,FURNACE TOP GAS ANALYSISH2%,COKE_DISCHARGE_TIME,WEIGHTED_COKE_ANGLE,TOTAL_COKE_PORTIONS,NON_COKE_DISCHARGE_TIME,WEIGHTED_NON_COKE_ANGLE,TOTAL_NON_COKE_PORTIONS,UNITCOST LAKHS/THM,ACTUALKG/THM.,ACT. FUEL RATEKG/THM.,FURNACETOPGASANALYSISCO2ETACO,COKE RATE KG/THM,PRODUCTIONTONNESPERHR
2024-10-21 10:00:00,2.66,1.34,1.32,1171.0,4502.0,0.0,2330.0,1438.0,227.0,114535.0,3.16593948837936,0.94,10.58,0.42,88.06,3.4,36.397938387288335,5.8,1.03,0.46,87.63,10.88,3.835129889115751,69.24,9.68,19.92,1.16,11.485411732769974,4.82222222222222,82.4666666666667,66.72,25.61,0.0525,5.455,1.93,8.785,1.9,0.0565,0.175,55.33,10.675,0.075,1.956982363457945,0.165,121.76035837745673,0.1,95.92,0.57,0.52,1.2,0.0,0.0,2.535888355221966,1.0,53.69,6.89,4.8,0.09,0.01,0.192,0.733,6.2,8.38,0.17,0.17,0.036,17.972228830210813,0.0,0.0,0.0,0.0,0.0,0.0,0.0,0.0,0.0,0.0,0.0,0.0,0.0,2139.7517037363723,7.0,1.2,4.22,75.0,25.6,10.0,60.0,27.5,8.0,126.3725,133.0,568.0,39.7079942556247,435.0,90.37593984962406
2024-10-21 11:00:00,2.67,1.35,1.32,1152.0,4497.0,0.0,2331.0,1450.0,224.0,114523.0,3.16275708405619,0.94,10.58,0.42,88.06,3.4,34.852435243811705,5.8,1.03,0.46,87.63,10.88,3.672285355554488,69.24,9.68,19.92,1.16,10.997726420809594,4.82222222222222,82.4666666666667,66.72,25.61,0.0525,5.455,1.93,8.785,1.9,0.0565,0.175,55.33,10.675,0.075,1.956982363457945,0.165,116.59025740577856,0.1,95.92,0.57,0.52,1.2,0.0,0.0,2.428211283438414,1.0,53.69,6.89,4.8,0.09,0.01,0.192,0.733,6.2,8.38,0.17,0.17,0.036,17.209104945093387,0.0,0.0,0.0,0.0,0.0,0.0,0.0,0.0,0.0,0.0,0.0,0.0,0.0,2139.7517037363723,7.0,1.2,4.31,75.0,25.6,10.0,60.0,27.5,8.0,125.975,130.0,565.0,39.0214797136038,435.0,86.53846153846153
2024-10-21 12:00:00,2.68,1.35,1.33,1144.0,4496.0,0.0,2312.0,1448.0,224.0,115244.0,3.14228624293565,0.94,10.58,0.42,88.06,3.4,35.89770338043276,5.8,1.03,0.46,87.63,10.88,3.7824217877403217,69.24,9.68,19.92,1.16,11.32756199535496,4.82222222222222,82.4666666666667,66.72,25.61,0.0525,5.455,1.93,8.785,1.9,0.0565,0.175,55.33,10.675,0.075,1.956982363457945,0.165,120.0869450907043,0.1,95.92,0.57,0.52,1.2,0.0,0.0,2.5010363777483606,1.0,53.69,6.89,4.8,0.09,0.01,0.192,0.733,6.2,8.38,0.17,0.17,0.036,17.725227532598023,0.0,0.0,0.0,0.0,0.0,0.0,0.0,0.0,0.0,0.0,0.0,0.0,0.0,2139.7517037363723,7.0,1.2,4.15,75.0,25.6,10.0,60.0,27.5,8.0,125.5775,127.0,562.0,39.3391965771334,435.0,89.13385826771653
2024-10-21 13:00:00,2.65,1.35,1.3,1144.0,4501.0,0.0,2314.0,1480.0,226.0,115480.0,3.13935409647638,0.94,10.58,0.42,88.06,3.4,37.92192794066225,5.8,1.03,0.46,87.63,10.88,3.995707607135233,69.24,9.68,19.92,1.16,11.96630840638632,4.82222222222222,82.4666666666667,66.72,25.61,0.0525,5.455,1.93,8.785,1.9,0.0565,0.175,55.33,10.675,0.075,1.956982363457945,0.165,126.85849092023597,0.1,95.92,0.57,0.52,1.2,0.0,0.0,2.642066549183373,1.0,53.69,6.89,4.8,0.09,0.01,0.192,0.733,6.2,8.38,0.17,0.17,0.036,18.72472993883548,0.0,0.0,0.0,0.0,0.0,0.0,0.0,0.0,0.0,0.0,0.0,0.0,0.0,2139.7517037363723,8.0,1.2,4.22,75.0,25.6,10.0,60.0,27.5,8.0,125.3125,125.0,560.0,38.6454183266932,435.0,94.16
2024-10-21 14:00:00,2.64,1.35,1.29,1149.0,4503.0,0.0,2315.0,1412.0,224.0,114094.0,3.17887282325125,0.94,10.58,0.42,88.06,3.4,37.3013259318425,5.8,1.03,0.46,87.63,10.88,3.930316834505618,69.24,9.68,19.92,1.16,11.770476721700344,4.82222222222222,82.4666666666667,66.72,25.61,0.0525,5.455,1.93,8.785,1.9,0.0565,0.175,55.33,10.675,0.075,1.956982363457945,0.165,124.78241940762378,0.1,95.92,0.57,0.52,1.2,0.0,0.0,2.598828457216521,1.0,53.69,6.89,4.8,0.09,0.01,0.192,0.733,6.2,8.38,0.17,0.17,0.036,18.418294964515823,0.0,0.0,0.0,0.0,0.0,0.0,0.0,0.0,0.0,0.0,0.0,0.0,0.0,2139.7517037363723,7.0,1.2,4.31,75.0,25.6,10.0,60.0,27.5,8.0,125.445,126.0,561.0,39.6563733457163,435.0,92.61904761904762
2024-10-21 15:00:00,2.62,1.35,1.27,1149.0,4497.0,0.0,2312.0,1441.0,217.0,109546.0,3.30633841017913,0.94,10.58,0.42,88.06,3.4,37.21435566154047,5.8,1.03,0.46,87.63,10.88,3.921153065955028,69.24,9.68,19.92,1.16,11.74303315189426,4.82222222222222,82.4666666666667,66.72,25.61,0.0525,5.455,1.93,8.785,1.9,0.0565,0.175,55.33,10.675,0.075,1.956982363457945,0.165,124.49148174056468,0.1,95.92,0.57,0.52,1.2,0.0,0.0,2.5927691333789262,1.0,53.69,6.89,4.8,0.09,0.01,0.192,0.733,6.2,8.38,0.17,0.17,0.036,18.375351609244937,0.0,0.0,0.0,0.0,0.0,0.0,0.0,0.0,0.0,0.0,0.0,0.0,0.0,2139.7517037363723,7.0,1.2,4.2,75.0,25.6,10.0,60.0,27.5,8.0,125.8425,129.0,564.0,40.4800745746912,435.0,92.4031007751938
2024-10-21 16:00:00,2.6,1.35,1.25,1134.0,4502.0,0.0,2329.0,1427.0,218.0,110566.0,3.27949961544509,0.95,10.79,0.41,87.85,2.9,34.534098040009965,6.8,1.04,0.42,87.56,10.98,3.638743221598242,69.1,9.72,20.04,1.14,10.897274746414798,4.82222222222222,82.4666666666667,66.72,25.61,0.0545,5.52,2.06,8.36,1.945,0.0555,0.18,55.04,10.81,0.0819999999999999,1.958713608488398,0.165,115.52533851923762,0.1,95.59,0.75,0.43,1.38,0.0,0.0,2.406032345731418,1.0,53.28,7.48,4.2,0.17,0.027,0.161,0.656,4.88,9.31,0.18,0.63,0.024,17.051919419610645,0.0,0.0,0.0,0.0,0.0,0.0,0.0,0.0,0.0,0.0,0.0,0.0,0.0,2139.7517037363723,7.0,1.2,4.13,75.0,25.6,10.0,60.0,27.5,8.0,125.5775,127.0,562.0,39.7753860552176,435.0,85.74803149606299
2024-10-21 18:00:00,2.62,1.38,1.24,1105.0,4497.0,0.0,2327.0,1486.0,212.0,110959.0,3.26426649793949,0.95,10.79,0.41,87.85,2.9,34.76637984814797,6.8,1.04,0.42,87.56,10.98,3.663217984306205,69.1,9.72,20.04,1.14,10.970571540758216,4.82222222222222,82.4666666666667,66.72,25.61,0.0545,5.52,2.06,8.36,1.945,0.0555,0.18,55.04,10.81,0.0819999999999999,1.958713608488398,0.165,116.3023802269989,0.1,95.59,0.75,0.43,1.38,0.0,0.0,2.4222157000225173,1.0,53.28,7.48,4.2,0.17,0.027,0.161,0.656,4.88,9.31,0.18,0.63,0.024,17.16661332794501,0.0,0.0,0.0,0.0,0.0,0.0,0.0,0.0,0.0,0.0,0.0,0.0,0.0,2139.7517037363723,7.0,1.2,4.01,75.0,25.6,10.0,60.0,27.5,8.0,124.2525,117.0,552.0,38.7421089548749,435.0,86.32478632478633
2024-10-21 19:00:00,2.62,1.4,1.22,1121.0,4499.0,0.0,2343.0,1523.0,216.0,111649.0,3.24555018960524,0.95,10.79,0.41,87.85,2.9,34.49549242875431,6.8,1.04,0.42,87.56,10.98,3.6346754765507416,69.1,9.72,20.04,1.14,10.8850927009443,4.82222222222222,82.4666666666667,66.72,25.61,0.0545,5.52,2.06,8.36,1.945,0.0555,0.18,55.04,10.81,0.0819999999999999,1.958713608488398,0.165,115.39619293379673,0.1,95.59,0.75,0.43,1.38,0.0,0.0,2.403342646139432,1.0,53.28,7.48,4.2,0.17,0.027,0.161,0.656,4.88,9.31,0.18,0.63,0.024,17.032857107008375,0.0,0.0,0.0,0.0,0.0,0.0,0.0,0.0,0.0,0.0,0.0,0.0,0.0,2139.7517037363723,7.0,1.2,3.93,75.0,25.6,10.0,60.0,27.5,8.0,123.9875,115.0,550.0,39.8978169995355,435.0,85.65217391304348
2024-10-21 20:00:00,2.64,1.4,1.24,1128.0,4500.0,0.0,2329.0,1502.0,217.0,111901.0,3.23896604669406,0.95,10.79,0.41,87.85,2.9,36.17940944494647,6.8,1.04,0.42,87.56,10.98,3.812104220203007,69.1,9.72,20.04,1.14,11.4164546712019,4.82222222222222,82.4666666666667,66.72,25.61,0.0545,5.52,2.06,8.36,1.945,0.0555,0.18,55.04,10.81,0.0819999999999999,1.958713608488398,0.165,121.02932350256155,0.1,95.59,0.75,0.43,1.38,0.0,0.0,2.520663179711552,1.0,53.28,7.48,4.2,0.17,0.027,0.161,0.656,4.88,9.31,0.18,0.63,0.024,17.864325681521386,0.0,0.0,0.0,0.0,0.0,0.0,0.0,0.0,0.0,0.0,0.0,0.0,0.0,2139.7517037363723,7.0,1.2,4.26,75.0,25.6,10.0,60.0,27.5,8.0,124.65,120.0,555.0,38.343057176196,435.0,89.83333333333333
2024-10-21 21:00:00,2.63,1.4,1.23,1143.0,4503.0,0.0,2338.0,1466.0,220.0,111760.0,3.24520967984777,0.95,10.79,0.41,87.85,2.9,34.80338366828338,6.8,1.04,0.42,87.56,10.98,3.667116953942967,69.1,9.72,20.04,1.14,10.982248139180308,4.82222222222222,82.4666666666667,66.72,25.61,0.0545,5.52,2.06,8.36,1.945,0.0555,0.18,55.04,10.81,0.0819999999999999,1.958713608488398,0.165,116.42616741387415,0.1,95.59,0.75,0.43,1.38,0.0,0.0,2.424793800891353,1.0,53.28,7.48,4.2,0.17,0.027,0.161,0.656,4.88,9.31,0.18,0.63,0.024,17.18488472331881,0.0,0.0,0.0,0.0,0.0,0.0,0.0,0.0,0.0,0.0,0.0,0.0,0.0,2139.7517037363723,7.0,1.2,4.25,75.0,25.6,10.0,60.0,27.5,8.0,124.65,120.0,555.0,38.4203168685927,435.0,86.41666666666667
2024-10-21 22:00:00,2.61,1.4,1.21,1133.0,4500.0,0.0,2335.0,1475.0,219.0,111378.0,3.25416364730501,0.95,10.79,0.41,87.85,2.9,34.65506302988617,6.8,1.04,0.42,87.56,10.98,3.651488900852781,69.1,9.72,20.04,1.14,10.935445389465944,4.82222222222222,82.4666666666667,66.72,25.61,0.0545,5.52,2.06,8.36,1.945,0.0555,0.18,55.04,10.81,0.0819999999999999,1.958713608488398,0.165,115.92999716670644,0.1,95.59,0.75,0.43,1.38,0.0,0.0,2.414460122765179,1.0,53.28,7.48,4.2,0.17,0.027,0.161,0.656,4.88,9.31,0.18,0.63,0.024,17.11164836511759,0.0,0.0,0.0,0.0,0.0,0.0,0.0,0.0,0.0,0.0,0.0,0.0,0.0,2139.7517037363723,7.0,1.2,4.06,75.0,25.6,10.0,60.0,27.5,8.0,125.18,124.0,559.0,39.7940074906367,435.0,86.04838709677419
2024-10-21 23:00:00,2.58,1.4,1.18,1158.0,4380.0,0.0,2359.0,1561.0,223.0,110752.0,3.18534063807358,0.96,10.82,0.42,87.8,3.0,34.28799351544396,7.0,1.04,0.44,87.5,11.02,3.6411099347817486,69.02,9.82,19.98,1.18,10.10352614762968,4.88777777777778,82.69,66.72,25.86,0.0545,5.59,2.105,8.36,1.935,0.0545,0.175,54.795,11.07,0.0925,1.980744610027142,0.155,114.82209538997914,0.1,94.76,0.64,0.58,1.21,0.0,0.0,1.5909021534022552,1.0,59.06798215157057,3.513491407314894,3.174593885661542,0.0769489568259828,0.008,0.0541716835489919,0.2832679178637979,2.845510039741558,8.22544075613949,0.0613573022181199,0.2837239206495715,0.0154918777132308,30.11222417372106,0.0,0.0,0.0,0.0,0.0,0.0,0.0,0.0,0.0,0.0,0.0,0.0,0.0,2139.7517037363723,7.0,1.2,4.18,75.0,25.6,10.0,60.0,27.5,8.0,124.385,118.0,553.0,38.6427898209237,435.0,85.42372881355932
2024-10-22 00:00:00,2.7,1.47,1.23,1149.0,4500.0,0.0,2351.0,1499.0,215.0,110935.0,3.26714857554341,0.96,10.82,0.42,87.8,3.0,35.79147984074096,7.0,1.04,0.44,87.5,11.02,3.8007681251445553,69.02,9.82,19.98,1.18,10.546553337115116,4.88777777777778,82.69,66.72,25.86,0.0545,5.59,2.105,8.36,1.935,0.0545,0.175,54.795,11.07,0.0925,1.980744610027142,0.155,119.8569029876598,0.1,94.76,0.64,0.58,1.21,0.0,0.0,1.660661255271208,1.0,59.06798215157057,3.513491407314894,3.174593885661542,0.0769489568259828,0.008,0.0541716835489919,0.2832679178637979,2.845510039741558,8.22544075613949,0.0613573022181199,0.2837239206495715,0.0154918777132308,31.43260815154338,0.0,0.0,0.0,0.0,0.0,0.0,0.0,0.0,0.0,0.0,0.0,0.0,0.0,2098.152468940137,7.0,1.2,3.76,75.0,25.6,10.0,60.0,27.5,8.0,124.2525,117.0,552.0,40.5063291139241,435.0,87.43589743589743
2024-10-22 01:00:00,2.62,1.4,1.22,1142.0,4499.0,0.0,2342.0,1521.0,219.0,111291.0,3.25598242751695,0.96,10.82,0.42,87.8,3.0,35.476598786423594,7.0,1.04,0.44,87.5,11.02,3.767330282401349,69.02,9.82,19.98,1.18,10.453768410395629,4.88777777777778,82.69,66.72,25.86,0.0545,5.59,2.105,8.36,1.935,0.0545,0.175,54.795,11.07,0.0925,1.980744610027142,0.155,118.8024434305836,0.1,94.76,0.64,0.58,1.21,0.0,0.0,1.6460513322043062,1.0,59.06798215157057,3.513491407314894,3.174593885661542,0.0769489568259828,0.008,0.0541716835489919,0.2832679178637979,2.845510039741558,8.22544075613949,0.0613573022181199,0.2837239206495715,0.0154918777132308,31.15607494199901,0.0,0.0,0.0,0.0,0.0,0.0,0.0,0.0,0.0,0.0,0.0,0.0,0.0,2098.152468940137,8.0,1.2,4.06,75.0,25.6,10.0,60.0,27.5,8.0,124.2525,117.0,552.0,39.943741209564,435.0,86.66666666666667
2024-10-22 02:00:00,2.61,1.4,1.21,1145.0,4500.0,0.0,2344.0,1532.0,220.0,111071.0,3.26315122212523,0.96,10.82,0.42,87.8,3.0,37.32674735416407,7.0,1.04,0.44,87.5,11.02,3.9638012228134136,69.02,9.82,19.98,1.18,10.998945380950811,4.88777777777778,82.69,66.72,25.86,0.0545,5.59,2.105,8.36,1.935,0.0545,0.175,54.795,11.07,0.0925,1.980744610027142,0.155,124.99813800323464,0.1,94.76,0.64,0.58,1.21,0.0,0.0,1.731894947964635,1.0,59.06798215157057,3.513491407314894,3.174593885661542,0.0769489568259828,0.008,0.0541716835489919,0.2832679178637979,2.845510039741558,8.22544075613949,0.0613573022181199,0.2837239206495715,0.0154918777132308,32.780902839886835,0.0,0.0,0.0,0.0,0.0,0.0,0.0,0.0,0.0,0.0,0.0,0.0,0.0,2098.152468940137,7.0,1.2,4.08,75.0,25.6,10.0,60.0,27.5,8.0,124.385,118.0,553.0,40.069848661234,435.0,91.1864406779661
2024-10-22 03:00:00,2.58,1.4,1.18,1142.0,4499.0,0.0,2347.0,1541.0,222.0,111198.0,3.25870346119516,0.96,10.82,0.42,87.8,3.0,35.02177059685406,7.0,1.04,0.44,87.5,11.02,3.719031176216716,69.02,9.82,19.98,1.18,10.31974573846748,4.88777777777778,82.69,66.72,25.86,0.0545,5.59,2.105,8.36,1.935,0.0545,0.175,54.795,11.07,0.0925,1.980744610027142,0.155,117.27933518147356,0.1,94.76,0.64,0.58,1.21,0.0,0.0,1.6249481099965586,1.0,59.06798215157057,3.513491407314894,3.174593885661542,0.0769489568259828,0.008,0.0541716835489919,0.2832679178637979,2.845510039741558,8.22544075613949,0.0613573022181199,0.2837239206495715,0.0154918777132308,30.75663808376825,0.0,0.0,0.0,0.0,0.0,0.0,0.0,0.0,0.0,0.0,0.0,0.0,0.0,2098.152468940137,7.0,1.2,4.02,75.0,25.6,10.0,60.0,27.5,8.0,124.2525,117.0,552.0,39.8087686567164,435.0,85.55555555555556
2024-10-22 04:00:00,2.6,1.4,1.2,1150.0,4500.0,0.0,2349.0,1539.0,222.0,111063.0,3.26338608977347,0.96,10.82,0.42,87.8,3.0,35.36744002092691,7.0,1.04,0.44,87.5,11.02,3.755738496917037,69.02,9.82,19.98,1.18,10.421602969132874,4.88777777777778,82.69,66.72,25.86,0.0545,5.59,2.105,8.36,1.935,0.0545,0.175,54.795,11.07,0.0925,1.980744610027142,0.155,118.43689745079722,0.1,94.76,0.64,0.58,1.21,0.0,0.0,1.6409865588744468,1.0,59.06798215157057,3.513491407314894,3.174593885661542,0.0769489568259828,0.008,0.0541716835489919,0.2832679178637979,2.845510039741558,8.22544075613949,0.0613573022181199,0.2837239206495715,0.0154918777132308,31.060210096023628,0.0,0.0,0.0,0.0,0.0,0.0,0.0,0.0,0.0,0.0,0.0,0.0,0.0,2098.152468940137,7.0,1.2,4.16,75.0,25.6,10.0,60.0,27.5,8.0,125.3125,125.0,560.0,39.1071843757266,435.0,86.4
2024-10-22 05:00:00,2.6,1.39,1.21,1150.0,4502.0,0.0,2344.0,1537.0,221.0,111054.0,3.26509974990823,0.96,10.82,0.42,87.8,3.0,35.40018765057592,7.0,1.04,0.44,87.5,11.02,3.75921603256233,69.02,9.82,19.98,1.18,10.4312526015117,4.88777777777778,82.69,66.72,25.86,0.0545,5.59,2.105,8.36,1.935,0.0545,0.175,54.795,11.07,0.0925,1.980744610027142,0.155,118.54656124473314,0.1,94.76,0.64,0.58,1.21,0.0,0.0,1.6425059908734043,1.0,59.06798215157057,3.513491407314894,3.174593885661542,0.0769489568259828,0.008,0.0541716835489919,0.2832679178637979,2.845510039741558,8.22544075613949,0.0613573022181199,0.2837239206495715,0.0154918777132308,31.088969549816245,0.0,0.0,0.0,0.0,0.0,0.0,0.0,0.0,0.0,0.0,0.0,0.0,0.0,2098.152468940137,8.0,1.2,4.08,75.0,25.6,10.0,60.0,27.5,8.0,125.3125,125.0,560.0,39.0152403282532,435.0,86.48
2024-10-22 06:00:00,2.59,1.36,1.23,1147.0,4500.0,0.0,2352.0,1497.0,221.0,110774.0,3.27189341433931,0.96,10.82,0.42,87.8,3.0,34.89669284472244,7.0,1.04,0.44,87.5,11.02,3.7057489220159416,69.02,9.82,19.98,1.18,10.28288950368724,4.88777777777778,82.69,66.72,25.86,0.0545,5.59,2.105,8.36,1.935,0.0545,0.175,54.795,11.07,0.0925,1.980744610027142,0.155,116.8604804129683,0.1,94.76,0.64,0.58,1.21,0.0,0.0,1.619144723889428,1.0,59.06798215157057,3.513491407314894,3.174593885661542,0.0769489568259828,0.008,0.0541716835489919,0.2832679178637979,2.845510039741558,8.22544075613949,0.0613573022181199,0.2837239206495715,0.0154918777132308,30.6467929477548,0.0,0.0,0.0,0.0,0.0,0.0,0.0,0.0,0.0,0.0,0.0,0.0,0.0,2098.152468940137,7.0,1.2,4.06,75.0,25.6,10.0,60.0,27.5,8.0,124.65,120.0,555.0,38.8470588235294,435.0,85.25
2024-10-22 07:00:00,2.59,1.38,1.21,1149.0,4502.0,0.0,2344.0,1525.0,221.0,110815.0,3.27213630866291,0.96,10.82,0.42,87.8,3.0,34.99567389745253,7.0,1.04,0.44,87.5,11.02,3.716259916025794,69.02,9.82,19.98,1.18,10.312055913028978,4.88777777777778,82.69,66.72,25.86,0.0545,5.59,2.105,8.36,1.935,0.0545,0.175,54.795,11.07,0.0925,1.980744610027142,0.155,117.1919437245574,0.1,94.76,0.64,0.58,1.21,0.0,0.0,1.6237372693780814,1.0,59.06798215157057,3.513491407314894,3.174593885661542,0.0769489568259828,0.008,0.0541716835489919,0.2832679178637979,2.845510039741558,8.22544075613949,0.0613573022181199,0.2837239206495715,0.0154918777132308,30.73371957550911,0.0,0.0,0.0,0.0,0.0,0.0,0.0,0.0,0.0,0.0,0.0,0.0,0.0,2098.152468940137,7.0,1.2,4.11,75.0,25.6,10.0,60.0,27.5,8.0,124.915,122.0,557.0,38.5737820663686,435.0,85.49180327868852
2024-10-22 08:00:00,2.61,1.39,1.22,1141.0,4501.0,0.0,2339.0,1510.0,218.0,110802.0,3.27179357782506,0.96,10.56,0.4,88.08,3.2,35.21723395104924,7.8,1.03,0.44,87.81,10.72,3.739787816891104,69.32,9.72,19.88,1.08,10.377342258634949,4.88777777777778,82.69,66.72,26.11,0.0525,5.42,2.01,8.09,1.995,0.055,0.17,55.39,10.455,0.0795,1.928966855625351,0.145,117.93389409844649,0.1,96.11,1.03,0.54,1.24,0.0,0.0,1.634017263342037,1.0,53.76,7.31,4.0,0.08,0.008,0.16,0.68,5.55,8.68,0.21,0.13,0.041,30.928296898875686,0.0,0.0,0.0,0.0,0.0,0.0,0.0,0.0,0.0,0.0,0.0,0.0,0.0,2098.152468940137,7.0,1.2,4.02,75.0,25.6,10.0,60.0,27.5,8.0,124.7825,121.0,556.0,39.576895650107,435.0,86.03305785123968
2024-10-22 09:00:00,2.64,1.44,1.2,1124.0,4495.0,0.0,2323.0,1548.0,214.0,110750.0,3.26896848088009,0.96,10.56,0.4,88.08,3.2,35.476598786423594,7.8,1.03,0.44,87.81,10.72,3.767330282401349,69.32,9.72,19.88,1.08,10.453768410395629,4.88777777777778,82.69,66.72,26.11,0.0525,5.42,2.01,8.09,1.995,0.055,0.17,55.39,10.455,0.0795,1.928966855625351,0.145,118.8024434305836,0.1,96.11,1.03,0.54,1.24,0.0,0.0,1.6460513322043062,1.0,53.76,7.31,4.0,0.08,0.008,0.16,0.68,5.55,8.68,0.21,0.13,0.041,31.15607494199901,0.0,0.0,0.0,0.0,0.0,0.0,0.0,0.0,0.0,0.0,0.0,0.0,0.0,2098.152468940137,7.0,1.2,4.09,75.0,25.6,10.0,60.0,27.5,8.0,124.65,120.0,555.0,39.5304718994546,435.0,86.66666666666667
2024-10-22 10:00:00,2.67,1.44,1.23,1119.0,4503.0,0.0,2333.0,1475.0,209.0,109695.0,3.30625283900474,0.96,10.56,0.4,88.08,3.2,35.61654592167576,7.8,1.03,0.44,87.81,10.72,3.7821915458427737,69.32,9.72,19.88,1.08,10.49500615560429,4.88777777777778,82.69,66.72,26.11,0.0525,5.42,2.01,8.09,1.995,0.055,0.17,55.39,10.455,0.0795,1.928966855625351,0.145,119.27109212261747,0.1,96.11,1.03,0.54,1.24,0.0,0.0,1.6525446313451515,1.0,53.76,7.31,4.0,0.08,0.008,0.16,0.68,5.55,8.68,0.21,0.13,0.041,31.278978590685394,0.0,0.0,0.0,0.0,0.0,0.0,0.0,0.0,0.0,0.0,0.0,0.0,0.0,2098.152468940137,7.0,1.2,4.07,75.0,25.6,10.0,60.0,27.5,8.0,124.5025,117.0,553.0,40.0562192550949,436.0,87.00854700854701
2024-10-22 11:00:00,2.67,1.45,1.22,1140.0,4500.0,0.0,2329.0,1508.0,214.0,110483.0,3.28050454808155,0.96,10.56,0.4,88.08,3.2,37.46550849674461,7.8,1.03,0.44,87.81,10.72,3.97853654334432,69.32,9.72,19.88,1.08,11.03983365374245,4.88777777777778,82.69,66.72,26.11,0.0525,5.42,2.01,8.09,1.995,0.055,0.17,55.39,10.455,0.0795,1.928966855625351,0.145,125.46281509618346,0.1,96.11,1.03,0.54,1.24,0.0,0.0,1.7383332191466598,1.0,53.76,7.31,4.0,0.08,0.008,0.16,0.68,5.55,8.68,0.21,0.13,0.041,32.90276493222842,0.0,0.0,0.0,0.0,0.0,0.0,0.0,0.0,0.0,0.0,0.0,0.0,0.0,2098.152468940137,8.0,1.2,4.16,75.0,25.6,10.0,60.0,27.5,8.0,126.135,118.0,560.0,39.0129259694477,442.0,91.52542372881356
2024-10-22 12:00:00,2.67,1.45,1.22,1157.0,4498.0,0.0,2340.0,1508.0,216.0,110221.0,3.28683606413686,0.96,10.56,0.4,88.08,3.2,35.92414972496002,7.8,1.03,0.44,87.81,10.72,3.814856602887027,69.32,9.72,19.88,1.08,10.585646719572926,4.88777777777778,82.69,66.72,26.11,0.0525,5.42,2.01,8.09,1.995,0.055,0.17,55.39,10.455,0.0795,1.928966855625351,0.145,120.3011819477079,0.1,96.11,1.03,0.54,1.24,0.0,0.0,1.6668169028567297,1.0,53.76,7.31,4.0,0.08,0.008,0.16,0.68,5.55,8.68,0.21,0.13,0.041,31.549120810498074,0.0,0.0,0.0,0.0,0.0,0.0,0.0,0.0,0.0,0.0,0.0,0.0,0.0,2098.152468940137,7.0,1.2,4.1,75.0,25.6,10.0,60.0,27.5,8.0,125.3125,125.0,560.0,39.2333175579744,435.0,87.76
2024-10-22 13:00:00,2.65,1.45,1.2,1162.0,4499.0,0.0,2349.0,1522.0,217.0,109805.0,3.3000115876136,0.96,10.56,0.4,88.08,3.2,35.20370187268187,7.8,1.03,0.44,87.81,10.72,3.7383508186905687,69.32,9.72,19.88,1.08,10.37335480723874,4.88777777777778,82.69,66.72,26.11,0.0525,5.42,2.01,8.09,1.995,0.055,0.17,55.39,10.455,0.0795,1.928966855625351,0.145,117.8885784811176,0.1,96.11,1.03,0.54,1.24,0.0,0.0,1.6333893988796575,1.0,53.76,7.31,4.0,0.08,0.008,0.16,0.68,5.55,8.68,0.21,0.13,0.041,30.91641282706055,0.0,0.0,0.0,0.0,0.0,0.0,0.0,0.0,0.0,0.0,0.0,0.0,0.0,2098.152468940137,7.0,1.2,3.91,75.0,25.6,10.0,60.0,27.5,8.0,125.3125,125.0,560.0,39.9443284620738,435.0,86.0
2024-10-22 14:00:00,2.67,1.45,1.22,1152.0,4501.0,0.0,2343.0,1490.0,214.0,109348.0,3.31526456963897,0.96,10.56,0.4,88.08,3.2,35.44331867499167,7.8,1.03,0.44,87.81,10.72,3.763796201461009,69.32,9.72,19.88,1.08,10.443961873425277,4.88777777777778,82.69,66.72,26.11,0.0525,5.42,2.01,8.09,1.995,0.055,0.17,55.39,10.455,0.0795,1.928966855625351,0.145,118.69099648552675,0.1,96.11,1.03,0.54,1.24,0.0,0.0,1.644507193993983,1.0,53.76,7.31,4.0,0.08,0.008,0.16,0.68,5.55,8.68,0.21,0.13,0.041,31.126847854811388,0.0,0.0,0.0,0.0,0.0,0.0,0.0,0.0,0.0,0.0,0.0,0.0,0.0,2098.152468940137,7.0,1.2,3.92,75.0,25.6,10.0,60.0,27.5,8.0,125.0475,123.0,558.0,40.633608815427,435.0,86.58536585365853
2024-10-22 15:00:00,2.66,1.45,1.21,1145.0,4490.0,0.0,2308.0,1520.0,216.0,110531.0,3.27179981407546,0.96,10.56,0.4,88.08,3.2,37.69252172600636,7.8,1.03,0.44,87.81,10.72,4.002643527732879,69.32,9.72,19.88,1.08,11.10672686802957,4.88777777777778,82.69,66.72,26.11,0.0525,5.42,2.01,8.09,1.995,0.055,0.17,55.39,10.455,0.0795,1.928966855625351,0.145,126.22302682024775,0.1,96.11,1.03,0.54,1.24,0.0,0.0,1.748866230800452,1.0,53.76,7.31,4.0,0.08,0.008,0.16,0.68,5.55,8.68,0.21,0.13,0.041,33.10213131529925,0.0,0.0,0.0,0.0,0.0,0.0,0.0,0.0,0.0,0.0,0.0,0.0,0.0,2098.152468940137,7.0,1.2,4.07,75.0,25.6,10.0,60.0,27.5,8.0,125.3125,125.0,560.0,40.2341060362635,435.0,92.08
2024-10-22 16:00:00,2.7,1.44,1.26,1141.0,4511.0,0.0,2295.0,1466.0,213.0,110724.0,3.28136514708209,0.98,10.64,0.4,87.98,3.4,37.790764614953375,5.4,1.05,0.44,87.55,10.96,4.01307613466876,68.92,10.0,19.96,1.12,11.13567576516605,4.88777777777778,82.69,66.72,26.36,0.051,5.33,1.865,7.85,1.98,0.053,0.165,55.79,10.125,0.0695,1.899633212244093,0.11,126.55201820205552,0.1,96.89,0.67,0.45,1.38,0.0,0.0,1.7534245267973252,1.0,58.94256448996509,3.589083061922757,3.313573022181199,0.0513573022181199,0.0074071906654359,0.0769524210060862,0.2539941479667717,2.825823383945313,8.491890828492314,0.0744083453921371,0.1444083453921371,0.0138816690784274,33.1884096766771,0.0,0.0,0.0,0.0,0.0,0.0,0.0,0.0,0.0,0.0,0.0,0.0,0.0,2098.152468940137,7.0,1.2,3.85,75.0,25.6,10.0,60.0,27.5,8.0,125.3125,125.0,560.0,39.8324802233597,435.0,92.32
2024-10-22 17:00:00,2.7,1.45,1.25,1135.0,4498.0,0.0,2324.0,1472.0,212.0,110864.0,3.26778744787033,0.98,10.64,0.4,87.98,3.4,35.13820661338386,5.4,1.05,0.44,87.55,10.96,3.7313957473999815,68.92,10.0,19.96,1.12,10.354055542481085,4.88777777777778,82.69,66.72,26.36,0.051,5.33,1.865,7.85,1.98,0.053,0.165,55.79,10.125,0.0695,1.899633212244093,0.11,117.66925089324576,0.1,96.89,0.67,0.45,1.38,0.0,0.0,1.630350534881742,1.0,58.94256448996509,3.589083061922757,3.313573022181199,0.0513573022181199,0.0074071906654359,0.0769524210060862,0.2539941479667717,2.825823383945313,8.491890828492314,0.0744083453921371,0.1444083453921371,0.0138816690784274,30.858893919475328,0.0,0.0,0.0,0.0,0.0,0.0,0.0,0.0,0.0,0.0,0.0,0.0,0.0,2098.152468940137,7.0,1.2,3.91,75.0,25.6,10.0,60.0,27.5,8.0,125.3125,125.0,560.0,39.1418355184744,435.0,85.84
2024-10-22 18:00:00,2.67,1.45,1.22,1146.0,4498.0,0.0,2339.0,1531.0,218.0,110118.0,3.28990805305695,0.98,10.64,0.4,87.98,3.4,35.00721609478784,5.4,1.05,0.44,87.55,10.96,3.717485604818807,68.92,10.0,19.96,1.12,10.315457012965778,4.88777777777778,82.69,66.72,26.36,0.051,5.33,1.865,7.85,1.98,0.053,0.165,55.79,10.125,0.0695,1.899633212244093,0.11,117.23059571750204,0.1,96.89,0.67,0.45,1.38,0.0,0.0,1.6242728068859105,1.0,58.94256448996509,3.589083061922757,3.313573022181199,0.0513573022181199,0.0074071906654359,0.0769524210060862,0.2539941479667717,2.825823383945313,8.491890828492314,0.0744083453921371,0.1444083453921371,0.0138816690784274,30.743856104304864,0.0,0.0,0.0,0.0,0.0,0.0,0.0,0.0,0.0,0.0,0.0,0.0,0.0,2098.152468940137,7.0,1.2,3.86,75.0,25.6,10.0,60.0,27.5,8.0,125.3125,125.0,560.0,39.3812514538265,435.0,85.52
2024-10-22 19:00:00,2.67,1.46,1.21,1146.0,4497.0,0.0,2340.0,1549.0,218.0,110176.0,3.28744702534959,0.98,10.64,0.4,87.98,3.4,35.633178982832774,5.4,1.05,0.44,87.55,10.96,3.7839578435468777,68.92,10.0,19.96,1.12,10.49990736302663,4.88777777777778,82.69,66.72,26.36,0.051,5.33,1.865,7.85,1.98,0.053,0.165,55.79,10.125,0.0695,1.899633212244093,0.11,119.32679217208052,0.1,96.89,0.67,0.45,1.38,0.0,0.0,1.65331637591517,1.0,58.94256448996509,3.589083061922757,3.313573022181199,0.0513573022181199,0.0074071906654359,0.0769524210060862,0.2539941479667717,2.825823383945313,8.491890828492314,0.0744083453921371,0.1444083453921371,0.0138816690784274,31.29358599155386,0.0,0.0,0.0,0.0,0.0,0.0,0.0,0.0,0.0,0.0,0.0,0.0,0.0,2098.152468940137,7.0,1.2,3.92,75.0,25.6,10.0,60.0,27.5,8.0,124.915,122.0,557.0,39.4053798961774,435.0,87.04918032786885
2024-10-22 20:00:00,2.68,1.47,1.21,1140.0,4502.0,0.0,2347.0,1539.0,216.0,110786.0,3.27299218088133,0.98,10.64,0.4,87.98,3.4,35.51158557023663,5.4,1.05,0.44,87.55,10.96,3.7710455982617046,68.92,10.0,19.96,1.12,10.464077846697794,4.88777777777778,82.69,66.72,26.36,0.051,5.33,1.865,7.85,1.98,0.053,0.165,55.79,10.125,0.0695,1.899633212244093,0.11,118.91960560359207,0.1,96.89,0.67,0.45,1.38,0.0,0.0,1.647674656989517,1.0,58.94256448996509,3.589083061922757,3.313573022181199,0.0513573022181199,0.0074071906654359,0.0769524210060862,0.2539941479667717,2.825823383945313,8.491890828492314,0.0744083453921371,0.1444083453921371,0.0138816690784274,31.18680085417061,0.0,0.0,0.0,0.0,0.0,0.0,0.0,0.0,0.0,0.0,0.0,0.0,0.0,2098.152468940137,7.0,1.2,3.8,75.0,25.6,10.0,60.0,27.5,8.0,124.2525,117.0,552.0,38.8365520489873,435.0,86.75213675213675
2024-10-22 21:00:00,2.68,1.47,1.21,1148.0,4501.0,0.0,2355.0,1535.0,217.0,110993.0,3.26616771939166,0.98,10.64,0.4,87.98,3.4,35.71185474654577,5.4,1.05,0.44,87.55,10.96,3.792312578703744,68.92,10.0,19.96,1.12,10.523090482082605,4.88777777777778,82.69,66.72,26.36,0.051,5.33,1.865,7.85,1.98,0.053,0.165,55.79,10.125,0.0695,1.899633212244093,0.11,119.59025804219225,0.1,96.89,0.67,0.45,1.38,0.0,0.0,1.6569667919669342,1.0,58.94256448996509,3.589083061922757,3.313573022181199,0.0513573022181199,0.0074071906654359,0.0769524210060862,0.2539941479667717,2.825823383945313,8.491890828492314,0.0744083453921371,0.1444083453921371,0.0138816690784274,31.36268021349768,0.0,0.0,0.0,0.0,0.0,0.0,0.0,0.0,0.0,0.0,0.0,0.0,0.0,2098.152468940137,7.0,1.2,3.8,75.0,25.6,10.0,60.0,27.5,8.0,124.12,116.0,551.0,39.1939665331134,435.0,87.24137931034483
2024-10-22 22:00:00,2.68,1.47,1.21,1124.0,4488.0,0.0,2334.0,1524.0,212.0,111097.0,3.2536951139227,0.98,10.64,0.4,87.98,3.4,36.02239261390704,5.4,1.05,0.44,87.55,10.96,3.825289209822908,68.92,10.0,19.96,1.12,10.614595616709408,4.88777777777778,82.69,66.72,26.36,0.051,5.33,1.865,7.85,1.98,0.053,0.165,55.79,10.125,0.0695,1.899633212244093,0.11,120.63017332951569,0.1,96.89,0.67,0.45,1.38,0.0,0.0,1.6713751988536032,1.0,58.94256448996509,3.589083061922757,3.313573022181199,0.0513573022181199,0.0074071906654359,0.0769524210060862,0.2539941479667717,2.825823383945313,8.491890828492314,0.0744083453921371,0.1444083453921371,0.0138816690784274,31.63539917187592,0.0,0.0,0.0,0.0,0.0,0.0,0.0,0.0,0.0,0.0,0.0,0.0,0.0,2098.152468940137,7.0,1.2,3.83,75.0,25.6,10.0,60.0,27.5,8.0,123.9875,115.0,550.0,40.2570093457944,435.0,88.0
2024-10-22 23:00:00,2.66,1.47,1.19,1130.0,4500.0,0.0,2343.0,1549.0,214.0,110615.0,3.27659285646606,0.95,10.6,0.43,88.02,3.2,38.923175545397065,6.0,1.03,0.45,87.54,10.98,3.8235526924273393,69.25,9.69,19.94,1.12,10.640120350207802,4.82222222222223,82.4,66.72,26.61,0.0505,5.54,1.815,8.344999999999999,1.945,0.0505,0.15,55.74,10.17,0.068,1.835818561001043,0.09,118.56587654678845,0.1,94.57,0.57,0.52,1.28,0.0,0.0,1.068547536636566,1.0,58.57318803232926,3.494414193235112,3.036583686181625,0.0799999999999999,0.014,0.0777940147672255,0.3019113874798271,2.710162074398605,9.03846769080009,0.0637976694545178,0.2859237288727714,0.0154076271127228,30.10026968940554,0.0,0.0,0.0,0.0,0.0,0.0,0.0,0.0,0.0,0.0,0.0,0.0,0.0,2098.152468940137,7.0,1.2,3.87,75.0,25.6,10.0,60.0,27.5,8.0,123.9875,115.0,550.0,39.6002788752033,435.0,87.30434782608695
2024-10-23 00:00:00,2.5,1.18,1.32,1146.0,4497.0,0.0,2391.0,1400.0,226.0,110718.0,3.27136634529636,0.95,10.6,0.43,88.02,3.2,34.74591457895749,6.0,1.03,0.45,87.54,10.98,3.413206486307205,69.25,9.69,19.94,1.12,9.498215590527971,4.82222222222223,82.4,66.72,26.61,0.0505,5.54,1.815,8.344999999999999,1.945,0.0505,0.15,55.74,10.17,0.068,1.835818561001043,0.09,105.8413081858916,0.1,94.57,0.57,0.52,1.28,0.0,0.0,0.9538703076327024,1.0,58.57318803232926,3.494414193235112,3.036583686181625,0.0799999999999999,0.014,0.0777940147672255,0.3019113874798271,2.710162074398605,9.03846769080009,0.0637976694545178,0.2859237288727714,0.0154076271127228,26.869888820141465,0.0,0.0,0.0,0.0,0.0,0.0,0.0,0.0,0.0,0.0,0.0,0.0,0.0,2103.1295391629856,7.0,1.2,3.31,75.0,25.6,10.0,60.0,27.5,8.0,121.7525,117.0,542.0,40.9802116889093,425.0,78.11965811965813
2024-10-23 01:00:00,2.68,1.47,1.21,1144.0,4500.0,0.0,2361.0,1526.0,216.0,111075.0,3.26303380097831,0.95,10.6,0.43,88.02,3.2,38.85155875240104,6.0,1.03,0.45,87.54,10.98,3.816517537205649,69.25,9.69,19.94,1.12,10.620543034485326,4.82222222222223,82.4,66.72,26.61,0.0505,5.54,1.815,8.344999999999999,1.945,0.0505,0.15,55.74,10.17,0.068,1.835818561001043,0.09,118.34772096934486,0.1,94.57,0.57,0.52,1.28,0.0,0.0,1.0665814599569166,1.0,58.57318803232926,3.494414193235112,3.036583686181625,0.0799999999999999,0.014,0.0777940147672255,0.3019113874798271,2.710162074398605,9.03846769080009,0.0637976694545178,0.2859237288727714,0.0154076271127228,30.044886623834326,0.0,0.0,0.0,0.0,0.0,0.0,0.0,0.0,0.0,0.0,0.0,0.0,0.0,2103.1295391629856,7.0,1.2,3.83,75.0,25.6,10.0,60.0,27.5,8.0,124.2525,117.0,552.0,40.2751865671642,435.0,87.35042735042735
2024-10-23 02:00:00,2.68,1.46,1.22,1150.0,4500.0,0.0,2366.0,1524.0,217.0,111278.0,3.25708575444849,0.95,10.6,0.43,88.02,3.2,38.74846661998564,6.0,1.03,0.45,87.54,10.98,3.806390454948312,69.25,9.69,19.94,1.12,10.592361554411069,4.82222222222223,82.4,66.72,26.61,0.0505,5.54,1.815,8.344999999999999,1.945,0.0505,0.15,55.74,10.17,0.068,1.835818561001043,0.09,118.03368675004911,0.1,94.57,0.57,0.52,1.28,0.0,0.0,1.0637512991954798,1.0,58.57318803232926,3.494414193235112,3.036583686181625,0.0799999999999999,0.014,0.0777940147672255,0.3019113874798271,2.710162074398605,9.03846769080009,0.0637976694545178,0.2859237288727714,0.0154076271127228,29.96516288739508,0.0,0.0,0.0,0.0,0.0,0.0,0.0,0.0,0.0,0.0,0.0,0.0,0.0,2103.1295391629856,8.0,1.2,3.72,75.0,25.6,10.0,60.0,27.5,8.0,124.385,118.0,553.0,41.1354118194509,435.0,87.11864406779661
2024-10-23 03:00:00,2.68,1.47,1.21,1149.0,4500.0,0.0,2361.0,1530.0,216.0,111321.0,3.25582860549883,0.95,10.6,0.43,88.02,3.2,39.05824656598787,6.0,1.03,0.45,87.54,10.98,3.8368211669855503,69.25,9.69,19.94,1.12,10.67704364577076,4.82222222222223,82.4,66.72,26.61,0.0505,5.54,1.815,8.344999999999999,1.945,0.0505,0.15,55.74,10.17,0.068,1.835818561001043,0.09,118.97732329356631,0.1,94.57,0.57,0.52,1.28,0.0,0.0,1.0722556052692231,1.0,58.57318803232926,3.494414193235112,3.036583686181625,0.0799999999999999,0.014,0.0777940147672255,0.3019113874798271,2.710162074398605,9.03846769080009,0.0637976694545178,0.2859237288727714,0.0154076271127228,30.20472350361874,0.0,0.0,0.0,0.0,0.0,0.0,0.0,0.0,0.0,0.0,0.0,0.0,0.0,2103.1295391629856,7.0,1.2,3.82,75.0,25.6,10.0,60.0,27.5,8.0,124.5175,119.0,554.0,40.5202718537614,435.0,87.81512605042016
2024-10-23 04:00:00,2.63,1.47,1.16,1149.0,4499.0,0.0,2340.0,1592.0,218.0,110714.0,3.27293828493942,0.95,10.6,0.43,88.02,3.2,38.77460858158754,6.0,1.03,0.45,87.54,10.98,3.808958466583224,69.25,9.69,19.94,1.12,10.599507775492397,4.82222222222223,82.4,66.72,26.61,0.0505,5.54,1.815,8.344999999999999,1.945,0.0505,0.15,55.74,10.17,0.068,1.835818561001043,0.09,118.11331911684734,0.1,94.57,0.57,0.52,1.28,0.0,0.0,1.064468967481306,1.0,58.57318803232926,3.494414193235112,3.036583686181625,0.0799999999999999,0.014,0.0777940147672255,0.3019113874798271,2.710162074398605,9.03846769080009,0.0637976694545178,0.2859237288727714,0.0154076271127228,29.985379123182675,0.0,0.0,0.0,0.0,0.0,0.0,0.0,0.0,0.0,0.0,0.0,0.0,0.0,2103.1295391629856,7.0,1.2,4.15,75.0,25.6,10.0,60.0,27.5,8.0,123.93,124.0,554.0,39.2028135990621,430.0,87.1774193548387
2024-10-23 05:00:00,2.62,1.47,1.15,1159.0,4485.0,0.0,2338.0,1604.0,221.0,110321.0,3.27437544615033,0.95,10.6,0.43,88.02,3.2,38.71983158146153,6.0,1.03,0.45,87.54,10.98,3.803577540094566,69.25,9.69,19.94,1.12,10.584533820628812,4.82222222222223,82.4,66.72,26.61,0.0505,5.54,1.815,8.344999999999999,1.945,0.0505,0.15,55.74,10.17,0.068,1.835818561001043,0.09,117.94646009407904,0.1,94.57,0.57,0.52,1.28,0.0,0.0,1.0629651891351448,1.0,58.57318803232926,3.494414193235112,3.036583686181625,0.0799999999999999,0.014,0.0777940147672255,0.3019113874798271,2.710162074398605,9.03846769080009,0.0637976694545178,0.2859237288727714,0.0154076271127228,29.94301869257889,0.0,0.0,0.0,0.0,0.0,0.0,0.0,0.0,0.0,0.0,0.0,0.0,0.0,2103.1295391629856,7.0,1.2,4.19,75.0,25.6,10.0,60.0,27.5,8.0,124.5925,129.0,559.0,38.914244535191,430.0,87.05426356589147
2024-10-23 06:00:00,2.64,1.47,1.17,1166.0,4503.0,0.0,2344.0,1564.0,219.0,110204.0,3.29099408516502,0.95,10.6,0.43,88.02,3.2,39.32403367712272,6.0,1.03,0.45,87.54,10.98,3.862930316872534,69.25,9.69,19.94,1.12,10.749699764147085,4.82222222222223,82.4,66.72,26.61,0.0505,5.54,1.815,8.344999999999999,1.945,0.0505,0.15,55.74,10.17,0.068,1.835818561001043,0.09,119.78695101188514,0.1,94.57,0.57,0.52,1.28,0.0,0.0,1.0795521878037508,1.0,58.57318803232926,3.494414193235112,3.036583686181625,0.0799999999999999,0.014,0.0777940147672255,0.3019113874798271,2.710162074398605,9.03846769080009,0.0637976694545178,0.2859237288727714,0.0154076271127228,30.41026335521168,0.0,0.0,0.0,0.0,0.0,0.0,0.0,0.0,0.0,0.0,0.0,0.0,0.0,2103.1295391629856,7.0,1.2,4.08,75.0,25.6,10.0,60.0,27.5,8.0,124.695,126.0,558.0,38.4669644956501,432.0,88.41269841269842
2024-10-23 07:00:00,2.64,1.47,1.17,1164.0,4446.0,0.0,2343.0,1564.0,219.0,109961.0,3.25654305269284,0.95,10.6,0.43,88.02,3.2,39.06930995448887,6.0,1.03,0.45,87.54,10.98,3.837907960349596,69.25,9.69,19.94,1.12,10.680067956698176,4.82222222222223,82.4,66.72,26.61,0.0505,5.54,1.815,8.344999999999999,1.945,0.0505,0.15,55.74,10.17,0.068,1.835818561001043,0.09,119.01102404734137,0.1,94.57,0.57,0.52,1.28,0.0,0.0,1.0725593255172232,1.0,58.57318803232926,3.494414193235112,3.036583686181625,0.0799999999999999,0.014,0.0777940147672255,0.3019113874798271,2.710162074398605,9.03846769080009,0.0637976694545178,0.2859237288727714,0.0154076271127228,30.2132790999413,0.0,0.0,0.0,0.0,0.0,0.0,0.0,0.0,0.0,0.0,0.0,0.0,0.0,2103.1295391629856,7.0,1.2,3.91,75.0,25.6,10.0,60.0,27.5,8.0,124.3125,125.0,556.0,38.9382600561272,431.0,87.84
2024-10-23 08:00:00,2.68,1.47,1.21,1150.0,4501.0,0.0,2330.0,1515.0,214.0,109523.0,3.30997145203223,0.96,10.71,0.38,87.95,3.4,39.0223302656917,6.2,1.04,0.43,87.49,11.04,3.833292989626555,68.97,9.81,20.1,1.12,10.667225491102476,4.82222222222223,82.4,66.72,26.86,0.0485,5.555,2.0,8.11,1.935,0.05,0.15,55.395,10.485,0.0685,1.887582718145817,0.1,118.86791681356402,0.1,95.76,1.16,0.48,1.27,0.0,0.0,1.0712696046752632,1.0,59.00054131643851,3.620997879416737,3.001393008363554,0.050417902509066,0.009,0.0756268537635991,0.2855492053053031,3.052463981526136,8.108570444763524,0.0770381355636143,0.14463347447265,0.0154076271127228,30.176948526114664,0.0,0.0,0.0,0.0,0.0,0.0,0.0,0.0,0.0,0.0,0.0,0.0,0.0,2103.1295391629856,7.0,1.2,3.76,75.0,25.6,10.0,60.0,27.5,8.0,123.71,128.0,555.0,39.8087686567164,427.0,87.734375
2024-10-23 09:00:00,2.65,1.47,1.18,1162.0,4497.0,0.0,2331.0,1547.0,217.0,109523.0,3.30703220450307,0.96,10.71,0.38,87.95,3.4,39.0223302656917,6.2,1.04,0.43,87.49,11.04,3.833292989626555,68.97,9.81,20.1,1.12,10.667225491102476,4.82222222222223,82.4,66.72,26.86,0.0485,5.555,2.0,8.11,1.935,0.05,0.15,55.395,10.485,0.0685,1.887582718145817,0.1,118.86791681356402,0.1,95.76,1.16,0.48,1.27,0.0,0.0,1.0712696046752632,1.0,59.00054131643851,3.620997879416737,3.001393008363554,0.050417902509066,0.009,0.0756268537635991,0.2855492053053031,3.052463981526136,8.108570444763524,0.0770381355636143,0.14463347447265,0.0154076271127228,30.176948526114664,0.0,0.0,0.0,0.0,0.0,0.0,0.0,0.0,0.0,0.0,0.0,0.0,0.0,2103.1295391629856,7.0,1.2,3.91,75.0,25.6,10.0,60.0,27.5,8.0,124.46,128.0,558.0,40.1170960187354,430.0,87.734375
2024-10-23 10:00:00,2.67,1.47,1.2,1163.0,4497.0,0.0,2335.0,1518.0,215.0,108822.0,3.32831842177655,0.96,10.71,0.38,87.95,3.4,39.1760567029984,6.2,1.04,0.43,87.49,11.04,3.848394047672956,68.97,9.81,20.1,1.12,10.709248470241064,4.82222222222223,82.4,66.72,26.86,0.0485,5.555,2.0,8.11,1.935,0.05,0.15,55.395,10.485,0.0685,1.887582718145817,0.1,119.33619077971112,0.1,95.76,1.16,0.48,1.27,0.0,0.0,1.0754898154776529,1.0,59.00054131643851,3.620997879416737,3.001393008363554,0.050417902509066,0.009,0.0756268537635991,0.2855492053053031,3.052463981526136,8.108570444763524,0.0770381355636143,0.14463347447265,0.0154076271127228,30.29582904283731,0.0,0.0,0.0,0.0,0.0,0.0,0.0,0.0,0.0,0.0,0.0,0.0,0.0,2103.1295391629856,7.0,1.2,3.95,75.0,25.6,10.0,60.0,27.5,8.0,124.0625,125.0,555.0,40.0234741784038,430.0,88.08
2024-10-23 11:00:00,2.65,1.47,1.18,1150.0,4499.0,0.0,2332.0,1539.0,215.0,109453.0,3.3106161078796,0.96,10.71,0.38,87.95,3.4,39.140474453495216,6.2,1.04,0.43,87.49,11.04,3.844898685231836,68.97,9.81,20.1,1.12,10.699521632393434,4.82222222222223,82.4,66.72,26.86,0.0485,5.555,2.0,8.11,1.935,0.05,0.15,55.395,10.485,0.0685,1.887582718145817,0.1,119.2278018689212,0.1,95.76,1.16,0.48,1.27,0.0,0.0,1.0745129854908428,1.0,59.00054131643851,3.620997879416737,3.001393008363554,0.050417902509066,0.009,0.0756268537635991,0.2855492053053031,3.052463981526136,8.108570444763524,0.0770381355636143,0.14463347447265,0.0154076271127228,30.268312395205303,0.0,0.0,0.0,0.0,0.0,0.0,0.0,0.0,0.0,0.0,0.0,0.0,0.0,2103.1295391629856,7.0,1.2,3.98,75.0,25.6,10.0,60.0,27.5,8.0,124.0625,125.0,555.0,38.5389221556886,430.0,88.0
2024-10-23 12:00:00,2.65,1.47,1.18,1150.0,4498.0,0.0,2336.0,1545.0,213.0,109834.0,3.29840821343711,0.96,10.71,0.38,87.95,3.4,38.64710712845116,6.2,1.04,0.43,87.49,11.04,3.796433575754124,68.97,9.81,20.1,1.12,10.564653712657384,4.82222222222223,82.4,66.72,26.86,0.0485,5.555,2.0,8.11,1.935,0.05,0.15,55.395,10.485,0.0685,1.887582718145817,0.1,117.72493041679196,0.1,95.76,1.16,0.48,1.27,0.0,0.0,1.0609687041611262,1.0,59.00054131643851,3.620997879416737,3.001393008363554,0.050417902509066,0.009,0.0756268537635991,0.2855492053053031,3.052463981526136,8.108570444763524,0.0770381355636143,0.14463347447265,0.0154076271127228,29.88677904568592,0.0,0.0,0.0,0.0,0.0,0.0,0.0,0.0,0.0,0.0,0.0,0.0,0.0,2103.1295391629856,7.0,1.2,3.83,75.0,25.6,10.0,60.0,27.5,8.0,123.2675,119.0,549.0,39.2732469601481,430.0,86.89075630252101
2024-10-23 13:00:00,2.61,1.45,1.16,1140.0,4497.0,0.0,2339.0,1576.0,214.0,109708.0,3.30145991897886,0.96,10.71,0.38,87.95,3.4,39.29517988611772,6.2,1.04,0.43,87.49,11.04,3.860095913236704,68.97,9.81,20.1,1.12,10.741812231730956,4.82222222222223,82.4,66.72,26.86,0.0485,5.555,2.0,8.11,1.935,0.05,0.15,55.395,10.485,0.0685,1.887582718145817,0.1,119.69905800279044,0.1,95.76,1.16,0.48,1.27,0.0,0.0,1.078760072390016,1.0,59.00054131643851,3.620997879416737,3.001393008363554,0.050417902509066,0.009,0.0756268537635991,0.2855492053053031,3.052463981526136,8.108570444763524,0.0770381355636143,0.14463347447265,0.0154076271127228,30.387949993605325,0.0,0.0,0.0,0.0,0.0,0.0,0.0,0.0,0.0,0.0,0.0,0.0,0.0,2103.1295391629856,7.0,1.2,3.73,75.0,25.6,10.0,60.0,27.5,8.0,122.7375,115.0,545.0,39.3000709387562,430.0,88.34782608695652
2024-10-23 14:00:00,2.65,1.46,1.19,1129.0,4502.0,0.0,2340.0,1539.0,213.0,109944.0,3.29803870034422,0.96,10.71,0.38,87.95,3.4,37.98018370882639,6.2,1.04,0.43,87.49,11.04,3.730919475195319,68.97,9.81,20.1,1.12,10.38234213736201,4.82222222222223,82.4,66.72,26.86,0.0485,5.555,2.0,8.11,1.935,0.05,0.15,55.395,10.485,0.0685,1.887582718145817,0.1,115.6933808649018,0.1,95.76,1.16,0.48,1.27,0.0,0.0,1.0426598337470432,1.0,59.00054131643851,3.620997879416737,3.001393008363554,0.050417902509066,0.009,0.0756268537635991,0.2855492053053031,3.052463981526136,8.108570444763524,0.0770381355636143,0.14463347447265,0.0154076271127228,29.37103040720515,0.0,0.0,0.0,0.0,0.0,0.0,0.0,0.0,0.0,0.0,0.0,0.0,0.0,2103.1295391629856,6.0,1.2,3.55,75.0,25.6,10.0,60.0,27.5,8.0,122.7375,115.0,545.0,39.7866913980988,430.0,85.3913043478261
