Repository: saikumar-voptimai/evonith_bf_webapp

# Evonith BF2 — Blast Furnace Intelligence Platform

Monitoring, modelling and optimisation of **Blast Furnace 2 (BF2)** at Evonith Steel: live telemetry from InfluxDB,
manual plant reports from Neon PostgreSQL, a two-zone energy model of the furnace, blend and fuel optimisers, a
conversational assistant (FurnaceMind) and a live digital twin evaluated every hour.

The platform has three deployable parts that share one Python service layer, plus the shared data library:

| Part | Path | What it is |
|---|---|---|
| **Streamlit app** (legacy) | `src/app.py`, `src/custom_pages/` | The original 11-page dashboard; still the home of the model pages. Served under `/legacy` in production |

File: src/data/V13_df_filtered.csv (part 114 of 268)
NM3/HR.,STEAMKGS/HR.,RAFTOC,PERMEABILITYKGS/HR.,TUYEREVELOCITYM/S,HOT BLAST VOLUMENM3/HR.,O2 ENRICHMENT %,COKE_VM%,COKE_ASH%,COKE_IM%,COKE_FC%,COKE_MOIST%,COKE_CALC_MT,NUTCOKE_MOIST%,NUTCOKE_VM%,NUTCOKE_IM%,NUTCOKE_FC%,NUTCOKE_ASH%,NUTCOKE_CALC_MT,PCI_2_FC%,PCI_2_ASH%,PCI_2_VM%,PCI_2_IM%,PCI_2_CALC_MT,SINTER_SP_02_COLD_STRENGTH_AI,SINTER_SP_02_COLD_STRENGTH_TI,SINTER_SP_02_HOT_STRENGTH_RI,SINTER_SP_02_HOT_STRENGTH_RDI,SINTER_SP_02_P%,SINTER_SP_02_SIO2%,SINTER_SP_02_MGO%,SINTER_SP_02_FEO%,SINTER_SP_02_AL2O3%,SINTER_SP_02_NA2O%,SINTER_SP_02_TIO2%,SINTER_SP_02_FE(T)%,SINTER_SP_02_CAO%,SINTER_SP_02_K2O%,SINTER_SP_02_BASICITY,SINTER_SP_02_MNO%,SINTER_CALC_MT,FLUX_TM%,FLUX_SIO2%,FLUX_FE2O3%,FLUX_AL2O3%,FLUX_LOI%,FLUX_MGO%,FLUX_CAO%,FLUX_CALC_MT,GEOMIN TYPE,ORE_FE(T)%,ORE_LOI%,ORE_TM%,ORE_MGO%,ORE_NA2O%,ORE_P%,ORE_TIO2%,ORE_AL2O3%,ORE_SIO2%,ORE_MNO%,ORE_CAO%,ORE_K2O%,ORE_CALC_MT,LLOYDS_PELLET_PCT_SIO2,LLOYDS_PELLET_PCT_AL2O3,LLOYDS_PELLET_PCT_FE2O3,LLOYDS_PELLET_PCT_MGO,LLOYDS_PELLET_PCT_TIO2,LLOYDS_PELLET_PCT_NA2O,TOTAL_PELLET_CALC_MT,LLOYDS_PELLET_PCT_K2O,LLOYDS_PELLET_PCT_TM,LLOYDS_PELLET_PCT_LOI,LLOYDS_PELLET_PCT_MNO,LLOYDS_PELLET_PCT_CAO,LLOYDS_PELLET_PCT_P,DAILYPRODUCTION,CHARGES/HRS.,STOCKRODLEVEL,FURNACE TOP GAS ANALYSISH2%,COKE_DISCHARGE_TIME,WEIGHTED_COKE_ANGLE,TOTAL_COKE_PORTIONS,NON_COKE_DISCHARGE_TIME,WEIGHTED_NON_COKE_ANGLE,TOTAL_NON_COKE_PORTIONS,UNITCOST LAKHS/THM,ACTUALKG/THM.,ACT. FUEL RATEKG/THM.,FURNACETOPGASANALYSISCO2ETACO,COKE RATE KG/THM,PRODUCTIONTONNESPERHR
2024-10-23 15:00:00,2.63,1.5,1.13,1133.0,4496.0,0.0,2337.0,1622.0,215.0,110258.0,3.28427409106974,0.96,10.71,0.38,87.95,3.4,40.80355785418721,6.2,1.04,0.43,87.49,11.04,4.008268886284176,68.97,9.81,20.1,1.12,11.154145575271812,4.82222222222223,82.4,66.72,26.86,0.0485,5.555,2.0,8.11,1.935,0.05,0.15,55.395,10.485,0.0685,1.887582718145817,0.1,124.29380530801568,0.1,95.76,1.16,0.48,1.27,0.0,0.0,1.1201691696569558,1.0,59.00054131643851,3.620997879416737,3.001393008363554,0.050417902509066,0.009,0.0756268537635991,0.2855492053053031,3.052463981526136,8.108570444763524,0.0770381355636143,0.14463347447265,0.0154076271127228,31.554416578005533,0.0,0.0,0.0,0.0,0.0,0.0,0.0,0.0,0.0,0.0,0.0,0.0,0.0,2103.1295391629856,7.0,1.2,3.65,75.0,25.6,10.0,60.0,27.5,8.0,122.7375,115.0,545.0,40.282276723739,430.0,91.7391304347826
2024-10-23 16:00:00,2.7,1.5,1.2,1124.0,4500.0,0.0,2318.0,1530.0,209.0,110012.0,3.29453862032886,0.95,10.6,0.42,88.03,3.2,41.372033635698806,6.5,1.04,0.44,87.6,10.92,4.064112148672758,69.12,9.58,20.12,1.18,11.3095452991306,4.82222222222223,82.4,66.72,27.11,0.0515,5.4,2.005,7.98,1.92,0.053,0.16,55.445,10.59,0.0675,1.961068757266171,0.11,126.02546847234127,0.1,95.86,1.01,0.47,1.320000000000001,0.0,0.0,1.1357753833705126,1.0,58.94614989676563,3.742288133816857,3.274560380726804,0.1205572033454214,0.0128152542254457,0.0726686440145057,0.2955734107852819,3.177793960180564,7.446935381600181,0.0906965041817768,0.2991641949818678,0.0221393008363553,31.994033184195263,0.0,0.0,0.0,0.0,0.0,0.0,0.0,0.0,0.0,0.0,0.0,0.0,0.0,2103.1295391629856,8.0,1.2,3.74,75.0,25.6,10.0,60.0,27.5,8.0,122.87,116.0,546.0,39.8248935163275,430.0,93.01724137931036
2024-10-23 17:00:00,2.67,1.5,1.17,1127.0,4501.0,0.0,2340.0,1568.0,212.0,110465.0,3.28176723936731,0.95,10.6,0.42,88.03,3.2,39.26972621451104,6.5,1.04,0.44,87.6,10.92,3.857595514611973,69.12,9.58,20.12,1.18,10.734854163036536,4.82222222222223,82.4,66.72,27.11,0.0515,5.4,2.005,7.98,1.92,0.053,0.16,55.445,10.59,0.0675,1.961068757266171,0.11,119.62152227136326,0.1,95.86,1.01,0.47,1.320000000000001,0.0,0.0,1.078061299545494,1.0,58.94614989676563,3.742288133816857,3.274560380726804,0.1205572033454214,0.0128152542254457,0.0726686440145057,0.2955734107852819,3.177793960180564,7.446935381600181,0.0906965041817768,0.2991641949818678,0.0221393008363553,30.36826602976601,0.0,0.0,0.0,0.0,0.0,0.0,0.0,0.0,0.0,0.0,0.0,0.0,0.0,2103.1295391629856,7.0,1.2,3.58,75.0,25.6,10.0,60.0,27.5,8.0,123.0025,117.0,547.0,40.6198638177976,430.0,88.2905982905983
2024-10-23 18:00:00,2.65,1.5,1.15,1135.0,4497.0,0.0,2337.0,1613.0,216.0,110818.0,3.2684166050781,0.95,10.6,0.42,88.03,3.2,38.7904851141197,6.5,1.04,0.44,87.6,10.92,3.8105180710568862,69.12,9.58,20.12,1.18,10.60384781749871,4.82222222222223,82.4,66.72,27.11,0.0515,5.4,2.005,7.98,1.92,0.053,0.16,55.445,10.59,0.0675,1.961068757266171,0.11,118.1616814349219,0.1,95.86,1.01,0.47,1.320000000000001,0.0,0.0,1.0649048216861556,1.0,58.94614989676563,3.742288133816857,3.274560380726804,0.1205572033454214,0.0128152542254457,0.0726686440145057,0.2955734107852819,3.177793960180564,7.446935381600181,0.0906965041817768,0.2991641949818678,0.0221393008363553,29.99765684472657,0.0,0.0,0.0,0.0,0.0,0.0,0.0,0.0,0.0,0.0,0.0,0.0,0.0,2103.1295391629856,7.0,1.2,3.74,75.0,25.6,10.0,60.0,27.5,8.0,122.415,122.0,547.0,39.8182665424045,425.0,87.21311475409836
2024-10-23 19:00:00,2.69,1.5,1.19,1145.0,4496.0,0.0,2312.0,1564.0,216.0,110729.0,3.27031479157888,0.95,10.6,0.42,88.03,3.2,41.28545280056176,6.5,1.04,0.44,87.6,10.92,4.05560702593644,69.12,9.58,20.12,1.18,11.285877381675991,4.82222222222223,82.4,66.72,27.11,0.0515,5.4,2.005,7.98,1.92,0.053,0.16,55.445,10.59,0.0675,1.961068757266171,0.11,125.76173016049148,0.1,95.86,1.01,0.47,1.320000000000001,0.0,0.0,1.1333985028408726,1.0,58.94614989676563,3.742288133816857,3.274560380726804,0.1205572033454214,0.0128152542254457,0.0726686440145057,0.2955734107852819,3.177793960180564,7.446935381600181,0.0906965041817768,0.2991641949818678,0.0221393008363553,31.92707804882817,0.0,0.0,0.0,0.0,0.0,0.0,0.0,0.0,0.0,0.0,0.0,0.0,0.0,2103.1295391629856,8.0,1.2,3.63,75.0,25.6,10.0,60.0,27.5,8.0,122.68,124.0,549.0,40.5190075119508,425.0,92.8225806451613
2024-10-23 20:00:00,2.74,1.47,1.27,1131.0,4500.0,0.0,2312.0,1456.0,209.0,110398.0,3.28302838774711,0.95,10.6,0.42,88.03,3.2,39.816537194055584,6.5,1.04,0.44,87.6,10.92,3.911310571613113,69.12,9.58,20.12,1.18,10.884331551498413,4.82222222222223,82.4,66.72,27.11,0.0515,5.4,2.005,7.98,1.92,0.053,0.16,55.445,10.59,0.0675,1.961068757266171,0.11,121.28719117392984,0.1,95.86,1.01,0.47,1.320000000000001,0.0,0.0,1.09307275524023,1.0,58.94614989676563,3.742288133816857,3.274560380726804,0.1205572033454214,0.0128152542254457,0.0726686440145057,0.2955734107852819,3.177793960180564,7.446935381600181,0.0906965041817768,0.2991641949818678,0.0221393008363553,30.791128700213395,0.0,0.0,0.0,0.0,0.0,0.0,0.0,0.0,0.0,0.0,0.0,0.0,0.0,2103.1295391629856,7.0,1.2,3.57,75.0,25.6,10.0,60.0,27.5,8.0,122.8125,125.0,550.0,41.3176470588235,425.0,89.52
2024-10-23 21:00:00,2.68,1.41,1.27,1140.0,4501.0,0.0,2337.0,1453.0,214.0,110687.0,3.27519023190941,0.95,10.6,0.42,88.03,3.2,37.966260219890366,6.5,1.04,0.44,87.6,10.92,3.729551724674881,69.12,9.58,20.12,1.18,10.378535983421632,4.82222222222223,82.4,66.72,27.11,0.0515,5.4,2.005,7.98,1.92,0.053,0.16,55.445,10.59,0.0675,1.961068757266171,0.11,115.65096781285357,0.1,95.86,1.01,0.47,1.320000000000001,0.0,0.0,1.0422775959261177,1.0,58.94614989676563,3.742288133816857,3.274560380726804,0.1205572033454214,0.0128152542254457,0.0726686440145057,0.2955734107852819,3.177793960180564,7.446935381600181,0.0906965041817768,0.2991641949818678,0.0221393008363553,29.360263023349145,0.0,0.0,0.0,0.0,0.0,0.0,0.0,0.0,0.0,0.0,0.0,0.0,0.0,2103.1295391629856,7.0,1.2,3.5,75.0,25.6,10.0,60.0,27.5,8.0,122.8125,125.0,550.0,40.1034320639398,425.0,85.36
2024-10-23 22:00:00,2.68,1.4,1.28,1143.0,4501.0,0.0,2329.0,1455.0,216.0,111371.0,3.25509066149373,0.95,10.6,0.42,88.03,3.2,39.85211944355876,6.5,1.04,0.44,87.6,10.92,3.914805934054233,69.12,9.58,20.12,1.18,10.894058389346045,4.82222222222223,82.4,66.72,27.11,0.0515,5.4,2.005,7.98,1.92,0.053,0.16,55.445,10.59,0.0675,1.961068757266171,0.11,121.39558008471975,0.1,95.86,1.01,0.47,1.320000000000001,0.0,0.0,1.09404958522704,1.0,58.94614989676563,3.742288133816857,3.274560380726804,0.1205572033454214,0.0128152542254457,0.0726686440145057,0.2955734107852819,3.177793960180564,7.446935381600181,0.0906965041817768,0.2991641949818678,0.0221393008363553,30.8186453478454,0.0,0.0,0.0,0.0,0.0,0.0,0.0,0.0,0.0,0.0,0.0,0.0,0.0,2103.1295391629856,6.0,1.2,3.56,75.0,25.6,10.0,60.0,27.5,8.0,122.8125,125.0,550.0,40.8360888049126,425.0,89.6
2024-10-23 23:00:00,2.48,1.18,1.3,1150.0,4501.0,0.0,2391.0,1424.0,229.0,110682.0,3.27533807251143,0.94,10.78,0.4,87.88,3.1,33.19936014392548,6.0,1.03,0.45,87.27,11.25,3.587842479262155,69.18,9.86,20.03,0.93,10.545463123886655,5.06777777777778,82.0666666666667,66.72,27.36,0.052,5.46,2.005,7.245,1.975,0.0535,0.165,55.35,10.535,0.073,1.929436430727944,0.12,114.61148874164522,0.1,96.1,0.9200000000000002,0.43,1.3,0.0,0.0,1.5122107035146022,1.0,59.28239508070097,3.233839680436464,3.72863667419817,0.06,0.0094854533032073,0.0552464487302988,0.2592858632447927,2.533120796748598,8.190764555626584,0.0605818678717073,0.1939817312245122,0.0120581867871707,34.92827528437831,0.0,0.0,0.0,0.0,0.0,0.0,0.0,0.0,0.0,0.0,0.0,0.0,0.0,2103.1295391629856,7.0,1.2,3.38,75.0,25.6,10.0,60.0,27.5,8.0,122.15,120.0,545.0,40.5837387074357,425.0,82.5
2024-10-24 00:00:00,2.67,1.5,1.17,1149.0,4000.0,0.0,2312.0,1577.0,217.0,111136.0,2.89913162394766,0.94,10.78,0.4,87.88,3.1,34.2750899278712,6.0,1.03,0.45,87.27,11.25,3.7040961961505534,69.18,9.86,20.03,0.93,10.88715852761394,5.06777777777778,82.0666666666667,66.72,27.36,0.052,5.46,2.005,7.245,1.975,0.0535,0.165,55.35,10.535,0.073,1.929436430727944,0.12,118.32514441112974,0.1,96.1,0.9200000000000002,0.43,1.3,0.0,0.0,1.561209542236794,1.0,59.28239508070097,3.233839680436464,3.72863667419817,0.06,0.0094854533032073,0.0552464487302988,0.2592858632447927,2.533120796748598,8.190764555626584,0.0605818678717073,0.1939817312245122,0.0120581867871707,36.06002559108221,0.0,0.0,0.0,0.0,0.0,0.0,0.0,0.0,0.0,0.0,0.0,0.0,0.0,2126.2894208148778,7.0,1.2,3.71,75.0,25.6,10.0,60.0,27.5,8.0,122.945,126.0,551.0,40.13573601685,425.0,86.11111111111111
2024-10-24 01:00:00,2.49,1.2,1.29,1140.0,4502.0,0.0,2353.0,1447.0,227.0,111200.0,3.2608161372051,0.94,10.78,0.4,87.88,3.1,34.496219540309085,6.0,1.03,0.45,87.27,11.25,3.7279935909644295,69.18,9.86,20.03,0.93,10.957398260050155,5.06777777777778,82.0666666666667,66.72,27.36,0.052,5.46,2.005,7.245,1.975,0.0535,0.165,55.35,10.535,0.073,1.929436430727944,0.12,119.08853243958865,0.1,96.1,0.9200000000000002,0.43,1.3,0.0,0.0,1.5712818618641282,1.0,59.28239508070097,3.233839680436464,3.72863667419817,0.06,0.0094854533032073,0.0552464487302988,0.2592858632447927,2.533120796748598,8.190764555626584,0.0605818678717073,0.1939817312245122,0.0120581867871707,36.292670917476286,0.0,0.0,0.0,0.0,0.0,0.0,0.0,0.0,0.0,0.0,0.0,0.0,0.0,2126.2894208148778,8.0,1.2,3.48,75.0,25.6,10.0,60.0,27.5,8.0,122.15,120.0,545.0,40.5138793301216,425.0,86.66666666666667
2024-10-24 02:00:00,2.49,1.2,1.29,1152.0,4499.0,0.0,2337.0,1438.0,228.0,110962.0,3.26562890725281,0.94,10.78,0.4,87.88,3.1,36.96464312101099,6.0,1.03,0.45,87.27,11.25,3.994755207491401,69.18,9.86,20.03,0.93,11.741469691896324,5.06777777777778,82.0666666666667,66.72,27.36,0.052,5.46,2.005,7.245,1.975,0.0535,0.165,55.35,10.535,0.073,1.929436430727944,0.12,127.61007322238568,0.1,96.1,0.9200000000000002,0.43,1.3,0.0,0.0,1.6837170577041374,1.0,59.28239508070097,3.233839680436464,3.72863667419817,0.06,0.0094854533032073,0.0552464487302988,0.2592858632447927,2.533120796748598,8.190764555626584,0.0605818678717073,0.1939817312245122,0.0120581867871707,38.88964200280554,0.0,0.0,0.0,0.0,0.0,0.0,0.0,0.0,0.0,0.0,0.0,0.0,0.0,2126.2894208148778,8.0,1.2,3.93,75.0,25.6,10.0,60.0,27.5,8.0,123.3425,129.0,554.0,39.3457728633955,425.0,92.86821705426355
2024-10-24 03:00:00,2.5,1.19,1.31,1177.0,4499.0,0.0,2299.0,1399.0,225.0,110167.0,3.28917642885657,0.94,10.78,0.4,87.88,3.1,39.77294601726182,6.0,1.03,0.45,87.27,11.25,4.298247454996276,69.18,9.86,20.03,0.93,12.633500577573978,5.06777777777778,82.0666666666667,66.72,27.36,0.052,5.46,2.005,7.245,1.975,0.0535,0.165,55.35,10.535,0.073,1.929436430727944,0.12,137.3049521110583,0.1,96.1,0.9200000000000002,0.43,1.3,0.0,0.0,1.8116335500705905,1.0,59.28239508070097,3.233839680436464,3.72863667419817,0.06,0.0094854533032073,0.0552464487302988,0.2592858632447927,2.533120796748598,8.190764555626584,0.0605818678717073,0.1939817312245122,0.0120581867871707,41.84419221753652,0.0,0.0,0.0,0.0,0.0,0.0,0.0,0.0,0.0,0.0,0.0,0.0,0.0,2126.2894208148778,7.0,1.2,4.15,75.0,25.6,10.0,60.0,27.5,8.0,123.6075,131.0,556.0,39.5696913002806,425.0,99.9236641221374
2024-10-24 04:00:00,2.56,1.29,1.27,1171.0,4497.0,0.0,2322.0,1439.0,227.0,110090.0,3.29001311617362,0.94,10.78,0.4,87.88,3.1,37.026353710528525,6.0,1.03,0.45,87.27,11.25,4.001424247904574,69.18,9.86,20.03,0.93,11.761071477692475,5.06777777777778,82.0666666666667,66.72,27.36,0.052,5.46,2.005,7.245,1.975,0.0535,0.165,55.35,10.535,0.073,1.929436430727944,0.12,127.8231117419556,0.1,96.1,0.9200000000000002,0.43,1.3,0.0,0.0,1.6865279376001374,1.0,59.28239508070097,3.233839680436464,3.72863667419817,0.06,0.0094854533032073,0.0552464487302988,0.2592858632447927,2.533120796748598,8.190764555626584,0.0605818678717073,0.1939817312245122,0.0120581867871707,38.95456627993877,0.0,0.0,0.0,0.0,0.0,0.0,0.0,0.0,0.0,0.0,0.0,0.0,0.0,2126.2894208148778,7.0,1.2,3.87,75.0,25.6,10.0,60.0,27.5,8.0,123.3425,129.0,554.0,39.8402630960771,425.0,93.02325581395348
2024-10-24 05:00:00,2.56,1.35,1.21,1175.0,4501.0,0.0,2346.0,1531.0,226.0,110685.0,3.27524936654863,0.94,10.78,0.4,87.88,3.1,34.38130178896341,6.0,1.03,0.45,87.27,11.25,3.7155744723997386,69.18,9.86,20.03,0.93,10.920895721933697,5.06777777777778,82.0666666666667,66.72,27.36,0.052,5.46,2.005,7.245,1.975,0.0535,0.165,55.35,10.535,0.073,1.929436430727944,0.12,118.69181110196432,0.1,96.1,0.9200000000000002,0.43,1.3,0.0,0.0,1.5660474280420489,1.0,59.28239508070097,3.233839680436464,3.72863667419817,0.06,0.0094854533032073,0.0552464487302988,0.2592858632447927,2.533120796748598,8.190764555626584,0.0605818678717073,0.1939817312245122,0.0120581867871707,36.17176862186991,0.0,0.0,0.0,0.0,0.0,0.0,0.0,0.0,0.0,0.0,0.0,0.0,0.0,2126.2894208148778,7.0,1.2,3.75,75.0,25.6,10.0,60.0,27.5,8.0,123.0775,127.0,552.0,39.0175438596491,425.0,86.37795275590551
2024-10-24 06:00:00,2.57,1.4,1.17,1174.0,4498.0,0.0,2348.0,1575.0,223.0,110773.0,3.27046986281726,0.94,10.78,0.4,87.88,3.1,36.96464312101099,6.0,1.03,0.45,87.27,11.25,3.994755207491401,69.18,9.86,20.03,0.93,11.741469691896324,5.06777777777778,82.0666666666667,66.72,27.36,0.052,5.46,2.005,7.245,1.975,0.0535,0.165,55.35,10.535,0.073,1.929436430727944,0.12,127.61007322238568,0.1,96.1,0.9200000000000002,0.43,1.3,0.0,0.0,1.6837170577041374,1.0,59.28239508070097,3.233839680436464,3.72863667419817,0.06,0.0094854533032073,0.0552464487302988,0.2592858632447927,2.533120796748598,8.190764555626584,0.0605818678717073,0.1939817312245122,0.0120581867871707,38.88964200280554,0.0,0.0,0.0,0.0,0.0,0.0,0.0,0.0,0.0,0.0,0.0,0.0,0.0,2126.2894208148778,8.0,1.2,3.82,75.0,25.6,10.0,60.0,27.5,8.0,123.3425,129.0,554.0,38.1907204476568,425.0,92.86821705426355
2024-10-24 07:00:00,2.57,1.4,1.17,1170.0,4498.0,0.0,2300.0,1569.0,223.0,110748.0,3.27120756127909,0.94,10.78,0.4,87.88,3.1,37.9036258410564,6.0,1.03,0.45,87.27,11.25,4.09623072014186,69.18,9.86,20.03,0.93,12.039728682590075,5.06777777777778,82.0666666666667,66.72,27.36,0.052,5.46,2.005,7.245,1.975,0.0535,0.165,55.35,10.535,0.073,1.929436430727944,0.12,130.85164796902353,0.1,96.1,0.9200000000000002,0.43,1.3,0.0,0.0,1.7264871506671409,1.0,59.28239508070097,3.233839680436464,3.72863667419817,0.06,0.0094854533032073,0.0552464487302988,0.2592858632447927,2.533120796748598,8.190764555626584,0.0605818678717073,0.1939817312245122,0.0120581867871707,39.87752390145777,0.0,0.0,0.0,0.0,0.0,0.0,0.0,0.0,0.0,0.0,0.0,0.0,0.0,2126.2894208148778,7.0,1.2,4.05,75.0,25.6,10.0,60.0,27.5,8.0,123.74,132.0,557.0,38.338808071328,425.0,95.22727272727272
2024-10-24 08:00:00,2.58,1.4,1.18,1158.0,4500.0,0.0,2343.0,1569.0,223.0,109655.0,3.30525616981152,0.95,10.72,0.37,87.96,2.9,34.13057214966377,6.0,1.04,0.43,87.45,11.08,3.688478213713141,69.06,9.74,20.14,1.06,10.841253820588692,5.06777777777778,82.0666666666667,66.72,27.61,0.05,5.51,2.075,7.02,2.005,0.053,0.16,55.09,10.8,0.074,1.960012121531529,0.09,117.82623727442036,0.1,96.96,0.66,0.4,1.28,0.0,0.0,1.5546268451575127,1.0,59.46351314450567,3.07587621798744,2.766001366471952,0.0380091343877439,0.01,0.0616782824402073,0.2311540978584818,2.404039270494879,8.793981731224513,0.0840274031632317,0.0851454669679268,0.0166891070583048,35.907981795092375,0.0,0.0,0.0,0.0,0.0,0.0,0.0,0.0,0.0,0.0,0.0,0.0,0.0,2126.2894208148778,7.0,1.2,3.67,75.0,25.6,10.0,60.0,27.5,8.0,123.0775,127.0,552.0,39.8680490103676,425.0,85.74803149606299
2024-10-24 09:00:00,2.6,1.4,1.2,1149.0,4499.0,0.0,2335.0,1533.0,220.0,110854.0,3.26880800641458,0.95,10.72,0.37,87.96,2.9,34.3900773263389,6.0,1.04,0.43,87.45,11.08,3.7165228414537697,69.06,9.74,20.14,1.06,10.923683188480773,5.06777777777778,82.0666666666667,66.72,27.61,0.05,5.51,2.075,7.02,2.005,0.053,0.16,55.09,10.8,0.074,1.960012121531529,0.09,118.72210618592835,0.1,96.96,0.66,0.4,1.28,0.0,0.0,1.5664471484430078,1.0,59.46351314450567,3.07587621798744,2.766001366471952,0.0380091343877439,0.01,0.0616782824402073,0.2311540978584818,2.404039270494879,8.793981731224513,0.0840274031632317,0.0851454669679268,0.0166891070583048,36.18100116080713,0.0,0.0,0.0,0.0,0.0,0.0,0.0,0.0,0.0,0.0,0.0,0.0,0.0,2126.2894208148778,7.0,1.2,3.63,75.0,25.6,10.0,60.0,27.5,8.0,122.8125,125.0,550.0,40.2336448598131,425.0,86.4
2024-10-24 10:00:00,2.62,1.4,1.22,1147.0,4499.0,0.0,2328.0,1509.0,218.0,110396.0,3.28235880902928,0.95,10.72,0.37,87.96,2.9,36.89964467221586,6.0,1.04,0.43,87.45,11.08,3.987730849351296,69.06,9.74,20.14,1.06,11.720823548660208,5.06777777777778,82.0666666666667,66.72,27.61,0.05,5.51,2.075,7.02,2.005,0.053,0.16,55.09,10.8,0.074,1.960012121531529,0.09,127.38568428988783,0.1,96.96,0.66,0.4,1.28,0.0,0.0,1.6807564178136778,1.0,59.46351314450567,3.07587621798744,2.766001366471952,0.0380091343877439,0.01,0.0616782824402073,0.2311540978584818,2.404039270494879,8.793981731224513,0.0840274031632317,0.0851454669679268,0.0166891070583048,38.82125864533324,0.0,0.0,0.0,0.0,0.0,0.0,0.0,0.0,0.0,0.0,0.0,0.0,0.0,2126.2894208148778,8.0,1.2,3.55,75.0,25.6,10.0,60.0,27.5,8.0,122.415,122.0,547.0,40.0047258979206,425.0,92.70491803278688
2024-10-24 11:00:00,2.62,1.42,1.2,1148.0,4204.0,0.0,2325.0,1525.0,217.0,109534.0,3.0914109644667,0.95,10.72,0.37,87.96,2.9,35.039980882369434,6.0,1.04,0.43,87.45,11.08,3.786757676572317,69.06,9.74,20.14,1.06,11.130118913581844,5.06777777777778,82.0666666666667,66.72,27.61,0.05,5.51,2.075,7.02,2.005,0.053,0.16,55.09,10.8,0.074,1.960012121531529,0.09,120.9657161161269,0.1,96.96,0.66,0.4,1.28,0.0,0.0,1.5960498609477365,1.0,59.46351314450567,3.07587621798744,2.766001366471952,0.0380091343877439,0.01,0.0616782824402073,0.2311540978584818,2.404039270494879,8.793981731224513,0.0840274031632317,0.0851454669679268,0.0166891070583048,36.86474958893713,0.0,0.0,0.0,0.0,0.0,0.0,0.0,0.0,0.0,0.0,0.0,0.0,0.0,2126.2894208148778,7.0,1.2,3.61,75.0,25.6,10.0,60.0,27.5,8.0,122.415,122.0,547.0,40.6528886801315,425.0,88.0327868852459
2024-10-24 12:00:00,2.63,1.48,1.15,1128.0,4001.0,0.0,2320.0,1586.0,213.0,109559.0,2.94156766669594,0.95,10.72,0.37,87.96,2.9,34.33880523992957,6.0,1.04,0.43,87.45,11.08,3.710981886181672,69.06,9.74,20.14,1.06,10.907397094587086,5.06777777777778,82.0666666666667,66.72,27.61,0.05,5.51,2.075,7.02,2.005,0.053,0.16,55.09,10.8,0.074,1.960012121531529,0.09,118.54510367356704,0.1,96.96,0.66,0.4,1.28,0.0,0.0,1.5641117360277208,1.0,59.46351314450567,3.07587621798744,2.766001366471952,0.0380091343877439,0.01,0.0616782824402073,0.2311540978584818,2.404039270494879,8.793981731224513,0.0840274031632317,0.0851454669679268,0.0166891070583048,36.1270589902127,0.0,0.0,0.0,0.0,0.0,0.0,0.0,0.0,0.0,0.0,0.0,0.0,0.0,2126.2894208148778,7.0,1.2,3.43,75.0,25.6,10.0,60.0,27.5,8.0,121.885,118.0,543.0,40.0618164526866,425.0,86.27118644067797
2024-10-24 13:00:00,2.65,1.5,1.15,1129.0,4002.0,0.0,2331.0,1593.0,213.0,110032.0,2.92966288818377,0.95,10.72,0.37,87.96,2.9,33.88474809026347,6.0,1.04,0.43,87.45,11.08,3.6619120992182377,69.06,9.74,20.14,1.06,10.76317013035696,5.06777777777778,82.0666666666667,66.72,27.61,0.05,5.51,2.075,7.02,2.005,0.053,0.16,55.09,10.8,0.074,1.960012121531529,0.09,116.97759858698052,0.1,96.96,0.66,0.4,1.28,0.0,0.0,1.5434297084598476,1.0,59.46351314450567,3.07587621798744,2.766001366471952,0.0380091343877439,0.01,0.0616782824402073,0.2311540978584818,2.404039270494879,8.793981731224513,0.0840274031632317,0.0851454669679268,0.0166891070583048,35.64935601492571,0.0,0.0,0.0,0.0,0.0,0.0,0.0,0.0,0.0,0.0,0.0,0.0,0.0,2126.2894208148778,7.0,1.2,3.4,75.0,25.6,10.0,60.0,27.5,8.0,121.4875,115.0,540.0,39.9905793688177,425.0,85.1304347826087
2024-10-24 14:00:00,2.65,1.5,1.15,1133.0,4002.0,0.0,2326.0,1588.0,213.0,109670.0,2.93932644546675,0.95,10.72,0.37,87.96,2.9,34.161640822359594,6.0,1.04,0.43,87.45,11.08,3.691835793593871,69.06,9.74,20.14,1.06,10.851122490972749,5.06777777777778,82.0666666666667,66.72,27.61,0.05,5.51,2.075,7.02,2.005,0.053,0.16,55.09,10.8,0.074,1.960012121531529,0.09,117.93349316174644,0.1,96.96,0.66,0.4,1.28,0.0,0.0,1.5560420043410312,1.0,59.46351314450567,3.07587621798744,2.766001366471952,0.0380091343877439,0.01,0.0616782824402073,0.2311540978584818,2.404039270494879,8.793981731224513,0.0840274031632317,0.0851454669679268,0.0166891070583048,35.94066842362785,0.0,0.0,0.0,0.0,0.0,0.0,0.0,0.0,0.0,0.0,0.0,0.0,0.0,2126.2894208148778,7.0,1.2,3.28,75.0,25.6,10.0,60.0,27.5,8.0,121.4875,115.0,540.0,40.6763956451239,425.0,85.82608695652173
2024-10-24 15:00:00,2.65,1.5,1.15,1142.0,4003.0,0.0,2303.0,1591.0,214.0,109787.0,2.93692934962538,0.95,10.72,0.37,87.96,2.9,34.22459576440113,6.0,1.04,0.43,87.45,11.08,3.698639310720615,69.06,9.74,20.14,1.06,10.87111953359307,5.06777777777778,82.0666666666667,66.72,27.61,0.05,5.51,2.075,7.02,2.005,0.053,0.16,55.09,10.8,0.074,1.960012121531529,0.09,118.15082745974937,0.1,96.96,0.66,0.4,1.28,0.0,0.0,1.558909563739214,1.0,59.46351314450567,3.07587621798744,2.766001366471952,0.0380091343877439,0.01,0.0616782824402073,0.2311540978584818,2.404039270494879,8.793981731224513,0.0840274031632317,0.0851454669679268,0.0166891070583048,36.006901855133954,0.0,0.0,0.0,0.0,0.0,0.0,0.0,0.0,0.0,0.0,0.0,0.0,0.0,2126.2894208148778,7.0,1.2,3.53,75.0,25.6,10.0,60.0,27.5,8.0,123.0775,127.0,552.0,40.7116451016636,425.0,85.98425196850394
2024-10-24 16:00:00,2.68,1.5,1.18,1145.0,4003.0,0.0,2308.0,1557.0,214.0,109997.0,2.9313262102865,0.94,10.49,0.41,88.16,3.2,34.22459576440113,5.5,1.05,0.44,87.61,10.9,3.698639310720615,69.15,9.87,19.91,1.07,10.87111953359307,5.06777777777778,82.0666666666667,66.72,27.86,0.05,5.505,2.115,7.6,1.98,0.0545,0.165,54.74,11.38,0.072,2.068098973810373,0.09,118.15082745974937,0.2,93.96,0.8,0.48,1.44,0.0,0.0,1.558909563739214,1.0,59.74380407844153,3.57267594469305,3.022817995481097,0.0454364009037805,0.0058881936195304,0.0771055489562439,0.2490867766835671,2.617684395844817,7.566109612652926,0.0757273348396341,0.1414546696792683,0.0128591002259451,36.006901855133954,0.0,0.0,0.0,0.0,0.0,0.0,0.0,0.0,0.0,0.0,0.0,0.0,0.0,2126.2894208148778,7.0,1.2,3.57,75.0,25.6,10.0,60.0,27.5,8.0,123.0775,127.0,552.0,40.6677486668212,425.0,85.98425196850394
2024-10-24 17:00:00,2.65,1.5,1.15,1159.0,4004.0,0.0,2316.0,1601.0,218.0,110339.0,2.92297622756799,0.94,10.49,0.41,88.16,3.2,34.139010166370966,5.5,1.05,0.44,87.61,10.9,3.689390107034325,69.15,9.87,19.91,1.07,10.843934076883958,5.06777777777778,82.0666666666667,66.72,27.86,0.05,5.505,2.115,7.6,1.98,0.0545,0.165,54.74,11.38,0.072,2.068098973810373,0.09,117.85536716284732,0.2,93.96,0.8,0.48,1.44,0.0,0.0,1.555011191696896,1.0,59.74380407844153,3.57267594469305,3.022817995481097,0.0454364009037805,0.0058881936195304,0.0771055489562439,0.2490867766835671,2.617684395844817,7.566109612652926,0.0757273348396341,0.1414546696792683,0.0128591002259451,35.916859236378166,0.0,0.0,0.0,0.0,0.0,0.0,0.0,0.0,0.0,0.0,0.0,0.0,0.0,2126.2894208148778,7.0,1.2,3.76,75.0,25.6,10.0,60.0,27.5,8.0,123.475,130.0,555.0,40.5787037037037,425.0,85.76923076923077
2024-10-24 18:00:00,2.65,1.5,1.15,1154.0,4002.0,0.0,2322.0,1618.0,220.0,111741.0,2.88488625959575,0.94,10.49,0.41,88.16,3.2,34.36146868272975,5.5,1.05,0.44,87.61,10.9,3.713431115999725,69.15,9.87,19.91,1.07,10.914595923096837,5.06777777777778,82.0666666666667,66.72,27.86,0.05,5.505,2.115,7.6,1.98,0.0545,0.165,54.74,11.38,0.072,2.068098973810373,0.09,118.62334285974649,0.2,93.96,0.8,0.48,1.44,0.0,0.0,1.5651440420912213,1.0,59.74380407844153,3.57267594469305,3.022817995481097,0.0454364009037805,0.0058881936195304,0.0771055489562439,0.2490867766835671,2.617684395844817,7.566109612652926,0.0757273348396341,0.1414546696792683,0.0128591002259451,36.15090267170489,0.0,0.0,0.0,0.0,0.0,0.0,0.0,0.0,0.0,0.0,0.0,0.0,0.0,2126.2894208148778,8.0,1.2,3.51,75.0,25.6,10.0,60.0,27.5,8.0,123.21,128.0,553.0,41.049953746531,425.0,86.328125
2024-10-24 19:00:00,2.66,1.5,1.16,1148.0,3999.0,0.0,2301.0,1599.0,218.0,111765.0,2.88210654273498,0.94,10.49,0.41,88.16,3.2,35.95036787170057,5.5,1.05,0.44,87.61,10.9,3.8851428592604687,69.15,9.87,19.91,1.07,11.419294740550733,5.06777777777778,82.0666666666667,66.72,27.86,0.05,5.505,2.115,7.6,1.98,0.0545,0.165,54.74,11.38,0.072,2.068098973810373,0.09,124.10857211473434,0.2,93.96,0.8,0.48,1.44,0.0,0.0,1.6375174357334774,1.0,59.74380407844153,3.57267594469305,3.022817995481097,0.0454364009037805,0.0058881936195304,0.0771055489562439,0.2490867766835671,2.617684395844817,7.566109612652926,0.0757273348396341,0.1414546696792683,0.0128591002259451,37.82254658384374,0.0,0.0,0.0,0.0,0.0,0.0,0.0,0.0,0.0,0.0,0.0,0.0,0.0,2126.2894208148778,7.0,1.2,3.68,75.0,25.6,10.0,60.0,27.5,8.0,122.8125,125.0,550.0,40.9037968786396,425.0,90.32
2024-10-24 20:00:00,2.66,1.5,1.16,1164.0,4003.0,0.0,2317.0,1601.0,200.0,111156.0,2.90078281738869,0.94,10.49,0.41,88.16,3.2,34.22483319777169,5.5,1.05,0.44,87.61,10.9,3.698664970056493,69.15,9.87,19.91,1.07,10.871194952060252,5.06777777777778,82.0666666666667,66.72,27.86,0.05,5.505,2.115,7.6,1.98,0.0545,0.165,54.74,11.38,0.072,2.068098973810373,0.09,118.15164713193452,0.2,93.96,0.8,0.48,1.44,0.0,0.0,1.5589203786851271,1.0,59.74380407844153,3.57267594469305,3.022817995481097,0.0454364009037805,0.0058881936195304,0.0771055489562439,0.2490867766835671,2.617684395844817,7.566109612652926,0.0757273348396341,0.1414546696792683,0.0128591002259451,36.00715165326537,0.0,0.0,0.0,0.0,0.0,0.0,0.0,0.0,0.0,0.0,0.0,0.0,0.0,2126.2894208148778,7.0,1.2,3.66,75.0,25.6,10.0,60.0,27.5,8.0,123.74,132.0,557.0,40.6570363466915,425.0,85.98484848484848
2024-10-24 21:00:00,2.65,1.5,1.15,1149.0,3998.0,0.0,2283.0,1602.0,217.0,110560.0,2.91276913978574,0.94,10.49,0.41,88.16,3.2,35.976086946624115,5.5,1.05,0.44,87.61,10.9,3.887922310103437,69.15,9.87,19.91,1.07,11.4274641617387,5.06777777777778,82.0666666666667,66.72,27.86,0.05,5.505,2.115,7.6,1.98,0.0545,0.165,54.74,11.38,0.072,2.068098973810373,0.09,124.19736001465974,0.2,93.96,0.8,0.48,1.44,0.0,0.0,1.6386889239855182,1.0,59.74380407844153,3.57267594469305,3.022817995481097,0.0454364009037805,0.0058881936195304,0.0771055489562439,0.2490867766835671,2.617684395844817,7.566109612652926,0.0757273348396341,0.1414546696792683,0.0128591002259451,37.84960502488281,0.0,0.0,0.0,0.0,0.0,0.0,0.0,0.0,0.0,0.0,0.0,0.0,0.0,2126.2894208148778,7.0,1.2,3.77,75.0,25.6,10.0,60.0,27.5,8.0,122.225,130.0,550.0,41.0190786412285,420.0,90.3846153846154
2024-10-24 22:00:00,2.69,1.48,1.21,1156.0,3999.0,0.0,2300.0,1535.0,217.0,111127.0,2.89864191364168,0.94,10.49,0.41,88.16,3.2,34.34126740312633,5.5,1.05,0.44,87.61,10.9,3.711247971240839,69.15,9.87,19.91,1.07,10.908179177467114,5.06777777777778,82.0666666666667,66.72,27.86,0.05,5.505,2.115,7.6,1.98,0.0545,0.165,54.74,11.38,0.072,2.068098973810373,0.09,118.55360360212838,0.2,93.96,0.8,0.48,1.44,0.0,0.0,1.5642238860668722,1.0,59.74380407844153,3.57267594469305,3.022817995481097,0.0454364009037805,0.0058881936195304,0.0771055489562439,0.2490867766835671,2.617684395844817,7.566109612652926,0.0757273348396341,0.1414546696792683,0.0128591002259451,36.129649374893575,0.0,0.0,0.0,0.0,0.0,0.0,0.0,0.0,0.0,0.0,0.0,0.0,0.0,2126.2894208148778,7.0,1.2,3.81,75.0,25.6,10.0,60.0,27.5,8.0,124.4025,137.0,562.0,40.6637064734751,425.0,86.27737226277372
2024-10-24 23:00:00,2.66,1.5,1.16,1171.0,4001.0,0.0,2322.0,1591.0,221.0,111214.0,2.89782348615456,0.96,10.69,0.38,87.97,3.1,33.50843163439266,8.4,1.03,0.46,87.66,10.85,3.6740856198313088,69.28,9.66,20.08,0.98,10.978778951698482,5.13333333333334,82.4888888888889,66.72,28.11,0.05,5.55,2.05,7.82,2.015,0.054,0.175,54.73,11.185,0.0715,2.015259740259741,0.095,115.14577369608918,0.2,96.18,0.9,0.38,1.32,0.0,0.0,1.5205123061423125,1.0,59.29105987472526,3.359290700619224,2.838687334232106,0.0632246235769938,0.009,0.0612882196924335,0.2520562622928017,2.437048539195195,8.362580513730776,0.0880635961154397,0.1951610274615542,0.0210322054923108,35.34855678429357,0.0,0.0,0.0,0.0,0.0,0.0,0.0,0.0,0.0,0.0,0.0,0.0,0.0,2126.2894208148778,7.0,1.2,3.71,75.0,25.6,10.0,60.0,27.5,8.0,123.475,130.0,555.0,40.322204062573,425.0,86.07692307692308
2024-10-25 00:00:00,2.64,1.41,1.23,1155.0,4001.0,0.0,2309.0,1508.0,219.0,111266.0,2.89647011835218,0.96,10.69,0.38,87.97,3.1,34.52774613940533,8.4,1.03,0.46,87.66,10.85,3.785849990238566,69.28,9.66,20.08,0.98,11.312749480516308,5.13333333333334,82.4888888888889,66.72,28.11,0.05,5.55,2.05,7.82,2.015,0.054,0.175,54.73,11.185,0.0715,2.015259740259741,0.095,118.64846694655046,0.2,96.18,0.9,0.38,1.32,0.0,0.0,1.5667657466378782,1.0,59.29105987472526,3.359290700619224,2.838687334232106,0.0632246235769938,0.009,0.0612882196924335,0.2520562622928017,2.437048539195195,8.362580513730776,0.0880635961154397,0.1951610274615542,0.0210322054923108,36.42384723818973,0.0,0.0,0.0,0.0,0.0,0.0,0.0,0.0,0.0,0.0,0.0,0.0,0.0,2093.0231147278537,7.0,1.2,4.24,75.0,25.6,10.0,60.0,27.5,8.0,124.725,130.0,560.0,39.2748538011696,430.0,87.3076923076923
2024-10-25 01:00:00,2.68,1.5,1.18,1150.0,3999.0,0.0,2308.0,1580.0,218.0,111402.0,2.8914913903054,0.96,10.69,0.38,87.97,3.1,36.35790804220456,8.4,1.03,0.46,87.66,10.85,3.986521021410797,69.28,9.66,20.08,0.98,11.912387899762091,5.13333333333334,82.4888888888889,66.72,28.11,0.05,5.55,2.05,7.82,2.015,0.054,0.175,54.73,11.185,0.0715,2.015259740259741,0.095,124.93749326047164,0.2,96.18,0.9,0.38,1.32,0.0,0.0,1.6498130144360776,1.0,59.29105987472526,3.359290700619224,2.838687334232106,0.0632246235769938,0.009,0.0612882196924335,0.2520562622928017,2.437048539195195,8.362580513730776,0.0880635961154397,0.1951610274615542,0.0210322054923108,38.35451300767172,0.0,0.0,0.0,0.0,0.0,0.0,0.0,0.0,0.0,0.0,0.0,0.0,0.0,2093.0231147278537,8.0,1.2,3.81,75.0,25.6,10.0,60.0,27.5,8.0,122.68,124.0,549.0,39.1376060320452,425.0,91.93548387096774
2024-10-25 02:00:00,2.66,1.5,1.16,1160.0,4000.0,0.0,2300.0,1599.0,220.0,111468.0,2.89050264391463,0.96,10.69,0.38,87.97,3.1,36.43324560549135,8.4,1.03,0.46,87.66,10.85,3.994781529121967,69.28,9.66,20.08,0.98,11.93707167079351,5.13333333333334,82.4888888888889,66.72,28.11,0.05,5.55,2.05,7.82,2.015,0.054,0.175,54.73,11.185,0.0715,2.015259740259741,0.095,125.19637741559072,0.2,96.18,0.9,0.38,1.32,0.0,0.0,1.6532316075037032,1.0,59.29105987472526,3.359290700619224,2.838687334232106,0.0632246235769938,0.009,0.0612882196924335,0.2520562622928017,2.437048539195195,8.362580513730776,0.0880635961154397,0.1951610274615542,0.0210322054923108,38.43398775489027,0.0,0.0,0.0,0.0,0.0,0.0,0.0,0.0,0.0,0.0,0.0,0.0,0.0,2093.0231147278537,7.0,1.2,3.87,75.0,25.6,10.0,60.0,27.5,8.0,123.0775,127.0,552.0,39.0330188679245,425.0,92.1259842519685
2024-10-25 03:00:00,2.68,1.48,1.2,1136.0,4001.0,0.0,2297.0,1533.0,213.0,110519.0,2.91603394225985,0.96,10.69,0.38,87.97,3.1,34.21146512798919,8.4,1.03,0.46,87.66,10.85,3.751170852505453,69.28,9.66,20.08,0.98,11.209122448704012,5.13333333333334,82.4888888888889,66.72,28.11,0.05,5.55,2.05,7.82,2.015,0.054,0.175,54.73,11.185,0.0715,2.015259740259741,0.095,117.56162342721628,0.2,96.18,0.9,0.38,1.32,0.0,0.0,1.5524138612585647,1.0,59.29105987472526,3.359290700619224,2.838687334232106,0.0632246235769938,0.009,0.0612882196924335,0.2520562622928017,2.437048539195195,8.362580513730776,0.0880635961154397,0.1951610274615542,0.0210322054923108,36.090197564166736,0.0,0.0,0.0,0.0,0.0,0.0,0.0,0.0,0.0,0.0,0.0,0.0,0.0,2093.0231147278537,7.0,1.2,3.84,75.0,25.6,10.0,60.0,27.5,8.0,122.945,126.0,551.0,38.7340576287199,425.0,86.5079365079365
2024-10-25 04:00:00,2.65,1.41,1.24,1098.0,4001.0,0.0,2294.0,1476.0,206.0,108961.0,2.95770031666773,0.96,10.69,0.38,87.97,3.1,33.39186817560366,8.4,1.03,0.46,87.66,10.85,3.661304832822021,69.28,9.66,20.08,0.98,10.940587834255185,5.13333333333334,82.4888888888889,66.72,28.11,0.05,5.55,2.05,7.82,2.015,0.054,0.175,54.73,11.185,0.0715,2.015259740259741,0.095,114.74522407343316,0.2,96.18,0.9,0.38,1.32,0.0,0.0,1.5152230053636606,1.0,59.29105987472526,3.359290700619224,2.838687334232106,0.0632246235769938,0.009,0.0612882196924335,0.2520562622928017,2.437048539195195,8.362580513730776,0.0880635961154397,0.1951610274615542,0.0210322054923108,35.22559220967745,0.0,0.0,0.0,0.0,0.0,0.0,0.0,0.0,0.0,0.0,0.0,0.0,0.0,2093.0231147278537,7.0,1.2,3.78,75.0,25.6,10.0,60.0,27.5,8.0,122.68,124.0,549.0,38.5985748218527,425.0,84.43548387096774
2024-10-25 05:00:00,2.66,1.5,1.16,1148.0,4000.0,0.0,2300.0,1584.0,216.0,110651.0,2.91183022260371,0.96,10.69,0.38,87.97,3.1,33.81134504420362,8.4,1.03,0.46,87.66,10.85,3.707299045490367,69.28,9.66,20.08,0.98,11.07802619203803,5.13333333333334,82.4888888888889,66.72,28.11,0.05,5.55,2.05,7.82,2.015,0.054,0.175,54.73,11.185,0.0715,2.015259740259741,0.095,116.18668182679993,0.2,96.18,0.9,0.38,1.32,0.0,0.0,1.5342576097822582,1.0,59.29105987472526,3.359290700619224,2.838687334232106,0.0632246235769938,0.009,0.0612882196924335,0.2520562622928017,2.437048539195195,8.362580513730776,0.0880635961154397,0.1951610274615542,0.0210322054923108,35.66810477102885,0.0,0.0,0.0,0.0,0.0,0.0,0.0,0.0,0.0,0.0,0.0,0.0,0.0,2093.0231147278537,7.0,1.2,3.69,75.0,25.6,10.0,60.0,27.5,8.0,123.6075,131.0,556.0,38.3341221012778,425.0,85.49618320610686
2024-10-25 06:00:00,2.68,1.5,1.18,1122.0,4000.0,0.0,2289.0,1572.0,213.0,110606.0,2.91301408499392,0.96,10.69,0.38,87.97,3.1,33.61511848814352,8.4,1.03,0.46,87.66,10.85,3.685783470672789,69.28,9.66,20.08,0.98,11.013734075744951,5.13333333333334,82.4888888888889,66.72,28.11,0.05,5.55,2.05,7.82,2.015,0.054,0.175,54.73,11.185,0.0715,2.015259740259741,0.095,115.5123841197694,0.2,96.18,0.9,0.38,1.32,0.0,0.0,1.5253534361540575,1.0,59.29105987472526,3.359290700619224,2.838687334232106,0.0632246235769938,0.009,0.0612882196924335,0.2520562622928017,2.437048539195195,8.362580513730776,0.0880635961154397,0.1951610274615542,0.0210322054923108,35.46110237726842,0.0,0.0,0.0,0.0,0.0,0.0,0.0,0.0,0.0,0.0,0.0,0.0,0.0,2093.0231147278537,7.0,1.2,3.95,75.0,25.6,10.0,60.0,27.5,8.0,123.475,130.0,555.0,38.0378250591017,425.0,85.0
2024-10-25 07:00:00,2.67,1.49,1.18,1118.0,4000.0,0.0,2297.0,1580.0,213.0,111207.0,2.89728194174591,0.96,10.69,0.38,87.97,3.1,33.740665149163654,8.4,1.03,0.46,87.66,10.85,3.699549235269139,69.28,9.66,20.08,0.98,11.054868470052122,5.13333333333334,82.4888888888889,66.72,28.11,0.05,5.55,2.05,7.82,2.015,0.054,0.175,54.73,11.185,0.0715,2.015259740259741,0.095,115.94380292133717,0.2,96.18,0.9,0.38,1.32,0.0,0.0,1.5310503677550065,1.0,59.29105987472526,3.359290700619224,2.838687334232106,0.0632246235769938,0.009,0.0612882196924335,0.2520562622928017,2.437048539195195,8.362580513730776,0.0880635961154397,0.1951610274615542,0.0210322054923108,35.59354346924701,0.0,0.0,0.0,0.0,0.0,0.0,0.0,0.0,0.0,0.0,0.0,0.0,0.0,2093.0231147278537,7.0,1.2,3.81,75.0,25.6,10.0,60.0,27.5,8.0,122.945,126.0,551.0,39.0312720432636,425.0,85.31746031746032
2024-10-25 08:00:00,2.59,1.45,1.14,1133.0,3999.0,0.0,2288.0,1600.0,217.0,110174.0,2.92369773261256,0.95,10.68,0.4,87.97,3.8,33.58422223953309,6.5,1.03,0.42,87.62,10.93,3.682395802041656,68.9,9.85,19.89,1.36,11.003611158395923,5.13333333333334,82.4888888888889,66.72,28.36,0.0485,5.555,1.985,8.375,2.02,0.052,0.17,55.15,10.745,0.069,1.934016297794547,0.09,115.40621464907106,0.1,96.88,0.65,0.41,1.26,0.0,0.0,1.5239514568928867,1.0,59.2920301138405,2.907680426003682,3.380635961154397,0.0580635961154396,0.008,0.0645788839924131,0.2405719576043661,2.365434190233743,9.058703631615748,0.0580635961154396,0.2645128432694275,0.0154190788346319,35.42850945228931,0.0,0.0,0.0,0.0,0.0,0.0,0.0,0.0,0.0,0.0,0.0,0.0,0.0,2093.0231147278537,7.0,1.2,3.82,75.0,25.6,10.0,60.0,27.5,8.0,123.21,128.0,553.0,38.8238050609185,425.0,84.921875
2024-10-25 09:00:00,2.69,1.5,1.19,1159.0,3999.0,0.0,2315.0,1606.0,217.0,109420.0,2.94383058424795,0.95,10.68,0.4,87.97,3.8,33.89318472563735,6.5,1.03,0.42,87.62,10.93,3.716272488352987,68.9,9.85,19.89,1.36,11.104840331886226,5.13333333333334,82.4888888888889,66.72,28.36,0.0485,5.555,1.985,8.375,2.02,0.052,0.17,55.15,10.745,0.069,1.934016297794547,0.09,116.46790935605424,0.1,96.88,0.65,0.41,1.26,0.0,0.0,1.5379712495045967,1.0,59.2920301138405,2.907680426003682,3.380635961154397,0.0580635961154396,0.008,0.0645788839924131,0.2405719576043661,2.365434190233743,9.058703631615748,0.0580635961154396,0.2645128432694275,0.0154190788346319,35.75443870208038,0.0,0.0,0.0,0.0,0.0,0.0,0.0,0.0,0.0,0.0,0.0,0.0,0.0,2093.0231147278537,7.0,1.2,3.82,75.0,25.6,10.0,60.0,27.5,8.0,123.21,128.0,553.0,39.5348837209302,425.0,85.703125
2024-10-25 10:00:00,2.66,1.5,1.16,1166.0,4002.0,0.0,2324.0,1569.0,216.0,109085.0,2.95507844482182,0.95,10.68,0.4,87.97,3.8,33.89759847543883,6.5,1.03,0.42,87.62,10.93,3.716756441014577,68.9,9.85,19.89,1.36,11.106286462936083,5.13333333333334,82.4888888888889,66.72,28.36,0.0485,5.555,1.985,8.375,2.02,0.052,0.17,55.15,10.745,0.069,1.934016297794547,0.09,116.48307642329684,0.1,96.88,0.65,0.41,1.26,0.0,0.0,1.5381715322561926,1.0,59.2920301138405,2.907680426003682,3.380635961154397,0.0580635961154396,0.008,0.0645788839924131,0.2405719576043661,2.365434190233743,9.058703631615748,0.0580635961154396,0.2645128432694275,0.0154190788346319,35.75909483422024,0.0,0.0,0.0,0.0,0.0,0.0,0.0,0.0,0.0,0.0,0.0,0.0,0.0,2093.0231147278537,7.0,1.2,3.84,75.0,25.6,10.0,60.0,27.5,8.0,122.945,126.0,551.0,39.830707735716,425.0,85.71428571428571
2024-10-25 11:00:00,2.61,1.5,1.11,1164.0,3999.0,0.0,2297.0,1631.0,217.0,108219.0,2.97647787464728,0.95,10.68,0.4,87.97,3.8,34.92321812161878,6.5,1.03,0.42,87.62,10.93,3.829212148717069,68.9,9.85,19.89,1.36,11.442322822583897,5.13333333333334,82.4888888888889,66.72,28.36,0.0485,5.555,1.985,8.375,2.02,0.052,0.17,55.15,10.745,0.069,1.934016297794547,0.09,120.00743617148892,0.1,96.88,0.65,0.41,1.26,0.0,0.0,1.5847110811808671,1.0,59.2920301138405,2.907680426003682,3.380635961154397,0.0580635961154396,0.008,0.0645788839924131,0.2405719576043661,2.365434190233743,9.058703631615748,0.0580635961154396,0.2645128432694275,0.0154190788346319,36.8410366779223,0.0,0.0,0.0,0.0,0.0,0.0,0.0,0.0,0.0,0.0,0.0,0.0,0.0,2093.0231147278537,8.0,1.2,3.82,75.0,25.6,10.0,60.0,27.5,8.0,123.475,130.0,555.0,40.1641266119578,425.0,88.3076923076923
2024-10-25 12:00:00,2.62,1.5,1.12,1162.0,4000.0,0.0,2273.0,1608.0,216.0,108544.0,2.96831357159497,0.95,10.68,0.4,87.97,3.8,36.94001256082699,6.5,1.03,0.42,87.62,10.93,4.050346803066132,68.9,9.85,19.89,1.36,12.103109951646523,5.13333333333334,82.4888888888889,66.72,28.36,0.0485,5.555,1.985,8.375,2.02,0.052,0.17,55.15,10.745,0.069,1.934016297794547,0.09,126.93779204795572,0.1,96.88,0.65,0.41,1.26,0.0,0.0,1.6762271747191868,1.0,59.2920301138405,2.907680426003682,3.380635961154397,0.0580635961154396,0.008,0.0645788839924131,0.2405719576043661,2.365434190233743,9.058703631615748,0.0580635961154396,0.2645128432694275,0.0154190788346319,38.968583963168165,0.0,0.0,0.0,0.0,0.0,0.0,0.0,0.0,0.0,0.0,0.0,0.0,0.0,2093.0231147278537,7.0,1.2,4.14,75.0,25.6,10.0,60.0,27.5,8.0,124.1375,135.0,560.0,40.1639344262295,425.0,93.4074074074074
2024-10-25 13:00:00,2.67,1.5,1.17,1171.0,4001.0,0.0,2294.0,1559.0,217.0,109335.0,2.94759000923099,0.95,10.68,0.4,87.97,3.8,34.29307045765229,6.5,1.03,0.42,87.62,10.93,3.76011859949308,68.9,9.85,19.89,1.36,11.235859805003674,5.13333333333334,82.4888888888889,66.72,28.36,0.0485,5.555,1.985,8.375,2.02,0.052,0.17,55.15,10.745,0.069,1.934016297794547,0.09,117.84204564823531,0.1,96.88,0.65,0.41,1.26,0.0,0.0,1.5561168667991816,1.0,59.2920301138405,2.907680426003682,3.380635961154397,0.0580635961154396,0.008,0.0645788839924131,0.2405719576043661,2.365434190233743,9.058703631615748,0.0580635961154396,0.2645128432694275,0.0154190788346319,36.17628427395282,0.0,0.0,0.0,0.0,0.0,0.0,0.0,0.0,0.0,0.0,0.0,0.0,0.0,2093.0231147278537,6.0,1.2,4.07,75.0,25.6,10.0,60.0,27.5,8.0,124.8,140.0,565.0,38.8915206063477,425.0,86.71428571428571
2024-10-25 14:00:00,2.64,1.5,1.14,1172.0,4004.0,0.0,2268.0,1590.0,218.0,109006.0,2.95869542493846,0.95,10.68,0.4,87.97,3.8,35.53677812002579,6.5,1.03,0.42,87.62,10.93,3.896486916800729,68.9,9.85,19.89,1.36,11.6433510195945,5.13333333333334,82.4888888888889,66.72,28.36,0.0485,5.555,1.985,8.375,2.02,0.052,0.17,55.15,10.745,0.069,1.934016297794547,0.09,122.11582612827318,0.1,96.88,0.65,0.41,1.26,0.0,0.0,1.612552596961539,1.0,59.2920301138405,2.907680426003682,3.380635961154397,0.0580635961154396,0.008,0.0645788839924131,0.2405719576043661,2.365434190233743,9.058703631615748,0.0580635961154396,0.2645128432694275,0.0154190788346319,37.488290499912594,0.0,0.0,0.0,0.0,0.0,0.0,0.0,0.0,0.0,0.0,0.0,0.0,0.0,2093.0231147278537,7.0,1.2,4.15,75.0,25.6,10.0,60.0,27.5,8.0,125.065,142.0,567.0,39.4208313872022,425.0,89.85915492957747
