Repository: saikumar-voptimai/evonith_bf_webapp

# Evonith BF2 — Blast Furnace Intelligence Platform

Monitoring, modelling and optimisation of **Blast Furnace 2 (BF2)** at Evonith Steel: live telemetry from InfluxDB,
manual plant reports from Neon PostgreSQL, a two-zone energy model of the furnace, blend and fuel optimisers, a
conversational assistant (FurnaceMind) and a live digital twin evaluated every hour.

The platform has three deployable parts that share one Python service layer, plus the shared data library:

| Part | Path | What it is |
|---|---|---|
| **Streamlit app** (legacy) | `src/app.py`, `src/custom_pages/` | The original 11-page dashboard; still the home of the model pages. Served under `/legacy` in production |

File: src/data/V13_df_filtered.csv (part 115 of 268)
NM3/HR.,STEAMKGS/HR.,RAFTOC,PERMEABILITYKGS/HR.,TUYEREVELOCITYM/S,HOT BLAST VOLUMENM3/HR.,O2 ENRICHMENT %,COKE_VM%,COKE_ASH%,COKE_IM%,COKE_FC%,COKE_MOIST%,COKE_CALC_MT,NUTCOKE_MOIST%,NUTCOKE_VM%,NUTCOKE_IM%,NUTCOKE_FC%,NUTCOKE_ASH%,NUTCOKE_CALC_MT,PCI_2_FC%,PCI_2_ASH%,PCI_2_VM%,PCI_2_IM%,PCI_2_CALC_MT,SINTER_SP_02_COLD_STRENGTH_AI,SINTER_SP_02_COLD_STRENGTH_TI,SINTER_SP_02_HOT_STRENGTH_RI,SINTER_SP_02_HOT_STRENGTH_RDI,SINTER_SP_02_P%,SINTER_SP_02_SIO2%,SINTER_SP_02_MGO%,SINTER_SP_02_FEO%,SINTER_SP_02_AL2O3%,SINTER_SP_02_NA2O%,SINTER_SP_02_TIO2%,SINTER_SP_02_FE(T)%,SINTER_SP_02_CAO%,SINTER_SP_02_K2O%,SINTER_SP_02_BASICITY,SINTER_SP_02_MNO%,SINTER_CALC_MT,FLUX_TM%,FLUX_SIO2%,FLUX_FE2O3%,FLUX_AL2O3%,FLUX_LOI%,FLUX_MGO%,FLUX_CAO%,FLUX_CALC_MT,GEOMIN TYPE,ORE_FE(T)%,ORE_LOI%,ORE_TM%,ORE_MGO%,ORE_NA2O%,ORE_P%,ORE_TIO2%,ORE_AL2O3%,ORE_SIO2%,ORE_MNO%,ORE_CAO%,ORE_K2O%,ORE_CALC_MT,LLOYDS_PELLET_PCT_SIO2,LLOYDS_PELLET_PCT_AL2O3,LLOYDS_PELLET_PCT_FE2O3,LLOYDS_PELLET_PCT_MGO,LLOYDS_PELLET_PCT_TIO2,LLOYDS_PELLET_PCT_NA2O,TOTAL_PELLET_CALC_MT,LLOYDS_PELLET_PCT_K2O,LLOYDS_PELLET_PCT_TM,LLOYDS_PELLET_PCT_LOI,LLOYDS_PELLET_PCT_MNO,LLOYDS_PELLET_PCT_CAO,LLOYDS_PELLET_PCT_P,DAILYPRODUCTION,CHARGES/HRS.,STOCKRODLEVEL,FURNACE TOP GAS ANALYSISH2%,COKE_DISCHARGE_TIME,WEIGHTED_COKE_ANGLE,TOTAL_COKE_PORTIONS,NON_COKE_DISCHARGE_TIME,WEIGHTED_NON_COKE_ANGLE,TOTAL_NON_COKE_PORTIONS,UNITCOST LAKHS/THM,ACTUALKG/THM.,ACT. FUEL RATEKG/THM.,FURNACETOPGASANALYSISCO2ETACO,COKE RATE KG/THM,PRODUCTIONTONNESPERHR
2024-10-25 15:00:00,2.64,1.5,1.14,1163.0,4005.0,0.0,2289.0,1593.0,216.0,108909.0,2.9620678264823,0.95,10.68,0.4,87.97,3.8,34.1235824652751,6.5,1.03,0.42,87.62,10.93,3.741534817288008,68.9,9.85,19.89,1.36,11.180328372688995,5.13333333333334,82.4888888888889,66.72,28.36,0.0485,5.555,1.985,8.375,2.02,0.052,0.17,55.15,10.745,0.069,1.934016297794547,0.09,117.25963026611883,0.1,96.88,0.65,0.41,1.26,0.0,0.0,1.5484260091379007,1.0,59.2920301138405,2.907680426003682,3.380635961154397,0.0580635961154396,0.008,0.0645788839924131,0.2405719576043661,2.365434190233743,9.058703631615748,0.0580635961154396,0.2645128432694275,0.0154190788346319,35.99748879978172,0.0,0.0,0.0,0.0,0.0,0.0,0.0,0.0,0.0,0.0,0.0,0.0,0.0,2093.0231147278537,7.0,1.2,4.14,75.0,25.6,10.0,60.0,27.5,8.0,124.8,140.0,565.0,39.8133022170362,425.0,86.28571428571429
2024-10-25 16:00:00,2.65,1.5,1.15,1149.0,4004.0,0.0,2298.0,1587.0,215.0,109327.0,2.95001431184278,0.94,10.8,0.43,87.83,4.0,33.88890678352206,8.1,1.05,0.44,87.47,11.04,3.715803426542522,69.31,9.66,20.01,1.02,11.10343869717636,5.13333333333334,82.4888888888889,66.72,28.61,0.0535,5.795,1.79,9.37,2.045,0.0615,0.17,54.91,10.895,0.079,1.880088321650418,0.2,116.4532089678037,0.1,96.15,0.94,0.55,1.38,0.0,0.0,1.5377771292992035,1.0,59.94655518014765,3.158964571350206,2.661271922308794,0.1,0.0069029760884764,0.0718687334232106,0.2403799469542741,2.595438264579653,7.532560142001227,0.0758051373077709,0.2654830823846626,0.0190966164769325,35.74992583554481,0.0,0.0,0.0,0.0,0.0,0.0,0.0,0.0,0.0,0.0,0.0,0.0,0.0,2093.0231147278537,7.0,1.2,4.11,75.0,25.6,10.0,60.0,27.5,8.0,123.475,130.0,555.0,39.2807099486221,425.0,85.6923076923077
2024-10-25 17:00:00,2.64,1.5,1.14,1147.0,4004.0,0.0,2302.0,1550.0,215.0,109186.0,2.95382122913587,0.94,10.8,0.43,87.83,4.0,34.22233924823504,8.1,1.05,0.44,87.47,11.04,3.752363162824822,69.31,9.66,20.01,1.02,11.212685270258175,5.13333333333334,82.4888888888889,66.72,28.61,0.0535,5.795,1.79,9.37,2.045,0.0615,0.17,54.91,10.895,0.079,1.880088321650418,0.2,117.59899041002924,0.1,96.15,0.94,0.55,1.38,0.0,0.0,1.5529072962791195,1.0,59.94655518014765,3.158964571350206,2.661271922308794,0.1,0.0069029760884764,0.0718687334232106,0.2403799469542741,2.595438264579653,7.532560142001227,0.0758051373077709,0.2654830823846626,0.0190966164769325,36.10166883984992,0.0,0.0,0.0,0.0,0.0,0.0,0.0,0.0,0.0,0.0,0.0,0.0,0.0,2093.0231147278537,7.0,1.2,4.04,75.0,25.6,10.0,60.0,27.5,8.0,123.0775,127.0,552.0,38.6315541970374,425.0,86.53543307086615
2024-10-25 18:00:00,2.6,1.5,1.1,1149.0,4005.0,0.0,2298.0,1555.0,218.0,109838.0,2.93703228548933,0.94,10.8,0.43,87.83,4.0,34.56487403597897,8.1,1.05,0.44,87.47,11.04,3.789920937884943,69.31,9.66,20.01,1.02,11.324914149214356,5.13333333333334,82.4888888888889,66.72,28.61,0.0535,5.795,1.79,9.37,2.045,0.0615,0.17,54.91,10.895,0.079,1.880088321650418,0.2,118.77605036863734,0.1,96.15,0.94,0.55,1.38,0.0,0.0,1.56845049942659,1.0,59.94655518014765,3.158964571350206,2.661271922308794,0.1,0.0069029760884764,0.0718687334232106,0.2403799469542741,2.595438264579653,7.532560142001227,0.0758051373077709,0.2654830823846626,0.0190966164769325,36.46301402387025,0.0,0.0,0.0,0.0,0.0,0.0,0.0,0.0,0.0,0.0,0.0,0.0,0.0,2093.0231147278537,7.0,1.2,4.15,75.0,25.6,10.0,60.0,27.5,8.0,123.0775,127.0,552.0,38.6503067484663,425.0,87.4015748031496
2024-10-25 19:00:00,2.59,1.5,1.09,1148.0,4002.0,0.0,2307.0,1564.0,220.0,110412.0,2.919586946561,0.94,10.8,0.43,87.83,4.0,34.22233924823504,8.1,1.05,0.44,87.47,11.04,3.752363162824822,69.31,9.66,20.01,1.02,11.212685270258175,5.13333333333334,82.4888888888889,66.72,28.61,0.0535,5.795,1.79,9.37,2.045,0.0615,0.17,54.91,10.895,0.079,1.880088321650418,0.2,117.59899041002924,0.1,96.15,0.94,0.55,1.38,0.0,0.0,1.5529072962791195,1.0,59.94655518014765,3.158964571350206,2.661271922308794,0.1,0.0069029760884764,0.0718687334232106,0.2403799469542741,2.595438264579653,7.532560142001227,0.0758051373077709,0.2654830823846626,0.0190966164769325,36.10166883984992,0.0,0.0,0.0,0.0,0.0,0.0,0.0,0.0,0.0,0.0,0.0,0.0,0.0,2093.0231147278537,7.0,1.2,4.0,75.0,25.6,10.0,60.0,27.5,8.0,124.3275,127.0,557.0,39.8459383753501,430.0,86.53543307086615
2024-10-25 20:00:00,2.67,1.5,1.17,1146.0,4001.0,0.0,2311.0,1521.0,216.0,110874.0,2.90670369385338,0.94,10.8,0.43,87.83,4.0,34.991360986246335,8.1,1.05,0.44,87.47,11.04,3.836683782177981,69.31,9.66,20.01,1.02,11.464649306140158,5.13333333333334,82.4888888888889,66.72,28.61,0.0535,5.795,1.79,9.37,2.045,0.0615,0.17,54.91,10.895,0.079,1.880088321650418,0.2,120.24159702255524,0.1,96.15,0.94,0.55,1.38,0.0,0.0,1.587803200363659,1.0,59.94655518014765,3.158964571350206,2.661271922308794,0.1,0.0069029760884764,0.0718687334232106,0.2403799469542741,2.595438264579653,7.532560142001227,0.0758051373077709,0.2654830823846626,0.0190966164769325,36.91292162753776,0.0,0.0,0.0,0.0,0.0,0.0,0.0,0.0,0.0,0.0,0.0,0.0,0.0,2093.0231147278537,7.0,1.2,3.98,75.0,25.6,10.0,60.0,27.5,8.0,124.0625,125.0,555.0,39.5867964853954,430.0,88.48
2024-10-25 21:00:00,2.68,1.48,1.2,1151.0,4002.0,0.0,2313.0,1541.0,217.0,111077.0,2.90211982344176,0.94,10.8,0.43,87.83,4.0,34.58007012474434,8.1,1.05,0.44,87.47,11.04,3.791587137360337,69.31,9.66,20.01,1.02,11.329893030389869,5.13333333333334,82.4888888888889,66.72,28.61,0.0535,5.795,1.79,9.37,2.045,0.0615,0.17,54.91,10.895,0.079,1.880088321650418,0.2,118.82826902861925,0.1,96.15,0.94,0.55,1.38,0.0,0.0,1.5691400524389505,1.0,59.94655518014765,3.158964571350206,2.661271922308794,0.1,0.0069029760884764,0.0718687334232106,0.2403799469542741,2.595438264579653,7.532560142001227,0.0758051373077709,0.2654830823846626,0.0190966164769325,36.47904461021589,0.0,0.0,0.0,0.0,0.0,0.0,0.0,0.0,0.0,0.0,0.0,0.0,0.0,2093.0231147278537,7.0,1.2,3.93,75.0,25.6,10.0,60.0,27.5,8.0,124.0625,125.0,555.0,39.4262683736368,430.0,87.44
2024-10-25 22:00:00,2.68,1.5,1.18,1156.0,4003.0,0.0,2321.0,1571.0,217.0,110568.0,2.91619854780719,0.94,10.8,0.43,87.83,4.0,33.73680217497842,8.1,1.05,0.44,87.47,11.04,3.69912567328156,69.31,9.66,20.01,1.02,11.053602796381131,5.13333333333334,82.4888888888889,66.72,28.61,0.0535,5.795,1.79,9.37,2.045,0.0615,0.17,54.91,10.895,0.079,1.880088321650418,0.2,115.93052849667352,0.1,96.15,0.94,0.55,1.38,0.0,0.0,1.5308750775519004,1.0,59.94655518014765,3.158964571350206,2.661271922308794,0.1,0.0069029760884764,0.0718687334232106,0.2403799469542741,2.595438264579653,7.532560142001227,0.0758051373077709,0.2654830823846626,0.0190966164769325,35.58946835872459,0.0,0.0,0.0,0.0,0.0,0.0,0.0,0.0,0.0,0.0,0.0,0.0,0.0,2093.0231147278537,6.0,1.2,4.03,75.0,25.6,10.0,60.0,27.5,8.0,122.225,130.0,550.0,39.6062807593157,420.0,85.3076923076923
2024-10-25 23:00:00,2.68,1.5,1.18,1166.0,4001.0,0.0,2315.0,1620.0,222.0,110868.0,2.90686089212912,0.96,11.0,0.34,87.7,3.0,33.93887615138144,6.0,1.03,0.45,87.68,10.84,3.55465615627823,68.81,9.57,20.3,1.32,10.642745035585882,4.51111111111111,82.8666666666667,67.18,28.86,0.051,5.55,1.87,9.13,1.965,0.059,0.17,55.265,10.695,0.0765,1.9269128876422,0.145,115.79989223763457,0.1,96.64,0.79,0.49,1.24,0.0,0.0,1.3573895611956184,1.0,59.3983370986079,3.398970271936365,3.525728975792626,0.216260741152536,0.0112864487896312,0.0544768275621186,0.2353687132283361,2.933721646229459,7.404768275621187,0.0631560782133632,0.2628644878963129,0.0207718692737787,36.71554172655542,0.0,0.0,0.0,0.0,0.0,0.0,0.0,0.0,0.0,0.0,0.0,0.0,0.0,2093.0231147278537,7.0,1.2,4.16,75.0,25.6,10.0,60.0,27.5,8.0,124.99,132.0,562.0,39.7196261682243,430.0,86.5909090909091
2024-10-26 00:00:00,2.51,1.35,1.16,1167.0,4001.0,0.0,2320.0,1518.0,218.0,105480.0,3.05523853775785,0.96,11.0,0.34,87.7,3.0,35.108872413647155,6.0,1.03,0.45,87.68,10.84,3.677198057722897,68.81,9.57,20.3,1.32,11.009639091132728,4.51111111111111,82.8666666666667,67.18,28.86,0.051,5.55,1.87,9.13,1.965,0.059,0.17,55.265,10.695,0.0765,1.9269128876422,0.145,119.79193488761751,0.1,96.64,0.79,0.49,1.24,0.0,0.0,1.4041837068224094,1.0,59.3983370986079,3.398970271936365,3.525728975792626,0.216260741152536,0.0112864487896312,0.0544768275621186,0.2353687132283361,2.933721646229459,7.404768275621187,0.0631560782133632,0.2628644878963129,0.0207718692737787,37.981259730755816,0.0,0.0,0.0,0.0,0.0,0.0,0.0,0.0,0.0,0.0,0.0,0.0,0.0,2060.9443886789127,7.0,1.25,3.76,75.0,25.6,10.0,60.0,27.5,8.0,124.46,128.0,558.0,40.2624794937895,430.0,88.203125
2024-10-26 01:00:00,2.63,1.4,1.23,1150.0,4001.0,0.0,2313.0,1613.0,220.0,111560.0,2.88884210045122,0.96,11.0,0.34,87.7,3.0,32.251102315799606,6.0,1.03,0.45,87.68,10.84,3.3778837838432603,68.81,9.57,20.3,1.32,10.113483355567071,4.51111111111111,82.8666666666667,67.18,28.86,0.051,5.55,1.87,9.13,1.965,0.059,0.17,55.265,10.695,0.0765,1.9269128876422,0.145,110.04118569089697,0.1,96.64,0.79,0.49,1.24,0.0,0.0,1.2898868373028405,1.0,59.3983370986079,3.398970271936365,3.525728975792626,0.216260741152536,0.0112864487896312,0.0544768275621186,0.2353687132283361,2.933721646229459,7.404768275621187,0.0631560782133632,0.2628644878963129,0.0207718692737787,34.88968484169887,0.0,0.0,0.0,0.0,0.0,0.0,0.0,0.0,0.0,0.0,0.0,0.0,0.0,2060.9443886789127,7.0,1.2,4.2,75.0,25.6,10.0,60.0,27.5,8.0,124.3275,127.0,557.0,39.1111111111111,430.0,81.02362204724409
2024-10-26 02:00:00,2.61,1.4,1.21,1163.0,4000.0,0.0,2326.0,1522.0,223.0,111313.0,2.89452483246154,0.96,11.0,0.34,87.7,3.0,34.48692604670921,6.0,1.03,0.45,87.68,10.84,3.612057259534714,68.81,9.57,20.3,1.32,10.814605626276524,4.51111111111111,82.8666666666667,67.18,28.86,0.051,5.55,1.87,9.13,1.965,0.059,0.17,55.265,10.695,0.0765,1.9269128876422,0.145,117.66984569563138,0.1,96.64,0.79,0.49,1.24,0.0,0.0,1.37930888473521,1.0,59.3983370986079,3.398970271936365,3.525728975792626,0.216260741152536,0.0112864487896312,0.0544768275621186,0.2353687132283361,2.933721646229459,7.404768275621187,0.0631560782133632,0.2628644878963129,0.0207718692737787,37.30842962037927,0.0,0.0,0.0,0.0,0.0,0.0,0.0,0.0,0.0,0.0,0.0,0.0,0.0,2060.9443886789127,7.0,1.2,4.11,75.0,25.6,10.0,60.0,27.5,8.0,124.46,128.0,558.0,39.7937661120225,430.0,86.640625
2024-10-26 03:00:00,2.59,1.4,1.19,1156.0,4001.0,0.0,2324.0,1551.0,222.0,111144.0,2.89964732584836,0.96,11.0,0.34,87.7,3.0,34.63639380263462,6.0,1.03,0.45,87.68,10.84,3.627712064260584,68.81,9.57,20.3,1.32,10.861476571862934,4.51111111111111,82.8666666666667,67.18,28.86,0.051,5.55,1.87,9.13,1.965,0.059,0.17,55.265,10.695,0.0765,1.9269128876422,0.145,118.17983164660868,0.1,96.64,0.79,0.49,1.24,0.0,0.0,1.385286866172295,1.0,59.3983370986079,3.398970271936365,3.525728975792626,0.216260741152536,0.0112864487896312,0.0544768275621186,0.2353687132283361,2.933721646229459,7.404768275621187,0.0631560782133632,0.2628644878963129,0.0207718692737787,37.470125888840734,0.0,0.0,0.0,0.0,0.0,0.0,0.0,0.0,0.0,0.0,0.0,0.0,0.0,2060.9443886789127,7.0,1.2,4.07,75.0,25.6,10.0,60.0,27.5,8.0,123.93,124.0,554.0,39.8735659096231,430.0,87.01612903225806
2024-10-26 04:00:00,2.57,1.34,1.23,1155.0,4004.0,0.0,2320.0,1507.0,224.0,111489.0,2.89284654756749,0.96,11.0,0.34,87.7,3.0,34.465700892916885,6.0,1.03,0.45,87.68,10.84,3.609834200548927,68.81,9.57,20.3,1.32,10.807949722317144,4.51111111111111,82.8666666666667,67.18,28.86,0.051,5.55,1.87,9.13,1.965,0.059,0.17,55.265,10.695,0.0765,1.9269128876422,0.145,117.59742519146042,0.1,96.64,0.79,0.49,1.24,0.0,0.0,1.3784599820766783,1.0,59.3983370986079,3.398970271936365,3.525728975792626,0.216260741152536,0.0112864487896312,0.0544768275621186,0.2353687132283361,2.933721646229459,7.404768275621187,0.0631560782133632,0.2628644878963129,0.0207718692737787,37.2854679578823,0.0,0.0,0.0,0.0,0.0,0.0,0.0,0.0,0.0,0.0,0.0,0.0,0.0,2060.9443886789127,7.0,1.2,4.05,75.0,25.6,10.0,60.0,27.5,8.0,124.195,126.0,556.0,39.4038957991082,430.0,86.58730158730158
2024-10-26 05:00:00,2.56,1.34,1.22,1152.0,3998.0,0.0,2313.0,1529.0,225.0,111859.0,2.87896661636414,0.96,11.0,0.34,87.7,3.0,34.82899654852508,6.0,1.03,0.45,87.68,10.84,3.647884698538215,68.81,9.57,20.3,1.32,10.921874031947436,4.51111111111111,82.8666666666667,67.18,28.86,0.051,5.55,1.87,9.13,1.965,0.059,0.17,55.265,10.695,0.0765,1.9269128876422,0.145,118.83699475122376,0.1,96.64,0.79,0.49,1.24,0.0,0.0,1.3929900368831696,1.0,59.3983370986079,3.398970271936365,3.525728975792626,0.216260741152536,0.0112864487896312,0.0544768275621186,0.2353687132283361,2.933721646229459,7.404768275621187,0.0631560782133632,0.2628644878963129,0.0207718692737787,37.67848618108637,0.0,0.0,0.0,0.0,0.0,0.0,0.0,0.0,0.0,0.0,0.0,0.0,0.0,2060.9443886789127,7.0,1.2,4.08,75.0,25.6,10.0,60.0,27.5,8.0,124.46,128.0,558.0,39.0491958372753,430.0,87.5
2024-10-26 06:00:00,2.59,1.35,1.24,1159.0,3999.0,0.0,2313.0,1496.0,224.0,111800.0,2.88120488672527,0.96,11.0,0.34,87.7,3.0,34.53908139165322,6.0,1.03,0.45,87.68,10.84,3.617519854028448,68.81,9.57,20.3,1.32,10.83096079478612,4.51111111111111,82.8666666666667,67.18,28.86,0.051,5.55,1.87,9.13,1.965,0.059,0.17,55.265,10.695,0.0765,1.9269128876422,0.145,117.84780041921132,0.1,96.64,0.79,0.49,1.24,0.0,0.0,1.381394844225199,1.0,59.3983370986079,3.398970271936365,3.525728975792626,0.216260741152536,0.0112864487896312,0.0544768275621186,0.2353687132283361,2.933721646229459,7.404768275621187,0.0631560782133632,0.2628644878963129,0.0207718692737787,37.36485198790297,0.0,0.0,0.0,0.0,0.0,0.0,0.0,0.0,0.0,0.0,0.0,0.0,0.0,2060.9443886789127,7.0,1.2,4.03,75.0,25.6,10.0,60.0,27.5,8.0,124.3275,127.0,557.0,38.5886240264338,430.0,86.77165354330708
2024-10-26 07:00:00,2.59,1.35,1.24,1178.0,4000.0,0.0,2323.0,1498.0,226.0,111099.0,2.90009647923154,0.96,11.0,0.34,87.7,3.0,34.34651694265807,6.0,1.03,0.45,87.68,10.84,3.5973512308528366,68.81,9.57,20.3,1.32,10.770575344058988,4.51111111111111,82.8666666666667,67.18,28.86,0.051,5.55,1.87,9.13,1.965,0.059,0.17,55.265,10.695,0.0765,1.9269128876422,0.145,117.19076798410724,0.1,96.64,0.79,0.49,1.24,0.0,0.0,1.3736932052034023,1.0,59.3983370986079,3.398970271936365,3.525728975792626,0.216260741152536,0.0112864487896312,0.0544768275621186,0.2353687132283361,2.933721646229459,7.404768275621187,0.0631560782133632,0.2628644878963129,0.0207718692737787,37.15653312576396,0.0,0.0,0.0,0.0,0.0,0.0,0.0,0.0,0.0,0.0,0.0,0.0,0.0,2060.9443886789127,7.0,1.2,4.11,75.0,25.6,10.0,60.0,27.5,8.0,124.99,132.0,562.0,38.2059800664452,430.0,86.28787878787878
2024-10-26 08:00:00,2.58,1.35,1.23,1178.0,4001.0,0.0,2321.0,1498.0,226.0,111038.0,2.9024135148379,0.95,10.6,0.38,88.07,3.3,35.33041067380839,7.0,1.04,0.43,87.62,10.91,3.700401311031013,68.99,9.79,20.04,1.18,11.079110313691972,4.51111111111111,82.8666666666667,67.18,28.86,0.0505,5.535,1.795,9.6,1.99,0.0535,0.185,55.22,10.86,0.062,1.962067749916765,0.1,120.54782634786376,0.1,96.97,0.63,0.42,1.34,0.0,0.0,1.4130441570154857,1.0,59.44595296079731,2.854321728191653,3.266037467437769,0.0651457951585251,0.009,0.0716809407840539,0.2613892793380123,2.948970271936366,8.414219608933184,0.0631560782133632,0.1080102830548381,0.0148885054005989,38.2209228592194,0.0,0.0,0.0,0.0,0.0,0.0,0.0,0.0,0.0,0.0,0.0,0.0,0.0,2060.9443886789127,7.0,1.2,4.01,75.0,25.6,10.0,60.0,27.5,8.0,124.5925,129.0,559.0,38.9100428367444,430.0,88.75968992248062
2024-10-26 09:00:00,2.59,1.35,1.24,1162.0,4001.0,0.0,2312.0,1485.0,222.0,110465.0,2.91745844250787,0.95,10.6,0.38,88.07,3.3,34.642412638443695,7.0,1.04,0.43,87.62,10.91,3.62834245908176,68.99,9.79,20.04,1.18,10.863363992490576,4.51111111111111,82.8666666666667,67.18,28.86,0.0505,5.535,1.795,9.6,1.99,0.0535,0.185,55.22,10.86,0.062,1.962067749916765,0.1,118.20036799362792,0.1,96.97,0.63,0.42,1.34,0.0,0.0,1.38552759025701,1.0,59.44595296079731,2.854321728191653,3.266037467437769,0.0651457951585251,0.009,0.0716809407840539,0.2613892793380123,2.948970271936366,8.414219608933184,0.0631560782133632,0.1080102830548381,0.0148885054005989,37.476637147973406,0.0,0.0,0.0,0.0,0.0,0.0,0.0,0.0,0.0,0.0,0.0,0.0,0.0,2060.9443886789127,7.0,1.2,4.03,75.0,25.6,10.0,60.0,27.5,8.0,124.46,128.0,558.0,39.4075829383886,430.0,87.03125
2024-10-26 10:00:00,2.56,1.35,1.21,1152.0,4000.0,0.0,2312.0,1567.0,221.0,109455.0,2.94362529597513,0.95,10.6,0.38,88.07,3.3,34.90064476999634,7.0,1.04,0.43,87.62,10.91,3.6553889184894937,68.99,9.79,20.04,1.18,10.94434188709887,4.51111111111111,82.8666666666667,67.18,28.86,0.0505,5.535,1.795,9.6,1.99,0.0535,0.185,55.22,10.86,0.062,1.962067749916765,0.1,119.08145942614055,0.1,96.97,0.63,0.42,1.34,0.0,0.0,1.3958556163876152,1.0,59.44595296079731,2.854321728191653,3.266037467437769,0.0651457951585251,0.009,0.0716809407840539,0.2613892793380123,2.948970271936366,8.414219608933184,0.0631560782133632,0.1080102830548381,0.0148885054005989,37.75599620980175,0.0,0.0,0.0,0.0,0.0,0.0,0.0,0.0,0.0,0.0,0.0,0.0,0.0,2060.9443886789127,7.0,1.2,4.0,75.0,25.6,10.0,60.0,27.5,8.0,124.0625,125.0,555.0,39.4997640396413,430.0,87.68
2024-10-26 11:00:00,2.54,1.35,1.19,1143.0,4001.0,0.0,2305.0,1490.0,215.0,106762.0,3.01857731309891,0.95,10.6,0.38,88.07,3.3,34.82899654852508,7.0,1.04,0.43,87.62,10.91,3.647884698538215,68.99,9.79,20.04,1.18,10.921874031947436,4.51111111111111,82.8666666666667,67.18,28.86,0.0505,5.535,1.795,9.6,1.99,0.0535,0.185,55.22,10.86,0.062,1.962067749916765,0.1,118.83699475122376,0.1,96.97,0.63,0.42,1.34,0.0,0.0,1.3929900368831696,1.0,59.44595296079731,2.854321728191653,3.266037467437769,0.0651457951585251,0.009,0.0716809407840539,0.2613892793380123,2.948970271936366,8.414219608933184,0.0631560782133632,0.1080102830548381,0.0148885054005989,37.67848618108637,0.0,0.0,0.0,0.0,0.0,0.0,0.0,0.0,0.0,0.0,0.0,0.0,0.0,2060.9443886789127,7.0,1.2,3.99,75.0,25.6,10.0,60.0,27.5,8.0,123.93,124.0,554.0,39.0853371051391,430.0,87.5
2024-10-26 12:00:00,2.53,1.35,1.18,1131.0,4001.0,0.0,2303.0,1485.0,211.0,105214.0,3.06295714952572,0.95,10.6,0.38,88.07,3.3,34.705635285661366,7.0,1.04,0.43,87.62,10.91,3.634964209641385,68.99,9.79,20.04,1.18,10.883189708339597,4.51111111111111,82.8666666666667,67.18,28.86,0.0505,5.535,1.795,9.6,1.99,0.0535,0.185,55.22,10.86,0.062,1.962067749916765,0.1,118.41608449826784,0.1,96.97,0.63,0.42,1.34,0.0,0.0,1.3880561878741384,1.0,59.44595296079731,2.854321728191653,3.266037467437769,0.0651457951585251,0.009,0.0716809407840539,0.2613892793380123,2.948970271936366,8.414219608933184,0.0631560782133632,0.1080102830548381,0.0148885054005989,37.54503227489598,0.0,0.0,0.0,0.0,0.0,0.0,0.0,0.0,0.0,0.0,0.0,0.0,0.0,2060.9443886789127,7.0,1.2,3.97,75.0,25.6,10.0,60.0,27.5,8.0,123.5325,121.0,551.0,38.9570552147239,430.0,87.1900826446281
2024-10-26 13:00:00,2.51,1.35,1.16,1127.0,4003.0,0.0,2317.0,1510.0,211.0,105907.0,3.04444914422789,0.95,10.6,0.38,88.07,3.3,33.696625232169104,7.0,1.04,0.43,87.62,10.91,3.529283521147317,68.99,9.79,20.04,1.18,10.566778620071316,4.51111111111111,82.8666666666667,67.18,28.86,0.0505,5.535,1.795,9.6,1.99,0.0535,0.185,55.22,10.86,0.062,1.962067749916765,0.1,114.97332891202142,0.1,96.97,0.63,0.42,1.34,0.0,0.0,1.3477007056347516,1.0,59.44595296079731,2.854321728191653,3.266037467437769,0.0651457951585251,0.009,0.0716809407840539,0.2613892793380123,2.948970271936366,8.414219608933184,0.0631560782133632,0.1080102830548381,0.0148885054005989,36.45347135943529,0.0,0.0,0.0,0.0,0.0,0.0,0.0,0.0,0.0,0.0,0.0,0.0,0.0,2060.9443886789127,7.0,1.2,3.79,75.0,25.6,10.0,60.0,27.5,8.0,122.87,116.0,546.0,38.1311939594148,430.0,84.65517241379311
2024-10-26 14:00:00,2.49,1.33,1.16,1123.0,4004.0,0.0,2322.0,1515.0,212.0,105003.0,3.07140718855546,0.95,10.6,0.38,88.07,3.3,31.97523933427757,7.0,1.04,0.43,87.62,10.91,3.348990722058224,68.99,9.79,20.04,1.18,10.026976679152687,4.51111111111111,82.8666666666667,67.18,28.86,0.0505,5.535,1.795,9.6,1.99,0.0535,0.185,55.22,10.86,0.062,1.962067749916765,0.1,109.09993756617662,0.1,96.97,0.63,0.42,1.34,0.0,0.0,1.2788536631409124,1.0,59.44595296079731,2.854321728191653,3.266037467437769,0.0651457951585251,0.009,0.0716809407840539,0.2613892793380123,2.948970271936366,8.414219608933184,0.0631560782133632,0.1080102830548381,0.0148885054005989,34.59125248454872,0.0,0.0,0.0,0.0,0.0,0.0,0.0,0.0,0.0,0.0,0.0,0.0,0.0,2060.9443886789127,6.0,1.2,3.78,75.0,25.6,10.0,60.0,27.5,8.0,123.5325,121.0,551.0,39.3404551788202,430.0,80.3305785123967
2024-10-26 15:00:00,2.49,1.34,1.15,1124.0,4004.0,0.0,2345.0,1522.0,212.0,105127.0,3.06778700756125,0.95,10.6,0.38,88.07,3.3,30.52837262688112,7.0,1.04,0.43,87.62,10.91,3.197450240110018,68.99,9.79,20.04,1.18,9.5732600210461,4.51111111111111,82.8666666666667,67.18,28.86,0.0505,5.535,1.795,9.6,1.99,0.0535,0.185,55.22,10.86,0.062,1.962067749916765,0.1,104.163209312377,0.1,96.97,0.63,0.42,1.34,0.0,0.0,1.2209860497202043,1.0,59.44595296079731,2.854321728191653,3.266037467437769,0.0651457951585251,0.009,0.0716809407840539,0.2613892793380123,2.948970271936366,8.414219608933184,0.0631560782133632,0.1080102830548381,0.0148885054005989,33.02601223524788,0.0,0.0,0.0,0.0,0.0,0.0,0.0,0.0,0.0,0.0,0.0,0.0,0.0,2060.9443886789127,7.0,1.25,3.56,75.0,25.6,10.0,60.0,27.5,8.0,122.7375,115.0,545.0,39.8843930635838,430.0,76.69565217391305
2024-10-26 16:00:00,2.5,1.35,1.15,1132.0,4005.0,0.0,2311.0,1522.0,212.0,104969.0,3.07316808835908,0.94,10.93,0.33,87.8,3.0,34.05501884744675,5.9,1.05,0.44,87.04,11.47,3.5668205941262543,68.83,9.61,20.32,1.24,10.679165720126385,4.51111111111111,82.8666666666667,67.18,28.86,0.0505,5.625,1.83,9.16,1.99,0.0535,0.17,55.155,10.855,0.069,1.929784833410239,0.09,116.196172645641,0.1,96.03,1.55,0.43,1.13,0.0,0.0,1.3620347027302104,1.0,59.52765108742542,3.766448789631294,2.725728975792626,0.0531560782133632,0.0091749541902302,0.0713944919944226,0.2355676849228523,2.872709530783829,7.483550499078794,0.0705831806341007,0.1105831806341006,0.0289176644323039,36.84118648817334,0.0,0.0,0.0,0.0,0.0,0.0,0.0,0.0,0.0,0.0,0.0,0.0,0.0,2060.9443886789127,7.0,1.25,3.72,75.0,25.6,10.0,60.0,27.5,8.0,123.0025,117.0,547.0,39.5828450902273,430.0,85.55555555555556
2024-10-26 17:00:00,2.48,1.35,1.13,1136.0,4003.0,0.0,2326.0,1546.0,214.0,105238.0,3.0637887732626,0.94,10.93,0.33,87.8,3.0,34.25802939199189,5.9,1.05,0.44,87.04,11.47,3.5880833100375886,68.83,9.61,20.32,1.24,10.74282691666961,4.51111111111111,82.8666666666667,67.18,28.86,0.0505,5.625,1.83,9.16,1.99,0.0535,0.17,55.155,10.855,0.069,1.929784833410239,0.09,116.88884729628568,0.1,96.03,1.55,0.43,1.13,0.0,0.0,1.3701541346391837,1.0,59.52765108742542,3.766448789631294,2.725728975792626,0.0531560782133632,0.0091749541902302,0.0713944919944226,0.2355676849228523,2.872709530783829,7.483550499078794,0.0705831806341007,0.1105831806341006,0.0289176644323039,37.060806079757086,0.0,0.0,0.0,0.0,0.0,0.0,0.0,0.0,0.0,0.0,0.0,0.0,0.0,2060.9443886789127,7.0,1.25,3.58,75.0,25.6,10.0,60.0,27.5,8.0,123.665,122.0,552.0,39.5085066162571,430.0,86.06557377049181
2024-10-26 18:00:00,2.48,1.35,1.13,1148.0,4005.0,0.0,2309.0,1553.0,217.0,105676.0,3.05262260366043,0.94,10.93,0.33,87.8,3.0,34.46493038251263,5.9,1.05,0.44,87.04,11.47,3.609753499598791,68.83,9.61,20.32,1.24,10.807708101299902,4.51111111111111,82.8666666666667,67.18,28.86,0.0505,5.625,1.83,9.16,1.99,0.0535,0.17,55.155,10.855,0.069,1.929784833410239,0.09,117.59479619981724,0.1,96.03,1.55,0.43,1.13,0.0,0.0,1.3784291654174918,1.0,59.52765108742542,3.766448789631294,2.725728975792626,0.0531560782133632,0.0091749541902302,0.0713944919944226,0.2355676849228523,2.872709530783829,7.483550499078794,0.0705831806341007,0.1105831806341006,0.0289176644323039,37.28463440915864,0.0,0.0,0.0,0.0,0.0,0.0,0.0,0.0,0.0,0.0,0.0,0.0,0.0,2060.9443886789127,6.0,1.25,3.74,75.0,25.6,10.0,60.0,27.5,8.0,123.7975,123.0,553.0,39.5941481831052,430.0,86.58536585365853
2024-10-26 19:00:00,2.51,1.35,1.16,1146.0,4003.0,0.0,2316.0,1529.0,216.0,106184.0,3.0365128439272,0.94,10.93,0.33,87.8,3.0,34.5296532564704,5.9,1.05,0.44,87.04,11.47,3.616532379410244,68.83,9.61,20.32,1.24,10.828004266748351,4.51111111111111,82.8666666666667,67.18,28.86,0.0505,5.625,1.83,9.16,1.99,0.0535,0.17,55.155,10.855,0.069,1.929784833410239,0.09,117.81563149784508,0.1,96.03,1.55,0.43,1.13,0.0,0.0,1.3810177647891682,1.0,59.52765108742542,3.766448789631294,2.725728975792626,0.0531560782133632,0.0091749541902302,0.0713944919944226,0.2355676849228523,2.872709530783829,7.483550499078794,0.0705831806341007,0.1105831806341006,0.0289176644323039,37.35465250194579,0.0,0.0,0.0,0.0,0.0,0.0,0.0,0.0,0.0,0.0,0.0,0.0,0.0,2060.9443886789127,7.0,1.25,3.83,75.0,25.6,10.0,60.0,27.5,8.0,123.7975,123.0,553.0,39.3868476480225,430.0,86.7479674796748
2024-10-26 20:00:00,2.47,1.35,1.12,1159.0,4002.0,0.0,2319.0,1588.0,222.0,106785.0,3.01868137266943,0.94,10.93,0.33,87.8,3.0,34.550364576136886,5.9,1.05,0.44,87.04,11.47,3.618701620949909,68.83,9.61,20.32,1.24,10.834499039691856,4.51111111111111,82.8666666666667,67.18,28.86,0.0505,5.625,1.83,9.16,1.99,0.0535,0.17,55.155,10.855,0.069,1.929784833410239,0.09,117.88629879321395,0.1,96.03,1.55,0.43,1.13,0.0,0.0,1.3818461165881042,1.0,59.52765108742542,3.766448789631294,2.725728975792626,0.0531560782133632,0.0091749541902302,0.0713944919944226,0.2355676849228523,2.872709530783829,7.483550499078794,0.0705831806341007,0.1105831806341006,0.0289176644323039,37.37705829163768,0.0,0.0,0.0,0.0,0.0,0.0,0.0,0.0,0.0,0.0,0.0,0.0,0.0,2060.9443886789127,7.0,1.25,3.84,75.0,25.6,10.0,60.0,27.5,8.0,124.0625,125.0,555.0,40.0323027226581,430.0,86.8
2024-10-26 21:00:00,2.51,1.35,1.16,1161.0,4000.0,0.0,2323.0,1540.0,220.0,106860.0,3.01505775493692,0.94,10.93,0.33,87.8,3.0,34.48667726816244,5.9,1.05,0.44,87.04,11.47,3.612031203215439,68.83,9.61,20.32,1.24,10.81452761289058,4.51111111111111,82.8666666666667,67.18,28.86,0.0505,5.625,1.83,9.16,1.99,0.0535,0.17,55.155,10.855,0.069,1.929784833410239,0.09,117.6689968599546,0.1,96.03,1.55,0.43,1.13,0.0,0.0,1.379298934806375,1.0,59.52765108742542,3.766448789631294,2.725728975792626,0.0531560782133632,0.0091749541902302,0.0713944919944226,0.2355676849228523,2.872709530783829,7.483550499078794,0.0705831806341007,0.1105831806341006,0.0289176644323039,37.30816048833512,0.0,0.0,0.0,0.0,0.0,0.0,0.0,0.0,0.0,0.0,0.0,0.0,0.0,2060.9443886789127,6.0,1.25,3.72,75.0,25.6,10.0,60.0,27.5,8.0,124.0625,125.0,555.0,40.4066370647348,430.0,86.64
2024-10-26 22:00:00,2.51,1.35,1.16,1169.0,4000.0,0.0,2320.0,1509.0,218.0,105252.0,3.06108738492479,0.94,10.93,0.33,87.8,3.0,34.476397033410656,5.9,1.05,0.44,87.04,11.47,3.610954482242552,68.83,9.61,20.32,1.24,10.811303878643132,4.51111111111111,82.8666666666667,67.18,28.86,0.0505,5.625,1.83,9.16,1.99,0.0535,0.17,55.155,10.855,0.069,1.929784833410239,0.09,117.63392056364108,0.1,96.03,1.55,0.43,1.13,0.0,0.0,1.3788877755423954,1.0,59.52765108742542,3.766448789631294,2.725728975792626,0.0531560782133632,0.0091749541902302,0.0713944919944226,0.2355676849228523,2.872709530783829,7.483550499078794,0.0705831806341007,0.1105831806341006,0.0289176644323039,37.29703918937683,0.0,0.0,0.0,0.0,0.0,0.0,0.0,0.0,0.0,0.0,0.0,0.0,0.0,2060.9443886789127,7.0,1.25,3.8,75.0,25.6,10.0,60.0,27.5,8.0,124.3275,127.0,557.0,39.9763872491145,430.0,86.61417322834646
2024-10-26 23:00:00,2.51,1.35,1.16,1167.0,4001.0,0.0,2320.0,1507.0,218.0,105285.0,3.06089310553532,0.97,10.96,0.34,87.73,2.7,36.24840532788098,6.7,1.03,0.43,86.94,11.6,3.058972574338066,68.88,9.48,20.45,1.19,9.12142000208406,5.0,82.7111111111111,67.18,28.97157894736842,0.052,5.675,1.765,9.64,2.015,0.056,0.185,54.95,11.025,0.0755,1.942989130434783,0.16,110.80923844595588,0.1,96.53,0.71,0.42,1.28,0.0,0.0,2.5143098398822565,1.0,58.59315634849927,4.02489127258764,3.520872312985777,0.0636812052164296,0.012,0.0866298144173761,0.313020290199995,3.277092705661893,7.756375895671407,0.0968120521642962,0.3390134852385483,0.0162580488679303,31.680397770843065,0.0,0.0,0.0,0.0,0.0,0.0,0.0,0.0,0.0,0.0,0.0,0.0,0.0,2060.9443886789127,7.0,1.25,3.8,75.0,25.6,10.0,60.0,27.5,8.0,124.3275,127.0,557.0,39.853704577631,430.0,86.06299212598425
2024-10-27 01:00:00,2.52,1.35,1.17,1165.0,4000.0,0.0,2323.0,1506.0,217.0,105646.0,3.04967947136216,0.97,10.96,0.34,87.73,2.7,41.021315587254286,6.7,1.03,0.43,86.94,11.6,3.461754474704032,68.88,9.48,20.45,1.19,10.32245819160446,5.0,82.7111111111111,67.18,28.97157894736842,0.052,5.675,1.765,9.64,2.015,0.056,0.185,54.95,11.025,0.0755,1.942989130434783,0.16,125.39974377241356,0.1,96.53,0.71,0.42,1.28,0.0,0.0,2.845374754916928,1.0,58.59315634849927,4.02489127258764,3.520872312985777,0.0636812052164296,0.012,0.0866298144173761,0.313020290199995,3.277092705661893,7.756375895671407,0.0968120521642962,0.3390134852385483,0.0162580488679303,35.85182804960295,0.0,0.0,0.0,0.0,0.0,0.0,0.0,0.0,0.0,0.0,0.0,0.0,0.0,1817.8170932330288,6.0,1.25,3.88,75.0,25.6,10.0,60.0,27.5,8.0,124.3275,127.0,557.0,39.6067415730337,430.0,85.90551181102362
2024-10-27 02:00:00,2.53,1.35,1.18,1163.0,4000.0,0.0,2323.0,1496.0,217.0,105772.0,3.04604917794411,0.97,10.96,0.34,87.73,2.7,41.29564328526034,6.7,1.03,0.43,86.94,11.6,3.484904759440458,68.88,9.48,20.45,1.19,10.391489039419262,5.0,82.7111111111111,67.18,28.97157894736842,0.052,5.675,1.765,9.64,2.015,0.056,0.185,54.95,11.025,0.0755,1.942989130434783,0.16,126.23834737512992,0.1,96.53,0.71,0.42,1.28,0.0,0.0,2.864403035587757,1.0,58.59315634849927,4.02489127258764,3.520872312985777,0.0636812052164296,0.012,0.0866298144173761,0.313020290199995,3.277092705661893,7.756375895671407,0.0968120521642962,0.3390134852385483,0.0162580488679303,36.09158509584485,0.0,0.0,0.0,0.0,0.0,0.0,0.0,0.0,0.0,0.0,0.0,0.0,0.0,1817.8170932330288,7.0,1.25,3.93,75.0,25.6,10.0,60.0,27.5,8.0,124.0625,125.0,555.0,39.9905347846664,430.0,86.48
2024-10-27 03:00:00,2.51,1.35,1.16,1164.0,3999.0,0.0,2321.0,1519.0,218.0,106098.0,3.03593786986951,0.97,10.96,0.34,87.73,2.7,41.04369638446264,6.7,1.03,0.43,86.94,11.6,3.463643171440699,68.88,9.48,20.45,1.19,10.3280900159419,5.0,82.7111111111111,67.18,28.97157894736842,0.052,5.675,1.765,9.64,2.015,0.056,0.185,54.95,11.025,0.0755,1.942989130434783,0.16,125.46816055025631,0.1,96.53,0.71,0.42,1.28,0.0,0.0,2.8469271613782987,1.0,58.59315634849927,4.02489127258764,3.520872312985777,0.0636812052164296,0.012,0.0866298144173761,0.313020290199995,3.277092705661893,7.756375895671407,0.0968120521642962,0.3390134852385483,0.0162580488679303,35.8713884289238,0.0,0.0,0.0,0.0,0.0,0.0,0.0,0.0,0.0,0.0,0.0,0.0,0.0,1817.8170932330288,7.0,1.25,3.98,75.0,25.6,10.0,60.0,27.5,8.0,124.195,126.0,556.0,39.6350023397286,430.0,85.95238095238095
2024-10-27 04:00:00,2.5,1.35,1.15,1164.0,4000.0,0.0,2323.0,1535.0,220.0,106971.0,3.01193136055933,0.97,10.96,0.34,87.73,2.7,40.0151582221515,6.7,1.03,0.43,86.94,11.6,3.3768456971322265,68.88,9.48,20.45,1.19,10.069272325018664,5.0,82.7111111111111,67.18,28.97157894736842,0.052,5.675,1.765,9.64,2.015,0.056,0.185,54.95,11.025,0.0755,1.942989130434783,0.16,122.32398001466078,0.1,96.53,0.71,0.42,1.28,0.0,0.0,2.7755843368098416,1.0,58.59315634849927,4.02489127258764,3.520872312985777,0.0636812052164296,0.012,0.0866298144173761,0.313020290199995,3.277092705661893,7.756375895671407,0.0968120521642962,0.3390134852385483,0.0162580488679303,34.97246617814423,0.0,0.0,0.0,0.0,0.0,0.0,0.0,0.0,0.0,0.0,0.0,0.0,0.0,1817.8170932330288,7.0,1.25,3.99,75.0,25.6,10.0,60.0,27.5,8.0,124.5925,129.0,559.0,39.3369386315542,430.0,83.7984496124031
2024-10-27 05:00:00,2.51,1.35,1.16,1164.0,4001.0,0.0,2310.0,1534.0,219.0,105740.0,3.04773153291702,0.97,10.96,0.34,87.73,2.7,40.22159805500611,6.7,1.03,0.43,86.94,11.6,3.394266981771953,68.88,9.48,20.45,1.19,10.12122011151008,5.0,82.7111111111111,67.18,28.97157894736842,0.052,5.675,1.765,9.64,2.015,0.056,0.185,54.95,11.025,0.0755,1.942989130434783,0.16,122.95505441522027,0.1,96.53,0.71,0.42,1.28,0.0,0.0,2.7899036895757074,1.0,58.59315634849927,4.02489127258764,3.520872312985777,0.0636812052164296,0.012,0.0866298144173761,0.313020290199995,3.277092705661893,7.756375895671407,0.0968120521642962,0.3390134852385483,0.0162580488679303,35.15289055713202,0.0,0.0,0.0,0.0,0.0,0.0,0.0,0.0,0.0,0.0,0.0,0.0,0.0,1817.8170932330288,7.0,1.25,4.1,75.0,25.6,10.0,60.0,27.5,8.0,124.725,130.0,560.0,38.7730933207011,430.0,84.23076923076923
2024-10-27 06:00:00,2.52,1.35,1.17,1151.0,3999.0,0.0,2320.0,1507.0,215.0,105636.0,3.04920601723699,0.97,10.96,0.34,87.73,2.7,38.3098616592825,6.7,1.03,0.43,86.94,11.6,3.232937148059672,68.88,9.48,20.45,1.19,9.64015755328347,5.0,82.7111111111111,67.18,28.97157894736842,0.052,5.675,1.765,9.64,2.015,0.056,0.185,54.95,11.025,0.0755,1.942989130434783,0.16,117.11098893969404,0.1,96.53,0.71,0.42,1.28,0.0,0.0,2.6572993008432806,1.0,58.59315634849927,4.02489127258764,3.520872312985777,0.0636812052164296,0.012,0.0866298144173761,0.313020290199995,3.277092705661893,7.756375895671407,0.0968120521642962,0.3390134852385483,0.0162580488679303,33.48207031271873,0.0,0.0,0.0,0.0,0.0,0.0,0.0,0.0,0.0,0.0,0.0,0.0,0.0,1817.8170932330288,6.0,1.25,3.88,75.0,25.6,10.0,60.0,27.5,8.0,124.99,132.0,562.0,38.4615384615385,430.0,80.22727272727273
2024-10-27 09:00:00,2.48,1.34,1.14,1147.0,4000.0,0.0,2310.0,1493.0,217.0,105793.0,3.04544496915592,0.96,10.91,0.38,87.75,3.3,40.88008729813853,6.0,1.04,0.45,87.27,11.24,3.449836337637916,69.09,9.66,20.13,1.12,10.286920006419532,5.0,82.7111111111111,67.18,29.08315789473684,0.0475,5.57,1.76,9.93,1.97,0.054,0.18,55.17,10.95,0.068,1.966014879570891,0.095,124.96801721720686,0.1,96.41,0.98,0.54,1.28,0.0,0.0,2.8355786915099577,1.0,58.46535778157351,3.867907917759833,3.220872312985778,0.0741744625971554,0.008,0.0785311629412309,0.2970088700224275,3.004398015206915,8.39512452708058,0.0794496417314369,0.1594496417314369,0.0184667719977881,35.72839728526415,0.0,0.0,0.0,0.0,0.0,0.0,0.0,0.0,0.0,0.0,0.0,0.0,0.0,1817.8170932330288,7.0,1.25,4.01,75.0,25.6,10.0,60.0,27.5,8.0,123.5475,123.0,552.0,39.4471773249004,429.0,85.60975609756098
2024-10-27 10:00:00,2.56,1.35,1.21,1139.0,4000.0,0.0,2323.0,1487.0,217.0,108289.0,2.97529847773048,0.96,10.91,0.38,87.75,3.3,40.97664581149278,6.0,1.04,0.45,87.27,11.24,3.457984829730128,69.09,9.66,20.13,1.12,10.311217647849942,5.0,82.7111111111111,67.18,29.08315789473684,0.0475,5.57,1.76,9.93,1.97,0.054,0.18,55.17,10.95,0.068,1.966014879570891,0.095,125.26319090094486,0.1,96.41,0.98,0.54,1.28,0.0,0.0,2.842276310841208,1.0,58.46535778157351,3.867907917759833,3.220872312985778,0.0741744625971554,0.008,0.0785311629412309,0.2970088700224275,3.004398015206915,8.39512452708058,0.0794496417314369,0.1594496417314369,0.0184667719977881,35.81278753867128,0.0,0.0,0.0,0.0,0.0,0.0,0.0,0.0,0.0,0.0,0.0,0.0,0.0,1817.8170932330288,7.0,1.25,3.96,75.0,25.6,10.0,60.0,27.5,8.0,125.5025,117.0,557.0,38.7242115247806,440.0,85.8119658119658
2024-10-27 12:00:00,2.53,1.35,1.18,1148.0,4002.0,0.0,2331.0,1535.0,221.0,109001.0,2.95735414276825,0.96,10.91,0.38,87.75,3.3,40.95940567166621,6.0,1.04,0.45,87.27,11.24,3.4565299487655663,69.09,9.66,20.13,1.12,10.306879400282073,5.0,82.7111111111111,67.18,29.08315789473684,0.0475,5.57,1.76,9.93,1.97,0.054,0.18,55.17,10.95,0.068,1.966014879570891,0.095,125.21048880970513,0.1,96.41,0.98,0.54,1.28,0.0,0.0,2.8410804774572336,1.0,58.46535778157351,3.867907917759833,3.220872312985778,0.0741744625971554,0.008,0.0785311629412309,0.2970088700224275,3.004398015206915,8.39512452708058,0.0794496417314369,0.1594496417314369,0.0184667719977881,35.79771999342645,0.0,0.0,0.0,0.0,0.0,0.0,0.0,0.0,0.0,0.0,0.0,0.0,0.0,1817.8170932330288,7.0,1.25,3.91,75.0,25.6,10.0,60.0,27.5,8.0,125.37,116.0,556.0,38.1964117091596,440.0,85.77586206896552
2024-10-27 14:00:00,2.56,1.35,1.21,1130.0,4001.0,0.0,2307.0,1504.0,217.0,109389.0,2.9461359398353,0.96,10.91,0.38,87.75,3.3,38.59926571336584,6.0,1.04,0.45,87.27,11.24,3.2573597138618213,69.09,9.66,20.13,1.12,9.712982161806856,5.0,82.7111111111111,67.18,29.08315789473684,0.0475,5.57,1.76,9.93,1.97,0.054,0.18,55.17,10.95,0.068,1.966014879570891,0.095,117.99568007427152,0.1,96.41,0.98,0.54,1.28,0.0,0.0,2.6773733276674028,1.0,58.46535778157351,3.867907917759833,3.220872312985778,0.0741744625971554,0.008,0.0785311629412309,0.2970088700224275,3.004398015206915,8.39512452708058,0.0794496417314369,0.1594496417314369,0.0184667719977881,33.73500379950036,0.0,0.0,0.0,0.0,0.0,0.0,0.0,0.0,0.0,0.0,0.0,0.0,0.0,1817.8170932330288,7.0,1.25,3.8,75.0,25.6,10.0,60.0,27.5,8.0,125.9,120.0,560.0,38.6790266512167,440.0,80.83333333333333
2024-10-27 15:00:00,2.58,1.35,1.23,1160.0,4004.0,0.0,2329.0,1482.0,220.0,109208.0,2.95322659524536,0.96,10.91,0.38,87.75,3.3,40.738142550575546,6.0,1.04,0.45,87.27,11.24,3.43785773924334,69.09,9.66,20.13,1.12,10.25120153417502,5.0,82.7111111111111,67.18,29.08315789473684,0.0475,5.57,1.76,9.93,1.97,0.054,0.18,55.17,10.95,0.068,1.966014879570891,0.095,124.53410049075822,0.1,96.41,0.98,0.54,1.28,0.0,0.0,2.8257329321644367,1.0,58.46535778157351,3.867907917759833,3.220872312985778,0.0741744625971554,0.008,0.0785311629412309,0.2970088700224275,3.004398015206915,8.39512452708058,0.0794496417314369,0.1594496417314369,0.0184667719977881,35.60434035024587,0.0,0.0,0.0,0.0,0.0,0.0,0.0,0.0,0.0,0.0,0.0,0.0,0.0,1817.8170932330288,7.0,1.25,4.02,75.0,25.6,10.0,60.0,27.5,8.0,126.96,128.0,568.0,39.9443929564411,440.0,85.3125
2024-10-27 16:00:00,2.57,1.35,1.22,1191.0,4004.0,0.0,2329.0,1489.0,225.0,109173.0,2.9541727162769,0.95,11.09,0.37,87.59,2.8,41.87454044082829,5.7,1.03,0.41,87.25,11.31,3.5337574056803898,69.05,9.58,20.04,1.33,10.537160664037891,5.0,82.7111111111111,67.18,29.19473684210526,0.0485,5.515000000000001,1.775,9.415,1.965,0.0569999999999999,0.17,55.295,10.83,0.0705,1.963851875723456,0.105,128.00800185694166,0.1,95.78,1.24,0.4,1.19,0.0,0.0,2.904557265859641,1.0,58.60112621808853,3.971438470922559,2.715368730300147,0.0988992834628739,0.0071536873030014,0.0852123681576605,0.3312669188903578,3.485820686461255,7.773681205216429,0.0804932573807258,0.2131308469478666,0.0190436156492888,36.59752989509635,0.0,0.0,0.0,0.0,0.0,0.0,0.0,0.0,0.0,0.0,0.0,0.0,0.0,1817.8170932330288,7.0,1.25,3.91,75.0,25.6,10.0,60.0,27.5,8.0,127.225,130.0,570.0,39.1986879100281,440.0,87.6923076923077
2024-10-27 17:00:00,2.57,1.35,1.22,1175.0,4002.0,0.0,2327.0,1488.0,223.0,109376.0,2.94722178760805,0.95,11.09,0.37,87.59,2.8,40.82585434702423,5.7,1.03,0.41,87.25,11.31,3.445259664303366,69.05,9.58,20.04,1.33,10.273273019177156,5.0,82.7111111111111,67.18,29.19473684210526,0.0485,5.515000000000001,1.775,9.415,1.965,0.0569999999999999,0.17,55.295,10.83,0.0705,1.963851875723456,0.105,124.80223028238052,0.1,95.78,1.24,0.4,1.19,0.0,0.0,2.831816913815212,1.0,58.60112621808853,3.971438470922559,2.715368730300147,0.0988992834628739,0.0071536873030014,0.0852123681576605,0.3312669188903578,3.485820686461255,7.773681205216429,0.0804932573807258,0.2131308469478666,0.0190436156492888,35.68099874598921,0.0,0.0,0.0,0.0,0.0,0.0,0.0,0.0,0.0,0.0,0.0,0.0,0.0,1817.8170932330288,7.0,1.25,3.98,75.0,25.6,10.0,60.0,27.5,8.0,127.3575,131.0,571.0,38.4032219853115,440.0,85.49618320610686
2024-10-27 18:00:00,2.57,1.35,1.22,1156.0,4002.0,0.0,2322.0,1500.0,221.0,109659.0,2.93962108759615,0.95,11.09,0.37,87.59,2.8,37.98428209843874,5.7,1.03,0.41,87.25,11.31,3.205461761532252,69.05,9.58,20.04,1.33,9.558229868694657,5.0,82.7111111111111,67.18,29.19473684210526,0.0485,5.515000000000001,1.775,9.415,1.965,0.0569999999999999,0.17,55.295,10.83,0.0705,1.963851875723456,0.105,116.1157114132944,0.1,95.78,1.24,0.4,1.19,0.0,0.0,2.6347160206661413,1.0,58.60112621808853,3.971438470922559,2.715368730300147,0.0988992834628739,0.0071536873030014,0.0852123681576605,0.3312669188903578,3.485820686461255,7.773681205216429,0.0804932573807258,0.2131308469478666,0.0190436156492888,33.197520140089395,0.0,0.0,0.0,0.0,0.0,0.0,0.0,0.0,0.0,0.0,0.0,0.0,0.0,1817.8170932330288,6.0,1.25,3.85,75.0,25.6,10.0,60.0,27.5,8.0,127.49,132.0,572.0,38.5630153121319,440.0,79.54545454545455
