Repository: saikumar-voptimai/evonith_bf_webapp

# Evonith BF2 — Blast Furnace Intelligence Platform

Monitoring, modelling and optimisation of **Blast Furnace 2 (BF2)** at Evonith Steel: live telemetry from InfluxDB,
manual plant reports from Neon PostgreSQL, a two-zone energy model of the furnace, blend and fuel optimisers, a
conversational assistant (FurnaceMind) and a live digital twin evaluated every hour.

The platform has three deployable parts that share one Python service layer, plus the shared data library:

| Part | Path | What it is |
|---|---|---|
| **Streamlit app** (legacy) | `src/app.py`, `src/custom_pages/` | The original 11-page dashboard; still the home of the model pages. Served under `/legacy` in production |

File: src/data/V13_df_filtered.csv (part 116 of 268)
NM3/HR.,STEAMKGS/HR.,RAFTOC,PERMEABILITYKGS/HR.,TUYEREVELOCITYM/S,HOT BLAST VOLUMENM3/HR.,O2 ENRICHMENT %,COKE_VM%,COKE_ASH%,COKE_IM%,COKE_FC%,COKE_MOIST%,COKE_CALC_MT,NUTCOKE_MOIST%,NUTCOKE_VM%,NUTCOKE_IM%,NUTCOKE_FC%,NUTCOKE_ASH%,NUTCOKE_CALC_MT,PCI_2_FC%,PCI_2_ASH%,PCI_2_VM%,PCI_2_IM%,PCI_2_CALC_MT,SINTER_SP_02_COLD_STRENGTH_AI,SINTER_SP_02_COLD_STRENGTH_TI,SINTER_SP_02_HOT_STRENGTH_RI,SINTER_SP_02_HOT_STRENGTH_RDI,SINTER_SP_02_P%,SINTER_SP_02_SIO2%,SINTER_SP_02_MGO%,SINTER_SP_02_FEO%,SINTER_SP_02_AL2O3%,SINTER_SP_02_NA2O%,SINTER_SP_02_TIO2%,SINTER_SP_02_FE(T)%,SINTER_SP_02_CAO%,SINTER_SP_02_K2O%,SINTER_SP_02_BASICITY,SINTER_SP_02_MNO%,SINTER_CALC_MT,FLUX_TM%,FLUX_SIO2%,FLUX_FE2O3%,FLUX_AL2O3%,FLUX_LOI%,FLUX_MGO%,FLUX_CAO%,FLUX_CALC_MT,GEOMIN TYPE,ORE_FE(T)%,ORE_LOI%,ORE_TM%,ORE_MGO%,ORE_NA2O%,ORE_P%,ORE_TIO2%,ORE_AL2O3%,ORE_SIO2%,ORE_MNO%,ORE_CAO%,ORE_K2O%,ORE_CALC_MT,LLOYDS_PELLET_PCT_SIO2,LLOYDS_PELLET_PCT_AL2O3,LLOYDS_PELLET_PCT_FE2O3,LLOYDS_PELLET_PCT_MGO,LLOYDS_PELLET_PCT_TIO2,LLOYDS_PELLET_PCT_NA2O,TOTAL_PELLET_CALC_MT,LLOYDS_PELLET_PCT_K2O,LLOYDS_PELLET_PCT_TM,LLOYDS_PELLET_PCT_LOI,LLOYDS_PELLET_PCT_MNO,LLOYDS_PELLET_PCT_CAO,LLOYDS_PELLET_PCT_P,DAILYPRODUCTION,CHARGES/HRS.,STOCKRODLEVEL,FURNACE TOP GAS ANALYSISH2%,COKE_DISCHARGE_TIME,WEIGHTED_COKE_ANGLE,TOTAL_COKE_PORTIONS,NON_COKE_DISCHARGE_TIME,WEIGHTED_NON_COKE_ANGLE,TOTAL_NON_COKE_PORTIONS,UNITCOST LAKHS/THM,ACTUALKG/THM.,ACT. FUEL RATEKG/THM.,FURNACETOPGASANALYSISCO2ETACO,COKE RATE KG/THM,PRODUCTIONTONNESPERHR
2024-10-27 19:00:00,2.59,1.35,1.24,1148.0,4001.0,0.0,2355.0,1484.0,220.0,110335.0,2.9208935099693,0.95,11.09,0.37,87.59,2.8,34.13360037882981,5.7,1.03,0.41,87.25,11.31,2.880505955442527,69.05,9.58,20.04,1.33,8.589257994175135,5.0,82.7111111111111,67.18,29.19473684210526,0.0485,5.515000000000001,1.775,9.415,1.965,0.0569999999999999,0.17,55.295,10.83,0.0705,1.963851875723456,0.105,104.34440437266622,0.1,95.78,1.24,0.4,1.19,0.0,0.0,2.3676199415340604,1.0,58.60112621808853,3.971438470922559,2.715368730300147,0.0988992834628739,0.0071536873030014,0.0852123681576605,0.3312669188903578,3.485820686461255,7.773681205216429,0.0804932573807258,0.2131308469478666,0.0190436156492888,29.832099579855992,0.0,0.0,0.0,0.0,0.0,0.0,0.0,0.0,0.0,0.0,0.0,0.0,0.0,1817.8170932330288,7.0,1.25,3.83,75.0,25.6,10.0,60.0,27.5,8.0,125.3875,135.0,565.0,38.4470588235294,430.0,71.48148148148148
2024-10-27 20:00:00,2.55,1.35,1.2,1149.0,4002.0,0.0,2385.0,1542.0,224.0,111276.0,2.89693337688886,0.95,11.09,0.37,87.59,2.8,33.46530895885867,5.7,1.03,0.41,87.25,11.31,2.8241094020806394,69.05,9.58,20.04,1.33,8.421091514292577,5.0,82.7111111111111,67.18,29.19473684210526,0.0485,5.515000000000001,1.775,9.415,1.965,0.0569999999999999,0.17,55.295,10.83,0.0705,1.963851875723456,0.105,102.30147689386732,0.1,95.78,1.24,0.4,1.19,0.0,0.0,2.321265028043565,1.0,58.60112621808853,3.971438470922559,2.715368730300147,0.0988992834628739,0.0071536873030014,0.0852123681576605,0.3312669188903578,3.485820686461255,7.773681205216429,0.0804932573807258,0.2131308469478666,0.0190436156492888,29.24802594075323,0.0,0.0,0.0,0.0,0.0,0.0,0.0,0.0,0.0,0.0,0.0,0.0,0.0,1817.8170932330288,7.0,1.25,3.8,75.0,25.6,10.0,60.0,27.5,8.0,128.665,122.0,572.0,38.1767700138825,450.0,70.08196721311475
2024-10-27 21:00:00,2.49,1.35,1.14,1109.0,3575.0,0.0,2402.0,1612.0,220.0,110583.0,2.60423771921554,0.95,11.09,0.37,87.59,2.8,36.88947610263444,5.7,1.03,0.41,87.25,11.31,3.1130720002422487,69.05,9.58,20.04,1.33,9.282736775461952,5.0,82.7111111111111,67.18,29.19473684210526,0.0485,5.515000000000001,1.775,9.415,1.965,0.0569999999999999,0.17,55.295,10.83,0.0705,1.963851875723456,0.105,112.76895401682958,0.1,95.78,1.24,0.4,1.19,0.0,0.0,2.5587766389715885,1.0,58.60112621808853,3.971438470922559,2.715368730300147,0.0988992834628739,0.0071536873030014,0.0852123681576605,0.3312669188903578,3.485820686461255,7.773681205216429,0.0804932573807258,0.2131308469478666,0.0190436156492888,32.240681098061074,0.0,0.0,0.0,0.0,0.0,0.0,0.0,0.0,0.0,0.0,0.0,0.0,0.0,1817.8170932330288,7.0,1.25,3.6,75.0,25.6,10.0,60.0,27.5,8.0,127.0575,91.0,551.0,38.1572714353387,460.0,77.25274725274726
2024-10-30 00:00:00,2.43,1.35,1.08,1158.0,1019.0,0.0,2326.0,1592.0,233.0,103662.0,0.792197257017733,0.97,10.76,0.4,87.87,3.0,37.86014076581144,6.6,1.05,0.4,87.55,11.0,1.999350116497483,69.13,9.61,20.1,1.16,8.390002639240912,5.0,83.0,67.18,29.97578947368421,0.0485,5.6,1.785,10.17,1.97,0.0545,0.1699999999999999,55.06,11.07,0.068,1.976823905688475,0.095,106.18164724507189,0.1,97.03,0.74,0.38,1.19,0.0,0.0,1.8614683715223697,1.0,53.58,7.17,3.7,0.08,0.01,0.194,0.733,5.87,8.69,0.16,0.1,0.046,31.53821113026524,0.0,0.0,0.0,0.0,0.0,0.0,0.0,0.0,0.0,0.0,0.0,0.0,0.0,2007.0584701976325,7.0,1.3,4.06,75.0,25.6,10.0,60.0,27.5,8.0,127.87,116.0,566.0,38.8218594748048,450.0,86.72413793103448
2024-10-30 06:00:00,2.56,1.3,1.26,1129.0,3411.0,0.0,2327.0,1472.0,236.0,110969.0,2.47620230448162,0.97,10.76,0.4,87.87,3.0,38.84477785068528,6.6,1.05,0.4,87.55,11.0,2.0513476587815296,69.13,9.61,20.1,1.16,8.60820330024442,5.0,83.0,67.18,29.97578947368421,0.0485,5.6,1.785,10.17,1.97,0.0545,0.1699999999999999,55.06,11.07,0.068,1.976823905688475,0.095,108.94313691456884,0.1,97.03,0.74,0.38,1.19,0.0,0.0,1.909879992658648,1.0,53.58,7.17,3.7,0.08,0.01,0.194,0.733,5.87,8.69,0.16,0.1,0.046,32.358432387801656,0.0,0.0,0.0,0.0,0.0,0.0,0.0,0.0,0.0,0.0,0.0,0.0,0.0,2007.0584701976325,6.0,1.3,3.84,75.0,25.6,10.0,60.0,27.5,8.0,127.985,98.0,558.0,38.1325730577334,460.0,88.9795918367347
2024-10-30 07:00:00,2.49,1.3,1.19,1143.0,3523.0,0.0,2334.0,1556.0,242.0,110856.0,2.56006454878407,0.97,10.76,0.4,87.87,3.0,38.76475866423614,6.6,1.05,0.4,87.55,11.0,2.047121938366524,69.13,9.61,20.1,1.16,8.590470635443966,5.0,83.0,67.18,29.97578947368421,0.0485,5.6,1.785,10.17,1.97,0.0545,0.1699999999999999,55.06,11.07,0.068,1.976823905688475,0.095,108.71871701394204,0.1,97.03,0.74,0.38,1.19,0.0,0.0,1.905945691790318,1.0,53.58,7.17,3.7,0.08,0.01,0.194,0.733,5.87,8.69,0.16,0.1,0.046,32.29177489668679,0.0,0.0,0.0,0.0,0.0,0.0,0.0,0.0,0.0,0.0,0.0,0.0,0.0,2007.0584701976325,7.0,1.3,3.93,75.0,25.6,10.0,60.0,27.5,8.0,129.31,108.0,568.0,38.156660412758,460.0,88.79629629629629
2024-10-30 08:00:00,2.51,1.34,1.17,1149.0,3529.0,0.0,2346.0,1509.0,231.0,105595.0,2.69210651527352,0.954373052666178,10.97369936932063,0.4112538946676436,87.66067368334555,3.287461053323564,39.24614869030638,6.6,1.05,0.4,87.55,11.0,2.07254358723618,68.5,10.03,20.15,1.32,8.697149150302545,5.0,83.0,67.18,30.08736842105263,0.059,5.800000000000001,1.855,9.965,2.015,0.061,0.19,54.815,10.97,0.079,1.891354237267982,0.165,110.06881199250176,0.1,97.02,0.7800000000000001,0.47,1.18,0.0,0.0,1.9296141803318416,1.0,53.68,7.14,3.8,0.07,0.01,0.163,0.672,6.16,8.48,0.14,0.06,0.036,32.69278186525878,0.0,0.0,0.0,0.0,0.0,0.0,0.0,0.0,0.0,0.0,0.0,0.0,0.0,2007.0584701976325,6.0,1.3,3.92,75.0,25.6,10.0,60.0,27.5,8.0,128.1175,99.0,559.0,38.4195538680589,460.0,89.8989898989899
2024-10-30 09:00:00,2.47,1.35,1.12,1138.0,3528.0,0.0,2366.0,1520.0,224.0,102189.0,2.78098884705729,0.954373052666178,10.97369936932063,0.4112538946676436,87.66067368334555,3.287461053323564,39.03934992153918,6.6,1.05,0.4,87.55,11.0,2.061622784141872,68.5,10.03,20.15,1.32,8.651321475585727,5.0,83.0,67.18,30.08736842105263,0.059,5.800000000000001,1.855,9.965,2.015,0.061,0.19,54.815,10.97,0.079,1.891354237267982,0.165,109.48882910094888,0.1,97.02,0.7800000000000001,0.47,1.18,0.0,0.0,1.919446511655936,1.0,53.68,7.14,3.8,0.07,0.01,0.163,0.672,6.16,8.48,0.14,0.06,0.036,32.52051459157901,0.0,0.0,0.0,0.0,0.0,0.0,0.0,0.0,0.0,0.0,0.0,0.0,0.0,2007.0584701976325,6.0,1.3,3.81,75.0,25.6,10.0,60.0,27.5,8.0,126.5275,87.0,547.0,38.417540514776,460.0,89.42528735632185
2024-10-30 10:00:00,2.4,1.36,1.04,1140.0,3536.0,0.0,2367.0,1615.0,227.0,101651.0,2.80203310935576,0.954373052666178,10.97369936932063,0.4112538946676436,87.66067368334555,3.287461053323564,38.888812582510106,6.6,1.05,0.4,87.55,11.0,2.0536730818893965,68.5,10.03,20.15,1.32,8.617961624137452,5.0,83.0,67.18,30.08736842105263,0.059,5.800000000000001,1.855,9.965,2.015,0.061,0.19,54.815,10.97,0.079,1.891354237267982,0.165,109.06663567253904,0.1,97.02,0.7800000000000001,0.47,1.18,0.0,0.0,1.912045046958034,1.0,53.68,7.14,3.8,0.07,0.01,0.163,0.672,6.16,8.48,0.14,0.06,0.036,32.39511414970916,0.0,0.0,0.0,0.0,0.0,0.0,0.0,0.0,0.0,0.0,0.0,0.0,0.0,2007.0584701976325,6.0,1.3,3.79,75.0,25.6,10.0,60.0,27.5,8.0,126.5275,87.0,547.0,38.7745332695069,460.0,89.08045977011494
2024-10-30 11:00:00,2.42,1.35,1.07,1132.0,3965.0,0.0,2382.0,1568.0,224.0,101131.0,3.15787588179056,0.954373052666178,10.97369936932063,0.4112538946676436,87.66067368334555,3.287461053323564,39.18988726056825,6.6,1.05,0.4,87.55,11.0,2.0695724863943465,68.5,10.03,20.15,1.32,8.684681327034,5.0,83.0,67.18,30.08736842105263,0.059,5.800000000000001,1.855,9.965,2.015,0.061,0.19,54.815,10.97,0.079,1.891354237267982,0.165,109.9110225293587,0.1,97.02,0.7800000000000001,0.47,1.18,0.0,0.0,1.926847976353838,1.0,53.68,7.14,3.8,0.07,0.01,0.163,0.672,6.16,8.48,0.14,0.06,0.036,32.645915033448844,0.0,0.0,0.0,0.0,0.0,0.0,0.0,0.0,0.0,0.0,0.0,0.0,0.0,2007.0584701976325,6.0,1.3,3.74,75.0,25.6,10.0,60.0,27.5,8.0,126.5275,87.0,547.0,39.6244354647017,460.0,89.77011494252874
2024-10-30 12:00:00,2.43,1.34,1.09,1128.0,4020.0,0.0,2382.0,1553.0,223.0,101190.0,3.19978151701575,0.954373052666178,10.97369936932063,0.4112538946676436,87.66067368334555,3.287461053323564,39.13970814755856,6.6,1.05,0.4,87.55,11.0,2.0669225856435216,68.5,10.03,20.15,1.32,8.673561376551241,5.0,83.0,67.18,30.08736842105263,0.059,5.800000000000001,1.855,9.965,2.015,0.061,0.19,54.815,10.97,0.079,1.891354237267982,0.165,109.77029138655544,0.1,97.02,0.7800000000000001,0.47,1.18,0.0,0.0,1.9243808214545373,1.0,53.68,7.14,3.8,0.07,0.01,0.163,0.672,6.16,8.48,0.14,0.06,0.036,32.604114886158904,0.0,0.0,0.0,0.0,0.0,0.0,0.0,0.0,0.0,0.0,0.0,0.0,0.0,2007.0584701976325,6.0,1.3,3.69,75.0,25.6,10.0,60.0,27.5,8.0,126.5275,87.0,547.0,39.9299065420561,460.0,89.65517241379311
2024-10-30 13:00:00,2.17,0.97,1.2,1130.0,4025.0,0.0,2376.0,1416.0,241.0,101059.0,3.2079081356768,0.954373052666178,10.97369936932063,0.4112538946676436,87.66067368334555,3.287461053323564,38.54716755776328,6.6,1.05,0.4,87.55,11.0,2.0356312044369704,68.5,10.03,20.15,1.32,8.542251322978247,5.0,83.0,67.18,30.08736842105263,0.059,5.800000000000001,1.855,9.965,2.015,0.061,0.19,54.815,10.97,0.079,1.891354237267982,0.165,108.10846618962312,0.1,97.02,0.7800000000000001,0.47,1.18,0.0,0.0,1.895247396579816,1.0,53.68,7.14,3.8,0.07,0.01,0.163,0.672,6.16,8.48,0.14,0.06,0.036,32.110517402203136,0.0,0.0,0.0,0.0,0.0,0.0,0.0,0.0,0.0,0.0,0.0,0.0,0.0,2007.0584701976325,7.0,1.3,3.76,75.0,25.6,10.0,60.0,27.5,8.0,124.955,94.0,544.0,39.2966002344666,450.0,88.29787234042553
2024-10-30 14:00:00,2.35,1.27,1.08,1130.0,4022.0,0.0,2362.0,1562.0,229.0,101695.0,3.18548672839524,0.954373052666178,10.97369936932063,0.4112538946676436,87.66067368334555,3.287461053323564,34.46731588188481,6.6,1.05,0.4,87.55,11.0,1.8201789700167,68.5,10.03,20.15,1.32,7.638135130171003,5.0,83.0,67.18,30.08736842105263,0.059,5.800000000000001,1.855,9.965,2.015,0.061,0.19,54.815,10.97,0.079,1.891354237267982,0.165,96.66621154667322,0.1,97.02,0.7800000000000001,0.47,1.18,0.0,0.0,1.694653455259653,1.0,53.68,7.14,3.8,0.07,0.01,0.163,0.672,6.16,8.48,0.14,0.06,0.036,28.71192402850352,0.0,0.0,0.0,0.0,0.0,0.0,0.0,0.0,0.0,0.0,0.0,0.0,0.0,2007.0584701976325,6.0,1.3,3.6,75.0,25.6,10.0,60.0,27.5,8.0,128.9125,105.0,565.0,40.028321925891,460.0,78.95238095238095
2024-10-30 15:00:00,2.4,1.32,1.08,1139.0,4037.0,0.0,2380.0,1569.0,227.0,101695.0,3.19735799824303,0.954373052666178,10.97369936932063,0.4112538946676436,87.66067368334555,3.287461053323564,36.49627247420806,6.6,1.05,0.4,87.55,11.0,1.9273258140900589,68.5,10.03,20.15,1.32,8.087762385119548,5.0,83.0,67.18,30.08736842105263,0.059,5.800000000000001,1.855,9.965,2.015,0.061,0.19,54.815,10.97,0.079,1.891354237267982,0.165,102.35657478367882,0.1,97.02,0.7800000000000001,0.47,1.18,0.0,0.0,1.7944111013593769,1.0,53.68,7.14,3.8,0.07,0.01,0.163,0.672,6.16,8.48,0.14,0.06,0.036,30.40208312692447,0.0,0.0,0.0,0.0,0.0,0.0,0.0,0.0,0.0,0.0,0.0,0.0,0.0,2007.0584701976325,7.0,1.3,3.56,75.0,25.6,10.0,60.0,27.5,8.0,128.25,100.0,560.0,40.6155280951271,460.0,83.6
2024-10-30 16:00:00,2.43,1.35,1.08,1140.0,4031.0,0.0,2381.0,1562.0,225.0,101683.0,3.19298598645717,0.9631191579985344,11.15926400197216,0.3774922106647128,87.50012462936459,3.462694733382181,37.08666558099065,6.6,1.05,0.4,87.55,11.0,1.9585037892097656,69.06,9.5,20.14,1.3,8.218596545370971,5.0,83.0,67.18,30.19894736842105,0.0625,5.915,1.875,9.864999999999998,2.015,0.061,0.18,54.565,11.05,0.092,1.868123199341473,0.305,104.01237720100424,0.1,95.85,0.8,0.37,1.34,0.0,0.0,1.823438941003149,1.0,54.02,7.1,3.2,0.06,0.009,0.156,0.715,5.55,8.54,0.15,0.08,0.039,30.89389171703877,0.0,0.0,0.0,0.0,0.0,0.0,0.0,0.0,0.0,0.0,0.0,0.0,0.0,2007.0584701976325,6.0,1.3,3.55,75.0,25.6,10.0,60.0,27.5,8.0,126.4125,105.0,555.0,40.178361886881,450.0,84.95238095238095
2024-10-30 17:00:00,2.41,1.33,1.08,1138.0,4029.0,0.0,2379.0,1580.0,228.0,102163.0,3.17641979878529,0.9631191579985344,11.15926400197216,0.3774922106647128,87.50012462936459,3.462694733382181,34.46731588188481,6.6,1.05,0.4,87.55,11.0,1.8201789700167,69.06,9.5,20.14,1.3,7.638135130171003,5.0,83.0,67.18,30.19894736842105,0.0625,5.915,1.875,9.864999999999998,2.015,0.061,0.18,54.565,11.05,0.092,1.868123199341473,0.305,96.66621154667322,0.1,95.85,0.8,0.37,1.34,0.0,0.0,1.694653455259653,1.0,54.02,7.1,3.2,0.06,0.009,0.156,0.715,5.55,8.54,0.15,0.08,0.039,28.71192402850352,0.0,0.0,0.0,0.0,0.0,0.0,0.0,0.0,0.0,0.0,0.0,0.0,0.0,2007.0584701976325,7.0,1.3,3.73,75.0,25.6,10.0,60.0,27.5,8.0,126.4125,105.0,555.0,40.7956685499058,450.0,78.95238095238095
2024-10-30 18:00:00,2.41,1.35,1.06,1138.0,4028.0,0.0,2380.0,1618.0,229.0,102528.0,3.16433518280652,0.9631191579985344,11.15926400197216,0.3774922106647128,87.50012462936459,3.462694733382181,32.7021841221699,6.6,1.05,0.4,87.55,11.0,1.7269644093194958,69.06,9.5,20.14,1.3,7.246972820072324,5.0,83.0,67.18,30.19894736842105,0.0625,5.915,1.875,9.864999999999998,2.015,0.061,0.18,54.565,11.05,0.092,1.868123199341473,0.305,91.71576513892056,0.1,95.85,0.8,0.37,1.34,0.0,0.0,1.6078672765551616,1.0,54.02,7.1,3.2,0.06,0.009,0.156,0.715,5.55,8.54,0.15,0.08,0.039,27.24153599019765,0.0,0.0,0.0,0.0,0.0,0.0,0.0,0.0,0.0,0.0,0.0,0.0,0.0,2007.0584701976325,6.0,1.3,3.65,75.0,25.6,10.0,60.0,27.5,8.0,127.075,110.0,560.0,40.1393728222997,450.0,74.9090909090909
2024-10-30 19:00:00,2.4,1.35,1.05,1140.0,4026.0,0.0,2373.0,1627.0,230.0,102743.0,3.15615171319242,0.9631191579985344,11.15926400197216,0.3774922106647128,87.50012462936459,3.462694733382181,34.210294554988415,6.6,1.05,0.4,87.55,11.0,1.8066059718852008,69.06,9.5,20.14,1.3,7.581177877308669,5.0,83.0,67.18,30.19894736842105,0.0625,5.915,1.875,9.864999999999998,2.015,0.061,0.18,54.565,11.05,0.092,1.868123199341473,0.305,95.94537566717176,0.1,95.85,0.8,0.37,1.34,0.0,0.0,1.6820164956195984,1.0,54.02,7.1,3.2,0.06,0.009,0.156,0.715,5.55,8.54,0.15,0.08,0.039,28.49782041693007,0.0,0.0,0.0,0.0,0.0,0.0,0.0,0.0,0.0,0.0,0.0,0.0,0.0,2007.0584701976325,7.0,1.3,3.76,75.0,25.6,10.0,60.0,27.5,8.0,127.075,110.0,560.0,39.902732746642,450.0,78.36363636363636
2024-10-30 20:00:00,2.45,1.35,1.1,1138.0,4027.0,0.0,2341.0,1564.0,227.0,102962.0,3.15022526778364,0.9631191579985344,11.15926400197216,0.3774922106647128,87.50012462936459,3.462694733382181,35.645932861744726,6.6,1.05,0.4,87.55,11.0,1.882420365540426,69.06,9.5,20.14,1.3,7.899322737286518,5.0,83.0,67.18,30.19894736842105,0.0625,5.915,1.875,9.864999999999998,2.015,0.061,0.18,54.565,11.05,0.092,1.868123199341473,0.305,99.97173260024384,0.1,95.85,0.8,0.37,1.34,0.0,0.0,1.752602479900619,1.0,54.02,7.1,3.2,0.06,0.009,0.156,0.715,5.55,8.54,0.15,0.08,0.039,29.69373419615361,0.0,0.0,0.0,0.0,0.0,0.0,0.0,0.0,0.0,0.0,0.0,0.0,0.0,2007.0584701976325,6.0,1.3,3.82,75.0,25.6,10.0,60.0,27.5,8.0,127.7375,115.0,565.0,40.3995299647474,450.0,81.65217391304348
2024-10-30 21:00:00,2.45,1.35,1.1,1147.0,4027.0,0.0,2332.0,1569.0,230.0,103422.0,3.13622407727893,0.9631191579985344,11.15926400197216,0.3774922106647128,87.50012462936459,3.462694733382181,38.29458624423746,6.6,1.05,0.4,87.55,11.0,2.022292678261205,69.06,9.5,20.14,1.3,8.486277999999528,5.0,83.0,67.18,30.19894736842105,0.0625,5.915,1.875,9.864999999999998,2.015,0.061,0.18,54.565,11.05,0.092,1.868123199341473,0.305,107.40008266565816,0.1,95.85,0.8,0.37,1.34,0.0,0.0,1.88282873894,1.0,54.02,7.1,3.2,0.06,0.009,0.156,0.715,5.55,8.54,0.15,0.08,0.039,31.900112405486105,0.0,0.0,0.0,0.0,0.0,0.0,0.0,0.0,0.0,0.0,0.0,0.0,0.0,2007.0584701976325,7.0,1.3,4.05,75.0,25.6,10.0,60.0,27.5,8.0,127.605,114.0,564.0,38.6861313868613,450.0,87.71929824561404
2024-10-30 22:00:00,2.49,1.35,1.14,1151.0,1022.0,0.0,2341.0,1511.0,228.0,103654.0,0.794590408333271,0.9631191579985344,11.15926400197216,0.3774922106647128,87.50012462936459,3.462694733382181,38.20850814772386,6.6,1.05,0.4,87.55,11.0,2.017746993833963,69.06,9.5,20.14,1.3,8.467202649450856,5.0,83.0,67.18,30.19894736842105,0.0625,5.915,1.875,9.864999999999998,2.015,0.061,0.18,54.565,11.05,0.092,1.868123199341473,0.305,107.15867009046278,0.1,95.85,0.8,0.37,1.34,0.0,0.0,1.878596539827692,1.0,54.02,7.1,3.2,0.06,0.009,0.156,0.715,5.55,8.54,0.15,0.08,0.039,31.828407728043683,0.0,0.0,0.0,0.0,0.0,0.0,0.0,0.0,0.0,0.0,0.0,0.0,0.0,2007.0584701976325,6.0,1.3,3.87,75.0,25.6,10.0,60.0,27.5,8.0,127.4725,113.0,563.0,39.8277467411546,450.0,87.52212389380531
2024-10-30 23:00:00,2.49,1.35,1.14,1141.0,1023.0,0.0,2341.0,1510.0,226.0,103380.0,0.797475406757364,0.9744913877153072,11.15067273318167,0.3889827754306143,87.4858531036724,3.244913877153072,35.3777035495262,6.9,1.04,0.44,87.26,11.26,3.578345958456404,68.95,9.76,20.08,1.21,9.952624847064392,4.62333333333333,82.7344444444444,67.18,30.31052631578947,0.0485,5.665,1.905,9.705,2.0,0.054,0.1699999999999999,54.8,11.21,0.073,1.978759870614705,0.1,109.24645726425383,0.1,95.47,0.56,0.45,1.24,0.0,0.0,3.126892721327225,1.0,53.79,7.16,3.5,0.17,0.034,0.187,0.872,5.96,7.65,0.19,0.48,0.034,32.21385793031853,0.0,0.0,0.0,0.0,0.0,0.0,0.0,0.0,0.0,0.0,0.0,0.0,0.0,2007.0584701976325,6.0,1.3,3.945,75.0,25.6,10.0,60.0,27.5,8.0,127.7375,115.0,565.0,39.1730903994394,450.0,83.91304347826087
2024-10-31 00:00:00,2.65,1.4,1.25,1172.0,4024.0,0.0,2343.0,1471.0,237.0,110743.0,2.92685729384964,0.9744913877153072,11.15067273318167,0.3889827754306143,87.4858531036724,3.244913877153072,36.28268060001599,6.9,1.04,0.44,87.26,11.26,3.669881605098434,68.95,9.76,20.08,1.21,10.207217321279648,4.62333333333333,82.7344444444444,67.18,30.31052631578947,0.0485,5.665,1.905,9.705,2.0,0.054,0.1699999999999999,54.8,11.21,0.073,1.978759870614705,0.1,112.04102917684448,0.1,95.47,0.56,0.45,1.24,0.0,0.0,3.2068799977252884,1.0,53.79,7.16,3.5,0.17,0.034,0.187,0.872,5.96,7.65,0.19,0.48,0.034,33.037902433203385,0.0,0.0,0.0,0.0,0.0,0.0,0.0,0.0,0.0,0.0,0.0,0.0,0.0,2021.21688513374,7.0,1.3,3.97,75.0,25.6,10.0,60.0,27.5,8.0,125.9,120.0,560.0,39.1283751776409,440.0,86.66666666666667
2024-10-31 01:00:00,2.41,1.31,1.1,1167.0,4019.0,0.0,2352.0,1581.0,236.0,103576.0,3.12534794043252,0.9744913877153072,11.15067273318167,0.3889827754306143,87.4858531036724,3.244913877153072,33.93060856360055,6.9,1.04,0.44,87.26,11.26,3.4319767491847952,68.95,9.76,20.08,1.21,9.545521161184286,4.62333333333333,82.7344444444444,67.18,30.31052631578947,0.0485,5.665,1.905,9.705,2.0,0.054,0.1699999999999999,54.8,11.21,0.073,1.978759870614705,0.1,104.7778235012984,0.1,95.47,0.56,0.45,1.24,0.0,0.0,2.998989824175479,1.0,53.79,7.16,3.5,0.17,0.034,0.187,0.872,5.96,7.65,0.19,0.48,0.034,30.896177368519908,0.0,0.0,0.0,0.0,0.0,0.0,0.0,0.0,0.0,0.0,0.0,0.0,0.0,2021.21688513374,6.0,1.3,4.06,75.0,25.6,10.0,60.0,27.5,8.0,128.93,124.0,574.0,38.3364750235627,450.0,81.04838709677419
2024-10-31 02:00:00,2.46,1.35,1.11,1157.0,4017.0,0.0,2322.0,1560.0,231.0,103640.0,3.12186620974905,0.9744913877153072,11.15067273318167,0.3889827754306143,87.4858531036724,3.244913877153072,34.7978816708461,6.9,1.04,0.44,87.26,11.26,3.519698757874407,68.95,9.76,20.08,1.21,9.789506581670356,4.62333333333333,82.7344444444444,67.18,30.31052631578947,0.0485,5.665,1.905,9.705,2.0,0.054,0.1699999999999999,54.8,11.21,0.073,1.978759870614705,0.1,107.45596552129976,0.1,95.47,0.56,0.45,1.24,0.0,0.0,3.0756446008953,1.0,53.79,7.16,3.5,0.17,0.034,0.187,0.872,5.96,7.65,0.19,0.48,0.034,31.68588981055229,0.0,0.0,0.0,0.0,0.0,0.0,0.0,0.0,0.0,0.0,0.0,0.0,0.0,2021.21688513374,7.0,1.3,4.22,75.0,25.6,10.0,60.0,27.5,8.0,129.0625,125.0,575.0,38.8109393579073,450.0,83.12
2024-10-31 03:00:00,2.48,1.35,1.13,1149.0,4016.0,0.0,2327.0,1523.0,227.0,103319.0,3.13077931318106,0.9744913877153072,11.15067273318167,0.3889827754306143,87.4858531036724,3.244913877153072,33.82662222093798,6.9,1.04,0.44,87.26,11.26,3.421458850291771,68.95,9.76,20.08,1.21,9.516267225685333,4.62333333333333,82.7344444444444,67.18,30.31052631578947,0.0485,5.665,1.905,9.705,2.0,0.054,0.1699999999999999,54.8,11.21,0.073,1.978759870614705,0.1,104.45671335564268,0.1,95.47,0.56,0.45,1.24,0.0,0.0,2.989798890186961,1.0,53.79,7.16,3.5,0.17,0.034,0.187,0.872,5.96,7.65,0.19,0.48,0.034,30.80149057618653,0.0,0.0,0.0,0.0,0.0,0.0,0.0,0.0,0.0,0.0,0.0,0.0,0.0,2021.21688513374,6.0,1.3,4.18,75.0,25.6,10.0,60.0,27.5,8.0,129.0625,125.0,575.0,39.2380952380952,450.0,80.8
2024-10-31 04:00:00,2.45,1.35,1.1,1147.0,4013.0,0.0,2314.0,1563.0,229.0,103415.0,3.12554032367392,0.9744913877153072,11.15067273318167,0.3889827754306143,87.4858531036724,3.244913877153072,33.87519797652696,6.9,1.04,0.44,87.26,11.26,3.426372138641522,68.95,9.76,20.08,1.21,9.529932789685638,4.62333333333333,82.7344444444444,67.18,30.31052631578947,0.0485,5.665,1.905,9.705,2.0,0.054,0.1699999999999999,54.8,11.21,0.073,1.978759870614705,0.1,104.6067154381578,0.1,95.47,0.56,0.45,1.24,0.0,0.0,2.994092305568532,1.0,53.79,7.16,3.5,0.17,0.034,0.187,0.872,5.96,7.65,0.19,0.48,0.034,30.845722177799985,0.0,0.0,0.0,0.0,0.0,0.0,0.0,0.0,0.0,0.0,0.0,0.0,0.0,2021.21688513374,6.0,1.3,4.23,75.0,25.6,10.0,60.0,27.5,8.0,129.85750000000002,131.0,581.0,38.9336492890995,450.0,80.91603053435115
2024-10-31 05:00:00,2.48,1.35,1.13,1148.0,4012.0,0.0,2320.0,1532.0,228.0,103741.0,3.11494988113003,0.9744913877153072,11.15067273318167,0.3889827754306143,87.4858531036724,3.244913877153072,33.62356227621106,6.9,1.04,0.44,87.26,11.26,3.400919961114843,68.95,9.76,20.08,1.21,9.45914143038029,4.62333333333333,82.7344444444444,67.18,30.31052631578947,0.0485,5.665,1.905,9.705,2.0,0.054,0.1699999999999999,54.8,11.21,0.073,1.978759870614705,0.1,103.82966362239372,0.1,95.47,0.56,0.45,1.24,0.0,0.0,2.9718512395637138,1.0,53.79,7.16,3.5,0.17,0.034,0.187,0.872,5.96,7.65,0.19,0.48,0.034,30.61659038328357,0.0,0.0,0.0,0.0,0.0,0.0,0.0,0.0,0.0,0.0,0.0,0.0,0.0,2021.21688513374,7.0,1.3,4.18,75.0,25.6,10.0,60.0,27.5,8.0,129.3275,127.0,577.0,39.0975667375384,450.0,80.31496062992126
2024-10-31 06:00:00,2.49,1.35,1.14,1149.0,4012.0,0.0,2327.0,1512.0,227.0,103615.0,3.11873499740712,0.9744913877153072,11.15067273318167,0.3889827754306143,87.4858531036724,3.244913877153072,33.62460876118698,6.9,1.04,0.44,87.26,11.26,3.401025809853128,68.95,9.76,20.08,1.21,9.45943583254121,4.62333333333333,82.7344444444444,67.18,30.31052631578947,0.0485,5.665,1.905,9.705,2.0,0.054,0.1699999999999999,54.8,11.21,0.073,1.978759870614705,0.1,103.83289517121484,0.1,95.47,0.56,0.45,1.24,0.0,0.0,2.97194373415567,1.0,53.79,7.16,3.5,0.17,0.034,0.187,0.872,5.96,7.65,0.19,0.48,0.034,30.617543280587743,0.0,0.0,0.0,0.0,0.0,0.0,0.0,0.0,0.0,0.0,0.0,0.0,0.0,2021.21688513374,6.0,1.3,4.07,75.0,25.6,10.0,60.0,27.5,8.0,129.195,126.0,576.0,38.8467014712862,450.0,80.31746031746032
2024-10-31 07:00:00,2.44,1.35,1.09,1150.0,4013.0,0.0,2331.0,1561.0,228.0,102642.0,3.14906136972764,0.9744913877153072,11.15067273318167,0.3889827754306143,87.4858531036724,3.244913877153072,33.3935849392575,6.9,1.04,0.44,87.26,11.26,3.3776584604616904,68.95,9.76,20.08,1.21,9.394443105492655,4.62333333333333,82.7344444444444,67.18,30.31052631578947,0.0485,5.665,1.905,9.705,2.0,0.054,0.1699999999999999,54.8,11.21,0.073,1.978759870614705,0.1,103.11949289924117,0.1,95.47,0.56,0.45,1.24,0.0,0.0,2.951524469060264,1.0,53.79,7.16,3.5,0.17,0.034,0.187,0.872,5.96,7.65,0.19,0.48,0.034,30.407180033924867,0.0,0.0,0.0,0.0,0.0,0.0,0.0,0.0,0.0,0.0,0.0,0.0,0.0,2021.21688513374,6.0,1.3,4.15,75.0,25.6,10.0,60.0,27.5,8.0,129.46,128.0,578.0,39.005420692906,450.0,79.765625
2024-10-31 08:00:00,2.46,1.36,1.1,1152.0,4009.0,0.0,2337.0,1549.0,227.0,101972.0,3.16657947610517,0.9710172245693858,10.75220669483263,0.48,87.796776080598,3.189827754306142,33.66328152769453,7.0,1.0,0.43,87.09,11.48,3.404937441300345,69.23,9.82,19.59,1.36,9.470315440266711,4.62333333333333,82.7344444444444,67.18,30.4221052631579,0.05,5.77,1.795,9.735,2.215,0.056,0.18,54.77,11.03,0.073,1.911699507389163,0.1,103.95231679301806,0.1,96.68,0.9,0.43,1.38,0.0,0.0,2.9753618642199,1.0,54.08,7.18,3.5,0.07,0.009,0.178,0.642,5.41,8.6,0.12,0.12,0.036,30.65275752235736,0.0,0.0,0.0,0.0,0.0,0.0,0.0,0.0,0.0,0.0,0.0,0.0,0.0,2021.21688513374,7.0,1.3,4.09,75.0,25.6,10.0,60.0,27.5,8.0,128.665,122.0,572.0,38.3649289099526,450.0,80.40983606557377
2024-10-31 09:00:00,2.56,1.4,1.16,1161.0,4013.0,0.0,2330.0,1518.0,229.0,105565.0,3.06192969489591,0.9710172245693858,10.75220669483263,0.48,87.796776080598,3.189827754306142,35.671433914764606,7.0,1.0,0.43,87.09,11.48,3.608055881935619,69.23,9.82,19.59,1.36,10.035258478931324,4.62333333333333,82.7344444444444,67.18,30.4221052631579,0.05,5.77,1.795,9.735,2.215,0.056,0.18,54.77,11.03,0.073,1.911699507389163,0.1,110.1534975346408,0.1,96.68,0.9,0.43,1.38,0.0,0.0,3.152854365214341,1.0,54.08,7.18,3.5,0.07,0.009,0.178,0.642,5.41,8.6,0.12,0.12,0.036,32.4813198429428,0.0,0.0,0.0,0.0,0.0,0.0,0.0,0.0,0.0,0.0,0.0,0.0,0.0,2021.21688513374,7.0,1.3,4.13,75.0,25.6,10.0,60.0,27.5,8.0,128.5325,121.0,571.0,39.2282196969697,450.0,85.20661157024793
2024-10-31 10:00:00,2.55,1.4,1.15,1163.0,4019.0,0.0,2321.0,1536.0,231.0,105778.0,3.06033398711423,0.9710172245693858,10.75220669483263,0.48,87.796776080598,3.189827754306142,35.89892147828504,7.0,1.0,0.43,87.09,11.48,3.6310655496598936,69.23,9.82,19.59,1.36,10.099256368843037,4.62333333333333,82.7344444444444,67.18,30.4221052631579,0.05,5.77,1.795,9.735,2.215,0.056,0.18,54.77,11.03,0.073,1.911699507389163,0.1,110.85597982978167,0.1,96.68,0.9,0.43,1.38,0.0,0.0,3.1729610746724246,1.0,54.08,7.18,3.5,0.07,0.009,0.178,0.642,5.41,8.6,0.12,0.12,0.036,32.688463080544494,0.0,0.0,0.0,0.0,0.0,0.0,0.0,0.0,0.0,0.0,0.0,0.0,0.0,2021.21688513374,6.0,1.3,4.22,75.0,25.6,10.0,60.0,27.5,8.0,128.4,120.0,570.0,38.393708293613,450.0,85.75
2024-10-31 13:00:00,2.59,1.4,1.19,1166.0,4030.0,236.0,2344.0,1537.0,236.0,109269.0,2.97873225638362,0.9710172245693858,10.75220669483263,0.48,87.796776080598,3.189827754306142,35.93689603337186,7.0,1.0,0.43,87.09,11.48,3.634906559168293,69.23,9.82,19.59,1.36,10.109939552390664,4.62333333333333,82.7344444444444,67.18,30.4221052631579,0.05,5.77,1.795,9.735,2.215,0.056,0.18,54.77,11.03,0.073,1.911699507389163,0.1,110.97324537257232,0.1,96.68,0.9,0.43,1.38,0.0,0.0,3.176317492641453,1.0,54.08,7.18,3.5,0.07,0.009,0.178,0.642,5.41,8.6,0.12,0.12,0.036,32.7230415522879,0.0,0.0,0.0,0.0,0.0,0.0,0.0,0.0,0.0,0.0,0.0,0.0,0.0,2021.21688513374,6.0,1.3,4.4,75.0,25.6,10.0,60.0,27.5,8.0,127.4725,113.0,563.0,39.140588510042,450.0,85.84070796460178
2024-10-31 14:00:00,2.65,1.4,1.25,1169.0,4031.0,249.0,2346.0,1453.0,232.0,108836.0,2.99179387325051,0.9710172245693858,10.75220669483263,0.48,87.796776080598,3.189827754306142,35.67594681071805,7.0,1.0,0.43,87.09,11.48,3.608512347488093,69.23,9.82,19.59,1.36,10.03652806841544,4.62333333333333,82.7344444444444,67.18,30.4221052631579,0.05,5.77,1.795,9.735,2.215,0.056,0.18,54.77,11.03,0.073,1.911699507389163,0.1,110.16743337121164,0.1,96.68,0.9,0.43,1.38,0.0,0.0,3.153253241910484,1.0,54.08,7.18,3.5,0.07,0.009,0.178,0.642,5.41,8.6,0.12,0.12,0.036,32.4854291483672,0.0,0.0,0.0,0.0,0.0,0.0,0.0,0.0,0.0,0.0,0.0,0.0,0.0,2021.21688513374,7.0,1.3,4.34,75.0,25.6,10.0,60.0,27.5,8.0,127.7375,115.0,565.0,39.3216374269006,450.0,85.21739130434783
2024-10-31 15:00:00,2.61,1.4,1.21,1172.0,4032.0,161.0,2358.0,1491.0,233.0,108166.0,3.00805985687021,0.9710172245693858,10.75220669483263,0.48,87.796776080598,3.189827754306142,35.58493674232337,7.0,1.0,0.43,87.09,11.48,3.5993069588465416,69.23,9.82,19.59,1.36,10.010924680485807,4.62333333333333,82.7344444444444,67.18,30.4221052631579,0.05,5.77,1.795,9.735,2.215,0.056,0.18,54.77,11.03,0.073,1.911699507389163,0.1,109.88639400036668,0.1,96.68,0.9,0.43,1.38,0.0,0.0,3.145209228538264,1.0,54.08,7.18,3.5,0.07,0.009,0.178,0.642,5.41,8.6,0.12,0.12,0.036,32.40255815564178,0.0,0.0,0.0,0.0,0.0,0.0,0.0,0.0,0.0,0.0,0.0,0.0,0.0,2021.21688513374,6.0,1.3,4.26,75.0,25.6,10.0,60.0,27.5,8.0,124.84,112.0,552.0,38.6590584878745,440.0,85.0
2024-10-31 16:00:00,2.6,1.4,1.2,1168.0,4033.0,118.0,2357.0,1504.0,234.0,108353.0,3.00212240419587,0.98,11.33245693857654,0.3944913877153072,87.29305167370816,3.110172245693858,35.8465906889581,6.8,1.05,0.44,87.05,11.46,3.625772451191002,69.13,9.73,19.87,1.27,10.084534420783498,4.62333333333333,82.7344444444444,67.18,30.53368421052632,0.0505,5.6,1.795,9.495,2.18,0.0564999999999999,0.17,54.95,11.0,0.07,1.964291636372913,0.1,110.69438219154586,0.1,94.44,0.73,0.46,1.24,0.0,0.0,3.1683357669833976,1.0,54.02,6.81,3.1,0.1,0.018,0.192,0.783,6.58,7.52,0.12,0.16,0.034,32.640812259727376,0.0,0.0,0.0,0.0,0.0,0.0,0.0,0.0,0.0,0.0,0.0,0.0,0.0,2021.21688513374,7.0,1.3,4.23,75.0,25.6,10.0,60.0,27.5,8.0,124.84,112.0,552.0,38.7494078635718,440.0,85.625
2024-10-31 17:00:00,2.64,1.4,1.24,1169.0,4032.0,135.0,2357.0,1468.0,234.0,109485.0,2.97090087458343,0.98,11.33245693857654,0.3944913877153072,87.29305167370816,3.110172245693858,35.0206743182763,6.8,1.05,0.44,87.05,11.46,3.542233549268924,69.13,9.73,19.87,1.27,9.852183675322095,4.62333333333333,82.7344444444444,67.18,30.53368421052632,0.0505,5.6,1.795,9.495,2.18,0.0564999999999999,0.17,54.95,11.0,0.07,1.964291636372913,0.1,108.14394990112817,0.1,94.44,0.73,0.46,1.24,0.0,0.0,3.095336345630496,1.0,54.02,6.81,3.1,0.1,0.018,0.192,0.783,6.58,7.52,0.12,0.16,0.034,31.888758000744133,0.0,0.0,0.0,0.0,0.0,0.0,0.0,0.0,0.0,0.0,0.0,0.0,0.0,2021.21688513374,7.0,1.3,4.27,75.0,25.6,10.0,60.0,27.5,8.0,125.2375,115.0,555.0,39.5557655954631,440.0,83.65217391304348
2024-10-31 18:00:00,2.62,1.4,1.22,1164.0,4032.0,115.0,2357.0,1508.0,236.0,110234.0,2.9500313312744,0.98,11.33245693857654,0.3944913877153072,87.29305167370816,3.110172245693858,35.88396982419163,6.8,1.05,0.44,87.05,11.46,3.629553235811639,69.13,9.73,19.87,1.27,10.095050097968882,4.62333333333333,82.7344444444444,67.18,30.53368421052632,0.0505,5.6,1.795,9.495,2.18,0.0564999999999999,0.17,54.95,11.0,0.07,1.964291636372913,0.1,110.80980907600002,0.1,94.44,0.73,0.46,1.24,0.0,0.0,3.1716395581898453,1.0,54.02,6.81,3.1,0.1,0.018,0.192,0.783,6.58,7.52,0.12,0.16,0.034,32.67484856031103,0.0,0.0,0.0,0.0,0.0,0.0,0.0,0.0,0.0,0.0,0.0,0.0,0.0,2021.21688513374,7.0,1.3,4.2,75.0,25.6,10.0,60.0,27.5,8.0,124.84,112.0,552.0,39.4718226833294,440.0,85.71428571428571
2024-10-31 19:00:00,2.59,1.4,1.19,1161.0,4029.0,80.0,2358.0,1550.0,238.0,110489.0,2.93987080302237,0.98,11.33245693857654,0.3944913877153072,87.29305167370816,3.110172245693858,35.9403911603932,6.8,1.05,0.44,87.05,11.46,3.6352600805220345,69.13,9.73,19.87,1.27,10.110922818248708,4.62333333333333,82.7344444444444,67.18,30.53368421052632,0.0505,5.6,1.795,9.495,2.18,0.0564999999999999,0.17,54.95,11.0,0.07,1.964291636372913,0.1,110.98403833555348,0.1,94.44,0.73,0.46,1.24,0.0,0.0,3.176626412841088,1.0,54.02,6.81,3.1,0.1,0.018,0.192,0.783,6.58,7.52,0.12,0.16,0.034,32.72622410836184,0.0,0.0,0.0,0.0,0.0,0.0,0.0,0.0,0.0,0.0,0.0,0.0,0.0,2021.21688513374,7.0,1.3,4.14,75.0,25.6,10.0,60.0,27.5,8.0,124.045,106.0,546.0,39.6020843202274,440.0,85.84905660377359
2024-10-31 20:00:00,2.6,1.4,1.2,1149.0,4027.0,0.0,2363.0,1525.0,234.0,109929.0,2.95071161273138,0.98,11.33245693857654,0.3944913877153072,87.29305167370816,3.110172245693858,35.93380867116968,6.8,1.05,0.44,87.05,11.46,3.634594281972488,69.13,9.73,19.87,1.27,10.109071000882729,4.62333333333333,82.7344444444444,67.18,30.53368421052632,0.0505,5.6,1.795,9.495,2.18,0.0564999999999999,0.17,54.95,11.0,0.07,1.964291636372913,0.1,110.96371158860558,0.1,94.44,0.73,0.46,1.24,0.0,0.0,3.176044613131776,1.0,54.02,6.81,3.1,0.1,0.018,0.192,0.783,6.58,7.52,0.12,0.16,0.034,32.72023029442258,0.0,0.0,0.0,0.0,0.0,0.0,0.0,0.0,0.0,0.0,0.0,0.0,0.0,2021.21688513374,7.0,1.3,3.75,75.0,25.6,10.0,60.0,27.5,8.0,124.31,108.0,548.0,40.296052631579,440.0,85.83333333333333
2024-10-31 21:00:00,2.6,1.4,1.2,1148.0,4027.0,0.0,2357.0,1536.0,235.0,110315.0,2.9403940280881,0.98,11.33245693857654,0.3944913877153072,87.29305167370816,3.110172245693858,37.79778154814853,6.8,1.05,0.44,87.05,11.46,3.82312940838826,69.13,9.73,19.87,1.27,10.633452769860558,4.62333333333333,82.7344444444444,67.18,30.53368421052632,0.0505,5.6,1.795,9.495,2.18,0.0564999999999999,0.17,54.95,11.0,0.07,1.964291636372913,0.1,116.71966556005336,0.1,94.44,0.73,0.46,1.24,0.0,0.0,3.340793667959971,1.0,54.02,6.81,3.1,0.1,0.018,0.192,0.783,6.58,7.52,0.12,0.16,0.034,34.41750715019429,0.0,0.0,0.0,0.0,0.0,0.0,0.0,0.0,0.0,0.0,0.0,0.0,0.0,2021.21688513374,8.0,1.3,3.73,75.0,25.6,10.0,60.0,27.5,8.0,123.9125,105.0,545.0,39.1784037558685,440.0,90.28571428571428
2024-10-31 22:00:00,2.61,1.4,1.21,1162.0,4026.0,0.0,2355.0,1529.0,237.0,111110.0,2.91864534306342,0.98,11.33245693857654,0.3944913877153072,87.29305167370816,3.110172245693858,36.04164181281308,6.8,1.05,0.44,87.05,11.46,3.645501272756872,69.13,9.73,19.87,1.27,10.13940713627814,4.62333333333333,82.7344444444444,67.18,30.53368421052632,0.0505,5.6,1.795,9.495,2.18,0.0564999999999999,0.17,54.95,11.0,0.07,1.964291636372913,0.1,111.29670066133396,0.1,94.44,0.73,0.46,1.24,0.0,0.0,3.185575550187953,1.0,54.02,6.81,3.1,0.1,0.018,0.192,0.783,6.58,7.52,0.12,0.16,0.034,32.818419864591185,0.0,0.0,0.0,0.0,0.0,0.0,0.0,0.0,0.0,0.0,0.0,0.0,0.0,2021.21688513374,7.0,1.3,3.9,75.0,25.6,10.0,60.0,27.5,8.0,124.575,110.0,550.0,40.1083372585963,440.0,86.0909090909091
2024-10-31 23:00:00,2.63,1.4,1.23,1172.0,4021.0,0.0,2358.0,1508.0,237.0,111383.0,2.90788326505164,0.9750447119458274,10.97692261367058,0.4150447119458275,87.63298796243777,3.348658641625176,36.59410888225224,6.0,1.04,0.45,87.23,11.28,2.963257614182271,69.18,9.54,19.96,1.32,10.622660543071897,4.8,82.6433333333333,67.18,30.64526315789474,0.0485,5.49,1.775,9.66,2.18,0.0525,0.17,55.075,10.955,0.0665,1.995439388158005,0.095,120.00176855768348,0.1,94.88,0.8599999999999999,0.48,1.16,0.0,0.0,3.494476059963584,1.0,53.88,7.06,2.9,0.1,0.014,0.196,0.678,6.35,7.6,0.18,0.23,0.023,34.790550963950345,0.0,0.0,0.0,0.0,0.0,0.0,0.0,0.0,0.0,0.0,0.0,0.0,0.0,2021.21688513374,7.0,1.3,3.97,75.0,25.6,10.0,60.0,27.5,8.0,125.5025,117.0,557.0,40.4734277094454,440.0,86.32478632478633
2024-11-01 00:00:00,2.56,1.37,1.19,1141.0,5003.0,0.0,2357.0,1490.0,227.0,106088.0,3.79782340067877,0.9750447119458274,10.97692261367058,0.4150447119458275,87.63298796243777,3.348658641625176,34.464493128153414,6.0,1.04,0.45,87.23,11.28,2.7908090892319497,69.18,9.54,19.96,1.32,10.004468546219057,4.8,82.6433333333333,67.18,30.64526315789474,0.0485,5.49,1.775,9.66,2.18,0.0525,0.17,55.075,10.955,0.0665,1.995439388158005,0.095,113.01819484469968,0.1,94.88,0.8599999999999999,0.48,1.16,0.0,0.0,3.29111296418319,1.0,53.88,7.06,2.9,0.1,0.014,0.196,0.678,6.35,7.6,0.18,0.23,0.023,32.76589432686689,0.0,0.0,0.0,0.0,0.0,0.0,0.0,0.0,0.0,0.0,0.0,0.0,0.0,2105.1560754713914,7.0,1.3,3.93,75.0,25.6,10.0,60.0,27.5,8.0,123.93,124.0,554.0,39.0614055568527,430.0,84.6774193548387
2024-11-01 01:00:00,2.62,1.4,1.22,1156.0,4021.0,0.0,2334.0,1514.0,236.0,111259.0,2.91112192270233,0.9750447119458274,10.97692261367058,0.4150447119458275,87.63298796243777,3.348658641625176,35.10454800053341,6.0,1.04,0.45,87.23,11.28,2.8426384008891143,69.18,9.54,19.96,1.32,10.190265819220263,4.8,82.6433333333333,67.18,30.64526315789474,0.0485,5.49,1.775,9.66,2.18,0.0525,0.17,55.075,10.955,0.0665,1.995439388158005,0.095,115.11710417752982,0.1,94.88,0.8599999999999999,0.48,1.16,0.0,0.0,3.3522336335180207,1.0,53.88,7.06,2.9,0.1,0.014,0.196,0.678,6.35,7.6,0.18,0.23,0.023,33.37440379293728,0.0,0.0,0.0,0.0,0.0,0.0,0.0,0.0,0.0,0.0,0.0,0.0,0.0,2105.1560754713914,7.0,1.3,4.07,75.0,25.6,10.0,60.0,27.5,8.0,125.9,120.0,560.0,38.8095238095238,440.0,86.25
2024-11-01 02:00:00,2.65,1.4,1.25,1149.0,4020.0,0.0,2340.0,1487.0,236.0,111433.0,2.90585703826473,0.9750447119458274,10.97692261367058,0.4150447119458275,87.63298796243777,3.348658641625176,34.98174348478941,6.0,1.04,0.45,87.23,11.28,2.8326941386171387,69.18,9.54,19.96,1.32,10.154617712906154,4.8,82.6433333333333,67.18,30.64526315789474,0.0485,5.49,1.775,9.66,2.18,0.0525,0.17,55.075,10.955,0.0665,1.995439388158005,0.095,114.71439566716369,0.1,94.88,0.8599999999999999,0.48,1.16,0.0,0.0,3.340506679277828,1.0,53.88,7.06,2.9,0.1,0.014,0.196,0.678,6.35,7.6,0.18,0.23,0.023,33.25765175568063,0.0,0.0,0.0,0.0,0.0,0.0,0.0,0.0,0.0,0.0,0.0,0.0,0.0,2105.1560754713914,7.0,1.3,3.08,75.0,25.6,10.0,60.0,27.5,8.0,125.37,116.0,556.0,39.4242207946705,440.0,85.94827586206897
2024-11-01 03:00:00,2.64,1.4,1.24,1153.0,4021.0,0.0,2333.0,1493.0,234.0,111422.0,2.90686614409344,0.9750447119458274,10.97692261367058,0.4150447119458275,87.63298796243777,3.348658641625176,35.83072903807696,6.0,1.04,0.45,87.23,11.28,2.901441895618272,69.18,9.54,19.96,1.32,10.401064084030098,4.8,82.6433333333333,67.18,30.64526315789474,0.0485,5.49,1.775,9.66,2.18,0.0525,0.17,55.075,10.955,0.0665,1.995439388158005,0.095,117.49844400134346,0.1,94.88,0.8599999999999999,0.48,1.16,0.0,0.0,3.42157873655252,1.0,53.88,7.06,2.9,0.1,0.014,0.196,0.678,6.35,7.6,0.18,0.23,0.023,34.06479465549401,0.0,0.0,0.0,0.0,0.0,0.0,0.0,0.0,0.0,0.0,0.0,0.0,0.0,2105.1560754713914,7.0,1.3,3.85,75.0,25.6,10.0,60.0,27.5,8.0,125.5025,117.0,557.0,39.9000713775874,440.0,88.03418803418803
2024-11-01 04:00:00,2.65,1.4,1.25,1148.0,4019.0,0.0,2346.0,1491.0,235.0,111463.0,2.90435330968521,0.9750447119458274,10.97692261367058,0.4150447119458275,87.63298796243777,3.348658641625176,35.35892878314598,6.0,1.04,0.45,87.23,11.28,2.8632372298810647,69.18,9.54,19.96,1.32,10.264108325156643,4.8,82.6433333333333,67.18,30.64526315789474,0.0485,5.49,1.775,9.66,2.18,0.0525,0.17,55.075,10.955,0.0665,1.995439388158005,0.095,115.95128609185976,0.1,94.88,0.8599999999999999,0.48,1.16,0.0,0.0,3.376525181586992,1.0,53.88,7.06,2.9,0.1,0.014,0.196,0.678,6.35,7.6,0.18,0.23,0.023,33.616247298683206,0.0,0.0,0.0,0.0,0.0,0.0,0.0,0.0,0.0,0.0,0.0,0.0,0.0,2105.1560754713914,7.0,1.3,3.79,75.0,25.6,10.0,60.0,27.5,8.0,124.84,112.0,552.0,39.5565092989986,440.0,86.875
2024-11-01 05:00:00,2.64,1.4,1.24,1148.0,4018.0,0.0,2355.0,1503.0,234.0,111204.0,2.91038921498707,0.9750447119458274,10.97692261367058,0.4150447119458275,87.63298796243777,3.348658641625176,35.72636769136411,6.0,1.04,0.45,87.23,11.28,2.892991093980548,69.18,9.54,19.96,1.32,10.370769722620302,4.8,82.6433333333333,67.18,30.64526315789474,0.0485,5.49,1.775,9.66,2.18,0.0525,0.17,55.075,10.955,0.0665,1.995439388158005,0.095,117.15621552366964,0.1,94.88,0.8599999999999999,0.48,1.16,0.0,0.0,3.411612973242172,1.0,53.88,7.06,2.9,0.1,0.014,0.196,0.678,6.35,7.6,0.18,0.23,0.023,33.96557680698287,0.0,0.0,0.0,0.0,0.0,0.0,0.0,0.0,0.0,0.0,0.0,0.0,0.0,2105.1560754713914,7.0,1.3,3.73,75.0,25.6,10.0,60.0,27.5,8.0,124.31,108.0,548.0,39.4893820090671,440.0,87.77777777777777
2024-11-01 06:00:00,2.62,1.4,1.22,1128.0,4016.0,0.0,2334.0,1530.0,235.0,111220.0,2.9085233436609,0.9750447119458274,10.97692261367058,0.4150447119458275,87.63298796243777,3.348658641625176,34.97264685399356,6.0,1.04,0.45,87.23,11.28,2.8319575265969923,69.18,9.54,19.96,1.32,10.15197711243844,4.8,82.6433333333333,67.18,30.64526315789474,0.0485,5.49,1.775,9.66,2.18,0.0525,0.17,55.075,10.955,0.0665,1.995439388158005,0.095,114.68456540713652,0.1,94.88,0.8599999999999999,0.48,1.16,0.0,0.0,3.3396380160007766,1.0,53.88,7.06,2.9,0.1,0.014,0.196,0.678,6.35,7.6,0.18,0.23,0.023,33.24900345662458,0.0,0.0,0.0,0.0,0.0,0.0,0.0,0.0,0.0,0.0,0.0,0.0,0.0,2105.1560754713914,7.0,1.3,3.7,75.0,25.6,10.0,60.0,27.5,8.0,124.31,108.0,548.0,38.5109419600381,440.0,85.92592592592592
2024-11-01 07:00:00,2.62,1.4,1.22,1129.0,4016.0,0.0,2344.0,1523.0,233.0,111512.0,2.90091243712822,0.9750447119458274,10.97692261367058,0.4150447119458275,87.63298796243777,3.348658641625176,34.94136032866875,6.0,1.04,0.45,87.23,11.28,2.8294240577622034,69.18,9.54,19.96,1.32,10.142895155034669,4.8,82.6433333333333,67.18,30.64526315789474,0.0485,5.49,1.775,9.66,2.18,0.0525,0.17,55.075,10.955,0.0665,1.995439388158005,0.095,114.58196860984648,0.1,94.88,0.8599999999999999,0.48,1.16,0.0,0.0,3.3366503762662285,1.0,53.88,7.06,2.9,0.1,0.014,0.196,0.678,6.35,7.6,0.18,0.23,0.023,33.21925890245876,0.0,0.0,0.0,0.0,0.0,0.0,0.0,0.0,0.0,0.0,0.0,0.0,0.0,2105.1560754713914,7.0,1.3,3.63,75.0,25.6,10.0,60.0,27.5,8.0,124.045,106.0,546.0,38.6622390891841,440.0,85.84905660377359
