Repository: saikumar-voptimai/evonith_bf_webapp

# Evonith BF2 — Blast Furnace Intelligence Platform

Monitoring, modelling and optimisation of **Blast Furnace 2 (BF2)** at Evonith Steel: live telemetry from InfluxDB,
manual plant reports from Neon PostgreSQL, a two-zone energy model of the furnace, blend and fuel optimisers, a
conversational assistant (FurnaceMind) and a live digital twin evaluated every hour.

The platform has three deployable parts that share one Python service layer, plus the shared data library:

| Part | Path | What it is |
|---|---|---|
| **Streamlit app** (legacy) | `src/app.py`, `src/custom_pages/` | The original 11-page dashboard; still the home of the model pages. Served under `/legacy` in production |

File: src/data/V13_df_filtered.csv (part 117 of 268)
NM3/HR.,STEAMKGS/HR.,RAFTOC,PERMEABILITYKGS/HR.,TUYEREVELOCITYM/S,HOT BLAST VOLUMENM3/HR.,O2 ENRICHMENT %,COKE_VM%,COKE_ASH%,COKE_IM%,COKE_FC%,COKE_MOIST%,COKE_CALC_MT,NUTCOKE_MOIST%,NUTCOKE_VM%,NUTCOKE_IM%,NUTCOKE_FC%,NUTCOKE_ASH%,NUTCOKE_CALC_MT,PCI_2_FC%,PCI_2_ASH%,PCI_2_VM%,PCI_2_IM%,PCI_2_CALC_MT,SINTER_SP_02_COLD_STRENGTH_AI,SINTER_SP_02_COLD_STRENGTH_TI,SINTER_SP_02_HOT_STRENGTH_RI,SINTER_SP_02_HOT_STRENGTH_RDI,SINTER_SP_02_P%,SINTER_SP_02_SIO2%,SINTER_SP_02_MGO%,SINTER_SP_02_FEO%,SINTER_SP_02_AL2O3%,SINTER_SP_02_NA2O%,SINTER_SP_02_TIO2%,SINTER_SP_02_FE(T)%,SINTER_SP_02_CAO%,SINTER_SP_02_K2O%,SINTER_SP_02_BASICITY,SINTER_SP_02_MNO%,SINTER_CALC_MT,FLUX_TM%,FLUX_SIO2%,FLUX_FE2O3%,FLUX_AL2O3%,FLUX_LOI%,FLUX_MGO%,FLUX_CAO%,FLUX_CALC_MT,GEOMIN TYPE,ORE_FE(T)%,ORE_LOI%,ORE_TM%,ORE_MGO%,ORE_NA2O%,ORE_P%,ORE_TIO2%,ORE_AL2O3%,ORE_SIO2%,ORE_MNO%,ORE_CAO%,ORE_K2O%,ORE_CALC_MT,LLOYDS_PELLET_PCT_SIO2,LLOYDS_PELLET_PCT_AL2O3,LLOYDS_PELLET_PCT_FE2O3,LLOYDS_PELLET_PCT_MGO,LLOYDS_PELLET_PCT_TIO2,LLOYDS_PELLET_PCT_NA2O,TOTAL_PELLET_CALC_MT,LLOYDS_PELLET_PCT_K2O,LLOYDS_PELLET_PCT_TM,LLOYDS_PELLET_PCT_LOI,LLOYDS_PELLET_PCT_MNO,LLOYDS_PELLET_PCT_CAO,LLOYDS_PELLET_PCT_P,DAILYPRODUCTION,CHARGES/HRS.,STOCKRODLEVEL,FURNACE TOP GAS ANALYSISH2%,COKE_DISCHARGE_TIME,WEIGHTED_COKE_ANGLE,TOTAL_COKE_PORTIONS,NON_COKE_DISCHARGE_TIME,WEIGHTED_NON_COKE_ANGLE,TOTAL_NON_COKE_PORTIONS,UNITCOST LAKHS/THM,ACTUALKG/THM.,ACT. FUEL RATEKG/THM.,FURNACETOPGASANALYSISCO2ETACO,COKE RATE KG/THM,PRODUCTIONTONNESPERHR
2024-11-01 08:00:00,2.59,1.4,1.19,1145.0,4011.0,0.0,2352.0,1553.0,236.0,110680.0,2.91906772058326,0.98,10.87513413583748,0.3949552880541725,87.74991057610835,3.449552880541725,35.26180157523936,6.6,1.0,0.48,87.58,10.94,2.855372222447775,69.14,9.57,19.99,1.3,10.23591391379912,4.8,82.6433333333333,67.18,30.75684210526316,0.053,5.73,1.69,10.0,2.27,0.0545,0.17,54.94,10.9,0.0675,1.902275219298245,0.0849999999999999,115.6327802700247,0.1,96.57,0.92,0.5,1.32,0.0,0.0,3.3672502268697486,1.0,54.44,7.24,3.3,0.1,0.021,0.183,0.733,5.89,7.1,0.14,0.41,0.029,33.523907051034755,0.0,0.0,0.0,0.0,0.0,0.0,0.0,0.0,0.0,0.0,0.0,0.0,0.0,2105.1560754713914,7.0,1.3,3.69,75.0,25.6,10.0,60.0,27.5,8.0,124.575,110.0,550.0,38.5087305332704,440.0,86.63636363636364
2024-11-01 09:00:00,2.6,1.4,1.2,1163.0,4009.0,0.0,2343.0,1538.0,237.0,110334.0,2.92675631091796,0.98,10.87513413583748,0.3949552880541725,87.74991057610835,3.449552880541725,35.71063786519291,6.6,1.0,0.48,87.58,10.94,2.891717349965587,69.14,9.57,19.99,1.3,10.366203615973031,4.8,82.6433333333333,67.18,30.75684210526316,0.053,5.73,1.69,10.0,2.27,0.0545,0.17,54.94,10.9,0.0675,1.902275219298245,0.0849999999999999,117.10463326036808,0.1,96.57,0.92,0.5,1.32,0.0,0.0,3.4101108871780044,1.0,54.44,7.24,3.3,0.1,0.021,0.183,0.733,5.89,7.1,0.14,0.41,0.029,33.95062223271452,0.0,0.0,0.0,0.0,0.0,0.0,0.0,0.0,0.0,0.0,0.0,0.0,0.0,2105.1560754713914,7.0,1.3,3.87,75.0,25.6,10.0,60.0,27.5,8.0,123.9875,115.0,550.0,38.5436432637571,435.0,87.73913043478261
2024-11-01 10:00:00,2.59,1.4,1.19,1154.0,4016.0,0.0,2339.0,1546.0,236.0,110297.0,2.93284593640244,0.98,10.87513413583748,0.3949552880541725,87.74991057610835,3.449552880541725,35.788744588249955,6.6,1.0,0.48,87.58,10.94,2.8980421478329803,69.14,9.57,19.99,1.3,10.388876697256045,4.8,82.6433333333333,67.18,30.75684210526316,0.053,5.73,1.69,10.0,2.27,0.0545,0.17,54.94,10.9,0.0675,1.902275219298245,0.0849999999999999,117.36076587814136,0.1,96.57,0.92,0.5,1.32,0.0,0.0,3.417569521427668,1.0,54.44,7.24,3.3,0.1,0.021,0.183,0.733,5.89,7.1,0.14,0.41,0.029,34.02487942908148,0.0,0.0,0.0,0.0,0.0,0.0,0.0,0.0,0.0,0.0,0.0,0.0,0.0,2105.1560754713914,8.0,1.3,3.81,75.0,25.6,10.0,60.0,27.5,8.0,124.12,116.0,551.0,39.679547596607,435.0,87.93103448275862
2024-11-01 11:00:00,2.61,1.4,1.21,1159.0,4266.0,0.0,2342.0,1504.0,235.0,109606.0,3.13490976187958,0.98,10.87513413583748,0.3949552880541725,87.74991057610835,3.449552880541725,37.69259596276555,6.6,1.0,0.48,87.58,10.94,3.0522090958506936,69.14,9.57,19.99,1.3,10.94153305352951,4.8,82.6433333333333,67.18,30.75684210526316,0.053,5.73,1.69,10.0,2.27,0.0545,0.17,54.94,10.9,0.0675,1.902275219298245,0.0849999999999999,123.60399843636472,0.1,96.57,0.92,0.5,1.32,0.0,0.0,3.599373731263206,1.0,54.44,7.24,3.3,0.1,0.021,0.183,0.733,5.89,7.1,0.14,0.41,0.029,35.83489859052623,0.0,0.0,0.0,0.0,0.0,0.0,0.0,0.0,0.0,0.0,0.0,0.0,0.0,2105.1560754713914,7.0,1.3,3.81,75.0,25.6,10.0,60.0,27.5,8.0,123.9875,115.0,550.0,39.8589894242068,435.0,92.6086956521739
2024-11-01 12:00:00,2.59,1.4,1.19,1162.0,4532.0,0.0,2351.0,1504.0,232.0,107861.0,3.38406289185444,0.98,10.87513413583748,0.3949552880541725,87.74991057610835,3.449552880541725,37.65720385388033,6.6,1.0,0.48,87.58,10.94,3.049343171817031,69.14,9.57,19.99,1.3,10.931259313573143,4.8,82.6433333333333,67.18,30.75684210526316,0.053,5.73,1.69,10.0,2.27,0.0545,0.17,54.94,10.9,0.0675,1.902275219298245,0.0849999999999999,123.4879383439362,0.1,96.57,0.92,0.5,1.32,0.0,0.0,3.595994037618828,1.0,54.44,7.24,3.3,0.1,0.021,0.183,0.733,5.89,7.1,0.14,0.41,0.029,35.801250798422444,0.0,0.0,0.0,0.0,0.0,0.0,0.0,0.0,0.0,0.0,0.0,0.0,0.0,2105.1560754713914,7.0,1.3,3.87,75.0,25.6,10.0,60.0,27.5,8.0,123.9875,115.0,550.0,39.4853801169591,435.0,92.52173913043478
2024-11-01 13:00:00,2.57,1.4,1.17,1162.0,5001.0,0.0,2357.0,1513.0,230.0,106801.0,3.77098507732072,0.98,10.87513413583748,0.3949552880541725,87.74991057610835,3.449552880541725,37.36478380669748,6.6,1.0,0.48,87.58,10.94,3.025664061768409,69.14,9.57,19.99,1.3,10.846374642458256,4.8,82.6433333333333,67.18,30.75684210526316,0.053,5.73,1.69,10.0,2.27,0.0545,0.17,54.94,10.9,0.0675,1.902275219298245,0.0849999999999999,122.52901561305148,0.1,96.57,0.92,0.5,1.32,0.0,0.0,3.568070011442322,1.0,54.44,7.24,3.3,0.1,0.021,0.183,0.733,5.89,7.1,0.14,0.41,0.029,35.52324281120433,0.0,0.0,0.0,0.0,0.0,0.0,0.0,0.0,0.0,0.0,0.0,0.0,0.0,2105.1560754713914,7.0,1.3,3.91,75.0,25.6,10.0,60.0,27.5,8.0,124.915,122.0,557.0,39.595309266498,435.0,91.8032786885246
2024-11-01 14:00:00,2.56,1.4,1.16,1172.0,5005.0,0.0,2360.0,1515.0,230.0,105250.0,3.82956324877567,0.98,10.87513413583748,0.3949552880541725,87.74991057610835,3.449552880541725,39.17464052233439,6.6,1.0,0.48,87.58,10.94,3.1722196647603167,69.14,9.57,19.99,1.3,11.371745914202329,4.8,82.6433333333333,67.18,30.75684210526316,0.053,5.73,1.69,10.0,2.27,0.0545,0.17,54.94,10.9,0.0675,1.902275219298245,0.0849999999999999,128.46401480680865,0.1,96.57,0.92,0.5,1.32,0.0,0.0,3.7408984026215593,1.0,54.44,7.24,3.3,0.1,0.021,0.183,0.733,5.89,7.1,0.14,0.41,0.029,37.24389988487204,0.0,0.0,0.0,0.0,0.0,0.0,0.0,0.0,0.0,0.0,0.0,0.0,0.0,2105.1560754713914,7.0,1.3,3.82,75.0,25.6,10.0,60.0,27.5,8.0,124.65,120.0,555.0,40.2678365273609,435.0,96.25
2024-11-01 15:00:00,2.57,1.4,1.17,1166.0,4999.0,0.0,2364.0,1503.0,229.0,105316.0,3.82258161312074,0.98,10.87513413583748,0.3949552880541725,87.74991057610835,3.449552880541725,37.410933762887296,6.6,1.0,0.48,87.58,10.94,3.029401117082796,69.14,9.57,19.99,1.3,10.859771206376768,4.8,82.6433333333333,67.18,30.75684210526316,0.053,5.73,1.69,10.0,2.27,0.0545,0.17,54.94,10.9,0.0675,1.902275219298245,0.0849999999999999,122.68035353412117,0.1,96.57,0.92,0.5,1.32,0.0,0.0,3.5724770026766928,1.0,54.44,7.24,3.3,0.1,0.021,0.183,0.733,5.89,7.1,0.14,0.41,0.029,35.56711824503365,0.0,0.0,0.0,0.0,0.0,0.0,0.0,0.0,0.0,0.0,0.0,0.0,0.0,2105.1560754713914,7.0,1.3,3.95,75.0,25.6,10.0,60.0,27.5,8.0,124.65,120.0,555.0,38.4828862164662,435.0,91.91666666666669
2024-11-01 16:00:00,2.57,1.4,1.17,1154.0,5003.0,0.0,2377.0,1498.0,227.0,105541.0,3.8174891030943,0.95982115221669,10.92812209827525,0.3948658641625175,87.71719088534554,2.998211522166901,35.274135188941784,8.5,1.05,0.45,87.19,11.31,2.8563709535504147,69.21,9.63,19.92,1.24,10.239494156511183,4.8,82.6433333333333,67.18,30.86842105263158,0.0495,5.645,1.805,9.88,2.25,0.053,0.17,54.755,11.155,0.0665,1.976044850592175,0.095,115.67322545374978,0.1,96.57,1.0,0.47,1.19,0.0,0.0,3.368427998897335,1.0,54.17,7.27,4.2,0.07,0.014,0.183,0.592,5.4,8.32,0.2,0.14,0.018,33.53563279676789,0.0,0.0,0.0,0.0,0.0,0.0,0.0,0.0,0.0,0.0,0.0,0.0,0.0,2105.1560754713914,7.0,1.3,3.59,75.0,25.6,10.0,60.0,27.5,8.0,124.65,120.0,555.0,39.474907063197,435.0,86.66666666666667
2024-11-01 17:00:00,2.56,1.4,1.16,1149.0,5003.0,0.0,2374.0,1528.0,229.0,106280.0,3.79096858557493,0.95982115221669,10.92812209827525,0.3948658641625175,87.71719088534554,2.998211522166901,35.16012699505381,8.5,1.05,0.45,87.19,11.31,2.847138985374751,69.21,9.63,19.92,1.24,10.206399475979476,4.8,82.6433333333333,67.18,30.86842105263158,0.0495,5.645,1.805,9.88,2.25,0.053,0.17,54.755,11.155,0.0665,1.976044850592175,0.095,115.29936241091283,0.1,96.57,1.0,0.47,1.19,0.0,0.0,3.357541030575107,1.0,54.17,7.27,4.2,0.07,0.014,0.183,0.592,5.4,8.32,0.2,0.14,0.018,33.42724355049521,0.0,0.0,0.0,0.0,0.0,0.0,0.0,0.0,0.0,0.0,0.0,0.0,0.0,2105.1560754713914,6.0,1.3,3.68,75.0,25.6,10.0,60.0,27.5,8.0,124.5175,119.0,554.0,39.6195778241707,435.0,86.38655462184875
2024-11-01 18:00:00,2.57,1.4,1.17,1148.0,5003.0,0.0,2368.0,1521.0,230.0,107172.0,3.75944408360504,0.95982115221669,10.92812209827525,0.3948658641625175,87.71719088534554,2.998211522166901,34.78711557094851,8.5,1.05,0.45,87.19,11.31,2.81693387924104,69.21,9.63,19.92,1.24,10.098120469932136,4.8,82.6433333333333,67.18,30.86842105263158,0.0495,5.645,1.805,9.88,2.25,0.053,0.17,54.755,11.155,0.0665,1.976044850592175,0.095,114.07615922460528,0.1,96.57,1.0,0.47,1.19,0.0,0.0,3.321921103449048,1.0,54.17,7.27,4.2,0.07,0.014,0.183,0.592,5.4,8.32,0.2,0.14,0.018,33.07261617038254,0.0,0.0,0.0,0.0,0.0,0.0,0.0,0.0,0.0,0.0,0.0,0.0,0.0,2105.1560754713914,7.0,1.3,4.0,75.0,25.6,10.0,60.0,27.5,8.0,124.2525,117.0,552.0,39.3911650263218,435.0,85.47008547008546
2024-11-01 19:00:00,2.54,1.4,1.14,1149.0,5001.0,0.0,2308.0,1545.0,229.0,105541.0,3.81596439737054,0.95982115221669,10.92812209827525,0.3948658641625175,87.71719088534554,2.998211522166901,34.76537362371667,8.5,1.05,0.45,87.19,11.31,2.8151732955665145,69.21,9.63,19.92,1.24,10.091809144638429,4.8,82.6433333333333,67.18,30.86842105263158,0.0495,5.645,1.805,9.88,2.25,0.053,0.17,54.755,11.155,0.0665,1.976044850592175,0.095,114.00486162508992,0.1,96.57,1.0,0.47,1.19,0.0,0.0,3.319844902759393,1.0,54.17,7.27,4.2,0.07,0.014,0.183,0.592,5.4,8.32,0.2,0.14,0.018,33.051945785276054,0.0,0.0,0.0,0.0,0.0,0.0,0.0,0.0,0.0,0.0,0.0,0.0,0.0,2105.1560754713914,7.0,1.3,3.83,75.0,25.6,10.0,60.0,27.5,8.0,124.65,120.0,555.0,38.912037037037,435.0,85.41666666666667
2024-11-01 20:00:00,2.55,1.4,1.15,1150.0,5000.0,0.0,2358.0,1531.0,229.0,105936.0,3.80098918877582,0.95982115221669,10.92812209827525,0.3948658641625175,87.71719088534554,2.998211522166901,34.70974902591872,8.5,1.05,0.45,87.19,11.31,2.8106690182936083,69.21,9.63,19.92,1.24,10.075662250007008,4.8,82.6433333333333,67.18,30.86842105263158,0.0495,5.645,1.805,9.88,2.25,0.053,0.17,54.755,11.155,0.0665,1.976044850592175,0.095,113.8224538464898,0.1,96.57,1.0,0.47,1.19,0.0,0.0,3.314533150914978,1.0,54.17,7.27,4.2,0.07,0.014,0.183,0.592,5.4,8.32,0.2,0.14,0.018,32.99906267201961,0.0,0.0,0.0,0.0,0.0,0.0,0.0,0.0,0.0,0.0,0.0,0.0,0.0,2105.1560754713914,7.0,1.3,3.68,75.0,25.6,10.0,60.0,27.5,8.0,125.3125,125.0,560.0,39.6976744186046,435.0,85.28
2024-11-01 21:00:00,2.58,1.4,1.18,1148.0,5000.0,0.0,2352.0,1508.0,228.0,106513.0,3.78041691909804,0.95982115221669,10.92812209827525,0.3948658641625175,87.71719088534554,2.998211522166901,35.02172635038048,8.5,1.05,0.45,87.19,11.31,2.8359318054033635,69.21,9.63,19.92,1.24,10.166224073101445,4.8,82.6433333333333,67.18,30.86842105263158,0.0495,5.645,1.805,9.88,2.25,0.053,0.17,54.755,11.155,0.0665,1.976044850592175,0.095,114.84551006588752,0.1,96.57,1.0,0.47,1.19,0.0,0.0,3.344324757402542,1.0,54.17,7.27,4.2,0.07,0.014,0.183,0.592,5.4,8.32,0.2,0.14,0.018,33.29566404688047,0.0,0.0,0.0,0.0,0.0,0.0,0.0,0.0,0.0,0.0,0.0,0.0,0.0,2105.1560754713914,7.0,1.3,3.93,75.0,25.6,10.0,60.0,27.5,8.0,125.8425,129.0,564.0,39.4217530977513,435.0,86.04651162790698
2024-11-01 22:00:00,2.59,1.4,1.19,1149.0,5000.0,0.0,2348.0,1502.0,230.0,106184.0,3.79211966276656,0.95982115221669,10.92812209827525,0.3948658641625175,87.71719088534554,2.998211522166901,34.73559877384344,8.5,1.05,0.45,87.19,11.31,2.812762236702317,69.21,9.63,19.92,1.24,10.083166001449946,4.8,82.6433333333333,67.18,30.86842105263158,0.0495,5.645,1.805,9.88,2.25,0.053,0.17,54.755,11.155,0.0665,1.976044850592175,0.095,113.9072220117078,0.1,96.57,1.0,0.47,1.19,0.0,0.0,3.3170016172347805,1.0,54.17,7.27,4.2,0.07,0.014,0.183,0.592,5.4,8.32,0.2,0.14,0.018,33.023638402924114,0.0,0.0,0.0,0.0,0.0,0.0,0.0,0.0,0.0,0.0,0.0,0.0,0.0,2105.1560754713914,7.0,1.3,3.83,75.0,25.6,10.0,60.0,27.5,8.0,124.8575,131.0,561.0,39.8888116747742,430.0,85.34351145038168
2024-11-01 23:00:00,2.57,1.4,1.17,1150.0,5003.0,0.0,2345.0,1529.0,227.0,106102.0,3.79732273263147,0.974948065805417,11.26463646063792,0.4150519341945829,87.34536353936208,3.051558025837488,33.8051292783635,7.1,1.04,0.46,87.14,11.36,3.1028096691080544,69.18,9.54,19.96,1.32,11.087751449981022,4.84444444444444,82.6444444444444,68.31,30.98,0.0465,5.755000000000001,1.875,9.51,2.31,0.0515,0.17,54.46,11.36,0.0705,1.97424416321846,0.0849999999999999,114.939477436351,0.1,96.12,1.14,0.72,1.3,0.0,0.0,3.419171699525466,1.0,54.26,7.12,4.0,0.06,0.007,0.18,0.84,6.28,7.38,0.11,0.13,0.022,32.67461815204587,0.0,0.0,0.0,0.0,0.0,0.0,0.0,0.0,0.0,0.0,0.0,0.0,0.0,2105.1560754713914,7.0,1.3,4.02,75.0,25.6,10.0,60.0,27.5,8.0,124.8575,131.0,561.0,38.9692164179105,430.0,85.80152671755725
2024-11-02 00:00:00,2.59,1.45,1.14,1166.0,4908.0,0.0,2316.0,1589.0,229.0,106599.0,3.70792695618049,0.974948065805417,11.26463646063792,0.4150519341945829,87.34536353936208,3.051558025837488,33.66202273734334,7.1,1.04,0.46,87.14,11.36,3.0896746103560635,69.18,9.54,19.96,1.32,11.040813905544132,4.84444444444444,82.6444444444444,68.31,30.98,0.0465,5.755000000000001,1.875,9.51,2.31,0.0515,0.17,54.46,11.36,0.0705,1.97424416321846,0.0849999999999999,114.45290656992609,0.1,96.12,1.14,0.72,1.3,0.0,0.0,3.4046973920603483,1.0,54.26,7.12,4.0,0.06,0.007,0.18,0.84,6.28,7.38,0.11,0.13,0.022,32.53629737994084,0.0,0.0,0.0,0.0,0.0,0.0,0.0,0.0,0.0,0.0,0.0,0.0,0.0,2107.1010293132053,7.0,1.3,4.35,75.0,25.6,10.0,60.0,27.5,8.0,125.4625,145.0,570.0,39.1040597293514,425.0,85.51724137931035
2024-11-02 01:00:00,2.58,1.4,1.18,1140.0,4999.0,0.0,2348.0,1495.0,225.0,106038.0,3.79657743352743,0.974948065805417,11.26463646063792,0.4150519341945829,87.34536353936208,3.051558025837488,33.42718143688441,7.1,1.04,0.46,87.14,11.36,3.068119660757445,69.18,9.54,19.96,1.32,10.96378825809762,4.84444444444444,82.6444444444444,68.31,30.98,0.0465,5.755000000000001,1.875,9.51,2.31,0.0515,0.17,54.46,11.36,0.0705,1.97424416321846,0.0849999999999999,113.65443199132125,0.1,96.12,1.14,0.72,1.3,0.0,0.0,3.3809447028812274,1.0,54.26,7.12,4.0,0.06,0.007,0.18,0.84,6.28,7.38,0.11,0.13,0.022,32.30930964220316,0.0,0.0,0.0,0.0,0.0,0.0,0.0,0.0,0.0,0.0,0.0,0.0,0.0,2107.1010293132053,7.0,1.3,3.92,75.0,25.6,10.0,60.0,27.5,8.0,124.195,126.0,556.0,39.4675385333956,430.0,84.92063492063492
2024-11-02 02:00:00,2.59,1.4,1.19,1137.0,5001.0,0.0,2352.0,1483.0,225.0,106050.0,3.79766562172223,0.974948065805417,11.26463646063792,0.4150519341945829,87.34536353936208,3.051558025837488,33.60243221715528,7.1,1.04,0.46,87.14,11.36,3.0842050840985484,69.18,9.54,19.96,1.32,11.02126879831559,4.84444444444444,82.6444444444444,68.31,30.98,0.0465,5.755000000000001,1.875,9.51,2.31,0.0515,0.17,54.46,11.36,0.0705,1.97424416321846,0.0849999999999999,114.25029520896436,0.1,96.12,1.14,0.72,1.3,0.0,0.0,3.3986701936873063,1.0,54.26,7.12,4.0,0.06,0.007,0.18,0.84,6.28,7.38,0.11,0.13,0.022,32.47869968591656,0.0,0.0,0.0,0.0,0.0,0.0,0.0,0.0,0.0,0.0,0.0,0.0,0.0,2107.1010293132053,7.0,1.3,3.98,75.0,25.6,10.0,60.0,27.5,8.0,123.7975,123.0,553.0,39.6543671181691,430.0,85.36585365853658
2024-11-02 03:00:00,2.61,1.4,1.21,1128.0,5000.0,0.0,2362.0,1477.0,224.0,106812.0,3.76984377131956,0.974948065805417,11.26463646063792,0.4150519341945829,87.34536353936208,3.051558025837488,33.47524352378144,7.1,1.04,0.46,87.14,11.36,3.072531047760691,69.18,9.54,19.96,1.32,10.97955215207044,4.84444444444444,82.6444444444444,68.31,30.98,0.0465,5.755000000000001,1.875,9.51,2.31,0.0515,0.17,54.46,11.36,0.0705,1.97424416321846,0.0849999999999999,113.81784598411969,0.1,96.12,1.14,0.72,1.3,0.0,0.0,3.385805874272861,1.0,54.26,7.12,4.0,0.06,0.007,0.18,0.84,6.28,7.38,0.11,0.13,0.022,32.35576443680015,0.0,0.0,0.0,0.0,0.0,0.0,0.0,0.0,0.0,0.0,0.0,0.0,0.0,2107.1010293132053,7.0,1.3,3.95,75.0,25.6,10.0,60.0,27.5,8.0,123.0025,117.0,547.0,39.3305439330544,430.0,85.04273504273505
2024-11-02 04:00:00,2.59,1.4,1.19,1129.0,5001.0,0.0,2363.0,1501.0,226.0,106120.0,3.79516280880628,0.974948065805417,11.26463646063792,0.4150519341945829,87.34536353936208,3.051558025837488,33.47524352378144,7.1,1.04,0.46,87.14,11.36,3.072531047760691,69.18,9.54,19.96,1.32,10.97955215207044,4.84444444444444,82.6444444444444,68.31,30.98,0.0465,5.755000000000001,1.875,9.51,2.31,0.0515,0.17,54.46,11.36,0.0705,1.97424416321846,0.0849999999999999,113.81784598411969,0.1,96.12,1.14,0.72,1.3,0.0,0.0,3.385805874272861,1.0,54.26,7.12,4.0,0.06,0.007,0.18,0.84,6.28,7.38,0.11,0.13,0.022,32.35576443680015,0.0,0.0,0.0,0.0,0.0,0.0,0.0,0.0,0.0,0.0,0.0,0.0,0.0,2107.1010293132053,7.0,1.3,3.88,75.0,25.6,10.0,60.0,27.5,8.0,123.0025,117.0,547.0,39.1831971995333,430.0,85.04273504273505
2024-11-02 05:00:00,2.59,1.4,1.19,1130.0,4998.0,0.0,2359.0,1507.0,226.0,106005.0,3.79699924901702,0.974948065805417,11.26463646063792,0.4150519341945829,87.34536353936208,3.051558025837488,33.83881907524956,7.1,1.04,0.46,87.14,11.36,3.10590189297348,69.18,9.54,19.96,1.32,11.098801373535434,4.84444444444444,82.6444444444444,68.31,30.98,0.0465,5.755000000000001,1.875,9.51,2.31,0.0515,0.17,54.46,11.36,0.0705,1.97424416321846,0.0849999999999999,115.05402477670089,0.1,96.12,1.14,0.72,1.3,0.0,0.0,3.4225792060942783,1.0,54.26,7.12,4.0,0.06,0.007,0.18,0.84,6.28,7.38,0.11,0.13,0.022,32.70718129475146,0.0,0.0,0.0,0.0,0.0,0.0,0.0,0.0,0.0,0.0,0.0,0.0,0.0,2107.1010293132053,7.0,1.3,3.87,75.0,25.6,10.0,60.0,27.5,8.0,123.2675,119.0,549.0,38.5010506654214,430.0,85.96638655462185
2024-11-02 06:00:00,2.58,1.4,1.18,1126.0,5002.0,122.0,2351.0,1507.0,224.0,106580.0,3.7849392036316,0.974948065805417,11.26463646063792,0.4150519341945829,87.34536353936208,3.051558025837488,33.68803841351804,7.1,1.04,0.46,87.14,11.36,3.092062463717561,69.18,9.54,19.96,1.32,11.049346792635108,4.84444444444444,82.6444444444444,68.31,30.98,0.0465,5.755000000000001,1.875,9.51,2.31,0.0515,0.17,54.46,11.36,0.0705,1.97424416321846,0.0849999999999999,114.5413614372348,0.1,96.12,1.14,0.72,1.3,0.0,0.0,3.407328710609319,1.0,54.26,7.12,4.0,0.06,0.007,0.18,0.84,6.28,7.38,0.11,0.13,0.022,32.56144303987829,0.0,0.0,0.0,0.0,0.0,0.0,0.0,0.0,0.0,0.0,0.0,0.0,0.0,2107.1010293132053,7.0,1.3,3.97,75.0,25.6,10.0,60.0,27.5,8.0,123.4,120.0,550.0,38.3479464697739,430.0,85.58333333333333
2024-11-02 07:00:00,2.52,1.36,1.16,1154.0,5002.0,0.0,2360.0,1524.0,252.0,106147.0,3.79495632797411,0.974948065805417,11.26463646063792,0.4150519341945829,87.34536353936208,3.051558025837488,33.583383219299755,7.1,1.04,0.46,87.14,11.36,3.082456668517994,69.18,9.54,19.96,1.32,11.015020913509288,4.84444444444444,82.6444444444444,68.31,30.98,0.0465,5.755000000000001,1.875,9.51,2.31,0.0515,0.17,54.46,11.36,0.0705,1.97424416321846,0.0849999999999999,114.18552746791616,0.1,96.12,1.14,0.72,1.3,0.0,0.0,3.3967435099040366,1.0,54.26,7.12,4.0,0.06,0.007,0.18,0.84,6.28,7.38,0.11,0.13,0.022,32.46028772464336,0.0,0.0,0.0,0.0,0.0,0.0,0.0,0.0,0.0,0.0,0.0,0.0,0.0,2107.1010293132053,7.0,1.3,3.97,75.0,25.6,10.0,60.0,27.5,8.0,124.195,126.0,556.0,38.0041484212952,430.0,85.31746031746032
2024-11-02 08:00:00,2.52,1.36,1.16,1159.0,4997.0,0.0,2357.0,1498.0,229.0,104085.0,3.86620353574219,0.959896131610834,10.87598674969708,0.3951558025837488,87.76896131610835,3.248441974162512,36.002605946952094,6.5,1.03,0.44,87.2,11.33,3.304505447248445,69.4,9.52,19.96,1.12,11.80850228390956,4.84444444444444,82.6444444444444,68.31,30.98,0.0475,5.8,1.86,9.415,2.345,0.055,0.175,54.145,11.73,0.0685,2.02248573832237,0.08,122.41103058103324,0.1,96.61,1.03,0.43,1.12,0.0,0.0,3.641432350379257,1.0,54.02,7.12,3.5,0.07,0.009,0.148,0.584,5.91,8.45,0.12,0.18,0.022,34.798606806339166,0.0,0.0,0.0,0.0,0.0,0.0,0.0,0.0,0.0,0.0,0.0,0.0,0.0,2107.1010293132053,8.0,1.3,4.04,75.0,25.6,10.0,60.0,27.5,8.0,123.7975,123.0,553.0,38.388295401765,430.0,91.46341463414636
2024-11-02 09:00:00,2.58,1.38,1.2,1145.0,4964.0,0.0,2353.0,1457.0,223.0,104688.0,3.81859205560839,0.959896131610834,10.87598674969708,0.3951558025837488,87.76896131610835,3.248441974162512,34.00950168172883,6.5,1.03,0.44,87.2,11.33,3.1215680256887715,69.4,9.52,19.96,1.12,11.15478359747233,4.84444444444444,82.6444444444444,68.31,30.98,0.0475,5.8,1.86,9.415,2.345,0.055,0.175,54.145,11.73,0.0685,2.02248573832237,0.08,115.63435592806724,0.1,96.61,1.03,0.43,1.12,0.0,0.0,3.439842655462261,1.0,54.02,7.12,3.5,0.07,0.009,0.148,0.584,5.91,8.45,0.12,0.18,0.022,32.872155933540235,0.0,0.0,0.0,0.0,0.0,0.0,0.0,0.0,0.0,0.0,0.0,0.0,0.0,2107.1010293132053,7.0,1.3,4.03,75.0,25.6,10.0,60.0,27.5,8.0,124.0625,125.0,555.0,39.0469581309276,430.0,86.4
2024-11-02 10:00:00,2.51,1.4,1.11,1156.0,4299.0,0.0,2320.0,1568.0,229.0,104783.0,3.30443908649745,0.959896131610834,10.87598674969708,0.3951558025837488,87.76896131610835,3.248441974162512,35.4910935127331,6.5,1.03,0.44,87.2,11.33,3.257556189527975,69.4,9.52,19.96,1.12,11.640731213209207,4.84444444444444,82.6444444444444,68.31,30.98,0.0475,5.8,1.86,9.415,2.345,0.055,0.175,54.145,11.73,0.0685,2.02248573832237,0.08,120.67185746895296,0.1,96.61,1.03,0.43,1.12,0.0,0.0,3.589696153051464,1.0,54.02,7.12,3.5,0.07,0.009,0.148,0.584,5.91,8.45,0.12,0.18,0.022,34.30420037083926,0.0,0.0,0.0,0.0,0.0,0.0,0.0,0.0,0.0,0.0,0.0,0.0,0.0,2107.1010293132053,7.0,1.3,4.14,75.0,25.6,10.0,60.0,27.5,8.0,123.665,122.0,552.0,38.5830429732869,430.0,90.1639344262295
2024-11-02 11:00:00,2.56,1.39,1.17,1184.0,3387.0,0.0,2308.0,1541.0,238.0,108167.0,2.52244523579643,0.959896131610834,10.87598674969708,0.3951558025837488,87.76896131610835,3.248441974162512,35.74921055646207,6.5,1.03,0.44,87.2,11.33,3.281247507269997,69.4,9.52,19.96,1.12,11.725391076578,4.84444444444444,82.6444444444444,68.31,30.98,0.0475,5.8,1.86,9.415,2.345,0.055,0.175,54.145,11.73,0.0685,2.02248573832237,0.08,121.54947097781807,0.1,96.61,1.03,0.43,1.12,0.0,0.0,3.6158030341645655,1.0,54.02,7.12,3.5,0.07,0.009,0.148,0.584,5.91,8.45,0.12,0.18,0.022,34.55368546444537,0.0,0.0,0.0,0.0,0.0,0.0,0.0,0.0,0.0,0.0,0.0,0.0,0.0,2107.1010293132053,7.0,1.3,4.02,75.0,25.6,10.0,60.0,27.5,8.0,123.665,122.0,552.0,39.031339031339,430.0,90.81967213114754
2024-11-02 12:00:00,2.52,1.4,1.12,1159.0,4725.0,0.0,2337.0,1589.0,234.0,106475.0,3.57394326914802,0.959896131610834,10.87598674969708,0.3951558025837488,87.76896131610835,3.248441974162512,36.18233095583928,6.5,1.03,0.44,87.2,11.33,3.3210015384411093,69.4,9.52,19.96,1.12,11.867450327310838,4.84444444444444,82.6444444444444,68.31,30.98,0.0475,5.8,1.86,9.415,2.345,0.055,0.175,54.145,11.73,0.0685,2.02248573832237,0.08,123.02210644569377,0.1,96.61,1.03,0.43,1.12,0.0,0.0,3.6596103806723503,1.0,54.02,7.12,3.5,0.07,0.009,0.148,0.584,5.91,8.45,0.12,0.18,0.022,34.972321451516414,0.0,0.0,0.0,0.0,0.0,0.0,0.0,0.0,0.0,0.0,0.0,0.0,0.0,2107.1010293132053,7.0,1.3,4.14,75.0,25.6,10.0,60.0,27.5,8.0,124.0625,125.0,555.0,38.8479262672811,430.0,91.92
2024-11-02 13:00:00,2.53,1.39,1.14,1167.0,4956.0,0.0,2321.0,1535.0,232.0,105394.0,3.78692804403045,0.959896131610834,10.87598674969708,0.3951558025837488,87.76896131610835,3.248441974162512,37.54610228395988,6.5,1.03,0.44,87.2,11.33,3.4461755269356096,69.4,9.52,19.96,1.12,12.314753971568452,4.84444444444444,82.6444444444444,68.31,30.98,0.0475,5.8,1.86,9.415,2.345,0.055,0.175,54.145,11.73,0.0685,2.02248573832237,0.08,127.65901117414828,0.1,96.61,1.03,0.43,1.12,0.0,0.0,3.797547091144234,1.0,54.02,7.12,3.5,0.07,0.009,0.148,0.584,5.91,8.45,0.12,0.18,0.022,36.290485539164784,0.0,0.0,0.0,0.0,0.0,0.0,0.0,0.0,0.0,0.0,0.0,0.0,0.0,2107.1010293132053,7.0,1.3,4.19,75.0,25.6,10.0,60.0,27.5,8.0,123.475,130.0,555.0,38.3864217623808,425.0,95.3846153846154
2024-11-02 14:00:00,2.55,1.39,1.16,1177.0,4960.0,0.0,2345.0,1507.0,231.0,104867.0,3.80901085327062,0.959896131610834,10.87598674969708,0.3951558025837488,87.76896131610835,3.248441974162512,35.455721917851726,6.5,1.03,0.44,87.2,11.33,3.254309601541106,69.4,9.52,19.96,1.12,11.629129676377186,4.84444444444444,82.6444444444444,68.31,30.98,0.0475,5.8,1.86,9.415,2.345,0.055,0.175,54.145,11.73,0.0685,2.02248573832237,0.08,120.55159191403445,0.1,96.61,1.03,0.43,1.12,0.0,0.0,3.5861185434174465,1.0,54.02,7.12,3.5,0.07,0.009,0.148,0.584,5.91,8.45,0.12,0.18,0.022,34.27001167282658,0.0,0.0,0.0,0.0,0.0,0.0,0.0,0.0,0.0,0.0,0.0,0.0,0.0,2107.1010293132053,7.0,1.3,4.27,75.0,25.6,10.0,60.0,27.5,8.0,124.1375,135.0,560.0,39.0956839461064,425.0,90.07407407407408
2024-11-02 15:00:00,2.58,1.45,1.13,1177.0,5022.0,0.0,2325.0,1525.0,226.0,103726.0,3.89896402485431,0.959896131610834,10.87598674969708,0.3951558025837488,87.76896131610835,3.248441974162512,36.63330853288411,6.5,1.03,0.44,87.2,11.33,3.3623945937695856,69.4,9.52,19.96,1.12,12.015366557496298,4.84444444444444,82.6444444444444,68.31,30.98,0.0475,5.8,1.86,9.415,2.345,0.055,0.175,54.145,11.73,0.0685,2.02248573832237,0.08,124.55545739413162,0.1,96.61,1.03,0.43,1.12,0.0,0.0,3.705223866006339,1.0,54.02,7.12,3.5,0.07,0.009,0.148,0.584,5.91,8.45,0.12,0.18,0.022,35.408217436523216,0.0,0.0,0.0,0.0,0.0,0.0,0.0,0.0,0.0,0.0,0.0,0.0,0.0,2107.1010293132053,7.0,1.3,4.35,75.0,25.6,10.0,60.0,27.5,8.0,124.4025,137.0,562.0,39.4850763271816,425.0,93.06569343065694
2024-11-02 16:00:00,2.55,1.42,1.13,1185.0,4954.0,0.0,2322.0,1493.0,224.0,104943.0,3.80165462547417,0.954948065805417,10.99875357933001,0.3901038683891659,87.6561944864754,3.052596709729146,36.834432579731306,6.0,1.04,0.43,87.46,11.07,3.3808547993824383,68.3,9.46,21.32,0.92,12.08133327585118,4.84444444444444,82.6444444444444,68.31,30.98,0.045,5.915,1.885,9.12,2.385,0.0525,0.17,54.15,11.515,0.0765,1.946748910968065,0.075,125.2392912778641,0.1,94.91,0.82,0.4799999999999999,1.3,0.0,0.0,3.725566271545197,1.0,54.15,7.3,2.3,0.008,0.009,0.151,0.728,5.79,7.73,0.18,0.3,0.027,35.602615493037455,0.0,0.0,0.0,0.0,0.0,0.0,0.0,0.0,0.0,0.0,0.0,0.0,0.0,2107.1010293132053,7.0,1.3,4.24,75.0,25.6,10.0,60.0,27.5,8.0,124.4025,137.0,562.0,39.0103567318757,425.0,93.57664233576642
2024-11-02 17:00:00,2.63,1.45,1.18,1166.0,5027.0,0.0,2361.0,1478.0,224.0,106604.0,3.79757129299972,0.954948065805417,10.99875357933001,0.3901038683891659,87.6561944864754,3.052596709729146,33.30702621964183,6.0,1.04,0.43,87.46,11.07,3.0570911932493305,68.3,9.46,21.32,0.92,10.92437852316556,4.84444444444444,82.6444444444444,68.31,30.98,0.045,5.915,1.885,9.12,2.385,0.0525,0.17,54.15,11.515,0.0765,1.946748910968065,0.075,113.2458970093251,0.1,94.91,0.82,0.4799999999999999,1.3,0.0,0.0,3.368791774402143,1.0,54.15,7.3,2.3,0.008,0.009,0.151,0.728,5.79,7.73,0.18,0.3,0.027,32.1931726557107,0.0,0.0,0.0,0.0,0.0,0.0,0.0,0.0,0.0,0.0,0.0,0.0,0.0,2107.1010293132053,7.0,1.3,4.01,75.0,25.6,10.0,60.0,27.5,8.0,123.475,130.0,555.0,38.486461467253,425.0,84.61538461538461
2024-11-02 18:00:00,2.6,1.45,1.15,1149.0,5017.0,0.0,2361.0,1545.0,227.0,106788.0,3.78349916862649,0.954948065805417,10.99875357933001,0.3901038683891659,87.6561944864754,3.052596709729146,32.731723039484386,6.0,1.04,0.43,87.46,11.07,3.0042868908204787,68.3,9.46,21.32,0.92,10.735684712310889,4.84444444444444,82.6444444444444,68.31,30.98,0.045,5.915,1.885,9.12,2.385,0.0525,0.17,54.15,11.515,0.0765,1.946748910968065,0.075,111.28983151552768,0.1,94.91,0.82,0.4799999999999999,1.3,0.0,0.0,3.3106035528442885,1.0,54.15,7.3,2.3,0.008,0.009,0.151,0.728,5.79,7.73,0.18,0.3,0.027,31.637108764384784,0.0,0.0,0.0,0.0,0.0,0.0,0.0,0.0,0.0,0.0,0.0,0.0,0.0,2107.1010293132053,7.0,1.3,4.07,75.0,25.6,10.0,60.0,27.5,8.0,123.475,130.0,555.0,38.6712485681558,425.0,83.15384615384616
2024-11-02 19:00:00,2.6,1.45,1.15,1156.0,5022.0,0.0,2355.0,1542.0,228.0,106539.0,3.79611004225985,0.954948065805417,10.99875357933001,0.3901038683891659,87.6561944864754,3.052596709729146,33.206854712214344,6.0,1.04,0.43,87.46,11.07,3.047896934021513,68.3,9.46,21.32,0.92,10.891523249411682,4.84444444444444,82.6444444444444,68.31,30.98,0.045,5.915,1.885,9.12,2.385,0.0525,0.17,54.15,11.515,0.0765,1.946748910968065,0.075,112.90530784538728,0.1,94.91,0.82,0.4799999999999999,1.3,0.0,0.0,3.358660069817476,1.0,54.15,7.3,2.3,0.008,0.009,0.151,0.728,5.79,7.73,0.18,0.3,0.027,32.09635108381382,0.0,0.0,0.0,0.0,0.0,0.0,0.0,0.0,0.0,0.0,0.0,0.0,0.0,2107.1010293132053,7.0,1.3,4.11,75.0,25.6,10.0,60.0,27.5,8.0,123.8725,133.0,558.0,39.3030233094853,425.0,84.3609022556391
2024-11-02 20:00:00,2.56,1.45,1.11,1163.0,5016.0,0.0,2325.0,1534.0,231.0,106452.0,3.79467469167125,0.954948065805417,10.99875357933001,0.3901038683891659,87.6561944864754,3.052596709729146,34.52684198508845,6.0,1.04,0.43,87.46,11.07,3.1690521953917083,68.3,9.46,21.32,0.92,11.32446615219578,4.84444444444444,82.6444444444444,68.31,30.98,0.045,5.915,1.885,9.12,2.385,0.0525,0.17,54.15,11.515,0.0765,1.946748910968065,0.075,117.39334414654972,0.1,94.91,0.82,0.4799999999999999,1.3,0.0,0.0,3.492168304321806,1.0,54.15,7.3,2.3,0.008,0.009,0.151,0.728,5.79,7.73,0.18,0.3,0.027,33.372195342582174,0.0,0.0,0.0,0.0,0.0,0.0,0.0,0.0,0.0,0.0,0.0,0.0,0.0,2107.1010293132053,7.0,1.3,4.24,75.0,25.6,10.0,60.0,27.5,8.0,124.8,140.0,565.0,39.0675990675991,425.0,87.71428571428571
2024-11-02 21:00:00,2.61,1.45,1.16,1153.0,5016.0,0.0,2321.0,1556.0,227.0,106854.0,3.78041132002066,0.954948065805417,10.99875357933001,0.3901038683891659,87.6561944864754,3.052596709729146,35.57235258205518,6.0,1.04,0.43,87.46,11.07,3.265014567335649,68.3,9.46,21.32,0.92,11.667383392417902,4.84444444444444,82.6444444444444,68.31,30.98,0.045,5.915,1.885,9.12,2.385,0.0525,0.17,54.15,11.515,0.0765,1.946748910968065,0.075,120.94814320322531,0.1,94.91,0.82,0.4799999999999999,1.3,0.0,0.0,3.597914985994477,1.0,54.15,7.3,2.3,0.008,0.009,0.151,0.728,5.79,7.73,0.18,0.3,0.027,34.38274197438193,0.0,0.0,0.0,0.0,0.0,0.0,0.0,0.0,0.0,0.0,0.0,0.0,0.0,2107.1010293132053,7.0,1.3,4.32,75.0,25.6,10.0,60.0,27.5,8.0,125.3875,135.0,565.0,38.6960600375235,430.0,90.37037037037037
2024-11-02 22:00:00,2.59,1.45,1.14,1152.0,4924.0,0.0,2328.0,1604.0,228.0,106726.0,3.71558133990353,0.954948065805417,10.99875357933001,0.3901038683891659,87.6561944864754,3.052596709729146,33.96868094925762,6.0,1.04,0.43,87.46,11.07,3.117821287660681,68.3,9.46,21.32,0.92,11.141394796858076,4.84444444444444,82.6444444444444,68.31,30.98,0.045,5.915,1.885,9.12,2.385,0.0525,0.17,54.15,11.515,0.0765,1.946748910968065,0.075,115.4955629768504,0.1,94.91,0.82,0.4799999999999999,1.3,0.0,0.0,3.4357139005603,1.0,54.15,7.3,2.3,0.008,0.009,0.151,0.728,5.79,7.73,0.18,0.3,0.027,32.83270032799585,0.0,0.0,0.0,0.0,0.0,0.0,0.0,0.0,0.0,0.0,0.0,0.0,0.0,2107.1010293132053,7.0,1.3,4.19,75.0,25.6,10.0,60.0,27.5,8.0,124.1375,135.0,560.0,38.7640449438202,425.0,86.29629629629629
2024-11-02 23:00:00,2.56,1.45,1.11,1153.0,4892.0,0.0,2310.0,1549.0,230.0,106039.0,3.71535066701665,0.98,10.91180044782804,0.3962111359904464,87.71198841618153,3.024222719808927,33.765822810684206,6.3,1.04,0.45,87.17,11.34,3.1165163915714724,69.17,9.59,20.16,1.08,10.930872366048993,4.82222222222221,81.9777777777778,68.31,30.9,0.045,5.92,1.81,9.55,2.43,0.0485,0.175,54.3,11.39,0.0865,1.924062913756105,0.07,114.18737345325788,0.1,96.72,0.58,0.49,1.32,0.0,0.0,2.198836026710387,1.0,53.96,7.18,3.6,0.08,0.011,0.193,0.643,5.88,8.03,0.2,0.12,0.023,32.92853574874312,0.0,0.0,0.0,0.0,0.0,0.0,0.0,0.0,0.0,0.0,0.0,0.0,0.0,2107.1010293132053,7.0,1.3,4.31,75.0,25.6,10.0,60.0,27.5,8.0,125.4625,145.0,570.0,38.9253871421868,425.0,84.96551724137932
2024-11-03 00:00:00,2.67,1.44,1.23,1128.0,5003.0,0.0,2322.0,1472.0,223.0,107120.0,3.76126743658836,0.98,10.91180044782804,0.3962111359904464,87.71198841618153,3.024222719808927,34.1973734855401,6.3,1.04,0.45,87.17,11.34,3.156347636304432,69.17,9.59,20.16,1.08,11.070576509282231,4.82222222222221,81.9777777777778,68.31,30.9,0.045,5.92,1.81,9.55,2.43,0.0485,0.175,54.3,11.39,0.0865,1.924062913756105,0.07,115.64676741946036,0.1,96.72,0.58,0.49,1.32,0.0,0.0,2.2269386788075853,1.0,53.96,7.18,3.6,0.08,0.011,0.193,0.643,5.88,8.03,0.2,0.12,0.023,33.34938531322907,0.0,0.0,0.0,0.0,0.0,0.0,0.0,0.0,0.0,0.0,0.0,0.0,0.0,2086.920141108985,7.0,1.3,4.11,75.0,25.6,10.0,60.0,27.5,8.0,124.99,132.0,562.0,39.6426052198448,430.0,85.22727272727273
2024-11-03 01:00:00,2.61,1.45,1.16,1153.0,4922.0,0.0,2328.0,1529.0,226.0,105901.0,3.74298166062666,0.98,10.91180044782804,0.3962111359904464,87.71198841618153,3.024222719808927,34.251560628067914,6.3,1.04,0.45,87.17,11.34,3.1613489987426338,69.17,9.59,20.16,1.08,11.08811829235008,4.82222222222221,81.9777777777778,68.31,30.9,0.045,5.92,1.81,9.55,2.43,0.0485,0.175,54.3,11.39,0.0865,1.924062913756105,0.07,115.8300144712168,0.1,96.72,0.58,0.49,1.32,0.0,0.0,2.2304673545884977,1.0,53.96,7.18,3.6,0.08,0.011,0.193,0.643,5.88,8.03,0.2,0.12,0.023,33.40222878367708,0.0,0.0,0.0,0.0,0.0,0.0,0.0,0.0,0.0,0.0,0.0,0.0,0.0,2086.920141108985,7.0,1.3,4.29,75.0,25.6,10.0,60.0,27.5,8.0,124.535,138.0,563.0,38.9728096676737,425.0,85.3623188405797
2024-11-03 02:00:00,2.56,1.45,1.11,1155.0,4938.0,0.0,2330.0,1583.0,228.0,105041.0,3.78585512809187,0.98,10.91180044782804,0.3962111359904464,87.71198841618153,3.024222719808927,34.237977666223664,6.3,1.04,0.45,87.17,11.34,3.1600953191426715,69.17,9.59,20.16,1.08,11.083721135405176,4.82222222222221,81.9777777777778,68.31,30.9,0.045,5.92,1.81,9.55,2.43,0.0485,0.175,54.3,11.39,0.0865,1.924062913756105,0.07,115.78408036958372,0.1,96.72,0.58,0.49,1.32,0.0,0.0,2.229582829842277,1.0,53.96,7.18,3.6,0.08,0.011,0.193,0.643,5.88,8.03,0.2,0.12,0.023,33.38898263690998,0.0,0.0,0.0,0.0,0.0,0.0,0.0,0.0,0.0,0.0,0.0,0.0,0.0,2086.920141108985,7.0,1.3,4.19,75.0,25.6,10.0,60.0,27.5,8.0,125.6525,137.0,567.0,39.1243919388464,430.0,85.32846715328468
2024-11-03 03:00:00,2.6,1.44,1.16,1141.0,4967.0,0.0,2326.0,1524.0,224.0,105696.0,3.78449121015629,0.98,10.91180044782804,0.3962111359904464,87.71198841618153,3.024222719808927,36.67668306324176,6.3,1.04,0.45,87.17,11.34,3.385182839936503,69.17,9.59,20.16,1.08,11.873193306205197,4.82222222222221,81.9777777777778,68.31,30.9,0.045,5.92,1.81,9.55,2.43,0.0485,0.175,54.3,11.39,0.0865,1.924062913756105,0.07,124.03115805737126,0.1,96.72,0.58,0.49,1.32,0.0,0.0,2.388391733021136,1.0,53.96,7.18,3.6,0.08,0.011,0.193,0.643,5.88,8.03,0.2,0.12,0.023,35.767215748438176,0.0,0.0,0.0,0.0,0.0,0.0,0.0,0.0,0.0,0.0,0.0,0.0,0.0,2086.920141108985,8.0,1.3,4.25,75.0,25.6,10.0,60.0,27.5,8.0,124.46,128.0,558.0,39.1538101916784,430.0,91.40625
2024-11-03 04:00:00,2.57,1.45,1.12,1136.0,4971.0,0.0,2321.0,1573.0,225.0,106092.0,3.77341138966021,0.98,10.91180044782804,0.3962111359904464,87.71198841618153,3.024222719808927,36.58634275769531,6.3,1.04,0.45,87.17,11.34,3.376844614487841,69.17,9.59,20.16,1.08,11.84394780684406,4.82222222222221,81.9777777777778,68.31,30.9,0.045,5.92,1.81,9.55,2.43,0.0485,0.175,54.3,11.39,0.0865,1.924062913756105,0.07,123.72565025840096,0.1,96.72,0.58,0.49,1.32,0.0,0.0,2.382508757220033,1.0,53.96,7.18,3.6,0.08,0.011,0.193,0.643,5.88,8.03,0.2,0.12,0.023,35.679115600622524,0.0,0.0,0.0,0.0,0.0,0.0,0.0,0.0,0.0,0.0,0.0,0.0,0.0,2086.920141108985,7.0,1.3,4.24,75.0,25.6,10.0,60.0,27.5,8.0,124.3275,127.0,557.0,38.659793814433,430.0,91.18110236220473
2024-11-03 05:00:00,2.6,1.45,1.15,1129.0,4968.0,0.0,2330.0,1544.0,223.0,106378.0,3.76100636314542,0.98,10.91180044782804,0.3962111359904464,87.71198841618153,3.024222719808927,34.33946489785211,6.3,1.04,0.45,87.17,11.34,3.169462383072332,69.17,9.59,20.16,1.08,11.116575183770411,4.82222222222221,81.9777777777778,68.31,30.9,0.045,5.92,1.81,9.55,2.43,0.0485,0.175,54.3,11.39,0.0865,1.924062913756105,0.07,116.12728422052106,0.1,96.72,0.58,0.49,1.32,0.0,0.0,2.236191695333483,1.0,53.96,7.18,3.6,0.08,0.011,0.193,0.643,5.88,8.03,0.2,0.12,0.023,33.48795330181736,0.0,0.0,0.0,0.0,0.0,0.0,0.0,0.0,0.0,0.0,0.0,0.0,0.0,2086.920141108985,7.0,1.3,4.17,75.0,25.6,10.0,60.0,27.5,8.0,124.5925,129.0,559.0,38.1520467836257,430.0,85.5813953488372
2024-11-03 06:00:00,2.6,1.45,1.15,1129.0,4980.0,0.0,2341.0,1537.0,223.0,106385.0,3.76983499104494,0.98,10.91180044782804,0.3962111359904464,87.71198841618153,3.024222719808927,34.20171600915731,6.3,1.04,0.45,87.17,11.34,3.1567484423534866,69.17,9.59,20.16,1.08,11.071982296775476,4.82222222222221,81.9777777777778,68.31,30.9,0.045,5.92,1.81,9.55,2.43,0.0485,0.175,54.3,11.39,0.0865,1.924062913756105,0.07,115.66145272325969,0.1,96.72,0.58,0.49,1.32,0.0,0.0,2.227221464671561,1.0,53.96,7.18,3.6,0.08,0.011,0.193,0.643,5.88,8.03,0.2,0.12,0.023,33.35362015580853,0.0,0.0,0.0,0.0,0.0,0.0,0.0,0.0,0.0,0.0,0.0,0.0,0.0,2086.920141108985,7.0,1.3,4.08,75.0,25.6,10.0,60.0,27.5,8.0,124.195,126.0,556.0,38.2332320635663,430.0,85.23809523809524
2024-11-03 10:00:00,2.61,1.45,1.16,1154.0,5005.0,0.0,2367.0,1516.0,225.0,105324.0,3.82687505089347,0.95,10.97,0.42,87.66,3.0,34.44322980265214,8.7,1.03,0.44,87.27,11.26,3.179039671577703,68.83,9.46,20.64,1.07,11.150166573999632,4.82222222222221,81.9777777777778,68.31,30.82,0.0445,5.865,1.875,9.14,2.465,0.0505,0.18,54.385,11.2,0.088,1.9097589268582,0.065,116.47819057936134,0.1,97.07,0.7,0.43,1.14,0.0,0.0,2.242948883282426,1.0,54.23,6.94,3.1,0.09,0.009,0.214,0.705,6.15,7.39,0.16,0.39,0.043,33.589145160707645,0.0,0.0,0.0,0.0,0.0,0.0,0.0,0.0,0.0,0.0,0.0,0.0,0.0,2086.920141108985,6.0,1.3,4.22,75.0,25.6,10.0,60.0,27.5,8.0,124.0625,125.0,555.0,38.347805679418,430.0,85.84
2024-11-03 11:00:00,2.57,1.45,1.12,1142.0,5010.0,0.0,2363.0,1569.0,225.0,105282.0,3.83222143846158,0.95,10.97,0.42,87.66,3.0,34.539529606387426,8.7,1.03,0.44,87.27,11.26,3.1879279465215364,68.83,9.46,20.64,1.07,11.181341317449773,4.82222222222221,81.9777777777778,68.31,30.82,0.0445,5.865,1.875,9.14,2.465,0.0505,0.18,54.385,11.2,0.088,1.9097589268582,0.065,116.80385187641454,0.1,97.07,0.7,0.43,1.14,0.0,0.0,2.249219942601948,1.0,54.23,6.94,3.1,0.09,0.009,0.214,0.705,6.15,7.39,0.16,0.39,0.043,33.6830570297497,0.0,0.0,0.0,0.0,0.0,0.0,0.0,0.0,0.0,0.0,0.0,0.0,0.0,2086.920141108985,7.0,1.3,4.03,75.0,25.6,10.0,60.0,27.5,8.0,124.0625,125.0,555.0,39.4979272224781,430.0,86.08
2024-11-03 12:00:00,2.6,1.45,1.15,1160.0,5004.0,0.0,2347.0,1520.0,225.0,104744.0,3.84727825898983,0.95,10.97,0.42,87.66,3.0,34.07531516786863,8.7,1.03,0.44,87.27,11.26,3.145081903202545,68.83,9.46,20.64,1.07,11.03106306697218,4.82222222222221,81.9777777777778,68.31,30.82,0.0445,5.865,1.875,9.14,2.465,0.0505,0.18,54.385,11.2,0.088,1.9097589268582,0.065,115.23399741882476,0.1,97.07,0.7,0.43,1.14,0.0,0.0,2.218990220753995,1.0,54.23,6.94,3.1,0.09,0.009,0.214,0.705,6.15,7.39,0.16,0.39,0.043,33.23035366103416,0.0,0.0,0.0,0.0,0.0,0.0,0.0,0.0,0.0,0.0,0.0,0.0,0.0,2086.920141108985,7.0,1.3,4.12,75.0,25.6,10.0,60.0,27.5,8.0,124.725,130.0,560.0,38.8397915250397,430.0,84.92307692307692
2024-11-03 13:00:00,2.61,1.45,1.16,1160.0,5007.0,0.0,2372.0,1511.0,229.0,105209.0,3.83258378846944,0.95,10.97,0.42,87.66,3.0,34.36261793686872,8.7,1.03,0.44,87.27,11.26,3.171599361223717,68.83,9.46,20.64,1.07,11.124070422840868,4.82222222222221,81.9777777777778,68.31,30.82,0.0445,5.865,1.875,9.14,2.465,0.0505,0.18,54.385,11.2,0.088,1.9097589268582,0.065,116.20558187455993,0.1,97.07,0.7,0.43,1.14,0.0,0.0,2.2376994251051814,1.0,54.23,6.94,3.1,0.09,0.009,0.214,0.705,6.15,7.39,0.16,0.39,0.043,33.5105322177,0.0,0.0,0.0,0.0,0.0,0.0,0.0,0.0,0.0,0.0,0.0,0.0,0.0,2086.920141108985,7.0,1.3,4.07,75.0,25.6,10.0,60.0,27.5,8.0,125.1225,133.0,563.0,38.6446886446886,430.0,85.6390977443609
2024-11-03 14:00:00,2.58,1.45,1.13,1169.0,5010.0,0.0,2350.0,1554.0,231.0,105406.0,3.82771727156254,0.95,10.97,0.42,87.66,3.0,37.40876991255143,8.7,1.03,0.44,87.27,11.26,3.45275295895062,68.83,9.46,20.64,1.07,12.110188801784677,4.82222222222221,81.9777777777778,68.31,30.82,0.0445,5.865,1.875,9.14,2.465,0.0505,0.18,54.385,11.2,0.088,1.9097589268582,0.065,126.50688847066633,0.1,97.07,0.7,0.43,1.14,0.0,0.0,2.4360653510451464,1.0,54.23,6.94,3.1,0.09,0.009,0.214,0.705,6.15,7.39,0.16,0.39,0.043,36.48114912787445,0.0,0.0,0.0,0.0,0.0,0.0,0.0,0.0,0.0,0.0,0.0,0.0,0.0,2086.920141108985,7.0,1.3,4.02,75.0,25.6,10.0,60.0,27.5,8.0,124.725,130.0,560.0,39.2677345537757,430.0,93.23076923076924
2024-11-03 15:00:00,2.58,1.45,1.13,1173.0,4993.0,0.0,2334.0,1567.0,230.0,105894.0,3.79717667262512,0.95,10.97,0.42,87.66,3.0,37.0040912501311,8.7,1.03,0.44,87.27,11.26,3.4154019460100105,68.83,9.46,20.64,1.07,11.979183825747768,4.82222222222221,81.9777777777778,68.31,30.82,0.0445,5.865,1.875,9.14,2.465,0.0505,0.18,54.385,11.2,0.088,1.9097589268582,0.065,125.1383687750724,0.1,97.07,0.7,0.43,1.14,0.0,0.0,2.40971260889046,1.0,54.23,6.94,3.1,0.09,0.009,0.214,0.705,6.15,7.39,0.16,0.39,0.043,36.08650523375187,0.0,0.0,0.0,0.0,0.0,0.0,0.0,0.0,0.0,0.0,0.0,0.0,0.0,2086.920141108985,7.0,1.3,4.02,75.0,25.6,10.0,60.0,27.5,8.0,125.3875,135.0,565.0,38.6527293844367,430.0,92.22222222222224
