Repository: saikumar-voptimai/evonith_bf_webapp

# Evonith BF2 — Blast Furnace Intelligence Platform

Monitoring, modelling and optimisation of **Blast Furnace 2 (BF2)** at Evonith Steel: live telemetry from InfluxDB,
manual plant reports from Neon PostgreSQL, a two-zone energy model of the furnace, blend and fuel optimisers, a
conversational assistant (FurnaceMind) and a live digital twin evaluated every hour.

The platform has three deployable parts that share one Python service layer, plus the shared data library:

| Part | Path | What it is |
|---|---|---|
| **Streamlit app** (legacy) | `src/app.py`, `src/custom_pages/` | The original 11-page dashboard; still the home of the model pages. Served under `/legacy` in production |

File: src/data/V13_df_filtered.csv (part 118 of 268)
NM3/HR.,STEAMKGS/HR.,RAFTOC,PERMEABILITYKGS/HR.,TUYEREVELOCITYM/S,HOT BLAST VOLUMENM3/HR.,O2 ENRICHMENT %,COKE_VM%,COKE_ASH%,COKE_IM%,COKE_FC%,COKE_MOIST%,COKE_CALC_MT,NUTCOKE_MOIST%,NUTCOKE_VM%,NUTCOKE_IM%,NUTCOKE_FC%,NUTCOKE_ASH%,NUTCOKE_CALC_MT,PCI_2_FC%,PCI_2_ASH%,PCI_2_VM%,PCI_2_IM%,PCI_2_CALC_MT,SINTER_SP_02_COLD_STRENGTH_AI,SINTER_SP_02_COLD_STRENGTH_TI,SINTER_SP_02_HOT_STRENGTH_RI,SINTER_SP_02_HOT_STRENGTH_RDI,SINTER_SP_02_P%,SINTER_SP_02_SIO2%,SINTER_SP_02_MGO%,SINTER_SP_02_FEO%,SINTER_SP_02_AL2O3%,SINTER_SP_02_NA2O%,SINTER_SP_02_TIO2%,SINTER_SP_02_FE(T)%,SINTER_SP_02_CAO%,SINTER_SP_02_K2O%,SINTER_SP_02_BASICITY,SINTER_SP_02_MNO%,SINTER_CALC_MT,FLUX_TM%,FLUX_SIO2%,FLUX_FE2O3%,FLUX_AL2O3%,FLUX_LOI%,FLUX_MGO%,FLUX_CAO%,FLUX_CALC_MT,GEOMIN TYPE,ORE_FE(T)%,ORE_LOI%,ORE_TM%,ORE_MGO%,ORE_NA2O%,ORE_P%,ORE_TIO2%,ORE_AL2O3%,ORE_SIO2%,ORE_MNO%,ORE_CAO%,ORE_K2O%,ORE_CALC_MT,LLOYDS_PELLET_PCT_SIO2,LLOYDS_PELLET_PCT_AL2O3,LLOYDS_PELLET_PCT_FE2O3,LLOYDS_PELLET_PCT_MGO,LLOYDS_PELLET_PCT_TIO2,LLOYDS_PELLET_PCT_NA2O,TOTAL_PELLET_CALC_MT,LLOYDS_PELLET_PCT_K2O,LLOYDS_PELLET_PCT_TM,LLOYDS_PELLET_PCT_LOI,LLOYDS_PELLET_PCT_MNO,LLOYDS_PELLET_PCT_CAO,LLOYDS_PELLET_PCT_P,DAILYPRODUCTION,CHARGES/HRS.,STOCKRODLEVEL,FURNACE TOP GAS ANALYSISH2%,COKE_DISCHARGE_TIME,WEIGHTED_COKE_ANGLE,TOTAL_COKE_PORTIONS,NON_COKE_DISCHARGE_TIME,WEIGHTED_NON_COKE_ANGLE,TOTAL_NON_COKE_PORTIONS,UNITCOST LAKHS/THM,ACTUALKG/THM.,ACT. FUEL RATEKG/THM.,FURNACETOPGASANALYSISCO2ETACO,COKE RATE KG/THM,PRODUCTIONTONNESPERHR
2024-11-03 16:00:00,2.6,1.45,1.15,1184.0,4985.0,0.0,2347.0,1530.0,227.0,105368.0,3.81000636712107,0.94,11.08,0.36,87.62,3.0,35.666593976029965,5.9,1.03,0.4,87.29,11.28,3.291953682901215,68.37,9.57,20.62,1.44,11.546201277829171,4.82222222222221,81.9777777777778,68.31,30.74,0.0445,5.800000000000001,1.85,9.455,2.35,0.0505,0.175,54.55,11.14,0.082,1.92090395480226,0.075,120.61529520488904,0.1,95.87,0.88,0.4,1.3,0.0,0.0,2.322614562785985,1.0,54.12,7.36,2.6,0.07,0.014,0.154,0.66,5.36,8.5,0.12,0.12,0.026,34.7821737192789,0.0,0.0,0.0,0.0,0.0,0.0,0.0,0.0,0.0,0.0,0.0,0.0,0.0,2086.920141108985,7.0,1.3,4.07,75.0,25.6,10.0,60.0,27.5,8.0,125.3875,135.0,565.0,38.5734396996715,430.0,88.88888888888889
2024-11-03 17:00:00,2.61,1.45,1.16,1167.0,4985.0,0.0,2347.0,1517.0,227.0,105416.0,3.80827308232828,0.94,11.08,0.36,87.62,3.0,34.774929126629225,5.9,1.03,0.4,87.29,11.28,3.209654840828685,68.37,9.57,20.62,1.44,11.257546245883445,4.82222222222221,81.9777777777778,68.31,30.74,0.0445,5.800000000000001,1.85,9.455,2.35,0.0505,0.175,54.55,11.14,0.082,1.92090395480226,0.075,117.59991282476682,0.1,95.87,0.88,0.4,1.3,0.0,0.0,2.2645491987163355,1.0,54.12,7.36,2.6,0.07,0.014,0.154,0.66,5.36,8.5,0.12,0.12,0.026,33.91261937629694,0.0,0.0,0.0,0.0,0.0,0.0,0.0,0.0,0.0,0.0,0.0,0.0,0.0,2086.920141108985,7.0,1.3,4.24,75.0,25.6,10.0,60.0,27.5,8.0,125.3875,135.0,565.0,38.6166471277843,430.0,86.66666666666667
2024-11-03 18:00:00,2.65,1.45,1.2,1158.0,5012.0,0.0,2372.0,1476.0,224.0,105967.0,3.80898973993453,0.94,11.08,0.36,87.62,3.0,34.416088394553306,5.9,1.03,0.4,87.29,11.28,3.1765345751165683,68.37,9.57,20.62,1.44,11.141380196441869,4.82222222222221,81.9777777777778,68.31,30.74,0.0445,5.800000000000001,1.85,9.455,2.35,0.0505,0.175,54.55,11.14,0.082,1.92090395480226,0.075,116.38640528154689,0.1,95.87,0.88,0.4,1.3,0.0,0.0,2.241181430249281,1.0,54.12,7.36,2.6,0.07,0.014,0.154,0.66,5.36,8.5,0.12,0.12,0.026,33.562676774852974,0.0,0.0,0.0,0.0,0.0,0.0,0.0,0.0,0.0,0.0,0.0,0.0,0.0,2086.920141108985,7.0,1.3,4.11,75.0,25.6,10.0,60.0,27.5,8.0,123.7975,123.0,553.0,38.9721133901821,430.0,85.77235772357723
2024-11-03 19:00:00,2.63,1.45,1.18,1152.0,5007.0,0.0,2349.0,1509.0,226.0,106730.0,3.77801466378105,0.94,11.08,0.36,87.62,3.0,34.526092424470875,5.9,1.03,0.4,87.29,11.28,3.186687722110769,68.37,9.57,20.62,1.44,11.176991353247429,4.82222222222221,81.9777777777778,68.31,30.74,0.0445,5.800000000000001,1.85,9.455,2.35,0.0505,0.175,54.55,11.14,0.082,1.92090395480226,0.075,116.75841076519782,0.1,95.87,0.88,0.4,1.3,0.0,0.0,2.248344911068992,1.0,54.12,7.36,2.6,0.07,0.014,0.154,0.66,5.36,8.5,0.12,0.12,0.026,33.6699530480229,0.0,0.0,0.0,0.0,0.0,0.0,0.0,0.0,0.0,0.0,0.0,0.0,0.0,2086.920141108985,7.0,1.3,4.03,75.0,25.6,10.0,60.0,27.5,8.0,124.5925,129.0,559.0,40.0821730198585,430.0,86.04651162790698
2024-11-03 20:00:00,2.62,1.45,1.17,1142.0,5004.0,0.0,2344.0,1521.0,225.0,106990.0,3.76658561240914,0.94,11.08,0.36,87.62,3.0,34.4823515979196,5.9,1.03,0.4,87.29,11.28,3.1826505332736352,68.37,9.57,20.62,1.44,11.162831313526253,4.82222222222221,81.9777777777778,68.31,30.74,0.0445,5.800000000000001,1.85,9.455,2.35,0.0505,0.175,54.55,11.14,0.082,1.92090395480226,0.075,116.6104904812892,0.1,95.87,0.88,0.4,1.3,0.0,0.0,2.2454965011309818,1.0,54.12,7.36,2.6,0.07,0.014,0.154,0.66,5.36,8.5,0.12,0.12,0.026,33.62729685750598,0.0,0.0,0.0,0.0,0.0,0.0,0.0,0.0,0.0,0.0,0.0,0.0,0.0,2086.920141108985,7.0,1.3,4.04,75.0,25.6,10.0,60.0,27.5,8.0,124.46,128.0,558.0,40.0776432975565,430.0,85.9375
2024-11-03 21:00:00,2.63,1.45,1.18,1130.0,5004.0,0.0,2339.0,1513.0,224.0,107377.0,3.75302239477333,0.94,11.08,0.36,87.62,3.0,34.46388324893128,5.9,1.03,0.4,87.29,11.28,3.1809459424312903,68.37,9.57,20.62,1.44,11.15685263008842,4.82222222222221,81.9777777777778,68.31,30.74,0.0445,5.800000000000001,1.85,9.455,2.35,0.0505,0.175,54.55,11.14,0.082,1.92090395480226,0.075,116.54803525030556,0.1,95.87,0.88,0.4,1.3,0.0,0.0,2.244293839157155,1.0,54.12,7.36,2.6,0.07,0.014,0.154,0.66,5.36,8.5,0.12,0.12,0.026,33.60928646595439,0.0,0.0,0.0,0.0,0.0,0.0,0.0,0.0,0.0,0.0,0.0,0.0,0.0,2086.920141108985,7.0,1.3,4.03,75.0,25.6,10.0,60.0,27.5,8.0,124.5925,129.0,559.0,40.1652513197154,430.0,85.89147286821705
2024-11-03 22:00:00,2.67,1.45,1.22,1145.0,5004.0,0.0,2321.0,1472.0,225.0,107751.0,3.74000728090097,0.94,11.08,0.36,87.62,3.0,34.8640956115693,5.9,1.03,0.4,87.29,11.28,3.2178847250359377,68.37,9.57,20.62,1.44,11.286411749078017,4.82222222222221,81.9777777777778,68.31,30.74,0.0445,5.800000000000001,1.85,9.455,2.35,0.0505,0.175,54.55,11.14,0.082,1.92090395480226,0.075,117.90145106277905,0.1,95.87,0.88,0.4,1.3,0.0,0.0,2.2703557351233004,1.0,54.12,7.36,2.6,0.07,0.014,0.154,0.66,5.36,8.5,0.12,0.12,0.026,33.99957481059513,0.0,0.0,0.0,0.0,0.0,0.0,0.0,0.0,0.0,0.0,0.0,0.0,0.0,2086.920141108985,7.0,1.3,4.05,75.0,25.6,10.0,60.0,27.5,8.0,125.3875,135.0,565.0,39.4200271862257,430.0,86.88888888888889
2024-11-03 23:00:00,2.67,1.44,1.23,1131.0,5004.0,0.0,2325.0,1472.0,222.0,107630.0,3.7442081637484,0.98,11.15,0.4,87.47,3.1,34.55907158865479,8.7,1.04,0.44,87.22,11.3,3.249898144704643,68.7,9.67,20.44,1.19,10.588871556707184,4.86555555555555,81.6233333333333,68.31,30.66,0.049,5.935,1.795,10.08,2.48,0.052,0.18,54.265,11.38,0.0795,1.91744265273677,0.07,117.33898211488572,0.1,96.64,0.64,0.53,1.44,0.0,0.0,2.5241967283337954,1.0,53.82,7.62,3.9,0.07,0.012,0.158,0.631,5.63,8.45,0.12,0.14,0.016,33.19063314233158,0.0,0.0,0.0,0.0,0.0,0.0,0.0,0.0,0.0,0.0,0.0,0.0,0.0,2086.920141108985,7.0,1.3,4.07,75.0,25.6,10.0,60.0,27.5,8.0,125.1225,133.0,563.0,39.9017084015914,430.0,85.86466165413533
2024-11-04 00:00:00,2.61,1.43,1.18,1138.0,5004.0,0.0,2359.0,1513.0,225.0,106914.0,3.76926071461765,0.98,11.15,0.4,87.47,3.1,36.369207570323184,8.7,1.04,0.44,87.22,11.3,3.420121397183985,68.7,9.67,20.44,1.19,11.143495756054977,4.86555555555555,81.6233333333333,68.31,30.66,0.049,5.935,1.795,10.08,2.48,0.052,0.18,54.265,11.38,0.0795,1.91744265273677,0.07,123.48496647773608,0.1,96.64,0.64,0.53,1.44,0.0,0.0,2.6564091724975625,1.0,53.82,7.62,3.9,0.07,0.012,0.158,0.631,5.63,8.45,0.12,0.14,0.016,34.92909301823326,0.0,0.0,0.0,0.0,0.0,0.0,0.0,0.0,0.0,0.0,0.0,0.0,0.0,2054.458577089053,8.0,1.3,3.81,75.0,25.6,10.0,60.0,27.5,8.0,122.7375,115.0,545.0,40.0837014647756,430.0,88.95652173913044
2024-11-04 01:00:00,2.67,1.44,1.23,1128.0,5002.0,0.0,2325.0,1472.0,223.0,106970.0,3.76578484544178,0.98,11.15,0.4,87.47,3.1,34.99691879983005,8.7,1.04,0.44,87.22,11.3,3.291072828336182,68.7,9.67,20.44,1.19,10.72302758774244,4.86555555555555,81.6233333333333,68.31,30.66,0.049,5.935,1.795,10.08,2.48,0.052,0.18,54.265,11.38,0.0795,1.91744265273677,0.07,118.82561192637672,0.1,96.64,0.64,0.53,1.44,0.0,0.0,2.556177115744477,1.0,53.82,7.62,3.9,0.07,0.012,0.158,0.631,5.63,8.45,0.12,0.14,0.016,33.61114288088838,0.0,0.0,0.0,0.0,0.0,0.0,0.0,0.0,0.0,0.0,0.0,0.0,0.0,2054.458577089053,7.0,1.3,4.11,75.0,25.6,10.0,60.0,27.5,8.0,124.0625,125.0,555.0,39.6426052198448,430.0,85.6
2024-11-04 02:00:00,2.66,1.45,1.21,1113.0,5002.0,0.0,2329.0,1485.0,220.0,107121.0,3.76048122719997,0.98,11.15,0.4,87.47,3.1,35.02962620057756,8.7,1.04,0.44,87.22,11.3,3.2941485973346274,68.7,9.67,20.44,1.19,10.733049108852482,4.86555555555555,81.6233333333333,68.31,30.66,0.049,5.935,1.795,10.08,2.48,0.052,0.18,54.265,11.38,0.0795,1.91744265273677,0.07,118.9366639001397,0.1,96.64,0.64,0.53,1.44,0.0,0.0,2.55856606631994,1.0,53.82,7.62,3.9,0.07,0.012,0.158,0.631,5.63,8.45,0.12,0.14,0.016,33.64255516395464,0.0,0.0,0.0,0.0,0.0,0.0,0.0,0.0,0.0,0.0,0.0,0.0,0.0,2054.458577089053,7.0,1.3,4.07,75.0,25.6,10.0,60.0,27.5,8.0,124.0625,125.0,555.0,38.8784608165181,430.0,85.68
2024-11-04 03:00:00,2.65,1.44,1.21,1131.0,5000.0,0.0,2347.0,1488.0,223.0,107753.0,3.73695100174097,0.98,11.15,0.4,87.47,3.1,34.76796699459752,8.7,1.04,0.44,87.22,11.3,3.269542445347068,68.7,9.67,20.44,1.19,10.652876939972163,4.86555555555555,81.6233333333333,68.31,30.66,0.049,5.935,1.795,10.08,2.48,0.052,0.18,54.265,11.38,0.0795,1.91744265273677,0.07,118.04824811003596,0.1,96.64,0.64,0.53,1.44,0.0,0.0,2.5394544617162427,1.0,53.82,7.62,3.9,0.07,0.012,0.158,0.631,5.63,8.45,0.12,0.14,0.016,33.391256899424626,0.0,0.0,0.0,0.0,0.0,0.0,0.0,0.0,0.0,0.0,0.0,0.0,0.0,2054.458577089053,7.0,1.3,4.13,75.0,25.6,10.0,60.0,27.5,8.0,124.0625,125.0,555.0,38.4022424667134,430.0,85.04
2024-11-04 04:00:00,2.63,1.45,1.18,1134.0,5001.0,0.0,2321.0,1519.0,224.0,106817.0,3.77042072823773,0.98,11.15,0.4,87.47,3.1,37.63847834111707,8.7,1.04,0.44,87.22,11.3,3.539482263477773,68.7,9.67,20.44,1.19,11.532399292660148,4.86555555555555,81.6233333333333,68.31,30.66,0.049,5.935,1.795,10.08,2.48,0.052,0.18,54.265,11.38,0.0795,1.91744265273677,0.07,127.79454232646994,0.1,96.64,0.64,0.53,1.44,0.0,0.0,2.74911678817493,1.0,53.82,7.62,3.9,0.07,0.012,0.158,0.631,5.63,8.45,0.12,0.14,0.016,36.14810436822376,0.0,0.0,0.0,0.0,0.0,0.0,0.0,0.0,0.0,0.0,0.0,0.0,0.0,2054.458577089053,8.0,1.3,4.36,75.0,25.6,10.0,60.0,27.5,8.0,124.8575,131.0,561.0,38.1174277726002,430.0,92.06106870229009
2024-11-04 05:00:00,2.65,1.45,1.2,1128.0,5000.0,0.0,2326.0,1468.0,219.0,105960.0,3.80012903463847,0.98,11.15,0.4,87.47,3.1,36.11978704596486,8.7,1.04,0.44,87.22,11.3,3.396666157731618,68.7,9.67,20.44,1.19,11.067073509315456,4.86555555555555,81.6233333333333,68.31,30.66,0.049,5.935,1.795,10.08,2.48,0.052,0.18,54.265,11.38,0.0795,1.91744265273677,0.07,122.6381048839086,0.1,96.64,0.64,0.53,1.44,0.0,0.0,2.638191481957193,1.0,53.82,7.62,3.9,0.07,0.012,0.158,0.631,5.63,8.45,0.12,0.14,0.016,34.68954881922581,0.0,0.0,0.0,0.0,0.0,0.0,0.0,0.0,0.0,0.0,0.0,0.0,0.0,2054.458577089053,7.0,1.3,4.22,75.0,25.6,10.0,60.0,27.5,8.0,124.3275,127.0,557.0,38.4561403508772,430.0,88.34645669291339
2024-11-04 06:00:00,2.64,1.4,1.24,1105.0,5000.0,0.0,2323.0,1442.0,217.0,106504.0,3.78073609392688,0.98,11.15,0.4,87.47,3.1,34.751613294223766,8.7,1.04,0.44,87.22,11.3,3.2680045608478445,68.7,9.67,20.44,1.19,10.647866179417145,4.86555555555555,81.6233333333333,68.31,30.66,0.049,5.935,1.795,10.08,2.48,0.052,0.18,54.265,11.38,0.0795,1.91744265273677,0.07,117.99272212315446,0.1,96.64,0.64,0.53,1.44,0.0,0.0,2.538259986428512,1.0,53.82,7.62,3.9,0.07,0.012,0.158,0.631,5.63,8.45,0.12,0.14,0.016,33.3755507578915,0.0,0.0,0.0,0.0,0.0,0.0,0.0,0.0,0.0,0.0,0.0,0.0,0.0,2054.458577089053,6.0,1.3,4.19,75.0,25.6,10.0,60.0,27.5,8.0,124.195,126.0,556.0,38.3360522022839,430.0,85.0
2024-11-04 07:00:00,2.65,1.41,1.24,1105.0,5002.0,0.0,2333.0,1440.0,215.0,106564.0,3.78011937458431,0.98,11.15,0.4,87.47,3.1,33.98298937665741,8.7,1.04,0.44,87.22,11.3,3.1957239893843865,68.7,9.67,20.44,1.19,10.412360433331212,4.86555555555555,81.6233333333333,68.31,30.66,0.049,5.935,1.795,10.08,2.48,0.052,0.18,54.265,11.38,0.0795,1.91744265273677,0.07,115.38300073972472,0.1,96.64,0.64,0.53,1.44,0.0,0.0,2.482119647905152,1.0,53.82,7.62,3.9,0.07,0.012,0.158,0.631,5.63,8.45,0.12,0.14,0.016,32.63736210583461,0.0,0.0,0.0,0.0,0.0,0.0,0.0,0.0,0.0,0.0,0.0,0.0,0.0,2054.458577089053,7.0,1.3,4.06,75.0,25.6,10.0,60.0,27.5,8.0,124.0625,125.0,555.0,38.3240482822656,430.0,83.12
2024-11-04 09:00:00,2.62,1.45,1.17,1147.0,4998.0,0.0,2349.0,1504.0,224.0,106130.0,3.79253114272898,0.97,10.91,0.39,87.73,3.2,34.60674783815706,5.9,1.03,0.45,87.43,11.09,3.2543815682366213,68.92,9.42,20.54,1.12,10.603479520957322,4.86555555555555,81.6233333333333,68.31,30.58,0.0505,5.995,1.895,10.34,2.525,0.055,0.185,54.095,11.4,0.0765,1.90165423785408,0.07,117.50085806613345,0.1,96.93,0.86,0.42,1.29,0.0,0.0,2.527679004549004,1.0,53.94,7.39,3.3,0.18,0.033,0.169,0.762,6.05,7.22,0.14,0.26,0.046,33.23642155139728,0.0,0.0,0.0,0.0,0.0,0.0,0.0,0.0,0.0,0.0,0.0,0.0,0.0,2054.458577089053,7.0,1.3,4.14,75.0,25.6,10.0,60.0,27.5,8.0,124.3275,127.0,557.0,38.4901277584204,430.0,84.64566929133858
2024-11-04 10:00:00,2.64,1.45,1.19,1144.0,4981.0,0.0,2344.0,1451.0,221.0,105340.0,3.807962938235,0.97,10.91,0.39,87.73,3.2,34.8459615656108,5.9,1.03,0.45,87.43,11.09,3.276876971420282,68.92,9.42,20.54,1.12,10.67677441338841,4.86555555555555,81.6233333333333,68.31,30.58,0.0505,5.995,1.895,10.34,2.525,0.055,0.185,54.095,11.4,0.0765,1.90165423785408,0.07,118.31306435516302,0.1,96.93,0.86,0.42,1.29,0.0,0.0,2.545151190011575,1.0,53.94,7.39,3.3,0.18,0.033,0.169,0.762,6.05,7.22,0.14,0.26,0.046,33.4661631128903,0.0,0.0,0.0,0.0,0.0,0.0,0.0,0.0,0.0,0.0,0.0,0.0,0.0,2054.458577089053,7.0,1.3,4.17,75.0,25.6,10.0,60.0,27.5,8.0,124.725,130.0,560.0,39.0489576013118,430.0,85.23076923076923
2024-11-04 11:00:00,2.64,1.45,1.19,1139.0,4924.0,0.0,2347.0,1465.0,219.0,104747.0,3.78571763300022,0.97,10.91,0.39,87.73,3.2,34.671132485297825,5.9,1.03,0.45,87.43,11.09,3.260436231619388,68.92,9.42,20.54,1.12,10.623206924717245,4.86555555555555,81.6233333333333,68.31,30.58,0.0505,5.995,1.895,10.34,2.525,0.055,0.185,54.095,11.4,0.0765,1.90165423785408,0.07,117.71946431369835,0.1,96.93,0.86,0.42,1.29,0.0,0.0,2.5323816631621185,1.0,53.94,7.39,3.3,0.18,0.033,0.169,0.762,6.05,7.22,0.14,0.26,0.046,33.2982567542836,0.0,0.0,0.0,0.0,0.0,0.0,0.0,0.0,0.0,0.0,0.0,0.0,0.0,2054.458577089053,7.0,1.3,4.03,75.0,25.6,10.0,60.0,27.5,8.0,124.3275,127.0,557.0,38.808071328015,430.0,84.80314960629921
2024-11-04 12:00:00,2.65,1.45,1.2,1146.0,4654.0,0.0,2347.0,1456.0,220.0,104887.0,3.5735367047506,0.97,10.91,0.39,87.73,3.2,34.31006338413245,5.9,1.03,0.45,87.43,11.09,3.2264816793688365,68.92,9.42,20.54,1.12,10.512575644431609,4.86555555555555,81.6233333333333,68.31,30.58,0.0505,5.995,1.895,10.34,2.525,0.055,0.185,54.095,11.4,0.0765,1.90165423785408,0.07,116.4935204773544,0.1,96.93,0.86,0.42,1.29,0.0,0.0,2.506009153659773,1.0,53.94,7.39,3.3,0.18,0.033,0.169,0.762,6.05,7.22,0.14,0.26,0.046,32.95148493649712,0.0,0.0,0.0,0.0,0.0,0.0,0.0,0.0,0.0,0.0,0.0,0.0,0.0,2054.458577089053,7.0,1.3,4.02,75.0,25.6,10.0,60.0,27.5,8.0,124.0625,125.0,555.0,39.5974725017552,430.0,83.92
2024-11-04 13:00:00,2.65,1.45,1.2,1136.0,5005.0,0.0,2357.0,1471.0,220.0,105708.0,3.81298586827231,0.97,10.91,0.39,87.73,3.2,34.881404567031325,5.9,1.03,0.45,87.43,11.09,3.280209993381357,68.92,9.42,20.54,1.12,10.687634120329998,4.86555555555555,81.6233333333333,68.31,30.58,0.0505,5.995,1.895,10.34,2.525,0.055,0.185,54.095,11.4,0.0765,1.90165423785408,0.07,118.4334045587218,0.1,96.93,0.86,0.42,1.29,0.0,0.0,2.547739949029552,1.0,53.94,7.39,3.3,0.18,0.033,0.169,0.762,6.05,7.22,0.14,0.26,0.046,33.50020267482107,0.0,0.0,0.0,0.0,0.0,0.0,0.0,0.0,0.0,0.0,0.0,0.0,0.0,2054.458577089053,7.0,1.3,4.0,75.0,25.6,10.0,60.0,27.5,8.0,124.195,126.0,556.0,38.2794186591655,430.0,85.31746031746032
2024-11-04 14:00:00,2.65,1.45,1.2,1129.0,5010.0,0.0,2358.0,1483.0,221.0,106722.0,3.78055940499379,0.97,10.91,0.39,87.73,3.2,34.70093033851999,5.9,1.03,0.45,87.43,11.09,3.26323838987918,68.92,9.42,20.54,1.12,10.63233696282101,4.86555555555555,81.6233333333333,68.31,30.58,0.0505,5.995,1.895,10.34,2.525,0.055,0.185,54.095,11.4,0.0765,1.90165423785408,0.07,117.82063745306723,0.1,96.93,0.86,0.42,1.29,0.0,0.0,2.5345581002062048,1.0,53.94,7.39,3.3,0.18,0.033,0.169,0.762,6.05,7.22,0.14,0.26,0.046,33.32687469942108,0.0,0.0,0.0,0.0,0.0,0.0,0.0,0.0,0.0,0.0,0.0,0.0,0.0,2054.458577089053,7.0,1.3,3.97,75.0,25.6,10.0,60.0,27.5,8.0,123.5325,121.0,551.0,39.7058823529412,430.0,84.87603305785125
2024-11-04 15:00:00,2.64,1.45,1.19,1130.0,5012.0,0.0,2358.0,1503.0,222.0,107057.0,3.77024304588703,0.97,10.91,0.39,87.73,3.2,34.734718975655845,5.9,1.03,0.45,87.43,11.09,3.2664158371916234,68.92,9.42,20.54,1.12,10.6426897738851,4.86555555555555,81.6233333333333,68.31,30.58,0.0505,5.995,1.895,10.34,2.525,0.055,0.185,54.095,11.4,0.0765,1.90165423785408,0.07,117.93536056645873,0.1,96.93,0.86,0.42,1.29,0.0,0.0,2.5370260243544096,1.0,53.94,7.39,3.3,0.18,0.033,0.169,0.762,6.05,7.22,0.14,0.26,0.046,33.35932540506803,0.0,0.0,0.0,0.0,0.0,0.0,0.0,0.0,0.0,0.0,0.0,0.0,0.0,2054.458577089053,7.0,1.3,3.93,75.0,25.6,10.0,60.0,27.5,8.0,123.5325,121.0,551.0,39.954128440367,430.0,84.95867768595042
2024-11-04 16:00:00,2.65,1.45,1.2,1128.0,5011.0,0.0,2353.0,1491.0,221.0,106952.0,3.77318887043375,0.96,10.92,0.37,87.75,3.3,34.9526833807863,8.0,1.04,0.42,87.42,11.12,3.2869129768218914,67.92,9.7,21.12,1.26,10.70947389115919,4.86555555555555,81.6233333333333,68.31,30.5,0.0535,5.955,1.91,10.005,2.535,0.0579999999999999,0.195,54.08,11.4,0.076,1.91436608200327,0.07,118.67541868317272,0.2,96.56,0.63,0.38,1.17,0.0,0.0,2.552946157998976,1.0,53.47,7.51,3.3,0.07,0.014,0.149,0.722,5.7,8.86,0.1,0.15,0.02,33.568659055429926,0.0,0.0,0.0,0.0,0.0,0.0,0.0,0.0,0.0,0.0,0.0,0.0,0.0,2054.458577089053,7.0,1.3,3.95,75.0,25.6,10.0,60.0,27.5,8.0,123.665,122.0,552.0,40.2453135848183,430.0,85.49180327868852
2024-11-04 17:00:00,2.61,1.45,1.16,1144.0,5007.0,0.0,2354.0,1521.0,224.0,105844.0,3.80961127457158,0.96,10.92,0.37,87.75,3.3,35.368121840059665,8.0,1.04,0.42,87.42,11.12,3.3259803653820263,67.92,9.7,21.12,1.26,10.836763898753208,4.86555555555555,81.6233333333333,68.31,30.5,0.0535,5.955,1.91,10.005,2.535,0.0579999999999999,0.195,54.08,11.4,0.076,1.91436608200327,0.07,120.08596369209933,0.2,96.56,0.63,0.38,1.17,0.0,0.0,2.5832898087834524,1.0,53.47,7.51,3.3,0.07,0.014,0.149,0.722,5.7,8.86,0.1,0.15,0.02,33.967647363306945,0.0,0.0,0.0,0.0,0.0,0.0,0.0,0.0,0.0,0.0,0.0,0.0,0.0,2054.458577089053,7.0,1.3,4.0,75.0,25.6,10.0,60.0,27.5,8.0,124.195,126.0,556.0,40.1234567901235,430.0,86.5079365079365
2024-11-04 18:00:00,2.65,1.45,1.2,1150.0,5010.0,0.0,2365.0,1490.0,225.0,106960.0,3.77215465392098,0.96,10.92,0.37,87.75,3.3,34.833381796092524,8.0,1.04,0.42,87.42,11.12,3.2756939833439573,67.92,9.7,21.12,1.26,10.672919982192242,4.86555555555555,81.6233333333333,68.31,30.5,0.0535,5.955,1.91,10.005,2.535,0.0579999999999999,0.195,54.08,11.4,0.076,1.91436608200327,0.07,118.2703520575619,0.2,96.56,0.63,0.38,1.17,0.0,0.0,2.544232362867167,1.0,53.47,7.51,3.3,0.07,0.014,0.149,0.722,5.7,8.86,0.1,0.15,0.02,33.45408146555713,0.0,0.0,0.0,0.0,0.0,0.0,0.0,0.0,0.0,0.0,0.0,0.0,0.0,2054.458577089053,7.0,1.3,4.04,75.0,25.6,10.0,60.0,27.5,8.0,124.0625,125.0,555.0,39.921405455386,430.0,85.2
2024-11-04 19:00:00,2.65,1.44,1.21,1125.0,5009.0,0.0,2348.0,1466.0,219.0,106364.0,3.79251616030471,0.96,10.92,0.37,87.75,3.3,34.6510782509425,8.0,1.04,0.42,87.42,11.12,3.2585503528608206,67.92,9.7,21.12,1.26,10.61706232354612,4.86555555555555,81.6233333333333,68.31,30.5,0.0535,5.955,1.91,10.005,2.535,0.0579999999999999,0.195,54.08,11.4,0.076,1.91436608200327,0.07,117.65137384314534,0.2,96.56,0.63,0.38,1.17,0.0,0.0,2.5309169006432795,1.0,53.47,7.51,3.3,0.07,0.014,0.149,0.722,5.7,8.86,0.1,0.15,0.02,33.27899660912229,0.0,0.0,0.0,0.0,0.0,0.0,0.0,0.0,0.0,0.0,0.0,0.0,0.0,2054.458577089053,7.0,1.3,3.99,75.0,25.6,10.0,60.0,27.5,8.0,123.665,122.0,552.0,39.4024276377218,430.0,84.75409836065573
2024-11-04 20:00:00,2.6,1.45,1.15,1126.0,5009.0,0.0,2354.0,1543.0,223.0,106871.0,3.77454034871971,0.96,10.92,0.37,87.75,3.3,34.751613294223766,8.0,1.04,0.42,87.42,11.12,3.2680045608478445,67.92,9.7,21.12,1.26,10.647866179417145,4.86555555555555,81.6233333333333,68.31,30.5,0.0535,5.955,1.91,10.005,2.535,0.0579999999999999,0.195,54.08,11.4,0.076,1.91436608200327,0.07,117.99272212315446,0.2,96.56,0.63,0.38,1.17,0.0,0.0,2.538259986428512,1.0,53.47,7.51,3.3,0.07,0.014,0.149,0.722,5.7,8.86,0.1,0.15,0.02,33.3755507578915,0.0,0.0,0.0,0.0,0.0,0.0,0.0,0.0,0.0,0.0,0.0,0.0,0.0,2054.458577089053,7.0,1.3,4.01,75.0,25.6,10.0,60.0,27.5,8.0,123.93,124.0,554.0,38.7949015063731,430.0,85.0
2024-11-04 21:00:00,2.62,1.45,1.17,1139.0,5006.0,0.0,2345.0,1524.0,225.0,106987.0,3.7681952698985,0.96,10.92,0.37,87.75,3.3,34.73576668533447,8.0,1.04,0.42,87.42,11.12,3.266514362689683,67.92,9.7,21.12,1.26,10.643010791282434,4.86555555555555,81.6233333333333,68.31,30.5,0.0535,5.955,1.91,10.005,2.535,0.0579999999999999,0.195,54.08,11.4,0.076,1.91436608200327,0.07,117.93891787230032,0.2,96.56,0.63,0.38,1.17,0.0,0.0,2.5371025491341985,1.0,53.47,7.51,3.3,0.07,0.014,0.149,0.722,5.7,8.86,0.1,0.15,0.02,33.36033162849893,0.0,0.0,0.0,0.0,0.0,0.0,0.0,0.0,0.0,0.0,0.0,0.0,0.0,2054.458577089053,7.0,1.3,4.0,75.0,25.6,10.0,60.0,27.5,8.0,124.5925,129.0,559.0,39.3396884445478,430.0,84.96124031007751
2024-11-04 22:00:00,2.66,1.45,1.21,1131.0,5004.0,0.0,2345.0,1476.0,222.0,107324.0,3.75487411415963,0.96,10.92,0.37,87.75,3.3,34.6371373916075,8.0,1.04,0.42,87.42,11.12,3.257239369353288,67.92,9.7,21.12,1.26,10.612790855532005,4.86555555555555,81.6233333333333,68.31,30.5,0.0535,5.955,1.91,10.005,2.535,0.0579999999999999,0.195,54.08,11.4,0.076,1.91436608200327,0.07,117.60404021498408,0.2,96.56,0.63,0.38,1.17,0.0,0.0,2.529898659414394,1.0,53.47,7.51,3.3,0.07,0.014,0.149,0.722,5.7,8.86,0.1,0.15,0.02,33.26560776715963,0.0,0.0,0.0,0.0,0.0,0.0,0.0,0.0,0.0,0.0,0.0,0.0,0.0,2054.458577089053,7.0,1.3,3.96,75.0,25.6,10.0,60.0,27.5,8.0,124.0625,125.0,555.0,39.9812734082397,430.0,84.72
2024-11-04 23:00:00,2.62,1.42,1.2,1129.0,5009.0,0.0,2357.0,1496.0,224.0,107466.0,3.75366060919116,0.98,10.96,0.4,87.66,2.8,35.027218558946245,8.3,1.05,0.44,87.15,11.36,3.2419851314000425,68.29,9.62,20.89,1.2,10.668081335109814,4.93333333333333,81.7122222222222,68.31,30.42,0.0515,5.755,1.935,9.5,2.52,0.0555,0.2,54.37,11.17,0.0839999999999999,1.94093297101449,0.065,118.83180637592264,0.1,96.63,0.93,0.51,1.32,0.0,0.0,2.8348140307856635,1.0,54.04,6.98,3.0,0.09,0.012,0.134,0.626,5.66,8.54,0.15,0.26,0.029,33.332624837780244,0.0,0.0,0.0,0.0,0.0,0.0,0.0,0.0,0.0,0.0,0.0,0.0,0.0,2054.458577089053,7.0,1.3,3.91,75.0,25.6,10.0,60.0,27.5,8.0,124.0625,125.0,555.0,39.9251986909771,430.0,84.96
2024-11-05 00:00:00,2.61,1.43,1.18,1158.0,5003.0,0.0,2340.0,1515.0,228.0,107032.0,3.76435714340614,0.98,10.96,0.4,87.66,2.8,36.18485548077682,8.3,1.05,0.44,87.15,11.36,3.3491315690145096,68.29,9.62,20.89,1.2,11.020657570012158,4.93333333333333,81.7122222222222,68.31,30.42,0.0515,5.755,1.935,9.5,2.52,0.0555,0.2,54.37,11.17,0.0839999999999999,1.94093297101449,0.065,122.75915465557802,0.1,96.63,0.93,0.51,1.32,0.0,0.0,2.92850361059167,1.0,54.04,6.98,3.0,0.09,0.012,0.134,0.626,5.66,8.54,0.15,0.26,0.029,34.43425604919956,0.0,0.0,0.0,0.0,0.0,0.0,0.0,0.0,0.0,0.0,0.0,0.0,0.0,2076.787502412997,7.0,1.3,4.13,75.0,25.6,10.0,60.0,27.5,8.0,125.1225,133.0,563.0,39.4038192827201,430.0,88.7218045112782
2024-11-05 01:00:00,2.64,1.42,1.22,1132.0,5001.0,0.0,2360.0,1471.0,223.0,106952.0,3.7656657496674,0.98,10.96,0.4,87.66,2.8,34.53321137571858,8.3,1.05,0.44,87.15,11.36,3.196261719473009,68.29,9.62,20.89,1.2,10.517623804434567,4.93333333333333,81.7122222222222,68.31,30.42,0.0515,5.755,1.935,9.5,2.52,0.0555,0.2,54.37,11.17,0.0839999999999999,1.94093297101449,0.065,117.15585925934433,0.1,96.63,0.93,0.51,1.32,0.0,0.0,2.794833165848701,1.0,54.04,6.98,3.0,0.09,0.012,0.134,0.626,5.66,8.54,0.15,0.26,0.029,32.86251739610641,0.0,0.0,0.0,0.0,0.0,0.0,0.0,0.0,0.0,0.0,0.0,0.0,0.0,2076.787502412997,7.0,1.3,3.88,75.0,25.6,10.0,60.0,27.5,8.0,123.665,122.0,552.0,39.6780965710287,430.0,84.67213114754098
2024-11-05 02:00:00,2.61,1.45,1.16,1136.0,5004.0,0.0,2360.0,1526.0,224.0,106605.0,3.78017636170102,0.98,10.96,0.4,87.66,2.8,34.38508648728276,8.3,1.05,0.44,87.15,11.36,3.182551847389074,68.29,9.62,20.89,1.2,10.472510077949888,4.93333333333333,81.7122222222222,68.31,30.42,0.0515,5.755,1.935,9.5,2.52,0.0555,0.2,54.37,11.17,0.0839999999999999,1.94093297101449,0.065,116.6533372554222,0.1,96.63,0.93,0.51,1.32,0.0,0.0,2.78284515968316,1.0,54.04,6.98,3.0,0.09,0.012,0.134,0.626,5.66,8.54,0.15,0.26,0.029,32.721558692032886,0.0,0.0,0.0,0.0,0.0,0.0,0.0,0.0,0.0,0.0,0.0,0.0,0.0,2076.787502412997,7.0,1.3,3.84,75.0,25.6,10.0,60.0,27.5,8.0,123.7975,123.0,553.0,39.3686165273909,430.0,84.3089430894309
2024-11-05 03:00:00,2.66,1.45,1.21,1131.0,5004.0,0.0,2345.0,1476.0,222.0,106872.0,3.77074069140058,0.98,10.96,0.4,87.66,2.8,34.66693145849,8.3,1.05,0.44,87.15,11.36,3.208638337941443,68.29,9.62,20.89,1.2,10.55835032449046,4.93333333333333,81.7122222222222,68.31,30.42,0.0515,5.755,1.935,9.5,2.52,0.0555,0.2,54.37,11.17,0.0839999999999999,1.94093297101449,0.065,117.60951215095844,0.1,96.63,0.93,0.51,1.32,0.0,0.0,2.805655365910071,1.0,54.04,6.98,3.0,0.09,0.012,0.134,0.626,5.66,8.54,0.15,0.26,0.029,32.98976818950857,0.0,0.0,0.0,0.0,0.0,0.0,0.0,0.0,0.0,0.0,0.0,0.0,0.0,2076.787502412997,7.0,1.3,3.96,75.0,25.6,10.0,60.0,27.5,8.0,123.93,124.0,554.0,39.9812734082397,430.0,85.0
2024-11-05 04:00:00,2.6,1.45,1.15,1138.0,5004.0,0.0,2364.0,1551.0,226.0,106817.0,3.77268051461576,0.98,10.96,0.4,87.66,2.8,34.66693145849,8.3,1.05,0.44,87.15,11.36,3.208638337941443,68.29,9.62,20.89,1.2,10.55835032449046,4.93333333333333,81.7122222222222,68.31,30.42,0.0515,5.755,1.935,9.5,2.52,0.0555,0.2,54.37,11.17,0.0839999999999999,1.94093297101449,0.065,117.60951215095844,0.1,96.63,0.93,0.51,1.32,0.0,0.0,2.805655365910071,1.0,54.04,6.98,3.0,0.09,0.012,0.134,0.626,5.66,8.54,0.15,0.26,0.029,32.98976818950857,0.0,0.0,0.0,0.0,0.0,0.0,0.0,0.0,0.0,0.0,0.0,0.0,0.0,2076.787502412997,7.0,1.3,3.94,75.0,25.6,10.0,60.0,27.5,8.0,123.4,120.0,550.0,38.4579763834221,430.0,85.0
2024-11-05 05:00:00,2.6,1.45,1.15,1139.0,5003.0,0.0,2352.0,1535.0,224.0,106220.0,3.79310805564495,0.98,10.96,0.4,87.66,2.8,37.00951943745456,8.3,1.05,0.44,87.15,11.36,3.425459304870884,68.29,9.62,20.89,1.2,11.271821736791956,4.93333333333333,81.7122222222222,68.31,30.42,0.0515,5.755,1.935,9.5,2.52,0.0555,0.2,54.37,11.17,0.0839999999999999,1.94093297101449,0.065,125.55687344847094,0.1,96.63,0.93,0.51,1.32,0.0,0.0,2.9952451062413785,1.0,54.04,6.98,3.0,0.09,0.012,0.134,0.626,5.66,8.54,0.15,0.26,0.029,35.21902330780787,0.0,0.0,0.0,0.0,0.0,0.0,0.0,0.0,0.0,0.0,0.0,0.0,0.0,2076.787502412997,8.0,1.3,3.92,75.0,25.6,10.0,60.0,27.5,8.0,123.5325,121.0,551.0,38.9400921658986,430.0,90.74380165289256
2024-11-05 06:00:00,2.62,1.45,1.17,1135.0,4998.0,0.0,2357.0,1510.0,223.0,106570.0,3.7768867176834,0.98,10.96,0.4,87.66,2.8,35.48262396339564,8.3,1.05,0.44,87.15,11.36,3.284135710598889,68.29,9.62,20.89,1.2,10.806782096831414,4.93333333333333,81.7122222222222,68.31,30.42,0.0515,5.755,1.935,9.5,2.52,0.0555,0.2,54.37,11.17,0.0839999999999999,1.94093297101449,0.065,120.3767947898045,0.1,96.63,0.93,0.51,1.32,0.0,0.0,2.871670786284425,1.0,54.04,6.98,3.0,0.09,0.012,0.134,0.626,5.66,8.54,0.15,0.26,0.029,33.76599802926171,0.0,0.0,0.0,0.0,0.0,0.0,0.0,0.0,0.0,0.0,0.0,0.0,0.0,2076.787502412997,7.0,1.3,4.09,75.0,25.6,10.0,60.0,27.5,8.0,123.4,120.0,550.0,39.1754951635191,430.0,87.0
2024-11-05 07:00:00,2.61,1.45,1.16,1141.0,5005.0,0.0,2355.0,1539.0,226.0,107000.0,3.76698588352222,0.98,10.96,0.4,87.66,2.8,34.79640645926867,8.3,1.05,0.44,87.15,11.36,3.220622047887069,68.29,9.62,20.89,1.2,10.597783939147757,4.93333333333333,81.7122222222222,68.31,30.42,0.0515,5.755,1.935,9.5,2.52,0.0555,0.2,54.37,11.17,0.0839999999999999,1.94093297101449,0.065,118.04876336347368,0.1,96.63,0.93,0.51,1.32,0.0,0.0,2.8161340040647302,1.0,54.04,6.98,3.0,0.09,0.012,0.134,0.626,5.66,8.54,0.15,0.26,0.029,33.11297927518367,0.0,0.0,0.0,0.0,0.0,0.0,0.0,0.0,0.0,0.0,0.0,0.0,0.0,2076.787502412997,7.0,1.3,4.02,75.0,25.6,10.0,60.0,27.5,8.0,124.195,126.0,556.0,39.1403229474642,430.0,85.31746031746032
2024-11-05 08:00:00,2.59,1.45,1.14,1149.0,5004.0,0.0,2345.0,1561.0,228.0,106875.0,3.77063494023172,0.95,10.92,0.4,87.73,3.0,36.0536087168296,7.0,1.04,0.43,87.41,11.12,3.3369838714591014,68.72,9.18,20.98,1.12,10.98068433747008,4.93333333333333,81.7122222222222,68.31,30.34,0.051,5.895,1.965,9.52,2.62,0.0545,0.195,54.36,10.92,0.0844999999999999,1.852023487421565,0.06,122.31389263699678,0.1,95.57,0.75,0.56,1.3,0.0,0.0,2.917881580546474,1.0,53.68,7.25,4.0,0.06,0.008,0.128,0.732,6.1,8.38,0.15,0.16,0.025,34.309358917088915,0.0,0.0,0.0,0.0,0.0,0.0,0.0,0.0,0.0,0.0,0.0,0.0,0.0,2076.787502412997,7.0,1.3,4.09,75.0,25.6,10.0,60.0,27.5,8.0,124.0625,125.0,555.0,38.9622212107419,430.0,88.4
2024-11-05 09:00:00,2.59,1.45,1.14,1173.0,5000.0,0.0,2330.0,1552.0,231.0,106257.0,3.7895167549467,0.95,10.92,0.4,87.73,3.0,39.34900643664841,7.0,1.04,0.43,87.41,11.12,3.641993256995182,68.72,9.18,20.98,1.12,11.984348697727526,4.93333333333333,81.7122222222222,68.31,30.34,0.051,5.895,1.965,9.52,2.62,0.0545,0.195,54.36,10.92,0.0844999999999999,1.852023487421565,0.06,133.49371449793497,0.1,95.57,0.75,0.56,1.3,0.0,0.0,3.1845838788588665,1.0,53.68,7.25,4.0,0.06,0.008,0.128,0.732,6.1,8.38,0.15,0.16,0.025,37.445327469691605,0.0,0.0,0.0,0.0,0.0,0.0,0.0,0.0,0.0,0.0,0.0,0.0,0.0,2076.787502412997,8.0,1.3,4.39,75.0,25.6,10.0,60.0,27.5,8.0,124.0625,125.0,555.0,38.7289891779876,430.0,96.48
2024-11-05 10:00:00,2.63,1.45,1.18,1151.0,5003.0,0.0,2359.0,1498.0,224.0,105737.0,3.81041915551431,0.95,10.92,0.4,87.73,3.0,34.87567166643829,7.0,1.04,0.43,87.41,11.12,3.2279585317317343,68.72,9.18,20.98,1.12,10.621925384341491,4.93333333333333,81.7122222222222,68.31,30.34,0.051,5.895,1.965,9.52,2.62,0.0545,0.195,54.36,10.92,0.0844999999999999,1.852023487421565,0.06,118.3176750309781,0.1,95.57,0.75,0.56,1.3,0.0,0.0,2.8225490758483898,1.0,53.68,7.25,4.0,0.06,0.008,0.128,0.732,6.1,8.38,0.15,0.16,0.025,33.188409683933585,0.0,0.0,0.0,0.0,0.0,0.0,0.0,0.0,0.0,0.0,0.0,0.0,0.0,2076.787502412997,7.0,1.3,4.17,75.0,25.6,10.0,60.0,27.5,8.0,124.3275,127.0,557.0,38.9983769997681,430.0,85.51181102362204
2024-11-05 11:00:00,2.6,1.45,1.15,1153.0,5007.0,0.0,2360.0,1531.0,226.0,105979.0,3.80476280699728,0.95,10.92,0.4,87.73,3.0,35.176739274056025,7.0,1.04,0.43,87.41,11.12,3.255824195852347,68.72,9.18,20.98,1.12,10.713620182203556,4.93333333333333,81.7122222222222,68.31,30.34,0.051,5.895,1.965,9.52,2.62,0.0545,0.195,54.36,10.92,0.0844999999999999,1.852023487421565,0.06,119.33906380023724,0.1,95.57,0.75,0.56,1.3,0.0,0.0,2.8469150036440425,1.0,53.68,7.25,4.0,0.06,0.008,0.128,0.732,6.1,8.38,0.15,0.16,0.025,33.47491183935428,0.0,0.0,0.0,0.0,0.0,0.0,0.0,0.0,0.0,0.0,0.0,0.0,0.0,2076.787502412997,7.0,1.3,4.08,75.0,25.6,10.0,60.0,27.5,8.0,124.46,128.0,558.0,39.2057261602401,430.0,86.25
2024-11-05 12:00:00,2.61,1.45,1.16,1159.0,5004.0,0.0,2362.0,1510.0,225.0,105249.0,3.82883513823476,0.95,10.92,0.4,87.73,3.0,35.19681044789721,7.0,1.04,0.43,87.41,11.12,3.257681906793721,68.72,9.18,20.98,1.12,10.719733168727693,4.93333333333333,81.7122222222222,68.31,30.34,0.051,5.895,1.965,9.52,2.62,0.0545,0.195,54.36,10.92,0.0844999999999999,1.852023487421565,0.06,119.4071563848545,0.1,95.57,0.75,0.56,1.3,0.0,0.0,2.8485393988304195,1.0,53.68,7.25,4.0,0.06,0.008,0.128,0.732,6.1,8.38,0.15,0.16,0.025,33.49401198304899,0.0,0.0,0.0,0.0,0.0,0.0,0.0,0.0,0.0,0.0,0.0,0.0,0.0,2076.787502412997,7.0,1.3,4.03,75.0,25.6,10.0,60.0,27.5,8.0,124.3275,127.0,557.0,38.9890007020828,430.0,86.2992125984252
2024-11-05 13:00:00,2.61,1.45,1.16,1158.0,5008.0,0.0,2365.0,1518.0,226.0,105970.0,3.80584492484323,0.95,10.92,0.4,87.73,3.0,35.14003311133527,7.0,1.04,0.43,87.41,11.12,3.252426814082762,68.72,9.18,20.98,1.12,10.702440752448211,4.93333333333333,81.7122222222222,68.31,30.34,0.051,5.895,1.965,9.52,2.62,0.0545,0.195,54.36,10.92,0.0844999999999999,1.852023487421565,0.06,119.21453608148916,0.1,95.57,0.75,0.56,1.3,0.0,0.0,2.8439443097271964,1.0,53.68,7.25,4.0,0.06,0.008,0.128,0.732,6.1,8.38,0.15,0.16,0.025,33.43998149656539,0.0,0.0,0.0,0.0,0.0,0.0,0.0,0.0,0.0,0.0,0.0,0.0,0.0,2076.787502412997,7.0,1.3,4.03,75.0,25.6,10.0,60.0,27.5,8.0,124.0625,125.0,555.0,39.2247346562067,430.0,86.16
2024-11-05 14:00:00,2.63,1.45,1.18,1153.0,5010.0,0.0,2371.0,1495.0,224.0,105967.0,3.80747115761486,0.95,10.92,0.4,87.73,3.0,35.43582193442565,7.0,1.04,0.43,87.41,11.12,3.279803894134937,68.72,9.18,20.98,1.12,10.792527814811852,4.93333333333333,81.7122222222222,68.31,30.34,0.051,5.895,1.965,9.52,2.62,0.0545,0.195,54.36,10.92,0.0844999999999999,1.852023487421565,0.06,120.21801627773958,0.1,95.57,0.75,0.56,1.3,0.0,0.0,2.8678830162629465,1.0,53.68,7.25,4.0,0.06,0.008,0.128,0.732,6.1,8.38,0.15,0.16,0.025,33.72146025157095,0.0,0.0,0.0,0.0,0.0,0.0,0.0,0.0,0.0,0.0,0.0,0.0,0.0,2076.787502412997,7.0,1.3,3.85,75.0,25.6,10.0,60.0,27.5,8.0,124.165,122.0,554.0,40.0274473924977,432.0,86.88524590163935
2024-11-05 15:00:00,2.6,1.45,1.15,1148.0,5008.0,0.0,2367.0,1541.0,227.0,107032.0,3.76811589791419,0.95,10.92,0.4,87.73,3.0,34.7166688063501,7.0,1.04,0.43,87.41,11.12,3.213241836274215,68.72,9.18,20.98,1.12,10.57349860329174,4.93333333333333,81.7122222222222,68.31,30.34,0.051,5.895,1.965,9.52,2.62,0.0545,0.195,54.36,10.92,0.0844999999999999,1.852023487421565,0.06,117.77824889722956,0.1,95.57,0.75,0.56,1.3,0.0,0.0,2.8096806964207026,1.0,53.68,7.25,4.0,0.06,0.008,0.128,0.732,6.1,8.38,0.15,0.16,0.025,33.03709927729839,0.0,0.0,0.0,0.0,0.0,0.0,0.0,0.0,0.0,0.0,0.0,0.0,0.0,2076.787502412997,7.0,1.3,3.82,75.0,25.6,10.0,60.0,27.5,8.0,123.7975,123.0,553.0,40.3063557384545,430.0,85.1219512195122
2024-11-05 16:00:00,2.64,1.45,1.19,1153.0,5010.0,0.0,2371.0,1489.0,225.0,106833.0,3.77663488643116,0.98,11.66,0.39,86.97,3.2,34.981934661603965,7.0,1.04,0.43,87.41,11.12,3.2377938273823266,68.79,9.26,20.94,1.01,10.654289423565215,4.93333333333333,81.7122222222222,68.31,30.26,0.051,5.895,1.965,9.52,2.62,0.0545,0.195,54.36,10.92,0.0844999999999999,1.852023487421565,0.06,118.6781782106754,0.1,95.57,0.75,0.56,1.3,0.0,0.0,2.831149125810736,1.0,53.68,7.25,4.0,0.06,0.008,0.128,0.732,6.1,8.38,0.15,0.16,0.025,33.28953174551079,0.0,0.0,0.0,0.0,0.0,0.0,0.0,0.0,0.0,0.0,0.0,0.0,0.0,2076.787502412997,7.0,1.3,3.81,75.0,25.6,10.0,60.0,27.5,8.0,123.7975,123.0,553.0,39.7332720165555,430.0,85.77235772357723
2024-11-05 17:00:00,2.62,1.45,1.17,1140.0,5015.0,0.0,2367.0,1520.0,225.0,106831.0,3.78047133093613,0.98,11.66,0.39,86.97,3.2,34.56664139641143,7.0,1.04,0.43,87.41,11.12,3.199355874090118,68.79,9.26,20.94,1.01,10.527805434448538,4.93333333333333,81.7122222222222,68.31,30.26,0.051,5.895,1.965,9.52,2.62,0.0545,0.195,54.36,10.92,0.0844999999999999,1.852023487421565,0.06,117.26927248224784,0.1,95.57,0.75,0.56,1.3,0.0,0.0,2.7975387158640435,1.0,53.68,7.25,4.0,0.06,0.008,0.128,0.732,6.1,8.38,0.15,0.16,0.025,32.89433009445695,0.0,0.0,0.0,0.0,0.0,0.0,0.0,0.0,0.0,0.0,0.0,0.0,0.0,2076.787502412997,7.0,1.3,3.81,75.0,25.6,10.0,60.0,27.5,8.0,123.165,122.0,550.0,38.9345027057287,428.0,84.75409836065573
2024-11-05 18:00:00,2.62,1.45,1.17,1143.0,5010.0,0.0,2362.0,1529.0,226.0,107230.0,3.76266498310829,0.98,11.66,0.39,86.97,3.2,35.0150928935107,7.0,1.04,0.43,87.41,11.12,3.240862826270841,68.79,9.26,20.94,1.01,10.664388276099404,4.93333333333333,81.7122222222222,68.31,30.26,0.051,5.895,1.965,9.52,2.62,0.0545,0.195,54.36,10.92,0.0844999999999999,1.852023487421565,0.06,118.79066937485617,0.1,95.57,0.75,0.56,1.3,0.0,0.0,2.8338326794844906,1.0,53.68,7.25,4.0,0.06,0.008,0.128,0.732,6.1,8.38,0.15,0.16,0.025,33.321085804037345,0.0,0.0,0.0,0.0,0.0,0.0,0.0,0.0,0.0,0.0,0.0,0.0,0.0,2076.787502412997,7.0,1.3,3.84,75.0,25.6,10.0,60.0,27.5,8.0,123.7975,123.0,553.0,40.161662817552,430.0,85.85365853658537
2024-11-05 19:00:00,2.56,1.4,1.16,1140.0,5008.0,0.0,2363.0,1498.0,222.0,103901.0,3.88156200431955,0.98,11.66,0.39,86.97,3.2,34.98714132611825,7.0,1.04,0.43,87.41,11.12,3.238275736298705,68.79,9.26,20.94,1.01,10.65587519379786,4.93333333333333,81.7122222222222,68.31,30.26,0.051,5.895,1.965,9.52,2.62,0.0545,0.195,54.36,10.92,0.0844999999999999,1.852023487421565,0.06,118.69584211248892,0.1,95.57,0.75,0.56,1.3,0.0,0.0,2.8315705102719044,1.0,53.68,7.25,4.0,0.06,0.008,0.128,0.732,6.1,8.38,0.15,0.16,0.025,33.294486515031494,0.0,0.0,0.0,0.0,0.0,0.0,0.0,0.0,0.0,0.0,0.0,0.0,0.0,2076.787502412997,7.0,1.3,3.86,75.0,25.6,10.0,60.0,27.5,8.0,123.5325,121.0,551.0,39.3706293706294,430.0,85.78512396694215
2024-11-05 20:00:00,2.61,1.45,1.16,1138.0,5007.0,0.0,2353.0,1526.0,224.0,106388.0,3.79014878923207,0.98,11.66,0.39,86.97,3.2,35.08826023168507,7.0,1.04,0.43,87.41,11.12,3.2476349147273145,68.79,9.26,20.94,1.01,10.686672520947566,4.93333333333333,81.7122222222222,68.31,30.26,0.051,5.895,1.965,9.52,2.62,0.0545,0.195,54.36,10.92,0.0844999999999999,1.852023487421565,0.06,119.03889367928802,0.1,95.57,0.75,0.56,1.3,0.0,0.0,2.8397542400703784,1.0,53.68,7.25,4.0,0.06,0.008,0.128,0.732,6.1,8.38,0.15,0.16,0.025,33.39071335467031,0.0,0.0,0.0,0.0,0.0,0.0,0.0,0.0,0.0,0.0,0.0,0.0,0.0,2076.787502412997,7.0,1.3,3.86,75.0,25.6,10.0,60.0,27.5,8.0,123.5325,121.0,551.0,39.040298159795,430.0,86.03305785123968
2024-11-05 21:00:00,2.6,1.45,1.15,1138.0,5009.0,0.0,2362.0,1559.0,227.0,107202.0,3.76289631769961,0.98,11.66,0.39,86.97,3.2,34.981934661603965,7.0,1.04,0.43,87.41,11.12,3.2377938273823266,68.79,9.26,20.94,1.01,10.654289423565215,4.93333333333333,81.7122222222222,68.31,30.26,0.051,5.895,1.965,9.52,2.62,0.0545,0.195,54.36,10.92,0.0844999999999999,1.852023487421565,0.06,118.6781782106754,0.1,95.57,0.75,0.56,1.3,0.0,0.0,2.831149125810736,1.0,53.68,7.25,4.0,0.06,0.008,0.128,0.732,6.1,8.38,0.15,0.16,0.025,33.28953174551079,0.0,0.0,0.0,0.0,0.0,0.0,0.0,0.0,0.0,0.0,0.0,0.0,0.0,2076.787502412997,7.0,1.3,3.92,75.0,25.6,10.0,60.0,27.5,8.0,123.7975,123.0,553.0,38.7193712436431,430.0,85.77235772357723
2024-11-05 22:00:00,2.61,1.44,1.17,1139.0,5003.0,0.0,2354.0,1532.0,226.0,107305.0,3.75478854085446,0.98,11.66,0.39,86.97,3.2,35.14772582113763,7.0,1.04,0.43,87.41,11.12,3.253138821824897,68.79,9.26,20.94,1.01,10.704783686236144,4.93333333333333,81.7122222222222,68.31,30.26,0.051,5.895,1.965,9.52,2.62,0.0545,0.195,54.36,10.92,0.0844999999999999,1.852023487421565,0.06,119.24063403157908,0.1,95.57,0.75,0.56,1.3,0.0,0.0,2.844566894179508,1.0,53.68,7.25,4.0,0.06,0.008,0.128,0.732,6.1,8.38,0.15,0.16,0.025,33.44730203814355,0.0,0.0,0.0,0.0,0.0,0.0,0.0,0.0,0.0,0.0,0.0,0.0,0.0,2076.787502412997,8.0,1.3,3.89,75.0,25.6,10.0,60.0,27.5,8.0,123.7975,123.0,553.0,39.4405594405594,430.0,86.17886178861788
2024-11-05 23:00:00,2.6,1.44,1.16,1142.0,5005.0,0.0,2354.0,1543.0,228.0,107511.0,3.74909723288289,0.96,11.02,0.42,87.6,2.9,34.317142045559706,6.5,1.03,0.46,87.13,11.38,3.304360923193435,68.94,9.51,20.45,1.1,10.588828210974492,5.06666666666667,81.8222222222222,67.21,30.18,0.052,5.685,1.83,9.48,2.66,0.056,0.2,54.75,10.67,0.0825,1.87692926542484,0.06,115.77267141198408,0.1,95.77,0.92,0.62,1.32,0.0,0.0,2.599554672770941,1.0,53.68,7.64,3.8,0.1,0.015,0.138,0.778,6.26,7.43,0.19,0.39,0.038,21.749817607707723,0.0,0.0,0.0,0.0,0.0,0.0,0.0,0.0,0.0,0.0,0.0,0.0,0.0,2076.787502412997,7.0,1.3,3.98,75.0,25.6,10.0,60.0,27.5,8.0,124.46,128.0,558.0,39.7624039133473,430.0,84.765625
2024-11-06 00:00:00,2.67,1.45,1.22,1130.0,5001.0,0.0,2363.0,1463.0,221.0,107525.0,3.74561628010883,0.96,11.02,0.42,87.6,2.9,34.64808301556765,6.5,1.03,0.46,87.13,11.38,3.3362268754258846,68.94,9.51,20.45,1.1,10.690942689934746,5.06666666666667,81.8222222222222,67.21,30.18,0.052,5.685,1.83,9.48,2.66,0.056,0.2,54.75,10.67,0.0825,1.87692926542484,0.06,116.88913734981266,0.1,95.77,0.92,0.62,1.32,0.0,0.0,2.6246237517709745,1.0,53.68,7.64,3.8,0.1,0.015,0.138,0.778,6.26,7.43,0.19,0.39,0.038,21.95956426222326,0.0,0.0,0.0,0.0,0.0,0.0,0.0,0.0,0.0,0.0,0.0,0.0,0.0,2081.1467224429443,7.0,1.3,3.73,83.0,27.09090909,11.0,60.0,28.5,8.0,123.135,118.0,548.0,39.4045944678856,430.0,85.76271186440678
2024-11-06 01:00:00,2.61,1.43,1.18,1172.0,5007.0,0.0,2322.0,1502.0,230.0,106704.0,3.77893441170771,0.96,11.02,0.42,87.6,2.9,37.287647120574434,6.5,1.03,0.46,87.13,11.38,3.590387681453058,68.94,9.51,20.45,1.1,11.505401272256814,5.06666666666667,81.8222222222222,67.21,30.18,0.052,5.685,1.83,9.48,2.66,0.056,0.2,54.75,10.67,0.0825,1.87692926542484,0.06,125.79399858196643,0.1,95.77,0.92,0.62,1.32,0.0,0.0,2.8245731296690293,1.0,53.68,7.64,3.8,0.1,0.015,0.138,0.778,6.26,7.43,0.19,0.39,0.038,23.63249022358484,0.0,0.0,0.0,0.0,0.0,0.0,0.0,0.0,0.0,0.0,0.0,0.0,0.0,2081.1467224429443,8.0,1.3,4.3,83.0,27.09090909,11.0,60.0,28.5,8.0,125.3875,135.0,565.0,38.7066541705717,430.0,92.29629629629628
2024-11-06 02:00:00,2.6,1.43,1.17,1175.0,5003.0,0.0,2333.0,1482.0,226.0,104519.0,3.85478303776354,0.96,11.02,0.42,87.6,2.9,36.74612070921258,6.5,1.03,0.46,87.13,11.38,3.538244682184481,68.94,9.51,20.45,1.1,11.33830897377801,5.06666666666667,81.8222222222222,67.21,30.18,0.052,5.685,1.83,9.48,2.66,0.056,0.2,54.75,10.67,0.0825,1.87692926542484,0.06,123.96709938388425,0.1,95.77,0.92,0.62,1.32,0.0,0.0,2.783552012257339,1.0,53.68,7.64,3.8,0.1,0.015,0.138,0.778,6.26,7.43,0.19,0.39,0.038,23.28927689127296,0.0,0.0,0.0,0.0,0.0,0.0,0.0,0.0,0.0,0.0,0.0,0.0,0.0,2081.1467224429443,7.0,1.3,4.26,83.0,27.09090909,11.0,60.0,28.5,8.0,125.52,136.0,566.0,39.0278102360365,430.0,90.95588235294116
