Repository: saikumar-voptimai/evonith_bf_webapp

# Evonith BF2 — Blast Furnace Intelligence Platform

Monitoring, modelling and optimisation of **Blast Furnace 2 (BF2)** at Evonith Steel: live telemetry from InfluxDB,
manual plant reports from Neon PostgreSQL, a two-zone energy model of the furnace, blend and fuel optimisers, a
conversational assistant (FurnaceMind) and a live digital twin evaluated every hour.

The platform has three deployable parts that share one Python service layer, plus the shared data library:

| Part | Path | What it is |
|---|---|---|
| **Streamlit app** (legacy) | `src/app.py`, `src/custom_pages/` | The original 11-page dashboard; still the home of the model pages. Served under `/legacy` in production |

File: src/data/V13_df_filtered.csv (part 119 of 268)
NM3/HR.,STEAMKGS/HR.,RAFTOC,PERMEABILITYKGS/HR.,TUYEREVELOCITYM/S,HOT BLAST VOLUMENM3/HR.,O2 ENRICHMENT %,COKE_VM%,COKE_ASH%,COKE_IM%,COKE_FC%,COKE_MOIST%,COKE_CALC_MT,NUTCOKE_MOIST%,NUTCOKE_VM%,NUTCOKE_IM%,NUTCOKE_FC%,NUTCOKE_ASH%,NUTCOKE_CALC_MT,PCI_2_FC%,PCI_2_ASH%,PCI_2_VM%,PCI_2_IM%,PCI_2_CALC_MT,SINTER_SP_02_COLD_STRENGTH_AI,SINTER_SP_02_COLD_STRENGTH_TI,SINTER_SP_02_HOT_STRENGTH_RI,SINTER_SP_02_HOT_STRENGTH_RDI,SINTER_SP_02_P%,SINTER_SP_02_SIO2%,SINTER_SP_02_MGO%,SINTER_SP_02_FEO%,SINTER_SP_02_AL2O3%,SINTER_SP_02_NA2O%,SINTER_SP_02_TIO2%,SINTER_SP_02_FE(T)%,SINTER_SP_02_CAO%,SINTER_SP_02_K2O%,SINTER_SP_02_BASICITY,SINTER_SP_02_MNO%,SINTER_CALC_MT,FLUX_TM%,FLUX_SIO2%,FLUX_FE2O3%,FLUX_AL2O3%,FLUX_LOI%,FLUX_MGO%,FLUX_CAO%,FLUX_CALC_MT,GEOMIN TYPE,ORE_FE(T)%,ORE_LOI%,ORE_TM%,ORE_MGO%,ORE_NA2O%,ORE_P%,ORE_TIO2%,ORE_AL2O3%,ORE_SIO2%,ORE_MNO%,ORE_CAO%,ORE_K2O%,ORE_CALC_MT,LLOYDS_PELLET_PCT_SIO2,LLOYDS_PELLET_PCT_AL2O3,LLOYDS_PELLET_PCT_FE2O3,LLOYDS_PELLET_PCT_MGO,LLOYDS_PELLET_PCT_TIO2,LLOYDS_PELLET_PCT_NA2O,TOTAL_PELLET_CALC_MT,LLOYDS_PELLET_PCT_K2O,LLOYDS_PELLET_PCT_TM,LLOYDS_PELLET_PCT_LOI,LLOYDS_PELLET_PCT_MNO,LLOYDS_PELLET_PCT_CAO,LLOYDS_PELLET_PCT_P,DAILYPRODUCTION,CHARGES/HRS.,STOCKRODLEVEL,FURNACE TOP GAS ANALYSISH2%,COKE_DISCHARGE_TIME,WEIGHTED_COKE_ANGLE,TOTAL_COKE_PORTIONS,NON_COKE_DISCHARGE_TIME,WEIGHTED_NON_COKE_ANGLE,TOTAL_NON_COKE_PORTIONS,UNITCOST LAKHS/THM,ACTUALKG/THM.,ACT. FUEL RATEKG/THM.,FURNACETOPGASANALYSISCO2ETACO,COKE RATE KG/THM,PRODUCTIONTONNESPERHR
2024-11-06 03:00:00,2.63,1.412,1.218,1127.0,5003.0,0.0,2336.0,1448.0,218.0,105178.0,3.83065246276347,0.96,11.02,0.42,87.6,2.9,34.73758508180561,6.5,1.03,0.46,87.13,11.38,3.344844933707928,68.94,9.51,20.45,1.1,10.718559267173692,5.06666666666667,81.8222222222222,67.21,30.18,0.052,5.685,1.83,9.48,2.66,0.056,0.2,54.75,10.67,0.0825,1.87692926542484,0.06,117.19108246201068,0.1,95.77,0.92,0.62,1.32,0.0,0.0,2.631403614563822,1.0,53.68,7.64,3.8,0.1,0.015,0.138,0.778,6.26,7.43,0.19,0.39,0.038,22.016289662421343,0.0,0.0,0.0,0.0,0.0,0.0,0.0,0.0,0.0,0.0,0.0,0.0,0.0,2081.1467224429443,7.0,1.3,4.05,83.0,27.09090909,11.0,60.0,28.5,8.0,124.3275,127.0,557.0,38.5389838445329,430.0,85.98425196850394
2024-11-06 04:00:00,2.63,1.44,1.19,1131.0,5002.0,0.0,2350.0,1501.0,222.0,106370.0,3.78700748004539,0.96,11.02,0.42,87.6,2.9,35.215279894972696,6.5,1.03,0.46,87.13,11.38,3.390841656621097,68.94,9.51,20.45,1.1,10.865955816314772,5.06666666666667,81.8222222222222,67.21,30.18,0.052,5.685,1.83,9.48,2.66,0.056,0.2,54.75,10.67,0.0825,1.87692926542484,0.06,118.8026387089318,0.1,95.77,0.92,0.62,1.32,0.0,0.0,2.6675894304478582,1.0,53.68,7.64,3.8,0.1,0.015,0.138,0.778,6.26,7.43,0.19,0.39,0.038,22.319047247675336,0.0,0.0,0.0,0.0,0.0,0.0,0.0,0.0,0.0,0.0,0.0,0.0,0.0,2081.1467224429443,7.0,1.3,4.01,83.0,27.09090909,11.0,60.0,28.5,8.0,123.4,120.0,550.0,38.4794776119403,430.0,87.16666666666667
2024-11-06 05:00:00,2.62,1.44,1.18,1138.0,5002.0,0.0,2357.0,1513.0,225.0,107339.0,3.75285064667774,0.96,11.02,0.42,87.6,2.9,34.69264576742279,6.5,1.03,0.46,87.13,11.38,3.34051777516528,68.94,9.51,20.45,1.1,10.704692882866778,5.06666666666667,81.8222222222222,67.21,30.18,0.052,5.685,1.83,9.48,2.66,0.056,0.2,54.75,10.67,0.0825,1.87692926542484,0.06,117.03947471825931,0.1,95.77,0.92,0.62,1.32,0.0,0.0,2.627999420690688,1.0,53.68,7.64,3.8,0.1,0.015,0.138,0.778,6.26,7.43,0.19,0.39,0.038,21.987807631780672,0.0,0.0,0.0,0.0,0.0,0.0,0.0,0.0,0.0,0.0,0.0,0.0,0.0,2081.1467224429443,7.0,1.3,3.98,83.0,27.09090909,11.0,60.0,28.5,8.0,124.195,126.0,556.0,38.7066974595843,430.0,85.87301587301587
2024-11-06 06:00:00,2.63,1.43,1.2,1134.0,5002.0,0.0,2359.0,1497.0,225.0,107676.0,3.7411154957937,0.96,11.02,0.42,87.6,2.9,34.12645227895035,6.5,1.03,0.46,87.13,11.38,3.285999609410362,68.94,9.51,20.45,1.1,10.529989360771392,5.06666666666667,81.8222222222222,67.21,30.18,0.052,5.685,1.83,9.48,2.66,0.056,0.2,54.75,10.67,0.0825,1.87692926542484,0.06,115.12935840934584,0.1,95.77,0.92,0.62,1.32,0.0,0.0,2.585109749788112,1.0,53.68,7.64,3.8,0.1,0.015,0.138,0.778,6.26,7.43,0.19,0.39,0.038,21.62896058418568,0.0,0.0,0.0,0.0,0.0,0.0,0.0,0.0,0.0,0.0,0.0,0.0,0.0,2081.1467224429443,7.0,1.3,4.04,83.0,27.09090909,11.0,60.0,28.5,8.0,123.7975,123.0,553.0,38.8480954566315,430.0,84.47154471544715
2024-11-06 07:00:00,2.63,1.43,1.2,1135.0,5004.0,0.0,2351.0,1510.0,226.0,107875.0,3.73571201268627,0.96,11.02,0.42,87.6,2.9,34.16218815968135,6.5,1.03,0.46,87.13,11.38,3.289440579164971,68.94,9.51,20.45,1.1,10.541015952132817,5.06666666666667,81.8222222222222,67.21,30.18,0.052,5.685,1.83,9.48,2.66,0.056,0.2,54.75,10.67,0.0825,1.87692926542484,0.06,115.24991735251172,0.1,95.77,0.92,0.62,1.32,0.0,0.0,2.587816775204637,1.0,53.68,7.64,3.8,0.1,0.015,0.138,0.778,6.26,7.43,0.19,0.39,0.038,21.651609582372,0.0,0.0,0.0,0.0,0.0,0.0,0.0,0.0,0.0,0.0,0.0,0.0,0.0,2081.1467224429443,7.0,1.3,4.07,83.0,27.09090909,11.0,60.0,28.5,8.0,124.0625,125.0,555.0,39.0955004591368,430.0,84.56
2024-11-06 08:00:00,2.62,1.45,1.17,1144.0,4998.0,0.0,2339.0,1536.0,227.0,107691.0,3.73760622452778,0.97,10.94,0.4,87.69,2.8,36.78010418705523,6.5,1.03,0.46,87.13,11.38,3.5415169149382564,68.78,9.21,20.95,1.06,11.348794847234764,5.06666666666667,81.8222222222222,67.21,30.18,0.052,5.685,1.83,9.48,2.66,0.056,0.2,54.75,10.67,0.0825,1.87692926542484,0.06,124.08174640223118,0.1,95.77,0.92,0.62,1.32,0.0,0.0,2.786126291563744,1.0,53.68,7.64,3.8,0.1,0.015,0.138,0.778,6.26,7.43,0.19,0.39,0.038,23.310815236271843,0.0,0.0,0.0,0.0,0.0,0.0,0.0,0.0,0.0,0.0,0.0,0.0,0.0,2081.1467224429443,8.0,1.3,4.19,83.0,27.09090909,11.0,60.0,28.5,8.0,124.0625,125.0,555.0,38.8621243404451,430.0,91.04
2024-11-06 09:00:00,2.65,1.45,1.2,1145.0,5003.0,0.0,2352.0,1489.0,224.0,106820.0,3.77182141387443,0.97,10.94,0.4,87.69,2.8,35.4873061488459,6.5,1.03,0.46,87.13,11.38,3.4170347738156464,68.78,9.21,20.95,1.06,10.949891689159726,5.06666666666667,81.8222222222222,67.21,30.18,0.052,5.685,1.83,9.48,2.66,0.056,0.2,54.75,10.67,0.0825,1.87692926542484,0.06,119.72034934064132,0.1,95.77,0.92,0.62,1.32,0.0,0.0,2.6881956662012216,1.0,53.68,7.64,3.8,0.1,0.015,0.138,0.778,6.26,7.43,0.19,0.39,0.038,22.49145441953118,0.0,0.0,0.0,0.0,0.0,0.0,0.0,0.0,0.0,0.0,0.0,0.0,0.0,2081.1467224429443,7.0,1.3,4.11,83.0,27.09090909,11.0,60.0,28.5,8.0,124.0625,125.0,555.0,38.9171679777881,430.0,87.84
2024-11-06 10:00:00,2.61,1.45,1.16,1148.0,5004.0,0.0,2359.0,1515.0,224.0,105996.0,3.80187587810281,0.97,10.94,0.4,87.69,2.8,34.61466747305461,6.5,1.03,0.46,87.13,11.38,3.333009328557885,68.78,9.21,20.95,1.06,10.68063205745908,5.06666666666667,81.8222222222222,67.21,30.18,0.052,5.685,1.83,9.48,2.66,0.056,0.2,54.75,10.67,0.0825,1.87692926542484,0.06,116.7764063240682,0.1,95.77,0.92,0.62,1.32,0.0,0.0,2.62209249408152,1.0,53.68,7.64,3.8,0.1,0.015,0.138,0.778,6.26,7.43,0.19,0.39,0.038,21.93838586823124,0.0,0.0,0.0,0.0,0.0,0.0,0.0,0.0,0.0,0.0,0.0,0.0,0.0,2081.1467224429443,7.0,1.3,4.11,83.0,27.09090909,11.0,60.0,28.5,8.0,124.0625,125.0,555.0,39.066852367688,430.0,85.68
2024-11-06 11:00:00,2.63,1.45,1.18,1147.0,5003.0,0.0,2363.0,1489.0,223.0,105678.0,3.8125445975256,0.97,10.94,0.4,87.69,2.8,34.79607623002914,6.5,1.03,0.46,87.13,11.38,3.350476983844444,68.78,9.21,20.95,1.06,10.73660717802767,5.06666666666667,81.8222222222222,67.21,30.18,0.052,5.685,1.83,9.48,2.66,0.056,0.2,54.75,10.67,0.0825,1.87692926542484,0.06,117.38840881496868,0.1,95.77,0.92,0.62,1.32,0.0,0.0,2.635834372156584,1.0,53.68,7.64,3.8,0.1,0.015,0.138,0.778,6.26,7.43,0.19,0.39,0.038,22.05336069251581,0.0,0.0,0.0,0.0,0.0,0.0,0.0,0.0,0.0,0.0,0.0,0.0,0.0,2081.1467224429443,7.0,1.3,3.97,83.0,27.09090909,11.0,60.0,28.5,8.0,123.93,124.0,554.0,39.2549476135041,430.0,86.12903225806451
2024-11-06 12:00:00,2.6,1.45,1.15,1145.0,4980.0,0.0,2362.0,1536.0,226.0,106425.0,3.76841935281431,0.97,10.94,0.4,87.69,2.8,34.52059802230686,6.5,1.03,0.46,87.13,11.38,3.323951481703841,68.78,9.21,20.95,1.06,10.651606177257683,5.06666666666667,81.8222222222222,67.21,30.18,0.052,5.685,1.83,9.48,2.66,0.056,0.2,54.75,10.67,0.0825,1.87692926542484,0.06,116.4590526354403,0.1,95.77,0.92,0.62,1.32,0.0,0.0,2.614966647764491,1.0,53.68,7.64,3.8,0.1,0.015,0.138,0.778,6.26,7.43,0.19,0.39,0.038,21.87876571124076,0.0,0.0,0.0,0.0,0.0,0.0,0.0,0.0,0.0,0.0,0.0,0.0,0.0,2081.1467224429443,7.0,1.3,4.0,83.0,27.09090909,11.0,60.0,28.5,8.0,123.7975,123.0,553.0,38.9409559512652,430.0,85.44715447154472
2024-11-06 13:00:00,2.62,1.45,1.17,1139.0,5010.0,0.0,2356.0,1522.0,224.0,105767.0,3.81466440997516,0.97,10.94,0.4,87.69,2.8,34.73091503858714,6.5,1.03,0.46,87.13,11.38,3.3442026823765705,68.78,9.21,20.95,1.06,10.716501172076308,5.06666666666667,81.8222222222222,67.21,30.18,0.052,5.685,1.83,9.48,2.66,0.056,0.2,54.75,10.67,0.0825,1.87692926542484,0.06,117.16858033404178,0.1,95.77,0.92,0.62,1.32,0.0,0.0,2.6308983527330687,1.0,53.68,7.64,3.8,0.1,0.015,0.138,0.778,6.26,7.43,0.19,0.39,0.038,22.01206226425268,0.0,0.0,0.0,0.0,0.0,0.0,0.0,0.0,0.0,0.0,0.0,0.0,0.0,2081.1467224429443,7.0,1.3,3.96,83.0,27.09090909,11.0,60.0,28.5,8.0,123.93,124.0,554.0,39.5472395472395,430.0,85.96774193548387
2024-11-06 14:00:00,2.62,1.45,1.17,1128.0,5010.0,0.0,2350.0,1535.0,224.0,107557.0,3.75123567354501,0.97,10.94,0.4,87.69,2.8,34.78336185121119,6.5,1.03,0.46,87.13,11.38,3.349252729899493,68.78,9.21,20.95,1.06,10.732684054915213,5.06666666666667,81.8222222222222,67.21,30.18,0.052,5.685,1.83,9.48,2.66,0.056,0.2,54.75,10.67,0.0825,1.87692926542484,0.06,117.3455154528366,0.1,95.77,0.92,0.62,1.32,0.0,0.0,2.63487124641541,1.0,53.68,7.64,3.8,0.1,0.015,0.138,0.778,6.26,7.43,0.19,0.39,0.038,22.04530246261081,0.0,0.0,0.0,0.0,0.0,0.0,0.0,0.0,0.0,0.0,0.0,0.0,0.0,2081.1467224429443,7.0,1.3,4.01,83.0,27.09090909,11.0,60.0,28.5,8.0,123.7975,123.0,553.0,39.6519721577726,430.0,86.09756097560975
2024-11-06 15:00:00,2.61,1.45,1.16,1128.0,5010.0,0.0,2352.0,1541.0,225.0,107470.0,3.75426971432671,0.97,10.94,0.4,87.69,2.8,34.936012559191475,6.5,1.03,0.46,87.13,11.38,3.363951303390205,68.78,9.21,20.95,1.06,10.77978564982486,5.06666666666667,81.8222222222222,67.21,30.18,0.052,5.685,1.83,9.48,2.66,0.056,0.2,54.75,10.67,0.0825,1.87692926542484,0.06,117.8604994871232,0.1,95.77,0.92,0.62,1.32,0.0,0.0,2.6464346761644584,1.0,53.68,7.64,3.8,0.1,0.015,0.138,0.778,6.26,7.43,0.19,0.39,0.038,22.14205075976944,0.0,0.0,0.0,0.0,0.0,0.0,0.0,0.0,0.0,0.0,0.0,0.0,0.0,2081.1467224429443,7.0,1.3,3.92,83.0,27.09090909,11.0,60.0,28.5,8.0,123.665,122.0,552.0,39.6957123098202,430.0,86.47540983606558
2024-11-06 16:00:00,2.6,1.45,1.15,1133.0,5011.0,0.0,2352.0,1553.0,226.0,107310.0,3.76061219693574,0.96,10.95,0.41,87.68,2.7,34.73091503858714,5.7,1.04,0.45,87.36,11.15,3.3442026823765705,69.05,9.26,20.68,1.01,10.716501172076308,5.06666666666667,81.8222222222222,67.21,30.18,0.052,5.665,1.905,10.01,2.625,0.0565,0.205,54.72,10.68,0.0805,1.88529708708821,0.075,117.16858033404178,0.1,96.51,0.88,0.41,1.28,0.0,0.0,2.6308983527330687,1.0,54.36,8.2,3.7,0.13,0.04,0.212,0.6,5.68,6.36,0.16,0.44,0.03,22.01206226425268,0.0,0.0,0.0,0.0,0.0,0.0,0.0,0.0,0.0,0.0,0.0,0.0,0.0,2081.1467224429443,6.0,1.3,4.0,83.0,27.09090909,11.0,60.0,28.5,8.0,123.93,124.0,554.0,38.8186623764652,430.0,85.96774193548387
2024-11-06 17:00:00,2.64,1.45,1.19,1144.0,5011.0,0.0,2341.0,1486.0,223.0,106424.0,3.79189199172869,0.96,10.95,0.41,87.68,2.7,34.70722005988095,5.7,1.04,0.45,87.36,11.15,3.3419211182064346,69.05,9.26,20.68,1.01,10.709189897184904,5.06666666666667,81.8222222222222,67.21,30.18,0.052,5.665,1.905,10.01,2.625,0.0565,0.205,54.72,10.68,0.0805,1.88529708708821,0.075,117.0886427046138,0.1,96.51,0.88,0.41,1.28,0.0,0.0,2.629103436579064,1.0,54.36,8.2,3.7,0.13,0.04,0.212,0.6,5.68,6.36,0.16,0.44,0.03,21.997044653975166,0.0,0.0,0.0,0.0,0.0,0.0,0.0,0.0,0.0,0.0,0.0,0.0,0.0,2081.1467224429443,7.0,1.3,4.04,83.0,27.09090909,11.0,60.0,28.5,8.0,124.99,132.0,562.0,38.9305816135084,430.0,85.9090909090909
2024-11-06 18:00:00,2.64,1.45,1.19,1146.0,5010.0,0.0,2351.0,1494.0,224.0,106672.0,3.78232987190804,0.96,10.95,0.41,87.68,2.7,34.93786698260694,5.7,1.04,0.45,87.36,11.15,3.364129863838537,69.05,9.26,20.68,1.01,10.780357846977838,5.06666666666667,81.8222222222222,67.21,30.18,0.052,5.665,1.905,10.01,2.625,0.0565,0.205,54.72,10.68,0.0805,1.88529708708821,0.075,117.86675558946564,0.1,96.51,0.88,0.41,1.28,0.0,0.0,2.64657515042215,1.0,54.36,8.2,3.7,0.13,0.04,0.212,0.6,5.68,6.36,0.16,0.44,0.03,22.1432260724164,0.0,0.0,0.0,0.0,0.0,0.0,0.0,0.0,0.0,0.0,0.0,0.0,0.0,2081.1467224429443,7.0,1.3,4.04,83.0,27.09090909,11.0,60.0,28.5,8.0,124.0625,125.0,555.0,39.2733163619533,430.0,86.48
2024-11-06 19:00:00,2.66,1.45,1.21,1148.0,5007.0,0.0,2356.0,1482.0,225.0,107241.0,3.76002851613923,0.96,10.95,0.41,87.68,2.7,35.16410663929357,5.7,1.04,0.45,87.36,11.15,3.3859142385349936,69.05,9.26,20.68,1.01,10.850165899640968,5.06666666666667,81.8222222222222,67.21,30.18,0.052,5.665,1.905,10.01,2.625,0.0565,0.205,54.72,10.68,0.0805,1.88529708708821,0.075,118.63000007524388,0.1,96.51,0.88,0.41,1.28,0.0,0.0,2.6637130098605915,1.0,54.36,8.2,3.7,0.13,0.04,0.212,0.6,5.68,6.36,0.16,0.44,0.03,22.286614215346017,0.0,0.0,0.0,0.0,0.0,0.0,0.0,0.0,0.0,0.0,0.0,0.0,0.0,2081.1467224429443,7.0,1.3,3.96,83.0,27.09090909,11.0,60.0,28.5,8.0,124.0625,125.0,555.0,38.7618387618388,430.0,87.04
2024-11-06 20:00:00,2.67,1.45,1.22,1149.0,5007.0,0.0,2363.0,1462.0,224.0,107268.0,3.75908293394379,0.96,10.95,0.41,87.68,2.7,35.28478516584416,5.7,1.04,0.45,87.36,11.15,3.397534244853496,69.05,9.26,20.68,1.01,10.88740222266289,5.06666666666667,81.8222222222222,67.21,30.18,0.052,5.665,1.905,10.01,2.625,0.0565,0.205,54.72,10.68,0.0805,1.88529708708821,0.075,119.0371224219205,0.1,96.51,0.88,0.41,1.28,0.0,0.0,2.67285451783294,1.0,54.36,8.2,3.7,0.13,0.04,0.212,0.6,5.68,6.36,0.16,0.44,0.03,22.36309890448935,0.0,0.0,0.0,0.0,0.0,0.0,0.0,0.0,0.0,0.0,0.0,0.0,0.0,2081.1467224429443,7.0,1.3,3.97,83.0,27.09090909,11.0,60.0,28.5,8.0,123.93,124.0,554.0,39.7805212620027,430.0,87.33870967741936
2024-11-06 21:00:00,2.66,1.45,1.21,1130.0,5009.0,0.0,2355.0,1474.0,221.0,107324.0,3.75862265889997,0.96,10.95,0.41,87.68,2.7,34.487752543693816,5.7,1.04,0.45,87.36,11.15,3.320788825679384,69.05,9.26,20.68,1.01,10.641471442550491,5.06666666666667,81.8222222222222,67.21,30.18,0.052,5.665,1.905,10.01,2.625,0.0565,0.205,54.72,10.68,0.0805,1.88529708708821,0.075,116.34824478326576,0.1,96.51,0.88,0.41,1.28,0.0,0.0,2.612478572933125,1.0,54.36,8.2,3.7,0.13,0.04,0.212,0.6,5.68,6.36,0.16,0.44,0.03,21.857948617319497,0.0,0.0,0.0,0.0,0.0,0.0,0.0,0.0,0.0,0.0,0.0,0.0,0.0,2081.1467224429443,7.0,1.3,3.87,83.0,27.09090909,11.0,60.0,28.5,8.0,123.7975,123.0,553.0,39.1994478951001,430.0,85.36585365853658
2024-11-06 22:00:00,2.67,1.45,1.22,1129.0,5004.0,0.0,2361.0,1468.0,221.0,107152.0,3.76089607500592,0.96,10.95,0.41,87.68,2.7,34.487752543693816,5.7,1.04,0.45,87.36,11.15,3.320788825679384,69.05,9.26,20.68,1.01,10.641471442550491,5.06666666666667,81.8222222222222,67.21,30.18,0.052,5.665,1.905,10.01,2.625,0.0565,0.205,54.72,10.68,0.0805,1.88529708708821,0.075,116.34824478326576,0.1,96.51,0.88,0.41,1.28,0.0,0.0,2.612478572933125,1.0,54.36,8.2,3.7,0.13,0.04,0.212,0.6,5.68,6.36,0.16,0.44,0.03,21.857948617319497,0.0,0.0,0.0,0.0,0.0,0.0,0.0,0.0,0.0,0.0,0.0,0.0,0.0,2081.1467224429443,7.0,1.3,3.86,83.0,27.09090909,11.0,60.0,28.5,8.0,123.7975,123.0,553.0,38.5891146928288,430.0,85.36585365853658
2024-11-06 23:00:00,2.68,1.45,1.23,1128.0,5004.0,0.0,2365.0,1454.0,220.0,107495.0,3.74890625124706,0.94,11.1,0.45,87.51,3.1,35.45194655294376,6.1,0.98,0.42,87.38,11.22,3.3121824390291743,68.96,9.34,20.44,1.26,10.82768526212502,5.02222222222222,81.3122222222222,67.21,30.46,0.0545,5.675,1.84,9.52,2.675,0.0569999999999999,0.215,54.735,10.64,0.077,1.87496118542808,0.075,119.05631023441757,0.1,93.37,1.52,0.46,1.32,0.0,0.0,2.77515435483134,1.0,53.38,7.68,3.4,0.07,0.007,0.167,0.702,5.77,8.49,0.37,0.1,0.029,32.609658390967816,0.0,0.0,0.0,0.0,0.0,0.0,0.0,0.0,0.0,0.0,0.0,0.0,0.0,2081.1467224429443,7.0,1.3,3.76,83.0,27.09090909,11.0,60.0,28.5,8.0,123.135,118.0,548.0,38.6454183266932,430.0,85.9322033898305
2024-11-07 01:00:00,2.66,1.44,1.22,1132.0,5006.0,0.0,2358.0,1475.0,223.0,107839.0,3.73845027997879,0.94,11.1,0.45,87.51,3.1,34.95260779261674,6.1,0.98,0.42,87.38,11.22,3.265530527529425,68.96,9.34,20.44,1.26,10.675177897601992,5.02222222222222,81.3122222222222,67.21,30.46,0.0545,5.675,1.84,9.52,2.675,0.0569999999999999,0.215,54.735,10.64,0.077,1.87496118542808,0.075,117.3794085085058,0.1,93.37,1.52,0.46,1.32,0.0,0.0,2.736066455012126,1.0,53.38,7.68,3.4,0.07,0.007,0.167,0.702,5.77,8.49,0.37,0.1,0.029,32.15035310652268,0.0,0.0,0.0,0.0,0.0,0.0,0.0,0.0,0.0,0.0,0.0,0.0,0.0,2104.087099420261,7.0,1.3,3.7,83.0,27.09090909,11.0,60.0,28.5,8.0,123.665,122.0,552.0,39.2399160643507,430.0,85.65573770491804
2024-11-07 02:00:00,2.63,1.45,1.18,1140.0,5000.0,0.0,2354.0,1529.0,227.0,108125.0,3.7241054613936,0.94,11.1,0.45,87.51,3.1,36.72532378592649,6.1,0.98,0.42,87.38,11.22,3.431150736102688,68.96,9.34,20.44,1.26,11.216598403413384,5.02222222222222,81.3122222222222,67.21,30.46,0.0545,5.675,1.84,9.52,2.675,0.0569999999999999,0.215,54.735,10.64,0.077,1.87496118542808,0.075,123.3326225285544,0.1,93.37,1.52,0.46,1.32,0.0,0.0,2.874833461821353,1.0,53.38,7.68,3.4,0.07,0.007,0.167,0.702,5.77,8.49,0.37,0.1,0.029,33.78094517795398,0.0,0.0,0.0,0.0,0.0,0.0,0.0,0.0,0.0,0.0,0.0,0.0,0.0,2104.087099420261,8.0,1.3,3.79,83.0,27.09090909,11.0,60.0,28.5,8.0,123.0025,117.0,547.0,39.0334572490706,430.0,90.0
2024-11-07 03:00:00,2.66,1.45,1.21,1138.0,5002.0,0.0,2333.0,1482.0,224.0,108072.0,3.72741926934236,0.94,11.1,0.45,87.51,3.1,38.464592307664354,6.1,0.98,0.42,87.38,11.22,3.5936460350802286,68.96,9.34,20.44,1.26,11.747803427983053,5.02222222222222,81.3122222222222,67.21,30.46,0.0545,5.675,1.84,9.52,2.675,0.0569999999999999,0.215,54.735,10.64,0.077,1.87496118542808,0.075,129.1735117557719,0.1,93.37,1.52,0.46,1.32,0.0,0.0,3.0109822232190853,1.0,53.38,7.68,3.4,0.07,0.007,0.167,0.702,5.77,8.49,0.37,0.1,0.029,35.38077136124505,0.0,0.0,0.0,0.0,0.0,0.0,0.0,0.0,0.0,0.0,0.0,0.0,0.0,2104.087099420261,7.0,1.3,3.92,83.0,27.09090909,11.0,60.0,28.5,8.0,123.665,122.0,552.0,38.785046728972,430.0,94.2622950819672
2024-11-07 04:00:00,2.69,1.42,1.27,1124.0,5003.0,0.0,2354.0,1411.0,220.0,107988.0,3.73106125126824,0.94,11.1,0.45,87.51,3.1,35.05908224378723,6.1,0.98,0.42,87.38,11.22,3.27547815640914,68.96,9.34,20.44,1.26,10.707697179554811,5.02222222222222,81.3122222222222,67.21,30.46,0.0545,5.675,1.84,9.52,2.675,0.0569999999999999,0.215,54.735,10.64,0.077,1.87496118542808,0.075,117.7369757656848,0.1,93.37,1.52,0.46,1.32,0.0,0.0,2.7444012029053844,1.0,53.38,7.68,3.4,0.07,0.007,0.167,0.702,5.77,8.49,0.37,0.1,0.029,32.24829118376903,0.0,0.0,0.0,0.0,0.0,0.0,0.0,0.0,0.0,0.0,0.0,0.0,0.0,2104.087099420261,7.0,1.3,3.83,83.0,27.09090909,11.0,60.0,28.5,8.0,123.4,120.0,550.0,38.7983232417327,430.0,85.91666666666667
2024-11-07 05:00:00,2.66,1.44,1.22,1134.0,5005.0,0.0,2363.0,1496.0,225.0,108813.0,3.70427669203564,0.94,11.1,0.45,87.51,3.1,35.005405041131034,6.1,0.98,0.42,87.38,11.22,3.270463236064821,68.96,9.34,20.44,1.26,10.691303161380253,5.02222222222222,81.3122222222222,67.21,30.46,0.0545,5.675,1.84,9.52,2.675,0.0569999999999999,0.215,54.735,10.64,0.077,1.87496118542808,0.075,117.5567145864458,0.1,93.37,1.52,0.46,1.32,0.0,0.0,2.740199387851758,1.0,53.38,7.68,3.4,0.07,0.007,0.167,0.702,5.77,8.49,0.37,0.1,0.029,32.19891744234732,0.0,0.0,0.0,0.0,0.0,0.0,0.0,0.0,0.0,0.0,0.0,0.0,0.0,2104.087099420261,7.0,1.3,3.89,83.0,27.09090909,11.0,60.0,28.5,8.0,123.5325,121.0,551.0,38.5645049619202,430.0,85.78512396694215
2024-11-07 06:00:00,2.63,1.45,1.18,1163.0,5000.0,0.0,2344.0,1521.0,230.0,107709.0,3.7384762297315,0.94,11.1,0.45,87.51,3.1,39.94864818917307,6.1,0.98,0.42,87.38,11.22,3.732297486050076,68.96,9.34,20.44,1.26,12.201061755346958,5.02222222222222,81.3122222222222,67.21,30.46,0.0545,5.675,1.84,9.52,2.675,0.0569999999999999,0.215,54.735,10.64,0.077,1.87496118542808,0.075,134.1573344965134,0.1,93.37,1.52,0.46,1.32,0.0,0.0,3.127153112065244,1.0,53.38,7.68,3.4,0.07,0.007,0.167,0.702,5.77,8.49,0.37,0.1,0.029,36.745846061920055,0.0,0.0,0.0,0.0,0.0,0.0,0.0,0.0,0.0,0.0,0.0,0.0,0.0,2104.087099420261,8.0,1.3,4.12,83.0,27.09090909,11.0,60.0,28.5,8.0,123.2675,119.0,549.0,39.1165026321813,430.0,97.89915966386556
2024-11-07 07:00:00,2.64,1.45,1.19,1160.0,5001.0,0.0,2361.0,1506.0,229.0,107816.0,3.73551561337901,0.94,11.1,0.45,87.51,3.1,35.940594645201564,6.1,0.98,0.42,87.38,11.22,3.357835549433827,68.96,9.34,20.44,1.26,10.976927497357542,5.02222222222222,81.3122222222222,67.21,30.46,0.0545,5.675,1.84,9.52,2.675,0.0569999999999999,0.215,54.735,10.64,0.077,1.87496118542808,0.075,120.69731008136309,0.1,93.37,1.52,0.46,1.32,0.0,0.0,2.81340539639782,1.0,53.38,7.68,3.4,0.07,0.007,0.167,0.702,5.77,8.49,0.37,0.1,0.029,33.059130110048976,0.0,0.0,0.0,0.0,0.0,0.0,0.0,0.0,0.0,0.0,0.0,0.0,0.0,2104.087099420261,7.0,1.3,4.04,83.0,27.09090909,11.0,60.0,28.5,8.0,124.725,130.0,560.0,39.0288593678424,430.0,88.07692307692308
2024-11-07 08:00:00,2.61,1.45,1.16,1161.0,5002.0,0.0,2366.0,1552.0,231.0,107659.0,3.74170571867934,0.98,11.0,0.41,87.61,3.0,35.648047621539305,8.9,0.98,0.45,87.27,11.3,3.330503647843676,68.57,9.18,21.16,1.09,10.887578183579924,5.02222222222222,81.3122222222222,67.21,30.74,0.0545,5.635,1.95,9.635,2.56,0.0575,0.2,54.595,10.915,0.067,1.93718736218736,0.08,119.71486560105014,0.1,95.72,1.79,0.58,1.28,0.0,0.0,2.790505013607927,1.0,53.52,8.1,4.0,0.1,0.007,0.182,0.636,5.37,8.19,0.15,0.4,0.016,32.79003745273399,0.0,0.0,0.0,0.0,0.0,0.0,0.0,0.0,0.0,0.0,0.0,0.0,0.0,2104.087099420261,7.0,1.3,4.04,83.0,27.09090909,11.0,60.0,28.5,8.0,124.0625,125.0,555.0,38.8173032673723,430.0,87.36
2024-11-07 09:00:00,2.51,1.45,1.06,1145.0,5002.0,0.0,2366.0,1526.0,226.0,107223.0,3.75690709647904,0.98,11.0,0.41,87.61,3.0,35.014107982281175,8.9,0.98,0.45,87.27,11.3,3.27127632904414,68.57,9.18,21.16,1.09,10.693961201820644,5.02222222222222,81.3122222222222,67.21,30.74,0.0545,5.635,1.95,9.635,2.56,0.0575,0.2,54.595,10.915,0.067,1.93718736218736,0.08,117.58594119209846,0.1,95.72,1.79,0.58,1.28,0.0,0.0,2.7408806481881003,1.0,53.52,8.1,4.0,0.1,0.007,0.182,0.636,5.37,8.19,0.15,0.4,0.016,32.20692264278049,0.0,0.0,0.0,0.0,0.0,0.0,0.0,0.0,0.0,0.0,0.0,0.0,0.0,2104.087099420261,7.0,1.3,4.04,83.0,27.09090909,11.0,60.0,28.5,8.0,123.93,124.0,554.0,38.7901177557146,430.0,85.80645161290323
2024-11-07 10:00:00,2.58,1.45,1.13,1152.0,5004.0,0.0,2359.0,1570.0,229.0,106534.0,3.78269342606973,0.98,11.0,0.41,87.61,3.0,35.00019565867429,8.9,0.98,0.45,87.27,11.3,3.269976537116834,68.57,9.18,21.16,1.09,10.689712118880866,5.02222222222222,81.3122222222222,67.21,30.74,0.0545,5.635,1.95,9.635,2.56,0.0575,0.2,54.595,10.915,0.067,1.93718736218736,0.08,117.5392202056232,0.1,95.72,1.79,0.58,1.28,0.0,0.0,2.7397916009227887,1.0,53.52,8.1,4.0,0.1,0.007,0.182,0.636,5.37,8.19,0.15,0.4,0.016,32.19412571160022,0.0,0.0,0.0,0.0,0.0,0.0,0.0,0.0,0.0,0.0,0.0,0.0,0.0,2104.087099420261,7.0,1.3,3.89,83.0,27.09090909,11.0,60.0,28.5,8.0,123.7975,123.0,553.0,39.2399267399267,430.0,85.77235772357723
2024-11-07 11:00:00,2.56,1.45,1.11,1176.0,5003.0,0.0,2330.0,1591.0,232.0,105583.0,3.81597190660271,0.98,11.0,0.41,87.61,3.0,38.60867372366631,8.9,0.98,0.45,87.27,11.3,3.607107184107954,68.57,9.18,21.16,1.09,11.791808577947402,5.02222222222222,81.3122222222222,67.21,30.74,0.0545,5.635,1.95,9.635,2.56,0.0575,0.2,54.595,10.915,0.067,1.93718736218736,0.08,129.6573724018136,0.1,95.72,1.79,0.58,1.28,0.0,0.0,3.022260818837833,1.0,53.52,8.1,4.0,0.1,0.007,0.182,0.636,5.37,8.19,0.15,0.4,0.016,35.51330134092597,0.0,0.0,0.0,0.0,0.0,0.0,0.0,0.0,0.0,0.0,0.0,0.0,0.0,2104.087099420261,8.0,1.3,4.32,83.0,27.09090909,11.0,60.0,28.5,8.0,124.725,130.0,560.0,39.3046281372323,430.0,94.6153846153846
2024-11-07 12:00:00,2.56,1.45,1.11,1173.0,5005.0,0.0,2358.0,1575.0,230.0,104853.0,3.84404979122853,0.98,11.0,0.41,87.61,3.0,36.16031880460454,8.9,0.98,0.45,87.27,11.3,3.378363801701108,68.57,9.18,21.16,1.09,11.04403535105318,5.02222222222222,81.3122222222222,67.21,30.74,0.0545,5.635,1.95,9.635,2.56,0.0575,0.2,54.595,10.915,0.067,1.93718736218736,0.08,121.43519756657663,0.1,95.72,1.79,0.58,1.28,0.0,0.0,2.830605254716409,1.0,53.52,8.1,4.0,0.1,0.007,0.182,0.636,5.37,8.19,0.15,0.4,0.016,33.26123832906237,0.0,0.0,0.0,0.0,0.0,0.0,0.0,0.0,0.0,0.0,0.0,0.0,0.0,2104.087099420261,7.0,1.3,4.16,83.0,27.09090909,11.0,60.0,28.5,8.0,124.725,130.0,560.0,38.9044943820225,430.0,88.61538461538461
2024-11-07 13:00:00,2.57,1.45,1.12,1161.0,5007.0,0.0,2364.0,1556.0,227.0,104922.0,3.84305779757439,0.98,11.0,0.41,87.61,3.0,34.73247675878319,8.9,0.98,0.45,87.27,11.3,3.2449642620506043,68.57,9.18,21.16,1.09,10.607945776871572,5.02222222222222,81.3122222222222,67.21,30.74,0.0545,5.635,1.95,9.635,2.56,0.0575,0.2,54.595,10.915,0.067,1.93718736218736,0.08,116.64015463940804,0.1,95.72,1.79,0.58,1.28,0.0,0.0,2.718834746838799,1.0,53.52,8.1,4.0,0.1,0.007,0.182,0.636,5.37,8.19,0.15,0.4,0.016,31.94787063341384,0.0,0.0,0.0,0.0,0.0,0.0,0.0,0.0,0.0,0.0,0.0,0.0,0.0,2104.087099420261,7.0,1.3,4.06,83.0,27.09090909,11.0,60.0,28.5,8.0,124.5925,129.0,559.0,39.0915347556779,430.0,85.11627906976744
2024-11-07 14:00:00,2.59,1.45,1.14,1149.0,5007.0,0.0,2371.0,1544.0,226.0,105829.0,3.81015075607384,0.98,11.0,0.41,87.61,3.0,34.91916032104485,8.9,0.98,0.45,87.27,11.3,3.262405617933703,68.57,9.18,21.16,1.09,10.664962416360266,5.02222222222222,81.3122222222222,67.21,30.74,0.0545,5.635,1.95,9.635,2.56,0.0575,0.2,54.595,10.915,0.067,1.93718736218736,0.08,117.26708371567469,0.1,95.72,1.79,0.58,1.28,0.0,0.0,2.7334482096006307,1.0,53.52,8.1,4.0,0.1,0.007,0.182,0.636,5.37,8.19,0.15,0.4,0.016,32.11958721838247,0.0,0.0,0.0,0.0,0.0,0.0,0.0,0.0,0.0,0.0,0.0,0.0,0.0,2104.087099420261,7.0,1.3,3.98,83.0,27.09090909,11.0,60.0,28.5,8.0,123.665,122.0,552.0,40.3432494279176,430.0,85.57377049180327
2024-11-07 15:00:00,2.57,1.45,1.12,1157.0,5012.0,0.0,2368.0,1576.0,228.0,105715.0,3.81806130554969,0.98,11.0,0.41,87.61,3.0,34.79748526698022,8.9,0.98,0.45,87.27,11.3,3.251037836569738,68.57,9.18,21.16,1.09,10.627800586961238,5.02222222222222,81.3122222222222,67.21,30.74,0.0545,5.635,1.95,9.635,2.56,0.0575,0.2,54.595,10.915,0.067,1.93718736218736,0.08,116.858469114982,0.1,95.72,1.79,0.58,1.28,0.0,0.0,2.723923568812358,1.0,53.52,8.1,4.0,0.1,0.007,0.182,0.636,5.37,8.19,0.15,0.4,0.016,32.00766721585666,0.0,0.0,0.0,0.0,0.0,0.0,0.0,0.0,0.0,0.0,0.0,0.0,0.0,2104.087099420261,7.0,1.3,3.98,83.0,27.09090909,11.0,60.0,28.5,8.0,124.3275,127.0,557.0,40.0229095074456,430.0,85.2755905511811
2024-11-07 16:00:00,2.58,1.45,1.13,1179.0,5008.0,0.0,2357.0,1551.0,230.0,105399.0,3.82644450470827,0.96,11.02,0.43,87.59,2.6,35.03263396534057,5.9,1.04,0.45,87.29,11.22,3.273007163080671,68.61,9.2,21.07,1.12,10.69961938235071,5.02222222222222,81.3122222222222,67.21,31.02,0.054,5.645,1.925,9.795,2.505,0.0564999999999999,0.2,54.59,10.985,0.0695,1.9465944418276,0.09,117.64815597579798,0.1,96.14,0.79,0.45,1.18,0.0,0.0,2.742330849589257,1.0,53.94,8.69,3.4,0.12,0.025,0.166,0.636,5.51,6.79,0.15,0.4,0.015,32.22396334259149,0.0,0.0,0.0,0.0,0.0,0.0,0.0,0.0,0.0,0.0,0.0,0.0,0.0,2104.087099420261,7.0,1.3,4.13,83.0,27.09090909,11.0,60.0,28.5,8.0,125.3875,135.0,565.0,40.0591446769791,430.0,85.85185185185185
2024-11-07 17:00:00,2.61,1.45,1.16,1174.0,5007.0,0.0,2351.0,1512.0,228.0,105368.0,3.82680565372135,0.96,11.02,0.43,87.59,2.6,37.4845036057906,5.9,1.04,0.45,87.29,11.22,3.502078916693958,68.61,9.2,21.07,1.12,11.448466070667408,5.02222222222222,81.3122222222222,67.21,31.02,0.054,5.645,1.925,9.795,2.505,0.0564999999999999,0.2,54.59,10.985,0.0695,1.9465944418276,0.09,125.88213410537207,0.1,96.14,0.79,0.45,1.18,0.0,0.0,2.934261543719469,1.0,53.94,8.69,3.4,0.12,0.025,0.166,0.636,5.51,6.79,0.15,0.4,0.015,34.479259290159746,0.0,0.0,0.0,0.0,0.0,0.0,0.0,0.0,0.0,0.0,0.0,0.0,0.0,2104.087099420261,7.0,1.3,4.21,83.0,27.09090909,11.0,60.0,28.5,8.0,124.5925,129.0,559.0,39.5508707607699,430.0,91.86046511627907
2024-11-07 18:00:00,2.64,1.45,1.19,1164.0,5010.0,0.0,2358.0,1480.0,225.0,105751.0,3.81524104450264,0.96,11.02,0.43,87.59,2.6,34.5632193176008,5.9,1.04,0.45,87.29,11.22,3.229150982982214,68.61,9.2,21.07,1.12,10.556251399564005,5.02222222222222,81.3122222222222,67.21,31.02,0.054,5.645,1.925,9.795,2.505,0.0564999999999999,0.2,54.59,10.985,0.0695,1.9465944418276,0.09,116.07174674121826,0.1,96.14,0.79,0.45,1.18,0.0,0.0,2.7055853890275583,1.0,53.94,8.69,3.4,0.12,0.025,0.166,0.636,5.51,6.79,0.15,0.4,0.015,31.79218306548736,0.0,0.0,0.0,0.0,0.0,0.0,0.0,0.0,0.0,0.0,0.0,0.0,0.0,2104.087099420261,7.0,1.3,4.12,83.0,27.09090909,11.0,60.0,28.5,8.0,125.255,134.0,564.0,38.9814814814815,430.0,84.70149253731343
2024-11-07 19:00:00,2.65,1.45,1.2,1160.0,5007.0,0.0,2357.0,1483.0,226.0,106492.0,3.78645064049263,0.96,11.02,0.43,87.59,2.6,37.09911843005806,5.9,1.04,0.45,87.29,11.22,3.46607338990526,68.61,9.2,21.07,1.12,11.330762254847617,5.02222222222222,81.3122222222222,67.21,31.02,0.054,5.645,1.925,9.795,2.505,0.0564999999999999,0.2,54.59,10.985,0.0695,1.9465944418276,0.09,124.58791639652952,0.1,96.14,0.79,0.45,1.18,0.0,0.0,2.9040938532902727,1.0,53.94,8.69,3.4,0.12,0.025,0.166,0.636,5.51,6.79,0.15,0.4,0.015,34.12477159197896,0.0,0.0,0.0,0.0,0.0,0.0,0.0,0.0,0.0,0.0,0.0,0.0,0.0,2104.087099420261,7.0,1.3,4.17,83.0,27.09090909,11.0,60.0,28.5,8.0,124.8575,131.0,561.0,38.7632671896631,430.0,90.91603053435117
2024-11-07 20:00:00,2.68,1.45,1.23,1153.0,5006.0,0.0,2364.0,1446.0,223.0,106516.0,3.78484286032167,0.96,11.02,0.43,87.59,2.6,34.748787262725585,5.9,1.04,0.45,87.29,11.22,3.2464881096804947,68.61,9.2,21.07,1.12,10.612927308785231,5.02222222222222,81.3122222222222,67.21,31.02,0.054,5.645,1.925,9.795,2.505,0.0564999999999999,0.2,54.59,10.985,0.0695,1.9465944418276,0.09,116.69492930219124,0.1,96.14,0.79,0.45,1.18,0.0,0.0,2.7201115220358285,1.0,53.94,8.69,3.4,0.12,0.025,0.166,0.636,5.51,6.79,0.15,0.4,0.015,31.962873475668257,0.0,0.0,0.0,0.0,0.0,0.0,0.0,0.0,0.0,0.0,0.0,0.0,0.0,2104.087099420261,7.0,1.3,4.01,83.0,27.09090909,11.0,60.0,28.5,8.0,124.46,128.0,558.0,39.245456636761,430.0,85.15625
2024-11-07 21:00:00,2.69,1.43,1.26,1142.0,5003.0,0.0,2377.0,1423.0,222.0,107401.0,3.75143530776591,0.96,11.02,0.43,87.59,2.6,34.633591992330295,5.9,1.04,0.45,87.29,11.22,3.2357257175198084,68.61,9.2,21.07,1.12,10.577744526094786,5.02222222222222,81.3122222222222,67.21,31.02,0.054,5.645,1.925,9.795,2.505,0.0564999999999999,0.2,54.59,10.985,0.0695,1.9465944418276,0.09,116.30807540041076,0.1,96.14,0.79,0.45,1.18,0.0,0.0,2.7110941143226577,1.0,53.94,8.69,3.4,0.12,0.025,0.166,0.636,5.51,6.79,0.15,0.4,0.015,31.856913753252584,0.0,0.0,0.0,0.0,0.0,0.0,0.0,0.0,0.0,0.0,0.0,0.0,0.0,2104.087099420261,7.0,1.3,4.01,83.0,27.09090909,11.0,60.0,28.5,8.0,123.2675,119.0,549.0,38.6379430159833,430.0,84.87394957983193
2024-11-07 22:00:00,2.64,1.44,1.2,1141.0,5005.0,0.0,2370.0,1445.0,222.0,106659.0,3.77901859174826,0.96,11.02,0.43,87.59,2.6,34.617018161178855,5.9,1.04,0.45,87.29,11.22,3.234177267919015,68.61,9.2,21.07,1.12,10.572682569143357,5.02222222222222,81.3122222222222,67.21,31.02,0.054,5.645,1.925,9.795,2.505,0.0564999999999999,0.2,54.59,10.985,0.0695,1.9465944418276,0.09,116.25241642043368,0.1,96.14,0.79,0.45,1.18,0.0,0.0,2.709796726050127,1.0,53.94,8.69,3.4,0.12,0.025,0.166,0.636,5.51,6.79,0.15,0.4,0.015,31.841668695515875,0.0,0.0,0.0,0.0,0.0,0.0,0.0,0.0,0.0,0.0,0.0,0.0,0.0,2104.087099420261,8.0,1.3,3.97,83.0,27.09090909,11.0,60.0,28.5,8.0,123.4,120.0,550.0,38.6447733580018,430.0,84.83333333333333
2024-11-07 23:00:00,2.63,1.44,1.19,1148.0,5003.0,0.0,2368.0,1486.0,223.0,106270.0,3.79132499630005,0.97,11.33,0.4,87.3,2.6,34.390075316309606,5.4,1.05,0.44,87.13,11.38,3.1910617539400725,68.9,9.3,20.48,1.32,10.386753548540394,4.99888888888889,81.4011111111111,67.21,31.3,0.0525,5.61,1.95,9.204999999999998,2.565,0.0535,0.205,54.61,10.91,0.071,1.94474153297683,0.075,116.43518332581075,0.1,95.36,0.62,0.4399999999999999,1.22,0.0,0.0,3.0135758248825577,1.0,53.8,6.98,3.2,0.06,0.009,0.188,0.803,6.18,8.18,0.16,0.12,0.024,31.04101461002455,0.0,0.0,0.0,0.0,0.0,0.0,0.0,0.0,0.0,0.0,0.0,0.0,0.0,2104.087099420261,7.0,1.3,4.0,83.0,27.09090909,11.0,60.0,28.5,8.0,123.7975,123.0,553.0,38.7892898719441,430.0,85.20325203252033
2024-11-08 00:00:00,2.65,1.45,1.2,1159.0,5001.0,0.0,2382.0,1494.0,227.0,107466.0,3.7476708454078,0.97,11.33,0.4,87.3,2.6,34.31574559633762,5.4,1.05,0.44,87.13,11.38,3.184164684817598,68.9,9.3,20.48,1.32,10.364303918070554,4.99888888888889,81.4011111111111,67.21,31.3,0.0525,5.61,1.95,9.204999999999998,2.565,0.0535,0.205,54.61,10.91,0.071,1.94474153297683,0.075,116.18352366842728,0.1,95.36,0.62,0.4399999999999999,1.22,0.0,0.0,3.007062368743901,1.0,53.8,6.98,3.2,0.06,0.009,0.188,0.803,6.18,8.18,0.16,0.12,0.024,30.973923453567693,0.0,0.0,0.0,0.0,0.0,0.0,0.0,0.0,0.0,0.0,0.0,0.0,0.0,2099.5573838520854,7.0,1.3,3.58,97.0,26.69230769,13.0,60.0,28.5,8.0,123.665,122.0,552.0,38.8251813714018,430.0,84.8360655737705
2024-11-08 01:00:00,2.66,1.45,1.21,1150.0,5001.0,0.0,2369.0,1461.0,223.0,106315.0,3.7882080502359,0.97,11.33,0.4,87.3,2.6,34.431384847434025,5.4,1.05,0.44,87.13,11.38,3.194894873339547,68.9,9.3,20.48,1.32,10.399230169049323,4.99888888888889,81.4011111111111,67.21,31.3,0.0525,5.61,1.95,9.204999999999998,2.565,0.0535,0.205,54.61,10.91,0.071,1.94474153297683,0.075,116.57504585258152,0.1,95.36,0.62,0.4399999999999999,1.22,0.0,0.0,3.0171957472929853,1.0,53.8,6.98,3.2,0.06,0.009,0.188,0.803,6.18,8.18,0.16,0.12,0.024,31.07830123261472,0.0,0.0,0.0,0.0,0.0,0.0,0.0,0.0,0.0,0.0,0.0,0.0,0.0,2099.5573838520854,7.0,1.3,4.04,97.0,26.69230769,13.0,60.0,28.5,8.0,123.7975,123.0,553.0,38.2909930715935,430.0,85.1219512195122
2024-11-08 02:00:00,2.6,1.44,1.16,1153.0,5002.0,0.0,2355.0,1538.0,227.0,106422.0,3.7851587224041,0.97,11.33,0.4,87.3,2.6,36.88992384570926,5.4,1.05,0.44,87.13,11.38,3.4230231834931906,68.9,9.3,20.48,1.32,11.141776919229006,4.99888888888889,81.4011111111111,67.21,31.3,0.0525,5.61,1.95,9.204999999999998,2.565,0.0535,0.205,54.61,10.91,0.071,1.94474153297683,0.075,124.8989717627429,0.1,95.36,0.62,0.4399999999999999,1.22,0.0,0.0,3.232635627013733,1.0,53.8,6.98,3.2,0.06,0.009,0.188,0.803,6.18,8.18,0.16,0.12,0.024,33.29741661002662,0.0,0.0,0.0,0.0,0.0,0.0,0.0,0.0,0.0,0.0,0.0,0.0,0.0,2099.5573838520854,8.0,1.3,4.0,97.0,26.69230769,13.0,60.0,28.5,8.0,124.0625,125.0,555.0,38.7408088235294,430.0,91.2
2024-11-08 03:00:00,2.62,1.45,1.17,1163.0,5000.0,0.0,2345.0,1509.0,227.0,106120.0,3.79440460754887,0.97,11.33,0.4,87.3,2.6,36.95464301035086,5.4,1.05,0.44,87.13,11.38,3.42902848732388,68.9,9.3,20.48,1.32,11.161323896280283,4.99888888888889,81.4011111111111,67.21,31.3,0.0525,5.61,1.95,9.204999999999998,2.565,0.0535,0.205,54.61,10.91,0.071,1.94474153297683,0.075,125.11809276583544,0.1,95.36,0.62,0.4399999999999999,1.22,0.0,0.0,3.2383069175874417,1.0,53.8,6.98,3.2,0.06,0.009,0.188,0.803,6.18,8.18,0.16,0.12,0.024,33.35583313039509,0.0,0.0,0.0,0.0,0.0,0.0,0.0,0.0,0.0,0.0,0.0,0.0,0.0,2099.5573838520854,7.0,1.3,4.14,97.0,26.69230769,13.0,60.0,28.5,8.0,124.0625,125.0,555.0,39.0221187427241,430.0,91.36
2024-11-08 04:00:00,2.65,1.45,1.2,1150.0,5003.0,0.0,2360.0,1466.0,223.0,106090.0,3.79775186858907,0.97,11.33,0.4,87.3,2.6,34.8836297418198,5.4,1.05,0.44,87.13,11.38,3.236858764741806,68.9,9.3,20.48,1.32,10.535820630639355,4.99888888888889,81.4011111111111,67.21,31.3,0.0525,5.61,1.95,9.204999999999998,2.565,0.0535,0.205,54.61,10.91,0.071,1.94474153297683,0.075,118.10622066687444,0.1,95.36,0.62,0.4399999999999999,1.22,0.0,0.0,3.056825619228776,1.0,53.8,6.98,3.2,0.06,0.009,0.188,0.803,6.18,8.18,0.16,0.12,0.024,31.48650447860412,0.0,0.0,0.0,0.0,0.0,0.0,0.0,0.0,0.0,0.0,0.0,0.0,0.0,2099.5573838520854,7.0,1.3,3.94,97.0,26.69230769,13.0,60.0,28.5,8.0,124.0625,125.0,555.0,39.2166006062019,430.0,86.24
2024-11-08 05:00:00,2.64,1.44,1.2,1156.0,4998.0,0.0,2360.0,1480.0,224.0,105723.0,3.80711806692424,0.97,11.33,0.4,87.3,2.6,36.86870444746612,5.4,1.05,0.44,87.13,11.38,3.4210542314175547,68.9,9.3,20.48,1.32,11.13536807429416,4.99888888888889,81.4011111111111,67.21,31.3,0.0525,5.61,1.95,9.204999999999998,2.565,0.0535,0.205,54.61,10.91,0.071,1.94474153297683,0.075,124.8271288109093,0.1,95.36,0.62,0.4399999999999999,1.22,0.0,0.0,3.2307761874813705,1.0,53.8,6.98,3.2,0.06,0.009,0.188,0.803,6.18,8.18,0.16,0.12,0.024,33.278263652528764,0.0,0.0,0.0,0.0,0.0,0.0,0.0,0.0,0.0,0.0,0.0,0.0,0.0,2099.5573838520854,7.0,1.3,3.99,97.0,26.69230769,13.0,60.0,28.5,8.0,123.665,122.0,552.0,39.1334730957372,430.0,91.14754098360656
2024-11-08 06:00:00,2.59,1.45,1.14,1158.0,5001.0,0.0,2373.0,1551.0,228.0,106077.0,3.79669986004832,0.97,11.33,0.4,87.3,2.6,34.512538402624855,5.4,1.05,0.44,87.13,11.38,3.202425127454545,68.9,9.3,20.48,1.32,10.423740786417913,4.99888888888889,81.4011111111111,67.21,31.3,0.0525,5.61,1.95,9.204999999999998,2.565,0.0535,0.205,54.61,10.91,0.071,1.94474153297683,0.075,116.84980910881968,0.1,95.36,0.62,0.4399999999999999,1.22,0.0,0.0,3.024307170858562,1.0,53.8,6.98,3.2,0.06,0.009,0.188,0.803,6.18,8.18,0.16,0.12,0.024,31.151551688426864,0.0,0.0,0.0,0.0,0.0,0.0,0.0,0.0,0.0,0.0,0.0,0.0,0.0,2099.5573838520854,7.0,1.3,3.89,97.0,26.69230769,13.0,60.0,28.5,8.0,123.93,124.0,554.0,38.9261744966443,430.0,85.3225806451613
2024-11-08 07:00:00,2.59,1.45,1.14,1150.0,5001.0,0.0,2363.0,1559.0,228.0,106706.0,3.77433938256076,0.97,11.33,0.4,87.3,2.6,36.99225756757845,5.4,1.05,0.44,87.13,11.38,3.432518749379324,68.9,9.3,20.48,1.32,11.172684532515216,4.99888888888889,81.4011111111111,67.21,31.3,0.0525,5.61,1.95,9.204999999999998,2.565,0.0535,0.205,54.61,10.91,0.071,1.94474153297683,0.075,125.2454451437012,0.1,95.36,0.62,0.4399999999999999,1.22,0.0,0.0,3.2416030522798533,1.0,53.8,6.98,3.2,0.06,0.009,0.188,0.803,6.18,8.18,0.16,0.12,0.024,33.38978461231865,0.0,0.0,0.0,0.0,0.0,0.0,0.0,0.0,0.0,0.0,0.0,0.0,0.0,2099.5573838520854,8.0,1.3,3.86,97.0,26.69230769,13.0,60.0,28.5,8.0,123.0025,117.0,547.0,38.8132071115216,430.0,91.45299145299144
2024-11-08 08:00:00,2.62,1.44,1.18,1145.0,5000.0,0.0,2346.0,1513.0,225.0,106718.0,3.77316139140225,0.9,11.1,0.44,87.56,2.4,36.80239382795628,5.1,1.03,0.48,86.95,11.54,3.414901256181192,68.6,9.38,21.1,0.92,11.115340433872769,4.99888888888889,81.4011111111111,67.21,31.58,0.0495,5.525,1.905,9.24,2.515,0.0545,0.205,54.71,10.995,0.068,1.98998119426261,0.065,124.60261958642924,0.1,96.59,1.01,0.5,1.26,0.0,0.0,3.2249654389427347,1.0,54.38,8.16,4.4,0.07,0.007,0.175,0.603,5.36,7.3,0.2,0.11,0.015,33.21841066034796,0.0,0.0,0.0,0.0,0.0,0.0,0.0,0.0,0.0,0.0,0.0,0.0,0.0,2099.5573838520854,7.0,1.3,3.87,97.0,26.69230769,13.0,60.0,28.5,8.0,123.665,122.0,552.0,39.3431167016073,430.0,90.98360655737704
2024-11-08 09:00:00,2.62,1.43,1.19,1124.0,5003.0,0.0,2363.0,1489.0,221.0,106296.0,3.79039846777487,0.9,11.1,0.44,87.56,2.4,33.18768186837706,5.1,1.03,0.48,86.95,11.54,3.079491432863573,68.6,9.38,21.1,0.92,10.023597483972774,4.99888888888889,81.4011111111111,67.21,31.58,0.0495,5.525,1.905,9.24,2.515,0.0545,0.205,54.71,10.995,0.068,1.98998119426261,0.065,112.36421516851269,0.1,96.59,1.01,0.5,1.26,0.0,0.0,2.908211012698845,1.0,54.38,8.16,4.4,0.07,0.007,0.175,0.603,5.36,7.3,0.2,0.11,0.015,29.95571566138948,0.0,0.0,0.0,0.0,0.0,0.0,0.0,0.0,0.0,0.0,0.0,0.0,0.0,2099.5573838520854,7.0,1.3,3.76,97.0,26.69230769,13.0,60.0,28.5,8.0,124.3275,127.0,557.0,39.6142084215479,430.0,82.04724409448819
2024-11-08 10:00:00,2.62,1.45,1.17,1158.0,5001.0,0.0,2365.0,1500.0,224.0,105387.0,3.82153556406875,0.9,11.1,0.44,87.56,2.4,34.80612332287402,5.1,1.03,0.48,86.95,11.54,3.22966692910586,68.6,9.38,21.1,0.92,10.512411549251334,4.99888888888889,81.4011111111111,67.21,31.58,0.0495,5.525,1.905,9.24,2.515,0.0545,0.205,54.71,10.995,0.068,1.98998119426261,0.065,117.8438055946225,0.1,96.59,1.01,0.5,1.26,0.0,0.0,3.0500337914046174,1.0,54.38,8.16,4.4,0.07,0.007,0.175,0.603,5.36,7.3,0.2,0.11,0.015,31.416545984453176,0.0,0.0,0.0,0.0,0.0,0.0,0.0,0.0,0.0,0.0,0.0,0.0,0.0,2099.5573838520854,7.0,1.3,3.66,97.0,26.69230769,13.0,60.0,28.5,8.0,125.18,124.0,559.0,40.4230317273796,435.0,86.04838709677419
2024-11-08 11:00:00,2.62,1.45,1.17,1156.0,5002.0,0.0,2370.0,1500.0,224.0,109951.0,3.66377487092742,0.9,11.1,0.44,87.56,2.4,35.46070895987403,5.1,1.03,0.48,86.95,11.54,3.290406057232124,68.6,9.38,21.1,0.92,10.710114509346596,4.99888888888889,81.4011111111111,67.21,31.58,0.0495,5.525,1.905,9.24,2.515,0.0545,0.205,54.71,10.995,0.068,1.98998119426261,0.065,120.06004961111618,0.1,96.59,1.01,0.5,1.26,0.0,0.0,3.107394626844342,1.0,54.38,8.16,4.4,0.07,0.007,0.175,0.603,5.36,7.3,0.2,0.11,0.015,32.0073851185563,0.0,0.0,0.0,0.0,0.0,0.0,0.0,0.0,0.0,0.0,0.0,0.0,0.0,2099.5573838520854,7.0,1.3,3.73,97.0,26.69230769,13.0,60.0,28.5,8.0,123.4,120.0,550.0,40.364400840925,430.0,87.66666666666667
2024-11-08 12:00:00,2.59,1.45,1.14,1150.0,5003.0,0.0,2377.0,1539.0,225.0,105998.0,3.80104513606209,0.9,11.1,0.44,87.56,2.4,34.69056918288895,5.1,1.03,0.48,86.95,11.54,3.2189446380604267,68.6,9.38,21.1,0.92,10.477511004181306,4.99888888888889,81.4011111111111,67.21,31.58,0.0495,5.525,1.905,9.24,2.515,0.0545,0.205,54.71,10.995,0.068,1.98998119426261,0.065,117.45257157290352,0.1,96.59,1.01,0.5,1.26,0.0,0.0,3.039907871076697,1.0,54.38,8.16,4.4,0.07,0.007,0.175,0.603,5.36,7.3,0.2,0.11,0.015,31.312245028013443,0.0,0.0,0.0,0.0,0.0,0.0,0.0,0.0,0.0,0.0,0.0,0.0,0.0,2099.5573838520854,7.0,1.3,3.58,97.0,26.69230769,13.0,60.0,28.5,8.0,123.135,118.0,548.0,39.3100211218024,430.0,85.76271186440678
