Repository: saikumar-voptimai/evonith_bf_webapp

# Evonith BF2 — Blast Furnace Intelligence Platform

Monitoring, modelling and optimisation of **Blast Furnace 2 (BF2)** at Evonith Steel: live telemetry from InfluxDB,
manual plant reports from Neon PostgreSQL, a two-zone energy model of the furnace, blend and fuel optimisers, a
conversational assistant (FurnaceMind) and a live digital twin evaluated every hour.

The platform has three deployable parts that share one Python service layer, plus the shared data library:

| Part | Path | What it is |
|---|---|---|
| **Streamlit app** (legacy) | `src/app.py`, `src/custom_pages/` | The original 11-page dashboard; still the home of the model pages. Served under `/legacy` in production |

File: src/data/V13_df_filtered.csv (part 120 of 268)
NM3/HR.,STEAMKGS/HR.,RAFTOC,PERMEABILITYKGS/HR.,TUYEREVELOCITYM/S,HOT BLAST VOLUMENM3/HR.,O2 ENRICHMENT %,COKE_VM%,COKE_ASH%,COKE_IM%,COKE_FC%,COKE_MOIST%,COKE_CALC_MT,NUTCOKE_MOIST%,NUTCOKE_VM%,NUTCOKE_IM%,NUTCOKE_FC%,NUTCOKE_ASH%,NUTCOKE_CALC_MT,PCI_2_FC%,PCI_2_ASH%,PCI_2_VM%,PCI_2_IM%,PCI_2_CALC_MT,SINTER_SP_02_COLD_STRENGTH_AI,SINTER_SP_02_COLD_STRENGTH_TI,SINTER_SP_02_HOT_STRENGTH_RI,SINTER_SP_02_HOT_STRENGTH_RDI,SINTER_SP_02_P%,SINTER_SP_02_SIO2%,SINTER_SP_02_MGO%,SINTER_SP_02_FEO%,SINTER_SP_02_AL2O3%,SINTER_SP_02_NA2O%,SINTER_SP_02_TIO2%,SINTER_SP_02_FE(T)%,SINTER_SP_02_CAO%,SINTER_SP_02_K2O%,SINTER_SP_02_BASICITY,SINTER_SP_02_MNO%,SINTER_CALC_MT,FLUX_TM%,FLUX_SIO2%,FLUX_FE2O3%,FLUX_AL2O3%,FLUX_LOI%,FLUX_MGO%,FLUX_CAO%,FLUX_CALC_MT,GEOMIN TYPE,ORE_FE(T)%,ORE_LOI%,ORE_TM%,ORE_MGO%,ORE_NA2O%,ORE_P%,ORE_TIO2%,ORE_AL2O3%,ORE_SIO2%,ORE_MNO%,ORE_CAO%,ORE_K2O%,ORE_CALC_MT,LLOYDS_PELLET_PCT_SIO2,LLOYDS_PELLET_PCT_AL2O3,LLOYDS_PELLET_PCT_FE2O3,LLOYDS_PELLET_PCT_MGO,LLOYDS_PELLET_PCT_TIO2,LLOYDS_PELLET_PCT_NA2O,TOTAL_PELLET_CALC_MT,LLOYDS_PELLET_PCT_K2O,LLOYDS_PELLET_PCT_TM,LLOYDS_PELLET_PCT_LOI,LLOYDS_PELLET_PCT_MNO,LLOYDS_PELLET_PCT_CAO,LLOYDS_PELLET_PCT_P,DAILYPRODUCTION,CHARGES/HRS.,STOCKRODLEVEL,FURNACE TOP GAS ANALYSISH2%,COKE_DISCHARGE_TIME,WEIGHTED_COKE_ANGLE,TOTAL_COKE_PORTIONS,NON_COKE_DISCHARGE_TIME,WEIGHTED_NON_COKE_ANGLE,TOTAL_NON_COKE_PORTIONS,UNITCOST LAKHS/THM,ACTUALKG/THM.,ACT. FUEL RATEKG/THM.,FURNACETOPGASANALYSISCO2ETACO,COKE RATE KG/THM,PRODUCTIONTONNESPERHR
2024-11-08 13:00:00,2.62,1.45,1.17,1143.0,5002.0,0.0,2374.0,1506.0,223.0,105639.0,3.81318920613189,0.9,11.1,0.44,87.56,2.4,34.62201074576862,5.1,1.03,0.48,86.95,11.54,3.2125830873923227,68.6,9.38,21.1,0.92,10.45680446069478,4.99888888888889,81.4011111111111,67.21,31.58,0.0495,5.525,1.905,9.24,2.515,0.0545,0.205,54.71,10.995,0.068,1.98998119426261,0.065,117.22045186623768,0.1,96.59,1.01,0.5,1.26,0.0,0.0,3.033900148011328,1.0,54.38,8.16,4.4,0.07,0.007,0.175,0.603,5.36,7.3,0.2,0.11,0.015,31.25036312084345,0.0,0.0,0.0,0.0,0.0,0.0,0.0,0.0,0.0,0.0,0.0,0.0,0.0,2099.5573838520854,7.0,1.3,3.59,97.0,26.69230769,13.0,60.0,28.5,8.0,123.135,118.0,548.0,40.7733271590646,430.0,85.59322033898304
2024-11-08 14:00:00,2.62,1.45,1.17,1137.0,5006.0,0.0,2372.0,1504.0,222.0,105505.0,3.82107835329111,0.9,11.1,0.44,87.56,2.4,34.930523712810114,5.1,1.03,0.48,86.95,11.54,3.241210065398789,68.6,9.38,21.1,0.92,10.54998390638414,4.99888888888889,81.4011111111111,67.21,31.58,0.0495,5.525,1.905,9.24,2.515,0.0545,0.205,54.71,10.995,0.068,1.98998119426261,0.065,118.26499054623385,0.1,96.59,1.01,0.5,1.26,0.0,0.0,3.060934901805488,1.0,54.38,8.16,4.4,0.07,0.007,0.175,0.603,5.36,7.3,0.2,0.11,0.015,31.52883170310839,0.0,0.0,0.0,0.0,0.0,0.0,0.0,0.0,0.0,0.0,0.0,0.0,0.0,2099.5573838520854,7.0,1.3,3.49,97.0,26.69230769,13.0,60.0,28.5,8.0,123.135,118.0,548.0,40.6453110492108,430.0,86.35593220338983
2024-11-08 15:00:00,2.58,1.45,1.13,1154.0,5007.0,0.0,2371.0,1564.0,227.0,105681.0,3.81548184273422,0.9,11.1,0.44,87.56,2.4,35.66295634937902,5.1,1.03,0.48,86.95,11.54,3.309172631703029,68.6,9.38,21.1,0.92,10.771198812631845,4.99888888888889,81.4011111111111,67.21,31.58,0.0495,5.525,1.905,9.24,2.515,0.0545,0.205,54.71,10.995,0.068,1.98998119426261,0.065,120.74480274578036,0.1,96.59,1.01,0.5,1.26,0.0,0.0,3.125117409887181,1.0,54.38,8.16,4.4,0.07,0.007,0.175,0.603,5.36,7.3,0.2,0.11,0.015,32.18993674470776,0.0,0.0,0.0,0.0,0.0,0.0,0.0,0.0,0.0,0.0,0.0,0.0,0.0,2099.5573838520854,7.0,1.3,3.59,97.0,26.69230769,13.0,60.0,28.5,8.0,123.4,120.0,550.0,41.1305147058824,430.0,88.16666666666667
2024-11-08 16:00:00,2.6,1.45,1.15,1162.0,5007.0,0.0,2378.0,1533.0,227.0,105554.0,3.82006839901755,0.95,11.07,0.41,87.57,2.7,36.000035331887325,5.2,1.02,0.44,87.43,11.11,3.340450255821205,68.64,9.2,21.12,1.04,10.87300598477392,4.99888888888889,81.4011111111111,67.21,31.86,0.051,5.575,1.99,9.4,2.53,0.0564999999999999,0.205,54.555,11.035,0.074,1.979368158915855,0.065,121.8860579702206,0.1,96.71,0.91,0.46,1.17,0.0,0.0,3.1546553816252443,1.0,54.23,7.12,3.6,0.12,0.021,0.184,0.673,5.96,7.65,0.15,0.22,0.031,32.49418945496019,0.0,0.0,0.0,0.0,0.0,0.0,0.0,0.0,0.0,0.0,0.0,0.0,0.0,2099.5573838520854,7.0,1.3,3.52,97.0,26.69230769,13.0,60.0,28.5,8.0,123.4,120.0,550.0,41.0904872389791,430.0,89.0
2024-11-08 17:00:00,2.64,1.45,1.19,1151.0,5007.0,0.0,2377.0,1483.0,223.0,105691.0,3.81512116427772,0.95,11.07,0.41,87.57,2.7,35.52812475637569,5.2,1.02,0.44,87.43,11.11,3.296661582055759,68.64,9.2,21.12,1.04,10.730475943775012,4.99888888888889,81.4011111111111,67.21,31.86,0.051,5.575,1.99,9.4,2.53,0.0564999999999999,0.205,54.555,11.035,0.074,1.979368158915855,0.065,120.28830065600422,0.1,96.71,0.91,0.46,1.17,0.0,0.0,3.1133022211919545,1.0,54.23,7.12,3.6,0.12,0.021,0.184,0.673,5.96,7.65,0.15,0.22,0.031,32.06823566060678,0.0,0.0,0.0,0.0,0.0,0.0,0.0,0.0,0.0,0.0,0.0,0.0,0.0,2099.5573838520854,7.0,1.3,3.51,97.0,26.69230769,13.0,60.0,28.5,8.0,123.4,120.0,550.0,40.4937701892017,430.0,87.83333333333333
2024-11-08 18:00:00,2.63,1.45,1.18,1157.0,5007.0,0.0,2383.0,1501.0,225.0,106111.0,3.80003400121539,0.95,11.07,0.41,87.57,2.7,34.73896337379742,5.2,1.02,0.44,87.43,11.11,3.2234351444143816,68.64,9.2,21.12,1.04,10.49212738781885,4.99888888888889,81.4011111111111,67.21,31.86,0.051,5.575,1.99,9.4,2.53,0.0564999999999999,0.205,54.555,11.035,0.074,1.979368158915855,0.065,117.61642077760877,0.1,96.71,0.91,0.46,1.17,0.0,0.0,3.0441486167698986,1.0,54.23,7.12,3.6,0.12,0.021,0.184,0.673,5.96,7.65,0.15,0.22,0.031,31.35592637425108,0.0,0.0,0.0,0.0,0.0,0.0,0.0,0.0,0.0,0.0,0.0,0.0,0.0,2099.5573838520854,7.0,1.3,3.44,97.0,26.69230769,13.0,60.0,28.5,8.0,123.2675,119.0,549.0,40.472293663783,430.0,85.88235294117646
2024-11-08 19:00:00,2.64,1.45,1.19,1166.0,5004.0,0.0,2379.0,1493.0,225.0,106467.0,3.78507175999807,0.95,11.07,0.41,87.57,2.7,34.36561333865192,5.2,1.02,0.44,87.43,11.11,3.188791922292098,68.64,9.2,21.12,1.04,10.37936535497282,4.99888888888889,81.4011111111111,67.21,31.86,0.051,5.575,1.99,9.4,2.53,0.0564999999999999,0.205,54.555,11.035,0.074,1.979368158915855,0.065,116.35236190634924,0.1,96.71,0.91,0.46,1.17,0.0,0.0,3.011432240612387,1.0,54.23,7.12,3.6,0.12,0.021,0.184,0.673,5.96,7.65,0.15,0.22,0.031,31.018934850126428,0.0,0.0,0.0,0.0,0.0,0.0,0.0,0.0,0.0,0.0,0.0,0.0,0.0,2099.5573838520854,7.0,1.3,3.59,97.0,26.69230769,13.0,60.0,28.5,8.0,123.7975,123.0,553.0,39.2207792207792,430.0,84.95934959349593
2024-11-08 20:00:00,2.61,1.45,1.16,1147.0,5005.0,0.0,2371.0,1541.0,227.0,107110.0,3.76312069384408,0.95,11.07,0.41,87.57,2.7,34.53004211060719,5.2,1.02,0.44,87.43,11.11,3.2040492999107206,68.64,9.2,21.12,1.04,10.429027390164077,4.99888888888889,81.4011111111111,67.21,31.86,0.051,5.575,1.99,9.4,2.53,0.0564999999999999,0.205,54.555,11.035,0.074,1.979368158915855,0.065,116.90907177192987,0.1,96.71,0.91,0.46,1.17,0.0,0.0,3.0258410073138817,1.0,54.23,7.12,3.6,0.12,0.021,0.184,0.673,5.96,7.65,0.15,0.22,0.031,31.167350806347127,0.0,0.0,0.0,0.0,0.0,0.0,0.0,0.0,0.0,0.0,0.0,0.0,0.0,2099.5573838520854,7.0,1.3,3.56,97.0,26.69230769,13.0,60.0,28.5,8.0,123.7975,123.0,553.0,38.90712945591,430.0,85.36585365853658
2024-11-08 21:00:00,2.6,1.45,1.15,1157.0,5005.0,0.0,2350.0,1542.0,229.0,106853.0,3.77216359483648,0.95,11.07,0.41,87.57,2.7,36.88992384570926,5.2,1.02,0.44,87.43,11.11,3.4230231834931906,68.64,9.2,21.12,1.04,11.141776919229006,4.99888888888889,81.4011111111111,67.21,31.86,0.051,5.575,1.99,9.4,2.53,0.0564999999999999,0.205,54.555,11.035,0.074,1.979368158915855,0.065,124.8989717627429,0.1,96.71,0.91,0.46,1.17,0.0,0.0,3.232635627013733,1.0,54.23,7.12,3.6,0.12,0.021,0.184,0.673,5.96,7.65,0.15,0.22,0.031,33.29741661002662,0.0,0.0,0.0,0.0,0.0,0.0,0.0,0.0,0.0,0.0,0.0,0.0,0.0,2099.5573838520854,7.0,1.3,3.74,97.0,26.69230769,13.0,60.0,28.5,8.0,124.0625,125.0,555.0,38.7846081651807,430.0,91.2
2024-11-08 22:00:00,2.61,1.45,1.16,1156.0,5001.0,0.0,2368.0,1536.0,228.0,106522.0,3.78085314316621,0.95,11.07,0.41,87.57,2.7,35.05621418086407,5.2,1.02,0.44,87.43,11.11,3.2528729082903127,68.64,9.2,21.12,1.04,10.587945902776102,4.99888888888889,81.4011111111111,67.21,31.86,0.051,5.575,1.99,9.4,2.53,0.0564999999999999,0.205,54.555,11.035,0.074,1.979368158915855,0.065,118.69054334178789,0.1,96.71,0.91,0.46,1.17,0.0,0.0,3.071949060758665,1.0,54.23,7.12,3.6,0.12,0.021,0.184,0.673,5.96,7.65,0.15,0.22,0.031,31.642281866253374,0.0,0.0,0.0,0.0,0.0,0.0,0.0,0.0,0.0,0.0,0.0,0.0,0.0,2099.5573838520854,8.0,1.3,3.66,97.0,26.69230769,13.0,60.0,28.5,8.0,123.4,120.0,550.0,39.0577263225599,430.0,86.66666666666667
2024-11-08 23:00:00,2.61,1.45,1.16,1156.0,5004.0,0.0,2364.0,1549.0,229.0,107253.0,3.75735758477113,0.97,11.52,0.38,87.13,2.9,35.934092939871555,6.8,1.03,0.46,86.89,11.62,3.218177903730916,68.83,9.33,20.5,1.34,11.636351886589516,4.86777777777778,81.8655555555556,69.08,32.14,0.0515,5.484999999999999,1.88,9.19,2.5,0.0525,0.195,54.86,10.84,0.0695,1.97637329397765,0.06,120.51647732143704,0.1,93.48,0.7,0.45,1.24,0.0,0.0,2.450676559329641,1.0,53.24,7.22,2.8,0.18,0.012,0.183,0.744,6.35,8.59,0.13,0.11,0.021,32.38269499920226,0.0,0.0,0.0,0.0,0.0,0.0,0.0,0.0,0.0,0.0,0.0,0.0,0.0,2099.5573838520854,7.0,1.3,3.6,97.0,26.69230769,13.0,60.0,28.5,8.0,123.665,122.0,552.0,38.9671361502347,430.0,89.34426229508196
2024-11-09 00:00:00,2.64,1.45,1.19,1155.0,5008.0,0.0,2368.0,1470.0,227.0,107306.0,3.75850275419809,0.97,11.52,0.38,87.13,2.9,33.85481433875206,6.8,1.03,0.46,86.89,11.62,3.0319623100600204,68.83,9.33,20.5,1.34,10.96302982685733,4.86777777777778,81.8655555555556,69.08,32.14,0.0515,5.484999999999999,1.88,9.19,2.5,0.0525,0.195,54.86,10.84,0.0695,1.97637329397765,0.06,113.5429512943275,0.1,93.48,0.7,0.45,1.24,0.0,0.0,2.308871412429013,1.0,53.24,7.22,2.8,0.18,0.012,0.183,0.744,6.35,8.59,0.13,0.11,0.021,30.50891332698673,0.0,0.0,0.0,0.0,0.0,0.0,0.0,0.0,0.0,0.0,0.0,0.0,0.0,2133.118706172825,7.0,1.3,3.82,97.0,26.69230769,13.0,60.0,28.5,8.0,124.0625,125.0,555.0,38.9520055645722,430.0,85.52
2024-11-09 01:00:00,2.66,1.45,1.21,1148.0,5000.0,0.0,2371.0,1485.0,225.0,107637.0,3.74097474472206,0.97,11.52,0.38,87.13,2.9,34.47369132366298,6.8,1.03,0.46,86.89,11.62,3.087387564324837,68.83,9.33,20.5,1.34,11.163437567299958,4.86777777777778,81.8655555555556,69.08,32.14,0.0515,5.484999999999999,1.88,9.19,2.5,0.0525,0.195,54.86,10.84,0.0695,1.97637329397765,0.06,115.61855326490122,0.1,93.48,0.7,0.45,1.24,0.0,0.0,2.3510783305935443,1.0,53.24,7.22,2.8,0.18,0.012,0.183,0.744,6.35,8.59,0.13,0.11,0.021,31.06662615635829,0.0,0.0,0.0,0.0,0.0,0.0,0.0,0.0,0.0,0.0,0.0,0.0,0.0,2133.118706172825,8.0,1.3,3.65,97.0,26.69230769,13.0,60.0,28.5,8.0,123.4,120.0,550.0,38.5637677780368,430.0,87.08333333333333
2024-11-09 02:00:00,2.62,1.45,1.17,1147.0,5005.0,0.0,2353.0,1540.0,228.0,107901.0,3.73555835031742,0.97,11.52,0.38,87.13,2.9,36.42005284337219,6.8,1.03,0.46,86.89,11.62,3.261699398100115,68.83,9.33,20.5,1.34,11.793717774448952,4.86777777777778,81.8655555555556,69.08,32.14,0.0515,5.484999999999999,1.88,9.19,2.5,0.0525,0.195,54.86,10.84,0.0695,1.97637329397765,0.06,122.14629933440284,0.1,93.48,0.7,0.45,1.24,0.0,0.0,2.48381863825385,1.0,53.24,7.22,2.8,0.18,0.012,0.183,0.744,6.35,8.59,0.13,0.11,0.021,32.82062705896608,0.0,0.0,0.0,0.0,0.0,0.0,0.0,0.0,0.0,0.0,0.0,0.0,0.0,2133.118706172825,7.0,1.3,3.7,97.0,26.69230769,13.0,60.0,28.5,8.0,124.0625,125.0,555.0,38.9760147601476,430.0,92.0
2024-11-09 03:00:00,2.61,1.45,1.16,1165.0,5000.0,0.0,2336.0,1558.0,232.0,107320.0,3.75201498858047,0.97,11.52,0.38,87.13,2.9,38.89028251448786,6.8,1.03,0.46,86.89,11.62,3.4829277051016883,68.83,9.33,20.5,1.34,12.593639501759403,4.86777777777778,81.8655555555556,69.08,32.14,0.0515,5.484999999999999,1.88,9.19,2.5,0.0525,0.195,54.86,10.84,0.0695,1.97637329397765,0.06,130.43100485447536,0.1,93.48,0.7,0.45,1.24,0.0,0.0,2.6522863371962844,1.0,53.24,7.22,2.8,0.18,0.012,0.183,0.744,6.35,8.59,0.13,0.11,0.021,35.04672176383508,0.0,0.0,0.0,0.0,0.0,0.0,0.0,0.0,0.0,0.0,0.0,0.0,0.0,2133.118706172825,7.0,1.3,3.92,97.0,26.69230769,13.0,60.0,28.5,8.0,124.0625,125.0,555.0,39.1637630662021,430.0,98.24
2024-11-09 04:00:00,2.67,1.45,1.22,1150.0,5003.0,0.0,2356.0,1560.0,226.0,108310.0,3.71997873767697,0.97,11.52,0.38,87.13,2.9,35.46996450832769,6.8,1.03,0.46,86.89,11.62,3.176611587714895,68.83,9.33,20.5,1.34,11.48605557163724,4.86777777777778,81.8655555555556,69.08,32.14,0.0515,5.484999999999999,1.88,9.19,2.5,0.0525,0.195,54.86,10.84,0.0695,1.97637329397765,0.06,118.95987413437491,0.1,93.48,0.7,0.45,1.24,0.0,0.0,2.419023369429836,1.0,53.24,7.22,2.8,0.18,0.012,0.183,0.744,6.35,8.59,0.13,0.11,0.021,31.964436787862613,0.0,0.0,0.0,0.0,0.0,0.0,0.0,0.0,0.0,0.0,0.0,0.0,0.0,2133.118706172825,8.0,1.3,3.69,97.0,26.69230769,13.0,60.0,28.5,8.0,124.0625,125.0,555.0,39.796390559926,430.0,89.6
2024-11-09 05:00:00,2.62,1.45,1.17,1150.0,5000.0,0.0,2354.0,1518.0,229.0,108532.0,3.71015212192809,0.97,11.52,0.38,87.13,2.9,34.93158111846915,6.8,1.03,0.46,86.89,11.62,3.1283951618299364,68.83,9.33,20.5,1.34,11.311713656710603,4.86777777777778,81.8655555555556,69.08,32.14,0.0515,5.484999999999999,1.88,9.19,2.5,0.0525,0.195,54.86,10.84,0.0695,1.97637329397765,0.06,117.15423318769244,0.1,93.48,0.7,0.45,1.24,0.0,0.0,2.382306050429562,1.0,53.24,7.22,2.8,0.18,0.012,0.183,0.744,6.35,8.59,0.13,0.11,0.021,31.479262300903983,0.0,0.0,0.0,0.0,0.0,0.0,0.0,0.0,0.0,0.0,0.0,0.0,0.0,2133.118706172825,7.0,1.3,3.86,97.0,26.69230769,13.0,60.0,28.5,8.0,124.0625,125.0,555.0,39.448275862069,430.0,88.24
2024-11-09 06:00:00,2.61,1.45,1.16,1172.0,5001.0,0.0,2331.0,1529.0,229.0,106395.0,3.78536218414,0.97,11.52,0.38,87.13,2.9,38.46486238336296,6.8,1.03,0.46,86.89,11.62,3.4448280188767053,68.83,9.33,20.5,1.34,12.45587789598597,4.86777777777778,81.8655555555556,69.08,32.14,0.0515,5.484999999999999,1.88,9.19,2.5,0.0525,0.195,54.86,10.84,0.0695,1.97637329397765,0.06,129.00422233708758,0.1,93.48,0.7,0.45,1.24,0.0,0.0,2.623273022599496,1.0,53.24,7.22,2.8,0.18,0.012,0.183,0.744,6.35,8.59,0.13,0.11,0.021,34.663346277613954,0.0,0.0,0.0,0.0,0.0,0.0,0.0,0.0,0.0,0.0,0.0,0.0,0.0,2133.118706172825,7.0,1.3,3.87,97.0,26.69230769,13.0,60.0,28.5,8.0,124.3275,127.0,557.0,40.4828226555246,430.0,97.16535433070868
2024-11-09 07:00:00,2.63,1.45,1.18,1156.0,5003.0,0.0,2287.0,1500.0,225.0,106204.0,3.79367898890163,0.97,11.52,0.38,87.13,2.9,38.96662045782602,6.8,1.03,0.46,86.89,11.62,3.4897643625032866,68.83,9.33,20.5,1.34,12.61835962402512,4.86777777777778,81.8655555555556,69.08,32.14,0.0515,5.484999999999999,1.88,9.19,2.5,0.0525,0.195,54.86,10.84,0.0695,1.97637329397765,0.06,130.68702857079603,0.1,93.48,0.7,0.45,1.24,0.0,0.0,2.6574925242187115,1.0,53.24,7.22,2.8,0.18,0.012,0.183,0.744,6.35,8.59,0.13,0.11,0.021,35.115515161239664,0.0,0.0,0.0,0.0,0.0,0.0,0.0,0.0,0.0,0.0,0.0,0.0,0.0,2133.118706172825,7.0,1.3,4.13,97.0,26.69230769,13.0,60.0,28.5,8.0,125.255,134.0,564.0,39.5530983644322,430.0,98.43283582089552
2024-11-09 08:00:00,2.61,1.44,1.17,1162.0,5002.0,0.0,2303.0,1519.0,228.0,106250.0,3.79128074414385,0.98,10.98,0.4,87.64,3.0,37.98606854267958,6.8,1.03,0.46,86.89,11.62,3.401948301247323,68.8,9.27,20.96,0.97,12.300832557269729,4.86777777777778,81.8655555555556,69.08,32.14,0.0515,5.484999999999999,1.88,9.19,2.5,0.0525,0.195,54.86,10.84,0.0695,1.97637329397765,0.06,127.39843400846844,0.1,93.48,0.7,0.45,1.24,0.0,0.0,2.5906196634600978,1.0,53.24,7.22,2.8,0.18,0.012,0.183,0.744,6.35,8.59,0.13,0.11,0.021,34.231872052390294,0.0,0.0,0.0,0.0,0.0,0.0,0.0,0.0,0.0,0.0,0.0,0.0,0.0,2133.118706172825,7.0,1.3,4.09,97.0,26.69230769,13.0,60.0,28.5,8.0,125.52,136.0,566.0,39.2807424593967,430.0,95.95588235294116
2024-11-09 09:00:00,2.63,1.42,1.21,1143.0,5001.0,0.0,2344.0,1473.0,224.0,106458.0,3.78312407229186,0.98,10.98,0.4,87.64,3.0,33.95347735816053,6.8,1.03,0.46,86.89,11.62,3.0407983519077164,68.8,9.27,20.96,0.97,10.99497936330316,4.86777777777778,81.8655555555556,69.08,32.14,0.0515,5.484999999999999,1.88,9.19,2.5,0.0525,0.195,54.86,10.84,0.0695,1.97637329397765,0.06,113.87384929586888,0.1,93.48,0.7,0.45,1.24,0.0,0.0,2.315600151883815,1.0,53.24,7.22,2.8,0.18,0.012,0.183,0.744,6.35,8.59,0.13,0.11,0.021,30.59782539360132,0.0,0.0,0.0,0.0,0.0,0.0,0.0,0.0,0.0,0.0,0.0,0.0,0.0,2133.118706172825,7.0,1.3,3.93,97.0,26.69230769,13.0,60.0,28.5,8.0,124.725,130.0,560.0,38.8914983560357,430.0,85.76923076923077
2024-11-09 10:00:00,2.61,1.44,1.17,1139.0,5003.0,0.0,2335.0,1508.0,223.0,105839.0,3.80675024708357,0.98,10.98,0.4,87.64,3.0,34.158794621706946,6.8,1.03,0.46,86.89,11.62,3.05918611201913,68.8,9.27,20.96,0.97,11.061466193261984,4.86777777777778,81.8655555555556,69.08,32.14,0.0515,5.484999999999999,1.88,9.19,2.5,0.0525,0.195,54.86,10.84,0.0695,1.97637329397765,0.06,114.56244642777077,0.1,93.48,0.7,0.45,1.24,0.0,0.0,2.329602625964373,1.0,53.24,7.22,2.8,0.18,0.012,0.183,0.744,6.35,8.59,0.13,0.11,0.021,30.782850971806948,0.0,0.0,0.0,0.0,0.0,0.0,0.0,0.0,0.0,0.0,0.0,0.0,0.0,2133.118706172825,7.0,1.3,3.84,97.0,26.69230769,13.0,60.0,28.5,8.0,124.99,132.0,562.0,39.84375,430.0,86.28787878787878
2024-11-09 11:00:00,2.58,1.45,1.13,1164.0,5002.0,0.0,2347.0,1550.0,227.0,105071.0,3.83378415551665,0.98,10.98,0.4,87.64,3.0,34.12164262986282,6.8,1.03,0.46,86.89,11.62,3.055858861782636,68.8,9.27,20.96,0.97,11.049435455457932,4.86777777777778,81.8655555555556,69.08,32.14,0.0515,5.484999999999999,1.88,9.19,2.5,0.0525,0.195,54.86,10.84,0.0695,1.97637329397765,0.06,114.43784533682292,0.1,93.48,0.7,0.45,1.24,0.0,0.0,2.327068889668394,1.0,53.24,7.22,2.8,0.18,0.012,0.183,0.744,6.35,8.59,0.13,0.11,0.021,30.749370743921013,0.0,0.0,0.0,0.0,0.0,0.0,0.0,0.0,0.0,0.0,0.0,0.0,0.0,2133.118706172825,7.0,1.3,4.13,97.0,26.69230769,13.0,60.0,28.5,8.0,125.255,134.0,564.0,38.6953472059855,430.0,86.19402985074628
2024-11-09 12:00:00,2.61,1.44,1.17,1169.0,5003.0,0.0,2350.0,1504.0,224.0,103952.0,3.87578949158117,0.98,10.98,0.4,87.64,3.0,34.01550829171637,6.8,1.03,0.46,86.89,11.62,3.0463537051498664,68.8,9.27,20.96,0.97,11.01506652041931,4.86777777777778,81.8655555555556,69.08,32.14,0.0515,5.484999999999999,1.88,9.19,2.5,0.0525,0.195,54.86,10.84,0.0695,1.97637329397765,0.06,114.0818898775421,0.1,93.48,0.7,0.45,1.24,0.0,0.0,2.3198306122177663,1.0,53.24,7.22,2.8,0.18,0.012,0.183,0.744,6.35,8.59,0.13,0.11,0.021,30.65372575555608,0.0,0.0,0.0,0.0,0.0,0.0,0.0,0.0,0.0,0.0,0.0,0.0,0.0,2133.118706172825,7.0,1.3,3.98,97.0,26.69230769,13.0,60.0,28.5,8.0,125.3875,135.0,565.0,38.7325608890991,430.0,85.92592592592592
2024-11-09 13:00:00,2.59,1.45,1.14,1154.0,5004.0,0.0,2344.0,1457.0,221.0,103406.0,3.89701351874884,0.98,10.98,0.4,87.64,3.0,35.10254753500971,6.8,1.03,0.46,86.89,11.62,3.1437065360424854,68.8,9.27,20.96,0.97,11.367076829143649,4.86777777777778,81.8655555555556,69.08,32.14,0.0515,5.484999999999999,1.88,9.19,2.5,0.0525,0.195,54.86,10.84,0.0695,1.97637329397765,0.06,117.72762376405164,0.1,93.48,0.7,0.45,1.24,0.0,0.0,2.3939658240643,1.0,53.24,7.22,2.8,0.18,0.012,0.183,0.744,6.35,8.59,0.13,0.11,0.021,31.63333195645932,0.0,0.0,0.0,0.0,0.0,0.0,0.0,0.0,0.0,0.0,0.0,0.0,0.0,2133.118706172825,7.0,1.3,3.84,97.0,26.69230769,13.0,60.0,28.5,8.0,124.46,128.0,558.0,40.3263403263403,430.0,88.671875
2024-11-09 14:00:00,2.63,1.44,1.19,1141.0,5009.0,0.0,2357.0,1460.0,219.0,104161.0,3.87265438420702,0.98,10.98,0.4,87.64,3.0,32.8267700377552,6.8,1.03,0.46,86.89,11.62,2.939892935745756,68.8,9.27,20.96,0.97,10.630123545866196,4.86777777777778,81.8655555555556,69.08,32.14,0.0515,5.484999999999999,1.88,9.19,2.5,0.0525,0.195,54.86,10.84,0.0695,1.97637329397765,0.06,110.0950758214768,0.1,93.48,0.7,0.45,1.24,0.0,0.0,2.238759608727132,1.0,53.24,7.22,2.8,0.18,0.012,0.183,0.744,6.35,8.59,0.13,0.11,0.021,29.58247154645939,0.0,0.0,0.0,0.0,0.0,0.0,0.0,0.0,0.0,0.0,0.0,0.0,0.0,2133.118706172825,6.0,1.3,3.68,97.0,26.69230769,13.0,60.0,28.5,8.0,124.725,130.0,560.0,40.4513064133017,430.0,82.92307692307692
2024-11-09 15:00:00,2.59,1.42,1.17,1125.0,5007.0,0.0,2361.0,1551.0,220.0,105979.0,3.80476280699728,0.98,10.98,0.4,87.64,3.0,31.54590174952414,6.8,1.03,0.46,86.89,11.62,2.825181204196771,68.8,9.27,20.96,0.97,10.21534657773262,4.86777777777778,81.8655555555556,69.08,32.14,0.0515,5.484999999999999,1.88,9.19,2.5,0.0525,0.195,54.86,10.84,0.0695,1.97637329397765,0.06,105.79927421967636,0.1,93.48,0.7,0.45,1.24,0.0,0.0,2.1514054101723223,1.0,53.24,7.22,2.8,0.18,0.012,0.183,0.744,6.35,8.59,0.13,0.11,0.021,28.42819259523217,0.0,0.0,0.0,0.0,0.0,0.0,0.0,0.0,0.0,0.0,0.0,0.0,0.0,2133.118706172825,6.0,1.3,3.58,97.0,26.69230769,13.0,60.0,28.5,8.0,124.46,128.0,558.0,39.1952662721893,430.0,79.6875
2024-11-09 16:00:00,2.59,1.44,1.15,1148.0,5007.0,0.0,2347.0,1551.0,227.0,106179.0,3.79760253421464,0.96,11.12,0.44,87.48,3.1,33.019168462247016,5.4,1.05,0.45,87.26,11.24,2.9571237131984742,69.0,9.26,20.59,1.15,10.692426934838847,4.86777777777778,81.8655555555556,69.08,32.14,0.0525,5.58,1.98,9.49,2.465,0.054,0.195,54.645,10.985,0.0685,1.968904501691385,0.065,110.74034549339387,0.1,96.41,0.7400000000000001,0.43,1.14,0.0,0.0,2.251881028258801,1.0,54.07,7.42,3.4,0.11,0.012,0.19,0.635,5.97,7.57,0.19,0.22,0.033,29.75585506581164,0.0,0.0,0.0,0.0,0.0,0.0,0.0,0.0,0.0,0.0,0.0,0.0,0.0,2133.118706172825,7.0,1.3,3.74,97.0,26.69230769,13.0,60.0,28.5,8.0,124.99,132.0,562.0,39.5984123278076,430.0,83.4090909090909
2024-11-09 17:00:00,2.62,1.45,1.17,1150.0,5006.0,0.0,2351.0,1513.0,225.0,106232.0,3.79495217516844,0.96,11.12,0.44,87.48,3.1,35.058259563141746,5.4,1.05,0.45,87.26,11.24,3.139740203214633,69.0,9.26,20.59,1.15,11.352735283752166,4.86777777777778,81.8655555555556,69.08,32.14,0.0525,5.58,1.98,9.49,2.465,0.054,0.195,54.645,10.985,0.0685,1.968904501691385,0.065,117.57908988102952,0.1,96.41,0.7400000000000001,0.43,1.14,0.0,0.0,2.3909454196060973,1.0,54.07,7.42,3.4,0.11,0.012,0.19,0.635,5.97,7.57,0.19,0.22,0.033,31.593421003717783,0.0,0.0,0.0,0.0,0.0,0.0,0.0,0.0,0.0,0.0,0.0,0.0,0.0,2133.118706172825,7.0,1.3,3.8,97.0,26.69230769,13.0,60.0,28.5,8.0,124.0625,125.0,555.0,39.3782383419689,430.0,88.56
2024-11-09 20:00:00,2.62,1.45,1.17,1150.0,5007.0,0.0,2351.0,1492.0,225.0,106576.0,3.78346893850536,0.96,11.12,0.44,87.48,3.1,35.50163411949585,5.4,1.05,0.45,87.26,11.24,3.179447848061069,69.0,9.26,20.59,1.15,11.49631097839763,4.86777777777778,81.8655555555556,69.08,32.14,0.0525,5.58,1.98,9.49,2.465,0.054,0.195,54.645,10.985,0.0685,1.968904501691385,0.065,119.0660883077092,0.1,96.41,0.7400000000000001,0.43,1.14,0.0,0.0,2.4211832117239704,1.0,54.07,7.42,3.4,0.11,0.012,0.19,0.635,5.97,7.57,0.19,0.22,0.033,31.99297646356607,0.0,0.0,0.0,0.0,0.0,0.0,0.0,0.0,0.0,0.0,0.0,0.0,0.0,2133.118706172825,7.0,1.3,3.73,97.0,26.69230769,13.0,60.0,28.5,8.0,124.0625,125.0,555.0,39.6252602359473,430.0,89.68
2024-11-09 21:00:00,2.64,1.45,1.19,1150.0,5005.0,0.0,2332.0,1559.0,229.0,106806.0,3.77382205781583,0.96,11.12,0.44,87.48,3.1,36.66366523697334,5.4,1.05,0.45,87.26,11.24,3.2835167853783767,69.0,9.26,20.59,1.15,11.872605518759649,4.86777777777778,81.8655555555556,69.08,32.14,0.0525,5.58,1.98,9.49,2.465,0.054,0.195,54.645,10.985,0.0685,1.968904501691385,0.065,122.96333143697407,0.1,96.41,0.7400000000000001,0.43,1.14,0.0,0.0,2.500432809747186,1.0,54.07,7.42,3.4,0.11,0.012,0.19,0.635,5.97,7.57,0.19,0.22,0.033,33.04016302591568,0.0,0.0,0.0,0.0,0.0,0.0,0.0,0.0,0.0,0.0,0.0,0.0,0.0,2133.118706172825,7.0,1.3,3.9,97.0,26.69230769,13.0,60.0,28.5,8.0,124.725,130.0,560.0,38.4239888423989,430.0,92.6153846153846
2024-11-09 22:00:00,2.65,1.45,1.2,1157.0,5006.0,0.0,2335.0,1484.0,225.0,106713.0,3.77786199289635,0.96,11.12,0.44,87.48,3.1,35.71966721176887,5.4,1.05,0.45,87.26,11.24,3.198974409675113,69.0,9.26,20.59,1.15,11.566915509555702,4.86777777777778,81.8655555555556,69.08,32.14,0.0525,5.58,1.98,9.49,2.465,0.054,0.195,54.645,10.985,0.0685,1.968904501691385,0.065,119.79733203951048,0.1,96.41,0.7400000000000001,0.43,1.14,0.0,0.0,2.4360528952105063,1.0,54.07,7.42,3.4,0.11,0.012,0.19,0.635,5.97,7.57,0.19,0.22,0.033,32.18946115398596,0.0,0.0,0.0,0.0,0.0,0.0,0.0,0.0,0.0,0.0,0.0,0.0,0.0,2133.118706172825,7.0,1.3,3.81,97.0,26.69230769,13.0,60.0,28.5,8.0,124.725,130.0,560.0,38.5069690526813,430.0,90.23076923076924
2024-11-09 23:00:00,2.66,1.45,1.21,1159.0,5002.0,0.0,2350.0,1468.0,225.0,106674.0,3.77622486812899,0.95,11.69,0.41,86.95,2.8,35.19434779854325,5.4,1.05,0.45,87.26,11.24,3.117593838135045,69.18,9.46,20.42,0.94,10.605232726634364,5.06555555555556,81.4233333333333,69.08,32.0225,0.0525,5.58,1.98,9.49,2.465,0.054,0.195,54.645,10.985,0.0685,1.968904501691385,0.065,114.40514099000777,0.1,96.75,0.69,0.43,1.32,0.0,0.0,2.123242420543028,1.0,54.07,7.42,3.4,0.11,0.012,0.19,0.635,5.97,7.57,0.19,0.22,0.033,32.254470753321314,0.0,0.0,0.0,0.0,0.0,0.0,0.0,0.0,0.0,0.0,0.0,0.0,0.0,2133.118706172825,7.0,1.3,3.84,97.0,26.69230769,13.0,60.0,28.5,8.0,124.46,128.0,558.0,38.3467550923733,430.0,90.078125
2024-11-10 01:00:00,2.59,1.44,1.15,1155.0,5002.0,0.0,2342.0,1559.0,230.0,107428.0,3.74974430429767,0.95,11.69,0.41,86.95,2.8,36.77147237720452,5.4,1.05,0.45,87.26,11.24,3.2572990514991416,69.18,9.46,20.42,0.94,11.080473049067338,5.06555555555556,81.4233333333333,69.08,32.0225,0.0525,5.58,1.98,9.49,2.465,0.054,0.195,54.645,10.985,0.0685,1.968904501691385,0.065,119.53184942663968,0.1,96.75,0.69,0.43,1.32,0.0,0.0,2.218388886306864,1.0,54.07,7.42,3.4,0.11,0.012,0.19,0.635,5.97,7.57,0.19,0.22,0.033,33.69985394064322,0.0,0.0,0.0,0.0,0.0,0.0,0.0,0.0,0.0,0.0,0.0,0.0,0.0,1997.3617012554223,8.0,1.3,3.78,97.0,26.69230769,13.0,60.0,28.5,8.0,124.46,128.0,558.0,38.0472957152892,430.0,88.125
2024-11-10 02:00:00,2.65,1.45,1.2,1158.0,5001.0,0.0,2341.0,1485.0,226.0,106809.0,3.77070288166314,0.95,11.69,0.41,86.95,2.8,37.23287110315962,5.4,1.05,0.45,87.26,11.24,3.2981707799140243,69.18,9.46,20.42,0.94,11.21950789911019,5.06555555555556,81.4233333333333,69.08,32.0225,0.0525,5.58,1.98,9.49,2.465,0.054,0.195,54.645,10.985,0.0685,1.968904501691385,0.065,121.03170351109831,0.1,96.75,0.69,0.43,1.32,0.0,0.0,2.2462246442910745,1.0,54.07,7.42,3.4,0.11,0.012,0.19,0.635,5.97,7.57,0.19,0.22,0.033,34.122710809511084,0.0,0.0,0.0,0.0,0.0,0.0,0.0,0.0,0.0,0.0,0.0,0.0,0.0,1997.3617012554223,7.0,1.3,3.96,97.0,26.69230769,13.0,60.0,28.5,8.0,124.725,130.0,560.0,38.0192443088477,430.0,89.23076923076923
2024-11-10 03:00:00,2.61,1.45,1.16,1162.0,5004.0,0.0,2331.0,1527.0,228.0,106734.0,3.77561166571787,0.95,11.69,0.41,86.95,2.8,41.14874202952642,5.4,1.05,0.45,87.26,11.24,3.645047361939465,69.18,9.46,20.42,0.94,12.3994906264304,5.06555555555556,81.4233333333333,69.08,32.0225,0.0525,5.58,1.98,9.49,2.465,0.054,0.195,54.645,10.985,0.0685,1.968904501691385,0.065,133.76089991485173,0.1,96.75,0.69,0.43,1.32,0.0,0.0,2.482465512052722,1.0,54.07,7.42,3.4,0.11,0.012,0.19,0.635,5.97,7.57,0.19,0.22,0.033,37.71147867051139,0.0,0.0,0.0,0.0,0.0,0.0,0.0,0.0,0.0,0.0,0.0,0.0,0.0,1997.3617012554223,7.0,1.3,3.88,97.0,26.69230769,13.0,60.0,28.5,8.0,124.725,130.0,560.0,39.1446599672821,430.0,98.6153846153846
2024-11-10 04:00:00,2.65,1.45,1.2,1170.0,5000.0,0.0,2353.0,1540.0,228.0,106699.0,3.77383268373581,0.95,11.69,0.41,86.95,2.8,38.04282647535255,5.4,1.05,0.45,87.26,11.24,3.369918433598846,69.18,9.46,20.42,0.94,11.4635745108702,5.06555555555556,81.4233333333333,69.08,32.0225,0.0525,5.58,1.98,9.49,2.465,0.054,0.195,54.645,10.985,0.0685,1.968904501691385,0.065,123.66459953979476,0.1,96.75,0.69,0.43,1.32,0.0,0.0,2.2950885020568355,1.0,54.07,7.42,3.4,0.11,0.012,0.19,0.635,5.97,7.57,0.19,0.22,0.033,34.86500846518673,0.0,0.0,0.0,0.0,0.0,0.0,0.0,0.0,0.0,0.0,0.0,0.0,0.0,1997.3617012554223,7.0,1.3,3.92,97.0,26.69230769,13.0,60.0,28.5,8.0,124.46,128.0,558.0,38.7798036465638,430.0,91.171875
2024-11-10 05:00:00,2.6,1.45,1.15,1168.0,5002.0,0.0,2337.0,1540.0,230.0,106813.0,3.77131509022449,0.95,11.69,0.41,86.95,2.8,38.13159557806348,5.4,1.05,0.45,87.26,11.24,3.3777817987395355,69.18,9.46,20.42,0.94,11.490323607019748,5.06555555555556,81.4233333333333,69.08,32.0225,0.0525,5.58,1.98,9.49,2.465,0.054,0.195,54.645,10.985,0.0685,1.968904501691385,0.065,123.95315842343516,0.1,96.75,0.69,0.43,1.32,0.0,0.0,2.300443859842928,1.0,54.07,7.42,3.4,0.11,0.012,0.19,0.635,5.97,7.57,0.19,0.22,0.033,34.94636244974066,0.0,0.0,0.0,0.0,0.0,0.0,0.0,0.0,0.0,0.0,0.0,0.0,0.0,1997.3617012554223,7.0,1.3,4.11,97.0,26.69230769,13.0,60.0,28.5,8.0,124.725,130.0,560.0,38.53635942566,430.0,91.3846153846154
2024-11-10 06:00:00,2.61,1.45,1.16,1197.0,5002.0,0.0,2331.0,1448.0,230.0,106948.0,3.76655880686876,0.95,11.69,0.41,86.95,2.8,40.68333114073692,5.4,1.05,0.45,87.26,11.24,3.60382022719054,69.18,9.46,20.42,0.94,12.259246777691525,5.06555555555556,81.4233333333333,69.08,32.0225,0.0525,5.58,1.98,9.49,2.465,0.054,0.195,54.645,10.985,0.0685,1.968904501691385,0.065,132.24800362096303,0.1,96.75,0.69,0.43,1.32,0.0,0.0,2.454387703999084,1.0,54.07,7.42,3.4,0.11,0.012,0.19,0.635,5.97,7.57,0.19,0.22,0.033,37.2849447853925,0.0,0.0,0.0,0.0,0.0,0.0,0.0,0.0,0.0,0.0,0.0,0.0,0.0,1997.3617012554223,7.0,1.3,4.18,97.0,26.69230769,13.0,60.0,28.5,8.0,124.46,128.0,558.0,38.4419197774171,430.0,97.5
2024-11-10 07:00:00,2.66,1.43,1.23,1156.0,5000.0,0.0,2349.0,1407.0,225.0,106724.0,3.77294945396311,0.95,11.69,0.41,86.95,2.8,37.38693815600028,5.4,1.05,0.45,87.26,11.24,3.311818383141255,69.18,9.46,20.42,0.94,11.265933449037544,5.06555555555556,81.4233333333333,69.08,32.0225,0.0525,5.58,1.98,9.49,2.465,0.054,0.195,54.645,10.985,0.0685,1.968904501691385,0.065,121.5325243532132,0.1,96.75,0.69,0.43,1.32,0.0,0.0,2.2555193669571065,1.0,54.07,7.42,3.4,0.11,0.012,0.19,0.635,5.97,7.57,0.19,0.22,0.033,34.26390823355044,0.0,0.0,0.0,0.0,0.0,0.0,0.0,0.0,0.0,0.0,0.0,0.0,0.0,1997.3617012554223,8.0,1.3,3.95,97.0,26.69230769,13.0,60.0,28.5,8.0,124.0625,125.0,555.0,38.9640690620625,430.0,89.6
2024-11-10 08:00:00,2.66,1.39,1.27,1137.0,5000.0,0.0,2347.0,1448.0,223.0,107377.0,3.75002503177265,0.98,11.09,0.41,87.52,3.1,36.021699447527475,8.0,1.05,0.45,87.18,11.32,3.190882492824957,68.68,9.52,20.79,1.01,10.854541417747704,5.06555555555556,81.4233333333333,69.08,31.905,0.05,5.535,1.935,9.72,2.575,0.053,0.21,54.645,10.945,0.0695,1.977554497914095,0.065,117.09458653939436,0.1,96.75,0.69,0.43,1.32,0.0,0.0,2.173155779582522,1.0,53.96,6.84,7.0,0.06,0.07,0.184,0.617,5.08,9.01,0.27,0.12,0.033,33.012711528732936,0.0,0.0,0.0,0.0,0.0,0.0,0.0,0.0,0.0,0.0,0.0,0.0,0.0,1997.3617012554223,7.0,1.3,3.78,97.0,26.69230769,13.0,60.0,28.5,8.0,124.46,128.0,558.0,38.8101324657216,430.0,86.328125
2024-11-10 09:00:00,2.65,1.44,1.21,1144.0,5004.0,0.0,2354.0,1485.0,226.0,107837.0,3.7370272557416,0.98,11.09,0.41,87.52,3.1,35.911068796144114,8.0,1.05,0.45,87.18,11.32,3.1810825829349967,68.68,9.52,20.79,1.01,10.821204706656037,5.06555555555556,81.4233333333333,69.08,31.905,0.05,5.535,1.935,9.72,2.575,0.053,0.21,54.645,10.945,0.0695,1.977554497914095,0.065,116.7349630185444,0.1,96.75,0.69,0.43,1.32,0.0,0.0,2.166481534803956,1.0,53.96,6.84,7.0,0.06,0.07,0.184,0.617,5.08,9.01,0.27,0.12,0.033,32.91132214854351,0.0,0.0,0.0,0.0,0.0,0.0,0.0,0.0,0.0,0.0,0.0,0.0,0.0,1997.3617012554223,7.0,1.3,3.91,97.0,26.69230769,13.0,60.0,28.5,8.0,124.3275,127.0,557.0,38.8915094339623,430.0,86.06299212598425
2024-11-10 10:00:00,2.66,1.45,1.21,1142.0,5002.0,0.0,2350.0,1472.0,223.0,107136.0,3.75995519329916,0.98,11.09,0.41,87.52,3.1,35.878213289468775,8.0,1.05,0.45,87.18,11.32,3.1781721688609483,68.68,9.52,20.79,1.01,10.811304244893313,5.06555555555556,81.4233333333333,69.08,31.905,0.05,5.535,1.935,9.72,2.575,0.053,0.21,54.645,10.945,0.0695,1.977554497914095,0.065,116.6281606736052,0.1,96.75,0.69,0.43,1.32,0.0,0.0,2.1644993925031293,1.0,53.96,6.84,7.0,0.06,0.07,0.184,0.617,5.08,9.01,0.27,0.12,0.033,32.88121114932252,0.0,0.0,0.0,0.0,0.0,0.0,0.0,0.0,0.0,0.0,0.0,0.0,0.0,1997.3617012554223,7.0,1.3,3.86,97.0,26.69230769,13.0,60.0,28.5,8.0,124.3275,127.0,557.0,39.5392571697226,430.0,85.98425196850394
2024-11-10 11:00:00,2.64,1.445,1.195,1148.0,5003.0,0.0,2359.0,1496.0,224.0,106492.0,3.78342841566419,0.98,11.09,0.41,87.52,3.1,34.761378797174025,8.0,1.05,0.45,87.18,11.32,3.0792404781438694,68.68,9.52,20.79,1.01,10.474764702358913,5.06555555555556,81.4233333333333,69.08,31.905,0.05,5.535,1.935,9.72,2.575,0.053,0.21,54.645,10.945,0.0695,1.977554497914095,0.065,112.99770250217196,0.1,96.75,0.69,0.43,1.32,0.0,0.0,2.0971218015234774,1.0,53.96,6.84,7.0,0.06,0.07,0.184,0.617,5.08,9.01,0.27,0.12,0.033,31.85766879887974,0.0,0.0,0.0,0.0,0.0,0.0,0.0,0.0,0.0,0.0,0.0,0.0,0.0,1997.3617012554223,6.0,1.3,3.97,97.0,26.69230769,13.0,60.0,28.5,8.0,124.725,130.0,560.0,38.4139080733508,430.0,83.3076923076923
2024-11-10 12:00:00,2.66,1.44,1.22,1140.0,5005.0,0.0,2366.0,1461.0,220.0,105804.0,3.80952931118591,0.98,11.09,0.41,87.52,3.1,35.467519456027055,8.0,1.05,0.45,87.18,11.32,3.1417919929353424,68.68,9.52,20.79,1.01,10.687548472859277,5.06555555555556,81.4233333333333,69.08,31.905,0.05,5.535,1.935,9.72,2.575,0.053,0.21,54.645,10.945,0.0695,1.977554497914095,0.065,115.2931313618652,0.1,96.75,0.69,0.43,1.32,0.0,0.0,2.1397226137427907,1.0,53.96,6.84,7.0,0.06,0.07,0.184,0.617,5.08,9.01,0.27,0.12,0.033,32.50482365906013,0.0,0.0,0.0,0.0,0.0,0.0,0.0,0.0,0.0,0.0,0.0,0.0,0.0,1997.3617012554223,7.0,1.3,3.81,97.0,26.69230769,13.0,60.0,28.5,8.0,123.4,120.0,550.0,38.7332234518484,430.0,85.0
2024-11-10 13:00:00,2.57,1.45,1.12,1137.0,4645.0,0.0,2348.0,1572.0,226.0,106003.0,3.52911370043337,0.98,11.09,0.41,87.52,3.1,37.04081347239856,8.0,1.05,0.45,87.18,11.32,3.281157886546746,68.68,9.52,20.79,1.01,11.161634518907036,5.06555555555556,81.4233333333333,69.08,31.905,0.05,5.535,1.935,9.72,2.575,0.053,0.21,54.645,10.945,0.0695,1.977554497914095,0.065,120.40738791215044,0.1,96.75,0.69,0.43,1.32,0.0,0.0,2.234637985229935,1.0,53.96,6.84,7.0,0.06,0.07,0.184,0.617,5.08,9.01,0.27,0.12,0.033,33.946696261101366,0.0,0.0,0.0,0.0,0.0,0.0,0.0,0.0,0.0,0.0,0.0,0.0,0.0,1997.3617012554223,7.0,1.3,3.62,97.0,26.69230769,13.0,60.0,28.5,8.0,123.665,122.0,552.0,39.4854850129809,430.0,88.77049180327869
2024-11-10 14:00:00,2.59,1.49,1.1,1144.0,5008.0,0.0,2357.0,1560.0,223.0,106343.0,3.79250780203261,0.98,11.09,0.41,87.52,3.1,36.69172649607466,8.0,1.05,0.45,87.18,11.32,3.250234983454744,68.68,9.52,20.79,1.01,11.056442951018251,5.06555555555556,81.4233333333333,69.08,31.905,0.05,5.535,1.935,9.72,2.575,0.053,0.21,54.645,10.945,0.0695,1.977554497914095,0.065,119.27262204086009,0.1,96.75,0.69,0.43,1.32,0.0,0.0,2.21357789112526,1.0,53.96,6.84,7.0,0.06,0.07,0.184,0.617,5.08,9.01,0.27,0.12,0.033,33.62676944408359,0.0,0.0,0.0,0.0,0.0,0.0,0.0,0.0,0.0,0.0,0.0,0.0,0.0,1997.3617012554223,7.0,1.3,3.68,97.0,26.69230769,13.0,60.0,28.5,8.0,123.5325,121.0,551.0,39.3434823977165,430.0,87.93388429752066
2024-11-10 15:00:00,2.57,1.45,1.12,1134.0,4645.0,0.0,2346.0,1568.0,223.0,106603.0,3.50926702962443,0.98,11.09,0.41,87.52,3.1,35.28392288472527,8.0,1.05,0.45,87.18,11.32,3.12552859908956,68.68,9.52,20.79,1.01,10.63222469252918,5.06555555555556,81.4233333333333,69.08,31.905,0.05,5.535,1.935,9.72,2.575,0.053,0.21,54.645,10.945,0.0695,1.977554497914095,0.065,114.69631985834496,0.1,96.75,0.69,0.43,1.32,0.0,0.0,2.128646402565769,1.0,53.96,6.84,7.0,0.06,0.07,0.184,0.617,5.08,9.01,0.27,0.12,0.033,32.33656339541323,0.0,0.0,0.0,0.0,0.0,0.0,0.0,0.0,0.0,0.0,0.0,0.0,0.0,1997.3617012554223,7.0,1.3,3.62,97.0,26.69230769,13.0,60.0,28.5,8.0,123.5625,125.0,553.0,39.4854850129809,428.0,84.56
2024-11-10 16:00:00,2.64,1.45,1.19,1145.0,5004.0,0.0,2363.0,1479.0,223.0,105867.0,3.80650434050457,0.96,11.52,0.41,87.11,3.7,33.92397843713731,8.0,1.05,0.45,87.18,11.32,3.0050616862126662,69.14,9.46,20.32,1.08,10.222427998908922,5.06555555555556,81.4233333333333,69.08,31.7875,0.05,5.535,1.935,9.72,2.575,0.053,0.21,54.645,10.945,0.0695,1.977554497914095,0.065,110.27559192909152,0.1,94.51,0.68,0.44,1.26,0.0,0.0,2.0466022130490584,1.0,53.96,6.84,7.0,0.06,0.07,0.184,0.617,5.08,9.01,0.27,0.12,0.033,31.090218707852824,0.0,0.0,0.0,0.0,0.0,0.0,0.0,0.0,0.0,0.0,0.0,0.0,0.0,1997.3617012554223,7.0,1.3,3.57,97.0,26.69230769,13.0,60.0,28.5,8.0,123.7975,123.0,553.0,39.2393101819041,430.0,81.30081300813008
2024-11-10 17:00:00,2.62,1.45,1.17,1147.0,5010.0,0.0,2360.0,1511.0,223.0,105565.0,3.82195723631336,0.96,11.52,0.41,87.11,3.7,35.684497222110984,8.0,1.05,0.45,87.18,11.32,3.1610123674803585,69.14,9.46,20.32,1.08,10.752931122340298,5.06555555555556,81.4233333333333,69.08,31.7875,0.05,5.535,1.935,9.72,2.575,0.053,0.21,54.645,10.945,0.0695,1.977554497914095,0.065,115.99845404784368,0.1,94.51,0.68,0.44,1.26,0.0,0.0,2.1528126814974526,1.0,53.96,6.84,7.0,0.06,0.07,0.184,0.617,5.08,9.01,0.27,0.12,0.033,32.703676697915554,0.0,0.0,0.0,0.0,0.0,0.0,0.0,0.0,0.0,0.0,0.0,0.0,0.0,1997.3617012554223,7.0,1.3,3.71,97.0,26.69230769,13.0,60.0,28.5,8.0,124.0625,125.0,555.0,38.8784608165181,430.0,85.52
2024-11-10 18:00:00,2.62,1.45,1.17,1148.0,5004.0,0.0,2356.0,1507.0,224.0,105790.0,3.80927244101666,0.96,11.52,0.41,87.11,3.7,35.83179836734013,8.0,1.05,0.45,87.18,11.32,3.174060631518245,69.14,9.46,20.32,1.08,10.797317878276132,5.06555555555556,81.4233333333333,69.08,31.7875,0.05,5.535,1.935,9.72,2.575,0.053,0.21,54.645,10.945,0.0695,1.977554497914095,0.065,116.47728117043712,0.1,94.51,0.68,0.44,1.26,0.0,0.0,2.161699223221008,1.0,53.96,6.84,7.0,0.06,0.07,0.184,0.617,5.08,9.01,0.27,0.12,0.033,32.83867338851826,0.0,0.0,0.0,0.0,0.0,0.0,0.0,0.0,0.0,0.0,0.0,0.0,0.0,1997.3617012554223,7.0,1.3,3.75,97.0,26.69230769,13.0,60.0,28.5,8.0,124.195,126.0,556.0,39.1364902506964,430.0,85.87301587301587
2024-11-10 19:00:00,2.58,1.41,1.17,1150.0,4712.0,0.0,2342.0,1484.0,223.0,104106.0,3.64515254436731,0.96,11.52,0.41,87.11,3.7,35.71011534833914,8.0,1.05,0.45,87.18,11.32,3.163281678249537,69.14,9.46,20.32,1.08,10.76065071959566,5.06555555555556,81.4233333333333,69.08,31.7875,0.05,5.535,1.935,9.72,2.575,0.053,0.21,54.645,10.945,0.0695,1.977554497914095,0.065,116.08173007159068,0.1,94.51,0.68,0.44,1.26,0.0,0.0,2.1543581993361065,1.0,53.96,6.84,7.0,0.06,0.07,0.184,0.617,5.08,9.01,0.27,0.12,0.033,32.72715487423837,0.0,0.0,0.0,0.0,0.0,0.0,0.0,0.0,0.0,0.0,0.0,0.0,0.0,1997.3617012554223,7.0,1.3,3.77,97.0,26.69230769,13.0,60.0,28.5,8.0,124.5925,129.0,559.0,40.4142692750288,430.0,85.5813953488372
2024-11-11 00:00:00,2.68,1.45,1.23,1149.0,5004.0,0.0,2353.0,1482.0,225.0,107260.0,3.75711258958859,0.98,11.08,0.41,87.53,3.8,35.25752001962571,6.2,0.99,0.48,87.35,11.18,3.166077459903239,68.84,9.45,20.46,1.25,10.536627753170716,5.13444444444444,81.3544444444444,69.08,31.67,0.051,5.525,1.835,9.69,2.505,0.055,0.205,54.82,10.895,0.07,1.97173505567462,0.06,118.35010016460804,0.1,94.51,0.68,0.44,1.26,0.0,0.0,2.338881145451258,1.0,53.64,7.84,4.3,0.21,0.018,0.167,0.644,5.67,7.31,0.21,0.28,0.023,34.58463298908453,0.0,0.0,0.0,0.0,0.0,0.0,0.0,0.0,0.0,0.0,0.0,0.0,0.0,2044.7978178802537,7.0,1.3,3.73,97.0,26.69230769,13.0,60.0,28.5,8.0,124.46,128.0,558.0,38.8185654008439,430.0,86.71875
2024-11-11 01:00:00,2.56,1.45,1.11,1116.0,2984.0,0.0,2366.0,1575.0,221.0,105309.0,2.28275468992588,0.98,11.08,0.41,87.53,3.8,31.125437493201503,6.2,0.99,0.48,87.35,11.18,2.7950220554933582,68.84,9.45,20.46,1.25,9.301764512588909,5.13444444444444,81.3544444444444,69.08,31.67,0.051,5.525,1.835,9.69,2.505,0.055,0.205,54.82,10.895,0.07,1.97173505567462,0.06,104.47980013730844,0.1,94.51,0.68,0.44,1.26,0.0,0.0,2.0647708306270003,1.0,53.64,7.84,4.3,0.21,0.018,0.167,0.644,5.67,7.31,0.21,0.28,0.023,30.5314109366701,0.0,0.0,0.0,0.0,0.0,0.0,0.0,0.0,0.0,0.0,0.0,0.0,0.0,2044.7978178802537,7.0,1.3,2.74,97.0,26.69230769,13.0,60.0,28.5,8.0,119.425,90.0,520.0,39.0053632374452,430.0,76.55555555555556
2024-11-11 03:00:00,2.64,1.45,1.19,1090.0,2630.0,0.0,2262.0,1494.0,216.0,106951.0,1.9811973310496,0.98,11.08,0.41,87.53,3.8,29.5689602785395,6.2,0.99,0.48,87.35,11.18,2.6552525134651246,68.84,9.45,20.46,1.25,8.836614921578061,5.13444444444444,81.3544444444444,69.08,31.67,0.051,5.525,1.835,9.69,2.505,0.055,0.205,54.82,10.895,0.07,1.97173505567462,0.06,99.2551208587704,0.1,94.51,0.68,0.44,1.26,0.0,0.0,1.9615186674382368,1.0,53.64,7.84,4.3,0.21,0.018,0.167,0.644,5.67,7.31,0.21,0.28,0.023,29.00463896873265,0.0,0.0,0.0,0.0,0.0,0.0,0.0,0.0,0.0,0.0,0.0,0.0,0.0,2044.7978178802537,6.0,1.3,3.59,97.0,26.69230769,13.0,60.0,28.5,8.0,120.075,110.0,532.0,38.6576858311282,422.0,72.72727272727273
2024-11-11 05:00:00,2.67,1.45,1.22,1147.0,4997.0,0.0,2366.0,1475.0,225.0,107667.0,3.73769131037624,0.98,11.08,0.41,87.53,3.8,34.872742279720605,6.2,0.99,0.48,87.35,11.18,3.1315249409311754,68.84,9.45,20.46,1.25,10.42163782163754,5.13444444444444,81.3544444444444,69.08,31.67,0.051,5.525,1.835,9.69,2.505,0.055,0.205,54.82,10.895,0.07,1.97173505567462,0.06,117.058503817686,0.1,94.51,0.68,0.44,1.26,0.0,0.0,2.3133561113435714,1.0,53.64,7.84,4.3,0.21,0.018,0.167,0.644,5.67,7.31,0.21,0.28,0.023,34.20719870245349,0.0,0.0,0.0,0.0,0.0,0.0,0.0,0.0,0.0,0.0,0.0,0.0,0.0,2044.7978178802537,7.0,1.3,3.8,97.0,26.69230769,13.0,60.0,28.5,8.0,123.7975,123.0,553.0,38.3568075117371,430.0,85.77235772357723
2024-11-11 06:00:00,2.65,1.45,1.2,1110.0,4996.0,0.0,2349.0,1497.0,220.0,107699.0,3.73583462462782,0.98,11.08,0.41,87.53,3.8,34.95834556007671,6.2,0.99,0.48,87.35,11.18,3.139211999359516,68.84,9.45,20.46,1.25,10.447220162626367,5.13444444444444,81.3544444444444,69.08,31.67,0.051,5.525,1.835,9.69,2.505,0.055,0.205,54.82,10.895,0.07,1.97173505567462,0.06,117.34585122042236,0.1,94.51,0.68,0.44,1.26,0.0,0.0,2.3190347835332834,1.0,53.64,7.84,4.3,0.21,0.018,0.167,0.644,5.67,7.31,0.21,0.28,0.023,34.29116825085421,0.0,0.0,0.0,0.0,0.0,0.0,0.0,0.0,0.0,0.0,0.0,0.0,0.0,2044.7978178802537,7.0,1.3,3.78,97.0,26.69230769,13.0,60.0,28.5,8.0,123.0025,117.0,547.0,38.3121387283237,430.0,85.98290598290598
