Repository: saikumar-voptimai/evonith_bf_webapp

# Evonith BF2 — Blast Furnace Intelligence Platform

Monitoring, modelling and optimisation of **Blast Furnace 2 (BF2)** at Evonith Steel: live telemetry from InfluxDB,
manual plant reports from Neon PostgreSQL, a two-zone energy model of the furnace, blend and fuel optimisers, a
conversational assistant (FurnaceMind) and a live digital twin evaluated every hour.

The platform has three deployable parts that share one Python service layer, plus the shared data library:

| Part | Path | What it is |
|---|---|---|
| **Streamlit app** (legacy) | `src/app.py`, `src/custom_pages/` | The original 11-page dashboard; still the home of the model pages. Served under `/legacy` in production |

File: src/data/V13_df_filtered.csv (part 121 of 268)
NM3/HR.,STEAMKGS/HR.,RAFTOC,PERMEABILITYKGS/HR.,TUYEREVELOCITYM/S,HOT BLAST VOLUMENM3/HR.,O2 ENRICHMENT %,COKE_VM%,COKE_ASH%,COKE_IM%,COKE_FC%,COKE_MOIST%,COKE_CALC_MT,NUTCOKE_MOIST%,NUTCOKE_VM%,NUTCOKE_IM%,NUTCOKE_FC%,NUTCOKE_ASH%,NUTCOKE_CALC_MT,PCI_2_FC%,PCI_2_ASH%,PCI_2_VM%,PCI_2_IM%,PCI_2_CALC_MT,SINTER_SP_02_COLD_STRENGTH_AI,SINTER_SP_02_COLD_STRENGTH_TI,SINTER_SP_02_HOT_STRENGTH_RI,SINTER_SP_02_HOT_STRENGTH_RDI,SINTER_SP_02_P%,SINTER_SP_02_SIO2%,SINTER_SP_02_MGO%,SINTER_SP_02_FEO%,SINTER_SP_02_AL2O3%,SINTER_SP_02_NA2O%,SINTER_SP_02_TIO2%,SINTER_SP_02_FE(T)%,SINTER_SP_02_CAO%,SINTER_SP_02_K2O%,SINTER_SP_02_BASICITY,SINTER_SP_02_MNO%,SINTER_CALC_MT,FLUX_TM%,FLUX_SIO2%,FLUX_FE2O3%,FLUX_AL2O3%,FLUX_LOI%,FLUX_MGO%,FLUX_CAO%,FLUX_CALC_MT,GEOMIN TYPE,ORE_FE(T)%,ORE_LOI%,ORE_TM%,ORE_MGO%,ORE_NA2O%,ORE_P%,ORE_TIO2%,ORE_AL2O3%,ORE_SIO2%,ORE_MNO%,ORE_CAO%,ORE_K2O%,ORE_CALC_MT,LLOYDS_PELLET_PCT_SIO2,LLOYDS_PELLET_PCT_AL2O3,LLOYDS_PELLET_PCT_FE2O3,LLOYDS_PELLET_PCT_MGO,LLOYDS_PELLET_PCT_TIO2,LLOYDS_PELLET_PCT_NA2O,TOTAL_PELLET_CALC_MT,LLOYDS_PELLET_PCT_K2O,LLOYDS_PELLET_PCT_TM,LLOYDS_PELLET_PCT_LOI,LLOYDS_PELLET_PCT_MNO,LLOYDS_PELLET_PCT_CAO,LLOYDS_PELLET_PCT_P,DAILYPRODUCTION,CHARGES/HRS.,STOCKRODLEVEL,FURNACE TOP GAS ANALYSISH2%,COKE_DISCHARGE_TIME,WEIGHTED_COKE_ANGLE,TOTAL_COKE_PORTIONS,NON_COKE_DISCHARGE_TIME,WEIGHTED_NON_COKE_ANGLE,TOTAL_NON_COKE_PORTIONS,UNITCOST LAKHS/THM,ACTUALKG/THM.,ACT. FUEL RATEKG/THM.,FURNACETOPGASANALYSISCO2ETACO,COKE RATE KG/THM,PRODUCTIONTONNESPERHR
2024-11-11 08:00:00,2.63,1.45,1.18,1145.0,5002.0,0.0,2358.0,1498.0,224.0,106348.0,3.78779019050739,0.97,10.79,0.4,87.84,3.2,35.23634433192623,6.2,0.99,0.48,87.35,11.18,3.1641759118792736,68.9,9.2,20.88,1.02,10.530299448213857,5.13444444444444,81.3544444444444,69.08,31.67,0.051,5.525,1.835,9.69,2.505,0.055,0.205,54.82,10.895,0.07,1.97173505567462,0.06,118.27901902336806,0.1,94.51,0.68,0.44,1.26,0.0,0.0,2.3374764120305667,1.0,53.64,7.84,4.3,0.21,0.018,0.167,0.644,5.67,7.31,0.21,0.28,0.023,34.56386143773974,0.0,0.0,0.0,0.0,0.0,0.0,0.0,0.0,0.0,0.0,0.0,0.0,0.0,2044.7978178802537,7.0,1.3,3.88,97.0,26.69230769,13.0,60.0,28.5,8.0,123.7975,123.0,553.0,38.1448068470969,430.0,86.66666666666667
2024-11-11 09:00:00,2.61,1.45,1.16,1145.0,5003.0,0.0,2363.0,1519.0,224.0,106042.0,3.79946938279237,0.97,10.79,0.4,87.84,3.2,35.13470103096875,6.2,0.99,0.48,87.35,11.18,3.155048481364237,68.9,9.2,20.88,1.02,10.499923584420932,5.13444444444444,81.3544444444444,69.08,31.67,0.051,5.525,1.835,9.69,2.505,0.055,0.205,54.82,10.895,0.07,1.97173505567462,0.06,117.93782954541604,0.1,94.51,0.68,0.44,1.26,0.0,0.0,2.330733691611248,1.0,53.64,7.84,4.3,0.21,0.018,0.167,0.644,5.67,7.31,0.21,0.28,0.023,34.46415799128472,0.0,0.0,0.0,0.0,0.0,0.0,0.0,0.0,0.0,0.0,0.0,0.0,0.0,2044.7978178802537,7.0,1.3,3.81,97.0,26.69230769,13.0,60.0,28.5,8.0,123.4,120.0,550.0,38.5895953757226,430.0,86.41666666666667
2024-11-11 10:00:00,2.53,1.45,1.08,1161.0,5003.0,0.0,2356.0,1624.0,231.0,105443.0,3.82103392433888,0.97,10.79,0.4,87.84,3.2,35.25752001962571,6.2,0.99,0.48,87.35,11.18,3.166077459903239,68.9,9.2,20.88,1.02,10.536627753170716,5.13444444444444,81.3544444444444,69.08,31.67,0.051,5.525,1.835,9.69,2.505,0.055,0.205,54.82,10.895,0.07,1.97173505567462,0.06,118.35010016460804,0.1,94.51,0.68,0.44,1.26,0.0,0.0,2.338881145451258,1.0,53.64,7.84,4.3,0.21,0.018,0.167,0.644,5.67,7.31,0.21,0.28,0.023,34.58463298908453,0.0,0.0,0.0,0.0,0.0,0.0,0.0,0.0,0.0,0.0,0.0,0.0,0.0,2044.7978178802537,7.0,1.3,3.88,97.0,26.69230769,13.0,60.0,28.5,8.0,124.46,128.0,558.0,38.7554335392359,430.0,86.71875
2024-11-11 11:00:00,2.56,1.45,1.11,1151.0,5002.0,0.0,2367.0,1562.0,230.0,103624.0,3.88726980254946,0.97,10.79,0.4,87.84,3.2,35.113140330765646,6.2,0.99,0.48,87.35,11.18,3.1531123597398354,68.9,9.2,20.88,1.02,10.493480219373946,5.13444444444444,81.3544444444444,69.08,31.67,0.051,5.525,1.835,9.69,2.505,0.055,0.205,54.82,10.895,0.07,1.97173505567462,0.06,117.86545601978985,0.1,94.51,0.68,0.44,1.26,0.0,0.0,2.329303417582907,1.0,53.64,7.84,4.3,0.21,0.018,0.167,0.644,5.67,7.31,0.21,0.28,0.023,34.44300877537001,0.0,0.0,0.0,0.0,0.0,0.0,0.0,0.0,0.0,0.0,0.0,0.0,0.0,2044.7978178802537,7.0,1.3,3.89,97.0,26.69230769,13.0,60.0,28.5,8.0,124.99,132.0,562.0,39.5204058104681,430.0,86.36363636363636
2024-11-11 12:00:00,2.63,1.45,1.18,1189.0,5002.0,0.0,2351.0,1460.0,219.0,104038.0,3.87181526431019,0.97,10.79,0.4,87.84,3.2,35.204076617336554,6.2,0.99,0.48,87.35,11.18,3.1612783148903727,68.9,9.2,20.88,1.02,10.520656316851024,5.13444444444444,81.3544444444444,69.08,31.67,0.051,5.525,1.835,9.69,2.505,0.055,0.205,54.82,10.895,0.07,1.97173505567462,0.06,118.17070490338328,0.1,94.51,0.68,0.44,1.26,0.0,0.0,2.335335865865703,1.0,53.64,7.84,4.3,0.21,0.018,0.167,0.644,5.67,7.31,0.21,0.28,0.023,34.53220954997624,0.0,0.0,0.0,0.0,0.0,0.0,0.0,0.0,0.0,0.0,0.0,0.0,0.0,2044.7978178802537,7.0,1.3,3.73,97.0,26.69230769,13.0,60.0,28.5,8.0,124.195,126.0,556.0,39.841010053776,430.0,86.58730158730158
2024-11-11 13:00:00,2.61,1.45,1.16,1145.0,5008.0,0.0,2342.0,1503.0,221.0,104386.0,3.86354386827844,0.97,10.79,0.4,87.84,3.2,35.966091108031215,6.2,0.99,0.48,87.35,11.18,3.2297061822436373,68.9,9.2,20.88,1.02,10.748382572881008,5.13444444444444,81.3544444444444,69.08,31.67,0.051,5.525,1.835,9.69,2.505,0.055,0.205,54.82,10.895,0.07,1.97173505567462,0.06,120.72858450610052,0.1,94.51,0.68,0.44,1.26,0.0,0.0,2.385885686835933,1.0,53.64,7.84,4.3,0.21,0.018,0.167,0.644,5.67,7.31,0.21,0.28,0.023,35.27968105331423,0.0,0.0,0.0,0.0,0.0,0.0,0.0,0.0,0.0,0.0,0.0,0.0,0.0,2044.7978178802537,7.0,1.3,3.66,97.0,26.69230769,13.0,60.0,28.5,8.0,124.725,130.0,560.0,40.5790441176471,430.0,88.46153846153847
2024-11-11 14:00:00,2.65,1.45,1.2,1148.0,5007.0,0.0,2353.0,1443.0,219.0,104231.0,3.86851211176312,0.97,10.79,0.4,87.84,3.2,35.170234867888844,6.2,0.99,0.48,87.35,11.18,3.158239371706892,68.9,9.2,20.88,1.02,10.510542788836345,5.13444444444444,81.3544444444444,69.08,31.67,0.051,5.525,1.835,9.69,2.505,0.055,0.205,54.82,10.895,0.07,1.97173505567462,0.06,118.05710716778948,0.1,94.51,0.68,0.44,1.26,0.0,0.0,2.3330909028147486,1.0,53.64,7.84,4.3,0.21,0.018,0.167,0.644,5.67,7.31,0.21,0.28,0.023,34.49901366768769,0.0,0.0,0.0,0.0,0.0,0.0,0.0,0.0,0.0,0.0,0.0,0.0,0.0,2044.7978178802537,7.0,1.3,3.66,97.0,26.69230769,13.0,60.0,28.5,8.0,123.7975,123.0,553.0,40.2093023255814,430.0,86.5040650406504
2024-11-11 15:00:00,2.66,1.45,1.21,1143.0,5007.0,0.0,2353.0,1433.0,217.0,104037.0,3.87571921050953,0.97,10.79,0.4,87.84,3.2,35.09193308466424,6.2,0.99,0.48,87.35,11.18,3.1512079778141944,68.9,9.2,20.88,1.02,10.48714248326216,5.13444444444444,81.3544444444444,69.08,31.67,0.051,5.525,1.835,9.69,2.505,0.055,0.205,54.82,10.895,0.07,1.97173505567462,0.06,117.79426894540345,0.1,94.51,0.68,0.44,1.26,0.0,0.0,2.327896590669785,1.0,53.64,7.84,4.3,0.21,0.018,0.167,0.644,5.67,7.31,0.21,0.28,0.023,34.422206267912934,0.0,0.0,0.0,0.0,0.0,0.0,0.0,0.0,0.0,0.0,0.0,0.0,0.0,2044.7978178802537,7.0,1.3,3.57,97.0,26.69230769,13.0,60.0,28.5,8.0,123.665,122.0,552.0,39.4895591647332,430.0,86.31147540983606
2024-11-11 16:00:00,2.65,1.45,1.2,1139.0,5009.0,0.0,2353.0,1466.0,220.0,105610.0,3.81956833014722,0.96,11.2,0.42,87.42,3.5,35.10727347356753,5.4,1.03,0.43,87.19,11.35,3.152585523923672,68.74,9.52,20.74,1.0,10.491726922762524,5.13444444444444,81.3544444444444,69.08,31.67,0.0515,5.495,1.76,9.765,2.45,0.056,0.2,55.05,10.73,0.069,1.95256185208492,0.05,117.845762543429,0.1,95.67,1.39,0.49,1.35,0.0,0.0,2.328914227371114,1.0,53.42,8.36,3.6,0.1,0.002,0.171,0.603,5.28,8.21,0.15,0.41,0.017,34.437253886685745,0.0,0.0,0.0,0.0,0.0,0.0,0.0,0.0,0.0,0.0,0.0,0.0,0.0,2044.7978178802537,7.0,1.3,3.68,97.0,26.69230769,13.0,60.0,28.5,8.0,124.195,126.0,556.0,40.0321913083468,430.0,86.34920634920636
2024-11-11 17:00:00,2.69,1.45,1.24,1136.0,5004.0,0.0,2363.0,1437.0,220.0,106600.0,3.78035351010604,0.96,11.2,0.42,87.42,3.5,34.997821385679345,5.4,1.03,0.43,87.19,11.35,3.142756874937321,68.74,9.52,20.74,1.0,10.459017421179793,5.13444444444444,81.3544444444444,69.08,31.67,0.0515,5.495,1.76,9.765,2.45,0.056,0.2,55.05,10.73,0.069,1.95256185208492,0.05,117.47836104844065,0.1,95.67,1.39,0.49,1.35,0.0,0.0,2.321653494779898,1.0,53.42,8.36,3.6,0.1,0.002,0.171,0.603,5.28,8.21,0.15,0.41,0.017,34.32989068339196,0.0,0.0,0.0,0.0,0.0,0.0,0.0,0.0,0.0,0.0,0.0,0.0,0.0,2044.7978178802537,7.0,1.3,3.61,97.0,26.69230769,13.0,60.0,28.5,8.0,124.0625,125.0,555.0,39.7695852534562,430.0,86.08
2024-11-11 18:00:00,2.68,1.45,1.23,1131.0,5004.0,0.0,2363.0,1443.0,219.0,106811.0,3.77289225244116,0.96,11.2,0.42,87.42,3.5,34.96529552937295,5.4,1.03,0.43,87.19,11.35,3.13983609717251,68.74,9.52,20.74,1.0,10.449297144766058,5.13444444444444,81.3544444444444,69.08,31.67,0.0515,5.495,1.76,9.765,2.45,0.056,0.2,55.05,10.73,0.069,1.95256185208492,0.05,117.369180415496,0.1,95.67,1.39,0.49,1.35,0.0,0.0,2.3194958242457155,1.0,53.42,8.36,3.6,0.1,0.002,0.171,0.603,5.28,8.21,0.15,0.41,0.017,34.29798558052635,0.0,0.0,0.0,0.0,0.0,0.0,0.0,0.0,0.0,0.0,0.0,0.0,0.0,2044.7978178802537,7.0,1.3,3.57,97.0,26.69230769,13.0,60.0,28.5,8.0,124.0625,125.0,555.0,39.4114921223355,430.0,86.0
2024-11-11 19:00:00,2.66,1.45,1.21,1131.0,5004.0,0.0,2353.0,1465.0,221.0,106935.0,3.76852116179741,0.96,11.2,0.42,87.42,3.5,35.113140330765646,5.4,1.03,0.43,87.19,11.35,3.1531123597398354,68.74,9.52,20.74,1.0,10.493480219373946,5.13444444444444,81.3544444444444,69.08,31.67,0.0515,5.495,1.76,9.765,2.45,0.056,0.2,55.05,10.73,0.069,1.95256185208492,0.05,117.86545601978985,0.1,95.67,1.39,0.49,1.35,0.0,0.0,2.329303417582907,1.0,53.42,8.36,3.6,0.1,0.002,0.171,0.603,5.28,8.21,0.15,0.41,0.017,34.44300877537001,0.0,0.0,0.0,0.0,0.0,0.0,0.0,0.0,0.0,0.0,0.0,0.0,0.0,2044.7978178802537,7.0,1.3,3.63,97.0,26.69230769,13.0,60.0,28.5,8.0,123.5325,121.0,551.0,39.1433806688044,430.0,86.36363636363636
2024-11-11 20:00:00,2.65,1.45,1.2,1138.0,5008.0,0.0,2350.0,1490.0,223.0,107209.0,3.76190033379282,0.96,11.2,0.42,87.42,3.5,35.08333291113003,5.4,1.03,0.43,87.19,11.35,3.150435693899649,68.74,9.52,20.74,1.0,10.484572341428809,5.13444444444444,81.3544444444444,69.08,31.67,0.0515,5.495,1.76,9.765,2.45,0.056,0.2,55.05,10.73,0.069,1.95256185208492,0.05,117.76540045440802,0.1,95.67,1.39,0.49,1.35,0.0,0.0,2.3273260802165376,1.0,53.42,8.36,3.6,0.1,0.002,0.171,0.603,5.28,8.21,0.15,0.41,0.017,34.41377022802251,0.0,0.0,0.0,0.0,0.0,0.0,0.0,0.0,0.0,0.0,0.0,0.0,0.0,2044.7978178802537,7.0,1.3,3.71,97.0,26.69230769,13.0,60.0,28.5,8.0,123.93,124.0,554.0,39.3636363636364,430.0,86.29032258064517
2024-11-11 21:00:00,2.64,1.45,1.19,1168.0,5004.0,0.0,2325.0,1501.0,228.0,107441.0,3.75078878909212,0.96,11.2,0.42,87.42,3.5,38.3385825798993,5.4,1.03,0.43,87.19,11.35,3.442752697390279,68.74,9.52,20.74,1.0,11.457396124393744,5.13444444444444,81.3544444444444,69.08,31.67,0.0515,5.495,1.76,9.765,2.45,0.056,0.2,55.05,10.73,0.069,1.95256185208492,0.05,128.69240621502877,0.1,95.67,1.39,0.49,1.35,0.0,0.0,2.543269858161864,1.0,53.42,8.36,3.6,0.1,0.002,0.171,0.603,5.28,8.21,0.15,0.41,0.017,37.606893709752285,0.0,0.0,0.0,0.0,0.0,0.0,0.0,0.0,0.0,0.0,0.0,0.0,0.0,2044.7978178802537,7.0,1.3,3.96,97.0,26.69230769,13.0,60.0,28.5,8.0,124.46,128.0,558.0,38.6254295532646,430.0,94.296875
2024-11-11 22:00:00,2.65,1.45,1.2,1167.0,5003.0,0.0,2335.0,1476.0,227.0,106665.0,3.77729754174464,0.96,11.2,0.42,87.42,3.5,37.71748337068317,5.4,1.03,0.43,87.19,11.35,3.38697883111811,68.74,9.52,20.74,1.0,11.27178207208217,5.13444444444444,81.3544444444444,69.08,31.67,0.0515,5.495,1.76,9.765,2.45,0.056,0.2,55.05,10.73,0.069,1.95256185208492,0.05,126.60754166465848,0.1,95.67,1.39,0.49,1.35,0.0,0.0,2.5020679463688134,1.0,53.42,8.36,3.6,0.1,0.002,0.171,0.603,5.28,8.21,0.15,0.41,0.017,36.99764813069301,0.0,0.0,0.0,0.0,0.0,0.0,0.0,0.0,0.0,0.0,0.0,0.0,0.0,2044.7978178802537,7.0,1.3,3.99,97.0,26.69230769,13.0,60.0,28.5,8.0,124.725,130.0,560.0,38.158819395643,430.0,92.76923076923076
2024-11-11 23:00:00,2.68,1.45,1.23,1155.0,5003.0,0.0,2350.0,1450.0,224.0,106883.0,3.76960016856345,0.95,11.04,0.34,87.67,3.4,35.87897239522331,5.4,1.03,0.43,87.19,11.35,3.2604228169852663,68.95,9.26,20.48,1.31,10.871174099729432,4.99777777777778,81.6211111111111,69.08,31.215,0.0515,5.495,1.76,9.765,2.45,0.056,0.2,55.05,10.73,0.069,1.95256185208492,0.05,116.1644920813326,0.1,95.67,1.39,0.49,1.35,0.0,0.0,1.7667294946204677,1.0,53.42,8.36,3.6,0.1,0.002,0.171,0.603,5.28,8.21,0.15,0.41,0.017,36.61819985972472,0.0,0.0,0.0,0.0,0.0,0.0,0.0,0.0,0.0,0.0,0.0,0.0,0.0,2044.7978178802537,7.0,1.3,3.8,97.0,26.69230769,13.0,60.0,28.5,8.0,124.725,130.0,560.0,38.9148737137512,430.0,86.38461538461539
2024-11-12 01:00:00,2.68,1.45,1.23,1149.0,5003.0,0.0,2357.0,1458.0,224.0,107623.0,3.74370384824428,0.95,11.04,0.34,87.67,3.4,35.03921598579295,5.4,1.03,0.43,87.19,11.35,3.1841117975988564,68.95,9.26,20.48,1.31,10.616731524626683,4.99777777777778,81.6211111111111,69.08,31.215,0.0515,5.495,1.76,9.765,2.45,0.056,0.2,55.05,10.73,0.069,1.95256185208492,0.05,113.44563280913933,0.1,95.67,1.39,0.49,1.35,0.0,0.0,1.7253787446465163,1.0,53.42,8.36,3.6,0.1,0.002,0.171,0.603,5.28,8.21,0.15,0.41,0.017,35.76114164481053,0.0,0.0,0.0,0.0,0.0,0.0,0.0,0.0,0.0,0.0,0.0,0.0,0.0,2103.8719824635864,7.0,1.3,2.78,97.0,26.69230769,13.0,60.0,28.5,8.0,124.0625,125.0,555.0,38.389293261329,430.0,86.8
2024-11-12 02:00:00,2.66,1.45,1.21,1148.0,4999.0,0.0,2351.0,1475.0,225.0,107599.0,3.74154695421625,0.95,11.04,0.34,87.67,3.4,35.459040693456835,5.4,1.03,0.43,87.19,11.35,3.2222624458650184,68.95,9.26,20.48,1.31,10.743936602801936,4.99777777777778,81.6211111111111,69.08,31.215,0.0515,5.495,1.76,9.765,2.45,0.056,0.2,55.05,10.73,0.069,1.95256185208492,0.05,114.80488923911058,0.1,95.67,1.39,0.49,1.35,0.0,0.0,1.7460514853657831,1.0,53.42,8.36,3.6,0.1,0.002,0.171,0.603,5.28,8.21,0.15,0.41,0.017,36.18961615299721,0.0,0.0,0.0,0.0,0.0,0.0,0.0,0.0,0.0,0.0,0.0,0.0,0.0,2103.8719824635864,7.0,1.3,3.72,97.0,26.69230769,13.0,60.0,28.5,8.0,124.0625,125.0,555.0,38.3826613842927,430.0,87.84
2024-11-12 04:00:00,2.69,1.44,1.25,1142.0,5001.0,0.0,2360.0,1439.0,223.0,107725.0,3.73866838205045,0.95,11.04,0.34,87.67,3.4,34.91811270473606,5.4,1.03,0.43,87.19,11.35,3.1731068029066947,68.95,9.26,20.48,1.31,10.580037752076132,4.99777777777778,81.6211111111111,69.08,31.215,0.0515,5.495,1.76,9.765,2.45,0.056,0.2,55.05,10.73,0.069,1.95256185208492,0.05,113.05353960818609,0.1,95.67,1.39,0.49,1.35,0.0,0.0,1.7194154540544198,1.0,53.42,8.36,3.6,0.1,0.002,0.171,0.603,5.28,8.21,0.15,0.41,0.017,35.637543228987454,0.0,0.0,0.0,0.0,0.0,0.0,0.0,0.0,0.0,0.0,0.0,0.0,0.0,2103.8719824635864,7.0,1.3,3.79,97.0,26.69230769,13.0,60.0,28.5,8.0,123.4,120.0,550.0,38.0327113568302,430.0,86.5
2024-11-12 06:00:00,2.66,1.45,1.21,1127.0,5001.0,0.0,2344.0,1479.0,222.0,107899.0,3.73264464435076,0.95,11.04,0.34,87.67,3.4,34.952572987963634,5.4,1.03,0.43,87.19,11.35,3.176238305461375,68.95,9.26,20.48,1.31,10.590479069468564,4.99777777777778,81.6211111111111,69.08,31.215,0.0515,5.495,1.76,9.765,2.45,0.056,0.2,55.05,10.73,0.069,1.95256185208492,0.05,113.16511084422967,0.1,95.67,1.39,0.49,1.35,0.0,0.0,1.7211123253611138,1.0,53.42,8.36,3.6,0.1,0.002,0.171,0.603,5.28,8.21,0.15,0.41,0.017,35.67271350991272,0.0,0.0,0.0,0.0,0.0,0.0,0.0,0.0,0.0,0.0,0.0,0.0,0.0,2103.8719824635864,7.0,1.3,3.73,97.0,26.69230769,13.0,60.0,28.5,8.0,123.7975,123.0,553.0,38.630638882528,430.0,86.58536585365853
2024-11-12 07:00:00,2.63,1.45,1.18,1153.0,5001.0,0.0,2331.0,1507.0,226.0,106811.0,3.7706323393479,0.95,11.04,0.34,87.67,3.4,37.50705292575536,5.4,1.03,0.43,87.19,11.35,3.408371059514724,68.95,9.26,20.48,1.31,11.3644754880978,4.99777777777778,81.6211111111111,69.08,31.215,0.0515,5.495,1.76,9.765,2.45,0.056,0.2,55.05,10.73,0.069,1.95256185208492,0.05,121.43568953407636,0.1,95.67,1.39,0.49,1.35,0.0,0.0,1.8468983986019896,1.0,53.42,8.36,3.6,0.1,0.002,0.171,0.603,5.28,8.21,0.15,0.41,0.017,38.27982432315798,0.0,0.0,0.0,0.0,0.0,0.0,0.0,0.0,0.0,0.0,0.0,0.0,0.0,2103.8719824635864,8.0,1.3,3.85,97.0,26.69230769,13.0,60.0,28.5,8.0,124.3275,127.0,557.0,39.115490375802,430.0,92.91338582677166
2024-11-12 08:00:00,2.66,1.45,1.21,1158.0,5000.0,0.0,2340.0,1469.0,224.0,106314.0,3.78748683046298,0.98,10.98,0.4,87.64,3.2,37.16396984814555,5.6,1.03,0.45,87.26,11.26,3.3771941383354127,68.83,9.36,20.8,1.01,11.260522793291416,4.99777777777778,81.6211111111111,69.08,30.76,0.051,5.529999999999999,1.91,9.88,2.43,0.0535,0.195,54.93,10.8,0.066,1.952967221263015,0.05,120.32489764702802,0.1,96.79,0.8200000000000001,0.42,1.26,0.0,0.0,1.8300045203258344,1.0,53.57,8.27,4.2,0.08,0.009,0.187,0.657,5.72,7.64,0.19,0.31,0.018,37.92967258062708,0.0,0.0,0.0,0.0,0.0,0.0,0.0,0.0,0.0,0.0,0.0,0.0,0.0,2103.8719824635864,7.0,1.3,4.02,97.0,26.69230769,13.0,60.0,28.5,8.0,124.195,126.0,556.0,38.7304507819687,430.0,92.06349206349206
2024-11-12 09:00:00,2.66,1.44,1.22,1151.0,5002.0,0.0,2359.0,1460.0,224.0,106031.0,3.79910436262505,0.98,10.98,0.4,87.64,3.2,34.96420187994144,5.6,1.03,0.45,87.26,11.26,3.1772950554798274,68.83,9.36,20.8,1.01,10.59400257365049,4.99777777777778,81.6211111111111,69.08,30.76,0.051,5.529999999999999,1.91,9.88,2.43,0.0535,0.195,54.93,10.8,0.066,1.952967221263015,0.05,113.20276143007116,0.1,96.79,0.8200000000000001,0.42,1.26,0.0,0.0,1.721684947849312,1.0,53.57,8.27,4.2,0.08,0.009,0.187,0.657,5.72,7.64,0.19,0.31,0.018,35.68458199616422,0.0,0.0,0.0,0.0,0.0,0.0,0.0,0.0,0.0,0.0,0.0,0.0,0.0,2103.8719824635864,7.0,1.3,3.9,97.0,26.69230769,13.0,60.0,28.5,8.0,124.3275,127.0,557.0,38.6042198006028,430.0,86.61417322834646
2024-11-12 10:00:00,2.63,1.44,1.19,1160.0,5002.0,0.0,2366.0,1470.0,224.0,105488.0,3.81864264816226,0.98,10.98,0.4,87.64,3.2,35.00692177751111,5.6,1.03,0.45,87.26,11.26,3.1811771323476137,68.83,9.36,20.8,1.01,10.606946518613205,4.99777777777778,81.6211111111111,69.08,30.76,0.051,5.529999999999999,1.91,9.88,2.43,0.0535,0.195,54.93,10.8,0.066,1.952967221263015,0.05,113.34107462221844,0.1,96.79,0.8200000000000001,0.42,1.26,0.0,0.0,1.7237885338219572,1.0,53.57,8.27,4.2,0.08,0.009,0.187,0.657,5.72,7.64,0.19,0.31,0.018,35.72818206725772,0.0,0.0,0.0,0.0,0.0,0.0,0.0,0.0,0.0,0.0,0.0,0.0,0.0,2103.8719824635864,7.0,1.3,3.98,97.0,26.69230769,13.0,60.0,28.5,8.0,124.0625,125.0,555.0,38.2750582750583,430.0,86.72
2024-11-12 11:00:00,2.63,1.44,1.19,1159.0,5003.0,0.0,2372.0,1482.0,225.0,105564.0,3.81665810799095,0.98,10.98,0.4,87.64,3.2,34.9412745344464,5.6,1.03,0.45,87.26,11.26,3.1752115833123,68.83,9.36,20.8,1.01,10.58705568671695,4.99777777777778,81.6211111111111,69.08,30.76,0.051,5.529999999999999,1.91,9.88,2.43,0.0535,0.195,54.93,10.8,0.066,1.952967221263015,0.05,113.12853011110064,0.1,96.79,0.8200000000000001,0.42,1.26,0.0,0.0,1.720555974113018,1.0,53.57,8.27,4.2,0.08,0.009,0.187,0.657,5.72,7.64,0.19,0.31,0.018,35.6611822702651,0.0,0.0,0.0,0.0,0.0,0.0,0.0,0.0,0.0,0.0,0.0,0.0,0.0,2103.8719824635864,7.0,1.3,3.99,97.0,26.69230769,13.0,60.0,28.5,8.0,123.665,122.0,552.0,38.2790697674419,430.0,86.55737704918033
2024-11-12 12:00:00,2.64,1.44,1.2,1151.0,5000.0,0.0,2373.0,1462.0,222.0,105484.0,3.81726179359841,0.98,10.98,0.4,87.64,3.2,34.98539230532323,5.6,1.03,0.45,87.26,11.26,3.179220688846785,68.83,9.36,20.8,1.01,10.600423181270886,4.99777777777778,81.6211111111111,69.08,30.76,0.051,5.529999999999999,1.91,9.88,2.43,0.0535,0.195,54.93,10.8,0.066,1.952967221263015,0.05,113.2713691642712,0.1,96.79,0.8200000000000001,0.42,1.26,0.0,0.0,1.7227283932722512,1.0,53.57,8.27,4.2,0.08,0.009,0.187,0.657,5.72,7.64,0.19,0.31,0.018,35.706209015555835,0.0,0.0,0.0,0.0,0.0,0.0,0.0,0.0,0.0,0.0,0.0,0.0,0.0,2103.8719824635864,7.0,1.3,3.38,97.0,26.69230769,13.0,60.0,28.5,8.0,123.4,120.0,550.0,38.5558898403147,430.0,86.66666666666667
2024-11-12 13:00:00,2.68,1.44,1.24,1145.0,5006.0,0.0,2311.0,1430.0,220.0,105141.0,3.83429502416019,0.98,10.98,0.4,87.64,3.2,35.06521556025714,5.6,1.03,0.45,87.26,11.26,3.1864744518265526,68.83,9.36,20.8,1.01,10.624609283705334,4.99777777777778,81.6211111111111,69.08,30.76,0.051,5.529999999999999,1.91,9.88,2.43,0.0535,0.195,54.93,10.8,0.066,1.952967221263015,0.05,113.5298110104739,0.1,96.79,0.8200000000000001,0.42,1.26,0.0,0.0,1.7266589991239152,1.0,53.57,8.27,4.2,0.08,0.009,0.187,0.657,5.72,7.64,0.19,0.31,0.018,35.787676897925095,0.0,0.0,0.0,0.0,0.0,0.0,0.0,0.0,0.0,0.0,0.0,0.0,0.0,2103.8719824635864,7.0,1.3,3.75,97.0,26.69230769,13.0,60.0,28.5,8.0,123.135,118.0,548.0,39.8305084745763,430.0,86.86440677966101
2024-11-12 14:00:00,2.66,1.45,1.21,1140.0,5006.0,0.0,2363.0,1466.0,221.0,106426.0,3.78804068182984,0.98,10.98,0.4,87.64,3.2,35.691828111488405,5.6,1.03,0.45,87.26,11.26,3.24341649121773,68.83,9.36,20.8,1.01,10.814470187815775,4.99777777777778,81.6211111111111,69.08,30.76,0.051,5.529999999999999,1.91,9.88,2.43,0.0535,0.195,54.93,10.8,0.066,1.952967221263015,0.05,115.55857950316516,0.1,96.79,0.8200000000000001,0.42,1.26,0.0,0.0,1.7575142550594791,1.0,53.57,8.27,4.2,0.08,0.009,0.187,0.657,5.72,7.64,0.19,0.31,0.018,36.42719977452379,0.0,0.0,0.0,0.0,0.0,0.0,0.0,0.0,0.0,0.0,0.0,0.0,0.0,2103.8719824635864,7.0,1.3,3.67,97.0,26.69230769,13.0,60.0,28.5,8.0,123.4,120.0,550.0,39.0436397400186,430.0,88.41666666666667
2024-11-12 15:00:00,2.64,1.45,1.19,1140.0,5008.0,0.0,2357.0,1476.0,221.0,105489.0,3.82318284428097,0.98,10.98,0.4,87.64,3.2,36.90766660781351,5.6,1.03,0.45,87.26,11.26,3.353903144277927,68.83,9.36,20.8,1.01,11.182864015406649,4.99777777777778,81.6211111111111,69.08,30.76,0.051,5.529999999999999,1.91,9.88,2.43,0.0535,0.195,54.93,10.8,0.066,1.952967221263015,0.05,119.4950707667037,0.1,96.79,0.8200000000000001,0.42,1.26,0.0,0.0,1.8173837994960007,1.0,53.57,8.27,4.2,0.08,0.009,0.187,0.657,5.72,7.64,0.19,0.31,0.018,37.668088631795165,0.0,0.0,0.0,0.0,0.0,0.0,0.0,0.0,0.0,0.0,0.0,0.0,0.0,2103.8719824635864,6.0,1.3,3.73,97.0,26.69230769,13.0,60.0,28.5,8.0,123.2675,119.0,549.0,39.0136605695763,430.0,91.42857142857144
2024-11-12 16:00:00,2.67,1.45,1.22,1144.0,5009.0,0.0,2362.0,1440.0,220.0,105571.0,3.82097808134722,0.94,11.02,0.44,87.6,3.3,35.27047535865865,5.6,1.03,0.45,87.26,11.26,3.2051269852030986,68.85,9.25,20.92,0.98,10.686802118536782,4.99777777777778,81.6211111111111,69.08,30.305,0.051,5.529999999999999,1.91,9.88,2.43,0.0535,0.195,54.93,10.8,0.066,1.952967221263015,0.05,114.1943757578523,0.1,96.79,0.8200000000000001,0.42,1.26,0.0,0.0,1.7367662713139091,1.0,53.57,8.27,4.2,0.08,0.009,0.187,0.657,5.72,7.64,0.19,0.31,0.018,35.997165738303195,0.0,0.0,0.0,0.0,0.0,0.0,0.0,0.0,0.0,0.0,0.0,0.0,0.0,2103.8719824635864,7.0,1.3,3.7,97.0,26.69230769,13.0,60.0,28.5,8.0,123.135,118.0,548.0,39.540757749713,430.0,87.37288135593221
2024-11-12 17:00:00,2.64,1.45,1.19,1146.0,5011.0,0.0,2365.0,1477.0,222.0,105770.0,3.81531701335965,0.94,11.02,0.44,87.6,3.3,35.07362784707688,5.6,1.03,0.45,87.26,11.26,3.1872388999157555,68.85,9.25,20.92,0.98,10.627158170378756,4.99777777777778,81.6211111111111,69.08,30.305,0.051,5.529999999999999,1.91,9.88,2.43,0.0535,0.195,54.93,10.8,0.066,1.952967221263015,0.05,113.5570472706124,0.1,96.79,0.8200000000000001,0.42,1.26,0.0,0.0,1.727073231590719,1.0,53.57,8.27,4.2,0.08,0.009,0.187,0.657,5.72,7.64,0.19,0.31,0.018,35.79626250613732,0.0,0.0,0.0,0.0,0.0,0.0,0.0,0.0,0.0,0.0,0.0,0.0,0.0,2103.8719824635864,7.0,1.3,3.93,97.0,26.69230769,13.0,60.0,28.5,8.0,123.665,122.0,552.0,40.4761904761905,430.0,86.88524590163935
2024-11-12 18:00:00,2.61,1.45,1.16,1152.0,5005.0,0.0,2355.0,1524.0,226.0,106073.0,3.79987704856877,0.94,11.02,0.44,87.6,3.3,35.06949180605717,5.6,1.03,0.45,87.26,11.26,3.186863046271897,68.85,9.25,20.92,0.98,10.625904967764322,4.99777777777778,81.6211111111111,69.08,30.305,0.051,5.529999999999999,1.91,9.88,2.43,0.0535,0.195,54.93,10.8,0.066,1.952967221263015,0.05,113.54365610937764,0.1,96.79,0.8200000000000001,0.42,1.26,0.0,0.0,1.7268695672945404,1.0,53.57,8.27,4.2,0.08,0.009,0.187,0.657,5.72,7.64,0.19,0.31,0.018,35.7920412487663,0.0,0.0,0.0,0.0,0.0,0.0,0.0,0.0,0.0,0.0,0.0,0.0,0.0,2103.8719824635864,7.0,1.3,4.0,97.0,26.69230769,13.0,60.0,28.5,8.0,124.46,128.0,558.0,39.0542099192618,430.0,86.875
2024-11-12 19:00:00,2.62,1.45,1.17,1159.0,4783.0,0.0,2326.0,1515.0,227.0,106568.0,3.61462196473651,0.94,11.02,0.44,87.6,3.3,37.77269004393414,5.6,1.03,0.45,87.26,11.26,3.4325102492219406,68.85,9.25,20.92,0.98,11.444962390767738,4.99777777777778,81.6211111111111,69.08,30.305,0.051,5.529999999999999,1.91,9.88,2.43,0.0535,0.195,54.93,10.8,0.066,1.952967221263015,0.05,122.29573648779832,0.1,96.79,0.8200000000000001,0.42,1.26,0.0,0.0,1.8599787322966888,1.0,53.57,8.27,4.2,0.08,0.009,0.187,0.657,5.72,7.64,0.19,0.31,0.018,38.55093445910287,0.0,0.0,0.0,0.0,0.0,0.0,0.0,0.0,0.0,0.0,0.0,0.0,0.0,2103.8719824635864,7.0,1.3,4.07,97.0,26.69230769,13.0,60.0,28.5,8.0,124.195,126.0,556.0,38.6888273314866,430.0,93.57142857142856
2024-11-12 20:00:00,2.65,1.45,1.2,1149.0,4717.0,0.0,2356.0,1484.0,225.0,107081.0,3.54772246395665,0.94,11.02,0.44,87.6,3.3,35.83465939470213,5.6,1.03,0.45,87.26,11.26,3.256395970385625,68.85,9.25,20.92,0.98,10.857747451434143,4.99777777777778,81.6211111111111,69.08,30.305,0.051,5.529999999999999,1.91,9.88,2.43,0.0535,0.195,54.93,10.8,0.066,1.952967221263015,0.05,116.0210209378049,0.1,96.79,0.8200000000000001,0.42,1.26,0.0,0.0,1.764547462087498,1.0,53.57,8.27,4.2,0.08,0.009,0.187,0.657,5.72,7.64,0.19,0.31,0.018,36.57297386240256,0.0,0.0,0.0,0.0,0.0,0.0,0.0,0.0,0.0,0.0,0.0,0.0,0.0,2103.8719824635864,7.0,1.3,3.84,97.0,26.69230769,13.0,60.0,28.5,8.0,123.665,122.0,552.0,39.7664835164835,430.0,88.77049180327869
2024-11-12 21:00:00,2.68,1.45,1.23,1138.0,4997.0,0.0,2358.0,1458.0,222.0,107251.0,3.75217604979143,0.94,11.02,0.44,87.6,3.3,35.220870907378284,5.6,1.03,0.45,87.26,11.26,3.2006192896371,68.85,9.25,20.92,0.98,10.671772183452516,4.99777777777778,81.6211111111111,69.08,30.305,0.051,5.529999999999999,1.91,9.88,2.43,0.0535,0.195,54.93,10.8,0.066,1.952967221263015,0.05,114.0337726105692,0.1,96.79,0.8200000000000001,0.42,1.26,0.0,0.0,1.734323680534661,1.0,53.57,8.27,4.2,0.08,0.009,0.187,0.657,5.72,7.64,0.19,0.31,0.018,35.94653926854515,0.0,0.0,0.0,0.0,0.0,0.0,0.0,0.0,0.0,0.0,0.0,0.0,0.0,2103.8719824635864,7.0,1.3,3.83,97.0,26.69230769,13.0,60.0,28.5,8.0,123.4,120.0,550.0,38.64001837813,430.0,87.25
2024-11-12 22:00:00,2.69,1.43,1.26,1132.0,4978.0,0.0,2364.0,1426.0,220.0,107335.0,3.7349990992592,0.94,11.02,0.44,87.6,3.3,34.17803709827731,5.6,1.03,0.45,87.26,11.26,3.105854057565705,68.85,9.25,20.92,0.98,10.355798030933864,4.99777777777778,81.6211111111111,69.08,30.305,0.051,5.529999999999999,1.91,9.88,2.43,0.0535,0.195,54.93,10.8,0.066,1.952967221263015,0.05,110.65741449124958,0.1,96.79,0.8200000000000001,0.42,1.26,0.0,0.0,1.6829731226582765,1.0,53.57,8.27,4.2,0.08,0.009,0.187,0.657,5.72,7.64,0.19,0.31,0.018,34.88221957673532,0.0,0.0,0.0,0.0,0.0,0.0,0.0,0.0,0.0,0.0,0.0,0.0,0.0,2103.8719824635864,7.0,1.3,3.8,97.0,26.69230769,13.0,60.0,28.5,8.0,123.4,120.0,550.0,38.217000691085,430.0,84.66666666666667
2024-11-12 23:00:00,2.65,1.45,1.2,1130.0,4938.0,0.0,2350.0,1435.0,221.0,107519.0,3.69867834492774,0.96,10.98,0.38,87.68,3.1,34.092231140735805,5.3,1.03,0.42,87.43,11.12,3.129936757030781,69.06,9.2,20.38,1.36,10.409142927519213,4.88888888888889,81.3555555555556,67.17,29.85,0.05,5.605,1.835,10.245,2.31,0.0535,0.175,54.88,10.93,0.066,1.950179861840635,0.0849999999999999,105.00948810486402,0.1,95.8,0.62,0.41,1.28,0.0,0.0,1.2381464691670003,1.0,53.28,8.36,4.0,0.13,0.007,0.163,0.572,5.47,8.19,0.12,0.49,0.023,35.54545447807685,0.0,0.0,0.0,0.0,0.0,0.0,0.0,0.0,0.0,0.0,0.0,0.0,0.0,2103.8719824635864,6.0,1.3,3.74,97.0,26.69230769,13.0,60.0,28.5,8.0,123.4,120.0,550.0,38.2298424467099,430.0,84.08333333333333
2024-11-13 00:00:00,2.69,1.45,1.24,1124.0,5001.0,0.0,2354.0,1487.0,223.0,108480.0,3.71267076466063,0.96,10.98,0.38,87.68,3.1,34.381840702653065,5.3,1.03,0.42,87.43,11.12,3.1565252079095307,69.06,9.2,20.38,1.36,10.497567393220166,4.88888888888889,81.3555555555556,67.17,29.85,0.05,5.605,1.835,10.245,2.31,0.0535,0.175,54.88,10.93,0.066,1.950179861840635,0.0849999999999999,105.9015315654889,0.1,95.8,0.62,0.41,1.28,0.0,0.0,1.2486643802724544,1.0,53.28,8.36,4.0,0.13,0.007,0.163,0.572,5.47,8.19,0.12,0.49,0.023,35.847409004228275,0.0,0.0,0.0,0.0,0.0,0.0,0.0,0.0,0.0,0.0,0.0,0.0,0.0,2129.5687685801176,6.0,1.3,3.82,97.0,26.69230769,13.0,60.0,28.5,8.0,123.4,120.0,550.0,38.4543325526932,430.0,85.83333333333333
2024-11-13 01:00:00,2.63,1.45,1.18,1152.0,4868.0,0.0,2336.0,1533.0,229.0,107623.0,3.64277129740303,0.96,10.98,0.38,87.68,3.1,37.65312263358511,5.3,1.03,0.42,87.43,11.12,3.4568547907980105,69.06,9.2,20.38,1.36,11.496365067526552,4.88888888888889,81.3555555555556,67.17,29.85,0.05,5.605,1.835,10.245,2.31,0.0535,0.175,54.88,10.93,0.066,1.950179861840635,0.0849999999999999,115.97759961735096,0.1,95.8,0.62,0.41,1.28,0.0,0.0,1.3674693407255618,1.0,53.28,8.36,4.0,0.13,0.007,0.163,0.572,5.47,8.19,0.12,0.49,0.023,39.258133356086894,0.0,0.0,0.0,0.0,0.0,0.0,0.0,0.0,0.0,0.0,0.0,0.0,0.0,2129.5687685801176,8.0,1.3,3.89,97.0,26.69230769,13.0,60.0,28.5,8.0,124.0625,125.0,555.0,38.250469043152,430.0,94.0
2024-11-13 02:00:00,2.69,1.45,1.24,1126.0,4885.0,0.0,2346.0,1491.0,221.0,107599.0,3.65629624027901,0.96,10.98,0.38,87.68,3.1,39.86424217547223,5.3,1.03,0.42,87.43,11.12,3.659853072129979,69.06,9.2,20.38,1.36,12.17147076085364,4.88888888888889,81.3555555555556,67.17,29.85,0.05,5.605,1.835,10.245,2.31,0.0535,0.175,54.88,10.93,0.066,1.950179861840635,0.0849999999999999,122.7881990842422,0.1,95.8,0.62,0.41,1.28,0.0,0.0,1.4477717956277436,1.0,53.28,8.36,4.0,0.13,0.007,0.163,0.572,5.47,8.19,0.12,0.49,0.023,41.56350459146561,0.0,0.0,0.0,0.0,0.0,0.0,0.0,0.0,0.0,0.0,0.0,0.0,0.0,2129.5687685801176,7.0,1.3,3.73,97.0,26.69230769,13.0,60.0,28.5,8.0,124.0625,125.0,555.0,38.2104274307187,430.0,99.52
2024-11-13 05:00:00,2.69,1.45,1.24,1127.0,5008.0,0.0,2357.0,1440.0,220.0,107642.0,3.74678111847784,0.96,10.98,0.38,87.68,3.1,34.54874284198634,5.3,1.03,0.42,87.43,11.12,3.1718481458120045,69.06,9.2,20.38,1.36,10.548526458235798,4.88888888888889,81.3555555555556,67.17,29.85,0.05,5.605,1.835,10.245,2.31,0.0535,0.175,54.88,10.93,0.066,1.950179861840635,0.0849999999999999,106.41561667017574,0.1,95.8,0.62,0.41,1.28,0.0,0.0,1.2547258578465927,1.0,53.28,8.36,4.0,0.13,0.007,0.163,0.572,5.47,8.19,0.12,0.49,0.023,36.02142555279249,0.0,0.0,0.0,0.0,0.0,0.0,0.0,0.0,0.0,0.0,0.0,0.0,0.0,2129.5687685801176,7.0,1.3,3.76,97.0,26.69230769,13.0,60.0,28.5,8.0,123.4,120.0,550.0,38.2059028584708,430.0,86.25
2024-11-13 06:00:00,2.66,1.45,1.21,1113.0,5000.0,0.0,2357.0,1458.0,219.0,107426.0,3.74831605361212,0.96,10.98,0.38,87.68,3.1,34.97107782064703,5.3,1.03,0.42,87.43,11.12,3.2106218408521765,69.06,9.2,20.38,1.36,10.67747504884057,4.88888888888889,81.3555555555556,67.17,29.85,0.05,5.605,1.835,10.245,2.31,0.0535,0.175,54.88,10.93,0.066,1.950179861840635,0.0849999999999999,107.71647550029634,0.1,95.8,0.62,0.41,1.28,0.0,0.0,1.2700640315341942,1.0,53.28,8.36,4.0,0.13,0.007,0.163,0.572,5.47,8.19,0.12,0.49,0.023,36.4617630800289,0.0,0.0,0.0,0.0,0.0,0.0,0.0,0.0,0.0,0.0,0.0,0.0,0.0,2129.5687685801176,7.0,1.3,3.72,97.0,26.69230769,13.0,60.0,28.5,8.0,122.7375,115.0,545.0,38.2738780207135,430.0,87.30434782608695
2024-11-13 07:00:00,2.64,1.45,1.19,1125.0,4984.0,0.0,2348.0,1500.0,222.0,107283.0,3.74130786481458,0.96,10.98,0.38,87.68,3.1,34.86886661742883,5.3,1.03,0.42,87.43,11.12,3.201238043100356,69.06,9.2,20.38,1.36,10.646267615724796,4.88888888888889,81.3555555555556,67.17,29.85,0.05,5.605,1.835,10.245,2.31,0.0535,0.175,54.88,10.93,0.066,1.950179861840635,0.0849999999999999,107.40164875621444,0.1,95.8,0.62,0.41,1.28,0.0,0.0,1.266351970570759,1.0,53.28,8.36,4.0,0.13,0.007,0.163,0.572,5.47,8.19,0.12,0.49,0.023,36.35519499839927,0.0,0.0,0.0,0.0,0.0,0.0,0.0,0.0,0.0,0.0,0.0,0.0,0.0,2129.5687685801176,7.0,1.3,3.66,97.0,26.69230769,13.0,60.0,28.5,8.0,123.665,122.0,552.0,38.8059701492537,430.0,87.04918032786885
2024-11-13 08:00:00,2.65,1.45,1.2,1145.0,5005.0,0.0,2361.0,1484.0,224.0,107193.0,3.76020947894333,0.92,11.15,0.37,87.56,3.3,34.91104260785612,5.3,1.03,0.42,87.43,11.12,3.205110132966154,68.83,9.39,20.62,1.16,10.659144916440464,4.88888888888889,81.3555555555556,67.17,29.85,0.05,5.605,1.835,10.245,2.31,0.0535,0.175,54.88,10.93,0.066,1.950179861840635,0.0849999999999999,107.53155750717887,0.1,95.8,0.62,0.41,1.28,0.0,0.0,1.2678836994099656,1.0,53.28,8.36,4.0,0.13,0.007,0.163,0.572,5.47,8.19,0.12,0.49,0.023,36.39916879235872,0.0,0.0,0.0,0.0,0.0,0.0,0.0,0.0,0.0,0.0,0.0,0.0,0.0,2129.5687685801176,7.0,1.3,3.76,97.0,26.69230769,13.0,60.0,28.5,8.0,123.7975,123.0,553.0,38.7275242047026,430.0,87.15447154471545
2024-11-13 09:00:00,2.66,1.45,1.21,1147.0,4998.0,0.0,2357.0,1461.0,222.0,106523.0,3.77855166692366,0.92,11.15,0.37,87.56,3.3,34.84591006567727,5.3,1.03,0.42,87.43,11.12,3.199130449882261,68.83,9.39,20.62,1.16,10.639258452044118,4.88888888888889,81.3555555555556,67.17,29.85,0.05,5.605,1.835,10.245,2.31,0.0535,0.175,54.88,10.93,0.066,1.950179861840635,0.0849999999999999,107.3309389297401,0.1,95.8,0.62,0.41,1.28,0.0,0.0,1.2655182447468871,1.0,53.28,8.36,4.0,0.13,0.007,0.163,0.572,5.47,8.19,0.12,0.49,0.023,36.331259895358045,0.0,0.0,0.0,0.0,0.0,0.0,0.0,0.0,0.0,0.0,0.0,0.0,0.0,2129.5687685801176,7.0,1.3,3.72,97.0,26.69230769,13.0,60.0,28.5,8.0,123.7975,123.0,553.0,39.2475615420344,430.0,86.99186991869918
2024-11-13 10:00:00,2.64,1.45,1.19,1144.0,5001.0,0.0,2354.0,1480.0,221.0,105327.0,3.82371055464054,0.92,11.15,0.37,87.56,3.3,34.83314408741022,5.3,1.03,0.42,87.43,11.12,3.1979584319978187,68.83,9.39,20.62,1.16,10.635360705022434,4.88888888888889,81.3555555555556,67.17,29.85,0.05,5.605,1.835,10.245,2.31,0.0535,0.175,54.88,10.93,0.066,1.950179861840635,0.0849999999999999,107.29161768856213,0.1,95.8,0.62,0.41,1.28,0.0,0.0,1.265054615632924,1.0,53.28,8.36,4.0,0.13,0.007,0.163,0.572,5.47,8.19,0.12,0.49,0.023,36.31794975154591,0.0,0.0,0.0,0.0,0.0,0.0,0.0,0.0,0.0,0.0,0.0,0.0,0.0,2129.5687685801176,7.0,1.3,3.89,97.0,26.69230769,13.0,60.0,28.5,8.0,124.0625,125.0,555.0,38.8322520852641,430.0,86.96
2024-11-13 11:00:00,2.63,1.45,1.18,1150.0,4998.0,0.0,2365.0,1479.0,222.0,105136.0,3.82835493443337,0.92,11.15,0.37,87.56,3.3,34.73753378647807,5.3,1.03,0.42,87.43,11.12,3.1891806493410315,68.83,9.39,20.62,1.16,10.606168679319056,4.88888888888889,81.3555555555556,67.17,29.85,0.05,5.605,1.835,10.245,2.31,0.0535,0.175,54.88,10.93,0.066,1.950179861840635,0.0849999999999999,106.99712277219857,0.1,95.8,0.62,0.41,1.28,0.0,0.0,1.2615822832993062,1.0,53.28,8.36,4.0,0.13,0.007,0.163,0.572,5.47,8.19,0.12,0.49,0.023,36.21826394379136,0.0,0.0,0.0,0.0,0.0,0.0,0.0,0.0,0.0,0.0,0.0,0.0,0.0,2129.5687685801176,7.0,1.3,3.88,97.0,26.69230769,13.0,60.0,28.5,8.0,123.665,122.0,552.0,38.781228111137,430.0,86.72131147540983
2024-11-13 12:00:00,2.62,1.45,1.17,1145.0,4206.0,0.0,2350.0,1503.0,223.0,105575.0,3.20877395724117,0.92,11.15,0.37,87.56,3.3,34.77036699421576,5.3,1.03,0.42,87.43,11.12,3.1921949977808626,68.83,9.39,20.62,1.16,10.616193413420488,4.88888888888889,81.3555555555556,67.17,29.85,0.05,5.605,1.835,10.245,2.31,0.0535,0.175,54.88,10.93,0.066,1.950179861840635,0.0849999999999999,107.09825426820252,0.1,95.8,0.62,0.41,1.28,0.0,0.0,1.2627747051171696,1.0,53.28,8.36,4.0,0.13,0.007,0.163,0.572,5.47,8.19,0.12,0.49,0.023,36.252496707443335,0.0,0.0,0.0,0.0,0.0,0.0,0.0,0.0,0.0,0.0,0.0,0.0,0.0,2129.5687685801176,7.0,1.3,3.87,97.0,26.69230769,13.0,60.0,28.5,8.0,123.665,122.0,552.0,38.8539482879105,430.0,86.80327868852459
2024-11-13 13:00:00,2.62,1.45,1.17,1156.0,4621.0,0.0,2342.0,1507.0,224.0,105146.0,3.53948631509906,0.92,11.15,0.37,87.56,3.3,34.61133114423631,5.3,1.03,0.42,87.43,11.12,3.177594247525432,68.83,9.39,20.62,1.16,10.56763610761666,4.88888888888889,81.3555555555556,67.17,29.85,0.05,5.605,1.835,10.245,2.31,0.0535,0.175,54.88,10.93,0.066,1.950179861840635,0.0849999999999999,106.60839858443332,0.1,95.8,0.62,0.41,1.28,0.0,0.0,1.2569989119368945,1.0,53.28,8.36,4.0,0.13,0.007,0.163,0.572,5.47,8.19,0.12,0.49,0.023,36.08668175850407,0.0,0.0,0.0,0.0,0.0,0.0,0.0,0.0,0.0,0.0,0.0,0.0,0.0,2129.5687685801176,7.0,1.3,3.89,97.0,26.69230769,13.0,60.0,28.5,8.0,124.46,128.0,558.0,39.5107315947381,430.0,86.40625
2024-11-13 16:00:00,2.62,1.45,1.17,1146.0,4907.0,0.0,2360.0,1546.0,226.0,106336.0,3.71633300947248,0.95,11.38,0.41,87.26,3.4,34.70470057874037,5.0,1.04,0.44,87.07,11.45,3.186166300901201,69.13,9.68,20.26,0.93,10.596143945217618,4.88888888888889,81.3555555555556,67.17,29.85,0.055,5.61,1.84,10.28,2.13,0.0574999999999999,0.185,55.0,10.79,0.0785,1.92335115864528,0.19,106.8959912761946,0.1,94.54,1.28,0.42,1.25,0.0,0.0,1.260389861481443,1.0,53.28,7.51,3.4,0.06,0.008,0.194,0.766,6.2,8.43,0.15,0.15,0.014,36.184031180139385,0.0,0.0,0.0,0.0,0.0,0.0,0.0,0.0,0.0,0.0,0.0,0.0,0.0,2129.5687685801176,7.0,1.3,3.945,97.0,26.69230769,13.0,60.0,28.5,8.0,123.665,122.0,552.0,38.5373681797341,430.0,86.63934426229508
2024-11-13 17:00:00,2.65,1.45,1.2,1154.0,4995.0,0.0,2363.0,1492.0,225.0,106210.0,3.78740438614329,0.95,11.38,0.41,87.26,3.4,35.00874142112436,5.0,1.04,0.44,87.07,11.45,3.214079657591992,69.13,9.68,20.26,0.93,10.68897461303498,4.88888888888889,81.3555555555556,67.17,29.85,0.055,5.61,1.84,10.28,2.13,0.0574999999999999,0.185,55.0,10.79,0.0785,1.92335115864528,0.19,107.83248537333704,0.1,94.54,1.28,0.42,1.25,0.0,0.0,1.271431881404583,1.0,53.28,7.51,3.4,0.06,0.008,0.194,0.766,6.2,8.43,0.15,0.15,0.014,36.50103213785972,0.0,0.0,0.0,0.0,0.0,0.0,0.0,0.0,0.0,0.0,0.0,0.0,0.0,2129.5687685801176,7.0,1.3,3.82,97.0,26.69230769,13.0,60.0,28.5,8.0,123.7975,123.0,553.0,38.8590133270984,430.0,87.39837398373983
2024-11-13 18:00:00,2.64,1.45,1.19,1158.0,5068.0,0.0,2364.0,1479.0,226.0,106831.0,3.82038844722054,0.95,11.38,0.41,87.26,3.4,34.758716501147546,5.0,1.04,0.44,87.07,11.45,3.1911253902699555,69.13,9.68,20.26,0.93,10.612636249707078,4.88888888888889,81.3555555555556,67.17,29.85,0.055,5.61,1.84,10.28,2.13,0.0574999999999999,0.185,55.0,10.79,0.0785,1.92335115864528,0.19,107.06236889865276,0.1,94.54,1.28,0.42,1.25,0.0,0.0,1.262351587697928,1.0,53.28,7.51,3.4,0.06,0.008,0.194,0.766,6.2,8.43,0.15,0.15,0.014,36.24034959776039,0.0,0.0,0.0,0.0,0.0,0.0,0.0,0.0,0.0,0.0,0.0,0.0,0.0,2129.5687685801176,7.0,1.3,3.96,97.0,26.69230769,13.0,60.0,28.5,8.0,123.93,124.0,554.0,39.0664520579444,430.0,86.7741935483871
2024-11-13 19:00:00,2.65,1.45,1.2,1159.0,5011.0,0.0,2368.0,1510.0,229.0,108247.0,3.72808849155729,0.95,11.38,0.41,87.26,3.4,35.00874142112436,5.0,1.04,0.44,87.07,11.45,3.214079657591992,69.13,9.68,20.26,0.93,10.68897461303498,4.88888888888889,81.3555555555556,67.17,29.85,0.055,5.61,1.84,10.28,2.13,0.0574999999999999,0.185,55.0,10.79,0.0785,1.92335115864528,0.19,107.83248537333704,0.1,94.54,1.28,0.42,1.25,0.0,0.0,1.271431881404583,1.0,53.28,7.51,3.4,0.06,0.008,0.194,0.766,6.2,8.43,0.15,0.15,0.014,36.50103213785972,0.0,0.0,0.0,0.0,0.0,0.0,0.0,0.0,0.0,0.0,0.0,0.0,0.0,2129.5687685801176,7.0,1.3,3.96,97.0,26.69230769,13.0,60.0,28.5,8.0,123.7975,123.0,553.0,38.7229190421893,430.0,87.39837398373983
2024-11-13 20:00:00,2.62,1.45,1.17,1159.0,4999.0,0.0,2364.0,1539.0,230.0,107398.0,3.74854322662855,0.95,11.38,0.41,87.26,3.4,35.72253001860882,5.0,1.04,0.44,87.07,11.45,3.279611102535957,69.13,9.68,20.26,0.93,10.906910702362127,4.88888888888889,81.3555555555556,67.17,29.85,0.055,5.61,1.84,10.28,2.13,0.0574999999999999,0.185,55.0,10.79,0.0785,1.92335115864528,0.19,110.03106765231762,0.1,94.54,1.28,0.42,1.25,0.0,0.0,1.2973549378352034,1.0,53.28,7.51,3.4,0.06,0.008,0.194,0.766,6.2,8.43,0.15,0.15,0.014,37.24524685335066,0.0,0.0,0.0,0.0,0.0,0.0,0.0,0.0,0.0,0.0,0.0,0.0,0.0,2129.5687685801176,8.0,1.3,3.96,97.0,26.69230769,13.0,60.0,28.5,8.0,123.665,122.0,552.0,39.1166477916195,430.0,89.18032786885246
2024-11-13 22:00:00,2.66,1.45,1.21,1164.0,4998.0,0.0,2315.0,1528.0,230.0,107672.0,3.73826518758427,0.95,11.38,0.41,87.26,3.4,39.99488803469188,5.0,1.04,0.44,87.07,11.45,3.671847396445023,69.13,9.68,20.26,0.93,12.211359948976646,4.88888888888889,81.3555555555556,67.17,29.85,0.055,5.61,1.84,10.28,2.13,0.0574999999999999,0.185,55.0,10.79,0.0785,1.92335115864528,0.19,123.19060908618783,0.1,94.54,1.28,0.42,1.25,0.0,0.0,1.4525165337657768,1.0,53.28,7.51,3.4,0.06,0.008,0.194,0.766,6.2,8.43,0.15,0.15,0.014,41.69971939132633,0.0,0.0,0.0,0.0,0.0,0.0,0.0,0.0,0.0,0.0,0.0,0.0,0.0,2129.5687685801176,7.0,1.3,4.85,97.0,26.69230769,13.0,60.0,28.5,8.0,124.725,130.0,560.0,38.8511137162954,430.0,99.84615384615384
2024-11-13 23:00:00,2.63,1.45,1.18,1142.0,4998.0,0.0,2354.0,1453.0,223.0,107783.0,3.73441873915121,0.95,11.0,0.4,87.65,3.0,37.28092348739466,5.0,1.04,0.44,87.07,11.45,3.466811978582639,67.78,9.8,21.3,1.12,10.99976596676636,4.93444444444444,81.3566666666667,67.17,29.95857142857143,0.055,5.61,1.84,10.28,2.13,0.0574999999999999,0.185,55.0,10.79,0.0785,1.92335115864528,0.19,107.99132813670738,0.1,94.54,1.28,0.42,1.25,0.0,0.0,1.2990855126638712,1.0,53.28,7.51,3.4,0.06,0.008,0.194,0.766,6.2,8.43,0.15,0.15,0.014,50.68001286129154,0.0,0.0,0.0,0.0,0.0,0.0,0.0,0.0,0.0,0.0,0.0,0.0,0.0,2129.5687685801176,7.0,1.3,3.84,97.0,26.69230769,13.0,60.0,28.5,8.0,123.93,124.0,554.0,39.3345917885795,430.0,92.74193548387096
2024-11-14 00:00:00,2.62,1.45,1.17,1128.0,5001.0,0.0,2342.0,1537.0,226.0,108284.0,3.71938500461807,0.95,11.0,0.4,87.65,3.0,36.093216518203874,5.0,1.04,0.44,87.07,11.45,3.356365230952341,67.78,9.8,21.3,1.12,10.649332085947572,4.93444444444444,81.3566666666667,67.17,29.95857142857143,0.055,5.61,1.84,10.28,2.13,0.0574999999999999,0.185,55.0,10.79,0.0785,1.92335115864528,0.19,104.55090764702972,0.1,94.54,1.28,0.42,1.25,0.0,0.0,1.2576988523391244,1.0,53.28,7.51,3.4,0.06,0.008,0.194,0.766,6.2,8.43,0.15,0.15,0.014,49.06543363837108,0.0,0.0,0.0,0.0,0.0,0.0,0.0,0.0,0.0,0.0,0.0,0.0,0.0,2102.98885281442,7.0,1.3,3.72,97.0,26.69230769,13.0,60.0,28.5,8.0,123.4,120.0,550.0,39.354539122359,430.0,88.66666666666667
