Repository: saikumar-voptimai/evonith_bf_webapp

# Evonith BF2 — Blast Furnace Intelligence Platform

Monitoring, modelling and optimisation of **Blast Furnace 2 (BF2)** at Evonith Steel: live telemetry from InfluxDB,
manual plant reports from Neon PostgreSQL, a two-zone energy model of the furnace, blend and fuel optimisers, a
conversational assistant (FurnaceMind) and a live digital twin evaluated every hour.

The platform has three deployable parts that share one Python service layer, plus the shared data library:

| Part | Path | What it is |
|---|---|---|
| **Streamlit app** (legacy) | `src/app.py`, `src/custom_pages/` | The original 11-page dashboard; still the home of the model pages. Served under `/legacy` in production |

File: src/data/V13_df_filtered.csv (part 122 of 268)
NM3/HR.,STEAMKGS/HR.,RAFTOC,PERMEABILITYKGS/HR.,TUYEREVELOCITYM/S,HOT BLAST VOLUMENM3/HR.,O2 ENRICHMENT %,COKE_VM%,COKE_ASH%,COKE_IM%,COKE_FC%,COKE_MOIST%,COKE_CALC_MT,NUTCOKE_MOIST%,NUTCOKE_VM%,NUTCOKE_IM%,NUTCOKE_FC%,NUTCOKE_ASH%,NUTCOKE_CALC_MT,PCI_2_FC%,PCI_2_ASH%,PCI_2_VM%,PCI_2_IM%,PCI_2_CALC_MT,SINTER_SP_02_COLD_STRENGTH_AI,SINTER_SP_02_COLD_STRENGTH_TI,SINTER_SP_02_HOT_STRENGTH_RI,SINTER_SP_02_HOT_STRENGTH_RDI,SINTER_SP_02_P%,SINTER_SP_02_SIO2%,SINTER_SP_02_MGO%,SINTER_SP_02_FEO%,SINTER_SP_02_AL2O3%,SINTER_SP_02_NA2O%,SINTER_SP_02_TIO2%,SINTER_SP_02_FE(T)%,SINTER_SP_02_CAO%,SINTER_SP_02_K2O%,SINTER_SP_02_BASICITY,SINTER_SP_02_MNO%,SINTER_CALC_MT,FLUX_TM%,FLUX_SIO2%,FLUX_FE2O3%,FLUX_AL2O3%,FLUX_LOI%,FLUX_MGO%,FLUX_CAO%,FLUX_CALC_MT,GEOMIN TYPE,ORE_FE(T)%,ORE_LOI%,ORE_TM%,ORE_MGO%,ORE_NA2O%,ORE_P%,ORE_TIO2%,ORE_AL2O3%,ORE_SIO2%,ORE_MNO%,ORE_CAO%,ORE_K2O%,ORE_CALC_MT,LLOYDS_PELLET_PCT_SIO2,LLOYDS_PELLET_PCT_AL2O3,LLOYDS_PELLET_PCT_FE2O3,LLOYDS_PELLET_PCT_MGO,LLOYDS_PELLET_PCT_TIO2,LLOYDS_PELLET_PCT_NA2O,TOTAL_PELLET_CALC_MT,LLOYDS_PELLET_PCT_K2O,LLOYDS_PELLET_PCT_TM,LLOYDS_PELLET_PCT_LOI,LLOYDS_PELLET_PCT_MNO,LLOYDS_PELLET_PCT_CAO,LLOYDS_PELLET_PCT_P,DAILYPRODUCTION,CHARGES/HRS.,STOCKRODLEVEL,FURNACE TOP GAS ANALYSISH2%,COKE_DISCHARGE_TIME,WEIGHTED_COKE_ANGLE,TOTAL_COKE_PORTIONS,NON_COKE_DISCHARGE_TIME,WEIGHTED_NON_COKE_ANGLE,TOTAL_NON_COKE_PORTIONS,UNITCOST LAKHS/THM,ACTUALKG/THM.,ACT. FUEL RATEKG/THM.,FURNACETOPGASANALYSISCO2ETACO,COKE RATE KG/THM,PRODUCTIONTONNESPERHR
2024-11-14 01:00:00,2.65,1.45,1.2,1128.0,4999.0,0.0,2358.0,1506.0,225.0,108856.0,3.69837965285629,0.95,11.0,0.4,87.65,3.0,34.60063989527063,5.0,1.04,0.44,87.07,11.45,3.2175681725295,67.78,9.8,21.3,1.12,10.20894617261891,4.93444444444444,81.3566666666667,67.17,29.95857142857143,0.055,5.61,1.84,10.28,2.13,0.0574999999999999,0.185,55.0,10.79,0.0785,1.92335115864528,0.19,100.22737387215255,0.1,94.54,1.28,0.42,1.25,0.0,0.0,1.2056887494228443,1.0,53.28,7.51,3.4,0.06,0.008,0.194,0.766,6.2,8.43,0.15,0.15,0.014,47.03641194655874,0.0,0.0,0.0,0.0,0.0,0.0,0.0,0.0,0.0,0.0,0.0,0.0,0.0,2102.98885281442,8.0,1.3,3.81,97.0,26.69230769,13.0,60.0,28.5,8.0,123.4,120.0,550.0,38.341848583372,430.0,85.0
2024-11-14 02:00:00,2.62,1.45,1.17,1131.0,5002.0,0.0,2349.0,1551.0,228.0,108994.0,3.69591585521673,0.95,11.0,0.4,87.65,3.0,35.43479225533019,5.0,1.04,0.44,87.07,11.45,3.295137318443904,67.78,9.8,21.3,1.12,10.45506348632718,4.93444444444444,81.3566666666667,67.17,29.95857142857143,0.055,5.61,1.84,10.28,2.13,0.0574999999999999,0.185,55.0,10.79,0.0785,1.92335115864528,0.19,102.64365578806752,0.1,94.54,1.28,0.42,1.25,0.0,0.0,1.2347554984446103,1.0,53.28,7.51,3.4,0.06,0.008,0.194,0.766,6.2,8.43,0.15,0.15,0.014,48.170365947199016,0.0,0.0,0.0,0.0,0.0,0.0,0.0,0.0,0.0,0.0,0.0,0.0,0.0,2102.98885281442,7.0,1.3,3.7,97.0,26.69230769,13.0,60.0,28.5,8.0,123.665,122.0,552.0,38.756091900673,430.0,87.04918032786885
2024-11-14 03:00:00,2.65,1.45,1.2,1131.0,4998.0,0.0,2355.0,1502.0,220.0,108520.0,3.70907910079137,0.95,11.0,0.4,87.65,3.0,35.58438357856754,5.0,1.04,0.44,87.07,11.45,3.3090480519445538,67.78,9.8,21.3,1.12,10.499200524585529,4.93444444444444,81.3566666666667,67.17,29.95857142857143,0.055,5.61,1.84,10.28,2.13,0.0574999999999999,0.185,55.0,10.79,0.0785,1.92335115864528,0.19,103.0769756783216,0.1,94.54,1.28,0.42,1.25,0.0,0.0,1.2399681354358472,1.0,53.28,7.51,3.4,0.06,0.008,0.194,0.766,6.2,8.43,0.15,0.15,0.014,48.37372169798051,0.0,0.0,0.0,0.0,0.0,0.0,0.0,0.0,0.0,0.0,0.0,0.0,0.0,2102.98885281442,7.0,1.3,3.64,97.0,26.69230769,13.0,60.0,28.5,8.0,123.4,120.0,550.0,39.4981412639405,430.0,87.41666666666667
2024-11-14 04:00:00,2.68,1.45,1.23,1139.0,5002.0,0.0,2353.0,1476.0,223.0,108702.0,3.70583530128742,0.95,11.0,0.4,87.65,3.0,35.04162844295544,5.0,1.04,0.44,87.07,11.45,3.258576394336248,67.78,9.8,21.3,1.12,10.339060192466016,4.93444444444444,81.3566666666667,67.17,29.95857142857143,0.055,5.61,1.84,10.28,2.13,0.0574999999999999,0.185,55.0,10.79,0.0785,1.92335115864528,0.19,101.50478157836626,0.1,94.54,1.28,0.42,1.25,0.0,0.0,1.221055370739018,1.0,53.28,7.51,3.4,0.06,0.008,0.194,0.766,6.2,8.43,0.15,0.15,0.014,47.63589562823056,0.0,0.0,0.0,0.0,0.0,0.0,0.0,0.0,0.0,0.0,0.0,0.0,0.0,2102.98885281442,8.0,1.3,3.61,97.0,26.69230769,13.0,60.0,28.5,8.0,123.4,120.0,550.0,39.0726933830382,430.0,86.08333333333333
2024-11-14 05:00:00,2.65,1.45,1.2,1135.0,4628.0,0.0,2334.0,1500.0,224.0,107786.0,3.4580906111204,0.95,11.0,0.4,87.65,3.0,35.10113131130637,5.0,1.04,0.44,87.07,11.45,3.2641096600781423,67.78,9.8,21.3,1.12,10.356616560843872,4.93444444444444,81.3566666666667,67.17,29.95857142857143,0.055,5.61,1.84,10.28,2.13,0.0574999999999999,0.185,55.0,10.79,0.0785,1.92335115864528,0.19,101.67714302170153,0.1,94.54,1.28,0.42,1.25,0.0,0.0,1.223128798835904,1.0,53.28,7.51,3.4,0.06,0.008,0.194,0.766,6.2,8.43,0.15,0.15,0.014,47.7167843469429,0.0,0.0,0.0,0.0,0.0,0.0,0.0,0.0,0.0,0.0,0.0,0.0,0.0,2102.98885281442,7.0,1.3,3.66,97.0,26.69230769,13.0,60.0,28.5,8.0,123.665,122.0,552.0,39.185393258427,430.0,86.22950819672131
2024-11-14 06:00:00,2.65,1.45,1.2,1132.0,4337.0,0.0,2321.0,1489.0,223.0,107531.0,3.2484980405041,0.95,11.0,0.4,87.65,3.0,35.1557303748739,5.0,1.04,0.44,87.07,11.45,3.269186913265267,67.78,9.8,21.3,1.12,10.37272605774114,4.93444444444444,81.3566666666667,67.17,29.95857142857143,0.055,5.61,1.84,10.28,2.13,0.0574999999999999,0.185,55.0,10.79,0.0785,1.92335115864528,0.19,101.83529965619778,0.1,94.54,1.28,0.42,1.25,0.0,0.0,1.225031349680965,1.0,53.28,7.51,3.4,0.06,0.008,0.194,0.766,6.2,8.43,0.15,0.15,0.014,47.791006790621175,0.0,0.0,0.0,0.0,0.0,0.0,0.0,0.0,0.0,0.0,0.0,0.0,0.0,2102.98885281442,7.0,1.3,3.55,97.0,26.69230769,13.0,60.0,28.5,8.0,123.5325,121.0,551.0,39.7705992509363,430.0,86.36363636363636
2024-11-14 07:00:00,2.62,1.45,1.17,1137.0,4001.0,0.0,2298.0,1520.0,224.0,106404.0,3.02872616361103,0.95,11.0,0.4,87.65,3.0,35.29002645864888,5.0,1.04,0.44,87.07,11.45,3.281675318281984,67.78,9.8,21.3,1.12,10.412350223496516,4.93444444444444,81.3566666666667,67.17,29.95857142857143,0.055,5.61,1.84,10.28,2.13,0.0574999999999999,0.185,55.0,10.79,0.0785,1.92335115864528,0.19,102.22431395878937,0.1,94.54,1.28,0.42,1.25,0.0,0.0,1.229711011033736,1.0,53.28,7.51,3.4,0.06,0.008,0.194,0.766,6.2,8.43,0.15,0.15,0.014,47.97357005934595,0.0,0.0,0.0,0.0,0.0,0.0,0.0,0.0,0.0,0.0,0.0,0.0,0.0,2102.98885281442,7.0,1.3,3.66,97.0,26.69230769,13.0,60.0,28.5,8.0,123.93,124.0,554.0,40.0564838785597,430.0,86.69354838709677
2024-11-14 08:00:00,2.66,1.45,1.21,1152.0,3927.0,0.0,2300.0,1448.0,221.0,105401.0,3.00101678325501,0.94,11.03,0.41,87.62,2.4,35.62644710157748,8.6,1.05,0.43,87.43,11.09,3.312959605409197,67.78,9.8,21.3,1.12,10.511611400324789,4.93444444444444,81.3566666666667,67.17,30.06714285714286,0.0475,5.515000000000001,1.9,10.335,2.39,0.052,0.18,55.125,10.585,0.0615,1.9191736863217,0.035,103.19882072106812,0.1,96.9,0.8100000000000002,0.41,1.3,0.0,0.0,1.2414338746998512,1.0,53.28,7.51,3.4,0.06,0.008,0.194,0.766,6.2,8.43,0.15,0.15,0.014,48.43090321838612,0.0,0.0,0.0,0.0,0.0,0.0,0.0,0.0,0.0,0.0,0.0,0.0,0.0,2102.98885281442,7.0,1.3,3.57,97.0,26.69230769,13.0,60.0,28.5,8.0,124.0625,125.0,555.0,40.9917355371901,430.0,87.52
2024-11-14 09:00:00,2.62,1.45,1.17,1156.0,3992.0,0.0,2315.0,1496.0,224.0,105141.0,3.05819250455425,0.94,11.03,0.41,87.62,2.4,35.601622727342104,8.6,1.05,0.43,87.43,11.09,3.310651147626785,67.78,9.8,21.3,1.12,10.504286949068833,4.93444444444444,81.3566666666667,67.17,30.06714285714286,0.0475,5.515000000000001,1.9,10.335,2.39,0.052,0.18,55.125,10.585,0.0615,1.9191736863217,0.035,103.12691217125052,0.1,96.9,0.8100000000000002,0.41,1.3,0.0,0.0,1.2405688482489636,1.0,53.28,7.51,3.4,0.06,0.008,0.194,0.766,6.2,8.43,0.15,0.15,0.014,48.397156747327074,0.0,0.0,0.0,0.0,0.0,0.0,0.0,0.0,0.0,0.0,0.0,0.0,0.0,2102.98885281442,6.0,1.3,3.68,97.0,26.69230769,13.0,60.0,28.5,8.0,123.665,122.0,552.0,40.1233104102443,430.0,87.45901639344262
2024-11-14 10:00:00,2.58,1.45,1.13,1160.0,4013.0,0.0,2303.0,1545.0,225.0,104423.0,3.09539137900166,0.94,11.03,0.41,87.62,2.4,35.4999725327674,8.6,1.05,0.43,87.43,11.09,3.301198535426983,67.78,9.8,21.3,1.12,10.474294978747173,4.93444444444444,81.3566666666667,67.17,30.06714285714286,0.0475,5.515000000000001,1.9,10.335,2.39,0.052,0.18,55.125,10.585,0.0615,1.9191736863217,0.035,102.83246293312506,0.1,96.9,0.8100000000000002,0.41,1.3,0.0,0.0,1.2370267606937528,1.0,53.28,7.51,3.4,0.06,0.008,0.194,0.766,6.2,8.43,0.15,0.15,0.014,48.25897258538858,0.0,0.0,0.0,0.0,0.0,0.0,0.0,0.0,0.0,0.0,0.0,0.0,0.0,2102.98885281442,7.0,1.3,3.86,97.0,26.69230769,13.0,60.0,28.5,8.0,124.5925,129.0,559.0,39.8211343845611,430.0,87.20930232558139
2024-11-14 11:00:00,2.63,1.45,1.18,1160.0,4367.0,0.0,2332.0,1475.0,222.0,104146.0,3.37718047964849,0.94,11.03,0.41,87.62,2.4,35.561316485304026,8.6,1.05,0.43,87.43,11.09,3.306903006496201,67.78,9.8,21.3,1.12,10.492394560470448,4.93444444444444,81.3566666666667,67.17,30.06714285714286,0.0475,5.515000000000001,1.9,10.335,2.39,0.052,0.18,55.125,10.585,0.0615,1.9191736863217,0.035,103.0101574290735,0.1,96.9,0.8100000000000002,0.41,1.3,0.0,0.0,1.2391643429362318,1.0,53.28,7.51,3.4,0.06,0.008,0.194,0.766,6.2,8.43,0.15,0.15,0.014,48.34236409001613,0.0,0.0,0.0,0.0,0.0,0.0,0.0,0.0,0.0,0.0,0.0,0.0,0.0,2102.98885281442,7.0,1.3,3.76,97.0,26.69230769,13.0,60.0,28.5,8.0,124.0625,125.0,555.0,40.6190476190476,430.0,87.36
2024-11-14 12:00:00,2.67,1.45,1.22,1163.0,4409.0,0.0,2350.0,1443.0,222.0,105426.0,3.36827045925104,0.94,11.03,0.41,87.62,2.4,35.42486515286337,8.6,1.05,0.43,87.43,11.09,3.2942141815007906,67.78,9.8,21.3,1.12,10.452134486891312,4.93444444444444,81.3566666666667,67.17,30.06714285714286,0.0475,5.515000000000001,1.9,10.335,2.39,0.052,0.18,55.125,10.585,0.0615,1.9191736863217,0.035,102.61490003634094,0.1,96.9,0.8100000000000002,0.41,1.3,0.0,0.0,1.2344095801091448,1.0,53.28,7.51,3.4,0.06,0.008,0.194,0.766,6.2,8.43,0.15,0.15,0.014,48.15687095743933,0.0,0.0,0.0,0.0,0.0,0.0,0.0,0.0,0.0,0.0,0.0,0.0,0.0,2102.98885281442,7.0,1.3,3.57,97.0,26.69230769,13.0,60.0,28.5,8.0,123.5325,121.0,551.0,41.1473087818697,430.0,87.02479338842976
2024-11-14 13:00:00,2.63,1.45,1.18,1159.0,4377.0,0.0,2346.0,1489.0,222.0,105482.0,3.34206940817954,0.94,11.03,0.41,87.62,2.4,35.661795769384,8.6,1.05,0.43,87.43,11.09,3.316246733879072,67.78,9.8,21.3,1.12,10.522041052724369,4.93444444444444,81.3566666666667,67.17,30.06714285714286,0.0475,5.515000000000001,1.9,10.335,2.39,0.052,0.18,55.125,10.585,0.0615,1.9191736863217,0.035,103.30121490091138,0.1,96.9,0.8100000000000002,0.41,1.3,0.0,0.0,1.2426656291185678,1.0,53.28,7.51,3.4,0.06,0.008,0.194,0.766,6.2,8.43,0.15,0.15,0.014,48.47895650600574,0.0,0.0,0.0,0.0,0.0,0.0,0.0,0.0,0.0,0.0,0.0,0.0,0.0,2102.98885281442,7.0,1.3,3.63,97.0,26.69230769,13.0,60.0,28.5,8.0,123.0025,117.0,547.0,40.7949790794979,430.0,87.6068376068376
2024-11-14 14:00:00,2.63,1.45,1.18,1148.0,4388.0,0.0,2347.0,1443.0,223.0,105441.0,3.35176361839017,0.94,11.03,0.41,87.62,2.4,35.39407430961881,8.6,1.05,0.43,87.43,11.09,3.291350892338252,67.78,9.8,21.3,1.12,10.4430496242343,4.93444444444444,81.3566666666667,67.17,30.06714285714286,0.0475,5.515000000000001,1.9,10.335,2.39,0.052,0.18,55.125,10.585,0.0615,1.9191736863217,0.035,102.52570846742626,0.1,96.9,0.8100000000000002,0.41,1.3,0.0,0.0,1.2333366469669378,1.0,53.28,7.51,3.4,0.06,0.008,0.194,0.766,6.2,8.43,0.15,0.15,0.014,48.115013616320304,0.0,0.0,0.0,0.0,0.0,0.0,0.0,0.0,0.0,0.0,0.0,0.0,0.0,2102.98885281442,7.0,1.3,3.63,97.0,26.69230769,13.0,60.0,28.5,8.0,123.135,118.0,548.0,40.9016964908204,430.0,86.94915254237289
2024-11-14 15:00:00,2.64,1.45,1.19,1147.0,5001.0,0.0,2371.0,1474.0,221.0,105931.0,3.80192798816637,0.94,11.03,0.41,87.62,2.4,35.48783579002116,8.6,1.05,0.43,87.43,11.09,3.300069920543077,67.78,9.8,21.3,1.12,10.470714023198884,4.93444444444444,81.3566666666667,67.17,30.06714285714286,0.0475,5.515000000000001,1.9,10.335,2.39,0.052,0.18,55.125,10.585,0.0615,1.9191736863217,0.035,102.79730653554108,0.1,96.9,0.8100000000000002,0.41,1.3,0.0,0.0,1.236603845561892,1.0,53.28,7.51,3.4,0.06,0.008,0.194,0.766,6.2,8.43,0.15,0.15,0.014,48.2424737913423,0.0,0.0,0.0,0.0,0.0,0.0,0.0,0.0,0.0,0.0,0.0,0.0,0.0,2102.98885281442,7.0,1.3,3.54,97.0,26.69230769,13.0,60.0,28.5,8.0,123.0025,117.0,547.0,40.2476056996029,430.0,87.17948717948718
2024-11-14 16:00:00,2.62,1.45,1.17,1141.0,5007.0,0.0,2371.0,1503.0,223.0,105445.0,3.82401369465269,0.94,10.98,0.42,87.66,2.4,36.14468467761536,8.6,1.05,0.43,87.43,11.09,3.361151336415197,68.5,9.39,21.13,0.98,10.664517807096834,4.93444444444444,81.3566666666667,67.17,30.17571428571429,0.0475,5.515000000000001,1.9,10.335,2.39,0.052,0.18,55.125,10.585,0.0615,1.9191736863217,0.035,104.6999950185772,0.1,96.9,0.8100000000000002,0.41,1.3,0.0,0.0,1.2594923041638235,1.0,53.28,7.51,3.4,0.06,0.008,0.194,0.766,6.2,8.43,0.15,0.15,0.014,49.13539990360599,0.0,0.0,0.0,0.0,0.0,0.0,0.0,0.0,0.0,0.0,0.0,0.0,0.0,2102.98885281442,6.0,1.3,3.61,97.0,26.69230769,13.0,60.0,28.5,8.0,122.87,116.0,546.0,40.4839460214053,430.0,88.79310344827586
2024-11-14 17:00:00,2.66,1.45,1.21,1144.0,5004.0,0.0,2369.0,1472.0,222.0,106447.0,3.78578229015431,0.94,10.98,0.42,87.66,2.4,36.35279506132269,8.6,1.05,0.43,87.43,11.09,3.3805038498084867,68.5,9.39,21.13,0.98,10.725920940439511,4.93444444444444,81.3566666666667,67.17,30.17571428571429,0.0475,5.515000000000001,1.9,10.335,2.39,0.052,0.18,55.125,10.585,0.0615,1.9191736863217,0.035,105.30282656439968,0.1,96.9,0.8100000000000002,0.41,1.3,0.0,0.0,1.266744087628912,1.0,53.28,7.51,3.4,0.06,0.008,0.194,0.766,6.2,8.43,0.15,0.15,0.014,49.41830697607757,0.0,0.0,0.0,0.0,0.0,0.0,0.0,0.0,0.0,0.0,0.0,0.0,0.0,2102.98885281442,7.0,1.3,3.51,97.0,26.69230769,13.0,60.0,28.5,8.0,122.7375,115.0,545.0,39.5736793327155,430.0,89.30434782608695
2024-11-14 18:00:00,2.65,1.45,1.2,1141.0,5006.0,0.0,2366.0,1474.0,222.0,106408.0,3.78868089468409,0.94,10.98,0.42,87.66,2.4,36.14468467761536,8.6,1.05,0.43,87.43,11.09,3.361151336415197,68.5,9.39,21.13,0.98,10.664517807096834,4.93444444444444,81.3566666666667,67.17,30.17571428571429,0.0475,5.515000000000001,1.9,10.335,2.39,0.052,0.18,55.125,10.585,0.0615,1.9191736863217,0.035,104.6999950185772,0.1,96.9,0.8100000000000002,0.41,1.3,0.0,0.0,1.2594923041638235,1.0,53.28,7.51,3.4,0.06,0.008,0.194,0.766,6.2,8.43,0.15,0.15,0.014,49.13539990360599,0.0,0.0,0.0,0.0,0.0,0.0,0.0,0.0,0.0,0.0,0.0,0.0,0.0,2102.98885281442,7.0,1.3,3.58,97.0,26.69230769,13.0,60.0,28.5,8.0,122.87,116.0,546.0,40.1380897583429,430.0,88.79310344827586
2024-11-14 19:00:00,2.64,1.45,1.19,1139.0,5003.0,0.0,2364.0,1497.0,224.0,107178.0,3.75923381047344,0.94,10.98,0.42,87.66,2.4,35.618305774543295,8.6,1.05,0.43,87.43,11.09,3.312202530545073,68.5,9.39,21.13,0.98,10.509209295342997,4.93444444444444,81.3566666666667,67.17,30.17571428571429,0.0475,5.515000000000001,1.9,10.335,2.39,0.052,0.18,55.125,10.585,0.0615,1.9191736863217,0.035,103.1752378095688,0.1,96.9,0.8100000000000002,0.41,1.3,0.0,0.0,1.241150183229399,1.0,53.28,7.51,3.4,0.06,0.008,0.194,0.766,6.2,8.43,0.15,0.15,0.014,48.419835827339874,0.0,0.0,0.0,0.0,0.0,0.0,0.0,0.0,0.0,0.0,0.0,0.0,0.0,2102.98885281442,7.0,1.3,3.62,97.0,26.69230769,13.0,60.0,28.5,8.0,123.4,120.0,550.0,39.7391901166781,430.0,87.5
2024-11-14 20:00:00,2.61,1.45,1.16,1137.0,5003.0,0.0,2356.0,1548.0,226.0,107496.0,3.74812289496958,0.94,10.98,0.42,87.66,2.4,36.259691832908416,8.6,1.05,0.43,87.43,11.09,3.3718460334960643,68.5,9.39,21.13,0.98,10.698450759244732,4.93444444444444,81.3566666666667,67.17,30.17571428571429,0.0475,5.515000000000001,1.9,10.335,2.39,0.052,0.18,55.125,10.585,0.0615,1.9191736863217,0.035,105.03313524911688,0.1,96.9,0.8100000000000002,0.41,1.3,0.0,0.0,1.26349982638479,1.0,53.28,7.51,3.4,0.06,0.008,0.194,0.766,6.2,8.43,0.15,0.15,0.014,49.29174163455488,0.0,0.0,0.0,0.0,0.0,0.0,0.0,0.0,0.0,0.0,0.0,0.0,0.0,2102.98885281442,7.0,1.3,3.71,97.0,26.69230769,13.0,60.0,28.5,8.0,123.2675,119.0,549.0,40.0500910746812,430.0,89.07563025210084
2024-11-14 21:00:00,2.62,1.45,1.17,1135.0,5001.0,0.0,2358.0,1541.0,227.0,108541.0,3.71058607219779,0.94,10.98,0.42,87.66,2.4,36.28805169509026,8.6,1.05,0.43,87.43,11.09,3.374483261888656,68.5,9.39,21.13,0.98,10.706818359016117,4.93444444444444,81.3566666666667,67.17,30.17571428571429,0.0475,5.515000000000001,1.9,10.335,2.39,0.052,0.18,55.125,10.585,0.0615,1.9191736863217,0.035,105.11528501624448,0.1,96.9,0.8100000000000002,0.41,1.3,0.0,0.0,1.2644880499226012,1.0,53.28,7.51,3.4,0.06,0.008,0.194,0.766,6.2,8.43,0.15,0.15,0.014,49.330294278794135,0.0,0.0,0.0,0.0,0.0,0.0,0.0,0.0,0.0,0.0,0.0,0.0,0.0,2102.98885281442,7.0,1.3,3.63,97.0,26.69230769,13.0,60.0,28.5,8.0,123.0025,117.0,547.0,39.4730813287514,430.0,89.14529914529915
2024-11-14 22:00:00,2.67,1.45,1.22,1130.0,5003.0,0.0,2356.0,1469.0,221.0,107265.0,3.75618749120601,0.94,10.98,0.42,87.66,2.4,36.3576356868354,8.6,1.05,0.43,87.43,11.09,3.380953987223054,68.5,9.39,21.13,0.98,10.727349170826306,4.93444444444444,81.3566666666667,67.17,30.17571428571429,0.0475,5.515000000000001,1.9,10.335,2.39,0.052,0.18,55.125,10.585,0.0615,1.9191736863217,0.035,105.31684836239258,0.1,96.9,0.8100000000000002,0.41,1.3,0.0,0.0,1.2669127633452717,1.0,53.28,7.51,3.4,0.06,0.008,0.194,0.766,6.2,8.43,0.15,0.15,0.014,49.42488736465951,0.0,0.0,0.0,0.0,0.0,0.0,0.0,0.0,0.0,0.0,0.0,0.0,0.0,2102.98885281442,7.0,1.3,3.66,97.0,26.69230769,13.0,60.0,28.5,8.0,123.0025,117.0,547.0,39.0125173852573,430.0,89.31623931623932
2024-11-14 23:00:00,2.64,1.45,1.19,1130.0,5003.0,0.0,2352.0,1506.0,224.0,107661.0,3.74238363844256,0.95,11.1,0.39,87.56,3.2,37.06029344649012,5.6,1.03,0.45,87.43,11.32,3.385788631485598,69.04,9.2,20.82,0.94,10.942201366975416,4.93444444444444,81.7544444444444,67.17,30.28428571428572,0.048,5.445,1.88,9.46,2.325,0.0505,0.17,55.165,10.665,0.066,1.957911872870205,0.04,106.3990835950216,0.1,96.3,0.86,0.44,1.21,0.0,0.0,1.9832023809438823,1.0,53.28,7.51,3.4,0.06,0.008,0.194,0.766,6.2,8.43,0.15,0.15,0.014,49.5295564028326,0.0,0.0,0.0,0.0,0.0,0.0,0.0,0.0,0.0,0.0,0.0,0.0,0.0,2102.98885281442,7.0,1.3,3.57,97.0,26.69230769,13.0,60.0,28.5,8.0,124.9,120.0,556.0,39.188876013905,436.0,89.25
2024-11-15 00:00:00,2.68,1.45,1.23,1131.0,5001.0,0.0,2348.0,1460.0,222.0,108251.0,3.72051785272015,0.95,11.1,0.39,87.56,3.2,36.34142147719713,5.6,1.03,0.45,87.43,11.32,3.320113259955144,69.04,9.2,20.82,0.94,10.729951513734628,4.93444444444444,81.7544444444444,67.17,30.28428571428572,0.048,5.445,1.88,9.46,2.325,0.0505,0.17,55.165,10.665,0.066,1.957911872870205,0.04,104.33522193495786,0.1,96.3,0.86,0.44,1.21,0.0,0.0,1.9447334842214603,1.0,53.28,7.51,3.4,0.06,0.008,0.194,0.766,6.2,8.43,0.15,0.15,0.014,48.568813612144176,0.0,0.0,0.0,0.0,0.0,0.0,0.0,0.0,0.0,0.0,0.0,0.0,0.0,2138.7795459346617,7.0,1.3,3.82,97.0,26.69230769,13.0,60.0,28.5,8.0,123.5325,121.0,551.0,39.3974778141056,430.0,89.00826446280992
2024-11-15 01:00:00,2.66,1.45,1.21,1130.0,5001.0,0.0,2336.0,1493.0,224.0,107194.0,3.75717196161257,0.95,11.1,0.39,87.56,3.2,34.30327715656251,5.6,1.03,0.45,87.43,11.32,3.133910582415763,69.04,9.2,20.82,0.94,10.128181168781962,4.93444444444444,81.7544444444444,67.17,30.28428571428572,0.048,5.445,1.88,9.46,2.325,0.0505,0.17,55.165,10.665,0.066,1.957911872870205,0.04,98.48376562463392,0.1,96.3,0.86,0.44,1.21,0.0,0.0,1.8356665477918823,1.0,53.28,7.51,3.4,0.06,0.008,0.194,0.766,6.2,8.43,0.15,0.15,0.014,45.84491763890423,0.0,0.0,0.0,0.0,0.0,0.0,0.0,0.0,0.0,0.0,0.0,0.0,0.0,2138.7795459346617,7.0,1.3,3.63,97.0,26.69230769,13.0,60.0,28.5,8.0,123.665,122.0,552.0,39.4724556489262,430.0,84.01639344262296
2024-11-15 02:00:00,2.65,1.45,1.2,1133.0,5000.0,0.0,2351.0,1507.0,224.0,108001.0,3.72837748452916,0.95,11.1,0.39,87.56,3.2,36.67771920643221,5.6,1.03,0.45,87.43,11.32,3.350837059540881,69.04,9.2,20.82,0.94,10.82924477696418,4.93444444444444,81.7544444444444,67.17,30.28428571428572,0.048,5.445,1.88,9.46,2.325,0.0505,0.17,55.165,10.665,0.066,1.957911872870205,0.04,105.30072346983812,0.1,96.3,0.86,0.44,1.21,0.0,0.0,1.962729738306388,1.0,53.28,7.51,3.4,0.06,0.008,0.194,0.766,6.2,8.43,0.15,0.15,0.014,49.01826168174307,0.0,0.0,0.0,0.0,0.0,0.0,0.0,0.0,0.0,0.0,0.0,0.0,0.0,2138.7795459346617,7.0,1.3,3.66,97.0,26.69230769,13.0,60.0,28.5,8.0,123.2675,119.0,549.0,39.3122676579926,430.0,89.83193277310924
2024-11-15 03:00:00,2.63,1.45,1.18,1133.0,5004.0,0.0,2352.0,1521.0,225.0,108129.0,3.72694437121013,0.95,11.1,0.39,87.56,3.2,36.36892643481585,5.6,1.03,0.45,87.43,11.32,3.3226260833613974,69.04,9.2,20.82,0.94,10.73807246359404,4.93444444444444,81.7544444444444,67.17,30.28428571428572,0.048,5.445,1.88,9.46,2.325,0.0505,0.17,55.165,10.665,0.066,1.957911872870205,0.04,104.41418791209394,0.1,96.3,0.86,0.44,1.21,0.0,0.0,1.946205353231779,1.0,53.28,7.51,3.4,0.06,0.008,0.194,0.766,6.2,8.43,0.15,0.15,0.014,48.60557285561053,0.0,0.0,0.0,0.0,0.0,0.0,0.0,0.0,0.0,0.0,0.0,0.0,0.0,2138.7795459346617,7.0,1.3,3.55,97.0,26.69230769,13.0,60.0,28.5,8.0,123.2675,119.0,549.0,39.145576967727,430.0,89.07563025210084
2024-11-15 04:00:00,2.61,1.45,1.16,1130.0,5000.0,0.0,2343.0,1562.0,227.0,108467.0,3.71237352210926,0.95,11.1,0.39,87.56,3.2,37.59694954045684,5.6,1.03,0.45,87.43,11.32,3.4348169562233246,69.04,9.2,20.82,0.94,11.10065124685769,4.93444444444444,81.7544444444444,67.17,30.28428571428572,0.048,5.445,1.88,9.46,2.325,0.0505,0.17,55.165,10.665,0.066,1.957911872870205,0.04,107.93980848664144,0.1,96.3,0.86,0.44,1.21,0.0,0.0,2.0119203846164524,1.0,53.28,7.51,3.4,0.06,0.008,0.194,0.766,6.2,8.43,0.15,0.15,0.014,50.24677517805429,0.0,0.0,0.0,0.0,0.0,0.0,0.0,0.0,0.0,0.0,0.0,0.0,0.0,2138.7795459346617,7.0,1.3,3.72,97.0,26.69230769,13.0,60.0,28.5,8.0,123.4,120.0,550.0,38.9838337182448,430.0,92.08333333333331
2024-11-15 05:00:00,2.65,1.45,1.2,1130.0,4999.0,0.0,2337.0,1509.0,225.0,108564.0,3.70831832307592,0.95,11.1,0.39,87.56,3.2,37.42682759683486,5.6,1.03,0.45,87.43,11.32,3.419274798050369,69.04,9.2,20.82,0.94,11.050422055695442,4.93444444444444,81.7544444444444,67.17,30.28428571428572,0.048,5.445,1.88,9.46,2.325,0.0505,0.17,55.165,10.665,0.066,1.957911872870205,0.04,107.45139306362498,0.1,96.3,0.86,0.44,1.21,0.0,0.0,2.002816672468867,1.0,53.28,7.51,3.4,0.06,0.008,0.194,0.766,6.2,8.43,0.15,0.15,0.014,50.01941420439795,0.0,0.0,0.0,0.0,0.0,0.0,0.0,0.0,0.0,0.0,0.0,0.0,0.0,2138.7795459346617,7.0,1.3,3.68,97.0,26.69230769,13.0,60.0,28.5,8.0,123.4,120.0,550.0,39.6292004634994,430.0,91.66666666666669
2024-11-15 06:00:00,2.66,1.45,1.21,1116.0,4999.0,0.0,2329.0,1489.0,221.0,107803.0,3.73447291258153,0.95,11.1,0.39,87.56,3.2,36.40890786805544,5.6,1.03,0.45,87.43,11.32,3.3262787441890445,69.04,9.2,20.82,0.94,10.749877143286596,4.93444444444444,81.7544444444444,67.17,30.28428571428572,0.048,5.445,1.88,9.46,2.325,0.0505,0.17,55.165,10.665,0.066,1.957911872870205,0.04,104.52897350772471,0.1,96.3,0.86,0.44,1.21,0.0,0.0,1.948344874164304,1.0,53.28,7.51,3.4,0.06,0.008,0.194,0.766,6.2,8.43,0.15,0.15,0.014,48.65900639508224,0.0,0.0,0.0,0.0,0.0,0.0,0.0,0.0,0.0,0.0,0.0,0.0,0.0,2138.7795459346617,7.0,1.3,3.52,97.0,26.69230769,13.0,60.0,28.5,8.0,123.5325,121.0,551.0,40.3654869303724,430.0,89.17355371900827
2024-11-15 07:00:00,2.65,1.45,1.2,1129.0,5001.0,0.0,2335.0,1491.0,222.0,107427.0,3.74903018572289,0.95,11.1,0.39,87.56,3.2,35.92975449296147,5.6,1.03,0.45,87.43,11.32,3.282503806128354,69.04,9.2,20.82,0.94,10.608405173467622,4.93444444444444,81.7544444444444,67.17,30.28428571428572,0.048,5.445,1.88,9.46,2.325,0.0505,0.17,55.165,10.665,0.066,1.957911872870205,0.04,103.15333734107996,0.1,96.3,0.86,0.44,1.21,0.0,0.0,1.922704005570112,1.0,53.28,7.51,3.4,0.06,0.008,0.194,0.766,6.2,8.43,0.15,0.15,0.014,48.01863763622202,0.0,0.0,0.0,0.0,0.0,0.0,0.0,0.0,0.0,0.0,0.0,0.0,0.0,2138.7795459346617,8.0,1.3,3.71,97.0,26.69230769,13.0,60.0,28.5,8.0,124.0625,125.0,555.0,39.8024804777216,430.0,88.0
2024-11-15 08:00:00,2.69,1.45,1.24,1129.0,5000.0,0.0,2355.0,1451.0,221.0,107829.0,3.73431944629368,0.94,10.99,0.36,87.71,3.5,35.76922917180021,5.6,1.03,0.45,87.43,11.32,3.267838385083103,68.51,9.09,21.26,1.14,10.561009423858112,4.93444444444444,81.7544444444444,67.17,30.39285714285714,0.051,5.555,1.895,9.355,2.425,0.053,0.18,55.08,10.53,0.0745,1.895555037041355,0.06,102.69247355731056,0.1,95.91,1.17,0.41,1.34,0.0,0.0,1.9141138361590568,1.0,53.28,7.51,3.4,0.06,0.008,0.194,0.766,6.2,8.43,0.15,0.15,0.014,47.80410215338731,0.0,0.0,0.0,0.0,0.0,0.0,0.0,0.0,0.0,0.0,0.0,0.0,0.0,2138.7795459346617,7.0,1.3,3.63,97.0,26.69230769,13.0,60.0,28.5,8.0,123.0025,117.0,547.0,40.3222094361335,430.0,87.6068376068376
2024-11-15 09:00:00,2.65,1.45,1.2,1134.0,4999.0,0.0,2362.0,1494.0,223.0,107252.0,3.75364152331037,0.94,10.99,0.36,87.71,3.5,35.94371321654071,5.6,1.03,0.45,87.43,11.32,3.283779060132289,68.51,9.09,21.26,1.14,10.612526542998884,4.93444444444444,81.7544444444444,67.17,30.39285714285714,0.051,5.555,1.895,9.355,2.425,0.053,0.18,55.08,10.53,0.0745,1.895555037041355,0.06,103.19341245271208,0.1,95.91,1.17,0.41,1.34,0.0,0.0,1.9234509768232475,1.0,53.28,7.51,3.4,0.06,0.008,0.194,0.766,6.2,8.43,0.15,0.15,0.014,48.03729289559896,0.0,0.0,0.0,0.0,0.0,0.0,0.0,0.0,0.0,0.0,0.0,0.0,0.0,2138.7795459346617,7.0,1.3,3.55,97.0,26.69230769,13.0,60.0,28.5,8.0,123.0025,117.0,547.0,39.6777905638665,430.0,88.03418803418803
2024-11-15 10:00:00,2.63,1.45,1.18,1139.0,5003.0,0.0,2355.0,1502.0,223.0,106348.0,3.78854676861772,0.94,10.99,0.36,87.71,3.5,36.065852047859046,5.6,1.03,0.45,87.43,11.32,3.2949375326667187,68.51,9.09,21.26,1.14,10.648588526397424,4.93444444444444,81.7544444444444,67.17,30.39285714285714,0.051,5.555,1.895,9.355,2.425,0.053,0.18,55.08,10.53,0.0745,1.895555037041355,0.06,103.54406967949316,0.1,95.91,1.17,0.41,1.34,0.0,0.0,1.9299869752881809,1.0,53.28,7.51,3.4,0.06,0.008,0.194,0.766,6.2,8.43,0.15,0.15,0.014,48.2005264151471,0.0,0.0,0.0,0.0,0.0,0.0,0.0,0.0,0.0,0.0,0.0,0.0,0.0,2138.7795459346617,7.0,1.3,3.64,97.0,26.69230769,13.0,60.0,28.5,8.0,123.4,120.0,550.0,39.9535423925668,430.0,88.33333333333333
2024-11-15 11:00:00,2.67,1.45,1.22,1137.0,4989.0,0.0,2360.0,1442.0,218.0,105308.0,3.81523135591492,0.94,10.99,0.36,87.71,3.5,35.89573010423708,5.6,1.03,0.45,87.43,11.32,3.279395374493763,68.51,9.09,21.26,1.14,10.598359335235171,4.93444444444444,81.7544444444444,67.17,30.39285714285714,0.051,5.555,1.895,9.355,2.425,0.053,0.18,55.08,10.53,0.0745,1.895555037041355,0.06,103.05565425647669,0.1,95.91,1.17,0.41,1.34,0.0,0.0,1.920883263140595,1.0,53.28,7.51,3.4,0.06,0.008,0.194,0.766,6.2,8.43,0.15,0.15,0.014,47.97316544149075,0.0,0.0,0.0,0.0,0.0,0.0,0.0,0.0,0.0,0.0,0.0,0.0,0.0,2138.7795459346617,6.0,1.3,3.58,97.0,26.69230769,13.0,60.0,28.5,8.0,123.4,120.0,550.0,40.1488718306583,430.0,87.91666666666667
2024-11-15 12:00:00,2.69,1.45,1.24,1129.0,5002.0,0.0,2382.0,1436.0,219.0,107346.0,3.75260614114775,0.94,10.99,0.36,87.71,3.5,35.4682062633088,5.6,1.03,0.45,87.43,11.32,3.240337255259116,68.51,9.09,21.26,1.14,10.472131193966556,4.93444444444444,81.7544444444444,67.17,30.39285714285714,0.051,5.555,1.895,9.355,2.425,0.053,0.18,55.08,10.53,0.0745,1.895555037041355,0.06,101.82824506298309,0.1,95.91,1.17,0.41,1.34,0.0,0.0,1.8980052387001405,1.0,53.28,7.51,3.4,0.06,0.008,0.194,0.766,6.2,8.43,0.15,0.15,0.014,47.401797429432605,0.0,0.0,0.0,0.0,0.0,0.0,0.0,0.0,0.0,0.0,0.0,0.0,0.0,2138.7795459346617,7.0,1.3,3.47,97.0,26.69230769,13.0,60.0,28.5,8.0,122.7375,115.0,545.0,39.8517145505097,430.0,86.8695652173913
2024-11-15 13:00:00,2.66,1.45,1.21,1129.0,5004.0,0.0,2381.0,1503.0,225.0,109211.0,3.69005209637984,0.94,10.99,0.36,87.71,3.5,38.87656242074389,5.6,1.03,0.45,87.43,11.32,3.5517210155242567,68.51,9.09,21.26,1.14,11.478462119512892,4.93444444444444,81.7544444444444,67.17,30.39285714285714,0.051,5.555,1.895,9.355,2.425,0.053,0.18,55.08,10.53,0.0745,1.895555037041355,0.06,111.61354188585234,0.1,95.91,1.17,0.41,1.34,0.0,0.0,2.080396132509163,1.0,53.28,7.51,3.4,0.06,0.008,0.194,0.766,6.2,8.43,0.15,0.15,0.014,51.95692511033904,0.0,0.0,0.0,0.0,0.0,0.0,0.0,0.0,0.0,0.0,0.0,0.0,0.0,2138.7795459346617,8.0,1.3,3.41,97.0,26.69230769,13.0,60.0,28.5,8.0,122.7375,115.0,545.0,40.7525655644242,430.0,95.21739130434784
2024-11-15 14:00:00,2.68,1.45,1.23,1136.0,5005.0,0.0,2362.0,1474.0,224.0,107740.0,3.74113560962776,0.94,10.99,0.36,87.71,3.5,36.00076191290803,5.6,1.03,0.45,87.43,11.32,3.2889909678005447,68.51,9.09,21.26,1.14,10.629370401083174,4.93444444444444,81.7544444444444,67.17,30.39285714285714,0.051,5.555,1.895,9.355,2.425,0.053,0.18,55.08,10.53,0.0745,1.895555037041355,0.06,103.3571976915564,0.1,95.91,1.17,0.41,1.34,0.0,0.0,1.9265038158578,1.0,53.28,7.51,3.4,0.06,0.008,0.194,0.766,6.2,8.43,0.15,0.15,0.014,48.11353612957424,0.0,0.0,0.0,0.0,0.0,0.0,0.0,0.0,0.0,0.0,0.0,0.0,0.0,2138.7795459346617,7.0,1.3,3.48,97.0,26.69230769,13.0,60.0,28.5,8.0,122.7375,115.0,545.0,40.8679508006498,430.0,88.17391304347827
2024-11-15 15:00:00,2.67,1.45,1.22,1155.0,5150.0,0.0,2362.0,1479.0,225.0,108494.0,3.82269353349628,0.94,10.99,0.36,87.71,3.5,36.33112694299841,5.6,1.03,0.45,87.43,11.32,3.3191727623601426,68.51,9.09,21.26,1.14,10.726912010921614,4.93444444444444,81.7544444444444,67.17,30.39285714285714,0.051,5.555,1.895,9.355,2.425,0.053,0.18,55.08,10.53,0.0745,1.895555037041355,0.06,104.3056666102985,0.1,95.91,1.17,0.41,1.34,0.0,0.0,1.94418259423018,1.0,53.28,7.51,3.4,0.06,0.008,0.194,0.766,6.2,8.43,0.15,0.15,0.014,48.55505539101804,0.0,0.0,0.0,0.0,0.0,0.0,0.0,0.0,0.0,0.0,0.0,0.0,0.0,2138.7795459346617,7.0,1.3,3.51,97.0,26.69230769,13.0,60.0,28.5,8.0,123.135,118.0,548.0,41.1560693641619,430.0,88.98305084745763
2024-11-15 16:00:00,2.66,1.45,1.21,1142.0,5007.0,0.0,2343.0,1438.0,222.0,107359.0,3.75589947146613,0.94,10.95,0.4,87.71,3.6,35.82438864400851,5.5,1.03,0.43,87.31,11.23,3.2728776952599423,68.6,9.3,20.98,1.12,10.577295480876808,4.93444444444444,81.7544444444444,67.17,30.50142857142857,0.051,5.555,1.895,9.355,2.425,0.053,0.18,55.08,10.53,0.0745,1.895555037041355,0.06,102.85083488553428,0.1,95.91,1.17,0.41,1.34,0.0,0.0,1.917065577401285,1.0,53.28,7.51,3.4,0.06,0.008,0.194,0.766,6.2,8.43,0.15,0.15,0.014,47.87782051705421,0.0,0.0,0.0,0.0,0.0,0.0,0.0,0.0,0.0,0.0,0.0,0.0,0.0,2138.7795459346617,8.0,1.3,3.83,97.0,26.69230769,13.0,60.0,28.5,8.0,123.93,124.0,554.0,40.6120570639669,430.0,87.74193548387096
2024-11-15 17:00:00,2.66,1.45,1.21,1147.0,5008.0,0.0,2350.0,1477.0,224.0,106810.0,3.77594078625487,0.94,10.95,0.4,87.71,3.6,37.3537173400717,5.5,1.03,0.43,87.31,11.23,3.412595523463644,68.6,9.3,20.98,1.12,11.028835957014143,4.93444444444444,81.7544444444444,67.17,30.50142857142857,0.051,5.555,1.895,9.355,2.425,0.053,0.18,55.08,10.53,0.0745,1.895555037041355,0.06,107.24149552646088,0.1,95.91,1.17,0.41,1.34,0.0,0.0,1.99890433336412,1.0,53.28,7.51,3.4,0.06,0.008,0.194,0.766,6.2,8.43,0.15,0.15,0.014,49.92170535621505,0.0,0.0,0.0,0.0,0.0,0.0,0.0,0.0,0.0,0.0,0.0,0.0,0.0,2138.7795459346617,7.0,1.3,3.83,97.0,26.69230769,13.0,60.0,28.5,8.0,123.5325,121.0,551.0,39.9907321594069,430.0,91.48760330578511
2024-11-15 18:00:00,2.62,1.45,1.17,1151.0,5007.0,0.0,2355.0,1521.0,226.0,107270.0,3.75901290973728,0.94,10.95,0.4,87.71,3.6,38.54282754699504,5.5,1.03,0.43,87.31,11.23,3.5212313556649617,68.6,9.3,20.98,1.12,11.379925549719816,4.93444444444444,81.7544444444444,67.17,30.50142857142857,0.051,5.555,1.895,9.355,2.425,0.053,0.18,55.08,10.53,0.0745,1.895555037041355,0.06,110.65539823861306,0.1,95.91,1.17,0.41,1.34,0.0,0.0,2.0625370241570296,1.0,53.28,7.51,3.4,0.06,0.008,0.194,0.766,6.2,8.43,0.15,0.15,0.014,51.51090219158363,0.0,0.0,0.0,0.0,0.0,0.0,0.0,0.0,0.0,0.0,0.0,0.0,0.0,2138.7795459346617,7.0,1.3,3.89,97.0,26.69230769,13.0,60.0,28.5,8.0,124.0625,125.0,555.0,40.5985835046836,430.0,94.4
2024-11-15 19:00:00,2.63,1.43,1.2,1148.0,5003.0,0.0,2351.0,1509.0,226.0,107677.0,3.74182803915779,0.94,10.95,0.4,87.71,3.6,35.974763133163826,5.5,1.03,0.43,87.31,11.23,3.286615747188286,68.6,9.3,20.98,1.12,10.621694156326296,4.93444444444444,81.7544444444444,67.17,30.50142857142857,0.051,5.555,1.895,9.355,2.425,0.053,0.18,55.08,10.53,0.0745,1.895555037041355,0.06,103.28255590968904,0.1,95.91,1.17,0.41,1.34,0.0,0.0,1.9251125467367176,1.0,53.28,7.51,3.4,0.06,0.008,0.194,0.766,6.2,8.43,0.15,0.15,0.014,48.078789830827176,0.0,0.0,0.0,0.0,0.0,0.0,0.0,0.0,0.0,0.0,0.0,0.0,0.0,2138.7795459346617,7.0,1.3,3.77,97.0,26.69230769,13.0,60.0,28.5,8.0,124.3275,127.0,557.0,38.8035381750466,430.0,88.11023622047244
2024-11-15 20:00:00,2.66,1.42,1.24,1150.0,5067.0,0.0,2354.0,1477.0,225.0,107384.0,3.79998280019804,0.94,10.95,0.4,87.71,3.6,36.03344786812153,5.5,1.03,0.43,87.31,11.23,3.2919771215861555,68.6,9.3,20.98,1.12,10.63902106141414,4.93444444444444,81.7544444444444,67.17,30.50142857142857,0.051,5.555,1.895,9.355,2.425,0.053,0.18,55.08,10.53,0.0745,1.895555037041355,0.06,103.45103817034716,0.1,95.91,1.17,0.41,1.34,0.0,0.0,1.9282529348791169,1.0,53.28,7.51,3.4,0.06,0.008,0.194,0.766,6.2,8.43,0.15,0.15,0.014,48.15721956302208,0.0,0.0,0.0,0.0,0.0,0.0,0.0,0.0,0.0,0.0,0.0,0.0,0.0,2138.7795459346617,7.0,1.3,3.77,97.0,26.69230769,13.0,60.0,28.5,8.0,124.195,126.0,556.0,39.0425284685103,430.0,88.25396825396825
2024-11-15 21:00:00,2.7,1.43,1.27,1140.0,5002.0,0.0,2341.0,1420.0,221.0,107608.0,3.74347750527454,0.94,10.95,0.4,87.71,3.6,36.010074361425616,5.5,1.03,0.43,87.31,11.23,3.289841743101816,68.6,9.3,20.98,1.12,10.632119939131114,4.93444444444444,81.7544444444444,67.17,30.50142857142857,0.051,5.555,1.895,9.355,2.425,0.053,0.18,55.08,10.53,0.0745,1.895555037041355,0.06,103.38393347522546,0.1,95.91,1.17,0.41,1.34,0.0,0.0,1.9270021516332347,1.0,53.28,7.51,3.4,0.06,0.008,0.194,0.766,6.2,8.43,0.15,0.15,0.014,48.12598183362044,0.0,0.0,0.0,0.0,0.0,0.0,0.0,0.0,0.0,0.0,0.0,0.0,0.0,2138.7795459346617,6.0,1.3,3.69,97.0,26.69230769,13.0,60.0,28.5,8.0,123.665,122.0,552.0,39.3790849673203,430.0,88.19672131147541
2024-11-15 22:00:00,2.69,1.43,1.26,1130.0,5004.0,0.0,2342.0,1414.0,219.0,108081.0,3.72859809314695,0.94,10.95,0.4,87.71,3.6,35.725608160615096,5.5,1.03,0.43,87.31,11.23,3.2638532163208063,68.6,9.3,20.98,1.12,10.54813014407292,4.93444444444444,81.7544444444444,67.17,30.50142857142857,0.051,5.555,1.895,9.355,2.425,0.053,0.18,55.08,10.53,0.0745,1.895555037041355,0.06,102.5672388334602,0.1,95.91,1.17,0.41,1.34,0.0,0.0,1.911779550993009,1.0,53.28,7.51,3.4,0.06,0.008,0.194,0.766,6.2,8.43,0.15,0.15,0.014,47.7458044678344,0.0,0.0,0.0,0.0,0.0,0.0,0.0,0.0,0.0,0.0,0.0,0.0,0.0,2138.7795459346617,7.0,1.3,3.81,97.0,26.69230769,13.0,60.0,28.5,8.0,123.4,120.0,550.0,39.2188961646399,430.0,87.5
2024-11-15 23:00:00,2.67,1.45,1.22,1135.0,5004.0,0.0,2348.0,1466.0,223.0,108128.0,3.72697880878816,0.96,11.08,0.41,87.55,3.8,34.288991354930474,5.5,1.03,0.43,87.31,11.23,3.164130168585707,68.41,9.57,20.8,1.22,10.069694082609695,4.95555555555556,82.3777777777778,67.17,30.61,0.051,5.555,1.895,9.355,2.425,0.053,0.18,55.08,10.53,0.0745,1.895555037041355,0.06,98.1911816871388,0.1,95.91,1.17,0.41,1.34,0.0,0.0,2.0533477632460366,1.0,53.28,7.51,3.4,0.06,0.008,0.194,0.766,6.2,8.43,0.15,0.15,0.014,47.80605178876556,0.0,0.0,0.0,0.0,0.0,0.0,0.0,0.0,0.0,0.0,0.0,0.0,0.0,2138.7795459346617,7.0,1.3,3.82,97.0,26.69230769,13.0,60.0,28.5,8.0,123.665,122.0,552.0,39.3960674157303,430.0,89.09836065573771
2024-11-16 00:00:00,2.44,1.3,1.14,1176.0,4652.0,0.0,2331.0,1449.0,225.0,98096.0,3.81906239507192,0.96,11.08,0.41,87.55,3.8,36.21520827352635,5.5,1.03,0.43,87.31,11.23,3.341878210232112,68.41,9.57,20.8,1.22,10.635368788705083,4.95555555555556,82.3777777777778,67.17,30.61,0.051,5.555,1.895,9.355,2.425,0.053,0.18,55.08,10.53,0.0745,1.895555037041355,0.06,103.7071653293783,0.1,95.91,1.17,0.41,1.34,0.0,0.0,2.1686965397785607,1.0,53.28,7.51,3.4,0.06,0.008,0.194,0.766,6.2,8.43,0.15,0.15,0.014,50.49160251884119,0.0,0.0,0.0,0.0,0.0,0.0,0.0,0.0,0.0,0.0,0.0,0.0,0.0,2058.2420445304792,7.0,1.3,3.75,97.0,26.69230769,13.0,60.0,28.5,8.0,124.0625,125.0,555.0,40.3908794788274,430.0,90.56
2024-11-16 01:00:00,2.68,1.45,1.23,1138.0,5005.0,0.0,2353.0,1455.0,222.0,107615.0,3.74547727768414,0.96,11.08,0.41,87.55,3.8,35.40124194032075,5.5,1.03,0.43,87.31,11.23,3.266766772731674,68.41,9.57,20.8,1.22,10.39633020386945,4.95555555555556,82.3777777777778,67.17,30.61,0.051,5.555,1.895,9.355,2.425,0.053,0.18,55.08,10.53,0.0745,1.895555037041355,0.06,101.37626223328846,0.1,95.91,1.17,0.41,1.34,0.0,0.0,2.119953316848937,1.0,53.28,7.51,3.4,0.06,0.008,0.194,0.766,6.2,8.43,0.15,0.15,0.014,49.35676258503418,0.0,0.0,0.0,0.0,0.0,0.0,0.0,0.0,0.0,0.0,0.0,0.0,0.0,2058.2420445304792,7.0,1.3,3.82,97.0,26.69230769,13.0,60.0,28.5,8.0,123.665,122.0,552.0,38.9380530973451,430.0,88.52459016393442
2024-11-16 02:00:00,2.65,1.45,1.2,1146.0,5003.0,0.0,2361.0,1500.0,226.0,107848.0,3.7359003586957,0.96,11.08,0.41,87.55,3.8,35.43402086804327,5.5,1.03,0.43,87.31,11.23,3.2697915567805,68.41,9.57,20.8,1.22,10.405956435539698,4.95555555555556,82.3777777777778,67.17,30.61,0.051,5.555,1.895,9.355,2.425,0.053,0.18,55.08,10.53,0.0745,1.895555037041355,0.06,101.47012914276374,0.1,95.91,1.17,0.41,1.34,0.0,0.0,2.1219162365867605,1.0,53.28,7.51,3.4,0.06,0.008,0.194,0.766,6.2,8.43,0.15,0.15,0.014,49.40246329113144,0.0,0.0,0.0,0.0,0.0,0.0,0.0,0.0,0.0,0.0,0.0,0.0,0.0,2058.2420445304792,7.0,1.3,3.83,97.0,26.69230769,13.0,60.0,28.5,8.0,123.665,122.0,552.0,38.6691484411354,430.0,88.60655737704919
2024-11-16 03:00:00,2.66,1.45,1.21,1148.0,4997.0,0.0,2356.0,1482.0,226.0,108068.0,3.72383432138722,0.96,11.08,0.41,87.55,3.8,35.229542795107555,5.5,1.03,0.43,87.31,11.23,3.250922665809254,68.41,9.57,20.8,1.22,10.345907085596714,4.95555555555556,82.3777777777778,67.17,30.61,0.051,5.555,1.895,9.355,2.425,0.053,0.18,55.08,10.53,0.0745,1.895555037041355,0.06,100.88457842175136,0.1,95.91,1.17,0.41,1.34,0.0,0.0,2.109671356317484,1.0,53.28,7.51,3.4,0.06,0.008,0.194,0.766,6.2,8.43,0.15,0.15,0.014,49.11737793404858,0.0,0.0,0.0,0.0,0.0,0.0,0.0,0.0,0.0,0.0,0.0,0.0,0.0,2058.2420445304792,7.0,1.3,3.85,97.0,26.69230769,13.0,60.0,28.5,8.0,124.195,126.0,556.0,38.9031505250875,430.0,88.0952380952381
2024-11-16 04:00:00,2.7,1.43,1.27,1144.0,5002.0,0.0,2358.0,1410.0,221.0,107209.0,3.75739726112736,0.96,11.08,0.41,87.55,3.8,35.27012622943068,5.5,1.03,0.43,87.31,11.23,3.254667636536372,68.41,9.57,20.8,1.22,10.357825277188452,4.95555555555556,82.3777777777778,67.17,30.61,0.051,5.555,1.895,9.355,2.425,0.053,0.18,55.08,10.53,0.0745,1.895555037041355,0.06,101.0007945953874,0.1,95.91,1.17,0.41,1.34,0.0,0.0,2.1121016378976454,1.0,53.28,7.51,3.4,0.06,0.008,0.194,0.766,6.2,8.43,0.15,0.15,0.014,49.173959760645175,0.0,0.0,0.0,0.0,0.0,0.0,0.0,0.0,0.0,0.0,0.0,0.0,0.0,2058.2420445304792,7.0,1.3,3.67,97.0,26.69230769,13.0,60.0,28.5,8.0,123.665,122.0,552.0,39.1838627405518,430.0,88.19672131147541
2024-11-16 05:00:00,2.61,1.41,1.2,1127.0,5008.0,0.0,2341.0,1436.0,216.0,103392.0,3.90065338854982,0.96,11.08,0.41,87.55,3.8,35.3029051571532,5.5,1.03,0.43,87.31,11.23,3.2576924205851974,68.41,9.57,20.8,1.22,10.367451508858702,4.95555555555556,82.3777777777778,67.17,30.61,0.051,5.555,1.895,9.355,2.425,0.053,0.18,55.08,10.53,0.0745,1.895555037041355,0.06,101.09466150486269,0.1,95.91,1.17,0.41,1.34,0.0,0.0,2.114064557635468,1.0,53.28,7.51,3.4,0.06,0.008,0.194,0.766,6.2,8.43,0.15,0.15,0.014,49.219660466742425,0.0,0.0,0.0,0.0,0.0,0.0,0.0,0.0,0.0,0.0,0.0,0.0,0.0,2058.2420445304792,7.0,1.3,3.79,97.0,26.69230769,13.0,60.0,28.5,8.0,123.665,122.0,552.0,39.601008942903,430.0,88.27868852459017
2024-11-16 06:00:00,2.58,1.43,1.15,1120.0,4999.0,0.0,2337.0,1525.0,220.0,105946.0,3.79987129937659,0.96,11.08,0.41,87.55,3.8,35.297216252341855,5.5,1.03,0.43,87.31,11.23,3.2571674580643264,68.41,9.57,20.8,1.22,10.365780840552295,4.95555555555556,82.3777777777778,67.17,30.61,0.051,5.555,1.895,9.355,2.425,0.053,0.18,55.08,10.53,0.0745,1.895555037041355,0.06,101.07837055363144,0.1,95.91,1.17,0.41,1.34,0.0,0.0,2.1137238856148546,1.0,53.28,7.51,3.4,0.06,0.008,0.194,0.766,6.2,8.43,0.15,0.15,0.014,49.21172893923795,0.0,0.0,0.0,0.0,0.0,0.0,0.0,0.0,0.0,0.0,0.0,0.0,0.0,2058.2420445304792,6.0,1.3,3.84,97.0,26.69230769,13.0,60.0,28.5,8.0,123.5325,121.0,551.0,39.241363738993,430.0,88.26446280991736
2024-11-16 07:00:00,2.63,1.45,1.18,1119.0,5001.0,0.0,2341.0,1516.0,222.0,107535.0,3.74526827194796,0.96,11.08,0.41,87.55,3.8,33.325243184561195,5.5,1.03,0.43,87.31,11.23,3.0751971163060507,68.41,9.57,20.8,1.22,9.786668864753649,4.95555555555556,82.3777777777778,67.17,30.61,0.051,5.555,1.895,9.355,2.425,0.053,0.18,55.08,10.53,0.0745,1.895555037041355,0.06,95.43135796652156,0.1,95.91,1.17,0.41,1.34,0.0,0.0,1.9956350667868084,1.0,53.28,7.51,3.4,0.06,0.008,0.194,0.766,6.2,8.43,0.15,0.15,0.014,46.462384532208105,0.0,0.0,0.0,0.0,0.0,0.0,0.0,0.0,0.0,0.0,0.0,0.0,0.0,2058.2420445304792,8.0,1.3,3.87,97.0,26.69230769,13.0,60.0,28.5,8.0,123.4,120.0,550.0,39.6472743930371,430.0,83.33333333333333
2024-11-16 08:00:00,2.67,1.45,1.22,1120.0,4999.0,0.0,2348.0,1447.0,217.0,106260.0,3.78865265820331,0.95,10.84,0.4,87.81,3.9,34.991505343789264,6.3,1.03,0.42,87.5,11.05,3.2289569721213534,68.5,9.22,21.1,1.18,10.27600230799133,4.95555555555556,82.3777777777778,67.17,30.61,0.054,5.359999999999999,1.92,9.43,2.37,0.0525,0.195,55.09,10.81,0.0635,2.016875110951765,0.045,100.20292586484764,0.1,96.76,0.87,0.48,1.28,0.0,0.0,2.095416820126149,1.0,53.28,7.51,3.4,0.06,0.008,0.194,0.766,6.2,8.43,0.15,0.15,0.014,48.785503758818514,0.0,0.0,0.0,0.0,0.0,0.0,0.0,0.0,0.0,0.0,0.0,0.0,0.0,2058.2420445304792,7.0,1.3,3.5,97.0,26.69230769,13.0,60.0,28.5,8.0,123.4,120.0,550.0,41.2330964932386,430.0,87.5
