Repository: saikumar-voptimai/evonith_bf_webapp

# Evonith BF2 — Blast Furnace Intelligence Platform

Monitoring, modelling and optimisation of **Blast Furnace 2 (BF2)** at Evonith Steel: live telemetry from InfluxDB,
manual plant reports from Neon PostgreSQL, a two-zone energy model of the furnace, blend and fuel optimisers, a
conversational assistant (FurnaceMind) and a live digital twin evaluated every hour.

The platform has three deployable parts that share one Python service layer, plus the shared data library:

| Part | Path | What it is |
|---|---|---|
| **Streamlit app** (legacy) | `src/app.py`, `src/custom_pages/` | The original 11-page dashboard; still the home of the model pages. Served under `/legacy` in production |

File: src/data/V13_df_filtered.csv (part 123 of 268)
NM3/HR.,STEAMKGS/HR.,RAFTOC,PERMEABILITYKGS/HR.,TUYEREVELOCITYM/S,HOT BLAST VOLUMENM3/HR.,O2 ENRICHMENT %,COKE_VM%,COKE_ASH%,COKE_IM%,COKE_FC%,COKE_MOIST%,COKE_CALC_MT,NUTCOKE_MOIST%,NUTCOKE_VM%,NUTCOKE_IM%,NUTCOKE_FC%,NUTCOKE_ASH%,NUTCOKE_CALC_MT,PCI_2_FC%,PCI_2_ASH%,PCI_2_VM%,PCI_2_IM%,PCI_2_CALC_MT,SINTER_SP_02_COLD_STRENGTH_AI,SINTER_SP_02_COLD_STRENGTH_TI,SINTER_SP_02_HOT_STRENGTH_RI,SINTER_SP_02_HOT_STRENGTH_RDI,SINTER_SP_02_P%,SINTER_SP_02_SIO2%,SINTER_SP_02_MGO%,SINTER_SP_02_FEO%,SINTER_SP_02_AL2O3%,SINTER_SP_02_NA2O%,SINTER_SP_02_TIO2%,SINTER_SP_02_FE(T)%,SINTER_SP_02_CAO%,SINTER_SP_02_K2O%,SINTER_SP_02_BASICITY,SINTER_SP_02_MNO%,SINTER_CALC_MT,FLUX_TM%,FLUX_SIO2%,FLUX_FE2O3%,FLUX_AL2O3%,FLUX_LOI%,FLUX_MGO%,FLUX_CAO%,FLUX_CALC_MT,GEOMIN TYPE,ORE_FE(T)%,ORE_LOI%,ORE_TM%,ORE_MGO%,ORE_NA2O%,ORE_P%,ORE_TIO2%,ORE_AL2O3%,ORE_SIO2%,ORE_MNO%,ORE_CAO%,ORE_K2O%,ORE_CALC_MT,LLOYDS_PELLET_PCT_SIO2,LLOYDS_PELLET_PCT_AL2O3,LLOYDS_PELLET_PCT_FE2O3,LLOYDS_PELLET_PCT_MGO,LLOYDS_PELLET_PCT_TIO2,LLOYDS_PELLET_PCT_NA2O,TOTAL_PELLET_CALC_MT,LLOYDS_PELLET_PCT_K2O,LLOYDS_PELLET_PCT_TM,LLOYDS_PELLET_PCT_LOI,LLOYDS_PELLET_PCT_MNO,LLOYDS_PELLET_PCT_CAO,LLOYDS_PELLET_PCT_P,DAILYPRODUCTION,CHARGES/HRS.,STOCKRODLEVEL,FURNACE TOP GAS ANALYSISH2%,COKE_DISCHARGE_TIME,WEIGHTED_COKE_ANGLE,TOTAL_COKE_PORTIONS,NON_COKE_DISCHARGE_TIME,WEIGHTED_NON_COKE_ANGLE,TOTAL_NON_COKE_PORTIONS,UNITCOST LAKHS/THM,ACTUALKG/THM.,ACT. FUEL RATEKG/THM.,FURNACETOPGASANALYSISCO2ETACO,COKE RATE KG/THM,PRODUCTIONTONNESPERHR
2024-11-16 09:00:00,2.64,1.45,1.19,1120.0,5002.0,0.0,2350.0,1467.0,216.0,104651.0,3.84915645698495,0.95,10.84,0.4,87.81,3.9,34.9658705413396,6.3,1.03,0.42,87.5,11.05,3.226591435878041,68.5,9.22,21.1,1.18,10.26847410117229,4.95555555555556,82.3777777777778,67.17,30.61,0.054,5.359999999999999,1.92,9.43,2.37,0.0525,0.195,55.09,10.81,0.0635,2.016875110951765,0.045,100.1295171279503,0.1,96.76,0.87,0.48,1.28,0.0,0.0,2.0938817162286205,1.0,53.28,7.51,3.4,0.06,0.008,0.194,0.766,6.2,8.43,0.15,0.15,0.014,48.74976346302451,0.0,0.0,0.0,0.0,0.0,0.0,0.0,0.0,0.0,0.0,0.0,0.0,0.0,2058.2420445304792,7.0,1.3,3.64,97.0,26.69230769,13.0,60.0,28.5,8.0,123.0025,117.0,547.0,40.5124653739612,430.0,87.43589743589743
2024-11-16 10:00:00,2.58,1.42,1.16,1137.0,4757.0,0.0,2349.0,1472.0,217.0,102001.0,3.75580950717503,0.95,10.84,0.4,87.81,3.9,35.076230538326286,6.3,1.03,0.42,87.5,11.05,3.2367752698746743,68.5,9.22,21.1,1.18,10.300883669511892,4.95555555555556,82.3777777777778,67.17,30.61,0.054,5.359999999999999,1.92,9.43,2.37,0.0525,0.195,55.09,10.81,0.0635,2.016875110951765,0.045,100.44554796137268,0.1,96.76,0.87,0.48,1.28,0.0,0.0,2.1004904686010306,1.0,53.28,7.51,3.4,0.06,0.008,0.194,0.766,6.2,8.43,0.15,0.15,0.014,48.90362846525634,0.0,0.0,0.0,0.0,0.0,0.0,0.0,0.0,0.0,0.0,0.0,0.0,0.0,2058.2420445304792,6.0,1.3,3.76,97.0,26.69230769,13.0,60.0,28.5,8.0,123.135,118.0,548.0,39.7729905026639,430.0,87.71186440677967
2024-11-16 11:00:00,2.43,1.35,1.08,1147.0,4528.0,0.0,2334.0,1486.0,215.0,96506.0,3.77854506105682,0.95,10.84,0.4,87.81,3.9,35.415131316474366,6.3,1.03,0.42,87.5,11.05,3.268048460887956,68.5,9.22,21.1,1.18,10.400409115594131,4.95555555555556,82.3777777777778,67.17,30.61,0.054,5.359999999999999,1.92,9.43,2.37,0.0525,0.195,55.09,10.81,0.0635,2.016875110951765,0.045,101.41603634747293,0.1,96.76,0.87,0.48,1.28,0.0,0.0,2.1207850625005573,1.0,53.28,7.51,3.4,0.06,0.008,0.194,0.766,6.2,8.43,0.15,0.15,0.014,49.3761272910076,0.0,0.0,0.0,0.0,0.0,0.0,0.0,0.0,0.0,0.0,0.0,0.0,0.0,2058.2420445304792,7.0,1.3,3.71,97.0,26.69230769,13.0,60.0,28.5,8.0,123.135,118.0,548.0,40.428504890545,430.0,88.55932203389831
2024-11-16 12:00:00,2.43,1.3,1.13,1143.0,4441.0,0.0,2330.0,1412.0,212.0,95379.0,3.74975993123252,0.95,10.84,0.4,87.81,3.9,35.205128697536445,6.3,1.03,0.42,87.5,11.05,3.248669774148957,68.5,9.22,21.1,1.18,10.338737364816671,4.95555555555556,82.3777777777778,67.17,30.61,0.054,5.359999999999999,1.92,9.43,2.37,0.0525,0.195,55.09,10.81,0.0635,2.016875110951765,0.045,100.814665338992,0.1,96.76,0.87,0.48,1.28,0.0,0.0,2.1082093526055514,1.0,53.28,7.51,3.4,0.06,0.008,0.194,0.766,6.2,8.43,0.15,0.15,0.014,49.08333955710189,0.0,0.0,0.0,0.0,0.0,0.0,0.0,0.0,0.0,0.0,0.0,0.0,0.0,2058.2420445304792,6.0,1.3,3.62,97.0,26.69230769,13.0,60.0,28.5,8.0,123.0025,117.0,547.0,40.9186290510608,430.0,88.03418803418803
2024-11-16 13:00:00,2.47,1.3,1.17,1136.0,4336.0,0.0,2333.0,1363.0,209.0,95625.0,3.6517692952075,0.95,10.84,0.4,87.81,3.9,32.63723816397671,6.3,1.03,0.42,87.5,11.05,3.011709175840378,68.5,9.22,21.1,1.18,9.58462150754583,4.95555555555556,82.3777777777778,67.17,30.61,0.054,5.359999999999999,1.92,9.43,2.37,0.0525,0.195,55.09,10.81,0.0635,2.016875110951765,0.045,93.46116218914818,0.1,96.76,0.87,0.48,1.28,0.0,0.0,1.954434858956371,1.0,53.28,7.51,3.4,0.06,0.008,0.194,0.766,6.2,8.43,0.15,0.15,0.014,45.50316110960768,0.0,0.0,0.0,0.0,0.0,0.0,0.0,0.0,0.0,0.0,0.0,0.0,0.0,2058.2420445304792,6.0,1.3,3.45,97.0,26.69230769,13.0,60.0,28.5,8.0,123.93,124.0,554.0,42.4207359407544,430.0,81.61290322580645
2024-11-16 14:00:00,2.48,1.3,1.18,1126.0,4339.0,0.0,2349.0,1363.0,209.0,96220.0,3.63171585368156,0.95,10.84,0.4,87.81,3.9,33.59184513003769,6.3,1.03,0.42,87.5,11.05,3.0997986932365,68.5,9.22,21.1,1.18,9.864962215671678,4.95555555555556,82.3777777777778,67.17,30.61,0.054,5.359999999999999,1.92,9.43,2.37,0.0525,0.195,55.09,10.81,0.0635,2.016875110951765,0.045,96.19480883025372,0.1,96.76,0.87,0.48,1.28,0.0,0.0,2.011600147321103,1.0,53.28,7.51,3.4,0.06,0.008,0.194,0.766,6.2,8.43,0.15,0.15,0.014,46.83408360846577,0.0,0.0,0.0,0.0,0.0,0.0,0.0,0.0,0.0,0.0,0.0,0.0,0.0,2058.2420445304792,6.0,1.3,3.3,97.0,26.69230769,13.0,60.0,28.5,8.0,122.075,110.0,540.0,42.0854861437294,430.0,84.0
2024-11-16 15:00:00,2.42,1.3,1.12,1129.0,4367.0,0.0,2356.0,1429.0,213.0,96053.0,3.66148086980317,0.95,10.84,0.4,87.81,3.9,32.70634581113364,6.3,1.03,0.42,87.5,11.05,3.0180863127175104,68.5,9.22,21.1,1.18,9.604916442979652,4.95555555555556,82.3777777777778,67.17,30.61,0.054,5.359999999999999,1.92,9.43,2.37,0.0525,0.195,55.09,10.81,0.0635,2.016875110951765,0.045,93.65906131857189,0.1,96.76,0.87,0.48,1.28,0.0,0.0,1.958573272689339,1.0,53.28,7.51,3.4,0.06,0.008,0.194,0.766,6.2,8.43,0.15,0.15,0.014,45.59951167660997,0.0,0.0,0.0,0.0,0.0,0.0,0.0,0.0,0.0,0.0,0.0,0.0,0.0,2058.2420445304792,6.0,1.3,3.36,97.0,26.69230769,13.0,60.0,28.5,8.0,122.34,112.0,542.0,41.5173376774494,430.0,81.78571428571429
2024-11-16 16:00:00,2.42,1.3,1.12,1127.0,4551.0,0.0,2364.0,1426.0,210.0,96187.0,3.81030465069917,0.94,10.86,0.4,87.8,3.8,31.992233457178752,6.3,1.03,0.42,87.5,11.05,2.952189231653809,68.44,9.36,21.08,1.12,9.3952021101635,4.95555555555556,82.3777777777778,67.17,30.61,0.054,5.359999999999999,1.92,9.43,2.37,0.0525,0.195,55.09,10.81,0.0635,2.016875110951765,0.045,91.61410364786067,0.1,96.76,0.87,0.48,1.28,0.0,0.0,1.915809664115336,1.0,53.28,7.51,3.4,0.06,0.008,0.194,0.766,6.2,8.43,0.15,0.15,0.014,44.60388915091978,0.0,0.0,0.0,0.0,0.0,0.0,0.0,0.0,0.0,0.0,0.0,0.0,0.0,2058.2420445304792,6.0,1.3,3.3,97.0,26.69230769,13.0,60.0,28.5,8.0,122.075,110.0,540.0,41.0433979686057,430.0,80.0
2024-11-16 17:00:00,2.42,1.3,1.12,1127.0,4822.0,0.0,2381.0,1433.0,214.0,96591.0,4.02011304793959,0.94,10.86,0.4,87.8,3.8,32.316479066542044,6.3,1.03,0.42,87.5,11.05,2.982110068461111,68.44,9.36,21.08,1.12,9.490423753171916,4.95555555555556,82.3777777777778,67.17,30.61,0.054,5.359999999999999,1.92,9.43,2.37,0.0525,0.195,55.09,10.81,0.0635,2.016875110951765,0.045,92.54262496861602,0.1,96.76,0.87,0.48,1.28,0.0,0.0,1.9352266539543428,1.0,53.28,7.51,3.4,0.06,0.008,0.194,0.766,6.2,8.43,0.15,0.15,0.014,45.05595559501694,0.0,0.0,0.0,0.0,0.0,0.0,0.0,0.0,0.0,0.0,0.0,0.0,0.0,2058.2420445304792,7.0,1.3,3.36,97.0,26.69230769,13.0,60.0,28.5,8.0,122.2075,111.0,541.0,41.5055248618785,430.0,80.8108108108108
2024-11-16 18:00:00,2.44,1.3,1.14,1118.0,4813.0,0.0,2376.0,1409.0,213.0,96756.0,4.00578050179098,0.94,10.86,0.4,87.8,3.8,32.13765270016593,6.3,1.03,0.42,87.5,11.05,2.965608273615872,68.44,9.36,21.08,1.12,9.437907574300608,4.95555555555556,82.3777777777778,67.17,30.61,0.054,5.359999999999999,1.92,9.43,2.37,0.0525,0.195,55.09,10.81,0.0635,2.016875110951765,0.045,92.0305313917146,0.1,96.76,0.87,0.48,1.28,0.0,0.0,1.924517889861315,1.0,53.28,7.51,3.4,0.06,0.008,0.194,0.766,6.2,8.43,0.15,0.15,0.014,44.80663410160578,0.0,0.0,0.0,0.0,0.0,0.0,0.0,0.0,0.0,0.0,0.0,0.0,0.0,2058.2420445304792,6.0,1.3,3.25,97.0,26.69230769,13.0,60.0,28.5,8.0,122.075,110.0,540.0,41.4021466088148,430.0,80.36363636363636
2024-11-16 19:00:00,2.42,1.4,1.02,1118.0,4818.0,0.0,2372.0,1453.0,214.0,97357.0,3.98520728671416,0.94,10.86,0.4,87.8,3.8,33.04652296883578,6.3,1.03,0.42,87.5,11.05,3.049477285878764,68.44,9.36,21.08,1.12,9.704816725157528,4.95555555555556,82.3777777777778,67.17,30.61,0.054,5.359999999999999,1.92,9.43,2.37,0.0525,0.195,55.09,10.81,0.0635,2.016875110951765,0.045,94.63320479080154,0.1,96.76,0.87,0.48,1.28,0.0,0.0,1.9789443007736824,1.0,53.28,7.51,3.4,0.06,0.008,0.194,0.766,6.2,8.43,0.15,0.15,0.014,46.07379004339328,0.0,0.0,0.0,0.0,0.0,0.0,0.0,0.0,0.0,0.0,0.0,0.0,0.0,2058.2420445304792,7.0,1.3,3.28,97.0,26.69230769,13.0,60.0,28.5,8.0,122.075,110.0,540.0,41.3753449862006,430.0,82.63636363636364
2024-11-16 20:00:00,2.44,1.3,1.14,1119.0,4819.0,0.0,2373.0,1429.0,213.0,97844.0,3.96621249947108,0.94,10.86,0.4,87.8,3.8,33.08287777958258,6.3,1.03,0.42,87.5,11.05,3.05283204636928,68.44,9.36,21.08,1.12,9.715493091191805,4.95555555555556,82.3777777777778,67.17,30.61,0.054,5.359999999999999,1.92,9.43,2.37,0.0525,0.195,55.09,10.81,0.0635,2.016875110951765,0.045,94.73731172676504,0.1,96.76,0.87,0.48,1.28,0.0,0.0,1.981121357210177,1.0,53.28,7.51,3.4,0.06,0.008,0.194,0.766,6.2,8.43,0.15,0.15,0.014,46.12447628106478,0.0,0.0,0.0,0.0,0.0,0.0,0.0,0.0,0.0,0.0,0.0,0.0,0.0,2058.2420445304792,7.0,1.3,3.26,97.0,26.69230769,13.0,60.0,28.5,8.0,122.075,110.0,540.0,40.8049965301874,430.0,82.72727272727273
2024-11-16 21:00:00,2.4,1.3,1.1,1122.0,4720.0,0.0,2355.0,1494.0,217.0,98249.0,3.86880734391138,0.94,10.86,0.4,87.8,3.8,34.02745366595017,6.3,1.03,0.42,87.5,11.05,3.139995912685357,68.44,9.36,21.08,1.12,9.992887958689527,4.95555555555556,82.3777777777778,67.17,30.61,0.054,5.359999999999999,1.92,9.43,2.37,0.0525,0.195,55.09,10.81,0.0635,2.016875110951765,0.045,97.44223300938752,0.1,96.76,0.87,0.48,1.28,0.0,0.0,2.0376859485512444,1.0,53.28,7.51,3.4,0.06,0.008,0.194,0.766,6.2,8.43,0.15,0.15,0.014,47.44141334913677,0.0,0.0,0.0,0.0,0.0,0.0,0.0,0.0,0.0,0.0,0.0,0.0,0.0,2058.2420445304792,6.0,1.3,3.4,97.0,26.69230769,13.0,60.0,28.5,8.0,122.34,112.0,542.0,40.5337014032666,430.0,85.08928571428571
2024-11-16 22:00:00,2.39,1.3,1.09,1140.0,4829.0,0.0,2360.0,1528.0,225.0,98172.0,3.96116867189241,0.94,10.86,0.4,87.8,3.8,35.318859502504864,6.3,1.03,0.42,87.5,11.05,3.259164660608961,68.44,9.36,21.08,1.12,10.372136842857495,4.95555555555556,82.3777777777778,67.17,30.61,0.054,5.359999999999999,1.92,9.43,2.37,0.0525,0.195,55.09,10.81,0.0635,2.016875110951765,0.045,101.14034893867806,0.1,96.76,0.87,0.48,1.28,0.0,0.0,2.115019961047683,1.0,53.28,7.51,3.4,0.06,0.008,0.194,0.766,6.2,8.43,0.15,0.15,0.014,49.24190417324994,0.0,0.0,0.0,0.0,0.0,0.0,0.0,0.0,0.0,0.0,0.0,0.0,0.0,2058.2420445304792,7.0,1.3,3.5,97.0,26.69230769,13.0,60.0,28.5,8.0,122.4725,113.0,543.0,40.4323827046918,430.0,88.31858407079646
2024-11-16 23:00:00,2.42,1.3,1.12,1158.0,4817.0,0.0,2370.0,1471.0,223.0,98914.0,3.92172103139394,0.95,10.83,0.42,87.8,3.5,34.13811571455598,6.1,1.03,0.46,87.53,10.98,2.996805387320076,67.51,9.57,21.44,1.48,10.31936743719981,5.11111111111111,81.3777777777778,67.17,30.9675,0.052,5.415,1.97,9.85,2.435,0.0525,0.18,55.065,10.645,0.066,1.965753915202445,0.04,97.43612253997314,0.1,95.63,1.37,0.42,1.19,0.0,0.0,1.4157564700754866,1.0,53.28,7.51,3.4,0.06,0.008,0.194,0.766,6.2,8.43,0.15,0.15,0.014,48.23460739039761,0.0,0.0,0.0,0.0,0.0,0.0,0.0,0.0,0.0,0.0,0.0,0.0,0.0,2058.2420445304792,7.0,1.3,3.48,97.0,26.69230769,13.0,60.0,28.5,8.0,123.135,118.0,548.0,40.6315300673322,430.0,87.79661016949153
2024-11-17 00:00:00,2.43,1.3,1.13,1160.0,4392.0,0.0,2277.0,1471.0,224.0,99589.0,3.55178544438015,0.95,10.83,0.42,87.8,3.5,34.4996487918816,6.1,1.03,0.46,87.53,10.98,3.0285424721341,67.51,9.57,21.44,1.48,10.428652691746942,5.11111111111111,81.3777777777778,67.17,30.9675,0.052,5.415,1.97,9.85,2.435,0.0525,0.18,55.065,10.645,0.066,1.965753915202445,0.04,98.46800085215348,0.1,95.63,1.37,0.42,1.19,0.0,0.0,1.430749763719746,1.0,53.28,7.51,3.4,0.06,0.008,0.194,0.766,6.2,8.43,0.15,0.15,0.014,48.74542662216933,0.0,0.0,0.0,0.0,0.0,0.0,0.0,0.0,0.0,0.0,0.0,0.0,0.0,2010.9943248860127,7.0,1.3,4.05,97.0,26.69230769,13.0,60.0,28.5,8.0,126.7125,145.0,575.0,40.1379310344828,430.0,86.6896551724138
2024-11-17 01:00:00,2.42,1.3,1.12,1146.0,4287.0,0.0,2305.0,1480.0,222.0,98038.0,3.52174482530779,0.95,10.83,0.42,87.8,3.5,35.59770575485148,6.1,1.03,0.46,87.53,10.98,3.124935109903776,67.51,9.57,21.44,1.48,10.760576496874547,5.11111111111111,81.3777777777778,67.17,30.9675,0.052,5.415,1.97,9.85,2.435,0.0525,0.18,55.065,10.645,0.066,1.965753915202445,0.04,101.60204649469566,0.1,95.63,1.37,0.42,1.19,0.0,0.0,1.4762877559989511,1.0,53.28,7.51,3.4,0.06,0.008,0.194,0.766,6.2,8.43,0.15,0.15,0.014,50.29689908608631,0.0,0.0,0.0,0.0,0.0,0.0,0.0,0.0,0.0,0.0,0.0,0.0,0.0,2010.9943248860127,7.0,1.3,3.67,97.0,26.69230769,13.0,60.0,28.5,8.0,124.3275,127.0,557.0,40.1070763500931,430.0,89.44881889763779
2024-11-17 02:00:00,2.43,1.3,1.13,1157.0,4387.0,0.0,2307.0,1464.0,223.0,99251.0,3.55981708094884,0.95,10.83,0.42,87.8,3.5,35.6290417634385,6.1,1.03,0.46,87.53,10.98,3.127685933063902,67.51,9.57,21.44,1.48,10.770048835340107,5.11111111111111,81.3777777777778,67.17,30.9675,0.052,5.415,1.97,9.85,2.435,0.0525,0.18,55.065,10.645,0.066,1.965753915202445,0.04,101.69148491590576,0.1,95.63,1.37,0.42,1.19,0.0,0.0,1.4775873050799362,1.0,53.28,7.51,3.4,0.06,0.008,0.194,0.766,6.2,8.43,0.15,0.15,0.014,50.341174525422645,0.0,0.0,0.0,0.0,0.0,0.0,0.0,0.0,0.0,0.0,0.0,0.0,0.0,2010.9943248860127,6.0,1.3,3.79,97.0,26.69230769,13.0,60.0,28.5,8.0,124.3275,127.0,557.0,40.2470286646469,430.0,89.5275590551181
2024-11-17 03:00:00,2.45,1.3,1.15,1161.0,4325.0,0.0,2314.0,1440.0,222.0,99278.0,3.50859536766443,0.95,10.83,0.42,87.8,3.5,35.50121074428194,6.1,1.03,0.46,87.53,10.98,3.116464321124973,67.51,9.57,21.44,1.48,10.73140770858378,5.11111111111111,81.3777777777778,67.17,30.9675,0.052,5.415,1.97,9.85,2.435,0.0525,0.18,55.065,10.645,0.066,1.965753915202445,0.04,101.32663294366768,0.1,95.63,1.37,0.42,1.19,0.0,0.0,1.472285969940045,1.0,53.28,7.51,3.4,0.06,0.008,0.194,0.766,6.2,8.43,0.15,0.15,0.014,50.16055884432042,0.0,0.0,0.0,0.0,0.0,0.0,0.0,0.0,0.0,0.0,0.0,0.0,0.0,2010.9943248860127,7.0,1.3,3.73,97.0,26.69230769,13.0,60.0,28.5,8.0,124.195,126.0,556.0,40.8806488991889,430.0,89.2063492063492
2024-11-17 04:00:00,2.49,1.3,1.19,1133.0,4479.0,0.0,2334.0,1400.0,217.0,99678.0,3.61885040709308,0.95,10.83,0.42,87.8,3.5,32.85618103559053,6.1,1.03,0.46,87.53,10.98,2.884271093270624,67.51,9.57,21.44,1.48,9.93186054919976,5.11111111111111,81.3777777777778,67.17,30.9675,0.052,5.415,1.97,9.85,2.435,0.0525,0.18,55.065,10.645,0.066,1.965753915202445,0.04,93.77725789986474,0.1,95.63,1.37,0.42,1.19,0.0,0.0,1.3625928060017365,1.0,53.28,7.51,3.4,0.06,0.008,0.194,0.766,6.2,8.43,0.15,0.15,0.014,46.42332944942829,0.0,0.0,0.0,0.0,0.0,0.0,0.0,0.0,0.0,0.0,0.0,0.0,0.0,2010.9943248860127,6.0,1.3,3.59,97.0,26.69230769,13.0,60.0,28.5,8.0,124.0625,125.0,555.0,41.1329479768786,430.0,82.56
2024-11-17 05:00:00,2.49,1.3,1.19,1119.0,4644.0,0.0,2352.0,1404.0,215.0,98871.0,3.78264310143198,0.95,10.83,0.42,87.8,3.5,32.180459990836255,6.1,1.03,0.46,87.53,10.98,2.8249531014934224,67.51,9.57,21.44,1.48,9.72760165558734,5.11111111111111,81.3777777777778,67.17,30.9675,0.052,5.415,1.97,9.85,2.435,0.0525,0.18,55.065,10.645,0.066,1.965753915202445,0.04,91.84863245755764,0.1,95.63,1.37,0.42,1.19,0.0,0.0,1.334569688115674,1.0,53.28,7.51,3.4,0.06,0.008,0.194,0.766,6.2,8.43,0.15,0.15,0.014,45.46858608949367,0.0,0.0,0.0,0.0,0.0,0.0,0.0,0.0,0.0,0.0,0.0,0.0,0.0,2010.9943248860127,6.0,1.3,3.44,97.0,26.69230769,13.0,60.0,28.5,8.0,122.87,116.0,546.0,41.6188947489108,430.0,80.86206896551724
2024-11-17 06:00:00,2.43,1.3,1.13,1122.0,4797.0,0.0,2368.0,1484.0,220.0,99750.0,3.87275169910362,0.95,10.83,0.42,87.8,3.5,31.802778871448115,6.1,1.03,0.46,87.53,10.98,2.791798465111753,67.51,9.57,21.44,1.48,9.61343512461512,5.11111111111111,81.3777777777778,67.17,30.9675,0.052,5.415,1.97,9.85,2.435,0.0525,0.18,55.065,10.645,0.066,1.965753915202445,0.04,90.7706648234493,0.1,95.63,1.37,0.42,1.19,0.0,0.0,1.3189067120782731,1.0,53.28,7.51,3.4,0.06,0.008,0.194,0.766,6.2,8.43,0.15,0.15,0.014,44.93495088054495,0.0,0.0,0.0,0.0,0.0,0.0,0.0,0.0,0.0,0.0,0.0,0.0,0.0,2010.9943248860127,6.0,1.3,3.42,97.0,26.69230769,13.0,60.0,28.5,8.0,122.7375,115.0,545.0,41.7248367484801,430.0,79.91304347826087
2024-11-17 07:00:00,2.42,1.3,1.12,1135.0,4635.0,0.0,2364.0,1478.0,221.0,99688.0,3.74440537813593,0.95,10.83,0.42,87.8,3.5,32.56410763659703,6.1,1.03,0.46,87.53,10.98,2.858631507802132,67.51,9.57,21.44,1.48,9.843571765247908,5.11111111111111,81.3777777777778,67.17,30.9675,0.052,5.415,1.97,9.85,2.435,0.0525,0.18,55.065,10.645,0.066,1.965753915202445,0.04,92.94362959615428,0.1,95.63,1.37,0.42,1.19,0.0,0.0,1.3504801045328128,1.0,53.28,7.51,3.4,0.06,0.008,0.194,0.766,6.2,8.43,0.15,0.15,0.014,46.01065155450793,0.0,0.0,0.0,0.0,0.0,0.0,0.0,0.0,0.0,0.0,0.0,0.0,0.0,2010.9943248860127,7.0,1.3,3.39,97.0,26.69230769,13.0,60.0,28.5,8.0,122.7375,115.0,545.0,42.0421100294317,430.0,81.82608695652173
2024-11-17 08:00:00,2.46,1.3,1.16,1135.0,4438.0,0.0,2358.0,1428.0,218.0,99521.0,3.59140403298952,0.96,10.88,0.4,87.76,3.7,32.22478652968432,6.1,1.03,0.46,87.53,10.98,2.828844294889445,68.18,9.32,21.2,1.3,9.74100080876314,5.11111111111111,81.3777777777778,67.17,31.325,0.052,5.415,1.97,9.85,2.435,0.0525,0.18,55.065,10.645,0.066,1.965753915202445,0.04,91.9751481125834,0.1,95.63,1.37,0.42,1.19,0.0,0.0,1.336407973060717,1.0,53.42,8.1,3.6,0.12,0.004,0.206,0.599,5.52,8.26,0.16,0.28,0.02,45.5312161776974,0.0,0.0,0.0,0.0,0.0,0.0,0.0,0.0,0.0,0.0,0.0,0.0,0.0,2010.9943248860127,6.0,1.3,3.32,97.0,26.69230769,13.0,60.0,28.5,8.0,122.4725,113.0,543.0,42.1978524103267,430.0,80.97345132743362
2024-11-17 09:00:00,2.38,1.3,1.08,1147.0,4352.0,0.0,2331.0,1532.0,224.0,98848.0,3.54582562775555,0.96,10.88,0.4,87.76,3.7,34.42417223326769,6.1,1.03,0.46,87.53,10.98,3.021916782557036,68.18,9.32,21.2,1.3,10.40583742133938,5.11111111111111,81.3777777777778,67.17,31.325,0.052,5.415,1.97,9.85,2.435,0.0525,0.18,55.065,10.645,0.066,1.965753915202445,0.04,98.25257762037668,0.1,95.63,1.37,0.42,1.19,0.0,0.0,1.4276196429160632,1.0,53.42,8.1,3.6,0.12,0.004,0.206,0.599,5.52,8.26,0.16,0.28,0.02,48.63878388294024,0.0,0.0,0.0,0.0,0.0,0.0,0.0,0.0,0.0,0.0,0.0,0.0,0.0,2010.9943248860127,7.0,1.3,3.53,97.0,26.69230769,13.0,60.0,28.5,8.0,123.4,120.0,550.0,41.2808108730707,430.0,86.5
2024-11-17 10:00:00,2.36,1.3,1.06,1183.0,4317.0,0.0,2309.0,1525.0,219.0,97122.0,3.57978811954841,0.96,10.88,0.4,87.76,3.7,34.65631983021651,6.1,1.03,0.46,87.53,10.98,3.0422957974683067,68.18,9.32,21.2,1.3,10.476011662138392,5.11111111111111,81.3777777777778,67.17,31.325,0.052,5.415,1.97,9.85,2.435,0.0525,0.18,55.065,10.645,0.066,1.965753915202445,0.04,98.91516725750832,0.1,95.63,1.37,0.42,1.19,0.0,0.0,1.437247135691027,1.0,53.42,8.1,3.6,0.12,0.004,0.206,0.599,5.52,8.26,0.16,0.28,0.02,48.96679109602365,0.0,0.0,0.0,0.0,0.0,0.0,0.0,0.0,0.0,0.0,0.0,0.0,0.0,2010.9943248860127,6.0,1.3,3.56,97.0,26.69230769,13.0,60.0,28.5,8.0,123.4,120.0,550.0,42.2570966997461,430.0,87.08333333333333
2024-11-17 11:00:00,2.31,1.3,1.01,1150.0,4234.0,0.0,2296.0,1583.0,222.0,97171.0,3.50924999341969,0.96,10.88,0.4,87.76,3.7,34.639074580157455,6.1,1.03,0.46,87.53,10.98,3.040781927789184,68.18,9.32,21.2,1.3,10.470798718536182,5.11111111111111,81.3777777777778,67.17,31.325,0.052,5.415,1.97,9.85,2.435,0.0525,0.18,55.065,10.645,0.066,1.965753915202445,0.04,98.86594631303568,0.1,95.63,1.37,0.42,1.19,0.0,0.0,1.4365319505134584,1.0,53.42,8.1,3.6,0.12,0.004,0.206,0.599,5.52,8.26,0.16,0.28,0.02,48.94242484590889,0.0,0.0,0.0,0.0,0.0,0.0,0.0,0.0,0.0,0.0,0.0,0.0,0.0,2010.9943248860127,7.0,1.3,3.69,97.0,26.69230769,13.0,60.0,28.5,8.0,124.0625,125.0,555.0,41.5990730011588,430.0,87.04
2024-11-17 12:00:00,2.32,1.3,1.02,1171.0,4275.0,0.0,2269.0,1557.0,223.0,95466.0,3.60643036444525,0.96,10.88,0.4,87.76,3.7,36.35715630582112,6.1,1.03,0.46,87.53,10.98,3.191603274063129,68.18,9.32,21.2,1.3,10.990145385543409,5.11111111111111,81.3777777777778,67.17,31.325,0.052,5.415,1.97,9.85,2.435,0.0525,0.18,55.065,10.645,0.066,1.965753915202445,0.04,103.76965051730949,0.1,95.63,1.37,0.42,1.19,0.0,0.0,1.507783256225966,1.0,53.42,8.1,3.6,0.12,0.004,0.206,0.599,5.52,8.26,0.16,0.28,0.02,51.369945983716406,0.0,0.0,0.0,0.0,0.0,0.0,0.0,0.0,0.0,0.0,0.0,0.0,0.0,2010.9943248860127,7.0,1.3,4.05,97.0,26.69230769,13.0,60.0,28.5,8.0,126.05,140.0,570.0,41.0710128055879,430.0,91.35714285714286
2024-11-17 13:00:00,2.34,1.3,1.04,1141.0,4320.0,0.0,2225.0,1527.0,217.0,95071.0,3.65948861401045,0.96,10.88,0.4,87.76,3.7,34.7823428114173,6.1,1.03,0.46,87.53,10.98,3.0533586912772828,68.18,9.32,21.2,1.3,10.514106250000715,5.11111111111111,81.3777777777778,67.17,31.325,0.052,5.415,1.97,9.85,2.435,0.0525,0.18,55.065,10.645,0.066,1.965753915202445,0.04,99.27485877480837,0.1,95.63,1.37,0.42,1.19,0.0,0.0,1.442473488911722,1.0,53.42,8.1,3.6,0.12,0.004,0.206,0.599,5.52,8.26,0.16,0.28,0.02,49.144852154554655,0.0,0.0,0.0,0.0,0.0,0.0,0.0,0.0,0.0,0.0,0.0,0.0,0.0,2010.9943248860127,6.0,1.3,4.0,97.0,26.69230769,13.0,60.0,28.5,8.0,127.375,150.0,580.0,42.7544632506376,430.0,87.4
2024-11-17 14:00:00,2.36,1.3,1.06,1167.0,4278.0,0.0,2249.0,1481.0,218.0,94920.0,3.62970075433119,0.96,10.88,0.4,87.76,3.7,34.41090665629919,6.1,1.03,0.46,87.53,10.98,3.020752267419249,68.18,9.32,21.2,1.3,10.401827464722292,5.11111111111111,81.3777777777778,67.17,31.325,0.052,5.415,1.97,9.85,2.435,0.0525,0.18,55.065,10.645,0.066,1.965753915202445,0.04,98.21471535539774,0.1,95.63,1.37,0.42,1.19,0.0,0.0,1.4270695004717795,1.0,53.42,8.1,3.6,0.12,0.004,0.206,0.599,5.52,8.26,0.16,0.28,0.02,48.62004061362119,0.0,0.0,0.0,0.0,0.0,0.0,0.0,0.0,0.0,0.0,0.0,0.0,0.0,2010.9943248860127,6.0,1.3,4.03,97.0,26.69230769,13.0,60.0,28.5,8.0,127.375,150.0,580.0,41.9027384324835,430.0,86.46666666666667
2024-11-17 15:00:00,2.41,1.3,1.11,1162.0,4260.0,0.0,2279.0,1438.0,217.0,95460.0,3.59401264537488,0.96,10.88,0.4,87.76,3.7,35.24853308773901,6.1,1.03,0.46,87.53,10.98,3.094283080405223,68.18,9.32,21.2,1.3,10.655027582544038,5.11111111111111,81.3777777777778,67.17,31.325,0.052,5.415,1.97,9.85,2.435,0.0525,0.18,55.065,10.645,0.066,1.965753915202445,0.04,100.6054469440686,0.1,95.63,1.37,0.42,1.19,0.0,0.0,1.461807066239404,1.0,53.42,8.1,3.6,0.12,0.004,0.206,0.599,5.52,8.26,0.16,0.28,0.02,49.803544190624194,0.0,0.0,0.0,0.0,0.0,0.0,0.0,0.0,0.0,0.0,0.0,0.0,0.0,2010.9943248860127,6.0,1.3,3.97,97.0,26.69230769,13.0,60.0,28.5,8.0,126.05,140.0,570.0,41.224100976423,430.0,88.57142857142857
2024-11-17 16:00:00,2.33,1.3,1.03,1135.0,4323.0,0.0,2300.0,1453.0,213.0,95280.0,3.65400187061342,0.95,10.9,0.41,87.74,3.9,34.67091196488187,8.5,1.05,0.44,87.52,10.99,3.043576764119873,68.56,9.49,20.87,1.08,10.48042261441719,5.11111111111111,81.3777777777778,67.17,31.6825,0.0565,5.225,2.07,9.46,2.33,0.051,0.17,55.065,10.825,0.059,2.07186632281509,0.055,98.95681574898516,0.1,96.22,0.62,0.46,1.28,0.0,0.0,1.4378522923797392,1.0,54.36,8.3,3.8,0.05,0.008,0.185,0.617,5.48,7.04,0.16,0.09,0.014,48.98740869227462,0.0,0.0,0.0,0.0,0.0,0.0,0.0,0.0,0.0,0.0,0.0,0.0,0.0,2010.9943248860127,6.0,1.3,3.71,97.0,26.69230769,13.0,60.0,28.5,8.0,124.0625,125.0,555.0,42.1052631578947,430.0,87.12
2024-11-17 17:00:00,2.39,1.3,1.09,1142.0,4274.0,0.0,2334.0,1466.0,215.0,95623.0,3.59967261590573,0.95,10.9,0.41,87.74,3.9,29.632817616694027,8.5,1.05,0.44,87.52,10.99,2.601308994840548,68.56,9.49,20.87,1.08,8.95749301874351,5.11111111111111,81.3777777777778,67.17,31.6825,0.0565,5.225,2.07,9.46,2.33,0.051,0.17,55.065,10.825,0.059,2.07186632281509,0.055,84.5772178126917,0.1,96.22,0.62,0.46,1.28,0.0,0.0,1.2289153161875703,1.0,54.36,8.3,3.8,0.05,0.008,0.185,0.617,5.48,7.04,0.16,0.09,0.014,41.86895772349412,0.0,0.0,0.0,0.0,0.0,0.0,0.0,0.0,0.0,0.0,0.0,0.0,0.0,2010.9943248860127,6.0,1.3,3.74,97.0,26.69230769,13.0,60.0,28.5,8.0,125.9175,139.0,569.0,41.7706888580675,430.0,74.46043165467626
2024-11-17 18:00:00,2.44,1.3,1.14,1130.0,4216.0,0.0,2338.0,1415.0,212.0,96488.0,3.51905794440829,0.95,10.9,0.41,87.74,3.9,29.689624643794502,8.5,1.05,0.44,87.52,10.99,2.606295784570708,68.56,9.49,20.87,1.08,8.974664809669711,5.11111111111111,81.3777777777778,67.17,31.6825,0.0565,5.225,2.07,9.46,2.33,0.051,0.17,55.065,10.825,0.059,2.07186632281509,0.055,84.73935495288934,0.1,96.22,0.62,0.46,1.28,0.0,0.0,1.2312711848253048,1.0,54.36,8.3,3.8,0.05,0.008,0.185,0.617,5.48,7.04,0.16,0.09,0.014,41.94922180930712,0.0,0.0,0.0,0.0,0.0,0.0,0.0,0.0,0.0,0.0,0.0,0.0,0.0,2010.9943248860127,7.0,1.3,3.41,97.0,26.69230769,13.0,60.0,28.5,8.0,124.195,126.0,556.0,41.9606046724691,430.0,74.60317460317461
2024-11-17 19:00:00,2.42,1.3,1.12,1128.0,4347.0,0.0,2330.0,1459.0,216.0,97833.0,3.57846929533125,0.95,10.9,0.41,87.74,3.9,31.200637029921243,8.5,1.05,0.44,87.52,10.99,2.7389396040748166,68.56,9.49,20.87,1.08,9.43141796338737,5.11111111111111,81.3777777777778,67.17,31.6825,0.0565,5.225,2.07,9.46,2.33,0.051,0.17,55.065,10.825,0.059,2.07186632281509,0.055,89.05204723049171,0.1,96.22,0.62,0.46,1.28,0.0,0.0,1.2939350289551372,1.0,54.36,8.3,3.8,0.05,0.008,0.185,0.617,5.48,7.04,0.16,0.09,0.014,44.084169438410576,0.0,0.0,0.0,0.0,0.0,0.0,0.0,0.0,0.0,0.0,0.0,0.0,0.0,2010.9943248860127,6.0,1.3,3.64,97.0,26.69230769,13.0,60.0,28.5,8.0,124.0625,125.0,555.0,40.8858998144712,430.0,78.4
2024-11-17 20:00:00,2.41,1.3,1.11,1130.0,4383.0,0.0,2336.0,1476.0,218.0,98387.0,3.58778015523705,0.95,10.9,0.41,87.74,3.9,32.034723885924365,8.5,1.05,0.44,87.52,10.99,2.8121596963746747,68.56,9.49,20.87,1.08,9.683548128203848,5.11111111111111,81.3777777777778,67.17,31.6825,0.0565,5.225,2.07,9.46,2.33,0.051,0.17,55.065,10.825,0.059,2.07186632281509,0.055,91.43267625495334,0.1,96.22,0.62,0.46,1.28,0.0,0.0,1.3285258034684428,1.0,54.36,8.3,3.8,0.05,0.008,0.185,0.617,5.48,7.04,0.16,0.09,0.014,45.26267185972751,0.0,0.0,0.0,0.0,0.0,0.0,0.0,0.0,0.0,0.0,0.0,0.0,0.0,2010.9943248860127,6.0,1.3,3.56,97.0,26.69230769,13.0,60.0,28.5,8.0,123.5325,121.0,551.0,40.8398707891094,430.0,80.49586776859505
2024-11-17 21:00:00,2.4,1.3,1.1,1128.0,4335.0,0.0,2319.0,1486.0,218.0,98333.0,3.55046888483437,0.95,10.9,0.41,87.74,3.9,31.744834187419865,8.5,1.05,0.44,87.52,10.99,2.7867118064714704,68.56,9.49,20.87,1.08,9.59591943949296,5.11111111111111,81.3777777777778,67.17,31.6825,0.0565,5.225,2.07,9.46,2.33,0.051,0.17,55.065,10.825,0.059,2.07186632281509,0.055,90.60528061241888,0.1,96.22,0.62,0.46,1.28,0.0,0.0,1.316503663181099,1.0,54.36,8.3,3.8,0.05,0.008,0.185,0.617,5.48,7.04,0.16,0.09,0.014,44.85307937047588,0.0,0.0,0.0,0.0,0.0,0.0,0.0,0.0,0.0,0.0,0.0,0.0,0.0,2010.9943248860127,6.0,1.3,3.53,97.0,26.69230769,13.0,60.0,28.5,8.0,124.5925,129.0,559.0,41.1210659315415,430.0,79.76744186046511
2024-11-17 22:00:00,2.39,1.3,1.09,1129.0,4005.0,0.0,2286.0,1486.0,219.0,99324.0,3.24769527229728,0.95,10.9,0.41,87.74,3.9,31.89722943253801,8.5,1.05,0.44,87.52,10.99,2.8000897824380027,68.56,9.49,20.87,1.08,9.641985910859038,5.11111111111111,81.3777777777778,67.17,31.6825,0.0565,5.225,2.07,9.46,2.33,0.051,0.17,55.065,10.825,0.059,2.07186632281509,0.055,91.04024315991268,0.1,96.22,0.62,0.46,1.28,0.0,0.0,1.322823711894062,1.0,54.36,8.3,3.8,0.05,0.008,0.185,0.617,5.48,7.04,0.16,0.09,0.014,45.06840246791629,0.0,0.0,0.0,0.0,0.0,0.0,0.0,0.0,0.0,0.0,0.0,0.0,0.0,2010.9943248860127,6.0,1.3,3.68,97.0,26.69230769,13.0,60.0,28.5,8.0,125.1225,133.0,563.0,40.6112526047696,430.0,80.15037593984962
2024-11-17 23:00:00,2.42,1.3,1.12,1161.0,4322.0,0.0,2308.0,1503.0,224.0,99124.0,3.51160636910064,0.98,10.97,0.39,87.66,4.0,31.202024829532764,8.5,1.05,0.44,87.52,10.99,2.9204520861894845,68.24,9.79,20.81,1.16,9.668198059024096,4.86666666666667,81.5777777777778,67.17,32.04,0.0565,5.225,2.07,9.46,2.33,0.051,0.17,55.065,10.825,0.059,2.07186632281509,0.055,90.19389891486829,0.1,96.22,0.62,0.46,1.28,0.0,0.0,1.443959463127216,1.0,54.36,8.3,3.8,0.05,0.008,0.185,0.617,5.48,7.04,0.16,0.09,0.014,43.40760401278193,0.0,0.0,0.0,0.0,0.0,0.0,0.0,0.0,0.0,0.0,0.0,0.0,0.0,2010.9943248860127,7.0,1.3,3.77,97.0,26.69230769,13.0,60.0,28.5,8.0,126.05,140.0,570.0,40.9048067860509,430.0,80.57142857142857
2024-11-18 00:00:00,2.45,1.3,1.15,1133.0,4199.0,0.0,2351.0,1437.0,216.0,98586.0,3.43035326931383,0.98,10.97,0.39,87.66,4.0,31.98790843020684,8.5,1.05,0.44,87.52,10.99,2.9940093445286404,68.24,9.79,20.81,1.16,9.91171040619281,4.86666666666667,81.5777777777778,67.17,32.04,0.0565,5.225,2.07,9.46,2.33,0.051,0.17,55.065,10.825,0.059,2.07186632281509,0.055,92.46560744741711,0.1,96.22,0.62,0.46,1.28,0.0,0.0,1.4803283868848738,1.0,54.36,8.3,3.8,0.05,0.008,0.185,0.617,5.48,7.04,0.16,0.09,0.014,44.50090883272782,0.0,0.0,0.0,0.0,0.0,0.0,0.0,0.0,0.0,0.0,0.0,0.0,0.0,1968.8463426469768,6.0,1.3,3.69,97.0,26.69230769,13.0,60.0,28.5,8.0,122.7375,115.0,545.0,40.4320987654321,430.0,80.8695652173913
2024-11-18 01:00:00,2.39,1.3,1.09,1163.0,4287.0,0.0,2227.0,1508.0,222.0,98951.0,3.48927718563756,0.98,10.97,0.39,87.66,4.0,34.3446000894883,8.5,1.05,0.44,87.52,10.99,3.2145913455512,68.24,9.79,20.81,1.16,10.641950249615322,4.86666666666667,81.5777777777778,67.17,32.04,0.0565,5.225,2.07,9.46,2.33,0.051,0.17,55.065,10.825,0.059,2.07186632281509,0.055,99.27796050629804,0.1,96.22,0.62,0.46,1.28,0.0,0.0,1.5893907711911492,1.0,54.36,8.3,3.8,0.05,0.008,0.185,0.617,5.48,7.04,0.16,0.09,0.014,47.77948895325546,0.0,0.0,0.0,0.0,0.0,0.0,0.0,0.0,0.0,0.0,0.0,0.0,0.0,1968.8463426469768,7.0,1.3,4.17,97.0,26.69230769,13.0,60.0,28.5,8.0,126.7125,145.0,575.0,40.2322880371661,430.0,86.82758620689656
2024-11-18 02:00:00,2.44,1.3,1.14,1184.0,4256.0,0.0,2258.0,1452.0,226.0,98911.0,3.46546601282933,0.98,10.97,0.39,87.66,4.0,31.87362627383115,8.5,1.05,0.44,87.52,10.99,2.9833127450667454,68.24,9.79,20.81,1.16,9.876299161938984,4.86666666666667,81.5777777777778,67.17,32.04,0.0565,5.225,2.07,9.46,2.33,0.051,0.17,55.065,10.825,0.059,2.07186632281509,0.055,92.13525858973124,0.1,96.22,0.62,0.46,1.28,0.0,0.0,1.4750396659743936,1.0,54.36,8.3,3.8,0.05,0.008,0.185,0.617,5.48,7.04,0.16,0.09,0.014,44.34192188823352,0.0,0.0,0.0,0.0,0.0,0.0,0.0,0.0,0.0,0.0,0.0,0.0,0.0,1968.8463426469768,6.0,1.3,4.12,97.0,26.69230769,13.0,60.0,28.5,8.0,128.0375,155.0,585.0,41.0196445275959,430.0,80.58064516129032
2024-11-18 03:00:00,2.49,1.3,1.19,1158.0,4189.0,0.0,2253.0,1390.0,219.0,98991.0,3.40820053238779,0.98,10.97,0.39,87.66,4.0,31.98225125907813,8.5,1.05,0.44,87.52,10.99,2.9934798437249257,68.24,9.79,20.81,1.16,9.909957486270947,4.86666666666667,81.5777777777778,67.17,32.04,0.0565,5.225,2.07,9.46,2.33,0.051,0.17,55.065,10.825,0.059,2.07186632281509,0.055,92.4492545881487,0.1,96.22,0.62,0.46,1.28,0.0,0.0,1.4800665857411832,1.0,54.36,8.3,3.8,0.05,0.008,0.185,0.617,5.48,7.04,0.16,0.09,0.014,44.49303869463488,0.0,0.0,0.0,0.0,0.0,0.0,0.0,0.0,0.0,0.0,0.0,0.0,0.0,1968.8463426469768,6.0,1.3,4.1,97.0,26.69230769,13.0,60.0,28.5,8.0,130.14,152.0,592.0,41.444418220439,440.0,80.85526315789474
2024-11-18 04:00:00,2.5,1.29,1.21,1133.0,4125.0,0.0,2311.0,1376.0,215.0,99244.0,3.34762187787161,0.98,10.97,0.39,87.66,4.0,31.924263027776068,8.5,1.05,0.44,87.52,10.99,2.988052252021959,68.24,9.79,20.81,1.16,9.891989366945875,4.86666666666667,81.5777777777778,67.17,32.04,0.0565,5.225,2.07,9.46,2.33,0.051,0.17,55.065,10.825,0.059,2.07186632281509,0.055,92.2816313425137,0.1,96.22,0.62,0.46,1.28,0.0,0.0,1.4773830209470369,1.0,54.36,8.3,3.8,0.05,0.008,0.185,0.617,5.48,7.04,0.16,0.09,0.014,44.41236668070267,0.0,0.0,0.0,0.0,0.0,0.0,0.0,0.0,0.0,0.0,0.0,0.0,0.0,1968.8463426469768,6.0,1.3,3.79,97.0,26.69230769,13.0,60.0,28.5,8.0,126.8275,127.0,567.0,41.0364145658263,440.0,80.70866141732283
2024-11-18 05:00:00,2.44,1.29,1.15,1139.0,4129.0,0.0,2324.0,1447.0,219.0,99750.0,3.33388098882478,0.98,10.97,0.39,87.66,4.0,31.80740259306847,8.5,1.05,0.44,87.52,10.99,2.977114330454388,68.24,9.79,20.81,1.16,9.85577922243797,4.86666666666667,81.5777777777778,67.17,32.04,0.0565,5.225,2.07,9.46,2.33,0.051,0.17,55.065,10.825,0.059,2.07186632281509,0.055,91.94382960391664,0.1,96.22,0.62,0.46,1.28,0.0,0.0,1.4719749831199056,1.0,54.36,8.3,3.8,0.05,0.008,0.185,0.617,5.48,7.04,0.16,0.09,0.014,44.24979288934578,0.0,0.0,0.0,0.0,0.0,0.0,0.0,0.0,0.0,0.0,0.0,0.0,0.0,1968.8463426469768,6.0,1.3,3.79,97.0,26.69230769,13.0,60.0,28.5,8.0,126.0325,121.0,561.0,40.6575596202825,440.0,80.41322314049587
2024-11-18 06:00:00,2.41,1.29,1.12,1142.0,4257.0,0.0,2298.0,1490.0,224.0,99988.0,3.42897350178273,0.98,10.97,0.39,87.66,4.0,33.35272585656233,8.5,1.05,0.44,87.52,10.99,3.12175374322853,68.24,9.79,20.81,1.16,10.33461005019037,4.86666666666667,81.5777777777778,67.17,32.04,0.0565,5.225,2.07,9.46,2.33,0.051,0.17,55.065,10.825,0.059,2.07186632281509,0.055,96.41080669850692,0.1,96.22,0.62,0.46,1.28,0.0,0.0,1.543489064725295,1.0,54.36,8.3,3.8,0.05,0.008,0.185,0.617,5.48,7.04,0.16,0.09,0.014,46.399614276257545,0.0,0.0,0.0,0.0,0.0,0.0,0.0,0.0,0.0,0.0,0.0,0.0,0.0,1968.8463426469768,7.0,1.3,3.87,97.0,26.69230769,13.0,60.0,28.5,8.0,126.5625,125.0,565.0,40.7916181606519,440.0,84.32
2024-11-18 07:00:00,2.45,1.3,1.15,1145.0,4278.0,0.0,2292.0,1446.0,221.0,99532.0,3.46164922632126,0.98,10.97,0.39,87.66,4.0,35.75766624090649,8.5,1.05,0.44,87.52,10.99,3.3468517360988983,68.24,9.79,20.81,1.16,11.079800148686074,4.86666666666667,81.5777777777778,67.17,32.04,0.0565,5.225,2.07,9.46,2.33,0.051,0.17,55.065,10.825,0.059,2.07186632281509,0.055,103.36262957240308,0.1,96.22,0.62,0.46,1.28,0.0,0.0,1.6547842914037796,1.0,54.36,8.3,3.8,0.05,0.008,0.185,0.617,5.48,7.04,0.16,0.09,0.014,49.745317013445,0.0,0.0,0.0,0.0,0.0,0.0,0.0,0.0,0.0,0.0,0.0,0.0,0.0,1968.8463426469768,6.0,1.3,3.98,97.0,26.69230769,13.0,60.0,28.5,8.0,126.5625,125.0,565.0,41.132428638278,440.0,90.4
2024-11-18 08:00:00,2.48,1.3,1.18,1148.0,4358.0,0.0,2306.0,1416.0,221.0,100333.0,3.49820041918055,0.97,10.92,0.4,87.71,3.6,34.37512689088408,7.0,1.03,0.44,87.45,11.08,3.2174485979669663,68.58,9.38,20.92,1.12,10.6514092242689,4.86666666666667,81.5777777777778,67.17,32.04,0.0565,5.24,1.91,9.29,2.32,0.0535,0.17,55.22,10.745,0.061,2.050568713647305,0.055,99.3662025756614,0.1,96.07,1.02,0.71,1.35,0.0,0.0,1.5908034828339113,1.0,53.28,8.16,3.2,0.13,0.005,0.165,0.594,5.36,8.24,0.13,0.2,0.025,47.821957200556845,0.0,0.0,0.0,0.0,0.0,0.0,0.0,0.0,0.0,0.0,0.0,0.0,0.0,1968.8463426469768,7.0,1.3,3.79,97.0,26.69230769,13.0,60.0,28.5,8.0,125.445,126.0,561.0,41.5352013185778,435.0,86.9047619047619
2024-11-18 09:00:00,2.48,1.3,1.18,1146.0,4298.0,0.0,2313.0,1407.0,218.0,99255.0,3.4875173179856,0.97,10.92,0.4,87.71,3.6,33.12726269553007,7.0,1.03,0.44,87.45,11.08,3.1006508063969327,68.58,9.38,20.92,1.12,10.2647484784564,4.86666666666667,81.5777777777778,67.17,32.04,0.0565,5.24,1.91,9.29,2.32,0.0535,0.17,55.22,10.745,0.061,2.050568713647305,0.055,95.75907330407917,0.1,96.07,1.02,0.71,1.35,0.0,0.0,1.5330551372241872,1.0,53.28,8.16,3.2,0.13,0.005,0.165,0.594,5.36,8.24,0.13,0.2,0.025,46.08595464464622,0.0,0.0,0.0,0.0,0.0,0.0,0.0,0.0,0.0,0.0,0.0,0.0,0.0,1968.8463426469768,6.0,1.3,3.86,97.0,26.69230769,13.0,60.0,28.5,8.0,124.65,120.0,555.0,40.7835732829832,435.0,83.75
2024-11-18 10:00:00,2.43,1.3,1.13,1140.0,4288.0,0.0,2354.0,1461.0,219.0,98765.0,3.49665775371668,0.97,10.92,0.4,87.71,3.6,32.39413233222189,7.0,1.03,0.44,87.45,11.08,3.032031153965092,68.58,9.38,20.92,1.12,10.03758214568562,4.86666666666667,81.5777777777778,67.17,32.04,0.0565,5.24,1.91,9.29,2.32,0.0535,0.17,55.22,10.745,0.061,2.050568713647305,0.055,93.63985552123027,0.1,96.07,1.02,0.71,1.35,0.0,0.0,1.499127514526997,1.0,53.28,8.16,3.2,0.13,0.005,0.165,0.594,5.36,8.24,0.13,0.2,0.025,45.066039024615456,0.0,0.0,0.0,0.0,0.0,0.0,0.0,0.0,0.0,0.0,0.0,0.0,0.0,1968.8463426469768,6.0,1.3,3.76,97.0,26.69230769,13.0,60.0,28.5,8.0,124.12,116.0,551.0,40.0942285041225,435.0,81.89655172413794
2024-11-18 11:00:00,2.41,1.3,1.11,1128.0,4214.0,0.0,2336.0,1469.0,216.0,97644.0,3.47578198839958,0.97,10.92,0.4,87.71,3.6,32.641424838996016,7.0,1.03,0.44,87.45,11.08,3.0551772773738497,68.58,9.38,20.92,1.12,10.114207715566645,4.86666666666667,81.5777777777778,67.17,32.04,0.0565,5.24,1.91,9.29,2.32,0.0535,0.17,55.22,10.745,0.061,2.050568713647305,0.055,94.35468975010627,0.1,96.07,1.02,0.71,1.35,0.0,0.0,1.5105716550040271,1.0,53.28,8.16,3.2,0.13,0.005,0.165,0.594,5.36,8.24,0.13,0.2,0.025,45.41006718522441,0.0,0.0,0.0,0.0,0.0,0.0,0.0,0.0,0.0,0.0,0.0,0.0,0.0,1968.8463426469768,6.0,1.3,3.75,97.0,26.69230769,13.0,60.0,28.5,8.0,123.9875,115.0,550.0,40.5042412818096,435.0,82.52173913043478
2024-11-18 12:00:00,2.38,1.3,1.08,1131.0,4219.0,0.0,2358.0,1498.0,218.0,97266.0,3.49341531340628,0.97,10.92,0.4,87.71,3.6,31.85032602835649,7.0,1.03,0.44,87.45,11.08,2.9811318849822817,68.58,9.38,20.92,1.12,9.869079393693058,4.86666666666667,81.5777777777778,67.17,32.04,0.0565,5.24,1.91,9.29,2.32,0.0535,0.17,55.22,10.745,0.061,2.050568713647305,0.055,92.06790591000888,0.1,96.07,1.02,0.71,1.35,0.0,0.0,1.473961383070315,1.0,53.28,8.16,3.2,0.13,0.005,0.165,0.594,5.36,8.24,0.13,0.2,0.025,44.30950707430749,0.0,0.0,0.0,0.0,0.0,0.0,0.0,0.0,0.0,0.0,0.0,0.0,0.0,1968.8463426469768,7.0,1.3,3.56,97.0,26.69230769,13.0,60.0,28.5,8.0,123.9875,115.0,550.0,39.6784715750233,435.0,80.52173913043478
2024-11-18 13:00:00,2.43,1.3,1.13,1140.0,4125.0,0.0,2328.0,1459.0,214.0,98448.0,3.37466747443904,0.97,10.92,0.4,87.71,3.6,34.22362246027506,7.0,1.03,0.44,87.45,11.08,3.203268062156987,68.58,9.38,20.92,1.12,10.604464359313814,4.86666666666667,81.5777777777778,67.17,32.04,0.0565,5.24,1.91,9.29,2.32,0.0535,0.17,55.22,10.745,0.061,2.050568713647305,0.055,98.92825743030112,0.1,96.07,1.02,0.71,1.35,0.0,0.0,1.583792198871451,1.0,53.28,8.16,3.2,0.13,0.005,0.165,0.594,5.36,8.24,0.13,0.2,0.025,47.61118740705827,0.0,0.0,0.0,0.0,0.0,0.0,0.0,0.0,0.0,0.0,0.0,0.0,0.0,1968.8463426469768,6.0,1.3,3.77,97.0,26.69230769,13.0,60.0,28.5,8.0,123.9875,115.0,550.0,40.7042253521127,435.0,86.52173913043478
2024-11-18 14:00:00,2.4,1.3,1.1,1138.0,4227.0,0.0,2338.0,1466.0,216.0,96502.0,3.52772047129725,0.97,10.92,0.4,87.71,3.6,34.15483125934989,7.0,1.03,0.44,87.45,11.08,3.196829332383807,68.58,9.38,20.92,1.12,10.583148853063935,4.86666666666667,81.5777777777778,67.17,32.04,0.0565,5.24,1.91,9.29,2.32,0.0535,0.17,55.22,10.745,0.061,2.050568713647305,0.055,98.729406661597,0.1,96.07,1.02,0.71,1.35,0.0,0.0,1.5806086969641715,1.0,53.28,8.16,3.2,0.13,0.005,0.165,0.594,5.36,8.24,0.13,0.2,0.025,47.51548652784809,0.0,0.0,0.0,0.0,0.0,0.0,0.0,0.0,0.0,0.0,0.0,0.0,0.0,1968.8463426469768,7.0,1.3,3.58,97.0,26.69230769,13.0,60.0,28.5,8.0,123.9875,115.0,550.0,40.4829545454545,435.0,86.34782608695652
2024-11-18 15:00:00,2.38,1.3,1.08,1135.0,4281.0,0.0,2337.0,1491.0,216.0,96336.0,3.57890029808395,0.97,10.92,0.4,87.71,3.6,32.30320143444724,7.0,1.03,0.44,87.45,11.08,3.023520189322382,68.58,9.38,20.92,1.12,10.009406476504749,4.86666666666667,81.5777777777778,67.17,32.04,0.0565,5.24,1.91,9.29,2.32,0.0535,0.17,55.22,10.745,0.061,2.050568713647305,0.055,93.3770068039777,0.1,96.07,1.02,0.71,1.35,0.0,0.0,1.4949194372932375,1.0,53.28,8.16,3.2,0.13,0.005,0.165,0.594,5.36,8.24,0.13,0.2,0.025,44.93953786244109,0.0,0.0,0.0,0.0,0.0,0.0,0.0,0.0,0.0,0.0,0.0,0.0,0.0,1968.8463426469768,6.0,1.3,3.67,97.0,26.69230769,13.0,60.0,28.5,8.0,124.65,120.0,555.0,40.7607419582061,435.0,81.66666666666667
2024-11-18 16:00:00,2.38,1.3,1.08,1131.0,4289.0,0.0,2345.0,1484.0,215.0,96298.0,3.5869963130102,0.98,11.18,0.33,87.51,3.5,32.13838918223067,7.0,1.03,0.44,87.45,11.08,3.008094065907472,68.28,9.17,21.42,1.13,9.958338076114416,4.86666666666667,81.5777777777778,67.17,32.04,0.0565,5.24,1.91,9.29,2.32,0.0535,0.17,55.22,10.745,0.061,2.050568713647305,0.055,92.9005935039574,0.1,96.07,1.02,0.71,1.35,0.0,0.0,1.4872922973070477,1.0,53.28,8.16,3.2,0.13,0.005,0.165,0.594,5.36,8.24,0.13,0.2,0.025,44.71025450600007,0.0,0.0,0.0,0.0,0.0,0.0,0.0,0.0,0.0,0.0,0.0,0.0,0.0,1968.8463426469768,6.0,1.3,3.59,97.0,26.69230769,13.0,60.0,28.5,8.0,124.65,120.0,555.0,40.2219140083218,435.0,81.25
2024-11-18 17:00:00,2.44,1.3,1.14,1128.0,4271.0,0.0,2352.0,1421.0,211.0,96378.0,3.56899270166513,0.98,11.18,0.33,87.51,3.5,30.921644815866618,7.0,1.03,0.44,87.45,11.08,2.894209033044353,68.28,9.17,21.42,1.13,9.58132005931972,4.86666666666667,81.5777777777778,67.17,32.04,0.0565,5.24,1.91,9.29,2.32,0.0535,0.17,55.22,10.745,0.061,2.050568713647305,0.055,89.38342053250324,0.1,96.07,1.02,0.71,1.35,0.0,0.0,1.4309841073220448,1.0,53.28,8.16,3.2,0.13,0.005,0.165,0.594,5.36,8.24,0.13,0.2,0.025,43.01754520497024,0.0,0.0,0.0,0.0,0.0,0.0,0.0,0.0,0.0,0.0,0.0,0.0,0.0,1968.8463426469768,6.0,1.3,3.56,97.0,26.69230769,13.0,60.0,28.5,8.0,122.7375,115.0,545.0,40.0093261832595,430.0,78.17391304347827
2024-11-18 18:00:00,2.41,1.3,1.11,1122.0,4254.0,0.0,2341.0,1452.0,213.0,96769.0,3.54044749874933,0.98,11.18,0.33,87.51,3.5,31.61043128953692,7.0,1.03,0.44,87.45,11.08,2.9586781790359806,68.28,9.17,21.42,1.13,9.7947460816437,4.86666666666667,81.5777777777778,67.17,32.04,0.0565,5.24,1.91,9.29,2.32,0.0535,0.17,55.22,10.745,0.061,2.050568713647305,0.055,91.37445598355342,0.1,96.07,1.02,0.71,1.35,0.0,0.0,1.4628595946394218,1.0,53.28,8.16,3.2,0.13,0.005,0.165,0.594,5.36,8.24,0.13,0.2,0.025,43.97577053367204,0.0,0.0,0.0,0.0,0.0,0.0,0.0,0.0,0.0,0.0,0.0,0.0,0.0,1968.8463426469768,6.0,1.3,3.55,97.0,26.69230769,13.0,60.0,28.5,8.0,123.135,118.0,548.0,43.2999755918965,430.0,79.91525423728814
