Repository: saikumar-voptimai/evonith_bf_webapp

# Evonith BF2 — Blast Furnace Intelligence Platform

Monitoring, modelling and optimisation of **Blast Furnace 2 (BF2)** at Evonith Steel: live telemetry from InfluxDB,
manual plant reports from Neon PostgreSQL, a two-zone energy model of the furnace, blend and fuel optimisers, a
conversational assistant (FurnaceMind) and a live digital twin evaluated every hour.

The platform has three deployable parts that share one Python service layer, plus the shared data library:

| Part | Path | What it is |
|---|---|---|
| **Streamlit app** (legacy) | `src/app.py`, `src/custom_pages/` | The original 11-page dashboard; still the home of the model pages. Served under `/legacy` in production |

File: src/data/V13_df_filtered.csv (part 124 of 268)
NM3/HR.,STEAMKGS/HR.,RAFTOC,PERMEABILITYKGS/HR.,TUYEREVELOCITYM/S,HOT BLAST VOLUMENM3/HR.,O2 ENRICHMENT %,COKE_VM%,COKE_ASH%,COKE_IM%,COKE_FC%,COKE_MOIST%,COKE_CALC_MT,NUTCOKE_MOIST%,NUTCOKE_VM%,NUTCOKE_IM%,NUTCOKE_FC%,NUTCOKE_ASH%,NUTCOKE_CALC_MT,PCI_2_FC%,PCI_2_ASH%,PCI_2_VM%,PCI_2_IM%,PCI_2_CALC_MT,SINTER_SP_02_COLD_STRENGTH_AI,SINTER_SP_02_COLD_STRENGTH_TI,SINTER_SP_02_HOT_STRENGTH_RI,SINTER_SP_02_HOT_STRENGTH_RDI,SINTER_SP_02_P%,SINTER_SP_02_SIO2%,SINTER_SP_02_MGO%,SINTER_SP_02_FEO%,SINTER_SP_02_AL2O3%,SINTER_SP_02_NA2O%,SINTER_SP_02_TIO2%,SINTER_SP_02_FE(T)%,SINTER_SP_02_CAO%,SINTER_SP_02_K2O%,SINTER_SP_02_BASICITY,SINTER_SP_02_MNO%,SINTER_CALC_MT,FLUX_TM%,FLUX_SIO2%,FLUX_FE2O3%,FLUX_AL2O3%,FLUX_LOI%,FLUX_MGO%,FLUX_CAO%,FLUX_CALC_MT,GEOMIN TYPE,ORE_FE(T)%,ORE_LOI%,ORE_TM%,ORE_MGO%,ORE_NA2O%,ORE_P%,ORE_TIO2%,ORE_AL2O3%,ORE_SIO2%,ORE_MNO%,ORE_CAO%,ORE_K2O%,ORE_CALC_MT,LLOYDS_PELLET_PCT_SIO2,LLOYDS_PELLET_PCT_AL2O3,LLOYDS_PELLET_PCT_FE2O3,LLOYDS_PELLET_PCT_MGO,LLOYDS_PELLET_PCT_TIO2,LLOYDS_PELLET_PCT_NA2O,TOTAL_PELLET_CALC_MT,LLOYDS_PELLET_PCT_K2O,LLOYDS_PELLET_PCT_TM,LLOYDS_PELLET_PCT_LOI,LLOYDS_PELLET_PCT_MNO,LLOYDS_PELLET_PCT_CAO,LLOYDS_PELLET_PCT_P,DAILYPRODUCTION,CHARGES/HRS.,STOCKRODLEVEL,FURNACE TOP GAS ANALYSISH2%,COKE_DISCHARGE_TIME,WEIGHTED_COKE_ANGLE,TOTAL_COKE_PORTIONS,NON_COKE_DISCHARGE_TIME,WEIGHTED_NON_COKE_ANGLE,TOTAL_NON_COKE_PORTIONS,UNITCOST LAKHS/THM,ACTUALKG/THM.,ACT. FUEL RATEKG/THM.,FURNACETOPGASANALYSISCO2ETACO,COKE RATE KG/THM,PRODUCTIONTONNESPERHR
2024-11-18 19:00:00,2.39,1.3,1.09,1134.0,4257.0,0.0,2355.0,1496.0,218.0,97677.0,3.51003448651123,0.98,11.18,0.33,87.51,3.5,30.612084411703325,7.0,1.03,0.44,87.45,11.08,2.865234749065044,68.28,9.17,21.42,1.13,9.485400281195272,4.86666666666667,81.5777777777778,67.17,32.04,0.0565,5.24,1.91,9.29,2.32,0.0535,0.17,55.22,10.745,0.061,2.050568713647305,0.055,88.48859207333469,0.1,96.07,1.02,0.71,1.35,0.0,0.0,1.416658348739288,1.0,53.28,8.16,3.2,0.13,0.005,0.165,0.594,5.36,8.24,0.13,0.2,0.025,42.58689124852449,0.0,0.0,0.0,0.0,0.0,0.0,0.0,0.0,0.0,0.0,0.0,0.0,0.0,1968.8463426469768,7.0,1.3,3.78,97.0,26.69230769,13.0,60.0,28.5,8.0,122.7375,115.0,545.0,38.9826535396156,430.0,77.3913043478261
2024-11-18 20:00:00,2.4,1.3,1.1,1134.0,4233.0,0.0,2352.0,1482.0,218.0,97694.0,3.48965515794257,0.98,11.18,0.33,87.51,3.5,31.609853338915467,7.0,1.03,0.44,87.45,11.08,2.958624083921726,68.28,9.17,21.42,1.13,9.7945669990006,4.86666666666667,81.5777777777778,67.17,32.04,0.0565,5.24,1.91,9.29,2.32,0.0535,0.17,55.22,10.745,0.061,2.050568713647305,0.055,91.3727853349268,0.1,96.07,1.02,0.71,1.35,0.0,0.0,1.4628328483858173,1.0,53.28,8.16,3.2,0.13,0.005,0.165,0.594,5.36,8.24,0.13,0.2,0.025,43.9749665008616,0.0,0.0,0.0,0.0,0.0,0.0,0.0,0.0,0.0,0.0,0.0,0.0,0.0,1968.8463426469768,6.0,1.3,3.65,97.0,26.69230769,13.0,60.0,28.5,8.0,122.87,116.0,546.0,39.387564282375,430.0,79.91379310344827
2024-11-18 21:00:00,2.4,1.3,1.1,1133.0,4189.0,0.0,2353.0,1473.0,218.0,97640.0,3.45531979047321,0.98,11.18,0.33,87.51,3.5,31.33167657927589,7.0,1.03,0.44,87.45,11.08,2.932587251297649,68.28,9.17,21.42,1.13,9.708371695256488,4.86666666666667,81.5777777777778,67.17,32.04,0.0565,5.24,1.91,9.29,2.32,0.0535,0.17,55.22,10.745,0.061,2.050568713647305,0.055,90.56867577227912,0.1,96.07,1.02,0.71,1.35,0.0,0.0,1.449959454216749,1.0,53.28,8.16,3.2,0.13,0.005,0.165,0.594,5.36,8.24,0.13,0.2,0.025,43.58797281394663,0.0,0.0,0.0,0.0,0.0,0.0,0.0,0.0,0.0,0.0,0.0,0.0,0.0,1968.8463426469768,7.0,1.3,3.55,97.0,26.69230769,13.0,60.0,28.5,8.0,122.605,114.0,544.0,39.5857575052362,430.0,79.21052631578948
2024-11-18 22:00:00,2.41,1.3,1.11,1133.0,4177.0,0.0,2349.0,1480.0,217.0,97800.0,3.43979745327265,0.98,11.18,0.33,87.51,3.5,32.05669963113202,7.0,1.03,0.44,87.45,11.08,3.0004480743018207,68.28,9.17,21.42,1.13,9.933025912442687,4.86666666666667,81.5777777777778,67.17,32.04,0.0565,5.24,1.91,9.29,2.32,0.0535,0.17,55.22,10.745,0.061,2.050568713647305,0.055,92.66445821612125,0.1,96.07,1.02,0.71,1.35,0.0,0.0,1.483511888792153,1.0,53.28,8.16,3.2,0.13,0.005,0.165,0.594,5.36,8.24,0.13,0.2,0.025,44.596609711938,0.0,0.0,0.0,0.0,0.0,0.0,0.0,0.0,0.0,0.0,0.0,0.0,0.0,1968.8463426469768,6.0,1.3,3.63,97.0,26.69230769,13.0,60.0,28.5,8.0,122.7375,115.0,545.0,39.4116273639972,430.0,81.04347826086956
2024-11-18 23:00:00,2.45,1.3,1.15,1133.0,4179.0,0.0,2354.0,1445.0,216.0,98377.0,3.42127470561994,0.96,11.12,0.42,87.5,3.5,31.078910335431903,9.0,1.04,0.44,87.2,11.32,2.864923795555685,68.74,9.22,21.02,1.02,8.945446957855227,4.91111111111111,82.0444444444444,67.17,32.04384615384615,0.0579999999999999,5.27,1.855,9.235,2.46,0.0535,0.185,55.28,10.525,0.066,1.99728269677489,0.055,89.87918316404696,0.1,96.59,0.87,0.4199999999999999,1.18,0.0,0.0,0.844977864910845,1.0,53.76,7.94,4.7,0.06,0.007,0.238,0.547,5.07,8.61,0.19,0.11,0.021,43.884647786891726,0.0,0.0,0.0,0.0,0.0,0.0,0.0,0.0,0.0,0.0,0.0,0.0,0.0,1968.8463426469768,7.0,1.3,3.48,97.0,26.69230769,13.0,60.0,28.5,8.0,122.605,114.0,544.0,40.0375498709223,430.0,76.84210526315789
2024-11-19 00:00:00,2.49,1.3,1.19,1120.0,4164.0,0.0,2334.0,1418.0,216.0,99366.0,3.37510120003817,0.96,11.12,0.42,87.5,3.5,32.473717112472535,9.0,1.04,0.44,87.2,11.32,2.9935002186869144,68.74,9.22,21.02,1.02,9.346914380805678,4.91111111111111,82.0444444444444,67.17,32.04384615384615,0.0579999999999999,5.27,1.855,9.235,2.46,0.0535,0.185,55.28,10.525,0.066,1.99728269677489,0.055,93.91291833812627,0.1,96.59,0.87,0.4199999999999999,1.18,0.0,0.0,0.882900071310833,1.0,53.76,7.94,4.7,0.06,0.007,0.238,0.547,5.07,8.61,0.19,0.11,0.021,45.85416999602188,0.0,0.0,0.0,0.0,0.0,0.0,0.0,0.0,0.0,0.0,0.0,0.0,0.0,1949.141801905664,6.0,1.3,3.45,97.0,26.69230769,13.0,60.0,28.5,8.0,123.0025,117.0,547.0,41.241890639481,430.0,79.48717948717949
2024-11-19 01:00:00,2.47,1.29,1.18,1130.0,4197.0,0.0,2351.0,1389.0,214.0,97369.0,3.4715406393171,0.96,11.12,0.42,87.5,3.5,32.08450209368845,9.0,1.04,0.44,87.2,11.32,2.9576215036075464,68.74,9.22,21.02,1.02,9.23488656940058,4.91111111111111,82.0444444444444,67.17,32.04384615384615,0.0579999999999999,5.27,1.855,9.235,2.46,0.0535,0.185,55.28,10.525,0.066,1.99728269677489,0.055,92.78732134692125,0.1,96.59,0.87,0.4199999999999999,1.18,0.0,0.0,0.8723180376418961,1.0,53.76,7.94,4.7,0.06,0.007,0.238,0.547,5.07,8.61,0.19,0.11,0.021,45.30458303083041,0.0,0.0,0.0,0.0,0.0,0.0,0.0,0.0,0.0,0.0,0.0,0.0,0.0,1949.141801905664,6.0,1.3,3.58,97.0,26.69230769,13.0,60.0,28.5,8.0,122.87,116.0,546.0,39.5024369961424,430.0,78.53448275862068
2024-11-19 02:00:00,2.46,1.27,1.19,1130.0,4183.0,0.0,2341.0,1401.0,218.0,97910.0,3.44086754077443,0.96,11.12,0.42,87.5,3.5,34.546742177716965,9.0,1.04,0.44,87.2,11.32,3.1845963277236344,68.74,9.22,21.02,1.02,9.943593465217043,4.91111111111111,82.0444444444444,67.17,32.04384615384615,0.0579999999999999,5.27,1.855,9.235,2.46,0.0535,0.185,55.28,10.525,0.066,1.99728269677489,0.055,99.90803842219005,0.1,96.59,0.87,0.4199999999999999,1.18,0.0,0.0,0.9392617736559729,1.0,53.76,7.94,4.7,0.06,0.007,0.238,0.547,5.07,8.61,0.19,0.11,0.021,48.78136319101411,0.0,0.0,0.0,0.0,0.0,0.0,0.0,0.0,0.0,0.0,0.0,0.0,0.0,1949.141801905664,7.0,1.3,3.89,97.0,26.69230769,13.0,60.0,28.5,8.0,122.605,114.0,544.0,40.0739542408135,430.0,84.56140350877193
2024-11-19 03:00:00,2.45,1.3,1.15,1128.0,4175.0,0.0,2336.0,1442.0,218.0,97013.0,3.46602032761872,0.96,11.12,0.42,87.5,3.5,34.35291145757859,9.0,1.04,0.44,87.2,11.32,3.1667285763629622,68.74,9.22,21.02,1.02,9.887803142870252,4.91111111111111,82.0444444444444,67.17,32.04384615384615,0.0579999999999999,5.27,1.855,9.235,2.46,0.0535,0.185,55.28,10.525,0.066,1.99728269677489,0.055,99.34748637547705,0.1,96.59,0.87,0.4199999999999999,1.18,0.0,0.0,0.9339918762789744,1.0,53.76,7.94,4.7,0.06,0.007,0.238,0.547,5.07,8.61,0.19,0.11,0.021,48.50766656549714,0.0,0.0,0.0,0.0,0.0,0.0,0.0,0.0,0.0,0.0,0.0,0.0,0.0,1949.141801905664,7.0,1.3,3.59,97.0,26.69230769,13.0,60.0,28.5,8.0,122.7375,115.0,545.0,41.3068575386747,430.0,84.08695652173913
2024-11-19 04:00:00,2.45,1.3,1.15,1129.0,4160.0,0.0,2345.0,1434.0,217.0,97816.0,3.42524920189662,0.96,11.12,0.42,87.5,3.5,31.73231216949868,9.0,1.04,0.44,87.2,11.32,2.925155844951042,68.74,9.22,21.02,1.02,9.133515695971376,4.91111111111111,82.0444444444444,67.17,32.04384615384615,0.0579999999999999,5.27,1.855,9.235,2.46,0.0535,0.185,55.28,10.525,0.066,1.99728269677489,0.055,91.7687997075478,0.1,96.59,0.87,0.4199999999999999,1.18,0.0,0.0,0.8627426475470344,1.0,53.76,7.94,4.7,0.06,0.007,0.238,0.547,5.07,8.61,0.19,0.11,0.021,44.80727696023951,0.0,0.0,0.0,0.0,0.0,0.0,0.0,0.0,0.0,0.0,0.0,0.0,0.0,1949.141801905664,6.0,1.3,3.54,97.0,26.69230769,13.0,60.0,28.5,8.0,122.87,116.0,546.0,41.38010087116,430.0,77.67241379310344
2024-11-19 05:00:00,2.47,1.3,1.17,1129.0,4165.0,0.0,2347.0,1417.0,216.0,97981.0,3.42359237528246,0.96,11.12,0.42,87.5,3.5,33.10952789913469,9.0,1.04,0.44,87.2,11.32,3.052110685801738,68.74,9.22,21.02,1.02,9.529919885372363,4.91111111111111,82.0444444444444,67.17,32.04384615384615,0.0579999999999999,5.27,1.855,9.235,2.46,0.0535,0.185,55.28,10.525,0.066,1.99728269677489,0.055,95.75166215299338,0.1,96.59,0.87,0.4199999999999999,1.18,0.0,0.0,0.9001865860310282,1.0,53.76,7.94,4.7,0.06,0.007,0.238,0.547,5.07,8.61,0.19,0.11,0.021,46.751959916280605,0.0,0.0,0.0,0.0,0.0,0.0,0.0,0.0,0.0,0.0,0.0,0.0,0.0,1949.141801905664,7.0,1.3,3.37,97.0,26.69230769,13.0,60.0,28.5,8.0,122.7375,115.0,545.0,41.9110907424381,430.0,81.04347826086956
2024-11-19 06:00:00,2.43,1.3,1.13,1143.0,4171.0,0.0,2319.0,1459.0,220.0,98653.0,3.40518485955978,0.96,11.12,0.42,87.5,3.5,34.05592041333313,9.0,1.04,0.44,87.2,11.32,3.139351274503196,68.74,9.22,21.02,1.02,9.8023201705079,4.91111111111111,82.0444444444444,67.17,32.04384615384615,0.0579999999999999,5.27,1.855,9.235,2.46,0.0535,0.185,55.28,10.525,0.066,1.99728269677489,0.055,98.4885980754781,0.1,96.59,0.87,0.4199999999999999,1.18,0.0,0.0,0.9259172412368938,1.0,53.76,7.94,4.7,0.06,0.007,0.238,0.547,5.07,8.61,0.19,0.11,0.021,48.08830349157,0.0,0.0,0.0,0.0,0.0,0.0,0.0,0.0,0.0,0.0,0.0,0.0,0.0,1949.141801905664,7.0,1.3,3.63,97.0,26.69230769,13.0,60.0,28.5,8.0,122.8125,125.0,550.0,42.0711974110032,425.0,83.36
2024-11-19 07:00:00,2.46,1.3,1.16,1138.0,4141.0,0.0,2325.0,1420.0,218.0,99211.0,3.36171322491932,0.96,11.12,0.42,87.5,3.5,33.07231097629691,9.0,1.04,0.44,87.2,11.32,3.048679946220314,68.74,9.22,21.02,1.02,9.519207733447258,4.91111111111111,82.0444444444444,67.17,32.04384615384615,0.0579999999999999,5.27,1.855,9.235,2.46,0.0535,0.185,55.28,10.525,0.066,1.99728269677489,0.055,95.64403204021154,0.1,96.59,0.87,0.4199999999999999,1.18,0.0,0.0,0.8991747270031986,1.0,53.76,7.94,4.7,0.06,0.007,0.238,0.547,5.07,8.61,0.19,0.11,0.021,46.699408152630575,0.0,0.0,0.0,0.0,0.0,0.0,0.0,0.0,0.0,0.0,0.0,0.0,0.0,1949.141801905664,6.0,1.3,3.54,97.0,26.69230769,13.0,60.0,28.5,8.0,122.945,126.0,551.0,41.978484565014,425.0,80.95238095238095
2024-11-19 08:00:00,2.47,1.3,1.17,1130.0,4010.0,0.0,2326.0,1426.0,218.0,99765.0,3.23738371148336,0.97,11.08,0.4,87.55,3.6,32.376819730765966,9.0,1.04,0.44,87.2,11.32,2.984568000292446,68.5,9.18,21.1,1.22,9.319024394346824,4.91111111111111,82.0444444444444,67.17,32.04769230769231,0.0579999999999999,5.27,1.855,9.235,2.46,0.0535,0.185,55.28,10.525,0.066,1.99728269677489,0.055,93.63269430760124,0.1,96.59,0.87,0.4199999999999999,1.18,0.0,0.0,0.8802656114206313,1.0,53.76,7.94,4.7,0.06,0.007,0.238,0.547,5.07,8.61,0.19,0.11,0.021,45.717347069420846,0.0,0.0,0.0,0.0,0.0,0.0,0.0,0.0,0.0,0.0,0.0,0.0,0.0,1949.141801905664,7.0,1.3,3.98,97.0,26.69230769,13.0,60.0,28.5,8.0,123.4,120.0,550.0,41.8676122931442,430.0,79.25
2024-11-19 09:00:00,2.46,1.3,1.16,1137.0,4021.0,0.0,2327.0,1432.0,218.0,99335.0,3.26029905563522,0.97,11.08,0.4,87.55,3.6,33.02367522486118,9.0,1.04,0.44,87.2,11.32,3.044196593358225,68.5,9.18,21.1,1.22,9.505208898545128,4.91111111111111,82.0444444444444,67.17,32.04769230769231,0.0579999999999999,5.27,1.855,9.235,2.46,0.0535,0.185,55.28,10.525,0.066,1.99728269677489,0.055,95.50337905191712,0.1,96.59,0.87,0.4199999999999999,1.18,0.0,0.0,0.8978524112281938,1.0,53.76,7.94,4.7,0.06,0.007,0.238,0.547,5.07,8.61,0.19,0.11,0.021,46.63073255240612,0.0,0.0,0.0,0.0,0.0,0.0,0.0,0.0,0.0,0.0,0.0,0.0,0.0,1949.141801905664,6.0,1.3,3.53,97.0,26.69230769,13.0,60.0,28.5,8.0,123.4,120.0,550.0,41.8156161806209,430.0,80.83333333333333
2024-11-19 10:00:00,2.44,1.3,1.14,1135.0,4029.0,0.0,2332.0,1429.0,216.0,98094.0,3.30807680282738,0.97,11.08,0.4,87.55,3.6,33.10224066948813,9.0,1.04,0.44,87.2,11.32,3.051438932596984,68.5,9.18,21.1,1.22,9.527822401079336,4.91111111111111,82.0444444444444,67.17,32.04769230769231,0.0579999999999999,5.27,1.855,9.235,2.46,0.0535,0.185,55.28,10.525,0.066,1.99728269677489,0.055,95.7305877253158,0.1,96.59,0.87,0.4199999999999999,1.18,0.0,0.0,0.8999884597878168,1.0,53.76,7.94,4.7,0.06,0.007,0.238,0.547,5.07,8.61,0.19,0.11,0.021,46.74167006046101,0.0,0.0,0.0,0.0,0.0,0.0,0.0,0.0,0.0,0.0,0.0,0.0,0.0,1949.141801905664,7.0,1.3,3.64,97.0,26.69230769,13.0,60.0,28.5,8.0,123.0025,117.0,547.0,40.6843215373799,430.0,81.02564102564102
2024-11-19 11:00:00,2.44,1.3,1.14,1138.0,4040.0,0.0,2334.0,1419.0,215.0,97414.0,3.3402382921563,0.97,11.08,0.4,87.55,3.6,33.38158447260617,9.0,1.04,0.44,87.2,11.32,3.07718947211257,68.5,9.18,21.1,1.22,9.608225965645406,4.91111111111111,82.0444444444444,67.17,32.04769230769231,0.0579999999999999,5.27,1.855,9.235,2.46,0.0535,0.185,55.28,10.525,0.066,1.99728269677489,0.055,96.53844078628894,0.1,96.59,0.87,0.4199999999999999,1.18,0.0,0.0,0.9075832991109208,1.0,53.76,7.94,4.7,0.06,0.007,0.238,0.547,5.07,8.61,0.19,0.11,0.021,47.13611453354508,0.0,0.0,0.0,0.0,0.0,0.0,0.0,0.0,0.0,0.0,0.0,0.0,0.0,1949.141801905664,6.0,1.3,3.6,97.0,26.69230769,13.0,60.0,28.5,8.0,123.0025,117.0,547.0,40.9683426443203,430.0,81.7094017094017
2024-11-19 12:00:00,2.4,1.3,1.1,1143.0,4245.0,0.0,2328.0,1439.0,213.0,94744.0,3.60841046097998,0.97,11.08,0.4,87.55,3.6,33.55388464625071,9.0,1.04,0.44,87.2,11.32,3.093072489313782,68.5,9.18,21.1,1.22,9.657819147888002,4.91111111111111,82.0444444444444,67.17,32.04769230769231,0.0579999999999999,5.27,1.855,9.235,2.46,0.0535,0.185,55.28,10.525,0.066,1.99728269677489,0.055,97.03672720299572,0.1,96.59,0.87,0.4199999999999999,1.18,0.0,0.0,0.912267820906524,1.0,53.76,7.94,4.7,0.06,0.007,0.238,0.547,5.07,8.61,0.19,0.11,0.021,47.37940917780389,0.0,0.0,0.0,0.0,0.0,0.0,0.0,0.0,0.0,0.0,0.0,0.0,0.0,1949.141801905664,7.0,1.3,3.57,97.0,26.69230769,13.0,60.0,28.5,8.0,123.665,122.0,552.0,40.583430571762,430.0,82.1311475409836
2024-11-19 13:00:00,2.41,1.3,1.11,1144.0,4204.0,0.0,2336.0,1425.0,216.0,94933.0,3.56647971278062,0.97,11.08,0.4,87.55,3.6,33.319476270478496,9.0,1.04,0.44,87.2,11.32,3.0714641984702733,68.5,9.18,21.1,1.22,9.59034935344168,4.91111111111111,82.0444444444444,67.17,32.04769230769231,0.0579999999999999,5.27,1.855,9.235,2.46,0.0535,0.185,55.28,10.525,0.066,1.99728269677489,0.055,96.35882591515046,0.1,96.59,0.87,0.4199999999999999,1.18,0.0,0.0,0.9058946924171568,1.0,53.76,7.94,4.7,0.06,0.007,0.238,0.547,5.07,8.61,0.19,0.11,0.021,47.04841530131225,0.0,0.0,0.0,0.0,0.0,0.0,0.0,0.0,0.0,0.0,0.0,0.0,0.0,1949.141801905664,6.0,1.3,3.62,97.0,26.69230769,13.0,60.0,28.5,8.0,123.665,122.0,552.0,41.2177985948478,430.0,81.55737704918033
2024-11-19 14:00:00,2.4,1.3,1.1,1149.0,4247.0,0.0,2341.0,1451.0,217.0,96330.0,3.55072119924793,0.97,11.08,0.4,87.55,3.6,32.68322496481107,9.0,1.04,0.44,87.2,11.32,3.012813123323604,68.5,9.18,21.1,1.22,9.407217054230232,4.91111111111111,82.0444444444444,67.17,32.04769230769231,0.0579999999999999,5.27,1.855,9.235,2.46,0.0535,0.185,55.28,10.525,0.066,1.99728269677489,0.055,94.51880813385613,0.1,96.59,0.87,0.4199999999999999,1.18,0.0,0.0,0.888596200803161,1.0,53.76,7.94,4.7,0.06,0.007,0.238,0.547,5.07,8.61,0.19,0.11,0.021,46.15000335083493,0.0,0.0,0.0,0.0,0.0,0.0,0.0,0.0,0.0,0.0,0.0,0.0,0.0,1949.141801905664,7.0,1.3,3.54,97.0,26.69230769,13.0,60.0,28.5,8.0,120.9,120.0,540.0,40.5227219213563,420.0,80.0
2024-11-19 15:00:00,2.4,1.3,1.1,1136.0,4257.0,0.0,2341.0,1472.0,217.0,97305.0,3.52344229827977,0.97,11.08,0.4,87.55,3.6,33.70457574496142,9.0,1.04,0.44,87.2,11.32,3.106963533427467,68.5,9.18,21.1,1.22,9.701192587174926,4.91111111111111,82.0444444444444,67.17,32.04769230769231,0.0579999999999999,5.27,1.855,9.235,2.46,0.0535,0.185,55.28,10.525,0.066,1.99728269677489,0.055,97.47252088803911,0.1,96.59,0.87,0.4199999999999999,1.18,0.0,0.0,0.9163648320782596,1.0,53.76,7.94,4.7,0.06,0.007,0.238,0.547,5.07,8.61,0.19,0.11,0.021,47.59219095554852,0.0,0.0,0.0,0.0,0.0,0.0,0.0,0.0,0.0,0.0,0.0,0.0,0.0,1949.141801905664,6.0,1.3,3.5,97.0,26.69230769,13.0,60.0,28.5,8.0,122.87,116.0,546.0,41.6975881261596,430.0,82.5
2024-11-19 16:00:00,2.43,1.3,1.13,1130.0,4346.0,0.0,2342.0,1455.0,216.0,98579.0,3.55059550515935,0.97,11.0,0.42,87.61,3.1,33.37566617169266,6.5,1.04,0.48,87.0,11.48,3.0766439098346976,68.92,9.22,20.94,0.92,9.606522500294432,4.91111111111111,82.0444444444444,67.17,32.05153846153846,0.0595,5.105,1.72,9.545000000000002,2.3,0.048,0.18,55.935,10.13,0.06,1.98434058554929,0.05,96.52132525533614,0.1,95.37,0.78,0.39,1.28,0.0,0.0,0.9074223914981432,1.0,53.86,7.13,3.9,0.08,0.008,0.176,0.578,5.39,8.87,0.23,0.16,0.025,47.127757659115325,0.0,0.0,0.0,0.0,0.0,0.0,0.0,0.0,0.0,0.0,0.0,0.0,0.0,1949.141801905664,6.0,1.3,3.5,97.0,26.69230769,13.0,60.0,28.5,8.0,123.135,118.0,548.0,40.4021510404489,430.0,81.69491525423729
2024-11-19 17:00:00,2.44,1.3,1.14,1128.0,4327.0,0.0,2339.0,1445.0,216.0,98479.0,3.538672520119,0.97,11.0,0.42,87.61,3.1,33.172076620267646,6.5,1.04,0.48,87.0,11.48,3.0578765674758808,68.92,9.22,20.94,0.92,9.547923292220856,4.91111111111111,82.0444444444444,67.17,32.05153846153846,0.0595,5.105,1.72,9.545000000000002,2.3,0.048,0.18,55.935,10.13,0.06,1.98434058554929,0.05,95.9325509905591,0.1,95.37,0.78,0.39,1.28,0.0,0.0,0.9018871696185928,1.0,53.86,7.13,3.9,0.08,0.008,0.176,0.578,5.39,8.87,0.23,0.16,0.025,46.84028117873203,0.0,0.0,0.0,0.0,0.0,0.0,0.0,0.0,0.0,0.0,0.0,0.0,0.0,1949.141801905664,6.0,1.3,3.41,97.0,26.69230769,13.0,60.0,28.5,8.0,123.0025,117.0,547.0,41.37194398291,430.0,81.19658119658119
2024-11-19 18:00:00,2.45,1.3,1.15,1129.0,4336.0,0.0,2341.0,1427.0,215.0,98320.0,3.5517563847146,0.97,11.0,0.42,87.61,3.1,33.51415441306897,6.5,1.04,0.48,87.0,11.48,3.0894100671369165,68.92,9.22,20.94,0.92,9.64638358950727,4.91111111111111,82.0444444444444,67.17,32.05153846153846,0.0595,5.105,1.72,9.545000000000002,2.3,0.048,0.18,55.935,10.13,0.06,1.98434058554929,0.05,96.92182867963211,0.1,95.37,0.78,0.39,1.28,0.0,0.0,0.9111876296371396,1.0,53.86,7.13,3.9,0.08,0.008,0.176,0.578,5.39,8.87,0.23,0.16,0.025,47.32330852077141,0.0,0.0,0.0,0.0,0.0,0.0,0.0,0.0,0.0,0.0,0.0,0.0,0.0,1949.141801905664,6.0,1.3,3.42,97.0,26.69230769,13.0,60.0,28.5,8.0,123.135,118.0,548.0,41.3648048609488,430.0,82.03389830508475
2024-11-19 19:00:00,2.44,1.3,1.14,1120.0,4332.0,0.0,2348.0,1446.0,215.0,98662.0,3.53619247541275,0.97,11.0,0.42,87.61,3.1,33.50030558893135,6.5,1.04,0.48,87.0,11.48,3.0881334514066943,68.92,9.22,20.94,0.92,9.642397480585986,4.91111111111111,82.0444444444444,67.17,32.05153846153846,0.0595,5.105,1.72,9.545000000000002,2.3,0.048,0.18,55.935,10.13,0.06,1.98434058554929,0.05,96.88177833720252,0.1,95.37,0.78,0.39,1.28,0.0,0.0,0.91081110582324,1.0,53.86,7.13,3.9,0.08,0.008,0.176,0.578,5.39,8.87,0.23,0.16,0.025,47.3037534346058,0.0,0.0,0.0,0.0,0.0,0.0,0.0,0.0,0.0,0.0,0.0,0.0,0.0,1949.141801905664,7.0,1.3,3.4,97.0,26.69230769,13.0,60.0,28.5,8.0,122.7375,115.0,545.0,40.0894538606403,430.0,82.0
2024-11-19 20:00:00,2.43,1.3,1.13,1128.0,4332.0,0.0,2347.0,1458.0,218.0,99293.0,3.51373885607463,0.97,11.0,0.42,87.61,3.1,33.080919073896155,6.5,1.04,0.48,87.0,11.48,3.0494734600012148,68.92,9.22,20.94,0.92,9.521685403341438,4.91111111111111,82.0444444444444,67.17,32.05153846153846,0.0595,5.105,1.72,9.545000000000002,2.3,0.048,0.18,55.935,10.13,0.06,1.98434058554929,0.05,95.66892637442297,0.1,95.37,0.78,0.39,1.28,0.0,0.0,0.8994087651934648,1.0,53.86,7.13,3.9,0.08,0.008,0.176,0.578,5.39,8.87,0.23,0.16,0.025,46.71156312612163,0.0,0.0,0.0,0.0,0.0,0.0,0.0,0.0,0.0,0.0,0.0,0.0,0.0,1949.141801905664,6.0,1.3,3.54,97.0,26.69230769,13.0,60.0,28.5,8.0,122.4725,113.0,543.0,40.1583973911018,430.0,80.97345132743362
2024-11-19 21:00:00,2.45,1.3,1.15,1128.0,4319.0,0.0,2358.0,1452.0,220.0,99662.0,3.49024313536516,0.97,11.0,0.42,87.61,3.1,32.93630303422886,6.5,1.04,0.48,87.0,11.48,3.0361424284820835,68.92,9.22,20.94,0.92,9.480060549119182,4.91111111111111,82.0444444444444,67.17,32.05153846153846,0.0595,5.105,1.72,9.545000000000002,2.3,0.048,0.18,55.935,10.13,0.06,1.98434058554929,0.05,95.25070155967138,0.1,95.37,0.78,0.39,1.28,0.0,0.0,0.8954769235969907,1.0,53.86,7.13,3.9,0.08,0.008,0.176,0.578,5.39,8.87,0.23,0.16,0.025,46.50735957147192,0.0,0.0,0.0,0.0,0.0,0.0,0.0,0.0,0.0,0.0,0.0,0.0,0.0,1949.141801905664,7.0,1.3,3.46,97.0,26.69230769,13.0,60.0,28.5,8.0,122.4725,113.0,543.0,40.2234636871508,430.0,80.61946902654867
2024-11-19 22:00:00,2.46,1.3,1.16,1127.0,4212.0,0.0,2337.0,1450.0,220.0,99627.0,3.40503926990517,0.97,11.0,0.42,87.61,3.1,33.713457056093155,6.5,1.04,0.48,87.0,11.48,3.1077822326457616,68.92,9.22,20.94,0.92,9.703748896157052,4.91111111111111,82.0444444444444,67.17,32.05153846153846,0.0595,5.105,1.72,9.545000000000002,2.3,0.048,0.18,55.935,10.13,0.06,1.98434058554929,0.05,97.49820534677114,0.1,95.37,0.78,0.39,1.28,0.0,0.0,0.9166062984371736,1.0,53.86,7.13,3.9,0.08,0.008,0.176,0.578,5.39,8.87,0.23,0.16,0.025,47.60473171732864,0.0,0.0,0.0,0.0,0.0,0.0,0.0,0.0,0.0,0.0,0.0,0.0,0.0,1949.141801905664,7.0,1.3,3.54,97.0,26.69230769,13.0,60.0,28.5,8.0,122.7375,115.0,545.0,40.5592789461521,430.0,82.52173913043478
2024-11-19 23:00:00,2.49,1.3,1.19,1119.0,4181.0,0.0,2338.0,1418.0,217.0,99394.0,3.38791550647118,0.95,11.06,0.43,87.56,2.9,32.97250846815302,6.5,1.04,0.48,87.0,11.48,3.053347231237501,67.35,9.93,21.36,1.36,9.50000855504696,5.0,81.0222222222222,67.17,32.05538461538462,0.061,5.22,1.7,9.58,2.44,0.046,0.19,55.5,10.44,0.065,2.0,0.06,95.79794451439938,0.1,95.37,0.78,0.39,1.28,0.0,0.0,0.9552148212668348,1.0,53.86,7.13,3.9,0.08,0.008,0.176,0.578,5.39,8.87,0.23,0.16,0.025,46.02634660734504,0.0,0.0,0.0,0.0,0.0,0.0,0.0,0.0,0.0,0.0,0.0,0.0,0.0,1949.141801905664,6.0,1.3,3.33,97.0,26.69230769,13.0,60.0,28.5,8.0,122.87,116.0,546.0,41.102581995813,430.0,79.39655172413794
2024-11-20 00:00:00,2.49,1.3,1.19,1128.0,4695.0,0.0,2354.0,1447.0,223.0,102961.0,3.67236837653665,0.95,11.06,0.43,87.56,2.9,34.63119756175859,6.5,1.04,0.48,87.0,11.48,3.2069465170284523,67.35,9.93,21.36,1.36,9.977908518121824,5.0,81.0222222222222,67.17,32.05538461538462,0.061,5.22,1.7,9.58,2.44,0.046,0.19,55.5,10.44,0.065,2.0,0.06,100.61708061104608,0.1,95.37,0.78,0.39,1.28,0.0,0.0,1.0032671072376158,1.0,53.86,7.13,3.9,0.08,0.008,0.176,0.578,5.39,8.87,0.23,0.16,0.025,48.34171182166746,0.0,0.0,0.0,0.0,0.0,0.0,0.0,0.0,0.0,0.0,0.0,0.0,0.0,1991.7534117735324,6.0,1.3,3.59,97.0,26.69230769,13.0,60.0,28.5,8.0,121.7525,117.0,542.0,40.606338998622,425.0,85.21367521367522
2024-11-20 01:00:00,2.42,1.3,1.12,1125.0,4175.0,0.0,2327.0,1485.0,219.0,99476.0,3.38027101903836,0.95,11.06,0.43,87.56,2.9,33.62387085233933,6.5,1.04,0.48,87.0,11.48,3.11366522415601,67.35,9.93,21.36,1.36,9.68767848098488,5.0,81.0222222222222,67.17,32.05538461538462,0.061,5.22,1.7,9.58,2.44,0.046,0.19,55.5,10.44,0.065,2.0,0.06,97.69040524723432,0.1,95.37,0.78,0.39,1.28,0.0,0.0,0.9740848142487584,1.0,53.86,7.13,3.9,0.08,0.008,0.176,0.578,5.39,8.87,0.23,0.16,0.025,46.93558379475838,0.0,0.0,0.0,0.0,0.0,0.0,0.0,0.0,0.0,0.0,0.0,0.0,0.0,1991.7534117735324,7.0,1.3,3.46,97.0,26.69230769,13.0,60.0,28.5,8.0,123.0025,117.0,547.0,40.8200875374338,430.0,82.73504273504274
2024-11-20 02:00:00,2.45,1.3,1.15,1129.0,4181.0,0.0,2324.0,1446.0,218.0,99564.0,3.38213544592205,0.95,11.06,0.43,87.56,2.9,34.13106662099199,6.5,1.04,0.48,87.0,11.48,3.160632982080972,67.35,9.93,21.36,1.36,9.833811255382004,5.0,81.0222222222222,67.17,32.05538461538462,0.061,5.22,1.7,9.58,2.44,0.046,0.19,55.5,10.44,0.065,2.0,0.06,99.16400596372984,0.1,95.37,0.78,0.39,1.28,0.0,0.0,0.9887782949091328,1.0,53.86,7.13,3.9,0.08,0.008,0.176,0.578,5.39,8.87,0.23,0.16,0.025,47.64357870719682,0.0,0.0,0.0,0.0,0.0,0.0,0.0,0.0,0.0,0.0,0.0,0.0,0.0,1991.7534117735324,7.0,1.3,3.5,97.0,26.69230769,13.0,60.0,28.5,8.0,123.135,118.0,548.0,41.830367460134,430.0,83.98305084745763
2024-11-20 03:00:00,2.46,1.3,1.16,1126.0,4167.0,0.0,2338.0,1415.0,215.0,98697.0,3.4004065099362,0.95,11.06,0.43,87.56,2.9,32.47730308469178,6.5,1.04,0.48,87.0,11.48,3.0074898167812827,67.35,9.93,21.36,1.36,9.357330439309088,5.0,81.0222222222222,67.17,32.05538461538462,0.061,5.22,1.7,9.58,2.44,0.046,0.19,55.5,10.44,0.065,2.0,0.06,94.35918052427496,0.1,95.37,0.78,0.39,1.28,0.0,0.0,0.940868702520359,1.0,53.86,7.13,3.9,0.08,0.008,0.176,0.578,5.39,8.87,0.23,0.16,0.025,45.335089081608885,0.0,0.0,0.0,0.0,0.0,0.0,0.0,0.0,0.0,0.0,0.0,0.0,0.0,1991.7534117735324,6.0,1.3,3.35,97.0,26.69230769,13.0,60.0,28.5,8.0,122.87,116.0,546.0,42.5561472563093,430.0,79.91379310344827
2024-11-20 04:00:00,2.44,1.3,1.14,1124.0,4154.0,0.0,2335.0,1443.0,216.0,98852.0,3.38449560291435,0.95,11.06,0.43,87.56,2.9,33.01584758983359,6.5,1.04,0.48,87.0,11.48,3.057360556074932,67.35,9.93,21.36,1.36,9.512495382584856,5.0,81.0222222222222,67.17,32.05538461538462,0.061,5.22,1.7,9.58,2.44,0.046,0.19,55.5,10.44,0.065,2.0,0.06,95.92386149696893,0.1,95.37,0.78,0.39,1.28,0.0,0.0,0.9564703572661644,1.0,53.86,7.13,3.9,0.08,0.008,0.176,0.578,5.39,8.87,0.23,0.16,0.025,46.08684371626397,0.0,0.0,0.0,0.0,0.0,0.0,0.0,0.0,0.0,0.0,0.0,0.0,0.0,1991.7534117735324,7.0,1.3,3.43,97.0,26.69230769,13.0,60.0,28.5,8.0,122.4725,113.0,543.0,41.9451486517631,430.0,81.23893805309734
2024-11-20 05:00:00,2.42,1.3,1.12,1126.0,4270.0,0.0,2336.0,1476.0,218.0,99125.0,3.46935621313639,0.95,11.06,0.43,87.56,2.9,33.178000022872844,6.5,1.04,0.48,87.0,11.48,3.0723763284702,67.35,9.93,21.36,1.36,9.559214591181997,5.0,81.0222222222222,67.17,32.05538461538462,0.061,5.22,1.7,9.58,2.44,0.046,0.19,55.5,10.44,0.065,2.0,0.06,96.3949772993402,0.1,95.37,0.78,0.39,1.28,0.0,0.0,0.9611679194032148,1.0,53.86,7.13,3.9,0.08,0.008,0.176,0.578,5.39,8.87,0.23,0.16,0.025,46.31319240591544,0.0,0.0,0.0,0.0,0.0,0.0,0.0,0.0,0.0,0.0,0.0,0.0,0.0,1991.7534117735324,7.0,1.3,3.39,97.0,26.69230769,13.0,60.0,28.5,8.0,122.87,116.0,546.0,42.1234454168586,430.0,81.63793103448276
2024-11-20 06:00:00,2.43,1.3,1.13,1129.0,4326.0,0.0,2338.0,1470.0,219.0,99432.0,3.50397506825134,0.95,11.06,0.43,87.56,2.9,33.283104563600006,6.5,1.04,0.48,87.0,11.48,3.0821093052235367,67.35,9.93,21.36,1.36,9.589497213962929,5.0,81.0222222222222,67.17,32.05538461538462,0.061,5.22,1.7,9.58,2.44,0.046,0.19,55.5,10.44,0.065,2.0,0.06,96.7003468156,0.1,95.37,0.78,0.39,1.28,0.0,0.0,0.9642128019356432,1.0,53.86,7.13,3.9,0.08,0.008,0.176,0.578,5.39,8.87,0.23,0.16,0.025,46.45990790456143,0.0,0.0,0.0,0.0,0.0,0.0,0.0,0.0,0.0,0.0,0.0,0.0,0.0,1991.7534117735324,6.0,1.3,3.44,97.0,26.69230769,13.0,60.0,28.5,8.0,122.87,116.0,546.0,42.7134502923977,430.0,81.89655172413794
2024-11-20 07:00:00,2.43,1.3,1.13,1129.0,4319.0,0.0,2329.0,1475.0,220.0,100244.0,3.46999595747836,0.95,11.06,0.43,87.56,2.9,34.56172675421244,6.5,1.04,0.48,87.0,11.48,3.20051332441656,67.35,9.93,21.36,1.36,9.95789265349169,5.0,81.0222222222222,67.17,32.05538461538462,0.061,5.22,1.7,9.58,2.44,0.046,0.19,55.5,10.44,0.065,2.0,0.06,100.4152409307832,0.1,95.37,0.78,0.39,1.28,0.0,0.0,1.00125453530735,1.0,53.86,7.13,3.9,0.08,0.008,0.176,0.578,5.39,8.87,0.23,0.16,0.025,48.24473747498407,0.0,0.0,0.0,0.0,0.0,0.0,0.0,0.0,0.0,0.0,0.0,0.0,0.0,1991.7534117735324,7.0,1.3,3.48,97.0,26.69230769,13.0,60.0,28.5,8.0,123.0025,117.0,547.0,42.0111472364143,430.0,85.04273504273505
2024-11-20 08:00:00,2.47,1.3,1.17,1129.0,4299.0,0.0,2336.0,1425.0,218.0,99983.0,3.46294948839796,0.96,11.2,0.4,87.44,3.1,33.493313645054315,6.5,1.04,0.48,87.0,11.48,3.1015752587302114,68.29,9.4,20.98,1.33,9.6500624595248,5.0,81.0222222222222,67.17,32.05923076923077,0.06,5.15,1.65,9.34,2.38,0.046,0.18,55.78,10.23,0.063,1.98640776699029,0.06,97.3110858481196,0.1,96.73,0.66,0.4,1.32,0.0,0.0,0.9703025670004998,1.0,53.68,7.68,3.9,0.06,0.003,0.168,0.522,4.64,9.52,0.22,0.09,0.069,46.75333890185338,0.0,0.0,0.0,0.0,0.0,0.0,0.0,0.0,0.0,0.0,0.0,0.0,0.0,1991.7534117735324,7.0,1.3,3.41,97.0,26.69230769,13.0,60.0,28.5,8.0,122.87,116.0,546.0,41.8561049917975,430.0,82.41379310344827
2024-11-20 09:00:00,2.46,1.3,1.16,1130.0,4236.0,0.0,2337.0,1433.0,217.0,99073.0,3.44355878983952,0.96,11.2,0.4,87.44,3.1,33.81989934841522,6.5,1.04,0.48,87.0,11.48,3.131818015482611,68.29,9.4,20.98,1.33,9.744158029441214,5.0,81.0222222222222,67.17,32.05923076923077,0.06,5.15,1.65,9.34,2.38,0.046,0.18,55.78,10.23,0.063,1.98640776699029,0.06,98.25994417110653,0.1,96.73,0.66,0.4,1.32,0.0,0.0,0.9797637672172048,1.0,53.68,7.68,3.9,0.06,0.003,0.168,0.522,4.64,9.52,0.22,0.09,0.069,47.20922010344323,0.0,0.0,0.0,0.0,0.0,0.0,0.0,0.0,0.0,0.0,0.0,0.0,0.0,1991.7534117735324,6.0,1.3,3.42,97.0,26.69230769,13.0,60.0,28.5,8.0,122.7375,115.0,545.0,41.7461832061069,430.0,83.21739130434783
2024-11-20 10:00:00,2.47,1.3,1.17,1121.0,4447.0,0.0,2343.0,1329.0,224.0,98542.0,3.63440269395559,0.96,11.2,0.4,87.44,3.1,33.64320185965652,6.5,1.04,0.48,87.0,11.48,3.1154553299262755,68.29,9.4,20.98,1.33,9.69324811288196,5.0,81.0222222222222,67.17,32.05923076923077,0.06,5.15,1.65,9.34,2.38,0.046,0.18,55.78,10.23,0.063,1.98640776699029,0.06,97.74656933217705,0.1,96.73,0.66,0.4,1.32,0.0,0.0,0.9746448342641368,1.0,53.68,7.68,3.9,0.06,0.003,0.168,0.522,4.64,9.52,0.22,0.09,0.069,46.96256796079201,0.0,0.0,0.0,0.0,0.0,0.0,0.0,0.0,0.0,0.0,0.0,0.0,0.0,1991.7534117735324,7.0,1.3,2.97,97.0,26.69230769,13.0,60.0,28.5,8.0,122.7375,115.0,545.0,41.9923736892278,430.0,82.78260869565217
2024-11-20 11:00:00,2.45,1.3,1.15,1119.0,4373.0,0.0,2351.0,1409.0,214.0,102560.0,3.434071257989,0.96,11.2,0.4,87.44,3.1,32.34013275187838,6.5,1.04,0.48,87.0,11.48,2.994787457289639,68.29,9.4,20.98,1.33,9.317809050256004,5.0,81.0222222222222,67.17,32.05923076923077,0.06,5.15,1.65,9.34,2.38,0.046,0.18,55.78,10.23,0.063,1.98640776699029,0.06,93.96064742678335,0.1,96.73,0.66,0.4,1.32,0.0,0.0,0.9368948727746476,1.0,53.68,7.68,3.9,0.06,0.003,0.168,0.522,4.64,9.52,0.22,0.09,0.069,45.14361292235904,0.0,0.0,0.0,0.0,0.0,0.0,0.0,0.0,0.0,0.0,0.0,0.0,0.0,1991.7534117735324,6.0,1.3,3.39,97.0,26.69230769,13.0,60.0,28.5,8.0,123.135,118.0,548.0,41.454802259887,430.0,79.57627118644068
2024-11-20 12:00:00,2.41,1.3,1.11,1127.0,4530.0,0.0,2362.0,1424.0,212.0,93180.0,3.91502012560475,0.96,11.2,0.4,87.44,3.1,31.75707344425171,6.5,1.04,0.48,87.0,11.48,2.940794521801923,68.29,9.4,20.98,1.33,9.149818543379553,5.0,81.0222222222222,67.17,32.05923076923077,0.06,5.15,1.65,9.34,2.38,0.046,0.18,55.78,10.23,0.063,1.98640776699029,0.06,92.26663366211716,0.1,96.73,0.66,0.4,1.32,0.0,0.0,0.920003622512008,1.0,53.68,7.68,3.9,0.06,0.003,0.168,0.522,4.64,9.52,0.22,0.09,0.069,44.32972004516458,0.0,0.0,0.0,0.0,0.0,0.0,0.0,0.0,0.0,0.0,0.0,0.0,0.0,1991.7534117735324,7.0,1.3,4.43,97.0,26.69230769,13.0,60.0,28.5,8.0,122.4725,113.0,543.0,42.4644549763033,430.0,78.14159292035399
2024-11-20 13:00:00,2.44,1.3,1.14,1134.0,4526.0,0.0,2552.0,1413.0,211.0,91902.0,3.96591013758929,0.96,11.2,0.4,87.44,3.1,32.51233793160085,6.5,1.04,0.48,87.0,11.48,3.0107341423657283,68.29,9.4,20.98,1.33,9.367424646902734,5.0,81.0222222222222,67.17,32.05923076923077,0.06,5.15,1.65,9.34,2.38,0.046,0.18,55.78,10.23,0.063,1.98640776699029,0.06,94.46097036302822,0.1,96.73,0.66,0.4,1.32,0.0,0.0,0.941883663364502,1.0,53.68,7.68,3.9,0.06,0.003,0.168,0.522,4.64,9.52,0.22,0.09,0.069,45.38399424782421,0.0,0.0,0.0,0.0,0.0,0.0,0.0,0.0,0.0,0.0,0.0,0.0,0.0,1991.7534117735324,6.0,1.3,3.9,97.0,26.69230769,13.0,60.0,28.5,8.0,122.7375,115.0,545.0,42.3461091753775,430.0,80.0
2024-11-20 14:00:00,2.43,1.3,1.13,1138.0,4529.0,0.0,2349.0,1423.0,214.0,97285.0,3.74914257506917,0.96,11.2,0.4,87.44,3.1,33.14296517596379,6.5,1.04,0.48,87.0,11.48,3.069132002885753,68.29,9.4,20.98,1.33,9.549120383588347,5.0,81.0222222222222,67.17,32.05923076923077,0.06,5.15,1.65,9.34,2.38,0.046,0.18,55.78,10.23,0.063,1.98640776699029,0.06,96.29318746058696,0.1,96.73,0.66,0.4,1.32,0.0,0.0,0.960152958559072,1.0,53.68,7.68,3.9,0.06,0.003,0.168,0.522,4.64,9.52,0.22,0.09,0.069,46.26428723970011,0.0,0.0,0.0,0.0,0.0,0.0,0.0,0.0,0.0,0.0,0.0,0.0,0.0,1991.7534117735324,7.0,1.3,3.34,97.0,26.69230769,13.0,60.0,28.5,8.0,122.37,116.0,544.0,41.9415204678363,428.0,81.55172413793103
2024-11-20 15:00:00,2.45,1.3,1.15,1149.0,4398.0,0.0,2341.0,1407.0,213.0,96895.0,3.65543435627056,0.96,11.2,0.4,87.44,3.1,34.35331433157396,6.5,1.04,0.48,87.0,11.48,3.181213746580882,68.29,9.4,20.98,1.33,9.89784505960129,5.0,81.0222222222222,67.17,32.05923076923077,0.06,5.15,1.65,9.34,2.38,0.046,0.18,55.78,10.23,0.063,1.98640776699029,0.06,99.80972188999456,0.1,96.73,0.66,0.4,1.32,0.0,0.0,0.9952168195165516,1.0,53.68,7.68,3.9,0.06,0.003,0.168,0.522,4.64,9.52,0.22,0.09,0.069,47.95381443493392,0.0,0.0,0.0,0.0,0.0,0.0,0.0,0.0,0.0,0.0,0.0,0.0,0.0,1991.7534117735324,6.0,1.3,3.59,97.0,26.69230769,13.0,60.0,28.5,8.0,122.2525,117.0,544.0,41.6948334138097,427.0,84.52991452991454
2024-11-20 16:00:00,2.47,1.3,1.17,1147.0,4526.0,0.0,2341.0,1449.0,216.0,96416.0,3.78039998006351,0.95,11.22,0.43,87.4,3.8,34.03193633492567,6.4,0.98,0.48,87.18,11.36,3.151453238150214,68.41,9.28,21.1,1.21,9.80524992931232,5.0,81.0222222222222,67.17,32.06307692307693,0.06,5.15,1.65,9.34,2.38,0.046,0.18,55.78,10.23,0.063,1.98640776699029,0.06,98.87599397782192,0.1,96.73,0.66,0.4,1.32,0.0,0.0,0.9859064867608862,1.0,53.68,7.68,3.9,0.06,0.003,0.168,0.522,4.64,9.52,0.22,0.09,0.069,47.50520267462469,0.0,0.0,0.0,0.0,0.0,0.0,0.0,0.0,0.0,0.0,0.0,0.0,0.0,1991.7534117735324,6.0,1.3,3.53,97.0,26.69230769,13.0,60.0,28.5,8.0,121.9875,115.0,542.0,41.3696715583508,427.0,83.73913043478261
2024-11-20 17:00:00,2.43,1.3,1.13,1157.0,4528.0,0.0,2359.0,1435.0,217.0,97304.0,3.74758423427425,0.95,11.22,0.43,87.4,3.8,34.8830292391134,6.4,0.98,0.48,87.18,11.36,3.230266840246563,68.41,9.28,21.1,1.21,10.05046602740606,5.0,81.0222222222222,67.17,32.06307692307693,0.06,5.15,1.65,9.34,2.38,0.046,0.18,55.78,10.23,0.063,1.98640776699029,0.06,101.348749451999,0.1,96.73,0.66,0.4,1.32,0.0,0.0,1.01056268048483,1.0,53.68,7.68,3.9,0.06,0.003,0.168,0.522,4.64,9.52,0.22,0.09,0.069,48.69324382839472,0.0,0.0,0.0,0.0,0.0,0.0,0.0,0.0,0.0,0.0,0.0,0.0,0.0,1991.7534117735324,7.0,1.3,3.65,97.0,26.69230769,13.0,60.0,28.5,8.0,122.65,120.0,547.0,40.625735121148,427.0,85.83333333333333
2024-11-20 18:00:00,2.48,1.3,1.18,1147.0,4666.0,0.0,2364.0,1385.0,215.0,97527.0,3.85287347535387,0.95,11.22,0.43,87.4,3.8,33.07863889967176,6.4,0.98,0.48,87.18,11.36,3.0631752083700494,68.41,9.28,21.1,1.21,9.530586756531164,5.0,81.0222222222222,67.17,32.06307692307693,0.06,5.15,1.65,9.34,2.38,0.046,0.18,55.78,10.23,0.063,1.98640776699029,0.06,96.10629464189245,0.1,96.73,0.66,0.4,1.32,0.0,0.0,0.9582894238944164,1.0,53.68,7.68,3.9,0.06,0.003,0.168,0.522,4.64,9.52,0.22,0.09,0.069,46.17449414763262,0.0,0.0,0.0,0.0,0.0,0.0,0.0,0.0,0.0,0.0,0.0,0.0,0.0,1991.7534117735324,6.0,1.3,3.52,97.0,26.69230769,13.0,60.0,28.5,8.0,122.915,122.0,549.0,42.0627595754499,427.0,81.39344262295081
2024-11-20 19:00:00,2.41,1.3,1.11,1157.0,4837.0,0.0,2364.0,1433.0,220.0,101479.0,3.83854164618343,0.95,11.22,0.43,87.4,3.8,35.735543847233686,6.4,0.98,0.48,87.18,11.36,3.3092120961347447,68.41,9.28,21.1,1.21,10.296091745518092,5.0,81.0222222222222,67.17,32.06307692307693,0.06,5.15,1.65,9.34,2.38,0.046,0.18,55.78,10.23,0.063,1.98640776699029,0.06,103.82563552832842,0.1,96.73,0.66,0.4,1.32,0.0,0.0,1.035260061025638,1.0,53.68,7.68,3.9,0.06,0.003,0.168,0.522,4.64,9.52,0.22,0.09,0.069,49.88326953963437,0.0,0.0,0.0,0.0,0.0,0.0,0.0,0.0,0.0,0.0,0.0,0.0,0.0,1991.7534117735324,7.0,1.3,3.59,97.0,26.69230769,13.0,60.0,28.5,8.0,121.62,116.0,541.0,39.9906672888474,425.0,87.93103448275862
2024-11-20 20:00:00,2.51,1.3,1.21,1133.0,4712.0,0.0,2358.0,1414.0,221.0,101471.0,3.73972636606662,0.95,11.22,0.43,87.4,3.8,33.27850982957914,6.4,0.98,0.48,87.18,11.36,3.0816838199009866,68.41,9.28,21.1,1.21,9.588173383458845,5.0,81.0222222222222,67.17,32.06307692307693,0.06,5.15,1.65,9.34,2.38,0.046,0.18,55.78,10.23,0.063,1.98640776699029,0.06,96.6869973285504,0.1,96.73,0.66,0.4,1.32,0.0,0.0,0.9640796923167392,1.0,53.68,7.68,3.9,0.06,0.003,0.168,0.522,4.64,9.52,0.22,0.09,0.069,46.45349411227089,0.0,0.0,0.0,0.0,0.0,0.0,0.0,0.0,0.0,0.0,0.0,0.0,0.0,1991.7534117735324,6.0,1.3,3.53,97.0,26.69230769,13.0,60.0,28.5,8.0,122.415,122.0,547.0,39.9305555555556,425.0,81.88524590163935
2024-11-20 21:00:00,2.51,1.3,1.21,1129.0,4688.0,0.0,2341.0,1408.0,222.0,102258.0,3.69208491133121,0.95,11.22,0.43,87.4,3.8,35.56036961268842,6.4,0.98,0.48,87.18,11.36,3.2929904682125155,68.41,9.28,21.1,1.21,10.245620707549866,5.0,81.0222222222222,67.17,32.06307692307693,0.06,5.15,1.65,9.34,2.38,0.046,0.18,55.78,10.23,0.063,1.98640776699029,0.06,103.31668633456212,0.1,96.73,0.66,0.4,1.32,0.0,0.0,1.030185256804924,1.0,53.68,7.68,3.9,0.06,0.003,0.168,0.522,4.64,9.52,0.22,0.09,0.069,49.63874370855773,0.0,0.0,0.0,0.0,0.0,0.0,0.0,0.0,0.0,0.0,0.0,0.0,0.0,1991.7534117735324,7.0,1.3,3.67,97.0,26.69230769,13.0,60.0,28.5,8.0,122.15,120.0,545.0,40.2967771852539,425.0,87.5
2024-11-20 22:00:00,2.47,1.3,1.17,1130.0,4691.0,0.0,2345.0,1479.0,226.0,102658.0,3.68006287644322,0.95,11.22,0.43,87.4,3.8,35.62013493976857,6.4,0.98,0.48,87.18,11.36,3.298524905974217,68.41,9.28,21.1,1.21,10.26284023815079,5.0,81.0222222222222,67.17,32.06307692307693,0.06,5.15,1.65,9.34,2.38,0.046,0.18,55.78,10.23,0.063,1.98640776699029,0.06,103.49032782420002,0.1,96.73,0.66,0.4,1.32,0.0,0.0,1.0319166605978731,1.0,53.68,7.68,3.9,0.06,0.003,0.168,0.522,4.64,9.52,0.22,0.09,0.069,49.722170168572106,0.0,0.0,0.0,0.0,0.0,0.0,0.0,0.0,0.0,0.0,0.0,0.0,0.0,1991.7534117735324,7.0,1.3,3.71,97.0,26.69230769,13.0,60.0,28.5,8.0,122.0175,119.0,544.0,39.8158803222094,425.0,87.6470588235294
2024-11-20 23:00:00,2.49,1.3,1.19,1130.0,4706.0,0.0,2359.0,1443.0,223.0,103330.0,3.66783130717433,0.98,11.47,0.45,87.1,4.2,34.31185698810266,6.1,1.03,0.48,86.9,11.59,3.5577412236132253,68.58,9.66,21.02,0.74,10.274947563003709,4.97777777777778,80.8222222222222,67.17,32.06692307692308,0.057,5.345,1.935,9.1,2.44,0.0475,0.185,55.005,10.8,0.066,2.020439668148565,0.05,102.34025515808084,0.1,96.33,0.77,0.3,1.32,0.0,0.0,1.4997070382872912,1.0,53.7,7.36,4.3,0.13,0.008,0.183,0.772,5.19,8.15,0.32,0.24,0.041,49.56271476138009,0.0,0.0,0.0,0.0,0.0,0.0,0.0,0.0,0.0,0.0,0.0,0.0,0.0,1991.7534117735324,7.0,1.3,3.58,97.0,26.69230769,13.0,60.0,28.5,8.0,121.885,118.0,543.0,40.0830258302583,425.0,81.94915254237289
2024-11-21 00:00:00,2.52,1.3,1.22,1140.0,4991.0,0.0,2360.0,1416.0,224.0,103424.0,3.88622281068138,0.98,11.47,0.45,87.1,4.2,34.68290838737576,6.1,1.03,0.48,86.9,11.59,3.5962149459690576,68.58,9.66,21.02,0.74,10.386061737676105,4.97777777777778,80.8222222222222,67.17,32.06692307692308,0.057,5.345,1.935,9.1,2.44,0.0475,0.185,55.005,10.8,0.066,2.020439668148565,0.05,103.44697155910627,0.1,96.33,0.77,0.3,1.32,0.0,0.0,1.515925000353558,1.0,53.7,7.36,4.3,0.13,0.008,0.183,0.772,5.19,8.15,0.32,0.24,0.041,50.09869026018101,0.0,0.0,0.0,0.0,0.0,0.0,0.0,0.0,0.0,0.0,0.0,0.0,0.0,2083.876180723472,7.0,1.3,3.82,97.0,26.69230769,13.0,60.0,28.5,8.0,122.15,120.0,545.0,40.2736602052452,425.0,86.66666666666667
2024-11-21 01:00:00,2.49,1.3,1.19,1130.0,4680.0,0.0,2359.0,1449.0,224.0,103345.0,3.64705551638148,0.98,11.47,0.45,87.1,4.2,33.63644132396356,6.1,1.03,0.48,86.9,11.59,3.487708460530336,68.58,9.66,21.02,0.74,10.07268918524622,4.97777777777778,80.8222222222222,67.17,32.06692307692308,0.057,5.345,1.935,9.1,2.44,0.0475,0.185,55.005,10.8,0.066,2.020439668148565,0.05,100.3257267275815,0.1,96.33,0.77,0.3,1.32,0.0,0.0,1.47018588396358,1.0,53.7,7.36,4.3,0.13,0.008,0.183,0.772,5.19,8.15,0.32,0.24,0.041,48.5870918471583,0.0,0.0,0.0,0.0,0.0,0.0,0.0,0.0,0.0,0.0,0.0,0.0,0.0,2083.876180723472,7.0,1.3,3.62,97.0,26.69230769,13.0,60.0,28.5,8.0,121.62,116.0,541.0,40.1960784313725,425.0,84.05172413793103
2024-11-21 02:00:00,2.45,1.3,1.15,1140.0,4664.0,0.0,2351.0,1438.0,225.0,103460.0,3.63056110324882,0.98,11.47,0.45,87.1,4.2,36.71284449700478,6.1,1.03,0.48,86.9,11.59,3.806695753843501,68.58,9.66,21.02,0.74,10.993941605265842,4.97777777777778,80.8222222222222,67.17,32.06692307692308,0.057,5.345,1.935,9.1,2.44,0.0475,0.185,55.005,10.8,0.066,2.020439668148565,0.05,109.5015601955088,0.1,96.33,0.77,0.3,1.32,0.0,0.0,1.604649707732111,1.0,53.7,7.36,4.3,0.13,0.008,0.183,0.772,5.19,8.15,0.32,0.24,0.041,53.03088785065983,0.0,0.0,0.0,0.0,0.0,0.0,0.0,0.0,0.0,0.0,0.0,0.0,0.0,2083.876180723472,8.0,1.3,3.66,97.0,26.69230769,13.0,60.0,28.5,8.0,121.4875,115.0,540.0,40.6771905742393,425.0,91.7391304347826
2024-11-21 03:00:00,2.49,1.3,1.19,1139.0,4665.0,0.0,2330.0,1455.0,226.0,103408.0,3.63316335667904,0.98,11.47,0.45,87.1,4.2,35.98351745190235,6.1,1.03,0.48,86.9,11.59,3.731073006442897,68.58,9.66,21.02,0.74,10.77553905283896,4.97777777777778,80.8222222222222,67.17,32.06692307692308,0.057,5.345,1.935,9.1,2.44,0.0475,0.185,55.005,10.8,0.066,2.020439668148565,0.05,107.32623299257276,0.1,96.33,0.77,0.3,1.32,0.0,0.0,1.5727721878668166,1.0,53.7,7.36,4.3,0.13,0.008,0.183,0.772,5.19,8.15,0.32,0.24,0.041,51.9773911449378,0.0,0.0,0.0,0.0,0.0,0.0,0.0,0.0,0.0,0.0,0.0,0.0,0.0,2083.876180723472,7.0,1.3,3.58,97.0,26.69230769,13.0,60.0,28.5,8.0,122.15,120.0,545.0,41.4986251145738,425.0,89.91666666666667
