Repository: saikumar-voptimai/evonith_bf_webapp

# Evonith BF2 — Blast Furnace Intelligence Platform

Monitoring, modelling and optimisation of **Blast Furnace 2 (BF2)** at Evonith Steel: live telemetry from InfluxDB,
manual plant reports from Neon PostgreSQL, a two-zone energy model of the furnace, blend and fuel optimisers, a
conversational assistant (FurnaceMind) and a live digital twin evaluated every hour.

The platform has three deployable parts that share one Python service layer, plus the shared data library:

| Part | Path | What it is |
|---|---|---|
| **Streamlit app** (legacy) | `src/app.py`, `src/custom_pages/` | The original 11-page dashboard; still the home of the model pages. Served under `/legacy` in production |

File: src/data/V13_df_filtered.csv (part 125 of 268)
NM3/HR.,STEAMKGS/HR.,RAFTOC,PERMEABILITYKGS/HR.,TUYEREVELOCITYM/S,HOT BLAST VOLUMENM3/HR.,O2 ENRICHMENT %,COKE_VM%,COKE_ASH%,COKE_IM%,COKE_FC%,COKE_MOIST%,COKE_CALC_MT,NUTCOKE_MOIST%,NUTCOKE_VM%,NUTCOKE_IM%,NUTCOKE_FC%,NUTCOKE_ASH%,NUTCOKE_CALC_MT,PCI_2_FC%,PCI_2_ASH%,PCI_2_VM%,PCI_2_IM%,PCI_2_CALC_MT,SINTER_SP_02_COLD_STRENGTH_AI,SINTER_SP_02_COLD_STRENGTH_TI,SINTER_SP_02_HOT_STRENGTH_RI,SINTER_SP_02_HOT_STRENGTH_RDI,SINTER_SP_02_P%,SINTER_SP_02_SIO2%,SINTER_SP_02_MGO%,SINTER_SP_02_FEO%,SINTER_SP_02_AL2O3%,SINTER_SP_02_NA2O%,SINTER_SP_02_TIO2%,SINTER_SP_02_FE(T)%,SINTER_SP_02_CAO%,SINTER_SP_02_K2O%,SINTER_SP_02_BASICITY,SINTER_SP_02_MNO%,SINTER_CALC_MT,FLUX_TM%,FLUX_SIO2%,FLUX_FE2O3%,FLUX_AL2O3%,FLUX_LOI%,FLUX_MGO%,FLUX_CAO%,FLUX_CALC_MT,GEOMIN TYPE,ORE_FE(T)%,ORE_LOI%,ORE_TM%,ORE_MGO%,ORE_NA2O%,ORE_P%,ORE_TIO2%,ORE_AL2O3%,ORE_SIO2%,ORE_MNO%,ORE_CAO%,ORE_K2O%,ORE_CALC_MT,LLOYDS_PELLET_PCT_SIO2,LLOYDS_PELLET_PCT_AL2O3,LLOYDS_PELLET_PCT_FE2O3,LLOYDS_PELLET_PCT_MGO,LLOYDS_PELLET_PCT_TIO2,LLOYDS_PELLET_PCT_NA2O,TOTAL_PELLET_CALC_MT,LLOYDS_PELLET_PCT_K2O,LLOYDS_PELLET_PCT_TM,LLOYDS_PELLET_PCT_LOI,LLOYDS_PELLET_PCT_MNO,LLOYDS_PELLET_PCT_CAO,LLOYDS_PELLET_PCT_P,DAILYPRODUCTION,CHARGES/HRS.,STOCKRODLEVEL,FURNACE TOP GAS ANALYSISH2%,COKE_DISCHARGE_TIME,WEIGHTED_COKE_ANGLE,TOTAL_COKE_PORTIONS,NON_COKE_DISCHARGE_TIME,WEIGHTED_NON_COKE_ANGLE,TOTAL_NON_COKE_PORTIONS,UNITCOST LAKHS/THM,ACTUALKG/THM.,ACT. FUEL RATEKG/THM.,FURNACETOPGASANALYSISCO2ETACO,COKE RATE KG/THM,PRODUCTIONTONNESPERHR
2024-11-21 04:00:00,2.54,1.3,1.24,1141.0,4668.0,0.0,2333.0,1382.0,221.0,102880.0,3.65413977789176,0.98,11.47,0.45,87.1,4.2,34.770381044090456,6.1,1.03,0.48,86.9,11.59,3.605284844950064,68.58,9.66,21.02,0.74,10.412256092626109,4.97777777777778,80.8222222222222,67.17,32.06692307692308,0.057,5.345,1.935,9.1,2.44,0.0475,0.185,55.005,10.8,0.066,2.020439668148565,0.05,103.7078718656866,0.1,96.33,0.77,0.3,1.32,0.0,0.0,1.5197482664326338,1.0,53.7,7.36,4.3,0.13,0.008,0.183,0.772,5.19,8.15,0.32,0.24,0.041,50.22504256852952,0.0,0.0,0.0,0.0,0.0,0.0,0.0,0.0,0.0,0.0,0.0,0.0,0.0,2083.876180723472,6.0,1.3,3.64,97.0,26.69230769,13.0,60.0,28.5,8.0,122.415,122.0,547.0,41.3706165482466,425.0,86.88524590163935
2024-11-21 05:00:00,2.53,1.3,1.23,1140.0,4682.0,0.0,2338.0,1402.0,223.0,103482.0,3.64378649399239,0.98,11.47,0.45,87.1,4.2,35.38847295723973,6.1,1.03,0.48,86.9,11.59,3.669373800559655,68.58,9.66,21.02,0.74,10.597348435454638,4.97777777777778,80.8222222222222,67.17,32.06692307692308,0.057,5.345,1.935,9.1,2.44,0.0475,0.185,55.005,10.8,0.066,2.020439668148565,0.05,105.55142361879564,0.1,96.33,0.77,0.3,1.32,0.0,0.0,1.546763906908748,1.0,53.7,7.36,4.3,0.13,0.008,0.183,0.772,5.19,8.15,0.32,0.24,0.041,51.117862598595366,0.0,0.0,0.0,0.0,0.0,0.0,0.0,0.0,0.0,0.0,0.0,0.0,0.0,2083.876180723472,7.0,1.3,3.64,97.0,26.69230769,13.0,60.0,28.5,8.0,122.2825,121.0,546.0,41.3832458342844,425.0,88.4297520661157
2024-11-21 06:00:00,2.54,1.3,1.24,1134.0,4667.0,0.0,2334.0,1382.0,222.0,103607.0,3.62774434621343,0.98,11.47,0.45,87.1,4.2,34.98304894072805,6.1,1.03,0.48,86.9,11.59,3.627336036847636,68.58,9.66,21.02,0.74,10.475941118098302,4.97777777777778,80.8222222222222,67.17,32.06692307692308,0.057,5.345,1.935,9.1,2.44,0.0475,0.185,55.005,10.8,0.066,2.020439668148565,0.05,104.34218573606007,0.1,96.33,0.77,0.3,1.32,0.0,0.0,1.529043582087387,1.0,53.7,7.36,4.3,0.13,0.008,0.183,0.772,5.19,8.15,0.32,0.24,0.041,50.53223661820181,0.0,0.0,0.0,0.0,0.0,0.0,0.0,0.0,0.0,0.0,0.0,0.0,0.0,2083.876180723472,7.0,1.3,3.56,97.0,26.69230769,13.0,60.0,28.5,8.0,122.15,120.0,545.0,41.6049953746531,425.0,87.41666666666667
2024-11-21 07:00:00,2.53,1.3,1.23,1128.0,4669.0,0.0,2337.0,1413.0,222.0,103483.0,3.6336427804621,0.98,11.47,0.45,87.1,4.2,37.06083354436975,6.1,1.03,0.48,86.9,11.59,3.842778178050548,68.58,9.66,21.02,0.74,11.09814958256694,4.97777777777778,80.8222222222222,67.17,32.06692307692308,0.057,5.345,1.935,9.1,2.44,0.0475,0.185,55.005,10.8,0.066,2.020439668148565,0.05,110.53948967603496,0.1,96.33,0.77,0.3,1.32,0.0,0.0,1.619859657568434,1.0,53.7,7.36,4.3,0.13,0.008,0.183,0.772,5.19,8.15,0.32,0.24,0.041,53.53355029474191,0.0,0.0,0.0,0.0,0.0,0.0,0.0,0.0,0.0,0.0,0.0,0.0,0.0,2083.876180723472,8.0,1.3,3.44,97.0,26.69230769,13.0,60.0,28.5,8.0,121.4875,115.0,540.0,40.9175593851886,425.0,92.6086956521739
2024-11-21 08:00:00,2.5,1.3,1.2,1114.0,4639.0,0.0,2337.0,1442.0,222.0,102408.0,3.64818088372646,0.96,11.27,0.42,87.35,3.0,34.13772554650397,6.1,1.03,0.48,86.9,11.59,3.53968581471135,68.69,9.09,21.31,0.91,10.222802573237718,4.97777777777778,80.8222222222222,67.17,32.07076923076923,0.057,5.345,1.935,9.1,2.44,0.0475,0.185,55.005,10.8,0.066,2.020439668148565,0.05,101.8208820396153,0.1,96.33,0.77,0.3,1.32,0.0,0.0,1.4920960789433182,1.0,53.7,7.36,4.3,0.13,0.008,0.183,0.772,5.19,8.15,0.32,0.24,0.041,49.31118576445241,0.0,0.0,0.0,0.0,0.0,0.0,0.0,0.0,0.0,0.0,0.0,0.0,0.0,2083.876180723472,7.0,1.3,3.64,97.0,26.69230769,13.0,60.0,28.5,8.0,121.4875,115.0,540.0,41.044776119403,425.0,85.30434782608695
2024-11-21 09:00:00,2.49,1.3,1.19,1117.0,4515.0,0.0,2314.0,1460.0,223.0,103690.0,3.50688277741082,0.96,11.27,0.42,87.35,3.0,34.88300208961062,6.1,1.03,0.48,86.9,11.59,3.61696233988811,68.69,9.09,21.31,0.91,10.445981324624237,4.97777777777778,80.8222222222222,67.17,32.07076923076923,0.057,5.345,1.935,9.1,2.44,0.0475,0.185,55.005,10.8,0.066,2.020439668148565,0.05,104.0437810104088,0.1,96.33,0.77,0.3,1.32,0.0,0.0,1.524670721509444,1.0,53.7,7.36,4.3,0.13,0.008,0.183,0.772,5.19,8.15,0.32,0.24,0.041,50.387721165528205,0.0,0.0,0.0,0.0,0.0,0.0,0.0,0.0,0.0,0.0,0.0,0.0,0.0,2083.876180723472,7.0,1.3,3.6,97.0,26.69230769,13.0,60.0,28.5,8.0,122.15,120.0,545.0,40.7821229050279,425.0,87.16666666666667
2024-11-21 10:00:00,2.52,1.3,1.22,1121.0,4667.0,0.0,2322.0,1401.0,219.0,102911.0,3.65225808984333,0.96,11.27,0.42,87.35,3.0,34.868787782894486,6.1,1.03,0.48,86.9,11.59,3.615488481303697,68.69,9.09,21.31,0.91,10.44172474194486,4.97777777777778,80.8222222222222,67.17,32.07076923076923,0.057,5.345,1.935,9.1,2.44,0.0475,0.185,55.005,10.8,0.066,2.020439668148565,0.05,104.00138471058948,0.1,96.33,0.77,0.3,1.32,0.0,0.0,1.524049440771594,1.0,53.7,7.36,4.3,0.13,0.008,0.183,0.772,5.19,8.15,0.32,0.24,0.041,50.36718891542158,0.0,0.0,0.0,0.0,0.0,0.0,0.0,0.0,0.0,0.0,0.0,0.0,0.0,2083.876180723472,7.0,1.3,3.65,97.0,26.69230769,13.0,60.0,28.5,8.0,122.415,122.0,547.0,40.6657355679702,425.0,87.1311475409836
2024-11-21 11:00:00,2.52,1.3,1.22,1126.0,4734.0,0.0,2333.0,1394.0,218.0,101844.0,3.74342305726769,0.96,11.27,0.42,87.35,3.0,35.49203046198667,6.1,1.03,0.48,86.9,11.59,3.680111511543368,68.69,9.09,21.31,0.91,10.62835952096363,4.97777777777778,80.8222222222222,67.17,32.07076923076923,0.057,5.345,1.935,9.1,2.44,0.0475,0.185,55.005,10.8,0.066,2.020439668148565,0.05,105.86029939497443,0.1,96.33,0.77,0.3,1.32,0.0,0.0,1.5512902115850091,1.0,53.7,7.36,4.3,0.13,0.008,0.183,0.772,5.19,8.15,0.32,0.24,0.041,51.267449112404655,0.0,0.0,0.0,0.0,0.0,0.0,0.0,0.0,0.0,0.0,0.0,0.0,0.0,2083.876180723472,6.0,1.3,3.61,97.0,26.69230769,13.0,60.0,28.5,8.0,122.415,122.0,547.0,40.6890130353817,425.0,88.68852459016394
2024-11-21 12:00:00,2.478,1.3,1.178,1124.0,4725.0,0.0,2345.0,1425.0,219.0,100816.0,3.77437703393576,0.96,11.27,0.42,87.35,3.0,33.849184628063846,6.1,1.03,0.48,86.9,11.59,3.50976747130634,68.69,9.09,21.31,0.91,10.136396792058887,4.97777777777778,80.8222222222222,67.17,32.07076923076923,0.057,5.345,1.935,9.1,2.44,0.0475,0.185,55.005,10.8,0.066,2.020439668148565,0.05,100.96026551201236,0.1,96.33,0.77,0.3,1.32,0.0,0.0,1.4794844955373667,1.0,53.7,7.36,4.3,0.13,0.008,0.183,0.772,5.19,8.15,0.32,0.24,0.041,48.89439482123434,0.0,0.0,0.0,0.0,0.0,0.0,0.0,0.0,0.0,0.0,0.0,0.0,0.0,2083.876180723472,7.0,1.3,3.56,97.0,26.69230769,13.0,60.0,28.5,8.0,122.15,120.0,545.0,40.7441645481858,425.0,84.58333333333333
2024-11-21 13:00:00,2.46,1.3,1.16,1127.0,4721.0,0.0,2339.0,1454.0,220.0,100826.0,3.77081094159022,0.96,11.27,0.42,87.35,3.0,33.99911478309977,6.1,1.03,0.48,86.9,11.59,3.525313487758291,68.69,9.09,21.31,0.91,10.181294521774928,4.97777777777778,80.8222222222222,67.17,32.07076923076923,0.057,5.345,1.935,9.1,2.44,0.0475,0.185,55.005,10.8,0.066,2.020439668148565,0.05,101.40745466669983,0.1,96.33,0.77,0.3,1.32,0.0,0.0,1.4860376619496902,1.0,53.7,7.36,4.3,0.13,0.008,0.183,0.772,5.19,8.15,0.32,0.24,0.041,49.11096559764997,0.0,0.0,0.0,0.0,0.0,0.0,0.0,0.0,0.0,0.0,0.0,0.0,0.0,2083.876180723472,7.0,1.3,3.56,97.0,26.69230769,13.0,60.0,28.5,8.0,122.0175,119.0,544.0,42.0918367346939,425.0,84.95798319327731
2024-11-21 14:00:00,2.5,1.3,1.2,1126.0,4956.0,0.0,2354.0,1399.0,217.0,100612.0,3.96674891907449,0.96,11.27,0.42,87.35,3.0,34.26814833232311,6.1,1.03,0.48,86.9,11.59,3.553209143447773,68.69,9.09,21.31,0.91,10.261858672293425,4.97777777777778,80.8222222222222,67.17,32.07076923076923,0.057,5.345,1.935,9.1,2.44,0.0475,0.185,55.005,10.8,0.066,2.020439668148565,0.05,102.20988754240074,0.1,96.33,0.77,0.3,1.32,0.0,0.0,1.497796614764327,1.0,53.7,7.36,4.3,0.13,0.008,0.183,0.772,5.19,8.15,0.32,0.24,0.041,49.49957857962939,0.0,0.0,0.0,0.0,0.0,0.0,0.0,0.0,0.0,0.0,0.0,0.0,0.0,2083.876180723472,7.0,1.3,3.57,97.0,26.69230769,13.0,60.0,28.5,8.0,122.0175,119.0,544.0,41.5098722415796,425.0,85.63025210084034
2024-11-21 15:00:00,2.48,1.3,1.18,1120.0,4965.0,0.0,2356.0,1416.0,223.0,100945.0,3.96084860047794,0.96,11.27,0.42,87.35,3.0,34.88300208961062,6.1,1.03,0.48,86.9,11.59,3.61696233988811,68.69,9.09,21.31,0.91,10.445981324624237,4.97777777777778,80.8222222222222,67.17,32.07076923076923,0.057,5.345,1.935,9.1,2.44,0.0475,0.185,55.005,10.8,0.066,2.020439668148565,0.05,104.0437810104088,0.1,96.33,0.77,0.3,1.32,0.0,0.0,1.524670721509444,1.0,53.7,7.36,4.3,0.13,0.008,0.183,0.772,5.19,8.15,0.32,0.24,0.041,50.387721165528205,0.0,0.0,0.0,0.0,0.0,0.0,0.0,0.0,0.0,0.0,0.0,0.0,0.0,2083.876180723472,7.0,1.3,3.66,97.0,26.69230769,13.0,60.0,28.5,8.0,122.15,120.0,545.0,41.2511542012927,425.0,87.16666666666667
2024-11-21 16:00:00,2.42,1.3,1.12,1128.0,4969.0,0.0,2364.0,1501.0,223.0,100256.0,3.99125344366977,0.98,11.53,0.4,87.09,4.2,33.915882528808794,6.5,1.05,0.45,86.79,11.71,3.516683269279357,68.64,9.33,21.16,0.87,10.156369987708269,4.97777777777778,80.8222222222222,67.17,32.07461538461538,0.054,5.28,1.895,9.395,2.415,0.048,0.18,55.165,10.7,0.069,2.02649959283826,0.055,101.15920199577988,0.1,94.67,0.63,0.42,1.08,0.0,0.0,1.482399735922662,1.0,53.94,7.53,3.5,0.09,0.016,0.19,0.58,5.29,8.43,0.16,0.23,0.038,48.99073845635008,0.0,0.0,0.0,0.0,0.0,0.0,0.0,0.0,0.0,0.0,0.0,0.0,0.0,2083.876180723472,7.0,1.3,3.56,97.0,26.69230769,13.0,60.0,28.5,8.0,122.15,120.0,545.0,40.6200497850192,425.0,84.75
2024-11-21 17:00:00,2.49,1.3,1.19,1141.0,4934.0,0.0,2370.0,1417.0,220.0,100778.0,3.94265773928296,0.98,11.53,0.4,87.09,4.2,33.62258278578933,6.5,1.05,0.45,86.79,11.71,3.4862714910133965,68.64,9.33,21.16,0.87,10.068539140173188,4.97777777777778,80.8222222222222,67.17,32.07461538461538,0.054,5.28,1.895,9.395,2.415,0.048,0.18,55.165,10.7,0.069,2.02649959283826,0.055,100.28439156075096,0.1,94.67,0.63,0.42,1.08,0.0,0.0,1.4695801532027095,1.0,53.94,7.53,3.5,0.09,0.016,0.19,0.58,5.29,8.43,0.16,0.23,0.038,48.56707349680269,0.0,0.0,0.0,0.0,0.0,0.0,0.0,0.0,0.0,0.0,0.0,0.0,0.0,2083.876180723472,7.0,1.3,3.59,97.0,26.69230769,13.0,60.0,28.5,8.0,121.7525,117.0,542.0,40.2173913043478,425.0,84.01709401709402
2024-11-21 18:00:00,2.51,1.3,1.21,1146.0,4945.0,0.0,2333.0,1393.0,220.0,101255.0,3.93284194168051,0.98,11.53,0.4,87.09,4.2,34.88730517998126,6.5,1.05,0.45,86.79,11.71,3.6174085204024977,68.64,9.33,21.16,0.87,10.447269917891935,4.97777777777778,80.8222222222222,67.17,32.07461538461538,0.054,5.28,1.895,9.395,2.415,0.048,0.18,55.165,10.7,0.069,2.02649959283826,0.055,104.05661562226476,0.1,94.67,0.63,0.42,1.08,0.0,0.0,1.5248588015343016,1.0,53.94,7.53,3.5,0.09,0.016,0.19,0.58,5.29,8.43,0.16,0.23,0.038,50.39393688392277,0.0,0.0,0.0,0.0,0.0,0.0,0.0,0.0,0.0,0.0,0.0,0.0,0.0,2083.876180723472,7.0,1.3,3.76,97.0,26.69230769,13.0,60.0,28.5,8.0,122.68,124.0,549.0,39.8122710622711,425.0,87.1774193548387
2024-11-21 19:00:00,2.51,1.3,1.21,1135.0,4997.0,0.0,2354.0,1389.0,217.0,100389.0,4.00841006539784,0.98,11.53,0.4,87.09,4.2,34.70477655155443,6.5,1.05,0.45,86.79,11.71,3.5984824207143093,68.64,9.33,21.16,0.87,10.392610326413603,4.97777777777778,80.8222222222222,67.17,32.07461538461538,0.054,5.28,1.895,9.395,2.415,0.048,0.18,55.165,10.7,0.069,2.02649959283826,0.055,103.51219663575137,0.1,94.67,0.63,0.42,1.08,0.0,0.0,1.516880816873327,1.0,53.94,7.53,3.5,0.09,0.016,0.19,0.58,5.29,8.43,0.16,0.23,0.038,50.13027833726814,0.0,0.0,0.0,0.0,0.0,0.0,0.0,0.0,0.0,0.0,0.0,0.0,0.0,2083.876180723472,7.0,1.3,3.8,97.0,26.69230769,13.0,60.0,28.5,8.0,122.415,122.0,547.0,39.8169336384439,425.0,86.72131147540983
2024-11-21 20:00:00,2.51,1.3,1.21,1134.0,5001.0,0.0,2354.0,1402.0,220.0,101644.0,3.96213051447998,0.98,11.53,0.4,87.09,4.2,34.582861536258335,6.5,1.05,0.45,86.79,11.71,3.585841249009532,68.64,9.33,21.16,0.87,10.35610194420204,4.97777777777778,80.8222222222222,67.17,32.07461538461538,0.054,5.28,1.895,9.395,2.415,0.048,0.18,55.165,10.7,0.069,2.02649959283826,0.055,103.148566833455,0.1,94.67,0.63,0.42,1.08,0.0,0.0,1.511552139775615,1.0,53.94,7.53,3.5,0.09,0.016,0.19,0.58,5.29,8.43,0.16,0.23,0.038,49.95417480750741,0.0,0.0,0.0,0.0,0.0,0.0,0.0,0.0,0.0,0.0,0.0,0.0,0.0,2083.876180723472,7.0,1.3,3.9,97.0,26.69230769,13.0,60.0,28.5,8.0,122.15,120.0,545.0,40.4157043879908,425.0,86.41666666666667
2024-11-21 21:00:00,2.51,1.3,1.21,1138.0,5000.0,0.0,2354.0,1413.0,222.0,102407.0,3.93185177314486,0.98,11.53,0.4,87.09,4.2,33.186272565781685,6.5,1.05,0.45,86.79,11.71,3.44103118657452,68.64,9.33,21.16,0.87,9.937882713348616,4.97777777777778,80.8222222222222,67.17,32.07461538461538,0.054,5.28,1.895,9.395,2.415,0.048,0.18,55.165,10.7,0.069,2.02649959283826,0.055,98.9830309477377,0.1,94.67,0.63,0.42,1.08,0.0,0.0,1.4505098502444926,1.0,53.94,7.53,3.5,0.09,0.016,0.19,0.58,5.29,8.43,0.16,0.23,0.038,47.93683308197432,0.0,0.0,0.0,0.0,0.0,0.0,0.0,0.0,0.0,0.0,0.0,0.0,0.0,2083.876180723472,7.0,1.3,3.9,97.0,26.69230769,13.0,60.0,28.5,8.0,122.5475,123.0,548.0,40.2288329519451,425.0,82.92682926829268
2024-11-21 22:00:00,2.51,1.3,1.21,1139.0,5000.0,0.0,2356.0,1423.0,224.0,103100.0,3.90544767983821,0.98,11.53,0.4,87.09,4.2,34.54417675382626,6.5,1.05,0.45,86.79,11.71,3.581830086185181,68.64,9.33,21.16,0.87,10.3445174907254,4.97777777777778,80.8222222222222,67.17,32.07461538461538,0.054,5.28,1.895,9.395,2.415,0.048,0.18,55.165,10.7,0.069,2.02649959283826,0.055,103.03318367286984,0.1,94.67,0.63,0.42,1.08,0.0,0.0,1.5098613003521435,1.0,53.94,7.53,3.5,0.09,0.016,0.19,0.58,5.29,8.43,0.16,0.23,0.038,49.89829549914028,0.0,0.0,0.0,0.0,0.0,0.0,0.0,0.0,0.0,0.0,0.0,0.0,0.0,2083.876180723472,7.0,1.3,3.85,97.0,26.69230769,13.0,60.0,28.5,8.0,122.8125,125.0,550.0,40.0776432975565,425.0,86.32
2024-11-21 23:00:00,2.5,1.3,1.2,1138.0,5002.0,0.0,2362.0,1433.0,224.0,103377.0,3.89654916585145,0.95,11.23,0.44,87.38,3.7,34.05720680067415,6.5,1.05,0.45,86.79,11.71,3.6019567040951066,68.9,9.28,20.58,1.24,10.214785146321416,4.88888888888889,81.4,67.17,32.07846153846154,0.054,5.28,1.895,9.395,2.415,0.048,0.18,55.165,10.7,0.069,2.02649959283826,0.055,101.72298168201544,0.1,94.67,0.63,0.42,1.08,0.0,0.0,1.0206415801670596,1.0,53.94,7.53,3.5,0.09,0.016,0.19,0.58,5.29,8.43,0.16,0.23,0.038,46.11993584811191,0.0,0.0,0.0,0.0,0.0,0.0,0.0,0.0,0.0,0.0,0.0,0.0,0.0,2083.876180723472,7.0,1.3,3.85,97.0,26.69230769,13.0,60.0,28.5,8.0,121.885,118.0,543.0,39.9725902238465,425.0,87.20338983050847
2024-11-22 00:00:00,2.56,1.35,1.21,1135.0,4175.0,0.0,2313.0,1415.0,222.0,104686.0,3.21216962907788,0.95,11.23,0.44,87.38,3.7,34.74676411147394,6.5,1.05,0.45,86.79,11.71,3.674885631973124,68.9,9.28,20.58,1.24,10.421604214518032,4.88888888888889,81.4,67.17,32.07846153846154,0.054,5.28,1.895,9.395,2.415,0.048,0.18,55.165,10.7,0.069,2.02649959283826,0.055,103.7825700124888,0.1,94.67,0.63,0.42,1.08,0.0,0.0,1.041306541548934,1.0,53.94,7.53,3.5,0.09,0.016,0.19,0.58,5.29,8.43,0.16,0.23,0.038,47.05372760395999,0.0,0.0,0.0,0.0,0.0,0.0,0.0,0.0,0.0,0.0,0.0,0.0,0.0,2037.1668105483927,7.0,1.3,3.51,97.0,26.69230769,13.0,60.0,28.5,8.0,122.0175,119.0,544.0,42.2087037903603,425.0,86.97478991596638
2024-11-22 01:00:00,2.51,1.3,1.21,1139.0,4820.0,0.0,2352.0,1419.0,224.0,103320.0,3.75696679849167,0.95,11.23,0.44,87.38,3.7,34.95658756625337,6.5,1.05,0.45,86.79,11.71,3.69707697033045,68.9,9.28,20.58,1.24,10.48453660711778,4.88888888888889,81.4,67.17,32.07846153846154,0.054,5.28,1.895,9.395,2.415,0.048,0.18,55.165,10.7,0.069,2.02649959283826,0.055,104.40927635314394,0.1,94.67,0.63,0.42,1.08,0.0,0.0,1.047594624529302,1.0,53.94,7.53,3.5,0.09,0.016,0.19,0.58,5.29,8.43,0.16,0.23,0.038,47.33786847113366,0.0,0.0,0.0,0.0,0.0,0.0,0.0,0.0,0.0,0.0,0.0,0.0,0.0,2037.1668105483927,7.0,1.3,3.87,97.0,26.69230769,13.0,60.0,28.5,8.0,122.15,120.0,545.0,40.3955444419186,425.0,87.5
2024-11-22 02:00:00,2.5,1.3,1.2,1138.0,4748.0,0.0,2343.0,1430.0,224.0,103454.0,3.69610570017437,0.95,11.23,0.44,87.38,3.7,34.95658756625337,6.5,1.05,0.45,86.79,11.71,3.69707697033045,68.9,9.28,20.58,1.24,10.48453660711778,4.88888888888889,81.4,67.17,32.07846153846154,0.054,5.28,1.895,9.395,2.415,0.048,0.18,55.165,10.7,0.069,2.02649959283826,0.055,104.40927635314394,0.1,94.67,0.63,0.42,1.08,0.0,0.0,1.047594624529302,1.0,53.94,7.53,3.5,0.09,0.016,0.19,0.58,5.29,8.43,0.16,0.23,0.038,47.33786847113366,0.0,0.0,0.0,0.0,0.0,0.0,0.0,0.0,0.0,0.0,0.0,0.0,0.0,2037.1668105483927,7.0,1.3,3.87,97.0,26.69230769,13.0,60.0,28.5,8.0,122.15,120.0,545.0,40.6107566089335,425.0,87.5
2024-11-22 03:00:00,2.59,1.3,1.29,1139.0,4710.0,0.0,2348.0,1366.0,222.0,103846.0,3.65272135769283,0.95,11.23,0.44,87.38,3.7,34.95658756625337,6.5,1.05,0.45,86.79,11.71,3.69707697033045,68.9,9.28,20.58,1.24,10.48453660711778,4.88888888888889,81.4,67.17,32.07846153846154,0.054,5.28,1.895,9.395,2.415,0.048,0.18,55.165,10.7,0.069,2.02649959283826,0.055,104.40927635314394,0.1,94.67,0.63,0.42,1.08,0.0,0.0,1.047594624529302,1.0,53.94,7.53,3.5,0.09,0.016,0.19,0.58,5.29,8.43,0.16,0.23,0.038,47.33786847113366,0.0,0.0,0.0,0.0,0.0,0.0,0.0,0.0,0.0,0.0,0.0,0.0,0.0,2037.1668105483927,7.0,1.3,3.84,97.0,26.69230769,13.0,60.0,28.5,8.0,122.15,120.0,545.0,40.8321902149063,425.0,87.5
2024-11-22 04:00:00,2.56,1.3,1.26,1139.0,4659.0,0.0,2346.0,1387.0,224.0,104638.0,3.5858783026626,0.95,11.23,0.44,87.38,3.7,34.67824471443777,6.5,1.05,0.45,86.79,11.71,3.667638886725944,68.9,9.28,20.58,1.24,10.401053177459229,4.88888888888889,81.4,67.17,32.07846153846154,0.054,5.28,1.895,9.395,2.415,0.048,0.18,55.165,10.7,0.069,2.02649959283826,0.055,103.57791443370438,0.1,94.67,0.63,0.42,1.08,0.0,0.0,1.0392531216641976,1.0,53.94,7.53,3.5,0.09,0.016,0.19,0.58,5.29,8.43,0.16,0.23,0.038,46.96093930766327,0.0,0.0,0.0,0.0,0.0,0.0,0.0,0.0,0.0,0.0,0.0,0.0,0.0,2037.1668105483927,7.0,1.3,3.79,97.0,26.69230769,13.0,60.0,28.5,8.0,122.415,122.0,547.0,40.6150341685649,425.0,86.80327868852459
2024-11-22 05:00:00,2.56,1.3,1.26,1149.0,4667.0,0.0,2343.0,1390.0,223.0,103945.0,3.61595800475436,0.95,11.23,0.44,87.38,3.7,34.94846756914158,6.5,1.05,0.45,86.79,11.71,3.69621818357776,68.9,9.28,20.58,1.24,10.482101174688715,4.88888888888889,81.4,67.17,32.07846153846154,0.054,5.28,1.895,9.395,2.415,0.048,0.18,55.165,10.7,0.069,2.02649959283826,0.055,104.38502332727792,0.1,94.67,0.63,0.42,1.08,0.0,0.0,1.0473512808302246,1.0,53.94,7.53,3.5,0.09,0.016,0.19,0.58,5.29,8.43,0.16,0.23,0.038,47.32687245058288,0.0,0.0,0.0,0.0,0.0,0.0,0.0,0.0,0.0,0.0,0.0,0.0,0.0,2037.1668105483927,7.0,1.3,3.83,97.0,26.69230769,13.0,60.0,28.5,8.0,122.5475,123.0,548.0,41.555453290382,425.0,87.47967479674797
2024-11-22 06:00:00,2.58,1.3,1.28,1138.0,4744.0,0.0,2342.0,1338.0,219.0,103045.0,3.70763977900692,0.95,11.23,0.44,87.38,3.7,34.91598758069442,6.5,1.05,0.45,86.79,11.71,3.692783036566999,68.9,9.28,20.58,1.24,10.472359444972462,4.88888888888889,81.4,67.17,32.07846153846154,0.054,5.28,1.895,9.395,2.415,0.048,0.18,55.165,10.7,0.069,2.02649959283826,0.055,104.28801122381392,0.1,94.67,0.63,0.42,1.08,0.0,0.0,1.0463779060339138,1.0,53.94,7.53,3.5,0.09,0.016,0.19,0.58,5.29,8.43,0.16,0.23,0.038,47.28288836837973,0.0,0.0,0.0,0.0,0.0,0.0,0.0,0.0,0.0,0.0,0.0,0.0,0.0,2037.1668105483927,7.0,1.3,3.81,97.0,26.69230769,13.0,60.0,28.5,8.0,122.5475,123.0,548.0,41.53457385711,425.0,87.39837398373983
2024-11-22 07:00:00,2.57,1.3,1.27,1131.0,4719.0,0.0,2340.0,1351.0,218.0,102974.0,3.69065893278129,0.95,11.23,0.44,87.38,3.7,34.84747936976807,6.5,1.05,0.45,86.79,11.71,3.68553747438464,68.9,9.28,20.58,1.24,10.451811762965912,4.88888888888889,81.4,67.17,32.07846153846154,0.054,5.28,1.895,9.395,2.415,0.048,0.18,55.165,10.7,0.069,2.02649959283826,0.055,104.08338905600328,0.1,94.67,0.63,0.42,1.08,0.0,0.0,1.0443248213795109,1.0,53.94,7.53,3.5,0.09,0.016,0.19,0.58,5.29,8.43,0.16,0.23,0.038,47.19011522020335,0.0,0.0,0.0,0.0,0.0,0.0,0.0,0.0,0.0,0.0,0.0,0.0,0.0,2037.1668105483927,7.0,1.3,3.65,97.0,26.69230769,13.0,60.0,28.5,8.0,122.0175,119.0,544.0,41.6493895415803,425.0,87.22689075630252
2024-11-22 08:00:00,2.54,1.3,1.24,1128.0,4717.0,0.0,2341.0,1387.0,220.0,103232.0,3.67988424979541,0.95,11.39,0.45,87.21,3.9,34.411046583826845,6.5,1.05,0.46,86.85,11.64,3.6393794906014025,68.99,9.16,20.95,0.9,10.320912386358438,4.88888888888889,81.4,67.17,32.08230769230769,0.055,5.375,1.835,9.815,2.405,0.049,0.18,55.015,10.905,0.0665,2.028850813430255,0.04,102.7798398674406,0.1,96.78,0.93,0.38,1.26,0.0,0.0,1.0312456087803454,1.0,53.62,7.12,4.0,0.19,0.004,0.185,0.604,5.3,8.94,0.25,0.37,0.044,46.59910221648211,0.0,0.0,0.0,0.0,0.0,0.0,0.0,0.0,0.0,0.0,0.0,0.0,0.0,2037.1668105483927,7.0,1.3,3.6,97.0,26.69230769,13.0,60.0,28.5,8.0,122.0175,119.0,544.0,41.0599078341014,425.0,86.1344537815126
2024-11-22 09:00:00,2.53,1.3,1.23,1136.0,4747.0,0.0,2340.0,1402.0,222.0,103053.0,3.70969460148216,0.95,11.39,0.45,87.21,3.9,34.61275227871645,6.5,1.05,0.46,86.85,11.64,3.6607122788190014,68.99,9.16,20.95,0.9,10.38141001753957,4.88888888888889,81.4,67.17,32.08230769230769,0.055,5.375,1.835,9.815,2.405,0.049,0.18,55.015,10.905,0.0665,2.028850813430255,0.04,103.38229986442448,0.1,96.78,0.93,0.38,1.26,0.0,0.0,1.0372904151077025,1.0,53.62,7.12,4.0,0.19,0.004,0.185,0.604,5.3,8.94,0.25,0.37,0.044,46.87225009272906,0.0,0.0,0.0,0.0,0.0,0.0,0.0,0.0,0.0,0.0,0.0,0.0,0.0,2037.1668105483927,7.0,1.3,3.65,97.0,26.69230769,13.0,60.0,28.5,8.0,122.415,122.0,547.0,40.7407407407407,425.0,86.63934426229508
2024-11-22 10:00:00,2.54,1.3,1.24,1135.0,4715.0,0.0,2336.0,1381.0,220.0,102676.0,3.69822642650057,0.95,11.39,0.45,87.21,3.9,33.796737656221,6.5,1.05,0.46,86.85,11.64,3.5744089786881488,68.99,9.16,20.95,0.9,10.136662581443824,4.88888888888889,81.4,67.17,32.08230769230769,0.055,5.375,1.835,9.815,2.405,0.049,0.18,55.015,10.905,0.0665,2.028850813430255,0.04,100.94500543267094,0.1,96.78,0.93,0.38,1.26,0.0,0.0,1.0128357245449195,1.0,53.62,7.12,4.0,0.19,0.004,0.185,0.604,5.3,8.94,0.25,0.37,0.044,45.767211084073,0.0,0.0,0.0,0.0,0.0,0.0,0.0,0.0,0.0,0.0,0.0,0.0,0.0,2037.1668105483927,6.0,1.3,3.64,97.0,26.69230769,13.0,60.0,28.5,8.0,122.68,124.0,549.0,40.5411709820387,425.0,84.59677419354838
2024-11-22 11:00:00,2.58,1.33,1.25,1133.0,4369.0,0.0,2335.0,1355.0,215.0,101422.0,3.46939771636568,0.95,11.39,0.45,87.21,3.9,35.46009449459846,6.5,1.05,0.46,86.85,11.64,3.750328846408408,68.99,9.16,20.95,0.9,10.635553545260445,4.88888888888889,81.4,67.17,32.08230769230769,0.055,5.375,1.835,9.815,2.405,0.049,0.18,55.015,10.905,0.0665,2.028850813430255,0.04,105.91316439506642,0.1,96.78,0.93,0.38,1.26,0.0,0.0,1.0626839449770678,1.0,53.62,7.12,4.0,0.19,0.004,0.185,0.604,5.3,8.94,0.25,0.37,0.044,48.01971262148529,0.0,0.0,0.0,0.0,0.0,0.0,0.0,0.0,0.0,0.0,0.0,0.0,0.0,2037.1668105483927,7.0,1.3,3.6,97.0,26.69230769,13.0,60.0,28.5,8.0,122.2825,121.0,546.0,40.2304255819422,425.0,88.7603305785124
2024-11-22 12:00:00,2.56,1.35,1.21,1135.0,4343.0,0.0,2350.0,1343.0,216.0,101009.0,3.46285767808595,0.95,11.39,0.45,87.21,3.9,32.32051702847033,6.5,1.05,0.46,86.85,11.64,3.4182810020760224,68.99,9.16,20.95,0.9,9.69389942035152,4.88888888888889,81.4,67.17,32.08230769230769,0.055,5.375,1.835,9.815,2.405,0.049,0.18,55.015,10.905,0.0665,2.028850813430255,0.04,96.53578993962816,0.1,96.78,0.93,0.38,1.26,0.0,0.0,0.9685956856303712,1.0,53.62,7.12,4.0,0.19,0.004,0.185,0.604,5.3,8.94,0.25,0.37,0.044,43.76812757003177,0.0,0.0,0.0,0.0,0.0,0.0,0.0,0.0,0.0,0.0,0.0,0.0,0.0,2037.1668105483927,6.0,1.3,3.54,97.0,26.69230769,13.0,60.0,28.5,8.0,122.415,122.0,547.0,41.0421950657136,425.0,80.90163934426229
2024-11-22 13:00:00,2.53,1.35,1.18,1134.0,4349.0,0.0,2342.0,1427.0,217.0,100780.0,3.47551078557778,0.95,11.39,0.45,87.21,3.9,32.32652050174478,6.5,1.05,0.46,86.85,11.64,3.4189159411341583,68.99,9.16,20.95,0.9,9.695700043344155,4.88888888888889,81.4,67.17,32.08230769230769,0.055,5.375,1.835,9.815,2.405,0.049,0.18,55.015,10.905,0.0665,2.028850813430255,0.04,96.55372127514548,0.1,96.78,0.93,0.38,1.26,0.0,0.0,0.96877560039805,1.0,53.62,7.12,4.0,0.19,0.004,0.185,0.604,5.3,8.94,0.25,0.37,0.044,43.77625741473408,0.0,0.0,0.0,0.0,0.0,0.0,0.0,0.0,0.0,0.0,0.0,0.0,0.0,2037.1668105483927,7.0,1.3,3.5,97.0,26.69230769,13.0,60.0,28.5,8.0,122.15,120.0,545.0,41.9310025468859,425.0,80.91666666666667
2024-11-22 14:00:00,2.51,1.35,1.16,1133.0,4385.0,0.0,2336.0,1446.0,217.0,100568.0,3.511637399301,0.95,11.39,0.45,87.21,3.9,32.647979207076915,6.5,1.05,0.46,86.85,11.64,3.4529140416107333,68.99,9.16,20.95,0.9,9.792115219949814,4.88888888888889,81.4,67.17,32.08230769230769,0.055,5.375,1.835,9.815,2.405,0.049,0.18,55.015,10.905,0.0665,2.028850813430255,0.04,97.51386278602764,0.1,96.78,0.93,0.38,1.26,0.0,0.0,0.9784092184128468,1.0,53.62,7.12,4.0,0.19,0.004,0.185,0.604,5.3,8.94,0.25,0.37,0.044,44.21157364470282,0.0,0.0,0.0,0.0,0.0,0.0,0.0,0.0,0.0,0.0,0.0,0.0,0.0,2037.1668105483927,6.0,1.3,3.58,97.0,26.69230769,13.0,60.0,28.5,8.0,122.415,122.0,547.0,41.6237716424895,425.0,81.72131147540983
2024-11-22 15:00:00,2.52,1.35,1.17,1134.0,4377.0,0.0,2344.0,1430.0,216.0,100498.0,3.5076755482933,0.95,11.39,0.45,87.21,3.9,32.492980442536464,6.5,1.05,0.46,86.85,11.64,3.436521069564304,68.99,9.16,20.95,0.9,9.745626408139954,4.88888888888889,81.4,67.17,32.08230769230769,0.055,5.375,1.835,9.815,2.405,0.049,0.18,55.015,10.905,0.0665,2.028850813430255,0.04,97.05090830539854,0.1,96.78,0.93,0.38,1.26,0.0,0.0,0.9737641462291418,1.0,53.62,7.12,4.0,0.19,0.004,0.185,0.604,5.3,8.94,0.25,0.37,0.044,44.00167583602519,0.0,0.0,0.0,0.0,0.0,0.0,0.0,0.0,0.0,0.0,0.0,0.0,0.0,2037.1668105483927,7.0,1.3,3.59,97.0,26.69230769,13.0,60.0,28.5,8.0,122.15,120.0,545.0,41.7389266463558,425.0,81.33333333333333
2024-11-22 16:00:00,2.56,1.35,1.21,1134.0,4339.0,0.0,2344.0,1384.0,214.0,100805.0,3.46666655264244,0.98,11.49,0.4,87.13,3.8,31.89316512647366,6.5,1.05,0.46,86.85,11.64,3.373083430313496,69.15,9.67,20.3,0.88,9.56572367516148,4.88888888888889,81.4,67.17,32.08615384615385,0.055,5.375,1.835,9.815,2.405,0.049,0.18,55.015,10.905,0.0665,2.028850813430255,0.04,95.25936377957908,0.1,96.78,0.93,0.38,1.26,0.0,0.0,0.95578861301593,1.0,53.62,7.12,4.0,0.19,0.004,0.185,0.604,5.3,8.94,0.25,0.37,0.044,43.189411810398056,0.0,0.0,0.0,0.0,0.0,0.0,0.0,0.0,0.0,0.0,0.0,0.0,0.0,2037.1668105483927,7.0,1.3,3.52,97.0,26.69230769,13.0,60.0,28.5,8.0,122.0175,119.0,544.0,41.2731481481482,425.0,79.83193277310924
2024-11-22 17:00:00,2.55,1.35,1.2,1133.0,4306.0,0.0,2343.0,1419.0,218.0,102164.0,3.39459544118035,0.98,11.49,0.4,87.13,3.8,32.22664453726978,6.5,1.05,0.46,86.85,11.64,3.408352864076072,69.15,9.67,20.3,0.88,9.665744224466676,4.88888888888889,81.4,67.17,32.08615384615385,0.055,5.375,1.835,9.815,2.405,0.049,0.18,55.015,10.905,0.0665,2.028850813430255,0.04,96.25540905699364,0.1,96.78,0.93,0.38,1.26,0.0,0.0,0.9657824728993948,1.0,53.62,7.12,4.0,0.19,0.004,0.185,0.604,5.3,8.94,0.25,0.37,0.044,43.64100636195941,0.0,0.0,0.0,0.0,0.0,0.0,0.0,0.0,0.0,0.0,0.0,0.0,0.0,2037.1668105483927,7.0,1.3,3.54,97.0,26.69230769,13.0,60.0,28.5,8.0,122.15,120.0,545.0,40.4839460214053,425.0,80.66666666666667
2024-11-22 18:00:00,2.55,1.35,1.2,1135.0,4286.0,0.0,2340.0,1429.0,219.0,102586.0,3.36495295996866,0.98,11.49,0.4,87.13,3.8,32.39310447806145,6.5,1.05,0.46,86.85,11.64,3.425957992506216,69.15,9.67,20.3,0.88,9.715670589262476,4.88888888888889,81.4,67.17,32.08615384615385,0.055,5.375,1.835,9.815,2.405,0.049,0.18,55.015,10.905,0.0665,2.028850813430255,0.04,96.7525960872467,0.1,96.78,0.93,0.38,1.26,0.0,0.0,0.9707710187304864,1.0,53.62,7.12,4.0,0.19,0.004,0.185,0.604,5.3,8.94,0.25,0.37,0.044,43.86642478325052,0.0,0.0,0.0,0.0,0.0,0.0,0.0,0.0,0.0,0.0,0.0,0.0,0.0,2037.1668105483927,6.0,1.3,3.5,97.0,26.69230769,13.0,60.0,28.5,8.0,122.15,120.0,545.0,41.6277985074627,425.0,81.08333333333333
2024-11-22 19:00:00,2.55,1.35,1.2,1134.0,4263.0,0.0,2335.0,1429.0,220.0,102711.0,3.34283984591206,0.98,11.49,0.4,87.13,3.8,33.29198815833654,6.5,1.05,0.46,86.85,11.64,3.5210256860289992,69.15,9.67,20.3,0.88,9.985272959159788,4.88888888888889,81.4,67.17,32.08615384615385,0.055,5.375,1.835,9.815,2.405,0.049,0.18,55.015,10.905,0.0665,2.028850813430255,0.04,99.43740605061326,0.1,96.78,0.93,0.38,1.26,0.0,0.0,0.9977091662183828,1.0,53.62,7.12,4.0,0.19,0.004,0.185,0.604,5.3,8.94,0.25,0.37,0.044,45.083684258222526,0.0,0.0,0.0,0.0,0.0,0.0,0.0,0.0,0.0,0.0,0.0,0.0,0.0,2037.1668105483927,7.0,1.3,3.62,97.0,26.69230769,13.0,60.0,28.5,8.0,122.15,120.0,545.0,40.5908350779251,425.0,83.33333333333333
2024-11-22 20:00:00,2.55,1.35,1.2,1133.0,4259.0,0.0,2331.0,1434.0,221.0,103136.0,3.32595434413579,0.98,11.49,0.4,87.13,3.8,33.90747029235621,6.5,1.05,0.46,86.85,11.64,3.586120278543821,69.15,9.67,20.3,0.88,10.169874644119046,4.88888888888889,81.4,67.17,32.08615384615385,0.055,5.375,1.835,9.815,2.405,0.049,0.18,55.015,10.905,0.0665,2.028850813430255,0.04,101.2757446498683,0.1,96.78,0.93,0.38,1.26,0.0,0.0,1.0161542096274625,1.0,53.62,7.12,4.0,0.19,0.004,0.185,0.604,5.3,8.94,0.25,0.37,0.044,45.9171641352653,0.0,0.0,0.0,0.0,0.0,0.0,0.0,0.0,0.0,0.0,0.0,0.0,0.0,2037.1668105483927,7.0,1.3,3.51,97.0,26.69230769,13.0,60.0,28.5,8.0,122.0175,119.0,544.0,41.8013856812933,425.0,84.87394957983193
2024-11-22 21:00:00,2.56,1.35,1.21,1131.0,4235.0,0.0,2331.0,1427.0,221.0,103858.0,3.2842534425844,0.98,11.49,0.4,87.13,3.8,33.6869778483507,6.5,1.05,0.46,86.85,11.64,3.562800567049682,69.15,9.67,20.3,0.88,10.10374229935321,4.88888888888889,81.4,67.17,32.08615384615385,0.055,5.375,1.835,9.815,2.405,0.049,0.18,55.015,10.905,0.0665,2.028850813430255,0.04,100.61717188511206,0.1,96.78,0.93,0.38,1.26,0.0,0.0,1.0095463936141942,1.0,53.62,7.12,4.0,0.19,0.004,0.185,0.604,5.3,8.94,0.25,0.37,0.044,45.61857542738788,0.0,0.0,0.0,0.0,0.0,0.0,0.0,0.0,0.0,0.0,0.0,0.0,0.0,2037.1668105483927,7.0,1.3,3.51,97.0,26.69230769,13.0,60.0,28.5,8.0,121.885,118.0,543.0,41.986143187067,425.0,84.32203389830508
2024-11-22 22:00:00,2.55,1.35,1.2,1139.0,4236.0,0.0,2320.0,1449.0,224.0,104405.0,3.26783065438718,0.98,11.49,0.4,87.13,3.8,34.59118769622284,6.5,1.05,0.46,86.85,11.64,3.658431566459399,69.15,9.67,20.3,0.88,10.374942147809929,4.88888888888889,81.4,67.17,32.08615384615385,0.055,5.375,1.835,9.815,2.405,0.049,0.18,55.015,10.905,0.0665,2.028850813430255,0.04,103.31789018917378,0.1,96.78,0.93,0.38,1.26,0.0,0.0,1.0366441580708077,1.0,53.62,7.12,4.0,0.19,0.004,0.185,0.604,5.3,8.94,0.25,0.37,0.044,46.84304754634829,0.0,0.0,0.0,0.0,0.0,0.0,0.0,0.0,0.0,0.0,0.0,0.0,0.0,2037.1668105483927,7.0,1.3,3.62,97.0,26.69230769,13.0,60.0,28.5,8.0,122.5475,123.0,548.0,41.9190751445087,425.0,86.58536585365853
2024-11-22 23:00:00,2.57,1.35,1.22,1136.0,4195.0,0.0,2317.0,1426.0,223.0,104795.0,3.22419104820253,0.93,11.56,0.4,87.11,3.9,33.898889653556026,6.2,1.04,0.43,86.73,11.8,3.631723133827082,69.06,9.6,20.34,1.0,10.785565384024,4.86666666666667,80.8666666666667,68.62,32.09,0.053,5.315,1.865,9.48,2.395,0.0485,0.19,55.09,10.825,0.0665,2.036659232512035,0.055,102.0182567232776,0.1,94.08,1.31,0.49,1.3,0.0,0.0,1.2204347497676875,1.0,53.52,6.99,3.6,0.23,0.003,0.192,0.782,5.48,7.97,0.4,0.39,0.051,46.95115472431833,0.0,0.0,0.0,0.0,0.0,0.0,0.0,0.0,0.0,0.0,0.0,0.0,0.0,2037.1668105483927,7.0,1.3,3.58,97.0,26.69230769,13.0,60.0,28.5,8.0,122.15,120.0,545.0,42.3273064441354,425.0,87.08333333333333
2024-11-23 00:00:00,2.59,1.4,1.19,1136.0,4300.0,0.0,2315.0,1464.0,223.0,104131.0,3.32588593551843,0.93,11.56,0.4,87.11,3.9,33.76933787728332,6.2,1.04,0.43,86.73,11.8,3.6178437357781656,69.06,9.6,20.34,1.0,10.74434606481072,4.86666666666667,80.8666666666667,68.62,32.09,0.053,5.315,1.865,9.48,2.395,0.0485,0.19,55.09,10.825,0.0665,2.036659232512035,0.055,101.62837237881033,0.1,94.08,1.31,0.49,1.3,0.0,0.0,1.2157706002550277,1.0,53.52,6.99,3.6,0.23,0.003,0.192,0.782,5.48,7.97,0.4,0.39,0.051,46.77172095658275,0.0,0.0,0.0,0.0,0.0,0.0,0.0,0.0,0.0,0.0,0.0,0.0,0.0,2048.2436768269326,6.0,1.3,3.63,97.0,26.69230769,13.0,60.0,28.5,8.0,121.695,126.0,546.0,41.1344137273594,420.0,87.22222222222223
2024-11-23 01:00:00,2.58,1.35,1.23,1136.0,4166.0,0.0,2313.0,1425.0,223.0,103437.0,3.24392414465089,0.93,11.56,0.4,87.11,3.9,33.76073422432096,6.2,1.04,0.43,86.73,11.8,3.616921992151216,69.06,9.6,20.34,1.0,10.741608651800576,4.86666666666667,80.8666666666667,68.62,32.09,0.053,5.315,1.865,9.48,2.395,0.0485,0.19,55.09,10.825,0.0665,2.036659232512035,0.055,101.60247979986028,0.1,94.08,1.31,0.49,1.3,0.0,0.0,1.215460849783625,1.0,53.52,6.99,3.6,0.23,0.003,0.192,0.782,5.48,7.97,0.4,0.39,0.051,46.75980459455559,0.0,0.0,0.0,0.0,0.0,0.0,0.0,0.0,0.0,0.0,0.0,0.0,0.0,2048.2436768269326,8.0,1.3,3.6,97.0,26.69230769,13.0,60.0,28.5,8.0,121.5625,125.0,545.0,40.6894934333959,420.0,87.2
2024-11-23 02:00:00,2.58,1.35,1.23,1135.0,4253.0,0.0,2312.0,1421.0,224.0,103637.0,3.30522936549226,0.93,11.56,0.4,87.11,3.9,33.729761073656434,6.2,1.04,0.43,86.73,11.8,3.613603715094196,69.06,9.6,20.34,1.0,10.731753964964062,4.86666666666667,80.8666666666667,68.62,32.09,0.053,5.315,1.865,9.48,2.395,0.0485,0.19,55.09,10.825,0.0665,2.036659232512035,0.055,101.50926651564023,0.1,94.08,1.31,0.49,1.3,0.0,0.0,1.2143457480865758,1.0,53.52,6.99,3.6,0.23,0.003,0.192,0.782,5.48,7.97,0.4,0.39,0.051,46.71690569125784,0.0,0.0,0.0,0.0,0.0,0.0,0.0,0.0,0.0,0.0,0.0,0.0,0.0,2048.2436768269326,7.0,1.3,3.67,97.0,26.69230769,13.0,60.0,28.5,8.0,121.5625,125.0,545.0,41.0852713178295,420.0,87.12
2024-11-23 03:00:00,2.58,1.35,1.23,1151.0,4298.0,0.0,2298.0,1399.0,222.0,103507.0,3.34436545199556,0.93,11.56,0.4,87.11,3.9,35.61912326419183,6.2,1.04,0.43,86.73,11.8,3.816018615572384,69.06,9.6,20.34,1.0,11.332889861991433,4.86666666666667,80.8666666666667,68.62,32.09,0.053,5.315,1.865,9.48,2.395,0.0485,0.19,55.09,10.825,0.0665,2.036659232512035,0.055,107.1952768530636,0.1,94.08,1.31,0.49,1.3,0.0,0.0,1.2823669516065768,1.0,53.52,6.99,3.6,0.23,0.003,0.192,0.782,5.48,7.97,0.4,0.39,0.051,49.33373879242103,0.0,0.0,0.0,0.0,0.0,0.0,0.0,0.0,0.0,0.0,0.0,0.0,0.0,2048.2436768269326,7.0,1.3,3.72,97.0,26.69230769,13.0,60.0,28.5,8.0,121.5625,125.0,545.0,41.4634146341463,420.0,92.0
2024-11-23 04:00:00,2.59,1.35,1.24,1147.0,4249.0,0.0,2305.0,1391.0,222.0,103872.0,3.29465826353766,0.93,11.56,0.4,87.11,3.9,34.84479449757896,6.2,1.04,0.43,86.73,11.8,3.733061689146897,69.06,9.6,20.34,1.0,11.086522691078576,4.86666666666667,80.8666666666667,68.62,32.09,0.053,5.315,1.865,9.48,2.395,0.0485,0.19,55.09,10.825,0.0665,2.036659232512035,0.055,104.86494474756222,0.1,94.08,1.31,0.49,1.3,0.0,0.0,1.254489409180347,1.0,53.52,6.99,3.6,0.23,0.003,0.192,0.782,5.48,7.97,0.4,0.39,0.051,48.26126620997709,0.0,0.0,0.0,0.0,0.0,0.0,0.0,0.0,0.0,0.0,0.0,0.0,0.0,2048.2436768269326,7.0,1.3,3.74,97.0,26.69230769,13.0,60.0,28.5,8.0,121.5625,125.0,545.0,40.9618573797678,420.0,90.0
2024-11-23 05:00:00,2.6,1.35,1.25,1148.0,4177.0,0.0,2314.0,1387.0,222.0,104289.0,3.22593162638083,0.93,11.56,0.4,87.11,3.9,34.31825093628221,6.2,1.04,0.43,86.73,11.8,3.676650979177566,69.06,9.6,20.34,1.0,10.918993014857833,4.86666666666667,80.8666666666667,68.62,32.09,0.053,5.315,1.865,9.48,2.395,0.0485,0.19,55.09,10.825,0.0665,2.036659232512035,0.055,103.28031891582128,0.1,94.08,1.31,0.49,1.3,0.0,0.0,1.2355326803305104,1.0,53.52,6.99,3.6,0.23,0.003,0.192,0.782,5.48,7.97,0.4,0.39,0.051,47.53198485391522,0.0,0.0,0.0,0.0,0.0,0.0,0.0,0.0,0.0,0.0,0.0,0.0,0.0,2048.2436768269326,7.0,1.3,3.75,97.0,26.69230769,13.0,60.0,28.5,8.0,121.5625,125.0,545.0,41.0312273057371,420.0,88.64
2024-11-23 06:00:00,2.58,1.35,1.23,1148.0,4162.0,0.0,2306.0,1401.0,222.0,103785.0,3.22995342422301,0.93,11.56,0.4,87.11,3.9,33.77780603964785,6.2,1.04,0.43,86.73,11.8,3.618750963757447,69.06,9.6,20.34,1.0,10.74704036895456,4.86666666666667,80.8666666666667,68.62,32.09,0.053,5.315,1.865,9.48,2.395,0.0485,0.19,55.09,10.825,0.0665,2.036659232512035,0.055,101.65385720061153,0.1,94.08,1.31,0.49,1.3,0.0,0.0,1.2160754727662506,1.0,53.52,6.99,3.6,0.23,0.003,0.192,0.782,5.48,7.97,0.4,0.39,0.051,46.783449659365374,0.0,0.0,0.0,0.0,0.0,0.0,0.0,0.0,0.0,0.0,0.0,0.0,0.0,2048.2436768269326,6.0,1.3,3.72,97.0,26.69230769,13.0,60.0,28.5,8.0,121.8275,127.0,547.0,40.1421800947867,420.0,87.24409448818898
2024-11-23 07:00:00,2.6,1.34,1.26,1143.0,4151.0,0.0,2301.0,1386.0,221.0,104005.0,3.21461422356643,0.93,11.56,0.4,87.11,3.9,33.64642854924952,6.2,1.04,0.43,86.73,11.8,3.6046759696788815,69.06,9.6,20.34,1.0,10.70524016466582,4.86666666666667,80.8666666666667,68.62,32.09,0.053,5.315,1.865,9.48,2.395,0.0485,0.19,55.09,10.825,0.0665,2.036659232512035,0.055,101.25847839381008,0.1,94.08,1.31,0.49,1.3,0.0,0.0,1.2113455935207051,1.0,53.52,6.99,3.6,0.23,0.003,0.192,0.782,5.48,7.97,0.4,0.39,0.051,46.60148721333767,0.0,0.0,0.0,0.0,0.0,0.0,0.0,0.0,0.0,0.0,0.0,0.0,0.0,2048.2436768269326,7.0,1.3,3.75,97.0,26.69230769,13.0,60.0,28.5,8.0,121.695,126.0,546.0,39.9241346609768,420.0,86.9047619047619
2024-11-23 08:00:00,2.6,1.35,1.25,1138.0,4147.0,0.0,2310.0,1382.0,219.0,103579.0,3.22471718669229,0.94,11.76,0.42,86.88,3.3,33.00417693759756,6.2,1.04,0.43,86.73,11.8,3.535868995184675,69.47,9.71,19.92,0.9,10.500895809400474,4.86666666666667,80.8666666666667,68.62,32.09,0.053,5.315,1.865,9.48,2.395,0.0485,0.19,55.09,10.825,0.0665,2.036659232512035,0.055,99.32563072628844,0.1,94.08,1.31,0.49,1.3,0.0,0.0,1.1882231198065218,1.0,53.52,6.99,3.6,0.23,0.003,0.192,0.782,5.48,7.97,0.4,0.39,0.051,45.71194613695464,0.0,0.0,0.0,0.0,0.0,0.0,0.0,0.0,0.0,0.0,0.0,0.0,0.0,2048.2436768269326,7.0,1.3,3.65,97.0,26.69230769,13.0,60.0,28.5,8.0,121.165,122.0,542.0,40.0522317188984,420.0,85.24590163934427
2024-11-23 09:00:00,2.6,1.32,1.28,1132.0,4158.0,0.0,2312.0,1392.0,218.0,103562.0,3.23379463125279,0.94,11.76,0.42,86.88,3.3,32.02623778710813,6.2,1.04,0.43,86.73,11.8,3.4310984769581254,69.47,9.71,19.92,0.9,10.189746188955777,4.86666666666667,80.8666666666667,68.62,32.09,0.053,5.315,1.865,9.48,2.395,0.0485,0.19,55.09,10.825,0.0665,2.036659232512035,0.055,96.3825358835372,0.1,94.08,1.31,0.49,1.3,0.0,0.0,1.1530151547488698,1.0,53.52,6.99,3.6,0.23,0.003,0.192,0.782,5.48,7.97,0.4,0.39,0.051,44.35746600988117,0.0,0.0,0.0,0.0,0.0,0.0,0.0,0.0,0.0,0.0,0.0,0.0,0.0,2048.2436768269326,6.0,1.3,3.68,97.0,26.69230769,13.0,60.0,28.5,8.0,121.5625,125.0,545.0,40.0094809196492,420.0,82.72
2024-11-23 10:00:00,2.59,1.32,1.27,1117.0,4196.0,0.0,2297.0,1368.0,216.0,103716.0,3.25848381254375,0.94,11.76,0.42,86.88,3.3,32.60994317930606,6.2,1.04,0.43,86.73,11.8,3.493633161658704,69.47,9.71,19.92,0.9,10.375462970151224,4.86666666666667,80.8666666666667,68.62,32.09,0.053,5.315,1.865,9.48,2.395,0.0485,0.19,55.09,10.825,0.0665,2.036659232512035,0.055,98.13918948371678,0.1,94.08,1.31,0.49,1.3,0.0,0.0,1.1740298355111467,1.0,53.52,6.99,3.6,0.23,0.003,0.192,0.782,5.48,7.97,0.4,0.39,0.051,45.16591851267956,0.0,0.0,0.0,0.0,0.0,0.0,0.0,0.0,0.0,0.0,0.0,0.0,0.0,2048.2436768269326,7.0,1.3,3.57,97.0,26.69230769,13.0,60.0,28.5,8.0,121.2975,123.0,543.0,40.9613130128957,420.0,84.22764227642277
2024-11-23 11:00:00,2.56,1.34,1.22,1135.0,4227.0,0.0,2304.0,1417.0,220.0,103172.0,3.29983332844258,0.94,11.76,0.42,86.88,3.3,33.377316593111026,6.2,1.04,0.43,86.73,11.8,3.575844933421176,69.47,9.71,19.92,0.9,10.61961716555824,4.86666666666667,80.8666666666667,68.62,32.09,0.053,5.315,1.865,9.48,2.395,0.0485,0.19,55.09,10.825,0.0665,2.036659232512035,0.055,100.44858954762007,0.1,94.08,1.31,0.49,1.3,0.0,0.0,1.2016569699048305,1.0,53.52,6.99,3.6,0.23,0.003,0.192,0.782,5.48,7.97,0.4,0.39,0.051,46.22875768679705,0.0,0.0,0.0,0.0,0.0,0.0,0.0,0.0,0.0,0.0,0.0,0.0,0.0,2048.2436768269326,7.0,1.3,3.69,97.0,26.69230769,13.0,60.0,28.5,8.0,121.43,124.0,544.0,40.8579465541491,420.0,86.20967741935483
2024-11-23 12:00:00,2.56,1.35,1.21,1144.0,4242.0,0.0,2308.0,1412.0,220.0,102256.0,3.34117505138489,0.94,11.76,0.42,86.88,3.3,33.7207688686248,6.2,1.04,0.43,86.73,11.8,3.6126403443357065,69.47,9.71,19.92,0.9,10.728892926850234,4.86666666666667,80.8666666666667,68.62,32.09,0.053,5.315,1.865,9.48,2.395,0.0485,0.19,55.09,10.825,0.0665,2.036659232512035,0.055,101.48220459441504,0.1,94.08,1.31,0.49,1.3,0.0,0.0,1.2140220088842066,1.0,53.52,6.99,3.6,0.23,0.003,0.192,0.782,5.48,7.97,0.4,0.39,0.051,46.704451170945575,0.0,0.0,0.0,0.0,0.0,0.0,0.0,0.0,0.0,0.0,0.0,0.0,0.0,2048.2436768269326,7.0,1.3,3.58,97.0,26.69230769,13.0,60.0,28.5,8.0,121.43,124.0,544.0,41.5559772296015,420.0,87.09677419354838
