Repository: saikumar-voptimai/evonith_bf_webapp

# Evonith BF2 — Blast Furnace Intelligence Platform

Monitoring, modelling and optimisation of **Blast Furnace 2 (BF2)** at Evonith Steel: live telemetry from InfluxDB,
manual plant reports from Neon PostgreSQL, a two-zone energy model of the furnace, blend and fuel optimisers, a
conversational assistant (FurnaceMind) and a live digital twin evaluated every hour.

The platform has three deployable parts that share one Python service layer, plus the shared data library:

| Part | Path | What it is |
|---|---|---|
| **Streamlit app** (legacy) | `src/app.py`, `src/custom_pages/` | The original 11-page dashboard; still the home of the model pages. Served under `/legacy` in production |

File: src/data/V13_df_filtered.csv (part 126 of 268)
NM3/HR.,STEAMKGS/HR.,RAFTOC,PERMEABILITYKGS/HR.,TUYEREVELOCITYM/S,HOT BLAST VOLUMENM3/HR.,O2 ENRICHMENT %,COKE_VM%,COKE_ASH%,COKE_IM%,COKE_FC%,COKE_MOIST%,COKE_CALC_MT,NUTCOKE_MOIST%,NUTCOKE_VM%,NUTCOKE_IM%,NUTCOKE_FC%,NUTCOKE_ASH%,NUTCOKE_CALC_MT,PCI_2_FC%,PCI_2_ASH%,PCI_2_VM%,PCI_2_IM%,PCI_2_CALC_MT,SINTER_SP_02_COLD_STRENGTH_AI,SINTER_SP_02_COLD_STRENGTH_TI,SINTER_SP_02_HOT_STRENGTH_RI,SINTER_SP_02_HOT_STRENGTH_RDI,SINTER_SP_02_P%,SINTER_SP_02_SIO2%,SINTER_SP_02_MGO%,SINTER_SP_02_FEO%,SINTER_SP_02_AL2O3%,SINTER_SP_02_NA2O%,SINTER_SP_02_TIO2%,SINTER_SP_02_FE(T)%,SINTER_SP_02_CAO%,SINTER_SP_02_K2O%,SINTER_SP_02_BASICITY,SINTER_SP_02_MNO%,SINTER_CALC_MT,FLUX_TM%,FLUX_SIO2%,FLUX_FE2O3%,FLUX_AL2O3%,FLUX_LOI%,FLUX_MGO%,FLUX_CAO%,FLUX_CALC_MT,GEOMIN TYPE,ORE_FE(T)%,ORE_LOI%,ORE_TM%,ORE_MGO%,ORE_NA2O%,ORE_P%,ORE_TIO2%,ORE_AL2O3%,ORE_SIO2%,ORE_MNO%,ORE_CAO%,ORE_K2O%,ORE_CALC_MT,LLOYDS_PELLET_PCT_SIO2,LLOYDS_PELLET_PCT_AL2O3,LLOYDS_PELLET_PCT_FE2O3,LLOYDS_PELLET_PCT_MGO,LLOYDS_PELLET_PCT_TIO2,LLOYDS_PELLET_PCT_NA2O,TOTAL_PELLET_CALC_MT,LLOYDS_PELLET_PCT_K2O,LLOYDS_PELLET_PCT_TM,LLOYDS_PELLET_PCT_LOI,LLOYDS_PELLET_PCT_MNO,LLOYDS_PELLET_PCT_CAO,LLOYDS_PELLET_PCT_P,DAILYPRODUCTION,CHARGES/HRS.,STOCKRODLEVEL,FURNACE TOP GAS ANALYSISH2%,COKE_DISCHARGE_TIME,WEIGHTED_COKE_ANGLE,TOTAL_COKE_PORTIONS,NON_COKE_DISCHARGE_TIME,WEIGHTED_NON_COKE_ANGLE,TOTAL_NON_COKE_PORTIONS,UNITCOST LAKHS/THM,ACTUALKG/THM.,ACT. FUEL RATEKG/THM.,FURNACETOPGASANALYSISCO2ETACO,COKE RATE KG/THM,PRODUCTIONTONNESPERHR
2024-11-23 13:00:00,2.59,1.35,1.24,1126.0,4307.0,0.0,2312.0,1369.0,214.0,101701.0,3.41082839686773,0.94,11.76,0.42,86.88,3.3,32.83028063322028,6.2,1.04,0.43,86.73,11.8,3.5172387911293708,69.47,9.71,19.92,0.9,10.44556744967927,4.86666666666667,80.8666666666667,68.62,32.09,0.053,5.315,1.865,9.48,2.395,0.0485,0.19,55.09,10.825,0.0665,2.036659232512035,0.055,98.80229211536351,0.1,94.08,1.31,0.49,1.3,0.0,0.0,1.1819624695348707,1.0,53.52,6.99,3.6,0.23,0.003,0.192,0.782,5.48,7.97,0.4,0.39,0.051,45.47109363776523,0.0,0.0,0.0,0.0,0.0,0.0,0.0,0.0,0.0,0.0,0.0,0.0,0.0,2048.2436768269326,6.0,1.3,3.59,97.0,26.69230769,13.0,60.0,28.5,8.0,121.2975,123.0,543.0,39.9284862932062,420.0,84.79674796747967
2024-11-23 14:00:00,2.59,1.36,1.23,1123.0,4319.0,0.0,2324.0,1385.0,213.0,101762.0,3.41827522918449,0.94,11.76,0.42,86.88,3.3,31.480907232785366,6.2,1.04,0.43,86.73,11.8,3.3726750415607665,69.47,9.71,19.92,0.9,10.016239079735834,4.86666666666667,80.8666666666667,68.62,32.09,0.053,5.315,1.865,9.48,2.395,0.0485,0.19,55.09,10.825,0.0665,2.036659232512035,0.055,94.7413708466136,0.1,94.08,1.31,0.49,1.3,0.0,0.0,1.1333820527385283,1.0,53.52,6.99,3.6,0.23,0.003,0.192,0.782,5.48,7.97,0.4,0.39,0.051,43.60216400755672,0.0,0.0,0.0,0.0,0.0,0.0,0.0,0.0,0.0,0.0,0.0,0.0,0.0,2048.2436768269326,7.0,1.3,3.55,97.0,26.69230769,13.0,60.0,28.5,8.0,121.165,122.0,542.0,40.3199247235944,420.0,81.31147540983606
2024-11-23 15:00:00,2.59,1.4,1.19,1125.0,4305.0,0.0,2328.0,1433.0,213.0,101261.0,3.42404772615611,0.94,11.76,0.42,86.88,3.3,31.22912711628748,6.2,1.04,0.43,86.73,11.8,3.345700834350203,69.47,9.71,19.92,0.9,9.936130529378042,4.86666666666667,80.8666666666667,68.62,32.09,0.053,5.315,1.865,9.48,2.395,0.0485,0.19,55.09,10.825,0.0665,2.036659232512035,0.055,93.9836419408822,0.1,94.08,1.31,0.49,1.3,0.0,0.0,1.124317413553736,1.0,53.52,6.99,3.6,0.23,0.003,0.192,0.782,5.48,7.97,0.4,0.39,0.051,43.25343968864797,0.0,0.0,0.0,0.0,0.0,0.0,0.0,0.0,0.0,0.0,0.0,0.0,0.0,2048.2436768269326,6.0,1.3,3.48,97.0,26.69230769,13.0,60.0,28.5,8.0,121.0325,121.0,541.0,40.1228733459357,420.0,80.66115702479338
2024-11-23 16:00:00,2.59,1.4,1.19,1127.0,4307.0,0.0,2333.0,1433.0,215.0,102078.0,3.39824144278474,0.96,11.65,0.45,86.94,3.7,31.457106143647675,6.0,1.03,0.48,86.39,12.1,3.370125136035393,70.71,9.35,18.82,1.12,10.008666318334823,4.86666666666667,80.8666666666667,68.62,32.09,0.0555,5.435,2.025,9.61,2.41,0.0515,0.185,54.8,10.945,0.068,2.01379522803597,0.05,94.66974178599366,0.1,94.72,0.5799999999999998,0.53,1.32,0.0,0.0,1.1325251610655909,1.0,53.62,7.1,4.1,0.11,0.004,0.176,0.62,5.15,9.37,0.2,0.26,0.03,43.56919866178488,0.0,0.0,0.0,0.0,0.0,0.0,0.0,0.0,0.0,0.0,0.0,0.0,0.0,2048.2436768269326,7.0,1.3,3.53,97.0,26.69230769,13.0,60.0,28.5,8.0,120.9,120.0,540.0,41.0177514792899,420.0,81.25
2024-11-23 17:00:00,2.59,1.4,1.19,1124.0,4307.0,0.0,2330.0,1436.0,215.0,102777.0,3.37514796080586,0.96,11.65,0.45,86.94,3.7,31.134469157558986,6.0,1.03,0.48,86.39,12.1,3.335559750024774,70.71,9.35,18.82,1.12,9.906013330454469,4.86666666666667,80.8666666666667,68.62,32.09,0.0555,5.435,2.025,9.61,2.41,0.0515,0.185,54.8,10.945,0.068,2.01379522803597,0.05,93.6987700753681,0.1,94.72,0.5799999999999998,0.53,1.32,0.0,0.0,1.1209095183879951,1.0,53.62,7.1,4.1,0.11,0.004,0.176,0.62,5.15,9.37,0.2,0.26,0.03,43.12233508576657,0.0,0.0,0.0,0.0,0.0,0.0,0.0,0.0,0.0,0.0,0.0,0.0,0.0,2048.2436768269326,6.0,1.3,3.54,97.0,26.69230769,13.0,60.0,28.5,8.0,120.9,120.0,540.0,41.132428638278,420.0,80.41666666666667
2024-11-23 18:00:00,2.62,1.4,1.22,1124.0,4307.0,0.0,2330.0,1406.0,215.0,103121.0,3.36389778664486,0.96,11.65,0.45,86.94,3.7,31.295787650603327,6.0,1.03,0.48,86.39,12.1,3.352842443030083,70.71,9.35,18.82,1.12,9.957339824394644,4.86666666666667,80.8666666666667,68.62,32.09,0.0555,5.435,2.025,9.61,2.41,0.0515,0.185,54.8,10.945,0.068,2.01379522803597,0.05,94.18425593068088,0.1,94.72,0.5799999999999998,0.53,1.32,0.0,0.0,1.1267173397267929,1.0,53.62,7.1,4.1,0.11,0.004,0.176,0.62,5.15,9.37,0.2,0.26,0.03,43.34576687377572,0.0,0.0,0.0,0.0,0.0,0.0,0.0,0.0,0.0,0.0,0.0,0.0,0.0,2048.2436768269326,6.0,1.3,3.44,97.0,26.69230769,13.0,60.0,28.5,8.0,120.9,120.0,540.0,40.8994082840237,420.0,80.83333333333333
2024-11-23 19:00:00,2.65,1.4,1.25,1125.0,4305.0,0.0,2333.0,1390.0,216.0,104395.0,3.32133634453948,0.96,11.65,0.45,86.94,3.7,31.747479431127505,6.0,1.03,0.48,86.39,12.1,3.4012339834449503,70.71,9.35,18.82,1.12,10.101054007427146,4.86666666666667,80.8666666666667,68.62,32.09,0.0555,5.435,2.025,9.61,2.41,0.0515,0.185,54.8,10.945,0.068,2.01379522803597,0.05,95.54361632555668,0.1,94.72,0.5799999999999998,0.53,1.32,0.0,0.0,1.142979239475427,1.0,53.62,7.1,4.1,0.11,0.004,0.176,0.62,5.15,9.37,0.2,0.26,0.03,43.97137588020136,0.0,0.0,0.0,0.0,0.0,0.0,0.0,0.0,0.0,0.0,0.0,0.0,0.0,2048.2436768269326,7.0,1.3,3.35,97.0,26.69230769,13.0,60.0,28.5,8.0,120.9,120.0,540.0,41.9845541773929,420.0,82.0
2024-11-23 20:00:00,2.64,1.39,1.25,1124.0,4305.0,0.0,2329.0,1403.0,217.0,104886.0,3.30580039190557,0.96,11.65,0.45,86.94,3.7,32.65086299217584,6.0,1.03,0.48,86.39,12.1,3.4980170642746846,70.71,9.35,18.82,1.12,10.388482373492144,4.86666666666667,80.8666666666667,68.62,32.09,0.0555,5.435,2.025,9.61,2.41,0.0515,0.185,54.8,10.945,0.068,2.01379522803597,0.05,98.2623371153083,0.1,94.72,0.5799999999999998,0.53,1.32,0.0,0.0,1.1755030389726957,1.0,53.62,7.1,4.1,0.11,0.004,0.176,0.62,5.15,9.37,0.2,0.26,0.03,45.22259389305261,0.0,0.0,0.0,0.0,0.0,0.0,0.0,0.0,0.0,0.0,0.0,0.0,0.0,2048.2436768269326,7.0,1.3,3.32,97.0,26.69230769,13.0,60.0,28.5,8.0,120.9,120.0,540.0,42.1114785073217,420.0,84.33333333333333
2024-11-23 21:00:00,2.63,1.4,1.23,1126.0,4306.0,0.0,2329.0,1428.0,220.0,103817.0,3.34058846080473,0.96,11.65,0.45,86.94,3.7,33.489719156006444,6.0,1.03,0.48,86.39,12.1,3.587887067902296,70.71,9.35,18.82,1.12,10.655380141981071,4.86666666666667,80.8666666666667,68.62,32.09,0.0555,5.435,2.025,9.61,2.41,0.0515,0.185,54.8,10.945,0.068,2.01379522803597,0.05,100.7868635629348,0.1,94.72,0.5799999999999998,0.53,1.32,0.0,0.0,1.2057037099344443,1.0,53.62,7.1,4.1,0.11,0.004,0.176,0.62,5.15,9.37,0.2,0.26,0.03,46.384439190700206,0.0,0.0,0.0,0.0,0.0,0.0,0.0,0.0,0.0,0.0,0.0,0.0,0.0,2048.2436768269326,7.0,1.3,3.32,97.0,26.69230769,13.0,60.0,28.5,8.0,120.9,120.0,540.0,41.4241779039508,420.0,86.5
2024-11-23 22:00:00,2.62,1.4,1.22,1131.0,4304.0,0.0,2307.0,1412.0,216.0,103263.0,3.35693764062245,0.96,11.65,0.45,86.94,3.7,33.76581179000365,6.0,1.03,0.48,86.39,12.1,3.6174659719966287,70.71,9.35,18.82,1.12,10.74322417423279,4.86666666666667,80.8666666666667,68.62,32.09,0.0555,5.435,2.025,9.61,2.41,0.0515,0.185,54.8,10.945,0.068,2.01379522803597,0.05,101.61776066612586,0.1,94.72,0.5799999999999998,0.53,1.32,0.0,0.0,1.2156436533405182,1.0,53.62,7.1,4.1,0.11,0.004,0.176,0.62,5.15,9.37,0.2,0.26,0.03,46.76683720165358,0.0,0.0,0.0,0.0,0.0,0.0,0.0,0.0,0.0,0.0,0.0,0.0,0.0,2048.2436768269326,7.0,1.3,3.54,97.0,26.69230769,13.0,60.0,28.5,8.0,121.165,122.0,542.0,41.4703783012134,420.0,87.21311475409836
2024-11-23 23:00:00,2.62,1.4,1.22,1129.0,4305.0,0.0,2310.0,1422.0,217.0,103882.0,3.33772516538782,0.97,11.4,0.41,87.22,3.1,33.82592741251168,6.0,1.03,0.48,86.39,12.1,3.622760737964934,70.95,9.62,18.52,0.91,10.856460913773269,4.91111111111111,81.1111111111111,68.62,31.105,0.0555,5.435,2.025,9.61,2.41,0.0515,0.185,54.8,10.945,0.068,2.01379522803597,0.05,102.82426233950768,0.1,94.72,0.5799999999999998,0.53,1.32,0.0,0.0,0.7241609390997562,1.0,53.62,7.1,4.1,0.11,0.004,0.176,0.62,5.15,9.37,0.2,0.26,0.03,47.264761408850525,0.0,0.0,0.0,0.0,0.0,0.0,0.0,0.0,0.0,0.0,0.0,0.0,0.0,2048.2436768269326,7.0,1.3,3.55,97.0,26.69230769,13.0,60.0,28.5,8.0,121.43,124.0,544.0,41.2297426120114,420.0,87.09677419354838
2024-11-24 00:00:00,2.65,1.39,1.26,1136.0,4193.0,0.0,2310.0,1391.0,220.0,104752.0,3.22397693021948,0.97,11.4,0.41,87.22,3.1,32.816931768836824,6.0,1.03,0.48,86.39,12.1,3.5146971878335367,70.95,9.62,18.52,0.91,10.532622881658533,4.91111111111111,81.1111111111111,68.62,31.105,0.0555,5.435,2.025,9.61,2.41,0.0515,0.185,54.8,10.945,0.068,2.01379522803597,0.05,99.7571111717242,0.1,94.72,0.5799999999999998,0.53,1.32,0.0,0.0,0.7025598984553868,1.0,53.62,7.1,4.1,0.11,0.004,0.176,0.62,5.15,9.37,0.2,0.26,0.03,45.85489796950481,0.0,0.0,0.0,0.0,0.0,0.0,0.0,0.0,0.0,0.0,0.0,0.0,0.0,2072.1227126416884,7.0,1.3,3.62,97.0,26.69230769,13.0,60.0,28.5,8.0,121.43,124.0,544.0,39.6235406242554,420.0,85.48387096774194
2024-11-24 01:00:00,2.58,1.4,1.18,1138.0,4300.0,0.0,2310.0,1464.0,221.0,104016.0,3.32956014291327,0.97,11.4,0.41,87.22,3.1,33.39287432698412,6.0,1.03,0.48,86.39,12.1,3.576380702420852,70.95,9.62,18.52,0.91,10.717472148165028,4.91111111111111,81.1111111111111,68.62,31.105,0.0555,5.435,2.025,9.61,2.41,0.0515,0.185,54.8,10.945,0.068,2.01379522803597,0.05,101.50786490477692,0.1,94.72,0.5799999999999998,0.53,1.32,0.0,0.0,0.7148899403989285,1.0,53.62,7.1,4.1,0.11,0.004,0.176,0.62,5.15,9.37,0.2,0.26,0.03,46.65965898208732,0.0,0.0,0.0,0.0,0.0,0.0,0.0,0.0,0.0,0.0,0.0,0.0,0.0,2072.1227126416884,7.0,1.3,3.56,97.0,26.69230769,13.0,60.0,28.5,8.0,121.695,126.0,546.0,41.170871013803,420.0,86.98412698412699
2024-11-24 02:00:00,2.64,1.4,1.24,1142.0,4300.0,0.0,2310.0,1402.0,218.0,104158.0,3.32502447064727,0.97,11.4,0.41,87.22,3.1,33.63811635903134,6.0,1.03,0.48,86.39,12.1,3.6026461524161943,70.95,9.62,18.52,0.91,10.7961827923069,4.91111111111111,81.1111111111111,68.62,31.105,0.0555,5.435,2.025,9.61,2.41,0.0515,0.185,54.8,10.945,0.068,2.01379522803597,0.05,102.25335314320348,0.1,94.72,0.5799999999999998,0.53,1.32,0.0,0.0,0.7201401940894854,1.0,53.62,7.1,4.1,0.11,0.004,0.176,0.62,5.15,9.37,0.2,0.26,0.03,47.002334172948345,0.0,0.0,0.0,0.0,0.0,0.0,0.0,0.0,0.0,0.0,0.0,0.0,0.0,2072.1227126416884,7.0,1.3,3.62,97.0,26.69230769,13.0,60.0,28.5,8.0,121.165,122.0,542.0,41.4738850465061,420.0,87.62295081967213
2024-11-24 03:00:00,2.64,1.39,1.25,1125.0,4303.0,0.0,2315.0,1395.0,216.0,104708.0,3.30987854444188,0.97,11.4,0.41,87.22,3.1,32.951089037074205,6.0,1.03,0.48,86.39,12.1,3.5290654467775098,70.95,9.62,18.52,0.91,10.57568077394204,4.91111111111111,81.1111111111111,68.62,31.105,0.0555,5.435,2.025,9.61,2.41,0.0515,0.185,54.8,10.945,0.068,2.01379522803597,0.05,100.16492326141991,0.1,94.72,0.5799999999999998,0.53,1.32,0.0,0.0,0.7054319986691981,1.0,53.62,7.1,4.1,0.11,0.004,0.176,0.62,5.15,9.37,0.2,0.26,0.03,46.04235509956882,0.0,0.0,0.0,0.0,0.0,0.0,0.0,0.0,0.0,0.0,0.0,0.0,0.0,2072.1227126416884,7.0,1.3,3.44,97.0,26.69230769,13.0,60.0,28.5,8.0,120.9,120.0,540.0,41.0884030418251,420.0,85.83333333333333
2024-11-24 04:00:00,2.61,1.4,1.21,1128.0,4299.0,0.0,2319.0,1444.0,219.0,104894.0,3.30094501617027,0.97,11.4,0.41,87.22,3.1,33.386381157092856,6.0,1.03,0.48,86.39,12.1,3.57568528317454,70.95,9.62,18.52,0.91,10.715388159623592,4.91111111111111,81.1111111111111,68.62,31.105,0.0555,5.435,2.025,9.61,2.41,0.0515,0.185,54.8,10.945,0.068,2.01379522803597,0.05,101.48812692697744,0.1,94.72,0.5799999999999998,0.53,1.32,0.0,0.0,0.7147509316454107,1.0,53.62,7.1,4.1,0.11,0.004,0.176,0.62,5.15,9.37,0.2,0.26,0.03,46.65058611552684,0.0,0.0,0.0,0.0,0.0,0.0,0.0,0.0,0.0,0.0,0.0,0.0,0.0,2072.1227126416884,7.0,1.3,3.59,97.0,26.69230769,13.0,60.0,28.5,8.0,121.165,122.0,542.0,40.2646502835539,420.0,86.9672131147541
2024-11-24 05:00:00,2.57,1.4,1.17,1148.0,4299.0,0.0,2301.0,1460.0,221.0,102949.0,3.36325977688441,0.97,11.4,0.41,87.22,3.1,34.4599723283522,6.0,1.03,0.48,86.39,12.1,3.6906670217809294,70.95,9.62,18.52,0.91,11.059958182671595,4.91111111111111,81.1111111111111,68.62,31.105,0.0555,5.435,2.025,9.61,2.41,0.0515,0.185,54.8,10.945,0.068,2.01379522803597,0.05,104.75163597708314,0.1,94.72,0.5799999999999998,0.53,1.32,0.0,0.0,0.7377348629152687,1.0,53.62,7.1,4.1,0.11,0.004,0.176,0.62,5.15,9.37,0.2,0.26,0.03,48.15070849033725,0.0,0.0,0.0,0.0,0.0,0.0,0.0,0.0,0.0,0.0,0.0,0.0,0.0,2072.1227126416884,7.0,1.3,3.72,97.0,26.69230769,13.0,60.0,28.5,8.0,121.8275,127.0,547.0,39.9624765478424,420.0,89.76377952755905
2024-11-24 06:00:00,2.58,1.4,1.18,1156.0,4300.0,0.0,2285.0,1448.0,221.0,102802.0,3.3688480217603,0.97,11.4,0.41,87.22,3.1,36.02718024665917,6.0,1.03,0.48,86.39,12.1,3.858515171084597,70.95,9.62,18.52,0.91,11.562954931330207,4.91111111111111,81.1111111111111,68.62,31.105,0.0555,5.435,2.025,9.61,2.41,0.0515,0.185,54.8,10.945,0.068,2.01379522803597,0.05,109.51564425296397,0.1,94.72,0.5799999999999998,0.53,1.32,0.0,0.0,0.7712863674770023,1.0,53.62,7.1,4.1,0.11,0.004,0.176,0.62,5.15,9.37,0.2,0.26,0.03,50.3405585255928,0.0,0.0,0.0,0.0,0.0,0.0,0.0,0.0,0.0,0.0,0.0,0.0,0.0,2072.1227126416884,6.0,1.3,3.83,97.0,26.69230769,13.0,60.0,28.5,8.0,122.225,130.0,550.0,40.3359356517625,420.0,93.84615384615384
2024-11-24 07:00:00,2.57,1.39,1.18,1125.0,4300.0,0.0,2305.0,1416.0,217.0,103200.0,3.3558660481955,0.97,11.4,0.41,87.22,3.1,32.39709251288944,6.0,1.03,0.48,86.39,12.1,3.4697323549657173,70.95,9.62,18.52,0.91,10.397875106182182,4.91111111111111,81.1111111111111,68.62,31.105,0.0555,5.435,2.025,9.61,2.41,0.0515,0.185,54.8,10.945,0.068,2.01379522803597,0.05,98.4808812174794,0.1,94.72,0.5799999999999998,0.53,1.32,0.0,0.0,0.6935717874673243,1.0,53.62,7.1,4.1,0.11,0.004,0.176,0.62,5.15,9.37,0.2,0.26,0.03,45.2682591459649,0.0,0.0,0.0,0.0,0.0,0.0,0.0,0.0,0.0,0.0,0.0,0.0,0.0,2072.1227126416884,7.0,1.3,3.59,97.0,26.69230769,13.0,60.0,28.5,8.0,121.2975,123.0,543.0,40.1969981238274,420.0,84.39024390243902
2024-11-24 08:00:00,2.52,1.35,1.17,1120.0,4300.0,0.0,2308.0,1482.0,221.0,103590.0,3.34324171022578,0.96,11.92,0.4,86.72,3.5,31.725180559500725,6.3,1.03,0.42,86.57,11.98,3.397770507048856,70.94,9.59,18.59,0.88,10.18222437854645,4.91111111111111,81.1111111111111,68.62,30.12,0.0545,5.625,1.975,10.125,2.335,0.0515,0.18,54.77,10.935,0.0675,1.94450136612022,0.07,96.43839912610184,0.1,96.85,0.83,0.46,1.16,0.0,0.0,0.6791871887769616,1.0,53.93,8.14,4.0,0.11,0.003,0.155,0.626,4.81,8.26,0.18,0.26,0.038,44.32940068460234,0.0,0.0,0.0,0.0,0.0,0.0,0.0,0.0,0.0,0.0,0.0,0.0,0.0,2072.1227126416884,6.0,1.3,3.75,97.0,26.69230769,13.0,60.0,28.5,8.0,121.5625,125.0,545.0,39.2356990268217,420.0,82.64
2024-11-24 09:00:00,2.48,1.38,1.1,1130.0,4088.0,0.0,2280.0,1441.0,212.0,97860.0,3.36450090197035,0.96,11.92,0.4,86.72,3.5,32.35696399202294,6.3,1.03,0.42,86.57,11.98,3.465434585739913,70.94,9.59,18.59,0.88,10.384995822400784,4.91111111111111,81.1111111111111,68.62,30.12,0.0545,5.625,1.975,10.125,2.335,0.0515,0.18,54.77,10.935,0.0675,1.94450136612022,0.07,98.35889829276742,0.1,96.85,0.83,0.46,1.16,0.0,0.0,0.6927126977223195,1.0,53.93,8.14,4.0,0.11,0.003,0.155,0.626,4.81,8.26,0.18,0.26,0.038,45.21218780928534,0.0,0.0,0.0,0.0,0.0,0.0,0.0,0.0,0.0,0.0,0.0,0.0,0.0,2072.1227126416884,6.0,1.3,3.76,97.0,26.69230769,13.0,60.0,28.5,8.0,121.695,126.0,546.0,39.2263882297105,420.0,84.28571428571429
2024-11-24 10:00:00,2.58,1.4,1.18,1138.0,4205.0,0.0,2290.0,1401.0,214.0,100800.0,3.35985795917906,0.96,11.92,0.4,86.72,3.5,33.514746131097205,6.3,1.03,0.42,86.57,11.98,3.5894331867362563,70.94,9.59,18.59,0.88,10.756587010019643,4.91111111111111,81.1111111111111,68.62,30.12,0.0545,5.625,1.975,10.125,2.335,0.0515,0.18,54.77,10.935,0.0675,1.94450136612022,0.07,101.87833156501333,0.1,96.85,0.83,0.46,1.16,0.0,0.0,0.7174990277726472,1.0,53.93,8.14,4.0,0.11,0.003,0.155,0.626,4.81,8.26,0.18,0.26,0.038,46.82994970829931,0.0,0.0,0.0,0.0,0.0,0.0,0.0,0.0,0.0,0.0,0.0,0.0,0.0,2072.1227126416884,7.0,1.3,3.8,97.0,26.69230769,13.0,60.0,28.5,8.0,121.695,126.0,546.0,39.5326882227991,420.0,87.3015873015873
2024-11-24 11:00:00,2.6,1.39,1.21,1130.0,4210.0,0.0,2310.0,1388.0,214.0,101603.0,3.33728525228669,0.96,11.92,0.4,86.72,3.5,32.02333992826338,6.3,1.03,0.42,86.57,11.98,3.429703409926493,70.94,9.59,18.59,0.88,10.27791888807377,4.91111111111111,81.1111111111111,68.62,30.12,0.0545,5.625,1.975,10.125,2.335,0.0515,0.18,54.77,10.935,0.0675,1.94450136612022,0.07,97.34474581037024,0.1,96.85,0.83,0.46,1.16,0.0,0.0,0.6855703210367644,1.0,53.93,8.14,4.0,0.11,0.003,0.155,0.626,4.81,8.26,0.18,0.26,0.038,44.74601694628,0.0,0.0,0.0,0.0,0.0,0.0,0.0,0.0,0.0,0.0,0.0,0.0,0.0,2072.1227126416884,7.0,1.3,3.49,97.0,26.69230769,13.0,60.0,28.5,8.0,120.9,120.0,540.0,41.7804992934527,420.0,83.41666666666667
2024-11-24 12:00:00,2.6,1.39,1.21,1129.0,4362.0,0.0,2330.0,1405.0,214.0,102184.0,3.43803420427235,0.96,11.92,0.4,86.72,3.5,32.27927071690085,6.3,1.03,0.42,86.57,11.98,3.4571136269888423,70.94,9.59,18.59,0.88,10.360060097968466,4.91111111111111,81.1111111111111,68.62,30.12,0.0545,5.625,1.975,10.125,2.335,0.0515,0.18,54.77,10.935,0.0675,1.94450136612022,0.07,98.12272579686667,0.1,96.85,0.83,0.46,1.16,0.0,0.0,0.6910494045215737,1.0,53.93,8.14,4.0,0.11,0.003,0.155,0.626,4.81,8.26,0.18,0.26,0.038,45.10362747132518,0.0,0.0,0.0,0.0,0.0,0.0,0.0,0.0,0.0,0.0,0.0,0.0,0.0,2072.1227126416884,7.0,1.3,3.36,97.0,26.69230769,13.0,60.0,28.5,8.0,120.9,120.0,540.0,41.1582459485224,420.0,84.08333333333333
2024-11-24 13:00:00,2.58,1.39,1.19,1132.0,4363.0,0.0,2324.0,1427.0,216.0,102566.0,3.42602444341972,0.96,11.92,0.4,86.72,3.5,31.223556213771285,6.3,1.03,0.42,86.57,11.98,3.34404648160665,70.94,9.59,18.59,0.88,10.021227607152849,4.91111111111111,81.1111111111111,68.62,30.12,0.0545,5.625,1.975,10.125,2.335,0.0515,0.18,54.77,10.935,0.0675,1.94450136612022,0.07,94.91355835256876,0.1,96.85,0.83,0.46,1.16,0.0,0.0,0.6684481851467352,1.0,53.93,8.14,4.0,0.11,0.003,0.155,0.626,4.81,8.26,0.18,0.26,0.038,43.62848405551376,0.0,0.0,0.0,0.0,0.0,0.0,0.0,0.0,0.0,0.0,0.0,0.0,0.0,2072.1227126416884,7.0,1.3,3.41,97.0,26.69230769,13.0,60.0,28.5,8.0,120.9,120.0,540.0,40.2120141342756,420.0,81.33333333333333
2024-11-24 14:00:00,2.56,1.39,1.17,1142.0,4359.0,0.0,2317.0,1450.0,218.0,101566.0,3.45655961064407,0.96,11.92,0.4,86.72,3.5,34.582647814638065,6.3,1.03,0.42,86.57,11.98,3.703805580549989,70.94,9.59,18.59,0.88,11.099330987020725,4.91111111111111,81.1111111111111,68.62,30.12,0.0545,5.625,1.975,10.125,2.335,0.0515,0.18,54.77,10.935,0.0675,1.94450136612022,0.07,105.12454567533489,0.1,96.85,0.83,0.46,1.16,0.0,0.0,0.7403611558848574,1.0,53.93,8.14,4.0,0.11,0.003,0.155,0.626,4.81,8.26,0.18,0.26,0.038,48.32212219673194,0.0,0.0,0.0,0.0,0.0,0.0,0.0,0.0,0.0,0.0,0.0,0.0,0.0,2072.1227126416884,7.0,1.3,3.61,97.0,26.69230769,13.0,60.0,28.5,8.0,120.9,120.0,540.0,40.6425891181989,420.0,90.08333333333331
2024-11-24 15:00:00,2.59,1.4,1.19,1131.0,4374.0,0.0,2311.0,1422.0,215.0,102211.0,3.44657470542791,0.96,11.92,0.4,86.72,3.5,33.16863020741606,6.3,1.03,0.42,86.57,11.98,3.552364131280508,70.94,9.59,18.59,0.88,10.645500802352537,4.91111111111111,81.1111111111111,68.62,30.12,0.0545,5.625,1.975,10.125,2.335,0.0515,0.18,54.77,10.935,0.0675,1.94450136612022,0.07,100.82620624994192,0.1,96.85,0.83,0.46,1.16,0.0,0.0,0.7100892196312861,1.0,53.93,8.14,4.0,0.11,0.003,0.155,0.626,4.81,8.26,0.18,0.26,0.038,46.34632404585725,0.0,0.0,0.0,0.0,0.0,0.0,0.0,0.0,0.0,0.0,0.0,0.0,0.0,2072.1227126416884,6.0,1.3,3.645,97.0,26.69230769,13.0,60.0,28.5,8.0,121.5625,125.0,545.0,40.2037431888178,420.0,86.4
2024-11-24 16:00:00,2.59,1.4,1.19,1130.0,4375.0,0.0,2316.0,1444.0,217.0,102747.0,3.42939274296083,0.96,11.7,0.43,86.91,3.3,33.302993871450724,6.3,1.03,0.42,86.57,11.98,3.566754495238241,70.84,9.02,19.02,1.12,10.688624937547248,4.91111111111111,81.1111111111111,68.62,29.135,0.0545,5.625,1.975,10.125,2.335,0.0515,0.18,54.77,10.935,0.0675,1.94450136612022,0.07,101.23464574285256,0.1,96.85,0.83,0.46,1.16,0.0,0.0,0.712965738460811,1.0,53.93,8.14,4.0,0.11,0.003,0.155,0.626,4.81,8.26,0.18,0.26,0.038,46.53406957150597,0.0,0.0,0.0,0.0,0.0,0.0,0.0,0.0,0.0,0.0,0.0,0.0,0.0,2072.1227126416884,7.0,1.3,3.54,97.0,26.69230769,13.0,60.0,28.5,8.0,122.15,120.0,545.0,40.8760833918951,425.0,86.75
2024-11-24 17:00:00,2.56,1.4,1.16,1140.0,4345.0,0.0,2319.0,1483.0,221.0,102900.0,3.40083571222094,0.96,11.7,0.43,86.91,3.3,33.471939918908724,6.3,1.03,0.42,86.57,11.98,3.584848636460185,70.84,9.02,19.02,1.12,10.742848318872364,4.91111111111111,81.1111111111111,68.62,29.135,0.0545,5.625,1.975,10.125,2.335,0.0515,0.18,54.77,10.935,0.0675,1.94450136612022,0.07,101.7482089777402,0.1,96.85,0.83,0.46,1.16,0.0,0.0,0.7165826127860105,1.0,53.93,8.14,4.0,0.11,0.003,0.155,0.626,4.81,8.26,0.18,0.26,0.038,46.77013684991907,0.0,0.0,0.0,0.0,0.0,0.0,0.0,0.0,0.0,0.0,0.0,0.0,0.0,2072.1227126416884,7.0,1.3,3.6,97.0,26.69230769,13.0,60.0,28.5,8.0,121.0325,121.0,541.0,40.1721330541987,420.0,87.1900826446281
2024-11-24 18:00:00,2.58,1.4,1.18,1139.0,4264.0,0.0,2311.0,1456.0,219.0,103387.0,3.32177810301977,0.96,11.7,0.43,86.91,3.3,32.861513261051094,6.3,1.03,0.42,86.57,11.98,3.519471870805688,70.84,9.02,19.02,1.12,10.546931350478898,4.91111111111111,81.1111111111111,68.62,29.135,0.0545,5.625,1.975,10.125,2.335,0.0515,0.18,54.77,10.935,0.0675,1.94450136612022,0.07,99.89263026614616,0.1,96.85,0.83,0.46,1.16,0.0,0.0,0.7035143194495148,1.0,53.93,8.14,4.0,0.11,0.003,0.155,0.626,4.81,8.26,0.18,0.26,0.038,45.917191415803,0.0,0.0,0.0,0.0,0.0,0.0,0.0,0.0,0.0,0.0,0.0,0.0,0.0,2072.1227126416884,6.0,1.3,3.55,97.0,26.69230769,13.0,60.0,28.5,8.0,121.5625,125.0,545.0,40.9391222274658,420.0,85.6
2024-11-24 19:00:00,2.63,1.4,1.23,1137.0,4239.0,0.0,2320.0,1403.0,217.0,103666.0,3.29343682735016,0.96,11.7,0.43,86.91,3.3,33.43095926576946,6.3,1.03,0.42,86.57,11.98,3.580459603769415,70.84,9.02,19.02,1.12,10.729695542494596,4.91111111111111,81.1111111111111,68.62,29.135,0.0545,5.625,1.975,10.125,2.335,0.0515,0.18,54.77,10.935,0.0675,1.94450136612022,0.07,101.6236357361008,0.1,96.85,0.83,0.46,1.16,0.0,0.0,0.7157052802032156,1.0,53.93,8.14,4.0,0.11,0.003,0.155,0.626,4.81,8.26,0.18,0.26,0.038,46.71287483402856,0.0,0.0,0.0,0.0,0.0,0.0,0.0,0.0,0.0,0.0,0.0,0.0,0.0,2072.1227126416884,7.0,1.3,3.61,97.0,26.69230769,13.0,60.0,28.5,8.0,120.9,120.0,540.0,40.8224907063197,420.0,87.08333333333333
2024-11-24 20:00:00,2.63,1.4,1.23,1138.0,4257.0,0.0,2324.0,1408.0,218.0,104287.0,3.28773135343787,0.96,11.7,0.43,86.91,3.3,32.951089037074205,6.3,1.03,0.42,86.57,11.98,3.5290654467775098,70.84,9.02,19.02,1.12,10.57568077394204,4.91111111111111,81.1111111111111,68.62,29.135,0.0545,5.625,1.975,10.125,2.335,0.0515,0.18,54.77,10.935,0.0675,1.94450136612022,0.07,100.16492326141991,0.1,96.85,0.83,0.46,1.16,0.0,0.0,0.7054319986691981,1.0,53.93,8.14,4.0,0.11,0.003,0.155,0.626,4.81,8.26,0.18,0.26,0.038,46.04235509956882,0.0,0.0,0.0,0.0,0.0,0.0,0.0,0.0,0.0,0.0,0.0,0.0,0.0,2072.1227126416884,7.0,1.3,3.57,97.0,26.69230769,13.0,60.0,28.5,8.0,120.9,120.0,540.0,40.6132958801498,420.0,85.83333333333333
2024-11-24 21:00:00,2.66,1.4,1.26,1149.0,4239.0,0.0,2316.0,1388.0,220.0,104640.0,3.26280477926869,0.96,11.7,0.43,86.91,3.3,32.8000898717781,6.3,1.03,0.42,86.57,11.98,3.512893418710724,70.84,9.02,19.02,1.12,10.52721746010417,4.91111111111111,81.1111111111111,68.62,29.135,0.0545,5.625,1.975,10.125,2.335,0.0515,0.18,54.77,10.935,0.0675,1.94450136612022,0.07,99.705915069387,0.1,96.85,0.83,0.46,1.16,0.0,0.0,0.7021993394131606,1.0,53.93,8.14,4.0,0.11,0.003,0.155,0.626,4.81,8.26,0.18,0.26,0.038,45.83136488979216,0.0,0.0,0.0,0.0,0.0,0.0,0.0,0.0,0.0,0.0,0.0,0.0,0.0,2072.1227126416884,7.0,1.3,3.69,97.0,26.69230769,13.0,60.0,28.5,8.0,121.5625,125.0,545.0,40.2309686542541,420.0,85.44
2024-11-24 22:00:00,2.64,1.38,1.26,1139.0,4269.0,0.0,2320.0,1369.0,218.0,104286.0,3.29702347462506,0.96,11.7,0.43,86.91,3.3,33.590916008667875,6.3,1.03,0.42,86.57,11.98,3.597590989433384,70.84,9.02,19.02,1.12,10.78103379867878,4.91111111111111,81.1111111111111,68.62,29.135,0.0545,5.625,1.975,10.125,2.335,0.0515,0.18,54.77,10.935,0.0675,1.94450136612022,0.07,102.10987322766108,0.1,96.85,0.83,0.46,1.16,0.0,0.0,0.7191297073812214,1.0,53.93,8.14,4.0,0.11,0.003,0.155,0.626,4.81,8.26,0.18,0.26,0.038,46.93638141218181,0.0,0.0,0.0,0.0,0.0,0.0,0.0,0.0,0.0,0.0,0.0,0.0,0.0,2072.1227126416884,7.0,1.3,3.66,97.0,26.69230769,13.0,60.0,28.5,8.0,121.43,124.0,544.0,40.5926622765757,420.0,87.5
2024-11-24 23:00:00,2.65,1.38,1.27,1149.0,4238.0,0.0,2322.0,1392.0,222.0,104525.0,3.26562183642878,0.97,11.48,0.4,87.15,3.3,32.7621869882629,6.0,1.05,0.44,86.71,11.8,3.5803782368940333,70.92,9.71,18.67,0.7,10.541620978719372,4.86666666666666,81.6888888888889,68.62,28.15,0.0555,5.955,1.935,10.475,2.245,0.0495,0.175,54.38500000000001,11.255,0.068,1.88998866385801,0.08,100.27332795251772,0.1,96.56,0.86,0.48,1.38,0.0,0.0,0.6100764293996951,1.0,53.82,7.38,4.3,0.14,0.004,0.204,0.499,4.49,9.42,0.25,0.29,0.038,46.27941603361657,0.0,0.0,0.0,0.0,0.0,0.0,0.0,0.0,0.0,0.0,0.0,0.0,0.0,2072.1227126416884,7.0,1.3,3.65,97.0,26.69230769,13.0,60.0,28.5,8.0,121.43,124.0,544.0,39.8110979929162,420.0,86.29032258064517
2024-11-25 00:00:00,2.7,1.4,1.3,1123.0,4228.0,0.0,2302.0,1367.0,219.0,104588.0,3.2559612419966,0.97,11.48,0.4,87.15,3.3,32.05630399727188,6.0,1.05,0.44,86.71,11.8,3.503236619344408,70.92,9.71,18.67,0.7,10.314494781404832,4.86666666666666,81.6888888888889,68.62,28.15,0.0555,5.955,1.935,10.475,2.245,0.0495,0.175,54.38500000000001,11.255,0.068,1.88998866385801,0.08,98.11287277053908,0.1,96.56,0.86,0.48,1.38,0.0,0.0,0.5969319291600726,1.0,53.82,7.38,4.3,0.14,0.004,0.204,0.499,4.49,9.42,0.25,0.29,0.038,45.28229540113773,0.0,0.0,0.0,0.0,0.0,0.0,0.0,0.0,0.0,0.0,0.0,0.0,0.0,2046.4684539887303,7.0,1.3,3.83,97.0,26.69230769,13.0,60.0,28.5,8.0,121.8275,127.0,547.0,40.292177191329,420.0,83.38582677165354
2024-11-25 01:00:00,2.65,1.4,1.25,1156.0,4239.0,0.0,2302.0,1389.0,220.0,104361.0,3.27152086791975,0.97,11.48,0.4,87.15,3.3,33.63792994992293,6.0,1.05,0.44,86.71,11.8,3.676082807598181,70.92,9.71,18.67,0.7,10.823401629684724,4.86666666666666,81.6888888888889,68.62,28.15,0.0555,5.955,1.935,10.475,2.245,0.0495,0.175,54.38500000000001,11.255,0.068,1.88998866385801,0.08,102.953663707518,0.1,96.56,0.86,0.48,1.38,0.0,0.0,0.6263839530492264,1.0,53.82,7.38,4.3,0.14,0.004,0.204,0.499,4.49,9.42,0.25,0.29,0.038,47.516478531174975,0.0,0.0,0.0,0.0,0.0,0.0,0.0,0.0,0.0,0.0,0.0,0.0,0.0,2046.4684539887303,6.0,1.3,3.76,97.0,26.69230769,13.0,60.0,28.5,8.0,121.96,128.0,548.0,39.144893111639,420.0,87.5
2024-11-25 02:00:00,2.66,1.39,1.27,1153.0,4226.0,0.0,2302.0,1384.0,221.0,105109.0,3.23830317542681,0.97,11.48,0.4,87.15,3.3,33.35792918318567,6.0,1.05,0.44,86.71,11.8,3.6454832431704793,70.92,9.71,18.67,0.7,10.733308072812203,4.86666666666666,81.6888888888889,68.62,28.15,0.0555,5.955,1.935,10.475,2.245,0.0495,0.175,54.38500000000001,11.255,0.068,1.88998866385801,0.08,102.09668157991884,0.1,96.56,0.86,0.48,1.38,0.0,0.0,0.6211699583894241,1.0,53.82,7.38,4.3,0.14,0.004,0.204,0.499,4.49,9.42,0.25,0.29,0.038,47.12095328805833,0.0,0.0,0.0,0.0,0.0,0.0,0.0,0.0,0.0,0.0,0.0,0.0,0.0,2046.4684539887303,7.0,1.3,3.77,97.0,26.69230769,13.0,60.0,28.5,8.0,121.8275,127.0,547.0,38.6783514921838,420.0,86.77165354330708
2024-11-25 03:00:00,2.68,1.39,1.29,1126.0,4203.0,0.0,2300.0,1339.0,216.0,105256.0,3.21619752113508,0.97,11.48,0.4,87.15,3.3,33.15354375864404,6.0,1.05,0.44,86.71,11.8,3.6231472151687663,70.92,9.71,18.67,0.7,10.66754464621726,4.86666666666666,81.6888888888889,68.62,28.15,0.0555,5.955,1.935,10.475,2.245,0.0495,0.175,54.38500000000001,11.255,0.068,1.88998866385801,0.08,101.47113095012972,0.1,96.56,0.86,0.48,1.38,0.0,0.0,0.6173640241253175,1.0,53.82,7.38,4.3,0.14,0.004,0.204,0.499,4.49,9.42,0.25,0.29,0.038,46.83224124032605,0.0,0.0,0.0,0.0,0.0,0.0,0.0,0.0,0.0,0.0,0.0,0.0,0.0,2046.4684539887303,6.0,1.3,3.7,97.0,26.69230769,13.0,60.0,28.5,8.0,121.5625,125.0,545.0,39.2124105011933,420.0,86.24
2024-11-25 04:00:00,2.65,1.38,1.27,1115.0,4185.0,0.0,2302.0,1351.0,214.0,104147.0,3.23650885217152,0.97,11.48,0.4,87.15,3.3,31.632519053020893,6.0,1.05,0.44,86.71,11.8,3.4569237650754543,70.92,9.71,18.67,0.7,10.178136965597782,4.86666666666666,81.6888888888889,68.62,28.15,0.0555,5.955,1.935,10.475,2.245,0.0495,0.175,54.38500000000001,11.255,0.068,1.88998866385801,0.08,96.81581873957822,0.1,96.56,0.86,0.48,1.38,0.0,0.0,0.5890404777830747,1.0,53.82,7.38,4.3,0.14,0.004,0.204,0.499,4.49,9.42,0.25,0.29,0.038,44.683662600744974,0.0,0.0,0.0,0.0,0.0,0.0,0.0,0.0,0.0,0.0,0.0,0.0,0.0,2046.4684539887303,7.0,1.3,3.54,97.0,26.69230769,13.0,60.0,28.5,8.0,121.8275,127.0,547.0,39.1027154663518,420.0,82.28346456692914
2024-11-25 05:00:00,2.69,1.4,1.29,1130.0,4200.0,0.0,2317.0,1394.0,216.0,103744.0,3.26070808867608,0.97,11.48,0.4,87.15,3.3,31.46203642401935,6.0,1.05,0.44,86.71,11.8,3.4382927654152584,70.92,9.71,18.67,0.7,10.1232821642674,4.86666666666666,81.6888888888889,68.62,28.15,0.0555,5.955,1.935,10.475,2.245,0.0495,0.175,54.38500000000001,11.255,0.068,1.88998866385801,0.08,96.29403243226598,0.1,96.56,0.86,0.48,1.38,0.0,0.0,0.585865859629128,1.0,53.82,7.38,4.3,0.14,0.004,0.204,0.499,4.49,9.42,0.25,0.29,0.038,44.44284117704412,0.0,0.0,0.0,0.0,0.0,0.0,0.0,0.0,0.0,0.0,0.0,0.0,0.0,2046.4684539887303,7.0,1.3,3.52,97.0,26.69230769,13.0,60.0,28.5,8.0,121.5625,125.0,545.0,39.5266272189349,420.0,81.84
2024-11-25 06:00:00,2.65,1.39,1.26,1119.0,4207.0,0.0,2304.0,1373.0,213.0,103559.0,3.27196860728006,0.97,11.48,0.4,87.15,3.3,31.082490310316388,6.0,1.05,0.44,86.71,11.8,3.39681450128452,70.92,9.71,18.67,0.7,10.00115871518154,4.86666666666666,81.6888888888889,68.62,28.15,0.0555,5.955,1.935,10.475,2.245,0.0495,0.175,54.38500000000001,11.255,0.068,1.88998866385801,0.08,95.13237762741198,0.1,96.56,0.86,0.48,1.38,0.0,0.0,0.5787981953757193,1.0,53.82,7.38,4.3,0.14,0.004,0.204,0.499,4.49,9.42,0.25,0.29,0.038,43.906699541984935,0.0,0.0,0.0,0.0,0.0,0.0,0.0,0.0,0.0,0.0,0.0,0.0,0.0,2046.4684539887303,6.0,1.3,3.45,97.0,26.69230769,13.0,60.0,28.5,8.0,122.0925,129.0,549.0,40.2591283863369,420.0,80.85271317829458
2024-11-25 07:00:00,2.69,1.35,1.34,1096.0,4197.0,0.0,2302.0,1337.0,210.0,103761.0,3.25784736605801,0.97,11.48,0.4,87.15,3.3,30.942207340695656,6.0,1.05,0.44,86.71,11.8,3.381483836954424,70.92,9.71,18.67,0.7,9.956021011277931,4.86666666666666,81.6888888888889,68.62,28.15,0.0555,5.955,1.935,10.475,2.245,0.0495,0.175,54.38500000000001,11.255,0.068,1.88998866385801,0.08,94.70302166823954,0.1,96.56,0.86,0.48,1.38,0.0,0.0,0.5761859359059087,1.0,53.82,7.38,4.3,0.14,0.004,0.204,0.499,4.49,9.42,0.25,0.29,0.038,43.70853774296235,0.0,0.0,0.0,0.0,0.0,0.0,0.0,0.0,0.0,0.0,0.0,0.0,0.0,2046.4684539887303,7.0,1.3,3.42,97.0,26.69230769,13.0,60.0,28.5,8.0,121.2975,123.0,543.0,40.5468567422295,420.0,80.48780487804878
2024-11-25 08:00:00,2.6,1.35,1.25,1130.0,4210.0,0.0,2325.0,1390.0,220.0,104455.0,3.24623507658522,0.96,11.56,0.38,87.1,3.2,33.423473253666046,6.0,1.05,0.44,86.71,11.8,3.652646152154225,71.22,9.62,18.32,0.84,10.754397652352612,4.86666666666666,81.6888888888889,68.62,28.15,0.0555,5.955,1.935,10.475,2.245,0.0495,0.175,54.38500000000001,11.255,0.068,1.88998866385801,0.08,102.29728851977232,0.1,96.56,0.86,0.48,1.38,0.0,0.0,0.6223904780238831,1.0,53.82,7.38,4.3,0.14,0.004,0.204,0.499,4.49,9.42,0.25,0.29,0.038,47.2135399431368,0.0,0.0,0.0,0.0,0.0,0.0,0.0,0.0,0.0,0.0,0.0,0.0,0.0,2046.4684539887303,7.0,1.3,3.45,97.0,26.69230769,13.0,60.0,28.5,8.0,121.0325,121.0,541.0,40.1906090190609,420.0,86.94214876033058
2024-11-25 09:00:00,2.59,1.35,1.24,1128.0,4238.0,0.0,2311.0,1401.0,219.0,104124.0,3.27818859623434,0.96,11.56,0.38,87.1,3.2,33.34882346719421,6.0,1.05,0.44,86.71,11.8,3.6444881353842127,71.22,9.62,18.32,0.84,10.730378201043994,4.86666666666666,81.6888888888889,68.62,28.15,0.0555,5.955,1.935,10.475,2.245,0.0495,0.175,54.38500000000001,11.255,0.068,1.88998866385801,0.08,102.06881224243595,0.1,96.56,0.86,0.48,1.38,0.0,0.0,0.6210003975874794,1.0,53.82,7.38,4.3,0.14,0.004,0.204,0.499,4.49,9.42,0.25,0.29,0.038,47.10809067852608,0.0,0.0,0.0,0.0,0.0,0.0,0.0,0.0,0.0,0.0,0.0,0.0,0.0,2046.4684539887303,7.0,1.3,3.6,97.0,26.69230769,13.0,60.0,28.5,8.0,121.2975,123.0,543.0,41.4918414918415,420.0,86.7479674796748
2024-11-25 10:00:00,2.62,1.37,1.25,1134.0,4264.0,0.0,2310.0,1379.0,216.0,103183.0,3.32834033206116,0.96,11.56,0.38,87.1,3.2,33.35993052884919,6.0,1.05,0.44,86.71,11.8,3.6457019579486087,71.22,9.62,18.32,0.84,10.733952029439394,4.86666666666666,81.6888888888889,68.62,28.15,0.0555,5.955,1.935,10.475,2.245,0.0495,0.175,54.38500000000001,11.255,0.068,1.88998866385801,0.08,102.10280698266246,0.1,96.56,0.86,0.48,1.38,0.0,0.0,0.6212072261645222,1.0,53.82,7.38,4.3,0.14,0.004,0.204,0.499,4.49,9.42,0.25,0.29,0.038,47.12378036149585,0.0,0.0,0.0,0.0,0.0,0.0,0.0,0.0,0.0,0.0,0.0,0.0,0.0,2046.4684539887303,7.0,1.3,3.51,97.0,26.69230769,13.0,60.0,28.5,8.0,121.0325,121.0,541.0,40.7937999060592,420.0,86.77685950413223
2024-11-25 11:00:00,2.61,1.36,1.25,1115.0,4306.0,0.0,2303.0,1369.0,212.0,102643.0,3.37876664898013,0.96,11.56,0.38,87.1,3.2,33.52764165500515,6.0,1.05,0.44,86.71,11.8,3.6640300770814647,71.22,9.62,18.32,0.84,10.787915066964445,4.86666666666666,81.6888888888889,68.62,28.15,0.0555,5.955,1.935,10.475,2.245,0.0495,0.175,54.38500000000001,11.255,0.068,1.88998866385801,0.08,102.61611071175562,0.1,96.56,0.86,0.48,1.38,0.0,0.0,0.6243302351703766,1.0,53.82,7.38,4.3,0.14,0.004,0.204,0.499,4.49,9.42,0.25,0.29,0.038,47.36068679828588,0.0,0.0,0.0,0.0,0.0,0.0,0.0,0.0,0.0,0.0,0.0,0.0,0.0,2046.4684539887303,6.0,1.3,3.66,97.0,26.69230769,13.0,60.0,28.5,8.0,121.165,122.0,542.0,40.2341920374707,420.0,87.21311475409836
2024-11-25 12:00:00,2.59,1.4,1.19,1140.0,4328.0,0.0,2323.0,1427.0,216.0,102255.0,3.40889103533774,0.96,11.56,0.38,87.1,3.2,33.47774933111378,6.0,1.05,0.44,86.71,11.8,3.658577651371522,71.22,9.62,18.32,0.84,10.771861621924318,4.86666666666666,81.6888888888889,68.62,28.15,0.0555,5.955,1.935,10.475,2.245,0.0495,0.175,54.38500000000001,11.255,0.068,1.88998866385801,0.08,102.4634081660536,0.1,96.56,0.86,0.48,1.38,0.0,0.0,0.6234011723204206,1.0,53.82,7.38,4.3,0.14,0.004,0.204,0.499,4.49,9.42,0.25,0.29,0.038,47.290209585788425,0.0,0.0,0.0,0.0,0.0,0.0,0.0,0.0,0.0,0.0,0.0,0.0,0.0,2046.4684539887303,7.0,1.3,3.62,97.0,26.69230769,13.0,60.0,28.5,8.0,120.9,120.0,540.0,40.0749063670412,420.0,87.08333333333333
2024-11-25 13:00:00,2.59,1.4,1.19,1148.0,4370.0,0.0,2339.0,1426.0,217.0,101626.0,3.46323092937826,0.96,11.56,0.38,87.1,3.2,33.33857600657467,6.0,1.05,0.44,86.71,11.8,3.643368253338525,71.22,9.62,18.32,0.84,10.727080959443969,4.86666666666666,81.6888888888889,68.62,28.15,0.0555,5.955,1.935,10.475,2.245,0.0495,0.175,54.38500000000001,11.255,0.068,1.88998866385801,0.08,102.03744843330588,0.1,96.56,0.86,0.48,1.38,0.0,0.0,0.6208095759494909,1.0,53.82,7.38,4.3,0.14,0.004,0.204,0.499,4.49,9.42,0.25,0.29,0.038,47.09361525619028,0.0,0.0,0.0,0.0,0.0,0.0,0.0,0.0,0.0,0.0,0.0,0.0,0.0,2046.4684539887303,7.0,1.3,3.6,97.0,26.69230769,13.0,60.0,28.5,8.0,121.165,122.0,542.0,39.9532710280374,420.0,86.72131147540983
2024-11-25 14:00:00,2.61,1.4,1.21,1143.0,4378.0,0.0,2341.0,1409.0,216.0,102447.0,3.44178358025845,0.96,11.56,0.38,87.1,3.2,31.87594314302221,6.0,1.05,0.44,86.71,11.8,3.4835260891049424,71.22,9.62,18.32,0.84,10.256461544320285,4.86666666666666,81.6888888888889,68.62,28.15,0.0555,5.955,1.935,10.475,2.245,0.0495,0.175,54.38500000000001,11.255,0.068,1.88998866385801,0.08,97.56085275140993,0.1,96.56,0.86,0.48,1.38,0.0,0.0,0.5935733650323622,1.0,53.82,7.38,4.3,0.14,0.004,0.204,0.499,4.49,9.42,0.25,0.29,0.038,45.02752013192296,0.0,0.0,0.0,0.0,0.0,0.0,0.0,0.0,0.0,0.0,0.0,0.0,0.0,2046.4684539887303,7.0,1.3,3.56,97.0,26.69230769,13.0,60.0,28.5,8.0,120.9,120.0,540.0,39.9814039981404,420.0,82.91666666666667
2024-11-25 15:00:00,2.61,1.4,1.21,1139.0,4352.0,0.0,2332.0,1398.0,214.0,101916.0,3.43917148201258,0.96,11.56,0.38,87.1,3.2,32.35648499944968,6.0,1.05,0.44,86.71,11.8,3.536041557784917,71.22,9.62,18.32,0.84,10.411081567601496,4.86666666666666,81.6888888888889,68.62,28.15,0.0555,5.955,1.935,10.475,2.245,0.0495,0.175,54.38500000000001,11.255,0.068,1.88998866385801,0.08,99.03161937580302,0.1,96.56,0.86,0.48,1.38,0.0,0.0,0.6025217072187797,1.0,53.82,7.38,4.3,0.14,0.004,0.204,0.499,4.49,9.42,0.25,0.29,0.038,45.7063269680826,0.0,0.0,0.0,0.0,0.0,0.0,0.0,0.0,0.0,0.0,0.0,0.0,0.0,2046.4684539887303,7.0,1.3,3.57,97.0,26.69230769,13.0,60.0,28.5,8.0,120.9,120.0,540.0,39.7658079625293,420.0,84.16666666666667
2024-11-25 16:00:00,2.61,1.4,1.21,1139.0,4342.0,0.0,2328.0,1398.0,214.0,101772.0,3.43612644197331,0.97,11.9,0.48,86.65,3.1,32.580737865782496,5.6,1.03,0.47,86.48,12.02,3.560548776502238,70.89,9.57,18.62,0.92,10.483237578466058,4.86666666666666,81.6888888888889,68.62,28.15,0.055,5.93,2.02,10.68,2.19,0.0505,0.16,54.325,11.355,0.0655,1.914932614401945,0.08,99.71797713385314,0.1,96.97,0.54,0.44,1.34,0.0,0.0,0.6066976002391079,1.0,53.12,7.58,3.5,0.12,0.006,0.195,0.657,5.56,9.1,0.2,0.26,0.029,46.023103491623765,0.0,0.0,0.0,0.0,0.0,0.0,0.0,0.0,0.0,0.0,0.0,0.0,0.0,2046.4684539887303,7.0,1.3,3.51,97.0,26.69230769,13.0,60.0,28.5,8.0,120.9,120.0,540.0,40.622076707203,420.0,84.75
2024-11-25 17:00:00,2.62,1.4,1.22,1136.0,4322.0,0.0,2327.0,1397.0,214.0,101981.0,3.41330788128904,0.97,11.9,0.48,86.65,3.1,32.40678965659636,5.6,1.03,0.47,86.48,12.02,3.5415390448643627,70.89,9.57,18.62,0.92,10.427267685741125,4.86666666666666,81.6888888888889,68.62,28.15,0.055,5.93,2.02,10.68,2.19,0.0505,0.16,54.325,11.355,0.0655,1.914932614401945,0.08,99.18558392601496,0.1,96.97,0.54,0.44,1.34,0.0,0.0,0.6034584482741071,1.0,53.12,7.58,3.5,0.12,0.006,0.195,0.657,5.56,9.1,0.2,0.26,0.029,45.77738663688167,0.0,0.0,0.0,0.0,0.0,0.0,0.0,0.0,0.0,0.0,0.0,0.0,0.0,2046.4684539887303,7.0,1.3,3.55,97.0,26.69230769,13.0,60.0,28.5,8.0,121.0325,121.0,541.0,39.9527186761229,420.0,84.29752066115702
2024-11-25 18:00:00,2.59,1.4,1.19,1139.0,4307.0,0.0,2320.0,1435.0,217.0,102292.0,3.39113784040577,0.97,11.9,0.48,86.65,3.1,33.25349646478095,5.6,1.03,0.47,86.48,12.02,3.634070432654201,70.89,9.57,18.62,0.92,10.699705611059754,4.86666666666666,81.6888888888889,68.62,28.15,0.055,5.93,2.02,10.68,2.19,0.0505,0.16,54.325,11.355,0.0655,1.914932614401945,0.08,101.7770504080035,0.1,96.97,0.54,0.44,1.34,0.0,0.0,0.6192252793000925,1.0,53.12,7.58,3.5,0.12,0.006,0.195,0.657,5.56,9.1,0.2,0.26,0.029,46.97343306224726,0.0,0.0,0.0,0.0,0.0,0.0,0.0,0.0,0.0,0.0,0.0,0.0,0.0,2046.4684539887303,7.0,1.3,3.61,97.0,26.69230769,13.0,60.0,28.5,8.0,120.9,120.0,540.0,40.354147250699,420.0,86.5
2024-11-25 19:00:00,2.61,1.4,1.21,1139.0,4282.0,0.0,2310.0,1410.0,216.0,102445.0,3.36643839047474,0.97,11.9,0.48,86.65,3.1,33.1728894437028,5.6,1.03,0.47,86.48,12.02,3.62526138629498,70.89,9.57,18.62,0.92,10.67376934909,4.86666666666666,81.6888888888889,68.62,28.15,0.055,5.93,2.02,10.68,2.19,0.0505,0.16,54.325,11.355,0.0655,1.914932614401945,0.08,101.53034116778272,0.1,96.97,0.54,0.44,1.34,0.0,0.0,0.6177242670623708,1.0,53.12,7.58,3.5,0.12,0.006,0.195,0.657,5.56,9.1,0.2,0.26,0.029,46.85956868973016,0.0,0.0,0.0,0.0,0.0,0.0,0.0,0.0,0.0,0.0,0.0,0.0,0.0,2046.4684539887303,6.0,1.3,3.61,97.0,26.69230769,13.0,60.0,28.5,8.0,121.43,124.0,544.0,40.3998140399814,420.0,86.29032258064517
2024-11-25 20:00:00,2.63,1.4,1.23,1139.0,4256.0,0.0,2307.0,1390.0,216.0,102941.0,3.32990434711047,0.97,11.9,0.48,86.65,3.1,33.215053116266766,5.6,1.03,0.47,86.48,12.02,3.629869195159804,70.89,9.57,18.62,0.92,10.687336009197256,4.86666666666666,81.6888888888889,68.62,28.15,0.055,5.93,2.02,10.68,2.19,0.0505,0.16,54.325,11.355,0.0655,1.914932614401945,0.08,101.65938907805206,0.1,96.97,0.54,0.44,1.34,0.0,0.0,0.6185094119251792,1.0,53.12,7.58,3.5,0.12,0.006,0.195,0.657,5.56,9.1,0.2,0.26,0.029,46.919128515354494,0.0,0.0,0.0,0.0,0.0,0.0,0.0,0.0,0.0,0.0,0.0,0.0,0.0,2046.4684539887303,7.0,1.3,3.77,97.0,26.69230769,13.0,60.0,28.5,8.0,121.5625,125.0,545.0,40.72608796835,420.0,86.4
2024-11-25 21:00:00,2.61,1.4,1.21,1146.0,4298.0,0.0,2310.0,1428.0,219.0,103595.0,3.34152678137416,0.97,11.9,0.48,86.65,3.1,33.16501574201018,5.6,1.03,0.47,86.48,12.02,3.6244009177861423,70.89,9.57,18.62,0.92,10.67123589248734,4.86666666666666,81.6888888888889,68.62,28.15,0.055,5.93,2.02,10.68,2.19,0.0505,0.16,54.325,11.355,0.0655,1.914932614401945,0.08,101.50624258509936,0.1,96.97,0.54,0.44,1.34,0.0,0.0,0.6175776480403711,1.0,53.12,7.58,3.5,0.12,0.006,0.195,0.657,5.56,9.1,0.2,0.26,0.029,46.8484464067004,0.0,0.0,0.0,0.0,0.0,0.0,0.0,0.0,0.0,0.0,0.0,0.0,0.0,2046.4684539887303,7.0,1.3,3.7,97.0,26.69230769,13.0,60.0,28.5,8.0,121.695,126.0,546.0,40.2624794937895,420.0,86.26984126984127
