Repository: saikumar-voptimai/evonith_bf_webapp

# Evonith BF2 — Blast Furnace Intelligence Platform

Monitoring, modelling and optimisation of **Blast Furnace 2 (BF2)** at Evonith Steel: live telemetry from InfluxDB,
manual plant reports from Neon PostgreSQL, a two-zone energy model of the furnace, blend and fuel optimisers, a
conversational assistant (FurnaceMind) and a live digital twin evaluated every hour.

The platform has three deployable parts that share one Python service layer, plus the shared data library:

| Part | Path | What it is |
|---|---|---|
| **Streamlit app** (legacy) | `src/app.py`, `src/custom_pages/` | The original 11-page dashboard; still the home of the model pages. Served under `/legacy` in production |

File: src/data/V13_df_filtered.csv (part 127 of 268)
NM3/HR.,STEAMKGS/HR.,RAFTOC,PERMEABILITYKGS/HR.,TUYEREVELOCITYM/S,HOT BLAST VOLUMENM3/HR.,O2 ENRICHMENT %,COKE_VM%,COKE_ASH%,COKE_IM%,COKE_FC%,COKE_MOIST%,COKE_CALC_MT,NUTCOKE_MOIST%,NUTCOKE_VM%,NUTCOKE_IM%,NUTCOKE_FC%,NUTCOKE_ASH%,NUTCOKE_CALC_MT,PCI_2_FC%,PCI_2_ASH%,PCI_2_VM%,PCI_2_IM%,PCI_2_CALC_MT,SINTER_SP_02_COLD_STRENGTH_AI,SINTER_SP_02_COLD_STRENGTH_TI,SINTER_SP_02_HOT_STRENGTH_RI,SINTER_SP_02_HOT_STRENGTH_RDI,SINTER_SP_02_P%,SINTER_SP_02_SIO2%,SINTER_SP_02_MGO%,SINTER_SP_02_FEO%,SINTER_SP_02_AL2O3%,SINTER_SP_02_NA2O%,SINTER_SP_02_TIO2%,SINTER_SP_02_FE(T)%,SINTER_SP_02_CAO%,SINTER_SP_02_K2O%,SINTER_SP_02_BASICITY,SINTER_SP_02_MNO%,SINTER_CALC_MT,FLUX_TM%,FLUX_SIO2%,FLUX_FE2O3%,FLUX_AL2O3%,FLUX_LOI%,FLUX_MGO%,FLUX_CAO%,FLUX_CALC_MT,GEOMIN TYPE,ORE_FE(T)%,ORE_LOI%,ORE_TM%,ORE_MGO%,ORE_NA2O%,ORE_P%,ORE_TIO2%,ORE_AL2O3%,ORE_SIO2%,ORE_MNO%,ORE_CAO%,ORE_K2O%,ORE_CALC_MT,LLOYDS_PELLET_PCT_SIO2,LLOYDS_PELLET_PCT_AL2O3,LLOYDS_PELLET_PCT_FE2O3,LLOYDS_PELLET_PCT_MGO,LLOYDS_PELLET_PCT_TIO2,LLOYDS_PELLET_PCT_NA2O,TOTAL_PELLET_CALC_MT,LLOYDS_PELLET_PCT_K2O,LLOYDS_PELLET_PCT_TM,LLOYDS_PELLET_PCT_LOI,LLOYDS_PELLET_PCT_MNO,LLOYDS_PELLET_PCT_CAO,LLOYDS_PELLET_PCT_P,DAILYPRODUCTION,CHARGES/HRS.,STOCKRODLEVEL,FURNACE TOP GAS ANALYSISH2%,COKE_DISCHARGE_TIME,WEIGHTED_COKE_ANGLE,TOTAL_COKE_PORTIONS,NON_COKE_DISCHARGE_TIME,WEIGHTED_NON_COKE_ANGLE,TOTAL_NON_COKE_PORTIONS,UNITCOST LAKHS/THM,ACTUALKG/THM.,ACT. FUEL RATEKG/THM.,FURNACETOPGASANALYSISCO2ETACO,COKE RATE KG/THM,PRODUCTIONTONNESPERHR
2024-11-25 22:00:00,2.7,1.4,1.3,1119.0,4219.0,0.0,2299.0,1329.0,214.0,104616.0,3.24816677883986,0.97,11.9,0.48,86.65,3.1,33.69090306795431,5.6,1.03,0.47,86.48,12.02,3.6818719143818,70.89,9.57,18.62,0.92,10.840446356660603,4.86666666666666,81.6888888888889,68.62,28.15,0.055,5.93,2.02,10.68,2.19,0.0505,0.16,54.325,11.355,0.0655,1.914932614401945,0.08,103.11579546138807,0.1,96.97,0.54,0.44,1.34,0.0,0.0,0.6273703844713512,1.0,53.12,7.58,3.5,0.12,0.006,0.195,0.657,5.56,9.1,0.2,0.26,0.029,47.59130763122407,0.0,0.0,0.0,0.0,0.0,0.0,0.0,0.0,0.0,0.0,0.0,0.0,0.0,2046.4684539887303,6.0,1.3,3.62,97.0,26.69230769,13.0,60.0,28.5,8.0,121.8275,127.0,547.0,40.4205055516182,420.0,87.63779527559055
2024-11-25 23:00:00,2.64,1.4,1.24,1138.0,4232.0,0.0,2298.0,1403.0,218.0,104003.0,3.27735664154261,0.98,11.49,0.41,87.12,2.9,33.42217624266342,5.6,1.03,0.47,86.48,12.02,3.625203253878991,70.86,9.78,18.4,0.96,10.99470072595862,5.08888888888889,81.6444444444444,68.62,27.97684210526316,0.0565,5.775,1.925,10.7,2.24,0.0485,0.175,54.575,11.17,0.068,1.935174905330875,0.09,101.64555228011038,0.1,96.97,0.54,0.44,1.34,0.0,0.0,0.5428960656420974,1.0,53.12,7.58,3.5,0.12,0.006,0.195,0.657,5.56,9.1,0.2,0.26,0.029,46.43540236906104,0.0,0.0,0.0,0.0,0.0,0.0,0.0,0.0,0.0,0.0,0.0,0.0,0.0,2046.4684539887303,7.0,1.3,3.69,97.0,26.69230769,13.0,60.0,28.5,8.0,121.165,122.0,542.0,39.833729216152,420.0,86.39344262295081
2024-11-26 00:00:00,2.65,1.4,1.25,1124.0,4271.0,0.0,2312.0,1471.0,218.0,104632.0,3.28766757754803,0.98,11.49,0.41,87.12,2.9,32.90187880665831,5.6,1.03,0.47,86.48,12.02,3.5687681509013784,70.86,9.78,18.4,0.96,10.823541476607955,5.08888888888889,81.6444444444444,68.62,27.97684210526316,0.0565,5.775,1.925,10.7,2.24,0.0485,0.175,54.575,11.17,0.068,1.935174905330875,0.09,100.06319211754396,0.1,96.97,0.54,0.44,1.34,0.0,0.0,0.5344445683811179,1.0,53.12,7.58,3.5,0.12,0.006,0.195,0.657,5.56,9.1,0.2,0.26,0.029,45.7125224279982,0.0,0.0,0.0,0.0,0.0,0.0,0.0,0.0,0.0,0.0,0.0,0.0,0.0,2065.352951401919,7.0,1.3,3.55,97.0,26.69230769,13.0,60.0,28.5,8.0,120.9,120.0,540.0,40.9347111319869,420.0,85.83333333333333
2024-11-26 01:00:00,2.66,1.39,1.27,1145.0,4239.0,0.0,2311.0,1399.0,222.0,104643.0,3.26271131025847,0.98,11.49,0.41,87.12,2.9,33.301173452370186,5.6,1.03,0.47,86.48,12.02,3.612078443994842,70.86,9.78,18.4,0.96,10.954895135304657,5.08888888888889,81.6444444444444,68.62,27.97684210526316,0.0565,5.775,1.925,10.7,2.24,0.0485,0.175,54.575,11.17,0.068,1.935174905330875,0.09,101.27755124518406,0.1,96.97,0.54,0.44,1.34,0.0,0.0,0.5409305461527333,1.0,53.12,7.58,3.5,0.12,0.006,0.195,0.657,5.56,9.1,0.2,0.26,0.029,46.26728604969721,0.0,0.0,0.0,0.0,0.0,0.0,0.0,0.0,0.0,0.0,0.0,0.0,0.0,2065.352951401919,7.0,1.3,3.76,97.0,26.69230769,13.0,60.0,28.5,8.0,121.96,128.0,548.0,39.0232337600759,420.0,86.875
2024-11-26 02:00:00,2.66,1.4,1.26,1156.0,4234.0,0.0,2311.0,1387.0,221.0,104503.0,3.26322828261223,0.98,11.49,0.41,87.12,2.9,33.64395254822746,5.6,1.03,0.47,86.48,12.02,3.649258664835077,70.86,9.78,18.4,0.96,11.067657199231975,5.08888888888889,81.6444444444444,68.62,27.97684210526316,0.0565,5.775,1.925,10.7,2.24,0.0485,0.175,54.575,11.17,0.068,1.935174905330875,0.09,102.3200318501428,0.1,96.97,0.54,0.44,1.34,0.0,0.0,0.5464985086089817,1.0,53.12,7.58,3.5,0.12,0.006,0.195,0.657,5.56,9.1,0.2,0.26,0.029,46.74352928186344,0.0,0.0,0.0,0.0,0.0,0.0,0.0,0.0,0.0,0.0,0.0,0.0,0.0,2065.352951401919,6.0,1.3,3.82,97.0,26.69230769,13.0,60.0,28.5,8.0,122.225,130.0,550.0,38.978622327791,420.0,87.76923076923077
2024-11-26 03:00:00,2.66,1.4,1.26,1152.0,4227.0,0.0,2310.0,1365.0,219.0,104625.0,3.25404144376189,0.98,11.49,0.41,87.12,2.9,32.90679320229784,5.6,1.03,0.47,86.48,12.02,3.569301200662529,70.86,9.78,18.4,0.96,10.825158137022688,5.08888888888889,81.6444444444444,68.62,27.97684210526316,0.0565,5.775,1.925,10.7,2.24,0.0485,0.175,54.575,11.17,0.068,1.935174905330875,0.09,100.078138076038,0.1,96.97,0.54,0.44,1.34,0.0,0.0,0.5345243957998455,1.0,53.12,7.58,3.5,0.12,0.006,0.195,0.657,5.56,9.1,0.2,0.26,0.029,45.719350287957575,0.0,0.0,0.0,0.0,0.0,0.0,0.0,0.0,0.0,0.0,0.0,0.0,0.0,2065.352951401919,7.0,1.3,3.77,97.0,26.69230769,13.0,60.0,28.5,8.0,122.225,130.0,550.0,39.1087935529746,420.0,85.84615384615384
2024-11-26 04:00:00,2.67,1.38,1.29,1151.0,4217.0,0.0,2309.0,1331.0,220.0,104621.0,3.24647313562841,0.98,11.49,0.41,87.12,2.9,32.93627957613503,5.6,1.03,0.47,86.48,12.02,3.572499499229431,70.86,9.78,18.4,0.96,10.834858099511058,5.08888888888889,81.6444444444444,68.62,27.97684210526316,0.0565,5.775,1.925,10.7,2.24,0.0485,0.175,54.575,11.17,0.068,1.935174905330875,0.09,100.16781382700218,0.1,96.97,0.54,0.44,1.34,0.0,0.0,0.5350033603122109,1.0,53.12,7.58,3.5,0.12,0.006,0.195,0.657,5.56,9.1,0.2,0.26,0.029,45.76031744771381,0.0,0.0,0.0,0.0,0.0,0.0,0.0,0.0,0.0,0.0,0.0,0.0,0.0,2065.352951401919,6.0,1.3,3.74,97.0,26.69230769,13.0,60.0,28.5,8.0,122.225,130.0,550.0,38.767348859092,420.0,85.92307692307692
2024-11-26 05:00:00,2.64,1.38,1.26,1153.0,4224.0,0.0,2296.0,1391.0,221.0,104812.0,3.24593662073413,0.98,11.49,0.41,87.12,2.9,33.14615317815263,5.6,1.03,0.47,86.48,12.02,3.59526385961738,70.86,9.78,18.4,0.96,10.903899008987114,5.08888888888889,81.6444444444444,68.62,27.97684210526316,0.0565,5.775,1.925,10.7,2.24,0.0485,0.175,54.575,11.17,0.068,1.935174905330875,0.09,100.80609417210026,0.1,96.97,0.54,0.44,1.34,0.0,0.0,0.5384124606649298,1.0,53.12,7.58,3.5,0.12,0.006,0.195,0.657,5.56,9.1,0.2,0.26,0.029,46.05190723186112,0.0,0.0,0.0,0.0,0.0,0.0,0.0,0.0,0.0,0.0,0.0,0.0,0.0,2065.352951401919,7.0,1.3,3.99,97.0,26.69230769,13.0,60.0,28.5,8.0,123.02,136.0,556.0,38.3008683407651,420.0,86.47058823529412
2024-11-26 06:00:00,2.63,1.4,1.23,1161.0,4222.0,0.0,2286.0,1401.0,221.0,103978.0,3.27040391599004,0.98,11.49,0.41,87.12,2.9,33.62289085262946,5.6,1.03,0.47,86.48,12.02,3.646974165858718,70.86,9.78,18.4,0.96,11.060728654597424,5.08888888888889,81.6444444444444,68.62,27.97684210526316,0.0565,5.775,1.925,10.7,2.24,0.0485,0.175,54.575,11.17,0.068,1.935174905330875,0.09,102.25597774231122,0.1,96.97,0.54,0.44,1.34,0.0,0.0,0.5461563911001494,1.0,53.12,7.58,3.5,0.12,0.006,0.195,0.657,5.56,9.1,0.2,0.26,0.029,46.714267024894696,0.0,0.0,0.0,0.0,0.0,0.0,0.0,0.0,0.0,0.0,0.0,0.0,0.0,2065.352951401919,7.0,1.3,4.04,97.0,26.69230769,13.0,60.0,28.5,8.0,123.55,140.0,560.0,38.8193624557261,420.0,87.71428571428571
2024-11-26 07:00:00,2.64,1.37,1.27,1130.0,4203.0,0.0,2271.0,1360.0,216.0,103887.0,3.25854727243087,0.98,11.49,0.41,87.12,2.9,33.34908880985561,5.6,1.03,0.47,86.48,12.02,3.617275679166058,70.86,9.78,18.4,0.96,10.97065757434826,5.08888888888889,81.6444444444444,68.62,27.97684210526316,0.0565,5.775,1.925,10.7,2.24,0.0485,0.175,54.575,11.17,0.068,1.935174905330875,0.09,101.42327434050088,0.1,96.97,0.54,0.44,1.34,0.0,0.0,0.5417088634853272,1.0,53.12,7.58,3.5,0.12,0.006,0.195,0.657,5.56,9.1,0.2,0.26,0.029,46.33385768430109,0.0,0.0,0.0,0.0,0.0,0.0,0.0,0.0,0.0,0.0,0.0,0.0,0.0,2065.352951401919,7.0,1.3,3.92,97.0,26.69230769,13.0,60.0,28.5,8.0,123.55,140.0,560.0,39.1866478608369,420.0,87.0
2024-11-26 08:00:00,2.62,1.37,1.25,1130.0,4204.0,0.0,2303.0,1395.0,218.0,104357.0,3.24465396800088,0.95,11.74,0.37,86.94,3.3,33.30843335501949,8.0,1.04,0.42,86.64,11.9,3.612865903869269,70.99,9.64,18.38,0.99,10.957283383644596,5.08888888888889,81.6444444444444,68.62,27.80368421052631,0.0565,5.775,1.925,10.7,2.24,0.0485,0.175,54.575,11.17,0.068,1.935174905330875,0.09,101.29963050205023,0.1,96.12999999999998,0.79,0.4600000000000001,1.32,0.0,0.0,0.5410484730213081,1.0,53.49,7.84,3.6,0.13,0.004,0.183,0.654,5.14,8.62,0.26,0.32,0.045,46.277372661000825,0.0,0.0,0.0,0.0,0.0,0.0,0.0,0.0,0.0,0.0,0.0,0.0,0.0,2065.352951401919,7.0,1.3,3.8,97.0,26.69230769,13.0,60.0,28.5,8.0,122.49,132.0,552.0,39.3818777803793,420.0,86.89393939393939
2024-11-26 09:00:00,2.62,1.4,1.22,1129.0,4246.0,0.0,2324.0,1420.0,217.0,104033.0,3.28724266561876,0.95,11.74,0.37,86.94,3.3,32.29966393115844,8.0,1.04,0.42,86.64,11.9,3.5034477088587783,70.99,9.64,18.38,0.99,10.625434319229331,5.08888888888889,81.6444444444444,68.62,27.80368421052631,0.0565,5.775,1.925,10.7,2.24,0.0485,0.175,54.575,11.17,0.068,1.935174905330875,0.09,98.2316996627425,0.1,96.12999999999998,0.79,0.4600000000000001,1.32,0.0,0.0,0.5246624379714682,1.0,53.49,7.84,3.6,0.13,0.004,0.183,0.654,5.14,8.62,0.26,0.32,0.045,44.87582975264888,0.0,0.0,0.0,0.0,0.0,0.0,0.0,0.0,0.0,0.0,0.0,0.0,0.0,2065.352951401919,7.0,1.3,3.64,97.0,26.69230769,13.0,60.0,28.5,8.0,121.165,122.0,542.0,39.4525719679094,420.0,84.26229508196721
2024-11-26 10:00:00,2.61,1.39,1.22,1135.0,4287.0,0.0,2330.0,1399.0,216.0,106891.0,3.23028680128894,0.95,11.74,0.37,86.94,3.3,33.27368103414084,8.0,1.04,0.42,86.64,11.9,3.609096423814637,70.99,9.64,18.38,0.99,10.945851112902588,5.08888888888889,81.6444444444444,68.62,27.80368421052631,0.0565,5.775,1.925,10.7,2.24,0.0485,0.175,54.575,11.17,0.068,1.935174905330875,0.09,101.19393963311704,0.1,96.12999999999998,0.79,0.4600000000000001,1.32,0.0,0.0,0.540483970634032,1.0,53.49,7.84,3.6,0.13,0.004,0.183,0.654,5.14,8.62,0.26,0.32,0.045,46.22908921017039,0.0,0.0,0.0,0.0,0.0,0.0,0.0,0.0,0.0,0.0,0.0,0.0,0.0,2065.352951401919,7.0,1.3,3.67,97.0,26.69230769,13.0,60.0,28.5,8.0,121.165,122.0,542.0,39.7553516819572,420.0,86.80327868852459
2024-11-26 11:00:00,2.6,1.38,1.22,1132.0,4308.0,0.0,2319.0,1367.0,214.0,102213.0,3.39454406933914,0.95,11.74,0.37,86.94,3.3,30.91313386156434,8.0,1.04,0.42,86.64,11.9,3.353054949171355,70.99,9.64,18.38,0.99,10.169315512002465,5.08888888888889,81.6444444444444,68.62,27.80368421052631,0.0565,5.775,1.925,10.7,2.24,0.0485,0.175,54.575,11.17,0.068,1.935174905330875,0.09,94.01490020439456,0.1,96.12999999999998,0.79,0.4600000000000001,1.32,0.0,0.0,0.5021402145766845,1.0,53.49,7.84,3.6,0.13,0.004,0.183,0.654,5.14,8.62,0.26,0.32,0.045,42.94944167992315,0.0,0.0,0.0,0.0,0.0,0.0,0.0,0.0,0.0,0.0,0.0,0.0,0.0,2065.352951401919,7.0,1.3,3.62,97.0,26.69230769,13.0,60.0,28.5,8.0,121.43,124.0,544.0,39.6262124438136,420.0,80.64516129032258
2024-11-26 12:00:00,2.63,1.39,1.24,1134.0,4376.0,0.0,2318.0,1358.0,211.0,101221.0,3.48184654704565,0.95,11.74,0.37,86.94,3.3,33.25325809488476,8.0,1.04,0.42,86.64,11.9,3.6068812088236255,70.99,9.64,18.38,0.99,10.939132696261051,5.08888888888889,81.6444444444444,68.62,27.80368421052631,0.0565,5.775,1.925,10.7,2.24,0.0485,0.175,54.575,11.17,0.068,1.935174905330875,0.09,101.13182814986725,0.1,96.12999999999998,0.79,0.4600000000000001,1.32,0.0,0.0,0.5401522288201396,1.0,53.49,7.84,3.6,0.13,0.004,0.183,0.654,5.14,8.62,0.26,0.32,0.045,46.20071441509333,0.0,0.0,0.0,0.0,0.0,0.0,0.0,0.0,0.0,0.0,0.0,0.0,0.0,2065.352951401919,7.0,1.3,3.55,97.0,26.69230769,13.0,60.0,28.5,8.0,120.9,120.0,540.0,39.4907518616382,420.0,86.75
2024-11-26 13:00:00,2.61,1.39,1.22,1134.0,4310.0,0.0,2317.0,1387.0,212.0,101984.0,3.4037384224112,0.95,11.74,0.37,86.94,3.3,33.367940753784296,8.0,1.04,0.42,86.64,11.9,3.619320493003913,70.99,9.64,18.38,0.99,10.976859189709678,5.08888888888889,81.6444444444444,68.62,27.80368421052631,0.0565,5.775,1.925,10.7,2.24,0.0485,0.175,54.575,11.17,0.068,1.935174905330875,0.09,101.48060801734684,0.1,96.12999999999998,0.79,0.4600000000000001,1.32,0.0,0.0,0.5420150866981511,1.0,53.49,7.84,3.6,0.13,0.004,0.183,0.654,5.14,8.62,0.26,0.32,0.045,46.36004980283377,0.0,0.0,0.0,0.0,0.0,0.0,0.0,0.0,0.0,0.0,0.0,0.0,0.0,2065.352951401919,7.0,1.3,3.67,97.0,26.69230769,13.0,60.0,28.5,8.0,121.165,122.0,542.0,40.0096292729899,420.0,87.04918032786885
2024-11-26 14:00:00,2.64,1.4,1.24,1136.0,4303.0,0.0,2337.0,1390.0,215.0,103156.0,3.35963676271097,0.95,11.74,0.37,86.94,3.3,32.30864104731496,8.0,1.04,0.42,86.64,11.9,3.504421429733948,70.99,9.64,18.38,0.99,10.628387469401437,5.08888888888889,81.6444444444444,68.62,27.80368421052631,0.0565,5.775,1.925,10.7,2.24,0.0485,0.175,54.575,11.17,0.068,1.935174905330875,0.09,98.25900141362156,0.1,96.12999999999998,0.79,0.4600000000000001,1.32,0.0,0.0,0.5248082585490035,1.0,53.49,7.84,3.6,0.13,0.004,0.183,0.654,5.14,8.62,0.26,0.32,0.045,44.8883021900454,0.0,0.0,0.0,0.0,0.0,0.0,0.0,0.0,0.0,0.0,0.0,0.0,0.0,2065.352951401919,7.0,1.3,3.61,97.0,26.69230769,13.0,60.0,28.5,8.0,121.445,126.0,545.0,39.077499414657,419.0,84.28571428571429
2024-11-26 15:00:00,2.66,1.4,1.26,1128.0,4304.0,0.0,2298.0,1360.0,212.0,102854.0,3.3702759210568,0.95,11.74,0.37,86.94,3.3,31.59219236872337,8.0,1.04,0.42,86.64,11.9,3.4267103895548194,70.99,9.64,18.38,0.99,10.392701476082788,5.08888888888889,81.6444444444444,68.62,27.80368421052631,0.0565,5.775,1.925,10.7,2.24,0.0485,0.175,54.575,11.17,0.068,1.935174905330875,0.09,96.08009417888444,0.1,96.12999999999998,0.79,0.4600000000000001,1.32,0.0,0.0,0.513170561290219,1.0,53.49,7.84,3.6,0.13,0.004,0.183,0.654,5.14,8.62,0.26,0.32,0.045,43.89289774882547,0.0,0.0,0.0,0.0,0.0,0.0,0.0,0.0,0.0,0.0,0.0,0.0,0.0,2065.352951401919,7.0,1.3,3.45,97.0,26.69230769,13.0,60.0,28.5,8.0,120.9,120.0,540.0,39.4674835061263,420.0,82.41666666666667
2024-11-26 16:00:00,2.64,1.38,1.26,1123.0,4332.0,0.0,2297.0,1358.0,213.0,102974.0,3.3882340600952,0.95,11.8,0.4,86.85,2.8,33.07705323187385,8.0,1.04,0.42,86.64,11.9,3.5877687956133504,70.98,9.62,18.38,1.02,10.88116759784264,5.08888888888889,81.6444444444444,68.62,27.63052631578947,0.056,5.665,1.8,10.715,2.205,0.0505,0.17,54.875,11.035,0.0695,1.94780337922481,0.0849999999999999,100.5959432187022,0.1,96.12999999999998,0.79,0.4600000000000001,1.32,0.0,0.0,0.5372900295970524,1.0,53.49,7.84,3.6,0.13,0.004,0.183,0.654,5.14,8.62,0.26,0.32,0.045,45.95590259751778,0.0,0.0,0.0,0.0,0.0,0.0,0.0,0.0,0.0,0.0,0.0,0.0,0.0,2065.352951401919,7.0,1.3,3.67,97.0,26.69230769,13.0,60.0,28.5,8.0,121.43,124.0,544.0,40.3877598691894,420.0,86.29032258064517
2024-11-26 17:00:00,2.63,1.4,1.23,1125.0,4338.0,0.0,2297.0,1398.0,214.0,103172.0,3.38641690638756,0.95,11.8,0.4,86.85,2.8,33.35210710009091,8.0,1.04,0.42,86.64,11.9,3.617603064058733,70.98,9.62,18.38,1.02,10.971650483894312,5.08888888888889,81.6444444444444,68.62,27.63052631578947,0.056,5.665,1.8,10.715,2.205,0.0505,0.17,54.875,11.035,0.0695,1.94780337922481,0.0849999999999999,101.43245374807988,0.1,96.12999999999998,0.79,0.4600000000000001,1.32,0.0,0.0,0.5417578913487977,1.0,53.49,7.84,3.6,0.13,0.004,0.183,0.654,5.14,8.62,0.26,0.32,0.045,46.33805117309504,0.0,0.0,0.0,0.0,0.0,0.0,0.0,0.0,0.0,0.0,0.0,0.0,0.0,2065.352951401919,6.0,1.3,3.68,97.0,26.69230769,13.0,60.0,28.5,8.0,121.8275,127.0,547.0,39.1048292108363,420.0,87.00787401574803
2024-11-26 18:00:00,2.621,1.4,1.221,1143.0,4300.0,0.0,2312.0,1403.0,216.0,103106.0,3.35892310948053,0.95,11.8,0.4,86.85,2.8,33.41709770435105,8.0,1.04,0.42,86.64,11.9,3.6246524000542335,70.98,9.62,18.38,1.02,10.993030068474663,5.08888888888889,81.6444444444444,68.62,27.63052631578947,0.056,5.665,1.8,10.715,2.205,0.0505,0.17,54.875,11.035,0.0695,1.94780337922481,0.0849999999999999,101.63010712095053,0.1,96.12999999999998,0.79,0.4600000000000001,1.32,0.0,0.0,0.5428135719573959,1.0,53.49,7.84,3.6,0.13,0.004,0.183,0.654,5.14,8.62,0.26,0.32,0.045,46.42834645599692,0.0,0.0,0.0,0.0,0.0,0.0,0.0,0.0,0.0,0.0,0.0,0.0,0.0,2065.352951401919,6.0,1.3,3.66,97.0,26.69230769,13.0,60.0,28.5,8.0,121.43,124.0,544.0,40.3512880562061,420.0,87.1774193548387
2024-11-26 19:00:00,2.64,1.39,1.25,1133.0,4297.0,0.0,2308.0,1387.0,217.0,103528.0,3.34291025402258,0.95,11.8,0.4,86.85,2.8,32.7679218932582,8.0,1.04,0.42,86.64,11.9,3.554238246121636,70.98,9.62,18.38,1.02,10.779474442722616,5.08888888888889,81.6444444444444,68.62,27.63052631578947,0.056,5.665,1.8,10.715,2.205,0.0505,0.17,54.875,11.035,0.0695,1.94780337922481,0.0849999999999999,99.65579421665824,0.1,96.12999999999998,0.79,0.4600000000000001,1.32,0.0,0.0,0.5322686274512856,1.0,53.49,7.84,3.6,0.13,0.004,0.183,0.654,5.14,8.62,0.26,0.32,0.045,45.52640818071853,0.0,0.0,0.0,0.0,0.0,0.0,0.0,0.0,0.0,0.0,0.0,0.0,0.0,2065.352951401919,7.0,1.3,3.61,97.0,26.69230769,13.0,60.0,28.5,8.0,121.43,124.0,544.0,40.11641443539,420.0,85.48387096774194
2024-11-26 20:00:00,2.63,1.32,1.31,1127.0,4277.0,0.0,2307.0,1464.0,216.0,103752.0,3.32018506608428,0.95,11.8,0.4,86.85,2.8,33.44491952482646,8.0,1.04,0.42,86.64,11.9,3.627670149508489,70.98,9.62,18.38,1.02,11.002182452435468,5.08888888888889,81.6444444444444,68.62,27.63052631578947,0.056,5.665,1.8,10.715,2.205,0.0505,0.17,54.875,11.035,0.0695,1.94780337922481,0.0849999999999999,101.71472053113447,0.1,96.12999999999998,0.79,0.4600000000000001,1.32,0.0,0.0,0.543265498150515,1.0,53.49,7.84,3.6,0.13,0.004,0.183,0.654,5.14,8.62,0.26,0.32,0.045,46.46700095350885,0.0,0.0,0.0,0.0,0.0,0.0,0.0,0.0,0.0,0.0,0.0,0.0,0.0,2065.352951401919,7.0,1.3,3.55,97.0,26.69230769,13.0,60.0,28.5,8.0,120.9,120.0,540.0,40.7492530452769,420.0,87.25
2024-11-26 21:00:00,2.69,1.39,1.3,1128.0,4267.0,0.0,2307.0,1381.0,216.0,104005.0,3.30437680330121,0.95,11.8,0.4,86.85,2.8,33.35527143662792,8.0,1.04,0.42,86.64,11.9,3.617946290155892,70.98,9.62,18.38,1.02,10.97269143745066,5.08888888888889,81.6444444444444,68.62,27.63052631578947,0.056,5.665,1.8,10.715,2.205,0.0505,0.17,54.875,11.035,0.0695,1.94780337922481,0.0849999999999999,101.44207732054174,0.1,96.12999999999998,0.79,0.4600000000000001,1.32,0.0,0.0,0.5418092915282426,1.0,53.49,7.84,3.6,0.13,0.004,0.183,0.654,5.14,8.62,0.26,0.32,0.045,46.34244757263708,0.0,0.0,0.0,0.0,0.0,0.0,0.0,0.0,0.0,0.0,0.0,0.0,0.0,2065.352951401919,6.0,1.3,3.57,97.0,26.69230769,13.0,60.0,28.5,8.0,121.43,124.0,544.0,41.184734254273,420.0,87.01612903225806
2024-11-26 22:00:00,2.64,1.4,1.24,1129.0,4271.0,0.0,2313.0,1391.0,215.0,104724.0,3.28478160150522,0.95,11.8,0.4,86.85,2.8,33.12782114276845,8.0,1.04,0.42,86.64,11.9,3.5932754387006067,70.98,9.62,18.38,1.02,10.89786842494365,5.08888888888889,81.6444444444444,68.62,27.63052631578947,0.056,5.665,1.8,10.715,2.205,0.0505,0.17,54.875,11.035,0.0695,1.94780337922481,0.0849999999999999,100.7503416726964,0.1,96.12999999999998,0.79,0.4600000000000001,1.32,0.0,0.0,0.5381146826323734,1.0,53.49,7.84,3.6,0.13,0.004,0.183,0.654,5.14,8.62,0.26,0.32,0.045,46.0264374529596,0.0,0.0,0.0,0.0,0.0,0.0,0.0,0.0,0.0,0.0,0.0,0.0,0.0,2065.352951401919,7.0,1.3,3.59,97.0,26.69230769,13.0,60.0,28.5,8.0,121.2975,123.0,543.0,41.3007748297722,420.0,86.42276422764228
2024-11-26 23:00:00,2.64,1.4,1.24,1125.0,4277.0,0.0,2307.0,1420.0,217.0,104897.0,3.28397177368472,0.98,11.69,0.39,86.94,3.3,33.189315795542164,5.2,1.03,0.44,86.56,11.97,3.6002750336785647,70.83,9.81,18.46,0.9,10.65906030817809,4.93444444444444,81.0888888888889,68.62,27.45736842105263,0.0565,5.775,1.925,10.7,2.24,0.0485,0.175,54.575,11.17,0.068,1.935174905330875,0.09,101.69103995393976,0.1,95.54,1.51,0.51,1.38,0.0,0.0,0.9215963137800072,1.0,53.88,7.24,3.4,0.1,0.003,0.193,0.714,5.67,8.09,0.2,0.38,0.029,46.60576798372313,0.0,0.0,0.0,0.0,0.0,0.0,0.0,0.0,0.0,0.0,0.0,0.0,0.0,2065.352951401919,7.0,1.3,3.55,97.0,26.69230769,13.0,60.0,28.5,8.0,120.9,120.0,540.0,40.5633802816901,420.0,86.16666666666667
2024-11-27 00:00:00,2.65,1.44,1.21,1138.0,4218.0,0.0,2295.0,1441.0,216.0,104862.0,3.23978510226977,0.98,11.69,0.39,86.94,3.3,33.71687300536477,5.2,1.03,0.44,86.56,11.97,3.6575028193630335,70.83,9.81,18.46,0.9,10.82849025817027,4.93444444444444,81.0888888888889,68.62,27.45736842105263,0.0565,5.775,1.925,10.7,2.24,0.0485,0.175,54.575,11.17,0.068,1.935174905330875,0.09,103.30745897361916,0.1,95.54,1.51,0.51,1.38,0.0,0.0,0.9362454491486212,1.0,53.88,7.24,3.4,0.1,0.003,0.193,0.714,5.67,8.09,0.2,0.38,0.029,47.34658497044859,0.0,0.0,0.0,0.0,0.0,0.0,0.0,0.0,0.0,0.0,0.0,0.0,0.0,2058.143720815895,7.0,1.3,3.54,97.0,26.69230769,13.0,60.0,28.5,8.0,122.225,130.0,550.0,42.1951790311257,420.0,87.23076923076923
2024-11-27 01:00:00,2.66,1.4,1.26,1123.0,4263.0,0.0,2311.0,1383.0,216.0,104612.0,3.28214110670327,0.98,11.69,0.39,86.94,3.3,33.60531397826524,5.2,1.03,0.44,86.56,11.97,3.6454012387663695,70.83,9.81,18.46,0.9,10.79266202943844,4.93444444444444,81.0888888888889,68.62,27.45736842105263,0.0565,5.775,1.925,10.7,2.24,0.0485,0.175,54.575,11.17,0.068,1.935174905330875,0.09,102.96564555535264,0.1,95.54,1.51,0.51,1.38,0.0,0.0,0.9331476935703752,1.0,53.88,7.24,3.4,0.1,0.003,0.193,0.714,5.67,8.09,0.2,0.38,0.029,47.18992931157571,0.0,0.0,0.0,0.0,0.0,0.0,0.0,0.0,0.0,0.0,0.0,0.0,0.0,2058.143720815895,7.0,1.3,3.53,97.0,26.69230769,13.0,60.0,28.5,8.0,121.0325,121.0,541.0,41.1241217798595,420.0,86.94214876033058
2024-11-27 02:00:00,2.66,1.4,1.26,1126.0,4257.0,0.0,2313.0,1392.0,216.0,104967.0,3.26644910303018,0.98,11.69,0.39,86.94,3.3,33.45659009292853,5.2,1.03,0.44,86.56,11.97,3.629268128503176,70.83,9.81,18.46,0.9,10.744897957625804,4.93444444444444,81.0888888888889,68.62,27.45736842105263,0.0565,5.775,1.925,10.7,2.24,0.0485,0.175,54.575,11.17,0.068,1.935174905330875,0.09,102.50996015770694,0.1,95.54,1.51,0.51,1.38,0.0,0.0,0.9290179493677012,1.0,53.88,7.24,3.4,0.1,0.003,0.193,0.714,5.67,8.09,0.2,0.38,0.029,46.98108526862103,0.0,0.0,0.0,0.0,0.0,0.0,0.0,0.0,0.0,0.0,0.0,0.0,0.0,2058.143720815895,7.0,1.3,3.57,97.0,26.69230769,13.0,60.0,28.5,8.0,121.165,122.0,542.0,40.9345794392523,420.0,86.55737704918033
2024-11-27 03:00:00,2.66,1.4,1.26,1130.0,4258.0,0.0,2306.0,1392.0,217.0,104883.0,3.26983049311682,0.98,11.69,0.39,86.94,3.3,33.633909202811324,5.2,1.03,0.44,86.56,11.97,3.6485031608924494,70.83,9.81,18.46,0.9,10.801845654218182,4.93444444444444,81.0888888888889,68.62,27.45736842105263,0.0565,5.775,1.925,10.7,2.24,0.0485,0.175,54.575,11.17,0.068,1.935174905330875,0.09,103.0532604414118,0.1,95.54,1.51,0.51,1.38,0.0,0.0,0.9339417217960766,1.0,53.88,7.24,3.4,0.1,0.003,0.193,0.714,5.67,8.09,0.2,0.38,0.029,47.23008387242435,0.0,0.0,0.0,0.0,0.0,0.0,0.0,0.0,0.0,0.0,0.0,0.0,0.0,2058.143720815895,7.0,1.3,3.45,97.0,26.69230769,13.0,60.0,28.5,8.0,121.43,124.0,544.0,40.5611031859249,420.0,87.01612903225806
2024-11-27 04:00:00,2.67,1.4,1.27,1133.0,4270.0,0.0,2305.0,1382.0,217.0,104862.0,3.27969464130009,0.98,11.69,0.39,86.94,3.3,33.727423315516084,5.2,1.03,0.44,86.56,11.97,3.658647284602068,70.83,9.81,18.46,0.9,10.831878589308689,4.93444444444444,81.0888888888889,68.62,27.45736842105263,0.0565,5.775,1.925,10.7,2.24,0.0485,0.175,54.575,11.17,0.068,1.935174905330875,0.09,103.33978479852416,0.1,95.54,1.51,0.51,1.38,0.0,0.0,0.936538408696344,1.0,53.88,7.24,3.4,0.1,0.003,0.193,0.714,5.67,8.09,0.2,0.38,0.029,47.36140013898346,0.0,0.0,0.0,0.0,0.0,0.0,0.0,0.0,0.0,0.0,0.0,0.0,0.0,2058.143720815895,7.0,1.3,3.58,97.0,26.69230769,13.0,60.0,28.5,8.0,121.43,124.0,544.0,40.0618900261842,420.0,87.25806451612904
2024-11-27 05:00:00,2.65,1.38,1.27,1132.0,4263.0,0.0,2306.0,1376.0,219.0,104790.0,3.27657025663573,0.98,11.69,0.39,86.94,3.3,33.85210879912242,5.2,1.03,0.44,86.56,11.97,3.672172782881558,70.83,9.81,18.46,0.9,10.871922502762692,4.93444444444444,81.0888888888889,68.62,27.45736842105263,0.0565,5.775,1.925,10.7,2.24,0.0485,0.175,54.575,11.17,0.068,1.935174905330875,0.09,103.72181727467397,0.1,95.54,1.51,0.51,1.38,0.0,0.0,0.9400006578966998,1.0,53.88,7.24,3.4,0.1,0.003,0.193,0.714,5.67,8.09,0.2,0.38,0.029,47.5364884943956,0.0,0.0,0.0,0.0,0.0,0.0,0.0,0.0,0.0,0.0,0.0,0.0,0.0,2058.143720815895,7.0,1.3,3.6,97.0,26.69230769,13.0,60.0,28.5,8.0,121.43,124.0,544.0,39.7034596375618,420.0,87.58064516129032
2024-11-27 06:00:00,2.66,1.4,1.26,1131.0,4245.0,0.0,2303.0,1394.0,218.0,105226.0,3.24923728900377,0.98,11.69,0.39,86.94,3.3,33.85210879912242,5.2,1.03,0.44,86.56,11.97,3.672172782881558,70.83,9.81,18.46,0.9,10.871922502762692,4.93444444444444,81.0888888888889,68.62,27.45736842105263,0.0565,5.775,1.925,10.7,2.24,0.0485,0.175,54.575,11.17,0.068,1.935174905330875,0.09,103.72181727467397,0.1,95.54,1.51,0.51,1.38,0.0,0.0,0.9400006578966998,1.0,53.88,7.24,3.4,0.1,0.003,0.193,0.714,5.67,8.09,0.2,0.38,0.029,47.5364884943956,0.0,0.0,0.0,0.0,0.0,0.0,0.0,0.0,0.0,0.0,0.0,0.0,0.0,2058.143720815895,6.0,1.3,3.57,97.0,26.69230769,13.0,60.0,28.5,8.0,121.43,124.0,544.0,39.2703862660944,420.0,87.58064516129032
2024-11-27 07:00:00,2.65,1.39,1.26,1134.0,4234.0,0.0,2303.0,1402.0,219.0,105665.0,3.22736983095031,0.98,11.69,0.39,86.94,3.3,33.75859468641767,5.2,1.03,0.44,86.56,11.97,3.662028659171941,70.83,9.81,18.46,0.9,10.841889567672188,4.93444444444444,81.0888888888889,68.62,27.45736842105263,0.0565,5.775,1.925,10.7,2.24,0.0485,0.175,54.575,11.17,0.068,1.935174905330875,0.09,103.4352929175616,0.1,95.54,1.51,0.51,1.38,0.0,0.0,0.9374039709964328,1.0,53.88,7.24,3.4,0.1,0.003,0.193,0.714,5.67,8.09,0.2,0.38,0.029,47.405172227836495,0.0,0.0,0.0,0.0,0.0,0.0,0.0,0.0,0.0,0.0,0.0,0.0,0.0,2058.143720815895,7.0,1.3,3.55,97.0,26.69230769,13.0,60.0,28.5,8.0,121.43,124.0,544.0,39.6342911422465,420.0,87.33870967741936
2024-11-27 08:00:00,2.63,1.36,1.27,1134.0,4240.0,0.0,2301.0,1378.0,219.0,105139.0,3.24809652850435,0.98,11.77,0.4,86.85,3.1,33.73590192840131,5.2,1.03,0.44,86.56,11.97,3.6595670184850735,70.89,9.64,18.51,0.96,10.83460157542356,4.93444444444444,81.0888888888889,68.62,27.28421052631579,0.0565,5.775,1.925,10.7,2.24,0.0485,0.175,54.575,11.17,0.068,1.935174905330875,0.09,103.36576300690234,0.1,95.54,1.51,0.51,1.38,0.0,0.0,0.936773841641968,1.0,53.88,7.24,3.4,0.1,0.003,0.193,0.714,5.67,8.09,0.2,0.38,0.029,47.37330614715148,0.0,0.0,0.0,0.0,0.0,0.0,0.0,0.0,0.0,0.0,0.0,0.0,0.0,2058.143720815895,7.0,1.3,3.59,97.0,26.69230769,13.0,60.0,28.5,8.0,121.5625,125.0,545.0,39.8364485981308,420.0,87.28
2024-11-27 09:00:00,2.63,1.39,1.24,1137.0,4237.0,0.0,2301.0,1406.0,218.0,104051.0,3.27971325841437,0.98,11.77,0.4,86.85,3.1,33.722023550478006,5.2,1.03,0.44,86.56,11.97,3.6580615346765786,70.89,9.64,18.51,0.96,10.830144404080364,4.93444444444444,81.0888888888889,68.62,27.28421052631579,0.0565,5.775,1.925,10.7,2.24,0.0485,0.175,54.575,11.17,0.068,1.935174905330875,0.09,103.3232400849901,0.1,95.54,1.51,0.51,1.38,0.0,0.0,0.936388468770344,1.0,53.88,7.24,3.4,0.1,0.003,0.193,0.714,5.67,8.09,0.2,0.38,0.029,47.3538175724105,0.0,0.0,0.0,0.0,0.0,0.0,0.0,0.0,0.0,0.0,0.0,0.0,0.0,2058.143720815895,7.0,1.3,3.59,97.0,26.69230769,13.0,60.0,28.5,8.0,121.8275,127.0,547.0,40.0140812015959,420.0,87.24409448818898
2024-11-27 10:00:00,2.63,1.4,1.23,1145.0,4275.0,0.0,2308.0,1401.0,217.0,103205.0,3.33620905005911,0.98,11.77,0.4,86.85,3.1,34.21350188051269,5.2,1.03,0.44,86.56,11.97,3.711375594301018,70.89,9.64,18.51,0.96,10.98798728316454,4.93444444444444,81.0888888888889,68.62,27.28421052631579,0.0565,5.775,1.925,10.7,2.24,0.0485,0.175,54.575,11.17,0.068,1.935174905330875,0.09,104.82911452976444,0.1,95.54,1.51,0.51,1.38,0.0,0.0,0.9500357708133572,1.0,53.88,7.24,3.4,0.1,0.003,0.193,0.714,5.67,8.09,0.2,0.38,0.029,48.043971149535466,0.0,0.0,0.0,0.0,0.0,0.0,0.0,0.0,0.0,0.0,0.0,0.0,0.0,2058.143720815895,7.0,1.3,3.95,97.0,26.69230769,13.0,60.0,28.5,8.0,121.96,128.0,548.0,40.9049360146252,420.0,88.515625
2024-11-27 11:00:00,2.63,1.4,1.23,1151.0,4295.0,0.0,2316.0,1388.0,216.0,102026.0,3.39050675473651,0.98,11.77,0.4,86.85,3.1,33.92143392800755,5.2,1.03,0.44,86.56,11.97,3.6796929599249553,70.89,9.64,18.51,0.96,10.89418691864312,4.93444444444444,81.0888888888889,68.62,27.28421052631579,0.0565,5.775,1.925,10.7,2.24,0.0485,0.175,54.575,11.17,0.068,1.935174905330875,0.09,103.93422733141328,0.1,95.54,1.51,0.51,1.38,0.0,0.0,0.941925668452098,1.0,53.88,7.24,3.4,0.1,0.003,0.193,0.714,5.67,8.09,0.2,0.38,0.029,47.63383762000475,0.0,0.0,0.0,0.0,0.0,0.0,0.0,0.0,0.0,0.0,0.0,0.0,0.0,2058.143720815895,7.0,1.3,3.7,97.0,26.69230769,13.0,60.0,28.5,8.0,121.5625,125.0,545.0,40.296052631579,420.0,87.76
2024-11-27 12:00:00,2.62,1.37,1.25,1139.0,4340.0,0.0,2319.0,1359.0,213.0,101446.0,3.4455730327311,0.98,11.77,0.4,86.85,3.1,33.49883326223778,5.2,1.03,0.44,86.56,11.97,3.6338505377563366,70.89,9.64,18.51,0.96,10.75846474797634,4.93444444444444,81.0888888888889,68.62,27.28421052631579,0.0565,5.775,1.925,10.7,2.24,0.0485,0.175,54.575,11.17,0.068,1.935174905330875,0.09,102.63939192558284,0.1,95.54,1.51,0.51,1.38,0.0,0.0,0.930190951829024,1.0,53.88,7.24,3.4,0.1,0.003,0.193,0.714,5.67,8.09,0.2,0.38,0.029,47.04040482072787,0.0,0.0,0.0,0.0,0.0,0.0,0.0,0.0,0.0,0.0,0.0,0.0,0.0,2058.143720815895,7.0,1.3,3.57,97.0,26.69230769,13.0,60.0,28.5,8.0,120.9,120.0,540.0,41.1556603773585,420.0,86.66666666666667
2024-11-27 13:00:00,2.64,1.4,1.24,1136.0,4362.0,0.0,2333.0,1377.0,214.0,102479.0,3.42814535305086,0.98,11.77,0.4,86.85,3.1,30.43884368539875,5.2,1.03,0.44,86.56,11.97,3.301912267480517,70.89,9.64,18.51,0.96,9.775720371959272,4.93444444444444,81.0888888888889,68.62,27.28421052631579,0.0565,5.775,1.925,10.7,2.24,0.0485,0.175,54.575,11.17,0.068,1.935174905330875,0.09,93.26367824007286,0.1,95.54,1.51,0.51,1.38,0.0,0.0,0.8452215860369499,1.0,53.88,7.24,3.4,0.1,0.003,0.193,0.714,5.67,8.09,0.2,0.38,0.029,42.743444764988304,0.0,0.0,0.0,0.0,0.0,0.0,0.0,0.0,0.0,0.0,0.0,0.0,0.0,2058.143720815895,6.0,1.3,3.53,97.0,26.69230769,13.0,60.0,28.5,8.0,121.96,128.0,548.0,40.0615238996687,420.0,78.75
2024-11-27 14:00:00,2.59,1.4,1.19,1133.0,4366.0,0.0,2330.0,1430.0,216.0,102569.0,3.42827807869525,0.98,11.77,0.4,86.85,3.1,33.583319600856285,5.2,1.03,0.44,86.56,11.97,3.643015356262658,70.89,9.64,18.51,0.96,10.785598328677418,4.93444444444444,81.0888888888889,68.62,27.28421052631579,0.0565,5.775,1.925,10.7,2.24,0.0485,0.175,54.575,11.17,0.068,1.935174905330875,0.09,102.89825546133464,0.1,95.54,1.51,0.51,1.38,0.0,0.0,0.93253695675167,1.0,53.88,7.24,3.4,0.1,0.003,0.193,0.714,5.67,8.09,0.2,0.38,0.029,47.15904392494157,0.0,0.0,0.0,0.0,0.0,0.0,0.0,0.0,0.0,0.0,0.0,0.0,0.0,2058.143720815895,7.0,1.3,3.45,97.0,26.69230769,13.0,60.0,28.5,8.0,121.165,122.0,542.0,40.0235294117647,420.0,86.88524590163935
2024-11-27 15:00:00,2.64,1.4,1.24,1139.0,4356.0,0.0,2321.0,1373.0,214.0,102406.0,3.42587211229216,0.98,11.77,0.4,86.85,3.1,33.70114662268995,5.2,1.03,0.44,86.56,11.97,3.6557968696753993,70.89,9.64,18.51,0.96,10.82343958275433,4.93444444444444,81.0888888888889,68.62,27.28421052631579,0.0565,5.775,1.925,10.7,2.24,0.0485,0.175,54.575,11.17,0.068,1.935174905330875,0.09,103.25927382214547,0.1,95.54,1.51,0.51,1.38,0.0,0.0,0.935808761137591,1.0,53.88,7.24,3.4,0.1,0.003,0.193,0.714,5.67,8.09,0.2,0.38,0.029,47.32450135333875,0.0,0.0,0.0,0.0,0.0,0.0,0.0,0.0,0.0,0.0,0.0,0.0,0.0,2058.143720815895,7.0,1.3,3.19,97.0,26.69230769,13.0,60.0,28.5,8.0,121.0325,121.0,541.0,41.0468972051161,420.0,87.1900826446281
2024-11-27 16:00:00,2.61,1.4,1.21,1145.0,4356.0,0.0,2335.0,1428.0,218.0,102982.0,3.40672589347759,0.95,12.1,0.42,86.53,3.0,31.750267789758336,5.8,1.04,0.43,86.29,12.24,3.444171526170154,70.92,9.58,18.42,1.08,10.196896533109443,4.93444444444444,81.0888888888889,68.62,27.11105263157895,0.056,5.665,1.8,10.715,2.205,0.0505,0.17,54.875,11.035,0.0695,1.94780337922481,0.0849999999999999,97.28184124814857,0.1,96.71,0.86,0.42,1.27,0.0,0.0,0.8816370285192674,1.0,53.95,7.2,3.0,0.05,0.005,0.172,0.6,4.92,9.35,0.13,0.07,0.021,44.584999074590975,0.0,0.0,0.0,0.0,0.0,0.0,0.0,0.0,0.0,0.0,0.0,0.0,0.0,2058.143720815895,6.0,1.3,3.45,97.0,26.69230769,13.0,60.0,28.5,8.0,121.695,126.0,546.0,40.7928688716866,420.0,82.14285714285714
2024-11-27 17:00:00,2.63,1.44,1.19,1153.0,4352.0,0.0,2337.0,1426.0,216.0,101937.0,3.43846355459619,0.95,12.1,0.42,86.53,3.0,32.77731993043573,5.8,1.04,0.43,86.29,12.24,3.555582987712354,70.92,9.58,18.42,1.08,10.52674396878916,4.93444444444444,81.0888888888889,68.62,27.11105263157895,0.056,5.665,1.8,10.715,2.205,0.0505,0.17,54.875,11.035,0.0695,1.94780337922481,0.0849999999999999,100.42869733026258,0.1,96.71,0.86,0.42,1.27,0.0,0.0,0.9101560697896296,1.0,53.95,7.2,3.0,0.05,0.005,0.172,0.6,4.92,9.35,0.13,0.07,0.021,46.027226870742965,0.0,0.0,0.0,0.0,0.0,0.0,0.0,0.0,0.0,0.0,0.0,0.0,0.0,2058.143720815895,7.0,1.3,3.56,97.0,26.69230769,13.0,60.0,28.5,8.0,121.5625,125.0,545.0,41.2031511100501,420.0,84.8
2024-11-27 18:00:00,2.64,1.44,1.2,1144.0,4532.0,0.0,2358.0,1441.0,217.0,103431.0,3.52888324698803,0.95,12.1,0.42,86.53,3.0,31.01551404707809,5.8,1.04,0.43,86.29,12.24,3.3644676970231586,70.92,9.58,18.42,1.08,9.96092347168405,4.93444444444444,81.0888888888889,68.62,27.11105263157895,0.056,5.665,1.8,10.715,2.205,0.0505,0.17,54.875,11.035,0.0695,1.94780337922481,0.0849999999999999,95.03057844226574,0.1,96.71,0.86,0.42,1.27,0.0,0.0,0.861234488588597,1.0,53.95,7.2,3.0,0.05,0.005,0.172,0.6,4.92,9.35,0.13,0.07,0.021,43.55322840876945,0.0,0.0,0.0,0.0,0.0,0.0,0.0,0.0,0.0,0.0,0.0,0.0,0.0,2058.143720815895,6.0,1.3,3.41,97.0,26.69230769,13.0,60.0,28.5,8.0,121.43,124.0,544.0,40.7833020637899,420.0,80.24193548387096
2024-11-27 19:00:00,2.63,1.44,1.19,1141.0,4450.0,0.0,2356.0,1468.0,220.0,104707.0,3.42289264675978,0.95,12.1,0.42,86.53,3.0,31.11054871446098,5.8,1.04,0.43,86.29,12.24,3.374776765833745,70.92,9.58,18.42,1.08,9.99144474718253,4.93444444444444,81.0888888888889,68.62,27.11105263157895,0.056,5.665,1.8,10.715,2.205,0.0505,0.17,54.875,11.035,0.0695,1.94780337922481,0.0849999999999999,95.32176173201408,0.1,96.71,0.86,0.42,1.27,0.0,0.0,0.8638733980400881,1.0,53.95,7.2,3.0,0.05,0.005,0.172,0.6,4.92,9.35,0.13,0.07,0.021,43.68667989917504,0.0,0.0,0.0,0.0,0.0,0.0,0.0,0.0,0.0,0.0,0.0,0.0,0.0,2058.143720815895,7.0,1.3,3.44,97.0,26.69230769,13.0,60.0,28.5,8.0,121.2975,123.0,543.0,40.1967673928321,420.0,80.48780487804878
2024-11-27 20:00:00,2.64,1.44,1.2,1142.0,4374.0,0.0,2344.0,1460.0,220.0,105168.0,3.34974425315088,0.95,12.1,0.42,86.53,3.0,31.84838216381221,5.8,1.04,0.43,86.29,12.24,3.454814672100828,70.92,9.58,18.42,1.08,10.228406885313808,4.93444444444444,81.0888888888889,68.62,27.11105263157895,0.056,5.665,1.8,10.715,2.205,0.0505,0.17,54.875,11.035,0.0695,1.94780337922481,0.0849999999999999,97.58246066415074,0.1,96.71,0.86,0.42,1.27,0.0,0.0,0.8843614548380837,1.0,53.95,7.2,3.0,0.05,0.005,0.172,0.6,4.92,9.35,0.13,0.07,0.021,44.72277521258648,0.0,0.0,0.0,0.0,0.0,0.0,0.0,0.0,0.0,0.0,0.0,0.0,0.0,2058.143720815895,7.0,1.3,3.34,97.0,26.69230769,13.0,60.0,28.5,8.0,121.0325,121.0,541.0,41.793804900601,420.0,82.39669421487604
2024-11-27 21:00:00,2.67,1.44,1.23,1135.0,4253.0,0.0,2324.0,1426.0,217.0,104901.0,3.26543383941005,0.95,12.1,0.42,86.53,3.0,33.047887429861504,5.8,1.04,0.43,86.29,12.24,3.584933318978848,70.92,9.58,18.42,1.08,10.613639260984352,4.93444444444444,81.0888888888889,68.62,27.11105263157895,0.056,5.665,1.8,10.715,2.205,0.0505,0.17,54.875,11.035,0.0695,1.94780337922481,0.0849999999999999,101.25770780350769,0.1,96.71,0.86,0.42,1.27,0.0,0.0,0.9176691505544026,1.0,53.95,7.2,3.0,0.05,0.005,0.172,0.6,4.92,9.35,0.13,0.07,0.021,46.4071686019873,0.0,0.0,0.0,0.0,0.0,0.0,0.0,0.0,0.0,0.0,0.0,0.0,0.0,2058.143720815895,7.0,1.3,3.4,97.0,26.69230769,13.0,60.0,28.5,8.0,120.9,120.0,540.0,42.4988388295402,420.0,85.5
2024-11-27 22:00:00,2.68,1.44,1.24,1135.0,4233.0,0.0,2294.0,1407.0,216.0,104964.0,3.2481404817414,0.95,12.1,0.42,86.53,3.0,33.97679428272877,5.8,1.04,0.43,86.29,12.24,3.6856982811610486,70.92,9.58,18.42,1.08,10.9119664162167,4.93444444444444,81.0888888888889,68.62,27.11105263157895,0.056,5.665,1.8,10.715,2.205,0.0505,0.17,54.875,11.035,0.0695,1.94780337922481,0.0849999999999999,104.10384975082378,0.1,96.71,0.86,0.42,1.27,0.0,0.0,0.943462907097056,1.0,53.95,7.2,3.0,0.05,0.005,0.172,0.6,4.92,9.35,0.13,0.07,0.021,47.71157684980773,0.0,0.0,0.0,0.0,0.0,0.0,0.0,0.0,0.0,0.0,0.0,0.0,0.0,2058.143720815895,7.0,1.3,3.54,97.0,26.69230769,13.0,60.0,28.5,8.0,121.43,124.0,544.0,42.1064922933209,420.0,87.90322580645162
2024-11-27 23:00:00,2.66,1.44,1.22,1130.0,4230.0,0.0,2291.0,1433.0,218.0,104987.0,3.24512969488082,0.98,11.86,0.4,86.76,2.9,33.6463049444128,5.8,1.04,0.43,86.29,12.24,3.6395466090339466,70.28,9.76,19.01,0.95,10.768708606614636,4.88888888888889,81.4888888888889,68.62,26.9378947368421,0.056,5.665,1.8,10.715,2.205,0.0505,0.17,54.875,11.035,0.0695,1.94780337922481,0.0849999999999999,102.08686795045966,0.1,96.71,0.86,0.42,1.27,0.0,0.0,0.6399091505028139,1.0,53.95,7.2,3.0,0.05,0.005,0.172,0.6,4.92,9.35,0.13,0.07,0.021,46.936651536115065,0.0,0.0,0.0,0.0,0.0,0.0,0.0,0.0,0.0,0.0,0.0,0.0,0.0,2058.143720815895,7.0,1.3,3.54,97.0,26.69230769,13.0,60.0,28.5,8.0,121.96,128.0,548.0,41.6588566073102,420.0,86.875
2024-11-28 00:00:00,2.65,1.46,1.19,1130.0,4269.0,0.0,2312.0,1461.0,217.0,104825.0,3.28008362180056,0.98,11.86,0.4,86.76,2.9,33.34055674335892,5.8,1.04,0.43,86.29,12.24,3.606473591649057,70.28,9.76,19.01,0.95,10.670851998301025,4.88888888888889,81.4888888888889,68.62,26.9378947368421,0.056,5.665,1.8,10.715,2.205,0.0505,0.17,54.875,11.035,0.0695,1.94780337922481,0.0849999999999999,101.15919175306904,0.1,96.71,0.86,0.42,1.27,0.0,0.0,0.6340942156406534,1.0,53.95,7.2,3.0,0.05,0.005,0.172,0.6,4.92,9.35,0.13,0.07,0.021,46.51013228550586,0.0,0.0,0.0,0.0,0.0,0.0,0.0,0.0,0.0,0.0,0.0,0.0,0.0,2087.0612126399355,6.0,1.3,3.41,97.0,26.69230769,13.0,60.0,28.5,8.0,121.165,122.0,542.0,41.0887573964497,420.0,87.29508196721312
2024-11-28 01:00:00,2.64,1.44,1.2,1144.0,4225.0,0.0,2290.0,1457.0,220.0,104932.0,3.24299440042659,0.98,11.86,0.4,86.76,2.9,33.4041313694351,5.8,1.04,0.43,86.29,12.24,3.613350507706806,70.28,9.76,19.01,0.95,10.691199451732237,4.88888888888889,81.4888888888889,68.62,26.9378947368421,0.056,5.665,1.8,10.715,2.205,0.0505,0.17,54.875,11.035,0.0695,1.94780337922481,0.0849999999999999,101.35208468642269,0.1,96.71,0.86,0.42,1.27,0.0,0.0,0.6353033227040635,1.0,53.95,7.2,3.0,0.05,0.005,0.172,0.6,4.92,9.35,0.13,0.07,0.021,46.59881899495602,0.0,0.0,0.0,0.0,0.0,0.0,0.0,0.0,0.0,0.0,0.0,0.0,0.0,2087.0612126399355,6.0,1.3,3.6,97.0,26.69230769,13.0,60.0,28.5,8.0,122.225,130.0,550.0,41.0786410073652,420.0,87.46153846153847
2024-11-28 02:00:00,2.66,1.44,1.22,1150.0,4224.0,0.0,2236.0,1420.0,218.0,104206.0,3.26479851045574,0.98,11.86,0.4,86.76,2.9,33.551027285747466,5.8,1.04,0.43,86.29,12.24,3.6292403516281193,70.28,9.76,19.01,0.95,10.738214400948294,4.88888888888889,81.4888888888889,68.62,26.9378947368421,0.056,5.665,1.8,10.715,2.205,0.0505,0.17,54.875,11.035,0.0695,1.94780337922481,0.0849999999999999,101.79778426727763,0.1,96.71,0.86,0.42,1.27,0.0,0.0,0.6380970928127006,1.0,53.95,7.2,3.0,0.05,0.005,0.172,0.6,4.92,9.35,0.13,0.07,0.021,46.803739043306734,0.0,0.0,0.0,0.0,0.0,0.0,0.0,0.0,0.0,0.0,0.0,0.0,0.0,2087.0612126399355,7.0,1.3,3.6,97.0,26.69230769,13.0,60.0,28.5,8.0,122.225,130.0,550.0,40.9992828113794,420.0,87.84615384615384
2024-11-28 03:00:00,2.66,1.43,1.23,1143.0,4203.0,0.0,2298.0,1417.0,218.0,104346.0,3.24422446070258,0.98,11.86,0.4,86.76,2.9,33.67647173491582,5.8,1.04,0.43,86.29,12.24,3.642809773897432,70.28,9.76,19.01,0.95,10.778363675040742,4.88888888888889,81.4888888888889,68.62,26.9378947368421,0.056,5.665,1.8,10.715,2.205,0.0505,0.17,54.875,11.035,0.0695,1.94780337922481,0.0849999999999999,102.17839756013475,0.1,96.71,0.86,0.42,1.27,0.0,0.0,0.640482883794362,1.0,53.95,7.2,3.0,0.05,0.005,0.172,0.6,4.92,9.35,0.13,0.07,0.021,46.9787342591999,0.0,0.0,0.0,0.0,0.0,0.0,0.0,0.0,0.0,0.0,0.0,0.0,0.0,2087.0612126399355,7.0,1.3,3.59,97.0,26.69230769,13.0,60.0,28.5,8.0,121.695,126.0,546.0,40.4852521408183,420.0,88.17460317460318
2024-11-28 04:00:00,2.62,1.44,1.18,1146.0,4211.0,0.0,2309.0,1426.0,220.0,104168.0,3.2559447243604,0.98,11.86,0.4,86.76,2.9,33.72682852752777,5.8,1.04,0.43,86.29,12.24,3.64825690677266,70.28,9.76,19.01,0.95,10.794480678881063,4.88888888888889,81.4888888888889,68.62,26.9378947368421,0.056,5.665,1.8,10.715,2.205,0.0505,0.17,54.875,11.035,0.0695,1.94780337922481,0.0849999999999999,102.33118602372024,0.1,96.71,0.86,0.42,1.27,0.0,0.0,0.6414406047814243,1.0,53.95,7.2,3.0,0.05,0.005,0.172,0.6,4.92,9.35,0.13,0.07,0.021,47.04898206891359,0.0,0.0,0.0,0.0,0.0,0.0,0.0,0.0,0.0,0.0,0.0,0.0,0.0,2087.0612126399355,7.0,1.3,3.66,97.0,26.69230769,13.0,60.0,28.5,8.0,121.43,124.0,544.0,39.9101017269931,420.0,88.30645161290323
2024-11-28 05:00:00,2.58,1.42,1.16,1149.0,4198.0,0.0,2317.0,1483.0,220.0,102893.0,3.2860912582226,0.98,11.86,0.4,86.76,2.9,33.34055674335892,5.8,1.04,0.43,86.29,12.24,3.606473591649057,70.28,9.76,19.01,0.95,10.670851998301025,4.88888888888889,81.4888888888889,68.62,26.9378947368421,0.056,5.665,1.8,10.715,2.205,0.0505,0.17,54.875,11.035,0.0695,1.94780337922481,0.0849999999999999,101.15919175306904,0.1,96.71,0.86,0.42,1.27,0.0,0.0,0.6340942156406534,1.0,53.95,7.2,3.0,0.05,0.005,0.172,0.6,4.92,9.35,0.13,0.07,0.021,46.51013228550586,0.0,0.0,0.0,0.0,0.0,0.0,0.0,0.0,0.0,0.0,0.0,0.0,0.0,2087.0612126399355,7.0,1.3,3.56,97.0,26.69230769,13.0,60.0,28.5,8.0,121.165,122.0,542.0,40.0656044985942,420.0,87.29508196721312
