Repository: saikumar-voptimai/evonith_bf_webapp

# Evonith BF2 — Blast Furnace Intelligence Platform

Monitoring, modelling and optimisation of **Blast Furnace 2 (BF2)** at Evonith Steel: live telemetry from InfluxDB,
manual plant reports from Neon PostgreSQL, a two-zone energy model of the furnace, blend and fuel optimisers, a
conversational assistant (FurnaceMind) and a live digital twin evaluated every hour.

The platform has three deployable parts that share one Python service layer, plus the shared data library:

| Part | Path | What it is |
|---|---|---|
| **Streamlit app** (legacy) | `src/app.py`, `src/custom_pages/` | The original 11-page dashboard; still the home of the model pages. Served under `/legacy` in production |

File: src/data/V13_df_filtered.csv (part 128 of 268)
NM3/HR.,STEAMKGS/HR.,RAFTOC,PERMEABILITYKGS/HR.,TUYEREVELOCITYM/S,HOT BLAST VOLUMENM3/HR.,O2 ENRICHMENT %,COKE_VM%,COKE_ASH%,COKE_IM%,COKE_FC%,COKE_MOIST%,COKE_CALC_MT,NUTCOKE_MOIST%,NUTCOKE_VM%,NUTCOKE_IM%,NUTCOKE_FC%,NUTCOKE_ASH%,NUTCOKE_CALC_MT,PCI_2_FC%,PCI_2_ASH%,PCI_2_VM%,PCI_2_IM%,PCI_2_CALC_MT,SINTER_SP_02_COLD_STRENGTH_AI,SINTER_SP_02_COLD_STRENGTH_TI,SINTER_SP_02_HOT_STRENGTH_RI,SINTER_SP_02_HOT_STRENGTH_RDI,SINTER_SP_02_P%,SINTER_SP_02_SIO2%,SINTER_SP_02_MGO%,SINTER_SP_02_FEO%,SINTER_SP_02_AL2O3%,SINTER_SP_02_NA2O%,SINTER_SP_02_TIO2%,SINTER_SP_02_FE(T)%,SINTER_SP_02_CAO%,SINTER_SP_02_K2O%,SINTER_SP_02_BASICITY,SINTER_SP_02_MNO%,SINTER_CALC_MT,FLUX_TM%,FLUX_SIO2%,FLUX_FE2O3%,FLUX_AL2O3%,FLUX_LOI%,FLUX_MGO%,FLUX_CAO%,FLUX_CALC_MT,GEOMIN TYPE,ORE_FE(T)%,ORE_LOI%,ORE_TM%,ORE_MGO%,ORE_NA2O%,ORE_P%,ORE_TIO2%,ORE_AL2O3%,ORE_SIO2%,ORE_MNO%,ORE_CAO%,ORE_K2O%,ORE_CALC_MT,LLOYDS_PELLET_PCT_SIO2,LLOYDS_PELLET_PCT_AL2O3,LLOYDS_PELLET_PCT_FE2O3,LLOYDS_PELLET_PCT_MGO,LLOYDS_PELLET_PCT_TIO2,LLOYDS_PELLET_PCT_NA2O,TOTAL_PELLET_CALC_MT,LLOYDS_PELLET_PCT_K2O,LLOYDS_PELLET_PCT_TM,LLOYDS_PELLET_PCT_LOI,LLOYDS_PELLET_PCT_MNO,LLOYDS_PELLET_PCT_CAO,LLOYDS_PELLET_PCT_P,DAILYPRODUCTION,CHARGES/HRS.,STOCKRODLEVEL,FURNACE TOP GAS ANALYSISH2%,COKE_DISCHARGE_TIME,WEIGHTED_COKE_ANGLE,TOTAL_COKE_PORTIONS,NON_COKE_DISCHARGE_TIME,WEIGHTED_NON_COKE_ANGLE,TOTAL_NON_COKE_PORTIONS,UNITCOST LAKHS/THM,ACTUALKG/THM.,ACT. FUEL RATEKG/THM.,FURNACETOPGASANALYSISCO2ETACO,COKE RATE KG/THM,PRODUCTIONTONNESPERHR
2024-11-28 06:00:00,2.62,1.44,1.18,1143.0,4190.0,0.0,2291.0,1455.0,217.0,102955.0,3.27786029769941,0.98,11.86,0.4,86.76,2.9,33.73200305464432,5.8,1.04,0.43,86.29,12.24,3.6488166393391785,70.28,9.76,19.01,0.95,10.796136818382482,4.88888888888889,81.4888888888889,68.62,26.9378947368421,0.056,5.665,1.8,10.715,2.205,0.0505,0.17,54.875,11.035,0.0695,1.94780337922481,0.0849999999999999,102.346886150891,0.1,96.71,0.86,0.42,1.27,0.0,0.0,0.6415390175865414,1.0,53.95,7.2,3.0,0.05,0.005,0.172,0.6,4.92,9.35,0.13,0.07,0.021,47.05620054287484,0.0,0.0,0.0,0.0,0.0,0.0,0.0,0.0,0.0,0.0,0.0,0.0,0.0,2087.0612126399355,6.0,1.3,3.55,97.0,26.69230769,13.0,60.0,28.5,8.0,121.5625,125.0,545.0,41.2602100350058,420.0,88.32
2024-11-28 07:00:00,2.64,1.44,1.2,1135.0,4183.0,0.0,2364.0,1422.0,217.0,103856.0,3.24402060181045,0.98,11.86,0.4,86.76,2.9,33.363583240469524,5.8,1.04,0.43,86.29,12.24,3.608964385500426,70.28,9.76,19.01,0.95,10.678221771535403,4.88888888888889,81.4888888888889,68.62,26.9378947368421,0.056,5.665,1.8,10.715,2.205,0.0505,0.17,54.875,11.035,0.0695,1.94780337922481,0.0849999999999999,101.22905686823626,0.1,96.71,0.86,0.42,1.27,0.0,0.0,0.634532149798043,1.0,53.95,7.2,3.0,0.05,0.005,0.172,0.6,4.92,9.35,0.13,0.07,0.021,46.542254287394734,0.0,0.0,0.0,0.0,0.0,0.0,0.0,0.0,0.0,0.0,0.0,0.0,0.0,2087.0612126399355,7.0,1.3,3.54,97.0,26.69230769,13.0,60.0,28.5,8.0,121.0325,121.0,541.0,41.4018691588785,420.0,87.35537190082644
2024-11-28 08:00:00,2.61,1.44,1.17,1141.0,4183.0,0.0,2320.0,1467.0,219.0,103650.0,3.25046301025076,0.97,11.82,0.39,86.82,3.0,33.21533399502705,6.5,1.03,0.45,86.49,12.03,3.5929281509292483,70.89,9.64,18.51,0.96,10.630773680936512,4.88888888888889,81.4888888888889,68.62,26.76473684210526,0.055,5.565,1.82,10.505,2.205,0.05,0.17,55.095,10.79,0.064,1.938878412327325,0.08,100.77925112676644,0.1,96.69,0.66,0.52,1.28,0.0,0.0,0.6317126411218152,1.0,53.2,7.54,3.4,0.07,0.002,0.123,0.598,5.39,9.59,0.18,0.16,0.037,46.335446342649504,0.0,0.0,0.0,0.0,0.0,0.0,0.0,0.0,0.0,0.0,0.0,0.0,0.0,2087.0612126399355,7.0,1.3,3.57,97.0,26.69230769,13.0,60.0,28.5,8.0,121.165,122.0,542.0,41.3881151346332,420.0,86.9672131147541
2024-11-28 09:00:00,2.61,1.44,1.17,1141.0,4235.0,0.0,2309.0,1470.0,218.0,103407.0,3.29856625800502,0.97,11.82,0.39,86.82,3.0,33.57282474429705,6.5,1.03,0.45,86.49,12.03,3.631598199435799,70.89,9.64,18.51,0.96,10.745190812767452,4.88888888888889,81.4888888888889,68.62,26.76473684210526,0.055,5.565,1.82,10.505,2.205,0.05,0.17,55.095,10.79,0.064,1.938878412327325,0.08,101.8639203341142,0.1,96.69,0.66,0.52,1.28,0.0,0.0,0.6385116522481757,1.0,53.2,7.54,3.4,0.07,0.002,0.123,0.598,5.39,9.59,0.18,0.16,0.037,46.834146534352335,0.0,0.0,0.0,0.0,0.0,0.0,0.0,0.0,0.0,0.0,0.0,0.0,0.0,2087.0612126399355,7.0,1.3,3.58,97.0,26.69230769,13.0,60.0,28.5,8.0,121.43,124.0,544.0,41.0910793725123,420.0,87.90322580645162
2024-11-28 10:00:00,2.6,1.44,1.16,1140.0,4276.0,0.0,2314.0,1466.0,216.0,102419.0,3.36257775822795,0.97,11.82,0.39,86.82,3.0,33.497085178773744,6.5,1.03,0.45,86.49,12.03,3.623405392548817,70.89,9.64,18.51,0.96,10.72094989500666,4.88888888888889,81.4888888888889,68.62,26.76473684210526,0.055,5.565,1.82,10.505,2.205,0.05,0.17,55.095,10.79,0.064,1.938878412327325,0.08,101.6341175359473,0.1,96.69,0.66,0.52,1.28,0.0,0.0,0.637071183789201,1.0,53.2,7.54,3.4,0.07,0.002,0.123,0.598,5.39,9.59,0.18,0.16,0.037,46.728489714076304,0.0,0.0,0.0,0.0,0.0,0.0,0.0,0.0,0.0,0.0,0.0,0.0,0.0,2087.0612126399355,7.0,1.3,3.6,97.0,26.69230769,13.0,60.0,28.5,8.0,121.165,122.0,542.0,41.0975035327367,420.0,87.70491803278688
2024-11-28 11:00:00,2.61,1.44,1.17,1147.0,4302.0,0.0,2327.0,1448.0,215.0,101380.0,3.4176504422283,0.97,11.82,0.39,86.82,3.0,32.69315513448317,6.5,1.03,0.45,86.49,12.03,3.536443663127646,70.89,9.64,18.51,0.96,10.4636470975265,4.88888888888889,81.4888888888889,68.62,26.76473684210526,0.055,5.565,1.82,10.505,2.205,0.05,0.17,55.095,10.79,0.064,1.938878412327325,0.08,99.19489871508456,0.1,96.69,0.66,0.52,1.28,0.0,0.0,0.6217814753782602,1.0,53.2,7.54,3.4,0.07,0.002,0.123,0.598,5.39,9.59,0.18,0.16,0.037,45.60700596093847,0.0,0.0,0.0,0.0,0.0,0.0,0.0,0.0,0.0,0.0,0.0,0.0,0.0,2087.0612126399355,6.0,1.3,3.47,97.0,26.69230769,13.0,60.0,28.5,8.0,121.5625,125.0,545.0,41.0317084713677,420.0,85.6
2024-11-28 12:00:00,2.62,1.44,1.18,1146.0,4309.0,0.0,2328.0,1433.0,215.0,102022.0,3.40168285155005,0.97,11.82,0.39,86.82,3.0,32.40138613086993,6.5,1.03,0.45,86.49,12.03,3.504882786250492,70.89,9.64,18.51,0.96,10.370264618067193,4.88888888888889,81.4888888888889,68.62,26.76473684210526,0.055,5.565,1.82,10.505,2.205,0.05,0.17,55.095,10.79,0.064,1.938878412327325,0.08,98.30963705579951,0.1,96.69,0.66,0.52,1.28,0.0,0.0,0.6162324067493674,1.0,53.2,7.54,3.4,0.07,0.002,0.123,0.598,5.39,9.59,0.18,0.16,0.037,45.19998771408317,0.0,0.0,0.0,0.0,0.0,0.0,0.0,0.0,0.0,0.0,0.0,0.0,0.0,2087.0612126399355,7.0,1.3,3.46,97.0,26.69230769,13.0,60.0,28.5,8.0,121.165,122.0,542.0,41.9628147799482,420.0,84.8360655737705
2024-11-28 13:00:00,2.64,1.45,1.19,1139.0,4321.0,0.0,2322.0,1431.0,213.0,102079.0,3.40924524406882,0.97,11.82,0.39,86.82,3.0,32.47977971092066,6.5,1.03,0.45,86.49,12.03,3.513362679924256,70.89,9.64,18.51,0.96,10.395354969640426,4.88888888888889,81.4888888888889,68.62,26.76473684210526,0.055,5.565,1.82,10.505,2.205,0.05,0.17,55.095,10.79,0.064,1.938878412327325,0.08,98.54749244788562,0.1,96.69,0.66,0.52,1.28,0.0,0.0,0.6177233511278962,1.0,53.2,7.54,3.4,0.07,0.002,0.123,0.598,5.39,9.59,0.18,0.16,0.037,45.30934688905315,0.0,0.0,0.0,0.0,0.0,0.0,0.0,0.0,0.0,0.0,0.0,0.0,0.0,2087.0612126399355,7.0,1.3,3.31,97.0,26.69230769,13.0,60.0,28.5,8.0,121.0325,121.0,541.0,41.0310734463277,420.0,85.04132231404958
2024-11-28 14:00:00,2.63,1.45,1.18,1141.0,4304.0,0.0,2321.0,1422.0,212.0,100906.0,3.4352866745511,0.97,11.82,0.39,86.82,3.0,33.458276475778334,6.5,1.03,0.45,86.49,12.03,3.6192074253835873,70.89,9.64,18.51,0.96,10.708528928881297,4.88888888888889,81.4888888888889,68.62,26.76473684210526,0.055,5.565,1.82,10.505,2.205,0.05,0.17,55.095,10.79,0.064,1.938878412327325,0.08,101.51636734184524,0.1,96.69,0.66,0.52,1.28,0.0,0.0,0.6363330925127015,1.0,53.2,7.54,3.4,0.07,0.002,0.123,0.598,5.39,9.59,0.18,0.16,0.037,46.67435150864562,0.0,0.0,0.0,0.0,0.0,0.0,0.0,0.0,0.0,0.0,0.0,0.0,0.0,2087.0612126399355,7.0,1.3,3.34,97.0,26.69230769,13.0,60.0,28.5,8.0,121.0325,121.0,541.0,41.3913448115402,420.0,87.60330578512396
2024-11-28 15:00:00,2.63,1.45,1.18,1138.0,4325.0,0.0,2315.0,1433.0,212.0,100953.0,3.45042857801028,0.97,11.82,0.39,86.82,3.0,33.616098534626346,6.5,1.03,0.45,86.49,12.03,3.6362791585221896,70.89,9.64,18.51,0.96,10.759040857791112,4.88888888888889,81.4888888888889,68.62,26.76473684210526,0.055,5.565,1.82,10.505,2.205,0.05,0.17,55.095,10.79,0.064,1.938878412327325,0.08,101.9952181311936,0.1,96.69,0.66,0.52,1.28,0.0,0.0,0.6393346637037992,1.0,53.2,7.54,3.4,0.07,0.002,0.123,0.598,5.39,9.59,0.18,0.16,0.037,46.89451354406376,0.0,0.0,0.0,0.0,0.0,0.0,0.0,0.0,0.0,0.0,0.0,0.0,0.0,2087.0612126399355,7.0,1.3,3.37,97.0,26.69230769,13.0,60.0,28.5,8.0,121.0325,121.0,541.0,41.7372881355932,420.0,88.01652892561984
2024-11-28 16:00:00,2.62,1.46,1.16,1135.0,4329.0,0.0,2309.0,1461.0,213.0,101955.0,3.41970283258663,0.98,11.92,0.39,86.71,2.8,33.521405299317536,6.5,1.03,0.45,86.49,12.03,3.626036118639029,70.16,9.86,19.16,0.82,10.728733700445224,4.88888888888889,81.4888888888889,68.62,26.59157894736842,0.055,5.565,1.82,10.505,2.205,0.05,0.17,55.095,10.79,0.064,1.938878412327325,0.08,101.7079076575846,0.1,96.69,0.66,0.52,1.28,0.0,0.0,0.6375337209891407,1.0,53.2,7.54,3.4,0.07,0.002,0.123,0.598,5.39,9.59,0.18,0.16,0.037,46.76241632281288,0.0,0.0,0.0,0.0,0.0,0.0,0.0,0.0,0.0,0.0,0.0,0.0,0.0,2087.0612126399355,7.0,1.3,3.37,97.0,26.69230769,13.0,60.0,28.5,8.0,121.0325,121.0,541.0,41.6097905389503,420.0,87.76859504132231
2024-11-28 17:00:00,2.61,1.46,1.15,1138.0,4339.0,0.0,2325.0,1487.0,216.0,102579.0,3.40676226185959,0.98,11.92,0.39,86.71,2.8,32.71861709331066,6.5,1.03,0.45,86.49,12.03,3.539197902740674,70.16,9.86,19.16,0.82,10.47179635539062,4.88888888888889,81.4888888888889,68.62,26.59157894736842,0.055,5.565,1.82,10.505,2.205,0.05,0.17,55.095,10.79,0.064,1.938878412327325,0.08,99.27215330909944,0.1,96.69,0.66,0.52,1.28,0.0,0.0,0.6222657288637573,1.0,53.2,7.54,3.4,0.07,0.002,0.123,0.598,5.39,9.59,0.18,0.16,0.037,45.642525435985945,0.0,0.0,0.0,0.0,0.0,0.0,0.0,0.0,0.0,0.0,0.0,0.0,0.0,2087.0612126399355,7.0,1.3,3.39,97.0,26.69230769,13.0,60.0,28.5,8.0,120.9,120.0,540.0,40.8341187558907,420.0,85.66666666666667
2024-11-28 18:00:00,2.62,1.46,1.16,1133.0,4276.0,0.0,2332.0,1487.0,216.0,103443.0,3.32931717694191,0.98,11.92,0.39,86.71,2.8,32.690565782738005,6.5,1.03,0.45,86.49,12.03,3.536163570963609,70.16,9.86,19.16,0.82,10.462818359438623,4.88888888888889,81.4888888888889,68.62,26.59157894736842,0.055,5.565,1.82,10.505,2.205,0.05,0.17,55.095,10.79,0.064,1.938878412327325,0.08,99.18704231569322,0.1,96.69,0.66,0.52,1.28,0.0,0.0,0.621732229261091,1.0,53.2,7.54,3.4,0.07,0.002,0.123,0.598,5.39,9.59,0.18,0.16,0.037,45.603393810933646,0.0,0.0,0.0,0.0,0.0,0.0,0.0,0.0,0.0,0.0,0.0,0.0,0.0,2087.0612126399355,6.0,1.3,3.35,97.0,26.69230769,13.0,60.0,28.5,8.0,120.635,118.0,538.0,41.5608838740009,420.0,85.59322033898304
2024-11-28 19:00:00,2.63,1.46,1.17,1123.0,4291.0,0.0,2329.0,1481.0,215.0,103968.0,3.3241295351839,0.98,11.92,0.39,86.71,2.8,31.687191981485658,6.5,1.03,0.45,86.49,12.03,3.42762785739938,70.16,9.86,19.16,0.82,10.141682350386548,4.88888888888889,81.4888888888889,68.62,26.59157894736842,0.055,5.565,1.82,10.505,2.205,0.05,0.17,55.095,10.79,0.064,1.938878412327325,0.08,96.14268755154818,0.1,96.69,0.66,0.52,1.28,0.0,0.0,0.6026493588580278,1.0,53.2,7.54,3.4,0.07,0.002,0.123,0.598,5.39,9.59,0.18,0.16,0.037,44.20368568406341,0.0,0.0,0.0,0.0,0.0,0.0,0.0,0.0,0.0,0.0,0.0,0.0,0.0,2087.0612126399355,7.0,1.3,3.29,97.0,26.69230769,13.0,60.0,28.5,8.0,120.635,118.0,538.0,41.3196069255966,420.0,82.96610169491525
2024-11-28 20:00:00,2.63,1.46,1.17,1132.0,4290.0,0.0,2328.0,1493.0,218.0,103422.0,3.34088676181878,0.98,11.92,0.39,86.71,2.8,32.82003336999637,6.5,1.03,0.45,86.49,12.03,3.5501681791654454,70.16,9.86,19.16,0.82,10.50425526383244,4.88888888888889,81.4888888888889,68.62,26.59157894736842,0.055,5.565,1.82,10.505,2.205,0.05,0.17,55.095,10.79,0.064,1.938878412327325,0.08,99.57986228526032,0.1,96.69,0.66,0.52,1.28,0.0,0.0,0.6241945351195507,1.0,53.2,7.54,3.4,0.07,0.002,0.123,0.598,5.39,9.59,0.18,0.16,0.037,45.78400131117497,0.0,0.0,0.0,0.0,0.0,0.0,0.0,0.0,0.0,0.0,0.0,0.0,0.0,2087.0612126399355,7.0,1.3,3.35,97.0,26.69230769,13.0,60.0,28.5,8.0,120.635,118.0,538.0,42.046511627907,420.0,85.9322033898305
2024-11-28 21:00:00,2.59,1.46,1.13,1146.0,4303.0,0.0,2320.0,1534.0,221.0,103993.0,3.33261759375993,0.98,11.92,0.39,86.71,2.8,33.73709544640982,6.5,1.03,0.45,86.49,12.03,3.649367487261784,70.16,9.86,19.16,0.82,10.797766669955305,4.88888888888889,81.4888888888889,68.62,26.59157894736842,0.055,5.565,1.82,10.505,2.205,0.05,0.17,55.095,10.79,0.064,1.938878412327325,0.08,102.36233706969396,0.1,96.69,0.66,0.52,1.28,0.0,0.0,0.6416358682836407,1.0,53.2,7.54,3.4,0.07,0.002,0.123,0.598,5.39,9.59,0.18,0.16,0.037,47.06330443788433,0.0,0.0,0.0,0.0,0.0,0.0,0.0,0.0,0.0,0.0,0.0,0.0,0.0,2087.0612126399355,7.0,1.3,3.38,97.0,26.69230769,13.0,60.0,28.5,8.0,120.9,120.0,540.0,41.9764705882353,420.0,88.33333333333333
2024-11-28 22:00:00,2.63,1.46,1.17,1140.0,4231.0,0.0,2321.0,1481.0,218.0,104080.0,3.2741606238513,0.98,11.92,0.39,86.71,2.8,33.95641063799105,6.5,1.03,0.45,86.49,12.03,3.673090979726939,70.16,9.86,19.16,0.82,10.867959857440349,4.88888888888889,81.4888888888889,68.62,26.59157894736842,0.055,5.565,1.82,10.505,2.205,0.05,0.17,55.095,10.79,0.064,1.938878412327325,0.08,103.02776529545224,0.1,96.69,0.66,0.52,1.28,0.0,0.0,0.6458069592301493,1.0,53.2,7.54,3.4,0.07,0.002,0.123,0.598,5.39,9.59,0.18,0.16,0.037,47.36924949606623,0.0,0.0,0.0,0.0,0.0,0.0,0.0,0.0,0.0,0.0,0.0,0.0,0.0,2087.0612126399355,7.0,1.3,3.32,97.0,26.69230769,13.0,60.0,28.5,8.0,120.7675,119.0,539.0,42.2631703283723,420.0,88.90756302521008
2024-11-28 23:00:00,2.66,1.46,1.2,1130.0,4296.0,0.0,2308.0,1444.0,214.0,104138.0,3.32257133601733,0.96,11.98,0.41,86.65,3.2,32.795260508957135,5.7,1.05,0.44,86.59,11.92,3.589580708651284,70.26,9.84,19.08,0.82,10.49534541712186,4.93444444444445,81.31,68.62,26.41842105263158,0.0545,5.41,1.785,10.05,2.155,0.048,0.17,55.535,10.135,0.0675,1.8733843110323,0.09,100.1355700067442,0.1,96.17,1.07,0.57,1.29,0.0,0.0,0.3843738084001593,1.0,53.38,7.91,3.9,0.11,0.004,0.157,0.664,5.5,8.46,0.13,0.43,0.021,44.44150862096141,0.0,0.0,0.0,0.0,0.0,0.0,0.0,0.0,0.0,0.0,0.0,0.0,0.0,2087.0612126399355,7.0,1.3,3.26,97.0,26.69230769,13.0,60.0,28.5,8.0,120.9,120.0,540.0,42.0717319490326,420.0,86.16666666666667
2024-11-29 00:00:00,2.68,1.46,1.22,1129.0,4215.0,0.0,2304.0,1444.0,216.0,104256.0,3.25628638540975,0.96,11.98,0.41,86.65,3.2,33.12961884926667,5.7,1.05,0.44,86.59,11.92,3.626177650694905,70.26,9.84,19.08,0.82,10.602348874944235,4.93444444444445,81.31,68.62,26.41842105263158,0.0545,5.41,1.785,10.05,2.155,0.048,0.17,55.535,10.135,0.0675,1.8733843110323,0.09,101.15648468995764,0.1,96.17,1.07,0.57,1.29,0.0,0.0,0.3882926243095506,1.0,53.38,7.91,3.9,0.11,0.004,0.157,0.664,5.5,8.46,0.13,0.43,0.021,44.894604246144745,0.0,0.0,0.0,0.0,0.0,0.0,0.0,0.0,0.0,0.0,0.0,0.0,0.0,2065.0953433597265,7.0,1.3,3.32,97.0,26.69230769,13.0,60.0,28.5,8.0,120.68,124.0,541.0,42.4419967190063,417.0,86.12903225806451
2024-11-29 01:00:00,2.65,1.45,1.2,1139.0,4267.0,0.0,2305.0,1460.0,218.0,104684.0,3.28296060228491,0.96,11.98,0.41,86.65,3.2,33.48002350705817,5.7,1.05,0.44,86.59,11.92,3.6645309304161127,70.26,9.84,19.08,0.82,10.714487576153386,4.93444444444445,81.31,68.62,26.41842105263158,0.0545,5.41,1.785,10.05,2.155,0.048,0.17,55.535,10.135,0.0675,1.8733843110323,0.09,102.22639447559226,0.1,96.17,1.07,0.57,1.29,0.0,0.0,0.3923995095943827,1.0,53.38,7.91,3.9,0.11,0.004,0.157,0.664,5.5,8.46,0.13,0.43,0.021,45.369444554725696,0.0,0.0,0.0,0.0,0.0,0.0,0.0,0.0,0.0,0.0,0.0,0.0,0.0,2065.0953433597265,7.0,1.3,3.42,97.0,26.69230769,13.0,60.0,28.5,8.0,121.5625,125.0,545.0,40.7907196969697,420.0,87.04
2024-11-29 02:00:00,2.66,1.45,1.21,1129.0,4191.0,0.0,2290.0,1436.0,216.0,104598.0,3.22718110641926,0.96,11.98,0.41,86.65,3.2,33.977505473998214,5.7,1.05,0.44,86.59,11.92,3.718982446998583,70.26,9.84,19.08,0.82,10.87369488235542,4.93444444444445,81.31,68.62,26.41842105263158,0.0545,5.41,1.785,10.05,2.155,0.048,0.17,55.535,10.135,0.0675,1.8733843110323,0.09,103.74538348664194,0.1,96.17,1.07,0.57,1.29,0.0,0.0,0.3982302008368237,1.0,53.38,7.91,3.9,0.11,0.004,0.157,0.664,5.5,8.46,0.13,0.43,0.021,46.0435922449537,0.0,0.0,0.0,0.0,0.0,0.0,0.0,0.0,0.0,0.0,0.0,0.0,0.0,2065.0953433597265,7.0,1.3,3.48,97.0,26.69230769,13.0,60.0,28.5,8.0,121.695,126.0,546.0,40.4436054742803,420.0,88.33333333333333
2024-11-29 03:00:00,2.67,1.46,1.21,1139.0,4190.0,0.0,2296.0,1419.0,217.0,105267.0,3.20592246832185,0.96,11.98,0.41,86.65,3.2,33.61258016121507,5.7,1.05,0.44,86.59,11.92,3.679039819846493,70.26,9.84,19.08,0.82,10.756909189859876,4.93444444444445,81.31,68.62,26.41842105263158,0.0545,5.41,1.785,10.05,2.155,0.048,0.17,55.535,10.135,0.0675,1.8733843110323,0.09,102.63113698765623,0.1,96.17,1.07,0.57,1.29,0.0,0.0,0.3939531275622338,1.0,53.38,7.91,3.9,0.11,0.004,0.157,0.664,5.5,8.46,0.13,0.43,0.021,45.54907470850572,0.0,0.0,0.0,0.0,0.0,0.0,0.0,0.0,0.0,0.0,0.0,0.0,0.0,2065.0953433597265,7.0,1.3,3.42,97.0,26.69230769,13.0,60.0,28.5,8.0,122.225,130.0,550.0,40.8549404344779,420.0,87.38461538461539
2024-11-29 04:00:00,2.66,1.44,1.22,1143.0,4178.0,0.0,2290.0,1441.0,220.0,105716.0,3.18318063663343,0.96,11.98,0.41,86.65,3.2,33.73093431671231,5.7,1.05,0.44,86.59,11.92,3.691994185409333,70.26,9.84,19.08,0.82,10.79478563066924,4.93444444444445,81.31,68.62,26.41842105263158,0.0545,5.41,1.785,10.05,2.155,0.048,0.17,55.535,10.135,0.0675,1.8733843110323,0.09,102.99251423057052,0.1,96.17,1.07,0.57,1.29,0.0,0.0,0.3953402864621008,1.0,53.38,7.91,3.9,0.11,0.004,0.157,0.664,5.5,8.46,0.13,0.43,0.021,45.709458774380735,0.0,0.0,0.0,0.0,0.0,0.0,0.0,0.0,0.0,0.0,0.0,0.0,0.0,2065.0953433597265,7.0,1.3,3.5,97.0,26.69230769,13.0,60.0,28.5,8.0,122.225,130.0,550.0,41.7073738078623,420.0,87.6923076923077
2024-11-29 05:00:00,2.66,1.46,1.2,1138.0,4166.0,0.0,2286.0,1429.0,219.0,105678.0,3.17518526971094,0.96,11.98,0.41,86.65,3.2,33.51126183113032,5.7,1.05,0.44,86.59,11.92,3.667950097811638,70.26,9.84,19.08,0.82,10.724484660985192,4.93444444444445,81.31,68.62,26.41842105263158,0.0545,5.41,1.785,10.05,2.155,0.048,0.17,55.535,10.135,0.0675,1.8733843110323,0.09,102.32177616607052,0.1,96.17,1.07,0.57,1.29,0.0,0.0,0.3927656354737112,1.0,53.38,7.91,3.9,0.11,0.004,0.157,0.664,5.5,8.46,0.13,0.43,0.021,45.41177622787029,0.0,0.0,0.0,0.0,0.0,0.0,0.0,0.0,0.0,0.0,0.0,0.0,0.0,2065.0953433597265,6.0,1.3,3.66,97.0,26.69230769,13.0,60.0,28.5,8.0,122.49,132.0,552.0,41.6782568382012,420.0,87.12121212121212
2024-11-29 06:00:00,2.7,1.42,1.28,1132.0,4159.0,0.0,2290.0,1401.0,219.0,106640.0,3.14128002316524,0.96,11.98,0.41,86.65,3.2,33.79722678345803,5.7,1.05,0.44,86.59,11.92,3.699250177771227,70.26,9.84,19.08,0.82,10.816000962587683,4.93444444444445,81.31,68.62,26.41842105263158,0.0545,5.41,1.785,10.05,2.155,0.048,0.17,55.535,10.135,0.0675,1.8733843110323,0.09,103.19492866002513,0.1,96.17,1.07,0.57,1.29,0.0,0.0,0.3961172611686848,1.0,53.38,7.91,3.9,0.11,0.004,0.157,0.664,5.5,8.46,0.13,0.43,0.021,45.79929301221458,0.0,0.0,0.0,0.0,0.0,0.0,0.0,0.0,0.0,0.0,0.0,0.0,0.0,2065.0953433597265,6.0,1.3,3.49,97.0,26.69230769,13.0,60.0,28.5,8.0,122.28170723531343,129.51738523137504,550.0,42.224294707391,420.48261476862496,87.86465214434581
2024-11-29 07:00:00,2.71,1.39,1.32,1123.0,4191.0,0.0,2299.0,1358.0,217.0,106179.0,3.17916459234842,0.96,11.98,0.41,86.65,3.2,34.0195438352404,5.7,1.05,0.44,86.59,11.92,3.7235837243842895,70.26,9.84,19.08,0.82,10.887148262970769,4.93444444444445,81.31,68.62,26.41842105263158,0.0545,5.41,1.785,10.05,2.155,0.048,0.17,55.535,10.135,0.0675,1.8733843110323,0.09,103.87374152374264,0.1,96.17,1.07,0.57,1.29,0.0,0.0,0.3987229075498912,1.0,53.38,7.91,3.9,0.11,0.004,0.157,0.664,5.5,8.46,0.13,0.43,0.021,46.10055926288745,0.0,0.0,0.0,0.0,0.0,0.0,0.0,0.0,0.0,0.0,0.0,0.0,0.0,2065.0953433597265,7.0,1.3,3.33,97.0,26.69230769,13.0,60.0,28.5,8.0,121.415,122.0,543.0,42.6172148355493,421.0,88.44262295081967
2024-11-29 08:00:00,2.69,1.41,1.28,1122.0,4186.0,0.0,2293.0,1397.0,219.0,106317.0,3.17125601963408,0.94,12.04,0.38,86.64,3.5,32.821450539838054,5.7,1.05,0.44,86.59,11.92,3.592447318891609,70.4,9.84,18.96,0.8,10.503726915433337,4.93444444444445,81.31,68.62,26.24526315789474,0.0545,5.41,1.785,10.05,2.155,0.048,0.17,55.535,10.135,0.0675,1.8733843110323,0.09,100.21553746637264,0.1,96.17,1.07,0.57,1.29,0.0,0.0,0.3846807662274669,1.0,53.38,7.91,3.9,0.11,0.004,0.157,0.664,5.5,8.46,0.13,0.43,0.021,44.47699925177557,0.0,0.0,0.0,0.0,0.0,0.0,0.0,0.0,0.0,0.0,0.0,0.0,0.0,2065.0953433597265,7.0,1.3,3.22,97.0,26.69230769,13.0,60.0,28.5,8.0,121.165,122.0,542.0,42.4455375966268,420.0,85.32786885245902
2024-11-29 09:00:00,2.67,1.44,1.23,1129.0,4227.0,0.0,2297.0,1433.0,216.0,105161.0,3.23746843986046,0.94,12.04,0.38,86.64,3.5,33.80550705696464,5.7,1.05,0.44,86.59,11.92,3.700156488914375,70.4,9.84,18.96,0.8,10.818650867764571,4.93444444444445,81.31,68.62,26.24526315789474,0.0545,5.41,1.785,10.05,2.155,0.048,0.17,55.535,10.135,0.0675,1.8733843110323,0.09,103.22021127387018,0.1,96.17,1.07,0.57,1.29,0.0,0.0,0.3962143093461633,1.0,53.38,7.91,3.9,0.11,0.004,0.157,0.664,5.5,8.46,0.13,0.43,0.021,45.81051377523695,0.0,0.0,0.0,0.0,0.0,0.0,0.0,0.0,0.0,0.0,0.0,0.0,0.0,2065.0953433597265,7.0,1.3,3.43,97.0,26.69230769,13.0,60.0,28.5,8.0,121.2975,123.0,543.0,42.0340564497317,420.0,87.88617886178862
2024-11-29 10:00:00,2.66,1.44,1.22,1141.0,4286.0,0.0,2316.0,1429.0,216.0,103814.0,3.32518067768432,0.94,12.04,0.38,86.64,3.5,33.64119858406072,5.7,1.05,0.44,86.59,11.92,3.682172227912918,70.4,9.84,18.96,0.8,10.766067837432631,4.93444444444445,81.31,68.62,26.24526315789474,0.0545,5.41,1.785,10.05,2.155,0.048,0.17,55.535,10.135,0.0675,1.8733843110323,0.09,102.71851918983634,0.1,96.17,1.07,0.57,1.29,0.0,0.0,0.3942885471322835,1.0,53.38,7.91,3.9,0.11,0.004,0.157,0.664,5.5,8.46,0.13,0.43,0.021,45.587856101483695,0.0,0.0,0.0,0.0,0.0,0.0,0.0,0.0,0.0,0.0,0.0,0.0,0.0,2065.0953433597265,6.0,1.3,3.43,97.0,26.69230769,13.0,60.0,28.5,8.0,121.165,122.0,542.0,41.5254237288136,420.0,87.45901639344262
2024-11-29 11:00:00,2.63,1.44,1.19,1137.0,4312.0,0.0,2313.0,1431.0,214.0,102497.0,3.3882865489702,0.94,12.04,0.38,86.64,3.5,33.83677949642529,5.7,1.05,0.44,86.59,11.92,3.703579390384231,70.4,9.84,18.96,0.8,10.828658870417454,4.93444444444445,81.31,68.62,26.24526315789474,0.0545,5.41,1.785,10.05,2.155,0.048,0.17,55.535,10.135,0.0675,1.8733843110323,0.09,103.31569713073776,0.1,96.17,1.07,0.57,1.29,0.0,0.0,0.3965808350717379,1.0,53.38,7.91,3.9,0.11,0.004,0.157,0.664,5.5,8.46,0.13,0.43,0.021,45.85289167882181,0.0,0.0,0.0,0.0,0.0,0.0,0.0,0.0,0.0,0.0,0.0,0.0,0.0,2065.0953433597265,7.0,1.3,3.57,97.0,26.69230769,13.0,60.0,28.5,8.0,121.2975,123.0,543.0,41.9565724959141,420.0,87.96747967479675
2024-11-29 12:00:00,2.65,1.45,1.2,1134.0,4317.0,0.0,2317.0,1412.0,211.0,101669.0,3.41981644470252,0.94,12.04,0.38,86.64,3.5,33.42049718753923,5.7,1.05,0.44,86.59,11.92,3.65801552163795,70.4,9.84,18.96,0.8,10.695437589202053,4.93444444444445,81.31,68.62,26.24526315789474,0.0545,5.41,1.785,10.05,2.155,0.048,0.17,55.535,10.135,0.0675,1.8733843110323,0.09,102.04463949505768,0.1,96.17,1.07,0.57,1.29,0.0,0.0,0.3917018368886791,1.0,53.38,7.91,3.9,0.11,0.004,0.157,0.664,5.5,8.46,0.13,0.43,0.021,45.28877925733151,0.0,0.0,0.0,0.0,0.0,0.0,0.0,0.0,0.0,0.0,0.0,0.0,0.0,2065.0953433597265,6.0,1.3,3.53,97.0,26.69230769,13.0,60.0,28.5,8.0,121.165,122.0,542.0,41.0004786979416,420.0,86.88524590163935
2024-11-29 13:00:00,2.67,1.44,1.23,1133.0,4311.0,0.0,2326.0,1373.0,210.0,101621.0,3.41667901302025,0.94,12.04,0.38,86.64,3.5,32.30442996285335,5.7,1.05,0.44,86.59,11.92,3.5358572183612846,70.4,9.84,18.96,0.8,10.338266740426276,4.93444444444445,81.31,68.62,26.24526315789474,0.0545,5.41,1.785,10.05,2.155,0.048,0.17,55.535,10.135,0.0675,1.8733843110323,0.09,98.63689014422562,0.1,96.17,1.07,0.57,1.29,0.0,0.0,0.3786210745185816,1.0,53.38,7.91,3.9,0.11,0.004,0.157,0.664,5.5,8.46,0.13,0.43,0.021,43.77637440316352,0.0,0.0,0.0,0.0,0.0,0.0,0.0,0.0,0.0,0.0,0.0,0.0,0.0,2065.0953433597265,7.0,1.3,3.51,97.0,26.69230769,13.0,60.0,28.5,8.0,121.2975,123.0,543.0,40.1041666666667,420.0,83.98373983739837
2024-11-29 14:00:00,2.65,1.45,1.2,1134.0,4305.0,0.0,2334.0,1422.0,212.0,101820.0,3.40526453474069,0.94,12.04,0.38,86.64,3.5,33.5928544686322,5.7,1.05,0.44,86.59,11.92,3.676880758919353,70.4,9.84,18.96,0.8,10.75059644972498,4.93444444444445,81.31,68.62,26.24526315789474,0.0545,5.41,1.785,10.05,2.155,0.048,0.17,55.535,10.135,0.0675,1.8733843110323,0.09,102.57090744717053,0.1,96.17,1.07,0.57,1.29,0.0,0.0,0.3937219344122559,1.0,53.38,7.91,3.9,0.11,0.004,0.157,0.664,5.5,8.46,0.13,0.43,0.021,45.52234403085989,0.0,0.0,0.0,0.0,0.0,0.0,0.0,0.0,0.0,0.0,0.0,0.0,0.0,2065.0953433597265,7.0,1.3,3.47,97.0,26.69230769,13.0,60.0,28.5,8.0,120.9,120.0,540.0,40.7598499061914,420.0,87.33333333333333
2024-11-29 15:00:00,2.62,1.46,1.16,1132.0,4306.0,0.0,2322.0,1472.0,214.0,102248.0,3.39180890473444,0.94,12.04,0.38,86.64,3.5,33.65696296952653,5.7,1.05,0.44,86.59,11.92,3.6838977069325582,70.4,9.84,18.96,0.8,10.771112855163388,4.93444444444445,81.31,68.62,26.24526315789474,0.0545,5.41,1.785,10.05,2.155,0.048,0.17,55.535,10.135,0.0675,1.8733843110323,0.09,102.7666534537491,0.1,96.17,1.07,0.57,1.29,0.0,0.0,0.3944733121496839,1.0,53.38,7.91,3.9,0.11,0.004,0.157,0.664,5.5,8.46,0.13,0.43,0.021,45.609218733208856,0.0,0.0,0.0,0.0,0.0,0.0,0.0,0.0,0.0,0.0,0.0,0.0,0.0,2065.0953433597265,6.0,1.3,3.49,97.0,26.69230769,13.0,60.0,28.5,8.0,120.9,120.0,540.0,40.4913772738011,420.0,87.5
2024-11-29 16:00:00,2.62,1.46,1.16,1137.0,4335.0,0.0,2315.0,1462.0,214.0,102001.0,3.42289562304799,0.94,11.82,0.38,86.86,3.7,33.817234221762384,7.0,1.03,0.4,86.5,11.98,3.70144007696557,70.96,9.42,18.62,1.0,10.822403868759404,4.93444444444445,81.31,68.62,26.07210526315789,0.0525,5.33,1.86,10.225,2.115,0.047,0.165,55.42,10.675,0.0625,2.002830108980315,0.07,103.25601847019551,0.1,95.67,0.71,0.41,1.3,0.0,0.0,0.3963517564932538,1.0,53.51,7.34,4.1,0.08,0.004,0.196,0.563,5.6,8.98,0.25,0.13,0.018,45.82640548908128,0.0,0.0,0.0,0.0,0.0,0.0,0.0,0.0,0.0,0.0,0.0,0.0,0.0,2065.0953433597265,7.0,1.3,3.52,97.0,26.69230769,13.0,60.0,28.5,8.0,120.9,120.0,540.0,41.7825984437633,420.0,87.91666666666667
2024-11-29 17:00:00,2.64,1.46,1.18,1128.0,4277.0,0.0,2324.0,1438.0,211.0,101957.0,3.37859184985185,0.94,11.82,0.38,86.86,3.7,32.97008617423008,7.0,1.03,0.4,86.5,11.98,3.608716121076792,70.96,9.42,18.62,1.0,10.551294225466174,4.93444444444445,81.31,68.62,26.07210526315789,0.0525,5.33,1.86,10.225,2.115,0.047,0.165,55.42,10.675,0.0625,2.002830108980315,0.07,100.66937481183584,0.1,95.67,0.71,0.41,1.3,0.0,0.0,0.3864228363915271,1.0,53.51,7.34,4.1,0.08,0.004,0.196,0.563,5.6,8.98,0.25,0.13,0.018,44.67841835089846,0.0,0.0,0.0,0.0,0.0,0.0,0.0,0.0,0.0,0.0,0.0,0.0,0.0,2065.0953433597265,7.0,1.3,3.45,97.0,26.69230769,13.0,60.0,28.5,8.0,120.7675,119.0,539.0,40.8028335301063,420.0,85.71428571428571
2024-11-29 18:00:00,2.63,1.45,1.18,1130.0,4247.0,0.0,2324.0,1460.0,213.0,102791.0,3.32771340760107,0.94,11.82,0.38,86.86,3.7,32.108579685214174,7.0,1.03,0.4,86.5,11.98,3.5144205727153213,70.96,9.42,18.62,1.0,10.275589503473062,4.93444444444445,81.31,68.62,26.07210526315789,0.0525,5.33,1.86,10.225,2.115,0.047,0.165,55.42,10.675,0.0625,2.002830108980315,0.07,98.03888973553788,0.1,95.67,0.71,0.41,1.3,0.0,0.0,0.3763256295084151,1.0,53.51,7.34,4.1,0.08,0.004,0.196,0.563,5.6,8.98,0.25,0.13,0.018,43.51097380359391,0.0,0.0,0.0,0.0,0.0,0.0,0.0,0.0,0.0,0.0,0.0,0.0,0.0,2065.0953433597265,7.0,1.3,3.34,97.0,26.69230769,13.0,60.0,28.5,8.0,120.635,118.0,538.0,40.9824394874229,420.0,83.47457627118644
2024-11-29 19:00:00,2.64,1.46,1.18,1133.0,4245.0,0.0,2324.0,1465.0,214.0,103395.0,3.30673243769708,0.94,11.82,0.38,86.86,3.7,32.5975428276286,7.0,1.03,0.4,86.5,11.98,3.567939667731291,70.96,9.42,18.62,1.0,10.432070561901586,4.93444444444445,81.31,68.62,26.07210526315789,0.0525,5.33,1.86,10.225,2.115,0.047,0.165,55.42,10.675,0.0625,2.002830108980315,0.07,99.5318677518151,0.1,95.67,0.71,0.41,1.3,0.0,0.0,0.3820564766582895,1.0,53.51,7.34,4.1,0.08,0.004,0.196,0.563,5.6,8.98,0.25,0.13,0.018,44.17357746557758,0.0,0.0,0.0,0.0,0.0,0.0,0.0,0.0,0.0,0.0,0.0,0.0,0.0,2065.0953433597265,7.0,1.3,3.4,97.0,26.69230769,13.0,60.0,28.5,8.0,120.635,118.0,538.0,42.004662004662,420.0,84.7457627118644
2024-11-29 20:00:00,2.63,1.46,1.17,1114.0,4240.0,0.0,2322.0,1485.0,214.0,103952.0,3.28515691770686,0.94,11.82,0.38,86.86,3.7,31.847799342593152,7.0,1.03,0.4,86.5,11.98,3.4858770553734715,70.96,9.42,18.62,1.0,10.192132938977853,4.93444444444445,81.31,68.62,26.07210526315789,0.0525,5.33,1.86,10.225,2.115,0.047,0.165,55.42,10.675,0.0625,2.002830108980315,0.07,97.24263479352337,0.1,95.67,0.71,0.41,1.3,0.0,0.0,0.3732691776951488,1.0,53.51,7.34,4.1,0.08,0.004,0.196,0.563,5.6,8.98,0.25,0.13,0.018,43.157585183869294,0.0,0.0,0.0,0.0,0.0,0.0,0.0,0.0,0.0,0.0,0.0,0.0,0.0,2065.0953433597265,7.0,1.3,3.32,97.0,26.69230769,13.0,60.0,28.5,8.0,120.635,118.0,538.0,41.9491525423729,420.0,82.79661016949153
2024-11-29 21:00:00,2.66,1.46,1.2,1127.0,4210.0,0.0,2331.0,1449.0,215.0,104144.0,3.2559216969332,0.94,11.82,0.38,86.86,3.7,31.88039688542078,7.0,1.03,0.4,86.5,11.98,3.489444995041203,70.96,9.42,18.62,1.0,10.202565009539752,4.93444444444445,81.31,68.62,26.07210526315789,0.0525,5.33,1.86,10.225,2.115,0.047,0.165,55.42,10.675,0.0625,2.002830108980315,0.07,97.3421666612752,0.1,95.67,0.71,0.41,1.3,0.0,0.0,0.3736512341718071,1.0,53.51,7.34,4.1,0.08,0.004,0.196,0.563,5.6,8.98,0.25,0.13,0.018,43.20175876133488,0.0,0.0,0.0,0.0,0.0,0.0,0.0,0.0,0.0,0.0,0.0,0.0,0.0,2065.0953433597265,7.0,1.3,3.33,97.0,26.69230769,13.0,60.0,28.5,8.0,120.635,118.0,538.0,42.4911868390129,420.0,82.88135593220339
2024-11-29 22:00:00,2.66,1.46,1.2,1129.0,4207.0,0.0,2313.0,1451.0,216.0,104536.0,3.24141197557933,0.94,11.82,0.38,86.86,3.7,31.4772739391191,7.0,1.03,0.4,86.5,11.98,3.4453214744835923,70.96,9.42,18.62,1.0,10.073555070257568,4.93444444444445,81.31,68.62,26.07210526315789,0.0525,5.33,1.86,10.225,2.115,0.047,0.165,55.42,10.675,0.0625,2.002830108980315,0.07,96.11128923007772,0.1,95.67,0.71,0.41,1.3,0.0,0.0,0.3689264690771329,1.0,53.51,7.34,4.1,0.08,0.004,0.196,0.563,5.6,8.98,0.25,0.13,0.018,42.65547885334389,0.0,0.0,0.0,0.0,0.0,0.0,0.0,0.0,0.0,0.0,0.0,0.0,0.0,2065.0953433597265,7.0,1.3,3.35,97.0,26.69230769,13.0,60.0,28.5,8.0,120.15,120.0,537.0,43.1095406360424,417.0,81.83333333333333
2024-11-29 23:00:00,2.69,1.44,1.25,1130.0,4217.0,0.0,2304.0,1396.0,211.0,104631.0,3.24616309499468,0.95,12.03,0.39,86.63,3.5,30.963696181077243,7.0,1.03,0.4,86.5,11.98,3.410639826103821,70.62,9.52,18.86,1.0,10.161457250027386,4.91111111111111,81.5355555555556,68.62,25.89894736842105,0.0525,5.33,1.86,10.225,2.115,0.047,0.165,55.42,10.675,0.0625,2.002830108980315,0.07,95.34170021316756,0.1,95.67,0.71,0.41,1.3,0.0,0.0,0.7759514960366075,1.0,53.51,7.34,4.1,0.08,0.004,0.196,0.563,5.6,8.98,0.25,0.13,0.018,42.55922605860464,0.0,0.0,0.0,0.0,0.0,0.0,0.0,0.0,0.0,0.0,0.0,0.0,0.0,2065.0953433597265,6.0,1.3,3.35,97.0,26.69230769,13.0,60.0,28.5,8.0,120.5475,123.0,540.0,42.9075511644319,417.0,81.3821138211382
2024-11-30 00:00:00,2.62,1.46,1.16,1139.0,4215.0,0.0,2288.0,1497.0,219.0,104103.0,3.26106846091446,0.95,12.03,0.39,86.63,3.5,33.809439500453195,7.0,1.03,0.4,86.5,11.98,3.724097413440051,70.62,9.52,18.86,1.0,11.095354124460023,4.91111111111111,81.5355555555556,68.62,25.89894736842105,0.0525,5.33,1.86,10.225,2.115,0.047,0.165,55.42,10.675,0.0625,2.002830108980315,0.07,104.10415560133843,0.1,95.67,0.71,0.41,1.3,0.0,0.0,0.8472659403165324,1.0,53.51,7.34,4.1,0.08,0.004,0.196,0.563,5.6,8.98,0.25,0.13,0.018,46.47066584685901,0.0,0.0,0.0,0.0,0.0,0.0,0.0,0.0,0.0,0.0,0.0,0.0,0.0,2046.8598262509151,7.0,1.3,3.82,97.0,26.69230769,13.0,60.0,28.5,8.0,121.475,130.0,547.0,40.9550693954364,417.0,88.07692307692308
2024-11-30 01:00:00,2.65,1.46,1.19,1140.0,4198.0,0.0,2291.0,1442.0,218.0,104825.0,3.22557233928281,0.95,12.03,0.39,86.63,3.5,33.75038371093276,7.0,1.03,0.4,86.5,11.98,3.7175924397921207,70.62,9.52,18.86,1.0,11.075973593238258,4.91111111111111,81.5355555555556,68.62,25.89894736842105,0.0525,5.33,1.86,10.225,2.115,0.047,0.165,55.42,10.675,0.0625,2.002830108980315,0.07,103.92231428151078,0.1,95.67,0.71,0.41,1.3,0.0,0.0,0.8457859998094291,1.0,53.51,7.34,4.1,0.08,0.004,0.196,0.563,5.6,8.98,0.25,0.13,0.018,46.38949437813087,0.0,0.0,0.0,0.0,0.0,0.0,0.0,0.0,0.0,0.0,0.0,0.0,0.0,2046.8598262509151,7.0,1.3,3.52,97.0,26.69230769,13.0,60.0,28.5,8.0,121.475,130.0,547.0,42.4599434495759,417.0,87.92307692307692
2024-11-30 02:00:00,2.66,1.46,1.2,1138.0,4192.0,0.0,2288.0,1445.0,217.0,104460.0,3.23221167402951,0.95,12.03,0.39,86.63,3.5,33.47165828009006,7.0,1.03,0.4,86.5,11.98,3.686890935378026,70.62,9.52,18.86,1.0,10.98450335875978,4.91111111111111,81.5355555555556,68.62,25.89894736842105,0.0525,5.33,1.86,10.225,2.115,0.047,0.165,55.42,10.675,0.0625,2.002830108980315,0.07,103.06407835535444,0.1,95.67,0.71,0.41,1.3,0.0,0.0,0.8388011290827229,1.0,53.51,7.34,4.1,0.08,0.004,0.196,0.563,5.6,8.98,0.25,0.13,0.018,46.00638964314883,0.0,0.0,0.0,0.0,0.0,0.0,0.0,0.0,0.0,0.0,0.0,0.0,0.0,2046.8598262509151,7.0,1.3,3.4,97.0,26.69230769,13.0,60.0,28.5,8.0,121.74,132.0,549.0,42.0066413662239,417.0,87.1969696969697
2024-11-30 03:00:00,2.66,1.46,1.2,1135.0,4180.0,0.0,2271.0,1451.0,216.0,104095.0,3.23425862017695,0.95,12.03,0.39,86.63,3.5,33.268094763182475,7.0,1.03,0.4,86.5,11.98,3.664468488334024,70.62,9.52,18.86,1.0,10.917699254927186,4.91111111111111,81.5355555555556,68.62,25.89894736842105,0.0525,5.33,1.86,10.225,2.115,0.047,0.165,55.42,10.675,0.0625,2.002830108980315,0.07,102.43727683625151,0.1,95.67,0.71,0.41,1.3,0.0,0.0,0.8336998190014204,1.0,53.51,7.34,4.1,0.08,0.004,0.196,0.563,5.6,8.98,0.25,0.13,0.018,45.72659405018442,0.0,0.0,0.0,0.0,0.0,0.0,0.0,0.0,0.0,0.0,0.0,0.0,0.0,2046.8598262509151,7.0,1.3,3.57,97.0,26.69230769,13.0,60.0,28.5,8.0,122.1375,135.0,552.0,41.4936769267478,417.0,86.66666666666667
2024-11-30 04:00:00,2.66,1.45,1.21,1141.0,4190.0,0.0,2285.0,1432.0,217.0,104122.0,3.24115011996226,0.95,12.03,0.39,86.63,3.5,33.69132792141232,7.0,1.03,0.4,86.5,11.98,3.711087466144191,70.62,9.52,18.86,1.0,11.056593062016494,4.91111111111111,81.5355555555556,68.62,25.89894736842105,0.0525,5.33,1.86,10.225,2.115,0.047,0.165,55.42,10.675,0.0625,2.002830108980315,0.07,103.74047296168312,0.1,95.67,0.71,0.41,1.3,0.0,0.0,0.844306059302326,1.0,53.51,7.34,4.1,0.08,0.004,0.196,0.563,5.6,8.98,0.25,0.13,0.018,46.30832290940274,0.0,0.0,0.0,0.0,0.0,0.0,0.0,0.0,0.0,0.0,0.0,0.0,0.0,2046.8598262509151,7.0,1.3,3.43,97.0,26.69230769,13.0,60.0,28.5,8.0,121.475,130.0,547.0,41.0097642295785,417.0,87.76923076923077
2024-11-30 05:00:00,2.66,1.45,1.21,1138.0,4184.0,0.0,2288.0,1432.0,216.0,103835.0,3.24545127049368,0.95,12.03,0.39,86.63,3.5,33.809439500453195,7.0,1.03,0.4,86.5,11.98,3.724097413440051,70.62,9.52,18.86,1.0,11.095354124460023,4.91111111111111,81.5355555555556,68.62,25.89894736842105,0.0525,5.33,1.86,10.225,2.115,0.047,0.165,55.42,10.675,0.0625,2.002830108980315,0.07,104.10415560133843,0.1,95.67,0.71,0.41,1.3,0.0,0.0,0.8472659403165324,1.0,53.51,7.34,4.1,0.08,0.004,0.196,0.563,5.6,8.98,0.25,0.13,0.018,46.47066584685901,0.0,0.0,0.0,0.0,0.0,0.0,0.0,0.0,0.0,0.0,0.0,0.0,0.0,2046.8598262509151,6.0,1.3,3.62,97.0,26.69230769,13.0,60.0,28.5,8.0,121.475,130.0,547.0,40.5072292012325,417.0,88.07692307692308
2024-11-30 06:00:00,2.66,1.44,1.22,1130.0,4174.0,0.0,2295.0,1434.0,216.0,104522.0,3.21643584649531,0.95,12.03,0.39,86.63,3.5,33.59565754238919,7.0,1.03,0.4,86.5,11.98,3.700549408834544,70.62,9.52,18.86,1.0,11.025196601437235,4.91111111111111,81.5355555555556,68.62,25.89894736842105,0.0525,5.33,1.86,10.225,2.115,0.047,0.165,55.42,10.675,0.0625,2.002830108980315,0.07,103.4458900235623,0.1,95.67,0.71,0.41,1.3,0.0,0.0,0.841908555680819,1.0,53.51,7.34,4.1,0.08,0.004,0.196,0.563,5.6,8.98,0.25,0.13,0.018,46.17682513006315,0.0,0.0,0.0,0.0,0.0,0.0,0.0,0.0,0.0,0.0,0.0,0.0,0.0,2046.8598262509151,7.0,1.3,3.43,97.0,26.69230769,13.0,60.0,28.5,8.0,120.8125,125.0,542.0,41.3484205563414,417.0,87.52
2024-11-30 07:00:00,2.65,1.44,1.21,1125.0,4192.0,0.0,2295.0,1431.0,216.0,104741.0,3.22354686696999,0.95,12.03,0.39,86.63,3.5,33.51776151562662,7.0,1.03,0.4,86.5,11.98,3.691969189935029,70.62,9.52,18.86,1.0,10.999633208059846,4.91111111111111,81.5355555555556,68.62,25.89894736842105,0.0525,5.33,1.86,10.225,2.115,0.047,0.165,55.42,10.675,0.0625,2.002830108980315,0.07,103.20603688755548,0.1,95.67,0.71,0.41,1.3,0.0,0.0,0.83995647805584,1.0,53.51,7.34,4.1,0.08,0.004,0.196,0.563,5.6,8.98,0.25,0.13,0.018,46.06975798301881,0.0,0.0,0.0,0.0,0.0,0.0,0.0,0.0,0.0,0.0,0.0,0.0,0.0,2046.8598262509151,7.0,1.3,3.37,97.0,26.69230769,13.0,60.0,28.5,8.0,120.5475,123.0,540.0,41.7757009345794,417.0,87.3170731707317
2024-11-30 08:00:00,2.64,1.45,1.19,1130.0,4199.0,0.0,2294.0,1460.0,216.0,104812.0,3.22673997697784,0.96,12.06,0.4,86.58,4.1,33.70501157995973,6.3,1.03,0.43,86.47,12.12,3.712594716135784,70.48,9.59,18.84,1.09,11.061083672909342,4.91111111111111,81.5355555555556,68.62,25.72578947368421,0.0545,5.57,1.885,10.13,2.2,0.049,0.17,54.98,10.95,0.073,1.96588824960918,0.08,103.78260692603344,0.1,96.25,0.8600000000000001,0.46,1.34,0.0,0.0,0.8446489723466549,1.0,54.0,7.24,3.9,0.06,0.003,0.177,0.64,5.19,8.79,0.25,0.09,0.033,46.32713093264462,0.0,0.0,0.0,0.0,0.0,0.0,0.0,0.0,0.0,0.0,0.0,0.0,0.0,2046.8598262509151,7.0,1.3,3.35,97.0,26.69230769,13.0,60.0,28.5,8.0,120.5475,123.0,540.0,41.8685927306617,417.0,87.8048780487805
2024-11-30 09:00:00,2.66,1.45,1.21,1125.0,4206.0,0.0,2302.0,1442.0,214.0,104076.0,3.25495422444541,0.96,12.06,0.4,86.58,4.1,33.70501157995973,6.3,1.03,0.43,86.47,12.12,3.712594716135784,70.48,9.59,18.84,1.09,11.061083672909342,4.91111111111111,81.5355555555556,68.62,25.72578947368421,0.0545,5.57,1.885,10.13,2.2,0.049,0.17,54.98,10.95,0.073,1.96588824960918,0.08,103.78260692603344,0.1,96.25,0.8600000000000001,0.46,1.34,0.0,0.0,0.8446489723466549,1.0,54.0,7.24,3.9,0.06,0.003,0.177,0.64,5.19,8.79,0.25,0.09,0.033,46.32713093264462,0.0,0.0,0.0,0.0,0.0,0.0,0.0,0.0,0.0,0.0,0.0,0.0,0.0,2046.8598262509151,6.0,1.3,3.35,97.0,26.69230769,13.0,60.0,28.5,8.0,120.5475,123.0,540.0,41.8468045112782,417.0,87.8048780487805
2024-11-30 10:00:00,2.65,1.45,1.2,1130.0,4245.0,0.0,2305.0,1431.0,214.0,103167.0,3.31403463087454,0.96,12.06,0.4,86.58,4.1,32.24446107816147,6.3,1.03,0.43,86.47,12.12,3.5517156117699,70.48,9.59,18.84,1.09,10.581770047083271,4.91111111111111,81.5355555555556,68.62,25.72578947368421,0.0545,5.57,1.885,10.13,2.2,0.049,0.17,54.98,10.95,0.073,1.96588824960918,0.08,99.28536062590533,0.1,96.25,0.8600000000000001,0.46,1.34,0.0,0.0,0.8080475168782998,1.0,54.0,7.24,3.9,0.06,0.003,0.177,0.64,5.19,8.79,0.25,0.09,0.033,44.31962192556336,0.0,0.0,0.0,0.0,0.0,0.0,0.0,0.0,0.0,0.0,0.0,0.0,0.0,2046.8598262509151,6.0,1.3,3.45,97.0,26.69230769,13.0,60.0,28.5,8.0,120.8125,125.0,542.0,42.2611993363356,417.0,84.0
2024-11-30 11:00:00,2.64,1.46,1.18,1124.0,4290.0,0.0,2321.0,1443.0,211.0,102341.0,3.37614751944987,0.96,12.06,0.4,86.58,4.1,32.1133860331283,6.3,1.03,0.43,86.47,12.12,3.537277743429372,70.48,9.59,18.84,1.09,10.538754721688624,4.91111111111111,81.5355555555556,68.62,25.72578947368421,0.0545,5.57,1.885,10.13,2.2,0.049,0.17,54.98,10.95,0.073,1.96588824960918,0.08,98.88176159897074,0.1,96.25,0.8600000000000001,0.46,1.34,0.0,0.0,0.8047627708747294,1.0,54.0,7.24,3.9,0.06,0.003,0.177,0.64,5.19,8.79,0.25,0.09,0.033,44.13946086082529,0.0,0.0,0.0,0.0,0.0,0.0,0.0,0.0,0.0,0.0,0.0,0.0,0.0,2046.8598262509151,7.0,1.3,3.44,97.0,26.69230769,13.0,60.0,28.5,8.0,120.5475,123.0,540.0,41.972423463426,417.0,83.65853658536585
2024-11-30 12:00:00,2.61,1.46,1.15,1146.0,4331.0,0.0,2319.0,1470.0,213.0,101684.0,3.43039220343461,0.96,12.06,0.4,86.58,4.1,32.519094505850035,6.3,1.03,0.43,86.47,12.12,3.581966383531007,70.48,9.59,18.84,1.09,10.6718973955292,4.91111111111111,81.5355555555556,68.62,25.72578947368421,0.0545,5.57,1.885,10.13,2.2,0.049,0.17,54.98,10.95,0.073,1.96588824960918,0.08,100.13099668233966,0.1,96.25,0.8600000000000001,0.46,1.34,0.0,0.0,0.8149298418381614,1.0,54.0,7.24,3.9,0.06,0.003,0.177,0.64,5.19,8.79,0.25,0.09,0.033,44.6971022516812,0.0,0.0,0.0,0.0,0.0,0.0,0.0,0.0,0.0,0.0,0.0,0.0,0.0,2046.8598262509151,7.0,1.3,3.47,97.0,26.69230769,13.0,60.0,28.5,8.0,120.5475,123.0,540.0,41.525221133158,417.0,84.71544715447155
2024-11-30 13:00:00,2.64,1.46,1.18,1130.0,4316.0,0.0,2317.0,1446.0,213.0,102086.0,3.40507012899139,0.96,12.06,0.4,86.58,4.1,32.37661050880968,6.3,1.03,0.43,86.47,12.12,3.566271823293547,70.48,9.59,18.84,1.09,10.6251379571123,4.91111111111111,81.5355555555556,68.62,25.72578947368421,0.0545,5.57,1.885,10.13,2.2,0.049,0.17,54.98,10.95,0.073,1.96588824960918,0.08,99.69226784158523,0.1,96.25,0.8600000000000001,0.46,1.34,0.0,0.0,0.8113591870294403,1.0,54.0,7.24,3.9,0.06,0.003,0.177,0.64,5.19,8.79,0.25,0.09,0.033,44.50125972034025,0.0,0.0,0.0,0.0,0.0,0.0,0.0,0.0,0.0,0.0,0.0,0.0,0.0,2046.8598262509151,6.0,1.3,3.54,97.0,26.69230769,13.0,60.0,28.5,8.0,120.415,122.0,539.0,41.5899976409531,417.0,84.34426229508196
2024-11-30 14:00:00,2.62,1.46,1.16,1138.0,4316.0,0.0,2323.0,1463.0,214.0,101920.0,3.41061159974011,0.96,12.06,0.4,86.58,4.1,31.863719280684155,6.3,1.03,0.43,86.47,12.12,3.5097770418283667,70.48,9.59,18.84,1.09,10.456820768555962,4.91111111111111,81.5355555555556,68.62,25.72578947368421,0.0545,5.57,1.885,10.13,2.2,0.049,0.17,54.98,10.95,0.073,1.96588824960918,0.08,98.1130015476668,0.1,96.25,0.8600000000000001,0.46,1.34,0.0,0.0,0.7985061118203098,1.0,54.0,7.24,3.9,0.06,0.003,0.177,0.64,5.19,8.79,0.25,0.09,0.033,43.79629692799089,0.0,0.0,0.0,0.0,0.0,0.0,0.0,0.0,0.0,0.0,0.0,0.0,0.0,2046.8598262509151,7.0,1.3,3.56,97.0,26.69230769,13.0,60.0,28.5,8.0,120.5475,123.0,540.0,41.2344520065712,417.0,83.00813008130082
