Repository: saikumar-voptimai/evonith_bf_webapp

# Evonith BF2 — Blast Furnace Intelligence Platform

Monitoring, modelling and optimisation of **Blast Furnace 2 (BF2)** at Evonith Steel: live telemetry from InfluxDB,
manual plant reports from Neon PostgreSQL, a two-zone energy model of the furnace, blend and fuel optimisers, a
conversational assistant (FurnaceMind) and a live digital twin evaluated every hour.

The platform has three deployable parts that share one Python service layer, plus the shared data library:

| Part | Path | What it is |
|---|---|---|
| **Streamlit app** (legacy) | `src/app.py`, `src/custom_pages/` | The original 11-page dashboard; still the home of the model pages. Served under `/legacy` in production |

File: src/data/V13_df_filtered.csv (part 129 of 268)
NM3/HR.,STEAMKGS/HR.,RAFTOC,PERMEABILITYKGS/HR.,TUYEREVELOCITYM/S,HOT BLAST VOLUMENM3/HR.,O2 ENRICHMENT %,COKE_VM%,COKE_ASH%,COKE_IM%,COKE_FC%,COKE_MOIST%,COKE_CALC_MT,NUTCOKE_MOIST%,NUTCOKE_VM%,NUTCOKE_IM%,NUTCOKE_FC%,NUTCOKE_ASH%,NUTCOKE_CALC_MT,PCI_2_FC%,PCI_2_ASH%,PCI_2_VM%,PCI_2_IM%,PCI_2_CALC_MT,SINTER_SP_02_COLD_STRENGTH_AI,SINTER_SP_02_COLD_STRENGTH_TI,SINTER_SP_02_HOT_STRENGTH_RI,SINTER_SP_02_HOT_STRENGTH_RDI,SINTER_SP_02_P%,SINTER_SP_02_SIO2%,SINTER_SP_02_MGO%,SINTER_SP_02_FEO%,SINTER_SP_02_AL2O3%,SINTER_SP_02_NA2O%,SINTER_SP_02_TIO2%,SINTER_SP_02_FE(T)%,SINTER_SP_02_CAO%,SINTER_SP_02_K2O%,SINTER_SP_02_BASICITY,SINTER_SP_02_MNO%,SINTER_CALC_MT,FLUX_TM%,FLUX_SIO2%,FLUX_FE2O3%,FLUX_AL2O3%,FLUX_LOI%,FLUX_MGO%,FLUX_CAO%,FLUX_CALC_MT,GEOMIN TYPE,ORE_FE(T)%,ORE_LOI%,ORE_TM%,ORE_MGO%,ORE_NA2O%,ORE_P%,ORE_TIO2%,ORE_AL2O3%,ORE_SIO2%,ORE_MNO%,ORE_CAO%,ORE_K2O%,ORE_CALC_MT,LLOYDS_PELLET_PCT_SIO2,LLOYDS_PELLET_PCT_AL2O3,LLOYDS_PELLET_PCT_FE2O3,LLOYDS_PELLET_PCT_MGO,LLOYDS_PELLET_PCT_TIO2,LLOYDS_PELLET_PCT_NA2O,TOTAL_PELLET_CALC_MT,LLOYDS_PELLET_PCT_K2O,LLOYDS_PELLET_PCT_TM,LLOYDS_PELLET_PCT_LOI,LLOYDS_PELLET_PCT_MNO,LLOYDS_PELLET_PCT_CAO,LLOYDS_PELLET_PCT_P,DAILYPRODUCTION,CHARGES/HRS.,STOCKRODLEVEL,FURNACE TOP GAS ANALYSISH2%,COKE_DISCHARGE_TIME,WEIGHTED_COKE_ANGLE,TOTAL_COKE_PORTIONS,NON_COKE_DISCHARGE_TIME,WEIGHTED_NON_COKE_ANGLE,TOTAL_NON_COKE_PORTIONS,UNITCOST LAKHS/THM,ACTUALKG/THM.,ACT. FUEL RATEKG/THM.,FURNACETOPGASANALYSISCO2ETACO,COKE RATE KG/THM,PRODUCTIONTONNESPERHR
2024-11-30 15:00:00,2.6,1.46,1.14,1135.0,4312.0,0.0,2314.0,1489.0,214.0,101562.0,3.41945461836653,0.96,12.06,0.4,86.58,4.1,32.551551183667776,6.3,1.03,0.43,86.47,12.12,3.585541474739137,70.48,9.59,18.84,1.09,10.682548809436444,4.91111111111111,81.5355555555556,68.62,25.72578947368421,0.0545,5.57,1.885,10.13,2.2,0.049,0.17,54.98,10.95,0.073,1.96588824960918,0.08,100.23093548900916,0.1,96.25,0.8600000000000001,0.46,1.34,0.0,0.0,0.8157432075152359,1.0,54.0,7.24,3.9,0.06,0.003,0.177,0.64,5.19,8.79,0.25,0.09,0.033,44.74171356294967,0.0,0.0,0.0,0.0,0.0,0.0,0.0,0.0,0.0,0.0,0.0,0.0,0.0,2046.8598262509151,7.0,1.3,3.71,97.0,26.69230769,13.0,60.0,28.5,8.0,120.8125,125.0,542.0,41.2772951397042,417.0,84.8
2024-11-30 16:00:00,2.6,1.46,1.14,1137.0,4307.0,0.0,2308.0,1481.0,214.0,101329.0,3.42334014689106,0.97,11.96,0.39,86.68,3.4,33.44211248963605,6.3,1.03,0.43,86.47,12.12,3.683636477349925,70.31,9.83,18.76,1.1,10.97480722026065,4.91111111111111,81.5355555555556,68.62,25.55263157894737,0.0545,5.57,1.885,10.13,2.2,0.049,0.17,54.98,10.95,0.073,1.96588824960918,0.08,102.97310259201038,0.1,96.25,0.8600000000000001,0.46,1.34,0.0,0.0,0.838060710362351,1.0,54.0,7.24,3.9,0.06,0.003,0.177,0.64,5.19,8.79,0.25,0.09,0.033,45.96577931136999,0.0,0.0,0.0,0.0,0.0,0.0,0.0,0.0,0.0,0.0,0.0,0.0,0.0,2046.8598262509151,6.0,1.3,3.78,97.0,26.69230769,13.0,60.0,28.5,8.0,120.8125,125.0,542.0,42.2779470353879,417.0,87.12
2024-11-30 17:00:00,2.6,1.46,1.14,1138.0,4307.0,0.0,2318.0,1479.0,214.0,101476.0,3.41838503389999,0.97,11.96,0.39,86.68,3.4,32.64367821531967,6.3,1.03,0.43,86.47,12.12,3.5956892336299084,70.31,9.83,18.76,1.1,10.712782438142398,4.91111111111111,81.5355555555556,68.62,25.55263157894737,0.0545,5.57,1.885,10.13,2.2,0.049,0.17,54.98,10.95,0.073,1.96588824960918,0.08,100.51460794794032,0.1,96.25,0.8600000000000001,0.46,1.34,0.0,0.0,0.8180519147063169,1.0,54.0,7.24,3.9,0.06,0.003,0.177,0.64,5.19,8.79,0.25,0.09,0.033,44.86834105416557,0.0,0.0,0.0,0.0,0.0,0.0,0.0,0.0,0.0,0.0,0.0,0.0,0.0,2046.8598262509151,7.0,1.3,3.78,97.0,26.69230769,13.0,60.0,28.5,8.0,120.8125,125.0,542.0,41.690074906367,417.0,85.04
2024-11-30 18:00:00,2.61,1.46,1.15,1138.0,4297.0,0.0,2319.0,1477.0,215.0,101983.0,3.39351339594971,0.97,11.96,0.39,86.68,3.4,32.194930415983045,6.3,1.03,0.43,86.47,12.12,3.546259827420024,70.31,9.83,18.76,1.1,10.56551540799405,4.91111111111111,81.5355555555556,68.62,25.55263157894737,0.0545,5.57,1.885,10.13,2.2,0.049,0.17,54.98,10.95,0.073,1.96588824960918,0.08,99.13284855121114,0.1,96.25,0.8600000000000001,0.46,1.34,0.0,0.0,0.8068062764529875,1.0,54.0,7.24,3.9,0.06,0.003,0.177,0.64,5.19,8.79,0.25,0.09,0.033,44.251542629210725,0.0,0.0,0.0,0.0,0.0,0.0,0.0,0.0,0.0,0.0,0.0,0.0,0.0,2046.8598262509151,6.0,1.3,3.67,97.0,26.69230769,13.0,60.0,28.5,8.0,120.68,124.0,541.0,42.0355029585799,417.0,83.87096774193549
2024-11-30 19:00:00,2.62,1.46,1.16,1138.0,4248.0,0.0,2329.0,1480.0,216.0,102563.0,3.33588983854042,0.97,11.96,0.39,86.68,3.4,31.01126459148264,6.3,1.03,0.43,86.47,12.12,3.415879469137531,70.31,9.83,18.76,1.1,10.177067930546905,4.91111111111111,81.5355555555556,68.62,25.55263157894737,0.0545,5.57,1.885,10.13,2.2,0.049,0.17,54.98,10.95,0.073,1.96588824960918,0.08,95.48817023076384,0.1,96.25,0.8600000000000001,0.46,1.34,0.0,0.0,0.7771435623520206,1.0,54.0,7.24,3.9,0.06,0.003,0.177,0.64,5.19,8.79,0.25,0.09,0.033,42.6246082636183,0.0,0.0,0.0,0.0,0.0,0.0,0.0,0.0,0.0,0.0,0.0,0.0,0.0,2046.8598262509151,7.0,1.3,3.7,97.0,26.69230769,13.0,60.0,28.5,8.0,121.0775,127.0,544.0,41.0002359046945,417.0,80.78740157480316
2024-11-30 20:00:00,2.61,1.46,1.15,1125.0,4256.0,0.0,2330.0,1489.0,215.0,103349.0,3.31676887824527,0.97,11.96,0.39,86.68,3.4,30.09483033961738,6.3,1.03,0.43,86.47,12.12,3.3149345709852405,70.31,9.83,18.76,1.1,9.876318710611052,4.91111111111111,81.5355555555556,68.62,25.55263157894737,0.0545,5.57,1.885,10.13,2.2,0.049,0.17,54.98,10.95,0.073,1.96588824960918,0.08,92.6663365841783,0.1,96.25,0.8600000000000001,0.46,1.34,0.0,0.0,0.7541776824197465,1.0,54.0,7.24,3.9,0.06,0.003,0.177,0.64,5.19,8.79,0.25,0.09,0.033,41.36498046385913,0.0,0.0,0.0,0.0,0.0,0.0,0.0,0.0,0.0,0.0,0.0,0.0,0.0,2046.8598262509151,6.0,1.3,3.55,97.0,26.69230769,13.0,60.0,28.5,8.0,120.8125,125.0,542.0,41.4195657249591,417.0,78.4
2024-11-30 21:00:00,2.61,1.46,1.15,1140.0,4248.0,0.0,2324.0,1498.0,218.0,103639.0,3.30128297161814,0.97,11.96,0.39,86.68,3.4,31.34374403642056,6.3,1.03,0.43,86.47,12.12,3.452501958572728,70.31,9.83,18.76,1.1,10.286178795299357,4.91111111111111,81.5355555555556,68.62,25.55263157894737,0.0545,5.57,1.885,10.13,2.2,0.049,0.17,54.98,10.95,0.073,1.96588824960918,0.08,96.51192254317942,0.1,96.25,0.8600000000000001,0.46,1.34,0.0,0.0,0.7854755108762624,1.0,54.0,7.24,3.9,0.06,0.003,0.177,0.64,5.19,8.79,0.25,0.09,0.033,43.08159724110348,0.0,0.0,0.0,0.0,0.0,0.0,0.0,0.0,0.0,0.0,0.0,0.0,0.0,2046.8598262509151,7.0,1.3,3.7,97.0,26.69230769,13.0,60.0,28.5,8.0,121.0775,127.0,544.0,41.2921348314607,417.0,81.65354330708661
2024-11-30 22:00:00,2.65,1.46,1.19,1125.0,4241.0,0.0,2319.0,1455.0,215.0,104170.0,3.27905986268934,0.97,11.96,0.39,86.68,3.4,31.32319076164257,6.3,1.03,0.43,86.47,12.12,3.4502380228621883,70.31,9.83,18.76,1.1,10.279433760023748,4.91111111111111,81.5355555555556,68.62,25.55263157894737,0.0545,5.57,1.885,10.13,2.2,0.049,0.17,54.98,10.95,0.073,1.96588824960918,0.08,96.44863603659373,0.1,96.25,0.8600000000000001,0.46,1.34,0.0,0.0,0.7849604449674912,1.0,54.0,7.24,3.9,0.06,0.003,0.177,0.64,5.19,8.79,0.25,0.09,0.033,43.0533470134044,0.0,0.0,0.0,0.0,0.0,0.0,0.0,0.0,0.0,0.0,0.0,0.0,0.0,2046.8598262509151,7.0,1.3,3.6,97.0,26.69230769,13.0,60.0,28.5,8.0,120.8125,125.0,542.0,41.3509060955519,417.0,81.6
2024-11-30 23:00:00,2.6,1.46,1.14,1135.0,4241.0,0.0,2292.0,1518.0,219.0,104232.0,3.27711089801269,0.95,12.01,0.38,86.66,2.8,32.98856280652258,5.2,1.02,0.44,86.48,12.06,3.634668716262736,70.93,9.56,18.55,0.96,11.319722507984457,4.91111111111111,81.5111111111111,68.62,25.37947368421052,0.054,5.35,1.74,9.84,2.13,0.047,0.16,55.465,10.66,0.0615,1.99250586952876,0.065,101.96791295300876,0.1,95.88,0.84,0.51,1.19,0.0,0.0,1.2781714074236366,1.0,53.79,7.81,4.6,0.1,0.001,0.167,0.426,4.99,8.79,0.25,0.26,0.022,45.67939516586973,0.0,0.0,0.0,0.0,0.0,0.0,0.0,0.0,0.0,0.0,0.0,0.0,0.0,2046.8598262509151,7.0,1.3,3.81,97.0,26.69230769,13.0,60.0,28.5,8.0,120.415,122.0,539.0,40.972059168819,417.0,87.70491803278688
2024-12-01 00:00:00,2.53,1.3,1.23,1148.0,3592.0,0.0,2209.0,1280.0,205.0,94589.0,3.05873623782995,0.95,12.01,0.38,86.66,2.8,32.75069991725784,5.2,1.02,0.44,86.48,12.06,3.608461063403136,70.93,9.56,18.55,0.96,11.2381020409997,4.91111111111111,81.5111111111111,68.62,25.37947368421052,0.054,5.35,1.74,9.84,2.13,0.047,0.16,55.465,10.66,0.0615,1.99250586952876,0.065,101.23267684922484,0.1,95.88,0.84,0.51,1.19,0.0,0.0,1.2689551967712207,1.0,53.79,7.81,4.6,0.1,0.001,0.167,0.426,4.99,8.79,0.25,0.26,0.022,45.35002546953754,0.0,0.0,0.0,0.0,0.0,0.0,0.0,0.0,0.0,0.0,0.0,0.0,0.0,2041.101926326471,6.0,1.3,4.21,97.0,26.69230769,13.0,60.0,28.5,8.0,122.9625,145.0,560.0,41.5439429928741,415.0,86.82758620689656
2024-12-01 01:00:00,2.63,1.46,1.17,1139.0,4250.0,0.0,2286.0,1400.0,218.0,103956.0,3.29277230333172,0.95,12.01,0.38,86.66,2.8,33.22194020750738,5.2,1.02,0.44,86.48,12.06,3.660382159537519,70.93,9.56,18.55,0.96,11.399803820840566,4.91111111111111,81.5111111111111,68.62,25.37947368421052,0.054,5.35,1.74,9.84,2.13,0.047,0.16,55.465,10.66,0.0615,1.99250586952876,0.065,102.6892843764438,0.1,95.88,0.84,0.51,1.19,0.0,0.0,1.2872138238158608,1.0,53.79,7.81,4.6,0.1,0.001,0.167,0.426,4.99,8.79,0.25,0.26,0.022,46.00255378859884,0.0,0.0,0.0,0.0,0.0,0.0,0.0,0.0,0.0,0.0,0.0,0.0,0.0,2041.101926326471,7.0,1.3,3.56,97.0,26.69230769,13.0,60.0,28.5,8.0,120.975,130.0,545.0,42.7702386523163,415.0,88.07692307692308
2024-12-01 02:00:00,2.65,1.46,1.19,1135.0,4244.0,0.0,2295.0,1381.0,216.0,104121.0,3.28292064963038,0.95,12.01,0.38,86.66,2.8,33.17510530228757,5.2,1.02,0.44,86.48,12.06,3.655221905487352,70.93,9.56,18.55,0.96,11.383732853036197,4.91111111111111,81.5111111111111,68.62,25.37947368421052,0.054,5.35,1.74,9.84,2.13,0.047,0.16,55.465,10.66,0.0615,1.99250586952876,0.065,102.54451730772892,0.1,95.88,0.84,0.51,1.19,0.0,0.0,1.2853991634721391,1.0,53.79,7.81,4.6,0.1,0.001,0.167,0.426,4.99,8.79,0.25,0.26,0.022,45.937701307584746,0.0,0.0,0.0,0.0,0.0,0.0,0.0,0.0,0.0,0.0,0.0,0.0,0.0,2041.101926326471,6.0,1.3,3.63,97.0,26.69230769,13.0,60.0,28.5,8.0,120.5775,127.0,542.0,41.7039303365498,415.0,87.95275590551181
2024-12-01 03:00:00,2.68,1.46,1.22,1128.0,4332.0,0.0,2301.0,1458.0,213.0,104133.0,3.35055284221632,0.95,12.01,0.38,86.66,2.8,32.89117154517936,5.2,1.02,0.44,86.48,12.06,3.623938179957844,70.93,9.56,18.55,0.96,11.286303590659273,4.91111111111111,81.5111111111111,68.62,25.37947368421052,0.054,5.35,1.74,9.84,2.13,0.047,0.16,55.465,10.66,0.0615,1.99250586952876,0.065,101.6668757809054,0.1,95.88,0.84,0.51,1.19,0.0,0.0,1.274397895788349,1.0,53.79,7.81,4.6,0.1,0.001,0.167,0.426,4.99,8.79,0.25,0.26,0.022,45.54453709585645,0.0,0.0,0.0,0.0,0.0,0.0,0.0,0.0,0.0,0.0,0.0,0.0,0.0,2041.101926326471,7.0,1.3,3.71,97.0,26.69230769,13.0,60.0,28.5,8.0,120.3125,125.0,540.0,42.174014462328,415.0,87.2
2024-12-01 04:00:00,2.67,1.46,1.21,1142.0,4216.0,0.0,2290.0,1477.0,216.0,104525.0,3.24868257229721,0.95,12.01,0.38,86.66,2.8,32.7577034884505,5.2,1.02,0.44,86.48,12.06,3.6092327145134138,70.93,9.56,18.55,0.96,11.240505252165065,4.91111111111111,81.5111111111111,68.62,25.37947368421052,0.054,5.35,1.74,9.84,2.13,0.047,0.16,55.465,10.66,0.0615,1.99250586952876,0.065,101.2543249441092,0.1,95.88,0.84,0.51,1.19,0.0,0.0,1.2692265564088263,1.0,53.79,7.81,4.6,0.1,0.001,0.167,0.426,4.99,8.79,0.25,0.26,0.022,45.35972334264461,0.0,0.0,0.0,0.0,0.0,0.0,0.0,0.0,0.0,0.0,0.0,0.0,0.0,2041.101926326471,7.0,1.3,3.68,97.0,26.69230769,13.0,60.0,28.5,8.0,120.975,130.0,545.0,42.9208734444705,415.0,86.84615384615384
2024-12-01 05:00:00,2.68,1.45,1.23,1133.0,4225.0,0.0,2269.0,1430.0,217.0,104328.0,3.26175504841866,0.95,12.01,0.38,86.66,2.8,32.54712641607528,5.2,1.02,0.44,86.48,12.06,3.5860314037496384,70.93,9.56,18.55,0.96,11.168247662775324,4.91111111111111,81.5111111111111,68.62,25.37947368421052,0.054,5.35,1.74,9.84,2.13,0.047,0.16,55.465,10.66,0.0615,1.99250586952876,0.065,100.60342951978318,0.1,95.88,0.84,0.51,1.19,0.0,0.0,1.2610675591664315,1.0,53.79,7.81,4.6,0.1,0.001,0.167,0.426,4.99,8.79,0.25,0.26,0.022,45.0681364263453,0.0,0.0,0.0,0.0,0.0,0.0,0.0,0.0,0.0,0.0,0.0,0.0,0.0,2041.101926326471,6.0,1.3,3.65,97.0,26.69230769,13.0,60.0,28.5,8.0,121.24,132.0,547.0,42.5961082107261,415.0,86.28787878787878
2024-12-01 06:00:00,2.68,1.42,1.26,1136.0,4220.0,0.0,2291.0,1430.0,216.0,105220.0,3.23030025419026,0.95,12.01,0.38,86.66,2.8,32.869617697508865,5.2,1.02,0.44,86.48,12.06,3.62156338429601,70.93,9.56,18.55,0.96,11.27890758568505,4.91111111111111,81.5111111111111,68.62,25.37947368421052,0.054,5.35,1.74,9.84,2.13,0.047,0.16,55.465,10.66,0.0615,1.99250586952876,0.065,101.60025266440414,0.1,95.88,0.84,0.51,1.19,0.0,0.0,1.2735627726587364,1.0,53.79,7.81,4.6,0.1,0.001,0.167,0.426,4.99,8.79,0.25,0.26,0.022,45.51469139658,0.0,0.0,0.0,0.0,0.0,0.0,0.0,0.0,0.0,0.0,0.0,0.0,0.0,2041.101926326471,7.0,1.3,3.76,97.0,26.69230769,13.0,60.0,28.5,8.0,122.3,140.0,555.0,41.4593698175788,415.0,87.14285714285714
2024-12-01 07:00:00,2.69,1.41,1.28,1133.0,4218.0,0.0,2293.0,1476.0,215.0,105280.0,3.22693176923085,0.95,12.01,0.38,86.66,2.8,33.04923309476301,5.2,1.02,0.44,86.48,12.06,3.641353348144624,70.93,9.56,18.55,0.96,11.340540960470216,4.91111111111111,81.5111111111111,68.62,25.37947368421052,0.054,5.35,1.74,9.84,2.13,0.047,0.16,55.465,10.66,0.0615,1.99250586952876,0.065,102.15544530191455,0.1,95.88,0.84,0.51,1.19,0.0,0.0,1.2805221320721722,1.0,53.79,7.81,4.6,0.1,0.001,0.167,0.426,4.99,8.79,0.25,0.26,0.022,45.763405557217055,0.0,0.0,0.0,0.0,0.0,0.0,0.0,0.0,0.0,0.0,0.0,0.0,0.0,2041.101926326471,7.0,1.3,3.84,97.0,26.69230769,13.0,60.0,28.5,8.0,120.445,126.0,541.0,41.7857142857143,415.0,87.61904761904762
2024-12-01 08:00:00,2.69,1.45,1.24,1135.0,4218.0,0.0,2302.0,1481.0,216.0,105080.0,3.23306894039494,0.96,12.1,0.43,86.51,3.0,31.71433146237019,5.2,1.02,0.44,86.48,12.06,3.494274336821737,70.74,9.42,18.72,1.12,10.882481719066876,4.91111111111111,81.5111111111111,68.62,25.20631578947368,0.054,5.35,1.74,9.84,2.13,0.047,0.16,55.465,10.66,0.0615,1.99250586952876,0.065,98.0292536199372,0.1,95.88,0.84,0.51,1.19,0.0,0.0,1.228800172911518,1.0,53.79,7.81,4.6,0.1,0.001,0.167,0.426,4.99,8.79,0.25,0.26,0.022,43.9149619153625,0.0,0.0,0.0,0.0,0.0,0.0,0.0,0.0,0.0,0.0,0.0,0.0,0.0,2041.101926326471,7.0,1.3,3.88,97.0,26.69230769,13.0,60.0,28.5,8.0,120.3125,125.0,540.0,41.3431769468921,415.0,84.08
2024-12-01 09:00:00,2.67,1.42,1.25,1125.0,4269.0,0.0,2310.0,1400.0,215.0,104530.0,3.28933334490136,0.96,12.1,0.43,86.51,3.0,33.06516671871297,5.2,1.02,0.44,86.48,12.06,3.643108909453773,70.74,9.42,18.72,1.12,11.346008437265672,4.91111111111111,81.5111111111111,68.62,25.20631578947368,0.054,5.35,1.74,9.84,2.13,0.047,0.16,55.465,10.66,0.0615,1.99250586952876,0.065,102.2046962616937,0.1,95.88,0.84,0.51,1.19,0.0,0.0,1.2811394946007837,1.0,53.79,7.81,4.6,0.1,0.001,0.167,0.426,4.99,8.79,0.25,0.26,0.022,45.78546891017679,0.0,0.0,0.0,0.0,0.0,0.0,0.0,0.0,0.0,0.0,0.0,0.0,0.0,2041.101926326471,7.0,1.3,3.56,97.0,26.69230769,13.0,60.0,28.5,8.0,120.18,124.0,539.0,42.7702386523163,415.0,87.66129032258064
2024-12-01 10:00:00,2.69,1.43,1.26,1132.0,4231.0,0.0,2312.0,1381.0,216.0,105305.0,3.23610180657414,0.96,12.1,0.43,86.51,3.0,31.635486097020696,5.2,1.02,0.44,86.48,12.06,3.485587181078128,70.74,9.42,18.72,1.12,10.85542665570957,4.91111111111111,81.5111111111111,68.62,25.20631578947368,0.054,5.35,1.74,9.84,2.13,0.047,0.16,55.465,10.66,0.0615,1.99250586952876,0.065,97.78554196151008,0.1,95.88,0.84,0.51,1.19,0.0,0.0,1.225745238624485,1.0,53.79,7.81,4.6,0.1,0.001,0.167,0.426,4.99,8.79,0.25,0.26,0.022,43.80578442188028,0.0,0.0,0.0,0.0,0.0,0.0,0.0,0.0,0.0,0.0,0.0,0.0,0.0,2041.101926326471,6.0,1.3,3.63,97.0,26.69230769,13.0,60.0,28.5,8.0,120.18,124.0,539.0,41.7039303365498,415.0,83.87096774193549
2024-12-01 11:00:00,2.64,1.46,1.18,1130.0,4305.0,0.0,2311.0,1458.0,216.0,103616.0,3.34628691053125,0.96,12.1,0.43,86.51,3.0,31.66039592859315,5.2,1.02,0.44,86.48,12.06,3.488331737913622,70.74,9.42,18.72,1.12,10.863974235753432,4.91111111111111,81.5111111111111,68.62,25.20631578947368,0.054,5.35,1.74,9.84,2.13,0.047,0.16,55.465,10.66,0.0615,1.99250586952876,0.065,97.86253845124354,0.1,95.88,0.84,0.51,1.19,0.0,0.0,1.2267103923556852,1.0,53.79,7.81,4.6,0.1,0.001,0.167,0.426,4.99,8.79,0.25,0.26,0.022,43.84027716551955,0.0,0.0,0.0,0.0,0.0,0.0,0.0,0.0,0.0,0.0,0.0,0.0,0.0,2041.101926326471,7.0,1.3,3.71,97.0,26.69230769,13.0,60.0,28.5,8.0,120.5775,127.0,542.0,42.174014462328,415.0,83.93700787401575
2024-12-01 12:00:00,2.62,1.46,1.16,1137.0,4310.0,0.0,2316.0,1477.0,216.0,103050.0,3.36855646402865,0.96,12.1,0.43,86.51,3.0,31.796135049857128,5.2,1.02,0.44,86.48,12.06,3.50328742848204,70.74,9.42,18.72,1.12,10.910551869195594,4.91111111111111,81.5111111111111,68.62,25.20631578947368,0.054,5.35,1.74,9.84,2.13,0.047,0.16,55.465,10.66,0.0615,1.99250586952876,0.065,98.28210916678336,0.1,95.88,0.84,0.51,1.19,0.0,0.0,1.2319697261643747,1.0,53.79,7.81,4.6,0.1,0.001,0.167,0.426,4.99,8.79,0.25,0.26,0.022,44.02823567089764,0.0,0.0,0.0,0.0,0.0,0.0,0.0,0.0,0.0,0.0,0.0,0.0,0.0,2041.101926326471,7.0,1.3,3.68,97.0,26.69230769,13.0,60.0,28.5,8.0,120.71,128.0,543.0,42.9208734444705,415.0,84.296875
2024-12-01 13:00:00,2.65,1.46,1.19,1142.0,4305.0,0.0,2318.0,1430.0,213.0,101788.0,3.40633421751569,0.96,12.1,0.43,86.51,3.0,31.47198538762504,5.2,1.02,0.44,86.48,12.06,3.4675727280989976,70.74,9.42,18.72,1.12,10.799322888137992,4.91111111111111,81.5111111111111,68.62,25.20631578947368,0.054,5.35,1.74,9.84,2.13,0.047,0.16,55.465,10.66,0.0615,1.99250586952876,0.065,97.28015995377628,0.1,95.88,0.84,0.51,1.19,0.0,0.0,1.21941025722294,1.0,53.79,7.81,4.6,0.1,0.001,0.167,0.426,4.99,8.79,0.25,0.26,0.022,43.57938433412296,0.0,0.0,0.0,0.0,0.0,0.0,0.0,0.0,0.0,0.0,0.0,0.0,0.0,2041.101926326471,7.0,1.3,3.65,97.0,26.69230769,13.0,60.0,28.5,8.0,120.71,128.0,543.0,42.5961082107261,415.0,83.4375
2024-12-01 14:00:00,2.64,1.46,1.18,1132.0,4314.0,0.0,2308.0,1430.0,211.0,101361.0,3.42781782755297,0.96,12.1,0.43,86.51,3.0,31.88173301261105,5.2,1.02,0.44,86.48,12.06,3.512718583128644,70.74,9.42,18.72,1.12,10.939924024366649,4.91111111111111,81.5111111111111,68.62,25.20631578947368,0.054,5.35,1.74,9.84,2.13,0.047,0.16,55.465,10.66,0.0615,1.99250586952876,0.065,98.54669315809691,0.1,95.88,0.84,0.51,1.19,0.0,0.0,1.23528629588484,1.0,53.79,7.81,4.6,0.1,0.001,0.167,0.426,4.99,8.79,0.25,0.26,0.022,44.14676351307623,0.0,0.0,0.0,0.0,0.0,0.0,0.0,0.0,0.0,0.0,0.0,0.0,0.0,2041.101926326471,7.0,1.3,3.76,97.0,26.69230769,13.0,60.0,28.5,8.0,120.445,126.0,541.0,41.4593698175788,415.0,84.52380952380952
2024-12-01 15:00:00,2.6,1.46,1.14,1139.0,4314.0,0.0,2294.0,1476.0,214.0,101194.0,3.43347015623193,0.96,12.1,0.43,86.51,3.0,33.07686623280211,5.2,1.02,0.44,86.48,12.06,3.6443979579674863,70.74,9.42,18.72,1.12,11.350023018129471,4.91111111111111,81.5111111111111,68.62,25.20631578947368,0.054,5.35,1.74,9.84,2.13,0.047,0.16,55.465,10.66,0.0615,1.99250586952876,0.065,102.24085955383924,0.1,95.88,0.84,0.51,1.19,0.0,0.0,1.2815928027511625,1.0,53.79,7.81,4.6,0.1,0.001,0.167,0.426,4.99,8.79,0.25,0.26,0.022,45.80166927423814,0.0,0.0,0.0,0.0,0.0,0.0,0.0,0.0,0.0,0.0,0.0,0.0,0.0,2041.101926326471,6.0,1.3,3.84,97.0,26.69230769,13.0,60.0,28.5,8.0,120.975,130.0,545.0,41.7857142857143,415.0,87.6923076923077
2024-12-01 16:00:00,2.6,1.46,1.14,1137.0,4312.0,0.0,2298.0,1481.0,213.0,101044.0,3.43697016443323,0.97,12.42,0.4,86.21,2.7,32.04716824692409,5.6,1.03,0.44,85.91,12.62,3.5309461814102607,70.49,9.87,18.63,1.01,10.996691606405616,4.91111111111111,81.5111111111111,68.62,25.03315789473684,0.0535,5.21,1.765,10.26,2.07,0.0465,0.16,55.63500000000001,10.585,0.0565,2.031441941010665,0.07,99.05805479790914,0.1,96.1,0.84,0.4699999999999999,1.38,0.0,0.0,1.2416962321866891,1.0,54.12,7.86,4.6,0.07,0.008,0.23,0.474,4.98,8.16,0.21,0.22,0.014,44.37584234524194,0.0,0.0,0.0,0.0,0.0,0.0,0.0,0.0,0.0,0.0,0.0,0.0,0.0,2041.101926326471,7.0,1.3,3.88,97.0,26.69230769,13.0,60.0,28.5,8.0,121.3725,133.0,548.0,41.3431769468921,415.0,84.9624060150376
2024-12-01 17:00:00,2.62,1.46,1.16,1137.0,4342.0,0.0,2305.0,1462.0,213.0,101397.0,3.44882404338632,0.97,12.42,0.4,86.21,2.7,32.004198056193424,5.6,1.03,0.44,85.91,12.62,3.526211740298152,70.49,9.87,18.63,1.01,10.981946779901987,4.91111111111111,81.5111111111111,68.62,25.03315789473684,0.0535,5.21,1.765,10.26,2.07,0.0465,0.16,55.63500000000001,10.585,0.0565,2.031441941010665,0.07,98.92523359276308,0.1,96.1,0.84,0.4699999999999999,1.38,0.0,0.0,1.240031313666728,1.0,54.12,7.86,4.6,0.07,0.008,0.23,0.474,4.98,8.16,0.21,0.22,0.014,44.31634134987422,0.0,0.0,0.0,0.0,0.0,0.0,0.0,0.0,0.0,0.0,0.0,0.0,0.0,2041.101926326471,6.0,1.3,3.91,97.0,26.69230769,13.0,60.0,28.5,8.0,121.24,132.0,547.0,40.9828356454268,415.0,84.84848484848484
2024-12-01 18:00:00,2.63,1.46,1.17,1133.0,4351.0,0.0,2324.0,1457.0,213.0,101931.0,3.43787629626384,0.97,12.42,0.4,86.21,2.7,30.442688392878026,5.6,1.03,0.44,85.91,12.62,3.354165132609252,70.49,9.87,18.63,1.01,10.44612907283984,4.91111111111111,81.5111111111111,68.62,25.03315789473684,0.0535,5.21,1.765,10.26,2.07,0.0465,0.16,55.63500000000001,10.585,0.0565,2.031441941010665,0.07,94.09859466465724,0.1,96.1,0.84,0.4699999999999999,1.38,0.0,0.0,1.179529223418928,1.0,54.12,7.86,4.6,0.07,0.008,0.23,0.474,4.98,8.16,0.21,0.22,0.014,42.15411265915341,0.0,0.0,0.0,0.0,0.0,0.0,0.0,0.0,0.0,0.0,0.0,0.0,0.0,2041.101926326471,7.0,1.3,3.85,97.0,26.69230769,13.0,60.0,28.5,8.0,120.5775,127.0,542.0,41.4275717284815,415.0,80.70866141732283
2024-12-01 19:00:00,2.63,1.46,1.17,1131.0,4344.0,0.0,2320.0,1458.0,213.0,102135.0,3.42549974893721,0.97,12.42,0.4,86.21,2.7,31.253079122221543,5.6,1.03,0.44,85.91,12.62,3.443453709658502,70.49,9.87,18.63,1.01,10.724207212618571,4.91111111111111,81.5111111111111,68.62,25.03315789473684,0.0535,5.21,1.765,10.26,2.07,0.0465,0.16,55.63500000000001,10.585,0.0565,2.031441941010665,0.07,96.60351892681052,0.1,96.1,0.84,0.4699999999999999,1.38,0.0,0.0,1.2109285379378152,1.0,54.12,7.86,4.6,0.07,0.008,0.23,0.474,4.98,8.16,0.21,0.22,0.014,43.27626395084656,0.0,0.0,0.0,0.0,0.0,0.0,0.0,0.0,0.0,0.0,0.0,0.0,0.0,2041.101926326471,7.0,1.3,3.83,97.0,26.69230769,13.0,60.0,28.5,8.0,120.445,126.0,541.0,42.2843822843823,415.0,82.85714285714286
2024-12-01 20:00:00,2.63,1.46,1.17,1123.0,4324.0,0.0,2313.0,1467.0,213.0,102494.0,3.39780772839717,0.97,12.42,0.4,86.21,2.7,31.51381115049369,5.6,1.03,0.44,85.91,12.62,3.472181076535519,70.49,9.87,18.63,1.01,10.81367501472607,4.91111111111111,81.5111111111111,68.62,25.03315789473684,0.0535,5.21,1.765,10.26,2.07,0.0465,0.16,55.63500000000001,10.585,0.0565,2.031441941010665,0.07,97.40944372319656,0.1,96.1,0.84,0.4699999999999999,1.38,0.0,0.0,1.2210308338605445,1.0,54.12,7.86,4.6,0.07,0.008,0.23,0.474,4.98,8.16,0.21,0.22,0.014,43.63730063564228,0.0,0.0,0.0,0.0,0.0,0.0,0.0,0.0,0.0,0.0,0.0,0.0,0.0,2041.101926326471,7.0,1.3,3.83,97.0,26.69230769,13.0,60.0,28.5,8.0,120.18,124.0,539.0,41.9407132931913,415.0,83.54838709677419
2024-12-01 21:00:00,2.59,1.43,1.16,1132.0,4158.0,0.0,2302.0,1439.0,211.0,99824.0,3.35479112938196,0.97,12.42,0.4,86.21,2.7,30.20532263823901,5.6,1.03,0.44,85.91,12.62,3.328012253874931,70.49,9.87,18.63,1.01,10.364679193038448,4.91111111111111,81.5111111111111,68.62,25.03315789473684,0.0535,5.21,1.765,10.26,2.07,0.0465,0.16,55.63500000000001,10.585,0.0565,2.031441941010665,0.07,93.3648952079998,0.1,96.1,0.84,0.4699999999999999,1.38,0.0,0.0,1.1703322746927731,1.0,54.12,7.86,4.6,0.07,0.008,0.23,0.474,4.98,8.16,0.21,0.22,0.014,41.82543134713044,0.0,0.0,0.0,0.0,0.0,0.0,0.0,0.0,0.0,0.0,0.0,0.0,0.0,2041.101926326471,6.0,1.3,3.79,97.0,26.69230769,13.0,60.0,28.5,8.0,120.445,126.0,541.0,41.7195207892882,415.0,80.07936507936508
2024-12-01 22:00:00,2.43,1.25,1.18,1136.0,3341.0,0.0,2251.0,1327.0,201.0,91071.0,2.95497184272597,0.97,12.42,0.4,86.21,2.7,30.526263328681505,5.6,1.03,0.44,85.91,12.62,3.3633733908292345,70.49,9.87,18.63,1.01,10.474807044883258,4.91111111111111,81.5111111111111,68.62,25.03315789473684,0.0535,5.21,1.765,10.26,2.07,0.0465,0.16,55.63500000000001,10.585,0.0565,2.031441941010665,0.07,94.3569254633963,0.1,96.1,0.84,0.4699999999999999,1.38,0.0,0.0,1.1827674091485636,1.0,54.12,7.86,4.6,0.07,0.008,0.23,0.474,4.98,8.16,0.21,0.22,0.014,42.26983920780362,0.0,0.0,0.0,0.0,0.0,0.0,0.0,0.0,0.0,0.0,0.0,0.0,0.0,2041.101926326471,7.0,1.3,4.12,97.0,26.69230769,13.0,60.0,28.5,8.0,120.8425,129.0,544.0,42.3616060822048,415.0,80.93023255813954
2024-12-01 23:00:00,2.5,1.3,1.2,1138.0,3340.0,0.0,2181.0,1257.0,201.0,90680.0,2.96681671528872,0.96,12.57,0.38,86.09,2.6,31.338786328020905,5.6,1.03,0.44,85.91,12.62,3.759523877566541,70.41,9.75,18.92,0.92,10.9734843278069,4.95555555555556,81.1566666666667,68.62,24.86,0.0535,5.21,1.765,10.26,2.07,0.0465,0.16,55.63500000000001,10.585,0.0565,2.031441941010665,0.07,97.02095450924708,0.1,96.1,0.84,0.4699999999999999,1.38,0.0,0.0,0.7928490456124688,1.0,54.12,7.86,4.6,0.07,0.008,0.23,0.474,4.98,8.16,0.21,0.22,0.014,44.50180224423821,0.0,0.0,0.0,0.0,0.0,0.0,0.0,0.0,0.0,0.0,0.0,0.0,0.0,2041.101926326471,6.0,1.3,4.21,97.0,26.69230769,13.0,60.0,28.5,8.0,122.3,140.0,555.0,41.9525065963061,415.0,85.71428571428571
2024-12-02 00:00:00,2.49,1.35,1.14,1128.0,4276.0,0.0,2300.0,1415.0,210.0,96906.0,3.55371499080729,0.96,12.57,0.38,86.09,2.6,30.29395275267018,5.6,1.03,0.44,85.91,12.62,3.634181538731228,70.41,9.75,18.92,0.92,10.607628906851238,4.95555555555556,81.1566666666667,68.62,24.86,0.0535,5.21,1.765,10.26,2.07,0.0465,0.16,55.63500000000001,10.585,0.0565,2.031441941010665,0.07,93.78628071802888,0.1,96.1,0.84,0.4699999999999999,1.38,0.0,0.0,0.7664154979195261,1.0,54.12,7.86,4.6,0.07,0.008,0.23,0.474,4.98,8.16,0.21,0.22,0.014,43.01811437382365,0.0,0.0,0.0,0.0,0.0,0.0,0.0,0.0,0.0,0.0,0.0,0.0,0.0,2011.789519982493,7.0,1.3,3.85,97.0,26.69230769,13.0,60.0,28.5,8.0,121.24,132.0,547.0,41.9872551333491,415.0,81.66666666666667
2024-12-02 01:00:00,2.58,1.38,1.2,1145.0,4297.0,0.0,2258.0,1413.0,215.0,100841.0,3.43191299187737,0.96,12.57,0.38,86.09,2.6,32.13162954878571,5.6,1.03,0.44,85.91,12.62,3.854636463881566,70.41,9.75,18.92,0.92,11.251103651235878,4.95555555555556,81.1566666666667,68.62,24.86,0.0535,5.21,1.765,10.26,2.07,0.0465,0.16,55.63500000000001,10.585,0.0565,2.031441941010665,0.07,99.47549774680728,0.1,96.1,0.84,0.4699999999999999,1.38,0.0,0.0,0.8129074162310412,1.0,54.12,7.86,4.6,0.07,0.008,0.23,0.474,4.98,8.16,0.21,0.22,0.014,45.62765797623294,0.0,0.0,0.0,0.0,0.0,0.0,0.0,0.0,0.0,0.0,0.0,0.0,0.0,2011.789519982493,7.0,1.3,4.18,97.0,26.69230769,13.0,60.0,28.5,8.0,122.9625,145.0,560.0,41.3079275464597,415.0,86.62068965517241
2024-12-02 02:00:00,2.62,1.4,1.22,1147.0,4290.0,0.0,2261.0,1388.0,214.0,101372.0,3.40839365799199,0.96,12.57,0.38,86.09,2.6,32.7492643751898,5.6,1.03,0.44,85.91,12.62,3.928730363153176,70.41,9.75,18.92,0.92,11.46737259084676,4.95555555555556,81.1566666666667,68.62,24.86,0.0535,5.21,1.765,10.26,2.07,0.0465,0.16,55.63500000000001,10.585,0.0565,2.031441941010665,0.07,101.38761775581666,0.1,96.1,0.84,0.4699999999999999,1.38,0.0,0.0,0.8285331388587762,1.0,54.12,7.86,4.6,0.07,0.008,0.23,0.474,4.98,8.16,0.21,0.22,0.014,46.5047137312356,0.0,0.0,0.0,0.0,0.0,0.0,0.0,0.0,0.0,0.0,0.0,0.0,0.0,2011.789519982493,6.0,1.3,4.21,97.0,26.69230769,13.0,60.0,28.5,8.0,122.3,140.0,555.0,40.7854270167968,415.0,88.28571428571429
2024-12-02 03:00:00,2.67,1.45,1.22,1149.0,4288.0,0.0,2280.0,1417.0,217.0,103869.0,3.32497094145503,0.96,12.57,0.38,86.09,2.6,32.551887119328825,5.6,1.03,0.44,85.91,12.62,3.9050522124254807,70.41,9.75,18.92,0.92,11.398259632827727,4.95555555555556,81.1566666666667,68.62,24.86,0.0535,5.21,1.765,10.26,2.07,0.0465,0.16,55.63500000000001,10.585,0.0565,2.031441941010665,0.07,100.776562510677,0.1,96.1,0.84,0.4699999999999999,1.38,0.0,0.0,0.8235396344104224,1.0,54.12,7.86,4.6,0.07,0.008,0.23,0.474,4.98,8.16,0.21,0.22,0.014,46.224433457586905,0.0,0.0,0.0,0.0,0.0,0.0,0.0,0.0,0.0,0.0,0.0,0.0,0.0,2011.789519982493,7.0,1.3,4.13,97.0,26.69230769,13.0,60.0,28.5,8.0,122.035,138.0,553.0,40.5566127497621,415.0,87.7536231884058
2024-12-02 04:00:00,2.67,1.46,1.21,1148.0,4254.0,0.0,2287.0,1431.0,217.0,104228.0,3.28727453637531,0.96,12.57,0.38,86.09,2.6,32.56399345590034,5.6,1.03,0.44,85.91,12.62,3.9065045361030486,70.41,9.75,18.92,0.92,11.402498747043705,4.95555555555556,81.1566666666667,68.62,24.86,0.0535,5.21,1.765,10.26,2.07,0.0465,0.16,55.63500000000001,10.585,0.0565,2.031441941010665,0.07,100.81404221131008,0.1,96.1,0.84,0.4699999999999999,1.38,0.0,0.0,0.8238459161309752,1.0,54.12,7.86,4.6,0.07,0.008,0.23,0.474,4.98,8.16,0.21,0.22,0.014,46.24162473584408,0.0,0.0,0.0,0.0,0.0,0.0,0.0,0.0,0.0,0.0,0.0,0.0,0.0,2011.789519982493,7.0,1.3,3.97,97.0,26.69230769,13.0,60.0,28.5,8.0,121.1075,131.0,546.0,40.4225017802041,415.0,87.78625954198473
2024-12-02 05:00:00,2.68,1.46,1.22,1136.0,4254.0,0.0,2299.0,1437.0,216.0,104637.0,3.27443532695522,0.96,12.57,0.38,86.09,2.6,32.421296052190804,5.6,1.03,0.44,85.91,12.62,3.889385995171135,70.41,9.75,18.92,0.92,11.35253230268829,4.95555555555556,81.1566666666667,68.62,24.86,0.0535,5.21,1.765,10.26,2.07,0.0465,0.16,55.63500000000001,10.585,0.0565,2.031441941010665,0.07,100.37226893493047,0.1,96.1,0.84,0.4699999999999999,1.38,0.0,0.0,0.8202357731229379,1.0,54.12,7.86,4.6,0.07,0.008,0.23,0.474,4.98,8.16,0.21,0.22,0.014,46.03899111837787,0.0,0.0,0.0,0.0,0.0,0.0,0.0,0.0,0.0,0.0,0.0,0.0,0.0,2011.789519982493,6.0,1.3,3.85,97.0,26.69230769,13.0,60.0,28.5,8.0,120.5775,127.0,542.0,40.7337278106509,415.0,87.4015748031496
2024-12-02 06:00:00,2.69,1.46,1.23,1134.0,4235.0,0.0,2301.0,1415.0,214.0,104328.0,3.2694692221967,0.96,12.57,0.38,86.09,2.6,31.949251026845047,5.6,1.03,0.44,85.91,12.62,3.832757620176056,70.41,9.75,18.92,0.92,11.187242599588991,4.95555555555556,81.1566666666667,68.62,24.86,0.0535,5.21,1.765,10.26,2.07,0.0465,0.16,55.63500000000001,10.585,0.0565,2.031441941010665,0.07,98.9108767019633,0.1,96.1,0.84,0.4699999999999999,1.38,0.0,0.0,0.8082933691027523,1.0,54.12,7.86,4.6,0.07,0.008,0.23,0.474,4.98,8.16,0.21,0.22,0.014,45.36867625205101,0.0,0.0,0.0,0.0,0.0,0.0,0.0,0.0,0.0,0.0,0.0,0.0,0.0,2011.789519982493,7.0,1.3,3.72,97.0,26.69230769,13.0,60.0,28.5,8.0,120.18,124.0,539.0,40.8003788775752,415.0,86.12903225806451
2024-12-02 07:00:00,2.67,1.45,1.22,1124.0,4247.0,0.0,2301.0,1428.0,215.0,104667.0,3.26811510360614,0.96,12.57,0.38,86.09,2.6,31.50100043280573,5.6,1.03,0.44,85.91,12.62,3.778983718602929,70.41,9.75,18.92,0.92,11.030284674762706,4.95555555555556,81.1566666666667,68.62,24.86,0.0535,5.21,1.765,10.26,2.07,0.0465,0.16,55.63500000000001,10.585,0.0565,2.031441941010665,0.07,97.52314904595812,0.1,96.1,0.84,0.4699999999999999,1.38,0.0,0.0,0.7969529473021311,1.0,54.12,7.86,4.6,0.07,0.008,0.23,0.474,4.98,8.16,0.21,0.22,0.014,44.73215002914608,0.0,0.0,0.0,0.0,0.0,0.0,0.0,0.0,0.0,0.0,0.0,0.0,0.0,2011.789519982493,7.0,1.3,3.74,97.0,26.69230769,13.0,60.0,28.5,8.0,120.445,126.0,541.0,40.6987724268177,415.0,84.92063492063492
2024-12-02 08:00:00,2.67,1.45,1.22,1123.0,4253.0,0.0,2305.0,1438.0,215.0,104887.0,3.2658693637369,0.96,12.32,0.38,86.34,3.1,31.60583622180025,5.9,1.03,0.44,86.05,12.48,3.791560231548359,70.53,9.55,19.21,0.71,11.066993623076254,4.95555555555556,81.1566666666667,68.62,24.86,0.0555,5.27,1.78,10.01,2.105,0.047,0.16,55.515,10.65,0.0575,2.021108806499005,0.07,97.8477075087051,0.1,96.28,1.07,0.28,1.28,0.0,0.0,0.7996052183371462,1.0,53.55,7.78,4.7,0.09,0.003,0.222,0.56,5.33,8.67,0.23,0.16,0.021,44.88101927702059,0.0,0.0,0.0,0.0,0.0,0.0,0.0,0.0,0.0,0.0,0.0,0.0,0.0,2011.789519982493,7.0,1.3,3.65,97.0,26.69230769,13.0,60.0,28.5,8.0,120.0475,123.0,538.0,41.0916824196597,415.0,85.20325203252033
2024-12-02 09:00:00,2.68,1.44,1.24,1121.0,4253.0,0.0,2300.0,1408.0,214.0,104640.0,3.27357240808649,0.96,12.32,0.38,86.34,3.1,31.307872803984043,5.9,1.03,0.44,86.05,12.48,3.755815369823456,70.53,9.55,19.21,0.71,10.962659751896872,4.95555555555556,81.1566666666667,68.62,24.86,0.0555,5.27,1.78,10.01,2.105,0.047,0.16,55.515,10.65,0.0575,2.021108806499005,0.07,96.92525011348944,0.1,96.28,1.07,0.28,1.28,0.0,0.0,0.7920669554009143,1.0,53.55,7.78,4.7,0.09,0.003,0.222,0.56,5.33,8.67,0.23,0.16,0.021,44.45790432429448,0.0,0.0,0.0,0.0,0.0,0.0,0.0,0.0,0.0,0.0,0.0,0.0,0.0,2011.789519982493,6.0,1.3,3.72,97.0,26.69230769,13.0,60.0,28.5,8.0,120.3125,125.0,540.0,40.7530981887512,415.0,84.4
2024-12-02 10:00:00,2.68,1.46,1.22,1121.0,4293.0,0.0,2297.0,1484.0,215.0,103880.0,3.32849274153664,0.96,12.32,0.38,86.34,3.1,31.545278474535586,5.9,1.03,0.44,86.05,12.48,3.7842954863718807,70.53,9.55,19.21,0.71,11.045788925370973,4.95555555555556,81.1566666666667,68.62,24.86,0.0555,5.27,1.78,10.01,2.105,0.047,0.16,55.515,10.65,0.0575,2.021108806499005,0.07,97.66022831340216,0.1,96.28,1.07,0.28,1.28,0.0,0.0,0.7980731503233857,1.0,53.55,7.78,4.7,0.09,0.003,0.222,0.56,5.33,8.67,0.23,0.16,0.021,44.79502587367302,0.0,0.0,0.0,0.0,0.0,0.0,0.0,0.0,0.0,0.0,0.0,0.0,0.0,2011.789519982493,7.0,1.3,3.56,97.0,26.69230769,13.0,60.0,28.5,8.0,120.3125,125.0,540.0,41.7062737642586,415.0,85.04
2024-12-02 11:00:00,2.6,1.39,1.21,1133.0,4319.0,0.0,2298.0,1510.0,217.0,103365.0,3.36530620168305,0.96,12.32,0.38,86.34,3.1,31.632669932002383,5.9,1.03,0.44,86.05,12.48,3.794779308802107,70.53,9.55,19.21,0.71,11.076389625055333,4.95555555555556,81.1566666666667,68.62,24.86,0.0555,5.27,1.78,10.01,2.105,0.047,0.16,55.515,10.65,0.0575,2.021108806499005,0.07,97.93078131218893,0.1,96.28,1.07,0.28,1.28,0.0,0.0,0.8002840921550828,1.0,53.55,7.78,4.7,0.09,0.003,0.222,0.56,5.33,8.67,0.23,0.16,0.021,44.919123766849765,0.0,0.0,0.0,0.0,0.0,0.0,0.0,0.0,0.0,0.0,0.0,0.0,0.0,2011.789519982493,7.0,1.3,3.94,97.0,26.69230769,13.0,60.0,28.5,8.0,120.5775,127.0,542.0,42.1700743494424,415.0,85.2755905511811
2024-12-02 12:00:00,2.52,1.37,1.15,1133.0,4312.0,0.0,2237.0,1449.0,211.0,98101.0,3.53999208222266,0.96,12.32,0.38,86.34,3.1,32.608773062674885,5.9,1.03,0.44,86.05,12.48,3.911876473584445,70.53,9.55,19.21,0.71,11.41817862398605,4.95555555555556,81.1566666666667,68.62,24.86,0.0555,5.27,1.78,10.01,2.105,0.047,0.16,55.515,10.65,0.0575,2.021108806499005,0.07,100.95267426126698,0.1,96.28,1.07,0.28,1.28,0.0,0.0,0.8249788083917822,1.0,53.55,7.78,4.7,0.09,0.003,0.222,0.56,5.33,8.67,0.23,0.16,0.021,46.30521281434839,0.0,0.0,0.0,0.0,0.0,0.0,0.0,0.0,0.0,0.0,0.0,0.0,0.0,2011.789519982493,6.0,1.3,4.0,97.0,26.69230769,13.0,60.0,28.5,8.0,120.8425,129.0,544.0,42.5185873605948,415.0,87.90697674418605
2024-12-02 13:00:00,2.46,1.33,1.13,1117.0,4308.0,0.0,2298.0,1403.0,207.0,95488.0,3.6334090044453,0.96,12.32,0.38,86.34,3.1,30.007449466308444,5.9,1.03,0.44,86.05,12.48,3.59981147938036,70.53,9.55,19.21,0.71,10.507307876871062,4.95555555555556,81.1566666666667,68.62,24.86,0.0555,5.27,1.78,10.01,2.105,0.047,0.16,55.515,10.65,0.0575,2.021108806499005,0.07,92.89930245339843,0.1,96.28,1.07,0.28,1.28,0.0,0.0,0.7591671681731492,1.0,53.55,7.78,4.7,0.09,0.003,0.222,0.56,5.33,8.67,0.23,0.16,0.021,42.61127307312547,0.0,0.0,0.0,0.0,0.0,0.0,0.0,0.0,0.0,0.0,0.0,0.0,0.0,2011.789519982493,6.0,1.3,3.87,97.0,26.69230769,13.0,60.0,28.5,8.0,120.0475,123.0,538.0,43.1559377178712,415.0,80.89430894308943
2024-12-02 14:00:00,2.46,1.36,1.1,1103.0,4305.0,0.0,2312.0,1408.0,204.0,95902.0,3.61522014097078,0.96,12.32,0.38,86.34,3.1,29.03719459230514,5.9,1.03,0.44,86.05,12.48,3.4834158944345823,70.53,9.55,19.21,0.71,10.16756668388384,4.95555555555556,81.1566666666667,68.62,24.86,0.0555,5.27,1.78,10.01,2.105,0.047,0.16,55.515,10.65,0.0575,2.021108806499005,0.07,89.89551497395543,0.1,96.28,1.07,0.28,1.28,0.0,0.0,0.7346204086783011,1.0,53.55,7.78,4.7,0.09,0.003,0.222,0.56,5.33,8.67,0.23,0.16,0.021,41.23348868551514,0.0,0.0,0.0,0.0,0.0,0.0,0.0,0.0,0.0,0.0,0.0,0.0,0.0,2011.789519982493,6.0,1.3,3.79,97.0,26.69230769,13.0,60.0,28.5,8.0,119.915,122.0,537.0,43.4792734047508,415.0,78.27868852459017
2024-12-02 15:00:00,2.47,1.37,1.1,1128.0,4303.0,0.0,2307.0,1422.0,206.0,94997.0,3.64793722270048,0.96,12.32,0.38,86.34,3.1,29.994490847270697,5.9,1.03,0.44,86.05,12.48,3.598256912551168,70.53,9.55,19.21,0.71,10.502770330284786,4.95555555555556,81.1566666666667,68.62,24.86,0.0555,5.27,1.78,10.01,2.105,0.047,0.16,55.515,10.65,0.0575,2.021108806499005,0.07,92.85918419307389,0.1,96.28,1.07,0.28,1.28,0.0,0.0,0.7588393243112654,1.0,53.55,7.78,4.7,0.09,0.003,0.222,0.56,5.33,8.67,0.23,0.16,0.021,42.59287153403139,0.0,0.0,0.0,0.0,0.0,0.0,0.0,0.0,0.0,0.0,0.0,0.0,0.0,2011.789519982493,7.0,1.3,3.76,97.0,26.69230769,13.0,60.0,28.5,8.0,120.71,128.0,543.0,43.7338955258843,415.0,80.859375
2024-12-02 16:00:00,2.47,1.37,1.1,1126.0,4304.0,0.0,2301.0,1443.0,207.0,95518.0,3.62889912074648,0.96,12.06,0.44,86.54,3.9,30.331998533207287,5.9,1.03,0.44,86.05,12.48,3.638745659972962,70.44,9.92,18.62,1.02,10.62095088977978,4.95555555555556,81.1566666666667,68.62,24.86,0.0555,5.27,1.78,10.01,2.105,0.047,0.16,55.515,10.65,0.0575,2.021108806499005,0.07,93.90406568596364,0.1,96.28,1.07,0.28,1.28,0.0,0.0,0.7673780291571016,1.0,53.55,7.78,4.7,0.09,0.003,0.222,0.56,5.33,8.67,0.23,0.16,0.021,43.07214026314714,0.0,0.0,0.0,0.0,0.0,0.0,0.0,0.0,0.0,0.0,0.0,0.0,0.0,2011.789519982493,6.0,1.3,3.94,97.0,26.69230769,13.0,60.0,28.5,8.0,120.975,130.0,545.0,43.2814710042433,415.0,81.76923076923077
2024-12-02 17:00:00,2.48,1.37,1.11,1128.0,4306.0,0.0,2298.0,1433.0,207.0,95558.0,3.62906552846009,0.96,12.06,0.44,86.54,3.9,30.16079252079032,5.9,1.03,0.44,86.05,12.48,3.618207114385157,70.44,9.92,18.62,1.02,10.561001966601342,4.95555555555556,81.1566666666667,68.62,24.86,0.0555,5.27,1.78,10.01,2.105,0.047,0.16,55.515,10.65,0.0575,2.021108806499005,0.07,93.37403333025732,0.1,96.28,1.07,0.28,1.28,0.0,0.0,0.7630466385880116,1.0,53.55,7.78,4.7,0.09,0.003,0.222,0.56,5.33,8.67,0.23,0.16,0.021,42.82902376119146,0.0,0.0,0.0,0.0,0.0,0.0,0.0,0.0,0.0,0.0,0.0,0.0,0.0,2011.789519982493,6.0,1.3,3.95,97.0,26.69230769,13.0,60.0,28.5,8.0,120.975,130.0,545.0,41.9905213270142,415.0,81.3076923076923
2024-12-02 18:00:00,2.49,1.37,1.12,1129.0,4303.0,0.0,2298.0,1419.0,207.0,95741.0,3.61961344316047,0.96,12.06,0.44,86.54,3.9,30.417601539415774,5.9,1.03,0.44,86.05,12.48,3.649014932766865,70.44,9.92,18.62,1.02,10.650925351369,4.95555555555556,81.1566666666667,68.62,24.86,0.0555,5.27,1.78,10.01,2.105,0.047,0.16,55.515,10.65,0.0575,2.021108806499005,0.07,94.16908186381676,0.1,96.28,1.07,0.28,1.28,0.0,0.0,0.7695437244416465,1.0,53.55,7.78,4.7,0.09,0.003,0.222,0.56,5.33,8.67,0.23,0.16,0.021,43.19369851412497,0.0,0.0,0.0,0.0,0.0,0.0,0.0,0.0,0.0,0.0,0.0,0.0,0.0,2011.789519982493,7.0,1.3,3.93,97.0,26.69230769,13.0,60.0,28.5,8.0,120.975,130.0,545.0,41.8896519062278,415.0,82.0
2024-12-02 19:00:00,2.5,1.37,1.13,1128.0,4304.0,0.0,2309.0,1410.0,207.0,95900.0,3.61445639869486,0.96,12.06,0.44,86.54,3.9,30.47467021022144,5.9,1.03,0.44,86.05,12.48,3.655861114629468,70.44,9.92,18.62,1.02,10.67090832576181,4.95555555555556,81.1566666666667,68.62,24.86,0.0555,5.27,1.78,10.01,2.105,0.047,0.16,55.515,10.65,0.0575,2.021108806499005,0.07,94.34575931571888,0.1,96.28,1.07,0.28,1.28,0.0,0.0,0.77098752129801,1.0,53.55,7.78,4.7,0.09,0.003,0.222,0.56,5.33,8.67,0.23,0.16,0.021,43.2747373481102,0.0,0.0,0.0,0.0,0.0,0.0,0.0,0.0,0.0,0.0,0.0,0.0,0.0,2011.789519982493,6.0,1.3,4.02,97.0,26.69230769,13.0,60.0,28.5,8.0,120.975,130.0,545.0,41.8065736580752,415.0,82.15384615384616
2024-12-02 20:00:00,2.49,1.37,1.12,1129.0,4305.0,0.0,2301.0,1433.0,209.0,96441.0,3.59503214530975,0.96,12.06,0.44,86.54,3.9,30.36053286861011,5.9,1.03,0.44,86.05,12.48,3.642168750904263,70.44,9.92,18.62,1.02,10.630942376976185,4.95555555555556,81.1566666666667,68.62,24.86,0.0555,5.27,1.78,10.01,2.105,0.047,0.16,55.515,10.65,0.0575,2.021108806499005,0.07,93.99240441191466,0.1,96.28,1.07,0.28,1.28,0.0,0.0,0.7680999275852831,1.0,53.55,7.78,4.7,0.09,0.003,0.222,0.56,5.33,8.67,0.23,0.16,0.021,43.11265968013974,0.0,0.0,0.0,0.0,0.0,0.0,0.0,0.0,0.0,0.0,0.0,0.0,0.0,2011.789519982493,6.0,1.3,4.03,97.0,26.69230769,13.0,60.0,28.5,8.0,120.975,130.0,545.0,41.6332310597121,415.0,81.84615384615384
2024-12-02 21:00:00,2.48,1.37,1.11,1133.0,4301.0,0.0,2305.0,1441.0,209.0,96275.0,3.59788228517833,0.96,12.06,0.44,86.54,3.9,30.417601539415774,5.9,1.03,0.44,86.05,12.48,3.649014932766865,70.44,9.92,18.62,1.02,10.650925351369,4.95555555555556,81.1566666666667,68.62,24.86,0.0555,5.27,1.78,10.01,2.105,0.047,0.16,55.515,10.65,0.0575,2.021108806499005,0.07,94.16908186381676,0.1,96.28,1.07,0.28,1.28,0.0,0.0,0.7695437244416465,1.0,53.55,7.78,4.7,0.09,0.003,0.222,0.56,5.33,8.67,0.23,0.16,0.021,43.19369851412497,0.0,0.0,0.0,0.0,0.0,0.0,0.0,0.0,0.0,0.0,0.0,0.0,0.0,2011.789519982493,6.0,1.3,3.94,97.0,26.69230769,13.0,60.0,28.5,8.0,120.975,130.0,545.0,41.8533364772459,415.0,82.0
2024-12-02 22:00:00,2.49,1.37,1.12,1129.0,4302.0,0.0,2309.0,1435.0,208.0,96273.0,3.59879279422881,0.96,12.06,0.44,86.54,3.9,30.103723849984657,5.9,1.03,0.44,86.05,12.48,3.611360932522554,70.44,9.92,18.62,1.02,10.54101899220853,4.95555555555556,81.1566666666667,68.62,24.86,0.0555,5.27,1.78,10.01,2.105,0.047,0.16,55.515,10.65,0.0575,2.021108806499005,0.07,93.19735587835524,0.1,96.28,1.07,0.28,1.28,0.0,0.0,0.7616028417316484,1.0,53.55,7.78,4.7,0.09,0.003,0.222,0.56,5.33,8.67,0.23,0.16,0.021,42.74798492720623,0.0,0.0,0.0,0.0,0.0,0.0,0.0,0.0,0.0,0.0,0.0,0.0,0.0,2011.789519982493,7.0,1.3,3.89,97.0,26.69230769,13.0,60.0,28.5,8.0,120.975,130.0,545.0,41.8439716312057,415.0,81.15384615384616
