Repository: saikumar-voptimai/evonith_bf_webapp

# Evonith BF2 — Blast Furnace Intelligence Platform

Monitoring, modelling and optimisation of **Blast Furnace 2 (BF2)** at Evonith Steel: live telemetry from InfluxDB,
manual plant reports from Neon PostgreSQL, a two-zone energy model of the furnace, blend and fuel optimisers, a
conversational assistant (FurnaceMind) and a live digital twin evaluated every hour.

The platform has three deployable parts that share one Python service layer, plus the shared data library:

| Part | Path | What it is |
|---|---|---|
| **Streamlit app** (legacy) | `src/app.py`, `src/custom_pages/` | The original 11-page dashboard; still the home of the model pages. Served under `/legacy` in production |

File: src/data/V13_df_filtered.csv (part 131 of 268)
NM3/HR.,STEAMKGS/HR.,RAFTOC,PERMEABILITYKGS/HR.,TUYEREVELOCITYM/S,HOT BLAST VOLUMENM3/HR.,O2 ENRICHMENT %,COKE_VM%,COKE_ASH%,COKE_IM%,COKE_FC%,COKE_MOIST%,COKE_CALC_MT,NUTCOKE_MOIST%,NUTCOKE_VM%,NUTCOKE_IM%,NUTCOKE_FC%,NUTCOKE_ASH%,NUTCOKE_CALC_MT,PCI_2_FC%,PCI_2_ASH%,PCI_2_VM%,PCI_2_IM%,PCI_2_CALC_MT,SINTER_SP_02_COLD_STRENGTH_AI,SINTER_SP_02_COLD_STRENGTH_TI,SINTER_SP_02_HOT_STRENGTH_RI,SINTER_SP_02_HOT_STRENGTH_RDI,SINTER_SP_02_P%,SINTER_SP_02_SIO2%,SINTER_SP_02_MGO%,SINTER_SP_02_FEO%,SINTER_SP_02_AL2O3%,SINTER_SP_02_NA2O%,SINTER_SP_02_TIO2%,SINTER_SP_02_FE(T)%,SINTER_SP_02_CAO%,SINTER_SP_02_K2O%,SINTER_SP_02_BASICITY,SINTER_SP_02_MNO%,SINTER_CALC_MT,FLUX_TM%,FLUX_SIO2%,FLUX_FE2O3%,FLUX_AL2O3%,FLUX_LOI%,FLUX_MGO%,FLUX_CAO%,FLUX_CALC_MT,GEOMIN TYPE,ORE_FE(T)%,ORE_LOI%,ORE_TM%,ORE_MGO%,ORE_NA2O%,ORE_P%,ORE_TIO2%,ORE_AL2O3%,ORE_SIO2%,ORE_MNO%,ORE_CAO%,ORE_K2O%,ORE_CALC_MT,LLOYDS_PELLET_PCT_SIO2,LLOYDS_PELLET_PCT_AL2O3,LLOYDS_PELLET_PCT_FE2O3,LLOYDS_PELLET_PCT_MGO,LLOYDS_PELLET_PCT_TIO2,LLOYDS_PELLET_PCT_NA2O,TOTAL_PELLET_CALC_MT,LLOYDS_PELLET_PCT_K2O,LLOYDS_PELLET_PCT_TM,LLOYDS_PELLET_PCT_LOI,LLOYDS_PELLET_PCT_MNO,LLOYDS_PELLET_PCT_CAO,LLOYDS_PELLET_PCT_P,DAILYPRODUCTION,CHARGES/HRS.,STOCKRODLEVEL,FURNACE TOP GAS ANALYSISH2%,COKE_DISCHARGE_TIME,WEIGHTED_COKE_ANGLE,TOTAL_COKE_PORTIONS,NON_COKE_DISCHARGE_TIME,WEIGHTED_NON_COKE_ANGLE,TOTAL_NON_COKE_PORTIONS,UNITCOST LAKHS/THM,ACTUALKG/THM.,ACT. FUEL RATEKG/THM.,FURNACETOPGASANALYSISCO2ETACO,COKE RATE KG/THM,PRODUCTIONTONNESPERHR
2024-12-05 09:00:00,2.49,1.38,1.11,1130.0,4354.0,0.0,2316.0,1458.0,211.0,97439.0,3.5987075634968,0.98,12.32,0.4,86.3,3.0,30.691749864943013,8.0,1.04,0.44,85.93,12.59,3.731174353777413,70.46,9.64,18.89,1.01,10.599832334140252,5.06444444444444,80.7333333333333,64.85,27.38571428571429,0.053,5.445,1.8,10.185,2.165,0.051,0.17,55.28,10.71,0.07,1.9669368384838,0.07,94.46465453881656,0.1,96.68,0.62,0.3699999999999999,1.24,0.0,0.0,0.4538613766054544,1.0,53.23,8.13,5.3,0.06,0.001,0.229,0.605,5.52,7.75,0.25,0.1,0.018,40.16039111917425,0.0,0.0,0.0,0.0,0.0,0.0,0.0,0.0,0.0,0.0,0.0,0.0,0.0,1951.7423559286392,7.0,1.3,3.71,97.0,26.69230769,13.0,60.0,28.5,8.0,120.5775,127.0,542.0,41.4275551339815,415.0,81.41732283464567
2024-12-05 10:00:00,2.48,1.38,1.1,1134.0,4351.0,0.0,2306.0,1472.0,211.0,97046.0,3.61078105780972,0.98,12.32,0.4,86.3,3.0,30.56033097054589,8.0,1.04,0.44,85.93,12.59,3.715197851605525,70.46,9.64,18.89,1.01,10.554444949834132,5.06444444444444,80.7333333333333,64.85,27.38571428571429,0.053,5.445,1.8,10.185,2.165,0.051,0.17,55.28,10.71,0.07,1.9669368384838,0.07,94.06016667110858,0.1,96.68,0.62,0.3699999999999999,1.24,0.0,0.0,0.4519179891939998,1.0,53.23,8.13,5.3,0.06,0.001,0.229,0.605,5.52,7.75,0.25,0.1,0.018,39.98842848352582,0.0,0.0,0.0,0.0,0.0,0.0,0.0,0.0,0.0,0.0,0.0,0.0,0.0,1951.7423559286392,6.0,1.3,3.77,97.0,26.69230769,13.0,60.0,28.5,8.0,121.1075,131.0,546.0,41.8177480916031,415.0,81.06870229007633
2024-12-05 11:00:00,2.47,1.38,1.09,1144.0,4336.0,0.0,2317.0,1474.0,212.0,97224.0,3.59176117234252,0.98,12.32,0.4,86.3,3.0,29.932408381809665,8.0,1.04,0.44,85.93,12.59,3.638861745988873,70.46,9.64,18.89,1.01,10.337582953085429,5.06444444444444,80.7333333333333,64.85,27.38571428571429,0.053,5.445,1.8,10.185,2.165,0.051,0.17,55.28,10.71,0.07,1.9669368384838,0.07,92.127514063059,0.1,96.68,0.62,0.3699999999999999,1.24,0.0,0.0,0.4426324381328982,1.0,53.23,8.13,5.3,0.06,0.001,0.229,0.605,5.52,7.75,0.25,0.1,0.018,39.16678693922875,0.0,0.0,0.0,0.0,0.0,0.0,0.0,0.0,0.0,0.0,0.0,0.0,0.0,1951.7423559286392,7.0,1.3,3.85,97.0,26.69230769,13.0,60.0,28.5,8.0,120.505,134.0,545.0,41.4738850465061,411.0,79.40298507462687
2024-12-05 12:00:00,2.47,1.38,1.09,1146.0,4323.0,0.0,2313.0,1470.0,212.0,96302.0,3.61525704820975,0.98,12.32,0.4,86.3,3.0,30.50016253942772,8.0,1.04,0.44,85.93,12.59,3.707883217930904,70.46,9.64,18.89,1.01,10.533664926392412,5.06444444444444,80.7333333333333,64.85,27.38571428571429,0.053,5.445,1.8,10.185,2.165,0.051,0.17,55.28,10.71,0.07,1.9669368384838,0.07,93.87497716302474,0.1,96.68,0.62,0.3699999999999999,1.24,0.0,0.0,0.4510282345499781,1.0,53.23,8.13,5.3,0.06,0.001,0.229,0.605,5.52,7.75,0.25,0.1,0.018,39.90969762792567,0.0,0.0,0.0,0.0,0.0,0.0,0.0,0.0,0.0,0.0,0.0,0.0,0.0,1951.7423559286392,6.0,1.3,3.95,97.0,26.69230769,13.0,60.0,28.5,8.0,121.24,132.0,547.0,41.4691943127962,415.0,80.9090909090909
2024-12-05 13:00:00,2.48,1.38,1.1,1137.0,4327.0,0.0,2302.0,1473.0,204.0,96858.0,3.59784489463246,0.98,12.32,0.4,86.3,3.0,30.56033097054589,8.0,1.04,0.44,85.93,12.59,3.715197851605525,70.46,9.64,18.89,1.01,10.554444949834132,5.06444444444444,80.7333333333333,64.85,27.38571428571429,0.053,5.445,1.8,10.185,2.165,0.051,0.17,55.28,10.71,0.07,1.9669368384838,0.07,94.06016667110858,0.1,96.68,0.62,0.3699999999999999,1.24,0.0,0.0,0.4519179891939998,1.0,53.23,8.13,5.3,0.06,0.001,0.229,0.605,5.52,7.75,0.25,0.1,0.018,39.98842848352582,0.0,0.0,0.0,0.0,0.0,0.0,0.0,0.0,0.0,0.0,0.0,0.0,0.0,1951.7423559286392,6.0,1.3,3.95,97.0,26.69230769,13.0,60.0,28.5,8.0,121.1075,131.0,546.0,41.4553211661531,415.0,81.06870229007633
2024-12-05 14:00:00,2.48,1.38,1.1,1134.0,4312.0,0.0,2297.0,1461.0,210.0,96346.0,3.60442030539111,0.98,12.32,0.4,86.3,3.0,31.049526475724125,8.0,1.04,0.44,85.93,12.59,3.774669003655708,70.46,9.64,18.89,1.01,10.723395575208125,5.06444444444444,80.7333333333333,64.85,27.38571428571429,0.053,5.445,1.8,10.185,2.165,0.051,0.17,55.28,10.71,0.07,1.9669368384838,0.07,95.56583788900768,0.1,96.68,0.62,0.3699999999999999,1.24,0.0,0.0,0.4591520812997418,1.0,53.23,8.13,5.3,0.06,0.001,0.229,0.605,5.52,7.75,0.25,0.1,0.018,40.62854457036193,0.0,0.0,0.0,0.0,0.0,0.0,0.0,0.0,0.0,0.0,0.0,0.0,0.0,1951.7423559286392,7.0,1.3,3.93,97.0,26.69230769,13.0,60.0,28.5,8.0,121.1075,131.0,546.0,41.2188099808061,415.0,82.36641221374046
2024-12-05 15:00:00,2.5,1.38,1.12,1139.0,4306.0,0.0,2297.0,1422.0,208.0,95810.0,3.61952849310458,0.98,12.32,0.4,86.3,3.0,30.46462344033891,8.0,1.04,0.44,85.93,12.59,3.70356275475562,70.46,9.64,18.89,1.01,10.521390993061615,5.06444444444444,80.7333333333333,64.85,27.38571428571429,0.053,5.445,1.8,10.185,2.165,0.051,0.17,55.28,10.71,0.07,1.9669368384838,0.07,93.76559308643029,0.1,96.68,0.62,0.3699999999999999,1.24,0.0,0.0,0.4505026918713514,1.0,53.23,8.13,5.3,0.06,0.001,0.229,0.605,5.52,7.75,0.25,0.1,0.018,39.863194443007565,0.0,0.0,0.0,0.0,0.0,0.0,0.0,0.0,0.0,0.0,0.0,0.0,0.0,1951.7423559286392,6.0,1.3,3.86,97.0,26.69230769,13.0,60.0,28.5,8.0,121.6375,135.0,550.0,41.9018259426132,415.0,80.81481481481481
2024-12-05 16:00:00,2.49,1.38,1.11,1139.0,4309.0,0.0,2292.0,1435.0,208.0,95473.0,3.6348221873326,0.94,12.28,0.43,86.35,3.5,31.051018575304187,5.8,1.03,0.46,85.9,12.52,3.7748503971478,70.5,9.78,18.72,1.0,10.723910893019722,5.06444444444444,80.7333333333333,64.85,27.86857142857143,0.0545,5.45,1.785,10.76,2.125,0.0515,0.17,55.375,10.615,0.0695,1.94769978721685,0.08,95.57043035023877,0.1,95.21,0.65,0.3699999999999999,1.34,0.0,0.0,0.4591741460686918,1.0,52.63,8.46,5.2,0.1,0.023,0.202,0.61,6.24,8.47,0.26,0.05,0.023,40.6304969941562,0.0,0.0,0.0,0.0,0.0,0.0,0.0,0.0,0.0,0.0,0.0,0.0,0.0,1951.7423559286392,6.0,1.3,3.88,97.0,26.69230769,13.0,60.0,28.5,8.0,121.6375,135.0,550.0,39.8971344599559,415.0,82.37037037037037
2024-12-05 17:00:00,2.48,1.38,1.1,1143.0,4306.0,0.0,2282.0,1440.0,208.0,94945.0,3.65247592057879,0.94,12.28,0.43,86.35,3.5,31.41402508742555,5.8,1.03,0.46,85.9,12.52,3.818980842438197,70.5,9.78,18.72,1.0,10.84928035489855,5.06444444444444,80.7333333333333,64.85,27.86857142857143,0.0545,5.45,1.785,10.76,2.125,0.0515,0.17,55.375,10.615,0.0695,1.94769978721685,0.08,96.6877105611678,0.1,95.21,0.65,0.3699999999999999,1.34,0.0,0.0,0.4645421891432358,1.0,52.63,8.46,5.2,0.1,0.023,0.202,0.61,6.24,8.47,0.26,0.05,0.023,41.105493811533925,0.0,0.0,0.0,0.0,0.0,0.0,0.0,0.0,0.0,0.0,0.0,0.0,0.0,1951.7423559286392,6.0,1.3,4.09,97.0,26.69230769,13.0,60.0,28.5,8.0,121.6375,135.0,550.0,41.5904292751583,415.0,83.33333333333333
2024-12-05 18:00:00,2.48,1.38,1.1,1143.0,4301.0,0.0,2313.0,1447.0,209.0,95331.0,3.63347919075334,0.94,12.28,0.43,86.35,3.5,30.683466364462163,5.8,1.03,0.46,85.9,12.52,3.7301673344745176,70.5,9.78,18.72,1.0,10.596971509435791,5.06444444444444,80.7333333333333,64.85,27.86857142857143,0.0545,5.45,1.785,10.76,2.125,0.0515,0.17,55.375,10.615,0.0695,1.94769978721685,0.08,94.43915915276854,0.1,95.21,0.65,0.3699999999999999,1.34,0.0,0.0,0.4537388824189745,1.0,52.63,8.46,5.2,0.1,0.023,0.202,0.61,6.24,8.47,0.26,0.05,0.023,40.14955209498663,0.0,0.0,0.0,0.0,0.0,0.0,0.0,0.0,0.0,0.0,0.0,0.0,0.0,1951.7423559286392,7.0,1.3,3.84,97.0,26.69230769,13.0,60.0,28.5,8.0,120.8425,129.0,544.0,42.2050561797753,415.0,81.3953488372093
2024-12-05 19:00:00,2.46,1.38,1.08,1139.0,4303.0,0.0,2321.0,1433.0,210.0,95501.0,3.62870196920274,0.94,12.28,0.43,86.35,3.5,30.57301969138424,5.8,1.03,0.46,85.9,12.52,3.7167404104359134,70.5,9.78,18.72,1.0,10.558827180042998,5.06444444444444,80.7333333333333,64.85,27.86857142857143,0.0545,5.45,1.785,10.76,2.125,0.0515,0.17,55.375,10.615,0.0695,1.94769978721685,0.08,94.09922067212868,0.1,95.21,0.65,0.3699999999999999,1.34,0.0,0.0,0.4521056265992438,1.0,52.63,8.46,5.2,0.1,0.023,0.202,0.61,6.24,8.47,0.26,0.05,0.023,40.00503177248499,0.0,0.0,0.0,0.0,0.0,0.0,0.0,0.0,0.0,0.0,0.0,0.0,0.0,1951.7423559286392,6.0,1.3,3.87,97.0,26.69230769,13.0,60.0,28.5,8.0,120.5775,127.0,542.0,41.0280818657782,415.0,81.10236220472441
2024-12-05 20:00:00,2.45,1.39,1.06,1138.0,4310.0,0.0,2321.0,1474.0,209.0,95028.0,3.65267553233708,0.94,12.28,0.43,86.35,3.5,30.609826045187457,5.8,1.03,0.46,85.9,12.52,3.721214932871779,70.5,9.78,18.72,1.0,10.57153877781315,5.06444444444444,80.7333333333333,64.85,27.86857142857143,0.0545,5.45,1.785,10.76,2.125,0.0515,0.17,55.375,10.615,0.0695,1.94769978721685,0.08,94.21250517080192,0.1,95.21,0.65,0.3699999999999999,1.34,0.0,0.0,0.4526499091011691,1.0,52.63,8.46,5.2,0.1,0.023,0.202,0.61,6.24,8.47,0.26,0.05,0.023,40.05319316995867,0.0,0.0,0.0,0.0,0.0,0.0,0.0,0.0,0.0,0.0,0.0,0.0,0.0,1951.7423559286392,6.0,1.3,3.73,97.0,26.69230769,13.0,60.0,28.5,8.0,120.3125,125.0,540.0,41.0764872521246,415.0,81.2
2024-12-05 21:00:00,2.47,1.38,1.09,1129.0,4307.0,0.0,2324.0,1466.0,209.0,96147.0,3.60768958590454,0.94,12.28,0.43,86.35,3.5,30.27809394026424,5.8,1.03,0.46,85.9,12.52,3.680886495175632,70.5,9.78,18.72,1.0,10.456970377265415,5.06444444444444,80.7333333333333,64.85,27.86857142857143,0.0545,5.45,1.785,10.76,2.125,0.0515,0.17,55.375,10.615,0.0695,1.94769978721685,0.08,93.19148294727596,0.1,95.21,0.65,0.3699999999999999,1.34,0.0,0.0,0.4477443435838164,1.0,52.63,8.46,5.2,0.1,0.023,0.202,0.61,6.24,8.47,0.26,0.05,0.023,39.61911915530886,0.0,0.0,0.0,0.0,0.0,0.0,0.0,0.0,0.0,0.0,0.0,0.0,0.0,1951.7423559286392,6.0,1.3,3.84,97.0,26.69230769,13.0,60.0,28.5,8.0,120.3125,125.0,540.0,40.8887843874912,415.0,80.32
2024-12-05 22:00:00,2.46,1.38,1.08,1136.0,4302.0,0.0,2320.0,1482.0,211.0,96461.0,3.59178478509285,0.94,12.28,0.43,86.35,3.5,30.66607210915352,5.8,1.03,0.46,85.9,12.52,3.7280527271420496,70.5,9.78,18.72,1.0,10.590964155972395,5.06444444444444,80.7333333333333,64.85,27.86857142857143,0.0545,5.45,1.785,10.76,2.125,0.0515,0.17,55.375,10.615,0.0695,1.94769978721685,0.08,94.38562221447332,0.1,95.21,0.65,0.3699999999999999,1.34,0.0,0.0,0.4534816608303017,1.0,52.63,8.46,5.2,0.1,0.023,0.202,0.61,6.24,8.47,0.26,0.05,0.023,40.12679157792598,0.0,0.0,0.0,0.0,0.0,0.0,0.0,0.0,0.0,0.0,0.0,0.0,0.0,1951.7423559286392,7.0,1.3,3.86,97.0,26.69230769,13.0,60.0,28.5,8.0,120.445,126.0,541.0,40.8447380840019,415.0,81.34920634920636
2024-12-05 23:00:00,2.48,1.38,1.1,1138.0,4305.0,0.0,2323.0,1477.0,213.0,97324.0,3.56244260241497,0.95,12.29,0.34,86.42,3.1,31.14725276896265,5.8,1.03,0.46,85.9,12.52,3.871790493783952,70.51,9.55,18.88,1.06,10.646320676948884,4.97777777777778,80.9322222222222,64.85,28.35142857142857,0.0545,5.45,1.785,10.76,2.125,0.0515,0.17,55.375,10.615,0.0695,1.94769978721685,0.08,94.29049994277456,0.1,95.21,0.65,0.3699999999999999,1.34,0.0,0.0,0.1927444464466776,1.0,52.63,8.46,5.2,0.1,0.023,0.202,0.61,6.24,8.47,0.26,0.05,0.023,28.54944894788014,0.0,0.0,0.0,0.0,0.0,0.0,0.0,0.0,0.0,0.0,0.0,0.0,0.0,1951.7423559286392,6.0,1.3,3.91,97.0,26.69230769,13.0,60.0,28.5,8.0,120.71,128.0,543.0,40.8003788775752,415.0,81.25
2024-12-06 00:00:00,2.51,1.36,1.15,1129.0,4308.0,0.0,2316.0,1419.0,210.0,97335.0,3.5645205129587,0.95,12.29,0.34,86.42,3.1,30.691432702251348,5.8,1.03,0.46,85.9,12.52,3.8151293232383616,70.51,9.55,18.88,1.06,10.490518602294248,4.97777777777778,80.9322222222222,64.85,28.35142857142857,0.0545,5.45,1.785,10.76,2.125,0.0515,0.17,55.375,10.615,0.0695,1.94769978721685,0.08,92.91061895317452,0.1,95.21,0.65,0.3699999999999999,1.34,0.0,0.0,0.1899237550974519,1.0,52.63,8.46,5.2,0.1,0.023,0.202,0.61,6.24,8.47,0.26,0.05,0.023,28.131646073882816,0.0,0.0,0.0,0.0,0.0,0.0,0.0,0.0,0.0,0.0,0.0,0.0,0.0,1975.015413725002,6.0,1.3,3.96,97.0,26.69230769,13.0,60.0,28.5,8.0,120.71,128.0,543.0,41.859914813062,415.0,81.015625
2024-12-06 01:00:00,2.5,1.37,1.13,1130.0,4304.0,0.0,2314.0,1432.0,210.0,97179.0,3.56692556995977,0.95,12.29,0.34,86.42,3.1,30.809818170726764,5.8,1.03,0.46,85.9,12.52,3.8298453476288654,70.51,9.55,18.88,1.06,10.530983476362882,4.97777777777778,80.9322222222222,64.85,28.35142857142857,0.0545,5.45,1.785,10.76,2.125,0.0515,0.17,55.375,10.615,0.0695,1.94769978721685,0.08,93.2690012827914,0.1,95.21,0.65,0.3699999999999999,1.34,0.0,0.0,0.1906563443167285,1.0,52.63,8.46,5.2,0.1,0.023,0.202,0.61,6.24,8.47,0.26,0.05,0.023,28.240157727012548,0.0,0.0,0.0,0.0,0.0,0.0,0.0,0.0,0.0,0.0,0.0,0.0,0.0,1975.015413725002,6.0,1.3,3.84,97.0,26.69230769,13.0,60.0,28.5,8.0,120.71,128.0,543.0,41.2359022556391,415.0,81.328125
2024-12-06 02:00:00,2.48,1.38,1.1,1132.0,3994.0,0.0,2270.0,1467.0,211.0,96773.0,3.32409153292293,0.95,12.29,0.34,86.42,3.1,30.691432702251348,5.8,1.03,0.46,85.9,12.52,3.8151293232383616,70.51,9.55,18.88,1.06,10.490518602294248,4.97777777777778,80.9322222222222,64.85,28.35142857142857,0.0545,5.45,1.785,10.76,2.125,0.0515,0.17,55.375,10.615,0.0695,1.94769978721685,0.08,92.91061895317452,0.1,95.21,0.65,0.3699999999999999,1.34,0.0,0.0,0.1899237550974519,1.0,52.63,8.46,5.2,0.1,0.023,0.202,0.61,6.24,8.47,0.26,0.05,0.023,28.131646073882816,0.0,0.0,0.0,0.0,0.0,0.0,0.0,0.0,0.0,0.0,0.0,0.0,0.0,1975.015413725002,7.0,1.3,3.73,97.0,26.69230769,13.0,60.0,28.5,8.0,120.71,128.0,543.0,41.608810150826,415.0,81.015625
2024-12-06 03:00:00,2.5,1.38,1.12,1125.0,4312.0,0.0,2311.0,1432.0,211.0,97250.0,3.57094318349585,0.95,12.29,0.34,86.42,3.1,31.397720407175672,5.8,1.03,0.46,85.9,12.52,3.902925124752113,70.51,9.55,18.88,1.06,10.731932040987736,4.97777777777778,80.9322222222222,64.85,28.35142857142857,0.0545,5.45,1.785,10.76,2.125,0.0515,0.17,55.375,10.615,0.0695,1.94769978721685,0.08,95.0487279316688,0.1,95.21,0.65,0.3699999999999999,1.34,0.0,0.0,0.194294382379656,1.0,52.63,8.46,5.2,0.1,0.023,0.202,0.61,6.24,8.47,0.26,0.05,0.023,28.77902659645479,0.0,0.0,0.0,0.0,0.0,0.0,0.0,0.0,0.0,0.0,0.0,0.0,0.0,1975.015413725002,6.0,1.3,3.86,97.0,26.69230769,13.0,60.0,28.5,8.0,120.3125,125.0,540.0,40.9770920991117,415.0,82.88
2024-12-06 04:00:00,2.5,1.38,1.12,1130.0,4307.0,0.0,2314.0,1458.0,212.0,97500.0,3.55766798684127,0.95,12.29,0.34,86.42,3.1,30.74718399845198,5.8,1.03,0.46,85.9,12.52,3.8220595440269136,70.51,9.55,18.88,1.06,10.509574734849826,4.97777777777778,80.9322222222222,64.85,28.35142857142857,0.0545,5.45,1.785,10.76,2.125,0.0515,0.17,55.375,10.615,0.0695,1.94769978721685,0.08,93.07939202700577,0.1,95.21,0.65,0.3699999999999999,1.34,0.0,0.0,0.1902687535088554,1.0,52.63,8.46,5.2,0.1,0.023,0.202,0.61,6.24,8.47,0.26,0.05,0.023,28.18274749192647,0.0,0.0,0.0,0.0,0.0,0.0,0.0,0.0,0.0,0.0,0.0,0.0,0.0,1975.015413725002,7.0,1.3,3.77,97.0,26.69230769,13.0,60.0,28.5,8.0,120.8425,129.0,544.0,41.3728694840065,415.0,81.16279069767442
2024-12-06 05:00:00,2.49,1.38,1.11,1130.0,4304.0,0.0,2316.0,1470.0,212.0,97625.0,3.55064371781077,0.95,12.29,0.34,86.42,3.1,31.358995205043268,5.8,1.03,0.46,85.9,12.52,3.8981113496625968,70.51,9.55,18.88,1.06,10.718695531070171,4.97777777777778,80.9322222222222,64.85,28.35142857142857,0.0545,5.45,1.785,10.76,2.125,0.0515,0.17,55.375,10.615,0.0695,1.94769978721685,0.08,94.93149708962522,0.1,95.21,0.65,0.3699999999999999,1.34,0.0,0.0,0.1940547443061503,1.0,52.63,8.46,5.2,0.1,0.023,0.202,0.61,6.24,8.47,0.26,0.05,0.023,28.74353122903102,0.0,0.0,0.0,0.0,0.0,0.0,0.0,0.0,0.0,0.0,0.0,0.0,0.0,1975.015413725002,6.0,1.3,3.85,97.0,26.69230769,13.0,60.0,28.5,8.0,120.445,126.0,541.0,41.1930483795209,415.0,82.77777777777777
2024-12-06 06:00:00,2.51,1.38,1.13,1127.0,4306.0,0.0,2314.0,1438.0,209.0,97269.0,3.56528254716368,0.95,12.29,0.34,86.42,3.1,30.78022180360791,5.8,1.03,0.46,85.9,12.52,3.82616634153124,70.51,9.55,18.88,1.06,10.520867257845724,4.97777777777778,80.9322222222222,64.85,28.35142857142857,0.0545,5.45,1.785,10.76,2.125,0.0515,0.17,55.375,10.615,0.0695,1.94769978721685,0.08,93.1794057003872,0.1,95.21,0.65,0.3699999999999999,1.34,0.0,0.0,0.1904731970119093,1.0,52.63,8.46,5.2,0.1,0.023,0.202,0.61,6.24,8.47,0.26,0.05,0.023,28.21302981373012,0.0,0.0,0.0,0.0,0.0,0.0,0.0,0.0,0.0,0.0,0.0,0.0,0.0,1975.015413725002,7.0,1.3,3.77,97.0,26.69230769,13.0,60.0,28.5,8.0,120.71,128.0,543.0,41.4295791206207,415.0,81.25
2024-12-06 07:00:00,2.51,1.38,1.13,1124.0,4220.0,0.0,2309.0,1433.0,209.0,97315.0,3.49248468114859,0.95,12.29,0.34,86.42,3.1,30.637407587669312,5.8,1.03,0.46,85.9,12.52,3.80841367718714,70.51,9.55,18.88,1.06,10.472052489128004,4.97777777777778,80.9322222222222,64.85,28.35142857142857,0.0545,5.45,1.785,10.76,2.125,0.0515,0.17,55.375,10.615,0.0695,1.94769978721685,0.08,92.7470714614843,0.1,95.21,0.65,0.3699999999999999,1.34,0.0,0.0,0.1895894385886551,1.0,52.63,8.46,5.2,0.1,0.023,0.202,0.61,6.24,8.47,0.26,0.05,0.023,28.082126867097426,0.0,0.0,0.0,0.0,0.0,0.0,0.0,0.0,0.0,0.0,0.0,0.0,0.0,1975.015413725002,6.0,1.3,3.67,97.0,26.69230769,13.0,60.0,28.5,8.0,120.445,126.0,541.0,41.5471431930402,415.0,80.87301587301587
2024-12-06 08:00:00,2.49,1.38,1.11,1124.0,4301.0,0.0,2301.0,1458.0,210.0,97535.0,3.55144221442387,0.94,12.5,0.4,86.16,3.5,30.6348034328822,9.5,1.04,0.44,85.77,12.75,3.808089965114557,70.74,9.42,18.8,1.04,10.471162373162988,4.97777777777778,80.9322222222222,64.85,28.83428571428572,0.056,5.315,2.0,10.175,2.13,0.051,0.17,55.16500000000001,10.82,0.069,2.03587560621615,0.0849999999999999,92.73918803566096,0.1,97.04,0.47,0.32,1.28,0.0,0.0,0.1895733236401995,1.0,55.93576699586905,4.844277827760028,2.851210631686544,0.0763677112390073,0.01,0.1133219675152632,0.3367623166554632,3.72818825924214,10.45643054305999,0.0963677112390073,0.1347264577521985,0.027382959146922,28.07973990909832,0.0,0.0,0.0,0.0,0.0,0.0,0.0,0.0,0.0,0.0,0.0,0.0,0.0,1975.015413725002,7.0,1.3,3.76,97.0,26.69230769,13.0,60.0,28.5,8.0,120.5775,127.0,542.0,41.5395447078151,415.0,80.86614173228347
2024-12-06 09:00:00,2.47,1.38,1.09,1127.0,4305.0,0.0,2309.0,1486.0,212.0,97535.0,3.55474234275714,0.94,12.5,0.4,86.16,3.5,30.65370298233648,9.5,1.04,0.44,85.77,12.75,3.81043929256429,70.74,9.42,18.8,1.04,10.47762235426092,4.97777777777778,80.9322222222222,64.85,28.83428571428572,0.056,5.315,2.0,10.175,2.13,0.051,0.17,55.16500000000001,10.82,0.069,2.03587560621615,0.0849999999999999,92.79640168400276,0.1,97.04,0.47,0.32,1.28,0.0,0.0,0.1896902772355832,1.0,55.93576699586905,4.844277827760028,2.851210631686544,0.0763677112390073,0.01,0.1133219675152632,0.3367623166554632,3.72818825924214,10.45643054305999,0.0963677112390073,0.1347264577521985,0.027382959146922,28.097063161530404,0.0,0.0,0.0,0.0,0.0,0.0,0.0,0.0,0.0,0.0,0.0,0.0,0.0,1975.015413725002,6.0,1.3,3.79,97.0,26.69230769,13.0,60.0,28.5,8.0,119.6075,131.0,540.0,41.5333174110341,409.0,80.91603053435115
2024-12-06 10:00:00,2.48,1.38,1.1,1133.0,4307.0,0.0,2300.0,1469.0,211.0,96910.0,3.57930921189121,0.94,12.5,0.4,86.16,3.5,30.867914743219327,9.5,1.04,0.44,85.77,12.75,3.8370671003390218,70.74,9.42,18.8,1.04,10.550841238637307,4.97777777777778,80.9322222222222,64.85,28.83428571428572,0.056,5.315,2.0,10.175,2.13,0.051,0.17,55.16500000000001,10.82,0.069,2.03587560621615,0.0849999999999999,93.44487409269598,0.1,97.04,0.47,0.32,1.28,0.0,0.0,0.1910158556928549,1.0,55.93576699586905,4.844277827760028,2.851210631686544,0.0763677112390073,0.01,0.1133219675152632,0.3367623166554632,3.72818825924214,10.45643054305999,0.0963677112390073,0.1347264577521985,0.027382959146922,28.29340881604844,0.0,0.0,0.0,0.0,0.0,0.0,0.0,0.0,0.0,0.0,0.0,0.0,0.0,1975.015413725002,7.0,1.3,3.94,97.0,26.69230769,13.0,60.0,28.5,8.0,121.6375,135.0,550.0,41.9886899151744,415.0,81.48148148148148
2024-12-06 11:00:00,2.48,1.38,1.1,1146.0,4308.0,0.0,2300.0,1497.0,213.0,96300.0,3.60279820808042,0.94,12.5,0.4,86.16,3.5,33.11285399727164,9.5,1.04,0.44,85.77,12.75,4.116126525818223,70.74,9.42,18.8,1.04,11.318175146901838,4.97777777777778,80.9322222222222,64.85,28.83428571428572,0.056,5.315,2.0,10.175,2.13,0.051,0.17,55.16500000000001,10.82,0.069,2.03587560621615,0.0849999999999999,100.24086493580114,0.1,97.04,0.47,0.32,1.28,0.0,0.0,0.2049079179250626,1.0,55.93576699586905,4.844277827760028,2.851210631686544,0.0763677112390073,0.01,0.1133219675152632,0.3367623166554632,3.72818825924214,10.45643054305999,0.0963677112390073,0.1347264577521985,0.027382959146922,30.35111127539741,0.0,0.0,0.0,0.0,0.0,0.0,0.0,0.0,0.0,0.0,0.0,0.0,0.0,1975.015413725002,7.0,1.3,4.04,97.0,26.69230769,13.0,60.0,28.5,8.0,121.6375,135.0,550.0,41.4382759428438,415.0,87.4074074074074
2024-12-06 12:00:00,2.47,1.38,1.09,1146.0,4310.0,0.0,2296.0,1469.0,211.0,95984.0,3.61632595598779,0.94,12.5,0.4,86.16,3.5,31.653643482137635,9.5,1.04,0.44,85.77,12.75,3.934737899256743,70.74,9.42,18.8,1.04,10.819408106529892,4.97777777777778,80.9322222222222,64.85,28.83428571428572,0.056,5.315,2.0,10.175,2.13,0.051,0.17,55.16500000000001,10.82,0.069,2.03587560621615,0.0849999999999999,95.8234708877828,0.1,97.04,0.47,0.32,1.28,0.0,0.0,0.1958780774741276,1.0,55.93576699586905,4.844277827760028,2.851210631686544,0.0763677112390073,0.01,0.1133219675152632,0.3367623166554632,3.72818825924214,10.45643054305999,0.0963677112390073,0.1347264577521985,0.027382959146922,29.013604676820577,0.0,0.0,0.0,0.0,0.0,0.0,0.0,0.0,0.0,0.0,0.0,0.0,0.0,1975.015413725002,6.0,1.3,3.96,97.0,26.69230769,13.0,60.0,28.5,8.0,121.6375,135.0,550.0,42.6436244745446,415.0,83.55555555555556
2024-12-06 13:00:00,2.48,1.38,1.1,1146.0,4310.0,0.0,2299.0,1445.0,210.0,95749.0,3.62519403358529,0.94,12.5,0.4,86.16,3.5,31.429149556732405,9.5,1.04,0.44,85.77,12.75,3.9068319567088223,70.74,9.42,18.8,1.04,10.74267471570344,4.97777777777778,80.9322222222222,64.85,28.83428571428572,0.056,5.315,2.0,10.175,2.13,0.051,0.17,55.16500000000001,10.82,0.069,2.03587560621615,0.0849999999999999,95.14387180347228,0.1,97.04,0.47,0.32,1.28,0.0,0.0,0.1944888712509069,1.0,55.93576699586905,4.844277827760028,2.851210631686544,0.0763677112390073,0.01,0.1133219675152632,0.3367623166554632,3.72818825924214,10.45643054305999,0.0963677112390073,0.1347264577521985,0.027382959146922,28.80783443088568,0.0,0.0,0.0,0.0,0.0,0.0,0.0,0.0,0.0,0.0,0.0,0.0,0.0,1975.015413725002,7.0,1.3,3.81,97.0,26.69230769,13.0,60.0,28.5,8.0,121.6375,135.0,550.0,42.9277477053424,415.0,82.96296296296296
2024-12-06 14:00:00,2.47,1.38,1.09,1147.0,4313.0,0.0,2285.0,1458.0,210.0,95359.0,3.64253911538774,0.94,12.5,0.4,86.16,3.5,32.2565582340072,9.5,1.04,0.44,85.77,12.75,4.00968382216577,70.74,9.42,18.8,1.04,11.025488040348732,4.97777777777778,80.9322222222222,64.85,28.83428571428572,0.056,5.315,2.0,10.175,2.13,0.051,0.17,55.16500000000001,10.82,0.069,2.03587560621615,0.0849999999999999,97.64864416384466,0.1,97.04,0.47,0.32,1.28,0.0,0.0,0.1996090155111231,1.0,55.93576699586905,4.844277827760028,2.851210631686544,0.0763677112390073,0.01,0.1133219675152632,0.3367623166554632,3.72818825924214,10.45643054305999,0.0963677112390073,0.1347264577521985,0.027382959146922,29.56623395864205,0.0,0.0,0.0,0.0,0.0,0.0,0.0,0.0,0.0,0.0,0.0,0.0,0.0,1975.015413725002,6.0,1.3,3.94,97.0,26.69230769,13.0,60.0,28.5,8.0,121.77,136.0,551.0,43.592209665785,415.0,85.1470588235294
2024-12-06 15:00:00,2.47,1.38,1.09,1147.0,4313.0,0.0,2298.0,1460.0,210.0,95256.0,3.64647439165197,0.94,12.5,0.4,86.16,3.5,31.232717372002828,9.5,1.04,0.44,85.77,12.75,3.882414256979392,70.74,9.42,18.8,1.04,10.675532998730294,4.97777777777778,80.9322222222222,64.85,28.83428571428572,0.056,5.315,2.0,10.175,2.13,0.051,0.17,55.16500000000001,10.82,0.069,2.03587560621615,0.0849999999999999,94.54922260470056,0.1,97.04,0.47,0.32,1.28,0.0,0.0,0.1932733158055887,1.0,55.93576699586905,4.844277827760028,2.851210631686544,0.0763677112390073,0.01,0.1133219675152632,0.3367623166554632,3.72818825924214,10.45643054305999,0.0963677112390073,0.1347264577521985,0.027382959146922,28.627785465692643,0.0,0.0,0.0,0.0,0.0,0.0,0.0,0.0,0.0,0.0,0.0,0.0,0.0,1975.015413725002,6.0,1.3,3.95,97.0,26.69230769,13.0,60.0,28.5,8.0,121.6375,135.0,550.0,41.5633937082936,415.0,82.44444444444444
2024-12-06 16:00:00,2.46,1.38,1.08,1156.0,4314.0,0.0,2277.0,1466.0,212.0,95180.0,3.65022895366609,0.96,12.38,0.39,86.27,3.6,32.914591699019745,9.5,1.04,0.44,85.77,12.75,4.091481331991935,70.54,9.68,18.62,1.16,11.25040788598174,4.97777777777778,80.9322222222222,64.85,29.31714285714286,0.056,5.315,2.0,10.175,2.13,0.051,0.17,55.16500000000001,10.82,0.069,2.03587560621615,0.0849999999999999,99.640675527103,0.1,97.04,0.47,0.32,1.28,0.0,0.0,0.2036810374290116,1.0,55.93576699586905,4.844277827760028,2.851210631686544,0.0763677112390073,0.01,0.1133219675152632,0.3367623166554632,3.72818825924214,10.45643054305999,0.0963677112390073,0.1347264577521985,0.027382959146922,30.16938483537339,0.0,0.0,0.0,0.0,0.0,0.0,0.0,0.0,0.0,0.0,0.0,0.0,0.0,1975.015413725002,6.0,1.3,4.14,97.0,26.69230769,13.0,60.0,28.5,8.0,122.035,138.0,553.0,41.4883499762244,415.0,86.8840579710145
2024-12-06 17:00:00,2.46,1.38,1.08,1154.0,4313.0,0.0,2300.0,1467.0,212.0,95282.0,3.64548021886497,0.96,12.38,0.39,86.27,3.6,31.485273038083715,9.5,1.04,0.44,85.77,12.75,3.913808442345802,70.54,9.68,18.62,1.16,10.761858063410054,4.97777777777778,80.9322222222222,64.85,29.31714285714286,0.056,5.315,2.0,10.175,2.13,0.051,0.17,55.16500000000001,10.82,0.069,2.03587560621615,0.0849999999999999,95.3137715745499,0.1,97.04,0.47,0.32,1.28,0.0,0.0,0.1948361728067121,1.0,55.93576699586905,4.844277827760028,2.851210631686544,0.0763677112390073,0.01,0.1133219675152632,0.3367623166554632,3.72818825924214,10.45643054305999,0.0963677112390073,0.1347264577521985,0.027382959146922,28.8592769923694,0.0,0.0,0.0,0.0,0.0,0.0,0.0,0.0,0.0,0.0,0.0,0.0,0.0,1975.015413725002,6.0,1.3,4.05,97.0,26.69230769,13.0,60.0,28.5,8.0,121.6375,135.0,550.0,41.4143803216651,415.0,83.11111111111111
2024-12-06 18:00:00,2.46,1.38,1.08,1157.0,4315.0,0.0,2334.0,1470.0,212.0,95429.0,3.64155590930337,0.96,12.38,0.39,86.27,3.6,32.12508072548862,9.5,1.04,0.44,85.77,12.75,3.993340378607375,70.54,9.68,18.62,1.16,10.980548227265446,4.97777777777778,80.9322222222222,64.85,29.31714285714286,0.056,5.315,2.0,10.175,2.13,0.051,0.17,55.16500000000001,10.82,0.069,2.03587560621615,0.0849999999999999,97.25062896483487,0.1,97.04,0.47,0.32,1.28,0.0,0.0,0.1987954105428912,1.0,55.93576699586905,4.844277827760028,2.851210631686544,0.0763677112390073,0.01,0.1133219675152632,0.3367623166554632,3.72818825924214,10.45643054305999,0.0963677112390073,0.1347264577521985,0.027382959146922,29.445722193283864,0.0,0.0,0.0,0.0,0.0,0.0,0.0,0.0,0.0,0.0,0.0,0.0,0.0,1975.015413725002,7.0,1.3,3.94,97.0,26.69230769,13.0,60.0,28.5,8.0,120.3125,125.0,540.0,42.1225639821554,415.0,84.8
2024-12-06 19:00:00,2.35,1.27,1.08,1132.0,4316.0,0.0,2324.0,1418.0,207.0,91629.0,3.79331996115875,0.96,12.38,0.39,86.27,3.6,30.64825111743859,9.5,1.04,0.44,85.77,12.75,3.8097615930303497,70.54,9.68,18.62,1.16,10.475758873638062,4.97777777777778,80.9322222222222,64.85,29.31714285714286,0.056,5.315,2.0,10.175,2.13,0.051,0.17,55.16500000000001,10.82,0.069,2.03587560621615,0.0849999999999999,92.77989752966674,0.1,97.04,0.47,0.32,1.28,0.0,0.0,0.189656540177306,1.0,55.93576699586905,4.844277827760028,2.851210631686544,0.0763677112390073,0.01,0.1133219675152632,0.3367623166554632,3.72818825924214,10.45643054305999,0.0963677112390073,0.1347264577521985,0.027382959146922,28.092066003683858,0.0,0.0,0.0,0.0,0.0,0.0,0.0,0.0,0.0,0.0,0.0,0.0,0.0,1975.015413725002,6.0,1.3,3.86,97.0,26.69230769,13.0,60.0,28.5,8.0,119.915,122.0,537.0,41.4588673968772,415.0,80.90163934426229
2024-12-06 20:00:00,2.42,1.3,1.12,1132.0,4306.0,0.0,2338.0,1406.0,209.0,94730.0,3.66075844903676,0.96,12.38,0.39,86.27,3.6,30.49147675854592,9.5,1.04,0.44,85.77,12.75,3.790273599115375,70.54,9.68,18.62,1.16,10.422172443044168,4.97777777777778,80.9322222222222,64.85,29.31714285714286,0.056,5.315,2.0,10.175,2.13,0.051,0.17,55.16500000000001,10.82,0.069,2.03587560621615,0.0849999999999999,92.3053024574192,0.1,97.04,0.47,0.32,1.28,0.0,0.0,0.188686394038064,1.0,55.93576699586905,4.844277827760028,2.851210631686544,0.0763677112390073,0.01,0.1133219675152632,0.3367623166554632,3.72818825924214,10.45643054305999,0.0963677112390073,0.1347264577521985,0.027382959146922,27.948367245121013,0.0,0.0,0.0,0.0,0.0,0.0,0.0,0.0,0.0,0.0,0.0,0.0,0.0,1975.015413725002,6.0,1.3,3.9,97.0,26.69230769,13.0,60.0,28.5,8.0,120.0475,123.0,538.0,41.7271238006085,415.0,80.48780487804878
2024-12-06 21:00:00,2.52,1.38,1.14,1130.0,4300.0,0.0,2340.0,1426.0,209.0,97061.0,3.56794211613854,0.96,12.38,0.39,86.27,3.6,30.24606656984684,9.5,1.04,0.44,85.77,12.75,3.759767639481283,70.54,9.68,18.62,1.16,10.338289746048034,4.97777777777778,80.9322222222222,64.85,29.31714285714286,0.056,5.315,2.0,10.175,2.13,0.051,0.17,55.16500000000001,10.82,0.069,2.03587560621615,0.0849999999999999,91.56238462915586,0.1,97.04,0.47,0.32,1.28,0.0,0.0,0.1871677544545334,1.0,55.93576699586905,4.844277827760028,2.851210631686544,0.0763677112390073,0.01,0.1133219675152632,0.3367623166554632,3.72818825924214,10.45643054305999,0.0963677112390073,0.1347264577521985,0.027382959146922,27.72342523480877,0.0,0.0,0.0,0.0,0.0,0.0,0.0,0.0,0.0,0.0,0.0,0.0,0.0,1975.015413725002,6.0,1.3,3.78,97.0,26.69230769,13.0,60.0,28.5,8.0,120.3125,125.0,540.0,41.3712138999765,415.0,79.84
2024-12-06 22:00:00,2.5,1.38,1.12,1137.0,4307.0,0.0,2310.0,1442.0,211.0,96991.0,3.576322549634,0.96,12.38,0.39,86.27,3.6,30.614674644439035,9.5,1.04,0.44,85.77,12.75,3.8055878358794777,70.54,9.68,18.62,1.16,10.464282230692833,4.97777777777778,80.9322222222222,64.85,29.31714285714286,0.056,5.315,2.0,10.175,2.13,0.051,0.17,55.16500000000001,10.82,0.069,2.03587560621615,0.0849999999999999,92.67825317441888,0.1,97.04,0.47,0.32,1.28,0.0,0.0,0.1894487633069047,1.0,55.93576699586905,4.844277827760028,2.851210631686544,0.0763677112390073,0.01,0.1133219675152632,0.3367623166554632,3.72818825924214,10.45643054305999,0.0963677112390073,0.1347264577521985,0.027382959146922,28.0612899410609,0.0,0.0,0.0,0.0,0.0,0.0,0.0,0.0,0.0,0.0,0.0,0.0,0.0,1975.015413725002,7.0,1.3,3.85,97.0,26.69230769,13.0,60.0,28.5,8.0,120.0475,123.0,538.0,41.2664783427495,415.0,80.8130081300813
2024-12-06 23:00:00,2.51,1.38,1.13,1130.0,4303.0,0.0,2320.0,1443.0,206.0,97250.0,3.56349618395672,0.95,12.68,0.42,85.95,3.3,30.88268152612133,8.5,1.03,0.43,86.0,12.78,3.795609538870053,70.54,9.68,18.62,1.16,10.643522946159118,4.84555555555556,81.0677777777778,66.86,29.8,0.057,5.405,1.915,9.905,2.115,0.049,0.17,55.1,10.925,0.0695,2.021319421623395,0.08,93.17578626660944,0.2,96.4,0.71,0.4,1.34,0.0,0.0,0.6737914186655007,1.0,55.93002317448088,5.13997675241351,3.849991592853942,0.0499998537887642,0.003,0.116499440742023,0.4184984026422489,4.914993530152817,8.92499996344719,0.0949996710247194,0.074999963447191,0.0369998757204495,27.920464057114188,0.0,0.0,0.0,0.0,0.0,0.0,0.0,0.0,0.0,0.0,0.0,0.0,0.0,1975.015413725002,6.0,1.3,3.85,97.0,26.69230769,13.0,60.0,28.5,8.0,120.71,128.0,543.0,41.3396004700353,415.0,81.09375
2024-12-07 00:00:00,2.51,1.37,1.14,1151.0,4306.0,0.0,2318.0,1434.0,214.0,97093.0,3.5717398697765,0.95,12.68,0.42,85.95,3.3,31.15195654793853,8.5,1.03,0.43,86.0,12.78,3.828704554939959,70.54,9.68,18.62,1.16,10.736326897497175,4.84555555555556,81.0677777777778,66.86,29.8,0.057,5.405,1.915,9.905,2.115,0.049,0.17,55.1,10.925,0.0695,2.021319421623395,0.08,93.98821286429832,0.2,96.4,0.71,0.4,1.34,0.0,0.0,0.6796664006941154,1.0,55.93002317448088,5.13997675241351,3.849991592853942,0.0499998537887642,0.003,0.116499440742023,0.4184984026422489,4.914993530152817,8.92499996344719,0.0949996710247194,0.074999963447191,0.0369998757204495,28.163910649074364,0.0,0.0,0.0,0.0,0.0,0.0,0.0,0.0,0.0,0.0,0.0,0.0,0.0,1960.581473532587,6.0,1.3,5.03,97.0,26.69230769,13.0,60.0,28.5,8.0,121.3725,133.0,548.0,40.4122722914669,415.0,81.203007518797
2024-12-07 01:00:00,2.51,1.38,1.13,1129.0,4306.0,0.0,2318.0,1430.0,209.0,97234.0,3.56656481326196,0.95,12.68,0.42,85.95,3.3,31.203967324035627,8.5,1.03,0.43,86.0,12.78,3.835096894857436,70.54,9.68,18.62,1.16,10.754252086032658,4.84555555555556,81.0677777777778,66.86,29.8,0.057,5.405,1.915,9.905,2.115,0.049,0.17,55.1,10.925,0.0695,2.021319421623395,0.08,94.14513398376408,0.2,96.4,0.71,0.4,1.34,0.0,0.0,0.6808011601411769,1.0,55.93002317448088,5.13997675241351,3.849991592853942,0.0499998537887642,0.003,0.116499440742023,0.4184984026422489,4.914993530152817,8.92499996344719,0.0949996710247194,0.074999963447191,0.0369998757204495,28.210932634628733,0.0,0.0,0.0,0.0,0.0,0.0,0.0,0.0,0.0,0.0,0.0,0.0,0.0,1960.581473532587,7.0,1.3,3.94,97.0,26.69230769,13.0,60.0,28.5,8.0,120.5775,127.0,542.0,40.9945277182965,415.0,81.33858267716535
2024-12-07 02:00:00,2.51,1.38,1.13,1131.0,4305.0,0.0,2322.0,1457.0,210.0,97424.0,3.5587890357904,0.95,12.68,0.42,85.95,3.3,31.02272453222129,8.5,1.03,0.43,86.0,12.78,3.8128214046646542,70.54,9.68,18.62,1.16,10.69178789192211,4.84555555555556,81.0677777777778,66.86,29.8,0.057,5.405,1.915,9.905,2.115,0.049,0.17,55.1,10.925,0.0695,2.021319421623395,0.08,93.598308423355,0.2,96.4,0.71,0.4,1.34,0.0,0.0,0.6768468455614606,1.0,55.93002317448088,5.13997675241351,3.849991592853942,0.0499998537887642,0.003,0.116499440742023,0.4184984026422489,4.914993530152817,8.92499996344719,0.0949996710247194,0.074999963447191,0.0369998757204495,28.047074361823537,0.0,0.0,0.0,0.0,0.0,0.0,0.0,0.0,0.0,0.0,0.0,0.0,0.0,1960.581473532587,6.0,1.3,3.88,97.0,26.69230769,13.0,60.0,28.5,8.0,120.5775,127.0,542.0,41.039639211963,415.0,80.86614173228347
2024-12-07 03:00:00,2.51,1.38,1.13,1135.0,4305.0,0.0,2326.0,1436.0,210.0,97305.0,3.56313762831044,0.95,12.68,0.42,85.95,3.3,31.15080277177009,8.5,1.03,0.43,86.0,12.78,3.8285627510675537,70.54,9.68,18.62,1.16,10.735929255760231,4.84555555555556,81.0677777777778,66.86,29.8,0.057,5.405,1.915,9.905,2.115,0.049,0.17,55.1,10.925,0.0695,2.021319421623395,0.08,93.98473181937744,0.2,96.4,0.71,0.4,1.34,0.0,0.0,0.6796412278644601,1.0,55.93002317448088,5.13997675241351,3.849991592853942,0.0499998537887642,0.003,0.116499440742023,0.4184984026422489,4.914993530152817,8.92499996344719,0.0949996710247194,0.074999963447191,0.0369998757204495,28.162867541272544,0.0,0.0,0.0,0.0,0.0,0.0,0.0,0.0,0.0,0.0,0.0,0.0,0.0,1960.581473532587,7.0,1.3,3.83,97.0,26.69230769,13.0,60.0,28.5,8.0,120.3125,125.0,540.0,41.5322580645161,415.0,81.2
2024-12-07 04:00:00,2.51,1.38,1.13,1138.0,4305.0,0.0,2329.0,1437.0,212.0,97250.0,3.56515107500712,0.95,12.68,0.42,85.95,3.3,31.11670227612502,8.5,1.03,0.43,86.0,12.78,3.82437165883869,70.54,9.68,18.62,1.16,10.724176733312763,4.84555555555556,81.0677777777778,66.86,29.8,0.057,5.405,1.915,9.905,2.115,0.049,0.17,55.1,10.925,0.0695,2.021319421623395,0.08,93.88184760282638,0.2,96.4,0.71,0.4,1.34,0.0,0.0,0.6788972308990913,1.0,55.93002317448088,5.13997675241351,3.849991592853942,0.0499998537887642,0.003,0.116499440742023,0.4184984026422489,4.914993530152817,8.92499996344719,0.0949996710247194,0.074999963447191,0.0369998757204495,28.13203791068549,0.0,0.0,0.0,0.0,0.0,0.0,0.0,0.0,0.0,0.0,0.0,0.0,0.0,1960.581473532587,6.0,1.3,3.75,97.0,26.69230769,13.0,60.0,28.5,8.0,120.445,126.0,541.0,42.5029515938607,415.0,81.11111111111111
2024-12-07 05:00:00,2.52,1.38,1.14,1132.0,4304.0,0.0,2319.0,1428.0,210.0,97707.0,3.54766635662279,0.95,12.68,0.42,85.95,3.3,31.01757292831959,8.5,1.03,0.43,86.0,12.78,3.8121882511966425,70.54,9.68,18.62,1.16,10.690012423872457,4.84555555555556,81.0677777777778,66.86,29.8,0.057,5.405,1.915,9.905,2.115,0.049,0.17,55.1,10.925,0.0695,2.021319421623395,0.08,93.5827655779687,0.2,96.4,0.71,0.4,1.34,0.0,0.0,0.6767344490230189,1.0,55.93002317448088,5.13997675241351,3.849991592853942,0.0499998537887642,0.003,0.116499440742023,0.4184984026422489,4.914993530152817,8.92499996344719,0.0949996710247194,0.074999963447191,0.0369998757204495,28.042416891537087,0.0,0.0,0.0,0.0,0.0,0.0,0.0,0.0,0.0,0.0,0.0,0.0,0.0,1960.581473532587,7.0,1.3,3.83,97.0,26.69230769,13.0,60.0,28.5,8.0,120.8425,129.0,544.0,42.7699530516432,415.0,80.85271317829458
2024-12-07 06:00:00,2.53,1.37,1.16,1134.0,4304.0,0.0,2321.0,1415.0,212.0,98540.0,3.5177013388423,0.95,12.68,0.42,85.95,3.3,31.11334592812846,8.5,1.03,0.43,86.0,12.78,3.8239591497610457,70.54,9.68,18.62,1.16,10.723019988977384,4.84555555555556,81.0677777777778,66.86,29.8,0.057,5.405,1.915,9.905,2.115,0.049,0.17,55.1,10.925,0.0695,2.021319421623395,0.08,93.87172120355956,0.2,96.4,0.71,0.4,1.34,0.0,0.0,0.6788240028513187,1.0,55.93002317448088,5.13997675241351,3.849991592853942,0.0499998537887642,0.003,0.116499440742023,0.4184984026422489,4.914993530152817,8.92499996344719,0.0949996710247194,0.074999963447191,0.0369998757204495,28.129003498226137,0.0,0.0,0.0,0.0,0.0,0.0,0.0,0.0,0.0,0.0,0.0,0.0,0.0,1960.581473532587,6.0,1.3,3.76,97.0,26.69230769,13.0,60.0,28.5,8.0,120.5775,127.0,542.0,42.1695233622916,415.0,81.10236220472441
2024-12-07 07:00:00,2.52,1.38,1.14,1133.0,4306.0,0.0,2315.0,1433.0,212.0,98604.0,3.51705223428723,0.95,12.68,0.42,85.95,3.3,31.225744558711,8.5,1.03,0.43,86.0,12.78,3.837773407244941,70.54,9.68,18.62,1.16,10.761757473697102,4.84555555555556,81.0677777777778,66.86,29.8,0.057,5.405,1.915,9.905,2.115,0.049,0.17,55.1,10.925,0.0695,2.021319421623395,0.08,94.21083783016982,0.2,96.4,0.71,0.4,1.34,0.0,0.0,0.6812762909627706,1.0,55.93002317448088,5.13997675241351,3.849991592853942,0.0499998537887642,0.003,0.116499440742023,0.4184984026422489,4.914993530152817,8.92499996344719,0.0949996710247194,0.074999963447191,0.0369998757204495,28.23062103174874,0.0,0.0,0.0,0.0,0.0,0.0,0.0,0.0,0.0,0.0,0.0,0.0,0.0,1960.581473532587,7.0,1.3,3.62,97.0,26.69230769,13.0,60.0,28.5,8.0,120.8425,129.0,544.0,42.1425200566305,415.0,81.3953488372093
2024-12-07 08:00:00,2.45,1.3,1.15,1128.0,4304.0,0.0,2307.0,1319.0,200.0,91279.0,3.79727430638176,0.93,12.74,0.4,85.93,3.1,30.870272913064955,8.5,1.03,0.43,86.0,12.78,3.794084468903537,70.77,9.46,18.76,1.01,10.639246395313496,4.84555555555556,81.0677777777778,66.86,29.8,0.057,5.405,1.915,9.905,2.115,0.049,0.17,55.1,10.925,0.0695,2.021319421623395,0.08,93.13834838165673,0.2,96.4,0.71,0.4,1.34,0.0,0.0,0.6735206903290428,1.0,59.34,2.39,1.8,0.05,0.003,0.05,0.13,3.01,9.19,0.05,0.13,0.01,27.909245658396244,0.0,0.0,0.0,0.0,0.0,0.0,0.0,0.0,0.0,0.0,0.0,0.0,0.0,1960.581473532587,6.0,1.3,3.76,97.0,26.69230769,13.0,60.0,28.5,8.0,120.71,128.0,543.0,42.1002838221381,415.0,80.46875
2024-12-07 09:00:00,2.51,1.38,1.13,1133.0,4306.0,0.0,2300.0,1434.0,210.0,97595.0,3.55338329544871,0.93,12.74,0.4,85.93,3.1,31.978976259516543,8.5,1.03,0.43,86.0,12.78,3.930348704702148,70.77,9.46,18.76,1.01,11.021354066192393,4.84555555555556,81.0677777777778,66.86,29.8,0.057,5.405,1.915,9.905,2.115,0.049,0.17,55.1,10.925,0.0695,2.021319421623395,0.08,96.4834046053098,0.2,96.4,0.71,0.4,1.34,0.0,0.0,0.6977101312638575,1.0,59.34,2.39,1.8,0.05,0.003,0.05,0.13,3.01,9.19,0.05,0.13,0.01,28.911603951293216,0.0,0.0,0.0,0.0,0.0,0.0,0.0,0.0,0.0,0.0,0.0,0.0,0.0,1960.581473532587,7.0,1.3,3.89,97.0,26.69230769,13.0,60.0,28.5,8.0,121.1075,131.0,546.0,42.8504233301976,415.0,83.3587786259542
2024-12-07 10:00:00,2.58,1.38,1.2,1139.0,4305.0,0.0,2234.0,1443.0,210.0,96729.0,3.58433738490665,0.93,12.74,0.4,85.93,3.1,32.62280750044888,8.5,1.03,0.43,86.0,12.78,4.009478232280197,70.77,9.46,18.76,1.01,11.243246474742511,4.84555555555556,81.0677777777778,66.86,29.8,0.057,5.405,1.915,9.905,2.115,0.049,0.17,55.1,10.925,0.0695,2.021319421623395,0.08,98.42590050049742,0.2,96.4,0.71,0.4,1.34,0.0,0.0,0.7117570968695496,1.0,59.34,2.39,1.8,0.05,0.003,0.05,0.13,3.01,9.19,0.05,0.13,0.01,29.493679928280315,0.0,0.0,0.0,0.0,0.0,0.0,0.0,0.0,0.0,0.0,0.0,0.0,0.0,1960.581473532587,6.0,1.3,3.89,97.0,26.69230769,13.0,60.0,28.5,8.0,121.6375,135.0,550.0,42.1401515151515,415.0,85.03703703703704
2024-12-07 11:00:00,2.52,1.38,1.14,1131.0,4306.0,0.0,2305.0,1410.0,208.0,96832.0,3.5813589650025,0.93,12.74,0.4,85.93,3.1,30.983293848505955,8.5,1.03,0.43,86.0,12.78,3.8079752102334,70.77,9.46,18.76,1.01,10.678198353508746,4.84555555555556,81.0677777777778,66.86,29.8,0.057,5.405,1.915,9.905,2.115,0.049,0.17,55.1,10.925,0.0695,2.021319421623395,0.08,93.47934255715911,0.2,96.4,0.71,0.4,1.34,0.0,0.0,0.6759865557483161,1.0,59.34,2.39,1.8,0.05,0.003,0.05,0.13,3.01,9.19,0.05,0.13,0.01,28.011425806289584,0.0,0.0,0.0,0.0,0.0,0.0,0.0,0.0,0.0,0.0,0.0,0.0,0.0,1960.581473532587,7.0,1.3,3.83,97.0,26.69230769,13.0,60.0,28.5,8.0,121.1075,131.0,546.0,42.1672555948174,415.0,80.76335877862596
