Repository: saikumar-voptimai/evonith_bf_webapp

# Evonith BF2 — Blast Furnace Intelligence Platform

Monitoring, modelling and optimisation of **Blast Furnace 2 (BF2)** at Evonith Steel: live telemetry from InfluxDB,
manual plant reports from Neon PostgreSQL, a two-zone energy model of the furnace, blend and fuel optimisers, a
conversational assistant (FurnaceMind) and a live digital twin evaluated every hour.

The platform has three deployable parts that share one Python service layer, plus the shared data library:

| Part | Path | What it is |
|---|---|---|
| **Streamlit app** (legacy) | `src/app.py`, `src/custom_pages/` | The original 11-page dashboard; still the home of the model pages. Served under `/legacy` in production |

File: src/data/V13_df_filtered.csv (part 132 of 268)
NM3/HR.,STEAMKGS/HR.,RAFTOC,PERMEABILITYKGS/HR.,TUYEREVELOCITYM/S,HOT BLAST VOLUMENM3/HR.,O2 ENRICHMENT %,COKE_VM%,COKE_ASH%,COKE_IM%,COKE_FC%,COKE_MOIST%,COKE_CALC_MT,NUTCOKE_MOIST%,NUTCOKE_VM%,NUTCOKE_IM%,NUTCOKE_FC%,NUTCOKE_ASH%,NUTCOKE_CALC_MT,PCI_2_FC%,PCI_2_ASH%,PCI_2_VM%,PCI_2_IM%,PCI_2_CALC_MT,SINTER_SP_02_COLD_STRENGTH_AI,SINTER_SP_02_COLD_STRENGTH_TI,SINTER_SP_02_HOT_STRENGTH_RI,SINTER_SP_02_HOT_STRENGTH_RDI,SINTER_SP_02_P%,SINTER_SP_02_SIO2%,SINTER_SP_02_MGO%,SINTER_SP_02_FEO%,SINTER_SP_02_AL2O3%,SINTER_SP_02_NA2O%,SINTER_SP_02_TIO2%,SINTER_SP_02_FE(T)%,SINTER_SP_02_CAO%,SINTER_SP_02_K2O%,SINTER_SP_02_BASICITY,SINTER_SP_02_MNO%,SINTER_CALC_MT,FLUX_TM%,FLUX_SIO2%,FLUX_FE2O3%,FLUX_AL2O3%,FLUX_LOI%,FLUX_MGO%,FLUX_CAO%,FLUX_CALC_MT,GEOMIN TYPE,ORE_FE(T)%,ORE_LOI%,ORE_TM%,ORE_MGO%,ORE_NA2O%,ORE_P%,ORE_TIO2%,ORE_AL2O3%,ORE_SIO2%,ORE_MNO%,ORE_CAO%,ORE_K2O%,ORE_CALC_MT,LLOYDS_PELLET_PCT_SIO2,LLOYDS_PELLET_PCT_AL2O3,LLOYDS_PELLET_PCT_FE2O3,LLOYDS_PELLET_PCT_MGO,LLOYDS_PELLET_PCT_TIO2,LLOYDS_PELLET_PCT_NA2O,TOTAL_PELLET_CALC_MT,LLOYDS_PELLET_PCT_K2O,LLOYDS_PELLET_PCT_TM,LLOYDS_PELLET_PCT_LOI,LLOYDS_PELLET_PCT_MNO,LLOYDS_PELLET_PCT_CAO,LLOYDS_PELLET_PCT_P,DAILYPRODUCTION,CHARGES/HRS.,STOCKRODLEVEL,FURNACE TOP GAS ANALYSISH2%,COKE_DISCHARGE_TIME,WEIGHTED_COKE_ANGLE,TOTAL_COKE_PORTIONS,NON_COKE_DISCHARGE_TIME,WEIGHTED_NON_COKE_ANGLE,TOTAL_NON_COKE_PORTIONS,UNITCOST LAKHS/THM,ACTUALKG/THM.,ACT. FUEL RATEKG/THM.,FURNACETOPGASANALYSISCO2ETACO,COKE RATE KG/THM,PRODUCTIONTONNESPERHR
2024-12-07 12:00:00,2.51,1.37,1.14,1133.0,4307.0,0.0,2308.0,1405.0,208.0,96592.0,3.59108302070454,0.93,12.74,0.4,85.93,3.1,31.01257862530038,8.5,1.03,0.43,86.0,12.78,3.811574430658951,70.77,9.46,18.76,1.01,10.688291168587677,4.84555555555556,81.0677777777778,66.86,29.8,0.057,5.405,1.915,9.905,2.115,0.049,0.17,55.1,10.925,0.0695,2.021319421623395,0.08,93.5676973232812,0.2,96.4,0.71,0.4,1.34,0.0,0.0,0.6766254844399496,1.0,59.34,2.39,1.8,0.05,0.003,0.05,0.13,3.01,9.19,0.05,0.13,0.01,28.0379016340838,0.0,0.0,0.0,0.0,0.0,0.0,0.0,0.0,0.0,0.0,0.0,0.0,0.0,1960.581473532587,6.0,1.3,3.83,97.0,26.69230769,13.0,60.0,28.5,8.0,121.1075,131.0,546.0,40.9890632429862,415.0,80.83969465648855
2024-12-07 13:00:00,2.5,1.37,1.13,1144.0,4312.0,0.0,2293.0,1416.0,210.0,96113.0,3.61315079805042,0.93,12.74,0.4,85.93,3.1,33.335172021216124,8.5,1.03,0.43,86.0,12.78,4.097030783955146,70.77,9.46,18.76,1.01,11.4887584493553,4.84555555555556,81.0677777777778,66.86,29.8,0.057,5.405,1.915,9.905,2.115,0.049,0.17,55.1,10.925,0.0695,2.021319421623395,0.08,100.57516737276636,0.2,96.4,0.71,0.4,1.34,0.0,0.0,0.727299306202918,1.0,59.34,2.39,1.8,0.05,0.003,0.05,0.13,3.01,9.19,0.05,0.13,0.01,30.13771558239999,0.0,0.0,0.0,0.0,0.0,0.0,0.0,0.0,0.0,0.0,0.0,0.0,0.0,1960.581473532587,7.0,1.3,4.03,97.0,26.69230769,13.0,60.0,28.5,8.0,121.24,132.0,547.0,41.8871458674784,415.0,86.89393939393939
2024-12-07 14:00:00,2.49,1.37,1.12,1150.0,4312.0,0.0,2278.0,1429.0,211.0,95862.0,3.62260319366478,0.93,12.74,0.4,85.93,3.1,33.57467595857066,8.5,1.03,0.43,86.0,12.78,4.1264668103717925,70.77,9.46,18.76,1.01,11.57130198271953,4.84555555555556,81.0677777777778,66.86,29.8,0.057,5.405,1.915,9.905,2.115,0.049,0.17,55.1,10.925,0.0695,2.021319421623395,0.08,101.29777197101284,0.2,96.4,0.71,0.4,1.34,0.0,0.0,0.7325247493882705,1.0,59.34,2.39,1.8,0.05,0.003,0.05,0.13,3.01,9.19,0.05,0.13,0.01,30.35424668475224,0.0,0.0,0.0,0.0,0.0,0.0,0.0,0.0,0.0,0.0,0.0,0.0,0.0,1960.581473532587,6.0,1.3,4.11,97.0,26.69230769,13.0,60.0,28.5,8.0,121.9025,137.0,552.0,41.4708646616541,415.0,87.51824817518248
2024-12-07 15:00:00,2.47,1.37,1.1,1161.0,4313.0,0.0,2285.0,1449.0,212.0,95449.0,3.63910747141344,0.93,12.74,0.4,85.93,3.1,33.517197693244974,8.5,1.03,0.43,86.0,12.78,4.119402493370585,70.77,9.46,18.76,1.01,11.55149245823307,4.84555555555556,81.0677777777778,66.86,29.8,0.057,5.405,1.915,9.905,2.115,0.049,0.17,55.1,10.925,0.0695,2.021319421623395,0.08,101.12435495214318,0.2,96.4,0.71,0.4,1.34,0.0,0.0,0.7312707014875576,1.0,59.34,2.39,1.8,0.05,0.003,0.05,0.13,3.01,9.19,0.05,0.13,0.01,30.302281642800377,0.0,0.0,0.0,0.0,0.0,0.0,0.0,0.0,0.0,0.0,0.0,0.0,0.0,1960.581473532587,6.0,1.3,4.17,97.0,26.69230769,13.0,60.0,28.5,8.0,121.3725,133.0,548.0,41.6486939851426,415.0,87.36842105263158
2024-12-07 16:00:00,2.47,1.37,1.1,1164.0,4315.0,0.0,2302.0,1443.0,213.0,95481.0,3.63957438139894,0.98,12.71,0.4,85.91,3.6,31.187233876829747,5.8,1.03,0.45,85.7,12.82,3.833040284851628,70.48,9.57,18.98,0.97,10.74848500815914,4.84555555555556,81.0677777777778,66.86,29.8,0.058,5.325,2.01,9.925,2.13,0.055,0.18,55.18,10.765,0.0715,2.02185965803284,0.0849999999999999,94.09464769101648,0.2,94.9,0.79,0.43,1.32,0.0,0.0,0.6804360735432894,1.0,54.05,7.56,4.2,0.1,0.019,0.188,0.57,5.8,7.88,0.24,0.05,0.02,28.195804232942884,0.0,0.0,0.0,0.0,0.0,0.0,0.0,0.0,0.0,0.0,0.0,0.0,0.0,1960.581473532587,7.0,1.3,4.08,97.0,26.69230769,13.0,60.0,28.5,8.0,122.1675,139.0,554.0,41.4825374198147,415.0,81.29496402877697
2024-12-07 17:00:00,2.48,1.37,1.11,1150.0,4313.0,0.0,2294.0,1437.0,211.0,95481.0,3.63788888901843,0.98,12.71,0.4,85.91,3.6,31.3206963125732,5.8,1.03,0.45,85.7,12.82,3.849443371279217,70.48,9.57,18.98,0.97,10.794482001525283,4.84555555555556,81.0677777777778,66.86,29.8,0.058,5.325,2.01,9.925,2.13,0.055,0.18,55.18,10.765,0.0715,2.02185965803284,0.0849999999999999,94.49731568397992,0.2,94.9,0.79,0.43,1.32,0.0,0.0,0.6833479270312085,1.0,54.05,7.56,4.2,0.1,0.019,0.188,0.57,5.8,7.88,0.24,0.05,0.02,28.31646516509018,0.0,0.0,0.0,0.0,0.0,0.0,0.0,0.0,0.0,0.0,0.0,0.0,0.0,1960.581473532587,6.0,1.3,3.99,97.0,26.69230769,13.0,60.0,28.5,8.0,122.3,140.0,555.0,41.0085632730733,415.0,81.64285714285714
2024-12-07 18:00:00,2.5,1.37,1.13,1160.0,4312.0,0.0,2298.0,1414.0,212.0,95917.0,3.62052772276891,0.98,12.71,0.4,85.91,3.6,31.4080284529489,5.8,1.03,0.45,85.7,12.82,3.860176853239959,70.48,9.57,18.98,0.97,10.824580477243456,4.84555555555556,81.0677777777778,66.86,29.8,0.058,5.325,2.01,9.925,2.13,0.055,0.18,55.18,10.765,0.0715,2.02185965803284,0.0849999999999999,94.760804488829,0.2,94.9,0.79,0.43,1.32,0.0,0.0,0.6852533200816491,1.0,54.05,7.56,4.2,0.1,0.019,0.188,0.57,5.8,7.88,0.24,0.05,0.02,28.395420546096464,0.0,0.0,0.0,0.0,0.0,0.0,0.0,0.0,0.0,0.0,0.0,0.0,0.0,1960.581473532587,6.0,1.3,3.99,97.0,26.69230769,13.0,60.0,28.5,8.0,122.1675,139.0,554.0,41.6121495327103,415.0,81.87050359712231
2024-12-07 19:00:00,2.5,1.37,1.13,1157.0,4312.0,0.0,2218.0,1416.0,212.0,96286.0,3.60666446496211,0.98,12.71,0.4,85.91,3.6,31.16303447129495,5.8,1.03,0.45,85.7,12.82,3.830066077627908,70.48,9.57,18.98,0.97,10.740144834464212,4.84555555555556,81.0677777777778,66.86,29.8,0.058,5.325,2.01,9.925,2.13,0.055,0.18,55.18,10.765,0.0715,2.02185965803284,0.0849999999999999,94.0216359405316,0.2,94.9,0.79,0.43,1.32,0.0,0.0,0.6799080963411684,1.0,54.05,7.56,4.2,0.1,0.019,0.188,0.57,5.8,7.88,0.24,0.05,0.02,28.173925995722247,0.0,0.0,0.0,0.0,0.0,0.0,0.0,0.0,0.0,0.0,0.0,0.0,0.0,1960.581473532587,6.0,1.3,4.68,97.0,26.69230769,13.0,60.0,28.5,8.0,122.035,138.0,553.0,41.3248467703913,415.0,81.23188405797102
2024-12-07 20:00:00,2.5,1.37,1.13,1147.0,4310.0,0.0,2304.0,1418.0,210.0,95875.0,3.62043383343476,0.98,12.71,0.4,85.91,3.6,31.09125414504661,5.8,1.03,0.45,85.7,12.82,3.82124397807088,70.48,9.57,18.98,0.97,10.715406194172864,4.84555555555556,81.0677777777778,66.86,29.8,0.058,5.325,2.01,9.925,2.13,0.055,0.18,55.18,10.765,0.0715,2.02185965803284,0.0849999999999999,93.8050683367435,0.2,94.9,0.79,0.43,1.32,0.0,0.0,0.6783420092831444,1.0,54.05,7.56,4.2,0.1,0.019,0.188,0.57,5.8,7.88,0.24,0.05,0.02,28.109030723680227,0.0,0.0,0.0,0.0,0.0,0.0,0.0,0.0,0.0,0.0,0.0,0.0,0.0,1960.581473532587,6.0,1.3,4.79,97.0,26.69230769,13.0,60.0,28.5,8.0,121.505,134.0,549.0,40.718846062899,415.0,81.04477611940298
2024-12-07 21:00:00,2.5,1.37,1.13,1140.0,4309.0,0.0,2338.0,1420.0,211.0,96619.0,3.59174602733016,0.98,12.71,0.4,85.91,3.6,29.12104826962385,5.8,1.03,0.45,85.7,12.82,3.579097511354016,70.48,9.57,18.98,0.97,10.036387067353104,4.84555555555556,81.0677777777778,66.86,29.8,0.058,5.325,2.01,9.925,2.13,0.055,0.18,55.18,10.765,0.0715,2.02185965803284,0.0849999999999999,87.8607826569415,0.2,94.9,0.79,0.43,1.32,0.0,0.0,0.6353564994030724,1.0,54.05,7.56,4.2,0.1,0.019,0.188,0.57,5.8,7.88,0.24,0.05,0.02,26.32780384792048,0.0,0.0,0.0,0.0,0.0,0.0,0.0,0.0,0.0,0.0,0.0,0.0,0.0,1960.581473532587,7.0,1.3,4.8,97.0,26.69230769,13.0,60.0,28.5,8.0,121.24,132.0,547.0,42.5207756232687,415.0,75.9090909090909
2024-12-07 22:00:00,2.5,1.37,1.13,1145.0,4306.0,0.0,2318.0,1433.0,216.0,97957.0,3.54026274173868,0.98,12.71,0.4,85.91,3.6,28.91333385347032,5.8,1.03,0.45,85.7,12.82,3.553568548830269,70.48,9.57,18.98,0.97,9.964799593554618,4.84555555555556,81.0677777777778,66.86,29.8,0.058,5.325,2.01,9.925,2.13,0.055,0.18,55.18,10.765,0.0715,2.02185965803284,0.0849999999999999,87.23408986060367,0.2,94.9,0.79,0.43,1.32,0.0,0.0,0.630824632861011,1.0,54.05,7.56,4.2,0.1,0.019,0.188,0.57,5.8,7.88,0.24,0.05,0.02,26.14001306668752,0.0,0.0,0.0,0.0,0.0,0.0,0.0,0.0,0.0,0.0,0.0,0.0,0.0,1960.581473532587,6.0,1.3,4.7,97.0,26.69230769,13.0,60.0,28.5,8.0,119.27,136.0,541.0,41.7787213965558,405.0,75.36764705882354
2024-12-07 23:00:00,2.51,1.37,1.14,1151.0,4307.0,0.0,2315.0,1457.0,214.0,98146.0,3.53427083698443,0.96,12.76,0.42,85.86,3.4,26.87658904653785,5.8,1.03,0.45,85.7,12.82,2.993981193535343,70.21,9.62,19.12,1.05,7.625664653031195,5.04444444444445,80.8222222222222,66.86,29.4975,0.058,5.325,2.01,9.925,2.13,0.055,0.18,55.18,10.765,0.0715,2.02185965803284,0.0849999999999999,74.49449077629114,0.2,94.9,0.79,0.43,1.32,0.0,0.0,0.295865885077022,1.0,54.05,7.56,4.2,0.1,0.019,0.188,0.57,5.8,7.88,0.24,0.05,0.02,28.771008776401075,0.0,0.0,0.0,0.0,0.0,0.0,0.0,0.0,0.0,0.0,0.0,0.0,0.0,1960.581473532587,7.0,1.3,4.73,97.0,26.69230769,13.0,60.0,28.5,8.0,121.3725,133.0,548.0,41.6568047337278,415.0,80.90225563909775
2024-12-08 00:00:00,2.45,1.36,1.09,1099.0,3475.0,0.0,2292.0,1533.0,223.0,98177.0,2.85110151694743,0.96,12.76,0.42,85.86,3.4,29.01016574591905,5.8,1.03,0.45,85.7,12.82,3.2316560153608216,70.21,9.62,19.12,1.05,8.23102199182259,5.04444444444445,80.8222222222222,66.86,29.4975,0.058,5.325,2.01,9.925,2.13,0.055,0.18,55.18,10.765,0.0715,2.02185965803284,0.0849999999999999,80.40817682764802,0.2,94.9,0.79,0.43,1.32,0.0,0.0,0.3193529636437661,1.0,54.05,7.56,4.2,0.1,0.019,0.188,0.57,5.8,7.88,0.24,0.05,0.02,31.054972483132254,0.0,0.0,0.0,0.0,0.0,0.0,0.0,0.0,0.0,0.0,0.0,0.0,0.0,1850.5599930522344,6.0,1.3,3.26,97.0,26.69230769,13.0,60.0,28.5,8.0,130.6175,99.0,569.0,40.3636363636364,470.0,82.42424242424242
2024-12-08 01:00:00,2.5,1.37,1.13,1153.0,4303.0,0.0,2318.0,1443.0,216.0,98345.0,3.52385224228951,0.96,12.76,0.42,85.86,3.4,28.79685570366964,5.8,1.03,0.45,85.7,12.82,3.207893838777286,70.21,9.62,19.12,1.05,8.170499771294482,5.04444444444445,80.8222222222222,66.86,29.4975,0.058,5.325,2.01,9.925,2.13,0.055,0.18,55.18,10.765,0.0715,2.02185965803284,0.0849999999999999,79.81694023332707,0.2,94.9,0.79,0.43,1.32,0.0,0.0,0.3170047800875619,1.0,54.05,7.56,4.2,0.1,0.019,0.188,0.57,5.8,7.88,0.24,0.05,0.02,30.826627097226865,0.0,0.0,0.0,0.0,0.0,0.0,0.0,0.0,0.0,0.0,0.0,0.0,0.0,1850.5599930522344,6.0,1.3,4.74,97.0,26.69230769,13.0,60.0,28.5,8.0,121.24,132.0,547.0,40.1697312588402,415.0,81.81818181818181
2024-12-08 02:00:00,2.51,1.36,1.15,1158.0,4305.0,0.0,2318.0,1435.0,216.0,98220.0,3.52997172502242,0.96,12.76,0.42,85.86,3.4,29.512629400995426,5.8,1.03,0.45,85.7,12.82,3.2876291424242607,70.21,9.62,19.12,1.05,8.373585444622131,5.04444444444445,80.8222222222222,66.86,29.4975,0.058,5.325,2.01,9.925,2.13,0.055,0.18,55.18,10.765,0.0715,2.02185965803284,0.0849999999999999,81.80086747204847,0.2,94.9,0.79,0.43,1.32,0.0,0.0,0.324884240465047,1.0,54.05,7.56,4.2,0.1,0.019,0.188,0.57,5.8,7.88,0.24,0.05,0.02,31.592852725487155,0.0,0.0,0.0,0.0,0.0,0.0,0.0,0.0,0.0,0.0,0.0,0.0,0.0,1850.5599930522344,7.0,1.3,4.96,97.0,26.69230769,13.0,60.0,28.5,8.0,121.6375,135.0,550.0,41.6197183098592,415.0,83.85185185185185
2024-12-08 03:00:00,2.53,1.36,1.17,1152.0,4305.0,0.0,2327.0,1411.0,214.0,98391.0,3.52384186355862,0.96,12.76,0.42,85.86,3.4,28.76558092303909,5.8,1.03,0.45,85.7,12.82,3.2044099106315804,70.21,9.62,19.12,1.05,8.161626212645626,5.04444444444445,80.8222222222222,66.86,29.4975,0.058,5.325,2.01,9.925,2.13,0.055,0.18,55.18,10.765,0.0715,2.02185965803284,0.0849999999999999,79.73025516874618,0.2,94.9,0.79,0.43,1.32,0.0,0.0,0.3166604975360884,1.0,54.05,7.56,4.2,0.1,0.019,0.188,0.57,5.8,7.88,0.24,0.05,0.02,30.79314788651142,0.0,0.0,0.0,0.0,0.0,0.0,0.0,0.0,0.0,0.0,0.0,0.0,0.0,1850.5599930522344,6.0,1.3,4.15,97.0,26.69230769,13.0,60.0,28.5,8.0,121.3725,133.0,548.0,42.0190662429724,415.0,81.72932330827068
2024-12-08 04:00:00,2.52,1.37,1.15,1146.0,4304.0,0.0,2337.0,1412.0,214.0,98380.0,3.52341758429549,0.96,12.76,0.42,85.86,3.4,28.49212707188478,5.8,1.03,0.45,85.7,12.82,3.1739478722293786,70.21,9.62,19.12,1.05,8.08403945625433,5.04444444444445,80.8222222222222,66.86,29.4975,0.058,5.325,2.01,9.925,2.13,0.055,0.18,55.18,10.765,0.0715,2.02185965803284,0.0849999999999999,78.97231652715429,0.2,94.9,0.79,0.43,1.32,0.0,0.0,0.3136502321501274,1.0,54.05,7.56,4.2,0.1,0.019,0.188,0.57,5.8,7.88,0.24,0.05,0.02,30.50041940307632,0.0,0.0,0.0,0.0,0.0,0.0,0.0,0.0,0.0,0.0,0.0,0.0,0.0,1850.5599930522344,7.0,1.3,4.62,97.0,26.69230769,13.0,60.0,28.5,8.0,121.695,126.0,546.0,42.7308447937132,420.0,80.95238095238095
2024-12-08 05:00:00,2.51,1.35,1.16,1140.0,4304.0,0.0,2334.0,1428.0,214.0,98625.0,3.51467212096599,0.96,12.76,0.42,85.86,3.4,28.49212707188478,5.8,1.03,0.45,85.7,12.82,3.1739478722293786,70.21,9.62,19.12,1.05,8.08403945625433,5.04444444444445,80.8222222222222,66.86,29.4975,0.058,5.325,2.01,9.925,2.13,0.055,0.18,55.18,10.765,0.0715,2.02185965803284,0.0849999999999999,78.97231652715429,0.2,94.9,0.79,0.43,1.32,0.0,0.0,0.3136502321501274,1.0,54.05,7.56,4.2,0.1,0.019,0.188,0.57,5.8,7.88,0.24,0.05,0.02,30.50041940307632,0.0,0.0,0.0,0.0,0.0,0.0,0.0,0.0,0.0,0.0,0.0,0.0,0.0,1850.5599930522344,6.0,1.3,4.73,97.0,26.69230769,13.0,60.0,28.5,8.0,121.695,126.0,546.0,41.2343900096062,420.0,80.95238095238095
2024-12-08 06:00:00,2.54,1.35,1.19,1135.0,4303.0,0.0,2327.0,1379.0,211.0,98422.0,3.52109766344656,0.96,12.76,0.42,85.86,3.4,28.400591279029403,5.8,1.03,0.45,85.7,12.82,3.1637510261240265,70.21,9.62,19.12,1.05,8.058068107774961,5.04444444444445,80.8222222222222,66.86,29.4975,0.058,5.325,2.01,9.925,2.13,0.055,0.18,55.18,10.765,0.0715,2.02185965803284,0.0849999999999999,78.71860456003087,0.2,94.9,0.79,0.43,1.32,0.0,0.0,0.3126425775581518,1.0,54.05,7.56,4.2,0.1,0.019,0.188,0.57,5.8,7.88,0.24,0.05,0.02,30.402431630333407,0.0,0.0,0.0,0.0,0.0,0.0,0.0,0.0,0.0,0.0,0.0,0.0,0.0,1850.5599930522344,6.0,1.3,4.52,97.0,26.69230769,13.0,60.0,28.5,8.0,122.225,130.0,550.0,40.7122232916266,420.0,80.6923076923077
2024-12-08 07:00:00,2.54,1.34,1.2,1134.0,4305.0,0.0,2313.0,1367.0,210.0,98394.0,3.5237345121476,0.96,12.76,0.42,85.86,3.4,28.45473921283117,5.8,1.03,0.45,85.7,12.82,3.16978296325677,70.21,9.62,19.12,1.05,8.073431440678249,5.04444444444445,80.8222222222222,66.86,29.4975,0.058,5.325,2.01,9.925,2.13,0.055,0.18,55.18,10.765,0.0715,2.02185965803284,0.0849999999999999,78.86868769551234,0.2,94.9,0.79,0.43,1.32,0.0,0.0,0.313238654922419,1.0,54.05,7.56,4.2,0.1,0.019,0.188,0.57,5.8,7.88,0.24,0.05,0.02,30.460396228294,0.0,0.0,0.0,0.0,0.0,0.0,0.0,0.0,0.0,0.0,0.0,0.0,0.0,1850.5599930522344,7.0,1.3,4.54,97.0,26.69230769,13.0,60.0,28.5,8.0,122.225,130.0,550.0,40.4978458592628,420.0,80.84615384615384
2024-12-08 08:00:00,2.55,1.35,1.2,1132.0,4301.0,0.0,2306.0,1376.0,210.0,98499.0,3.51671344512402,0.98,12.6,0.4,86.02,3.1,28.39689937445201,9.2,1.04,0.43,86.61,11.92,3.163339757683158,70.66,9.29,19.04,1.01,8.057020607804283,5.04444444444445,80.8222222222222,66.86,29.195,0.0565,5.41,1.815,10.0,2.125,0.053,0.175,55.28,10.745,0.0725,1.98613502801695,0.08,78.70837161897532,0.1,96.82,0.7499999999999999,0.3,1.29,0.0,0.0,0.3126019359196791,1.0,54.26,7.64,4.3,0.07,0.001,0.172,0.62,5.25,7.98,0.22,0.11,0.048,30.398479498654275,0.0,0.0,0.0,0.0,0.0,0.0,0.0,0.0,0.0,0.0,0.0,0.0,0.0,1850.5599930522344,6.0,1.3,4.78,97.0,26.69230769,13.0,60.0,28.5,8.0,122.49,132.0,552.0,40.3156384505021,420.0,80.68181818181819
2024-12-08 09:00:00,2.53,1.38,1.15,1133.0,4305.0,0.0,2307.0,1427.0,211.0,98190.0,3.53104933890848,0.98,12.6,0.4,86.02,3.1,28.682241352610266,9.2,1.04,0.43,86.61,11.92,3.195126102105536,70.66,9.29,19.04,1.01,8.13798036921968,5.04444444444445,80.8222222222222,66.86,29.195,0.0565,5.41,1.815,10.0,2.125,0.053,0.175,55.28,10.745,0.0725,1.98613502801695,0.08,79.49926086921434,0.1,96.82,0.7499999999999999,0.3,1.29,0.0,0.0,0.3157430695200491,1.0,54.26,7.64,4.3,0.07,0.001,0.172,0.62,5.25,7.98,0.22,0.11,0.048,30.703934054053825,0.0,0.0,0.0,0.0,0.0,0.0,0.0,0.0,0.0,0.0,0.0,0.0,0.0,1850.5599930522344,6.0,1.3,4.93,97.0,26.69230769,13.0,60.0,28.5,8.0,122.755,134.0,554.0,40.1298389035826,420.0,81.49253731343283
2024-12-08 11:00:00,2.44,1.33,1.11,1158.0,4306.0,0.0,2309.0,1443.0,214.0,95509.0,3.63092579127528,0.98,12.6,0.4,86.02,3.1,28.903510724794348,9.2,1.04,0.43,86.61,11.92,3.2197749270690545,70.66,9.29,19.04,1.01,8.200760881558537,5.04444444444445,80.8222222222222,66.86,29.195,0.0565,5.41,1.815,10.0,2.125,0.053,0.175,55.28,10.745,0.0725,1.98613502801695,0.08,80.11255853048755,0.1,96.82,0.7499999999999999,0.3,1.29,0.0,0.0,0.318178871865664,1.0,54.26,7.64,4.3,0.07,0.001,0.172,0.62,5.25,7.98,0.22,0.11,0.048,30.940799790179565,0.0,0.0,0.0,0.0,0.0,0.0,0.0,0.0,0.0,0.0,0.0,0.0,0.0,1850.5599930522344,6.0,1.3,5.12,97.0,26.69230769,13.0,60.0,28.5,8.0,122.49,132.0,552.0,39.6908442330559,420.0,82.12121212121212
2024-12-08 12:00:00,2.39,1.34,1.05,1169.0,4112.0,0.0,2294.0,1443.0,207.0,90575.0,3.65619892145126,0.98,12.6,0.4,86.02,3.1,28.865912911592112,9.2,1.04,0.43,86.61,11.92,3.215586629757568,70.66,9.29,19.04,1.01,8.190093295925884,5.04444444444445,80.8222222222222,66.86,29.195,0.0565,5.41,1.815,10.0,2.125,0.053,0.175,55.28,10.745,0.0725,1.98613502801695,0.08,80.00834776386263,0.1,96.82,0.7499999999999999,0.3,1.29,0.0,0.0,0.3177649833971244,1.0,54.26,7.64,4.3,0.07,0.001,0.172,0.62,5.25,7.98,0.22,0.11,0.048,30.90055186244804,0.0,0.0,0.0,0.0,0.0,0.0,0.0,0.0,0.0,0.0,0.0,0.0,0.0,1850.5599930522344,5.0,1.3,5.05,97.0,26.69230769,13.0,60.0,28.5,8.0,122.9175,139.0,557.0,38.9935606963988,418.0,82.01438848920863
2024-12-08 13:00:00,2.36,1.3,1.06,1143.0,3533.0,0.0,2297.0,1314.0,192.0,95381.0,2.98356710313433,0.98,12.6,0.4,86.02,3.1,28.723643358660315,9.2,1.04,0.43,86.61,11.92,3.199738176475311,70.66,9.29,19.04,1.01,8.14972731424882,5.04444444444445,80.8222222222222,66.86,29.195,0.0565,5.41,1.815,10.0,2.125,0.053,0.175,55.28,10.745,0.0725,1.98613502801695,0.08,79.61401580900507,0.1,96.82,0.7499999999999999,0.3,1.29,0.0,0.0,0.316198835731407,1.0,54.26,7.64,4.3,0.07,0.001,0.172,0.62,5.25,7.98,0.22,0.11,0.048,30.748254316471208,0.0,0.0,0.0,0.0,0.0,0.0,0.0,0.0,0.0,0.0,0.0,0.0,0.0,1850.5599930522344,6.0,1.3,5.05,97.0,26.69230769,13.0,60.0,28.5,8.0,120.635,118.0,538.0,38.9935606963988,420.0,81.61016949152543
2024-12-08 22:00:00,2.46,1.3,1.16,1115.0,3018.0,0.0,2346.0,1388.0,221.0,96599.0,2.51679891552209,0.97,12.88,0.42,85.73,3.3,29.057292383160195,9.2,1.04,0.43,86.61,11.92,3.23690579855951,70.63,9.41,18.96,1.0,8.2443931800788,5.04444444444445,80.8222222222222,66.86,28.8925,0.0565,5.41,1.815,10.0,2.125,0.053,0.175,55.28,10.745,0.0725,1.98613502801695,0.08,80.53879886592823,0.1,96.82,0.7499999999999999,0.3,1.29,0.0,0.0,0.3198717483829274,1.0,59.22,2.2,2.5,0.05,0.015,0.041,0.17,3.59,9.09,0.07,0.09,0.01,31.10542088234391,0.0,0.0,0.0,0.0,0.0,0.0,0.0,0.0,0.0,0.0,0.0,0.0,0.0,1850.5599930522344,6.0,1.3,3.26,97.0,26.69230769,13.0,60.0,28.5,8.0,128.895,86.0,556.0,41.6443034886558,470.0,82.55813953488372
2024-12-08 23:00:00,2.42,1.38,1.04,1106.0,3062.0,0.0,2305.0,1571.0,225.0,97977.0,2.51757769568786,0.94,12.92,0.42,85.72,3.2,34.37178114502105,9.6,1.03,0.42,86.85,11.68,4.080041364251086,70.56,9.58,18.88,0.98,10.17522944307001,5.33333333333334,80.6666666666667,66.86,28.59,0.057,5.415,1.785,10.13,2.18,0.054,0.18,55.27,10.725,0.075,1.980664424860855,0.0849999999999999,98.66503529659596,0.1,95.24,0.96,0.57,1.34,0.0,0.0,0.1852222227064865,1.0,56.38001218904157,4.494990556413478,3.299996495163765,0.1350002141844366,0.002,0.1129997157188387,0.4594989504962607,4.779994314376774,8.470000272598375,0.2649992795614406,0.190000233655749,0.0559998598065505,24.395937034021664,0.0,0.0,0.0,0.0,0.0,0.0,0.0,0.0,0.0,0.0,0.0,0.0,0.0,1850.5599930522344,7.0,1.3,3.56,97.0,26.69230769,13.0,60.0,28.5,8.0,129.5575,91.0,561.0,40.6121957098096,470.0,82.1978021978022
2024-12-09 00:00:00,2.53,1.37,1.16,1118.0,4303.0,0.0,2335.0,1446.0,226.0,100737.0,3.4402463043313,0.94,12.92,0.42,85.72,3.2,32.067882772942006,9.6,1.03,0.42,86.85,11.68,3.806561191156393,70.56,9.58,18.88,0.98,9.493196281898914,5.33333333333334,80.6666666666667,66.86,28.59,0.057,5.415,1.785,10.13,2.18,0.054,0.18,55.27,10.725,0.075,1.980664424860855,0.0849999999999999,92.05163888161624,0.1,95.24,0.96,0.57,1.34,0.0,0.0,0.1728070040838068,1.0,56.38001218904157,4.494990556413478,3.299996495163765,0.1350002141844366,0.002,0.1129997157188387,0.4594989504962607,4.779994314376774,8.470000272598375,0.2649992795614406,0.190000233655749,0.0559998598065505,22.76070726862537,0.0,0.0,0.0,0.0,0.0,0.0,0.0,0.0,0.0,0.0,0.0,0.0,0.0,1959.351968312213,6.0,1.3,3.42,97.0,26.69230769,13.0,60.0,28.5,8.0,128.0025,117.0,567.0,40.8834586466165,450.0,81.19658119658119
2024-12-09 01:00:00,2.47,1.38,1.09,1098.0,4015.0,0.0,2314.0,1505.0,222.0,98676.0,3.2771622602462,0.94,12.92,0.42,85.72,3.2,32.21347242836882,9.6,1.03,0.42,86.85,11.68,3.8238431531775694,70.56,9.58,18.88,0.98,9.53629582748996,5.33333333333334,80.6666666666667,66.86,28.59,0.057,5.415,1.785,10.13,2.18,0.054,0.18,55.27,10.725,0.075,1.980664424860855,0.0849999999999999,92.46955753502844,0.1,95.24,0.96,0.57,1.34,0.0,0.0,0.1735915557911346,1.0,56.38001218904157,4.494990556413478,3.299996495163765,0.1350002141844366,0.002,0.1129997157188387,0.4594989504962607,4.779994314376774,8.470000272598375,0.2649992795614406,0.190000233655749,0.0559998598065505,22.864041921304896,0.0,0.0,0.0,0.0,0.0,0.0,0.0,0.0,0.0,0.0,0.0,0.0,0.0,1959.351968312213,6.0,1.3,3.46,97.0,26.69230769,13.0,60.0,28.5,8.0,127.7375,115.0,565.0,39.946962391514,450.0,81.56521739130434
2024-12-09 02:00:00,2.47,1.38,1.09,1094.0,4022.0,0.0,2308.0,1508.0,221.0,98393.0,3.29230636896029,0.94,12.92,0.42,85.72,3.2,30.97713446736533,9.6,1.03,0.42,86.85,11.68,3.677085846659028,70.56,9.58,18.88,0.98,9.170297266946635,5.33333333333334,80.6666666666667,66.86,28.59,0.057,5.415,1.785,10.13,2.18,0.054,0.18,55.27,10.725,0.075,1.980664424860855,0.0849999999999999,88.9206192927459,0.1,95.24,0.96,0.57,1.34,0.0,0.0,0.1669291933087457,1.0,56.38001218904157,4.494990556413478,3.299996495163765,0.1350002141844366,0.002,0.1129997157188387,0.4594989504962607,4.779994314376774,8.470000272598375,0.2649992795614406,0.190000233655749,0.0559998598065505,21.98653071750216,0.0,0.0,0.0,0.0,0.0,0.0,0.0,0.0,0.0,0.0,0.0,0.0,0.0,1959.351968312213,6.0,1.3,3.45,97.0,26.69230769,13.0,60.0,28.5,8.0,126.7375,115.0,561.0,39.9855386840202,446.0,78.43478260869566
2024-12-09 03:00:00,2.48,1.35,1.13,1089.0,4021.0,0.0,2305.0,1469.0,221.0,98859.0,3.27598505877471,0.94,12.92,0.42,85.72,3.2,32.15451235844879,9.6,1.03,0.42,86.85,11.68,3.81684440257172,70.56,9.58,18.88,0.98,9.51884161885048,5.33333333333334,80.6666666666667,66.86,28.59,0.057,5.415,1.785,10.13,2.18,0.054,0.18,55.27,10.725,0.075,1.980664424860855,0.0849999999999999,92.30031121767276,0.1,95.24,0.96,0.57,1.34,0.0,0.0,0.1732738325065763,1.0,56.38001218904157,4.494990556413478,3.299996495163765,0.1350002141844366,0.002,0.1129997157188387,0.4594989504962607,4.779994314376774,8.470000272598375,0.2649992795614406,0.190000233655749,0.0559998598065505,22.822194041870844,0.0,0.0,0.0,0.0,0.0,0.0,0.0,0.0,0.0,0.0,0.0,0.0,0.0,1959.351968312213,6.0,1.3,3.52,97.0,26.69230769,13.0,60.0,28.5,8.0,127.4725,113.0,563.0,39.7552783109405,450.0,81.41592920353982
2024-12-09 04:00:00,2.47,1.35,1.12,1088.0,4031.0,0.0,2304.0,1483.0,223.0,99559.0,3.26105299282066,0.94,12.92,0.42,85.72,3.2,32.04966068771473,9.6,1.03,0.42,86.85,11.68,3.804398170824204,70.56,9.58,18.88,0.98,9.487801917919448,5.33333333333334,80.6666666666667,66.86,28.59,0.057,5.415,1.785,10.13,2.18,0.054,0.18,55.27,10.725,0.075,1.980664424860855,0.0849999999999999,91.99933194196298,0.1,95.24,0.96,0.57,1.34,0.0,0.0,0.172708809139707,1.0,56.38001218904157,4.494990556413478,3.299996495163765,0.1350002141844366,0.002,0.1129997157188387,0.4594989504962607,4.779994314376774,8.470000272598375,0.2649992795614406,0.190000233655749,0.0559998598065505,22.74777384390822,0.0,0.0,0.0,0.0,0.0,0.0,0.0,0.0,0.0,0.0,0.0,0.0,0.0,1959.351968312213,6.0,1.3,3.48,97.0,26.69230769,13.0,60.0,28.5,8.0,127.4725,113.0,563.0,39.6284829721362,450.0,81.15044247787611
2024-12-09 05:00:00,2.49,1.37,1.12,1089.0,4214.0,0.0,2320.0,1456.0,221.0,99409.0,3.41411943785659,0.94,12.92,0.42,85.72,3.2,32.02226700797338,9.6,1.03,0.42,86.85,11.68,3.8011464526198977,70.56,9.58,18.88,0.98,9.479692446505032,5.33333333333334,80.6666666666667,66.86,28.59,0.057,5.415,1.785,10.13,2.18,0.054,0.18,55.27,10.725,0.075,1.980664424860855,0.0849999999999999,91.92069771677752,0.1,95.24,0.96,0.57,1.34,0.0,0.0,0.1725611904222367,1.0,56.38001218904157,4.494990556413478,3.299996495163765,0.1350002141844366,0.002,0.1129997157188387,0.4594989504962607,4.779994314376774,8.470000272598375,0.2649992795614406,0.190000233655749,0.0559998598065505,22.7283307291252,0.0,0.0,0.0,0.0,0.0,0.0,0.0,0.0,0.0,0.0,0.0,0.0,0.0,1959.351968312213,6.0,1.3,3.49,97.0,26.69230769,13.0,60.0,28.5,8.0,127.2075,111.0,561.0,40.3006106153124,450.0,81.08108108108108
2024-12-09 06:00:00,2.43,1.38,1.05,1081.0,4303.0,0.0,2328.0,1485.0,221.0,99743.0,3.47450235187745,0.94,12.92,0.42,85.72,3.2,29.5690829006669,9.6,1.03,0.42,86.85,11.68,3.509945580901799,70.56,9.58,18.88,0.98,8.753465572994516,5.33333333333334,80.6666666666667,66.86,28.59,0.057,5.415,1.785,10.13,2.18,0.054,0.18,55.27,10.725,0.075,1.980664424860855,0.0849999999999999,84.87877296125744,0.1,95.24,0.96,0.57,1.34,0.0,0.0,0.1593415027038027,1.0,56.38001218904157,4.494990556413478,3.299996495163765,0.1350002141844366,0.002,0.1129997157188387,0.4594989504962607,4.779994314376774,8.470000272598375,0.2649992795614406,0.190000233655749,0.0559998598065505,20.98714295761569,0.0,0.0,0.0,0.0,0.0,0.0,0.0,0.0,0.0,0.0,0.0,0.0,0.0,1959.351968312213,6.0,1.3,3.46,97.0,26.69230769,13.0,60.0,28.5,8.0,127.7375,115.0,565.0,40.6976744186046,450.0,74.8695652173913
2024-12-09 07:00:00,2.47,1.38,1.09,1099.0,4304.0,0.0,2344.0,1524.0,225.0,99895.0,3.47002545806248,0.94,12.92,0.42,85.72,3.2,29.654643645573515,9.6,1.03,0.42,86.85,11.68,3.520101917487973,70.56,9.58,18.88,0.98,8.778794496365451,5.33333333333334,80.6666666666667,66.86,28.59,0.057,5.415,1.785,10.13,2.18,0.054,0.18,55.27,10.725,0.075,1.980664424860855,0.0849999999999999,85.12437716432729,0.1,95.24,0.96,0.57,1.34,0.0,0.0,0.159802571371765,1.0,56.38001218904157,4.494990556413478,3.299996495163765,0.1350002141844366,0.002,0.1129997157188387,0.4594989504962607,4.779994314376774,8.470000272598375,0.2649992795614406,0.190000233655749,0.0559998598065505,21.0478711036643,0.0,0.0,0.0,0.0,0.0,0.0,0.0,0.0,0.0,0.0,0.0,0.0,0.0,1959.351968312213,7.0,1.3,3.4,97.0,26.69230769,13.0,60.0,28.5,8.0,127.87,116.0,566.0,41.4315691303334,450.0,75.08620689655173
2024-12-09 08:00:00,2.45,1.37,1.08,1097.0,4305.0,0.0,2350.0,1507.0,225.0,100400.0,3.4533873925744,0.93,13.08,0.42,85.57,2.9,29.60342562180589,9.6,1.03,0.42,86.85,11.68,3.514022172749537,70.3,9.85,18.82,1.03,8.763632199676277,5.33333333333334,80.6666666666667,66.86,28.59,0.057,5.415,1.785,10.13,2.18,0.054,0.18,55.27,10.725,0.075,1.980664424860855,0.0849999999999999,84.97735457909863,0.1,95.24,0.96,0.57,1.34,0.0,0.0,0.1595265683283135,1.0,59.75,1.94,2.0,0.04,0.002,0.05,0.14,3.12,8.91,0.06,0.13,0.01,21.011518268832432,0.0,0.0,0.0,0.0,0.0,0.0,0.0,0.0,0.0,0.0,0.0,0.0,0.0,1959.351968312213,6.0,1.3,3.27,97.0,26.69230769,13.0,60.0,28.5,8.0,127.7375,115.0,565.0,41.8887330528284,450.0,74.95652173913044
2024-12-09 09:00:00,2.49,1.37,1.12,1097.0,4307.0,0.0,2358.0,1484.0,223.0,99765.0,3.4769632695091,0.93,13.08,0.42,85.57,2.9,28.789141628484145,9.6,1.03,0.42,86.85,11.68,3.417364034465029,70.3,9.85,18.82,1.03,8.52257613019562,5.33333333333334,80.6666666666667,66.86,28.59,0.057,5.415,1.785,10.13,2.18,0.054,0.18,55.27,10.725,0.075,1.980664424860855,0.0849999999999999,82.63993253502218,0.1,95.24,0.96,0.57,1.34,0.0,0.0,0.155138564968202,1.0,59.75,1.94,2.0,0.04,0.002,0.05,0.14,3.12,8.91,0.06,0.13,0.01,20.43356681077229,0.0,0.0,0.0,0.0,0.0,0.0,0.0,0.0,0.0,0.0,0.0,0.0,0.0,1959.351968312213,7.0,1.3,3.18,97.0,26.69230769,13.0,60.0,28.5,8.0,127.605,114.0,564.0,41.3205786280915,450.0,72.89473684210526
2024-12-09 10:00:00,2.47,1.38,1.09,1098.0,4306.0,0.0,2350.0,1511.0,223.0,99210.0,3.49558690337248,0.93,13.08,0.42,85.57,2.9,32.64848022946264,9.6,1.03,0.42,86.85,11.68,3.875479983248909,70.3,9.85,18.82,1.03,9.665073098792243,5.33333333333334,80.6666666666667,66.86,28.59,0.057,5.415,1.785,10.13,2.18,0.054,0.18,55.27,10.725,0.075,1.980664424860855,0.0849999999999999,93.7182580276834,0.1,95.24,0.96,0.57,1.34,0.0,0.0,0.1759357203682715,1.0,59.75,1.94,2.0,0.04,0.002,0.05,0.14,3.12,8.91,0.06,0.13,0.01,23.172795863383644,0.0,0.0,0.0,0.0,0.0,0.0,0.0,0.0,0.0,0.0,0.0,0.0,0.0,1959.351968312213,6.0,1.3,3.31,97.0,26.69230769,13.0,60.0,28.5,8.0,126.4125,105.0,555.0,40.8380681818182,450.0,82.66666666666667
2024-12-09 11:00:00,2.48,1.38,1.1,1100.0,4309.0,0.0,2357.0,1522.0,226.0,100478.0,3.45391236793686,0.93,13.08,0.42,85.57,2.9,32.20880448568973,9.6,1.03,0.42,86.85,11.68,3.8232890533147694,70.3,9.85,18.82,1.03,9.53491395590215,5.33333333333334,80.6666666666667,66.86,28.59,0.057,5.415,1.785,10.13,2.18,0.054,0.18,55.27,10.725,0.075,1.980664424860855,0.0849999999999999,92.45615809182672,0.1,95.24,0.96,0.57,1.34,0.0,0.0,0.1735664012402303,1.0,59.75,1.94,2.0,0.04,0.002,0.05,0.14,3.12,8.91,0.06,0.13,0.01,22.86072877220748,0.0,0.0,0.0,0.0,0.0,0.0,0.0,0.0,0.0,0.0,0.0,0.0,0.0,1959.351968312213,7.0,1.3,3.19,97.0,26.69230769,13.0,60.0,28.5,8.0,126.1475,103.0,553.0,41.0566216536366,450.0,81.55339805825243
2024-12-09 12:00:00,2.49,1.38,1.11,1111.0,4310.0,0.0,2348.0,1508.0,227.0,100029.0,3.47020773846591,0.93,13.08,0.42,85.57,2.9,34.754833792653784,9.6,1.03,0.42,86.85,11.68,4.1255109499101295,70.3,9.85,18.82,1.03,10.28862620194013,5.33333333333334,80.6666666666667,66.86,28.59,0.057,5.415,1.785,10.13,2.18,0.054,0.18,55.27,10.725,0.075,1.980664424860855,0.0849999999999999,99.76459725527587,0.1,95.24,0.96,0.57,1.34,0.0,0.0,0.1872864120049342,1.0,59.75,1.94,2.0,0.04,0.002,0.05,0.14,3.12,8.91,0.06,0.13,0.01,24.66781495134388,0.0,0.0,0.0,0.0,0.0,0.0,0.0,0.0,0.0,0.0,0.0,0.0,0.0,1959.351968312213,6.0,1.3,3.36,97.0,26.69230769,13.0,60.0,28.5,8.0,125.75,100.0,550.0,41.1984145488459,450.0,88.0
2024-12-09 13:00:00,2.48,1.38,1.1,1119.0,4309.0,0.0,2339.0,1509.0,227.0,99392.0,3.49162021283754,0.93,13.08,0.42,85.57,2.9,34.604379966711555,9.6,1.03,0.42,86.85,11.68,4.107651595148614,70.3,9.85,18.82,1.03,10.244086694572422,5.33333333333334,80.6666666666667,66.86,28.59,0.057,5.415,1.785,10.13,2.18,0.054,0.18,55.27,10.725,0.075,1.980664424860855,0.0849999999999999,99.3327158818764,0.1,95.24,0.96,0.57,1.34,0.0,0.0,0.1864756483166011,1.0,59.75,1.94,2.0,0.04,0.002,0.05,0.14,3.12,8.91,0.06,0.13,0.01,24.56102787363244,0.0,0.0,0.0,0.0,0.0,0.0,0.0,0.0,0.0,0.0,0.0,0.0,0.0,1959.351968312213,7.0,1.3,3.21,97.0,26.69230769,13.0,60.0,28.5,8.0,126.4125,105.0,555.0,40.9789548356585,450.0,87.61904761904762
2024-12-09 14:00:00,2.47,1.38,1.09,1136.0,4314.0,0.0,2331.0,1504.0,227.0,98090.0,3.54202946922326,0.93,13.08,0.42,85.57,2.9,32.87886265043667,9.6,1.03,0.42,86.85,11.68,3.90282712022748,70.3,9.85,18.82,1.03,9.733274219449042,5.33333333333334,80.6666666666667,66.86,28.59,0.057,5.415,1.785,10.13,2.18,0.054,0.18,55.27,10.725,0.075,1.980664424860855,0.0849999999999999,94.37957638070132,0.1,95.24,0.96,0.57,1.34,0.0,0.0,0.1771772022660315,1.0,59.75,1.94,2.0,0.04,0.002,0.05,0.14,3.12,8.91,0.06,0.13,0.01,23.33631357612929,0.0,0.0,0.0,0.0,0.0,0.0,0.0,0.0,0.0,0.0,0.0,0.0,0.0,1959.351968312213,6.0,1.3,3.45,97.0,26.69230769,13.0,60.0,28.5,8.0,127.15,120.0,565.0,40.0710059171598,445.0,83.25
2024-12-09 15:00:00,2.47,1.38,1.09,1147.0,4343.0,0.0,2322.0,1493.0,228.0,97899.0,3.57277103043375,0.93,13.08,0.42,85.57,2.9,34.59816286646601,9.6,1.03,0.42,86.85,11.68,4.106913605282435,70.3,9.85,18.82,1.03,10.24224621906136,5.33333333333334,80.6666666666667,66.86,28.59,0.057,5.415,1.785,10.13,2.18,0.054,0.18,55.27,10.725,0.075,1.980664424860855,0.0849999999999999,99.31486954413263,0.1,95.24,0.96,0.57,1.34,0.0,0.0,0.1864421456848518,1.0,59.75,1.94,2.0,0.04,0.002,0.05,0.14,3.12,8.91,0.06,0.13,0.01,24.5566151844708,0.0,0.0,0.0,0.0,0.0,0.0,0.0,0.0,0.0,0.0,0.0,0.0,0.0,1959.351968312213,6.0,1.3,3.64,97.0,26.69230769,13.0,60.0,28.5,8.0,127.2825,121.0,566.0,40.6382978723404,445.0,87.60330578512396
2024-12-09 16:00:00,2.49,1.38,1.11,1149.0,4313.0,0.0,2322.0,1473.0,227.0,97739.0,3.55391561448044,0.97,12.84,0.4,85.79,2.8,34.60592150181343,9.8,1.03,0.45,87.58,10.94,4.1078345803408425,70.83,9.78,18.36,1.03,10.244543041983976,5.33333333333334,80.6666666666667,66.86,28.59,0.0605,5.58,2.005,10.33,2.135,0.052,0.175,54.83,11.08,0.0875,1.985765673175745,0.1649999999999999,99.33714089594812,0.1,95.21,1.28,0.32,1.3,0.0,0.0,0.1864839553216045,1.0,54.3,7.21,4.0,0.05,0.003,0.169,0.635,5.22,8.4,0.28,0.07,0.03,24.562122003527016,0.0,0.0,0.0,0.0,0.0,0.0,0.0,0.0,0.0,0.0,0.0,0.0,0.0,1959.351968312213,7.0,1.3,3.68,97.0,26.69230769,13.0,60.0,28.5,8.0,127.415,122.0,567.0,40.6132958801498,445.0,87.62295081967213
2024-12-09 17:00:00,2.5,1.38,1.12,1148.0,4314.0,0.0,2335.0,1463.0,227.0,98041.0,3.54379826286236,0.97,12.84,0.4,85.79,2.8,33.52261695818696,9.8,1.03,0.45,87.58,10.94,3.979242834413316,70.83,9.78,18.36,1.03,9.923847636598614,5.33333333333334,80.6666666666667,66.86,28.59,0.0605,5.58,2.005,10.33,2.135,0.052,0.175,54.83,11.08,0.0875,1.985765673175745,0.1649999999999999,96.22748880713428,0.1,95.21,1.28,0.32,1.3,0.0,0.0,0.1806462573974865,1.0,54.3,7.21,4.0,0.05,0.003,0.169,0.635,5.22,8.4,0.28,0.07,0.03,23.793228784887138,0.0,0.0,0.0,0.0,0.0,0.0,0.0,0.0,0.0,0.0,0.0,0.0,0.0,1959.351968312213,6.0,1.3,3.6,97.0,26.69230769,13.0,60.0,28.5,8.0,127.8125,125.0,570.0,41.2912215513237,445.0,84.88
2024-12-09 18:00:00,2.51,1.38,1.13,1149.0,4315.0,0.0,2322.0,1461.0,229.0,99297.0,3.49982046129307,0.97,12.84,0.4,85.79,2.8,32.78012732716209,9.8,1.03,0.45,87.58,10.94,3.891106918665236,70.83,9.78,18.36,1.03,9.704045167738984,5.33333333333334,80.6666666666667,66.86,28.59,0.0605,5.58,2.005,10.33,2.135,0.052,0.175,54.83,11.08,0.0875,1.985765673175745,0.1649999999999999,94.09615422940792,0.1,95.21,1.28,0.32,1.3,0.0,0.0,0.176645138595563,1.0,54.3,7.21,4.0,0.05,0.003,0.169,0.635,5.22,8.4,0.28,0.07,0.03,23.26623455638116,0.0,0.0,0.0,0.0,0.0,0.0,0.0,0.0,0.0,0.0,0.0,0.0,0.0,1959.351968312213,6.0,1.3,3.7,97.0,26.69230769,13.0,60.0,28.5,8.0,128.475,130.0,575.0,40.6396989651929,445.0,83.0
2024-12-09 19:00:00,2.5,1.38,1.12,1148.0,4311.0,0.0,2319.0,1468.0,229.0,98774.0,3.51507754100723,0.97,12.84,0.4,85.79,2.8,33.266208918667736,9.8,1.03,0.45,87.58,10.94,3.948806372510132,70.83,9.78,18.36,1.03,9.847942037696187,5.33333333333334,80.6666666666667,66.86,28.59,0.0605,5.58,2.005,10.33,2.135,0.052,0.175,54.83,11.08,0.0875,1.985765673175745,0.1649999999999999,95.49146328192928,0.1,95.21,1.28,0.32,1.3,0.0,0.0,0.1792645289732543,1.0,54.3,7.21,4.0,0.05,0.003,0.169,0.635,5.22,8.4,0.28,0.07,0.03,23.61123896129505,0.0,0.0,0.0,0.0,0.0,0.0,0.0,0.0,0.0,0.0,0.0,0.0,0.0,1959.351968312213,6.0,1.3,3.74,97.0,26.69230769,13.0,60.0,28.5,8.0,128.475,130.0,575.0,40.1143401619819,445.0,84.23076923076923
2024-12-09 20:00:00,2.53,1.38,1.15,1149.0,4306.0,0.0,2323.0,1494.0,226.0,98218.0,3.5308628491236,0.97,12.84,0.4,85.79,2.8,32.50670643194016,9.8,1.03,0.45,87.58,10.94,3.858650975877481,70.83,9.78,18.36,1.03,9.623103178388057,5.33333333333334,80.6666666666667,66.86,28.59,0.0605,5.58,2.005,10.33,2.135,0.052,0.175,54.83,11.08,0.0875,1.985765673175745,0.1649999999999999,93.31129288736469,0.1,95.21,1.28,0.32,1.3,0.0,0.0,0.1751717315081115,1.0,54.3,7.21,4.0,0.05,0.003,0.169,0.635,5.22,8.4,0.28,0.07,0.03,23.07216957861709,0.0,0.0,0.0,0.0,0.0,0.0,0.0,0.0,0.0,0.0,0.0,0.0,0.0,1959.351968312213,6.0,1.3,3.84,97.0,26.69230769,13.0,60.0,28.5,8.0,128.475,130.0,575.0,39.0180265654649,445.0,82.3076923076923
2024-12-09 21:00:00,2.54,1.38,1.16,1137.0,4303.0,0.0,2329.0,1417.0,225.0,99192.0,3.49378689443729,0.97,12.84,0.4,85.79,2.8,32.54316255130309,9.8,1.03,0.45,87.58,10.94,3.8629784349158487,70.83,9.78,18.36,1.03,9.633895443634849,5.33333333333334,80.6666666666667,66.86,28.59,0.0605,5.58,2.005,10.33,2.135,0.052,0.175,54.83,11.08,0.0875,1.985765673175745,0.1649999999999999,93.4159410663038,0.1,95.21,1.28,0.32,1.3,0.0,0.0,0.1753681857864384,1.0,54.3,7.21,4.0,0.05,0.003,0.169,0.635,5.22,8.4,0.28,0.07,0.03,23.098044908985635,0.0,0.0,0.0,0.0,0.0,0.0,0.0,0.0,0.0,0.0,0.0,0.0,0.0,1959.351968312213,6.0,1.3,3.66,97.0,26.69230769,13.0,60.0,28.5,8.0,127.8125,125.0,570.0,38.9424206815511,445.0,82.4
2024-12-09 22:00:00,2.53,1.37,1.16,1130.0,4308.0,0.0,2327.0,1439.0,227.0,100097.0,3.46624431736991,0.97,12.84,0.4,85.79,2.8,31.85217583362209,9.8,1.03,0.45,87.58,10.94,3.780956081218448,70.83,9.78,18.36,1.03,9.429339608577797,5.33333333333334,80.6666666666667,66.86,28.59,0.0605,5.58,2.005,10.33,2.135,0.052,0.175,54.83,11.08,0.0875,1.985765673175745,0.1649999999999999,91.43244685627648,0.1,95.21,1.28,0.32,1.3,0.0,0.0,0.1716446052373381,1.0,54.3,7.21,4.0,0.05,0.003,0.169,0.635,5.22,8.4,0.28,0.07,0.03,22.607605720374288,0.0,0.0,0.0,0.0,0.0,0.0,0.0,0.0,0.0,0.0,0.0,0.0,0.0,1959.351968312213,6.0,1.3,3.69,97.0,26.69230769,13.0,60.0,28.5,8.0,128.7975,123.0,573.0,39.4835680751174,450.0,80.65040650406505
2024-12-09 23:00:00,2.53,1.35,1.18,1120.0,4307.0,0.0,2325.0,1425.0,229.0,100180.0,3.4625715676404,0.94,12.92,0.43,85.71,2.7,32.95306103457143,9.8,1.03,0.45,87.58,10.94,3.9997617205808846,70.4,9.82,18.78,1.0,8.499473007400486,5.24333333333334,80.5333333333333,66.86,28.57421052631579,0.0605,5.58,2.005,10.33,2.135,0.052,0.175,54.83,11.08,0.0875,1.985765673175745,0.1649999999999999,95.05554400745748,0.1,95.21,1.28,0.32,1.3,0.0,0.0,0.5719726988605838,1.0,54.3,7.21,4.0,0.05,0.003,0.169,0.635,5.22,8.4,0.28,0.07,0.03,27.659329160524475,0.0,0.0,0.0,0.0,0.0,0.0,0.0,0.0,0.0,0.0,0.0,0.0,0.0,1959.351968312213,6.0,1.3,3.52,97.0,26.69230769,13.0,60.0,28.5,8.0,128.4,120.0,570.0,40.1545305549052,450.0,80.91666666666667
2024-12-10 00:00:00,2.54,1.35,1.19,1125.0,4304.0,0.0,2351.0,1427.0,229.0,101501.0,3.41516521529221,0.94,12.92,0.43,85.71,2.7,32.94314903615428,9.8,1.03,0.45,87.58,10.94,3.99855862652532,70.4,9.82,18.78,1.0,8.496916438743403,5.24333333333334,80.5333333333333,66.86,28.57421052631579,0.0605,5.58,2.005,10.33,2.135,0.052,0.175,54.83,11.08,0.0875,1.985765673175745,0.1649999999999999,95.0269521142566,0.1,95.21,1.28,0.32,1.3,0.0,0.0,0.5718006543734324,1.0,54.3,7.21,4.0,0.05,0.003,0.169,0.635,5.22,8.4,0.28,0.07,0.03,27.65100947129832,0.0,0.0,0.0,0.0,0.0,0.0,0.0,0.0,0.0,0.0,0.0,0.0,0.0,1958.9853810756024,6.0,1.3,2.98,97.0,26.69230769,13.0,60.0,28.5,8.0,123.855,114.0,549.0,42.5381903642773,435.0,80.87719298245614
2024-12-10 01:00:00,2.53,1.38,1.15,1122.0,4303.0,0.0,2345.0,1467.0,225.0,101121.0,3.42719277299528,0.94,12.92,0.43,85.71,2.7,31.228104400866425,9.8,1.03,0.45,87.58,10.94,3.7903907153830048,70.4,9.82,18.78,1.0,8.054560702236156,5.24333333333334,80.5333333333333,66.86,28.57421052631579,0.0605,5.58,2.005,10.33,2.135,0.052,0.175,54.83,11.08,0.0875,1.985765673175745,0.1649999999999999,90.0797789022346,0.1,95.21,1.28,0.32,1.3,0.0,0.0,0.5420322905882647,1.0,54.3,7.21,4.0,0.05,0.003,0.169,0.635,5.22,8.4,0.28,0.07,0.03,26.211477524853287,0.0,0.0,0.0,0.0,0.0,0.0,0.0,0.0,0.0,0.0,0.0,0.0,0.0,1958.9853810756024,6.0,1.3,3.34,97.0,26.69230769,13.0,60.0,28.5,8.0,128.4,120.0,570.0,41.668653158522,450.0,76.66666666666667
2024-12-10 02:00:00,2.52,1.33,1.19,1122.0,4303.0,0.0,2349.0,1423.0,229.0,101290.0,3.42147919890611,0.94,12.92,0.43,85.71,2.7,31.877460068937367,9.8,1.03,0.45,87.58,10.94,3.869207913623483,70.4,9.82,18.78,1.0,8.222046841602126,5.24333333333334,80.5333333333333,66.86,28.57421052631579,0.0605,5.58,2.005,10.33,2.135,0.052,0.175,54.83,11.08,0.0875,1.985765673175745,0.1649999999999999,91.95289339736613,0.1,95.21,1.28,0.32,1.3,0.0,0.0,0.5533032833982285,1.0,54.3,7.21,4.0,0.05,0.003,0.169,0.635,5.22,8.4,0.28,0.07,0.03,26.756517700228308,0.0,0.0,0.0,0.0,0.0,0.0,0.0,0.0,0.0,0.0,0.0,0.0,0.0,1958.9853810756024,7.0,1.3,3.24,97.0,26.69230769,13.0,60.0,28.5,8.0,127.7375,115.0,565.0,40.9048288795124,450.0,78.26086956521739
2024-12-10 03:00:00,2.56,1.32,1.24,1102.0,4302.0,0.0,2329.0,1366.0,223.0,101367.0,3.41808839163671,0.94,12.92,0.43,85.71,2.7,32.44417047016292,9.8,1.03,0.45,87.58,10.94,3.937993832087901,70.4,9.82,18.78,1.0,8.368216563230607,5.24333333333334,80.5333333333333,66.86,28.57421052631579,0.0605,5.58,2.005,10.33,2.135,0.052,0.175,54.83,11.08,0.0875,1.985765673175745,0.1649999999999999,93.58761150220818,0.1,95.21,1.28,0.32,1.3,0.0,0.0,0.5631397862141971,1.0,54.3,7.21,4.0,0.05,0.003,0.169,0.635,5.22,8.4,0.28,0.07,0.03,27.232189126010148,0.0,0.0,0.0,0.0,0.0,0.0,0.0,0.0,0.0,0.0,0.0,0.0,0.0,1958.9853810756024,6.0,1.3,3.23,97.0,26.69230769,13.0,60.0,28.5,8.0,127.7375,115.0,565.0,40.307328605201,450.0,79.65217391304348
