Repository: saikumar-voptimai/evonith_bf_webapp

# Evonith BF2 — Blast Furnace Intelligence Platform

Monitoring, modelling and optimisation of **Blast Furnace 2 (BF2)** at Evonith Steel: live telemetry from InfluxDB,
manual plant reports from Neon PostgreSQL, a two-zone energy model of the furnace, blend and fuel optimisers, a
conversational assistant (FurnaceMind) and a live digital twin evaluated every hour.

The platform has three deployable parts that share one Python service layer, plus the shared data library:

| Part | Path | What it is |
|---|---|---|
| **Streamlit app** (legacy) | `src/app.py`, `src/custom_pages/` | The original 11-page dashboard; still the home of the model pages. Served under `/legacy` in production |

File: src/data/V13_df_filtered.csv (part 133 of 268)
NM3/HR.,STEAMKGS/HR.,RAFTOC,PERMEABILITYKGS/HR.,TUYEREVELOCITYM/S,HOT BLAST VOLUMENM3/HR.,O2 ENRICHMENT %,COKE_VM%,COKE_ASH%,COKE_IM%,COKE_FC%,COKE_MOIST%,COKE_CALC_MT,NUTCOKE_MOIST%,NUTCOKE_VM%,NUTCOKE_IM%,NUTCOKE_FC%,NUTCOKE_ASH%,NUTCOKE_CALC_MT,PCI_2_FC%,PCI_2_ASH%,PCI_2_VM%,PCI_2_IM%,PCI_2_CALC_MT,SINTER_SP_02_COLD_STRENGTH_AI,SINTER_SP_02_COLD_STRENGTH_TI,SINTER_SP_02_HOT_STRENGTH_RI,SINTER_SP_02_HOT_STRENGTH_RDI,SINTER_SP_02_P%,SINTER_SP_02_SIO2%,SINTER_SP_02_MGO%,SINTER_SP_02_FEO%,SINTER_SP_02_AL2O3%,SINTER_SP_02_NA2O%,SINTER_SP_02_TIO2%,SINTER_SP_02_FE(T)%,SINTER_SP_02_CAO%,SINTER_SP_02_K2O%,SINTER_SP_02_BASICITY,SINTER_SP_02_MNO%,SINTER_CALC_MT,FLUX_TM%,FLUX_SIO2%,FLUX_FE2O3%,FLUX_AL2O3%,FLUX_LOI%,FLUX_MGO%,FLUX_CAO%,FLUX_CALC_MT,GEOMIN TYPE,ORE_FE(T)%,ORE_LOI%,ORE_TM%,ORE_MGO%,ORE_NA2O%,ORE_P%,ORE_TIO2%,ORE_AL2O3%,ORE_SIO2%,ORE_MNO%,ORE_CAO%,ORE_K2O%,ORE_CALC_MT,LLOYDS_PELLET_PCT_SIO2,LLOYDS_PELLET_PCT_AL2O3,LLOYDS_PELLET_PCT_FE2O3,LLOYDS_PELLET_PCT_MGO,LLOYDS_PELLET_PCT_TIO2,LLOYDS_PELLET_PCT_NA2O,TOTAL_PELLET_CALC_MT,LLOYDS_PELLET_PCT_K2O,LLOYDS_PELLET_PCT_TM,LLOYDS_PELLET_PCT_LOI,LLOYDS_PELLET_PCT_MNO,LLOYDS_PELLET_PCT_CAO,LLOYDS_PELLET_PCT_P,DAILYPRODUCTION,CHARGES/HRS.,STOCKRODLEVEL,FURNACE TOP GAS ANALYSISH2%,COKE_DISCHARGE_TIME,WEIGHTED_COKE_ANGLE,TOTAL_COKE_PORTIONS,NON_COKE_DISCHARGE_TIME,WEIGHTED_NON_COKE_ANGLE,TOTAL_NON_COKE_PORTIONS,UNITCOST LAKHS/THM,ACTUALKG/THM.,ACT. FUEL RATEKG/THM.,FURNACETOPGASANALYSISCO2ETACO,COKE RATE KG/THM,PRODUCTIONTONNESPERHR
2024-12-10 04:00:00,2.55,1.32,1.23,1108.0,4299.0,0.0,2321.0,1400.0,220.0,101667.0,3.40563570776905,0.94,12.92,0.43,85.71,2.7,30.54923256606498,9.8,1.03,0.45,87.58,10.94,3.7079909172225047,70.4,9.82,18.78,1.0,7.87946155653537,5.24333333333334,80.5333333333333,66.86,28.57421052631579,0.0605,5.58,2.005,10.33,2.135,0.052,0.175,54.83,11.08,0.0875,1.985765673175745,0.1649999999999999,88.12152283914251,0.1,95.21,1.28,0.32,1.3,0.0,0.0,0.5302489799233024,1.0,54.3,7.21,4.0,0.05,0.003,0.169,0.635,5.22,8.4,0.28,0.07,0.03,25.64166279605213,0.0,0.0,0.0,0.0,0.0,0.0,0.0,0.0,0.0,0.0,0.0,0.0,0.0,1958.9853810756024,6.0,1.3,3.13,97.0,26.69230769,13.0,60.0,28.5,8.0,127.87,116.0,566.0,39.2333175579744,450.0,75.0
2024-12-10 05:00:00,2.56,1.34,1.22,1113.0,4299.0,0.0,2352.0,1437.0,226.0,101740.0,3.40319407474906,0.94,12.92,0.43,85.71,2.7,31.458435916245485,9.8,1.03,0.45,87.58,10.94,3.8183477897588887,70.4,9.82,18.78,1.0,8.113969340956066,5.24333333333334,80.5333333333333,66.86,28.57421052631579,0.0605,5.58,2.005,10.33,2.135,0.052,0.175,54.83,11.08,0.0875,1.985765673175745,0.1649999999999999,90.7441872093551,0.1,95.21,1.28,0.32,1.3,0.0,0.0,0.5460301995638769,1.0,54.3,7.21,4.0,0.05,0.003,0.169,0.635,5.22,8.4,0.28,0.07,0.03,26.40480752212511,0.0,0.0,0.0,0.0,0.0,0.0,0.0,0.0,0.0,0.0,0.0,0.0,0.0,1958.9853810756024,7.0,1.3,3.1,97.0,26.69230769,13.0,60.0,28.5,8.0,127.34,112.0,562.0,39.5304718994546,450.0,77.23214285714286
2024-12-10 06:00:00,2.55,1.38,1.17,1117.0,4300.0,0.0,2348.0,1432.0,228.0,102072.0,3.39292210625731,0.94,12.92,0.43,85.71,2.7,35.570195542269715,9.8,1.03,0.45,87.58,10.94,4.317423087775906,70.4,9.82,18.78,1.0,9.174501772758015,5.24333333333334,80.5333333333333,66.86,28.57421052631579,0.0605,5.58,2.005,10.33,2.135,0.052,0.175,54.83,11.08,0.0875,1.985765673175745,0.1649999999999999,102.60486223646691,0.1,95.21,1.28,0.32,1.3,0.0,0.0,0.6173988122671322,1.0,54.3,7.21,4.0,0.05,0.003,0.169,0.635,5.22,8.4,0.28,0.07,0.03,29.85603509718545,0.0,0.0,0.0,0.0,0.0,0.0,0.0,0.0,0.0,0.0,0.0,0.0,0.0,1958.9853810756024,6.0,1.3,3.07,97.0,26.69230769,13.0,60.0,28.5,8.0,125.8825,101.0,551.0,40.4115996258185,450.0,87.32673267326733
2024-12-10 07:00:00,2.56,1.36,1.2,1118.0,4299.0,0.0,2349.0,1421.0,228.0,102232.0,3.38682901057592,0.94,12.92,0.43,85.71,2.7,35.544704558000134,9.8,1.03,0.45,87.58,10.94,4.314329054629958,70.4,9.82,18.78,1.0,9.167926968295872,5.24333333333334,80.5333333333333,66.86,28.57421052631579,0.0605,5.58,2.005,10.33,2.135,0.052,0.175,54.83,11.08,0.0875,1.985765673175745,0.1649999999999999,102.5313316052916,0.1,95.21,1.28,0.32,1.3,0.0,0.0,0.6169563602881192,1.0,54.3,7.21,4.0,0.05,0.003,0.169,0.635,5.22,8.4,0.28,0.07,0.03,29.834639102324807,0.0,0.0,0.0,0.0,0.0,0.0,0.0,0.0,0.0,0.0,0.0,0.0,0.0,1958.9853810756024,7.0,1.3,3.06,97.0,26.69230769,13.0,60.0,28.5,8.0,126.545,106.0,556.0,41.0872608492767,450.0,87.26415094339623
2024-12-10 08:00:00,2.56,1.35,1.21,1119.0,4301.0,0.0,2360.0,1408.0,228.0,102259.0,3.38750944301913,0.95,12.68,0.41,85.96,3.2,34.69652232048835,6.4,1.04,0.44,85.62,12.9,4.211378775075742,70.72,9.68,18.58,1.02,8.949158155725627,5.24333333333334,80.5333333333333,66.86,28.55842105263158,0.0565,5.32,1.875,9.715,2.06,0.055,0.17,55.335,10.805,0.0725,2.031019009257295,0.0849999999999999,100.08468715185036,0.1,95.72,1.0,0.48,1.24,0.0,0.0,0.6022342959856174,1.0,52.91,8.88,3.8,0.11,0.042,0.252,0.53,6.19,7.46,0.38,0.04,0.013,29.12271277563739,0.0,0.0,0.0,0.0,0.0,0.0,0.0,0.0,0.0,0.0,0.0,0.0,0.0,1958.9853810756024,6.0,1.3,3.0,97.0,26.69230769,13.0,60.0,28.5,8.0,127.075,110.0,560.0,41.3970932958275,450.0,85.18181818181819
2024-12-10 09:00:00,2.51,1.35,1.16,1118.0,4302.0,0.0,2373.0,1432.0,227.0,100161.0,3.45921067976182,0.95,12.68,0.41,85.96,3.2,33.31902965205487,6.4,1.04,0.44,85.62,12.9,4.044182093717344,70.72,9.68,18.58,1.02,8.593866070994576,5.24333333333334,80.5333333333333,66.86,28.55842105263158,0.0565,5.32,1.875,9.715,2.06,0.055,0.17,55.335,10.805,0.0725,2.031019009257295,0.0849999999999999,96.11120757655812,0.1,95.72,1.0,0.48,1.24,0.0,0.0,0.5783248874363484,1.0,52.91,8.88,3.8,0.11,0.042,0.252,0.53,6.19,7.46,0.38,0.04,0.013,27.966506889560858,0.0,0.0,0.0,0.0,0.0,0.0,0.0,0.0,0.0,0.0,0.0,0.0,0.0,1958.9853810756024,7.0,1.3,3.04,97.0,26.69230769,13.0,60.0,28.5,8.0,125.75,100.0,550.0,40.8602150537634,450.0,81.8
2024-12-10 10:00:00,2.52,1.35,1.17,1120.0,4306.0,0.0,2383.0,1427.0,227.0,100333.0,3.45649366327525,0.95,12.68,0.41,85.96,3.2,33.156100411702525,6.4,1.04,0.44,85.62,12.9,4.024406142158825,70.72,9.68,18.58,1.02,8.551842276026388,5.24333333333334,80.5333333333333,66.86,28.55842105263158,0.0565,5.32,1.875,9.715,2.06,0.055,0.17,55.335,10.805,0.0725,2.031019009257295,0.0849999999999999,95.641226121416,0.1,95.72,1.0,0.48,1.24,0.0,0.0,0.5754968928767575,1.0,52.91,8.88,3.8,0.11,0.042,0.252,0.53,6.19,7.46,0.38,0.04,0.013,27.82975135464858,0.0,0.0,0.0,0.0,0.0,0.0,0.0,0.0,0.0,0.0,0.0,0.0,0.0,1958.9853810756024,6.0,1.3,2.93,97.0,26.69230769,13.0,60.0,28.5,8.0,125.75,100.0,550.0,41.2305516265912,450.0,81.4
2024-12-10 11:00:00,2.52,1.35,1.17,1120.0,4309.0,0.0,2382.0,1420.0,225.0,99527.0,3.48688802100845,0.95,12.68,0.41,85.96,3.2,32.74877731082165,6.4,1.04,0.44,85.62,12.9,3.974966263262525,70.72,9.68,18.58,1.02,8.446782788605915,5.24333333333334,80.5333333333333,66.86,28.55842105263158,0.0565,5.32,1.875,9.715,2.06,0.055,0.17,55.335,10.805,0.0725,2.031019009257295,0.0849999999999999,94.46627248356076,0.1,95.72,1.0,0.48,1.24,0.0,0.0,0.5684269064777802,1.0,52.91,8.88,3.8,0.11,0.042,0.252,0.53,6.19,7.46,0.38,0.04,0.013,27.48786251736788,0.0,0.0,0.0,0.0,0.0,0.0,0.0,0.0,0.0,0.0,0.0,0.0,0.0,1958.9853810756024,7.0,1.3,2.89,97.0,26.69230769,13.0,60.0,28.5,8.0,125.75,100.0,550.0,41.4719626168224,450.0,80.39999999999999
2024-12-10 12:00:00,2.52,1.36,1.16,1119.0,4306.0,0.0,2382.0,1428.0,223.0,98819.0,3.50940653872533,0.95,12.68,0.41,85.96,3.2,32.83024193099784,6.4,1.04,0.44,85.62,12.9,3.984854239041785,70.72,9.68,18.58,1.02,8.467794686090013,5.24333333333334,80.5333333333333,66.86,28.55842105263158,0.0565,5.32,1.875,9.715,2.06,0.055,0.17,55.335,10.805,0.0725,2.031019009257295,0.0849999999999999,94.70126321113185,0.1,95.72,1.0,0.48,1.24,0.0,0.0,0.5698409037575758,1.0,52.91,8.88,3.8,0.11,0.042,0.252,0.53,6.19,7.46,0.38,0.04,0.013,27.556240284824025,0.0,0.0,0.0,0.0,0.0,0.0,0.0,0.0,0.0,0.0,0.0,0.0,0.0,1958.9853810756024,6.0,1.3,2.86,97.0,26.69230769,13.0,60.0,28.5,8.0,125.75,100.0,550.0,41.1986786219915,450.0,80.60000000000001
2024-12-10 13:00:00,2.53,1.37,1.16,1120.0,4310.0,0.0,2382.0,1417.0,222.0,98322.0,3.53040494174055,0.95,12.68,0.41,85.96,3.2,32.50438345029313,6.4,1.04,0.44,85.62,12.9,3.9453023359247448,70.72,9.68,18.58,1.02,8.383747096153632,5.24333333333334,80.5333333333333,66.86,28.55842105263158,0.0565,5.32,1.875,9.715,2.06,0.055,0.17,55.335,10.805,0.0725,2.031019009257295,0.0849999999999999,93.76130030084764,0.1,95.72,1.0,0.48,1.24,0.0,0.0,0.5641849146383938,1.0,52.91,8.88,3.8,0.11,0.042,0.252,0.53,6.19,7.46,0.38,0.04,0.013,27.282729214999467,0.0,0.0,0.0,0.0,0.0,0.0,0.0,0.0,0.0,0.0,0.0,0.0,0.0,1958.9853810756024,6.0,1.3,2.84,97.0,26.69230769,13.0,60.0,28.5,8.0,125.75,100.0,550.0,41.4565826330532,450.0,79.8
2024-12-10 14:00:00,2.55,1.35,1.2,1120.0,4311.0,0.0,2385.0,1378.0,221.0,98723.0,3.51689191224008,0.95,12.68,0.41,85.96,3.2,32.911706551174,6.4,1.04,0.44,85.62,12.9,3.994742214821045,70.72,9.68,18.58,1.02,8.488806583574105,5.24333333333334,80.5333333333333,66.86,28.55842105263158,0.0565,5.32,1.875,9.715,2.06,0.055,0.17,55.335,10.805,0.0725,2.031019009257295,0.0849999999999999,94.93625393870288,0.1,95.72,1.0,0.48,1.24,0.0,0.0,0.5712549010373711,1.0,52.91,8.88,3.8,0.11,0.042,0.252,0.53,6.19,7.46,0.38,0.04,0.013,27.62461805228016,0.0,0.0,0.0,0.0,0.0,0.0,0.0,0.0,0.0,0.0,0.0,0.0,0.0,1958.9853810756024,7.0,1.3,2.93,97.0,26.69230769,13.0,60.0,28.5,8.0,125.75,100.0,550.0,42.0673635307782,450.0,80.8
2024-12-10 15:00:00,2.51,1.38,1.13,1120.0,4311.0,0.0,2381.0,1461.0,224.0,98842.0,3.51266128947856,0.95,12.68,0.41,85.96,3.2,32.82782218980448,6.4,1.04,0.44,85.62,12.9,3.984560536790916,70.72,9.68,18.58,1.02,8.467170570323157,5.24333333333334,80.5333333333333,66.86,28.55842105263158,0.0565,5.32,1.875,9.715,2.06,0.055,0.17,55.335,10.805,0.0725,2.031019009257295,0.0849999999999999,94.69428328853073,0.1,95.72,1.0,0.48,1.24,0.0,0.0,0.5697989038383738,1.0,52.91,8.88,3.8,0.11,0.042,0.252,0.53,6.19,7.46,0.38,0.04,0.013,27.55420926202829,0.0,0.0,0.0,0.0,0.0,0.0,0.0,0.0,0.0,0.0,0.0,0.0,0.0,1958.9853810756024,6.0,1.3,2.91,97.0,26.69230769,13.0,60.0,28.5,8.0,124.6325,101.0,546.0,40.8110642287858,445.0,80.5940594059406
2024-12-10 16:00:00,2.48,1.38,1.1,1124.0,4312.0,0.0,2372.0,1496.0,226.0,98817.0,3.51436357461662,0.98,12.89,0.4,85.73,3.3,34.04904755907048,6.4,1.04,0.44,85.62,12.9,4.132789876671296,70.58,9.67,18.74,1.01,8.782157152332625,5.24333333333334,80.5333333333333,66.86,28.54263157894737,0.0565,5.32,1.875,9.715,2.06,0.055,0.17,55.335,10.805,0.0725,2.031019009257295,0.0849999999999999,98.2169982711996,0.1,95.72,1.0,0.48,1.24,0.0,0.0,0.5909959504387875,1.0,59.21,1.95,2.3,0.02,0.002,0.031,0.139,2.87,10.08,0.04,0.05,0.012,28.57925134938625,0.0,0.0,0.0,0.0,0.0,0.0,0.0,0.0,0.0,0.0,0.0,0.0,0.0,1958.9853810756024,7.0,1.3,2.57,97.0,26.69230769,13.0,60.0,28.5,8.0,124.8975,103.0,548.0,42.0249001644351,445.0,83.59223300970874
2024-12-10 17:00:00,2.5,1.38,1.12,1124.0,4316.0,0.0,2385.0,1471.0,225.0,98448.0,3.53079460712126,0.98,12.89,0.4,85.73,3.3,33.47807962477978,6.4,1.04,0.44,85.62,12.9,4.063487189286376,70.58,9.67,18.74,1.01,8.634889299415903,5.24333333333334,80.5333333333333,66.86,28.54263157894737,0.0565,5.32,1.875,9.715,2.06,0.055,0.17,55.335,10.805,0.0725,2.031019009257295,0.0849999999999999,96.56999899705396,0.1,95.72,1.0,0.48,1.24,0.0,0.0,0.5810855487921396,1.0,59.21,1.95,2.3,0.02,0.002,0.031,0.139,2.87,10.08,0.04,0.05,0.012,28.10000634030856,0.0,0.0,0.0,0.0,0.0,0.0,0.0,0.0,0.0,0.0,0.0,0.0,0.0,1958.9853810756024,6.0,1.3,2.85,97.0,26.69230769,13.0,60.0,28.5,8.0,125.1625,105.0,550.0,43.3317735142723,445.0,82.19047619047619
2024-12-10 18:00:00,2.51,1.37,1.14,1119.0,4312.0,0.0,2379.0,1445.0,223.0,98923.0,3.51060091154796,0.98,12.89,0.4,85.73,3.3,33.40049427223104,6.4,1.04,0.44,85.62,12.9,4.054070069496605,70.58,9.67,18.74,1.01,8.614877968478671,5.24333333333334,80.5333333333333,66.86,28.54263157894737,0.0565,5.32,1.875,9.715,2.06,0.055,0.17,55.335,10.805,0.0725,2.031019009257295,0.0849999999999999,96.34619830412916,0.1,95.72,1.0,0.48,1.24,0.0,0.0,0.579738884716144,1.0,59.21,1.95,2.3,0.02,0.002,0.031,0.139,2.87,10.08,0.04,0.05,0.012,28.034884657016992,0.0,0.0,0.0,0.0,0.0,0.0,0.0,0.0,0.0,0.0,0.0,0.0,0.0,1958.9853810756024,7.0,1.3,2.77,97.0,26.69230769,13.0,60.0,28.5,8.0,123.25,100.0,540.0,42.5099322271559,440.0,82.0
2024-12-10 19:00:00,2.51,1.34,1.17,1118.0,4307.0,0.0,2382.0,1430.0,227.0,99570.0,3.4837670299629,0.98,12.89,0.4,85.73,3.3,33.3924284682532,6.4,1.04,0.44,85.62,12.9,4.053091061993707,70.58,9.67,18.74,1.01,8.612797582589156,5.24333333333334,80.5333333333333,66.86,28.54263157894737,0.0565,5.32,1.875,9.715,2.06,0.055,0.17,55.335,10.805,0.0725,2.031019009257295,0.0849999999999999,96.32293189545874,0.1,95.72,1.0,0.48,1.24,0.0,0.0,0.5795988849854711,1.0,59.21,1.95,2.3,0.02,0.002,0.031,0.139,2.87,10.08,0.04,0.05,0.012,28.02811458103124,0.0,0.0,0.0,0.0,0.0,0.0,0.0,0.0,0.0,0.0,0.0,0.0,0.0,1958.9853810756024,6.0,1.3,2.76,97.0,26.69230769,13.0,60.0,28.5,8.0,123.3825,101.0,541.0,42.9371935559188,440.0,81.98019801980197
2024-12-10 20:00:00,2.51,1.34,1.17,1119.0,4308.0,0.0,2384.0,1430.0,227.0,99560.0,3.48492493612183,0.98,12.89,0.4,85.73,3.3,33.40049427223104,6.4,1.04,0.44,85.62,12.9,4.054070069496605,70.58,9.67,18.74,1.01,8.614877968478671,5.24333333333334,80.5333333333333,66.86,28.54263157894737,0.0565,5.32,1.875,9.715,2.06,0.055,0.17,55.335,10.805,0.0725,2.031019009257295,0.0849999999999999,96.34619830412916,0.1,95.72,1.0,0.48,1.24,0.0,0.0,0.579738884716144,1.0,59.21,1.95,2.3,0.02,0.002,0.031,0.139,2.87,10.08,0.04,0.05,0.012,28.034884657016992,0.0,0.0,0.0,0.0,0.0,0.0,0.0,0.0,0.0,0.0,0.0,0.0,0.0,1958.9853810756024,7.0,1.3,2.76,97.0,26.69230769,13.0,60.0,28.5,8.0,123.25,100.0,540.0,42.9371935559188,440.0,82.0
2024-12-10 21:00:00,2.49,1.34,1.15,1118.0,4305.0,0.0,2387.0,1460.0,229.0,99473.0,3.48554342386883,0.98,12.89,0.4,85.73,3.3,32.99317117135018,6.4,1.04,0.44,85.62,12.9,4.004630190600305,70.58,9.67,18.74,1.01,8.509818481058199,5.24333333333334,80.5333333333333,66.86,28.54263157894737,0.0565,5.32,1.875,9.715,2.06,0.055,0.17,55.335,10.805,0.0725,2.031019009257295,0.0849999999999999,95.17124466627392,0.1,95.72,1.0,0.48,1.24,0.0,0.0,0.5726688983171665,1.0,59.21,1.95,2.3,0.02,0.002,0.031,0.139,2.87,10.08,0.04,0.05,0.012,27.692995819736296,0.0,0.0,0.0,0.0,0.0,0.0,0.0,0.0,0.0,0.0,0.0,0.0,0.0,1958.9853810756024,7.0,1.3,2.88,97.0,26.69230769,13.0,60.0,28.5,8.0,123.25,100.0,540.0,42.203349846662,440.0,81.0
2024-12-10 22:00:00,2.51,1.34,1.17,1121.0,4305.0,0.0,2367.0,1448.0,229.0,101008.0,3.43261716951812,0.98,12.89,0.4,85.73,3.3,35.314912846371115,6.4,1.04,0.44,85.62,12.9,4.286437500309215,70.58,9.67,18.74,1.01,9.108657559354889,5.24333333333334,80.5333333333333,66.86,28.54263157894737,0.0565,5.32,1.875,9.715,2.06,0.055,0.17,55.335,10.805,0.0725,2.031019009257295,0.0849999999999999,101.86848040204876,0.1,95.72,1.0,0.48,1.24,0.0,0.0,0.6129678207913376,1.0,59.21,1.95,2.3,0.02,0.002,0.031,0.139,2.87,10.08,0.04,0.05,0.012,29.641762192236264,0.0,0.0,0.0,0.0,0.0,0.0,0.0,0.0,0.0,0.0,0.0,0.0,0.0,1958.9853810756024,7.0,1.3,2.83,97.0,26.69230769,13.0,60.0,28.5,8.0,123.25,100.0,540.0,42.3523832108134,440.0,86.7
2024-12-10 23:00:00,2.53,1.35,1.18,1127.0,4307.0,0.0,2350.0,1437.0,229.0,101213.0,3.42726045633053,0.97,12.8,0.42,85.81,3.0,34.23642019719509,6.2,1.04,0.48,85.54,12.94,4.193299966752692,70.15,9.82,18.94,1.09,10.423525122031164,5.035,80.3,66.86,28.52684210526316,0.0605,5.390000000000001,1.855,9.405,2.165,0.05,0.17,55.325,10.545,0.0829999999999999,1.95692195417493,0.16,101.31227551973612,0.1,95.72,1.0,0.48,1.24,0.0,0.0,0.0668032890550785,1.0,56.28001188334455,4.789988611794805,2.999995048606437,0.0549999774936656,0.01,0.1039996218935824,0.2654990299769883,3.399995048606437,10.29000247569678,0.1949993023036342,0.0799999549873312,0.0369998784657943,30.31439978939301,0.0,0.0,0.0,0.0,0.0,0.0,0.0,0.0,0.0,0.0,0.0,0.0,0.0,1958.9853810756024,7.0,1.3,2.96,97.0,26.69230769,13.0,60.0,28.5,8.0,122.6625,105.0,540.0,42.6647767540751,435.0,86.66666666666667
2024-12-11 00:00:00,2.53,1.38,1.15,1118.0,4294.0,0.0,2339.0,1466.0,227.0,100822.0,3.43016467437171,0.97,12.8,0.42,85.81,3.0,32.45454095376043,6.2,1.04,0.48,85.54,12.94,3.975054188449503,70.15,9.82,18.94,1.09,9.88101913129418,5.035,80.3,66.86,28.52684210526316,0.0605,5.390000000000001,1.855,9.405,2.165,0.05,0.17,55.325,10.545,0.0829999999999999,1.95692195417493,0.16,96.03934570365269,0.1,95.72,1.0,0.48,1.24,0.0,0.0,0.0633264245501218,1.0,56.28001188334455,4.789988611794805,2.999995048606437,0.0549999774936656,0.01,0.1039996218935824,0.2654990299769883,3.399995048606437,10.29000247569678,0.1949993023036342,0.0799999549873312,0.0369998784657943,28.736647224995966,0.0,0.0,0.0,0.0,0.0,0.0,0.0,0.0,0.0,0.0,0.0,0.0,0.0,1989.949133108308,6.0,1.3,2.98,97.0,26.69230769,13.0,60.0,28.5,8.0,122.075,110.0,540.0,42.7753934191702,430.0,83.45454545454545
2024-12-11 01:00:00,2.53,1.38,1.15,1138.0,4293.0,0.0,2345.0,1470.0,233.0,101970.0,3.39078884839096,0.97,12.8,0.42,85.81,3.0,33.69252406316407,6.2,1.04,0.48,85.54,12.94,4.126683199356665,70.15,9.82,18.94,1.09,10.257932020176655,5.035,80.3,66.86,28.52684210526316,0.0605,5.390000000000001,1.855,9.405,2.165,0.05,0.17,55.325,10.545,0.0829999999999999,1.95692195417493,0.16,99.70278029016232,0.1,95.72,1.0,0.48,1.24,0.0,0.0,0.0657420200775295,1.0,56.28001188334455,4.789988611794805,2.999995048606437,0.0549999774936656,0.01,0.1039996218935824,0.2654990299769883,3.399995048606437,10.29000247569678,0.1949993023036342,0.0799999549873312,0.0369998784657943,29.83281074603057,0.0,0.0,0.0,0.0,0.0,0.0,0.0,0.0,0.0,0.0,0.0,0.0,0.0,1989.949133108308,7.0,1.3,3.08,97.0,26.69230769,13.0,60.0,28.5,8.0,124.12,116.0,551.0,41.8851878100638,435.0,86.63793103448276
2024-12-11 02:00:00,2.54,1.38,1.16,1152.0,4296.0,0.0,2343.0,1472.0,235.0,102204.0,3.38539391895209,0.97,12.8,0.42,85.81,3.0,33.93636756342136,6.2,1.04,0.48,85.54,12.94,4.156549316656087,70.15,9.82,18.94,1.09,10.332171932998614,5.035,80.3,66.86,28.52684210526316,0.0605,5.390000000000001,1.855,9.405,2.165,0.05,0.17,55.325,10.545,0.0829999999999999,1.95692195417493,0.16,100.42436098520784,0.1,95.72,1.0,0.48,1.24,0.0,0.0,0.0662178159620895,1.0,56.28001188334455,4.789988611794805,2.999995048606437,0.0549999774936656,0.01,0.1039996218935824,0.2654990299769883,3.399995048606437,10.29000247569678,0.1949993023036342,0.0799999549873312,0.0369998784657943,30.04872027483844,0.0,0.0,0.0,0.0,0.0,0.0,0.0,0.0,0.0,0.0,0.0,0.0,0.0,1989.949133108308,7.0,1.3,3.27,97.0,26.69230769,13.0,60.0,28.5,8.0,124.2525,117.0,552.0,40.9349786426198,435.0,87.26495726495726
2024-12-11 03:00:00,2.54,1.37,1.17,1152.0,4289.0,0.0,2312.0,1461.0,235.0,102459.0,3.37147692184974,0.97,12.8,0.42,85.81,3.0,34.0355508355166,6.2,1.04,0.48,85.54,12.94,4.168697351093796,70.15,9.82,18.94,1.09,10.36236899572934,5.035,80.3,66.86,28.52684210526316,0.0605,5.390000000000001,1.855,9.405,2.165,0.05,0.17,55.325,10.545,0.0829999999999999,1.95692195417493,0.16,100.7178637209374,0.1,95.72,1.0,0.48,1.24,0.0,0.0,0.0664113457983587,1.0,56.28001188334455,4.789988611794805,2.999995048606437,0.0549999774936656,0.01,0.1039996218935824,0.2654990299769883,3.399995048606437,10.29000247569678,0.1949993023036342,0.0799999549873312,0.0369998784657943,30.13654141225285,0.0,0.0,0.0,0.0,0.0,0.0,0.0,0.0,0.0,0.0,0.0,0.0,0.0,1989.949133108308,7.0,1.3,3.4,97.0,26.69230769,13.0,60.0,28.5,8.0,125.3125,125.0,560.0,40.2514231499051,435.0,87.52
2024-12-11 04:00:00,2.55,1.36,1.19,1150.0,4252.0,0.0,2320.0,1438.0,235.0,102647.0,3.33629819812051,0.97,12.8,0.42,85.81,3.0,33.537773126770475,6.2,1.04,0.48,85.54,12.94,4.107729199706684,70.15,9.82,18.94,1.09,10.210816981166568,5.035,80.3,66.86,28.52684210526316,0.0605,5.390000000000001,1.855,9.405,2.165,0.05,0.17,55.325,10.545,0.0829999999999999,1.95692195417493,0.16,99.24484194805348,0.1,95.72,1.0,0.48,1.24,0.0,0.0,0.0654400646897904,1.0,56.28001188334455,4.789988611794805,2.999995048606437,0.0549999774936656,0.01,0.1039996218935824,0.2654990299769883,3.399995048606437,10.29000247569678,0.1949993023036342,0.0799999549873312,0.0369998784657943,29.69578760732045,0.0,0.0,0.0,0.0,0.0,0.0,0.0,0.0,0.0,0.0,0.0,0.0,0.0,1989.949133108308,7.0,1.3,3.37,97.0,26.69230769,13.0,60.0,28.5,8.0,125.3125,125.0,560.0,40.625735121148,435.0,86.24
2024-12-11 05:00:00,2.54,1.38,1.16,1148.0,4191.0,0.0,2333.0,1452.0,236.0,103000.0,3.27721068937331,0.97,12.8,0.42,85.81,3.0,33.15442101420857,6.2,1.04,0.48,85.54,12.94,4.060775972949873,70.15,9.82,18.94,1.09,10.09410266486664,5.035,80.3,66.86,28.52684210526316,0.0605,5.390000000000001,1.855,9.405,2.165,0.05,0.17,55.325,10.545,0.0829999999999999,1.95692195417493,0.16,98.11042793440242,0.1,95.72,1.0,0.48,1.24,0.0,0.0,0.0646920547682552,1.0,56.28001188334455,4.789988611794805,2.999995048606437,0.0549999774936656,0.01,0.1039996218935824,0.2654990299769883,3.399995048606437,10.29000247569678,0.1949993023036342,0.0799999549873312,0.0369998784657943,29.35635114949645,0.0,0.0,0.0,0.0,0.0,0.0,0.0,0.0,0.0,0.0,0.0,0.0,0.0,1989.949133108308,6.0,1.3,3.27,97.0,26.69230769,13.0,60.0,28.5,8.0,124.385,118.0,553.0,41.0411340924936,435.0,85.2542372881356
2024-12-11 06:00:00,2.54,1.37,1.17,1146.0,4164.0,0.0,2330.0,1467.0,235.0,103729.0,3.23324761226153,0.97,12.8,0.42,85.81,3.0,33.96295825299113,6.2,1.04,0.48,85.54,12.94,4.159806162349843,70.15,9.82,18.94,1.09,10.340267660272266,5.035,80.3,66.86,28.52684210526316,0.0605,5.390000000000001,1.855,9.405,2.165,0.05,0.17,55.325,10.545,0.0829999999999999,1.95692195417493,0.16,100.50304804572514,0.1,95.72,1.0,0.48,1.24,0.0,0.0,0.0662697006366925,1.0,56.28001188334455,4.789988611794805,2.999995048606437,0.0549999774936656,0.01,0.1039996218935824,0.2654990299769883,3.399995048606437,10.29000247569678,0.1949993023036342,0.0799999549873312,0.0369998784657943,30.07226481570021,0.0,0.0,0.0,0.0,0.0,0.0,0.0,0.0,0.0,0.0,0.0,0.0,0.0,1989.949133108308,7.0,1.3,3.3,97.0,26.69230769,13.0,60.0,28.5,8.0,124.65,120.0,555.0,41.3472706155633,435.0,87.33333333333333
2024-12-11 07:00:00,2.55,1.38,1.17,1148.0,4160.0,0.0,2320.0,1439.0,234.0,102673.0,3.26334077913966,0.97,12.8,0.42,85.81,3.0,33.31999537919405,6.2,1.04,0.48,85.54,12.94,4.081055633474823,70.15,9.82,18.94,1.09,10.144512974795358,5.035,80.3,66.86,28.52684210526316,0.0605,5.390000000000001,1.855,9.405,2.165,0.05,0.17,55.325,10.545,0.0829999999999999,1.95692195417493,0.16,98.60039492241675,0.1,95.72,1.0,0.48,1.24,0.0,0.0,0.0650151292047917,1.0,56.28001188334455,4.789988611794805,2.999995048606437,0.0549999774936656,0.01,0.1039996218935824,0.2654990299769883,3.399995048606437,10.29000247569678,0.1949993023036342,0.0799999549873312,0.0369998784657943,29.50295781766253,0.0,0.0,0.0,0.0,0.0,0.0,0.0,0.0,0.0,0.0,0.0,0.0,0.0,1989.949133108308,6.0,1.3,3.28,97.0,26.69230769,13.0,60.0,28.5,8.0,125.3125,125.0,560.0,41.988821611551,435.0,85.68
2024-12-11 08:00:00,2.54,1.38,1.16,1149.0,4194.0,0.0,2334.0,1418.0,234.0,102592.0,3.2925871525911,0.97,12.13,0.42,86.48,3.9,33.66012605097908,6.2,1.04,0.48,85.54,12.94,4.122715068850156,70.46,9.62,18.88,1.04,10.24806821163683,5.035,80.3,66.86,28.51105263157895,0.0605,5.390000000000001,1.855,9.405,2.165,0.05,0.17,55.325,10.545,0.0829999999999999,1.95692195417493,0.16,99.6069082241615,0.1,96.64,0.8299999999999998,0.25,1.26,0.0,0.0,0.0656788039538712,1.0,58.69,2.91,1.8,0.03,0.01,0.02,0.11,2.13,10.61,0.04,0.1,0.01,29.80412415181014,0.0,0.0,0.0,0.0,0.0,0.0,0.0,0.0,0.0,0.0,0.0,0.0,0.0,1989.949133108308,7.0,1.3,3.15,97.0,26.69230769,13.0,60.0,28.5,8.0,124.5175,119.0,554.0,42.3760523854069,435.0,86.5546218487395
2024-12-11 09:00:00,2.54,1.36,1.18,1148.0,4215.0,0.0,2327.0,1436.0,233.0,102171.0,3.3226852019057,0.97,12.13,0.42,86.48,3.9,32.977773204431074,6.2,1.04,0.48,85.54,12.94,4.039140029396183,70.46,9.62,18.88,1.04,10.040320964783453,5.035,80.3,66.86,28.51105263157895,0.0605,5.390000000000001,1.855,9.405,2.165,0.05,0.17,55.325,10.545,0.0829999999999999,1.95692195417493,0.16,97.58769245355909,0.1,96.64,0.8299999999999998,0.25,1.26,0.0,0.0,0.064347373442651,1.0,58.69,2.91,1.8,0.03,0.01,0.02,0.11,2.13,10.61,0.04,0.1,0.01,29.1999395767715,0.0,0.0,0.0,0.0,0.0,0.0,0.0,0.0,0.0,0.0,0.0,0.0,0.0,1989.949133108308,7.0,1.3,3.23,97.0,26.69230769,13.0,60.0,28.5,8.0,125.3125,125.0,560.0,41.9850885368127,435.0,84.8
2024-12-11 10:00:00,2.52,1.37,1.15,1148.0,4272.0,0.0,2325.0,1464.0,233.0,101201.0,3.39983459913148,0.97,12.13,0.42,86.48,3.9,32.60683308493276,6.2,1.04,0.48,85.54,12.94,3.993707031968287,70.46,9.62,18.88,1.04,9.927385569316003,5.035,80.3,66.86,28.51105263157895,0.0605,5.390000000000001,1.855,9.405,2.165,0.05,0.17,55.325,10.545,0.0829999999999999,1.95692195417493,0.16,96.49000795934268,0.1,96.64,0.8299999999999998,0.25,1.26,0.0,0.0,0.063623582231939,1.0,58.69,2.91,1.8,0.03,0.01,0.02,0.11,2.13,10.61,0.04,0.1,0.01,28.87149323174976,0.0,0.0,0.0,0.0,0.0,0.0,0.0,0.0,0.0,0.0,0.0,0.0,0.0,1989.949133108308,6.0,1.3,3.29,97.0,26.69230769,13.0,60.0,28.5,8.0,125.975,130.0,565.0,41.5593537813158,435.0,83.84615384615384
2024-12-11 11:00:00,2.51,1.38,1.13,1153.0,4315.0,0.0,2317.0,1466.0,231.0,99605.0,3.48900717721446,0.97,12.13,0.42,86.48,3.9,32.49578673928627,6.2,1.04,0.48,85.54,12.94,3.98010600023584,70.46,9.62,18.88,1.04,9.893576708258426,5.035,80.3,66.86,28.51105263157895,0.0605,5.390000000000001,1.855,9.405,2.165,0.05,0.17,55.325,10.545,0.0829999999999999,1.95692195417493,0.16,96.16140006456872,0.1,96.64,0.8299999999999998,0.25,1.26,0.0,0.0,0.063406904755614,1.0,58.69,2.91,1.8,0.03,0.01,0.02,0.11,2.13,10.61,0.04,0.1,0.01,28.773168018491788,0.0,0.0,0.0,0.0,0.0,0.0,0.0,0.0,0.0,0.0,0.0,0.0,0.0,1989.949133108308,7.0,1.3,3.37,97.0,26.69230769,13.0,60.0,28.5,8.0,126.24,132.0,567.0,41.8745628351597,435.0,83.56060606060606
2024-12-11 12:00:00,2.53,1.37,1.16,1150.0,4319.0,0.0,2312.0,1422.0,227.0,98755.0,3.52227208770861,0.97,12.13,0.42,86.48,3.9,32.807012994193926,6.2,1.04,0.48,85.54,12.94,4.018225203027485,70.46,9.62,18.88,1.04,9.988331786855436,5.035,80.3,66.86,28.51105263157895,0.0605,5.390000000000001,1.855,9.405,2.165,0.05,0.17,55.325,10.545,0.0829999999999999,1.95692195417493,0.16,97.08237953334984,0.1,96.64,0.8299999999999998,0.25,1.26,0.0,0.0,0.0640141802052192,1.0,58.69,2.91,1.8,0.03,0.01,0.02,0.11,2.13,10.61,0.04,0.1,0.01,29.0487411380494,0.0,0.0,0.0,0.0,0.0,0.0,0.0,0.0,0.0,0.0,0.0,0.0,0.0,1989.949133108308,6.0,1.3,3.47,97.0,26.69230769,13.0,60.0,28.5,8.0,126.3725,133.0,568.0,41.0378481313973,435.0,84.3609022556391
2024-12-11 13:00:00,2.54,1.36,1.18,1148.0,4310.0,0.0,2337.0,1381.0,225.0,98315.0,3.53065609613232,0.97,12.13,0.42,86.48,3.9,32.604439922871485,6.2,1.04,0.48,85.54,12.94,3.993413915855849,70.46,9.62,18.88,1.04,9.926656953861375,5.035,80.3,66.86,28.51105263157895,0.0605,5.390000000000001,1.855,9.405,2.165,0.05,0.17,55.325,10.545,0.0829999999999999,1.95692195417493,0.16,96.48292612389616,0.1,96.64,0.8299999999999998,0.25,1.26,0.0,0.0,0.0636189126112248,1.0,58.69,2.91,1.8,0.03,0.01,0.02,0.11,2.13,10.61,0.04,0.1,0.01,28.869374223072203,0.0,0.0,0.0,0.0,0.0,0.0,0.0,0.0,0.0,0.0,0.0,0.0,0.0,1989.949133108308,6.0,1.3,3.29,97.0,26.69230769,13.0,60.0,28.5,8.0,125.3125,125.0,560.0,41.7038253931002,435.0,83.84
2024-12-11 14:00:00,2.56,1.32,1.24,1132.0,4313.0,0.0,2344.0,1343.0,222.0,99085.0,3.50567811157234,0.97,12.13,0.42,86.48,3.9,28.119654220033755,6.2,1.04,0.48,85.54,12.94,3.444114321146963,70.46,9.62,18.88,1.04,8.561231591887198,5.035,80.3,66.86,28.51105263157895,0.0605,5.390000000000001,1.855,9.405,2.165,0.05,0.17,55.325,10.545,0.0829999999999999,1.95692195417493,0.16,83.21156649704783,0.1,96.64,0.8299999999999998,0.25,1.26,0.0,0.0,0.0548680433926814,1.0,58.69,2.91,1.8,0.03,0.01,0.02,0.11,2.13,10.61,0.04,0.1,0.01,24.89835196132548,0.0,0.0,0.0,0.0,0.0,0.0,0.0,0.0,0.0,0.0,0.0,0.0,0.0,1989.949133108308,6.0,1.3,3.11,97.0,26.69230769,13.0,60.0,28.5,8.0,123.475,130.0,555.0,42.0228918476991,425.0,72.3076923076923
2024-12-11 15:00:00,2.49,1.36,1.13,1115.0,4314.0,0.0,2349.0,1460.0,225.0,99278.0,3.49967914235506,0.97,12.13,0.42,86.48,3.9,30.60386049016625,6.2,1.04,0.48,85.54,12.94,3.74838159003645,70.46,9.62,18.88,1.04,9.317566112724595,5.035,80.3,66.86,28.51105263157895,0.0605,5.390000000000001,1.855,9.405,2.165,0.05,0.17,55.325,10.545,0.0829999999999999,1.95692195417493,0.16,90.56281959646326,0.1,96.64,0.8299999999999998,0.25,1.26,0.0,0.0,0.059715312721082,1.0,58.69,2.91,1.8,0.03,0.01,0.02,0.11,2.13,10.61,0.04,0.1,0.01,27.09797509944444,0.0,0.0,0.0,0.0,0.0,0.0,0.0,0.0,0.0,0.0,0.0,0.0,0.0,1989.949133108308,6.0,1.3,3.11,97.0,26.69230769,13.0,60.0,28.5,8.0,123.9875,115.0,550.0,40.4968361846731,435.0,78.69565217391305
2024-12-11 16:00:00,2.52,1.36,1.16,1109.0,4314.0,0.0,2360.0,1415.0,221.0,98804.0,3.51645448882071,0.96,12.37,0.41,86.26,3.4,28.23671105998764,8.0,1.03,0.45,85.68,12.84,3.4584515222988235,70.79,9.52,18.68,1.01,8.596870391298383,5.035,80.3,66.86,28.49526315789474,0.0564999999999999,5.44,1.725,9.955,2.265,0.0569999999999999,0.18,55.175,10.815,0.0865,1.988015949448355,0.075,83.55796062215117,0.1,96.64,0.8299999999999998,0.25,1.26,0.0,0.0,0.0550964487537055,1.0,53.28,7.53,3.9,0.09,0.047,0.187,0.66,5.82,8.9,0.22,0.06,0.025,25.00199912490177,0.0,0.0,0.0,0.0,0.0,0.0,0.0,0.0,0.0,0.0,0.0,0.0,0.0,1989.949133108308,6.0,1.3,2.85,97.0,26.69230769,13.0,60.0,28.5,8.0,123.9875,115.0,550.0,41.7335852621634,435.0,72.6086956521739
2024-12-11 17:00:00,2.52,1.34,1.18,1106.0,4317.0,0.0,2346.0,1392.0,221.0,98813.0,3.51857759770363,0.96,12.37,0.41,86.26,3.4,31.464642101140285,8.0,1.03,0.45,85.68,12.84,3.8538107055774047,70.79,9.52,18.68,1.01,9.579637284152309,5.035,80.3,66.86,28.49526315789474,0.0564999999999999,5.44,1.725,9.955,2.265,0.0569999999999999,0.18,55.175,10.815,0.0865,1.988015949448355,0.075,93.11004104166764,0.1,96.64,0.8299999999999998,0.25,1.26,0.0,0.0,0.0613948996183098,1.0,53.28,7.53,3.9,0.09,0.047,0.187,0.66,5.82,8.9,0.22,0.06,0.025,27.860148181096307,0.0,0.0,0.0,0.0,0.0,0.0,0.0,0.0,0.0,0.0,0.0,0.0,0.0,1989.949133108308,6.0,1.3,3.02,97.0,26.69230769,13.0,60.0,28.5,8.0,123.325,110.0,545.0,42.4526094079101,435.0,80.9090909090909
2024-12-11 18:00:00,2.53,1.38,1.15,1109.0,4313.0,0.0,2340.0,1444.0,222.0,99291.0,3.49841085190659,0.96,12.37,0.41,86.26,3.4,32.17171271015468,8.0,1.03,0.45,85.68,12.84,3.940413193343189,70.79,9.52,18.68,1.01,9.794910032110788,5.035,80.3,66.86,28.49526315789474,0.0564999999999999,5.44,1.725,9.955,2.265,0.0569999999999999,0.18,55.175,10.815,0.0865,1.988015949448355,0.075,95.20240151451412,0.1,96.64,0.8299999999999998,0.25,1.26,0.0,0.0,0.0627745602838898,1.0,53.28,7.53,3.9,0.09,0.047,0.187,0.66,5.82,8.9,0.22,0.06,0.025,28.486218926738925,0.0,0.0,0.0,0.0,0.0,0.0,0.0,0.0,0.0,0.0,0.0,0.0,0.0,1989.949133108308,6.0,1.3,3.07,97.0,26.69230769,13.0,60.0,28.5,8.0,123.325,110.0,545.0,41.5370108439415,435.0,82.72727272727273
2024-12-11 19:00:00,2.54,1.38,1.16,1104.0,4311.0,0.0,2336.0,1434.0,221.0,99673.0,3.48339938328798,0.96,12.37,0.41,86.26,3.4,31.99494505790108,8.0,1.03,0.45,85.68,12.84,3.918762571401743,70.79,9.52,18.68,1.01,9.741091845121169,5.035,80.3,66.86,28.49526315789474,0.0564999999999999,5.44,1.725,9.955,2.265,0.0569999999999999,0.18,55.175,10.815,0.0865,1.988015949448355,0.075,94.67931139630248,0.1,96.64,0.8299999999999998,0.25,1.26,0.0,0.0,0.0624296451174948,1.0,53.28,7.53,3.9,0.09,0.047,0.187,0.66,5.82,8.9,0.22,0.06,0.025,28.329701240328266,0.0,0.0,0.0,0.0,0.0,0.0,0.0,0.0,0.0,0.0,0.0,0.0,0.0,1989.949133108308,7.0,1.3,3.08,97.0,26.69230769,13.0,60.0,28.5,8.0,123.325,110.0,545.0,41.2807183364839,435.0,82.27272727272727
2024-12-11 20:00:00,2.55,1.37,1.18,1104.0,4313.0,0.0,2347.0,1419.0,221.0,99917.0,3.47651058989778,0.96,12.37,0.41,86.26,3.4,31.78282387519676,8.0,1.03,0.45,85.68,12.84,3.892781825072008,70.79,9.52,18.68,1.01,9.676510020733623,5.035,80.3,66.86,28.49526315789474,0.0564999999999999,5.44,1.725,9.955,2.265,0.0569999999999999,0.18,55.175,10.815,0.0865,1.988015949448355,0.075,94.05160325444857,0.1,96.64,0.8299999999999998,0.25,1.26,0.0,0.0,0.0620157469178208,1.0,53.28,7.53,3.9,0.09,0.047,0.187,0.66,5.82,8.9,0.22,0.06,0.025,28.14188001663549,0.0,0.0,0.0,0.0,0.0,0.0,0.0,0.0,0.0,0.0,0.0,0.0,0.0,1989.949133108308,6.0,1.3,2.94,97.0,26.69230769,13.0,60.0,28.5,8.0,122.075,110.0,540.0,42.9041353383459,430.0,81.72727272727273
2024-12-11 21:00:00,2.55,1.34,1.21,1109.0,4310.0,0.0,2361.0,1389.0,223.0,99861.0,3.47604101338432,0.96,12.37,0.41,86.26,3.4,31.78282387519676,8.0,1.03,0.45,85.68,12.84,3.892781825072008,70.79,9.52,18.68,1.01,9.676510020733623,5.035,80.3,66.86,28.49526315789474,0.0564999999999999,5.44,1.725,9.955,2.265,0.0569999999999999,0.18,55.175,10.815,0.0865,1.988015949448355,0.075,94.05160325444857,0.1,96.64,0.8299999999999998,0.25,1.26,0.0,0.0,0.0620157469178208,1.0,53.28,7.53,3.9,0.09,0.047,0.187,0.66,5.82,8.9,0.22,0.06,0.025,28.14188001663549,0.0,0.0,0.0,0.0,0.0,0.0,0.0,0.0,0.0,0.0,0.0,0.0,0.0,1989.949133108308,6.0,1.3,2.95,97.0,26.69230769,13.0,60.0,28.5,8.0,122.075,110.0,540.0,42.5982584137444,430.0,81.72727272727273
2024-12-11 22:00:00,2.61,1.31,1.3,1097.0,4306.0,0.0,2354.0,1318.0,222.0,102688.0,3.3772871838065,0.96,12.37,0.41,86.26,3.4,30.965727792910503,8.0,1.03,0.45,85.68,12.84,3.7927033427146313,70.79,9.52,18.68,1.01,9.427739223676934,5.035,80.3,66.86,28.49526315789474,0.0564999999999999,5.44,1.725,9.955,2.265,0.0569999999999999,0.18,55.175,10.815,0.0865,1.988015949448355,0.075,91.63365584821057,0.1,96.64,0.8299999999999998,0.25,1.26,0.0,0.0,0.0604214007374566,1.0,53.28,7.53,3.9,0.09,0.047,0.187,0.66,5.82,8.9,0.22,0.06,0.025,27.418387982068108,0.0,0.0,0.0,0.0,0.0,0.0,0.0,0.0,0.0,0.0,0.0,0.0,0.0,1989.949133108308,7.0,1.3,2.91,97.0,26.69230769,13.0,60.0,28.5,8.0,121.6775,107.0,537.0,42.148373508074,430.0,79.62616822429906
2024-12-11 23:00:00,2.54,1.38,1.16,1112.0,4300.0,0.0,2348.0,1449.0,224.0,100379.0,3.45010080181615,0.92,12.68,0.43,85.97,2.9,31.724888314802943,8.0,1.03,0.45,85.68,12.84,4.001624397082813,70.66,9.32,18.9,1.12,10.016170598726138,5.28888888888889,80.4444444444444,66.86,28.47947368421053,0.0564999999999999,5.44,1.725,9.955,2.265,0.0569999999999999,0.18,55.175,10.815,0.0865,1.988015949448355,0.075,98.02846150911272,0.1,96.64,0.8299999999999998,0.25,1.26,0.0,0.0,0.5153197048802086,1.0,53.28,7.53,3.9,0.09,0.047,0.187,0.66,5.82,8.9,0.22,0.06,0.025,28.286519064684857,0.0,0.0,0.0,0.0,0.0,0.0,0.0,0.0,0.0,0.0,0.0,0.0,0.0,1989.949133108308,7.0,1.3,2.99,97.0,26.69230769,13.0,60.0,28.5,8.0,122.075,110.0,540.0,42.1570926143025,430.0,81.0
2024-12-12 00:00:00,2.58,1.37,1.21,1110.0,4291.0,0.0,2322.0,1447.0,230.0,104522.0,3.30652433450054,0.92,12.68,0.43,85.97,2.9,30.778234254635297,8.0,1.03,0.45,85.68,12.84,3.88221801981917,70.66,9.32,18.9,1.12,9.71729331126248,5.28888888888889,80.4444444444444,66.86,28.47947368421053,0.0564999999999999,5.44,1.725,9.955,2.265,0.0569999999999999,0.18,55.175,10.815,0.0865,1.988015949448355,0.075,95.1033435330066,0.1,96.64,0.8299999999999998,0.25,1.26,0.0,0.0,0.4999428346429186,1.0,53.28,7.53,3.9,0.09,0.047,0.187,0.66,5.82,8.9,0.22,0.06,0.025,27.44246414304471,0.0,0.0,0.0,0.0,0.0,0.0,0.0,0.0,0.0,0.0,0.0,0.0,0.0,2013.377731897574,7.0,1.3,3.61,97.0,26.69230769,13.0,60.0,28.5,8.0,119.915,122.0,537.0,41.0697455230914,415.0,79.50819672131148
2024-12-12 01:00:00,2.53,1.38,1.15,1114.0,4242.0,0.0,2310.0,1463.0,226.0,100772.0,3.39033887404116,0.92,12.68,0.43,85.97,2.9,34.239007626388286,8.0,1.03,0.45,85.68,12.84,4.318743280988313,70.66,9.32,18.9,1.12,10.809927464960424,5.28888888888889,80.4444444444444,66.86,28.47947368421053,0.0564999999999999,5.44,1.725,9.955,2.265,0.0569999999999999,0.18,55.175,10.815,0.0865,1.988015949448355,0.075,105.79697579731162,0.1,96.64,0.8299999999999998,0.25,1.26,0.0,0.0,0.5561575230885478,1.0,53.28,7.53,3.9,0.09,0.047,0.187,0.66,5.82,8.9,0.22,0.06,0.025,30.528156076370355,0.0,0.0,0.0,0.0,0.0,0.0,0.0,0.0,0.0,0.0,0.0,0.0,0.0,2013.377731897574,7.0,1.3,2.96,97.0,26.69230769,13.0,60.0,28.5,8.0,121.62,116.0,541.0,41.6428571428571,425.0,88.44827586206897
2024-12-12 02:00:00,2.56,1.38,1.18,1108.0,4228.0,0.0,2299.0,1421.0,223.0,100631.0,3.38388951600953,0.92,12.68,0.43,85.97,2.9,32.61803045373802,8.0,1.03,0.45,85.68,12.84,4.114281038699978,70.66,9.32,18.9,1.12,10.298153121208674,5.28888888888889,80.4444444444444,66.86,28.47947368421053,0.0564999999999999,5.44,1.725,9.955,2.265,0.0569999999999999,0.18,55.175,10.815,0.0865,1.988015949448355,0.075,100.788230083236,0.1,96.64,0.8299999999999998,0.25,1.26,0.0,0.0,0.5298273601597181,1.0,53.28,7.53,3.9,0.09,0.047,0.187,0.66,5.82,8.9,0.22,0.06,0.025,29.082861730725767,0.0,0.0,0.0,0.0,0.0,0.0,0.0,0.0,0.0,0.0,0.0,0.0,0.0,2013.377731897574,7.0,1.3,3.02,97.0,26.69230769,13.0,60.0,28.5,8.0,121.4875,115.0,540.0,41.8384269130538,425.0,84.26086956521739
2024-12-12 03:00:00,2.59,1.38,1.21,1108.0,4218.0,0.0,2313.0,1432.0,225.0,101893.0,3.33411301185973,0.92,12.68,0.43,85.97,2.9,32.954645835097544,8.0,1.03,0.45,85.68,12.84,4.156740079347037,70.66,9.32,18.9,1.12,10.404429211210829,5.28888888888889,80.4444444444444,66.86,28.47947368421053,0.0564999999999999,5.44,1.725,9.955,2.265,0.0569999999999999,0.18,55.175,10.815,0.0865,1.988015949448355,0.075,101.82835629668529,0.1,96.64,0.8299999999999998,0.25,1.26,0.0,0.0,0.5352951347743694,1.0,53.28,7.53,3.9,0.09,0.047,0.187,0.66,5.82,8.9,0.22,0.06,0.025,29.382994462725005,0.0,0.0,0.0,0.0,0.0,0.0,0.0,0.0,0.0,0.0,0.0,0.0,0.0,2013.377731897574,7.0,1.3,2.95,97.0,26.69230769,13.0,60.0,28.5,8.0,121.4875,115.0,540.0,41.3502109704641,425.0,85.1304347826087
2024-12-12 04:00:00,2.55,1.38,1.17,1110.0,4187.0,0.0,2288.0,1444.0,226.0,101042.0,3.33748076768818,0.92,12.68,0.43,85.97,2.9,34.07187506777511,8.0,1.03,0.45,85.68,12.84,4.297661986155786,70.66,9.32,18.9,1.12,10.757160432242769,5.28888888888889,80.4444444444444,66.86,28.47947368421053,0.0564999999999999,5.44,1.725,9.955,2.265,0.0569999999999999,0.18,55.175,10.815,0.0865,1.988015949448355,0.075,105.28054379520788,0.1,96.64,0.8299999999999998,0.25,1.26,0.0,0.0,0.5534427239086173,1.0,53.28,7.53,3.9,0.09,0.047,0.187,0.66,5.82,8.9,0.22,0.06,0.025,30.379137480666262,0.0,0.0,0.0,0.0,0.0,0.0,0.0,0.0,0.0,0.0,0.0,0.0,0.0,2013.377731897574,7.0,1.3,3.16,97.0,26.69230769,13.0,60.0,28.5,8.0,122.2825,121.0,546.0,41.6432584269663,425.0,88.01652892561984
2024-12-12 05:00:00,2.57,1.38,1.19,1108.0,4183.0,0.0,2285.0,1436.0,226.0,101313.0,3.32538301878474,0.92,12.68,0.43,85.97,2.9,33.80111036724796,8.0,1.03,0.45,85.68,12.84,4.26350903277903,70.66,9.32,18.9,1.12,10.671674696069902,5.28888888888889,80.4444444444444,66.86,28.47947368421053,0.0564999999999999,5.44,1.725,9.955,2.265,0.0569999999999999,0.18,55.175,10.815,0.0865,1.988015949448355,0.075,104.4438931895297,0.1,96.64,0.8299999999999998,0.25,1.26,0.0,0.0,0.5490445875248708,1.0,53.28,7.53,3.9,0.09,0.047,0.187,0.66,5.82,8.9,0.22,0.06,0.025,30.137718479045027,0.0,0.0,0.0,0.0,0.0,0.0,0.0,0.0,0.0,0.0,0.0,0.0,0.0,2013.377731897574,7.0,1.3,3.05,97.0,26.69230769,13.0,60.0,28.5,8.0,122.5475,123.0,548.0,42.2538497433504,425.0,87.3170731707317
2024-12-12 06:00:00,2.6,1.38,1.22,1124.0,4181.0,0.0,2286.0,1400.0,227.0,102569.0,3.28312460742531,0.92,12.68,0.43,85.97,2.9,34.09644520866905,8.0,1.03,0.45,85.68,12.84,4.30076114522186,70.66,9.32,18.9,1.12,10.764917708498134,5.28888888888889,80.4444444444444,66.86,28.47947368421053,0.0564999999999999,5.44,1.725,9.955,2.265,0.0569999999999999,0.18,55.175,10.815,0.0865,1.988015949448355,0.075,105.35646441270526,0.1,96.64,0.8299999999999998,0.25,1.26,0.0,0.0,0.5538418262672669,1.0,53.28,7.53,3.9,0.09,0.047,0.187,0.66,5.82,8.9,0.22,0.06,0.025,30.401044689666403,0.0,0.0,0.0,0.0,0.0,0.0,0.0,0.0,0.0,0.0,0.0,0.0,0.0,2013.377731897574,7.0,1.3,3.16,97.0,26.69230769,13.0,60.0,28.5,8.0,122.8125,125.0,550.0,42.7044609665427,425.0,88.08
2024-12-12 07:00:00,2.57,1.35,1.22,1089.0,4179.0,0.0,2251.0,1349.0,223.0,102496.0,3.28389071399985,0.92,12.68,0.43,85.97,2.9,34.05923292118779,8.0,1.03,0.45,85.68,12.84,4.296067366760651,70.66,9.32,18.9,1.12,10.753169058161442,5.28888888888889,80.4444444444444,66.86,28.47947368421053,0.0564999999999999,5.44,1.725,9.955,2.265,0.0569999999999999,0.18,55.175,10.815,0.0865,1.988015949448355,0.075,105.24148013743137,0.1,96.64,0.8299999999999998,0.25,1.26,0.0,0.0,0.5532373726026085,1.0,53.28,7.53,3.9,0.09,0.047,0.187,0.66,5.82,8.9,0.22,0.06,0.025,30.367865500228937,0.0,0.0,0.0,0.0,0.0,0.0,0.0,0.0,0.0,0.0,0.0,0.0,0.0,2013.377731897574,7.0,1.3,3.1,97.0,26.69230769,13.0,60.0,28.5,8.0,121.43,124.0,544.0,43.163789080728,420.0,87.98387096774194
2024-12-12 08:00:00,2.55,1.38,1.17,1116.0,4179.0,0.0,2266.0,1408.0,229.0,102561.0,3.28181109714916,0.96,11.75,0.42,86.87,4.0,33.52000666879002,8.1,1.04,0.44,86.28,12.24,4.228051968070164,70.47,9.61,18.68,1.24,10.582924735100807,5.28888888888889,80.4444444444444,66.86,28.46368421052632,0.0535,5.405,1.68,9.655,2.325,0.0535,0.185,55.125,10.9,0.0854999999999999,2.016759776536315,0.07,103.5752955506376,0.1,96.64,0.83,0.25,1.26,0.0,0.0,0.5444785107748862,1.0,52.33,7.8,3.9,0.11,0.05,0.208,0.7,6.17,9.47,0.23,0.07,0.028,29.887081028514626,0.0,0.0,0.0,0.0,0.0,0.0,0.0,0.0,0.0,0.0,0.0,0.0,0.0,2013.377731897574,7.0,1.3,3.21,97.0,26.69230769,13.0,60.0,28.5,8.0,122.49,132.0,552.0,43.8527436906691,420.0,86.5909090909091
2024-12-12 09:00:00,2.57,1.38,1.19,1130.0,4234.0,0.0,2277.0,1426.0,229.0,102380.0,3.33084293481176,0.96,11.75,0.42,86.87,4.0,33.64859139051564,8.1,1.04,0.44,86.28,12.24,4.244271024680972,70.47,9.61,18.68,1.24,10.62352145829219,5.28888888888889,80.4444444444444,66.86,28.46368421052632,0.0535,5.405,1.68,9.655,2.325,0.0535,0.185,55.125,10.9,0.0854999999999999,2.016759776536315,0.07,103.97261649056534,0.1,96.64,0.83,0.25,1.26,0.0,0.0,0.5465671624414968,1.0,52.33,7.8,3.9,0.11,0.05,0.208,0.7,6.17,9.47,0.23,0.07,0.028,30.001729633308035,0.0,0.0,0.0,0.0,0.0,0.0,0.0,0.0,0.0,0.0,0.0,0.0,0.0,2013.377731897574,7.0,1.3,3.14,97.0,26.69230769,13.0,60.0,28.5,8.0,122.225,130.0,550.0,42.5995316159251,420.0,86.92307692307692
