Repository: saikumar-voptimai/evonith_bf_webapp

# Evonith BF2 — Blast Furnace Intelligence Platform

Monitoring, modelling and optimisation of **Blast Furnace 2 (BF2)** at Evonith Steel: live telemetry from InfluxDB,
manual plant reports from Neon PostgreSQL, a two-zone energy model of the furnace, blend and fuel optimisers, a
conversational assistant (FurnaceMind) and a live digital twin evaluated every hour.

The platform has three deployable parts that share one Python service layer, plus the shared data library:

| Part | Path | What it is |
|---|---|---|
| **Streamlit app** (legacy) | `src/app.py`, `src/custom_pages/` | The original 11-page dashboard; still the home of the model pages. Served under `/legacy` in production |

File: src/data/V13_df_filtered.csv (part 134 of 268)
NM3/HR.,STEAMKGS/HR.,RAFTOC,PERMEABILITYKGS/HR.,TUYEREVELOCITYM/S,HOT BLAST VOLUMENM3/HR.,O2 ENRICHMENT %,COKE_VM%,COKE_ASH%,COKE_IM%,COKE_FC%,COKE_MOIST%,COKE_CALC_MT,NUTCOKE_MOIST%,NUTCOKE_VM%,NUTCOKE_IM%,NUTCOKE_FC%,NUTCOKE_ASH%,NUTCOKE_CALC_MT,PCI_2_FC%,PCI_2_ASH%,PCI_2_VM%,PCI_2_IM%,PCI_2_CALC_MT,SINTER_SP_02_COLD_STRENGTH_AI,SINTER_SP_02_COLD_STRENGTH_TI,SINTER_SP_02_HOT_STRENGTH_RI,SINTER_SP_02_HOT_STRENGTH_RDI,SINTER_SP_02_P%,SINTER_SP_02_SIO2%,SINTER_SP_02_MGO%,SINTER_SP_02_FEO%,SINTER_SP_02_AL2O3%,SINTER_SP_02_NA2O%,SINTER_SP_02_TIO2%,SINTER_SP_02_FE(T)%,SINTER_SP_02_CAO%,SINTER_SP_02_K2O%,SINTER_SP_02_BASICITY,SINTER_SP_02_MNO%,SINTER_CALC_MT,FLUX_TM%,FLUX_SIO2%,FLUX_FE2O3%,FLUX_AL2O3%,FLUX_LOI%,FLUX_MGO%,FLUX_CAO%,FLUX_CALC_MT,GEOMIN TYPE,ORE_FE(T)%,ORE_LOI%,ORE_TM%,ORE_MGO%,ORE_NA2O%,ORE_P%,ORE_TIO2%,ORE_AL2O3%,ORE_SIO2%,ORE_MNO%,ORE_CAO%,ORE_K2O%,ORE_CALC_MT,LLOYDS_PELLET_PCT_SIO2,LLOYDS_PELLET_PCT_AL2O3,LLOYDS_PELLET_PCT_FE2O3,LLOYDS_PELLET_PCT_MGO,LLOYDS_PELLET_PCT_TIO2,LLOYDS_PELLET_PCT_NA2O,TOTAL_PELLET_CALC_MT,LLOYDS_PELLET_PCT_K2O,LLOYDS_PELLET_PCT_TM,LLOYDS_PELLET_PCT_LOI,LLOYDS_PELLET_PCT_MNO,LLOYDS_PELLET_PCT_CAO,LLOYDS_PELLET_PCT_P,DAILYPRODUCTION,CHARGES/HRS.,STOCKRODLEVEL,FURNACE TOP GAS ANALYSISH2%,COKE_DISCHARGE_TIME,WEIGHTED_COKE_ANGLE,TOTAL_COKE_PORTIONS,NON_COKE_DISCHARGE_TIME,WEIGHTED_NON_COKE_ANGLE,TOTAL_NON_COKE_PORTIONS,UNITCOST LAKHS/THM,ACTUALKG/THM.,ACT. FUEL RATEKG/THM.,FURNACETOPGASANALYSISCO2ETACO,COKE RATE KG/THM,PRODUCTIONTONNESPERHR
2024-12-12 10:00:00,2.6,1.38,1.22,1130.0,4285.0,0.0,2292.0,1397.0,227.0,101934.0,3.38566950352044,0.96,11.75,0.42,86.87,4.0,33.56949486761205,8.1,1.04,0.44,86.28,12.24,4.234294170778929,70.47,9.61,18.68,1.24,10.598549131855387,5.28888888888889,80.4444444444444,66.86,28.46368421052632,0.0535,5.405,1.68,9.655,2.325,0.0535,0.185,55.125,10.9,0.0854999999999999,2.016759776536315,0.07,103.72821183343876,0.1,96.64,0.83,0.25,1.26,0.0,0.0,0.5452823668439436,1.0,52.33,7.8,3.9,0.11,0.05,0.208,0.7,6.17,9.47,0.23,0.07,0.028,29.93120565601735,0.0,0.0,0.0,0.0,0.0,0.0,0.0,0.0,0.0,0.0,0.0,0.0,0.0,2013.377731897574,7.0,1.3,3.28,97.0,26.69230769,13.0,60.0,28.5,8.0,121.96,128.0,548.0,42.0902612826603,420.0,86.71875
2024-12-12 11:00:00,2.61,1.37,1.24,1127.0,4320.0,0.0,2296.0,1374.0,225.0,101353.0,3.43285216645114,0.96,11.75,0.42,86.87,4.0,33.70294717096106,8.1,1.04,0.44,86.28,12.24,4.251127200658473,70.47,9.61,18.68,1.24,10.64068264620768,5.28888888888889,80.4444444444444,66.86,28.46368421052632,0.0535,5.405,1.68,9.655,2.325,0.0535,0.185,55.125,10.9,0.0854999999999999,2.016759776536315,0.07,104.14057337912294,0.1,96.64,0.83,0.25,1.26,0.0,0.0,0.5474500845328126,1.0,52.33,7.8,3.9,0.11,0.05,0.208,0.7,6.17,9.47,0.23,0.07,0.028,30.05019428997092,0.0,0.0,0.0,0.0,0.0,0.0,0.0,0.0,0.0,0.0,0.0,0.0,0.0,2013.377731897574,6.0,1.3,3.24,97.0,26.69230769,13.0,60.0,28.5,8.0,121.695,126.0,546.0,43.0480656506448,420.0,87.06349206349206
2024-12-12 12:00:00,2.58,1.38,1.2,1126.0,4317.0,0.0,2306.0,1402.0,225.0,100555.0,3.457672015676,0.96,11.75,0.42,86.87,4.0,32.73382614492569,8.1,1.04,0.44,86.28,12.24,4.128886948682567,70.47,9.61,18.68,1.24,10.334712096169415,5.28888888888889,80.4444444444444,66.86,28.46368421052632,0.0535,5.405,1.68,9.655,2.325,0.0535,0.185,55.125,10.9,0.0854999999999999,2.016759776536315,0.07,101.14603350066255,0.1,96.64,0.83,0.25,1.26,0.0,0.0,0.5317082746271582,1.0,52.33,7.8,3.9,0.11,0.05,0.208,0.7,6.17,9.47,0.23,0.07,0.028,29.186107390533504,0.0,0.0,0.0,0.0,0.0,0.0,0.0,0.0,0.0,0.0,0.0,0.0,0.0,2013.377731897574,7.0,1.3,3.31,97.0,26.69230769,13.0,60.0,28.5,8.0,121.5625,125.0,545.0,41.3317479191439,420.0,84.56
2024-12-12 13:00:00,2.55,1.38,1.17,1130.0,4304.0,0.0,2312.0,1422.0,226.0,100134.0,3.46174996149616,0.96,11.75,0.42,86.87,4.0,32.57898306950031,8.1,1.04,0.44,86.28,12.24,4.109355789984919,70.47,9.61,18.68,1.24,10.285825094768423,5.28888888888889,80.4444444444444,66.86,28.46368421052632,0.0535,5.405,1.68,9.655,2.325,0.0535,0.185,55.125,10.9,0.0854999999999999,2.016759776536315,0.07,100.66757544247588,0.1,96.64,0.83,0.25,1.26,0.0,0.0,0.5291930983044185,1.0,52.33,7.8,3.9,0.11,0.05,0.208,0.7,6.17,9.47,0.23,0.07,0.028,29.048046333813858,0.0,0.0,0.0,0.0,0.0,0.0,0.0,0.0,0.0,0.0,0.0,0.0,0.0,2013.377731897574,7.0,1.3,3.23,97.0,26.69230769,13.0,60.0,28.5,8.0,121.5625,125.0,545.0,41.4828718911309,420.0,84.16
2024-12-12 14:00:00,2.58,1.37,1.21,1130.0,4304.0,0.0,2320.0,1385.0,223.0,99330.0,3.48974709082504,0.96,11.75,0.42,86.87,4.0,31.587987386777865,8.1,1.04,0.44,86.28,12.24,3.984356374319978,70.47,9.61,18.68,1.24,9.972948285802085,5.28888888888889,80.4444444444444,66.86,28.46368421052632,0.0535,5.405,1.68,9.655,2.325,0.0535,0.185,55.125,10.9,0.0854999999999999,2.016759776536315,0.07,97.60544387008116,0.1,96.64,0.83,0.25,1.26,0.0,0.0,0.5130959698388848,1.0,52.33,7.8,3.9,0.11,0.05,0.208,0.7,6.17,9.47,0.23,0.07,0.028,28.16445557080811,0.0,0.0,0.0,0.0,0.0,0.0,0.0,0.0,0.0,0.0,0.0,0.0,0.0,2013.377731897574,6.0,1.3,3.2,97.0,26.69230769,13.0,60.0,28.5,8.0,121.5625,125.0,545.0,42.5228176924877,420.0,81.6
2024-12-12 15:00:00,2.59,1.38,1.21,1119.0,4307.0,0.0,2315.0,1354.0,219.0,99105.0,3.50009934031837,0.96,11.75,0.42,86.87,4.0,32.58685214382521,8.1,1.04,0.44,86.28,12.24,4.110348357066275,70.47,9.61,18.68,1.24,10.288309516151095,5.28888888888889,80.4444444444444,66.86,28.46368421052632,0.0535,5.405,1.68,9.655,2.325,0.0535,0.185,55.125,10.9,0.0854999999999999,2.016759776536315,0.07,100.69189052412143,0.1,96.64,0.83,0.25,1.26,0.0,0.0,0.5293209187404921,1.0,52.33,7.8,3.9,0.11,0.05,0.208,0.7,6.17,9.47,0.23,0.07,0.028,29.05506255145043,0.0,0.0,0.0,0.0,0.0,0.0,0.0,0.0,0.0,0.0,0.0,0.0,0.0,2013.377731897574,7.0,1.3,3.04,97.0,26.69230769,13.0,60.0,28.5,8.0,121.165,122.0,542.0,41.8297571327517,420.0,84.18032786885246
2024-12-12 16:00:00,2.58,1.35,1.23,1115.0,4305.0,0.0,2310.0,1360.0,220.0,100058.0,3.46518147887633,0.97,11.8,0.39,86.84,3.3,32.44026414903659,8.1,1.04,0.44,86.28,12.24,4.091858454424383,70.45,9.88,18.58,1.09,10.242028805910016,5.28888888888889,80.4444444444444,66.86,28.44789473684211,0.0535,5.405,1.68,9.655,2.325,0.0535,0.185,55.125,10.9,0.0854999999999999,2.016759776536315,0.07,100.23894028952186,0.1,96.64,0.83,0.25,1.26,0.0,0.0,0.5269398329045427,1.0,58.9,1.88,2.0,0.04,0.009,0.02,0.06,2.12,11.08,0.03,0.12,0.005,28.92436188300056,0.0,0.0,0.0,0.0,0.0,0.0,0.0,0.0,0.0,0.0,0.0,0.0,0.0,2013.377731897574,6.0,1.3,3.06,97.0,26.69230769,13.0,60.0,28.5,8.0,121.0325,121.0,541.0,42.3557126030624,420.0,83.80165289256199
2024-12-12 17:00:00,2.58,1.36,1.22,1114.0,4308.0,0.0,2320.0,1375.0,222.0,100368.0,3.45689287169307,0.97,11.8,0.39,86.84,3.3,31.83960738434412,8.1,1.04,0.44,86.28,12.24,4.016094507203655,70.45,9.88,18.58,1.09,10.052389663078694,5.28888888888889,80.4444444444444,66.86,28.44789473684211,0.0535,5.405,1.68,9.655,2.325,0.0535,0.185,55.125,10.9,0.0854999999999999,2.016759776536315,0.07,98.3829382146345,0.1,96.64,0.83,0.25,1.26,0.0,0.0,0.5171831313633368,1.0,58.9,1.88,2.0,0.04,0.009,0.02,0.06,2.12,11.08,0.03,0.12,0.005,28.38880478797754,0.0,0.0,0.0,0.0,0.0,0.0,0.0,0.0,0.0,0.0,0.0,0.0,0.0,2013.377731897574,7.0,1.3,3.03,97.0,26.69230769,13.0,60.0,28.5,8.0,120.9,120.0,540.0,42.6566884939196,420.0,82.25
2024-12-12 18:00:00,2.58,1.35,1.23,1109.0,4309.0,0.0,2337.0,1376.0,223.0,101296.0,3.42604338944572,0.97,11.8,0.39,86.84,3.3,31.0695996994842,8.1,1.04,0.44,86.28,12.24,3.918969451723508,70.45,9.88,18.58,1.09,9.809283107198768,5.28888888888889,80.4444444444444,66.86,28.44789473684211,0.0535,5.405,1.68,9.655,2.325,0.0535,0.185,55.125,10.9,0.0854999999999999,2.016759776536315,0.07,96.00364950136928,0.1,96.64,0.83,0.25,1.26,0.0,0.0,0.5046755969323218,1.0,58.9,1.88,2.0,0.04,0.009,0.02,0.06,2.12,11.08,0.03,0.12,0.005,27.70225116352929,0.0,0.0,0.0,0.0,0.0,0.0,0.0,0.0,0.0,0.0,0.0,0.0,0.0,2013.377731897574,6.0,1.3,3.05,97.0,26.69230769,13.0,60.0,28.5,8.0,120.2375,115.0,535.0,41.924882629108,420.0,80.26086956521739
2024-12-12 19:00:00,2.6,1.35,1.25,1103.0,4301.0,0.0,2312.0,1369.0,223.0,102236.0,3.38827092056918,0.97,11.8,0.39,86.84,3.3,31.136922775756105,8.1,1.04,0.44,86.28,12.24,3.92746125985292,70.45,9.88,18.58,1.09,9.8305383251992,5.28888888888889,80.4444444444444,66.86,28.44789473684211,0.0535,5.405,1.68,9.655,2.325,0.0535,0.185,55.125,10.9,0.0854999999999999,2.016759776536315,0.07,96.21167474405912,0.1,96.64,0.83,0.25,1.26,0.0,0.0,0.5057691518552521,1.0,58.9,1.88,2.0,0.04,0.009,0.02,0.06,2.12,11.08,0.03,0.12,0.005,27.76227770992914,0.0,0.0,0.0,0.0,0.0,0.0,0.0,0.0,0.0,0.0,0.0,0.0,0.0,2013.377731897574,7.0,1.3,3.19,97.0,26.69230769,13.0,60.0,28.5,8.0,120.2375,115.0,535.0,41.4876033057851,420.0,80.43478260869566
2024-12-12 20:00:00,2.57,1.34,1.23,1099.0,4313.0,0.0,2278.0,1408.0,226.0,103185.0,3.36649255777371,0.97,11.8,0.39,86.84,3.3,30.30689254052343,8.1,1.04,0.44,86.28,12.24,3.822765249368506,70.45,9.88,18.58,1.09,9.56848147079218,5.28888888888889,80.4444444444444,66.86,28.44789473684211,0.0535,5.405,1.68,9.655,2.325,0.0535,0.185,55.125,10.9,0.0854999999999999,2.016759776536315,0.07,93.64691908098118,0.1,96.64,0.83,0.25,1.26,0.0,0.0,0.4922866477840817,1.0,58.9,1.88,2.0,0.04,0.009,0.02,0.06,2.12,11.08,0.03,0.12,0.005,27.0222068280336,0.0,0.0,0.0,0.0,0.0,0.0,0.0,0.0,0.0,0.0,0.0,0.0,0.0,2013.377731897574,7.0,1.3,3.61,97.0,26.69230769,13.0,60.0,28.5,8.0,119.2525,117.0,532.0,42.0525948336048,415.0,78.2905982905983
2024-12-12 21:00:00,2.56,1.38,1.18,1105.0,4300.0,0.0,2292.0,1456.0,227.0,102711.0,3.37183038228974,0.97,11.8,0.39,86.84,3.3,30.14847167710292,8.1,1.04,0.44,86.28,12.24,3.802782805749481,70.45,9.88,18.58,1.09,9.51846489142169,5.28888888888889,80.4444444444444,66.86,28.44789473684211,0.0535,5.405,1.68,9.655,2.325,0.0535,0.185,55.125,10.9,0.0854999999999999,2.016759776536315,0.07,93.15740582066778,0.1,96.64,0.83,0.25,1.26,0.0,0.0,0.4897133560588393,1.0,58.9,1.88,2.0,0.04,0.009,0.02,0.06,2.12,11.08,0.03,0.12,0.005,26.88095574689749,0.0,0.0,0.0,0.0,0.0,0.0,0.0,0.0,0.0,0.0,0.0,0.0,0.0,2013.377731897574,7.0,1.3,3.4,97.0,26.69230769,13.0,60.0,28.5,8.0,119.385,118.0,533.0,42.8537901900962,415.0,77.88135593220339
2024-12-12 22:00:00,2.58,1.38,1.2,1112.0,4300.0,0.0,2272.0,1441.0,229.0,103828.0,3.33558418825024,0.97,11.8,0.39,86.84,3.3,30.968615085076344,8.1,1.04,0.44,86.28,12.24,3.906231739529391,70.45,9.88,18.58,1.09,9.77740028019812,5.28888888888889,80.4444444444444,66.86,28.44789473684211,0.0535,5.405,1.68,9.655,2.325,0.0535,0.185,55.125,10.9,0.0854999999999999,2.016759776536315,0.07,95.69161163733447,0.1,96.64,0.83,0.25,1.26,0.0,0.0,0.5030352645479262,1.0,58.9,1.88,2.0,0.04,0.009,0.02,0.06,2.12,11.08,0.03,0.12,0.005,27.61221134392952,0.0,0.0,0.0,0.0,0.0,0.0,0.0,0.0,0.0,0.0,0.0,0.0,0.0,2013.377731897574,6.0,1.3,3.61,97.0,26.69230769,13.0,60.0,28.5,8.0,119.915,122.0,537.0,43.2,415.0,80.0
2024-12-12 23:00:00,2.59,1.37,1.22,1104.0,4285.0,0.0,2277.0,1428.0,228.0,107278.0,3.21714211234455,0.95,11.48,0.4,87.17,3.9,30.54891436526312,10.8,1.03,0.46,86.78,11.73,3.874298379162844,70.19,9.88,18.83,1.1,9.765627774907893,4.97666666666667,80.6233333333333,66.86,28.43210526315789,0.0535,5.595,1.815,9.405,2.36,0.056,0.18,54.495,11.465,0.0865,2.049218899750815,0.05,95.77952120535174,0.1,94.71,0.58,0.33,1.24,0.0,0.0,0.8097337991631953,1.0,56.16146477569686,4.823387412891987,3.089986661585365,0.0844287619773519,0.003,0.1139464694033101,0.363120100174216,3.915121134581882,9.756825593423343,0.1074753647648083,0.3658109211672473,0.020380825348432,29.16311847652857,0.0,0.0,0.0,0.0,0.0,0.0,0.0,0.0,0.0,0.0,0.0,0.0,0.0,2013.377731897574,6.0,1.3,3.55,97.0,26.69230769,13.0,60.0,28.5,8.0,119.65,120.0,535.0,41.6408299546864,415.0,79.91666666666667
2024-12-13 00:00:00,2.55,1.37,1.18,1123.0,4314.0,0.0,2302.0,1389.0,220.0,97927.0,3.54792025936821,0.95,11.48,0.4,87.17,3.9,32.55779362921154,10.8,1.03,0.46,86.78,11.73,4.129070040872014,70.19,9.88,18.83,1.1,10.40780991277,4.97666666666667,80.6233333333333,66.86,28.43210526315789,0.0535,5.595,1.815,9.405,2.36,0.056,0.18,54.495,11.465,0.0865,2.049218899750815,0.05,102.07792813922056,0.1,94.71,0.58,0.33,1.24,0.0,0.0,0.8629814340548225,1.0,56.16146477569686,4.823387412891987,3.089986661585365,0.0844287619773519,0.003,0.1139464694033101,0.363120100174216,3.915121134581882,9.756825593423343,0.1074753647648083,0.3658109211672473,0.020380825348432,31.080868589645064,0.0,0.0,0.0,0.0,0.0,0.0,0.0,0.0,0.0,0.0,0.0,0.0,0.0,2033.3365679401168,7.0,1.3,2.66,97.0,26.69230769,13.0,60.0,28.5,8.0,120.0475,123.0,538.0,41.0714285714286,415.0,86.01626016260163
2024-12-13 01:00:00,2.59,1.37,1.22,1135.0,4252.0,0.0,2320.0,1437.0,234.0,104230.0,3.28566723780639,0.95,11.48,0.4,87.17,3.9,31.34041525872797,10.8,1.03,0.46,86.78,11.73,3.9746787263002767,70.19,9.88,18.83,1.1,10.018648324727296,4.97666666666667,80.6233333333333,66.86,28.43210526315789,0.0535,5.595,1.815,9.405,2.36,0.056,0.18,54.495,11.465,0.0865,2.049218899750815,0.05,98.26110126097149,0.1,94.71,0.58,0.33,1.24,0.0,0.0,0.8307134326075553,1.0,56.16146477569686,4.823387412891987,3.089986661585365,0.0844287619773519,0.003,0.1139464694033101,0.363120100174216,3.915121134581882,9.756825593423343,0.1074753647648083,0.3658109211672473,0.020380825348432,29.91871437281485,0.0,0.0,0.0,0.0,0.0,0.0,0.0,0.0,0.0,0.0,0.0,0.0,0.0,2033.3365679401168,7.0,1.3,3.66,97.0,26.69230769,13.0,60.0,28.5,8.0,120.3125,125.0,540.0,40.3080568720379,415.0,82.8
2024-12-13 02:00:00,2.59,1.35,1.24,1130.0,4239.0,0.0,2302.0,1395.0,232.0,104061.0,3.2809451128703,0.95,11.48,0.4,87.17,3.9,32.40023606457867,10.8,1.03,0.46,86.78,11.73,4.10908815182734,70.19,9.88,18.83,1.1,10.357443195611792,4.97666666666667,80.6233333333333,66.86,28.43210526315789,0.0535,5.595,1.815,9.405,2.36,0.056,0.18,54.495,11.465,0.0865,2.049218899750815,0.05,101.5839404340478,0.1,94.71,0.58,0.33,1.24,0.0,0.0,0.8588051911981489,1.0,56.16146477569686,4.823387412891987,3.089986661585365,0.0844287619773519,0.003,0.1139464694033101,0.363120100174216,3.915121134581882,9.756825593423343,0.1074753647648083,0.3658109211672473,0.020380825348432,30.930458337112945,0.0,0.0,0.0,0.0,0.0,0.0,0.0,0.0,0.0,0.0,0.0,0.0,0.0,2033.3365679401168,7.0,1.3,3.82,97.0,26.69230769,13.0,60.0,28.5,8.0,120.3125,125.0,540.0,40.5005959475566,415.0,85.6
2024-12-13 03:00:00,2.6,1.35,1.25,1104.0,4235.0,0.0,2289.0,1364.0,226.0,103713.0,3.28884155732524,0.95,11.48,0.4,87.17,3.9,32.67276141465457,10.8,1.03,0.46,86.78,11.73,4.143650575534298,70.19,9.88,18.83,1.1,10.444561876696378,4.97666666666667,80.6233333333333,66.86,28.43210526315789,0.0535,5.595,1.815,9.405,2.36,0.056,0.18,54.495,11.465,0.0865,2.049218899750815,0.05,102.43838479283885,0.1,94.71,0.58,0.33,1.24,0.0,0.0,0.8660287862643015,1.0,56.16146477569686,4.823387412891987,3.089986661585365,0.0844287619773519,0.003,0.1139464694033101,0.363120100174216,3.915121134581882,9.756825593423343,0.1074753647648083,0.3658109211672473,0.020380825348432,31.19062107078959,0.0,0.0,0.0,0.0,0.0,0.0,0.0,0.0,0.0,0.0,0.0,0.0,0.0,2033.3365679401168,7.0,1.3,3.7,97.0,26.69230769,13.0,60.0,28.5,8.0,120.3125,125.0,540.0,40.5340963280877,415.0,86.32
2024-12-13 04:00:00,2.58,1.35,1.23,1100.0,4235.0,0.0,2293.0,1408.0,225.0,104108.0,3.27637289040311,0.95,11.48,0.4,87.17,3.9,32.37646204414047,10.8,1.03,0.46,86.78,11.73,4.10607306435979,70.19,9.88,18.83,1.1,10.349843310668692,4.97666666666667,80.6233333333333,66.86,28.43210526315789,0.0535,5.595,1.815,9.405,2.36,0.056,0.18,54.495,11.465,0.0865,2.049218899750815,0.05,101.50940212910275,0.1,94.71,0.58,0.33,1.24,0.0,0.0,0.858175033685491,1.0,56.16146477569686,4.823387412891987,3.089986661585365,0.0844287619773519,0.003,0.1139464694033101,0.363120100174216,3.915121134581882,9.756825593423343,0.1074753647648083,0.3658109211672473,0.020380825348432,30.90776278183353,0.0,0.0,0.0,0.0,0.0,0.0,0.0,0.0,0.0,0.0,0.0,0.0,0.0,2033.3365679401168,7.0,1.3,3.59,97.0,26.69230769,13.0,60.0,28.5,8.0,119.7825,121.0,536.0,40.5817835002384,415.0,85.53719008264463
2024-12-13 05:00:00,2.61,1.36,1.25,1100.0,4216.0,0.0,2294.0,1375.0,227.0,103742.0,3.27318329141732,0.95,11.48,0.4,87.17,3.9,32.40774364998022,10.8,1.03,0.46,86.78,11.73,4.110040284711828,70.19,9.88,18.83,1.1,10.359843159278036,4.97666666666667,80.6233333333333,66.86,28.43210526315789,0.0535,5.595,1.815,9.405,2.36,0.056,0.18,54.495,11.465,0.0865,2.049218899750815,0.05,101.6074788461357,0.1,94.71,0.58,0.33,1.24,0.0,0.0,0.8590041883074093,1.0,56.16146477569686,4.823387412891987,3.089986661585365,0.0844287619773519,0.003,0.1139464694033101,0.363120100174216,3.915121134581882,9.756825593423343,0.1074753647648083,0.3658109211672473,0.020380825348432,30.9376253545696,0.0,0.0,0.0,0.0,0.0,0.0,0.0,0.0,0.0,0.0,0.0,0.0,0.0,2033.3365679401168,6.0,1.3,3.42,97.0,26.69230769,13.0,60.0,28.5,8.0,119.7825,121.0,536.0,40.8450704225352,415.0,85.6198347107438
2024-12-13 06:00:00,2.6,1.38,1.22,1099.0,4207.0,0.0,2308.0,1395.0,225.0,103577.0,3.27140043126652,0.95,11.48,0.4,87.17,3.9,31.16160312769159,10.8,1.03,0.46,86.78,11.73,3.952001273963815,70.19,9.88,18.83,1.1,9.961487121142104,4.97666666666667,80.6233333333333,66.86,28.43210526315789,0.0535,5.595,1.815,9.405,2.36,0.056,0.18,54.495,11.465,0.0865,2.049218899750815,0.05,97.70047445467658,0.1,94.71,0.58,0.33,1.24,0.0,0.0,0.8259738132394379,1.0,56.16146477569686,4.823387412891987,3.089986661585365,0.0844287619773519,0.003,0.1139464694033101,0.363120100174216,3.915121134581882,9.756825593423343,0.1074753647648083,0.3658109211672473,0.020380825348432,29.74801372859215,0.0,0.0,0.0,0.0,0.0,0.0,0.0,0.0,0.0,0.0,0.0,0.0,0.0,2033.3365679401168,7.0,1.3,3.1,97.0,26.69230769,13.0,60.0,28.5,8.0,119.12,116.0,531.0,40.5571293673277,415.0,82.32758620689656
2024-12-13 07:00:00,2.6,1.38,1.22,1104.0,4190.0,0.0,2301.0,1393.0,217.0,104041.0,3.24367155092629,0.95,11.48,0.4,87.17,3.9,31.76308188963272,10.8,1.03,0.46,86.78,11.73,4.028282485290236,70.19,9.88,18.83,1.1,10.153762945853853,4.97666666666667,80.6233333333333,66.86,28.43210526315789,0.0535,5.595,1.815,9.405,2.36,0.056,0.18,54.495,11.465,0.0865,2.049218899750815,0.05,99.58628116928168,0.1,94.71,0.58,0.33,1.24,0.0,0.0,0.8419166934740421,1.0,56.16146477569686,4.823387412891987,3.089986661585365,0.0844287619773519,0.003,0.1139464694033101,0.363120100174216,3.915121134581882,9.756825593423343,0.1074753647648083,0.3658109211672473,0.020380825348432,30.322207501433738,0.0,0.0,0.0,0.0,0.0,0.0,0.0,0.0,0.0,0.0,0.0,0.0,0.0,2033.3365679401168,7.0,1.3,3.12,97.0,26.69230769,13.0,60.0,28.5,8.0,119.65,120.0,535.0,40.6242610546228,415.0,83.91666666666667
2024-12-13 08:00:00,2.62,1.38,1.24,1109.0,4167.0,0.0,2304.0,1381.0,227.0,104211.0,3.22062135213808,0.97,11.02,0.4,87.61,3.6,31.898147575360028,10.8,1.03,0.46,86.78,11.73,4.045411891626484,70.72,9.74,18.48,1.06,10.196939642616451,4.97666666666667,80.6233333333333,66.86,28.41631578947368,0.0535,5.595,1.815,9.405,2.36,0.056,0.18,54.495,11.465,0.0865,2.049218899750815,0.05,100.00975044729124,0.1,94.71,0.58,0.33,1.24,0.0,0.0,0.8454967634409446,1.0,58.48,1.98,2.4,0.05,0.01,0.03,0.14,2.81,11.98,0.06,0.17,0.03,30.45114617820249,0.0,0.0,0.0,0.0,0.0,0.0,0.0,0.0,0.0,0.0,0.0,0.0,0.0,2033.3365679401168,7.0,1.3,3.08,97.0,26.69230769,13.0,60.0,28.5,8.0,119.2525,117.0,532.0,42.3905325443787,415.0,84.27350427350427
2024-12-13 09:00:00,2.58,1.38,1.2,1113.0,4223.0,0.0,2303.0,1444.0,230.0,104006.0,3.27029795684075,0.97,11.02,0.4,87.61,3.6,32.53287007333922,10.8,1.03,0.46,86.78,11.73,4.125909166119983,70.72,9.74,18.48,1.06,10.399842553715404,4.97666666666667,80.6233333333333,66.86,28.41631578947368,0.0535,5.595,1.815,9.405,2.36,0.056,0.18,54.495,11.465,0.0865,2.049218899750815,0.05,101.99978571426752,0.1,94.71,0.58,0.33,1.24,0.0,0.0,0.8623208067950827,1.0,58.48,1.98,2.4,0.05,0.01,0.03,0.14,2.81,11.98,0.06,0.17,0.03,31.057075645513883,0.0,0.0,0.0,0.0,0.0,0.0,0.0,0.0,0.0,0.0,0.0,0.0,0.0,2033.3365679401168,8.0,1.3,3.13,97.0,26.69230769,13.0,60.0,28.5,8.0,119.7825,121.0,536.0,41.2024141132776,415.0,85.9504132231405
2024-12-13 10:00:00,2.59,1.38,1.21,1143.0,4264.0,0.0,2298.0,1416.0,232.0,103303.0,3.32447706095609,0.97,11.02,0.4,87.61,3.6,32.78456668648058,10.8,1.03,0.46,86.78,11.73,4.157830031414076,70.72,9.74,18.48,1.06,10.480302874064414,4.97666666666667,80.6233333333333,66.86,28.41631578947368,0.0535,5.595,1.815,9.405,2.36,0.056,0.18,54.495,11.465,0.0865,2.049218899750815,0.05,102.78892606824031,0.1,94.71,0.58,0.33,1.24,0.0,0.0,0.8689923124452872,1.0,58.48,1.98,2.4,0.05,0.01,0.03,0.14,2.81,11.98,0.06,0.17,0.03,31.29735449999027,0.0,0.0,0.0,0.0,0.0,0.0,0.0,0.0,0.0,0.0,0.0,0.0,0.0,2033.3365679401168,7.0,1.3,3.24,97.0,26.69230769,13.0,60.0,28.5,8.0,120.975,130.0,545.0,40.9394427814875,415.0,86.61538461538461
2024-12-13 11:00:00,2.62,1.38,1.24,1131.0,4301.0,0.0,2284.0,1373.0,226.0,101830.0,3.40176923798701,0.97,11.02,0.4,87.61,3.6,32.97602615606899,10.8,1.03,0.46,86.78,11.73,4.182111454440528,70.72,9.74,18.48,1.06,10.541507075681078,4.97666666666667,80.6233333333333,66.86,28.41631578947368,0.0535,5.595,1.815,9.405,2.36,0.056,0.18,54.495,11.465,0.0865,2.049218899750815,0.05,103.38920587223429,0.1,94.71,0.58,0.33,1.24,0.0,0.0,0.874067163938926,1.0,58.48,1.98,2.4,0.05,0.01,0.03,0.14,2.81,11.98,0.06,0.17,0.03,31.48012875927489,0.0,0.0,0.0,0.0,0.0,0.0,0.0,0.0,0.0,0.0,0.0,0.0,0.0,2033.3365679401168,6.0,1.3,3.28,97.0,26.69230769,13.0,60.0,28.5,8.0,121.24,132.0,547.0,42.3157894736842,415.0,87.12121212121212
2024-12-13 12:00:00,2.55,1.36,1.19,1131.0,4323.0,0.0,2302.0,1358.0,224.0,100311.0,3.47088909267089,0.97,11.02,0.4,87.61,3.6,32.854444981371834,10.8,1.03,0.46,86.78,11.73,4.166692191338938,70.72,9.74,18.48,1.06,10.502640997419435,4.97666666666667,80.6233333333333,66.86,28.41631578947368,0.0535,5.595,1.815,9.405,2.36,0.056,0.18,54.495,11.465,0.0865,2.049218899750815,0.05,103.00801436536622,0.1,94.71,0.58,0.33,1.24,0.0,0.0,0.8708445163084033,1.0,58.48,1.98,2.4,0.05,0.01,0.03,0.14,2.81,11.98,0.06,0.17,0.03,31.364062893240696,0.0,0.0,0.0,0.0,0.0,0.0,0.0,0.0,0.0,0.0,0.0,0.0,0.0,2033.3365679401168,7.0,1.3,3.27,97.0,26.69230769,13.0,60.0,28.5,8.0,120.3125,125.0,540.0,41.3177925784967,415.0,86.8
2024-12-13 13:00:00,2.55,1.38,1.17,1128.0,4321.0,0.0,2306.0,1402.0,222.0,98435.0,3.53534800135719,0.97,11.02,0.4,87.61,3.6,32.70055999316869,10.8,1.03,0.46,86.78,11.73,4.147176068662877,70.72,9.74,18.48,1.06,10.45344829953925,4.97666666666667,80.6233333333333,66.86,28.41631578947368,0.0535,5.595,1.815,9.405,2.36,0.056,0.18,54.495,11.465,0.0865,2.049218899750815,0.05,102.52554123016544,0.1,94.71,0.58,0.33,1.24,0.0,0.0,0.8667656192765137,1.0,58.48,1.98,2.4,0.05,0.01,0.03,0.14,2.81,11.98,0.06,0.17,0.03,31.21715861739413,0.0,0.0,0.0,0.0,0.0,0.0,0.0,0.0,0.0,0.0,0.0,0.0,0.0,2033.3365679401168,6.0,1.3,3.28,97.0,26.69230769,13.0,60.0,28.5,8.0,120.165,122.0,538.0,40.75382803298,416.0,86.39344262295081
2024-12-13 14:00:00,2.55,1.37,1.18,1123.0,4314.0,0.0,2302.0,1389.0,220.0,97927.0,3.54792025936821,0.97,11.02,0.4,87.61,3.6,32.55779362921154,10.8,1.03,0.46,86.78,11.73,4.129070040872014,70.72,9.74,18.48,1.06,10.40780991277,4.97666666666667,80.6233333333333,66.86,28.41631578947368,0.0535,5.595,1.815,9.405,2.36,0.056,0.18,54.495,11.465,0.0865,2.049218899750815,0.05,102.07792813922056,0.1,94.71,0.58,0.33,1.24,0.0,0.0,0.8629814340548225,1.0,58.48,1.98,2.4,0.05,0.01,0.03,0.14,2.81,11.98,0.06,0.17,0.03,31.080868589645064,0.0,0.0,0.0,0.0,0.0,0.0,0.0,0.0,0.0,0.0,0.0,0.0,0.0,2033.3365679401168,7.0,1.3,2.66,97.0,26.69230769,13.0,60.0,28.5,8.0,120.0475,123.0,538.0,41.0714285714286,415.0,86.01626016260163
2024-12-13 15:00:00,2.53,1.37,1.16,1115.0,4312.0,0.0,2300.0,1403.0,219.0,97695.0,3.55469120845722,0.97,11.02,0.4,87.61,3.6,31.928933263820184,10.8,1.03,0.46,86.78,11.73,4.049316218355627,70.72,9.74,18.48,1.06,10.206780960402789,4.97666666666667,80.6233333333333,66.86,28.41631578947368,0.0535,5.595,1.815,9.405,2.36,0.056,0.18,54.495,11.465,0.0865,2.049218899750815,0.05,100.10627232251846,0.1,94.71,0.58,0.33,1.24,0.0,0.0,0.8463127732074011,1.0,58.48,1.98,2.4,0.05,0.01,0.03,0.14,2.81,11.98,0.06,0.17,0.03,30.48053532994813,0.0,0.0,0.0,0.0,0.0,0.0,0.0,0.0,0.0,0.0,0.0,0.0,0.0,2033.3365679401168,6.0,1.3,3.25,97.0,26.69230769,13.0,60.0,28.5,8.0,120.18,124.0,539.0,41.1470728224655,415.0,84.35483870967742
2024-12-13 16:00:00,2.54,1.37,1.17,1115.0,4311.0,0.0,2300.0,1398.0,219.0,97638.0,3.55594049613968,0.96,11.5,0.43,87.11,3.5,30.405720876236263,6.5,1.0,0.44,86.75,11.78,3.856138182181368,70.67,9.62,18.66,1.05,9.719852848280166,4.97666666666667,80.6233333333333,66.86,28.40052631578947,0.0545,5.64,1.985,9.765,2.365,0.0555,0.18,54.295,11.5,0.075,2.039676258992805,0.04,95.33056895602697,0.1,94.71,0.58,0.33,1.24,0.0,0.0,0.805938292504635,1.0,53.3,7.54,3.8,0.11,0.046,0.259,0.55,6.33,7.65,0.39,0.04,0.014,29.026420699461056,0.0,0.0,0.0,0.0,0.0,0.0,0.0,0.0,0.0,0.0,0.0,0.0,0.0,2033.3365679401168,7.0,1.3,3.25,97.0,26.69230769,13.0,60.0,28.5,8.0,119.7825,121.0,536.0,40.9672830725462,415.0,80.3305785123967
2024-12-13 17:00:00,2.52,1.38,1.14,1101.0,4310.0,0.0,2319.0,1425.0,217.0,97688.0,3.55329823320341,0.96,11.5,0.43,87.11,3.5,30.93319347125824,6.5,1.0,0.44,86.75,11.78,3.923033725358844,70.67,9.62,18.66,1.05,9.888470985175616,4.97666666666667,80.6233333333333,66.86,28.40052631578947,0.0545,5.64,1.985,9.765,2.365,0.0555,0.18,54.295,11.5,0.075,2.039676258992805,0.04,96.98434532254804,0.1,94.71,0.58,0.33,1.24,0.0,0.0,0.8199195549224996,1.0,53.3,7.54,3.8,0.11,0.046,0.259,0.55,6.33,7.65,0.39,0.04,0.014,29.529965460424453,0.0,0.0,0.0,0.0,0.0,0.0,0.0,0.0,0.0,0.0,0.0,0.0,0.0,2033.3365679401168,7.0,1.3,3.08,97.0,26.69230769,13.0,60.0,28.5,8.0,119.12,116.0,531.0,42.5991086089608,415.0,81.72413793103448
2024-12-13 18:00:00,2.55,1.36,1.19,1131.0,4323.0,0.0,2302.0,1358.0,224.0,100311.0,3.47088909267089,0.96,11.5,0.43,87.11,3.5,32.854444981371834,6.5,1.0,0.44,86.75,11.78,4.166692191338938,70.67,9.62,18.66,1.05,10.502640997419435,4.97666666666667,80.6233333333333,66.86,28.40052631578947,0.0545,5.64,1.985,9.765,2.365,0.0555,0.18,54.295,11.5,0.075,2.039676258992805,0.04,103.00801436536622,0.1,94.71,0.58,0.33,1.24,0.0,0.0,0.8708445163084033,1.0,53.3,7.54,3.8,0.11,0.046,0.259,0.55,6.33,7.65,0.39,0.04,0.014,31.364062893240696,0.0,0.0,0.0,0.0,0.0,0.0,0.0,0.0,0.0,0.0,0.0,0.0,0.0,2033.3365679401168,7.0,1.3,3.27,97.0,26.69230769,13.0,60.0,28.5,8.0,120.3125,125.0,540.0,41.3177925784967,415.0,86.8
2024-12-13 19:00:00,2.55,1.38,1.17,1128.0,4321.0,0.0,2306.0,1402.0,222.0,98435.0,3.53534800135719,0.96,11.5,0.43,87.11,3.5,32.70055999316869,6.5,1.0,0.44,86.75,11.78,4.147176068662877,70.67,9.62,18.66,1.05,10.45344829953925,4.97666666666667,80.6233333333333,66.86,28.40052631578947,0.0545,5.64,1.985,9.765,2.365,0.0555,0.18,54.295,11.5,0.075,2.039676258992805,0.04,102.52554123016544,0.1,94.71,0.58,0.33,1.24,0.0,0.0,0.8667656192765137,1.0,53.3,7.54,3.8,0.11,0.046,0.259,0.55,6.33,7.65,0.39,0.04,0.014,31.21715861739413,0.0,0.0,0.0,0.0,0.0,0.0,0.0,0.0,0.0,0.0,0.0,0.0,0.0,2033.3365679401168,6.0,1.3,3.28,97.0,26.69230769,13.0,60.0,28.5,8.0,120.165,122.0,538.0,40.75382803298,416.0,86.39344262295081
2024-12-13 20:00:00,2.55,1.37,1.18,1123.0,4314.0,0.0,2302.0,1389.0,220.0,97927.0,3.54792025936821,0.96,11.5,0.43,87.11,3.5,32.55779362921154,6.5,1.0,0.44,86.75,11.78,4.129070040872014,70.67,9.62,18.66,1.05,10.40780991277,4.97666666666667,80.6233333333333,66.86,28.40052631578947,0.0545,5.64,1.985,9.765,2.365,0.0555,0.18,54.295,11.5,0.075,2.039676258992805,0.04,102.07792813922056,0.1,94.71,0.58,0.33,1.24,0.0,0.0,0.8629814340548225,1.0,53.3,7.54,3.8,0.11,0.046,0.259,0.55,6.33,7.65,0.39,0.04,0.014,31.080868589645064,0.0,0.0,0.0,0.0,0.0,0.0,0.0,0.0,0.0,0.0,0.0,0.0,0.0,2033.3365679401168,7.0,1.3,2.66,97.0,26.69230769,13.0,60.0,28.5,8.0,120.0475,123.0,538.0,41.0714285714286,415.0,86.01626016260163
2024-12-13 21:00:00,2.53,1.37,1.16,1115.0,4312.0,0.0,2300.0,1403.0,219.0,97695.0,3.55469120845722,0.96,11.5,0.43,87.11,3.5,31.928933263820184,6.5,1.0,0.44,86.75,11.78,4.049316218355627,70.67,9.62,18.66,1.05,10.206780960402789,4.97666666666667,80.6233333333333,66.86,28.40052631578947,0.0545,5.64,1.985,9.765,2.365,0.0555,0.18,54.295,11.5,0.075,2.039676258992805,0.04,100.10627232251846,0.1,94.71,0.58,0.33,1.24,0.0,0.0,0.8463127732074011,1.0,53.3,7.54,3.8,0.11,0.046,0.259,0.55,6.33,7.65,0.39,0.04,0.014,30.48053532994813,0.0,0.0,0.0,0.0,0.0,0.0,0.0,0.0,0.0,0.0,0.0,0.0,0.0,2033.3365679401168,6.0,1.3,3.25,97.0,26.69230769,13.0,60.0,28.5,8.0,120.18,124.0,539.0,41.1470728224655,415.0,84.35483870967742
2024-12-13 22:00:00,2.54,1.37,1.17,1115.0,4311.0,0.0,2300.0,1398.0,219.0,97638.0,3.55594049613968,0.96,11.5,0.43,87.11,3.5,30.405720876236263,6.5,1.0,0.44,86.75,11.78,3.856138182181368,70.67,9.62,18.66,1.05,9.719852848280166,4.97666666666667,80.6233333333333,66.86,28.40052631578947,0.0545,5.64,1.985,9.765,2.365,0.0555,0.18,54.295,11.5,0.075,2.039676258992805,0.04,95.33056895602697,0.1,94.71,0.58,0.33,1.24,0.0,0.0,0.805938292504635,1.0,53.3,7.54,3.8,0.11,0.046,0.259,0.55,6.33,7.65,0.39,0.04,0.014,29.026420699461056,0.0,0.0,0.0,0.0,0.0,0.0,0.0,0.0,0.0,0.0,0.0,0.0,0.0,2033.3365679401168,7.0,1.3,3.25,97.0,26.69230769,13.0,60.0,28.5,8.0,119.7825,121.0,536.0,40.9672830725462,415.0,80.3305785123967
2024-12-13 23:00:00,2.52,1.38,1.14,1101.0,4310.0,0.0,2319.0,1425.0,217.0,97688.0,3.55329823320341,0.953,11.77,0.4,86.877,3.1,30.29365621841869,6.5,1.0,0.44,86.75,11.78,3.8428102238085833,71.27,9.6,18.21,0.92,10.67462914666013,5.02333333333333,80.7555555555555,66.86,28.38473684210526,0.0545,5.64,1.985,9.765,2.365,0.0555,0.18,54.295,11.5,0.075,2.039676258992805,0.04,95.1236906227646,0.1,94.71,0.58,0.33,1.24,0.0,0.0,0.0446132699001948,1.0,53.3,7.54,3.8,0.11,0.046,0.259,0.55,6.33,7.65,0.39,0.04,0.014,30.57942229859021,0.0,0.0,0.0,0.0,0.0,0.0,0.0,0.0,0.0,0.0,0.0,0.0,0.0,2033.3365679401168,7.0,1.3,3.08,97.0,26.69230769,13.0,60.0,28.5,8.0,119.12,116.0,531.0,42.5991086089608,415.0,81.72413793103448
2024-12-14 01:00:00,2.57,1.39,1.18,1140.0,4147.0,0.0,2266.0,1437.0,230.0,101909.0,3.2775202995262,0.953,11.77,0.4,86.877,3.1,32.62157222224301,6.5,1.0,0.44,86.75,11.78,4.1381109744068105,71.27,9.6,18.21,0.92,11.494921020517566,5.02333333333333,80.7555555555555,66.86,28.38473684210526,0.0545,5.64,1.985,9.765,2.365,0.0555,0.18,54.295,11.5,0.075,2.039676258992805,0.04,102.43347060267112,0.1,94.71,0.58,0.33,1.24,0.0,0.0,0.0480415766134813,1.0,53.3,7.54,3.8,0.11,0.046,0.259,0.55,6.33,7.65,0.39,0.04,0.014,32.9292979967672,0.0,0.0,0.0,0.0,0.0,0.0,0.0,0.0,0.0,0.0,0.0,0.0,0.0,2009.794084141144,7.0,1.3,3.39,97.0,26.69230769,13.0,60.0,28.5,8.0,120.52,136.0,546.0,41.1862396204033,410.0,86.98529411764706
2024-12-14 02:00:00,2.5,1.36,1.14,1140.0,4135.0,0.0,2277.0,1394.0,229.0,102023.0,3.2643947079702,0.953,11.77,0.4,86.877,3.1,30.20741193701096,6.5,1.0,0.44,86.75,11.78,3.831869966087656,71.27,9.6,18.21,0.92,10.644239096894925,5.02333333333333,80.7555555555555,66.86,28.38473684210526,0.0545,5.64,1.985,9.765,2.365,0.0555,0.18,54.295,11.5,0.075,2.039676258992805,0.04,94.8528789952918,0.1,94.71,0.58,0.33,1.24,0.0,0.0,0.0444862585095574,1.0,53.3,7.54,3.8,0.11,0.046,0.259,0.55,6.33,7.65,0.39,0.04,0.014,30.49236445773433,0.0,0.0,0.0,0.0,0.0,0.0,0.0,0.0,0.0,0.0,0.0,0.0,0.0,2009.794084141144,7.0,1.3,3.3,97.0,26.69230769,13.0,60.0,28.5,8.0,121.845,146.0,556.0,41.3850153627984,410.0,80.54794520547945
2024-12-14 03:00:00,2.57,1.36,1.21,1135.0,4129.0,0.0,2269.0,1384.0,226.0,100348.0,3.31402905709227,0.953,11.77,0.4,86.877,3.1,30.23152586435204,6.5,1.0,0.44,86.75,11.78,3.8349288654774942,71.27,9.6,18.21,0.92,10.652736164062375,5.02333333333333,80.7555555555555,66.86,28.38473684210526,0.0545,5.64,1.985,9.765,2.365,0.0555,0.18,54.295,11.5,0.075,2.039676258992805,0.04,94.92859800878936,0.1,94.71,0.58,0.33,1.24,0.0,0.0,0.0445217709330518,1.0,53.3,7.54,3.8,0.11,0.046,0.259,0.55,6.33,7.65,0.39,0.04,0.014,30.516705856544824,0.0,0.0,0.0,0.0,0.0,0.0,0.0,0.0,0.0,0.0,0.0,0.0,0.0,2009.794084141144,6.0,1.3,3.32,97.0,26.69230769,13.0,60.0,28.5,8.0,121.9775,147.0,557.0,41.120186697783,410.0,80.61224489795919
2024-12-14 06:00:00,2.57,1.31,1.26,1140.0,4103.0,0.0,2256.0,1311.0,223.0,98889.0,3.34172602688647,0.953,11.77,0.4,86.877,3.1,32.65387470892607,6.5,1.0,0.44,86.75,11.78,4.142208608749298,71.27,9.6,18.21,0.92,11.50630350480307,5.02333333333333,80.7555555555555,66.86,28.38473684210526,0.0545,5.64,1.985,9.765,2.365,0.0555,0.18,54.295,11.5,0.075,2.039676258992805,0.04,102.53490212772144,0.1,94.71,0.58,0.33,1.24,0.0,0.0,0.0480891482749027,1.0,53.3,7.54,3.8,0.11,0.046,0.259,0.55,6.33,7.65,0.39,0.04,0.014,32.961905199227466,0.0,0.0,0.0,0.0,0.0,0.0,0.0,0.0,0.0,0.0,0.0,0.0,0.0,2009.794084141144,7.0,1.3,3.46,97.0,26.69230769,13.0,60.0,28.5,8.0,121.05,140.0,550.0,41.2317818523742,410.0,87.07142857142857
2024-12-14 07:00:00,2.57,1.31,1.26,1119.0,4093.0,0.0,2285.0,1367.0,230.0,103253.0,3.19279952495355,0.953,11.77,0.4,86.877,3.1,31.7720325797892,6.5,1.0,0.44,86.75,11.78,4.030345190045421,71.27,9.6,18.21,0.92,11.195567236240215,5.02333333333333,80.7555555555555,66.86,28.38473684210526,0.0545,5.64,1.985,9.765,2.365,0.0555,0.18,54.295,11.5,0.075,2.039676258992805,0.04,99.76587097263976,0.1,94.71,0.58,0.33,1.24,0.0,0.0,0.0467904651237872,1.0,53.3,7.54,3.8,0.11,0.046,0.259,0.55,6.33,7.65,0.39,0.04,0.014,32.07174447801453,0.0,0.0,0.0,0.0,0.0,0.0,0.0,0.0,0.0,0.0,0.0,0.0,0.0,2009.794084141144,7.0,1.3,3.26,97.0,26.69230769,13.0,60.0,28.5,8.0,119.0625,125.0,535.0,41.5301824988301,410.0,84.72
2024-12-14 08:00:00,2.55,1.3,1.25,1105.0,4092.0,0.0,2299.0,1384.0,229.0,103381.0,3.18807085951953,0.95,11.59,0.36,87.1,2.9,30.6422042027378,6.7,1.03,0.44,86.64,11.89,3.887024225181418,71.15,9.47,18.36,1.02,10.79744761550379,5.02333333333333,80.7555555555555,66.86,28.36894736842105,0.053,5.57,1.82,9.38,2.42,0.0555,0.18,54.925,10.855,0.072,1.948951634998145,0.04,96.2181498187266,0.1,95.16,0.96,0.36,1.18,0.0,0.0,0.0451265742430408,1.0,54.01,8.28,3.5,0.06,0.002,0.163,0.586,4.89,8.18,0.23,0.13,0.028,30.9312582053216,0.0,0.0,0.0,0.0,0.0,0.0,0.0,0.0,0.0,0.0,0.0,0.0,0.0,2009.794084141144,7.0,1.3,3.02,97.0,26.69230769,13.0,60.0,28.5,8.0,120.0475,123.0,538.0,41.4255469301341,415.0,81.70731707317073
2024-12-14 09:00:00,2.55,1.36,1.19,1125.0,4105.0,0.0,2284.0,1440.0,230.0,102950.0,3.21157057086719,0.95,11.59,0.36,87.1,2.9,31.69845644426785,6.7,1.03,0.44,86.64,11.89,4.021011911692646,71.15,9.47,18.36,1.02,11.169641083415613,5.02333333333333,80.7555555555555,66.86,28.36894736842105,0.053,5.57,1.82,9.38,2.42,0.0555,0.18,54.925,10.855,0.072,1.948951634998145,0.04,99.5348379965576,0.1,95.16,0.96,0.36,1.18,0.0,0.0,0.0466821100289594,1.0,54.01,8.28,3.5,0.06,0.002,0.163,0.586,4.89,8.18,0.23,0.13,0.028,31.99747428418308,0.0,0.0,0.0,0.0,0.0,0.0,0.0,0.0,0.0,0.0,0.0,0.0,0.0,2009.794084141144,7.0,1.3,3.19,97.0,26.69230769,13.0,60.0,28.5,8.0,120.445,126.0,541.0,41.8160651920838,415.0,84.52380952380952
2024-12-14 10:00:00,2.56,1.38,1.18,1137.0,4162.0,0.0,2287.0,1437.0,231.0,101800.0,3.29288540180831,0.95,11.59,0.36,87.1,2.9,31.906803106342853,6.7,1.03,0.44,86.64,11.89,4.047441097966683,71.15,9.47,18.36,1.02,11.243056564715056,5.02333333333333,80.7555555555555,66.86,28.36894736842105,0.053,5.57,1.82,9.38,2.42,0.0555,0.18,54.925,10.855,0.072,1.948951634998145,0.04,100.18905758902324,0.1,95.16,0.96,0.36,1.18,0.0,0.0,0.0469889407991028,1.0,54.01,8.28,3.5,0.06,0.002,0.163,0.586,4.89,8.18,0.23,0.13,0.028,32.207786321731696,0.0,0.0,0.0,0.0,0.0,0.0,0.0,0.0,0.0,0.0,0.0,0.0,0.0,2009.794084141144,6.0,1.3,3.3,97.0,26.69230769,13.0,60.0,28.5,8.0,121.945,126.0,547.0,41.0093896713615,421.0,85.07936507936508
2024-12-14 11:00:00,2.6,1.36,1.24,1124.0,4221.0,0.0,2302.0,1357.0,224.0,101107.0,3.36239953285077,0.95,11.59,0.36,87.1,2.9,30.200795698053405,6.7,1.03,0.44,86.64,11.89,3.831030683086426,71.15,9.47,18.36,1.02,10.64190772108778,5.02333333333333,80.7555555555555,66.86,28.36894736842105,0.053,5.57,1.82,9.38,2.42,0.0555,0.18,54.925,10.855,0.072,1.948951634998145,0.04,94.83210365331436,0.1,95.16,0.96,0.36,1.18,0.0,0.0,0.0444765148176039,1.0,54.01,8.28,3.5,0.06,0.002,0.163,0.586,4.89,8.18,0.23,0.13,0.028,30.48568580647968,0.0,0.0,0.0,0.0,0.0,0.0,0.0,0.0,0.0,0.0,0.0,0.0,0.0,2009.794084141144,6.0,1.3,3.29,97.0,26.69230769,13.0,60.0,28.5,8.0,120.99,132.0,546.0,41.8220438989851,414.0,80.53030303030303
2024-12-14 12:00:00,2.6,1.36,1.24,1105.0,4297.0,0.0,2307.0,1330.0,220.0,101560.0,3.40763610003903,0.95,11.59,0.36,87.1,2.9,28.513274486111445,6.7,1.03,0.44,86.64,11.89,3.616965278785653,71.15,9.47,18.36,1.02,10.047272891117984,5.02333333333333,80.7555555555555,66.86,28.36894736842105,0.053,5.57,1.82,9.38,2.42,0.0555,0.18,54.925,10.855,0.072,1.948951634998145,0.04,89.53319735667128,0.1,95.16,0.96,0.36,1.18,0.0,0.0,0.0419913133368762,1.0,54.01,8.28,3.5,0.06,0.002,0.163,0.586,4.89,8.18,0.23,0.13,0.028,28.78224587153954,0.0,0.0,0.0,0.0,0.0,0.0,0.0,0.0,0.0,0.0,0.0,0.0,0.0,2009.794084141144,7.0,1.3,3.15,97.0,26.69230769,13.0,60.0,28.5,8.0,118.8575,131.0,537.0,40.1515151515151,406.0,76.03053435114504
2024-12-14 13:00:00,2.57,1.38,1.19,1100.0,4313.0,0.0,2311.0,1390.0,221.0,99500.0,3.49106848512578,0.95,11.59,0.36,87.1,2.9,29.575062762841466,6.7,1.03,0.44,86.64,11.89,3.7516552223144033,71.15,9.47,18.36,1.02,10.42141710153102,5.02333333333333,80.7555555555555,66.86,28.36894736842105,0.053,5.57,1.82,9.38,2.42,0.0555,0.18,54.925,10.855,0.072,1.948951634998145,0.04,92.86726897926845,0.1,95.16,0.96,0.36,1.18,0.0,0.0,0.0435550020057209,1.0,54.01,8.28,3.5,0.06,0.002,0.163,0.586,4.89,8.18,0.23,0.13,0.028,29.854050208121343,0.0,0.0,0.0,0.0,0.0,0.0,0.0,0.0,0.0,0.0,0.0,0.0,0.0,2009.794084141144,7.0,1.3,3.12,97.0,26.69230769,13.0,60.0,28.5,8.0,119.2975,123.0,535.0,41.6763408404922,412.0,78.86178861788618
2024-12-14 14:00:00,2.54,1.38,1.16,1109.0,4326.0,0.0,2315.0,1419.0,220.0,98671.0,3.53097695426212,0.95,11.59,0.36,87.1,2.9,30.4394473291575,6.7,1.03,0.44,86.64,11.89,3.8613041146366855,71.15,9.47,18.36,1.02,10.726001817848966,5.02333333333333,80.7555555555555,66.86,28.36894736842105,0.053,5.57,1.82,9.38,2.42,0.0555,0.18,54.925,10.855,0.072,1.948951634998145,0.04,95.58148245922956,0.1,95.16,0.96,0.36,1.18,0.0,0.0,0.04482797551795,1.0,54.01,8.28,3.5,0.06,0.002,0.163,0.586,4.89,8.18,0.23,0.13,0.028,30.72658868585356,0.0,0.0,0.0,0.0,0.0,0.0,0.0,0.0,0.0,0.0,0.0,0.0,0.0,2009.794084141144,7.0,1.3,3.12,97.0,26.69230769,13.0,60.0,28.5,8.0,119.65,120.0,535.0,42.2206671331934,415.0,81.16666666666667
2024-12-14 15:00:00,2.53,1.38,1.15,1118.0,4313.0,0.0,2322.0,1427.0,221.0,98112.0,3.5404157064012,0.95,11.59,0.36,87.1,2.9,30.215347626779263,6.7,1.03,0.44,86.64,11.89,3.832876624034612,71.15,9.47,18.36,1.02,10.647035409914682,5.02333333333333,80.7555555555555,66.86,28.36894736842105,0.053,5.57,1.82,9.38,2.42,0.0555,0.18,54.925,10.855,0.072,1.948951634998145,0.04,94.87779748294332,0.1,95.16,0.96,0.36,1.18,0.0,0.0,0.0444979453481128,1.0,54.01,8.28,3.5,0.06,0.002,0.163,0.586,4.89,8.18,0.23,0.13,0.028,30.50037500644149,0.0,0.0,0.0,0.0,0.0,0.0,0.0,0.0,0.0,0.0,0.0,0.0,0.0,2009.794084141144,7.0,1.3,3.15,97.0,26.69230769,13.0,60.0,28.5,8.0,118.7975,123.0,533.0,41.6257883672039,410.0,80.5691056910569
2024-12-14 16:00:00,2.52,1.38,1.14,1120.0,4302.0,0.0,2313.0,1429.0,220.0,97630.0,3.54881356709005,0.95,11.2,0.42,87.43,3.0,30.208625475976767,6.7,1.03,0.44,86.64,11.89,3.832023905906316,70.34,9.82,18.92,0.92,10.644666713763671,5.02333333333333,80.7555555555555,66.86,28.35315789473684,0.053,5.57,1.82,9.38,2.42,0.0555,0.18,54.925,10.855,0.072,1.948951634998145,0.04,94.8566895721436,0.1,95.16,0.96,0.36,1.18,0.0,0.0,0.0444880456804762,1.0,59.3,1.57,1.8,0.13,0.002,0.031,0.11,2.43,10.65,0.05,0.21,0.012,30.493589444254408,0.0,0.0,0.0,0.0,0.0,0.0,0.0,0.0,0.0,0.0,0.0,0.0,0.0,2009.794084141144,6.0,1.3,3.16,97.0,26.69230769,13.0,60.0,28.5,8.0,119.3275,127.0,537.0,41.8083097261568,410.0,80.55118110236221
2024-12-14 17:00:00,2.52,1.38,1.14,1128.0,4306.0,0.0,2316.0,1414.0,221.0,97151.0,3.56960930598342,0.95,11.2,0.42,87.43,3.0,30.41533161315354,6.7,1.03,0.44,86.64,11.89,3.858244988351423,70.34,9.82,18.92,0.92,10.717504120407218,5.02333333333333,80.7555555555555,66.86,28.35315789473684,0.053,5.57,1.82,9.38,2.42,0.0555,0.18,54.925,10.855,0.072,1.948951634998145,0.04,95.50575782923548,0.1,95.16,0.96,0.36,1.18,0.0,0.0,0.0447924604603035,1.0,59.3,1.57,1.8,0.13,0.002,0.031,0.11,2.43,10.65,0.05,0.21,0.012,30.70224548150737,0.0,0.0,0.0,0.0,0.0,0.0,0.0,0.0,0.0,0.0,0.0,0.0,0.0,2009.794084141144,7.0,1.3,3.25,97.0,26.69230769,13.0,60.0,28.5,8.0,119.3275,127.0,537.0,42.131032874796,410.0,81.10236220472441
2024-12-14 18:00:00,2.5,1.38,1.12,1138.0,4307.0,0.0,2297.0,1449.0,224.0,97151.0,3.57043759247216,0.95,11.2,0.42,87.43,3.0,31.76164730001808,6.7,1.03,0.44,86.64,11.89,4.029027796760376,70.34,9.82,18.92,0.92,11.191907756864676,5.02333333333333,80.7555555555555,66.86,28.35315789473684,0.053,5.57,1.82,9.38,2.42,0.0555,0.18,54.925,10.855,0.072,1.948951634998145,0.04,99.73326064218456,0.1,95.16,0.96,0.36,1.18,0.0,0.0,0.0467751707900139,1.0,59.3,1.57,1.8,0.13,0.002,0.031,0.11,2.43,10.65,0.05,0.21,0.012,32.06126123183519,0.0,0.0,0.0,0.0,0.0,0.0,0.0,0.0,0.0,0.0,0.0,0.0,0.0,2009.794084141144,6.0,1.3,3.44,97.0,26.69230769,13.0,60.0,28.5,8.0,119.725,130.0,540.0,41.4997671169073,410.0,84.6923076923077
2024-12-14 19:00:00,2.52,1.38,1.14,1140.0,4306.0,0.0,2299.0,1444.0,226.0,97622.0,3.55240133524543,0.95,11.2,0.42,87.43,3.0,32.771327277766154,6.7,1.03,0.44,86.64,11.89,4.157107699473014,70.34,9.82,18.92,0.92,11.54769047393122,5.02333333333333,80.7555555555555,66.86,28.35315789473684,0.053,5.57,1.82,9.38,2.42,0.0555,0.18,54.925,10.855,0.072,1.948951634998145,0.04,102.90370943644108,0.1,95.16,0.96,0.36,1.18,0.0,0.0,0.0482621199068626,1.0,59.3,1.57,1.8,0.13,0.002,0.031,0.11,2.43,10.65,0.05,0.21,0.012,33.08046572149389,0.0,0.0,0.0,0.0,0.0,0.0,0.0,0.0,0.0,0.0,0.0,0.0,0.0,2009.794084141144,7.0,1.3,3.54,97.0,26.69230769,13.0,60.0,28.5,8.0,119.725,130.0,540.0,41.2390198797966,410.0,87.38461538461539
