Repository: saikumar-voptimai/evonith_bf_webapp

# Evonith BF2 — Blast Furnace Intelligence Platform

Monitoring, modelling and optimisation of **Blast Furnace 2 (BF2)** at Evonith Steel: live telemetry from InfluxDB,
manual plant reports from Neon PostgreSQL, a two-zone energy model of the furnace, blend and fuel optimisers, a
conversational assistant (FurnaceMind) and a live digital twin evaluated every hour.

The platform has three deployable parts that share one Python service layer, plus the shared data library:

| Part | Path | What it is |
|---|---|---|
| **Streamlit app** (legacy) | `src/app.py`, `src/custom_pages/` | The original 11-page dashboard; still the home of the model pages. Served under `/legacy` in production |

File: src/data/V13_df_filtered.csv (part 135 of 268)
NM3/HR.,STEAMKGS/HR.,RAFTOC,PERMEABILITYKGS/HR.,TUYEREVELOCITYM/S,HOT BLAST VOLUMENM3/HR.,O2 ENRICHMENT %,COKE_VM%,COKE_ASH%,COKE_IM%,COKE_FC%,COKE_MOIST%,COKE_CALC_MT,NUTCOKE_MOIST%,NUTCOKE_VM%,NUTCOKE_IM%,NUTCOKE_FC%,NUTCOKE_ASH%,NUTCOKE_CALC_MT,PCI_2_FC%,PCI_2_ASH%,PCI_2_VM%,PCI_2_IM%,PCI_2_CALC_MT,SINTER_SP_02_COLD_STRENGTH_AI,SINTER_SP_02_COLD_STRENGTH_TI,SINTER_SP_02_HOT_STRENGTH_RI,SINTER_SP_02_HOT_STRENGTH_RDI,SINTER_SP_02_P%,SINTER_SP_02_SIO2%,SINTER_SP_02_MGO%,SINTER_SP_02_FEO%,SINTER_SP_02_AL2O3%,SINTER_SP_02_NA2O%,SINTER_SP_02_TIO2%,SINTER_SP_02_FE(T)%,SINTER_SP_02_CAO%,SINTER_SP_02_K2O%,SINTER_SP_02_BASICITY,SINTER_SP_02_MNO%,SINTER_CALC_MT,FLUX_TM%,FLUX_SIO2%,FLUX_FE2O3%,FLUX_AL2O3%,FLUX_LOI%,FLUX_MGO%,FLUX_CAO%,FLUX_CALC_MT,GEOMIN TYPE,ORE_FE(T)%,ORE_LOI%,ORE_TM%,ORE_MGO%,ORE_NA2O%,ORE_P%,ORE_TIO2%,ORE_AL2O3%,ORE_SIO2%,ORE_MNO%,ORE_CAO%,ORE_K2O%,ORE_CALC_MT,LLOYDS_PELLET_PCT_SIO2,LLOYDS_PELLET_PCT_AL2O3,LLOYDS_PELLET_PCT_FE2O3,LLOYDS_PELLET_PCT_MGO,LLOYDS_PELLET_PCT_TIO2,LLOYDS_PELLET_PCT_NA2O,TOTAL_PELLET_CALC_MT,LLOYDS_PELLET_PCT_K2O,LLOYDS_PELLET_PCT_TM,LLOYDS_PELLET_PCT_LOI,LLOYDS_PELLET_PCT_MNO,LLOYDS_PELLET_PCT_CAO,LLOYDS_PELLET_PCT_P,DAILYPRODUCTION,CHARGES/HRS.,STOCKRODLEVEL,FURNACE TOP GAS ANALYSISH2%,COKE_DISCHARGE_TIME,WEIGHTED_COKE_ANGLE,TOTAL_COKE_PORTIONS,NON_COKE_DISCHARGE_TIME,WEIGHTED_NON_COKE_ANGLE,TOTAL_NON_COKE_PORTIONS,UNITCOST LAKHS/THM,ACTUALKG/THM.,ACT. FUEL RATEKG/THM.,FURNACETOPGASANALYSISCO2ETACO,COKE RATE KG/THM,PRODUCTIONTONNESPERHR
2024-12-14 20:00:00,2.52,1.38,1.14,1145.0,4306.0,0.0,2288.0,1422.0,226.0,98675.0,3.51452369512292,0.95,11.2,0.42,87.43,3.0,32.25206328921,6.7,1.03,0.44,86.64,11.89,4.091238035220799,70.34,9.82,18.92,0.92,11.36471650515414,5.02333333333333,80.7555555555555,66.86,28.35315789473684,0.053,5.57,1.82,9.38,2.42,0.0555,0.18,54.925,10.855,0.072,1.948951634998145,0.04,101.2731929136806,0.1,95.16,0.96,0.36,1.18,0.0,0.0,0.0474974032181975,1.0,59.3,1.57,1.8,0.13,0.002,0.031,0.11,2.43,10.65,0.05,0.21,0.012,32.55630341252655,0.0,0.0,0.0,0.0,0.0,0.0,0.0,0.0,0.0,0.0,0.0,0.0,0.0,2009.794084141144,6.0,1.3,3.49,97.0,26.69230769,13.0,60.0,28.5,8.0,120.3875,135.0,545.0,41.8211687397325,410.0,86.0
2024-12-14 21:00:00,2.52,1.36,1.16,1146.0,4306.0,0.0,2253.0,1400.0,225.0,97926.0,3.54138253041361,0.95,11.2,0.42,87.43,3.0,32.64097705841666,6.7,1.03,0.44,86.64,11.89,4.140572516265667,70.34,9.82,18.92,0.92,11.501758736913104,5.02333333333333,80.7555555555555,66.86,28.35315789473684,0.053,5.57,1.82,9.38,2.42,0.0555,0.18,54.925,10.855,0.072,1.948951634998145,0.04,102.49440281961644,0.1,95.16,0.96,0.36,1.18,0.0,0.0,0.0480701539891319,1.0,59.3,1.57,1.8,0.13,0.002,0.031,0.11,2.43,10.65,0.05,0.21,0.012,32.94888588261731,0.0,0.0,0.0,0.0,0.0,0.0,0.0,0.0,0.0,0.0,0.0,0.0,0.0,2009.794084141144,7.0,1.3,3.56,97.0,26.69230769,13.0,60.0,28.5,8.0,120.3875,135.0,545.0,40.8918406072106,410.0,87.03703703703704
2024-12-14 22:00:00,2.54,1.38,1.16,1148.0,4303.0,0.0,2296.0,1406.0,227.0,98984.0,3.50112249666607,0.95,11.2,0.42,87.43,3.0,32.72431572324666,6.7,1.03,0.44,86.64,11.89,4.151144190775282,70.34,9.82,18.92,0.92,11.53112492943288,5.02333333333333,80.7555555555555,66.86,28.35315789473684,0.053,5.57,1.82,9.38,2.42,0.0555,0.18,54.925,10.855,0.072,1.948951634998145,0.04,102.75609065660268,0.1,95.16,0.96,0.36,1.18,0.0,0.0,0.0481928862971892,1.0,59.3,1.57,1.8,0.13,0.002,0.031,0.11,2.43,10.65,0.05,0.21,0.012,33.03301069763676,0.0,0.0,0.0,0.0,0.0,0.0,0.0,0.0,0.0,0.0,0.0,0.0,0.0,2009.794084141144,6.0,1.3,3.47,97.0,26.69230769,13.0,60.0,28.5,8.0,120.3875,135.0,545.0,40.5366896224175,410.0,87.25925925925925
2024-12-14 23:00:00,2.58,1.37,1.21,1141.0,4300.0,0.0,2281.0,1390.0,228.0,100500.0,3.44595032703754,0.95,11.28,0.37,87.4,3.1,32.549274647499416,5.7,1.02,0.46,87.09,11.43,4.123019842816371,71.12,9.44,18.52,0.92,11.48301202184695,4.99888888888889,81.0444444444444,66.86,28.33736842105263,0.054,5.535,1.715,9.265,2.32,0.0545,0.16,55.005,10.97,0.0775,1.981947708578145,0.03,100.86660174846293,0.1,95.16,0.96,0.36,1.18,0.0,0.0,0.0078349651792291,1.0,56.38997460871305,4.67507853519499,3.358225499074913,0.0547573937538545,0.003,0.1096485668090875,0.3528888617258297,4.266462554796842,9.461372462954834,0.1133964874460365,0.1851478750770906,0.0173396487446036,31.33690084118236,0.0,0.0,0.0,0.0,0.0,0.0,0.0,0.0,0.0,0.0,0.0,0.0,0.0,2009.794084141144,7.0,1.3,3.56,97.0,26.69230769,13.0,60.0,28.5,8.0,120.3875,135.0,545.0,40.7897848191062,410.0,87.48148148148148
2024-12-15 00:00:00,2.46,1.2,1.26,1139.0,4274.0,0.0,2325.0,1329.0,234.0,100379.0,3.42925660931922,0.95,11.28,0.37,87.4,3.1,30.52005045235624,5.7,1.02,0.46,87.09,11.43,3.865977813072056,71.12,9.44,18.52,0.92,10.767124922051256,4.99888888888889,81.0444444444444,66.86,28.33736842105263,0.054,5.535,1.715,9.265,2.32,0.0545,0.16,55.005,10.97,0.0775,1.981947708578145,0.03,94.57826042698964,0.1,95.16,0.96,0.36,1.18,0.0,0.0,0.0073465087978819,1.0,56.38997460871305,4.67507853519499,3.358225499074913,0.0547573937538545,0.003,0.1096485668090875,0.3528888617258297,4.266462554796842,9.461372462954834,0.1133964874460365,0.1851478750770906,0.0173396487446036,29.383259843759543,0.0,0.0,0.0,0.0,0.0,0.0,0.0,0.0,0.0,0.0,0.0,0.0,0.0,1992.911910227472,6.0,1.3,3.25,97.0,26.69230769,13.0,60.0,28.5,8.0,120.5775,127.0,542.0,39.4736842105263,415.0,81.33858267716535
2024-12-15 01:00:00,2.59,1.36,1.23,1143.0,4295.0,0.0,2281.0,1384.0,229.0,101795.0,3.39819454863716,0.95,11.28,0.37,87.4,3.1,31.40447550124076,5.7,1.02,0.46,87.09,11.43,3.978008021595147,71.12,9.44,18.52,0.92,11.079139969352584,4.99888888888889,81.0444444444444,66.86,28.33736842105263,0.054,5.535,1.715,9.265,2.32,0.0545,0.16,55.005,10.97,0.0775,1.981947708578145,0.03,97.31899582426996,0.1,95.16,0.96,0.36,1.18,0.0,0.0,0.0075593995469598,1.0,56.38997460871305,4.67507853519499,3.358225499074913,0.0547573937538545,0.003,0.1096485668090875,0.3528888617258297,4.266462554796842,9.461372462954834,0.1133964874460365,0.1851478750770906,0.0173396487446036,30.23474241467703,0.0,0.0,0.0,0.0,0.0,0.0,0.0,0.0,0.0,0.0,0.0,0.0,0.0,1992.911910227472,7.0,1.3,3.46,97.0,26.69230769,13.0,60.0,28.5,8.0,120.785,138.0,548.0,41.1957029425502,410.0,83.69565217391305
2024-12-15 02:00:00,2.61,1.34,1.27,1140.0,4276.0,0.0,2274.0,1346.0,228.0,101714.0,3.38586583202805,0.95,11.28,0.37,87.4,3.1,32.85219746819509,5.7,1.02,0.46,87.09,11.43,4.161391106511062,71.12,9.44,18.52,0.92,11.589879730249397,4.99888888888889,81.0444444444444,66.86,28.33736842105263,0.054,5.535,1.715,9.265,2.32,0.0545,0.16,55.005,10.97,0.0775,1.981947708578145,0.03,101.80532606249238,0.1,95.16,0.96,0.36,1.18,0.0,0.0,0.0079078820038849,1.0,56.38997460871305,4.67507853519499,3.358225499074913,0.0547573937538545,0.003,0.1096485668090875,0.3528888617258297,4.266462554796842,9.461372462954834,0.1133964874460365,0.1851478750770906,0.0173396487446036,31.62854059344949,0.0,0.0,0.0,0.0,0.0,0.0,0.0,0.0,0.0,0.0,0.0,0.0,0.0,1992.911910227472,6.0,1.3,3.65,97.0,26.69230769,13.0,60.0,28.5,8.0,120.9175,139.0,549.0,40.2855805243446,410.0,87.55395683453237
2024-12-15 03:00:00,2.61,1.34,1.27,1093.0,4183.0,0.0,2243.0,1280.0,211.0,97727.0,3.44730554154736,0.95,11.28,0.37,87.4,3.1,31.82441028668304,5.7,1.02,0.46,87.09,11.43,4.031201202451494,71.12,9.44,18.52,0.92,11.227288161342967,4.99888888888889,81.0444444444444,66.86,28.33736842105263,0.054,5.535,1.715,9.265,2.32,0.0545,0.16,55.005,10.97,0.0775,1.981947708578145,0.03,98.62032727396436,0.1,95.16,0.96,0.36,1.18,0.0,0.0,0.0076604824269047,1.0,56.38997460871305,4.67507853519499,3.358225499074913,0.0547573937538545,0.003,0.1096485668090875,0.3528888617258297,4.266462554796842,9.461372462954834,0.1133964874460365,0.1851478750770906,0.0173396487446036,30.63903574759093,0.0,0.0,0.0,0.0,0.0,0.0,0.0,0.0,0.0,0.0,0.0,0.0,0.0,1992.911910227472,7.0,1.3,3.39,97.0,26.69230769,13.0,60.0,28.5,8.0,120.3875,135.0,545.0,41.3793103448276,410.0,84.81481481481481
2024-12-15 04:00:00,2.65,1.35,1.3,1104.0,4137.0,0.0,2263.0,1281.0,204.0,94702.0,3.5182409076789,0.95,11.28,0.37,87.4,3.1,32.453929189245,5.7,1.02,0.46,87.09,11.43,4.110942424177625,71.12,9.44,18.52,0.92,11.449375234077609,4.99888888888889,81.0444444444444,66.86,28.33736842105263,0.054,5.535,1.715,9.265,2.32,0.0545,0.16,55.005,10.97,0.0775,1.981947708578145,0.03,100.57113671981251,0.1,95.16,0.96,0.36,1.18,0.0,0.0,0.0078120144882073,1.0,56.38997460871305,4.67507853519499,3.358225499074913,0.0547573937538545,0.003,0.1096485668090875,0.3528888617258297,4.266462554796842,9.461372462954834,0.1133964874460365,0.1851478750770906,0.0173396487446036,31.2451067473559,0.0,0.0,0.0,0.0,0.0,0.0,0.0,0.0,0.0,0.0,0.0,0.0,0.0,1992.911910227472,7.0,1.3,3.33,97.0,26.69230769,13.0,60.0,28.5,8.0,120.255,134.0,544.0,41.0322279308734,410.0,86.49253731343283
2024-12-15 05:00:00,2.63,1.35,1.28,1115.0,4146.0,0.0,2231.0,1187.0,199.0,91342.0,3.65547575923796,0.95,11.28,0.37,87.4,3.1,31.826409872639285,5.7,1.02,0.46,87.09,11.43,4.031454490202583,71.12,9.44,18.52,0.92,11.22799359241088,4.99888888888889,81.0444444444444,66.86,28.33736842105263,0.054,5.535,1.715,9.265,2.32,0.0545,0.16,55.005,10.97,0.0775,1.981947708578145,0.03,98.6265237696619,0.1,95.16,0.96,0.36,1.18,0.0,0.0,0.0076609637490389,1.0,56.38997460871305,4.67507853519499,3.358225499074913,0.0547573937538545,0.003,0.1096485668090875,0.3528888617258297,4.266462554796842,9.461372462954834,0.1133964874460365,0.1851478750770906,0.0173396487446036,30.640960854294946,0.0,0.0,0.0,0.0,0.0,0.0,0.0,0.0,0.0,0.0,0.0,0.0,0.0,1992.911910227472,6.0,1.3,3.44,97.0,26.69230769,13.0,60.0,28.5,8.0,120.9175,139.0,549.0,41.5129582068643,410.0,84.82014388489209
2024-12-15 06:00:00,2.65,1.35,1.3,1102.0,4125.0,0.0,2220.0,1183.0,200.0,92465.0,3.59284209725776,0.95,11.28,0.37,87.4,3.1,32.02984600905767,5.7,1.02,0.46,87.09,11.43,4.057223765748124,71.12,9.44,18.52,0.92,11.299763535841857,4.99888888888889,81.0444444444444,66.86,28.33736842105263,0.054,5.535,1.715,9.265,2.32,0.0545,0.16,55.005,10.97,0.0775,1.981947708578145,0.03,99.256949853671,0.1,95.16,0.96,0.36,1.18,0.0,0.0,0.0077099330444317,1.0,56.38997460871305,4.67507853519499,3.358225499074913,0.0547573937538545,0.003,0.1096485668090875,0.3528888617258297,4.266462554796842,9.461372462954834,0.1133964874460365,0.1851478750770906,0.0173396487446036,30.83681953635457,0.0,0.0,0.0,0.0,0.0,0.0,0.0,0.0,0.0,0.0,0.0,0.0,0.0,1992.911910227472,7.0,1.3,3.35,97.0,26.69230769,13.0,60.0,28.5,8.0,120.785,138.0,548.0,41.5962441314554,410.0,85.3623188405797
2024-12-15 07:00:00,2.65,1.31,1.34,1103.0,4123.0,0.0,2223.0,1159.0,209.0,93163.0,3.56421880785461,0.95,11.28,0.37,87.4,3.1,33.05267066314698,5.7,1.02,0.46,87.09,11.43,4.186785065967635,71.12,9.44,18.52,0.92,11.660604381800656,4.99888888888889,81.0444444444444,66.86,28.33736842105263,0.054,5.535,1.715,9.265,2.32,0.0545,0.16,55.005,10.97,0.0775,1.981947708578145,0.03,102.42657031863769,0.1,95.16,0.96,0.36,1.18,0.0,0.0,0.0079561380869721,1.0,56.38997460871305,4.67507853519499,3.358225499074913,0.0547573937538545,0.003,0.1096485668090875,0.3528888617258297,4.266462554796842,9.461372462954834,0.1133964874460365,0.1851478750770906,0.0173396487446036,31.821546695722336,0.0,0.0,0.0,0.0,0.0,0.0,0.0,0.0,0.0,0.0,0.0,0.0,0.0,1992.911910227472,7.0,1.3,3.42,97.0,26.69230769,13.0,60.0,28.5,8.0,120.52,136.0,546.0,41.9505366308913,410.0,88.08823529411765
2024-12-15 08:00:00,2.59,1.25,1.34,1129.0,4119.0,0.0,2241.0,1172.0,209.0,93574.0,3.54513715953124,0.97,10.74,0.4,87.89,3.3,32.65521651687459,5.7,1.02,0.46,87.09,11.43,4.136439509901101,71.13,9.39,18.44,1.04,11.52038710233113,4.99888888888889,81.0444444444444,66.86,28.32157894736842,0.054,5.535,1.715,9.265,2.32,0.0545,0.16,55.005,10.97,0.0775,1.981947708578145,0.03,101.19490388307204,0.0999999999999999,95.34,0.98,0.46,1.26,0.0,0.0,0.0078604665419036,1.0,59.56,1.78,1.9,0.11,0.002,0.03,0.13,2.28,9.85,0.16,0.29,0.03,31.438896658032128,0.0,0.0,0.0,0.0,0.0,0.0,0.0,0.0,0.0,0.0,0.0,0.0,0.0,1992.911910227472,7.0,1.3,3.41,97.0,26.69230769,13.0,60.0,28.5,8.0,120.785,138.0,548.0,40.5399005446365,410.0,87.02898550724638
2024-12-15 09:00:00,2.6,1.35,1.25,1149.0,4144.0,0.0,2241.0,1153.0,211.0,93495.0,3.56964717000945,0.97,10.74,0.4,87.89,3.3,32.75154688081161,5.7,1.02,0.46,87.09,11.43,4.148641686640193,71.13,9.39,18.44,1.04,11.554371353566744,4.99888888888889,81.0444444444444,66.86,28.32157894736842,0.054,5.535,1.715,9.265,2.32,0.0545,0.16,55.005,10.97,0.0775,1.981947708578145,0.03,101.4934210254891,0.0999999999999999,95.34,0.98,0.46,1.26,0.0,0.0,0.0078836543104583,1.0,59.56,1.78,1.9,0.11,0.002,0.03,0.13,2.28,9.85,0.16,0.29,0.03,31.53163897242718,0.0,0.0,0.0,0.0,0.0,0.0,0.0,0.0,0.0,0.0,0.0,0.0,0.0,1992.911910227472,7.0,1.3,3.49,97.0,26.69230769,13.0,60.0,28.5,8.0,122.3,140.0,555.0,40.7109004739336,415.0,87.28571428571429
2024-12-15 10:00:00,2.6,1.32,1.28,1166.0,4215.0,0.0,2269.0,1218.0,220.0,96422.0,3.52063013841122,0.97,10.74,0.4,87.89,3.3,30.017784375211946,5.7,1.02,0.46,87.09,11.43,3.8023557193428936,71.13,9.39,18.44,1.04,10.58993119148507,4.99888888888889,81.0444444444444,66.86,28.32157894736842,0.054,5.535,1.715,9.265,2.32,0.0545,0.16,55.005,10.97,0.0775,1.981947708578145,0.03,93.02179341125024,0.0999999999999999,95.34,0.98,0.46,1.26,0.0,0.0,0.0072256078786524,1.0,59.56,1.78,1.9,0.11,0.002,0.03,0.13,2.28,9.85,0.16,0.29,0.03,28.899701840522454,0.0,0.0,0.0,0.0,0.0,0.0,0.0,0.0,0.0,0.0,0.0,0.0,0.0,1992.911910227472,6.0,1.3,3.62,97.0,26.69230769,13.0,60.0,28.5,8.0,122.6975,143.0,558.0,40.2277039848197,415.0,80.0
2024-12-15 11:00:00,2.63,1.36,1.27,1140.0,4250.0,0.0,2256.0,1213.0,219.0,98486.0,3.47550580744175,0.97,10.74,0.4,87.89,3.3,32.63044338564706,5.7,1.02,0.46,87.09,11.43,4.13330149491533,71.13,9.39,18.44,1.04,11.511647424818028,4.99888888888889,81.0444444444444,66.86,28.32157894736842,0.054,5.535,1.715,9.265,2.32,0.0545,0.16,55.005,10.97,0.0775,1.981947708578145,0.03,101.11813468963685,0.0999999999999999,95.34,0.98,0.46,1.26,0.0,0.0,0.0078545033792018,1.0,59.56,1.78,1.9,0.11,0.002,0.03,0.13,2.28,9.85,0.16,0.29,0.03,31.415046259975338,0.0,0.0,0.0,0.0,0.0,0.0,0.0,0.0,0.0,0.0,0.0,0.0,0.0,1992.911910227472,6.0,1.3,3.62,97.0,26.69230769,13.0,60.0,28.5,8.0,121.6375,135.0,550.0,40.439612384779,415.0,86.96296296296296
2024-12-15 12:00:00,2.62,1.37,1.25,1090.0,4310.0,0.0,2301.0,1143.0,201.0,96616.0,3.59269032350782,0.97,10.74,0.4,87.89,3.3,28.02621983493346,5.7,1.02,0.46,87.09,11.43,3.5500840418095674,71.13,9.39,18.44,1.04,9.887329987434615,4.99888888888889,81.0444444444444,66.86,28.32157894736842,0.054,5.535,1.715,9.265,2.32,0.0545,0.16,55.005,10.97,0.0775,1.981947708578145,0.03,86.8501551945423,0.0999999999999999,95.34,0.98,0.46,1.26,0.0,0.0,0.0067462165867034,1.0,59.56,1.78,1.9,0.11,0.002,0.03,0.13,2.28,9.85,0.16,0.29,0.03,26.98231777610318,0.0,0.0,0.0,0.0,0.0,0.0,0.0,0.0,0.0,0.0,0.0,0.0,0.0,1992.911910227472,7.0,1.3,3.22,97.0,26.69230769,13.0,60.0,28.5,8.0,120.975,130.0,545.0,38.9898513098891,415.0,74.6923076923077
2024-12-15 13:00:00,2.52,1.29,1.23,1136.0,4315.0,0.0,2304.0,1283.0,225.0,98780.0,3.51812279926099,0.97,10.74,0.4,87.89,3.3,29.9049355617713,5.7,1.02,0.46,87.09,11.43,3.788061148969424,71.13,9.39,18.44,1.04,10.550119420088508,4.99888888888889,81.0444444444444,66.86,28.32157894736842,0.054,5.535,1.715,9.265,2.32,0.0545,0.16,55.005,10.97,0.0775,1.981947708578145,0.03,92.67208742098238,0.0999999999999999,95.34,0.98,0.46,1.26,0.0,0.0,0.007198443939259,1.0,59.56,1.78,1.9,0.11,0.002,0.03,0.13,2.28,9.85,0.16,0.29,0.03,28.7910563448814,0.0,0.0,0.0,0.0,0.0,0.0,0.0,0.0,0.0,0.0,0.0,0.0,0.0,1992.911910227472,6.0,1.3,3.38,97.0,26.69230769,13.0,60.0,28.5,8.0,121.3725,133.0,548.0,40.935810016459,415.0,79.69924812030075
2024-12-15 14:00:00,2.54,1.33,1.21,1149.0,4313.0,0.0,2293.0,1239.0,225.0,98340.0,3.53221414123532,0.97,10.74,0.4,87.89,3.3,32.54706065127147,5.7,1.02,0.46,87.09,11.43,4.122739395694934,71.13,9.39,18.44,1.04,11.482230949286128,4.99888888888889,81.0444444444444,66.86,28.32157894736842,0.054,5.535,1.715,9.265,2.32,0.0545,0.16,55.005,10.97,0.0775,1.981947708578145,0.03,100.85974081905005,0.0999999999999999,95.34,0.98,0.46,1.26,0.0,0.0,0.0078344322462056,1.0,59.56,1.78,1.9,0.11,0.002,0.03,0.13,2.28,9.85,0.16,0.29,0.03,31.33476931041833,0.0,0.0,0.0,0.0,0.0,0.0,0.0,0.0,0.0,0.0,0.0,0.0,0.0,1992.911910227472,6.0,1.3,3.35,97.0,26.69230769,13.0,60.0,28.5,8.0,121.6375,135.0,550.0,41.8292969668469,415.0,86.74074074074075
2024-12-15 15:00:00,2.48,1.28,1.2,1149.0,4309.0,0.0,2293.0,1284.0,229.0,98370.0,3.5278656637977,0.97,10.74,0.4,87.89,3.3,32.52911476093342,5.7,1.02,0.46,87.09,11.43,4.120466187988707,71.13,9.39,18.44,1.04,11.475899844316004,4.99888888888889,81.0444444444444,66.86,28.32157894736842,0.054,5.535,1.715,9.265,2.32,0.0545,0.16,55.005,10.97,0.0775,1.981947708578145,0.03,100.80412848994736,0.0999999999999999,95.34,0.98,0.46,1.26,0.0,0.0,0.0078301124747995,1.0,59.56,1.78,1.9,0.11,0.002,0.03,0.13,2.28,9.85,0.16,0.29,0.03,31.317491856707896,0.0,0.0,0.0,0.0,0.0,0.0,0.0,0.0,0.0,0.0,0.0,0.0,0.0,1992.911910227472,7.0,1.3,3.5,97.0,26.69230769,13.0,60.0,28.5,8.0,120.5775,127.0,542.0,40.6551967947207,415.0,86.69291338582677
2024-12-15 16:00:00,2.49,1.29,1.2,1148.0,4307.0,0.0,2314.0,1271.0,228.0,97927.0,3.5421681310362,0.97,11.12,0.38,87.53,3.5,32.149047065851995,5.6,1.03,0.42,87.23,11.32,4.072322975416239,70.28,9.72,18.88,1.12,11.341816306080512,4.99888888888889,81.0444444444444,66.86,28.30578947368421,0.0555,5.470000000000001,1.815,9.855,2.4,0.057,0.17,54.915,10.965,0.068,2.00458209673538,0.05,99.626340743449,0.0999999999999999,95.34,0.98,0.46,1.26,0.0,0.0,0.0077386260380368,1.0,53.1,7.98,4.2,0.09,0.028,0.235,0.434,6.63,7.78,0.24,0.05,0.022,30.95158067119955,0.0,0.0,0.0,0.0,0.0,0.0,0.0,0.0,0.0,0.0,0.0,0.0,0.0,1992.911910227472,6.0,1.3,3.32,97.0,26.69230769,13.0,60.0,28.5,8.0,120.3125,125.0,540.0,40.752128666036,415.0,85.68
2024-12-15 17:00:00,2.47,1.2,1.27,1129.0,4308.0,0.0,2331.0,1281.0,225.0,97794.0,3.5478043024072,0.97,11.12,0.38,87.53,3.5,29.657570962709404,5.6,1.03,0.42,87.23,11.32,3.75672745071078,70.28,9.72,18.88,1.12,10.462852017187249,4.99888888888889,81.0444444444444,66.86,28.30578947368421,0.0555,5.470000000000001,1.815,9.855,2.4,0.057,0.17,54.915,10.965,0.068,2.00458209673538,0.05,91.90553189031525,0.0999999999999999,95.34,0.98,0.46,1.26,0.0,0.0,0.0071389005841086,1.0,53.1,7.98,4.2,0.09,0.028,0.235,0.434,6.63,7.78,0.24,0.05,0.022,28.552905418436183,0.0,0.0,0.0,0.0,0.0,0.0,0.0,0.0,0.0,0.0,0.0,0.0,0.0,1992.911910227472,6.0,1.3,3.3,97.0,26.69230769,13.0,60.0,28.5,8.0,120.3125,125.0,540.0,40.3038215048659,415.0,79.04
2024-12-15 18:00:00,2.432,1.19,1.242,1119.0,4310.0,0.0,2335.0,1327.0,228.0,98188.0,3.53521896779818,0.97,11.12,0.38,87.53,3.5,27.916539468947114,5.6,1.03,0.42,87.23,11.32,3.536190818988892,70.28,9.72,18.88,1.12,9.848636008081115,4.99888888888889,81.0444444444444,66.86,28.30578947368421,0.0555,5.470000000000001,1.815,9.855,2.4,0.057,0.17,54.915,10.965,0.068,2.00458209673538,0.05,86.51026787246272,0.0999999999999999,95.34,0.98,0.46,1.26,0.0,0.0,0.0067198153271468,1.0,53.1,7.98,4.2,0.09,0.028,0.235,0.434,6.63,7.78,0.24,0.05,0.022,26.876722711685886,0.0,0.0,0.0,0.0,0.0,0.0,0.0,0.0,0.0,0.0,0.0,0.0,0.0,1992.911910227472,6.0,1.3,3.22,97.0,26.69230769,13.0,60.0,28.5,8.0,120.3125,125.0,540.0,40.2473834443387,415.0,74.4
2024-12-15 19:00:00,2.43,1.2,1.23,1118.0,4305.0,566.0,2297.0,1352.0,230.0,99525.0,3.50853387261669,0.97,11.12,0.38,87.53,3.5,29.70509912130349,5.6,1.03,0.42,87.23,11.32,3.7627478472664055,70.28,9.72,18.88,1.12,10.479619408240437,4.99888888888889,81.0444444444444,66.86,28.30578947368421,0.0555,5.470000000000001,1.815,9.855,2.4,0.057,0.17,54.915,10.965,0.068,2.00458209673538,0.05,92.05281639654972,0.0999999999999999,95.34,0.98,0.46,1.26,0.0,0.0,0.0071503411299165,1.0,53.1,7.98,4.2,0.09,0.028,0.235,0.434,6.63,7.78,0.24,0.05,0.022,28.59866327968368,0.0,0.0,0.0,0.0,0.0,0.0,0.0,0.0,0.0,0.0,0.0,0.0,0.0,1992.911910227472,7.0,1.3,3.59,97.0,26.69230769,13.0,60.0,28.5,8.0,119.65,120.0,535.0,40.3574788334901,415.0,79.16666666666667
2024-12-15 20:00:00,2.42,1.2,1.22,1120.0,4305.0,603.0,2290.0,1364.0,232.0,99875.0,3.49778418902616,0.97,11.12,0.38,87.53,3.5,29.836225195523163,5.6,1.03,0.42,87.23,11.32,3.7793576000726734,70.28,9.72,18.88,1.12,10.525879188310766,4.99888888888889,81.0444444444444,66.86,28.30578947368421,0.0555,5.470000000000001,1.815,9.855,2.4,0.057,0.17,54.915,10.965,0.068,2.00458209673538,0.05,92.45916159626285,0.0999999999999999,95.34,0.98,0.46,1.26,0.0,0.0,0.0071819046051928,1.0,53.1,7.98,4.2,0.09,0.028,0.235,0.434,6.63,7.78,0.24,0.05,0.022,28.72490525680962,0.0,0.0,0.0,0.0,0.0,0.0,0.0,0.0,0.0,0.0,0.0,0.0,0.0,1992.911910227472,7.0,1.3,3.63,97.0,26.69230769,13.0,60.0,28.5,8.0,120.18,124.0,539.0,40.9417768499188,415.0,79.51612903225806
2024-12-15 21:00:00,2.44,1.2,1.24,1143.0,4300.0,0.0,2325.0,1336.0,233.0,99582.0,3.47769086479773,0.97,11.12,0.38,87.53,3.5,30.34798000333928,5.6,1.03,0.42,87.23,11.32,3.844181632255666,70.28,9.72,18.88,1.12,10.706420434591404,4.99888888888889,81.0444444444444,66.86,28.30578947368421,0.0555,5.470000000000001,1.815,9.855,2.4,0.057,0.17,54.915,10.965,0.068,2.00458209673538,0.05,94.04503313877396,0.0999999999999999,95.34,0.98,0.46,1.26,0.0,0.0,0.0073050895653176,1.0,53.1,7.98,4.2,0.09,0.028,0.235,0.434,6.63,7.78,0.24,0.05,0.022,29.2175985607682,0.0,0.0,0.0,0.0,0.0,0.0,0.0,0.0,0.0,0.0,0.0,0.0,0.0,1992.911910227472,7.0,1.3,3.24,97.0,26.69230769,13.0,60.0,28.5,8.0,120.3125,125.0,540.0,42.1261682242991,415.0,80.88
2024-12-15 22:00:00,2.46,1.2,1.26,1146.0,4300.0,0.0,2332.0,1316.0,233.0,97775.0,3.54190906743161,0.97,11.12,0.38,87.53,3.5,30.828264553342667,5.6,1.03,0.42,87.23,11.32,3.905019323765152,70.28,9.72,18.88,1.12,10.875859333655166,4.99888888888889,81.0444444444444,66.86,28.30578947368421,0.0555,5.470000000000001,1.815,9.855,2.4,0.057,0.17,54.915,10.965,0.068,2.00458209673538,0.05,95.533381833354,0.0999999999999999,95.34,0.98,0.46,1.26,0.0,0.0,0.0074206992913761,1.0,53.1,7.98,4.2,0.09,0.028,0.235,0.434,6.63,7.78,0.24,0.05,0.022,29.679993790216564,0.0,0.0,0.0,0.0,0.0,0.0,0.0,0.0,0.0,0.0,0.0,0.0,0.0,1992.911910227472,6.0,1.3,3.14,97.0,26.69230769,13.0,60.0,28.5,8.0,120.3125,125.0,540.0,42.1789698552101,415.0,82.16
2024-12-15 23:00:00,2.46,1.2,1.26,1144.0,4296.0,0.0,2330.0,1322.0,234.0,100178.0,3.45380432602543,0.97,10.6,0.43,88.0,5.2,29.94775779787864,5.6,1.03,0.42,87.23,11.32,3.786983238581061,70.82,9.77,18.68,0.73,10.255526044634433,4.93333333333333,80.6888888888889,66.86,28.29,0.0555,5.470000000000001,1.815,9.855,2.4,0.057,0.17,55.005,10.965,0.068,2.00458209673538,0.05,94.69092007105344,0.0999999999999999,95.34,0.98,0.46,1.26,0.0,0.0,0.2185304818366459,1.0,53.1,7.98,4.2,0.09,0.028,0.235,0.434,6.63,7.78,0.24,0.05,0.022,30.28277029721374,0.0,0.0,0.0,0.0,0.0,0.0,0.0,0.0,0.0,0.0,0.0,0.0,0.0,1992.911910227472,7.0,1.3,3.23,97.0,26.69230769,13.0,60.0,28.5,8.0,120.3125,125.0,540.0,40.2702062100024,415.0,80.8
2024-12-16 00:00:00,2.46,1.25,1.21,1146.0,4298.0,0.0,2331.0,1367.0,220.0,99611.0,3.47506349263201,0.97,10.6,0.43,88.0,5.2,30.132469244171087,5.6,1.03,0.42,87.23,11.32,3.810340551532653,70.82,9.77,18.68,0.73,10.318779963708415,4.93333333333333,80.6888888888889,66.86,28.29,0.0555,5.470000000000001,1.815,9.855,2.4,0.057,0.17,55.005,10.965,0.068,2.00458209673538,0.05,95.27495367100214,0.0999999999999999,95.34,0.98,0.46,1.26,0.0,0.0,0.2198783317034527,1.0,53.1,7.98,4.2,0.09,0.028,0.235,0.434,6.63,7.78,0.24,0.05,0.022,30.46954802986044,0.0,0.0,0.0,0.0,0.0,0.0,0.0,0.0,0.0,0.0,0.0,0.0,0.0,1996.3840756806464,6.0,1.3,3.34,97.0,26.69230769,13.0,60.0,28.5,8.0,120.3125,125.0,540.0,40.8022786612865,415.0,81.44
2024-12-16 01:00:00,2.45,1.2,1.25,1141.0,4180.0,0.0,2313.0,1329.0,221.0,99888.0,3.37036810111459,0.97,10.6,0.43,88.0,5.2,30.852417247011648,5.6,1.03,0.42,87.23,11.32,3.901380122435028,70.82,9.77,18.68,0.73,10.565324147207752,4.93333333333333,80.6888888888889,66.86,28.29,0.0555,5.470000000000001,1.815,9.855,2.4,0.057,0.17,55.005,10.965,0.068,2.00458209673538,0.05,97.55133573781312,0.0999999999999999,95.34,0.98,0.46,1.26,0.0,0.0,0.2251318329845811,1.0,53.1,7.98,4.2,0.09,0.028,0.235,0.434,6.63,7.78,0.24,0.05,0.022,31.19754977687279,0.0,0.0,0.0,0.0,0.0,0.0,0.0,0.0,0.0,0.0,0.0,0.0,0.0,1996.3840756806464,7.0,1.3,3.35,97.0,26.69230769,13.0,60.0,28.5,8.0,120.5775,127.0,542.0,39.5144013330159,415.0,83.38582677165354
2024-12-16 02:00:00,2.43,1.2,1.23,1149.0,4153.0,0.0,2324.0,1356.0,223.0,100000.0,3.34486749611469,0.97,10.6,0.43,88.0,5.2,30.26974647747413,5.6,1.03,0.42,87.23,11.32,3.827699666864961,70.82,9.77,18.68,0.73,10.36579016897909,4.93333333333333,80.6888888888889,66.86,28.29,0.0555,5.470000000000001,1.815,9.855,2.4,0.057,0.17,55.005,10.965,0.068,2.00458209673538,0.05,95.70900645098,0.0999999999999999,95.34,0.98,0.46,1.26,0.0,0.0,0.2208800514362415,1.0,53.1,7.98,4.2,0.09,0.028,0.235,0.434,6.63,7.78,0.24,0.05,0.022,30.608360923674063,0.0,0.0,0.0,0.0,0.0,0.0,0.0,0.0,0.0,0.0,0.0,0.0,0.0,1996.3840756806464,6.0,1.3,3.24,97.0,26.69230769,13.0,60.0,28.5,8.0,120.5775,127.0,542.0,39.6964666824757,415.0,81.81102362204724
2024-12-16 03:00:00,2.44,1.2,1.24,1147.0,4150.0,0.0,2320.0,1340.0,222.0,99949.0,3.34415734712383,0.97,10.6,0.43,88.0,5.2,31.70980818015533,5.6,1.03,0.42,87.23,11.32,4.009799761549262,70.82,9.77,18.68,0.73,10.858935278452822,4.93333333333333,80.6888888888889,66.86,28.29,0.0555,5.470000000000001,1.815,9.855,2.4,0.057,0.17,55.005,10.965,0.068,2.00458209673538,0.05,100.26229449699294,0.0999999999999999,95.34,0.98,0.46,1.26,0.0,0.0,0.2313882630988761,1.0,53.1,7.98,4.2,0.09,0.028,0.235,0.434,6.63,7.78,0.24,0.05,0.022,32.06453196827889,0.0,0.0,0.0,0.0,0.0,0.0,0.0,0.0,0.0,0.0,0.0,0.0,0.0,1996.3840756806464,7.0,1.3,3.28,97.0,26.69230769,13.0,60.0,28.5,8.0,120.71,128.0,543.0,40.1421800947867,415.0,85.703125
2024-12-16 04:00:00,2.43,1.2,1.23,1131.0,4135.0,0.0,2307.0,1362.0,221.0,100369.0,3.31814717091048,0.97,10.6,0.43,88.0,5.2,30.63566372074369,5.6,1.03,0.42,87.23,11.32,3.873970992962963,70.82,9.77,18.68,0.73,10.49109750730669,4.93333333333333,80.6888888888889,66.86,28.29,0.0555,5.470000000000001,1.815,9.855,2.4,0.057,0.17,55.005,10.965,0.068,2.00458209673538,0.05,96.8659892431112,0.0999999999999999,95.34,0.98,0.46,1.26,0.0,0.0,0.2235501702485987,1.0,53.1,7.98,4.2,0.09,0.028,0.235,0.434,6.63,7.78,0.24,0.05,0.022,30.978371523482863,0.0,0.0,0.0,0.0,0.0,0.0,0.0,0.0,0.0,0.0,0.0,0.0,0.0,1996.3840756806464,7.0,1.3,3.2,97.0,26.69230769,13.0,60.0,28.5,8.0,120.3125,125.0,540.0,40.014064697609,415.0,82.8
2024-12-16 05:00:00,2.47,1.2,1.27,1131.0,4114.0,0.0,2309.0,1314.0,218.0,100251.0,3.30519152618311,0.97,10.6,0.43,88.0,5.2,30.32232341019412,5.6,1.03,0.42,87.23,11.32,3.8343481767230414,70.82,9.77,18.68,0.73,10.383794992795815,4.93333333333333,80.6888888888889,66.86,28.29,0.0555,5.470000000000001,1.815,9.855,2.4,0.057,0.17,55.005,10.965,0.068,2.00458209673538,0.05,95.8752478827216,0.0999999999999999,95.34,0.98,0.46,1.26,0.0,0.0,0.2212637082868924,1.0,53.1,7.98,4.2,0.09,0.028,0.235,0.434,6.63,7.78,0.24,0.05,0.022,30.661526011599417,0.0,0.0,0.0,0.0,0.0,0.0,0.0,0.0,0.0,0.0,0.0,0.0,0.0,1996.3840756806464,6.0,1.3,3.13,97.0,26.69230769,13.0,60.0,28.5,8.0,120.71,128.0,543.0,41.2470588235294,415.0,81.953125
2024-12-16 06:00:00,2.47,1.2,1.27,1131.0,4114.0,0.0,2309.0,1314.0,218.0,100254.0,3.30509269879669,0.97,10.6,0.43,88.0,5.2,32.106099193081086,5.6,1.03,0.42,87.23,11.32,4.059911941355139,70.82,9.77,18.68,0.73,10.994644029396524,4.93333333333333,80.6888888888889,66.86,28.29,0.0555,5.470000000000001,1.815,9.855,2.4,0.057,0.17,55.005,10.965,0.068,2.00458209673538,0.05,101.51531520335404,0.0999999999999999,95.34,0.98,0.46,1.26,0.0,0.0,0.2342800210256859,1.0,53.1,7.98,4.2,0.09,0.028,0.235,0.434,6.63,7.78,0.24,0.05,0.022,32.465256115852,0.0,0.0,0.0,0.0,0.0,0.0,0.0,0.0,0.0,0.0,0.0,0.0,0.0,1996.3840756806464,7.0,1.3,3.13,97.0,26.69230769,13.0,60.0,28.5,8.0,120.18,124.0,539.0,41.2414766047496,415.0,86.7741935483871
2024-12-16 07:00:00,2.45,1.2,1.25,1142.0,4120.0,0.0,2285.0,1342.0,222.0,100634.0,3.29742050596522,0.97,10.6,0.43,88.0,5.2,32.844254862261444,5.6,1.03,0.42,87.23,11.32,4.153253925937625,70.82,9.77,18.68,0.73,11.247423377398665,4.93333333333333,80.6888888888889,66.86,28.29,0.0555,5.470000000000001,1.815,9.855,2.4,0.057,0.17,55.005,10.965,0.068,2.00458209673538,0.05,103.8492675460334,0.0999999999999999,95.34,0.98,0.46,1.26,0.0,0.0,0.2396663846775204,1.0,53.1,7.98,4.2,0.09,0.028,0.235,0.434,6.63,7.78,0.24,0.05,0.022,33.21166921042292,0.0,0.0,0.0,0.0,0.0,0.0,0.0,0.0,0.0,0.0,0.0,0.0,0.0,1996.3840756806464,7.0,1.3,3.27,97.0,26.69230769,13.0,60.0,28.5,8.0,120.975,130.0,545.0,42.4737456242707,415.0,88.76923076923077
2024-12-16 08:00:00,2.43,1.2,1.23,1145.0,4129.0,0.0,2286.0,1364.0,224.0,100403.0,3.31221507616841,0.9560377389142954,10.72528304185722,0.4060377389142954,87.91264148031419,3.684906058858409,32.5027201496556,5.8,1.02,0.44,87.44,11.1,4.1100658435188615,71.04,9.36,18.56,1.04,11.130465768621551,4.93333333333333,80.6888888888889,66.86,28.29,0.059,5.535,1.68,9.655,2.545,0.0569999999999999,0.175,55.01,10.755,0.0655,2.00458209673538,0.062,102.76937914867428,0.1,94.87,0.64,0.34,1.29,0.0,0.0,0.2371741865699552,1.0,53.22,7.62,4.0,0.06,0.003,0.155,0.673,5.38,9.18,0.37,0.14,0.038,32.8663138980095,0.0,0.0,0.0,0.0,0.0,0.0,0.0,0.0,0.0,0.0,0.0,0.0,0.0,1996.3840756806464,7.0,1.3,3.33,97.0,26.69230769,13.0,60.0,28.5,8.0,120.975,130.0,545.0,41.8254528346271,415.0,87.84615384615384
2024-12-16 09:00:00,2.45,1.2,1.25,1142.0,4137.0,0.0,2301.0,1338.0,221.0,99899.0,3.33535713170364,0.9560377389142954,10.72528304185722,0.4060377389142954,87.91264148031419,3.684906058858409,32.255560792602466,5.8,1.02,0.44,87.44,11.1,4.078811806113598,71.04,9.36,18.56,1.04,11.04582673686028,4.93333333333333,80.6888888888889,66.86,28.29,0.059,5.535,1.68,9.655,2.545,0.0569999999999999,0.175,55.01,10.755,0.0655,2.00458209673538,0.062,101.9878933666172,0.1,94.87,0.64,0.34,1.29,0.0,0.0,0.2353706507676493,1.0,53.22,7.62,4.0,0.06,0.003,0.155,0.673,5.38,9.18,0.37,0.14,0.038,32.61638967707242,0.0,0.0,0.0,0.0,0.0,0.0,0.0,0.0,0.0,0.0,0.0,0.0,0.0,1996.3840756806464,6.0,1.3,3.28,97.0,26.69230769,13.0,60.0,28.5,8.0,121.49142774529376,125.60487025281924,545.0,41.6666666666667,419.3951297471808,87.17814825141483
2024-12-16 10:00:00,2.45,1.2,1.25,1141.0,4201.0,0.0,2321.0,1325.0,219.0,99293.0,3.40756857862283,0.9560377389142954,10.72528304185722,0.4060377389142954,87.91264148031419,3.684906058858409,30.32232341019412,5.8,1.02,0.44,87.44,11.1,3.8343481767230414,71.04,9.36,18.56,1.04,10.383794992795815,4.93333333333333,80.6888888888889,66.86,28.29,0.059,5.535,1.68,9.655,2.545,0.0569999999999999,0.175,55.01,10.755,0.0655,2.00458209673538,0.062,95.8752478827216,0.1,94.87,0.64,0.34,1.29,0.0,0.0,0.2212637082868924,1.0,53.22,7.62,4.0,0.06,0.003,0.155,0.673,5.38,9.18,0.37,0.14,0.038,30.661526011599417,0.0,0.0,0.0,0.0,0.0,0.0,0.0,0.0,0.0,0.0,0.0,0.0,0.0,1996.3840756806464,6.0,1.3,3.28,97.0,26.69230769,13.0,60.0,28.5,8.0,120.71,128.0,543.0,40.7844990548204,415.0,81.953125
2024-12-16 11:00:00,2.45,1.2,1.25,1126.0,4243.0,627.0,2296.0,1333.0,218.0,99776.0,3.45193460660517,0.9560377389142954,10.72528304185722,0.4060377389142954,87.91264148031419,3.684906058858409,29.244478991395912,5.8,1.02,0.44,87.44,11.1,3.698051537243873,71.04,9.36,18.56,1.04,10.014690180887934,4.93333333333333,80.6888888888889,66.86,28.29,0.059,5.535,1.68,9.655,2.545,0.0569999999999999,0.175,55.01,10.755,0.0655,2.00458209673538,0.062,92.46724383786848,0.1,94.87,0.64,0.34,1.29,0.0,0.0,0.2133986166237832,1.0,53.22,7.62,4.0,0.06,0.003,0.155,0.673,5.38,9.18,0.37,0.14,0.038,29.57162421758558,0.0,0.0,0.0,0.0,0.0,0.0,0.0,0.0,0.0,0.0,0.0,0.0,0.0,1996.3840756806464,7.0,1.3,3.68,97.0,26.69230769,13.0,60.0,28.5,8.0,120.3125,125.0,540.0,39.8033247483025,415.0,79.04
2024-12-16 12:00:00,2.45,1.2,1.25,1128.0,4270.0,100.0,2308.0,1304.0,214.0,97757.0,3.52234588861359,0.9560377389142954,10.72528304185722,0.4060377389142954,87.91264148031419,3.684906058858409,30.30442926137517,5.8,1.02,0.44,87.44,11.1,3.832085408267941,71.04,9.36,18.56,1.04,10.3776671914927,4.93333333333333,80.6888888888889,66.86,28.29,0.059,5.535,1.68,9.655,2.545,0.0569999999999999,0.175,55.01,10.755,0.0655,2.00458209673538,0.062,95.8186689085296,0.1,94.87,0.64,0.34,1.29,0.0,0.0,0.2211331336712617,1.0,53.22,7.62,4.0,0.06,0.003,0.155,0.673,5.38,9.18,0.37,0.14,0.038,30.64343168874541,0.0,0.0,0.0,0.0,0.0,0.0,0.0,0.0,0.0,0.0,0.0,0.0,0.0,1996.3840756806464,6.0,1.3,3.39,97.0,26.69230769,13.0,60.0,28.5,8.0,120.445,126.0,541.0,41.1486646182935,415.0,81.9047619047619
2024-12-16 13:00:00,2.42,1.2,1.22,1133.0,4303.0,233.0,2326.0,1337.0,217.0,97833.0,3.55279949885773,0.9560377389142954,10.72528304185722,0.4060377389142954,87.91264148031419,3.684906058858409,29.723007072058085,5.8,1.02,0.44,87.44,11.1,3.758562839388382,71.04,9.36,18.56,1.04,10.178560786074527,4.93333333333333,80.6888888888889,66.86,28.29,0.059,5.535,1.68,9.655,2.545,0.0569999999999999,0.175,55.01,10.755,0.0655,2.00458209673538,0.062,93.98028747016828,0.1,94.87,0.64,0.34,1.29,0.0,0.0,0.2168904630833828,1.0,53.22,7.62,4.0,0.06,0.003,0.155,0.673,5.38,9.18,0.37,0.14,0.038,30.05550538308925,0.0,0.0,0.0,0.0,0.0,0.0,0.0,0.0,0.0,0.0,0.0,0.0,0.0,1996.3840756806464,7.0,1.3,3.64,97.0,26.69230769,13.0,60.0,28.5,8.0,119.65,120.0,535.0,39.4208313872022,415.0,80.33333333333333
2024-12-16 14:00:00,2.39,1.2,1.19,1142.0,4322.0,0.0,2325.0,1379.0,221.0,97913.0,3.5550019108631,0.9560377389142954,10.72528304185722,0.4060377389142954,87.91264148031419,3.684906058858409,30.82328370853477,5.8,1.02,0.44,87.44,11.1,3.8976960996565246,71.04,9.36,18.56,1.04,10.55534744829632,4.93333333333333,80.6888888888889,66.86,28.29,0.059,5.535,1.68,9.655,2.545,0.0569999999999999,0.175,55.01,10.755,0.0655,2.00458209673538,0.062,97.45921927347148,0.1,94.87,0.64,0.34,1.29,0.0,0.0,0.2249192439071641,1.0,53.22,7.62,4.0,0.06,0.003,0.155,0.673,5.38,9.18,0.37,0.14,0.038,31.168090334212856,0.0,0.0,0.0,0.0,0.0,0.0,0.0,0.0,0.0,0.0,0.0,0.0,0.0,1996.3840756806464,6.0,1.3,3.3,97.0,26.69230769,13.0,60.0,28.5,8.0,120.5775,127.0,542.0,41.0904872389791,415.0,83.30708661417323
2024-12-16 15:00:00,2.4,1.2,1.2,1148.0,4322.0,0.0,2307.0,1354.0,220.0,97348.0,3.57561744724861,0.9560377389142954,10.72528304185722,0.4060377389142954,87.91264148031419,3.684906058858409,30.79504658662641,5.8,1.02,0.44,87.44,11.1,3.894125431425052,71.04,9.36,18.56,1.04,10.545677724736008,4.93333333333333,80.6888888888889,66.86,28.29,0.059,5.535,1.68,9.655,2.545,0.0569999999999999,0.175,55.01,10.755,0.0655,2.00458209673538,0.062,97.36993716187878,0.1,94.87,0.64,0.34,1.29,0.0,0.0,0.2247131960321292,1.0,53.22,7.62,4.0,0.06,0.003,0.155,0.673,5.38,9.18,0.37,0.14,0.038,31.139537335942453,0.0,0.0,0.0,0.0,0.0,0.0,0.0,0.0,0.0,0.0,0.0,0.0,0.0,1996.3840756806464,7.0,1.3,3.33,97.0,26.69230769,13.0,60.0,28.5,8.0,120.975,130.0,545.0,40.6911142454161,415.0,83.23076923076923
2024-12-16 16:00:00,2.38,1.2,1.18,1148.0,4317.0,0.0,2315.0,1381.0,221.0,97851.0,3.55314069298681,0.9490566083714432,10.56264156154302,0.4169811305428522,88.07132069954268,5.728301748856705,30.94772231086624,5.8,1.02,0.44,87.44,11.1,3.9134317318344727,70.75,9.53,18.8,0.92,10.597961100235851,4.93333333333333,80.6888888888889,66.86,28.29,0.059,5.535,1.68,9.655,2.545,0.0569999999999999,0.175,54.915,10.755,0.0655,2.00458209673538,0.062,97.85267797000056,0.1,94.87,0.64,0.34,1.29,0.0,0.0,0.2258272794238831,1.0,60.74,1.66,1.9,0.06,0.019,0.027,0.08,2.42,9.61,0.11,0.24,0.012,31.29392097689212,0.0,0.0,0.0,0.0,0.0,0.0,0.0,0.0,0.0,0.0,0.0,0.0,0.0,1996.3840756806464,6.0,1.3,3.39,97.0,26.69230769,13.0,60.0,28.5,8.0,120.8425,129.0,544.0,41.2731970871506,415.0,83.64341085271317
2024-12-16 17:00:00,2.38,1.2,1.18,1149.0,4315.0,0.0,2324.0,1401.0,223.0,98394.0,3.5319129035889,0.9490566083714432,10.56264156154302,0.4169811305428522,88.07132069954268,5.728301748856705,30.84263019892957,5.8,1.02,0.44,87.44,11.1,3.900142521032874,70.75,9.53,18.8,0.92,10.561972599917194,4.93333333333333,80.6888888888889,66.86,28.29,0.059,5.535,1.68,9.655,2.545,0.0569999999999999,0.175,54.915,10.755,0.0655,2.00458209673538,0.062,97.52039036307336,0.1,94.87,0.64,0.34,1.29,0.0,0.0,0.2250604163413863,1.0,60.74,1.66,1.9,0.06,0.019,0.027,0.08,2.42,9.61,0.11,0.24,0.012,31.18765324535422,0.0,0.0,0.0,0.0,0.0,0.0,0.0,0.0,0.0,0.0,0.0,0.0,0.0,1996.3840756806464,7.0,1.3,3.35,97.0,26.69230769,13.0,60.0,28.5,8.0,120.71,128.0,543.0,40.0093153237075,415.0,83.359375
2024-12-16 18:00:00,2.41,1.21,1.2,1148.0,4314.0,0.0,2329.0,1373.0,222.0,98961.0,3.51088031375023,0.9490566083714432,10.56264156154302,0.4169811305428522,88.07132069954268,5.728301748856705,30.502814785289136,5.8,1.02,0.44,87.44,11.1,3.857171849092988,70.75,9.53,18.8,0.92,10.445603760270554,4.93333333333333,80.6888888888889,66.86,28.29,0.059,5.535,1.68,9.655,2.545,0.0569999999999999,0.175,54.915,10.755,0.0655,2.00458209673538,0.062,96.44593816571326,0.1,94.87,0.64,0.34,1.29,0.0,0.0,0.2225807640555773,1.0,60.74,1.66,1.9,0.06,0.019,0.027,0.08,2.42,9.61,0.11,0.24,0.012,30.84403646495356,0.0,0.0,0.0,0.0,0.0,0.0,0.0,0.0,0.0,0.0,0.0,0.0,0.0,1996.3840756806464,6.0,1.3,3.31,97.0,26.69230769,13.0,60.0,28.5,8.0,120.5775,127.0,542.0,40.7407407407407,415.0,82.44094488188976
2024-12-16 19:00:00,2.4,1.2,1.2,1148.0,4213.0,0.0,2324.0,1386.0,224.0,99356.0,3.41512921814933,0.9490566083714432,10.56264156154302,0.4169811305428522,88.07132069954268,5.728301748856705,30.727006468099468,5.8,1.02,0.44,87.44,11.1,3.885521555630689,70.75,9.53,18.8,0.92,10.522377576112444,4.93333333333333,80.6888888888889,66.86,28.29,0.059,5.535,1.68,9.655,2.545,0.0569999999999999,0.175,54.915,10.755,0.0655,2.00458209673538,0.062,97.1548031452174,0.1,94.87,0.64,0.34,1.29,0.0,0.0,0.2242167034403877,1.0,60.74,1.66,1.9,0.06,0.019,0.027,0.08,2.42,9.61,0.11,0.24,0.012,31.0707360822976,0.0,0.0,0.0,0.0,0.0,0.0,0.0,0.0,0.0,0.0,0.0,0.0,0.0,1996.3840756806464,7.0,1.3,3.42,97.0,26.69230769,13.0,60.0,28.5,8.0,120.71,128.0,543.0,40.7842216482742,415.0,83.046875
2024-12-16 20:00:00,2.43,1.2,1.23,1148.0,4310.0,0.0,2325.0,1347.0,222.0,99515.0,3.48811678260948,0.9490566083714432,10.56264156154302,0.4169811305428522,88.07132069954268,5.728301748856705,30.852417247011648,5.8,1.02,0.44,87.44,11.1,3.901380122435028,70.75,9.53,18.8,0.92,10.565324147207752,4.93333333333333,80.6888888888889,66.86,28.29,0.059,5.535,1.68,9.655,2.545,0.0569999999999999,0.175,54.915,10.755,0.0655,2.00458209673538,0.062,97.55133573781312,0.1,94.87,0.64,0.34,1.29,0.0,0.0,0.2251318329845811,1.0,60.74,1.66,1.9,0.06,0.019,0.027,0.08,2.42,9.61,0.11,0.24,0.012,31.19754977687279,0.0,0.0,0.0,0.0,0.0,0.0,0.0,0.0,0.0,0.0,0.0,0.0,0.0,1996.3840756806464,6.0,1.3,3.38,97.0,26.69230769,13.0,60.0,28.5,8.0,120.5775,127.0,542.0,40.6708595387841,415.0,83.38582677165354
2024-12-16 21:00:00,2.44,1.2,1.24,1148.0,4308.0,0.0,2335.0,1361.0,224.0,100682.0,3.4461205229657,0.9490566083714432,10.56264156154302,0.4169811305428522,88.07132069954268,5.728301748856705,29.92268741990436,5.8,1.02,0.44,87.44,11.1,3.78381301455914,70.75,9.53,18.8,0.92,10.246940763692889,4.93333333333333,80.6888888888889,66.86,28.29,0.059,5.535,1.68,9.655,2.545,0.0569999999999999,0.175,54.915,10.755,0.0655,2.00458209673538,0.062,94.61165079243378,0.1,94.87,0.64,0.34,1.29,0.0,0.0,0.2183475418711392,1.0,60.74,1.66,1.9,0.06,0.019,0.027,0.08,2.42,9.61,0.11,0.24,0.012,30.257419467860057,0.0,0.0,0.0,0.0,0.0,0.0,0.0,0.0,0.0,0.0,0.0,0.0,0.0,1996.3840756806464,7.0,1.3,3.27,97.0,26.69230769,13.0,60.0,28.5,8.0,120.445,126.0,541.0,41.8755803156917,415.0,80.87301587301587
2024-12-16 22:00:00,2.44,1.23,1.21,1149.0,4305.0,0.0,2336.0,1373.0,222.0,99684.0,3.47817166912527,0.9490566083714432,10.56264156154302,0.4169811305428522,88.07132069954268,5.728301748856705,30.00754463118225,5.8,1.02,0.44,87.44,11.1,3.794543461858431,70.75,9.53,18.8,0.92,10.275999878776192,4.93333333333333,80.6888888888889,66.86,28.29,0.059,5.535,1.68,9.655,2.545,0.0569999999999999,0.175,54.915,10.755,0.0655,2.00458209673538,0.062,94.87995827190512,0.1,94.87,0.64,0.34,1.29,0.0,0.0,0.2189667497394887,1.0,60.74,1.66,1.9,0.06,0.019,0.027,0.08,2.42,9.61,0.11,0.24,0.012,30.34322593973464,0.0,0.0,0.0,0.0,0.0,0.0,0.0,0.0,0.0,0.0,0.0,0.0,0.0,1996.3840756806464,7.0,1.3,3.24,97.0,26.69230769,13.0,60.0,28.5,8.0,120.5775,127.0,542.0,42.3780487804878,415.0,81.10236220472441
2024-12-16 23:00:00,2.47,1.24,1.23,1143.0,4299.0,0.0,2323.0,1351.0,218.0,99131.0,3.49268792662103,0.9830384013322232,10.64557601998335,0.3960768026644463,87.97530877601997,3.989984346378018,30.49386206367416,11.0,1.03,0.44,87.58,10.95,3.910811149753499,70.71,9.42,18.81,1.06,10.328811896338593,4.95555555555555,80.5777777777778,66.86,28.2625,0.0605,5.54,1.73,10.19,2.495,0.057,0.18,54.835,10.99,0.066,1.983754512635375,0.04,96.01541664949671,0.1,94.87,0.64,0.34,1.29,0.0,0.0,0.1803733522900426,1.0,55.71257563336955,5.062804082687482,3.25092938662428,0.0790387677464354,0.008,0.1165937348031601,0.3608773276348367,4.027557112329482,9.97079127774335,0.1876898580285165,0.2529845968304428,0.0238364312887476,29.23843915695813,0.0,0.0,0.0,0.0,0.0,0.0,0.0,0.0,0.0,0.0,0.0,0.0,0.0,1996.3840756806464,6.0,1.3,3.29,97.0,26.69230769,13.0,60.0,28.5,8.0,120.5775,127.0,542.0,41.9294117647059,415.0,81.10236220472441
