Repository: saikumar-voptimai/evonith_bf_webapp

# Evonith BF2 — Blast Furnace Intelligence Platform

Monitoring, modelling and optimisation of **Blast Furnace 2 (BF2)** at Evonith Steel: live telemetry from InfluxDB,
manual plant reports from Neon PostgreSQL, a two-zone energy model of the furnace, blend and fuel optimisers, a
conversational assistant (FurnaceMind) and a live digital twin evaluated every hour.

The platform has three deployable parts that share one Python service layer, plus the shared data library:

| Part | Path | What it is |
|---|---|---|
| **Streamlit app** (legacy) | `src/app.py`, `src/custom_pages/` | The original 11-page dashboard; still the home of the model pages. Served under `/legacy` in production |

File: src/data/V13_df_filtered.csv (part 136 of 268)
NM3/HR.,STEAMKGS/HR.,RAFTOC,PERMEABILITYKGS/HR.,TUYEREVELOCITYM/S,HOT BLAST VOLUMENM3/HR.,O2 ENRICHMENT %,COKE_VM%,COKE_ASH%,COKE_IM%,COKE_FC%,COKE_MOIST%,COKE_CALC_MT,NUTCOKE_MOIST%,NUTCOKE_VM%,NUTCOKE_IM%,NUTCOKE_FC%,NUTCOKE_ASH%,NUTCOKE_CALC_MT,PCI_2_FC%,PCI_2_ASH%,PCI_2_VM%,PCI_2_IM%,PCI_2_CALC_MT,SINTER_SP_02_COLD_STRENGTH_AI,SINTER_SP_02_COLD_STRENGTH_TI,SINTER_SP_02_HOT_STRENGTH_RI,SINTER_SP_02_HOT_STRENGTH_RDI,SINTER_SP_02_P%,SINTER_SP_02_SIO2%,SINTER_SP_02_MGO%,SINTER_SP_02_FEO%,SINTER_SP_02_AL2O3%,SINTER_SP_02_NA2O%,SINTER_SP_02_TIO2%,SINTER_SP_02_FE(T)%,SINTER_SP_02_CAO%,SINTER_SP_02_K2O%,SINTER_SP_02_BASICITY,SINTER_SP_02_MNO%,SINTER_CALC_MT,FLUX_TM%,FLUX_SIO2%,FLUX_FE2O3%,FLUX_AL2O3%,FLUX_LOI%,FLUX_MGO%,FLUX_CAO%,FLUX_CALC_MT,GEOMIN TYPE,ORE_FE(T)%,ORE_LOI%,ORE_TM%,ORE_MGO%,ORE_NA2O%,ORE_P%,ORE_TIO2%,ORE_AL2O3%,ORE_SIO2%,ORE_MNO%,ORE_CAO%,ORE_K2O%,ORE_CALC_MT,LLOYDS_PELLET_PCT_SIO2,LLOYDS_PELLET_PCT_AL2O3,LLOYDS_PELLET_PCT_FE2O3,LLOYDS_PELLET_PCT_MGO,LLOYDS_PELLET_PCT_TIO2,LLOYDS_PELLET_PCT_NA2O,TOTAL_PELLET_CALC_MT,LLOYDS_PELLET_PCT_K2O,LLOYDS_PELLET_PCT_TM,LLOYDS_PELLET_PCT_LOI,LLOYDS_PELLET_PCT_MNO,LLOYDS_PELLET_PCT_CAO,LLOYDS_PELLET_PCT_P,DAILYPRODUCTION,CHARGES/HRS.,STOCKRODLEVEL,FURNACE TOP GAS ANALYSISH2%,COKE_DISCHARGE_TIME,WEIGHTED_COKE_ANGLE,TOTAL_COKE_PORTIONS,NON_COKE_DISCHARGE_TIME,WEIGHTED_NON_COKE_ANGLE,TOTAL_NON_COKE_PORTIONS,UNITCOST LAKHS/THM,ACTUALKG/THM.,ACT. FUEL RATEKG/THM.,FURNACETOPGASANALYSISCO2ETACO,COKE RATE KG/THM,PRODUCTIONTONNESPERHR
2024-12-17 00:00:00,2.49,1.38,1.11,1158.0,4303.0,0.0,2309.0,1493.0,220.0,99755.0,3.47408473024781,0.9830384013322232,10.64557601998335,0.3960768026644463,87.97530877601997,3.989984346378018,32.04059802256837,11.0,1.03,0.44,87.58,10.95,4.109178684214607,70.71,9.42,18.81,1.06,10.85271879731958,4.95555555555555,80.5777777777778,66.86,28.2625,0.0605,5.54,1.73,10.19,2.495,0.057,0.18,54.835,10.99,0.066,1.983754512635375,0.04,100.88559338309256,0.1,94.87,0.64,0.34,1.29,0.0,0.0,0.1895224049561413,1.0,55.71257563336955,5.062804082687482,3.25092938662428,0.0790387677464354,0.008,0.1165937348031601,0.3608773276348367,4.027557112329482,9.97079127774335,0.1876898580285165,0.2529845968304428,0.0238364312887476,30.72149647293782,0.0,0.0,0.0,0.0,0.0,0.0,0.0,0.0,0.0,0.0,0.0,0.0,0.0,2002.1338947078143,7.0,1.3,3.51,97.0,26.69230769,13.0,60.0,28.5,8.0,120.975,130.0,545.0,41.3398692810458,415.0,85.46153846153847
2024-12-17 01:00:00,2.46,1.26,1.2,1148.0,4279.0,0.0,2329.0,1379.0,221.0,99872.0,3.45067989431705,0.9830384013322232,10.64557601998335,0.3960768026644463,87.97530877601997,3.989984346378018,32.00252998531383,11.0,1.03,0.44,87.58,10.95,4.10429649171851,70.71,9.42,18.81,1.06,10.839824477956425,4.95555555555555,80.5777777777778,66.86,28.2625,0.0605,5.54,1.73,10.19,2.495,0.057,0.18,54.835,10.99,0.066,1.983754512635375,0.04,100.7657293117463,0.1,94.87,0.64,0.34,1.29,0.0,0.0,0.1892972298215399,1.0,55.71257563336955,5.062804082687482,3.25092938662428,0.0790387677464354,0.008,0.1165937348031601,0.3608773276348367,4.027557112329482,9.97079127774335,0.1876898580285165,0.2529845968304428,0.0238364312887476,30.684995685049177,0.0,0.0,0.0,0.0,0.0,0.0,0.0,0.0,0.0,0.0,0.0,0.0,0.0,2002.1338947078143,7.0,1.3,3.32,97.0,26.69230769,13.0,60.0,28.5,8.0,120.3125,125.0,540.0,40.0944510035419,415.0,85.36
2024-12-17 02:00:00,2.44,1.26,1.18,1148.0,4199.0,0.0,2320.0,1405.0,222.0,99799.0,3.38869262156539,0.9830384013322232,10.64557601998335,0.3960768026644463,87.97530877601997,3.989984346378018,31.312691007186164,11.0,1.03,0.44,87.58,10.95,4.015825245880154,70.71,9.42,18.81,1.06,10.606163781618095,4.95555555555555,80.5777777777778,66.86,28.2625,0.0605,5.54,1.73,10.19,2.495,0.057,0.18,54.835,10.99,0.066,1.983754512635375,0.04,98.59364704916882,0.1,94.87,0.64,0.34,1.29,0.0,0.0,0.1852167834430062,1.0,55.71257563336955,5.062804082687482,3.25092938662428,0.0790387677464354,0.008,0.1165937348031601,0.3608773276348367,4.027557112329482,9.97079127774335,0.1876898580285165,0.2529845968304428,0.0238364312887476,30.02355716512778,0.0,0.0,0.0,0.0,0.0,0.0,0.0,0.0,0.0,0.0,0.0,0.0,0.0,2002.1338947078143,7.0,1.3,3.31,97.0,26.69230769,13.0,60.0,28.5,8.0,120.3125,125.0,540.0,40.0519235308001,415.0,83.52
2024-12-17 03:00:00,2.44,1.27,1.17,1149.0,4154.0,0.0,2302.0,1430.0,223.0,100252.0,3.33726899225482,0.9830384013322232,10.64557601998335,0.3960768026644463,87.97530877601997,3.989984346378018,31.290773046342647,11.0,1.03,0.44,87.58,10.95,4.01301428656422,70.71,9.42,18.81,1.06,10.598739779560525,4.95555555555555,80.5777777777778,66.86,28.2625,0.0605,5.54,1.73,10.19,2.495,0.057,0.18,54.835,10.99,0.066,1.983754512635375,0.04,98.52463440203007,0.1,94.87,0.64,0.34,1.29,0.0,0.0,0.1850871371533873,1.0,55.71257563336955,5.062804082687482,3.25092938662428,0.0790387677464354,0.008,0.1165937348031601,0.3608773276348367,4.027557112329482,9.97079127774335,0.1876898580285165,0.2529845968304428,0.0238364312887476,30.002541559979782,0.0,0.0,0.0,0.0,0.0,0.0,0.0,0.0,0.0,0.0,0.0,0.0,0.0,2002.1338947078143,7.0,1.3,3.42,97.0,26.69230769,13.0,60.0,28.5,8.0,120.975,130.0,545.0,40.2853745541023,415.0,83.46153846153847
2024-12-17 04:00:00,2.48,1.26,1.22,1148.0,4140.0,0.0,2282.0,1373.0,221.0,100507.0,3.31759841727084,0.9830384013322232,10.64557601998335,0.3960768026644463,87.97530877601997,3.989984346378018,31.20425477985506,11.0,1.03,0.44,87.58,10.95,4.001918394527636,70.71,9.42,18.81,1.06,10.569434508280631,4.95555555555555,80.5777777777778,66.86,28.2625,0.0605,5.54,1.73,10.19,2.495,0.057,0.18,54.835,10.99,0.066,1.983754512635375,0.04,98.25221605806132,0.1,94.87,0.64,0.34,1.29,0.0,0.0,0.1845753754838387,1.0,55.71257563336955,5.062804082687482,3.25092938662428,0.0790387677464354,0.008,0.1165937348031601,0.3608773276348367,4.027557112329482,9.97079127774335,0.1876898580285165,0.2529845968304428,0.0238364312887476,29.91958522386924,0.0,0.0,0.0,0.0,0.0,0.0,0.0,0.0,0.0,0.0,0.0,0.0,0.0,2002.1338947078143,7.0,1.3,3.47,97.0,26.69230769,13.0,60.0,28.5,8.0,120.975,130.0,545.0,40.1189060642093,415.0,83.23076923076923
2024-12-17 05:00:00,2.47,1.24,1.23,1148.0,4149.0,0.0,2296.0,1367.0,222.0,100752.0,3.31672628406481,0.9830384013322232,10.64557601998335,0.3960768026644463,87.97530877601997,3.989984346378018,32.44434993284376,11.0,1.03,0.44,87.58,10.95,4.160959513718661,70.71,9.42,18.81,1.06,10.989476729959067,4.95555555555555,80.5777777777778,66.86,28.2625,0.0605,5.54,1.73,10.19,2.495,0.057,0.18,54.835,10.99,0.066,1.983754512635375,0.04,102.15687898828004,0.1,94.87,0.64,0.34,1.29,0.0,0.0,0.1919106260807011,1.0,55.71257563336955,5.062804082687482,3.25092938662428,0.0790387677464354,0.008,0.1165937348031601,0.3608773276348367,4.027557112329482,9.97079127774335,0.1876898580285165,0.2529845968304428,0.0238364312887476,31.10862604145369,0.0,0.0,0.0,0.0,0.0,0.0,0.0,0.0,0.0,0.0,0.0,0.0,0.0,2002.1338947078143,6.0,1.3,3.36,97.0,26.69230769,13.0,60.0,28.5,8.0,120.975,130.0,545.0,40.3864278982092,415.0,86.53846153846153
2024-12-17 06:00:00,2.47,1.27,1.2,1149.0,4142.0,0.0,2304.0,1400.0,223.0,101043.0,3.3016063174791,0.9830384013322232,10.64557601998335,0.3960768026644463,87.97530877601997,3.989984346378018,32.38417318581171,11.0,1.03,0.44,87.58,10.95,4.153241898522612,70.71,9.42,18.81,1.06,10.969093798491429,4.95555555555555,80.5777777777778,66.86,28.2625,0.0605,5.54,1.73,10.19,2.495,0.057,0.18,54.835,10.99,0.066,1.983754512635375,0.04,101.9674016624225,0.1,94.87,0.64,0.34,1.29,0.0,0.0,0.1915546763630361,1.0,55.71257563336955,5.062804082687482,3.25092938662428,0.0790387677464354,0.008,0.1165937348031601,0.3608773276348367,4.027557112329482,9.97079127774335,0.1876898580285165,0.2529845968304428,0.0238364312887476,31.050926752557903,0.0,0.0,0.0,0.0,0.0,0.0,0.0,0.0,0.0,0.0,0.0,0.0,0.0,2002.1338947078143,7.0,1.3,3.35,97.0,26.69230769,13.0,60.0,28.5,8.0,120.5775,127.0,542.0,40.7839477368176,415.0,86.37795275590551
2024-12-17 07:00:00,2.48,1.3,1.18,1145.0,4132.0,0.0,2301.0,1425.0,222.0,101051.0,3.29338092114477,0.9830384013322232,10.64557601998335,0.3960768026644463,87.97530877601997,3.989984346378018,32.96230595488275,11.0,1.03,0.44,87.58,10.95,4.227386920711005,70.71,9.42,18.81,1.06,11.164917620688014,4.95555555555555,80.5777777777778,66.86,28.2625,0.0605,5.54,1.73,10.19,2.495,0.057,0.18,54.835,10.99,0.066,1.983754512635375,0.04,103.78775680750628,0.1,94.87,0.64,0.34,1.29,0.0,0.0,0.194974372609065,1.0,55.71257563336955,5.062804082687482,3.25092938662428,0.0790387677464354,0.008,0.1165937348031601,0.3608773276348367,4.027557112329482,9.97079127774335,0.1876898580285165,0.2529845968304428,0.0238364312887476,31.605257973635474,0.0,0.0,0.0,0.0,0.0,0.0,0.0,0.0,0.0,0.0,0.0,0.0,0.0,2002.1338947078143,7.0,1.3,3.3,97.0,26.69230769,13.0,60.0,28.5,8.0,120.3125,125.0,540.0,41.6744621141253,415.0,87.92
2024-12-17 08:00:00,2.51,1.3,1.21,1146.0,4148.0,0.0,2308.0,1384.0,219.0,100815.0,3.3138569799808,0.9630384013322232,10.59961598667777,0.3760768026644462,88.06126880932557,3.889984346378017,31.837806530219165,11.0,1.03,0.44,87.58,10.95,4.083170852615631,70.8,9.49,18.7,1.01,10.78402972230904,4.95555555555555,80.5777777777778,66.86,28.235,0.0605,5.54,1.73,10.19,2.495,0.057,0.18,54.835,10.99,0.066,1.983754512635375,0.04,100.2470678467002,0.1,94.87,0.64,0.34,1.29,0.0,0.0,0.1883228789264587,1.0,58.53,1.82,2.1,0.04,0.008,0.04,0.12,2.3,11.48,0.11,0.11,0.04,30.52705384385332,0.0,0.0,0.0,0.0,0.0,0.0,0.0,0.0,0.0,0.0,0.0,0.0,0.0,2002.1338947078143,6.0,1.3,3.25,97.0,26.69230769,13.0,60.0,28.5,8.0,120.445,126.0,541.0,42.5616921269095,415.0,84.92063492063492
2024-12-17 09:00:00,2.51,1.28,1.23,1138.0,4168.0,200.0,2302.0,1336.0,218.0,101528.0,3.31457555727006,0.9630384013322232,10.59961598667777,0.3760768026644462,88.06126880932557,3.889984346378017,31.102740013842965,11.0,1.03,0.44,87.58,10.95,3.988899214538045,70.8,9.49,18.7,1.01,10.53504965664556,4.95555555555555,80.5777777777778,66.86,28.235,0.0605,5.54,1.73,10.19,2.495,0.057,0.18,54.835,10.99,0.066,1.983754512635375,0.04,97.93257853447132,0.1,94.87,0.64,0.34,1.29,0.0,0.0,0.1839749084582351,1.0,58.53,1.82,2.1,0.04,0.008,0.04,0.12,2.3,11.48,0.11,0.11,0.04,29.822249789499526,0.0,0.0,0.0,0.0,0.0,0.0,0.0,0.0,0.0,0.0,0.0,0.0,0.0,2002.1338947078143,6.0,1.3,3.4,97.0,26.69230769,13.0,60.0,28.5,8.0,120.3125,125.0,540.0,41.6882200799436,415.0,82.96
2024-12-17 10:00:00,2.55,1.29,1.26,1134.0,4231.0,753.0,2282.0,1346.0,219.0,102585.0,3.35243744521403,0.9630384013322232,10.59961598667777,0.3760768026644462,88.06126880932557,3.889984346378017,30.2029500423721,11.0,1.03,0.44,87.58,10.95,3.873501937357581,70.8,9.49,18.7,1.01,10.230274835334695,4.95555555555555,80.5777777777778,66.86,28.235,0.0605,5.54,1.73,10.19,2.495,0.057,0.18,54.835,10.99,0.066,1.983754512635375,0.04,95.09942775719637,0.1,94.87,0.64,0.34,1.29,0.0,0.0,0.1786525870949304,1.0,58.53,1.82,2.1,0.04,0.008,0.04,0.12,2.3,11.48,0.11,0.11,0.04,28.959503893949883,0.0,0.0,0.0,0.0,0.0,0.0,0.0,0.0,0.0,0.0,0.0,0.0,0.0,2002.1338947078143,6.0,1.3,3.79,97.0,26.69230769,13.0,60.0,28.5,8.0,120.3125,125.0,540.0,40.299555347531,415.0,80.56
2024-12-17 11:00:00,2.48,1.3,1.18,1124.0,4281.0,687.0,2281.0,1404.0,217.0,100215.0,3.47006411567745,0.9630384013322232,10.59961598667777,0.3760768026644462,88.06126880932557,3.889984346378017,30.206363879662227,11.0,1.03,0.44,87.58,10.95,3.87393975900542,70.8,9.49,18.7,1.01,10.231431162570022,4.95555555555555,80.5777777777778,66.86,28.235,0.0605,5.54,1.73,10.19,2.495,0.057,0.18,54.835,10.99,0.066,1.983754512635375,0.04,95.11017683873617,0.1,94.87,0.64,0.34,1.29,0.0,0.0,0.1786727801841136,1.0,58.53,1.82,2.1,0.04,0.008,0.04,0.12,2.3,11.48,0.11,0.11,0.04,28.962777184610506,0.0,0.0,0.0,0.0,0.0,0.0,0.0,0.0,0.0,0.0,0.0,0.0,0.0,2002.1338947078143,7.0,1.3,3.78,97.0,26.69230769,13.0,60.0,28.5,8.0,120.0475,123.0,538.0,40.2524544179523,415.0,80.5691056910569
2024-12-17 12:00:00,2.47,1.3,1.17,1128.0,4307.0,103.0,2321.0,1408.0,214.0,98367.0,3.53093421804231,0.9630384013322232,10.59961598667777,0.3760768026644462,88.06126880932557,3.889984346378017,30.232943041421127,11.0,1.03,0.44,87.58,10.95,3.877348513263597,70.8,9.49,18.7,1.01,10.240433996045056,4.95555555555555,80.5777777777778,66.86,28.235,0.0605,5.54,1.73,10.19,2.495,0.057,0.18,54.835,10.99,0.066,1.983754512635375,0.04,95.19386611643888,0.1,94.87,0.64,0.34,1.29,0.0,0.0,0.1788299978070405,1.0,58.53,1.82,2.1,0.04,0.008,0.04,0.12,2.3,11.48,0.11,0.11,0.04,28.988262090468204,0.0,0.0,0.0,0.0,0.0,0.0,0.0,0.0,0.0,0.0,0.0,0.0,0.0,2002.1338947078143,7.0,1.3,3.39,97.0,26.69230769,13.0,60.0,28.5,8.0,120.3125,125.0,540.0,41.2839737582006,415.0,80.64
2024-12-17 13:00:00,2.45,1.34,1.11,1136.0,4323.0,0.0,2334.0,1414.0,214.0,97245.0,3.58022895419953,0.9630384013322232,10.59961598667777,0.3760768026644462,88.06126880932557,3.889984346378017,30.17295704332307,11.0,1.03,0.44,87.58,10.95,3.8696553614515663,70.8,9.49,18.7,1.01,10.220115674624331,4.95555555555555,80.5777777777778,66.86,28.235,0.0605,5.54,1.73,10.19,2.495,0.057,0.18,54.835,10.99,0.066,1.983754512635375,0.04,95.00498939795386,0.1,94.87,0.64,0.34,1.29,0.0,0.0,0.1784751763828202,1.0,58.53,1.82,2.1,0.04,0.008,0.04,0.12,2.3,11.48,0.11,0.11,0.04,28.93074569743156,0.0,0.0,0.0,0.0,0.0,0.0,0.0,0.0,0.0,0.0,0.0,0.0,0.0,2002.1338947078143,6.0,1.3,3.3,97.0,26.69230769,13.0,60.0,28.5,8.0,120.3125,125.0,540.0,40.093896713615,415.0,80.48
2024-12-17 14:00:00,2.48,1.36,1.12,1149.0,4321.0,0.0,2339.0,1410.0,212.0,96422.0,3.60909252281587,0.9630384013322232,10.59961598667777,0.3760768026644462,88.06126880932557,3.889984346378017,30.231038724021182,11.0,1.03,0.44,87.58,10.95,3.877104286221945,70.8,9.49,18.7,1.01,10.23978896996821,4.95555555555555,80.5777777777778,66.86,28.235,0.0605,5.54,1.73,10.19,2.495,0.057,0.18,54.835,10.99,0.066,1.983754512635375,0.04,95.18787003013776,0.1,94.87,0.64,0.34,1.29,0.0,0.0,0.178818733634843,1.0,58.53,1.82,2.1,0.04,0.008,0.04,0.12,2.3,11.48,0.11,0.11,0.04,28.98643617322894,0.0,0.0,0.0,0.0,0.0,0.0,0.0,0.0,0.0,0.0,0.0,0.0,0.0,2002.1338947078143,7.0,1.3,3.25,97.0,26.69230769,13.0,60.0,28.5,8.0,120.445,126.0,541.0,41.5484770983492,415.0,80.63492063492063
2024-12-17 15:00:00,2.47,1.34,1.13,1149.0,4314.0,0.0,2337.0,1424.0,212.0,95437.0,3.64040778453788,0.9630384013322232,10.59961598667777,0.3760768026644462,88.06126880932557,3.889984346378017,30.31772640093768,11.0,1.03,0.44,87.58,10.95,3.888221904997924,70.8,9.49,18.7,1.01,10.2691516235649,4.95555555555555,80.5777777777778,66.86,28.235,0.0605,5.54,1.73,10.19,2.495,0.057,0.18,54.835,10.99,0.066,1.983754512635375,0.04,95.46082179335272,0.1,94.87,0.64,0.34,1.29,0.0,0.0,0.1793314973790685,1.0,58.53,1.82,2.1,0.04,0.008,0.04,0.12,2.3,11.48,0.11,0.11,0.04,29.069554945193225,0.0,0.0,0.0,0.0,0.0,0.0,0.0,0.0,0.0,0.0,0.0,0.0,0.0,2002.1338947078143,7.0,1.3,3.37,97.0,26.69230769,13.0,60.0,28.5,8.0,120.5775,127.0,542.0,40.1411764705882,415.0,80.86614173228347
2024-12-17 16:00:00,2.46,1.36,1.1,1149.0,4317.0,0.0,2335.0,1467.0,213.0,95963.0,3.62298630147296,0.9539231973355536,11.08277115736886,0.3939231973355537,87.56938244796002,3.989984346378018,30.40956848026541,10.6,1.04,0.43,87.64,10.89,3.9000005713768,70.52,9.53,18.91,1.04,10.300260164672746,4.95555555555555,80.5777777777778,66.86,28.2075,0.0595,5.609999999999999,1.705,10.27,2.545,0.0565,0.185,54.77,10.99,0.0675,1.958952947456725,0.035,95.75000312086692,0.1,94.87,0.64,0.34,1.29,0.0,0.0,0.1798747497783559,1.0,53.78,7.08,3.9,0.06,0.006,0.181,0.537,5.05,9.48,0.25,0.13,0.017,29.15761591440944,0.0,0.0,0.0,0.0,0.0,0.0,0.0,0.0,0.0,0.0,0.0,0.0,0.0,2002.1338947078143,7.0,1.3,3.41,97.0,26.69230769,13.0,60.0,28.5,8.0,120.445,126.0,541.0,40.9186290510608,415.0,81.11111111111111
2024-12-17 17:00:00,2.47,1.37,1.1,1149.0,4318.0,0.0,2335.0,1457.0,212.0,95908.0,3.6259011838003,0.9539231973355536,11.08277115736886,0.3939231973355537,87.56938244796002,3.989984346378018,30.232943041421127,10.6,1.04,0.43,87.64,10.89,3.877348513263597,70.52,9.53,18.91,1.04,10.240433996045056,4.95555555555555,80.5777777777778,66.86,28.2075,0.0595,5.609999999999999,1.705,10.27,2.545,0.0565,0.185,54.77,10.99,0.0675,1.958952947456725,0.035,95.19386611643888,0.1,94.87,0.64,0.34,1.29,0.0,0.0,0.1788299978070405,1.0,53.78,7.08,3.9,0.06,0.006,0.181,0.537,5.05,9.48,0.25,0.13,0.017,28.988262090468204,0.0,0.0,0.0,0.0,0.0,0.0,0.0,0.0,0.0,0.0,0.0,0.0,0.0,2002.1338947078143,6.0,1.3,3.39,97.0,26.69230769,13.0,60.0,28.5,8.0,120.3125,125.0,540.0,40.0379057095475,415.0,80.64
2024-12-17 18:00:00,2.45,1.36,1.09,1144.0,4316.0,0.0,2337.0,1478.0,214.0,96691.0,3.59489926289926,0.9539231973355536,11.08277115736886,0.3939231973355537,87.56938244796002,3.989984346378018,30.262936040470155,10.6,1.04,0.43,87.64,10.89,3.881195089169613,70.52,9.53,18.91,1.04,10.25059315675542,4.95555555555555,80.5777777777778,66.86,28.2075,0.0595,5.609999999999999,1.705,10.27,2.545,0.0565,0.185,54.77,10.99,0.0675,1.958952947456725,0.035,95.28830447568136,0.1,94.87,0.64,0.34,1.29,0.0,0.0,0.1790074085191507,1.0,53.78,7.08,3.9,0.06,0.006,0.181,0.537,5.05,9.48,0.25,0.13,0.017,29.01702028698653,0.0,0.0,0.0,0.0,0.0,0.0,0.0,0.0,0.0,0.0,0.0,0.0,0.0,2002.1338947078143,6.0,1.3,3.47,97.0,26.69230769,13.0,60.0,28.5,8.0,120.3125,125.0,540.0,40.092807424594,415.0,80.72
2024-12-17 19:00:00,2.41,1.38,1.03,1154.0,4614.0,0.0,2331.0,1568.0,219.0,97260.0,3.82042371173854,0.9539231973355536,11.08277115736886,0.3939231973355537,87.56938244796002,3.989984346378018,30.28139327065417,10.6,1.04,0.43,87.64,10.89,3.883562212804084,70.52,9.53,18.91,1.04,10.256844947961795,4.95555555555555,80.5777777777778,66.86,28.2075,0.0595,5.609999999999999,1.705,10.27,2.545,0.0565,0.185,54.77,10.99,0.0675,1.958952947456725,0.035,95.34642038906136,0.1,94.87,0.64,0.34,1.29,0.0,0.0,0.1791165843419877,1.0,53.78,7.08,3.9,0.06,0.006,0.181,0.537,5.05,9.48,0.25,0.13,0.017,29.03471763869011,0.0,0.0,0.0,0.0,0.0,0.0,0.0,0.0,0.0,0.0,0.0,0.0,0.0,2002.1338947078143,7.0,1.3,3.42,97.0,26.69230769,13.0,60.0,28.5,8.0,120.975,130.0,545.0,40.5330243337196,415.0,80.76923076923077
2024-12-17 20:00:00,2.47,1.34,1.13,1158.0,4312.0,0.0,2333.0,1453.0,217.0,97590.0,3.55851259528061,0.9539231973355536,11.08277115736886,0.3939231973355537,87.56938244796002,3.989984346378018,32.62033853265446,10.6,1.04,0.43,87.64,10.89,4.183529897782576,70.52,9.53,18.91,1.04,11.0490871899116,4.95555555555555,80.5777777777778,66.86,28.2075,0.0595,5.609999999999999,1.705,10.27,2.545,0.0565,0.185,54.77,10.99,0.0675,1.958952947456725,0.035,102.7110107903162,0.1,94.87,0.64,0.34,1.29,0.0,0.0,0.192951611104061,1.0,53.78,7.08,3.9,0.06,0.006,0.181,0.537,5.05,9.48,0.25,0.13,0.017,31.27736924482815,0.0,0.0,0.0,0.0,0.0,0.0,0.0,0.0,0.0,0.0,0.0,0.0,0.0,2002.1338947078143,7.0,1.3,3.53,97.0,26.69230769,13.0,60.0,28.5,8.0,120.5775,127.0,542.0,40.5576382380506,415.0,87.00787401574803
2024-12-17 21:00:00,2.48,1.34,1.14,1158.0,4309.0,0.0,2310.0,1443.0,218.0,98665.0,3.51732639938328,0.9539231973355536,11.08277115736886,0.3939231973355537,87.56938244796002,3.989984346378018,32.848101843119146,10.6,1.04,0.43,87.64,10.89,4.212740343222715,70.52,9.53,18.91,1.04,11.12623466259856,4.95555555555555,80.5777777777778,66.86,28.2075,0.0595,5.609999999999999,1.705,10.27,2.545,0.0565,0.185,54.77,10.99,0.0675,1.958952947456725,0.035,103.42816459346751,0.1,94.87,0.64,0.34,1.29,0.0,0.0,0.1942988472052609,1.0,53.78,7.08,3.9,0.06,0.006,0.181,0.537,5.05,9.48,0.25,0.13,0.017,31.49575560996956,0.0,0.0,0.0,0.0,0.0,0.0,0.0,0.0,0.0,0.0,0.0,0.0,0.0,2002.1338947078143,6.0,1.3,3.52,97.0,26.69230769,13.0,60.0,28.5,8.0,120.975,130.0,545.0,41.1860465116279,415.0,87.61538461538461
2024-12-17 22:00:00,2.49,1.34,1.15,1154.0,4308.0,0.0,2314.0,1436.0,217.0,98230.0,3.53207027674442,0.9539231973355536,11.08277115736886,0.3939231973355537,87.56938244796002,3.989984346378018,32.87694126528168,10.6,1.04,0.43,87.64,10.89,4.216438973901576,70.52,9.53,18.91,1.04,11.136003086358524,4.95555555555555,80.5777777777778,66.86,28.2075,0.0595,5.609999999999999,1.705,10.27,2.545,0.0565,0.185,54.77,10.99,0.0675,1.958952947456725,0.035,103.51897070812376,0.1,94.87,0.64,0.34,1.29,0.0,0.0,0.1944694344284438,1.0,53.78,7.08,3.9,0.06,0.006,0.181,0.537,5.05,9.48,0.25,0.13,0.017,31.523407722006404,0.0,0.0,0.0,0.0,0.0,0.0,0.0,0.0,0.0,0.0,0.0,0.0,0.0,2002.1338947078143,7.0,1.3,3.62,97.0,26.69230769,13.0,60.0,28.5,8.0,120.975,130.0,545.0,41.0208816705336,415.0,87.6923076923077
2024-12-17 23:00:00,2.5,1.37,1.13,1154.0,4304.0,0.0,2324.0,1471.0,219.0,99298.0,3.49087077822164,0.9769438672550596,10.92804574333601,0.4030561327449404,87.69195425666399,4.180665221538667,30.49337440563544,10.6,1.04,0.43,87.64,10.89,3.8511172145245305,70.47,9.6,18.88,1.05,10.436618523636312,4.95666666666667,80.9766666666667,66.24,28.18,0.0595,5.609999999999999,1.705,10.27,2.545,0.0565,0.185,54.77,10.99,0.0675,1.958952947456725,0.035,96.95366323786445,0.1,94.87,0.64,0.34,1.29,0.0,0.0,0.0,1.0,53.78,7.08,3.9,0.06,0.006,0.181,0.537,5.05,9.48,0.25,0.13,0.017,24.90933535824424,0.0,0.0,0.0,0.0,0.0,0.0,0.0,0.0,0.0,0.0,0.0,0.0,0.0,2002.1338947078143,6.0,1.3,3.44,97.0,26.69230769,13.0,60.0,28.5,8.0,120.975,130.0,545.0,41.2922649374711,415.0,83.07692307692308
2024-12-18 00:00:00,2.51,1.38,1.13,1143.0,4301.0,0.0,2330.0,1465.0,216.0,99514.0,3.48087394487595,0.9769438672550596,10.92804574333601,0.4030561327449404,87.69195425666399,4.180665221538667,29.99856947836768,10.6,1.04,0.43,87.64,10.89,3.7886265321919046,70.47,9.6,18.88,1.05,10.26726729996345,4.95666666666667,80.9766666666667,66.24,28.18,0.0595,5.609999999999999,1.705,10.27,2.545,0.0565,0.185,54.77,10.99,0.0675,1.958952947456725,0.035,95.38043130726224,0.1,94.87,0.64,0.34,1.29,0.0,0.0,0.0,1.0,53.78,7.08,3.9,0.06,0.006,0.181,0.537,5.05,9.48,0.25,0.13,0.017,24.505140607402023,0.0,0.0,0.0,0.0,0.0,0.0,0.0,0.0,0.0,0.0,0.0,0.0,0.0,2006.0755003329944,7.0,1.3,3.43,97.0,26.69230769,13.0,60.0,28.5,8.0,119.3275,127.0,537.0,40.6408483171969,410.0,81.88976377952756
2024-12-18 01:00:00,2.52,1.38,1.14,1159.0,4302.0,0.0,2299.0,1460.0,219.0,100008.0,3.46449852195275,0.9769438672550596,10.92804574333601,0.4030561327449404,87.69195425666399,4.180665221538667,31.86784124191635,10.6,1.04,0.43,87.64,10.89,4.024703542609501,70.47,9.6,18.88,1.05,10.907041568748763,4.95666666666667,80.9766666666667,66.24,28.18,0.0595,5.609999999999999,1.705,10.27,2.545,0.0565,0.185,54.77,10.99,0.0675,1.958952947456725,0.035,101.32377961146476,0.1,94.87,0.64,0.34,1.29,0.0,0.0,0.0,1.0,53.78,7.08,3.9,0.06,0.006,0.181,0.537,5.05,9.48,0.25,0.13,0.017,26.032105665927173,0.0,0.0,0.0,0.0,0.0,0.0,0.0,0.0,0.0,0.0,0.0,0.0,0.0,2006.0755003329944,6.0,1.3,3.5,97.0,26.69230769,13.0,60.0,28.5,8.0,121.3725,133.0,548.0,41.0134975136159,415.0,86.99248120300751
2024-12-18 02:00:00,2.5,1.37,1.13,1160.0,4302.0,0.0,2313.0,1460.0,221.0,100057.0,3.46280327121939,0.9769438672550596,10.92804574333601,0.4030561327449404,87.69195425666399,4.180665221538667,31.673341685636323,10.6,1.04,0.43,87.64,10.89,4.000139498648891,70.47,9.6,18.88,1.05,10.840472429993952,4.95666666666667,80.9766666666667,66.24,28.18,0.0595,5.609999999999999,1.705,10.27,2.545,0.0565,0.185,54.77,10.99,0.0675,1.958952947456725,0.035,100.7053684042091,0.1,94.87,0.64,0.34,1.29,0.0,0.0,0.0,1.0,53.78,7.08,3.9,0.06,0.006,0.181,0.537,5.05,9.48,0.25,0.13,0.017,25.873223457288645,0.0,0.0,0.0,0.0,0.0,0.0,0.0,0.0,0.0,0.0,0.0,0.0,0.0,2006.0755003329944,7.0,1.3,3.61,97.0,26.69230769,13.0,60.0,28.5,8.0,120.975,130.0,545.0,39.719181342218,415.0,86.46153846153847
2024-12-18 03:00:00,2.51,1.38,1.13,1158.0,4301.0,0.0,2336.0,1447.0,220.0,100056.0,3.46203357248292,0.9769438672550596,10.92804574333601,0.4030561327449404,87.69195425666399,4.180665221538667,31.21120395997401,10.6,1.04,0.43,87.64,10.89,3.941774473935508,70.47,9.6,18.88,1.05,10.682301835819665,4.95666666666667,80.9766666666667,66.24,28.18,0.0595,5.609999999999999,1.705,10.27,2.545,0.0565,0.185,54.77,10.99,0.0675,1.958952947456725,0.035,99.23600181895196,0.1,94.87,0.64,0.34,1.29,0.0,0.0,0.0,1.0,53.78,7.08,3.9,0.06,0.006,0.181,0.537,5.05,9.48,0.25,0.13,0.017,25.49571379118586,0.0,0.0,0.0,0.0,0.0,0.0,0.0,0.0,0.0,0.0,0.0,0.0,0.0,2006.0755003329944,6.0,1.3,3.47,97.0,26.69230769,13.0,60.0,28.5,8.0,120.3125,125.0,540.0,39.4285714285714,415.0,85.2
2024-12-18 04:00:00,2.53,1.37,1.16,1149.0,4300.0,83.0,2322.0,1437.0,217.0,100921.0,3.43509976130193,0.9769438672550596,10.92804574333601,0.4030561327449404,87.69195425666399,4.180665221538667,30.15617734724249,10.6,1.04,0.43,87.64,10.89,3.80853139312642,70.47,9.6,18.88,1.05,10.321209942777871,4.95666666666667,80.9766666666667,66.24,28.18,0.0595,5.609999999999999,1.705,10.27,2.545,0.0565,0.185,54.77,10.99,0.0675,1.958952947456725,0.035,95.88154541943808,0.1,94.87,0.64,0.34,1.29,0.0,0.0,0.0,1.0,53.78,7.08,3.9,0.06,0.006,0.181,0.537,5.05,9.48,0.25,0.13,0.017,24.633886846131684,0.0,0.0,0.0,0.0,0.0,0.0,0.0,0.0,0.0,0.0,0.0,0.0,0.0,2006.0755003329944,7.0,1.3,3.51,97.0,26.69230769,13.0,60.0,28.5,8.0,120.3125,125.0,540.0,39.3404004711425,415.0,82.32
2024-12-18 05:00:00,2.53,1.38,1.15,1126.0,4287.0,413.0,2305.0,1452.0,217.0,102170.0,3.39650272728101,0.9769438672550596,10.92804574333601,0.4030561327449404,87.69195425666399,4.180665221538667,29.511438861684343,10.6,1.04,0.43,87.64,10.89,3.7271050659653113,70.47,9.6,18.88,1.05,10.10054267480789,4.95666666666667,80.9766666666667,66.24,28.18,0.0595,5.609999999999999,1.705,10.27,2.545,0.0565,0.185,54.77,10.99,0.0675,1.958952947456725,0.035,93.8315998419574,0.1,94.87,0.64,0.34,1.29,0.0,0.0,0.0,1.0,53.78,7.08,3.9,0.06,0.006,0.181,0.537,5.05,9.48,0.25,0.13,0.017,24.107214824154138,0.0,0.0,0.0,0.0,0.0,0.0,0.0,0.0,0.0,0.0,0.0,0.0,0.0,2006.0755003329944,6.0,1.3,3.71,97.0,26.69230769,13.0,60.0,28.5,8.0,120.3125,125.0,540.0,39.3218742641865,415.0,80.56
2024-12-18 06:00:00,2.53,1.38,1.15,1145.0,4331.0,0.0,2314.0,1458.0,218.0,100875.0,3.45788090417079,0.9769438672550596,10.92804574333601,0.4030561327449404,87.69195425666399,4.180665221538667,29.796656029955592,10.6,1.04,0.43,87.64,10.89,3.763126161302151,70.47,9.6,18.88,1.05,10.198160693136773,4.95666666666667,80.9766666666667,66.24,28.18,0.0595,5.609999999999999,1.705,10.27,2.545,0.0565,0.185,54.77,10.99,0.0675,1.958952947456725,0.035,94.73844763500182,0.1,94.87,0.64,0.34,1.29,0.0,0.0,0.0,1.0,53.78,7.08,3.9,0.06,0.006,0.181,0.537,5.05,9.48,0.25,0.13,0.017,24.34020216100605,0.0,0.0,0.0,0.0,0.0,0.0,0.0,0.0,0.0,0.0,0.0,0.0,0.0,2006.0755003329944,6.0,1.3,3.43,97.0,26.69230769,13.0,60.0,28.5,8.0,120.0775,127.0,540.0,39.7793945083314,413.0,81.33858267716535
2024-12-18 07:00:00,2.53,1.35,1.18,1123.0,4176.0,0.0,2294.0,1427.0,215.0,101007.0,3.32987202514593,0.9769438672550596,10.92804574333601,0.4030561327449404,87.69195425666399,4.180665221538667,31.897400130856298,10.6,1.04,0.43,87.64,10.89,4.028436640315403,70.47,9.6,18.88,1.05,10.917158351619204,4.95666666666667,80.9766666666667,66.24,28.18,0.0595,5.609999999999999,1.705,10.27,2.545,0.0565,0.185,54.77,10.99,0.0675,1.958952947456725,0.035,101.41776207879838,0.1,94.87,0.64,0.34,1.29,0.0,0.0,0.0,1.0,53.78,7.08,3.9,0.06,0.006,0.181,0.537,5.05,9.48,0.25,0.13,0.017,26.0562516416276,0.0,0.0,0.0,0.0,0.0,0.0,0.0,0.0,0.0,0.0,0.0,0.0,0.0,2006.0755003329944,7.0,1.3,3.42,97.0,26.69230769,13.0,60.0,28.5,8.0,121.0475,123.0,542.0,40.3796578392313,419.0,87.07317073170732
2024-12-18 08:00:00,2.54,1.33,1.21,1145.0,4168.0,171.0,2310.0,1400.0,219.0,101326.0,3.3200100016022,0.9769438672550596,10.44305613274494,0.3583367964696421,88.22166320353037,3.888981239190457,31.528288461068183,5.3,1.02,0.42,87.84,10.72,3.981820208604906,70.56,9.62,18.76,1.06,10.790826721706544,4.95666666666667,80.9766666666667,66.24,28.18,0.0595,5.625,1.67,10.03,2.575,0.0565,0.19,54.845,10.895,0.0685,1.936808549645345,0.03,100.24417177509,0.1,94.87,0.64,0.34,1.29,0.0,0.0,0.0,1.0,53.05,7.79,3.7,0.03,0.002,0.143,0.459,5.71,9.51,0.08,0.02,0.019,25.75473281838793,0.0,0.0,0.0,0.0,0.0,0.0,0.0,0.0,0.0,0.0,0.0,0.0,0.0,2006.0755003329944,6.0,1.3,3.47,97.0,26.69230769,13.0,60.0,28.5,8.0,119.915,122.0,537.0,40.284581292279,415.0,86.06557377049181
2024-12-18 09:00:00,2.55,1.31,1.24,1138.0,4194.0,754.0,2269.0,1400.0,219.0,102087.0,3.33953271846273,0.9769438672550596,10.44305613274494,0.3583367964696421,88.22166320353037,3.888981239190457,31.00391553335332,5.3,1.02,0.42,87.84,10.72,3.915595277841582,70.56,9.62,18.76,1.06,10.611355596671888,4.95666666666667,80.9766666666667,66.24,28.18,0.0595,5.625,1.67,10.03,2.575,0.0565,0.19,54.845,10.895,0.0685,1.936808549645345,0.03,98.57692840712336,0.1,94.87,0.64,0.34,1.29,0.0,0.0,0.0,1.0,53.05,7.79,3.7,0.03,0.002,0.143,0.459,5.71,9.51,0.08,0.02,0.019,25.32638464886492,0.0,0.0,0.0,0.0,0.0,0.0,0.0,0.0,0.0,0.0,0.0,0.0,0.0,2006.0755003329944,7.0,1.3,3.92,97.0,26.69230769,13.0,60.0,28.5,8.0,120.0475,123.0,538.0,39.4940267041462,415.0,84.63414634146342
2024-12-18 10:00:00,2.52,1.36,1.16,1138.0,4259.0,759.0,2361.0,1454.0,215.0,101049.0,3.426595090019,0.9769438672550596,10.44305613274494,0.3583367964696421,88.22166320353037,3.888981239190457,30.65750716071487,5.3,1.02,0.42,87.84,10.72,3.871846126652961,70.56,9.62,18.76,1.06,10.492794364630836,4.95666666666667,80.9766666666667,66.24,28.18,0.0595,5.625,1.67,10.03,2.575,0.0565,0.19,54.845,10.895,0.0685,1.936808549645345,0.03,97.4755232213018,0.1,94.87,0.64,0.34,1.29,0.0,0.0,0.0,1.0,53.05,7.79,3.7,0.03,0.002,0.143,0.459,5.71,9.51,0.08,0.02,0.019,25.043411626261022,0.0,0.0,0.0,0.0,0.0,0.0,0.0,0.0,0.0,0.0,0.0,0.0,0.0,2006.0755003329944,7.0,1.3,3.96,97.0,26.69230769,13.0,60.0,28.5,8.0,119.915,122.0,537.0,40.1550751879699,415.0,83.68852459016394
2024-12-18 11:00:00,2.54,1.38,1.16,1139.0,4303.0,750.0,2276.0,1444.0,216.0,101428.0,3.44853537992808,0.9769438672550596,10.44305613274494,0.3583367964696421,88.22166320353037,3.888981239190457,30.86769575045532,5.3,1.02,0.42,87.84,10.72,3.898391594710328,70.56,9.62,18.76,1.06,10.564733209442217,4.95666666666667,80.9766666666667,66.24,28.18,0.0595,5.625,1.67,10.03,2.575,0.0565,0.19,54.845,10.895,0.0685,1.936808549645345,0.03,98.1438176998024,0.1,94.87,0.64,0.34,1.29,0.0,0.0,0.0,1.0,53.05,7.79,3.7,0.03,0.002,0.143,0.459,5.71,9.51,0.08,0.02,0.019,25.215109845050275,0.0,0.0,0.0,0.0,0.0,0.0,0.0,0.0,0.0,0.0,0.0,0.0,0.0,2006.0755003329944,6.0,1.3,3.87,97.0,26.69230769,13.0,60.0,28.5,8.0,119.915,122.0,537.0,40.0047036688617,415.0,84.26229508196721
2024-12-18 12:00:00,2.49,1.38,1.11,1138.0,1321.0,172.0,2334.0,1479.0,217.0,98999.0,1.07760968231878,0.9769438672550596,10.44305613274494,0.3583367964696421,88.22166320353037,3.888981239190457,30.49686302427038,5.3,1.02,0.42,87.84,10.72,3.851557804637688,70.56,9.62,18.76,1.06,10.437812533239285,4.95666666666667,80.9766666666667,66.24,28.18,0.0595,5.625,1.67,10.03,2.575,0.0565,0.19,54.845,10.895,0.0685,1.936808549645345,0.03,96.96475529844776,0.1,94.87,0.64,0.34,1.29,0.0,0.0,0.0,1.0,53.05,7.79,3.7,0.03,0.002,0.143,0.459,5.71,9.51,0.08,0.02,0.019,24.912185130472096,0.0,0.0,0.0,0.0,0.0,0.0,0.0,0.0,0.0,0.0,0.0,0.0,0.0,2006.0755003329944,7.0,1.3,3.73,97.0,26.69230769,13.0,60.0,28.5,8.0,119.65,120.0,535.0,40.6389476156918,415.0,83.25
2024-12-18 13:00:00,2.5,1.38,1.12,1140.0,4314.0,0.0,2323.0,1443.0,211.0,97005.0,3.58161354956015,0.9769438672550596,10.44305613274494,0.3583367964696421,88.22166320353037,3.888981239190457,30.747587984889343,5.3,1.02,0.42,87.84,10.72,3.883222755820403,70.56,9.62,18.76,1.06,10.523625298121429,4.95666666666667,80.9766666666667,66.24,28.18,0.0595,5.625,1.67,10.03,2.575,0.0565,0.19,54.845,10.895,0.0685,1.936808549645345,0.03,97.7619351406592,0.1,94.87,0.64,0.34,1.29,0.0,0.0,0.0,1.0,53.05,7.79,3.7,0.03,0.002,0.143,0.459,5.71,9.51,0.08,0.02,0.019,25.116996577170703,0.0,0.0,0.0,0.0,0.0,0.0,0.0,0.0,0.0,0.0,0.0,0.0,0.0,2006.0755003329944,6.0,1.3,3.42,97.0,26.69230769,13.0,60.0,28.5,8.0,119.915,122.0,537.0,39.5971563981043,415.0,83.93442622950819
2024-12-18 14:00:00,2.5,1.36,1.14,1139.0,4312.0,0.0,2327.0,1412.0,210.0,96382.0,3.6030751496672,0.9769438672550596,10.44305613274494,0.3583367964696421,88.22166320353037,3.888981239190457,30.91087498848937,5.3,1.02,0.42,87.84,10.72,3.903844854972407,70.56,9.62,18.76,1.06,10.57951167342944,4.95666666666667,80.9766666666667,66.24,28.18,0.0595,5.625,1.67,10.03,2.575,0.0565,0.19,54.845,10.895,0.0685,1.936808549645345,0.03,98.28110605784148,0.1,94.87,0.64,0.34,1.29,0.0,0.0,0.0,1.0,53.05,7.79,3.7,0.03,0.002,0.143,0.459,5.71,9.51,0.08,0.02,0.019,25.25038197027971,0.0,0.0,0.0,0.0,0.0,0.0,0.0,0.0,0.0,0.0,0.0,0.0,0.0,2006.0755003329944,6.0,1.3,3.5,97.0,26.69230769,13.0,60.0,28.5,8.0,119.7825,121.0,536.0,38.992359121299,415.0,84.3801652892562
2024-12-18 15:00:00,2.5,1.35,1.15,1107.0,4315.0,0.0,2321.0,1392.0,204.0,96347.0,3.60688847945554,0.9769438672550596,10.44305613274494,0.3583367964696421,88.22166320353037,3.888981239190457,30.88059989055745,5.3,1.02,0.42,87.84,10.72,3.900021304673707,70.56,9.62,18.76,1.06,10.569149761898167,4.95666666666667,80.9766666666667,66.24,28.18,0.0595,5.625,1.67,10.03,2.575,0.0565,0.19,54.845,10.895,0.0685,1.936808549645345,0.03,98.18484640450372,0.1,94.87,0.64,0.34,1.29,0.0,0.0,0.0,1.0,53.05,7.79,3.7,0.03,0.002,0.143,0.459,5.71,9.51,0.08,0.02,0.019,25.22565093994643,0.0,0.0,0.0,0.0,0.0,0.0,0.0,0.0,0.0,0.0,0.0,0.0,0.0,2006.0755003329944,6.0,1.3,3.44,97.0,26.69230769,13.0,60.0,28.5,8.0,119.7825,121.0,536.0,40.5631836164766,415.0,84.29752066115702
2024-12-18 16:00:00,2.5,1.35,1.15,1136.0,4315.0,0.0,2327.0,1396.0,209.0,96047.0,3.61814487093766,0.9591683982348208,10.57721414157083,0.3613929292145824,88.10222453097975,4.025155841133895,28.26389610101085,5.3,1.02,0.42,87.84,10.72,3.5695484329218643,71.06,9.52,18.4,1.02,9.673560481500116,4.95666666666667,80.9766666666667,66.24,28.18,0.0595,5.625,1.67,10.03,2.575,0.0565,0.19,54.845,10.895,0.0685,1.936808549645345,0.03,89.86503848065327,0.1,94.87,0.64,0.34,1.29,0.0,0.0,0.0,1.0,58.92,2.08,1.8,0.07,0.003,0.022,0.063,2.42,10.65,0.13,0.14,0.018,23.08812587105937,0.0,0.0,0.0,0.0,0.0,0.0,0.0,0.0,0.0,0.0,0.0,0.0,0.0,2006.0755003329944,6.0,1.3,3.49,97.0,26.69230769,13.0,60.0,28.5,8.0,120.0475,123.0,538.0,39.5912547528517,415.0,77.15447154471545
2024-12-18 17:00:00,2.43,1.36,1.07,1135.0,4316.0,0.0,2328.0,1500.0,212.0,96054.0,3.6187191482727,0.9591683982348208,10.57721414157083,0.3613929292145824,88.10222453097975,4.025155841133895,29.931734016349743,5.3,1.02,0.42,87.84,10.72,3.780185642872996,71.06,9.52,18.4,1.02,10.244392290735108,4.95666666666667,80.9766666666667,66.24,28.18,0.0595,5.625,1.67,10.03,2.575,0.0565,0.19,54.845,10.895,0.0685,1.936808549645345,0.03,95.16792800111332,0.1,94.87,0.64,0.34,1.29,0.0,0.0,0.0,1.0,58.92,2.08,1.8,0.07,0.003,0.022,0.063,2.42,10.65,0.13,0.14,0.018,24.4505442575497,0.0,0.0,0.0,0.0,0.0,0.0,0.0,0.0,0.0,0.0,0.0,0.0,0.0,2006.0755003329944,7.0,1.3,3.46,97.0,26.69230769,13.0,60.0,28.5,8.0,120.0475,123.0,538.0,39.6483001172333,415.0,81.70731707317073
2024-12-18 18:00:00,2.44,1.37,1.07,1175.0,4313.0,0.0,2332.0,1513.0,220.0,96916.0,3.58406954880504,0.9591683982348208,10.57721414157083,0.3613929292145824,88.10222453097975,4.025155841133895,30.743430408388985,5.3,1.02,0.42,87.84,10.72,3.88269768062806,71.06,9.52,18.4,1.02,10.522202331960324,4.95666666666667,80.9766666666667,66.24,28.18,0.0595,5.625,1.67,10.03,2.575,0.0565,0.19,54.845,10.895,0.0685,1.936808549645345,0.03,97.74871612899656,0.1,94.87,0.64,0.34,1.29,0.0,0.0,0.0,1.0,58.92,2.08,1.8,0.07,0.003,0.022,0.063,2.42,10.65,0.13,0.14,0.018,25.11360034866718,0.0,0.0,0.0,0.0,0.0,0.0,0.0,0.0,0.0,0.0,0.0,0.0,0.0,2006.0755003329944,6.0,1.3,3.67,97.0,26.69230769,13.0,60.0,28.5,8.0,120.475,130.0,543.0,39.8929983717144,413.0,83.92307692307692
2024-12-18 19:00:00,2.46,1.37,1.09,1172.0,4313.0,0.0,2320.0,1489.0,218.0,96944.0,3.5830352496975,0.9591683982348208,10.57721414157083,0.3613929292145824,88.10222453097975,4.025155841133895,31.53244603756854,5.3,1.02,0.42,87.84,10.72,3.9823452837972497,71.06,9.52,18.4,1.02,10.792249687867647,4.95666666666667,80.9766666666667,66.24,28.18,0.0595,5.625,1.67,10.03,2.575,0.0565,0.19,54.845,10.895,0.0685,1.936808549645345,0.03,100.25739078675264,0.1,94.87,0.64,0.34,1.29,0.0,0.0,0.0,1.0,58.92,2.08,1.8,0.07,0.003,0.022,0.063,2.42,10.65,0.13,0.14,0.018,25.75812904689145,0.0,0.0,0.0,0.0,0.0,0.0,0.0,0.0,0.0,0.0,0.0,0.0,0.0,2006.0755003329944,7.0,1.3,3.65,97.0,26.69230769,13.0,60.0,28.5,8.0,119.725,130.0,540.0,40.1495676559944,410.0,86.07692307692308
2024-12-18 20:00:00,2.5,1.32,1.18,1155.0,4312.0,0.0,2294.0,1378.0,214.0,97310.0,3.56874324363236,0.9591683982348208,10.57721414157083,0.3613929292145824,88.10222453097975,4.025155841133895,31.64749316072764,5.3,1.02,0.42,87.84,10.72,3.996874996074604,71.06,9.52,18.4,1.02,10.831625550987322,4.95666666666667,80.9766666666667,66.24,28.18,0.0595,5.625,1.67,10.03,2.575,0.0565,0.19,54.845,10.895,0.0685,1.936808549645345,0.03,100.62318303679602,0.1,94.87,0.64,0.34,1.29,0.0,0.0,0.0,1.0,58.92,2.08,1.8,0.07,0.003,0.022,0.063,2.42,10.65,0.13,0.14,0.018,25.85210839252405,0.0,0.0,0.0,0.0,0.0,0.0,0.0,0.0,0.0,0.0,0.0,0.0,0.0,2006.0755003329944,6.0,1.3,3.66,97.0,26.69230769,13.0,60.0,28.5,8.0,120.1225,133.0,543.0,39.4289759320434,410.0,86.39097744360902
2024-12-18 21:00:00,2.54,1.38,1.16,1147.0,1319.0,0.0,2305.0,1411.0,213.0,97850.0,1.08625691747242,0.9591683982348208,10.57721414157083,0.3613929292145824,88.10222453097975,4.025155841133895,30.38862954916377,5.3,1.02,0.42,87.84,10.72,3.8378886123198366,71.06,9.52,18.4,1.02,10.400768699514984,4.95666666666667,80.9766666666667,66.24,28.18,0.0595,5.625,1.67,10.03,2.575,0.0565,0.19,54.845,10.895,0.0685,1.936808549645345,0.03,96.6206270377653,0.1,94.87,0.64,0.34,1.29,0.0,0.0,0.0,1.0,58.92,2.08,1.8,0.07,0.003,0.022,0.063,2.42,10.65,0.13,0.14,0.018,24.82377169703061,0.0,0.0,0.0,0.0,0.0,0.0,0.0,0.0,0.0,0.0,0.0,0.0,0.0,2006.0755003329944,6.0,1.3,3.57,97.0,26.69230769,13.0,60.0,28.5,8.0,119.99,132.0,542.0,40.1072011186204,410.0,82.95454545454545
2024-12-18 22:00:00,2.47,1.3,1.17,1139.0,4306.0,0.0,2325.0,1402.0,216.0,98301.0,3.52788406323894,0.9591683982348208,10.57721414157083,0.3613929292145824,88.10222453097975,4.025155841133895,30.41993400042537,5.3,1.02,0.42,87.84,10.72,3.841842163328693,71.06,9.52,18.4,1.02,10.411482916038322,4.95666666666667,80.9766666666667,66.24,28.18,0.0595,5.625,1.67,10.03,2.575,0.0565,0.19,54.845,10.895,0.0685,1.936808549645345,0.03,96.72015951931655,0.1,94.87,0.64,0.34,1.29,0.0,0.0,0.0,1.0,58.92,2.08,1.8,0.07,0.003,0.022,0.063,2.42,10.65,0.13,0.14,0.018,24.84934358239523,0.0,0.0,0.0,0.0,0.0,0.0,0.0,0.0,0.0,0.0,0.0,0.0,0.0,2006.0755003329944,6.0,1.3,3.52,97.0,26.69230769,13.0,60.0,28.5,8.0,119.0625,125.0,535.0,40.0278616206176,410.0,83.04
2024-12-18 23:00:00,2.47,1.31,1.16,1139.0,4303.0,0.0,2341.0,1428.0,217.0,99110.0,3.49667514103995,0.957665880723068,10.73798585301523,0.3923341192769319,87.91201414698477,3.843482662617059,29.367863368163693,8.0,1.03,0.44,87.73,10.8,3.761069171498074,70.68,9.46,18.86,1.0,10.214143583628204,5.13333333333334,80.8,66.24,28.48,0.06,5.495,1.725,10.125,2.56,0.057,0.18,54.95,10.81,0.0725,1.96734507998543,0.03,95.97449358612924,0.1,94.87,0.64,0.34,1.29,0.0,0.0,0.5218762702730869,1.0,55.60366887264431,4.984854703118703,2.954094303052054,0.04,0.003,0.0967912096988961,0.2919895454603715,4.091394921266963,10.42426797572712,0.058454448484227,0.0530680606052838,0.0153863878789432,27.470213275050003,0.0,0.0,0.0,0.0,0.0,0.0,0.0,0.0,0.0,0.0,0.0,0.0,0.0,2006.0755003329944,6.0,1.3,3.54,97.0,26.69230769,13.0,60.0,28.5,8.0,119.0625,125.0,535.0,39.7168059424327,410.0,78.48
2024-12-19 00:00:00,2.53,1.38,1.15,1164.0,4310.0,0.0,2314.0,1453.0,220.0,99834.0,3.4769803336401,0.957665880723068,10.73798585301523,0.3923341192769319,87.91201414698477,3.843482662617059,32.08356587878565,8.0,1.03,0.44,87.73,10.8,4.108862433255502,70.68,9.46,18.86,1.0,11.158664981939474,5.13333333333334,80.8,66.24,28.48,0.06,5.495,1.725,10.125,2.56,0.057,0.18,54.95,10.81,0.0725,1.96734507998543,0.03,104.84943862111832,0.1,94.87,0.64,0.34,1.29,0.0,0.0,0.5701351674099835,1.0,55.60366887264431,4.984854703118703,2.954094303052054,0.04,0.003,0.0967912096988961,0.2919895454603715,4.091394921266963,10.42426797572712,0.058454448484227,0.0530680606052838,0.0153863878789432,30.01043645108279,0.0,0.0,0.0,0.0,0.0,0.0,0.0,0.0,0.0,0.0,0.0,0.0,0.0,1959.799078902222,7.0,1.3,3.69,97.0,26.69230769,13.0,60.0,28.5,8.0,120.1225,133.0,543.0,40.1942207484605,410.0,83.7593984962406
2024-12-19 01:00:00,2.51,1.38,1.13,1150.0,4302.0,0.0,2323.0,1467.0,217.0,99631.0,3.4775972969333,0.957665880723068,10.73798585301523,0.3923341192769319,87.91201414698477,3.843482662617059,31.488056725435364,8.0,1.03,0.44,87.73,10.8,4.03259705807541,70.68,9.46,18.86,1.0,10.95154688412516,5.13333333333334,80.8,66.24,28.48,0.06,5.495,1.725,10.125,2.56,0.057,0.18,54.95,10.81,0.0725,1.96734507998543,0.03,102.90330829824792,0.1,94.87,0.64,0.34,1.29,0.0,0.0,0.5595527803984437,1.0,55.60366887264431,4.984854703118703,2.954094303052054,0.04,0.003,0.0967912096988961,0.2919895454603715,4.091394921266963,10.42426797572712,0.058454448484227,0.0530680606052838,0.0153863878789432,29.453407046365843,0.0,0.0,0.0,0.0,0.0,0.0,0.0,0.0,0.0,0.0,0.0,0.0,0.0,1959.799078902222,7.0,1.3,3.58,97.0,26.69230769,13.0,60.0,28.5,8.0,119.3275,127.0,537.0,40.6460608877527,410.0,82.20472440944881
