Repository: saikumar-voptimai/evonith_bf_webapp

# Evonith BF2 — Blast Furnace Intelligence Platform

Monitoring, modelling and optimisation of **Blast Furnace 2 (BF2)** at Evonith Steel: live telemetry from InfluxDB,
manual plant reports from Neon PostgreSQL, a two-zone energy model of the furnace, blend and fuel optimisers, a
conversational assistant (FurnaceMind) and a live digital twin evaluated every hour.

The platform has three deployable parts that share one Python service layer, plus the shared data library:

| Part | Path | What it is |
|---|---|---|
| **Streamlit app** (legacy) | `src/app.py`, `src/custom_pages/` | The original 11-page dashboard; still the home of the model pages. Served under `/legacy` in production |

File: src/data/V13_df_filtered.csv (part 138 of 268)
NM3/HR.,STEAMKGS/HR.,RAFTOC,PERMEABILITYKGS/HR.,TUYEREVELOCITYM/S,HOT BLAST VOLUMENM3/HR.,O2 ENRICHMENT %,COKE_VM%,COKE_ASH%,COKE_IM%,COKE_FC%,COKE_MOIST%,COKE_CALC_MT,NUTCOKE_MOIST%,NUTCOKE_VM%,NUTCOKE_IM%,NUTCOKE_FC%,NUTCOKE_ASH%,NUTCOKE_CALC_MT,PCI_2_FC%,PCI_2_ASH%,PCI_2_VM%,PCI_2_IM%,PCI_2_CALC_MT,SINTER_SP_02_COLD_STRENGTH_AI,SINTER_SP_02_COLD_STRENGTH_TI,SINTER_SP_02_HOT_STRENGTH_RI,SINTER_SP_02_HOT_STRENGTH_RDI,SINTER_SP_02_P%,SINTER_SP_02_SIO2%,SINTER_SP_02_MGO%,SINTER_SP_02_FEO%,SINTER_SP_02_AL2O3%,SINTER_SP_02_NA2O%,SINTER_SP_02_TIO2%,SINTER_SP_02_FE(T)%,SINTER_SP_02_CAO%,SINTER_SP_02_K2O%,SINTER_SP_02_BASICITY,SINTER_SP_02_MNO%,SINTER_CALC_MT,FLUX_TM%,FLUX_SIO2%,FLUX_FE2O3%,FLUX_AL2O3%,FLUX_LOI%,FLUX_MGO%,FLUX_CAO%,FLUX_CALC_MT,GEOMIN TYPE,ORE_FE(T)%,ORE_LOI%,ORE_TM%,ORE_MGO%,ORE_NA2O%,ORE_P%,ORE_TIO2%,ORE_AL2O3%,ORE_SIO2%,ORE_MNO%,ORE_CAO%,ORE_K2O%,ORE_CALC_MT,LLOYDS_PELLET_PCT_SIO2,LLOYDS_PELLET_PCT_AL2O3,LLOYDS_PELLET_PCT_FE2O3,LLOYDS_PELLET_PCT_MGO,LLOYDS_PELLET_PCT_TIO2,LLOYDS_PELLET_PCT_NA2O,TOTAL_PELLET_CALC_MT,LLOYDS_PELLET_PCT_K2O,LLOYDS_PELLET_PCT_TM,LLOYDS_PELLET_PCT_LOI,LLOYDS_PELLET_PCT_MNO,LLOYDS_PELLET_PCT_CAO,LLOYDS_PELLET_PCT_P,DAILYPRODUCTION,CHARGES/HRS.,STOCKRODLEVEL,FURNACE TOP GAS ANALYSISH2%,COKE_DISCHARGE_TIME,WEIGHTED_COKE_ANGLE,TOTAL_COKE_PORTIONS,NON_COKE_DISCHARGE_TIME,WEIGHTED_NON_COKE_ANGLE,TOTAL_NON_COKE_PORTIONS,UNITCOST LAKHS/THM,ACTUALKG/THM.,ACT. FUEL RATEKG/THM.,FURNACETOPGASANALYSISCO2ETACO,COKE RATE KG/THM,PRODUCTIONTONNESPERHR
2024-12-21 06:00:00,2.51,1.36,1.15,1158.0,4302.0,0.0,2319.0,1432.0,217.0,98601.0,3.51389464633649,0.9726532058669176,10.7302089994752,0.3979596176007531,87.89917817705712,4.036769408060249,32.40385623246636,6.4,1.03,0.45,87.56,10.96,3.8465696579969184,70.68,9.45,18.86,1.01,11.331435661302166,4.93333333333333,80.4444444444444,67.23,30.28,0.06,5.32,1.79,9.85,2.43,0.06,0.18,55.21,10.66,0.07,2.0,0.06,99.94923198243008,0.1,94.03,0.92,0.59,1.32,0.0,0.0,1.3306350532882096,1.0,53.02,7.92,3.9,0.04,0.004,0.143,0.45,5.67,9.45,0.11,0.03,0.02,28.56368554409329,0.0,0.0,0.0,0.0,0.0,0.0,0.0,0.0,0.0,0.0,0.0,0.0,0.0,1926.312037456528,6.0,1.3,3.54,97.0,26.69230769,13.0,60.0,28.5,8.0,119.8575,131.0,541.0,42.4050632911392,410.0,84.42748091603053
2024-12-21 07:00:00,2.51,1.35,1.16,1146.0,4304.0,0.0,2307.0,1414.0,216.0,99071.0,3.49886275737596,0.9726532058669176,10.7302089994752,0.3979596176007531,87.89917817705712,4.036769408060249,32.41692775605436,6.4,1.03,0.45,87.56,10.96,3.8481213414032607,70.68,9.45,18.86,1.01,11.336006695301023,4.93333333333333,80.4444444444444,67.23,30.28,0.06,5.32,1.79,9.85,2.43,0.06,0.18,55.21,10.66,0.07,2.0,0.06,99.98955091034064,0.1,94.03,0.92,0.59,1.32,0.0,0.0,1.3311718235837358,1.0,53.02,7.92,3.9,0.04,0.004,0.143,0.45,5.67,9.45,0.11,0.03,0.02,28.575207965581377,0.0,0.0,0.0,0.0,0.0,0.0,0.0,0.0,0.0,0.0,0.0,0.0,0.0,1926.312037456528,7.0,1.3,3.59,97.0,26.69230769,13.0,60.0,28.5,8.0,119.725,130.0,540.0,41.6804342695303,410.0,84.46153846153847
2024-12-21 08:00:00,2.52,1.35,1.17,1140.0,4304.0,0.0,2299.0,1394.0,215.0,98500.0,3.51912866066297,0.972040382399247,11.04816152959699,0.4026532058669178,87.57714488213685,3.942897642736958,32.27467761769777,6.4,1.03,0.45,87.56,10.96,3.831235231857444,70.63,9.59,18.76,1.02,11.286262668570526,4.93333333333333,80.4444444444444,67.23,30.28,0.059,5.31,1.66,9.7,2.49,0.058,0.18,55.56,10.27,0.063,1.93408662900188,0.05,99.55078238920734,0.1,94.03,0.92,0.59,1.32,0.0,0.0,1.325330450289321,1.0,53.02,7.92,3.9,0.04,0.004,0.143,0.45,5.67,9.45,0.11,0.03,0.02,28.449815845845013,0.0,0.0,0.0,0.0,0.0,0.0,0.0,0.0,0.0,0.0,0.0,0.0,0.0,1926.312037456528,6.0,1.3,3.57,97.0,26.69230769,13.0,60.0,28.5,8.0,119.99,132.0,542.0,41.1569464201043,410.0,84.0909090909091
2024-12-21 09:00:00,2.5,1.35,1.15,1145.0,4309.0,0.0,2286.0,1422.0,215.0,98660.0,3.51750450635182,0.972040382399247,11.04816152959699,0.4026532058669178,87.57714488213685,3.942897642736958,32.021268233364694,6.4,1.03,0.45,87.56,10.96,3.8011537242172926,70.63,9.59,18.76,1.02,11.197646915126237,4.93333333333333,80.4444444444444,67.23,30.28,0.059,5.31,1.66,9.7,2.49,0.058,0.18,55.56,10.27,0.063,1.93408662900188,0.05,98.76914476066317,0.1,94.03,0.92,0.59,1.32,0.0,0.0,1.3149244230805,1.0,53.02,7.92,3.9,0.04,0.004,0.143,0.45,5.67,9.45,0.11,0.03,0.02,28.22643792699225,0.0,0.0,0.0,0.0,0.0,0.0,0.0,0.0,0.0,0.0,0.0,0.0,0.0,1926.312037456528,7.0,1.3,3.69,97.0,26.69230769,13.0,60.0,28.5,8.0,120.6525,137.0,547.0,41.3012729844413,410.0,83.43065693430657
2024-12-21 10:00:00,2.48,1.36,1.12,1160.0,4309.0,0.0,2290.0,1447.0,217.0,97753.0,3.55011428546193,0.972040382399247,11.04816152959699,0.4026532058669178,87.57714488213685,3.942897642736958,32.207578495831456,6.4,1.03,0.45,87.56,10.96,3.8232700858452655,70.63,9.59,18.76,1.02,11.262798505018404,4.93333333333333,80.4444444444444,67.23,30.28,0.059,5.31,1.66,9.7,2.49,0.058,0.18,55.56,10.27,0.063,1.93408662900188,0.05,99.34381610565389,0.1,94.03,0.92,0.59,1.32,0.0,0.0,1.322575085527805,1.0,53.02,7.92,3.9,0.04,0.004,0.143,0.45,5.67,9.45,0.11,0.03,0.02,28.39066861955428,0.0,0.0,0.0,0.0,0.0,0.0,0.0,0.0,0.0,0.0,0.0,0.0,0.0,1926.312037456528,6.0,1.3,3.87,97.0,26.69230769,13.0,60.0,28.5,8.0,121.4475,143.0,553.0,41.2661195779601,410.0,83.91608391608392
2024-12-21 11:00:00,2.49,1.37,1.12,1175.0,4315.0,0.0,2303.0,1446.0,217.0,96704.0,3.59358430179826,0.972040382399247,11.04816152959699,0.4026532058669178,87.57714488213685,3.942897642736958,32.299249127113605,6.4,1.03,0.45,87.56,10.96,3.834152045890072,70.63,9.59,18.76,1.02,11.294855179167074,4.93333333333333,80.4444444444444,67.23,30.28,0.059,5.31,1.66,9.7,2.49,0.058,0.18,55.56,10.27,0.063,1.93408662900188,0.05,99.626572859241,0.1,94.03,0.92,0.59,1.32,0.0,0.0,1.3263394571033975,1.0,53.02,7.92,3.9,0.04,0.004,0.143,0.45,5.67,9.45,0.11,0.03,0.02,28.47147539350077,0.0,0.0,0.0,0.0,0.0,0.0,0.0,0.0,0.0,0.0,0.0,0.0,0.0,1926.312037456528,6.0,1.3,3.84,97.0,26.69230769,13.0,60.0,28.5,8.0,121.315,142.0,552.0,42.642924086223,410.0,84.15492957746478
2024-12-21 12:00:00,2.5,1.37,1.13,1170.0,4313.0,0.0,2323.0,1410.0,214.0,96036.0,3.61688317232442,0.972040382399247,11.04816152959699,0.4026532058669178,87.57714488213685,3.942897642736958,31.13399254597041,6.4,1.03,0.45,87.56,10.96,3.695827749650424,70.63,9.59,18.76,1.02,10.887371888184456,4.93333333333333,80.4444444444444,67.23,30.28,0.059,5.31,1.66,9.7,2.49,0.058,0.18,55.56,10.27,0.063,1.93408662900188,0.05,96.03235556879876,0.1,94.03,0.92,0.59,1.32,0.0,0.0,1.278489249343545,1.0,53.02,7.92,3.9,0.04,0.004,0.143,0.45,5.67,9.45,0.11,0.03,0.02,27.444312998902465,0.0,0.0,0.0,0.0,0.0,0.0,0.0,0.0,0.0,0.0,0.0,0.0,0.0,1926.312037456528,6.0,1.3,3.92,97.0,26.69230769,13.0,60.0,28.5,8.0,121.4475,143.0,553.0,42.2511848341232,410.0,81.11888111888112
2024-12-21 13:00:00,2.5,1.36,1.14,1163.0,4318.0,0.0,2323.0,1415.0,214.0,96125.0,3.61772278258534,0.972040382399247,11.04816152959699,0.4026532058669178,87.57714488213685,3.942897642736958,30.097093885762884,6.4,1.03,0.45,87.56,10.96,3.572740457318355,70.63,9.59,18.76,1.02,10.52477459818476,4.93333333333333,80.4444444444444,67.23,30.28,0.059,5.31,1.66,9.7,2.49,0.058,0.18,55.56,10.27,0.063,1.93408662900188,0.05,92.83405645316712,0.1,94.03,0.92,0.59,1.32,0.0,0.0,1.2359099435324876,1.0,53.02,7.92,3.9,0.04,0.004,0.143,0.45,5.67,9.45,0.11,0.03,0.02,26.53029686888444,0.0,0.0,0.0,0.0,0.0,0.0,0.0,0.0,0.0,0.0,0.0,0.0,0.0,1926.312037456528,6.0,1.3,3.81,97.0,26.69230769,13.0,60.0,28.5,8.0,120.9175,139.0,549.0,40.8327418973267,410.0,78.41726618705036
2024-12-21 14:00:00,2.42,1.26,1.16,1158.0,4319.0,0.0,2323.0,1368.0,214.0,94841.0,3.66750717778835,0.972040382399247,11.04816152959699,0.4026532058669178,87.57714488213685,3.942897642736958,29.89212003937019,6.4,1.03,0.45,87.56,10.96,3.5484085946980324,70.63,9.59,18.76,1.02,10.45309646407672,4.93333333333333,80.4444444444444,67.23,30.28,0.059,5.31,1.66,9.7,2.49,0.058,0.18,55.56,10.27,0.063,1.93408662900188,0.05,92.2018175499804,0.1,94.03,0.92,0.59,1.32,0.0,0.0,1.2274928778887957,1.0,53.02,7.92,3.9,0.04,0.004,0.143,0.45,5.67,9.45,0.11,0.03,0.02,26.349614407787165,0.0,0.0,0.0,0.0,0.0,0.0,0.0,0.0,0.0,0.0,0.0,0.0,0.0,1926.312037456528,6.0,1.3,3.75,97.0,26.69230769,13.0,60.0,28.5,8.0,120.6525,137.0,547.0,40.6346199384324,410.0,77.88321167883211
2024-12-21 15:00:00,2.39,1.22,1.17,1154.0,4314.0,0.0,2302.0,1348.0,215.0,99938.0,3.47658589247124,0.972040382399247,11.04816152959699,0.4026532058669178,87.57714488213685,3.942897642736958,29.773261824593217,6.4,1.03,0.45,87.56,10.96,3.5342992739034687,70.63,9.59,18.76,1.02,10.411532453796578,4.93333333333333,80.4444444444444,67.23,30.28,0.059,5.31,1.66,9.7,2.49,0.058,0.18,55.56,10.27,0.063,1.93408662900188,0.05,91.83520108320758,0.1,94.03,0.92,0.59,1.32,0.0,0.0,1.2226120727827958,1.0,53.02,7.92,3.9,0.04,0.004,0.143,0.45,5.67,9.45,0.11,0.03,0.02,26.24484204221235,0.0,0.0,0.0,0.0,0.0,0.0,0.0,0.0,0.0,0.0,0.0,0.0,0.0,1926.312037456528,6.0,1.3,3.68,97.0,26.69230769,13.0,60.0,28.5,8.0,120.52,136.0,546.0,40.7596109309866,410.0,77.57352941176471
2024-12-21 16:00:00,2.37,1.2,1.17,1166.0,3901.0,0.0,2306.0,1335.0,215.0,93689.0,3.35353964205447,0.97,10.89469358826616,0.3967339706654114,87.73857244106843,3.983705290721895,29.92581937196012,6.2,1.04,0.45,87.37,11.14,3.5524089466717355,70.83,9.45,18.66,1.06,10.464880920109731,4.93333333333333,80.4444444444444,67.23,30.28,0.061,5.11,1.88,9.46,2.41,0.057,0.17,55.7,10.12,0.065,1.98043052837573,0.06,92.3057626602944,0.1,93.75,0.76,0.36,1.05,0.0,0.0,1.2288767105071996,1.0,53.536,7.54,3.8,0.06,0.006,0.189,0.58,5.58,9.0,0.28,0.09,0.017,26.37932004319793,0.0,0.0,0.0,0.0,0.0,0.0,0.0,0.0,0.0,0.0,0.0,0.0,0.0,1926.312037456528,6.0,1.3,3.78,97.0,26.69230769,13.0,60.0,28.5,8.0,120.785,138.0,548.0,41.7507627317531,410.0,77.97101449275362
2024-12-21 17:00:00,2.39,1.25,1.14,1168.0,3832.0,0.0,2306.0,1372.0,215.0,93778.0,3.29114511200816,0.97,10.89469358826616,0.3967339706654114,87.73857244106843,3.983705290721895,30.03219557844877,6.2,1.04,0.45,87.37,11.14,3.5650365637453523,70.83,9.45,18.66,1.06,10.502080046382607,4.93333333333333,80.4444444444444,67.23,30.28,0.061,5.11,1.88,9.46,2.41,0.057,0.17,55.7,10.12,0.065,1.98043052837573,0.06,92.6338785506832,0.1,93.75,0.76,0.36,1.05,0.0,0.0,1.233244953230355,1.0,53.536,7.54,3.8,0.06,0.006,0.189,0.58,5.58,9.0,0.28,0.09,0.017,26.47308963931382,0.0,0.0,0.0,0.0,0.0,0.0,0.0,0.0,0.0,0.0,0.0,0.0,0.0,1926.312037456528,6.0,1.3,3.78,97.0,26.69230769,13.0,60.0,28.5,8.0,120.6525,137.0,547.0,40.5166228175078,410.0,78.24817518248175
2024-12-21 18:00:00,2.44,1.3,1.14,1149.0,3830.0,0.0,2292.0,1384.0,210.0,94361.0,3.26912100136344,0.97,10.89469358826616,0.3967339706654114,87.73857244106843,3.983705290721895,29.97080953338199,6.2,1.04,0.45,87.37,11.14,3.557749600839321,70.83,9.45,18.66,1.06,10.480613711783851,4.93333333333333,80.4444444444444,67.23,30.28,0.061,5.11,1.88,9.46,2.41,0.057,0.17,55.7,10.12,0.065,1.98043052837573,0.06,92.44453417096344,0.1,93.75,0.76,0.36,1.05,0.0,0.0,1.23072419080126,1.0,53.536,7.54,3.8,0.06,0.006,0.189,0.58,5.58,9.0,0.28,0.09,0.017,26.41897843490949,0.0,0.0,0.0,0.0,0.0,0.0,0.0,0.0,0.0,0.0,0.0,0.0,0.0,1926.312037456528,6.0,1.3,3.72,97.0,26.69230769,13.0,60.0,28.5,8.0,120.52,136.0,546.0,41.7216981132075,410.0,78.08823529411765
2024-12-21 19:00:00,2.45,1.31,1.14,1149.0,3834.0,0.0,2295.0,1390.0,211.0,94978.0,3.25128974049438,0.97,10.89469358826616,0.3967339706654114,87.73857244106843,3.983705290721895,29.823223626075244,6.2,1.04,0.45,87.37,11.14,3.540230097329573,70.83,9.45,18.66,1.06,10.429003798409232,4.93333333333333,80.4444444444444,67.23,30.28,0.061,5.11,1.88,9.46,2.41,0.057,0.17,55.7,10.12,0.065,1.98043052837573,0.06,91.98930754667175,0.1,93.75,0.76,0.36,1.05,0.0,0.0,1.2246637089800585,1.0,53.536,7.54,3.8,0.06,0.006,0.189,0.58,5.58,9.0,0.28,0.09,0.017,26.28888288650296,0.0,0.0,0.0,0.0,0.0,0.0,0.0,0.0,0.0,0.0,0.0,0.0,0.0,1926.312037456528,6.0,1.3,3.62,97.0,26.69230769,13.0,60.0,28.5,8.0,120.3875,135.0,545.0,40.7107083233961,410.0,77.70370370370371
2024-12-21 20:00:00,2.45,1.32,1.13,1158.0,3830.0,0.0,2303.0,1396.0,211.0,95440.0,3.23219003929872,0.97,10.89469358826616,0.3967339706654114,87.73857244106843,3.983705290721895,30.379798416193022,6.2,1.04,0.45,87.37,11.14,3.606299508473548,70.83,9.45,18.66,1.06,10.623634689858608,4.93333333333333,80.4444444444444,67.23,30.28,0.061,5.11,1.88,9.46,2.41,0.057,0.17,55.7,10.12,0.065,1.98043052837573,0.06,93.70605454165803,0.1,93.75,0.76,0.36,1.05,0.0,0.0,1.247518949424102,1.0,53.536,7.54,3.8,0.06,0.006,0.189,0.58,5.58,9.0,0.28,0.09,0.017,26.77949817539457,0.0,0.0,0.0,0.0,0.0,0.0,0.0,0.0,0.0,0.0,0.0,0.0,0.0,1926.312037456528,6.0,1.3,3.69,97.0,26.69230769,13.0,60.0,28.5,8.0,122.225,130.0,550.0,40.8297972654408,420.0,79.15384615384616
2024-12-21 21:00:00,2.47,1.33,1.14,1152.0,3827.0,0.0,2310.0,1404.0,213.0,96295.0,3.20100584690972,0.97,10.89469358826616,0.3967339706654114,87.73857244106843,3.983705290721895,29.97765101247424,6.2,1.04,0.45,87.37,11.14,3.558561733373896,70.83,9.45,18.66,1.06,10.483006136302894,4.93333333333333,80.4444444444444,67.23,30.28,0.061,5.11,1.88,9.46,2.41,0.057,0.17,55.7,10.12,0.065,1.98043052837573,0.06,92.46563661556104,0.1,93.75,0.76,0.36,1.05,0.0,0.0,1.2310051299534146,1.0,53.536,7.54,3.8,0.06,0.006,0.189,0.58,5.58,9.0,0.28,0.09,0.017,26.42500913249208,0.0,0.0,0.0,0.0,0.0,0.0,0.0,0.0,0.0,0.0,0.0,0.0,0.0,1926.312037456528,6.0,1.3,3.54,97.0,26.69230769,13.0,60.0,28.5,8.0,122.49,132.0,552.0,41.4771395076202,420.0,78.10606060606061
2024-12-21 22:00:00,2.48,1.28,1.2,1159.0,3828.0,0.0,2324.0,1411.0,215.0,96996.0,3.17871896349643,0.97,10.89469358826616,0.3967339706654114,87.73857244106843,3.983705290721895,30.054806196961465,6.2,1.04,0.45,87.37,11.14,3.567720605993148,70.83,9.45,18.66,1.06,10.509986845101276,4.93333333333333,80.4444444444444,67.23,30.28,0.061,5.11,1.88,9.46,2.41,0.057,0.17,55.7,10.12,0.065,1.98043052837573,0.06,92.70362068071792,0.1,93.75,0.76,0.36,1.05,0.0,0.0,1.234173437832733,1.0,53.536,7.54,3.8,0.06,0.006,0.189,0.58,5.58,9.0,0.28,0.09,0.017,26.49302068062324,0.0,0.0,0.0,0.0,0.0,0.0,0.0,0.0,0.0,0.0,0.0,0.0,0.0,1926.312037456528,6.0,1.3,3.55,97.0,26.69230769,13.0,60.0,28.5,8.0,121.8275,127.0,547.0,41.9859813084112,420.0,78.30708661417323
2024-12-21 23:00:00,2.46,1.27,1.19,1157.0,3816.0,0.0,2294.0,1378.0,218.0,97918.0,3.13894668676028,0.9728675236096538,10.85441028331584,0.4057350472193075,87.76698714585518,3.945556138509969,31.36940333874799,6.2,1.04,0.45,87.37,11.14,3.3295840201707305,70.86,9.62,18.54,0.98,9.226077269999294,5.17777777777778,80.4666666666667,67.23,30.92,0.058,5.14,1.36,9.85,2.7,0.051,0.16,56.08,9.78,0.061,1.90272373540856,0.05,86.34325404997274,0.1,93.75,0.76,0.36,1.05,0.0,0.0,5.094236394767036,1.0,53.536,7.54,3.8,0.06,0.006,0.189,0.58,5.58,9.0,0.28,0.09,0.017,15.739507604902863,0.0,0.0,0.0,0.0,0.0,0.0,0.0,0.0,0.0,0.0,0.0,0.0,0.0,1926.312037456528,6.0,1.3,3.64,97.0,26.69230769,13.0,60.0,28.5,8.0,122.8875,135.0,555.0,41.8419822346891,420.0,79.25925925925925
2024-12-22 01:00:00,2.61,1.33,1.28,1153.0,3804.0,0.0,2289.0,1399.0,216.0,98936.0,3.09690996664862,0.9728675236096538,10.85441028331584,0.4057350472193075,87.76698714585518,3.945556138509969,35.234746067951455,6.2,1.04,0.45,87.37,11.14,3.739855877899748,70.86,9.62,18.54,0.98,10.36291593758756,5.17777777777778,80.4666666666667,67.23,30.92,0.058,5.14,1.36,9.85,2.7,0.051,0.16,56.08,9.78,0.061,1.90272373540856,0.05,96.98248316293396,0.1,93.75,0.76,0.36,1.05,0.0,0.0,5.72194899091431,1.0,53.536,7.54,3.8,0.06,0.006,0.189,0.58,5.58,9.0,0.28,0.09,0.017,17.67893216535363,0.0,0.0,0.0,0.0,0.0,0.0,0.0,0.0,0.0,0.0,0.0,0.0,0.0,1791.6697960951308,6.0,1.3,3.67,97.0,26.69230769,13.0,60.0,28.5,8.0,122.49,132.0,552.0,41.7141500474834,420.0,82.8030303030303
2024-12-22 02:00:00,2.51,1.32,1.19,1150.0,3754.0,0.0,2283.0,1388.0,217.0,99371.0,3.04286419772249,0.9728675236096538,10.85441028331584,0.4057350472193075,87.76698714585518,3.945556138509969,34.46751189007658,6.2,1.04,0.45,87.37,11.14,3.658420772781712,70.86,9.62,18.54,0.98,10.137264154134142,5.17777777777778,80.4666666666667,67.23,30.92,0.058,5.14,1.36,9.85,2.7,0.051,0.16,56.08,9.78,0.061,1.90272373540856,0.05,94.87069624685178,0.1,93.75,0.76,0.36,1.05,0.0,0.0,5.597353944268601,1.0,53.536,7.54,3.8,0.06,0.006,0.189,0.58,5.58,9.0,0.28,0.09,0.017,17.29397463055453,0.0,0.0,0.0,0.0,0.0,0.0,0.0,0.0,0.0,0.0,0.0,0.0,0.0,1791.6697960951308,6.0,1.3,3.85,97.0,26.69230769,13.0,60.0,28.5,8.0,122.225,130.0,550.0,40.2409638554217,420.0,81.0
2024-12-22 03:00:00,2.52,1.32,1.2,1167.0,3700.0,0.0,2308.0,1380.0,216.0,98732.0,3.01852132589218,0.9728675236096538,10.85441028331584,0.4057350472193075,87.76698714585518,3.945556138509969,33.714660253351255,6.2,1.04,0.45,87.37,11.14,3.5785122468804964,70.86,9.62,18.54,0.98,9.91584242996977,5.17777777777778,80.4666666666667,67.23,30.92,0.058,5.14,1.36,9.85,2.7,0.051,0.16,56.08,9.78,0.061,1.90272373540856,0.05,92.79849680366318,0.1,93.75,0.76,0.36,1.05,0.0,0.0,5.475094551373845,1.0,53.536,7.54,3.8,0.06,0.006,0.189,0.58,5.58,9.0,0.28,0.09,0.017,16.91623349427461,0.0,0.0,0.0,0.0,0.0,0.0,0.0,0.0,0.0,0.0,0.0,0.0,0.0,1791.6697960951308,6.0,1.3,3.68,97.0,26.69230769,13.0,60.0,28.5,8.0,122.225,130.0,550.0,39.9186797416886,420.0,79.23076923076923
2024-12-22 04:00:00,2.53,1.32,1.21,1150.0,3720.0,0.0,2309.0,1327.0,215.0,98891.0,3.02994997408968,0.9728675236096538,10.85441028331584,0.4057350472193075,87.76698714585518,3.945556138509969,33.714660253351255,6.2,1.04,0.45,87.37,11.14,3.5785122468804964,70.86,9.62,18.54,0.98,9.91584242996977,5.17777777777778,80.4666666666667,67.23,30.92,0.058,5.14,1.36,9.85,2.7,0.051,0.16,56.08,9.78,0.061,1.90272373540856,0.05,92.79849680366318,0.1,93.75,0.76,0.36,1.05,0.0,0.0,5.475094551373845,1.0,53.536,7.54,3.8,0.06,0.006,0.189,0.58,5.58,9.0,0.28,0.09,0.017,16.91623349427461,0.0,0.0,0.0,0.0,0.0,0.0,0.0,0.0,0.0,0.0,0.0,0.0,0.0,1791.6697960951308,6.0,1.3,3.62,97.0,26.69230769,13.0,60.0,28.5,8.0,122.225,130.0,550.0,39.7344713134187,420.0,79.23076923076923
2024-12-22 05:00:00,2.52,1.28,1.24,1199.0,3734.0,0.0,2307.0,1335.0,215.0,99362.0,3.02693841282834,0.9728675236096538,10.85441028331584,0.4057350472193075,87.76698714585518,3.945556138509969,32.66824544845403,6.2,1.04,0.45,87.37,11.14,3.4674445936251272,70.86,9.62,18.54,0.98,9.60808063602682,5.17777777777778,80.4666666666667,67.23,30.92,0.058,5.14,1.36,9.85,2.7,0.051,0.16,56.08,9.78,0.061,1.90272373540856,0.05,89.91827436636578,0.1,93.75,0.76,0.36,1.05,0.0,0.0,5.305161947761141,1.0,53.536,7.54,3.8,0.06,0.006,0.189,0.58,5.58,9.0,0.28,0.09,0.017,16.39119788547746,0.0,0.0,0.0,0.0,0.0,0.0,0.0,0.0,0.0,0.0,0.0,0.0,0.0,1791.6697960951308,7.0,1.3,3.5,97.0,26.69230769,13.0,60.0,28.5,8.0,121.8275,127.0,547.0,39.9008966493629,420.0,76.77165354330708
2024-12-22 06:00:00,2.54,1.32,1.22,1142.0,3715.0,0.0,2303.0,1363.0,216.0,99690.0,3.001645582464,0.9728675236096538,10.85441028331584,0.4057350472193075,87.76698714585518,3.945556138509969,32.43808573890398,6.2,1.04,0.45,87.37,11.14,3.4430151812219143,70.86,9.62,18.54,0.98,9.540388202038876,5.17777777777778,80.4666666666667,67.23,30.92,0.058,5.14,1.36,9.85,2.7,0.051,0.16,56.08,9.78,0.061,1.90272373540856,0.05,89.28476731303904,0.1,93.75,0.76,0.36,1.05,0.0,0.0,5.267785146030563,1.0,53.536,7.54,3.8,0.06,0.006,0.189,0.58,5.58,9.0,0.28,0.09,0.017,16.275715915365183,0.0,0.0,0.0,0.0,0.0,0.0,0.0,0.0,0.0,0.0,0.0,0.0,0.0,1791.6697960951308,6.0,1.3,3.54,97.0,26.69230769,13.0,60.0,28.5,8.0,122.225,130.0,550.0,40.5303919267778,420.0,76.23076923076923
2024-12-22 07:00:00,2.52,1.32,1.2,1140.0,3706.0,0.0,2291.0,1373.0,215.0,99750.0,2.9925790431095,0.9728675236096538,10.85441028331584,0.4057350472193075,87.76698714585518,3.945556138509969,33.34853916753637,6.2,1.04,0.45,87.37,11.14,3.539651739920485,70.86,9.62,18.54,0.98,9.808162300021875,5.17777777777778,80.4666666666667,67.23,30.92,0.058,5.14,1.36,9.85,2.7,0.051,0.16,56.08,9.78,0.061,1.90272373540856,0.05,91.79076052050225,0.1,93.75,0.76,0.36,1.05,0.0,0.0,5.415638292671404,1.0,53.536,7.54,3.8,0.06,0.006,0.189,0.58,5.58,9.0,0.28,0.09,0.017,16.73253329595491,0.0,0.0,0.0,0.0,0.0,0.0,0.0,0.0,0.0,0.0,0.0,0.0,0.0,1791.6697960951308,6.0,1.3,3.59,97.0,26.69230769,13.0,60.0,28.5,8.0,124.1375,135.0,560.0,40.4328804973521,425.0,78.37037037037037
2024-12-22 08:00:00,2.53,1.32,1.21,1140.0,3704.0,0.0,2287.0,1376.0,216.0,99800.0,2.98946776922539,0.97,10.74,0.39,87.9,3.5,33.49808312346624,5.8,1.03,0.44,87.32,11.21,3.5555245048755704,70.79,9.66,18.49,1.06,9.852144778036246,5.17777777777778,80.4666666666667,67.23,31.56,0.06,5.21,1.02,9.6,2.5,0.058,0.18,56.64,9.38,0.062,1.80038387715931,0.04,92.20237535547554,0.2621032226799128,45.25173733947177,0.3733002180760843,0.2808068815119942,24.59640901381149,21.2,31.01000000000001,5.439923493594379,1.0,53.72,7.24,3.6,0.09,0.037,0.176,0.624,5.19,9.11,0.23,0.19,0.037,16.80756654431504,0.0,0.0,0.0,0.0,0.0,0.0,0.0,0.0,0.0,0.0,0.0,0.0,0.0,1791.6697960951308,6.0,1.3,3.6,97.0,26.69230769,13.0,60.0,28.5,8.0,123.8725,133.0,558.0,40.9688581314879,425.0,78.7218045112782
2024-12-22 09:00:00,2.57,1.32,1.25,1130.0,3709.0,0.0,2292.0,1336.0,213.0,99900.0,2.99050599493117,0.97,10.74,0.39,87.9,3.5,33.06000665619881,5.8,1.03,0.44,87.32,11.21,3.5090265721837883,70.79,9.66,18.49,1.06,9.72330180026162,5.17777777777778,80.4666666666667,67.23,31.56,0.06,5.21,1.02,9.6,2.5,0.058,0.18,56.64,9.38,0.062,1.80038387715931,0.04,90.99658424436876,0.2621032226799128,45.25173733947177,0.3733002180760843,0.2808068815119942,24.59640901381149,21.2,31.01000000000001,5.368782035813188,1.0,53.72,7.24,3.6,0.09,0.037,0.176,0.624,5.19,9.11,0.23,0.19,0.037,16.587762940987727,0.0,0.0,0.0,0.0,0.0,0.0,0.0,0.0,0.0,0.0,0.0,0.0,0.0,1791.6697960951308,6.0,1.3,3.55,97.0,26.69230769,13.0,60.0,28.5,8.0,123.475,130.0,555.0,40.8483712209984,425.0,77.6923076923077
2024-12-22 10:00:00,2.56,1.35,1.21,1150.0,3800.0,0.0,2305.0,1345.0,211.0,97820.0,3.12892442780385,0.97,10.74,0.39,87.9,3.5,33.067502689753994,5.8,1.03,0.44,87.32,11.21,3.509822209680315,70.79,9.66,18.49,1.06,9.725506463960569,5.17777777777778,80.4666666666667,67.23,31.56,0.06,5.21,1.02,9.6,2.5,0.058,0.18,56.64,9.38,0.062,1.80038387715931,0.04,91.01721683092556,0.2621032226799128,45.25173733947177,0.3733002180760843,0.2808068815119942,24.59640901381149,21.2,31.01000000000001,5.369999354693653,1.0,53.72,7.24,3.6,0.09,0.037,0.176,0.624,5.19,9.11,0.23,0.19,0.037,16.591524054193304,0.0,0.0,0.0,0.0,0.0,0.0,0.0,0.0,0.0,0.0,0.0,0.0,0.0,1791.6697960951308,6.0,1.3,3.66,97.0,26.69230769,13.0,60.0,28.5,8.0,123.6075,131.0,556.0,40.6536562426522,425.0,77.70992366412214
2024-12-22 11:00:00,2.56,1.34,1.22,1136.0,3817.0,0.0,2303.0,1353.0,210.0,98676.0,3.1156676069753,0.97,10.74,0.39,87.9,3.5,31.99682891508688,5.8,1.03,0.44,87.32,11.21,3.396179681881769,70.79,9.66,18.49,1.06,9.410609847363498,5.17777777777778,80.4666666666667,67.23,31.56,0.06,5.21,1.02,9.6,2.5,0.058,0.18,56.64,9.38,0.062,1.80038387715931,0.04,88.07022237481694,0.2621032226799128,45.25173733947177,0.3733002180760843,0.2808068815119942,24.59640901381149,21.2,31.01000000000001,5.19612721403057,1.0,53.72,7.24,3.6,0.09,0.037,0.176,0.624,5.19,9.11,0.23,0.19,0.037,16.054316577316385,0.0,0.0,0.0,0.0,0.0,0.0,0.0,0.0,0.0,0.0,0.0,0.0,0.0,1791.6697960951308,6.0,1.3,3.62,97.0,26.69230769,13.0,60.0,28.5,8.0,123.3425,129.0,554.0,40.599714421704,425.0,75.1937984496124
2024-12-22 12:00:00,2.56,1.345,1.215,1148.0,3832.0,0.0,2305.0,1343.0,210.0,97820.0,3.15525364567707,0.97,10.74,0.39,87.9,3.5,32.46596913285676,5.8,1.03,0.44,87.32,11.21,3.4459747562552927,70.79,9.66,18.49,1.06,9.548589006637556,5.17777777777778,80.4666666666667,67.23,31.56,0.06,5.21,1.02,9.6,2.5,0.058,0.18,56.64,9.38,0.062,1.80038387715931,0.04,89.36151544056453,0.2621032226799128,45.25173733947177,0.3733002180760843,0.2808068815119942,24.59640901381149,21.2,31.01000000000001,5.272313271693332,1.0,53.72,7.24,3.6,0.09,0.037,0.176,0.624,5.19,9.11,0.23,0.19,0.037,16.289706327819996,0.0,0.0,0.0,0.0,0.0,0.0,0.0,0.0,0.0,0.0,0.0,0.0,0.0,1791.6697960951308,6.0,1.3,3.3,97.0,26.69230769,13.0,60.0,28.5,8.0,124.1375,135.0,560.0,40.2140309155767,425.0,76.29629629629629
2024-12-22 13:00:00,2.55,1.345,1.205,1140.0,3830.0,0.0,2300.0,1367.0,208.0,97141.0,3.17563477405176,0.97,10.74,0.39,87.9,3.5,31.698516928787548,5.8,1.03,0.44,87.32,11.21,3.364516509589908,70.79,9.66,18.49,1.06,9.32287309934684,5.17777777777778,80.4666666666667,67.23,31.56,0.06,5.21,1.02,9.6,2.5,0.058,0.18,56.64,9.38,0.062,1.80038387715931,0.04,87.24912841453178,0.2621032226799128,45.25173733947177,0.3733002180760843,0.2808068815119942,24.59640901381149,21.2,31.01000000000001,5.1476828186689225,1.0,53.72,7.24,3.6,0.09,0.037,0.176,0.624,5.19,9.11,0.23,0.19,0.037,15.904639399007028,0.0,0.0,0.0,0.0,0.0,0.0,0.0,0.0,0.0,0.0,0.0,0.0,0.0,1791.6697960951308,6.0,1.3,3.81,97.0,26.69230769,13.0,60.0,28.5,8.0,124.535,138.0,563.0,40.014164305949,425.0,74.4927536231884
2024-12-22 14:00:00,2.53,1.345,1.185,1133.0,3831.0,0.0,2314.0,1359.0,207.0,96441.0,3.19950169080504,0.97,10.74,0.39,87.9,3.5,29.66339813763971,5.8,1.03,0.44,87.32,11.21,3.148506694771879,70.79,9.66,18.49,1.06,8.724322880906286,5.17777777777778,80.4666666666667,67.23,31.56,0.06,5.21,1.02,9.6,2.5,0.058,0.18,56.64,9.38,0.062,1.80038387715931,0.04,81.64753067585562,0.2621032226799128,45.25173733947177,0.3733002180760843,0.2808068815119942,24.59640901381149,21.2,31.01000000000001,4.8171895637738364,1.0,53.72,7.24,3.6,0.09,0.037,0.176,0.624,5.19,9.11,0.23,0.19,0.037,14.883524418136927,0.0,0.0,0.0,0.0,0.0,0.0,0.0,0.0,0.0,0.0,0.0,0.0,0.0,1791.6697960951308,5.0,1.3,3.79,97.0,26.69230769,13.0,60.0,28.5,8.0,124.535,138.0,563.0,40.605918271489,425.0,69.71014492753623
2024-12-22 15:00:00,2.53,1.345,1.185,1144.0,3832.0,0.0,2336.0,1361.0,208.0,96158.0,3.20974790929696,0.97,10.74,0.39,87.9,3.5,32.646265582798456,5.8,1.03,0.44,87.32,11.21,3.465111625775468,70.79,9.66,18.49,1.06,9.601616122286067,5.17777777777778,80.4666666666667,67.23,31.56,0.06,5.21,1.02,9.6,2.5,0.058,0.18,56.64,9.38,0.062,1.80038387715931,0.04,89.85777550689468,0.2621032226799128,45.25173733947177,0.3733002180760843,0.2808068815119942,24.59640901381149,21.2,31.01000000000001,5.301592525978853,1.0,53.72,7.24,3.6,0.09,0.037,0.176,0.624,5.19,9.11,0.23,0.19,0.037,16.380169551310413,0.0,0.0,0.0,0.0,0.0,0.0,0.0,0.0,0.0,0.0,0.0,0.0,0.0,1791.6697960951308,6.0,1.3,3.66,97.0,26.69230769,13.0,60.0,28.5,8.0,125.3125,125.0,560.0,39.9857448325018,435.0,76.72
2024-12-22 16:00:00,2.52,1.345,1.175,1141.0,3828.0,0.0,2347.0,1366.0,207.0,96138.0,3.20706651324453,0.96,11.08,0.4,87.56,3.5,32.23444791642691,5.8,1.03,0.44,87.32,11.21,3.421400831968912,70.9,9.5,18.58,1.02,9.480496138903996,5.17777777777778,80.4666666666667,67.23,32.2,0.058,5.09,1.98,8.84,2.41,0.055,0.17,55.4,10.49,0.059,2.06,0.05,88.72426088419657,0.2621032226799128,45.25173733947177,0.3733002180760843,0.2808068815119942,24.59640901381149,0.0,0.0,5.234715367960146,1.0,53.72,7.24,3.6,0.09,0.037,0.176,0.624,5.19,9.11,0.23,0.19,0.037,16.17354122555957,0.0,0.0,0.0,0.0,0.0,0.0,0.0,0.0,0.0,0.0,0.0,0.0,0.0,1791.6697960951308,6.0,1.3,3.4,97.0,26.69230769,13.0,60.0,28.5,8.0,123.7225,113.0,548.0,41.7234092509979,435.0,75.75221238938053
2024-12-22 17:00:00,2.5,1.345,1.155,1145.0,3832.0,0.0,2351.0,1395.0,210.0,96307.0,3.20478574932756,0.96,11.08,0.4,87.56,3.5,32.37688985917016,5.8,1.03,0.44,87.32,11.21,3.4365197811959174,70.9,9.5,18.58,1.02,9.522389838827026,5.17777777777778,80.4666666666667,67.23,32.2,0.058,5.09,1.98,8.84,2.41,0.055,0.17,55.4,10.49,0.059,2.06,0.05,89.11632766075716,0.2621032226799128,45.25173733947177,0.3733002180760843,0.2808068815119942,24.59640901381149,0.0,0.0,5.257847236967285,1.0,53.72,7.24,3.6,0.09,0.037,0.176,0.624,5.19,9.11,0.23,0.19,0.037,16.24501105929706,0.0,0.0,0.0,0.0,0.0,0.0,0.0,0.0,0.0,0.0,0.0,0.0,0.0,1791.6697960951308,6.0,1.3,3.42,97.0,26.69230769,13.0,60.0,28.5,8.0,123.9875,115.0,550.0,40.4354952001873,435.0,76.08695652173913
2024-12-22 18:00:00,2.49,1.345,1.145,1146.0,3830.0,0.0,2329.0,1419.0,213.0,96994.0,3.1804440193925,0.96,11.08,0.4,87.56,3.5,33.722843423315666,5.8,1.03,0.44,87.32,11.21,3.5793808178142053,70.9,9.5,18.58,1.02,9.918249187841123,5.17777777777778,80.4666666666667,67.23,32.2,0.058,5.09,1.98,8.84,2.41,0.055,0.17,55.4,10.49,0.059,2.06,0.05,92.82102071065437,0.2621032226799128,45.25173733947177,0.3733002180760843,0.2808068815119942,24.59640901381149,0.0,0.0,5.4764234578183535,1.0,53.72,7.24,3.6,0.09,0.037,0.176,0.624,5.19,9.11,0.23,0.19,0.037,16.920339376190697,0.0,0.0,0.0,0.0,0.0,0.0,0.0,0.0,0.0,0.0,0.0,0.0,0.0,1791.6697960951308,7.0,1.3,3.58,97.0,26.69230769,13.0,60.0,28.5,8.0,124.65,120.0,555.0,41.615925058548,435.0,79.25
2024-12-22 19:00:00,2.49,1.345,1.145,1139.0,3830.0,0.0,2320.0,1417.0,211.0,96994.0,3.1804440193925,0.96,11.08,0.4,87.56,3.5,34.00681970993169,5.8,1.03,0.44,87.32,11.21,3.609522382695556,70.9,9.5,18.58,1.02,10.001769653145308,5.17777777777778,80.4666666666667,67.23,32.2,0.058,5.09,1.98,8.84,2.41,0.055,0.17,55.4,10.49,0.059,2.06,0.05,93.60265612764584,0.2621032226799128,45.25173733947177,0.3733002180760843,0.2808068815119942,24.59640901381149,0.0,0.0,5.522539806252155,1.0,53.72,7.24,3.6,0.09,0.037,0.176,0.624,5.19,9.11,0.23,0.19,0.037,17.0628236585514,0.0,0.0,0.0,0.0,0.0,0.0,0.0,0.0,0.0,0.0,0.0,0.0,0.0,1791.6697960951308,6.0,1.3,3.53,97.0,26.69230769,13.0,60.0,28.5,8.0,124.7825,121.0,556.0,41.3364595545135,435.0,79.91735537190083
2024-12-22 20:00:00,2.5,1.345,1.155,1142.0,3824.0,0.0,2336.0,1414.0,212.0,97301.0,3.16545372468963,0.96,11.08,0.4,87.56,3.5,32.17382922590707,5.8,1.03,0.44,87.32,11.21,3.414966695460194,70.9,9.5,18.58,1.02,9.462667533217658,5.17777777777778,80.4666666666667,67.23,32.2,0.058,5.09,1.98,8.84,2.41,0.055,0.17,55.4,10.49,0.059,2.06,0.05,88.55740992629946,0.2621032226799128,45.25173733947177,0.3733002180760843,0.2808068815119942,24.59640901381149,0.0,0.0,5.224871191578639,1.0,53.72,7.24,3.6,0.09,0.037,0.176,0.624,5.19,9.11,0.23,0.19,0.037,16.143125972514014,0.0,0.0,0.0,0.0,0.0,0.0,0.0,0.0,0.0,0.0,0.0,0.0,0.0,1791.6697960951308,6.0,1.3,3.6,97.0,26.69230769,13.0,60.0,28.5,8.0,124.2975,123.0,555.0,41.6199813258637,432.0,75.60975609756098
2024-12-22 21:00:00,2.5,1.345,1.155,1156.0,3809.0,0.0,2318.0,1419.0,217.0,97562.0,3.14461733497444,0.96,11.08,0.4,87.56,3.5,31.998127593101128,5.8,1.03,0.44,87.32,11.21,3.3963175250379454,70.9,9.5,18.58,1.02,9.410991802467295,5.17777777777778,80.4666666666667,67.23,32.2,0.058,5.09,1.98,8.84,2.41,0.055,0.17,55.4,10.49,0.059,2.06,0.05,88.07379694346598,0.2621032226799128,45.25173733947177,0.3733002180760843,0.2808068815119942,24.59640901381149,0.0,0.0,5.196338112935272,1.0,53.72,7.24,3.6,0.09,0.037,0.176,0.624,5.19,9.11,0.23,0.19,0.037,16.054968185262542,0.0,0.0,0.0,0.0,0.0,0.0,0.0,0.0,0.0,0.0,0.0,0.0,0.0,1791.6697960951308,6.0,1.3,3.67,97.0,26.69230769,13.0,60.0,28.5,8.0,125.5775,127.0,562.0,40.9197559831065,435.0,75.19685039370079
2024-12-22 22:00:00,2.46,1.345,1.115,1140.0,2572.0,0.0,2359.0,1465.0,215.0,97728.0,2.12028639504053,0.96,11.08,0.4,87.56,3.5,32.241689659758244,5.8,1.03,0.44,87.32,11.21,3.4221694788129025,70.9,9.5,18.58,1.02,9.482626013126431,5.17777777777778,80.4666666666667,67.23,32.2,0.058,5.09,1.98,8.84,2.41,0.055,0.17,55.4,10.49,0.059,2.06,0.05,88.74419354525072,0.2621032226799128,45.25173733947177,0.3733002180760843,0.2808068815119942,24.59640901381149,0.0,0.0,5.235891391362366,1.0,53.72,7.24,3.6,0.09,0.037,0.176,0.624,5.19,9.11,0.23,0.19,0.037,16.17717474937912,0.0,0.0,0.0,0.0,0.0,0.0,0.0,0.0,0.0,0.0,0.0,0.0,0.0,1791.6697960951308,6.0,1.3,3.78,97.0,26.69230769,13.0,60.0,28.5,8.0,125.975,130.0,565.0,40.1693320790216,435.0,75.76923076923077
2024-12-23 01:00:00,2.41,1.37,1.04,1101.0,4166.552848956279,102.0,2414.0,1551.0,208.0,96070.0,3.203767060898169,0.96,11.08,0.4,87.56,3.5,31.766666666666666,5.8,1.03,0.44,87.32,11.21,3.37175,70.9,9.5,18.58,1.02,9.342916666666667,5.17777777777778,80.4666666666667,67.23,32.2,0.058,5.09,1.98,8.84,2.41,0.055,0.17,55.4,10.49,0.059,2.06,0.05,87.43670833333336,0.2621032226799128,45.25173733947177,0.3733002180760843,0.2808068815119942,24.59640901381149,0.0,0.0,5.15875,1.0,53.72,7.24,3.6,0.09,0.037,0.176,0.624,5.19,9.11,0.23,0.19,0.037,15.938833333333331,0.0,0.0,0.0,0.0,0.0,0.0,0.0,0.0,0.0,0.0,0.0,0.0,0.0,2066.431580993214,7.0,1.3,2.74,97.0,26.69230769,13.0,60.0,28.5,8.0,125.90911240187955,119.92244764357822,560.0,39.624041553302,440.0775523564218,86.10131587471726
2024-12-23 02:00:00,2.38,1.38,1.0,1127.0,4227.742428011754,0.0,2434.0,1606.0,214.0,95898.0,3.261015953195701,0.96,11.08,0.4,87.56,3.5,31.766666666666666,5.8,1.03,0.44,87.32,11.21,3.37175,70.9,9.5,18.58,1.02,9.342916666666667,5.17777777777778,80.4666666666667,67.23,32.2,0.058,5.09,1.98,8.84,2.41,0.055,0.17,55.4,10.49,0.059,2.06,0.05,87.43670833333336,0.2621032226799128,45.25173733947177,0.3733002180760843,0.2808068815119942,24.59640901381149,0.0,0.0,5.15875,1.0,53.72,7.24,3.6,0.09,0.037,0.176,0.624,5.19,9.11,0.23,0.19,0.037,15.938833333333331,0.0,0.0,0.0,0.0,0.0,0.0,0.0,0.0,0.0,0.0,0.0,0.0,0.0,2066.431580993214,6.0,1.3,2.25,97.0,26.69230769,13.0,60.0,28.5,8.0,125.90911240187955,119.92244764357822,560.0,41.0077326016463,440.0775523564218,86.10131587471726
2024-12-23 03:00:00,2.36,1.35,1.01,1134.0,4222.766008614972,0.0,2434.0,1563.0,213.0,94269.0,3.250930670243548,0.96,11.08,0.4,87.56,3.5,31.766666666666666,5.8,1.03,0.44,87.32,11.21,3.37175,70.9,9.5,18.58,1.02,9.342916666666667,5.17777777777778,80.4666666666667,67.23,32.2,0.058,5.09,1.98,8.84,2.41,0.055,0.17,55.4,10.49,0.059,2.06,0.05,87.43670833333336,0.2621032226799128,45.25173733947177,0.3733002180760843,0.2808068815119942,24.59640901381149,0.0,0.0,5.15875,1.0,53.72,7.24,3.6,0.09,0.037,0.176,0.624,5.19,9.11,0.23,0.19,0.037,15.938833333333331,0.0,0.0,0.0,0.0,0.0,0.0,0.0,0.0,0.0,0.0,0.0,0.0,0.0,2066.431580993214,6.0,1.3,2.05,97.0,26.69230769,13.0,60.0,28.5,8.0,125.90911240187955,119.92244764357822,560.0,40.8680381334671,440.0775523564218,86.10131587471726
2024-12-23 05:00:00,2.3,1.27,1.03,1101.0,4055.934344241667,532.0,2358.0,1564.0,218.0,97403.0,3.1665106144813286,0.96,11.08,0.4,87.56,3.5,31.766666666666666,5.8,1.03,0.44,87.32,11.21,3.37175,70.9,9.5,18.58,1.02,9.342916666666667,5.17777777777778,80.4666666666667,67.23,32.2,0.058,5.09,1.98,8.84,2.41,0.055,0.17,55.4,10.49,0.059,2.06,0.05,87.43670833333336,0.2621032226799128,45.25173733947177,0.3733002180760843,0.2808068815119942,24.59640901381149,0.0,0.0,5.15875,1.0,53.72,7.24,3.6,0.09,0.037,0.176,0.624,5.19,9.11,0.23,0.19,0.037,15.938833333333331,0.0,0.0,0.0,0.0,0.0,0.0,0.0,0.0,0.0,0.0,0.0,0.0,0.0,2066.431580993214,7.0,1.3,3.24,97.0,26.69230769,13.0,60.0,28.5,8.0,125.90911240187955,119.92244764357822,560.0,42.7201783723523,440.0775523564218,86.10131587471726
2024-12-25 00:00:00,2.48,1.35,1.13,1120.0,3813.0,0.0,2300.0,1489.0,217.0,100716.0,3.04940864534517,0.9729427911868398,10.5952860440658,0.4058855823736796,88.02588558237369,4.159130325499561,31.18344002208028,5.8,1.03,0.44,87.32,11.21,3.2121729834165254,70.61,9.71,18.66,1.02,9.836676442807777,5.19888888888889,80.2655555555556,67.23,33.27384615384616,0.061,5.21,1.83,9.34,2.36,0.055,0.17,55.49,10.43,0.063,2.00191938579654,0.04,93.52350589267056,0.1250939143501127,73.1710818933133,0.5770022539444027,0.3073403456048084,12.29585274229902,0.0,0.0,1.2338645099785308,1.0,54.12,8.12,3.9,0.03,0.004,0.176,0.404,5.06,8.4,0.09,0.03,0.018,28.11981756024291,0.0,0.0,0.0,0.0,0.0,0.0,0.0,0.0,0.0,0.0,0.0,0.0,0.0,1919.8801658062264,6.0,2.0,3.26,97.0,26.69230769,13.0,60.0,28.5,8.0,119.0625,125.0,535.0,42.2323135755258,410.0,79.2
2024-12-25 02:00:00,2.33,1.34,0.99,1075.0,3040.0,650.0,2280.0,1700.0,219.0,99250.0,2.4877227150738,0.9729427911868398,10.5952860440658,0.4058855823736796,88.02588558237369,4.159130325499561,26.6810182007104,5.8,1.03,0.44,87.32,11.21,2.748383301318952,70.61,9.71,18.66,1.02,8.416407651600238,5.19888888888889,80.2655555555556,67.23,33.27384615384616,0.061,5.21,1.83,9.34,2.36,0.055,0.17,55.49,10.43,0.063,2.00191938579654,0.04,80.02011199372883,0.1250939143501127,73.1710818933133,0.5770022539444027,0.3073403456048084,12.29585274229902,0.0,0.0,1.055712949714251,1.0,54.12,8.12,3.9,0.03,0.004,0.176,0.404,5.06,8.4,0.09,0.03,0.018,24.05973694994045,0.0,0.0,0.0,0.0,0.0,0.0,0.0,0.0,0.0,0.0,0.0,0.0,0.0,1919.8801658062264,6.0,2.0,3.39,97.0,26.69230769,13.0,60.0,28.5,8.0,123.7625,85.0,535.0,41.7296786389414,450.0,67.76470588235294
2024-12-25 03:00:00,2.3,1.28,1.02,1105.0,3400.0,0.0,2287.0,1680.0,227.0,99500.0,2.75253958809819,0.9729427911868398,10.5952860440658,0.4058855823736796,88.02588558237369,4.159130325499561,30.20985236298869,5.8,1.03,0.44,87.32,11.21,3.111884754365872,70.61,9.71,18.66,1.02,9.529562577743071,5.19888888888889,80.2655555555556,67.23,33.27384615384616,0.061,5.21,1.83,9.34,2.36,0.055,0.17,55.49,10.43,0.063,2.00191938579654,0.04,90.603580088859,0.1250939143501127,73.1710818933133,0.5770022539444027,0.3073403456048084,12.29585274229902,0.0,0.0,1.1953416510811294,1.0,54.12,8.12,3.9,0.03,0.004,0.176,0.404,5.06,8.4,0.09,0.03,0.018,27.24188018921604,0.0,0.0,0.0,0.0,0.0,0.0,0.0,0.0,0.0,0.0,0.0,0.0,0.0,1919.8801658062264,7.0,2.0,3.78,97.0,26.69230769,13.0,60.0,28.5,8.0,123.325,110.0,545.0,41.1334120425029,435.0,76.72727272727273
2024-12-25 04:00:00,2.31,1.28,1.03,1108.0,3600.0,0.0,2290.0,1597.0,221.0,98350.0,2.94839582528024,0.9729427911868398,10.5952860440658,0.4058855823736796,88.02588558237369,4.159130325499561,33.24833672387908,5.8,1.03,0.44,87.32,11.21,3.4248757960108853,70.61,9.71,18.66,1.02,10.488038855967888,5.19888888888889,80.2655555555556,67.23,33.27384615384616,0.061,5.21,1.83,9.34,2.36,0.055,0.17,55.49,10.43,0.063,2.00191938579654,0.04,99.716420424284,0.1250939143501127,73.1710818933133,0.5770022539444027,0.3073403456048084,12.29585274229902,0.0,0.0,1.3155682205158294,1.0,54.12,8.12,3.9,0.03,0.004,0.176,0.404,5.06,8.4,0.09,0.03,0.018,29.98184812820512,0.0,0.0,0.0,0.0,0.0,0.0,0.0,0.0,0.0,0.0,0.0,0.0,0.0,1919.8801658062264,6.0,2.0,3.3,97.0,26.69230769,13.0,60.0,28.5,8.0,124.2525,117.0,552.0,42.52900781435,435.0,84.44444444444444
2024-12-25 05:00:00,2.39,1.28,1.11,1196.0,3700.0,0.0,2278.0,1454.0,216.0,98920.0,3.01278862735345,0.9729427911868398,10.5952860440658,0.4058855823736796,88.02588558237369,4.159130325499561,33.10758289564297,5.8,1.03,0.44,87.32,11.21,3.4103768938996266,70.61,9.71,18.66,1.02,10.44363869147466,5.19888888888889,80.2655555555556,67.23,33.27384615384616,0.061,5.21,1.83,9.34,2.36,0.055,0.17,55.49,10.43,0.063,2.00191938579654,0.04,99.2942799716869,0.1250939143501127,73.1710818933133,0.5770022539444027,0.3073403456048084,12.29585274229902,0.0,0.0,1.3099988813671926,1.0,54.12,8.12,3.9,0.03,0.004,0.176,0.404,5.06,8.4,0.09,0.03,0.018,29.85492268418412,0.0,0.0,0.0,0.0,0.0,0.0,0.0,0.0,0.0,0.0,0.0,0.0,0.0,1919.8801658062264,6.0,2.0,3.45,97.0,26.69230769,13.0,60.0,28.5,8.0,123.9875,115.0,550.0,42.5,435.0,84.08695652173913
2024-12-25 06:00:00,2.4,1.31,1.09,1099.0,3639.0,0.0,2309.0,1524.0,216.0,99138.0,2.95664176736786,0.9729427911868398,10.5952860440658,0.4058855823736796,88.02588558237369,4.159130325499561,32.26586468643172,5.8,1.03,0.44,87.32,11.21,3.3236723965970936,70.61,9.71,18.66,1.02,10.178122453555812,5.19888888888889,80.2655555555556,67.23,33.27384615384616,0.061,5.21,1.83,9.34,2.36,0.055,0.17,55.49,10.43,0.063,2.00191938579654,0.04,96.7698491249491,0.1250939143501127,73.1710818933133,0.5770022539444027,0.3073403456048084,12.29585274229902,0.0,0.0,1.2766938250612472,1.0,54.12,8.12,3.9,0.03,0.004,0.176,0.404,5.06,8.4,0.09,0.03,0.018,29.09589922611164,0.0,0.0,0.0,0.0,0.0,0.0,0.0,0.0,0.0,0.0,0.0,0.0,0.0,1919.8801658062264,6.0,2.0,3.26,97.0,26.69230769,13.0,60.0,28.5,8.0,124.385,118.0,553.0,41.9484511704895,435.0,81.94915254237289
2024-12-25 07:00:00,2.39,1.36,1.03,1098.0,3620.0,0.0,2293.0,1600.0,216.0,99216.0,2.93890454858314,0.9729427911868398,10.5952860440658,0.4058855823736796,88.02588558237369,4.159130325499561,30.025936951539062,5.8,1.03,0.44,87.32,11.21,3.0929398234835146,70.61,9.71,18.66,1.02,9.47154728520335,5.19888888888889,80.2655555555556,67.23,33.27384615384616,0.061,5.21,1.83,9.34,2.36,0.055,0.17,55.49,10.43,0.063,2.00191938579654,0.04,90.05199200062104,0.1250939143501127,73.1710818933133,0.5770022539444027,0.3073403456048084,12.29585274229902,0.0,0.0,1.188064496961343,1.0,54.12,8.12,3.9,0.03,0.004,0.176,0.404,5.06,8.4,0.09,0.03,0.018,27.076033579194227,0.0,0.0,0.0,0.0,0.0,0.0,0.0,0.0,0.0,0.0,0.0,0.0,0.0,1919.8801658062264,6.0,2.0,3.28,97.0,26.69230769,13.0,60.0,28.5,8.0,122.5475,123.0,548.0,42.6446280991736,425.0,76.26016260162602
2024-12-25 08:00:00,2.41,1.38,1.03,1098.0,3678.0,0.0,2262.0,1611.0,214.0,99198.0,2.98650022542739,0.96,10.69,0.41,87.94,3.3,31.49842426472755,7.4,1.05,0.44,87.62,10.89,3.244619175168207,70.67,9.48,18.88,0.97,9.936036810916947,5.19888888888889,80.2655555555556,67.23,33.38230769230769,0.061,5.19,1.89,8.88,2.36,0.059,0.17,55.49,10.38,0.064,2.0,0.05,94.46818777037431,0.1,96.82,0.67,0.35,1.26,0.0,0.0,1.2463277878571015,1.0,53.63,8.09,4.1,0.06,0.004,0.17,0.529,5.11,8.5,0.44,0.09,0.031,28.403856121457483,0.0,0.0,0.0,0.0,0.0,0.0,0.0,0.0,0.0,0.0,0.0,0.0,0.0,1919.8801658062264,7.0,2.0,3.38,97.0,26.69230769,13.0,60.0,28.5,8.0,122.8125,125.0,550.0,42.6666666666667,425.0,80.0
