Repository: saikumar-voptimai/evonith_bf_webapp

# Evonith BF2 — Blast Furnace Intelligence Platform

Monitoring, modelling and optimisation of **Blast Furnace 2 (BF2)** at Evonith Steel: live telemetry from InfluxDB,
manual plant reports from Neon PostgreSQL, a two-zone energy model of the furnace, blend and fuel optimisers, a
conversational assistant (FurnaceMind) and a live digital twin evaluated every hour.

The platform has three deployable parts that share one Python service layer, plus the shared data library:

| Part | Path | What it is |
|---|---|---|
| **Streamlit app** (legacy) | `src/app.py`, `src/custom_pages/` | The original 11-page dashboard; still the home of the model pages. Served under `/legacy` in production |

File: src/data/V13_df_filtered.csv (part 141 of 268)
NM3/HR.,STEAMKGS/HR.,RAFTOC,PERMEABILITYKGS/HR.,TUYEREVELOCITYM/S,HOT BLAST VOLUMENM3/HR.,O2 ENRICHMENT %,COKE_VM%,COKE_ASH%,COKE_IM%,COKE_FC%,COKE_MOIST%,COKE_CALC_MT,NUTCOKE_MOIST%,NUTCOKE_VM%,NUTCOKE_IM%,NUTCOKE_FC%,NUTCOKE_ASH%,NUTCOKE_CALC_MT,PCI_2_FC%,PCI_2_ASH%,PCI_2_VM%,PCI_2_IM%,PCI_2_CALC_MT,SINTER_SP_02_COLD_STRENGTH_AI,SINTER_SP_02_COLD_STRENGTH_TI,SINTER_SP_02_HOT_STRENGTH_RI,SINTER_SP_02_HOT_STRENGTH_RDI,SINTER_SP_02_P%,SINTER_SP_02_SIO2%,SINTER_SP_02_MGO%,SINTER_SP_02_FEO%,SINTER_SP_02_AL2O3%,SINTER_SP_02_NA2O%,SINTER_SP_02_TIO2%,SINTER_SP_02_FE(T)%,SINTER_SP_02_CAO%,SINTER_SP_02_K2O%,SINTER_SP_02_BASICITY,SINTER_SP_02_MNO%,SINTER_CALC_MT,FLUX_TM%,FLUX_SIO2%,FLUX_FE2O3%,FLUX_AL2O3%,FLUX_LOI%,FLUX_MGO%,FLUX_CAO%,FLUX_CALC_MT,GEOMIN TYPE,ORE_FE(T)%,ORE_LOI%,ORE_TM%,ORE_MGO%,ORE_NA2O%,ORE_P%,ORE_TIO2%,ORE_AL2O3%,ORE_SIO2%,ORE_MNO%,ORE_CAO%,ORE_K2O%,ORE_CALC_MT,LLOYDS_PELLET_PCT_SIO2,LLOYDS_PELLET_PCT_AL2O3,LLOYDS_PELLET_PCT_FE2O3,LLOYDS_PELLET_PCT_MGO,LLOYDS_PELLET_PCT_TIO2,LLOYDS_PELLET_PCT_NA2O,TOTAL_PELLET_CALC_MT,LLOYDS_PELLET_PCT_K2O,LLOYDS_PELLET_PCT_TM,LLOYDS_PELLET_PCT_LOI,LLOYDS_PELLET_PCT_MNO,LLOYDS_PELLET_PCT_CAO,LLOYDS_PELLET_PCT_P,DAILYPRODUCTION,CHARGES/HRS.,STOCKRODLEVEL,FURNACE TOP GAS ANALYSISH2%,COKE_DISCHARGE_TIME,WEIGHTED_COKE_ANGLE,TOTAL_COKE_PORTIONS,NON_COKE_DISCHARGE_TIME,WEIGHTED_NON_COKE_ANGLE,TOTAL_NON_COKE_PORTIONS,UNITCOST LAKHS/THM,ACTUALKG/THM.,ACT. FUEL RATEKG/THM.,FURNACETOPGASANALYSISCO2ETACO,COKE RATE KG/THM,PRODUCTIONTONNESPERHR
2024-12-29 22:00:00,2.48,1.25,1.23,1149.0,4028.0,0.0,2311.0,1368.0,222.0,101027.0,3.21131339317938,0.9660834376738056,10.78220734209884,0.4060834376738056,87.84562578255355,3.947509390642509,30.3461527498708,6.0,1.0,0.48,87.6,10.92,3.85692483647578,70.06,9.34,19.48,1.12,10.726174525565924,5.06777777777778,80.3555555555556,69.83,34.7,0.058,5.31,1.91,8.96,2.4,0.052,0.17,55.42,10.29,0.062,1.93785310734463,0.07,94.46445709146754,0.1,95.82999999999998,1.35,0.51,1.38,0.0,0.0,1.785894340044617,1.0,53.11,8.48,4.4,0.07,0.002,0.192,0.606,5.74,8.11,0.28,0.15,0.014,34.4848886640639,0.0,0.0,0.0,0.0,0.0,0.0,0.0,0.0,0.0,0.0,0.0,0.0,0.0,1946.282300982996,7.0,1.7,3.61,97.0,26.69230769,13.0,60.0,28.5,8.0,118.24,132.0,535.0,41.4189837008629,403.0,80.9090909090909
2024-12-29 23:00:00,2.45,1.25,1.2,1147.0,4027.0,0.0,2310.0,1412.0,225.0,101359.0,3.20000868777821,0.9726942414820748,10.98466179556979,0.4126942414820747,87.62994972146606,4.058021051952694,30.94210914773105,6.5,1.04,0.45,87.27,11.24,3.942941027620695,70.45,9.39,19.1,1.06,11.338242060867946,5.24444444444445,79.4666666666667,69.83,34.85,0.058,5.23,1.85,9.36,2.39,0.05,0.17,55.78,9.96,0.062,1.90439770554493,0.06,98.30403872572364,0.1,96.49,0.8700000000000001,0.45,1.34,0.0,0.0,1.88499521501816,1.0,53.46,8.16,5.1,0.07,0.001,0.204,0.591,5.99,7.67,0.39,0.1,0.038,36.16517562011629,0.0,0.0,0.0,0.0,0.0,0.0,0.0,0.0,0.0,0.0,0.0,0.0,0.0,1946.282300982996,7.0,1.7,3.53,97.0,26.69230769,13.0,60.0,28.5,8.0,118.1075,131.0,534.0,41.2270231558845,403.0,80.91603053435115
2024-12-30 00:00:00,2.54,1.31,1.23,1127.0,5001.0,0.0,2333.0,1430.0,225.0,105560.0,3.81527817110668,0.9726942414820748,10.98466179556979,0.4126942414820747,87.62994972146606,4.058021051952694,30.207102553400816,6.5,1.04,0.45,87.27,11.24,3.849279420956466,70.45,9.39,19.1,1.06,11.06891062508696,5.24444444444445,79.4666666666667,69.83,34.85,0.058,5.23,1.85,9.36,2.39,0.05,0.17,55.78,9.96,0.062,1.90439770554493,0.06,95.96890001983488,0.1,96.49,0.8700000000000001,0.45,1.34,0.0,0.0,1.840218567547092,1.0,53.46,8.16,5.1,0.07,0.001,0.204,0.591,5.99,7.67,0.39,0.1,0.038,35.30609899935381,0.0,0.0,0.0,0.0,0.0,0.0,0.0,0.0,0.0,0.0,0.0,0.0,0.0,2014.549700825696,7.0,1.5,3.67,97.0,26.69230769,13.0,60.0,28.5,8.0,118.77,136.0,539.0,39.7932816537468,403.0,81.76470588235294
2024-12-30 01:00:00,2.5,1.26,1.24,1149.0,4022.0,0.0,2276.0,1372.0,223.0,101621.0,3.1878046418671,0.9726942414820748,10.98466179556979,0.4126942414820747,87.62994972146606,4.058021051952694,31.40234761846344,6.5,1.04,0.45,87.27,11.24,4.001589038332441,70.45,9.39,19.1,1.06,11.506889103058027,5.24444444444445,79.4666666666667,69.83,34.85,0.058,5.23,1.85,9.36,2.39,0.05,0.17,55.78,9.96,0.062,1.90439770554493,0.06,99.76623059615928,0.1,96.49,0.8700000000000001,0.45,1.34,0.0,0.0,1.9130329712989549,1.0,53.46,8.16,5.1,0.07,0.001,0.204,0.591,5.99,7.67,0.39,0.1,0.038,36.703102916594425,0.0,0.0,0.0,0.0,0.0,0.0,0.0,0.0,0.0,0.0,0.0,0.0,0.0,2014.549700825696,7.0,1.7,3.7,97.0,26.69230769,13.0,60.0,28.5,8.0,118.77,136.0,539.0,41.3058121632025,403.0,85.0
2024-12-30 02:00:00,2.54,1.3,1.24,1140.0,4021.0,0.0,2275.0,1368.0,218.0,101365.0,3.19505546233858,0.9726942414820748,10.98466179556979,0.4126942414820747,87.62994972146606,4.058021051952694,31.52369632115394,6.5,1.04,0.45,87.27,11.24,4.017052456685809,70.45,9.39,19.1,1.06,11.551355398432664,5.24444444444445,79.4666666666667,69.83,34.85,0.058,5.23,1.85,9.36,2.39,0.05,0.17,55.78,9.96,0.062,1.90439770554493,0.06,100.1517591815459,0.1,96.49,0.8700000000000001,0.45,1.34,0.0,0.0,1.920425541819217,1.0,53.46,8.16,5.1,0.07,0.001,0.204,0.591,5.99,7.67,0.39,0.1,0.038,36.84493543108534,0.0,0.0,0.0,0.0,0.0,0.0,0.0,0.0,0.0,0.0,0.0,0.0,0.0,2014.549700825696,6.0,1.7,3.8,97.0,26.69230769,13.0,60.0,28.5,8.0,118.9025,137.0,540.0,40.622754491018,403.0,85.32846715328468
2024-12-30 03:00:00,2.5,1.3,1.2,1139.0,4032.0,0.0,2265.0,1400.0,219.0,100552.0,3.22967344434555,0.9726942414820748,10.98466179556979,0.4126942414820747,87.62994972146606,4.058021051952694,31.57762907790527,6.5,1.04,0.45,87.27,11.24,4.0239250870650825,70.45,9.39,19.1,1.06,11.571118196376943,5.24444444444445,79.4666666666667,69.83,34.85,0.058,5.23,1.85,9.36,2.39,0.05,0.17,55.78,9.96,0.062,1.90439770554493,0.06,100.32310521949552,0.1,96.49,0.8700000000000001,0.45,1.34,0.0,0.0,1.923711128717112,1.0,53.46,8.16,5.1,0.07,0.001,0.204,0.591,5.99,7.67,0.39,0.1,0.038,36.90797210419242,0.0,0.0,0.0,0.0,0.0,0.0,0.0,0.0,0.0,0.0,0.0,0.0,0.0,2014.549700825696,7.0,1.7,3.78,97.0,26.69230769,13.0,60.0,28.5,8.0,118.9025,137.0,540.0,40.9047844623401,403.0,85.47445255474453
2024-12-30 04:00:00,2.5,1.3,1.2,1126.0,4010.0,0.0,2263.0,1407.0,219.0,100510.0,3.21340577997204,0.9726942414820748,10.98466179556979,0.4126942414820747,87.62994972146606,4.058021051952694,31.536202467646994,6.5,1.04,0.45,87.27,11.24,4.018646110107089,70.45,9.39,19.1,1.06,11.555938076216842,5.24444444444445,79.4666666666667,69.83,34.85,0.058,5.23,1.85,9.36,2.39,0.05,0.17,55.78,9.96,0.062,1.90439770554493,0.06,100.1914915961429,0.1,96.49,0.8700000000000001,0.45,1.34,0.0,0.0,1.921187417041917,1.0,53.46,8.16,5.1,0.07,0.001,0.204,0.591,5.99,7.67,0.39,0.1,0.038,36.8595526306464,0.0,0.0,0.0,0.0,0.0,0.0,0.0,0.0,0.0,0.0,0.0,0.0,0.0,2014.549700825696,6.0,2.0,3.81,97.0,26.69230769,13.0,60.0,28.5,8.0,119.035,138.0,541.0,41.4258645191852,403.0,85.3623188405797
2024-12-30 05:00:00,2.52,1.31,1.21,1139.0,4016.0,0.0,2268.0,1398.0,220.0,101607.0,3.18349091254268,0.9726942414820748,10.98466179556979,0.4126942414820747,87.62994972146606,4.058021051952694,31.05432501058618,6.5,1.04,0.45,87.27,11.24,3.957240651718356,70.45,9.39,19.1,1.06,11.379361772845106,5.24444444444445,79.4666666666667,69.83,34.85,0.058,5.23,1.85,9.36,2.39,0.05,0.17,55.78,9.96,0.062,1.90439770554493,0.06,98.66055199620185,0.1,96.49,0.8700000000000001,0.45,1.34,0.0,0.0,1.8918314123672528,1.0,53.46,8.16,5.1,0.07,0.001,0.204,0.591,5.99,7.67,0.39,0.1,0.038,36.29633366005928,0.0,0.0,0.0,0.0,0.0,0.0,0.0,0.0,0.0,0.0,0.0,0.0,0.0,2014.549700825696,7.0,2.0,3.82,97.0,26.69230769,13.0,60.0,28.5,8.0,119.035,138.0,541.0,41.8323863636364,403.0,84.05797101449275
2024-12-30 06:00:00,2.53,1.31,1.22,1139.0,4021.0,0.0,2279.0,1374.0,230.0,100708.0,3.21588358294985,0.9726942414820748,10.98466179556979,0.4126942414820747,87.62994972146606,4.058021051952694,31.092234267143272,6.5,1.04,0.45,87.27,11.24,3.962071413651613,70.45,9.39,19.1,1.06,11.393253014878407,5.24444444444445,79.4666666666667,69.83,34.85,0.058,5.23,1.85,9.36,2.39,0.05,0.17,55.78,9.96,0.062,1.90439770554493,0.06,98.78099087794904,0.1,96.49,0.8700000000000001,0.45,1.34,0.0,0.0,1.8941408466360623,1.0,53.46,8.16,5.1,0.07,0.001,0.204,0.591,5.99,7.67,0.39,0.1,0.038,36.34064204622874,0.0,0.0,0.0,0.0,0.0,0.0,0.0,0.0,0.0,0.0,0.0,0.0,0.0,2014.549700825696,6.0,2.0,3.61,97.0,26.69230769,13.0,60.0,28.5,8.0,118.9025,137.0,540.0,42.0977011494253,403.0,84.16058394160584
2024-12-30 07:00:00,2.53,1.31,1.22,1137.0,4017.0,0.0,2285.0,1387.0,218.0,101165.0,3.19818496947634,0.9726942414820748,10.98466179556979,0.4126942414820747,87.62994972146606,4.058021051952694,30.244403281347136,6.5,1.04,0.45,87.27,11.24,3.854032638323694,70.45,9.39,19.1,1.06,11.082578881522965,5.24444444444445,79.4666666666667,69.83,34.85,0.058,5.23,1.85,9.36,2.39,0.05,0.17,55.78,9.96,0.062,1.90439770554493,0.06,96.08740558734569,0.1,96.49,0.8700000000000001,0.45,1.34,0.0,0.0,1.84249093021506,1.0,53.46,8.16,5.1,0.07,0.001,0.204,0.591,5.99,7.67,0.39,0.1,0.038,35.349696136526845,0.0,0.0,0.0,0.0,0.0,0.0,0.0,0.0,0.0,0.0,0.0,0.0,0.0,2014.549700825696,6.0,2.0,3.63,97.0,26.69230769,13.0,60.0,28.5,8.0,118.505,134.0,537.0,41.5948275862069,403.0,81.86567164179104
2024-12-30 08:00:00,2.49,1.31,1.18,1139.0,4015.0,0.0,2329.0,1437.0,221.0,101461.0,3.1872751901989,0.958082724446224,10.87342092887643,0.431917275553776,87.73657907112357,3.68496346677344,27.863061919211383,6.5,1.04,0.45,87.27,11.24,3.5505792275459824,70.55,9.51,18.96,0.98,10.209974345596166,5.24444444444445,79.4666666666667,69.83,34.85,0.061,5.29,1.79,9.73,2.23,0.055,0.17,55.52,10.35,0.062,1.95652173913043,0.07,88.52181035384406,0.1,96.49,0.8700000000000001,0.45,1.34,0.0,0.0,1.6974194662266433,1.0,53.46,8.16,5.1,0.07,0.001,0.204,0.591,5.99,7.67,0.39,0.1,0.038,32.56638139343987,0.0,0.0,0.0,0.0,0.0,0.0,0.0,0.0,0.0,0.0,0.0,0.0,0.0,2014.549700825696,7.0,2.0,3.62,97.0,26.69230769,13.0,60.0,28.5,8.0,118.1075,131.0,534.0,41.6666666666667,403.0,75.41984732824427
2024-12-30 09:00:00,2.49,1.31,1.18,1138.0,4014.0,0.0,2301.0,1427.0,220.0,101561.0,3.18334679676618,0.958082724446224,10.87342092887643,0.431917275553776,87.73657907112357,3.68496346677344,30.185202361933843,6.5,1.04,0.45,87.27,11.24,3.8464886880094777,70.55,9.51,18.96,0.98,11.060885649451128,5.24444444444445,79.4666666666667,69.83,34.85,0.061,5.29,1.79,9.73,2.23,0.055,0.17,55.52,10.35,0.062,1.95652173913043,0.07,95.89932243351744,0.1,96.49,0.8700000000000001,0.45,1.34,0.0,0.0,1.8388844065199248,1.0,53.46,8.16,5.1,0.07,0.001,0.204,0.591,5.99,7.67,0.39,0.1,0.038,35.28050202835433,0.0,0.0,0.0,0.0,0.0,0.0,0.0,0.0,0.0,0.0,0.0,0.0,0.0,2014.549700825696,7.0,2.0,3.39,97.0,26.69230769,13.0,60.0,28.5,8.0,117.8425,129.0,532.0,42.7170533365224,403.0,81.70542635658914
2024-12-30 10:00:00,2.5,1.31,1.19,1134.0,4018.0,0.0,2292.0,1400.0,217.0,100305.0,3.22638722637453,0.958082724446224,10.87342092887643,0.431917275553776,87.73657907112357,3.68496346677344,30.578213608567115,6.5,1.04,0.45,87.27,11.24,3.896569959498377,70.55,9.51,18.96,0.98,11.20489834831714,5.24444444444445,79.4666666666667,69.83,34.85,0.061,5.29,1.79,9.73,2.23,0.055,0.17,55.52,10.35,0.062,1.95652173913043,0.07,97.1479313316447,0.1,96.49,0.8700000000000001,0.45,1.34,0.0,0.0,1.8628266761245933,1.0,53.46,8.16,5.1,0.07,0.001,0.204,0.591,5.99,7.67,0.39,0.1,0.038,35.739854061769776,0.0,0.0,0.0,0.0,0.0,0.0,0.0,0.0,0.0,0.0,0.0,0.0,0.0,2014.549700825696,6.0,2.0,3.36,97.0,26.69230769,13.0,60.0,28.5,8.0,117.975,130.0,533.0,42.4032489249881,403.0,82.76923076923077
2024-12-30 11:00:00,2.5,1.31,1.19,1128.0,4024.0,0.0,2306.0,1401.0,214.0,99892.0,3.24455051404213,0.958082724446224,10.87342092887643,0.431917275553776,87.73657907112357,3.68496346677344,28.380963511078217,6.5,1.04,0.45,87.27,11.24,3.616575227530733,70.55,9.51,18.96,0.98,10.399751118222074,5.24444444444445,79.4666666666667,69.83,34.85,0.061,5.29,1.79,9.73,2.23,0.055,0.17,55.52,10.35,0.062,1.95652173913043,0.07,90.16719974536602,0.1,96.49,0.8700000000000001,0.45,1.34,0.0,0.0,1.7289700634357177,1.0,53.46,8.16,5.1,0.07,0.001,0.204,0.591,5.99,7.67,0.39,0.1,0.038,33.171705417551365,0.0,0.0,0.0,0.0,0.0,0.0,0.0,0.0,0.0,0.0,0.0,0.0,0.0,2014.549700825696,7.0,2.0,3.48,97.0,26.69230769,13.0,60.0,28.5,8.0,117.8425,129.0,532.0,41.6313059877416,403.0,76.82170542635659
2024-12-30 12:00:00,2.5,1.31,1.19,1138.0,4438.0,0.0,2336.0,1420.0,221.0,101651.0,3.51621202312029,0.958082724446224,10.87342092887643,0.431917275553776,87.73657907112357,3.68496346677344,27.885832002801084,6.5,1.04,0.45,87.27,11.24,3.553480810510464,70.55,9.51,18.96,0.98,10.218318079316887,5.24444444444445,79.4666666666667,69.83,34.85,0.061,5.29,1.79,9.73,2.23,0.055,0.17,55.52,10.35,0.062,1.95652173913043,0.07,88.59415161436716,0.1,96.49,0.8700000000000001,0.45,1.34,0.0,0.0,1.6988066211360653,1.0,53.46,8.16,5.1,0.07,0.001,0.204,0.591,5.99,7.67,0.39,0.1,0.038,32.5929950954333,0.0,0.0,0.0,0.0,0.0,0.0,0.0,0.0,0.0,0.0,0.0,0.0,0.0,2014.549700825696,6.0,2.0,3.58,97.0,26.69230769,13.0,60.0,28.5,8.0,118.6375,135.0,538.0,41.7577307602883,403.0,75.48148148148148
2024-12-30 13:00:00,2.52,1.31,1.21,1141.0,4515.0,0.0,2311.0,1438.0,225.0,104081.0,3.49371936957453,0.958082724446224,10.87342092887643,0.431917275553776,87.73657907112357,3.68496346677344,30.32139534750108,6.5,1.04,0.45,87.27,11.24,3.863843707601172,70.55,9.51,18.96,0.98,11.110791395371065,5.24444444444445,79.4666666666667,69.83,34.85,0.061,5.29,1.79,9.73,2.23,0.055,0.17,55.52,10.35,0.062,1.95652173913043,0.07,96.33201176518038,0.1,96.49,0.8700000000000001,0.45,1.34,0.0,0.0,1.8471812916769,1.0,53.46,8.16,5.1,0.07,0.001,0.204,0.591,5.99,7.67,0.39,0.1,0.038,35.439684559116884,0.0,0.0,0.0,0.0,0.0,0.0,0.0,0.0,0.0,0.0,0.0,0.0,0.0,2014.549700825696,7.0,2.0,3.61,97.0,26.69230769,13.0,60.0,28.5,8.0,118.6375,135.0,538.0,42.0818713450292,403.0,82.07407407407408
2024-12-30 14:00:00,2.52,1.31,1.21,1146.0,4755.0,0.0,2316.0,1424.0,225.0,103712.0,3.69234995949271,0.958082724446224,10.87342092887643,0.431917275553776,87.73657907112357,3.68496346677344,31.57762907790527,6.5,1.04,0.45,87.27,11.24,4.0239250870650825,70.55,9.51,18.96,0.98,11.571118196376943,5.24444444444445,79.4666666666667,69.83,34.85,0.061,5.29,1.79,9.73,2.23,0.055,0.17,55.52,10.35,0.062,1.95652173913043,0.07,100.32310521949552,0.1,96.49,0.8700000000000001,0.45,1.34,0.0,0.0,1.923711128717112,1.0,53.46,8.16,5.1,0.07,0.001,0.204,0.591,5.99,7.67,0.39,0.1,0.038,36.90797210419242,0.0,0.0,0.0,0.0,0.0,0.0,0.0,0.0,0.0,0.0,0.0,0.0,0.0,2014.549700825696,7.0,2.0,3.6,97.0,26.69230769,13.0,60.0,28.5,8.0,118.9025,137.0,540.0,42.3427636193594,403.0,85.47445255474453
2024-12-30 15:00:00,2.5,1.31,1.19,1145.0,4808.0,0.0,2300.0,1400.0,229.0,103658.0,3.73541244322914,0.958082724446224,10.87342092887643,0.431917275553776,87.73657907112357,3.68496346677344,32.563442824524266,6.5,1.04,0.45,87.27,11.24,4.149546952354816,70.55,9.51,18.96,0.98,11.93235391022992,5.24444444444445,79.4666666666667,69.83,34.85,0.061,5.29,1.79,9.73,2.23,0.055,0.17,55.52,10.35,0.062,1.95652173913043,0.07,103.45506601316012,0.1,96.49,0.8700000000000001,0.45,1.34,0.0,0.0,1.9837669635150503,1.0,53.46,8.16,5.1,0.07,0.001,0.204,0.591,5.99,7.67,0.39,0.1,0.038,38.0601924361996,0.0,0.0,0.0,0.0,0.0,0.0,0.0,0.0,0.0,0.0,0.0,0.0,0.0,2014.549700825696,7.0,2.0,3.64,97.0,26.69230769,13.0,60.0,28.5,8.0,119.3,140.0,543.0,41.7289719626168,403.0,88.14285714285714
2024-12-30 16:00:00,2.55,1.31,1.24,1140.0,4807.0,0.0,2290.0,1400.0,221.0,103603.0,3.73661707986988,0.9746115170358506,10.85160421039054,0.4053884829641493,87.76839578960947,3.9041362223112,32.61166358684269,6.3,1.05,0.44,86.93,11.58,4.155691705487858,70.62,9.29,19.12,0.97,11.950023638977738,5.24444444444445,79.4666666666667,69.83,34.85,0.0605,5.36,1.855,9.55,2.365,0.054,0.17,55.23,10.595,0.0655,1.976754385964915,0.07,103.6082648679538,0.1,94.61,0.65,0.43,1.32,0.0,0.0,1.9867045753565955,1.0,53.66,8.24,5.0,0.08,0.004,0.16,0.56,5.3,8.09,0.34,0.17,0.032,38.11655292311583,0.0,0.0,0.0,0.0,0.0,0.0,0.0,0.0,0.0,0.0,0.0,0.0,0.0,2014.549700825696,7.0,2.0,3.75,97.0,26.69230769,13.0,60.0,28.5,8.0,119.1675,139.0,542.0,41.2720848056537,403.0,88.27338129496403
2024-12-30 17:00:00,2.55,1.31,1.24,1145.0,4875.0,0.0,2316.0,1391.0,222.0,103350.0,3.79869630919755,0.9746115170358506,10.85160421039054,0.4053884829641493,87.76839578960947,3.9041362223112,32.15490932609546,6.3,1.05,0.44,86.93,11.58,4.097487686309907,70.62,9.29,19.12,0.97,11.7826533299287,5.24444444444445,79.4666666666667,69.83,34.85,0.0605,5.36,1.855,9.55,2.365,0.054,0.17,55.23,10.595,0.0655,1.976754385964915,0.07,102.15714244051168,0.1,94.61,0.65,0.43,1.32,0.0,0.0,1.958879077364943,1.0,53.66,8.24,5.0,0.08,0.004,0.16,0.56,5.3,8.09,0.34,0.17,0.032,37.582697975597775,0.0,0.0,0.0,0.0,0.0,0.0,0.0,0.0,0.0,0.0,0.0,0.0,0.0,2014.549700825696,7.0,2.0,3.7,97.0,26.69230769,13.0,60.0,28.5,8.0,118.6375,135.0,538.0,42.7698095462027,403.0,87.03703703703704
2024-12-30 18:00:00,2.56,1.31,1.25,1145.0,5005.0,0.0,2310.0,1385.0,223.0,103935.0,3.87797107158077,0.9746115170358506,10.85160421039054,0.4053884829641493,87.76839578960947,3.9041362223112,32.79771219736258,6.3,1.05,0.44,86.93,11.58,4.179399808127155,70.62,9.29,19.12,0.97,12.018198182965389,5.24444444444445,79.4666666666667,69.83,34.85,0.0605,5.36,1.855,9.55,2.365,0.054,0.17,55.23,10.595,0.0655,1.976754385964915,0.07,104.19934706361452,0.1,94.61,0.65,0.43,1.32,0.0,0.0,1.9980386682885405,1.0,53.66,8.24,5.0,0.08,0.004,0.16,0.56,5.3,8.09,0.34,0.17,0.032,38.33400677027298,0.0,0.0,0.0,0.0,0.0,0.0,0.0,0.0,0.0,0.0,0.0,0.0,0.0,2014.549700825696,7.0,2.0,3.69,97.0,26.69230769,13.0,60.0,28.5,8.0,119.1675,139.0,542.0,41.3327009722551,403.0,88.77697841726619
2024-12-30 19:00:00,2.54,1.3,1.24,1135.0,5000.0,0.0,2315.0,1406.0,224.0,103250.0,3.89977912755384,0.9746115170358506,10.85160421039054,0.4053884829641493,87.76839578960947,3.9041362223112,32.224822158921256,6.3,1.05,0.44,86.93,11.58,4.1063966516163735,70.62,9.29,19.12,0.97,11.808271771708323,5.24444444444445,79.4666666666667,69.83,34.85,0.0605,5.36,1.855,9.55,2.365,0.054,0.17,55.23,10.595,0.0655,1.976754385964915,0.07,102.3792576748908,0.1,94.61,0.65,0.43,1.32,0.0,0.0,1.9631381714918428,1.0,53.66,8.24,5.0,0.08,0.004,0.16,0.56,5.3,8.09,0.34,0.17,0.032,37.66441218147731,0.0,0.0,0.0,0.0,0.0,0.0,0.0,0.0,0.0,0.0,0.0,0.0,0.0,2014.549700825696,7.0,2.0,3.72,97.0,26.69230769,13.0,60.0,28.5,8.0,118.9025,137.0,540.0,40.8016682113068,403.0,87.22627737226277
2024-12-30 20:00:00,2.56,1.3,1.26,1145.0,5002.0,0.0,2325.0,1381.0,224.0,103650.0,3.88629559779827,0.9746115170358506,10.85160421039054,0.4053884829641493,87.76839578960947,3.9041362223112,32.33973112946234,6.3,1.05,0.44,86.93,11.58,4.12103945738714,70.62,9.29,19.12,0.97,11.850378330014983,5.24444444444445,79.4666666666667,69.83,34.85,0.0605,5.36,1.855,9.55,2.365,0.054,0.17,55.23,10.595,0.0655,1.976754385964915,0.07,102.74432703186552,0.1,94.61,0.65,0.43,1.32,0.0,0.0,1.970138433128774,1.0,53.66,8.24,5.0,0.08,0.004,0.16,0.56,5.3,8.09,0.34,0.17,0.032,37.79871792903008,0.0,0.0,0.0,0.0,0.0,0.0,0.0,0.0,0.0,0.0,0.0,0.0,0.0,2014.549700825696,7.0,2.0,3.64,97.0,26.69230769,13.0,60.0,28.5,8.0,118.505,134.0,537.0,41.8233082706767,403.0,87.53731343283582
2024-12-30 21:00:00,2.58,1.3,1.28,1140.0,5002.0,0.0,2325.0,1360.0,223.0,104050.0,3.87136913902613,0.9746115170358506,10.85160421039054,0.4053884829641493,87.76839578960947,3.9041362223112,32.284590922933,6.3,1.05,0.44,86.93,11.58,4.114012962148629,70.62,9.29,19.12,0.97,11.830173081370456,5.24444444444445,79.4666666666667,69.83,34.85,0.0605,5.36,1.855,9.55,2.365,0.054,0.17,55.23,10.595,0.0655,1.976754385964915,0.07,102.5691448885887,0.1,94.61,0.65,0.43,1.32,0.0,0.0,1.966779288315256,1.0,53.66,8.24,5.0,0.08,0.004,0.16,0.56,5.3,8.09,0.34,0.17,0.032,37.7342699871221,0.0,0.0,0.0,0.0,0.0,0.0,0.0,0.0,0.0,0.0,0.0,0.0,0.0,2014.549700825696,6.0,2.0,3.71,97.0,26.69230769,13.0,60.0,28.5,8.0,118.505,134.0,537.0,41.3012392755005,403.0,87.38805970149254
2024-12-30 22:00:00,2.57,1.3,1.27,1127.0,5002.0,0.0,2325.0,1384.0,223.0,105333.0,3.82425679987385,0.9746115170358506,10.85160421039054,0.4053884829641493,87.76839578960947,3.9041362223112,31.6075917205449,6.3,1.05,0.44,86.93,11.58,4.027743215053568,70.62,9.29,19.12,0.97,11.582097528568212,5.24444444444445,79.4666666666667,69.83,34.85,0.0605,5.36,1.855,9.55,2.365,0.054,0.17,55.23,10.595,0.0655,1.976754385964915,0.07,100.41829746280084,0.1,94.61,0.65,0.43,1.32,0.0,0.0,1.925536454771497,1.0,53.66,8.24,5.0,0.08,0.004,0.16,0.56,5.3,8.09,0.34,0.17,0.032,36.94299247814079,0.0,0.0,0.0,0.0,0.0,0.0,0.0,0.0,0.0,0.0,0.0,0.0,0.0,2014.549700825696,7.0,2.0,3.71,97.0,26.69230769,13.0,60.0,28.5,8.0,118.6375,135.0,538.0,40.9489916963227,403.0,85.55555555555556
2024-12-30 23:00:00,2.54,1.32,1.22,1129.0,5001.0,0.0,2336.0,1444.0,225.0,105491.0,3.81777143607906,0.9770743314531376,10.74489197743765,0.4058513370937247,87.8721823540155,4.13885028202935,30.92339084622458,6.1,1.03,0.42,87.33,11.22,3.994978793541156,70.88,9.18,18.96,0.98,11.540643544545436,5.37888888888889,78.6877777777778,69.83,31.33,0.059,5.37,1.925,9.855,2.36,0.052,0.17,55.13,10.675,0.067,1.986136783733825,0.07,97.82852875387329,0.1,94.03,0.7899999999999999,0.27,1.1,0.0,0.0,2.388251751684202,1.0,53.46,7.64,5.2,0.1,0.002,0.193,0.671,5.6,8.32,0.19,0.39,0.016,37.18249568370249,0.0,0.0,0.0,0.0,0.0,0.0,0.0,0.0,0.0,0.0,0.0,0.0,0.0,2014.549700825696,6.0,1.5,3.66,97.0,26.69230769,13.0,60.0,28.5,8.0,118.6375,135.0,538.0,39.4755661501788,403.0,81.85185185185185
2024-12-31 01:00:00,2.49,1.31,1.18,1133.0,5001.0,0.0,2319.0,1489.0,229.0,105683.0,3.81084172261612,0.9770743314531376,10.74489197743765,0.4058513370937247,87.8721823540155,4.13885028202935,31.90559544287416,6.1,1.03,0.42,87.33,11.22,4.12186935848749,70.88,9.18,18.96,0.98,11.907203382504822,5.37888888888889,78.6877777777778,69.83,31.33,0.059,5.37,1.925,9.855,2.36,0.052,0.17,55.13,10.675,0.067,1.986136783733825,0.07,100.93580864770324,0.1,94.03,0.7899999999999999,0.27,1.1,0.0,0.0,2.464108628445407,1.0,53.46,7.64,5.2,0.1,0.002,0.193,0.671,5.6,8.32,0.19,0.39,0.016,38.36350517768217,0.0,0.0,0.0,0.0,0.0,0.0,0.0,0.0,0.0,0.0,0.0,0.0,0.0,2071.479889995168,8.0,1.3,3.96,97.0,26.69230769,13.0,60.0,28.5,8.0,118.77,136.0,539.0,40.0,403.0,86.83823529411765
2024-12-31 02:00:00,2.51,1.31,1.2,1167.0,5002.0,0.0,2327.0,1484.0,233.0,105656.0,3.81257621782393,0.9770743314531376,10.74489197743765,0.4058513370937247,87.8721823540155,4.13885028202935,32.279956487746404,6.1,1.03,0.42,87.33,11.22,4.170232891543409,70.88,9.18,18.96,0.98,12.04691533703524,5.37888888888889,78.6877777777778,69.83,31.33,0.059,5.37,1.925,9.855,2.36,0.052,0.17,55.13,10.675,0.067,1.986136783733825,0.07,102.1201286475614,0.1,94.03,0.7899999999999999,0.27,1.1,0.0,0.0,2.49302099532084,1.0,53.46,7.64,5.2,0.1,0.002,0.193,0.671,5.6,8.32,0.19,0.39,0.016,38.81363944673203,0.0,0.0,0.0,0.0,0.0,0.0,0.0,0.0,0.0,0.0,0.0,0.0,0.0,2071.479889995168,7.0,1.3,3.75,97.0,26.69230769,13.0,60.0,28.5,8.0,119.3,140.0,543.0,41.0817031070196,403.0,87.85714285714286
2024-12-31 03:00:00,2.53,1.3,1.23,1158.0,4999.0,0.0,2329.0,1434.0,231.0,105901.0,3.8014845117979,0.9770743314531376,10.74489197743765,0.4058513370937247,87.8721823540155,4.13885028202935,32.223580773314325,6.1,1.03,0.42,87.33,11.22,4.162949738646405,70.88,9.18,18.96,0.98,12.025875858277397,5.37888888888889,78.6877777777778,69.83,31.33,0.059,5.37,1.925,9.855,2.36,0.052,0.17,55.13,10.675,0.067,1.986136783733825,0.07,101.94177973272976,0.1,94.03,0.7899999999999999,0.27,1.1,0.0,0.0,2.4886670291140165,1.0,53.46,7.64,5.2,0.1,0.002,0.193,0.671,5.6,8.32,0.19,0.39,0.016,38.74585290388618,0.0,0.0,0.0,0.0,0.0,0.0,0.0,0.0,0.0,0.0,0.0,0.0,0.0,2071.479889995168,7.0,1.3,3.67,97.0,26.69230769,13.0,60.0,28.5,8.0,118.6375,135.0,538.0,40.9757214841961,403.0,87.70370370370371
2024-12-31 04:00:00,2.52,1.26,1.26,1114.0,5002.0,0.0,2303.0,1441.0,225.0,106188.0,3.79349237800443,0.9770743314531376,10.74489197743765,0.4058513370937247,87.8721823540155,4.13885028202935,32.14873715243035,6.1,1.03,0.42,87.33,11.22,4.153280725317623,70.88,9.18,18.96,0.98,11.997944136478184,5.37888888888889,78.6877777777778,69.83,31.33,0.059,5.37,1.925,9.855,2.36,0.052,0.17,55.13,10.675,0.067,1.986136783733825,0.07,101.7050061733843,0.1,94.03,0.7899999999999999,0.27,1.1,0.0,0.0,2.482886763632544,1.0,53.46,7.64,5.2,0.1,0.002,0.193,0.671,5.6,8.32,0.19,0.39,0.016,38.65586042459084,0.0,0.0,0.0,0.0,0.0,0.0,0.0,0.0,0.0,0.0,0.0,0.0,0.0,2071.479889995168,7.0,1.3,3.72,97.0,26.69230769,13.0,60.0,28.5,8.0,118.77,136.0,539.0,40.7063197026022,403.0,87.5
2024-12-31 05:00:00,2.46,1.31,1.15,1131.0,4998.0,0.0,2317.0,1432.0,227.0,102155.0,3.93996684811475,0.9770743314531376,10.74489197743765,0.4058513370937247,87.8721823540155,4.13885028202935,31.980554624067544,6.1,1.03,0.42,87.33,11.22,4.131553301000066,70.88,9.18,18.96,0.98,11.935178231538863,5.37888888888889,78.6877777777778,69.83,31.33,0.059,5.37,1.925,9.855,2.36,0.052,0.17,55.13,10.675,0.067,1.986136783733825,0.07,101.17294779098832,0.1,94.03,0.7899999999999999,0.27,1.1,0.0,0.0,2.469897818792615,1.0,53.46,7.64,5.2,0.1,0.002,0.193,0.671,5.6,8.32,0.19,0.39,0.016,38.45363660748031,0.0,0.0,0.0,0.0,0.0,0.0,0.0,0.0,0.0,0.0,0.0,0.0,0.0,2071.479889995168,7.0,1.3,3.7,97.0,26.69230769,13.0,60.0,28.5,8.0,119.565,142.0,545.0,42.5361155698234,403.0,87.04225352112677
2024-12-31 06:00:00,2.51,1.31,1.2,1154.0,5000.0,0.0,2327.0,1420.0,224.0,102164.0,3.94119509710945,0.9770743314531376,10.74489197743765,0.4058513370937247,87.8721823540155,4.13885028202935,31.645889334613408,6.1,1.03,0.42,87.33,11.22,4.088318044525376,70.88,9.18,18.96,0.98,11.810280776679258,5.37888888888889,78.6877777777778,69.83,31.33,0.059,5.37,1.925,9.855,2.36,0.052,0.17,55.13,10.675,0.067,1.986136783733825,0.07,100.1142083708809,0.1,94.03,0.7899999999999999,0.27,1.1,0.0,0.0,2.444051204243088,1.0,53.46,7.64,5.2,0.1,0.002,0.193,0.671,5.6,8.32,0.19,0.39,0.016,38.051232784998696,0.0,0.0,0.0,0.0,0.0,0.0,0.0,0.0,0.0,0.0,0.0,0.0,0.0,2071.479889995168,7.0,1.3,3.56,97.0,26.69230769,13.0,60.0,28.5,8.0,118.9025,137.0,540.0,42.5209692451072,403.0,86.13138686131387
2024-12-31 07:00:00,2.52,1.31,1.21,1107.0,5000.0,0.0,2281.0,1412.0,216.0,108555.0,3.70936672465763,0.9770743314531376,10.74489197743765,0.4058513370937247,87.8721823540155,4.13885028202935,31.09898246990201,6.1,1.03,0.42,87.33,11.22,4.017663395511332,70.88,9.18,18.96,0.98,11.606174532021754,5.37888888888889,78.6877777777778,69.83,31.33,0.059,5.37,1.925,9.855,2.36,0.052,0.17,55.13,10.675,0.067,1.986136783733825,0.07,98.38402637996766,0.1,94.03,0.7899999999999999,0.27,1.1,0.0,0.0,2.401812910126175,1.0,53.46,7.64,5.2,0.1,0.002,0.193,0.671,5.6,8.32,0.19,0.39,0.016,37.393628247461336,0.0,0.0,0.0,0.0,0.0,0.0,0.0,0.0,0.0,0.0,0.0,0.0,0.0,2071.479889995168,6.0,1.3,3.63,97.0,26.69230769,13.0,60.0,28.5,8.0,119.3,140.0,543.0,42.8901734104046,403.0,84.64285714285714
2024-12-31 08:00:00,2.54,1.31,1.23,1134.0,5001.0,0.0,2330.0,1391.0,220.0,102880.0,3.91457346430241,0.9658513370937248,10.87707433145314,0.408777005640587,87.74829732581256,3.597363652966596,31.603140968747866,6.1,1.03,0.42,87.33,11.22,4.082795402589353,71.01,9.29,18.68,1.02,11.794327039425172,5.37888888888889,78.6877777777778,69.83,31.33,0.06,5.3,1.77,9.29,2.31,0.058,0.17,55.32,10.67,0.066,2.01320754716981,0.07,99.97897062285855,0.1,94.03,0.7899999999999999,0.27,1.1,0.0,0.0,2.4407496950338388,1.0,53.46,7.64,5.2,0.1,0.002,0.193,0.671,5.6,8.32,0.19,0.39,0.016,37.9998318588459,0.0,0.0,0.0,0.0,0.0,0.0,0.0,0.0,0.0,0.0,0.0,0.0,0.0,2071.479889995168,7.0,1.3,3.53,97.0,26.69230769,13.0,60.0,28.5,8.0,118.3725,133.0,536.0,41.4238721804511,403.0,86.01503759398496
2024-12-31 09:00:00,2.52,1.31,1.21,1128.0,5000.0,0.0,2323.0,1414.0,220.0,102809.0,3.9164917993514,0.9658513370937248,10.87707433145314,0.408777005640587,87.74829732581256,3.597363652966596,31.37151493555841,6.1,1.03,0.42,87.33,11.22,4.052871740749505,71.01,9.29,18.68,1.02,11.707883948563328,5.37888888888889,78.6877777777778,69.83,31.33,0.06,5.3,1.77,9.29,2.31,0.058,0.17,55.32,10.67,0.066,2.01320754716981,0.07,99.24620382633546,0.1,94.03,0.7899999999999999,0.27,1.1,0.0,0.0,2.4228609297864825,1.0,53.46,7.64,5.2,0.1,0.002,0.193,0.671,5.6,8.32,0.19,0.39,0.016,37.72132313960073,0.0,0.0,0.0,0.0,0.0,0.0,0.0,0.0,0.0,0.0,0.0,0.0,0.0,2071.479889995168,8.0,1.3,3.58,97.0,26.69230769,13.0,60.0,28.5,8.0,117.975,130.0,533.0,41.1874272409779,403.0,85.38461538461539
2024-12-31 10:00:00,2.49,1.31,1.18,1122.0,4999.0,0.0,2306.0,1442.0,220.0,102265.0,3.93651954086958,0.9658513370937248,10.87707433145314,0.408777005640587,87.74829732581256,3.597363652966596,31.72634498546412,6.1,1.03,0.42,87.33,11.22,4.098712073452135,71.01,9.29,18.68,1.02,11.840306914247083,5.37888888888889,78.6877777777778,69.83,31.33,0.06,5.3,1.77,9.29,2.31,0.058,0.17,55.32,10.67,0.066,2.01320754716981,0.07,100.36873601928144,0.1,94.03,0.7899999999999999,0.27,1.1,0.0,0.0,2.450264893745401,1.0,53.46,7.64,5.2,0.1,0.002,0.193,0.671,5.6,8.32,0.19,0.39,0.016,38.14797320733344,0.0,0.0,0.0,0.0,0.0,0.0,0.0,0.0,0.0,0.0,0.0,0.0,0.0,2071.479889995168,6.0,1.3,3.62,97.0,26.69230769,13.0,60.0,28.5,8.0,118.9025,137.0,540.0,41.1121451838064,403.0,86.35036496350365
2024-12-31 11:00:00,2.5,1.31,1.19,1144.0,4998.0,0.0,2307.0,1425.0,222.0,101922.0,3.94896546246176,0.9658513370937248,10.87707433145314,0.408777005640587,87.74829732581256,3.597363652966596,32.22746875361998,6.1,1.03,0.42,87.33,11.22,4.163452025053094,71.01,9.29,18.68,1.02,12.027326856812415,5.37888888888889,78.6877777777778,69.83,31.33,0.06,5.3,1.77,9.29,2.31,0.058,0.17,55.32,10.67,0.066,2.01320754716981,0.07,101.95407965789056,0.1,94.03,0.7899999999999999,0.27,1.1,0.0,0.0,2.488967302645521,1.0,53.46,7.64,5.2,0.1,0.002,0.193,0.671,5.6,8.32,0.19,0.39,0.016,38.75052783787555,0.0,0.0,0.0,0.0,0.0,0.0,0.0,0.0,0.0,0.0,0.0,0.0,0.0,2071.479889995168,7.0,1.3,3.67,97.0,26.69230769,13.0,60.0,28.5,8.0,119.3,140.0,543.0,40.9270906126252,403.0,87.71428571428571
2024-12-31 12:00:00,2.49,1.31,1.18,1136.0,5002.0,0.0,2297.0,1433.0,221.0,101685.0,3.96132566107029,0.9658513370937248,10.87707433145314,0.408777005640587,87.74829732581256,3.597363652966596,32.096249418303934,6.1,1.03,0.42,87.33,11.22,4.146499858827308,71.01,9.29,18.68,1.02,11.978355656255363,5.37888888888889,78.6877777777778,69.83,31.33,0.06,5.3,1.77,9.29,2.31,0.058,0.17,55.32,10.67,0.066,2.01320754716981,0.07,101.53895718371348,0.1,94.03,0.7899999999999999,0.27,1.1,0.0,0.0,2.4788330709572257,1.0,53.46,7.64,5.2,0.1,0.002,0.193,0.671,5.6,8.32,0.19,0.39,0.016,38.59274881573437,0.0,0.0,0.0,0.0,0.0,0.0,0.0,0.0,0.0,0.0,0.0,0.0,0.0,2071.479889995168,7.0,1.3,3.52,97.0,26.69230769,13.0,60.0,28.5,8.0,119.3,140.0,543.0,41.4797687861272,403.0,87.35714285714286
2024-12-31 13:00:00,2.52,1.31,1.21,1144.0,5003.0,0.0,2306.0,1390.0,218.0,100678.0,4.00170927091556,0.9658513370937248,10.87707433145314,0.408777005640587,87.74829732581256,3.597363652966596,32.30072501563815,6.1,1.03,0.42,87.33,11.22,4.172915968212239,71.01,9.29,18.68,1.02,12.054666174533478,5.37888888888889,78.6877777777778,69.83,31.33,0.06,5.3,1.77,9.29,2.31,0.058,0.17,55.32,10.67,0.066,2.01320754716981,0.07,102.18583148520094,0.1,94.03,0.7899999999999999,0.27,1.1,0.0,0.0,2.4946249744369733,1.0,53.46,7.64,5.2,0.1,0.002,0.193,0.671,5.6,8.32,0.19,0.39,0.016,38.83861166606373,0.0,0.0,0.0,0.0,0.0,0.0,0.0,0.0,0.0,0.0,0.0,0.0,0.0,2071.479889995168,6.0,1.3,3.87,97.0,26.69230769,13.0,60.0,28.5,8.0,119.1675,139.0,542.0,41.7548812044225,403.0,87.9136690647482
2024-12-31 14:00:00,2.51,1.31,1.2,1147.0,5002.0,0.0,2318.0,1384.0,231.0,100182.0,4.02069983217707,0.9658513370937248,10.87707433145314,0.408777005640587,87.74829732581256,3.597363652966596,31.13768745370028,6.1,1.03,0.42,87.33,11.22,4.022663674757788,71.01,9.29,18.68,1.02,11.62061927463211,5.37888888888889,78.6877777777778,69.83,31.33,0.06,5.3,1.77,9.29,2.31,0.058,0.17,55.32,10.67,0.066,2.01320754716981,0.07,98.50647257738682,0.1,94.03,0.7899999999999999,0.27,1.1,0.0,0.0,2.404802143933514,1.0,53.46,7.64,5.2,0.1,0.002,0.193,0.671,5.6,8.32,0.19,0.39,0.016,37.4401673834886,0.0,0.0,0.0,0.0,0.0,0.0,0.0,0.0,0.0,0.0,0.0,0.0,0.0,2071.479889995168,7.0,1.3,3.83,97.0,26.69230769,13.0,60.0,28.5,8.0,119.1675,139.0,542.0,41.8871458674784,403.0,84.74820143884892
2024-12-31 15:00:00,2.48,1.3,1.18,1137.0,5001.0,0.0,2309.0,1409.0,219.0,100066.0,4.02455235511151,0.9658513370937248,10.87707433145314,0.408777005640587,87.74829732581256,3.597363652966596,31.21717293504484,6.1,1.03,0.42,87.33,11.22,4.032932367927467,71.01,9.29,18.68,1.02,11.650283343871015,5.37888888888889,78.6877777777778,69.83,31.33,0.06,5.3,1.77,9.29,2.31,0.058,0.17,55.32,10.67,0.066,2.01320754716981,0.07,98.7579310198293,0.1,94.03,0.7899999999999999,0.27,1.1,0.0,0.0,2.410940906044002,1.0,53.46,7.64,5.2,0.1,0.002,0.193,0.671,5.6,8.32,0.19,0.39,0.016,37.53574126740411,0.0,0.0,0.0,0.0,0.0,0.0,0.0,0.0,0.0,0.0,0.0,0.0,0.0,2071.479889995168,6.0,1.3,3.78,97.0,26.69230769,13.0,60.0,28.5,8.0,119.4325,141.0,544.0,41.5914489311164,403.0,84.9645390070922
2024-12-31 16:00:00,2.47,1.3,1.17,1150.0,5003.0,0.0,2318.0,1442.0,221.0,99927.0,4.03175544757647,0.98,10.96,0.4029256685468624,87.65707433145313,3.646283427343117,31.45487951604697,7.2,1.04,0.45,87.21,11.3,4.063641572972639,70.5,9.8,18.68,1.02,11.738995701877936,5.37888888888889,78.6877777777778,69.83,31.33,0.061,5.37,1.94,9.71,2.32,0.053,0.17,55.05,10.87,0.061,2.02420856610801,0.08,99.50993409769976,0.1,96.15,1.25,0.43,1.34,0.0,0.0,2.4292992795253667,1.0,53.31,7.74,5.3,0.07,0.002,0.173,0.602,5.13,9.16,0.44,0.14,0.021,37.82156127873636,0.0,0.0,0.0,0.0,0.0,0.0,0.0,0.0,0.0,0.0,0.0,0.0,0.0,2071.479889995168,7.0,1.3,3.84,97.0,26.69230769,13.0,60.0,28.5,8.0,119.1675,139.0,542.0,40.994813767091,403.0,85.61151079136691
2024-12-31 17:00:00,2.48,1.3,1.18,1148.0,5004.0,0.0,2323.0,1415.0,220.0,99888.0,4.03413351136327,0.98,10.96,0.4029256685468624,87.65707433145313,3.646283427343117,31.026082839170883,7.2,1.04,0.45,87.21,11.3,4.008245525385896,70.5,9.8,18.68,1.02,11.578968309490058,5.37888888888889,78.6877777777778,69.83,31.33,0.061,5.37,1.94,9.71,2.32,0.053,0.17,55.05,10.87,0.061,2.02420856610801,0.08,98.15340278320262,0.1,96.15,1.25,0.43,1.34,0.0,0.0,2.3961827814104546,1.0,53.31,7.74,5.3,0.07,0.002,0.173,0.602,5.13,9.16,0.44,0.14,0.021,37.305973235160685,0.0,0.0,0.0,0.0,0.0,0.0,0.0,0.0,0.0,0.0,0.0,0.0,0.0,2071.479889995168,6.0,1.3,3.74,97.0,26.69230769,13.0,60.0,28.5,8.0,118.6375,135.0,538.0,41.1874272409779,403.0,84.44444444444444
2024-12-31 18:00:00,2.45,1.3,1.15,1145.0,5004.0,0.0,2332.0,1465.0,223.0,99890.0,4.03405281673796,0.98,10.96,0.4029256685468624,87.65707433145313,3.646283427343117,31.053298701310503,7.2,1.04,0.45,87.21,11.3,4.011761530232725,70.5,9.8,18.68,1.02,11.589125299235226,5.37888888888889,78.6877777777778,69.83,31.33,0.061,5.37,1.94,9.71,2.32,0.053,0.17,55.05,10.87,0.061,2.02420856610801,0.08,98.23950225932823,0.1,96.15,1.25,0.43,1.34,0.0,0.0,2.3982846961309905,1.0,53.31,7.74,5.3,0.07,0.002,0.173,0.602,5.13,9.16,0.44,0.14,0.021,37.33869777308627,0.0,0.0,0.0,0.0,0.0,0.0,0.0,0.0,0.0,0.0,0.0,0.0,0.0,2071.479889995168,7.0,1.3,3.65,97.0,26.69230769,13.0,60.0,28.5,8.0,118.6375,135.0,538.0,41.29724685021,403.0,84.51851851851852
2024-12-31 19:00:00,2.44,1.3,1.14,1148.0,4900.0,0.0,2320.0,1483.0,226.0,100300.0,3.93415699680874,0.98,10.96,0.4029256685468624,87.65707433145313,3.646283427343117,31.389947082994112,7.2,1.04,0.45,87.21,11.3,4.05525298149025,70.5,9.8,18.68,1.02,11.71476284630044,5.37888888888889,78.6877777777778,69.83,31.33,0.061,5.37,1.94,9.71,2.32,0.053,0.17,55.05,10.87,0.061,2.02420856610801,0.08,99.3045153444473,0.1,96.15,1.25,0.43,1.34,0.0,0.0,2.424284467348049,1.0,53.31,7.74,5.3,0.07,0.002,0.173,0.602,5.13,9.16,0.44,0.14,0.021,37.74348607916572,0.0,0.0,0.0,0.0,0.0,0.0,0.0,0.0,0.0,0.0,0.0,0.0,0.0,2071.479889995168,7.0,1.3,3.78,97.0,26.69230769,13.0,60.0,28.5,8.0,119.035,138.0,541.0,41.1874272409779,403.0,85.43478260869566
2024-12-31 20:00:00,2.46,1.31,1.15,1148.0,4827.0,0.0,2309.0,1471.0,226.0,101720.0,3.82154553895242,0.98,10.96,0.4029256685468624,87.65707433145313,3.646283427343117,31.9326111883804,7.2,1.04,0.45,87.21,11.3,4.125359510357504,70.5,9.8,18.68,1.02,11.91728568850186,5.37888888888889,78.6877777777778,69.83,31.33,0.061,5.37,1.94,9.71,2.32,0.053,0.17,55.05,10.87,0.061,2.02420856610801,0.08,101.02127503944558,0.1,96.15,1.25,0.43,1.34,0.0,0.0,2.466195087910644,1.0,53.31,7.74,5.3,0.07,0.002,0.173,0.602,5.13,9.16,0.44,0.14,0.021,38.39598909400535,0.0,0.0,0.0,0.0,0.0,0.0,0.0,0.0,0.0,0.0,0.0,0.0,0.0,2071.479889995168,7.0,1.3,3.78,97.0,26.69230769,13.0,60.0,28.5,8.0,116.52,136.0,530.0,40.7919400187441,394.0,86.91176470588235
2024-12-31 21:00:00,2.46,1.3,1.16,1148.0,4732.0,0.0,2311.0,1480.0,226.0,100790.0,3.78093793304379,0.98,10.96,0.4029256685468624,87.65707433145313,3.646283427343117,31.986642679392894,7.2,1.04,0.45,87.21,11.3,4.132339814097534,70.5,9.8,18.68,1.02,11.937450300495945,5.37888888888889,78.6877777777778,69.83,31.33,0.061,5.37,1.94,9.71,2.32,0.053,0.17,55.05,10.87,0.061,2.02420856610801,0.08,101.19220782293029,0.1,96.15,1.25,0.43,1.34,0.0,0.0,2.47036800684112,1.0,53.31,7.74,5.3,0.07,0.002,0.173,0.602,5.13,9.16,0.44,0.14,0.021,38.460956926651725,0.0,0.0,0.0,0.0,0.0,0.0,0.0,0.0,0.0,0.0,0.0,0.0,0.0,2071.479889995168,7.0,1.3,3.78,97.0,26.69230769,13.0,60.0,28.5,8.0,118.77,136.0,539.0,41.787214185721,403.0,87.05882352941177
2024-12-31 22:00:00,2.47,1.29,1.18,1148.0,4767.0,0.0,2313.0,1438.0,224.0,101737.0,3.77345564764213,0.98,10.96,0.4029256685468624,87.65707433145313,3.646283427343117,31.797532460849183,7.2,1.04,0.45,87.21,11.3,4.107908751007431,70.5,9.8,18.68,1.02,11.86687415851666,5.37888888888889,78.6877777777778,69.83,31.33,0.061,5.37,1.94,9.71,2.32,0.053,0.17,55.05,10.87,0.061,2.02420856610801,0.08,100.5939430807339,0.1,96.15,1.25,0.43,1.34,0.0,0.0,2.455762790584457,1.0,53.31,7.74,5.3,0.07,0.002,0.173,0.602,5.13,9.16,0.44,0.14,0.021,38.23356951238943,0.0,0.0,0.0,0.0,0.0,0.0,0.0,0.0,0.0,0.0,0.0,0.0,0.0,2071.479889995168,7.0,1.3,3.68,97.0,26.69230769,13.0,60.0,28.5,8.0,118.77,136.0,539.0,42.099364960777,403.0,86.54411764705883
2024-12-31 23:00:00,2.48,1.29,1.19,1147.0,4754.0,0.0,2313.0,1429.0,224.0,101834.0,3.75959290490956,0.9720446349454944,10.69546438065407,0.4040892698909885,87.92840171450945,3.368034290188968,30.4627339679222,7.2,1.04,0.45,87.21,11.3,4.044581263117907,70.74,9.68,18.58,1.0,11.00149539498614,5.06777777777778,79.1344444444444,69.83,32.58,0.06,5.36,1.92,9.46,2.34,0.053,0.17,55.1,10.74,0.064,2.00373134328358,0.07,96.80947668679266,0.1,96.15,1.25,0.43,1.34,0.0,0.0,2.3498705357139062,1.0,53.31,7.74,5.3,0.07,0.002,0.173,0.602,5.13,9.16,0.44,0.14,0.021,37.63638860743891,0.0,0.0,0.0,0.0,0.0,0.0,0.0,0.0,0.0,0.0,0.0,0.0,0.0,2071.479889995168,6.0,1.3,3.79,97.0,26.69230769,13.0,60.0,28.5,8.0,118.77,136.0,539.0,41.924882629108,403.0,86.69117647058823
2025-01-01 01:00:00,2.5,1.3,1.2,1125.0,4701.0,0.0,2277.0,1403.0,218.0,101240.0,3.73950933603423,0.9720446349454944,10.69546438065407,0.4040892698909885,87.92840171450945,3.368034290188968,32.27140611069347,7.2,1.04,0.45,87.21,11.3,4.28472128034286,70.74,9.68,18.58,1.0,11.654690156516438,5.06777777777778,79.1344444444444,69.83,32.58,0.06,5.36,1.92,9.46,2.34,0.053,0.17,55.1,10.74,0.064,2.00373134328358,0.07,102.55737192902689,0.1,96.15,1.25,0.43,1.34,0.0,0.0,2.4893900345724207,1.0,53.31,7.74,5.3,0.07,0.002,0.173,0.602,5.13,9.16,0.44,0.14,0.021,39.87098408729536,0.0,0.0,0.0,0.0,0.0,0.0,0.0,0.0,0.0,0.0,0.0,0.0,0.0,1897.3346148082423,7.0,1.3,3.8,97.0,26.69230769,13.0,60.0,28.5,8.0,118.77,136.0,539.0,40.3887177056174,403.0,84.11764705882354
2025-01-01 02:00:00,2.53,1.3,1.23,1125.0,4719.0,0.0,2308.0,1377.0,217.0,101570.0,3.74162978849446,0.9720446349454944,10.69546438065407,0.4040892698909885,87.92840171450945,3.368034290188968,30.83377807364625,7.2,1.04,0.45,87.21,11.3,4.093845325870191,70.74,9.68,18.58,1.0,11.135496500230284,5.06777777777778,79.1344444444444,69.83,32.58,0.06,5.36,1.92,9.46,2.34,0.053,0.17,55.1,10.74,0.064,2.00373134328358,0.07,97.9886415556022,0.1,96.15,1.25,0.43,1.34,0.0,0.0,2.3784925764148297,1.0,53.31,7.74,5.3,0.07,0.002,0.173,0.602,5.13,9.16,0.44,0.14,0.021,38.09480971200015,0.0,0.0,0.0,0.0,0.0,0.0,0.0,0.0,0.0,0.0,0.0,0.0,0.0,1897.3346148082423,7.0,1.3,3.51,97.0,26.69230769,13.0,60.0,28.5,8.0,117.8875,135.0,535.0,40.6044985941893,400.0,80.37037037037037
2025-01-01 03:00:00,2.51,1.3,1.21,1124.0,1691.0,0.0,2318.0,1314.0,218.0,101735.0,1.33935548529535,0.9720446349454944,10.69546438065407,0.4040892698909885,87.92840171450945,3.368034290188968,31.36016117230612,7.2,1.04,0.45,87.21,11.3,4.163733971462656,70.74,9.68,18.58,1.0,11.325597665871,5.06777777777778,79.1344444444444,69.83,32.58,0.06,5.36,1.92,9.46,2.34,0.053,0.17,55.1,10.74,0.064,2.00373134328358,0.07,99.66146817621,0.1,96.15,1.25,0.43,1.34,0.0,0.0,2.419097340758737,1.0,53.31,7.74,5.3,0.07,0.002,0.173,0.602,5.13,9.16,0.44,0.14,0.021,38.74515051458248,0.0,0.0,0.0,0.0,0.0,0.0,0.0,0.0,0.0,0.0,0.0,0.0,0.0,1897.3346148082423,6.0,1.3,3.4,97.0,26.69230769,13.0,60.0,28.5,8.0,118.24,132.0,535.0,41.5470125057897,403.0,81.74242424242425
2025-01-01 04:00:00,2.52,1.3,1.22,1139.0,4556.0,0.0,2317.0,1399.0,221.0,102175.0,3.59112726910176,0.9720446349454944,10.69546438065407,0.4040892698909885,87.92840171450945,3.368034290188968,31.436074859733026,7.2,1.04,0.45,87.21,11.3,4.1738131415760265,70.74,9.68,18.58,1.0,11.353013592607024,5.06777777777778,79.1344444444444,69.83,32.58,0.06,5.36,1.92,9.46,2.34,0.053,0.17,55.1,10.74,0.064,2.00373134328358,0.07,99.9027191539096,0.1,96.15,1.25,0.43,1.34,0.0,0.0,2.424953260898069,1.0,53.31,7.74,5.3,0.07,0.002,0.173,0.602,5.13,9.16,0.44,0.14,0.021,38.83894107992147,0.0,0.0,0.0,0.0,0.0,0.0,0.0,0.0,0.0,0.0,0.0,0.0,0.0,1897.3346148082423,7.0,1.3,3.49,97.0,26.69230769,13.0,60.0,28.5,8.0,118.505,134.0,537.0,42.2129242212924,403.0,81.94029850746269
