Repository: saikumar-voptimai/evonith_bf_webapp

# Evonith BF2 — Blast Furnace Intelligence Platform

Monitoring, modelling and optimisation of **Blast Furnace 2 (BF2)** at Evonith Steel: live telemetry from InfluxDB,
manual plant reports from Neon PostgreSQL, a two-zone energy model of the furnace, blend and fuel optimisers, a
conversational assistant (FurnaceMind) and a live digital twin evaluated every hour.

The platform has three deployable parts that share one Python service layer, plus the shared data library:

| Part | Path | What it is |
|---|---|---|
| **Streamlit app** (legacy) | `src/app.py`, `src/custom_pages/` | The original 11-page dashboard; still the home of the model pages. Served under `/legacy` in production |

File: src/data/V13_df_filtered.csv (part 143 of 268)
NM3/HR.,STEAMKGS/HR.,RAFTOC,PERMEABILITYKGS/HR.,TUYEREVELOCITYM/S,HOT BLAST VOLUMENM3/HR.,O2 ENRICHMENT %,COKE_VM%,COKE_ASH%,COKE_IM%,COKE_FC%,COKE_MOIST%,COKE_CALC_MT,NUTCOKE_MOIST%,NUTCOKE_VM%,NUTCOKE_IM%,NUTCOKE_FC%,NUTCOKE_ASH%,NUTCOKE_CALC_MT,PCI_2_FC%,PCI_2_ASH%,PCI_2_VM%,PCI_2_IM%,PCI_2_CALC_MT,SINTER_SP_02_COLD_STRENGTH_AI,SINTER_SP_02_COLD_STRENGTH_TI,SINTER_SP_02_HOT_STRENGTH_RI,SINTER_SP_02_HOT_STRENGTH_RDI,SINTER_SP_02_P%,SINTER_SP_02_SIO2%,SINTER_SP_02_MGO%,SINTER_SP_02_FEO%,SINTER_SP_02_AL2O3%,SINTER_SP_02_NA2O%,SINTER_SP_02_TIO2%,SINTER_SP_02_FE(T)%,SINTER_SP_02_CAO%,SINTER_SP_02_K2O%,SINTER_SP_02_BASICITY,SINTER_SP_02_MNO%,SINTER_CALC_MT,FLUX_TM%,FLUX_SIO2%,FLUX_FE2O3%,FLUX_AL2O3%,FLUX_LOI%,FLUX_MGO%,FLUX_CAO%,FLUX_CALC_MT,GEOMIN TYPE,ORE_FE(T)%,ORE_LOI%,ORE_TM%,ORE_MGO%,ORE_NA2O%,ORE_P%,ORE_TIO2%,ORE_AL2O3%,ORE_SIO2%,ORE_MNO%,ORE_CAO%,ORE_K2O%,ORE_CALC_MT,LLOYDS_PELLET_PCT_SIO2,LLOYDS_PELLET_PCT_AL2O3,LLOYDS_PELLET_PCT_FE2O3,LLOYDS_PELLET_PCT_MGO,LLOYDS_PELLET_PCT_TIO2,LLOYDS_PELLET_PCT_NA2O,TOTAL_PELLET_CALC_MT,LLOYDS_PELLET_PCT_K2O,LLOYDS_PELLET_PCT_TM,LLOYDS_PELLET_PCT_LOI,LLOYDS_PELLET_PCT_MNO,LLOYDS_PELLET_PCT_CAO,LLOYDS_PELLET_PCT_P,DAILYPRODUCTION,CHARGES/HRS.,STOCKRODLEVEL,FURNACE TOP GAS ANALYSISH2%,COKE_DISCHARGE_TIME,WEIGHTED_COKE_ANGLE,TOTAL_COKE_PORTIONS,NON_COKE_DISCHARGE_TIME,WEIGHTED_NON_COKE_ANGLE,TOTAL_NON_COKE_PORTIONS,UNITCOST LAKHS/THM,ACTUALKG/THM.,ACT. FUEL RATEKG/THM.,FURNACETOPGASANALYSISCO2ETACO,COKE RATE KG/THM,PRODUCTIONTONNESPERHR
2025-01-03 11:00:00,2.38,1.2,1.18,1148.0,4014.0,0.0,2271.0,1360.0,217.0,95864.0,3.37237598088713,0.9726077877780324,10.91392212221968,0.4078233633340977,87.7056467266682,3.091376977757395,29.04480711602499,7.6,1.02,0.44,87.32,11.22,3.886141578114219,70.77,9.42,18.82,0.99,11.187345735643882,5.24444444444444,78.89,69.83,32.66375,0.06,5.35,1.83,9.28,2.48,0.057,0.18,55.08,10.75,0.061,2.00934579439252,0.05,94.17817003092478,0.1,96.98,0.74,0.35,1.2,0.0,0.0,1.8968869815943288,1.0,53.84,8.18,4.2,0.06,0.005,0.209,0.456,5.98,7.37,0.2,0.07,0.03,35.68995127235364,0.0,0.0,0.0,0.0,0.0,0.0,0.0,0.0,0.0,0.0,0.0,0.0,0.0,1921.88571874529,7.0,1.3,3.39,97.0,26.69230769,13.0,60.0,28.5,8.0,118.4625,145.0,542.0,41.9153031761309,397.0,80.0
2025-01-03 12:00:00,2.39,1.22,1.17,1145.0,4022.0,0.0,2249.0,1361.0,214.0,94981.0,3.41048061811097,0.9726077877780324,10.91392212221968,0.4078233633340977,87.7056467266682,3.091376977757395,30.04635218899137,7.6,1.02,0.44,87.32,11.22,4.020146460118157,70.77,9.42,18.82,0.99,11.573116278252291,5.24444444444444,78.89,69.83,32.66375,0.06,5.35,1.83,9.28,2.48,0.057,0.18,55.08,10.75,0.061,2.00934579439252,0.05,97.42569313543945,0.1,96.98,0.74,0.35,1.2,0.0,0.0,1.9622968775113747,1.0,53.84,8.18,4.2,0.06,0.005,0.209,0.456,5.98,7.37,0.2,0.07,0.03,36.92063924726239,0.0,0.0,0.0,0.0,0.0,0.0,0.0,0.0,0.0,0.0,0.0,0.0,0.0,1921.88571874529,6.0,1.3,3.23,97.0,26.69230769,13.0,60.0,28.5,8.0,118.4625,145.0,542.0,42.415596766524,397.0,82.75862068965517
2025-01-03 13:00:00,2.43,1.24,1.19,1149.0,4030.0,0.0,2239.0,1332.0,212.0,94872.0,3.42118177369657,0.9726077877780324,10.91392212221968,0.4078233633340977,87.7056467266682,3.091376977757395,30.99782000830943,7.6,1.02,0.44,87.32,11.22,4.147451098021899,70.77,9.42,18.82,0.99,11.939598293730285,5.24444444444444,78.89,69.83,32.66375,0.06,5.35,1.83,9.28,2.48,0.057,0.18,55.08,10.75,0.061,2.00934579439252,0.05,100.51084008472836,0.1,96.98,0.74,0.35,1.2,0.0,0.0,2.024436278632568,1.0,53.84,8.18,4.2,0.06,0.005,0.209,0.456,5.98,7.37,0.2,0.07,0.03,38.0897928234257,0.0,0.0,0.0,0.0,0.0,0.0,0.0,0.0,0.0,0.0,0.0,0.0,0.0,1921.88571874529,6.0,1.3,3.59,97.0,26.69230769,13.0,60.0,28.5,8.0,118.4625,145.0,542.0,42.552687662799,397.0,85.37931034482759
2025-01-03 14:00:00,2.44,1.26,1.18,1148.0,4030.0,0.0,2230.0,1338.0,212.0,94671.0,3.42843955245194,0.9726077877780324,10.91392212221968,0.4078233633340977,87.7056467266682,3.091376977757395,30.995946369567484,7.6,1.02,0.44,87.32,11.22,4.14720040861679,70.77,9.42,18.82,0.99,11.93887661414377,5.24444444444444,78.89,69.83,32.66375,0.06,5.35,1.83,9.28,2.48,0.057,0.18,55.08,10.75,0.061,2.00934579439252,0.05,100.50476478640356,0.1,96.98,0.74,0.35,1.2,0.0,0.0,2.0243139131810226,1.0,53.84,8.18,4.2,0.06,0.005,0.209,0.456,5.98,7.37,0.2,0.07,0.03,38.08749051598965,0.0,0.0,0.0,0.0,0.0,0.0,0.0,0.0,0.0,0.0,0.0,0.0,0.0,1921.88571874529,6.0,1.3,3.56,97.0,26.69230769,13.0,60.0,28.5,8.0,118.7275,147.0,544.0,42.3076923076923,397.0,85.37414965986395
2025-01-03 15:00:00,2.45,1.29,1.16,1147.0,4030.0,0.0,2249.0,1354.0,210.0,94590.0,3.43137304150462,0.9726077877780324,10.91392212221968,0.4078233633340977,87.7056467266682,3.091376977757395,30.87262687418863,7.6,1.02,0.44,87.32,11.22,4.130700487771406,70.77,9.42,18.82,0.99,11.891376975904231,5.24444444444444,78.89,69.83,32.66375,0.06,5.35,1.83,9.28,2.48,0.057,0.18,55.08,10.75,0.061,2.00934579439252,0.05,100.10489969666402,0.1,96.98,0.74,0.35,1.2,0.0,0.0,2.016260041642937,1.0,53.84,8.18,4.2,0.06,0.005,0.209,0.456,5.98,7.37,0.2,0.07,0.03,37.935956826562105,0.0,0.0,0.0,0.0,0.0,0.0,0.0,0.0,0.0,0.0,0.0,0.0,0.0,1921.88571874529,7.0,1.3,3.52,97.0,26.69230769,13.0,60.0,28.5,8.0,118.4625,145.0,542.0,42.2142857142857,397.0,85.03448275862068
2025-01-03 16:00:00,2.4,1.22,1.18,1150.0,4035.0,0.0,2284.0,1336.0,213.0,94560.0,3.4367159756305,0.96,10.86652990999771,0.42,87.7534700900023,3.391376977757395,27.91806890893781,7.6,1.02,0.44,87.32,11.22,3.735386085859788,70.83,9.43,18.76,0.98,10.753353875209424,5.24444444444444,78.89,69.83,32.68049999999999,0.057,5.3,1.84,9.19,2.4,0.057,0.18,55.0,11.03,0.059,2.0811320754717,0.05,90.5247065383458,0.1,96.98,0.74,0.35,1.2,0.0,0.0,1.8233008486876523,1.0,53.84,8.18,4.2,0.06,0.005,0.209,0.456,5.98,7.37,0.2,0.07,0.03,34.30542730058131,0.0,0.0,0.0,0.0,0.0,0.0,0.0,0.0,0.0,0.0,0.0,0.0,0.0,1921.88571874529,6.0,1.3,3.43,97.0,26.69230769,13.0,60.0,28.5,8.0,118.4625,145.0,542.0,41.5358609031635,397.0,76.89655172413794
2025-01-03 17:00:00,2.36,1.2,1.16,1150.0,4036.0,0.0,2288.0,1360.0,216.0,94605.0,3.43593321702458,0.96,10.86652990999771,0.42,87.7534700900023,3.391376977757395,27.96066935040947,7.6,1.02,0.44,87.32,11.22,3.741085946292247,70.83,9.43,18.76,0.98,10.769762518080784,5.24444444444444,78.89,69.83,32.68049999999999,0.057,5.3,1.84,9.19,2.4,0.057,0.18,55.0,11.03,0.059,2.0811320754717,0.05,90.66283903150658,0.1,96.98,0.74,0.35,1.2,0.0,0.0,1.826083040441068,1.0,53.84,8.18,4.2,0.06,0.005,0.209,0.456,5.98,7.37,0.2,0.07,0.03,34.357774271736275,0.0,0.0,0.0,0.0,0.0,0.0,0.0,0.0,0.0,0.0,0.0,0.0,0.0,1921.88571874529,6.0,1.3,3.43,97.0,26.69230769,13.0,60.0,28.5,8.0,118.33,144.0,541.0,41.5358609031635,397.0,77.01388888888889
2025-01-03 18:00:00,2.34,1.2,1.14,1148.0,4034.0,0.0,2292.0,1380.0,216.0,94305.0,3.44514793905577,0.96,10.86652990999771,0.42,87.7534700900023,3.391376977757395,27.86869696872116,7.6,1.02,0.44,87.32,11.22,3.728780211394805,70.83,9.43,18.76,0.98,10.734337017475209,5.24444444444444,78.89,69.83,32.68049999999999,0.057,5.3,1.84,9.19,2.4,0.057,0.18,55.0,11.03,0.059,2.0811320754717,0.05,90.36461737122184,0.1,96.98,0.74,0.35,1.2,0.0,0.0,1.820076417198784,1.0,53.84,8.18,4.2,0.06,0.005,0.209,0.456,5.98,7.37,0.2,0.07,0.03,34.24475958350834,0.0,0.0,0.0,0.0,0.0,0.0,0.0,0.0,0.0,0.0,0.0,0.0,0.0,1921.88571874529,6.0,1.3,3.49,97.0,26.69230769,13.0,60.0,28.5,8.0,118.065,142.0,539.0,41.03481163567,397.0,76.7605633802817
2025-01-03 19:00:00,2.38,1.2,1.18,1148.0,4034.0,0.0,2297.0,1348.0,216.0,95181.0,3.41346600124844,0.96,10.86652990999771,0.42,87.7534700900023,3.391376977757395,27.57225570629645,7.6,1.02,0.44,87.32,11.22,3.689116917685351,70.83,9.43,18.76,0.98,10.620155130165434,5.24444444444444,78.89,69.83,32.68049999999999,0.057,5.3,1.84,9.19,2.4,0.057,0.18,55.0,11.03,0.059,2.0811320754717,0.05,89.40340266921706,0.1,96.98,0.74,0.35,1.2,0.0,0.0,1.800716138121889,1.0,53.84,8.18,4.2,0.06,0.005,0.209,0.456,5.98,7.37,0.2,0.07,0.03,33.8804957008532,0.0,0.0,0.0,0.0,0.0,0.0,0.0,0.0,0.0,0.0,0.0,0.0,0.0,1921.88571874529,6.0,1.3,3.51,97.0,26.69230769,13.0,60.0,28.5,8.0,118.1975,143.0,540.0,41.2284894837476,397.0,75.94405594405595
2025-01-03 20:00:00,2.35,1.2,1.15,1148.0,4034.0,0.0,2303.0,1375.0,217.0,95088.0,3.41680182036744,0.96,10.86652990999771,0.42,87.7534700900023,3.391376977757395,27.55599955702011,7.6,1.02,0.44,87.32,11.22,3.686941874919515,70.83,9.43,18.76,0.98,10.613893661065015,5.24444444444444,78.89,69.83,32.68049999999999,0.057,5.3,1.84,9.19,2.4,0.057,0.18,55.0,11.03,0.059,2.0811320754717,0.05,89.35069189085038,0.1,96.98,0.74,0.35,1.2,0.0,0.0,1.7996544654514537,1.0,53.84,8.18,4.2,0.06,0.005,0.209,0.456,5.98,7.37,0.2,0.07,0.03,33.860520316846305,0.0,0.0,0.0,0.0,0.0,0.0,0.0,0.0,0.0,0.0,0.0,0.0,0.0,1921.88571874529,7.0,1.3,3.57,97.0,26.69230769,13.0,60.0,28.5,8.0,117.6675,139.0,536.0,40.6816015252622,397.0,75.89928057553956
2025-01-03 21:00:00,2.37,1.21,1.16,1148.0,4030.0,0.0,2311.0,1367.0,218.0,95916.0,3.38397357610402,0.96,10.86652990999771,0.42,87.7534700900023,3.391376977757395,27.60823841873957,7.6,1.02,0.44,87.32,11.22,3.693931338189505,70.83,9.43,18.76,0.98,10.634014786488834,5.24444444444444,78.89,69.83,32.68049999999999,0.057,5.3,1.84,9.19,2.4,0.057,0.18,55.0,11.03,0.059,2.0811320754717,0.05,89.52007708874775,0.1,96.98,0.74,0.35,1.2,0.0,0.0,1.8030661326845367,1.0,53.84,8.18,4.2,0.06,0.005,0.209,0.456,5.98,7.37,0.2,0.07,0.03,33.92471087668867,0.0,0.0,0.0,0.0,0.0,0.0,0.0,0.0,0.0,0.0,0.0,0.0,0.0,1921.88571874529,6.0,1.3,3.38,97.0,26.69230769,13.0,60.0,28.5,8.0,117.6675,139.0,536.0,41.3752913752914,397.0,76.0431654676259
2025-01-03 22:00:00,2.4,1.25,1.15,1148.0,4025.0,0.0,2301.0,1385.0,216.0,95596.0,3.39108293195346,0.96,10.86652990999771,0.42,87.7534700900023,3.391376977757395,28.88344707649152,7.6,1.02,0.44,87.32,11.22,3.864551902680251,70.83,9.43,18.76,0.98,11.125193814890306,5.24444444444444,78.89,69.83,32.68049999999999,0.057,5.3,1.84,9.19,2.4,0.057,0.18,55.0,11.03,0.059,2.0811320754717,0.05,93.65495797519742,0.1,96.98,0.74,0.35,1.2,0.0,0.0,1.886348720585472,1.0,53.84,8.18,4.2,0.06,0.005,0.209,0.456,5.98,7.37,0.2,0.07,0.03,35.491673765285014,0.0,0.0,0.0,0.0,0.0,0.0,0.0,0.0,0.0,0.0,0.0,0.0,0.0,1921.88571874529,7.0,1.3,3.43,97.0,26.69230769,13.0,60.0,28.5,8.0,117.1375,135.0,532.0,41.6666666666667,397.0,79.55555555555556
2025-01-03 23:00:00,2.44,1.29,1.15,1149.0,4023.0,0.0,2319.0,1393.0,213.0,95989.0,3.3755333804234,0.9987041821746048,11.34890037219052,0.4318215458703724,87.2205738997645,3.38826363042325,27.2240505246757,7.0,1.03,0.45,87.36,11.16,3.623694491197952,70.65,9.53,18.86,0.96,11.078833497758636,5.19888888888889,80.2888888888889,69.83,32.69725,0.056,5.17,1.88,9.15,2.35,0.056,0.17,55.27,10.88,0.055,2.10444874274662,0.04,87.61340521618972,0.1,95.04,0.79,0.44,1.3,0.0,0.0,2.2884811543277825,1.0,53.72,7.64,4.0,0.06,0.01,0.17,0.539,5.72,8.21,0.42,0.08,0.04,34.02162311189899,0.0,0.0,0.0,0.0,0.0,0.0,0.0,0.0,0.0,0.0,0.0,0.0,0.0,1921.88571874529,6.0,1.3,3.42,97.0,26.69230769,13.0,60.0,28.5,8.0,116.8725,133.0,530.0,42.2106999764318,397.0,74.81203007518798
2025-01-04 00:00:00,2.48,1.24,1.24,1143.0,3926.0,0.0,2280.0,1319.0,214.0,97549.0,3.24156739970373,0.9987041821746048,11.34890037219052,0.4318215458703724,87.2205738997645,3.38826363042325,28.619608499816582,7.0,1.03,0.45,87.36,11.16,3.8094521447874383,70.65,9.53,18.86,0.96,11.646756130323585,5.19888888888889,80.2888888888889,69.83,32.69725,0.056,5.17,1.88,9.15,2.35,0.056,0.17,55.27,10.88,0.055,2.10444874274662,0.04,92.10463940148772,0.1,95.04,0.79,0.44,1.3,0.0,0.0,2.405793165741624,1.0,53.72,7.64,4.0,0.06,0.01,0.17,0.539,5.72,8.21,0.42,0.08,0.04,35.76563792769626,0.0,0.0,0.0,0.0,0.0,0.0,0.0,0.0,0.0,0.0,0.0,0.0,0.0,1974.426422787936,7.0,1.3,3.45,97.0,26.69230769,13.0,60.0,28.5,8.0,117.535,138.0,535.0,41.9163100332858,397.0,80.79710144927536
2025-01-04 01:00:00,2.44,1.3,1.14,1157.0,4013.0,0.0,2312.0,1430.0,218.0,97338.0,3.32052095660973,0.9987041821746048,11.34890037219052,0.4318215458703724,87.2205738997645,3.38826363042325,28.149420883614948,7.0,1.03,0.45,87.36,11.16,3.7468671788539134,70.65,9.53,18.86,0.96,11.455413173922429,5.19888888888889,80.2888888888889,69.83,32.69725,0.056,5.17,1.88,9.15,2.35,0.056,0.17,55.27,10.88,0.055,2.10444874274662,0.04,90.5914649343536,0.1,95.04,0.79,0.44,1.3,0.0,0.0,2.366268720336248,1.0,53.72,7.64,4.0,0.06,0.01,0.17,0.539,5.72,8.21,0.42,0.08,0.04,35.1780491757655,0.0,0.0,0.0,0.0,0.0,0.0,0.0,0.0,0.0,0.0,0.0,0.0,0.0,1974.426422787936,7.0,1.3,3.33,97.0,26.69230769,13.0,60.0,28.5,8.0,116.74,132.0,529.0,42.0156139105749,397.0,79.46969696969697
2025-01-04 02:00:00,2.44,1.3,1.14,1155.0,1043.0,0.0,2286.0,1421.0,218.0,97455.0,0.862485319163049,0.9987041821746048,11.34890037219052,0.4318215458703724,87.2205738997645,3.38826363042325,30.56751010473684,7.0,1.03,0.45,87.36,11.16,4.068730252898034,70.65,9.53,18.86,0.96,12.439455127534448,5.19888888888889,80.2888888888889,69.83,32.69725,0.056,5.17,1.88,9.15,2.35,0.056,0.17,55.27,10.88,0.055,2.10444874274662,0.04,98.3734454514345,0.1,95.04,0.79,0.44,1.3,0.0,0.0,2.56953573995204,1.0,53.72,7.64,4.0,0.06,0.01,0.17,0.539,5.72,8.21,0.42,0.08,0.04,38.19991104225696,0.0,0.0,0.0,0.0,0.0,0.0,0.0,0.0,0.0,0.0,0.0,0.0,0.0,1974.426422787936,7.0,1.3,3.33,97.0,26.69230769,13.0,60.0,28.5,8.0,117.1375,135.0,532.0,42.3187022900763,397.0,86.29629629629629
2025-01-04 03:00:00,2.47,1.29,1.18,1159.0,3895.0,0.0,2268.0,1382.0,219.0,97499.0,3.21763914882425,0.9987041821746048,11.34890037219052,0.4318215458703724,87.2205738997645,3.38826363042325,30.80912811773009,7.0,1.03,0.45,87.36,11.16,4.100891149082981,70.65,9.53,18.86,0.96,12.537781632386668,5.19888888888889,80.2888888888889,69.83,32.69725,0.056,5.17,1.88,9.15,2.35,0.056,0.17,55.27,10.88,0.055,2.10444874274662,0.04,99.15102911264324,0.1,95.04,0.79,0.44,1.3,0.0,0.0,2.589846393900468,1.0,53.72,7.64,4.0,0.06,0.01,0.17,0.539,5.72,8.21,0.42,0.08,0.04,38.50185865169339,0.0,0.0,0.0,0.0,0.0,0.0,0.0,0.0,0.0,0.0,0.0,0.0,0.0,1974.426422787936,7.0,1.3,3.45,97.0,26.69230769,13.0,60.0,28.5,8.0,117.6675,139.0,536.0,41.4367269267364,397.0,86.97841726618705
2025-01-04 04:00:00,2.46,1.25,1.21,1154.0,3560.0,0.0,2265.0,1363.0,219.0,98789.0,2.90271064247795,0.9987041821746048,11.34890037219052,0.4318215458703724,87.2205738997645,3.38826363042325,28.708817602795097,7.0,1.03,0.45,87.36,11.16,3.821326444489275,70.65,9.53,18.86,0.96,11.68305979488987,5.19888888888889,80.2888888888889,69.83,32.69725,0.056,5.17,1.88,9.15,2.35,0.056,0.17,55.27,10.88,0.055,2.10444874274662,0.04,92.39173530153188,0.1,95.04,0.79,0.44,1.3,0.0,0.0,2.413292172943942,1.0,53.72,7.64,4.0,0.06,0.01,0.17,0.539,5.72,8.21,0.42,0.08,0.04,35.877121649669775,0.0,0.0,0.0,0.0,0.0,0.0,0.0,0.0,0.0,0.0,0.0,0.0,0.0,1974.426422787936,6.0,1.3,3.61,97.0,26.69230769,13.0,60.0,28.5,8.0,118.1975,143.0,540.0,41.1764705882353,397.0,81.04895104895105
2025-01-04 05:00:00,2.45,1.27,1.18,1150.0,3512.0,0.0,2271.0,1401.0,220.0,98893.0,2.86058997164198,0.9987041821746048,11.34890037219052,0.4318215458703724,87.2205738997645,3.38826363042325,28.564972732148767,7.0,1.03,0.45,87.36,11.16,3.80217977618304,70.65,9.53,18.86,0.96,11.624522092355384,5.19888888888889,80.2888888888889,69.83,32.69725,0.056,5.17,1.88,9.15,2.35,0.056,0.17,55.27,10.88,0.055,2.10444874274662,0.04,91.928808635686,0.1,95.04,0.79,0.44,1.3,0.0,0.0,2.401200427987677,1.0,53.72,7.64,4.0,0.06,0.01,0.17,0.539,5.72,8.21,0.42,0.08,0.04,35.6973601563801,0.0,0.0,0.0,0.0,0.0,0.0,0.0,0.0,0.0,0.0,0.0,0.0,0.0,1974.426422787936,7.0,1.3,3.43,97.0,26.69230769,13.0,60.0,28.5,8.0,117.8,140.0,537.0,41.8023118660061,397.0,80.64285714285714
2025-01-04 06:00:00,2.47,1.27,1.2,1158.0,3509.0,0.0,2271.0,1373.0,220.0,98893.0,2.85814806344048,0.9987041821746048,11.34890037219052,0.4318215458703724,87.2205738997645,3.38826363042325,28.23459134511053,7.0,1.03,0.45,87.36,11.16,3.758203909655769,70.65,9.53,18.86,0.96,11.490073312426857,5.19888888888889,80.2888888888889,69.83,32.69725,0.056,5.17,1.88,9.15,2.35,0.056,0.17,55.27,10.88,0.055,2.10444874274662,0.04,90.86556353509998,0.1,95.04,0.79,0.44,1.3,0.0,0.0,2.373428235260795,1.0,53.72,7.64,4.0,0.06,0.01,0.17,0.539,5.72,8.21,0.42,0.08,0.04,35.28448584795147,0.0,0.0,0.0,0.0,0.0,0.0,0.0,0.0,0.0,0.0,0.0,0.0,0.0,1974.426422787936,7.0,1.3,3.13,97.0,26.69230769,13.0,60.0,28.5,8.0,117.535,138.0,535.0,42.5385527876631,397.0,79.71014492753623
2025-01-04 07:00:00,2.45,1.24,1.21,1141.0,3508.0,0.0,2241.0,1382.0,220.0,99704.0,2.83410786273355,0.9987041821746048,11.34890037219052,0.4318215458703724,87.2205738997645,3.38826363042325,28.411573589651404,7.0,1.03,0.45,87.36,11.16,3.78176137345056,70.65,9.53,18.86,0.96,11.562096276737428,5.19888888888889,80.2888888888889,69.83,32.69725,0.056,5.17,1.88,9.15,2.35,0.056,0.17,55.27,10.88,0.055,2.10444874274662,0.04,91.43513407321576,0.1,95.04,0.79,0.44,1.3,0.0,0.0,2.388305541300001,1.0,53.72,7.64,4.0,0.06,0.01,0.17,0.539,5.72,8.21,0.42,0.08,0.04,35.50565878530736,0.0,0.0,0.0,0.0,0.0,0.0,0.0,0.0,0.0,0.0,0.0,0.0,0.0,1974.426422787936,6.0,1.3,3.4,97.0,26.69230769,13.0,60.0,28.5,8.0,118.1975,143.0,540.0,41.2329095706404,397.0,80.20979020979021
2025-01-04 08:00:00,2.48,1.26,1.22,1150.0,3508.0,0.0,2217.0,1361.0,220.0,99765.0,2.83237614294227,0.97,10.79,0.4,87.84,3.8,30.5334004368088,7.0,1.03,0.45,87.36,11.16,4.064190038881924,70.67,9.49,18.86,0.98,12.425574190482266,5.19888888888889,80.2888888888889,69.83,32.714,0.059,5.38,1.76,8.68,2.43,0.062,0.18,54.84,11.18,0.061,2.07806691449814,0.04,98.2636725080123,0.1,95.04,0.79,0.44,1.3,0.0,0.0,2.566668446851665,1.0,53.72,7.64,4.0,0.06,0.01,0.17,0.539,5.72,8.21,0.42,0.08,0.04,38.15728453208106,0.0,0.0,0.0,0.0,0.0,0.0,0.0,0.0,0.0,0.0,0.0,0.0,0.0,1974.426422787936,7.0,1.3,3.66,97.0,26.69230769,13.0,60.0,28.5,8.0,119.125,150.0,547.0,40.5199141426186,397.0,86.2
2025-01-04 09:00:00,2.48,1.27,1.21,1167.0,3512.0,0.0,2230.0,1365.0,220.0,98784.0,2.86374426369823,0.97,10.79,0.4,87.84,3.8,30.32374298726779,7.0,1.03,0.45,87.36,11.16,4.036283297221576,70.67,9.49,18.86,0.98,12.340254044131363,5.19888888888889,80.2888888888889,69.83,32.714,0.059,5.38,1.76,8.68,2.43,0.062,0.18,54.84,11.18,0.061,2.07806691449814,0.04,97.5889454659588,0.1,95.04,0.79,0.44,1.3,0.0,0.0,2.549044430113077,1.0,53.72,7.64,4.0,0.06,0.01,0.17,0.539,5.72,8.21,0.42,0.08,0.04,37.89527771849462,0.0,0.0,0.0,0.0,0.0,0.0,0.0,0.0,0.0,0.0,0.0,0.0,0.0,1974.426422787936,6.0,1.3,3.92,97.0,26.69230769,13.0,60.0,28.5,8.0,118.86,148.0,545.0,39.8664759179781,397.0,85.60810810810811
2025-01-04 10:00:00,2.49,1.3,1.19,1151.0,3555.0,0.0,2208.0,1377.0,216.0,98052.0,2.92040894459433,0.97,10.79,0.4,87.84,3.8,30.55701482229744,7.0,1.03,0.45,87.36,11.16,4.067333263969999,70.67,9.49,18.86,0.98,12.43518406997993,5.19888888888889,80.2888888888889,69.83,32.714,0.059,5.38,1.76,8.68,2.43,0.062,0.18,54.84,11.18,0.061,2.07806691449814,0.04,98.33966916115077,0.1,95.04,0.79,0.44,1.3,0.0,0.0,2.5686534959211555,1.0,53.72,7.64,4.0,0.06,0.01,0.17,0.539,5.72,8.21,0.42,0.08,0.04,38.18679519297206,0.0,0.0,0.0,0.0,0.0,0.0,0.0,0.0,0.0,0.0,0.0,0.0,0.0,1974.426422787936,7.0,1.3,3.94,97.0,26.69230769,13.0,60.0,28.5,8.0,119.125,150.0,547.0,40.5790108564536,397.0,86.26666666666667
2025-01-04 11:00:00,2.44,1.24,1.2,1165.0,3960.0,0.0,2235.0,1343.0,217.0,95434.0,3.34202225641976,0.97,10.79,0.4,87.84,3.8,30.816773062672453,7.0,1.03,0.45,87.36,11.16,4.101908739938833,70.67,9.49,18.86,0.98,12.540892744454258,5.19888888888889,80.2888888888889,69.83,32.714,0.059,5.38,1.76,8.68,2.43,0.062,0.18,54.84,11.18,0.061,2.07806691449814,0.04,99.17563234567366,0.1,95.04,0.79,0.44,1.3,0.0,0.0,2.5904890356855548,1.0,53.72,7.64,4.0,0.06,0.01,0.17,0.539,5.72,8.21,0.42,0.08,0.04,38.511412462773215,0.0,0.0,0.0,0.0,0.0,0.0,0.0,0.0,0.0,0.0,0.0,0.0,0.0,1974.426422787936,6.0,1.3,3.84,97.0,26.69230769,13.0,60.0,28.5,8.0,119.125,150.0,547.0,39.931906614786,397.0,87.0
2025-01-04 12:00:00,2.38,1.2,1.18,1167.0,4012.0,0.0,2243.0,1335.0,217.0,94640.0,3.41425585395106,0.97,10.79,0.4,87.84,3.8,30.415328509365608,7.0,1.03,0.45,87.36,11.16,4.048473913441545,70.67,9.49,18.86,0.98,12.377524792993931,5.19888888888889,80.2888888888889,69.83,32.714,0.059,5.38,1.76,8.68,2.43,0.062,0.18,54.84,11.18,0.061,2.07806691449814,0.04,97.88368924232007,0.1,95.04,0.79,0.44,1.3,0.0,0.0,2.55674320150421,1.0,53.72,7.64,4.0,0.06,0.01,0.17,0.539,5.72,8.21,0.42,0.08,0.04,38.00973122762598,0.0,0.0,0.0,0.0,0.0,0.0,0.0,0.0,0.0,0.0,0.0,0.0,0.0,1974.426422787936,6.0,1.3,4.02,97.0,26.69230769,13.0,60.0,28.5,8.0,119.125,150.0,547.0,40.2249341947834,397.0,85.86666666666666
2025-01-04 13:00:00,2.38,1.2,1.18,1148.0,4017.0,0.0,2232.0,1326.0,213.0,93889.0,3.44582922236851,0.97,10.79,0.4,87.84,3.8,30.27587598965568,7.0,1.03,0.45,87.36,11.16,4.029911895016017,70.67,9.49,18.86,0.98,12.32077455866312,5.19888888888889,80.2888888888889,69.83,32.714,0.059,5.38,1.76,8.68,2.43,0.062,0.18,54.84,11.18,0.061,2.07806691449814,0.04,97.43489819608357,0.1,95.04,0.79,0.44,1.3,0.0,0.0,2.545020681999244,1.0,53.72,7.64,4.0,0.06,0.01,0.17,0.539,5.72,8.21,0.42,0.08,0.04,37.835458811283104,0.0,0.0,0.0,0.0,0.0,0.0,0.0,0.0,0.0,0.0,0.0,0.0,0.0,1974.426422787936,6.0,1.3,3.99,97.0,26.69230769,13.0,60.0,28.5,8.0,118.86,148.0,545.0,40.5015377336172,397.0,85.47297297297297
2025-01-04 14:00:00,2.41,1.2,1.21,1156.0,4019.0,0.0,2233.0,1304.0,214.0,94718.0,3.41739386224031,0.97,10.79,0.4,87.84,3.8,30.273642196433787,7.0,1.03,0.45,87.36,11.16,4.029614562913091,70.67,9.49,18.86,0.98,12.31986551600794,5.19888888888889,80.2888888888889,69.83,32.714,0.059,5.38,1.76,8.68,2.43,0.062,0.18,54.84,11.18,0.061,2.07806691449814,0.04,97.4277093234894,0.1,95.04,0.79,0.44,1.3,0.0,0.0,2.5448329070872653,1.0,53.72,7.64,4.0,0.06,0.01,0.17,0.539,5.72,8.21,0.42,0.08,0.04,37.8326672622799,0.0,0.0,0.0,0.0,0.0,0.0,0.0,0.0,0.0,0.0,0.0,0.0,0.0,1974.426422787936,6.0,1.3,3.83,97.0,26.69230769,13.0,60.0,28.5,8.0,119.125,150.0,547.0,41.2295276525042,397.0,85.46666666666667
2025-01-04 15:00:00,2.46,1.2,1.26,1165.0,4022.0,0.0,2245.0,1281.0,217.0,95280.0,3.3997867100219,0.97,10.79,0.4,87.84,3.8,30.25002781094515,7.0,1.03,0.45,87.36,11.16,4.026471337825016,70.67,9.49,18.86,0.98,12.310255636510272,5.19888888888889,80.2888888888889,69.83,32.714,0.059,5.38,1.76,8.68,2.43,0.062,0.18,54.84,11.18,0.061,2.07806691449814,0.04,97.35171267035092,0.1,95.04,0.79,0.44,1.3,0.0,0.0,2.5428478580177747,1.0,53.72,7.64,4.0,0.06,0.01,0.17,0.539,5.72,8.21,0.42,0.08,0.04,37.803156601388885,0.0,0.0,0.0,0.0,0.0,0.0,0.0,0.0,0.0,0.0,0.0,0.0,0.0,1974.426422787936,6.0,1.3,3.95,97.0,26.69230769,13.0,60.0,28.5,8.0,119.125,150.0,547.0,41.5008391273076,397.0,85.4
2025-01-04 16:00:00,2.46,1.2,1.26,1168.0,4024.0,0.0,2259.0,1282.0,218.0,95850.0,3.38126421915682,0.98,10.68,0.42,87.92,3.7,29.85872634939181,6.0,1.03,0.43,87.42,11.12,3.974386621432673,71.16,9.1,18.62,1.12,12.151015418525454,5.19888888888889,80.2888888888889,69.83,32.73075,0.059,5.2,1.85,8.94,2.37,0.058,0.17,55.11,10.96,0.059,2.11,0.05,96.09241242472122,0.1,94.69,0.67,0.39,1.24,0.0,0.0,2.5099546623629228,1.0,53.68,7.72,3.8,0.08,0.011,0.215,0.468,6.24,7.72,0.21,0.08,0.035,37.3141510863559,0.0,0.0,0.0,0.0,0.0,0.0,0.0,0.0,0.0,0.0,0.0,0.0,0.0,1974.426422787936,7.0,1.3,4.02,97.0,26.69230769,13.0,60.0,28.5,8.0,118.9925,149.0,546.0,39.8227969348659,397.0,84.29530201342281
2025-01-04 17:00:00,2.47,1.2,1.27,1170.0,4024.0,0.0,2277.0,1288.0,217.0,96310.0,3.36512730331065,0.98,10.68,0.42,87.92,3.7,28.64839807084415,6.0,1.03,0.43,87.42,11.12,3.813284220027013,71.16,9.1,18.62,1.12,11.658472052742887,5.19888888888889,80.2888888888889,69.83,32.73075,0.059,5.2,1.85,8.94,2.37,0.058,0.17,55.11,10.96,0.059,2.11,0.05,92.19729102032572,0.1,94.69,0.67,0.39,1.24,0.0,0.0,2.408213246128929,1.0,53.68,7.72,3.8,0.08,0.011,0.215,0.468,6.24,7.72,0.21,0.08,0.035,35.8016159660916,0.0,0.0,0.0,0.0,0.0,0.0,0.0,0.0,0.0,0.0,0.0,0.0,0.0,1974.426422787936,6.0,1.3,3.93,97.0,26.69230769,13.0,60.0,28.5,8.0,118.86,148.0,545.0,40.3617325083294,397.0,80.87837837837837
2025-01-04 18:00:00,2.48,1.2,1.28,1168.0,4019.0,0.0,2294.0,1256.0,215.0,96103.0,3.36818282412938,0.98,10.68,0.42,87.92,3.7,28.55864745032145,6.0,1.03,0.43,87.42,11.12,3.801337840891591,71.16,9.1,18.62,1.12,11.621948017489938,5.19888888888889,80.2888888888889,69.83,32.73075,0.059,5.2,1.85,8.94,2.37,0.058,0.17,55.11,10.96,0.059,2.11,0.05,91.90845238930966,0.1,94.69,0.67,0.39,1.24,0.0,0.0,2.400668718415493,1.0,53.68,7.72,3.8,0.08,0.011,0.215,0.468,6.24,7.72,0.21,0.08,0.035,35.68945551507001,0.0,0.0,0.0,0.0,0.0,0.0,0.0,0.0,0.0,0.0,0.0,0.0,0.0,1974.426422787936,7.0,1.3,3.88,97.0,26.69230769,13.0,60.0,28.5,8.0,118.33,144.0,541.0,40.3371320037987,397.0,80.625
2025-01-04 19:00:00,2.49,1.23,1.26,1165.0,4019.0,0.0,2306.0,1288.0,216.0,97050.0,3.33534244760997,0.98,10.68,0.42,87.92,3.7,26.29279565479884,6.0,1.03,0.43,87.42,11.12,3.499738537662847,71.16,9.1,18.62,1.12,10.69985911854232,5.19888888888889,80.2888888888889,69.83,32.73075,0.059,5.2,1.85,8.94,2.37,0.058,0.17,55.11,10.96,0.059,2.11,0.05,84.61640775616375,0.1,94.69,0.67,0.39,1.24,0.0,0.0,2.210198930392828,1.0,53.68,7.72,3.8,0.08,0.011,0.215,0.468,6.24,7.72,0.21,0.08,0.035,32.85784323368601,0.0,0.0,0.0,0.0,0.0,0.0,0.0,0.0,0.0,0.0,0.0,0.0,0.0,1974.426422787936,6.0,1.3,3.84,97.0,26.69230769,13.0,60.0,28.5,8.0,117.2425,149.0,539.0,39.5565092989986,390.0,74.22818791946308
2025-01-04 20:00:00,2.49,1.25,1.24,1148.0,4022.0,0.0,2299.0,1302.0,212.0,96236.0,3.36604035403096,0.98,10.68,0.42,87.92,3.7,26.95012385836157,6.0,1.03,0.43,87.42,11.12,3.587233107510208,71.16,9.1,18.62,1.12,10.967358979154596,5.19888888888889,80.2888888888889,69.83,32.73075,0.059,5.2,1.85,8.94,2.37,0.058,0.17,55.11,10.96,0.059,2.11,0.05,86.73184470066148,0.1,94.69,0.67,0.39,1.24,0.0,0.0,2.265454602383959,1.0,53.68,7.72,3.8,0.08,0.011,0.215,0.468,6.24,7.72,0.21,0.08,0.035,33.679299702192154,0.0,0.0,0.0,0.0,0.0,0.0,0.0,0.0,0.0,0.0,0.0,0.0,0.0,1974.426422787936,5.0,1.3,3.62,97.0,26.69230769,13.0,60.0,28.5,8.0,118.6975,143.0,542.0,39.6046677780424,399.0,76.08391608391608
2025-01-04 21:00:00,2.54,1.26,1.28,1149.0,4197.0,228.0,2303.0,1308.0,217.0,100198.0,3.3831754598596,0.98,10.68,0.42,87.92,3.7,26.727190848503803,6.0,1.03,0.43,87.42,11.12,3.557559304231172,71.16,9.1,18.62,1.12,10.876636340540266,5.19888888888889,80.2888888888889,69.83,32.73075,0.059,5.2,1.85,8.94,2.37,0.058,0.17,55.11,10.96,0.059,2.11,0.05,86.0143937794244,0.1,94.69,0.67,0.39,1.24,0.0,0.0,2.246714628651004,1.0,53.68,7.72,3.8,0.08,0.011,0.215,0.468,6.24,7.72,0.21,0.08,0.035,33.40070255392035,0.0,0.0,0.0,0.0,0.0,0.0,0.0,0.0,0.0,0.0,0.0,0.0,0.0,1974.426422787936,7.0,1.3,4.09,97.0,26.69230769,13.0,60.0,28.5,8.0,118.6975,143.0,542.0,39.9248473461719,399.0,75.45454545454545
2025-01-04 22:00:00,2.52,1.25,1.27,1144.0,4205.0,65.0,2314.0,1327.0,219.0,101084.0,3.35310683559877,0.98,10.68,0.42,87.92,3.7,28.09756769606728,6.0,1.03,0.43,87.42,11.12,3.739965189383345,71.16,9.1,18.62,1.12,11.434311507561354,5.19888888888889,80.2888888888889,69.83,32.73075,0.059,5.2,1.85,8.94,2.37,0.058,0.17,55.11,10.96,0.059,2.11,0.05,90.42458916661111,0.1,94.69,0.67,0.39,1.24,0.0,0.0,2.3619098890746355,1.0,53.68,7.72,3.8,0.08,0.011,0.215,0.468,6.24,7.72,0.21,0.08,0.035,35.11324876693955,0.0,0.0,0.0,0.0,0.0,0.0,0.0,0.0,0.0,0.0,0.0,0.0,0.0,1974.426422787936,7.0,1.3,3.99,97.0,26.69230769,13.0,60.0,28.5,8.0,116.8725,133.0,530.0,39.8923724847918,397.0,79.32330827067669
2025-01-04 23:00:00,2.5,1.23,1.27,1149.0,4145.0,0.0,2288.0,1302.0,217.0,99125.0,3.36787498238352,0.973769824223784,10.92984140620973,0.4175396484475678,87.67884912111892,3.223017577621609,7.171915142133202,6.0,1.03,0.43,87.42,11.12,1.786478355564615,71.03,9.21,18.7,1.06,2.3413870977255766,5.37888888888888,79.0455555555556,69.83,32.7475,0.057,5.25,1.84,9.0,2.42,0.056,0.18,55.1,10.88,0.056,2.07238095238095,0.05,22.670829727944223,0.1,94.69,0.67,0.39,1.24,0.0,0.0,0.4842974365295535,1.0,53.68,7.72,3.8,0.08,0.011,0.215,0.468,6.24,7.72,0.21,0.08,0.035,9.232609772201997,0.0,0.0,0.0,0.0,0.0,0.0,0.0,0.0,0.0,0.0,0.0,0.0,0.0,1974.426422787936,6.0,1.3,3.69,97.0,26.69230769,13.0,60.0,28.5,8.0,118.4625,145.0,542.0,41.3377452138974,397.0,81.10344827586206
2025-01-05 01:00:00,2.49,1.24,1.25,1100.0,4020.0,0.0,2223.0,1234.0,194.0,93320.0,3.4694092796313,0.973769824223784,10.92984140620973,0.4175396484475678,87.67884912111892,3.223017577621609,6.9631120986356105,6.0,1.03,0.43,87.42,11.12,1.734466848123171,71.03,9.21,18.7,1.06,2.2732199844340384,5.37888888888888,79.0455555555556,69.83,32.7475,0.057,5.25,1.84,9.0,2.42,0.056,0.18,55.1,10.88,0.056,2.07238095238095,0.05,22.01079148822762,0.1,94.69,0.67,0.39,1.24,0.0,0.0,0.4701976073066194,1.0,53.68,7.72,3.8,0.08,0.011,0.215,0.468,6.24,7.72,0.21,0.08,0.035,8.963811692239217,0.0,0.0,0.0,0.0,0.0,0.0,0.0,0.0,0.0,0.0,0.0,0.0,0.0,2015.0501074595663,6.0,1.3,3.64,97.0,26.69230769,13.0,60.0,28.5,8.0,117.785,138.0,536.0,41.0262645914397,398.0,80.3623188405797
2025-01-05 02:00:00,2.5,1.25,1.25,1146.0,4050.0,0.0,2277.0,1306.0,214.0,98090.0,3.32544116381046,0.973769824223784,10.92984140620973,0.4175396484475678,87.67884912111892,3.223017577621609,7.005460131850651,6.0,1.03,0.43,87.42,11.12,1.7450154733146424,71.03,9.21,18.7,1.06,2.287045181277382,5.37888888888888,79.0455555555556,69.83,32.7475,0.057,5.25,1.84,9.0,2.42,0.056,0.18,55.1,10.88,0.056,2.07238095238095,0.05,22.14465601831546,0.1,94.69,0.67,0.39,1.24,0.0,0.0,0.4730572401273742,1.0,53.68,7.72,3.8,0.08,0.011,0.215,0.468,6.24,7.72,0.21,0.08,0.035,9.018327516471125,0.0,0.0,0.0,0.0,0.0,0.0,0.0,0.0,0.0,0.0,0.0,0.0,0.0,2015.0501074595663,7.0,1.3,3.66,97.0,26.69230769,13.0,60.0,28.5,8.0,117.9325,141.0,538.0,39.6253260611809,397.0,80.85106382978724
2025-01-05 03:00:00,2.52,1.28,1.24,1159.0,4050.0,0.0,2285.0,1337.0,218.0,98277.0,3.31911852053111,0.973769824223784,10.92984140620973,0.4175396484475678,87.67884912111892,3.223017577621609,7.046843140726692,6.0,1.03,0.43,87.42,11.12,1.7553237170933322,71.03,9.21,18.7,1.06,2.300555330397552,5.37888888888888,79.0455555555556,69.83,32.7475,0.057,5.25,1.84,9.0,2.42,0.056,0.18,55.1,10.88,0.056,2.07238095238095,0.05,22.275470051842863,0.1,94.69,0.67,0.39,1.24,0.0,0.0,0.4758517078138094,1.0,53.68,7.72,3.8,0.08,0.011,0.215,0.468,6.24,7.72,0.21,0.08,0.035,9.07160103750144,0.0,0.0,0.0,0.0,0.0,0.0,0.0,0.0,0.0,0.0,0.0,0.0,0.0,2015.0501074595663,6.0,1.3,3.65,97.0,26.69230769,13.0,60.0,28.5,8.0,118.1975,143.0,540.0,40.6731452950936,397.0,81.32867132867133
2025-01-05 04:00:00,2.54,1.28,1.26,1152.0,3982.0,0.0,2273.0,1328.0,218.0,100666.0,3.186043645501,0.973769824223784,10.92984140620973,0.4175396484475678,87.67884912111892,3.223017577621609,7.105011407408528,6.0,1.03,0.43,87.42,11.12,1.76981306161964,71.03,9.21,18.7,1.06,2.319545297011324,5.37888888888888,79.0455555555556,69.83,32.7475,0.057,5.25,1.84,9.0,2.42,0.056,0.18,55.1,10.88,0.056,2.07238095238095,0.05,22.45934323541784,0.1,94.69,0.67,0.39,1.24,0.0,0.0,0.479779632487079,1.0,53.68,7.72,3.8,0.08,0.011,0.215,0.468,6.24,7.72,0.21,0.08,0.035,9.146482696968349,0.0,0.0,0.0,0.0,0.0,0.0,0.0,0.0,0.0,0.0,0.0,0.0,0.0,2015.0501074595663,7.0,1.3,3.47,97.0,26.69230769,13.0,60.0,28.5,8.0,118.4625,145.0,542.0,42.3953488372093,397.0,82.0
2025-01-05 05:00:00,2.54,1.28,1.26,1149.0,3865.0,0.0,2270.0,1334.0,219.0,101111.0,3.07889840888242,0.973769824223784,10.92984140620973,0.4175396484475678,87.67884912111892,3.223017577621609,7.022606362942593,6.0,1.03,0.43,87.42,11.12,1.7492864902073706,71.03,9.21,18.7,1.06,2.2926428443084803,5.37888888888888,79.0455555555556,69.83,32.7475,0.057,5.25,1.84,9.0,2.42,0.056,0.18,55.1,10.88,0.056,2.07238095238095,0.05,22.198856225353293,0.1,94.69,0.67,0.39,1.24,0.0,0.0,0.4742150725332804,1.0,53.68,7.72,3.8,0.08,0.011,0.215,0.468,6.24,7.72,0.21,0.08,0.035,9.040400346056895,0.0,0.0,0.0,0.0,0.0,0.0,0.0,0.0,0.0,0.0,0.0,0.0,0.0,2015.0501074595663,6.0,1.3,3.67,97.0,26.69230769,13.0,60.0,28.5,8.0,118.1975,143.0,540.0,41.725768321513,397.0,81.04895104895105
2025-01-08 00:00:00,2.31,1.14,1.17,1089.0,3226.0,0.0,2303.0,1388.0,229.0,96434.0,2.69474606433841,0.9749685023894736,10.89968502389474,0.3998740095578956,87.72547246415789,3.300629952210522,35.88687644760856,7.0,1.03,0.45,87.32,11.2,3.942121815952367,70.76,9.44,18.79,1.01,6.074939829376192,5.31222222222222,78.8022222222222,69.83,32.89825,0.056,5.27,1.8,9.58,2.36,0.055,0.17,55.41,10.52,0.057,1.99620493358634,0.05,94.9820925692239,0.1,95.59,0.97,0.63,1.24,0.0,0.0,2.2022352910341745,1.0,54.12,7.44,3.7,0.07,0.012,0.164,0.503,5.62,8.32,0.22,0.14,0.052,38.41726919300345,0.0,0.0,0.0,0.0,0.0,0.0,0.0,0.0,0.0,0.0,0.0,0.0,0.0,1621.4434554461911,7.0,1.3,2.92,97.0,26.69230769,13.0,60.0,28.5,8.0,122.6625,105.0,540.0,41.8817852834741,435.0,75.23809523809524
2025-01-08 03:00:00,2.27,1.04,1.23,1079.0,1723.0,1496.0,2298.0,1250.0,218.0,92264.0,1.53570661916392,0.9749685023894736,10.89968502389474,0.3998740095578956,87.72547246415789,3.300629952210522,31.62568019357909,7.0,1.03,0.45,87.32,11.2,3.474035529880972,70.76,9.44,18.79,1.01,5.353603413202326,5.31222222222222,78.8022222222222,69.83,32.89825,0.056,5.27,1.8,9.58,2.36,0.055,0.17,55.41,10.52,0.057,1.99620493358634,0.05,83.70394921654912,0.1,95.59,0.97,0.63,1.24,0.0,0.0,1.9407425755467649,1.0,54.12,7.44,3.7,0.07,0.012,0.164,0.503,5.62,8.32,0.22,0.14,0.052,33.85561491210609,0.0,0.0,0.0,0.0,0.0,0.0,0.0,0.0,0.0,0.0,0.0,0.0,0.0,1621.4434554461911,6.0,1.3,3.43,97.0,26.69230769,13.0,60.0,28.5,8.0,148.44,92.0,637.0,38.8616290480864,545.0,66.30434782608695
2025-01-08 04:00:00,2.26,1.05,1.21,1080.0,1723.0,1513.0,2296.0,1275.0,219.0,92567.0,1.53093539973608,0.9749685023894736,10.89968502389474,0.3998740095578956,87.72547246415789,3.300629952210522,31.562953687629467,7.0,1.03,0.45,87.32,11.2,3.46714511332707,70.76,9.44,18.79,1.01,5.342985053872356,5.31222222222222,78.8022222222222,69.83,32.89825,0.056,5.27,1.8,9.58,2.36,0.055,0.17,55.41,10.52,0.057,1.99620493358634,0.05,83.5379304546948,0.1,95.59,0.97,0.63,1.24,0.0,0.0,1.936893298631088,1.0,54.12,7.44,3.7,0.07,0.012,0.164,0.503,5.62,8.32,0.22,0.14,0.052,33.78846554433871,0.0,0.0,0.0,0.0,0.0,0.0,0.0,0.0,0.0,0.0,0.0,0.0,0.0,1621.4434554461911,6.0,1.3,3.44,97.0,26.69230769,13.0,60.0,28.5,8.0,146.9825,81.0,626.0,39.41294530858,545.0,66.17283950617283
2025-01-08 05:00:00,2.25,1.05,1.2,1080.0,1723.0,1511.0,2296.0,1286.0,220.0,92678.0,1.52902255864629,0.9749685023894736,10.89968502389474,0.3998740095578956,87.72547246415789,3.300629952210522,34.628564450648106,7.0,1.03,0.45,87.32,11.2,3.803898051013277,70.76,9.44,18.79,1.01,5.861932445485405,5.31222222222222,78.8022222222222,69.83,32.89825,0.056,5.27,1.8,9.58,2.36,0.055,0.17,55.41,10.52,0.057,1.99620493358634,0.05,91.6517078044549,0.1,95.59,0.97,0.63,1.24,0.0,0.0,2.125017673867533,1.0,54.12,7.44,3.7,0.07,0.012,0.164,0.503,5.62,8.32,0.22,0.14,0.052,37.070233298514594,0.0,0.0,0.0,0.0,0.0,0.0,0.0,0.0,0.0,0.0,0.0,0.0,0.0,1621.4434554461911,6.0,1.3,3.94,97.0,26.69230769,13.0,60.0,28.5,8.0,149.5,100.0,645.0,38.606787445777,545.0,72.6
2025-01-08 12:00:00,2.37,1.16,1.21,1115.0,2027.0,0.0,2312.0,1265.0,216.0,92100.0,1.77325941563257,0.9749685023894736,10.89968502389474,0.3998740095578956,87.72547246415789,3.300629952210522,38.46008221756607,7.0,1.03,0.45,87.32,11.2,4.224784772632175,70.76,9.44,18.79,1.01,6.510532775001227,5.31222222222222,78.8022222222222,69.83,32.89825,0.056,5.27,1.8,9.58,2.36,0.055,0.17,55.41,10.52,0.057,1.99620493358634,0.05,101.7926175531572,0.1,95.59,0.97,0.63,1.24,0.0,0.0,2.360142724576522,1.0,54.12,7.44,3.7,0.07,0.012,0.164,0.503,5.62,8.32,0.22,0.14,0.052,41.17191235337344,0.0,0.0,0.0,0.0,0.0,0.0,0.0,0.0,0.0,0.0,0.0,0.0,0.0,1621.4434554461911,6.0,1.3,2.73,97.0,26.69230769,13.0,60.0,28.5,8.0,134.4675,79.0,575.0,39.3300538767861,496.0,80.63291139240506
2025-01-08 13:00:00,2.22,1.11,1.11,1121.0,2238.0,0.0,2312.0,1435.0,235.0,95117.0,1.89569096782001,0.9749685023894736,10.89968502389474,0.3998740095578956,87.72547246415789,3.300629952210522,35.352447907807985,7.0,1.03,0.45,87.32,11.2,3.883415608715549,70.76,9.44,18.79,1.01,5.9844716264070765,5.31222222222222,78.8022222222222,69.83,32.89825,0.056,5.27,1.8,9.58,2.36,0.055,0.17,55.41,10.52,0.057,1.99620493358634,0.05,93.56761613483486,0.1,95.59,0.97,0.63,1.24,0.0,0.0,2.169439530929421,1.0,54.12,7.44,3.7,0.07,0.012,0.164,0.503,5.62,8.32,0.22,0.14,0.052,37.84515796153654,0.0,0.0,0.0,0.0,0.0,0.0,0.0,0.0,0.0,0.0,0.0,0.0,0.0,1621.4434554461911,6.0,1.3,2.89,97.0,26.69230769,13.0,60.0,28.5,8.0,135.0125,85.0,580.0,38.9826422372228,495.0,74.11764705882354
2025-01-08 14:00:00,2.22,1.11,1.11,1122.0,2239.0,0.0,2313.0,1433.0,235.0,95092.0,1.89703601839373,0.9749685023894736,10.89968502389474,0.3998740095578956,87.72547246415789,3.300629952210522,35.352447907807985,7.0,1.03,0.45,87.32,11.2,3.883415608715549,70.76,9.44,18.79,1.01,5.9844716264070765,5.31222222222222,78.8022222222222,69.83,32.89825,0.056,5.27,1.8,9.58,2.36,0.055,0.17,55.41,10.52,0.057,1.99620493358634,0.05,93.56761613483486,0.1,95.59,0.97,0.63,1.24,0.0,0.0,2.169439530929421,1.0,54.12,7.44,3.7,0.07,0.012,0.164,0.503,5.62,8.32,0.22,0.14,0.052,37.84515796153654,0.0,0.0,0.0,0.0,0.0,0.0,0.0,0.0,0.0,0.0,0.0,0.0,0.0,1621.4434554461911,6.0,1.3,2.91,97.0,26.69230769,13.0,60.0,28.5,8.0,127.5125,85.0,550.0,38.9371980676328,465.0,74.11764705882354
2025-01-08 15:00:00,2.2,1.09,1.11,1141.0,2246.0,0.0,2308.0,1416.0,238.0,94396.0,1.9169888169376,0.9749685023894736,10.89968502389474,0.3998740095578956,87.72547246415789,3.300629952210522,37.36323528880765,7.0,1.03,0.45,87.32,11.2,4.104297713444078,70.76,9.44,18.79,1.01,6.324858240078377,5.31222222222222,78.8022222222222,69.83,32.89825,0.056,5.27,1.8,9.58,2.36,0.055,0.17,55.41,10.52,0.057,1.99620493358634,0.05,98.8895837192236,0.1,95.59,0.97,0.63,1.24,0.0,0.0,2.2928335783235547,1.0,54.12,7.44,3.7,0.07,0.012,0.164,0.503,5.62,8.32,0.22,0.14,0.052,39.9977264699308,0.0,0.0,0.0,0.0,0.0,0.0,0.0,0.0,0.0,0.0,0.0,0.0,0.0,1621.4434554461911,6.0,1.3,2.98,97.0,26.69230769,13.0,60.0,28.5,8.0,128.175,90.0,555.0,39.7467121285923,465.0,78.33333333333333
2025-01-08 16:00:00,2.22,1.09,1.13,1133.0,2247.0,0.0,2310.0,1387.0,234.0,94165.0,1.92254454475307,0.97,10.90892908124211,0.3998740095578956,87.72119690919999,3.051574880526304,38.158197741761,6.7,1.04,0.45,87.34,11.17,4.1916231967088455,70.78,9.29,18.89,1.04,6.459429691994938,5.31222222222222,78.8022222222222,69.83,32.93175,0.057,5.26,1.79,8.78,2.41,0.059,0.18,55.43,10.45,0.063,1.99,0.04,100.9936174153773,0.1,95.26,0.54,0.3,1.32,0.0,0.0,2.341617271479376,1.0,53.85,7.74,3.5,0.08,0.011,0.167,0.641,5.4,8.37,0.15,0.12,0.03,40.84874192673785,0.0,0.0,0.0,0.0,0.0,0.0,0.0,0.0,0.0,0.0,0.0,0.0,0.0,1621.4434554461911,5.0,1.3,3.01,97.0,26.69230769,13.0,60.0,28.5,8.0,128.175,90.0,555.0,40.0246002460025,465.0,80.0
2025-01-08 17:00:00,2.25,1.09,1.16,1129.0,2247.0,286.0,2326.0,1354.0,232.0,94532.0,1.92231827488033,0.97,10.90892908124211,0.3998740095578956,87.72119690919999,3.051574880526304,35.47519946304343,6.7,1.04,0.45,87.34,11.17,3.896899690690255,70.78,9.29,18.89,1.04,6.005251041776544,5.31222222222222,78.8022222222222,69.83,32.93175,0.057,5.26,1.79,8.78,2.41,0.059,0.18,55.43,10.45,0.063,1.99,0.04,93.8925036908586,0.1,95.26,0.54,0.3,1.32,0.0,0.0,2.176972307078482,1.0,53.85,7.74,3.5,0.08,0.011,0.167,0.641,5.4,8.37,0.15,0.12,0.03,37.97656476001409,0.0,0.0,0.0,0.0,0.0,0.0,0.0,0.0,0.0,0.0,0.0,0.0,0.0,1621.4434554461911,6.0,1.3,3.09,97.0,26.69230769,13.0,60.0,28.5,8.0,126.85,80.0,545.0,40.0833537631773,465.0,74.375
2025-01-08 19:00:00,2.25,1.15,1.1,1102.0,2247.0,1247.0,2243.0,1441.0,230.0,95384.0,1.9293606949054,0.97,10.90892908124211,0.3998740095578956,87.72119690919999,3.051574880526304,32.08241327990322,6.7,1.04,0.45,87.34,11.17,3.5242070031852646,70.78,9.29,18.89,1.04,5.430919309489792,5.31222222222222,78.8022222222222,69.83,32.93175,0.057,5.26,1.79,8.78,2.41,0.059,0.18,55.43,10.45,0.063,1.99,0.04,84.91278845191692,0.1,95.26,0.54,0.3,1.32,0.0,0.0,1.9687704737884628,1.0,53.85,7.74,3.5,0.08,0.011,0.167,0.641,5.4,8.37,0.15,0.12,0.03,34.34455236399834,0.0,0.0,0.0,0.0,0.0,0.0,0.0,0.0,0.0,0.0,0.0,0.0,0.0,1621.4434554461911,5.0,1.3,3.51,97.0,26.69230769,13.0,60.0,28.5,8.0,124.88,84.0,539.0,40.2740396378762,455.0,67.26190476190476
2025-01-08 20:00:00,2.21,1.06,1.15,1094.0,2246.0,1120.0,2226.0,1434.0,254.0,96054.0,1.91164039778413,0.97,10.90892908124211,0.3998740095578956,87.72119690919999,3.051574880526304,33.059473043508454,6.7,1.04,0.45,87.34,11.17,3.6315356143899913,70.78,9.29,18.89,1.04,5.5963162417714765,5.31222222222222,78.8022222222222,69.83,32.93175,0.057,5.26,1.79,8.78,2.41,0.059,0.18,55.43,10.45,0.063,1.99,0.04,87.49878060556395,0.1,95.26,0.54,0.3,1.32,0.0,0.0,2.028728756755838,1.0,53.85,7.74,3.5,0.08,0.011,0.167,0.641,5.4,8.37,0.15,0.12,0.03,35.39050485894098,0.0,0.0,0.0,0.0,0.0,0.0,0.0,0.0,0.0,0.0,0.0,0.0,0.0,1621.4434554461911,6.0,1.3,3.52,97.0,26.69230769,13.0,60.0,28.5,8.0,124.7775,87.0,540.0,40.5658056580566,453.0,69.3103448275862
2025-01-08 21:00:00,2.31,1.1,1.21,1081.0,2241.0,1220.0,2214.0,1340.0,226.0,97049.0,1.8900127238302,0.97,10.90892908124211,0.3998740095578956,87.72119690919999,3.051574880526304,35.687109634990335,6.7,1.04,0.45,87.34,11.17,3.9201777186087248,70.78,9.29,18.89,1.04,6.041123251097676,5.31222222222222,78.8022222222222,69.83,32.93175,0.057,5.26,1.79,8.78,2.41,0.059,0.18,55.43,10.45,0.063,1.99,0.04,94.45336809480318,0.1,95.26,0.54,0.3,1.32,0.0,0.0,2.1899763939588737,1.0,53.85,7.74,3.5,0.08,0.011,0.167,0.641,5.4,8.37,0.15,0.12,0.03,38.20341677184368,0.0,0.0,0.0,0.0,0.0,0.0,0.0,0.0,0.0,0.0,0.0,0.0,0.0,1621.4434554461911,5.0,1.3,3.52,97.0,26.69230769,13.0,60.0,28.5,8.0,124.7475,83.0,538.0,39.8184494602552,455.0,74.81927710843374
