Repository: saikumar-voptimai/evonith_bf_webapp

# Evonith BF2 — Blast Furnace Intelligence Platform

Monitoring, modelling and optimisation of **Blast Furnace 2 (BF2)** at Evonith Steel: live telemetry from InfluxDB,
manual plant reports from Neon PostgreSQL, a two-zone energy model of the furnace, blend and fuel optimisers, a
conversational assistant (FurnaceMind) and a live digital twin evaluated every hour.

The platform has three deployable parts that share one Python service layer, plus the shared data library:

| Part | Path | What it is |
|---|---|---|
| **Streamlit app** (legacy) | `src/app.py`, `src/custom_pages/` | The original 11-page dashboard; still the home of the model pages. Served under `/legacy` in production |

File: src/data/V13_df_filtered.csv (part 144 of 268)
NM3/HR.,STEAMKGS/HR.,RAFTOC,PERMEABILITYKGS/HR.,TUYEREVELOCITYM/S,HOT BLAST VOLUMENM3/HR.,O2 ENRICHMENT %,COKE_VM%,COKE_ASH%,COKE_IM%,COKE_FC%,COKE_MOIST%,COKE_CALC_MT,NUTCOKE_MOIST%,NUTCOKE_VM%,NUTCOKE_IM%,NUTCOKE_FC%,NUTCOKE_ASH%,NUTCOKE_CALC_MT,PCI_2_FC%,PCI_2_ASH%,PCI_2_VM%,PCI_2_IM%,PCI_2_CALC_MT,SINTER_SP_02_COLD_STRENGTH_AI,SINTER_SP_02_COLD_STRENGTH_TI,SINTER_SP_02_HOT_STRENGTH_RI,SINTER_SP_02_HOT_STRENGTH_RDI,SINTER_SP_02_P%,SINTER_SP_02_SIO2%,SINTER_SP_02_MGO%,SINTER_SP_02_FEO%,SINTER_SP_02_AL2O3%,SINTER_SP_02_NA2O%,SINTER_SP_02_TIO2%,SINTER_SP_02_FE(T)%,SINTER_SP_02_CAO%,SINTER_SP_02_K2O%,SINTER_SP_02_BASICITY,SINTER_SP_02_MNO%,SINTER_CALC_MT,FLUX_TM%,FLUX_SIO2%,FLUX_FE2O3%,FLUX_AL2O3%,FLUX_LOI%,FLUX_MGO%,FLUX_CAO%,FLUX_CALC_MT,GEOMIN TYPE,ORE_FE(T)%,ORE_LOI%,ORE_TM%,ORE_MGO%,ORE_NA2O%,ORE_P%,ORE_TIO2%,ORE_AL2O3%,ORE_SIO2%,ORE_MNO%,ORE_CAO%,ORE_K2O%,ORE_CALC_MT,LLOYDS_PELLET_PCT_SIO2,LLOYDS_PELLET_PCT_AL2O3,LLOYDS_PELLET_PCT_FE2O3,LLOYDS_PELLET_PCT_MGO,LLOYDS_PELLET_PCT_TIO2,LLOYDS_PELLET_PCT_NA2O,TOTAL_PELLET_CALC_MT,LLOYDS_PELLET_PCT_K2O,LLOYDS_PELLET_PCT_TM,LLOYDS_PELLET_PCT_LOI,LLOYDS_PELLET_PCT_MNO,LLOYDS_PELLET_PCT_CAO,LLOYDS_PELLET_PCT_P,DAILYPRODUCTION,CHARGES/HRS.,STOCKRODLEVEL,FURNACE TOP GAS ANALYSISH2%,COKE_DISCHARGE_TIME,WEIGHTED_COKE_ANGLE,TOTAL_COKE_PORTIONS,NON_COKE_DISCHARGE_TIME,WEIGHTED_NON_COKE_ANGLE,TOTAL_NON_COKE_PORTIONS,UNITCOST LAKHS/THM,ACTUALKG/THM.,ACT. FUEL RATEKG/THM.,FURNACETOPGASANALYSISCO2ETACO,COKE RATE KG/THM,PRODUCTIONTONNESPERHR
2025-01-08 22:00:00,2.29,1.12,1.17,1094.0,2580.0,888.0,2262.0,1391.0,231.0,97430.0,2.15784234493494,0.97,10.90892908124211,0.3998740095578956,87.72119690919999,3.051574880526304,35.55146039603024,6.7,1.04,0.45,87.34,11.17,3.905276844608097,70.78,9.29,18.89,1.04,6.018160512454587,5.31222222222222,78.8022222222222,69.83,32.93175,0.057,5.26,1.79,8.78,2.41,0.059,0.18,55.43,10.45,0.063,1.99,0.04,94.0943441326408,0.1,95.26,0.54,0.3,1.32,0.0,0.0,2.1816521381079648,1.0,53.85,7.74,3.5,0.08,0.011,0.167,0.641,5.4,8.37,0.15,0.12,0.03,38.05820287069616,0.0,0.0,0.0,0.0,0.0,0.0,0.0,0.0,0.0,0.0,0.0,0.0,0.0,1621.4434554461911,6.0,1.3,3.4,97.0,26.69230769,13.0,60.0,28.5,8.0,123.145,86.0,533.0,40.4675825500121,447.0,74.53488372093024
2025-01-08 23:00:00,2.29,1.15,1.14,1090.0,3187.0,0.0,2299.0,1419.0,229.0,96900.0,2.64939432634421,0.9625650156803351,10.75539009408201,0.3948699686393297,87.88717492159833,3.543498431966488,38.27840023035651,6.7,1.04,0.45,87.34,11.17,4.856055728476237,70.83,9.12,19.03,1.02,11.588412769402062,5.2,79.1111111111111,69.83,32.9485,0.052,5.17,1.82,8.54,2.27,0.054,0.16,55.62,10.42,0.054,2.01547388781431,0.04,116.12540030133594,0.1,95.26,0.54,0.3,1.32,0.0,0.0,2.8146674868586743,1.0,63.8,3.0,1.8,0.03,0.012,0.068,0.201,2.54,2.68,0.03,0.06,0.013,54.88606884168818,0.0,0.0,0.0,0.0,0.0,0.0,0.0,0.0,0.0,0.0,0.0,0.0,0.0,1621.4434554461911,7.0,1.3,3.23,97.0,26.69230769,13.0,60.0,28.5,8.0,123.3075,91.0,536.0,42.32602478551,445.0,87.36263736263736
2025-01-09 00:00:00,2.35,1.15,1.2,1137.0,3523.0,0.0,2192.0,1268.0,219.0,91009.0,3.11794580751095,0.9625650156803351,10.75539009408201,0.3948699686393297,87.88717492159833,3.543498431966488,37.96363750972032,6.7,1.04,0.45,87.34,11.17,4.816124453828975,70.83,9.12,19.03,1.02,11.493121422083435,5.2,79.1111111111111,69.83,32.9485,0.052,5.17,1.82,8.54,2.27,0.054,0.16,55.62,10.42,0.054,2.01547388781431,0.04,115.17050284705756,0.1,95.26,0.54,0.3,1.32,0.0,0.0,2.7915225176196703,1.0,63.8,3.0,1.8,0.03,0.012,0.068,0.201,2.54,2.68,0.03,0.06,0.013,54.43474150695974,0.0,0.0,0.0,0.0,0.0,0.0,0.0,0.0,0.0,0.0,0.0,0.0,0.0,1692.6215049144998,7.0,1.3,3.38,97.0,26.69230769,13.0,60.0,28.5,8.0,121.505,134.0,549.0,41.9262782401902,415.0,90.44776119402984
2025-01-09 01:00:00,2.3,1.13,1.17,1095.0,3223.0,0.0,2303.0,1392.0,230.0,96467.0,2.69132130001176,0.9625650156803351,10.75539009408201,0.3948699686393297,87.88717492159833,3.543498431966488,31.440885037577463,6.7,1.04,0.45,87.34,11.17,3.9886382130988247,70.83,9.12,19.03,1.02,9.51842165446138,5.2,79.1111111111111,69.83,32.9485,0.052,5.17,1.82,8.54,2.27,0.054,0.16,55.62,10.42,0.054,2.01547388781431,0.04,95.38239160584068,0.1,95.26,0.54,0.3,1.32,0.0,0.0,2.311894863441801,1.0,63.8,3.0,1.8,0.03,0.012,0.068,0.201,2.54,2.68,0.03,0.06,0.013,45.08199324504551,0.0,0.0,0.0,0.0,0.0,0.0,0.0,0.0,0.0,0.0,0.0,0.0,0.0,1692.6215049144998,6.0,1.3,2.99,97.0,26.69230769,13.0,60.0,28.5,8.0,123.06,108.0,543.0,41.0043881033642,435.0,74.9074074074074
2025-01-09 02:00:00,2.33,1.1,1.23,1084.0,3142.0,0.0,2292.0,1308.0,225.0,96051.0,2.63508162937679,0.9625650156803351,10.75539009408201,0.3948699686393297,87.88717492159833,3.543498431966488,31.37787271502565,6.7,1.04,0.45,87.34,11.17,3.980644374588048,70.83,9.12,19.03,1.02,9.499345287661964,5.2,79.1111111111111,69.83,32.9485,0.052,5.17,1.82,8.54,2.27,0.054,0.16,55.62,10.42,0.054,2.01547388781431,0.04,95.19123076483864,0.1,95.26,0.54,0.3,1.32,0.0,0.0,2.307261473997866,1.0,63.8,3.0,1.8,0.03,0.012,0.068,0.201,2.54,2.68,0.03,0.06,0.013,44.99164206389268,0.0,0.0,0.0,0.0,0.0,0.0,0.0,0.0,0.0,0.0,0.0,0.0,0.0,1692.6215049144998,6.0,1.3,3.17,97.0,26.69230769,13.0,60.0,28.5,8.0,122.3975,103.0,538.0,40.4813477737666,435.0,74.75728155339806
2025-01-09 03:00:00,2.33,1.14,1.19,1085.0,3219.0,0.0,2305.0,1344.0,223.0,95906.0,2.70369654032438,0.9625650156803351,10.75539009408201,0.3948699686393297,87.88717492159833,3.543498431966488,29.38109899679674,6.7,1.04,0.45,87.34,11.17,3.727330641659718,70.83,9.12,19.03,1.02,8.89484149662893,5.2,79.1111111111111,69.83,32.9485,0.052,5.17,1.82,8.54,2.27,0.054,0.16,55.62,10.42,0.054,2.01547388781431,0.04,89.13360698889439,0.1,95.26,0.54,0.3,1.32,0.0,0.0,2.1604357438343653,1.0,63.8,3.0,1.8,0.03,0.012,0.068,0.201,2.54,2.68,0.03,0.06,0.013,42.128537568917686,0.0,0.0,0.0,0.0,0.0,0.0,0.0,0.0,0.0,0.0,0.0,0.0,0.0,1692.6215049144998,6.0,1.3,3.25,97.0,26.69230769,13.0,60.0,28.5,8.0,122.0,100.0,535.0,38.5491071428571,435.0,70.0
2025-01-09 04:00:00,2.33,1.15,1.18,1090.0,3217.0,0.0,2313.0,1315.0,220.0,95413.0,2.71597018178968,0.9625650156803351,10.75539009408201,0.3948699686393297,87.88717492159833,3.543498431966488,31.37787271502565,6.7,1.04,0.45,87.34,11.17,3.980644374588048,70.83,9.12,19.03,1.02,9.499345287661964,5.2,79.1111111111111,69.83,32.9485,0.052,5.17,1.82,8.54,2.27,0.054,0.16,55.62,10.42,0.054,2.01547388781431,0.04,95.19123076483864,0.1,95.26,0.54,0.3,1.32,0.0,0.0,2.307261473997866,1.0,63.8,3.0,1.8,0.03,0.012,0.068,0.201,2.54,2.68,0.03,0.06,0.013,44.99164206389268,0.0,0.0,0.0,0.0,0.0,0.0,0.0,0.0,0.0,0.0,0.0,0.0,0.0,1692.6215049144998,7.0,1.3,3.01,97.0,26.69230769,13.0,60.0,28.5,8.0,122.3975,103.0,538.0,41.9490535171769,435.0,74.75728155339806
2025-01-09 05:00:00,2.33,1.16,1.17,1093.0,3213.0,0.0,2315.0,1384.0,227.0,96154.0,2.69170428876214,0.9625650156803351,10.75539009408201,0.3948699686393297,87.88717492159833,3.543498431966488,31.17412029479821,6.7,1.04,0.45,87.34,11.17,3.9547960344933206,70.83,9.12,19.03,1.02,9.43766122735247,5.2,79.1111111111111,69.83,32.9485,0.052,5.17,1.82,8.54,2.27,0.054,0.16,55.62,10.42,0.054,2.01547388781431,0.04,94.5731058897423,0.1,95.26,0.54,0.3,1.32,0.0,0.0,2.292279256634244,1.0,63.8,3.0,1.8,0.03,0.012,0.068,0.201,2.54,2.68,0.03,0.06,0.013,44.69948854399727,0.0,0.0,0.0,0.0,0.0,0.0,0.0,0.0,0.0,0.0,0.0,0.0,0.0,1692.6215049144998,7.0,1.3,2.73,97.0,26.69230769,13.0,60.0,28.5,8.0,122.3975,103.0,538.0,42.5497076023392,435.0,74.27184466019418
2025-01-09 06:00:00,2.31,1.12,1.19,1086.0,3106.0,0.0,2289.0,1391.0,231.0,98895.0,2.53004165689279,0.9625650156803351,10.75539009408201,0.3948699686393297,87.88717492159833,3.543498431966488,31.97942747950666,6.7,1.04,0.45,87.34,11.17,4.056958521534387,70.83,9.12,19.03,1.02,9.68146013238523,5.2,79.1111111111111,69.83,32.9485,0.052,5.17,1.82,8.54,2.27,0.054,0.16,55.62,10.42,0.054,2.01547388781431,0.04,97.016170872266,0.1,95.26,0.54,0.3,1.32,0.0,0.0,2.351494687166656,1.0,63.8,3.0,1.8,0.03,0.012,0.068,0.201,2.54,2.68,0.03,0.06,0.013,45.854190551202926,0.0,0.0,0.0,0.0,0.0,0.0,0.0,0.0,0.0,0.0,0.0,0.0,0.0,1692.6215049144998,6.0,1.3,2.74,97.0,26.69230769,13.0,60.0,28.5,8.0,122.6625,105.0,540.0,42.0286396181384,435.0,76.19047619047619
2025-01-09 07:00:00,2.32,1.14,1.18,1078.0,3154.0,0.0,2296.0,1357.0,223.0,96149.0,2.64244493207298,0.9625650156803351,10.75539009408201,0.3948699686393297,87.88717492159833,3.543498431966488,31.419787498615296,6.7,1.04,0.45,87.34,11.17,3.985961747407535,70.83,9.12,19.03,1.02,9.51203458006849,5.2,79.1111111111111,69.83,32.9485,0.052,5.17,1.82,8.54,2.27,0.054,0.16,55.62,10.42,0.054,2.01547388781431,0.04,95.31838788200136,0.1,95.26,0.54,0.3,1.32,0.0,0.0,2.31034353014124,1.0,63.8,3.0,1.8,0.03,0.012,0.068,0.201,2.54,2.68,0.03,0.06,0.013,45.05174221655688,0.0,0.0,0.0,0.0,0.0,0.0,0.0,0.0,0.0,0.0,0.0,0.0,0.0,1692.6215049144998,6.0,1.3,2.76,97.0,26.69230769,13.0,60.0,28.5,8.0,122.6625,105.0,540.0,40.9345339498661,435.0,74.85714285714286
2025-01-09 08:00:00,2.33,1.14,1.19,1079.0,3204.0,0.0,2242.0,1347.0,222.0,96003.0,2.68838844098751,0.9625650156803351,10.85100463935229,0.3948699686393297,87.79156037632805,3.446099059179893,36.58197122799071,6.0,1.03,0.45,87.11,11.41,4.640844180310265,70.71,9.57,18.78,0.94,11.074835415199848,5.2,79.1111111111111,69.83,32.96525,0.055,5.25,1.77,9.19,2.38,0.061,0.17,55.48,10.47,0.059,1.99428571428571,0.03,110.97893399665747,0.0862940275650842,83.6879479326187,0.5350229709035222,0.2933996937212864,1.070045941807044,0.0,0.0,2.6899265486797472,1.0,58.53029333995089,5.418167453096561,2.698478274631751,0.05987826197054,0.0150091303522094,0.1033189146811783,0.3494826133747953,4.091667421443535,5.385215305882157,0.1047717411947626,0.2544065271063828,0.0244680437672667,52.45361820507444,0.0,0.0,0.0,0.0,0.0,0.0,0.0,0.0,0.0,0.0,0.0,0.0,0.0,1692.6215049144998,7.0,1.3,3.08,97.0,26.69230769,13.0,60.0,28.5,8.0,120.6925,109.0,534.0,40.6924353806023,425.0,87.1559633027523
2025-01-09 09:00:00,2.35,1.14,1.21,1082.0,3205.0,0.0,2243.0,1322.0,221.0,95746.0,2.6964407711464,0.9625650156803351,10.85100463935229,0.3948699686393297,87.79156037632805,3.446099059179893,34.12115314529474,6.0,1.03,0.45,87.11,11.41,4.328661077691026,70.71,9.57,18.78,0.94,10.329846713449603,5.2,79.1111111111111,69.83,32.96525,0.055,5.25,1.77,9.19,2.38,0.061,0.17,55.48,10.47,0.059,1.99428571428571,0.03,103.51353619523078,0.0862940275650842,83.6879479326187,0.5350229709035222,0.2933996937212864,1.070045941807044,0.0,0.0,2.5089789488125693,1.0,58.53029333995089,5.418167453096561,2.698478274631751,0.05987826197054,0.0150091303522094,0.1033189146811783,0.3494826133747953,4.091667421443535,5.385215305882157,0.1047717411947626,0.2544065271063828,0.0244680437672667,48.92513661020859,0.0,0.0,0.0,0.0,0.0,0.0,0.0,0.0,0.0,0.0,0.0,0.0,0.0,1692.6215049144998,6.0,1.3,3.21,97.0,26.69230769,13.0,60.0,28.5,8.0,121.62,116.0,541.0,40.3275575599335,425.0,81.29310344827586
2025-01-09 10:00:00,2.3,1.14,1.16,1101.0,3315.0,0.0,2241.0,1374.0,227.0,95509.0,2.79584140034109,0.9625650156803351,10.85100463935229,0.3948699686393297,87.79156037632805,3.446099059179893,34.086136739371334,6.0,1.03,0.45,87.11,11.41,4.324218843492322,70.71,9.57,18.78,0.94,10.319245837678954,5.2,79.1111111111111,69.83,32.96525,0.055,5.25,1.77,9.19,2.38,0.061,0.17,55.48,10.47,0.059,1.99428571428571,0.03,103.4073067255952,0.0862940275650842,83.6879479326187,0.5350229709035222,0.2933996937212864,1.070045941807044,0.0,0.0,2.506404140600467,1.0,58.53029333995089,5.418167453096561,2.698478274631751,0.05987826197054,0.0150091303522094,0.1033189146811783,0.3494826133747953,4.091667421443535,5.385215305882157,0.1047717411947626,0.2544065271063828,0.0244680437672667,48.87492780172824,0.0,0.0,0.0,0.0,0.0,0.0,0.0,0.0,0.0,0.0,0.0,0.0,0.0,1692.6215049144998,7.0,1.3,3.16,97.0,26.69230769,13.0,60.0,28.5,8.0,121.43,124.0,544.0,41.034155597723,420.0,81.20967741935483
2025-01-09 11:00:00,2.3,1.11,1.19,1130.0,3513.0,0.0,2256.0,1332.0,230.0,94846.0,2.98341170855326,0.9625650156803351,10.85100463935229,0.3948699686393297,87.79156037632805,3.446099059179893,33.95997156772611,6.0,1.03,0.45,87.11,11.41,4.308213339061232,70.71,9.57,18.78,0.94,10.281050561038631,5.2,79.1111111111111,69.83,32.96525,0.055,5.25,1.77,9.19,2.38,0.061,0.17,55.48,10.47,0.059,1.99428571428571,0.03,103.02455872742335,0.0862940275650842,83.6879479326187,0.5350229709035222,0.2933996937212864,1.070045941807044,0.0,0.0,2.497127028587773,1.0,58.53029333995089,5.418167453096561,2.698478274631751,0.05987826197054,0.0150091303522094,0.1033189146811783,0.3494826133747953,4.091667421443535,5.385215305882157,0.1047717411947626,0.2544065271063828,0.0244680437672667,48.69402394329447,0.0,0.0,0.0,0.0,0.0,0.0,0.0,0.0,0.0,0.0,0.0,0.0,0.0,1692.6215049144998,6.0,1.3,3.16,97.0,26.69230769,13.0,60.0,28.5,8.0,121.24,132.0,547.0,41.5094339622642,415.0,80.9090909090909
2025-01-09 12:00:00,2.33,1.15,1.18,1137.0,3523.0,0.0,2277.0,1323.0,227.0,93746.0,3.02697956147678,0.9625650156803351,10.85100463935229,0.3948699686393297,87.79156037632805,3.446099059179893,31.358088059728203,6.0,1.03,0.45,87.11,11.41,3.978134463303488,70.71,9.57,18.78,0.94,9.493355676008724,5.2,79.1111111111111,69.83,32.96525,0.055,5.25,1.77,9.19,2.38,0.061,0.17,55.48,10.47,0.059,1.99428571428571,0.03,95.13120994363364,0.0862940275650842,83.6879479326187,0.5350229709035222,0.2933996937212864,1.070045941807044,0.0,0.0,2.3058066789785,1.0,58.53029333995089,5.418167453096561,2.698478274631751,0.05987826197054,0.0150091303522094,0.1033189146811783,0.3494826133747953,4.091667421443535,5.385215305882157,0.1047717411947626,0.2544065271063828,0.0244680437672667,44.96327353369993,0.0,0.0,0.0,0.0,0.0,0.0,0.0,0.0,0.0,0.0,0.0,0.0,0.0,1692.6215049144998,6.0,1.3,3.29,97.0,26.69230769,13.0,60.0,28.5,8.0,122.035,138.0,553.0,41.5565697814076,415.0,74.71014492753623
2025-01-09 13:00:00,2.32,1.15,1.17,1158.0,3529.0,0.0,2237.0,1326.0,229.0,93234.0,3.04877024967224,0.9625650156803351,10.85100463935229,0.3948699686393297,87.79156037632805,3.446099059179893,34.06052113431746,6.0,1.03,0.45,87.11,11.41,4.320969209105522,70.71,9.57,18.78,0.94,10.311490962790874,5.2,79.1111111111111,69.83,32.96525,0.055,5.25,1.77,9.19,2.38,0.061,0.17,55.48,10.47,0.059,1.99428571428571,0.03,103.3295965189789,0.0862940275650842,83.6879479326187,0.5350229709035222,0.2933996937212864,1.070045941807044,0.0,0.0,2.5045205872056684,1.0,58.53029333995089,5.418167453096561,2.698478274631751,0.05987826197054,0.0150091303522094,0.1033189146811783,0.3494826133747953,4.091667421443535,5.385215305882157,0.1047717411947626,0.2544065271063828,0.0244680437672667,48.83819847516422,0.0,0.0,0.0,0.0,0.0,0.0,0.0,0.0,0.0,0.0,0.0,0.0,0.0,1692.6215049144998,6.0,1.3,3.51,97.0,26.69230769,13.0,60.0,28.5,8.0,123.36,148.0,563.0,41.1722659042173,415.0,81.14864864864865
2025-01-09 14:00:00,2.35,1.15,1.2,1149.0,3532.0,0.0,2251.0,1290.0,224.0,92556.0,3.07369604027914,0.9625650156803351,10.85100463935229,0.3948699686393297,87.79156037632805,3.446099059179893,32.91262025552502,6.0,1.03,0.45,87.11,11.41,4.175344768046403,70.71,9.57,18.78,0.94,9.963975154351814,5.2,79.1111111111111,69.83,32.96525,0.055,5.25,1.77,9.19,2.38,0.061,0.17,55.48,10.47,0.059,1.99428571428571,0.03,99.84720309987478,0.0862940275650842,83.6879479326187,0.5350229709035222,0.2933996937212864,1.070045941807044,0.0,0.0,2.42011373471889,1.0,58.53029333995089,5.418167453096561,2.698478274631751,0.05987826197054,0.0150091303522094,0.1033189146811783,0.3494826133747953,4.091667421443535,5.385215305882157,0.1047717411947626,0.2544065271063828,0.0244680437672667,47.19226326685656,0.0,0.0,0.0,0.0,0.0,0.0,0.0,0.0,0.0,0.0,0.0,0.0,0.0,1692.6215049144998,6.0,1.3,3.4,97.0,26.69230769,13.0,60.0,28.5,8.0,122.9625,145.0,560.0,42.046797447412,415.0,78.41379310344827
2025-01-09 15:00:00,2.32,1.15,1.17,1152.0,3535.0,0.0,2295.0,1321.0,227.0,92451.0,3.07979620529007,0.9625650156803351,10.85100463935229,0.3948699686393297,87.79156037632805,3.446099059179893,31.359826072091213,6.0,1.03,0.45,87.11,11.41,3.978354950179658,70.71,9.57,18.78,0.94,9.493881842320263,5.2,79.1111111111111,69.83,32.96525,0.055,5.25,1.77,9.19,2.38,0.061,0.17,55.48,10.47,0.059,1.99428571428571,0.03,95.13648256161584,0.0862940275650842,83.6879479326187,0.5350229709035222,0.2933996937212864,1.070045941807044,0.0,0.0,2.305934477602802,1.0,58.53029333995089,5.418167453096561,2.698478274631751,0.05987826197054,0.0150091303522094,0.1033189146811783,0.3494826133747953,4.091667421443535,5.385215305882157,0.1047717411947626,0.2544065271063828,0.0244680437672667,44.96576560927337,0.0,0.0,0.0,0.0,0.0,0.0,0.0,0.0,0.0,0.0,0.0,0.0,0.0,1692.6215049144998,6.0,1.3,3.45,97.0,26.69230769,13.0,60.0,28.5,8.0,122.3,140.0,555.0,41.4251781472684,415.0,74.71428571428571
2025-01-09 16:00:00,2.36,1.15,1.21,1109.0,3322.0,0.0,2246.0,1247.0,213.0,90747.0,2.94866187984673,0.9825650156803348,11.07895974911464,0.4025650156803351,87.53591021952468,3.220448902376542,29.92075183551342,6.0,1.03,0.45,87.11,11.41,3.795791816710611,70.9,9.3,18.76,1.04,9.058216136362931,5.2,79.1111111111111,69.83,32.982,0.053,5.29,1.9,8.94,2.39,0.057,0.17,55.21,10.7,0.058,2.0226843100189,0.03,90.77075487236388,0.0862940275650842,83.6879479326187,0.5350229709035222,0.2933996937212864,1.070045941807044,0.0,0.0,2.2001172166803027,1.0,58.53029333995089,5.418167453096561,2.698478274631751,0.05987826197054,0.0150091303522094,0.1033189146811783,0.3494826133747953,4.091667421443535,5.385215305882157,0.1047717411947626,0.2544065271063828,0.0244680437672667,42.90232703446924,0.0,0.0,0.0,0.0,0.0,0.0,0.0,0.0,0.0,0.0,0.0,0.0,0.0,1692.6215049144998,5.0,1.3,3.25,97.0,26.69230769,13.0,60.0,28.5,8.0,122.3,140.0,555.0,40.8915662650602,415.0,71.28571428571429
2025-01-10 00:00:00,2.36,1.15,1.21,1139.0,3725.0,0.0,2281.0,1334.0,233.0,97332.0,3.08258115087967,0.957398045746103,11.20821367977728,0.4078058627616905,87.42658241171493,3.565824117149281,32.44918824556993,5.9,1.02,0.44,86.98,11.56,4.032246157180783,70.93,9.19,18.87,1.01,11.16461941540604,5.37777777777778,79.1122222222222,69.83,32.99875,0.056,5.21,1.87,9.08,2.4,0.058,0.18,55.22,10.77,0.06,2.07,0.03,100.12419834731844,0.0626050867298073,60.65180802383739,0.4695381504735554,0.2128572948813451,0.7512610407576885,0.0,0.0,4.250969556181951,1.0,59.04142011469352,4.96845823373488,2.793839193197348,0.0349075878979602,0.0105030804034013,0.1011272711884395,0.2954742256673585,3.965419945421876,5.774166726517184,0.114414723353748,0.1046611556258541,0.0244599547557827,46.82419561359472,0.0,0.0,0.0,0.0,0.0,0.0,0.0,0.0,0.0,0.0,0.0,0.0,0.0,1883.3924576940244,7.0,1.3,3.42,97.0,26.69230769,13.0,60.0,28.5,8.0,119.0625,125.0,535.0,40.7328098976921,410.0,85.2
2025-01-10 01:00:00,2.37,1.15,1.22,1141.0,3521.0,0.0,2205.0,1243.0,218.0,90938.0,3.11860822767364,0.957398045746103,11.20821367977728,0.4078058627616905,87.42658241171493,3.565824117149281,32.86269232113387,5.9,1.02,0.44,86.98,11.56,4.083629575682752,70.93,9.19,18.87,1.01,11.306891560873993,5.37777777777778,79.1122222222222,69.83,32.99875,0.056,5.21,1.87,9.08,2.4,0.058,0.18,55.22,10.77,0.06,2.07,0.03,101.40009356435334,0.0626050867298073,60.65180802383739,0.4695381504735554,0.2128572948813451,0.7512610407576885,0.0,0.0,4.305140194389501,1.0,59.04142011469352,4.96845823373488,2.793839193197348,0.0349075878979602,0.0105030804034013,0.1011272711884395,0.2954742256673585,3.965419945421876,5.774166726517184,0.114414723353748,0.1046611556258541,0.0244599547557827,47.420882210951056,0.0,0.0,0.0,0.0,0.0,0.0,0.0,0.0,0.0,0.0,0.0,0.0,0.0,1883.3924576940244,7.0,1.3,3.47,97.0,26.69230769,13.0,60.0,28.5,8.0,122.3,140.0,555.0,43.2742939205361,415.0,86.28571428571429
2025-01-10 02:00:00,2.38,1.15,1.23,1156.0,3519.0,0.0,2289.0,1211.0,221.0,91483.0,3.09828345049389,0.957398045746103,11.20821367977728,0.4078058627616905,87.42658241171493,3.565824117149281,28.211779034576537,5.9,1.02,0.44,86.98,11.56,3.505691320797064,70.93,9.19,18.87,1.01,9.706676591380663,5.37777777777778,79.1122222222222,69.83,32.99875,0.056,5.21,1.87,9.08,2.4,0.058,0.18,55.22,10.77,0.06,2.07,0.03,87.04938127918486,0.0626050867298073,60.65180802383739,0.4695381504735554,0.2128572948813451,0.7512610407576885,0.0,0.0,3.695852509287037,1.0,59.04142011469352,4.96845823373488,2.793839193197348,0.0349075878979602,0.0105030804034013,0.1011272711884395,0.2954742256673585,3.965419945421876,5.774166726517184,0.114414723353748,0.1046611556258541,0.0244599547557827,40.709611905403165,0.0,0.0,0.0,0.0,0.0,0.0,0.0,0.0,0.0,0.0,0.0,0.0,0.0,1883.3924576940244,6.0,1.3,3.19,97.0,26.69230769,13.0,60.0,28.5,8.0,121.6375,135.0,550.0,43.1419649291376,415.0,74.07407407407408
2025-01-10 03:00:00,2.37,1.13,1.24,1140.0,3517.0,0.0,2232.0,1209.0,220.0,91808.0,3.08557014688244,0.957398045746103,11.20821367977728,0.4078058627616905,87.42658241171493,3.565824117149281,32.51512801567164,5.9,1.02,0.44,86.98,11.56,4.040440056596258,70.93,9.19,18.87,1.01,11.187306960991265,5.37777777777778,79.1122222222222,69.83,32.99875,0.056,5.21,1.87,9.08,2.4,0.058,0.18,55.22,10.77,0.06,2.07,0.03,100.3276600355023,0.0626050867298073,60.65180802383739,0.4695381504735554,0.2128572948813451,0.7512610407576885,0.0,0.0,4.259607921897687,1.0,59.04142011469352,4.96845823373488,2.793839193197348,0.0349075878979602,0.0105030804034013,0.1011272711884395,0.2954742256673585,3.965419945421876,5.774166726517184,0.114414723353748,0.1046611556258541,0.0244599547557827,46.919346736346746,0.0,0.0,0.0,0.0,0.0,0.0,0.0,0.0,0.0,0.0,0.0,0.0,0.0,1883.3924576940244,7.0,1.3,3.31,97.0,26.69230769,13.0,60.0,28.5,8.0,121.505,134.0,549.0,41.1375973566202,415.0,85.3731343283582
2025-01-10 04:00:00,2.38,1.13,1.25,1162.0,3514.0,0.0,2248.0,1233.0,223.0,91897.0,3.07995648927949,0.957398045746103,11.20821367977728,0.4078058627616905,87.42658241171493,3.565824117149281,30.98560145179757,5.9,1.02,0.44,86.98,11.56,3.8503758995882897,70.93,9.19,18.87,1.01,10.661050900526057,5.37777777777778,79.1122222222222,69.83,32.99875,0.056,5.21,1.87,9.08,2.4,0.058,0.18,55.22,10.77,0.06,2.07,0.03,95.60820080281329,0.0626050867298073,60.65180802383739,0.4695381504735554,0.2128572948813451,0.7512610407576885,0.0,0.0,4.059234007789438,1.0,59.04142011469352,4.96845823373488,2.793839193197348,0.0349075878979602,0.0105030804034013,0.1011272711884395,0.2954742256673585,3.965419945421876,5.774166726517184,0.114414723353748,0.1046611556258541,0.0244599547557827,44.71223910453084,0.0,0.0,0.0,0.0,0.0,0.0,0.0,0.0,0.0,0.0,0.0,0.0,0.0,1883.3924576940244,6.0,1.3,3.46,97.0,26.69230769,13.0,60.0,28.5,8.0,122.3,140.0,555.0,40.9255242227043,415.0,81.35714285714286
2025-01-10 05:00:00,2.39,1.13,1.26,1150.0,3510.0,0.0,2258.0,1207.0,219.0,90988.0,3.10716534847011,0.957398045746103,11.20821367977728,0.4078058627616905,87.42658241171493,3.565824117149281,30.30192178786816,5.9,1.02,0.44,86.98,11.56,3.765419546388964,70.93,9.19,18.87,1.01,10.425820878990251,5.37777777777778,79.1122222222222,69.83,32.99875,0.056,5.21,1.87,9.08,2.4,0.058,0.18,55.22,10.77,0.06,2.07,0.03,93.49866025716824,0.0626050867298073,60.65180802383739,0.4695381504735554,0.2128572948813451,0.7512610407576885,0.0,0.0,3.969669319281661,1.0,59.04142011469352,4.96845823373488,2.793839193197348,0.0349075878979602,0.0105030804034013,0.1011272711884395,0.2954742256673585,3.965419945421876,5.774166726517184,0.114414723353748,0.1046611556258541,0.0244599547557827,43.725688991825365,0.0,0.0,0.0,0.0,0.0,0.0,0.0,0.0,0.0,0.0,0.0,0.0,0.0,1883.3924576940244,7.0,1.3,3.36,97.0,26.69230769,13.0,60.0,28.5,8.0,121.9025,137.0,552.0,40.5093704949543,415.0,79.56204379562044
2025-01-10 07:00:00,2.42,1.15,1.27,1159.0,3509.0,0.0,2243.0,1202.0,219.0,91489.0,3.08928296091877,0.957398045746103,11.20821367977728,0.4078058627616905,87.42658241171493,3.565824117149281,30.25713301458333,5.9,1.02,0.44,86.98,11.56,3.759853941554851,70.93,9.19,18.87,1.01,10.410410644255762,5.37777777777778,79.1122222222222,69.83,32.99875,0.056,5.21,1.87,9.08,2.4,0.058,0.18,55.22,10.77,0.06,2.07,0.03,93.36046142192576,0.0626050867298073,60.65180802383739,0.4695381504735554,0.2128572948813451,0.7512610407576885,0.0,0.0,3.963801816210347,1.0,59.04142011469352,4.96845823373488,2.793839193197348,0.0349075878979602,0.0105030804034013,0.1011272711884395,0.2954742256673585,3.965419945421876,5.774166726517184,0.114414723353748,0.1046611556258541,0.0244599547557827,43.6610587685449,0.0,0.0,0.0,0.0,0.0,0.0,0.0,0.0,0.0,0.0,0.0,0.0,0.0,1883.3924576940244,6.0,1.3,3.41,97.0,26.69230769,13.0,60.0,28.5,8.0,122.83,144.0,559.0,42.2313483915127,415.0,79.44444444444444
2025-01-10 08:00:00,2.44,1.15,1.29,1144.0,3509.0,0.0,2251.0,1202.0,218.0,92471.0,3.05649984314568,0.9626019542538968,11.07561172552338,0.4347960914922062,87.52699022873051,3.169902287305157,30.27692185239536,5.9,1.02,0.44,86.98,11.56,3.762312969639584,71.29,9.28,18.69,0.74,10.417219284310866,5.37777777777778,79.1122222222222,69.83,33.0155,0.056,5.27,1.74,8.88,2.39,0.061,0.17,55.2,10.88,0.056,2.06451612903226,0.04,93.4215212397295,0.0626050867298073,60.65180802383739,0.4695381504735554,0.2128572948813451,0.7512610407576885,0.0,0.0,3.966394230740244,1.0,59.04142011469352,4.96845823373488,2.793839193197348,0.0349075878979602,0.0105030804034013,0.1011272711884395,0.2954742256673585,3.965419945421876,5.774166726517184,0.114414723353748,0.1046611556258541,0.0244599547557827,43.68961407185984,0.0,0.0,0.0,0.0,0.0,0.0,0.0,0.0,0.0,0.0,0.0,0.0,0.0,1883.3924576940244,7.0,1.3,3.33,97.0,26.69230769,13.0,60.0,28.5,8.0,122.1675,139.0,554.0,42.3131504257332,415.0,79.49640287769785
2025-01-10 09:00:00,2.42,1.16,1.26,1140.0,3508.0,0.0,2260.0,1234.0,220.0,93166.0,3.03285134640278,0.9626019542538968,11.07561172552338,0.4347960914922062,87.52699022873051,3.169902287305157,30.412297799273503,5.9,1.02,0.44,86.98,11.56,3.7791352438192334,71.29,9.28,18.69,0.74,10.463797365508354,5.37777777777778,79.1122222222222,69.83,33.0155,0.056,5.27,1.74,8.88,2.39,0.061,0.17,55.2,10.88,0.056,2.06451612903226,0.04,93.83923301896128,0.0626050867298073,60.65180802383739,0.4695381504735554,0.2128572948813451,0.7512610407576885,0.0,0.0,3.984129005011426,1.0,59.04142011469352,4.96845823373488,2.793839193197348,0.0349075878979602,0.0105030804034013,0.1011272711884395,0.2954742256673585,3.965419945421876,5.774166726517184,0.114414723353748,0.1046611556258541,0.0244599547557827,43.884961634024606,0.0,0.0,0.0,0.0,0.0,0.0,0.0,0.0,0.0,0.0,0.0,0.0,0.0,1883.3924576940244,7.0,1.3,3.24,97.0,26.69230769,13.0,60.0,28.5,8.0,121.6375,135.0,550.0,41.7545541706616,415.0,79.85185185185185
2025-01-10 10:00:00,2.41,1.16,1.25,1150.0,3516.0,0.0,2245.0,1272.0,226.0,95040.0,2.97986687288775,0.9626019542538968,11.07561172552338,0.4347960914922062,87.52699022873051,3.169902287305157,30.36067624614641,5.9,1.02,0.44,86.98,11.56,3.772720574593947,71.29,9.28,18.69,0.74,10.446036212596468,5.37777777777778,79.1122222222222,69.83,33.0155,0.056,5.27,1.74,8.88,2.39,0.061,0.17,55.2,10.88,0.056,2.06451612903226,0.04,93.67995117236532,0.0626050867298073,60.65180802383739,0.4695381504735554,0.2128572948813451,0.7512610407576885,0.0,0.0,3.977366381271029,1.0,59.04142011469352,4.96845823373488,2.793839193197348,0.0349075878979602,0.0105030804034013,0.1011272711884395,0.2954742256673585,3.965419945421876,5.774166726517184,0.114414723353748,0.1046611556258541,0.0244599547557827,43.81047170585728,0.0,0.0,0.0,0.0,0.0,0.0,0.0,0.0,0.0,0.0,0.0,0.0,0.0,1883.3924576940244,6.0,1.3,3.46,97.0,26.69230769,13.0,60.0,28.5,8.0,122.4325,141.0,556.0,41.7245508982036,415.0,79.71631205673759
2025-01-10 11:00:00,2.36,1.16,1.2,1158.0,3522.0,0.0,2263.0,1331.0,233.0,94151.0,3.01311306209334,0.9626019542538968,11.07561172552338,0.4347960914922062,87.52699022873051,3.169902287305157,32.260999084245164,5.9,1.02,0.44,86.98,11.56,4.008861133899701,71.29,9.28,18.69,0.74,11.09987017273177,5.37777777777778,79.1122222222222,69.83,33.0155,0.056,5.27,1.74,8.88,2.39,0.061,0.17,55.2,10.88,0.056,2.06451612903226,0.04,99.54352776866786,0.0626050867298073,60.65180802383739,0.4695381504735554,0.2128572948813451,0.7512610407576885,0.0,0.0,4.226316045914118,1.0,59.04142011469352,4.96845823373488,2.793839193197348,0.0349075878979602,0.0105030804034013,0.1011272711884395,0.2954742256673585,3.965419945421876,5.774166726517184,0.114414723353748,0.1046611556258541,0.0244599547557827,46.552638555355145,0.0,0.0,0.0,0.0,0.0,0.0,0.0,0.0,0.0,0.0,0.0,0.0,0.0,1883.3924576940244,7.0,1.3,3.43,97.0,26.69230769,13.0,60.0,28.5,8.0,121.77,136.0,551.0,41.654744873629,415.0,84.70588235294117
2025-01-10 12:00:00,2.35,1.16,1.19,1158.0,3525.0,0.0,2267.0,1347.0,235.0,96045.0,2.95625032602486,0.9626019542538968,11.07561172552338,0.4347960914922062,87.52699022873051,3.169902287305157,30.38710871084978,5.9,1.02,0.44,86.98,11.56,3.7760051622828095,71.29,9.28,18.69,0.74,10.455130689980336,5.37777777777778,79.1122222222222,69.83,33.0155,0.056,5.27,1.74,8.88,2.39,0.061,0.17,55.2,10.88,0.056,2.06451612903226,0.04,93.76151035710484,0.0626050867298073,60.65180802383739,0.4695381504735554,0.2128572948813451,0.7512610407576885,0.0,0.0,3.980829136699564,1.0,59.04142011469352,4.96845823373488,2.793839193197348,0.0349075878979602,0.0105030804034013,0.1011272711884395,0.2954742256673585,3.965419945421876,5.774166726517184,0.114414723353748,0.1046611556258541,0.0244599547557827,43.84861376625193,0.0,0.0,0.0,0.0,0.0,0.0,0.0,0.0,0.0,0.0,0.0,0.0,0.0,1883.3924576940244,6.0,1.3,3.61,97.0,26.69230769,13.0,60.0,28.5,8.0,122.3,140.0,555.0,41.944847605225,415.0,79.78571428571429
2025-01-10 13:00:00,2.39,1.16,1.23,1150.0,3517.0,0.0,2257.0,1277.0,226.0,95015.0,2.98149751562862,0.9626019542538968,11.07561172552338,0.4347960914922062,87.52699022873051,3.169902287305157,30.44132142806448,5.9,1.02,0.44,86.98,11.56,3.782741818343508,71.29,9.28,18.69,0.74,10.473783370922508,5.37777777777778,79.1122222222222,69.83,33.0155,0.056,5.27,1.74,8.88,2.39,0.061,0.17,55.2,10.88,0.056,2.06451612903226,0.04,93.92878741840676,0.0626050867298073,60.65180802383739,0.4695381504735554,0.2128572948813451,0.7512610407576885,0.0,0.0,3.9879312129886064,1.0,59.04142011469352,4.96845823373488,2.793839193197348,0.0349075878979602,0.0105030804034013,0.1011272711884395,0.2954742256673585,3.965419945421876,5.774166726517184,0.114414723353748,0.1046611556258541,0.0244599547557827,43.92684274555319,0.0,0.0,0.0,0.0,0.0,0.0,0.0,0.0,0.0,0.0,0.0,0.0,0.0,1883.3924576940244,6.0,1.3,3.43,97.0,26.69230769,13.0,60.0,28.5,8.0,122.1675,139.0,554.0,41.7362270450751,415.0,79.92805755395683
2025-01-10 14:00:00,2.35,1.16,1.19,1150.0,3535.0,0.0,2298.0,1331.0,231.0,94594.0,3.01007386551191,0.9626019542538968,11.07561172552338,0.4347960914922062,87.52699022873051,3.169902287305157,26.5564960810172,5.9,1.02,0.44,86.98,11.56,3.300000248403359,71.29,9.28,18.69,0.74,9.13715219953945,5.37777777777778,79.1122222222222,69.83,33.0155,0.056,5.27,1.74,8.88,2.39,0.061,0.17,55.2,10.88,0.056,2.06451612903226,0.04,81.94189207147758,0.0626050867298073,60.65180802383739,0.4695381504735554,0.2128572948813451,0.7512610407576885,0.0,0.0,3.4790040202217267,1.0,59.04142011469352,4.96845823373488,2.793839193197348,0.0349075878979602,0.0105030804034013,0.1011272711884395,0.2954742256673585,3.965419945421876,5.774166726517184,0.114414723353748,0.1046611556258541,0.0244599547557827,38.3210377374841,0.0,0.0,0.0,0.0,0.0,0.0,0.0,0.0,0.0,0.0,0.0,0.0,0.0,1883.3924576940244,5.0,1.3,3.46,97.0,26.69230769,13.0,60.0,28.5,8.0,120.7275,147.0,552.0,40.8124704770902,405.0,69.72789115646259
2025-01-10 15:00:00,2.36,1.17,1.19,1158.0,3538.0,0.0,2338.0,1327.0,230.0,94813.0,3.00567290879956,0.9626019542538968,11.07561172552338,0.4347960914922062,87.52699022873051,3.169902287305157,28.2140359768993,5.9,1.02,0.44,86.98,11.56,3.505971776102728,71.29,9.28,18.69,0.74,9.707453125507971,5.37777777777778,79.1122222222222,69.83,33.0155,0.056,5.27,1.74,8.88,2.39,0.061,0.17,55.2,10.88,0.056,2.06451612903226,0.04,87.05634522968718,0.0626050867298073,60.65180802383739,0.4695381504735554,0.2128572948813451,0.7512610407576885,0.0,0.0,3.696148177487781,1.0,59.04142011469352,4.96845823373488,2.793839193197348,0.0349075878979602,0.0105030804034013,0.1011272711884395,0.2954742256673585,3.965419945421876,5.774166726517184,0.114414723353748,0.1046611556258541,0.0244599547557827,40.7128686743556,0.0,0.0,0.0,0.0,0.0,0.0,0.0,0.0,0.0,0.0,0.0,0.0,0.0,1883.3924576940244,6.0,1.3,3.17,97.0,26.69230769,13.0,60.0,28.5,8.0,120.3125,125.0,540.0,41.1113783978831,415.0,74.08
2025-01-10 16:00:00,2.33,1.18,1.15,1159.0,3540.0,0.0,2359.0,1374.0,233.0,94965.0,3.00256062724645,0.9960195425389686,11.34258498801768,0.4382136797772781,87.22318178966607,4.266801244097715,26.991312941558984,6.5,1.04,0.45,87.41,11.1,3.354032065832147,71.11,9.16,18.72,1.01,9.286757321449194,5.37777777777778,79.1122222222222,69.83,33.03225,0.056,5.11,1.94,8.44,2.4,0.06,0.17,55.39,10.54,0.061,2.06,0.04,83.28354934993315,0.1,60.63436947962115,0.5965127168245185,0.2438235607108652,17.72888794296052,20.38,31.37,3.535966715950489,1.0,58.96074242594522,5.265583712081794,2.695071354557878,0.0498767838639469,0.0119876783863946,0.1105872259442223,0.2915851201898062,3.912607031836818,5.675870694877766,0.0747227636938806,0.1196919596598674,0.018472276369388,38.9484786947129,0.0,0.0,0.0,0.0,0.0,0.0,0.0,0.0,0.0,0.0,0.0,0.0,0.0,1883.3924576940244,7.0,1.3,3.11,97.0,26.69230769,13.0,60.0,28.5,8.0,118.9875,115.0,530.0,40.4968361846731,415.0,70.8695652173913
2025-01-10 17:00:00,2.35,1.18,1.17,1158.0,3540.0,0.0,2347.0,1349.0,231.0,94952.0,3.00297142034819,0.9960195425389686,11.34258498801768,0.4382136797772781,87.22318178966607,4.266801244097715,27.99476534969517,6.5,1.04,0.45,87.41,11.1,3.4787244644832405,71.11,9.16,18.72,1.01,9.63200984837004,5.37777777777778,79.1122222222222,69.83,33.03225,0.056,5.11,1.94,8.44,2.4,0.06,0.17,55.39,10.54,0.061,2.06,0.04,86.37977065396035,0.1,60.63436947962115,0.5965127168245185,0.2438235607108652,17.72888794296052,20.38,31.37,3.667422874600214,1.0,58.96074242594522,5.265583712081794,2.695071354557878,0.0498767838639469,0.0119876783863946,0.1105872259442223,0.2915851201898062,3.912607031836818,5.675870694877766,0.0747227636938806,0.1196919596598674,0.018472276369388,40.39646104459237,0.0,0.0,0.0,0.0,0.0,0.0,0.0,0.0,0.0,0.0,0.0,0.0,0.0,1883.3924576940244,6.0,1.3,3.18,97.0,26.69230769,13.0,60.0,28.5,8.0,119.2525,117.0,532.0,40.5105176081305,415.0,73.5042735042735
2025-01-10 18:00:00,2.36,1.18,1.18,1158.0,3540.0,0.0,2343.0,1347.0,231.0,95098.0,2.99836434553091,0.9960195425389686,11.34258498801768,0.4382136797772781,87.22318178966607,4.266801244097715,29.309585218748104,6.5,1.04,0.45,87.41,11.1,3.642108439584602,71.11,9.16,18.72,1.01,10.084392919610476,5.37777777777778,79.1122222222222,69.83,33.03225,0.056,5.11,1.94,8.44,2.4,0.06,0.17,55.39,10.54,0.061,2.06,0.04,90.43673763765749,0.1,60.63436947962115,0.5965127168245185,0.2438235607108652,17.72888794296052,20.38,31.37,3.839669378670163,1.0,58.96074242594522,5.265583712081794,2.695071354557878,0.0498767838639469,0.0119876783863946,0.1105872259442223,0.2915851201898062,3.912607031836818,5.675870694877766,0.0747227636938806,0.1196919596598674,0.018472276369388,42.29374680346124,0.0,0.0,0.0,0.0,0.0,0.0,0.0,0.0,0.0,0.0,0.0,0.0,0.0,1883.3924576940244,6.0,1.3,3.1,97.0,26.69230769,13.0,60.0,28.5,8.0,118.9875,115.0,530.0,41.2128418549346,415.0,76.95652173913044
2025-01-10 19:00:00,2.34,1.18,1.16,1159.0,3538.0,0.0,2376.0,1377.0,234.0,95667.0,2.97886073496784,0.9960195425389686,11.34258498801768,0.4382136797772781,87.22318178966607,4.266801244097715,25.7659404521876,6.5,1.04,0.45,87.41,11.1,3.201763125420136,71.11,9.16,18.72,1.01,8.865149933849663,5.37777777777778,79.1122222222222,69.83,33.03225,0.056,5.11,1.94,8.44,2.4,0.06,0.17,55.39,10.54,0.061,2.06,0.04,79.5025783978503,0.1,60.63436947962115,0.5965127168245185,0.2438235607108652,17.72888794296052,20.38,31.37,3.375438165655805,1.0,58.96074242594522,5.265583712081794,2.695071354557878,0.0498767838639469,0.0119876783863946,0.1105872259442223,0.2915851201898062,3.912607031836818,5.675870694877766,0.0747227636938806,0.1196919596598674,0.018472276369388,37.180265551517344,0.0,0.0,0.0,0.0,0.0,0.0,0.0,0.0,0.0,0.0,0.0,0.0,0.0,1883.3924576940244,6.0,1.3,3.05,97.0,26.69230769,13.0,60.0,28.5,8.0,118.9875,115.0,530.0,41.0317084713677,415.0,67.65217391304348
2025-01-10 20:00:00,2.37,1.18,1.19,1157.0,3536.0,0.0,2344.0,1349.0,233.0,96284.0,2.95811318098317,0.9960195425389686,11.34258498801768,0.4382136797772781,87.22318178966607,4.266801244097715,29.475176095690184,6.5,1.04,0.45,87.41,11.1,3.6626853234240633,71.11,9.16,18.72,1.01,10.14136689090771,5.37777777777778,79.1122222222222,69.83,33.03225,0.056,5.11,1.94,8.44,2.4,0.06,0.17,55.39,10.54,0.061,2.06,0.04,90.94767965820924,0.1,60.63436947962115,0.5965127168245185,0.2438235607108652,17.72888794296052,20.38,31.37,3.8613624260072834,1.0,58.96074242594522,5.265583712081794,2.695071354557878,0.0498767838639469,0.0119876783863946,0.1105872259442223,0.2915851201898062,3.912607031836818,5.675870694877766,0.0747227636938806,0.1196919596598674,0.018472276369388,42.5326945255147,0.0,0.0,0.0,0.0,0.0,0.0,0.0,0.0,0.0,0.0,0.0,0.0,0.0,1883.3924576940244,7.0,1.3,2.99,97.0,26.69230769,13.0,60.0,28.5,8.0,118.9875,115.0,530.0,42.1138973517694,415.0,77.3913043478261
2025-01-10 21:00:00,2.37,1.18,1.19,1159.0,3555.0,0.0,2326.0,1344.0,234.0,96503.0,2.96725252236417,0.9960195425389686,11.34258498801768,0.4382136797772781,87.22318178966607,4.266801244097715,31.10348638562063,6.5,1.04,0.45,87.41,11.1,3.865024681178764,71.11,9.16,18.72,1.01,10.70161094199718,5.37777777777778,79.1122222222222,69.83,33.03225,0.056,5.11,1.94,8.44,2.4,0.06,0.17,55.39,10.54,0.061,2.06,0.04,95.97194286030133,0.1,60.63436947962115,0.5965127168245185,0.2438235607108652,17.72888794296052,20.38,31.37,4.074677391488959,1.0,58.96074242594522,5.265583712081794,2.695071354557878,0.0498767838639469,0.0119876783863946,0.1105872259442223,0.2915851201898062,3.912607031836818,5.675870694877766,0.0747227636938806,0.1196919596598674,0.018472276369388,44.882347125706985,0.0,0.0,0.0,0.0,0.0,0.0,0.0,0.0,0.0,0.0,0.0,0.0,0.0,1883.3924576940244,6.0,1.3,3.09,97.0,26.69230769,13.0,60.0,28.5,8.0,118.4,120.0,530.0,42.1115347950429,410.0,81.66666666666667
2025-01-10 22:00:00,2.34,1.16,1.18,1158.0,3728.0,0.0,2339.0,1369.0,237.0,96918.0,3.09823063595346,0.9960195425389686,11.34258498801768,0.4382136797772781,87.22318178966607,4.266801244097715,30.15133884320367,6.5,1.04,0.45,87.41,11.1,3.746707599101862,71.11,9.16,18.72,1.01,10.374010607038084,5.37777777777778,79.1122222222222,69.83,33.03225,0.056,5.11,1.94,8.44,2.4,0.06,0.17,55.39,10.54,0.061,2.06,0.04,93.03402624212885,0.1,60.63436947962115,0.5965127168245185,0.2438235607108652,17.72888794296052,20.38,31.37,3.949942369300521,1.0,58.96074242594522,5.265583712081794,2.695071354557878,0.0498767838639469,0.0119876783863946,0.1105872259442223,0.2915851201898062,3.912607031836818,5.675870694877766,0.0747227636938806,0.1196919596598674,0.018472276369388,43.508397723899634,0.0,0.0,0.0,0.0,0.0,0.0,0.0,0.0,0.0,0.0,0.0,0.0,0.0,1883.3924576940244,7.0,1.3,3.21,97.0,26.69230769,13.0,60.0,28.5,8.0,118.4,120.0,530.0,41.0955655679393,410.0,79.16666666666667
2025-01-11 23:00:00,2.43,1.17,1.26,1147.0,3874.0,0.0,2380.0,1302.0,232.0,98201.0,3.17744370910662,0.9902365141453652,11.58662239607023,0.4146911671063404,87.00844992267807,4.587646684253616,30.690794049470583,6.7,1.04,0.44,87.21,11.31,3.8410502369130897,70.48,9.85,18.63,1.04,11.57180278204216,4.88888888888889,79.8666666666667,69.83,33.09925,0.056,5.16,2.06,8.45,2.44,0.054,0.18,55.23,10.57,0.06,2.0484496124031,0.03,93.84865490187022,0.1,60.63436947962115,0.5965127168245185,0.2438235607108652,17.72888794296052,0.0,0.0,0.0,1.0,53.34,8.04,4.2,0.12,0.013,0.217,0.485,5.12,8.87,0.22,0.26,0.027,15.23224002585846,0.0,0.0,0.0,0.0,0.0,0.0,0.0,0.0,0.0,0.0,0.0,0.0,0.0,1959.0432275326864,6.0,1.3,3.6,97.0,26.69230769,13.0,60.0,28.5,8.0,120.1675,139.0,546.0,42.0168067226891,407.0,80.43165467625899
2025-01-12 01:00:00,2.41,1.16,1.25,1146.0,3907.0,0.0,2291.0,1320.0,235.0,91700.0,3.43148558036788,0.9902365141453652,11.58662239607023,0.4146911671063404,87.00844992267807,4.587646684253616,32.644424327847695,6.7,1.04,0.44,87.21,11.31,4.085553263830716,70.48,9.85,18.63,1.04,12.308408822731945,4.88888888888889,79.8666666666667,69.83,33.09925,0.056,5.16,2.06,8.45,2.44,0.054,0.18,55.23,10.57,0.06,2.0484496124031,0.03,99.82261482958414,0.1,60.63436947962115,0.5965127168245185,0.2438235607108652,17.72888794296052,0.0,0.0,0.0,1.0,53.34,8.04,4.2,0.12,0.013,0.217,0.485,5.12,8.87,0.22,0.26,0.027,16.201852127586996,0.0,0.0,0.0,0.0,0.0,0.0,0.0,0.0,0.0,0.0,0.0,0.0,0.0,1993.059317592927,7.0,1.3,3.62,97.0,26.69230769,13.0,60.0,28.5,8.0,120.3875,135.0,545.0,41.3842482100239,410.0,87.03703703703704
2025-01-12 02:00:00,2.4,1.16,1.24,1142.0,3905.0,0.0,2291.0,1286.0,227.0,95574.0,3.29081756368093,0.9902365141453652,11.58662239607023,0.4146911671063404,87.00844992267807,4.587646684253616,30.336026362236435,6.7,1.04,0.44,87.21,11.31,3.7966499354121472,70.48,9.85,18.63,1.04,11.438039487958031,4.88888888888889,79.8666666666667,69.83,33.09925,0.056,5.16,2.06,8.45,2.44,0.054,0.18,55.23,10.57,0.06,2.0484496124031,0.03,92.7638191626611,0.1,60.63436947962115,0.5965127168245185,0.2438235607108652,17.72888794296052,0.0,0.0,0.0,1.0,53.34,8.04,4.2,0.12,0.013,0.217,0.485,5.12,8.87,0.22,0.26,0.027,15.056164211180656,0.0,0.0,0.0,0.0,0.0,0.0,0.0,0.0,0.0,0.0,0.0,0.0,0.0,1993.059317592927,7.0,1.3,3.54,97.0,26.69230769,13.0,60.0,28.5,8.0,120.52,136.0,546.0,41.249109475184,410.0,80.88235294117646
