Repository: saikumar-voptimai/evonith_bf_webapp

# Evonith BF2 — Blast Furnace Intelligence Platform

Monitoring, modelling and optimisation of **Blast Furnace 2 (BF2)** at Evonith Steel: live telemetry from InfluxDB,
manual plant reports from Neon PostgreSQL, a two-zone energy model of the furnace, blend and fuel optimisers, a
conversational assistant (FurnaceMind) and a live digital twin evaluated every hour.

The platform has three deployable parts that share one Python service layer, plus the shared data library:

| Part | Path | What it is |
|---|---|---|
| **Streamlit app** (legacy) | `src/app.py`, `src/custom_pages/` | The original 11-page dashboard; still the home of the model pages. Served under `/legacy` in production |

File: src/data/V13_df_filtered.csv (part 146 of 268)
NM3/HR.,STEAMKGS/HR.,RAFTOC,PERMEABILITYKGS/HR.,TUYEREVELOCITYM/S,HOT BLAST VOLUMENM3/HR.,O2 ENRICHMENT %,COKE_VM%,COKE_ASH%,COKE_IM%,COKE_FC%,COKE_MOIST%,COKE_CALC_MT,NUTCOKE_MOIST%,NUTCOKE_VM%,NUTCOKE_IM%,NUTCOKE_FC%,NUTCOKE_ASH%,NUTCOKE_CALC_MT,PCI_2_FC%,PCI_2_ASH%,PCI_2_VM%,PCI_2_IM%,PCI_2_CALC_MT,SINTER_SP_02_COLD_STRENGTH_AI,SINTER_SP_02_COLD_STRENGTH_TI,SINTER_SP_02_HOT_STRENGTH_RI,SINTER_SP_02_HOT_STRENGTH_RDI,SINTER_SP_02_P%,SINTER_SP_02_SIO2%,SINTER_SP_02_MGO%,SINTER_SP_02_FEO%,SINTER_SP_02_AL2O3%,SINTER_SP_02_NA2O%,SINTER_SP_02_TIO2%,SINTER_SP_02_FE(T)%,SINTER_SP_02_CAO%,SINTER_SP_02_K2O%,SINTER_SP_02_BASICITY,SINTER_SP_02_MNO%,SINTER_CALC_MT,FLUX_TM%,FLUX_SIO2%,FLUX_FE2O3%,FLUX_AL2O3%,FLUX_LOI%,FLUX_MGO%,FLUX_CAO%,FLUX_CALC_MT,GEOMIN TYPE,ORE_FE(T)%,ORE_LOI%,ORE_TM%,ORE_MGO%,ORE_NA2O%,ORE_P%,ORE_TIO2%,ORE_AL2O3%,ORE_SIO2%,ORE_MNO%,ORE_CAO%,ORE_K2O%,ORE_CALC_MT,LLOYDS_PELLET_PCT_SIO2,LLOYDS_PELLET_PCT_AL2O3,LLOYDS_PELLET_PCT_FE2O3,LLOYDS_PELLET_PCT_MGO,LLOYDS_PELLET_PCT_TIO2,LLOYDS_PELLET_PCT_NA2O,TOTAL_PELLET_CALC_MT,LLOYDS_PELLET_PCT_K2O,LLOYDS_PELLET_PCT_TM,LLOYDS_PELLET_PCT_LOI,LLOYDS_PELLET_PCT_MNO,LLOYDS_PELLET_PCT_CAO,LLOYDS_PELLET_PCT_P,DAILYPRODUCTION,CHARGES/HRS.,STOCKRODLEVEL,FURNACE TOP GAS ANALYSISH2%,COKE_DISCHARGE_TIME,WEIGHTED_COKE_ANGLE,TOTAL_COKE_PORTIONS,NON_COKE_DISCHARGE_TIME,WEIGHTED_NON_COKE_ANGLE,TOTAL_NON_COKE_PORTIONS,UNITCOST LAKHS/THM,ACTUALKG/THM.,ACT. FUEL RATEKG/THM.,FURNACETOPGASANALYSISCO2ETACO,COKE RATE KG/THM,PRODUCTIONTONNESPERHR
2025-01-27 10:00:00,2.39,1.2,1.19,1145.0,3909.0,0.0,2276.0,1344.0,228.0,95366.0,3.30136507403853,1.054636433602592,11.89728322462386,0.4668038351160624,86.5812765066575,5.398901252274658,33.62979746279937,7.4,1.04,0.48,87.14,11.34,3.519611042818075,69.37,11.07,18.46,1.1,11.484387794632523,4.97777777777777,80.2444444444444,66.87,33.18,0.055,5.18,1.85,9.88,2.35,0.053,0.17,55.31,10.79,0.061,2.08301158301158,0.02,107.7030929434441,0.1,96.28,0.81,0.34,1.31,0.0,0.0,0.0,1.0,54.08,8.1,3.8,0.11,0.048,0.202,0.558,5.89,7.06,0.22,0.12,0.02,23.512978076252143,0.0,0.0,0.0,0.0,0.0,0.0,0.0,0.0,0.0,0.0,0.0,0.0,0.0,1898.8802132211388,7.0,1.3,3.88,97.0,26.69230769,13.0,60.0,28.5,8.0,122.5925,129.0,551.0,41.0068541715906,422.0,84.88372093023256
2025-01-27 11:00:00,2.38,1.2,1.18,1162.0,3916.0,0.0,2282.0,1330.0,228.0,94084.0,3.35230198713293,1.054636433602592,11.89728322462386,0.4668038351160624,86.5812765066575,5.398901252274658,32.24903961314367,7.4,1.04,0.48,87.14,11.34,3.375104357029031,69.37,11.07,18.46,1.1,11.012866709396436,4.97777777777777,80.2444444444444,66.87,33.18,0.055,5.18,1.85,9.88,2.35,0.053,0.17,55.31,10.79,0.061,2.08301158301158,0.02,103.28106538950598,0.1,96.28,0.81,0.34,1.31,0.0,0.0,0.0,1.0,54.08,8.1,3.8,0.11,0.048,0.202,0.558,5.89,7.06,0.22,0.12,0.02,22.547592272680763,0.0,0.0,0.0,0.0,0.0,0.0,0.0,0.0,0.0,0.0,0.0,0.0,0.0,1898.8802132211388,6.0,1.3,3.94,97.0,26.69230769,13.0,60.0,28.5,8.0,124.4475,143.0,565.0,41.2634088200238,422.0,81.3986013986014
2025-01-27 12:00:00,2.37,1.2,1.17,1175.0,3926.0,0.0,2269.0,1307.0,225.0,91910.0,3.4402874332629,1.054636433602592,11.89728322462386,0.4668038351160624,86.5812765066575,5.398901252274658,33.115739717926346,7.4,1.04,0.48,87.14,11.34,3.465811036514064,69.37,11.07,18.46,1.1,11.308839949080182,4.97777777777777,80.2444444444444,66.87,33.18,0.055,5.18,1.85,9.88,2.35,0.053,0.17,55.31,10.79,0.061,2.08301158301158,0.02,106.0567669691173,0.1,96.28,0.81,0.34,1.31,0.0,0.0,0.0,1.0,54.08,8.1,3.8,0.11,0.048,0.202,0.558,5.89,7.06,0.22,0.12,0.02,23.153563824694512,0.0,0.0,0.0,0.0,0.0,0.0,0.0,0.0,0.0,0.0,0.0,0.0,0.0,1898.8802132211388,6.0,1.3,4.19,97.0,26.69230769,13.0,60.0,28.5,8.0,124.7125,145.0,567.0,40.2184235517569,422.0,83.58620689655173
2025-01-27 13:00:00,2.37,1.2,1.17,1171.0,3924.0,0.0,2264.0,1316.0,221.0,92118.0,3.43077845150095,1.054636433602592,11.89728322462386,0.4668038351160624,86.5812765066575,5.398901252274658,33.60660227727086,7.4,1.04,0.48,87.14,11.34,3.5171834923335177,69.37,11.07,18.46,1.1,11.476466768468969,4.97777777777777,80.2444444444444,66.87,33.18,0.055,5.18,1.85,9.88,2.35,0.053,0.17,55.31,10.79,0.061,2.08301158301158,0.02,107.62880783287864,0.1,96.28,0.81,0.34,1.31,0.0,0.0,0.0,1.0,54.08,8.1,3.8,0.11,0.048,0.202,0.558,5.89,7.06,0.22,0.12,0.02,23.49676067591217,0.0,0.0,0.0,0.0,0.0,0.0,0.0,0.0,0.0,0.0,0.0,0.0,0.0,1898.8802132211388,7.0,1.3,4.17,97.0,26.69230769,13.0,60.0,28.5,8.0,124.4475,143.0,565.0,40.0475059382423,422.0,84.82517482517483
2025-01-27 14:00:00,2.35,1.2,1.15,1155.0,3930.0,0.0,2258.0,1322.0,221.0,91009.0,3.47785566569135,1.054636433602592,11.89728322462386,0.4668038351160624,86.5812765066575,5.398901252274658,32.314816285333094,7.4,1.04,0.48,87.14,11.34,3.381988380105703,69.37,11.07,18.46,1.1,11.035329075162966,4.97777777777777,80.2444444444444,66.87,33.18,0.055,5.18,1.85,9.88,2.35,0.053,0.17,55.31,10.79,0.061,2.08301158301158,0.02,103.49172235365108,0.1,96.28,0.81,0.34,1.31,0.0,0.0,0.0,1.0,54.08,8.1,3.8,0.11,0.048,0.202,0.558,5.89,7.06,0.22,0.12,0.02,22.593581412307,0.0,0.0,0.0,0.0,0.0,0.0,0.0,0.0,0.0,0.0,0.0,0.0,0.0,1898.8802132211388,6.0,1.3,4.17,97.0,26.69230769,13.0,60.0,28.5,8.0,124.9775,147.0,569.0,41.3500118008024,422.0,81.56462585034014
2025-01-27 16:00:00,2.38,1.2,1.18,1270.0,3933.0,0.0,2355.0,1270.0,232.0,90012.0,3.5190274797435,1.031234516044562,11.93975225671298,0.5322632794150292,86.49674994782744,5.437035481336841,31.36246807738715,7.4,1.04,0.48,87.14,11.34,3.282317982952632,69.85,11.08,18.06,1.01,10.710107487144988,4.97777777777777,80.2444444444444,66.87,33.18,0.054,5.2,1.93,10.14,2.36,0.052,0.18,55.02,11.11,0.066,2.13653846153846,0.03,100.44172338567076,0.1,96.28,0.81,0.34,1.31,0.0,0.0,0.0,1.0,54.08,8.1,3.8,0.11,0.048,0.202,0.558,5.89,7.06,0.22,0.12,0.02,21.92772719301944,0.0,0.0,0.0,0.0,0.0,0.0,0.0,0.0,0.0,0.0,0.0,0.0,0.0,1898.8802132211388,6.0,1.3,3.97,97.0,26.69230769,13.0,60.0,28.5,8.0,124.4475,143.0,565.0,40.9187279151943,422.0,79.16083916083916
2025-01-27 17:00:00,2.37,1.2,1.17,1257.0,3932.0,0.0,2367.0,1289.0,234.0,90158.0,3.51244100856516,1.031234516044562,11.93975225671298,0.5322632794150292,86.49674994782744,5.437035481336841,31.75235075909892,7.4,1.04,0.48,87.14,11.34,3.323122135682788,69.85,11.08,18.06,1.01,10.84325024294488,4.97777777777777,80.2444444444444,66.87,33.18,0.054,5.2,1.93,10.14,2.36,0.052,0.18,55.02,11.11,0.066,2.13653846153846,0.03,101.6903651817414,0.1,96.28,0.81,0.34,1.31,0.0,0.0,0.0,1.0,54.08,8.1,3.8,0.11,0.048,0.202,0.558,5.89,7.06,0.22,0.12,0.02,22.20032184535239,0.0,0.0,0.0,0.0,0.0,0.0,0.0,0.0,0.0,0.0,0.0,0.0,0.0,1898.8802132211388,6.0,1.3,3.88,97.0,26.69230769,13.0,60.0,28.5,8.0,123.785,138.0,560.0,41.2332313485526,422.0,80.14492753623189
2025-01-27 18:00:00,2.39,1.2,1.19,1233.0,3933.0,0.0,2365.0,1280.0,231.0,91128.0,3.47596702404326,1.031234516044562,11.93975225671298,0.5322632794150292,86.49674994782744,5.437035481336841,30.890643705091907,7.4,1.04,0.48,87.14,11.34,3.2329380164857504,69.85,11.08,18.06,1.01,10.548982102182691,4.97777777777777,80.2444444444444,66.87,33.18,0.054,5.2,1.93,10.14,2.36,0.052,0.18,55.02,11.11,0.066,2.13653846153846,0.03,98.93065439161842,0.1,96.28,0.81,0.34,1.31,0.0,0.0,0.0,1.0,54.08,8.1,3.8,0.11,0.048,0.202,0.558,5.89,7.06,0.22,0.12,0.02,21.59784128948727,0.0,0.0,0.0,0.0,0.0,0.0,0.0,0.0,0.0,0.0,0.0,0.0,0.0,1898.8802132211388,7.0,1.3,3.84,97.0,26.69230769,13.0,60.0,28.5,8.0,124.3725,133.0,560.0,40.8453993461,427.0,77.96992481203007
2025-01-27 19:00:00,2.41,1.2,1.21,1231.0,3927.0,0.0,2367.0,1231.0,235.0,93471.0,3.38374020986081,1.031234516044562,11.93975225671298,0.5322632794150292,86.49674994782744,5.437035481336841,30.433004539090543,7.4,1.04,0.48,87.14,11.34,3.18504263846374,69.85,11.08,18.06,1.01,10.39270088585406,4.97777777777777,80.2444444444444,66.87,33.18,0.054,5.2,1.93,10.14,2.36,0.052,0.18,55.02,11.11,0.066,2.13653846153846,0.03,97.46501506729814,0.1,96.28,0.81,0.34,1.31,0.0,0.0,0.0,1.0,54.08,8.1,3.8,0.11,0.048,0.202,0.558,5.89,7.06,0.22,0.12,0.02,21.27787327038376,0.0,0.0,0.0,0.0,0.0,0.0,0.0,0.0,0.0,0.0,0.0,0.0,0.0,1898.8802132211388,6.0,1.3,3.87,97.0,26.69230769,13.0,60.0,28.5,8.0,124.6375,135.0,562.0,39.7218293257897,427.0,76.81481481481481
2025-01-27 20:00:00,2.44,1.2,1.24,1215.0,3930.0,0.0,2360.0,1215.0,231.0,93894.0,3.37107960433888,1.031234516044562,11.93975225671298,0.5322632794150292,86.49674994782744,5.437035481336841,30.66140199884055,7.4,1.04,0.48,87.14,11.34,3.208946149104175,69.85,11.08,18.06,1.01,10.470697341288544,4.97777777777777,80.2444444444444,66.87,33.18,0.054,5.2,1.93,10.14,2.36,0.052,0.18,55.02,11.11,0.066,2.13653846153846,0.03,98.196482833725,0.1,96.28,0.81,0.34,1.31,0.0,0.0,0.0,1.0,54.08,8.1,3.8,0.11,0.048,0.202,0.558,5.89,7.06,0.22,0.12,0.02,21.43756214361333,0.0,0.0,0.0,0.0,0.0,0.0,0.0,0.0,0.0,0.0,0.0,0.0,0.0,1898.8802132211388,6.0,1.3,3.86,97.0,26.69230769,13.0,60.0,28.5,8.0,125.035,138.0,565.0,41.2054409005628,427.0,77.3913043478261
2025-01-27 21:00:00,2.42,1.2,1.22,1241.0,3931.0,0.0,2387.0,1288.0,238.0,94150.0,3.36277546259425,1.031234516044562,11.93975225671298,0.5322632794150292,86.49674994782744,5.437035481336841,31.456624640865048,7.4,1.04,0.48,87.14,11.34,3.2921721749363093,69.85,11.08,18.06,1.01,10.742261427102145,4.97777777777777,80.2444444444444,66.87,33.18,0.054,5.2,1.93,10.14,2.36,0.052,0.18,55.02,11.11,0.066,2.13653846153846,0.03,100.74327004585253,0.1,96.28,0.81,0.34,1.31,0.0,0.0,0.0,1.0,54.08,8.1,3.8,0.11,0.048,0.202,0.558,5.89,7.06,0.22,0.12,0.02,21.993558728735348,0.0,0.0,0.0,0.0,0.0,0.0,0.0,0.0,0.0,0.0,0.0,0.0,0.0,1898.8802132211388,7.0,1.3,3.96,97.0,26.69230769,13.0,60.0,28.5,8.0,124.3725,133.0,560.0,39.8319327731092,427.0,79.3984962406015
2025-01-27 22:00:00,2.42,1.2,1.22,1222.0,3924.0,0.0,2355.0,1290.0,235.0,94162.0,3.35636460294049,1.031234516044562,11.93975225671298,0.5322632794150292,86.49674994782744,5.437035481336841,31.813197076442474,7.4,1.04,0.48,87.14,11.34,3.3294901600716966,69.85,11.08,18.06,1.01,10.864028920099315,4.97777777777777,80.2444444444444,66.87,33.18,0.054,5.2,1.93,10.14,2.36,0.052,0.18,55.02,11.11,0.066,2.13653846153846,0.03,101.88523214694892,0.1,96.28,0.81,0.34,1.31,0.0,0.0,0.0,1.0,54.08,8.1,3.8,0.11,0.048,0.202,0.558,5.89,7.06,0.22,0.12,0.02,22.242863824003976,0.0,0.0,0.0,0.0,0.0,0.0,0.0,0.0,0.0,0.0,0.0,0.0,0.0,1898.8802132211388,6.0,1.3,4.01,97.0,26.69230769,13.0,60.0,28.5,8.0,124.505,134.0,561.0,38.6638237384506,427.0,80.29850746268657
2025-01-27 23:00:00,2.37,1.2,1.17,1228.0,3925.0,0.0,2359.0,1222.0,237.0,93092.0,3.39577624319858,1.052401241074596,11.782709411914,0.5499855225229658,86.61490382448842,5.199855225229658,31.56311740318176,7.8,1.03,0.43,87.24,11.3,3.162344518114426,70.06,10.8,18.04,1.1,9.967162556867354,5.11111111111111,80.5777777777778,66.87,32.175,0.056,5.29,1.95,9.88,2.39,0.051,0.18,55.05,10.76,0.067,2.03402646502836,0.03,97.16998466218774,0.1,96.28,0.81,0.34,1.31,0.0,0.0,1.887491047634439,1.0,53.64,8.24,4.3,0.14,0.041,0.183,0.553,6.1,7.26,0.19,0.26,0.049,21.22103114340035,0.0,0.0,0.0,0.0,0.0,0.0,0.0,0.0,0.0,0.0,0.0,0.0,0.0,1898.8802132211388,7.0,1.3,4.06,97.0,26.69230769,13.0,60.0,28.5,8.0,124.505,134.0,561.0,38.6644486692015,427.0,77.61194029850746
2025-01-28 00:00:00,2.45,1.19,1.26,1221.0,3924.0,0.0,2381.0,1269.0,236.0,95722.0,3.30170789776486,1.052401241074596,11.782709411914,0.5499855225229658,86.61490382448842,5.199855225229658,33.251274604943724,7.8,1.03,0.43,87.24,11.3,3.331482902150256,70.06,10.8,18.04,1.1,10.500257467505415,5.11111111111111,80.5777777777778,66.87,32.175,0.056,5.29,1.95,9.88,2.39,0.051,0.18,55.05,10.76,0.067,2.03402646502836,0.03,102.367133198157,0.1,96.28,0.81,0.34,1.31,0.0,0.0,1.9884437375928807,1.0,53.64,8.24,4.3,0.14,0.041,0.183,0.553,6.1,7.26,0.19,0.26,0.049,22.35604059433421,0.0,0.0,0.0,0.0,0.0,0.0,0.0,0.0,0.0,0.0,0.0,0.0,0.0,1882.6824847723133,6.0,1.3,3.73,97.0,26.69230769,13.0,60.0,28.5,8.0,125.415,122.0,559.0,41.5975349608912,437.0,81.06557377049181
2025-01-28 01:00:00,2.36,1.2,1.16,1191.0,3917.0,0.0,2326.0,1340.0,233.0,93551.0,3.37224652841177,1.052401241074596,11.782709411914,0.5499855225229658,86.61490382448842,5.199855225229658,31.62040002235514,7.8,1.03,0.43,87.24,11.3,3.168083728675038,70.06,10.8,18.04,1.1,9.985251555165304,5.11111111111111,80.5777777777778,66.87,32.175,0.056,5.29,1.95,9.88,2.39,0.051,0.18,55.05,10.76,0.067,2.03402646502836,0.03,97.34633451874296,0.1,96.28,0.81,0.34,1.31,0.0,0.0,1.8909165784365365,1.0,53.64,8.24,4.3,0.14,0.041,0.183,0.553,6.1,7.26,0.19,0.26,0.049,21.2595443304828,0.0,0.0,0.0,0.0,0.0,0.0,0.0,0.0,0.0,0.0,0.0,0.0,0.0,1882.6824847723133,6.0,1.3,3.97,97.0,26.69230769,13.0,60.0,28.5,8.0,124.505,134.0,561.0,39.037558685446,427.0,77.08955223880596
2025-01-28 02:00:00,2.37,1.2,1.17,1175.0,3914.0,0.0,2301.0,1335.0,230.0,93615.0,3.36736395952887,1.052401241074596,11.782709411914,0.5499855225229658,86.61490382448842,5.199855225229658,32.66228262321364,7.8,1.03,0.43,87.24,11.3,3.272471127716032,70.06,10.8,18.04,1.1,10.314262568725123,5.11111111111111,80.5777777777778,66.87,32.175,0.056,5.29,1.95,9.88,2.39,0.051,0.18,55.05,10.76,0.067,2.03402646502836,0.03,100.5538667485922,0.1,96.28,0.81,0.34,1.31,0.0,0.0,1.953221706814264,1.0,53.64,8.24,4.3,0.14,0.041,0.183,0.553,6.1,7.26,0.19,0.26,0.049,21.96003987527193,0.0,0.0,0.0,0.0,0.0,0.0,0.0,0.0,0.0,0.0,0.0,0.0,0.0,1882.6824847723133,7.0,1.3,3.89,97.0,26.69230769,13.0,60.0,28.5,8.0,125.3875,135.0,565.0,39.7378890709104,430.0,79.62962962962963
2025-01-28 03:00:00,2.38,1.2,1.18,1171.0,3915.0,0.0,2297.0,1325.0,229.0,93480.0,3.37308399300629,1.052401241074596,11.782709411914,0.5499855225229658,86.61490382448842,5.199855225229658,31.65500292654224,7.8,1.03,0.43,87.24,11.3,3.1715506328774685,70.06,10.8,18.04,1.1,9.99617863713148,5.11111111111111,80.5777777777778,66.87,32.175,0.056,5.29,1.95,9.88,2.39,0.051,0.18,55.05,10.76,0.067,2.03402646502836,0.03,97.45286276898447,0.1,96.28,0.81,0.34,1.31,0.0,0.0,1.8929858503351584,1.0,53.64,8.24,4.3,0.14,0.041,0.183,0.553,6.1,7.26,0.19,0.26,0.049,21.282809120776687,0.0,0.0,0.0,0.0,0.0,0.0,0.0,0.0,0.0,0.0,0.0,0.0,0.0,1882.6824847723133,6.0,1.3,4.08,97.0,26.69230769,13.0,60.0,28.5,8.0,125.035,138.0,565.0,39.9906563886942,427.0,77.17391304347827
2025-01-28 04:00:00,2.39,1.2,1.19,1192.0,3910.0,0.0,2310.0,1279.0,225.0,91155.0,3.45463358156296,1.052401241074596,11.782709411914,0.5499855225229658,86.61490382448842,5.199855225229658,32.081740390541896,7.8,1.03,0.43,87.24,11.3,3.214305943220082,70.06,10.8,18.04,1.1,10.130935974895625,5.11111111111111,80.5777777777778,66.87,32.175,0.056,5.29,1.95,9.88,2.39,0.051,0.18,55.05,10.76,0.067,2.03402646502836,0.03,98.76661363528666,0.1,96.28,0.81,0.34,1.31,0.0,0.0,1.918504975480521,1.0,53.64,8.24,4.3,0.14,0.041,0.183,0.553,6.1,7.26,0.19,0.26,0.049,21.56972022964832,0.0,0.0,0.0,0.0,0.0,0.0,0.0,0.0,0.0,0.0,0.0,0.0,0.0,1882.6824847723133,6.0,1.3,4.01,97.0,26.69230769,13.0,60.0,28.5,8.0,125.3,140.0,567.0,40.5783582089552,427.0,78.21428571428571
2025-01-28 06:00:00,2.42,1.2,1.22,1175.0,3904.0,0.0,2270.0,1231.0,218.0,90328.0,3.48089120510646,1.052401241074596,11.782709411914,0.5499855225229658,86.61490382448842,5.199855225229658,34.775918708032314,7.8,1.03,0.43,87.24,11.3,3.4842387234428527,70.06,10.8,18.04,1.1,10.981717376003596,5.11111111111111,80.5777777777778,66.87,32.175,0.056,5.29,1.95,9.88,2.39,0.051,0.18,55.05,10.76,0.067,2.03402646502836,0.03,107.06089149268716,0.1,96.28,0.81,0.34,1.31,0.0,0.0,2.0796182581146807,1.0,53.64,8.24,4.3,0.14,0.041,0.183,0.553,6.1,7.26,0.19,0.26,0.049,23.381114245360305,0.0,0.0,0.0,0.0,0.0,0.0,0.0,0.0,0.0,0.0,0.0,0.0,0.0,1882.6824847723133,7.0,1.3,4.24,97.0,26.69230769,13.0,60.0,28.5,8.0,125.035,138.0,565.0,38.8716232369113,427.0,84.78260869565217
2025-01-28 07:00:00,2.44,1.2,1.24,1175.0,3916.0,0.0,2272.0,1240.0,221.0,92255.0,3.41870937649696,1.052401241074596,11.782709411914,0.5499855225229658,86.61490382448842,5.199855225229658,34.8201777848084,7.8,1.03,0.43,87.24,11.3,3.488673090524906,70.06,10.8,18.04,1.1,10.995693733510018,5.11111111111111,80.5777777777778,66.87,32.175,0.056,5.29,1.95,9.88,2.39,0.051,0.18,55.05,10.76,0.067,2.03402646502836,0.03,107.19714716593256,0.1,96.28,0.81,0.34,1.31,0.0,0.0,2.082264974220834,1.0,53.64,8.24,4.3,0.14,0.041,0.183,0.553,6.1,7.26,0.19,0.26,0.049,23.410871231485785,0.0,0.0,0.0,0.0,0.0,0.0,0.0,0.0,0.0,0.0,0.0,0.0,0.0,1882.6824847723133,7.0,1.3,4.15,97.0,26.69230769,13.0,60.0,28.5,8.0,124.9025,137.0,564.0,38.476145264657,427.0,84.8905109489051
2025-01-28 08:00:00,2.44,1.2,1.24,1170.0,3916.0,0.0,2268.0,1230.0,218.0,91348.0,3.45262629818631,1.065549121121318,12.05789245228778,0.5453588420090283,86.33119958458187,5.20541882382801,34.90935148964587,7.8,1.03,0.43,87.24,11.3,3.497607505115535,69.84,10.86,18.32,0.98,11.023853461858764,5.11111111111111,80.5777777777778,66.87,31.17,0.056,5.1,1.79,9.52,2.36,0.052,0.17,55.68,10.34,0.065,2.02745098039216,0.02,107.47167668786292,0.1,96.56,0.71,0.41,1.35,0.0,0.0,2.0875976087453365,1.0,53.64,8.24,4.3,0.14,0.041,0.183,0.553,6.1,7.26,0.19,0.26,0.049,23.47082595469502,0.0,0.0,0.0,0.0,0.0,0.0,0.0,0.0,0.0,0.0,0.0,0.0,0.0,1882.6824847723133,6.0,1.3,4.21,97.0,26.69230769,13.0,60.0,28.5,8.0,125.1675,139.0,566.0,40.0800188279595,427.0,85.10791366906474
2025-01-28 09:00:00,2.44,1.2,1.24,1160.0,3904.0,0.0,2332.0,1236.0,218.0,91657.0,3.43046014847719,1.065549121121318,12.05789245228778,0.5453588420090283,86.33119958458187,5.20541882382801,29.81217646509096,7.8,1.03,0.43,87.24,11.3,2.986915760353147,69.84,10.86,18.32,0.98,9.414241477035562,5.11111111111111,80.5777777777778,66.87,31.17,0.056,5.1,1.79,9.52,2.36,0.052,0.17,55.68,10.34,0.065,2.02745098039216,0.02,91.77955057022668,0.1,96.56,0.71,0.41,1.35,0.0,0.0,1.782783857170107,1.0,53.64,8.24,4.3,0.14,0.041,0.183,0.553,6.1,7.26,0.19,0.26,0.049,20.04380990435588,0.0,0.0,0.0,0.0,0.0,0.0,0.0,0.0,0.0,0.0,0.0,0.0,0.0,1882.6824847723133,6.0,1.3,3.79,97.0,26.69230769,13.0,60.0,28.5,8.0,125.035,138.0,565.0,40.1545305549052,427.0,72.68115942028986
2025-01-28 10:00:00,2.43,1.2,1.23,1190.0,3906.0,0.0,2348.0,1238.0,222.0,91111.0,3.45276758177851,1.065549121121318,12.05789245228778,0.5453588420090283,86.33119958458187,5.20541882382801,31.23425724340802,7.8,1.03,0.43,87.24,11.3,3.1293956458530983,69.84,10.86,18.32,0.98,9.86331341455761,5.11111111111111,80.5777777777778,66.87,31.17,0.056,5.1,1.79,9.52,2.36,0.052,0.17,55.68,10.34,0.065,2.02745098039216,0.02,96.15755815586309,0.1,96.56,0.71,0.41,1.35,0.0,0.0,1.867825036841919,1.0,53.64,8.24,4.3,0.14,0.041,0.183,0.553,6.1,7.26,0.19,0.26,0.049,20.99992650398097,0.0,0.0,0.0,0.0,0.0,0.0,0.0,0.0,0.0,0.0,0.0,0.0,0.0,1882.6824847723133,7.0,1.3,3.79,97.0,26.69230769,13.0,60.0,28.5,8.0,124.6375,135.0,562.0,39.5744680851064,427.0,76.14814814814815
2025-01-28 11:00:00,2.43,1.2,1.23,1231.0,3915.0,0.0,2356.0,1220.0,225.0,90010.0,3.50301317438026,1.065549121121318,12.05789245228778,0.5453588420090283,86.33119958458187,5.20541882382801,34.12927312626229,7.8,1.03,0.43,87.24,11.3,3.419450569454387,69.84,10.86,18.32,0.98,10.777516328690943,5.11111111111111,80.5777777777778,66.87,31.17,0.056,5.1,1.79,9.52,2.36,0.052,0.17,55.68,10.34,0.065,2.02745098039216,0.02,105.0701330875579,0.1,96.56,0.71,0.41,1.35,0.0,0.0,2.040948511682718,1.0,53.64,8.24,4.3,0.14,0.041,0.183,0.553,6.1,7.26,0.19,0.26,0.049,22.946350915293905,0.0,0.0,0.0,0.0,0.0,0.0,0.0,0.0,0.0,0.0,0.0,0.0,0.0,1882.6824847723133,6.0,1.3,3.57,97.0,26.69230769,13.0,60.0,28.5,8.0,126.6075,131.0,568.0,40.5640423031727,437.0,83.20610687022901
2025-01-28 12:00:00,2.41,1.2,1.21,1226.0,3917.0,0.0,2335.0,1226.0,222.0,90005.0,3.5049957677787,1.065549121121318,12.05789245228778,0.5453588420090283,86.33119958458187,5.20541882382801,31.27239825626837,7.8,1.03,0.43,87.24,11.3,3.133217037174924,69.84,10.86,18.32,0.98,9.875357778566608,5.11111111111111,80.5777777777778,66.87,31.17,0.056,5.1,1.79,9.52,2.36,0.052,0.17,55.68,10.34,0.065,2.02745098039216,0.02,96.2749788018436,0.1,96.56,0.71,0.41,1.35,0.0,0.0,1.870105889503018,1.0,53.64,8.24,4.3,0.14,0.041,0.183,0.553,6.1,7.26,0.19,0.26,0.049,21.02557009334546,0.0,0.0,0.0,0.0,0.0,0.0,0.0,0.0,0.0,0.0,0.0,0.0,0.0,1882.6824847723133,6.0,1.3,3.96,97.0,26.69230769,13.0,60.0,28.5,8.0,127.9325,141.0,578.0,40.2889625769777,437.0,76.24113475177305
2025-01-28 15:00:00,2.41,1.2,1.21,1178.0,3930.0,0.0,2363.0,1178.0,219.0,90234.0,3.50770147773842,1.065549121121318,12.05789245228778,0.5453588420090283,86.33119958458187,5.20541882382801,31.51363740333885,7.8,1.03,0.43,87.24,11.3,3.157387060830953,69.84,10.86,18.32,0.98,9.951537509586748,5.11111111111111,80.5777777777778,66.87,31.17,0.056,5.1,1.79,9.52,2.36,0.052,0.17,55.68,10.34,0.065,2.02745098039216,0.02,97.01765589299792,0.1,96.56,0.71,0.41,1.35,0.0,0.0,1.8845321175785943,1.0,53.64,8.24,4.3,0.14,0.041,0.183,0.553,6.1,7.26,0.19,0.26,0.049,21.1877639409175,0.0,0.0,0.0,0.0,0.0,0.0,0.0,0.0,0.0,0.0,0.0,0.0,0.0,1882.6824847723133,6.0,1.3,3.72,97.0,26.69230769,13.0,60.0,28.5,8.0,125.7975,123.0,561.0,40.1119402985075,438.0,76.82926829268293
2025-01-28 16:00:00,2.43,1.2,1.23,1181.0,3933.0,0.0,2368.0,1245.0,222.0,91826.0,3.44956655035014,1.068140641308204,11.79676525509107,0.4881406413082045,86.6469534622925,5.173940023360795,31.60384037274732,7.6,1.02,0.41,86.94,11.63,3.1664245986059054,70.09,10.86,18.03,1.02,9.980022264363082,5.11111111111111,80.5777777777778,66.87,30.165,0.056,5.17,1.83,9.91,2.39,0.052,0.17,55.4,10.6,0.067,2.05029013539652,0.02,97.29535410138276,0.1,96.56,0.71,0.41,1.35,0.0,0.0,1.889926302666641,1.0,53.64,8.24,4.3,0.14,0.041,0.183,0.553,6.1,7.26,0.19,0.26,0.049,21.248410676111384,0.0,0.0,0.0,0.0,0.0,0.0,0.0,0.0,0.0,0.0,0.0,0.0,0.0,1882.6824847723133,6.0,1.3,3.76,97.0,26.69230769,13.0,60.0,28.5,8.0,125.665,122.0,560.0,39.3396226415094,438.0,77.04918032786885
2025-01-28 17:00:00,2.42,1.2,1.22,1177.0,3934.0,0.0,2373.0,1269.0,224.0,92721.0,3.41716398430331,1.068140641308204,11.79676525509107,0.4881406413082045,86.6469534622925,5.173940023360795,30.07968353207581,7.6,1.02,0.41,86.94,11.63,3.0137175966873224,70.09,10.86,18.03,1.02,9.498716226081742,5.11111111111111,80.5777777777778,66.87,30.165,0.056,5.17,1.83,9.91,2.39,0.052,0.17,55.4,10.6,0.067,2.05029013539652,0.02,92.60309588940116,0.1,96.56,0.71,0.41,1.35,0.0,0.0,1.7987809206940657,1.0,53.64,8.24,4.3,0.14,0.041,0.183,0.553,6.1,7.26,0.19,0.26,0.049,20.22366462932019,0.0,0.0,0.0,0.0,0.0,0.0,0.0,0.0,0.0,0.0,0.0,0.0,0.0,1882.6824847723133,6.0,1.3,3.73,97.0,26.69230769,13.0,60.0,28.5,8.0,125.15,120.0,557.0,39.7780925401322,437.0,73.33333333333333
2025-01-28 18:00:00,2.42,1.2,1.22,1166.0,3932.0,0.0,2374.0,1291.0,226.0,94040.0,3.36756159597421,1.068140641308204,11.79676525509107,0.4881406413082045,86.6469534622925,5.173940023360795,29.85953176508451,7.6,1.02,0.41,86.94,11.63,2.9916603415497804,70.09,10.86,18.03,1.02,9.429195575736768,5.11111111111111,80.5777777777778,66.87,30.165,0.056,5.17,1.83,9.91,2.39,0.052,0.17,55.4,10.6,0.067,2.05029013539652,0.02,91.92533825384702,0.1,96.56,0.71,0.41,1.35,0.0,0.0,1.785615729055704,1.0,53.64,8.24,4.3,0.14,0.041,0.183,0.553,6.1,7.26,0.19,0.26,0.049,20.07564859389759,0.0,0.0,0.0,0.0,0.0,0.0,0.0,0.0,0.0,0.0,0.0,0.0,0.0,1882.6824847723133,6.0,1.3,3.65,97.0,26.69230769,13.0,60.0,28.5,8.0,124.885,118.0,555.0,40.1314245482281,437.0,72.79661016949153
2025-01-28 19:00:00,2.44,1.2,1.24,1163.0,3932.0,0.0,2377.0,1279.0,227.0,95264.0,3.32432740721334,1.068140641308204,11.79676525509107,0.4881406413082045,86.6469534622925,5.173940023360795,30.3250888755776,7.6,1.02,0.41,86.94,11.63,3.038305036287335,70.09,10.86,18.03,1.02,9.576211579907584,5.11111111111111,80.5777777777778,66.87,30.165,0.056,5.17,1.83,9.91,2.39,0.052,0.17,55.4,10.6,0.067,2.05029013539652,0.02,93.358599002718,0.1,96.56,0.71,0.41,1.35,0.0,0.0,1.813456289510917,1.0,53.64,8.24,4.3,0.14,0.041,0.183,0.553,6.1,7.26,0.19,0.26,0.049,20.388659562193435,0.0,0.0,0.0,0.0,0.0,0.0,0.0,0.0,0.0,0.0,0.0,0.0,0.0,1882.6824847723133,6.0,1.3,3.62,97.0,26.69230769,13.0,60.0,28.5,8.0,124.7525,117.0,554.0,40.0234192037471,437.0,73.93162393162393
2025-01-28 20:00:00,2.43,1.2,1.23,1172.0,3935.0,0.0,2339.0,1306.0,231.0,95991.0,3.30168500247212,1.068140641308204,11.79676525509107,0.4881406413082045,86.6469534622925,5.173940023360795,31.84711504781863,7.6,1.02,0.41,86.94,11.63,3.1907985641201693,70.09,10.86,18.03,1.02,10.05684478482047,5.11111111111111,80.5777777777778,66.87,30.165,0.056,5.17,1.83,9.91,2.39,0.052,0.17,55.4,10.6,0.067,2.05029013539652,0.02,98.04429775429948,0.1,96.56,0.71,0.41,1.35,0.0,0.0,1.9044742563889496,1.0,53.64,8.24,4.3,0.14,0.041,0.183,0.553,6.1,7.26,0.19,0.26,0.049,21.411973083149427,0.0,0.0,0.0,0.0,0.0,0.0,0.0,0.0,0.0,0.0,0.0,0.0,0.0,1882.6824847723133,7.0,1.3,3.78,97.0,26.69230769,13.0,60.0,28.5,8.0,125.5475,123.0,560.0,40.5684754521964,437.0,77.64227642276423
2025-01-28 21:00:00,2.45,1.2,1.25,1186.0,3930.0,0.0,2365.0,1280.0,232.0,96129.0,3.29276288082173,1.068140641308204,11.79676525509107,0.4881406413082045,86.6469534622925,5.173940023360795,32.28917301334102,7.6,1.02,0.41,86.94,11.63,3.2350888528803545,70.09,10.86,18.03,1.02,10.196440108870291,5.11111111111111,80.5777777777778,66.87,30.165,0.056,5.17,1.83,9.91,2.39,0.052,0.17,55.4,10.6,0.067,2.05029013539652,0.02,99.40521420564085,0.1,96.56,0.71,0.41,1.35,0.0,0.0,1.930909555595957,1.0,53.64,8.24,4.3,0.14,0.041,0.183,0.553,6.1,7.26,0.19,0.26,0.049,21.70918472209208,0.0,0.0,0.0,0.0,0.0,0.0,0.0,0.0,0.0,0.0,0.0,0.0,0.0,1882.6824847723133,6.0,1.3,3.82,97.0,26.69230769,13.0,60.0,28.5,8.0,125.8125,125.0,562.0,41.4158043273754,437.0,78.72
2025-01-28 22:00:00,2.42,1.2,1.22,1214.0,3932.0,0.0,2377.0,1315.0,238.0,95809.0,3.30543205095752,1.068140641308204,11.79676525509107,0.4881406413082045,86.6469534622925,5.173940023360795,33.63455522223023,7.6,1.02,0.41,86.94,11.63,3.369884221750369,70.09,10.86,18.03,1.02,10.62129178007322,5.11111111111111,80.5777777777778,66.87,30.165,0.056,5.17,1.83,9.91,2.39,0.052,0.17,55.4,10.6,0.067,2.05029013539652,0.02,103.54709813087588,0.1,96.56,0.71,0.41,1.35,0.0,0.0,2.011364120412455,1.0,53.64,8.24,4.3,0.14,0.041,0.183,0.553,6.1,7.26,0.19,0.26,0.049,22.613734085512583,0.0,0.0,0.0,0.0,0.0,0.0,0.0,0.0,0.0,0.0,0.0,0.0,0.0,1882.6824847723133,7.0,1.3,3.84,97.0,26.69230769,13.0,60.0,28.5,8.0,125.15,120.0,557.0,40.5749293119698,437.0,82.0
2025-01-28 23:00:00,2.44,1.18,1.26,1269.0,3923.0,0.0,2347.0,1265.0,244.0,95377.0,3.31279778166705,1.0818526089213,11.80623945280172,0.4425313148341076,86.66937662344287,5.498776607885869,34.43399255637459,7.6,1.02,0.41,86.94,11.63,3.62890152141591,70.28,10.62,18.18,0.92,10.713351913102482,5.02,80.5122222222222,66.02,29.16,0.054,5.05,1.89,10.03,2.32,0.05,0.17,55.57,10.5,0.065,2.07920792079208,0.03,106.3208078290878,0.1,96.56,0.7300000000000001,0.46,1.21,0.0,0.0,2.401821179747964,1.0,53.64,8.24,4.3,0.14,0.041,0.183,0.553,6.1,7.26,0.19,0.26,0.049,41.2388296408491,0.0,0.0,0.0,0.0,0.0,0.0,0.0,0.0,0.0,0.0,0.0,0.0,0.0,1882.6824847723133,7.0,1.3,3.92,97.0,26.69230769,13.0,60.0,28.5,8.0,125.15,120.0,557.0,40.7433712121212,437.0,82.66666666666667
2025-01-29 01:00:00,2.45,1.2,1.25,1184.0,3919.0,0.0,2350.0,1278.0,230.0,95738.0,3.29695344314335,1.0818526089213,11.80623945280172,0.4425313148341076,86.66937662344287,5.498776607885869,34.12724372938065,7.6,1.02,0.41,86.94,11.63,3.596574126236614,70.28,10.62,18.18,0.92,10.61791400745918,5.02,80.5122222222222,66.02,29.16,0.054,5.05,1.89,10.03,2.32,0.05,0.17,55.57,10.5,0.065,2.07920792079208,0.03,105.37366866033686,0.1,96.56,0.7300000000000001,0.46,1.21,0.0,0.0,2.3804250018771964,1.0,53.64,8.24,4.3,0.14,0.041,0.183,0.553,6.1,7.26,0.19,0.26,0.049,40.87146118660368,0.0,0.0,0.0,0.0,0.0,0.0,0.0,0.0,0.0,0.0,0.0,0.0,0.0,1899.604760956861,6.0,1.3,3.84,97.0,26.69230769,13.0,60.0,28.5,8.0,125.15,120.0,557.0,41.2690839694656,437.0,82.66666666666667
2025-01-29 02:00:00,2.45,1.2,1.25,1185.0,3919.0,0.0,2388.0,1281.0,232.0,96140.0,3.28317823620688,1.0818526089213,11.80623945280172,0.4425313148341076,86.66937662344287,5.498776607885869,30.87247153639624,7.6,1.02,0.41,86.94,11.63,3.2535628491200783,70.28,10.62,18.18,0.92,9.605265827224644,5.02,80.5122222222222,66.02,29.16,0.054,5.05,1.89,10.03,2.32,0.05,0.17,55.57,10.5,0.065,2.07920792079208,0.03,95.32400601110416,0.1,96.56,0.7300000000000001,0.46,1.21,0.0,0.0,2.1533998965088244,1.0,53.64,8.24,4.3,0.14,0.041,0.183,0.553,6.1,7.26,0.19,0.26,0.049,36.9734817185966,0.0,0.0,0.0,0.0,0.0,0.0,0.0,0.0,0.0,0.0,0.0,0.0,0.0,1899.604760956861,7.0,1.3,3.56,97.0,26.69230769,13.0,60.0,28.5,8.0,124.4875,115.0,552.0,40.5526688710439,437.0,74.78260869565217
2025-01-29 03:00:00,2.44,1.19,1.25,1187.0,3916.0,0.0,2374.0,1287.0,234.0,96604.0,3.2649216289627,1.0818526089213,11.80623945280172,0.4425313148341076,86.66937662344287,5.498776607885869,31.83685599412561,7.6,1.02,0.41,86.94,11.63,3.3551966117502583,70.28,10.62,18.18,0.92,9.905312069561086,5.02,80.5122222222222,66.02,29.16,0.054,5.05,1.89,10.03,2.32,0.05,0.17,55.57,10.5,0.065,2.07920792079208,0.03,98.30170702662645,0.1,96.56,0.7300000000000001,0.46,1.21,0.0,0.0,2.220667118344979,1.0,53.64,8.24,4.3,0.14,0.041,0.183,0.553,6.1,7.26,0.19,0.26,0.049,38.12844759411839,0.0,0.0,0.0,0.0,0.0,0.0,0.0,0.0,0.0,0.0,0.0,0.0,0.0,1899.604760956861,6.0,1.3,3.75,97.0,26.69230769,13.0,60.0,28.5,8.0,124.885,118.0,555.0,40.0142314990512,437.0,77.11864406779661
2025-01-29 04:00:00,2.43,1.19,1.24,1173.0,3915.0,0.0,2356.0,1319.0,235.0,97646.0,3.22928333487157,1.0818526089213,11.80623945280172,0.4425313148341076,86.66937662344287,5.498776607885869,32.657167730809775,7.6,1.02,0.41,86.94,11.63,3.4416469559679634,70.28,10.62,18.18,0.92,10.160533368664224,5.02,80.5122222222222,66.02,29.16,0.054,5.05,1.89,10.03,2.32,0.05,0.17,55.57,10.5,0.065,2.07920792079208,0.03,100.83455901505484,0.1,96.56,0.7300000000000001,0.46,1.21,0.0,0.0,2.277885057854556,1.0,53.64,8.24,4.3,0.14,0.041,0.183,0.553,6.1,7.26,0.19,0.26,0.049,39.11086913312882,0.0,0.0,0.0,0.0,0.0,0.0,0.0,0.0,0.0,0.0,0.0,0.0,0.0,1899.604760956861,7.0,1.3,3.81,97.0,26.69230769,13.0,60.0,28.5,8.0,125.5475,123.0,560.0,39.8494471888967,437.0,79.10569105691057
2025-01-29 05:00:00,2.41,1.2,1.21,1193.0,3913.0,0.0,2360.0,1345.0,239.0,97506.0,3.23226562624662,1.0818526089213,11.80623945280172,0.4425313148341076,86.66937662344287,5.498776607885869,32.068600317318015,7.6,1.02,0.41,86.94,11.63,3.3796194934604054,70.28,10.62,18.18,0.92,9.977414033460835,5.02,80.5122222222222,66.02,29.16,0.054,5.05,1.89,10.03,2.32,0.05,0.17,55.57,10.5,0.065,2.07920792079208,0.03,99.0172570346972,0.1,96.56,0.7300000000000001,0.46,1.21,0.0,0.0,2.2368316227317013,1.0,53.64,8.24,4.3,0.14,0.041,0.183,0.553,6.1,7.26,0.19,0.26,0.049,38.40598917308921,0.0,0.0,0.0,0.0,0.0,0.0,0.0,0.0,0.0,0.0,0.0,0.0,0.0,1899.604760956861,6.0,1.3,3.91,97.0,26.69230769,13.0,60.0,28.5,8.0,125.8125,125.0,562.0,39.50991831972,437.0,77.68
2025-01-29 06:00:00,2.42,1.18,1.24,1178.0,3910.0,0.0,2337.0,1313.0,235.0,97272.0,3.2375531446343,1.0818526089213,11.80623945280172,0.4425313148341076,86.66937662344287,5.498776607885869,32.73609411415199,7.6,1.02,0.41,86.94,11.63,3.4499647852792616,70.28,10.62,18.18,0.92,10.185089513833544,5.02,80.5122222222222,66.02,29.16,0.054,5.05,1.89,10.03,2.32,0.05,0.17,55.57,10.5,0.065,2.07920792079208,0.03,101.07825764576796,0.1,96.56,0.7300000000000001,0.46,1.21,0.0,0.0,2.283390288154002,1.0,53.64,8.24,4.3,0.14,0.041,0.183,0.553,6.1,7.26,0.19,0.26,0.049,39.20539292880804,0.0,0.0,0.0,0.0,0.0,0.0,0.0,0.0,0.0,0.0,0.0,0.0,0.0,1899.604760956861,7.0,1.3,4.05,97.0,26.69230769,13.0,60.0,28.5,8.0,126.21,128.0,565.0,40.8450704225352,437.0,79.296875
2025-01-29 07:00:00,2.44,1.2,1.24,1185.0,3910.0,0.0,2349.0,1308.0,236.0,97440.0,3.23197541388128,1.0818526089213,11.80623945280172,0.4425313148341076,86.66937662344287,5.498776607885869,32.959238141475026,7.6,1.02,0.41,86.94,11.63,3.473481306023166,70.28,10.62,18.18,0.92,10.254515691704285,5.02,80.5122222222222,66.02,29.16,0.054,5.05,1.89,10.03,2.32,0.05,0.17,55.57,10.5,0.065,2.07920792079208,0.03,101.76725277778404,0.1,96.56,0.7300000000000001,0.46,1.21,0.0,0.0,2.2989549093660573,1.0,53.64,8.24,4.3,0.14,0.041,0.183,0.553,6.1,7.26,0.19,0.26,0.049,39.47263462356887,0.0,0.0,0.0,0.0,0.0,0.0,0.0,0.0,0.0,0.0,0.0,0.0,0.0,1899.604760956861,7.0,1.3,3.82,97.0,26.69230769,13.0,60.0,28.5,8.0,125.5475,123.0,560.0,41.0122989593188,437.0,79.83739837398375
2025-01-29 08:00:00,2.46,1.2,1.26,1173.0,3909.0,0.0,2340.0,1288.0,233.0,97480.0,3.22982459082246,1.074445093361115,11.8329682624491,0.5199388303942934,86.5726478137955,5.514826711620439,32.76425089226253,7.6,1.04,0.45,87.04,11.47,3.452932148844676,70.22,10.39,18.35,1.04,10.19384985355144,5.02,80.5122222222222,66.02,29.16,0.056,5.13,1.8,9.9,2.42,0.058,0.17,55.46,10.55,0.065,2.05653021442495,0.02,101.16519648649852,0.1,96.56,0.7300000000000001,0.46,1.21,0.0,0.0,2.285354264475035,1.0,53.82,8.2,4.6,0.12,0.073,0.194,0.556,5.41,7.81,0.18,0.15,0.026,39.23911404243825,0.0,0.0,0.0,0.0,0.0,0.0,0.0,0.0,0.0,0.0,0.0,0.0,0.0,1899.604760956861,6.0,1.3,3.89,97.0,26.69230769,13.0,60.0,28.5,8.0,125.945,126.0,563.0,40.6070745697897,437.0,79.36507936507937
2025-01-29 09:00:00,2.46,1.2,1.26,1154.0,3910.0,0.0,2332.0,1285.0,229.0,97381.0,3.23393206890846,1.074445093361115,11.8329682624491,0.5199388303942934,86.5726478137955,5.514826711620439,32.69610125040663,7.6,1.04,0.45,87.04,11.47,3.4457500499750786,70.22,10.39,18.35,1.04,10.172646645856052,5.02,80.5122222222222,66.02,29.16,0.056,5.13,1.8,9.9,2.42,0.058,0.17,55.46,10.55,0.065,2.05653021442495,0.02,100.95477287780662,0.1,96.56,0.7300000000000001,0.46,1.21,0.0,0.0,2.280600727604927,1.0,53.82,8.2,4.6,0.12,0.073,0.194,0.556,5.41,7.81,0.18,0.15,0.026,39.15749668522999,0.0,0.0,0.0,0.0,0.0,0.0,0.0,0.0,0.0,0.0,0.0,0.0,0.0,1899.604760956861,6.0,1.3,3.73,97.0,26.69230769,13.0,60.0,28.5,8.0,125.8125,125.0,562.0,39.7816282933776,437.0,79.2
2025-01-29 10:00:00,2.42,1.2,1.22,1192.0,3910.0,0.0,2352.0,1326.0,237.0,97032.0,3.24555481038191,1.074445093361115,11.8329682624491,0.5199388303942934,86.5726478137955,5.514826711620439,35.14005225296228,7.6,1.04,0.45,87.04,11.47,3.703311164821701,70.22,10.39,18.35,1.04,10.933026294132162,5.02,80.5122222222222,66.02,29.16,0.056,5.13,1.8,9.9,2.42,0.058,0.17,55.46,10.55,0.065,2.05653021442495,0.02,108.50088721412752,0.1,96.56,0.7300000000000001,0.46,1.21,0.0,0.0,2.4510698729006486,1.0,53.82,8.2,4.6,0.12,0.073,0.194,0.556,5.41,7.81,0.18,0.15,0.026,42.08442067988354,0.0,0.0,0.0,0.0,0.0,0.0,0.0,0.0,0.0,0.0,0.0,0.0,0.0,1899.604760956861,7.0,1.5,4.04,97.0,26.69230769,13.0,60.0,28.5,8.0,125.8125,125.0,562.0,39.6332863187588,437.0,85.12
2025-01-29 11:00:00,2.42,1.2,1.22,1207.0,3917.0,0.0,2344.0,1303.0,236.0,95522.0,3.30271786009557,1.074445093361115,11.8329682624491,0.5199388303942934,86.5726478137955,5.514826711620439,32.90404502940285,7.6,1.04,0.45,87.04,11.47,3.467664659346413,70.22,10.39,18.35,1.04,10.237343612926594,5.02,80.5122222222222,66.02,29.16,0.056,5.13,1.8,9.9,2.42,0.058,0.17,55.46,10.55,0.065,2.05653021442495,0.02,101.59683465817426,0.1,96.56,0.7300000000000001,0.46,1.21,0.0,0.0,2.295105109336795,1.0,53.82,8.2,4.6,0.12,0.073,0.194,0.556,5.41,7.81,0.18,0.15,0.026,39.406534262352665,0.0,0.0,0.0,0.0,0.0,0.0,0.0,0.0,0.0,0.0,0.0,0.0,0.0,1899.604760956861,6.0,1.5,4.05,97.0,26.69230769,13.0,60.0,28.5,8.0,124.6375,135.0,562.0,41.0023866348449,427.0,79.70370370370371
2025-01-29 12:00:00,2.49,1.2,1.29,1271.0,3923.0,0.0,2396.0,1218.0,237.0,93821.0,3.36769611689252,1.074445093361115,11.8329682624491,0.5199388303942934,86.5726478137955,5.514826711620439,32.72056522440618,7.6,1.04,0.45,87.04,11.47,3.448328239312882,70.22,10.39,18.35,1.04,10.180258053746703,5.02,80.5122222222222,66.02,29.16,0.056,5.13,1.8,9.9,2.42,0.058,0.17,55.46,10.55,0.065,2.05653021442495,0.02,101.03030955784983,0.1,96.56,0.7300000000000001,0.46,1.21,0.0,0.0,2.282307125455735,1.0,53.82,8.2,4.6,0.12,0.073,0.194,0.556,5.41,7.81,0.18,0.15,0.026,39.186795223715,0.0,0.0,0.0,0.0,0.0,0.0,0.0,0.0,0.0,0.0,0.0,0.0,0.0,1899.604760956861,7.0,1.5,4.03,97.0,26.69230769,13.0,60.0,28.5,8.0,127.1375,135.0,572.0,40.5027270571496,437.0,79.25925925925925
2025-02-04 21:00:00,2.49,1.2,1.29,1195.0,3912.0,0.0,2371.0,1165.0,217.0,90442.0,3.48362535739975,1.096106608050556,11.83614892155516,0.5667305948619316,86.50101387553235,5.905492512707789,29.193585509476293,5.8,1.03,0.45,87.35,11.17,3.1352523149227776,71.49,9.15,18.38,0.98,9.34403290561586,5.09,79.9311111111111,66.02,31.775,0.064,5.19,1.94,9.68,2.29,0.058,0.17,55.27,10.68,0.061,2.05780346820809,0.07,89.32960430441554,0.1,94.9,0.7900000000000001,0.33,1.3,0.0,0.0,2.0490455882389664,1.0,54.2,7.98,3.7,0.08,0.024,0.201,0.471,5.78,7.14,0.18,0.13,0.018,33.84623010061837,0.0,0.0,0.0,0.0,0.0,0.0,0.0,0.0,0.0,0.0,0.0,0.0,0.0,1813.526863471926,6.0,1.3,3.9,97.0,26.69230769,13.0,60.0,28.5,8.0,124.96,128.0,560.0,39.3092105263158,432.0,72.734375
2025-02-07 00:00:00,2.38,1.2,1.18,1215.0,4220.0,0.0,2417.0,1292.0,230.0,91659.0,3.70780678892319,1.02,10.75,0.36,87.87,3.3,28.03291589330346,6.5,1.03,0.39,87.68,10.9,2.9085734800178065,71.67,10.09,17.32,0.92,9.021361368057384,5.04333333333333,79.89,68.12,31.88384615384615,0.0584999999999999,5.29,1.875,9.945,1.97,0.0595,0.17,55.54,10.615,0.06,2.006635934819895,0.05,89.47949098892687,0.1,97.12,0.59,0.19,1.24,0.0,0.0,1.5181985056118823,1.0,54.06,8.1,3.4,0.1,0.034,0.196,0.515,5.84,5.9,0.3,0.21,0.019,31.693713754279266,0.0,0.0,0.0,0.0,0.0,0.0,0.0,0.0,0.0,0.0,0.0,0.0,0.0,1810.7777012282177,6.0,1.3,4.01,97.0,26.69230769,13.0,60.0,28.5,8.0,127.725,130.0,572.0,38.1031613976706,442.0,71.0
2025-02-07 16:00:00,2.35,1.2,1.15,1168.0,4232.0,0.0,2372.0,1316.0,223.0,91155.0,3.73888179491535,1.04,10.68,0.36,87.92,3.6,29.31216444956125,6.9,1.01,0.42,87.71,10.86,3.041302748683407,71.7,10.01,17.35,0.94,9.433040393867328,5.04333333333333,79.89,68.12,31.88076923076923,0.059,5.29,1.85,10.22,2.11,0.058,0.16,55.31,10.82,0.063,2.05,0.07,93.56278043687226,0.1,95.83,0.72,0.73,0.98,0.0,0.0,1.5874796768538897,1.0,53.89,8.27,4.3,0.06,0.031,0.192,0.572,5.98,7.27,0.17,0.04,0.012,33.14001843827736,0.0,0.0,0.0,0.0,0.0,0.0,0.0,0.0,0.0,0.0,0.0,0.0,0.0,1810.7777012282177,6.0,1.3,3.98,97.0,26.69230769,13.0,60.0,28.5,8.0,124.5625,125.0,557.0,38.2249354308523,432.0,74.24
2025-02-07 17:00:00,2.35,1.2,1.15,1168.0,4228.0,0.0,2381.0,1309.0,221.0,90147.0,3.77708147636113,1.04,10.68,0.36,87.92,3.6,29.34375083366638,6.9,1.01,0.42,87.71,10.86,3.0445800145763853,71.7,10.01,17.35,0.94,9.443205308084856,5.04333333333333,79.89,68.12,31.88076923076923,0.059,5.29,1.85,10.22,2.11,0.058,0.16,55.31,10.82,0.063,2.05,0.07,93.66360239854993,0.1,95.83,0.72,0.73,0.98,0.0,0.0,1.5891903230573956,1.0,53.89,8.27,4.3,0.06,0.031,0.192,0.572,5.98,7.27,0.17,0.04,0.012,33.175729665042745,0.0,0.0,0.0,0.0,0.0,0.0,0.0,0.0,0.0,0.0,0.0,0.0,0.0,1810.7777012282177,6.0,1.3,3.98,97.0,26.69230769,13.0,60.0,28.5,8.0,124.5625,125.0,557.0,38.9019792648445,432.0,74.32
2025-02-07 18:00:00,2.37,1.2,1.17,1178.0,4231.0,0.0,2381.0,1284.0,221.0,90158.0,3.77929838449512,1.04,10.68,0.36,87.92,3.6,29.1542325290356,6.9,1.01,0.42,87.71,10.86,3.0249164192185183,71.7,10.01,17.35,0.94,9.38221582277968,5.04333333333333,79.89,68.12,31.88076923076923,0.059,5.29,1.85,10.22,2.11,0.058,0.16,55.31,10.82,0.063,2.05,0.07,93.05867062848397,0.1,95.83,0.72,0.73,0.98,0.0,0.0,1.578926445836358,1.0,53.89,8.27,4.3,0.06,0.031,0.192,0.572,5.98,7.27,0.17,0.04,0.012,32.96146230445044,0.0,0.0,0.0,0.0,0.0,0.0,0.0,0.0,0.0,0.0,0.0,0.0,0.0,1810.7777012282177,6.0,1.3,3.92,97.0,26.69230769,13.0,60.0,28.5,8.0,124.5625,125.0,557.0,39.6178047075274,432.0,73.84
2025-02-07 19:00:00,2.36,1.2,1.16,1178.0,4229.0,0.0,2396.0,1322.0,227.0,92104.0,3.69777074405562,1.04,10.68,0.36,87.92,3.6,28.673705242977213,6.9,1.01,0.42,87.71,10.86,2.9750589971089543,71.7,10.01,17.35,0.94,9.22757581632284,5.04333333333333,79.89,68.12,31.88076923076923,0.059,5.29,1.85,10.22,2.11,0.058,0.16,55.31,10.82,0.063,2.05,0.07,91.52485455574832,0.1,95.83,0.72,0.73,0.98,0.0,0.0,1.5529021888387529,1.0,53.89,8.27,4.3,0.06,0.031,0.192,0.572,5.98,7.27,0.17,0.04,0.012,32.418183313659,0.0,0.0,0.0,0.0,0.0,0.0,0.0,0.0,0.0,0.0,0.0,0.0,0.0,1810.7777012282177,6.0,1.3,3.9,97.0,26.69230769,13.0,60.0,28.5,8.0,124.165,122.0,554.0,38.0493537015276,432.0,72.62295081967213
2025-02-07 23:00:00,2.37,1.2,1.17,1208.0,4222.0,0.0,2386.0,1293.0,228.0,90942.0,3.73878343251371,1.05,10.88,0.38,87.69,3.4,30.373654858777787,5.7,1.07,0.4,87.63,10.9,3.081615151443,71.01,10.03,17.81,1.15,9.379896649261331,4.97666666666667,80.5344444444444,68.12,31.87923076923077,0.059,5.42,1.92,9.68,2.13,0.057,0.17,55.01,11.03,0.068,2.03505535055351,0.07,90.16678042471528,0.1,96.57,0.7299999999999999,0.38,1.31,0.0,0.0,2.33467047219642,1.0,53.72,8.4,4.3,0.06,0.034,0.218,0.531,5.88,7.41,0.16,0.05,0.008,34.19152284651422,0.0,0.0,0.0,0.0,0.0,0.0,0.0,0.0,0.0,0.0,0.0,0.0,0.0,1810.7777012282177,6.0,1.3,4.12,97.0,26.69230769,13.0,60.0,28.5,8.0,127.725,130.0,572.0,38.2059800664452,442.0,75.38461538461539
2025-02-08 00:00:00,2.36,1.15,1.21,1139.0,4208.0,0.0,2414.0,1139.0,218.0,90686.0,3.73690673441849,1.05,10.88,0.38,87.69,3.4,26.66553012745273,5.7,1.07,0.4,87.63,10.9,2.7054005204207643,71.01,10.03,17.81,1.15,8.234765221907033,4.97666666666667,80.5344444444444,68.12,31.87923076923077,0.059,5.42,1.92,9.68,2.13,0.057,0.17,55.01,11.03,0.068,2.03505535055351,0.07,79.1588964544983,0.1,96.57,0.7299999999999999,0.38,1.31,0.0,0.0,2.049645526805496,1.0,53.72,8.4,4.3,0.06,0.034,0.218,0.531,5.88,7.41,0.16,0.05,0.008,30.017299097073515,0.0,0.0,0.0,0.0,0.0,0.0,0.0,0.0,0.0,0.0,0.0,0.0,0.0,1828.0907620827431,6.0,1.3,3.63,97.0,26.69230769,13.0,60.0,28.5,8.0,125.4725,113.0,555.0,38.926967619948,442.0,66.8141592920354
