Repository: saikumar-voptimai/evonith_bf_webapp

# Evonith BF2 — Blast Furnace Intelligence Platform

Monitoring, modelling and optimisation of **Blast Furnace 2 (BF2)** at Evonith Steel: live telemetry from InfluxDB,
manual plant reports from Neon PostgreSQL, a two-zone energy model of the furnace, blend and fuel optimisers, a
conversational assistant (FurnaceMind) and a live digital twin evaluated every hour.

The platform has three deployable parts that share one Python service layer, plus the shared data library:

| Part | Path | What it is |
|---|---|---|
| **Streamlit app** (legacy) | `src/app.py`, `src/custom_pages/` | The original 11-page dashboard; still the home of the model pages. Served under `/legacy` in production |

File: src/data/V13_df_filtered.csv (part 148 of 268)
NM3/HR.,STEAMKGS/HR.,RAFTOC,PERMEABILITYKGS/HR.,TUYEREVELOCITYM/S,HOT BLAST VOLUMENM3/HR.,O2 ENRICHMENT %,COKE_VM%,COKE_ASH%,COKE_IM%,COKE_FC%,COKE_MOIST%,COKE_CALC_MT,NUTCOKE_MOIST%,NUTCOKE_VM%,NUTCOKE_IM%,NUTCOKE_FC%,NUTCOKE_ASH%,NUTCOKE_CALC_MT,PCI_2_FC%,PCI_2_ASH%,PCI_2_VM%,PCI_2_IM%,PCI_2_CALC_MT,SINTER_SP_02_COLD_STRENGTH_AI,SINTER_SP_02_COLD_STRENGTH_TI,SINTER_SP_02_HOT_STRENGTH_RI,SINTER_SP_02_HOT_STRENGTH_RDI,SINTER_SP_02_P%,SINTER_SP_02_SIO2%,SINTER_SP_02_MGO%,SINTER_SP_02_FEO%,SINTER_SP_02_AL2O3%,SINTER_SP_02_NA2O%,SINTER_SP_02_TIO2%,SINTER_SP_02_FE(T)%,SINTER_SP_02_CAO%,SINTER_SP_02_K2O%,SINTER_SP_02_BASICITY,SINTER_SP_02_MNO%,SINTER_CALC_MT,FLUX_TM%,FLUX_SIO2%,FLUX_FE2O3%,FLUX_AL2O3%,FLUX_LOI%,FLUX_MGO%,FLUX_CAO%,FLUX_CALC_MT,GEOMIN TYPE,ORE_FE(T)%,ORE_LOI%,ORE_TM%,ORE_MGO%,ORE_NA2O%,ORE_P%,ORE_TIO2%,ORE_AL2O3%,ORE_SIO2%,ORE_MNO%,ORE_CAO%,ORE_K2O%,ORE_CALC_MT,LLOYDS_PELLET_PCT_SIO2,LLOYDS_PELLET_PCT_AL2O3,LLOYDS_PELLET_PCT_FE2O3,LLOYDS_PELLET_PCT_MGO,LLOYDS_PELLET_PCT_TIO2,LLOYDS_PELLET_PCT_NA2O,TOTAL_PELLET_CALC_MT,LLOYDS_PELLET_PCT_K2O,LLOYDS_PELLET_PCT_TM,LLOYDS_PELLET_PCT_LOI,LLOYDS_PELLET_PCT_MNO,LLOYDS_PELLET_PCT_CAO,LLOYDS_PELLET_PCT_P,DAILYPRODUCTION,CHARGES/HRS.,STOCKRODLEVEL,FURNACE TOP GAS ANALYSISH2%,COKE_DISCHARGE_TIME,WEIGHTED_COKE_ANGLE,TOTAL_COKE_PORTIONS,NON_COKE_DISCHARGE_TIME,WEIGHTED_NON_COKE_ANGLE,TOTAL_NON_COKE_PORTIONS,UNITCOST LAKHS/THM,ACTUALKG/THM.,ACT. FUEL RATEKG/THM.,FURNACETOPGASANALYSISCO2ETACO,COKE RATE KG/THM,PRODUCTIONTONNESPERHR
2025-02-23 01:00:00,2.31,1.2,1.11,1048.0,2715.0,0.0,2288.0,1513.0,203.0,101068.0,2.16418426149243,0.99,11.95,0.42,86.64,2.7,34.54124534513554,5.5,1.04,0.43,86.31,12.22,3.197782387661934,71.23,9.51,18.18,1.08,9.352005095992448,4.93333333333332,80.4,68.12,12.26038817809621,0.065,4.92,1.94,9.86,2.31,0.053,0.17,55.55,10.54,0.05,2.14227642276423,0.09,35.275989039222225,0.1328604118993135,64.81691075514874,0.5658398169336384,0.4814187643020595,15.51456292906178,0.0,0.0,3.6951093517366873,1.0,53.21,8.8,3.1,0.14,0.019,0.19,0.697,6.08,7.65,0.2,0.38,0.069,39.99847395879004,0.0,0.0,0.0,0.0,0.0,0.0,0.0,0.0,0.0,0.0,0.0,0.0,0.0,1891.3477365902795,7.0,1.3,2.48,97.0,26.69230769,13.0,60.0,28.5,8.0,129.2175,79.0,554.0,44.375149916047,475.0,83.41772151898734
2025-02-23 02:00:00,2.31,1.2,1.11,1051.0,3035.0,0.0,2278.0,1523.0,205.0,101760.0,2.40267601752653,0.99,11.95,0.42,86.64,2.7,30.690311181422764,5.5,1.04,0.43,86.31,12.22,2.8412680430944297,71.23,9.51,18.18,1.08,8.309368805276161,4.93333333333332,80.4,68.12,12.26038817809621,0.065,4.92,1.94,9.86,2.31,0.053,0.17,55.55,10.54,0.05,2.14227642276423,0.09,31.34313977474052,0.1328604118993135,64.81691075514874,0.5658398169336384,0.4814187643020595,15.51456292906178,0.0,0.0,3.2831490214395247,1.0,53.21,8.8,3.1,0.14,0.019,0.19,0.697,6.08,7.65,0.2,0.38,0.069,35.539124322573976,0.0,0.0,0.0,0.0,0.0,0.0,0.0,0.0,0.0,0.0,0.0,0.0,0.0,1891.3477365902795,6.0,1.3,2.61,97.0,26.69230769,13.0,60.0,28.5,8.0,126.015,102.0,552.0,44.1458733205374,450.0,74.11764705882354
2025-02-23 03:00:00,2.32,1.2,1.12,1067.0,3422.0,0.0,2317.0,1793.0,222.0,100841.0,2.73352184804199,0.99,11.95,0.42,86.64,2.7,30.21061972871669,5.5,1.04,0.43,86.31,12.22,2.7968588487052792,71.23,9.51,18.18,1.08,8.1794928594211,4.93333333333332,80.4,68.12,12.26038817809621,0.065,4.92,1.94,9.86,2.31,0.053,0.17,55.55,10.54,0.05,2.14227642276423,0.09,30.85324457094031,0.1328604118993135,64.81691075514874,0.5658398169336384,0.4814187643020595,15.51456292906178,0.0,0.0,3.23183320016176,1.0,53.21,8.8,3.1,0.14,0.019,0.19,0.697,6.08,7.65,0.2,0.38,0.069,34.98364562203487,0.0,0.0,0.0,0.0,0.0,0.0,0.0,0.0,0.0,0.0,0.0,0.0,0.0,1891.3477365902795,6.0,1.3,2.56,97.0,26.69230769,13.0,60.0,28.5,8.0,126.735,98.0,553.0,43.6097330498464,455.0,72.95918367346938
2025-02-23 04:00:00,2.32,1.2,1.12,1061.0,3330.0,0.0,2292.0,1511.0,205.0,101570.0,2.64099730301834,0.99,11.95,0.42,86.64,2.7,32.33135956670487,5.5,1.04,0.43,86.31,12.22,2.9931941120974743,71.23,9.51,18.18,1.08,8.753680893869973,4.93333333333332,80.4,68.12,12.26038817809621,0.065,4.92,1.94,9.86,2.31,0.053,0.17,55.55,10.54,0.05,2.14227642276423,0.09,33.01909570144822,0.1328604118993135,64.81691075514874,0.5658398169336384,0.4814187643020595,15.51456292906178,0.0,0.0,3.458703005510405,1.0,53.21,8.8,3.1,0.14,0.019,0.19,0.697,6.08,7.65,0.2,0.38,0.069,37.43944466273405,0.0,0.0,0.0,0.0,0.0,0.0,0.0,0.0,0.0,0.0,0.0,0.0,0.0,1891.3477365902795,7.0,1.3,2.67,97.0,26.69230769,13.0,60.0,28.5,8.0,126.8675,99.0,554.0,43.8436329588015,455.0,78.08080808080808
2025-02-23 05:00:00,2.27,1.2,1.07,1110.0,3328.0,0.0,2257.0,1528.0,209.0,98935.0,2.70966432890155,0.99,11.95,0.42,86.64,2.7,30.56272485376001,5.5,1.04,0.43,86.31,12.22,2.8294562711843616,71.23,9.51,18.18,1.08,8.274824944029737,4.93333333333332,80.4,68.12,12.26038817809621,0.065,4.92,1.94,9.86,2.31,0.053,0.17,55.55,10.54,0.05,2.14227642276423,0.09,31.212839496009547,0.1328604118993135,64.81691075514874,0.5658398169336384,0.4814187643020595,15.51456292906178,0.0,0.0,3.269500253776699,1.0,53.21,8.8,3.1,0.14,0.019,0.19,0.697,6.08,7.65,0.2,0.38,0.069,35.39138041949448,0.0,0.0,0.0,0.0,0.0,0.0,0.0,0.0,0.0,0.0,0.0,0.0,0.0,1891.3477365902795,6.0,1.3,2.92,97.0,26.69230769,13.0,60.0,28.5,8.0,129.195,126.0,576.0,42.7830188679245,450.0,73.80952380952381
2025-02-23 06:00:00,2.27,1.2,1.07,1131.0,3326.0,0.0,2272.0,1452.0,202.0,93387.0,2.86880899622905,0.99,11.95,0.42,86.64,2.7,30.565735218187857,5.5,1.04,0.43,86.31,12.22,2.8297349667047933,71.23,9.51,18.18,1.08,8.275639996966849,4.93333333333332,80.4,68.12,12.26038817809621,0.065,4.92,1.94,9.86,2.31,0.053,0.17,55.55,10.54,0.05,2.14227642276423,0.09,31.21591389536892,0.1328604118993135,64.81691075514874,0.5658398169336384,0.4814187643020595,15.51456292906178,0.0,0.0,3.2698222927083687,1.0,53.21,8.8,3.1,0.14,0.019,0.19,0.697,6.08,7.65,0.2,0.38,0.069,35.3948663963888,0.0,0.0,0.0,0.0,0.0,0.0,0.0,0.0,0.0,0.0,0.0,0.0,0.0,1891.3477365902795,6.0,1.3,3.15,97.0,26.69230769,13.0,60.0,28.5,8.0,129.85750000000002,131.0,581.0,43.9204808136847,450.0,73.81679389312977
2025-02-23 07:00:00,2.24,1.2,1.04,1133.0,3325.0,0.0,2265.0,1471.0,200.0,91814.0,2.91704821357963,0.99,11.95,0.42,86.64,2.7,30.75120465598908,5.5,1.04,0.43,86.31,12.22,2.8469054796878703,71.23,9.51,18.18,1.08,8.325855648143772,4.93333333333332,80.4,68.12,12.26038817809621,0.065,4.92,1.94,9.86,2.31,0.053,0.17,55.55,10.54,0.05,2.14227642276423,0.09,31.405328544134843,0.1328604118993135,64.81691075514874,0.5658398169336384,0.4814187643020595,15.51456292906178,0.0,0.0,3.289663206005873,1.0,53.21,8.8,3.1,0.14,0.019,0.19,0.697,6.08,7.65,0.2,0.38,0.069,35.60963845813463,0.0,0.0,0.0,0.0,0.0,0.0,0.0,0.0,0.0,0.0,0.0,0.0,0.0,1891.3477365902795,6.0,1.3,3.13,97.0,26.69230769,13.0,60.0,28.5,8.0,128.02,136.0,576.0,43.8712730714624,440.0,74.26470588235294
2025-02-23 08:00:00,2.26,1.2,1.06,1138.0,3325.0,0.0,2270.0,1427.0,198.0,91111.0,2.93954014474733,0.97,11.54,0.4,87.09,2.8,30.375620816510715,5.4,1.02,0.45,86.21,12.32,2.81213442916628,68.37,10.66,20.05,0.92,8.224166726807043,4.93333333333332,80.4,68.12,11.73039866939611,0.064,4.95,1.84,10.1,2.32,0.051,0.17,55.3,10.86,0.055,2.19393939393939,0.08,31.02175547743261,0.0869539269515397,82.12798400572929,0.7651945571735497,0.5043327763189305,0.7999761279541655,0.0,0.0,3.2494844763813155,1.0,53.44,8.48,2.8,0.12,0.051,0.187,0.658,5.91,7.41,0.2,0.17,0.053,35.17471550522397,0.0,0.0,0.0,0.0,0.0,0.0,0.0,0.0,0.0,0.0,0.0,0.0,0.0,1891.3477365902795,5.0,1.3,3.34,97.0,26.69230769,13.0,60.0,28.5,8.0,128.1525,137.0,577.0,42.6692178904568,440.0,73.35766423357664
2025-02-23 09:00:00,2.25,1.2,1.05,1129.0,3327.0,0.0,2322.0,1462.0,199.0,91835.0,2.91813463485105,0.97,11.54,0.4,87.09,2.8,28.050284413128328,5.4,1.02,0.45,86.21,12.32,2.5968578888497467,68.37,10.66,20.05,0.92,7.594584391919071,4.93333333333332,80.4,68.12,11.73039866939611,0.064,4.95,1.84,10.1,2.32,0.051,0.17,55.3,10.86,0.055,2.19393939393939,0.08,28.64695570809617,0.0869539269515397,82.12798400572929,0.7651945571735497,0.5043327763189305,0.7999761279541655,0.0,0.0,3.0007276002404253,1.0,53.44,8.48,2.8,0.12,0.051,0.187,0.658,5.91,7.41,0.2,0.17,0.053,32.48199534858911,0.0,0.0,0.0,0.0,0.0,0.0,0.0,0.0,0.0,0.0,0.0,0.0,0.0,1891.3477365902795,6.0,1.3,2.92,97.0,26.69230769,13.0,60.0,28.5,8.0,126.43,124.0,564.0,43.3868682097307,440.0,67.74193548387096
2025-02-23 10:00:00,2.26,1.2,1.06,1137.0,3331.0,0.0,2332.0,1499.0,207.0,95132.0,2.82045242316765,0.97,11.54,0.4,87.09,2.8,27.941688654657067,5.4,1.02,0.45,86.21,12.32,2.586804238486411,68.37,10.66,20.05,0.92,7.56518220689422,4.93333333333332,80.4,68.12,11.73039866939611,0.064,4.95,1.84,10.1,2.32,0.051,0.17,55.3,10.86,0.055,2.19393939393939,0.08,28.536049956225884,0.0869539269515397,82.12798400572929,0.7651945571735497,0.5043327763189305,0.7999761279541655,0.0,0.0,2.989110381501593,1.0,53.44,8.48,2.8,0.12,0.051,0.187,0.658,5.91,7.41,0.2,0.17,0.053,32.35624236620975,0.0,0.0,0.0,0.0,0.0,0.0,0.0,0.0,0.0,0.0,0.0,0.0,0.0,1891.3477365902795,5.0,1.3,2.85,97.0,26.69230769,13.0,60.0,28.5,8.0,126.2975,123.0,563.0,43.7336504161712,440.0,67.47967479674797
2025-02-23 11:00:00,2.28,1.2,1.08,1137.0,3493.0,0.0,2258.0,1515.0,212.0,98064.0,2.86915994385579,0.97,11.54,0.4,87.09,2.8,30.390871710160884,5.4,1.02,0.45,86.21,12.32,2.813546336543195,68.37,10.66,20.05,0.92,8.228295889890475,4.93333333333332,80.4,68.12,11.73039866939611,0.064,4.95,1.84,10.1,2.32,0.051,0.17,55.3,10.86,0.055,2.19393939393939,0.08,31.03733078028768,0.0869539269515397,82.12798400572929,0.7651945571735497,0.5043327763189305,0.7999761279541655,0.0,0.0,3.251115967058216,1.0,53.44,8.48,2.8,0.12,0.051,0.187,0.658,5.91,7.41,0.2,0.17,0.053,35.19237591284447,0.0,0.0,0.0,0.0,0.0,0.0,0.0,0.0,0.0,0.0,0.0,0.0,0.0,1891.3477365902795,6.0,1.3,2.77,97.0,26.69230769,13.0,60.0,28.5,8.0,126.9425,109.0,559.0,44.2951438000943,450.0,73.39449541284404
2025-02-23 12:00:00,2.26,1.2,1.06,1131.0,3690.0,0.0,2358.0,1537.0,212.0,97955.0,3.03423074758679,0.97,11.54,0.4,87.09,2.8,34.50630225424517,5.4,1.02,0.45,86.21,12.32,3.1945474029500858,68.37,10.66,20.05,0.92,9.342544291646476,4.93333333333332,80.4,68.12,11.73039866939611,0.064,4.95,1.84,10.1,2.32,0.051,0.17,55.3,10.86,0.055,2.19393939393939,0.08,35.24030265678497,0.0869539269515397,82.12798400572929,0.7651945571735497,0.5043327763189305,0.7999761279541655,0.0,0.0,3.691371254264015,1.0,53.44,8.48,2.8,0.12,0.051,0.187,0.658,5.91,7.41,0.2,0.17,0.053,39.95801015104216,0.0,0.0,0.0,0.0,0.0,0.0,0.0,0.0,0.0,0.0,0.0,0.0,0.0,1891.3477365902795,7.0,1.3,2.78,97.0,26.69230769,13.0,60.0,28.5,8.0,127.265,102.0,557.0,43.5969868173258,455.0,83.33333333333333
2025-02-23 13:00:00,2.32,1.2,1.12,1137.0,3872.0,0.0,2359.0,1487.0,213.0,99637.0,3.13006765227212,0.97,11.54,0.4,87.09,2.8,33.08735150734163,5.4,1.02,0.45,86.21,12.32,3.0631828368474654,68.37,10.66,20.05,0.92,8.958364900214285,4.93333333333332,80.4,68.12,11.73039866939611,0.064,4.95,1.84,10.1,2.32,0.051,0.17,55.3,10.86,0.055,2.19393939393939,0.08,33.7911687157583,0.0869539269515397,82.12798400572929,0.7651945571735497,0.5043327763189305,0.7999761279541655,0.0,0.0,3.5395765484811963,1.0,53.44,8.48,2.8,0.12,0.051,0.187,0.658,5.91,7.41,0.2,0.17,0.053,38.31487702333576,0.0,0.0,0.0,0.0,0.0,0.0,0.0,0.0,0.0,0.0,0.0,0.0,0.0,1891.3477365902795,6.0,1.3,2.9,97.0,26.69230769,13.0,60.0,28.5,8.0,127.9275,107.0,562.0,42.9343992475899,455.0,79.90654205607477
2025-02-23 14:00:00,2.31,1.2,1.11,1125.0,3850.0,0.0,2393.0,1504.0,212.0,101780.0,3.04681328285931,0.97,11.54,0.4,87.09,2.8,33.867027601956,5.4,1.02,0.45,86.21,12.32,3.1353642089585896,68.37,10.66,20.05,0.92,9.16946136582229,4.93333333333332,80.4,68.12,11.73039866939611,0.064,4.95,1.84,10.1,2.32,0.051,0.17,55.3,10.86,0.055,2.19393939393939,0.08,34.58742968124874,0.0869539269515397,82.12798400572929,0.7651945571735497,0.5043327763189305,0.7999761279541655,0.0,0.0,3.622983744711335,1.0,53.44,8.48,2.8,0.12,0.051,0.187,0.658,5.91,7.41,0.2,0.17,0.053,39.21773543666496,0.0,0.0,0.0,0.0,0.0,0.0,0.0,0.0,0.0,0.0,0.0,0.0,0.0,1891.3477365902795,7.0,1.3,2.57,97.0,26.69230769,13.0,60.0,28.5,8.0,122.5875,95.0,535.0,43.1188351338657,440.0,81.78947368421052
2025-02-23 15:00:00,2.3,1.2,1.1,1134.0,3839.0,0.0,2385.0,1522.0,215.0,100157.0,3.0873097775717,0.97,11.54,0.4,87.09,2.8,32.73376799107973,5.4,1.02,0.45,86.21,12.32,3.030448546882756,68.37,10.66,20.05,0.92,8.86263254277032,4.93333333333332,80.4,68.12,11.73039866939611,0.064,4.95,1.84,10.1,2.32,0.051,0.17,55.3,10.86,0.055,2.19393939393939,0.08,33.430063951889075,0.0869539269515397,82.12798400572929,0.7651945571735497,0.5043327763189305,0.7999761279541655,0.0,0.0,3.5017513414134007,1.0,53.44,8.48,2.8,0.12,0.051,0.187,0.658,5.91,7.41,0.2,0.17,0.053,37.9054302611781,0.0,0.0,0.0,0.0,0.0,0.0,0.0,0.0,0.0,0.0,0.0,0.0,0.0,1891.3477365902795,7.0,1.3,2.67,97.0,26.69230769,13.0,60.0,28.5,8.0,122.5875,95.0,535.0,43.7033582089552,440.0,79.05263157894737
2025-02-23 16:00:00,2.45,1.2,1.25,1123.0,3820.0,0.0,2375.0,1320.0,201.0,98418.0,3.12628260613095,0.97,11.62,0.42,86.99,2.8,32.167138185641605,5.4,1.02,0.45,86.21,12.32,2.977990715844838,68.4,10.42,20.26,0.92,8.709218131244336,4.93333333333332,80.4,68.12,11.200409160696,0.069,4.96,1.95,11.02,2.35,0.056,0.18,55.4,10.65,0.058,2.14717741935484,0.09,32.851381087209234,0.0869539269515397,82.12798400572929,0.7651945571735497,0.5043327763189305,0.7999761279541655,0.0,0.0,3.441135139764434,1.0,53.44,8.48,2.8,0.12,0.051,0.187,0.658,5.91,7.41,0.2,0.17,0.053,37.24927767343468,0.0,0.0,0.0,0.0,0.0,0.0,0.0,0.0,0.0,0.0,0.0,0.0,0.0,1891.3477365902795,7.0,1.3,2.74,97.0,26.69230769,13.0,60.0,28.5,8.0,122.5875,95.0,535.0,44.4237918215613,440.0,77.6842105263158
2025-02-23 17:00:00,2.36,1.2,1.16,1127.0,3804.0,0.0,2324.0,1437.0,209.0,99931.0,3.06609674740272,0.97,11.62,0.42,86.99,2.8,36.317091693642254,5.4,1.02,0.45,86.21,12.32,3.362187872169118,68.4,10.42,20.26,0.92,9.832813588419118,4.93333333333332,80.4,68.12,11.200409160696,0.069,4.96,1.95,11.02,2.35,0.056,0.18,55.4,10.65,0.058,2.14717741935484,0.09,37.08961028244377,0.0869539269515397,82.12798400572929,0.7651945571735497,0.5043327763189305,0.7999761279541655,0.0,0.0,3.885083580634567,1.0,53.44,8.48,2.8,0.12,0.051,0.187,0.658,5.91,7.41,0.2,0.17,0.053,42.05488921584914,0.0,0.0,0.0,0.0,0.0,0.0,0.0,0.0,0.0,0.0,0.0,0.0,0.0,1891.3477365902795,7.0,1.3,3.04,97.0,26.69230769,13.0,60.0,28.5,8.0,124.4425,109.0,549.0,44.6217904233171,440.0,87.70642201834862
2025-02-23 18:00:00,2.36,1.2,1.16,1138.0,3836.0,0.0,2322.0,1454.0,214.0,101082.0,3.0566894402336,0.97,11.62,0.42,86.99,2.8,36.15493669528133,5.4,1.02,0.45,86.21,12.32,3.347175778868812,68.4,10.42,20.26,0.92,9.788910296691808,4.93333333333332,80.4,68.12,11.200409160696,0.069,4.96,1.95,11.02,2.35,0.056,0.18,55.4,10.65,0.058,2.14717741935484,0.09,36.92400600594247,0.0869539269515397,82.12798400572929,0.7651945571735497,0.5043327763189305,0.7999761279541655,0.0,0.0,3.867736769745518,1.0,53.44,8.48,2.8,0.12,0.051,0.187,0.658,5.91,7.41,0.2,0.17,0.053,41.86711508048084,0.0,0.0,0.0,0.0,0.0,0.0,0.0,0.0,0.0,0.0,0.0,0.0,0.0,1891.3477365902795,7.0,1.3,3.16,97.0,26.69230769,13.0,60.0,28.5,8.0,124.31,108.0,548.0,44.6720368239356,440.0,87.31481481481481
2025-02-23 19:00:00,2.34,1.2,1.14,1131.0,3869.0,0.0,2311.0,1483.0,215.0,101873.0,3.05904550088525,0.97,11.62,0.42,86.99,2.8,35.39446446878922,5.4,1.02,0.45,86.21,12.32,3.276772275234714,68.4,10.42,20.26,0.92,9.583013257761898,4.93333333333332,80.4,68.12,11.200409160696,0.069,4.96,1.95,11.02,2.35,0.056,0.18,55.4,10.65,0.058,2.14717741935484,0.09,36.147357403429176,0.0869539269515397,82.12798400572929,0.7651945571735497,0.5043327763189305,0.7999761279541655,0.0,0.0,3.786383940460724,1.0,53.44,8.48,2.8,0.12,0.051,0.187,0.658,5.91,7.41,0.2,0.17,0.053,40.9864945862342,0.0,0.0,0.0,0.0,0.0,0.0,0.0,0.0,0.0,0.0,0.0,0.0,0.0,1891.3477365902795,7.0,1.3,3.15,97.0,26.69230769,13.0,60.0,28.5,8.0,125.2375,115.0,555.0,44.4623161764706,440.0,85.47826086956522
2025-02-23 20:00:00,2.38,1.2,1.18,1125.0,3891.0,0.0,2305.0,1450.0,213.0,102149.0,3.06812100057555,0.97,11.62,0.42,86.99,2.8,35.28644473999332,5.4,1.02,0.45,86.21,12.32,3.266771952929827,68.4,10.42,20.26,0.92,9.553767032153266,4.93333333333332,80.4,68.12,11.200409160696,0.069,4.96,1.95,11.02,2.35,0.056,0.18,55.4,10.65,0.058,2.14717741935484,0.09,36.03703993424272,0.0869539269515397,82.12798400572929,0.7651945571735497,0.5043327763189305,0.7999761279541655,0.0,0.0,3.7748283434908543,1.0,53.44,8.48,2.8,0.12,0.051,0.187,0.658,5.91,7.41,0.2,0.17,0.053,40.86140864141355,0.0,0.0,0.0,0.0,0.0,0.0,0.0,0.0,0.0,0.0,0.0,0.0,0.0,1891.3477365902795,6.0,1.3,3.16,97.0,26.69230769,13.0,60.0,28.5,8.0,122.7375,115.0,545.0,43.9170506912442,430.0,85.21739130434783
2025-02-23 21:00:00,2.4,1.2,1.2,1133.0,3950.0,0.0,2324.0,1424.0,213.0,102168.0,3.11403053686447,0.97,11.62,0.42,86.99,2.8,34.99839212987092,5.4,1.02,0.45,86.21,12.32,3.2401044267834607,68.4,10.42,20.26,0.92,9.475777097196913,4.93333333333332,80.4,68.12,11.200409160696,0.069,4.96,1.95,11.02,2.35,0.056,0.18,55.4,10.65,0.058,2.14717741935484,0.09,35.74286001641217,0.0869539269515397,82.12798400572929,0.7651945571735497,0.5043327763189305,0.7999761279541655,0.0,0.0,3.7440134182378673,1.0,53.44,8.48,2.8,0.12,0.051,0.187,0.658,5.91,7.41,0.2,0.17,0.053,40.527846121891805,0.0,0.0,0.0,0.0,0.0,0.0,0.0,0.0,0.0,0.0,0.0,0.0,0.0,1891.3477365902795,7.0,1.3,3.08,97.0,26.69230769,13.0,60.0,28.5,8.0,122.7375,115.0,545.0,43.6473038648461,430.0,84.52173913043478
2025-02-23 22:00:00,2.34,1.2,1.14,1139.0,3950.0,0.0,2302.0,1491.0,217.0,101903.0,3.12212264489559,0.97,11.62,0.42,86.99,2.8,35.55227454132697,5.4,1.02,0.45,86.21,12.32,3.2913821211020102,68.4,10.42,20.26,0.92,9.625740165487011,4.93333333333332,80.4,68.12,11.200409160696,0.069,4.96,1.95,11.02,2.35,0.056,0.18,55.4,10.65,0.058,2.14717741935484,0.09,36.30852433106877,0.0869539269515397,82.12798400572929,0.7651945571735497,0.5043327763189305,0.7999761279541655,0.0,0.0,3.8032659454088935,1.0,53.44,8.48,2.8,0.12,0.051,0.187,0.658,5.91,7.41,0.2,0.17,0.053,41.16923733374563,0.0,0.0,0.0,0.0,0.0,0.0,0.0,0.0,0.0,0.0,0.0,0.0,0.0,1891.3477365902795,7.0,1.3,3.28,97.0,26.69230769,13.0,60.0,28.5,8.0,121.96,128.0,548.0,45.129270544783,420.0,85.859375
2025-02-23 23:00:00,2.33,1.2,1.13,1142.0,3888.0,0.0,2275.0,1479.0,214.0,100022.0,3.13090330278728,0.97,11.79,0.42,86.82,2.9,34.343898661968474,5.4,1.02,0.45,86.21,12.32,4.246267671791855,68.64,10.27,20.11,0.98,12.439423245571412,4.91111111111111,78.6877777777778,68.12,10.6704196519959,0.066,4.82,2.02,9.66,2.33,0.053,0.18,55.57,10.5,0.059,2.17842323651452,0.09,116.06522732607066,0.0869539269515397,82.12798400572929,0.7651945571735497,0.5043327763189305,0.7999761279541655,0.0,0.0,3.073601901721216,1.0,53.14,8.56,3.0,0.18,0.041,0.225,0.531,6.18,7.02,0.36,0.24,0.019,47.256708576412514,0.0,0.0,0.0,0.0,0.0,0.0,0.0,0.0,0.0,0.0,0.0,0.0,0.0,1891.3477365902795,6.0,1.3,3.4,97.0,26.69230769,13.0,60.0,28.5,8.0,121.96,128.0,548.0,43.766081871345,420.0,86.25
2025-02-24 00:00:00,2.29,1.24,1.05,1158.0,3885.0,0.0,2230.0,1509.0,209.0,94719.0,3.30350636815894,0.97,11.79,0.42,86.82,2.9,29.7744339425745,5.4,1.02,0.45,86.21,12.32,3.681300645003989,68.64,10.27,20.11,0.98,10.784354722055395,4.91111111111111,78.6877777777778,68.12,10.6704196519959,0.066,4.82,2.02,9.66,2.33,0.053,0.18,55.57,10.5,0.059,2.17842323651452,0.09,100.622718406656,0.0869539269515397,82.12798400572929,0.7651945571735497,0.5043327763189305,0.7999761279541655,0.0,0.0,2.664658363027105,1.0,53.14,8.56,3.0,0.18,0.041,0.225,0.531,6.18,7.02,0.36,0.24,0.019,40.9691911131222,0.0,0.0,0.0,0.0,0.0,0.0,0.0,0.0,0.0,0.0,0.0,0.0,0.0,1989.9052708187835,6.0,1.3,3.94,97.0,26.69230769,13.0,60.0,28.5,8.0,120.935,158.0,558.0,43.8401513360132,400.0,78.67088607594937
2025-02-24 01:00:00,2.37,1.2,1.17,1148.0,3862.0,0.0,2320.0,1448.0,216.0,101684.0,3.05918637095998,0.97,11.79,0.42,86.82,2.9,30.27746138649571,5.4,1.02,0.45,86.21,12.32,3.7434947830129066,68.64,10.27,20.11,0.98,10.966552187190684,4.91111111111111,78.6877777777778,68.12,10.6704196519959,0.066,4.82,2.02,9.66,2.33,0.053,0.18,55.57,10.5,0.059,2.17842323651452,0.09,102.32269997265745,0.0869539269515397,82.12798400572929,0.7651945571735497,0.5043327763189305,0.7999761279541655,0.0,0.0,2.709676726360628,1.0,53.14,8.56,3.0,0.18,0.041,0.225,0.531,6.18,7.02,0.36,0.24,0.019,41.66134961141308,0.0,0.0,0.0,0.0,0.0,0.0,0.0,0.0,0.0,0.0,0.0,0.0,0.0,1989.9052708187835,7.0,1.3,3.24,97.0,26.69230769,13.0,60.0,28.5,8.0,121.695,126.0,546.0,43.9376309052828,420.0,80.0
2025-02-24 02:00:00,2.33,1.2,1.13,1147.0,3877.0,0.0,2294.0,1495.0,218.0,101405.0,3.07950303312331,0.97,11.79,0.42,86.82,2.9,32.11066705638119,5.4,1.02,0.45,86.21,12.32,3.9701516937031407,68.64,10.27,20.11,0.98,11.630542651649495,4.91111111111111,78.6877777777778,68.12,10.6704196519959,0.066,4.82,2.02,9.66,2.33,0.053,0.18,55.57,10.5,0.059,2.17842323651452,0.09,108.51801969756444,0.0869539269515397,82.12798400572929,0.7651945571735497,0.5043327763189305,0.7999761279541655,0.0,0.0,2.873739184401995,1.0,53.14,8.56,3.0,0.18,0.041,0.225,0.531,6.18,7.02,0.36,0.24,0.019,44.183814138666605,0.0,0.0,0.0,0.0,0.0,0.0,0.0,0.0,0.0,0.0,0.0,0.0,0.0,1989.9052708187835,6.0,1.3,3.46,97.0,26.69230769,13.0,60.0,28.5,8.0,121.96,128.0,548.0,44.6495327102804,420.0,84.84375
2025-02-24 03:00:00,2.34,1.2,1.14,1153.0,3662.0,0.0,2312.0,1476.0,217.0,100634.0,2.93111614669235,0.97,11.79,0.42,86.82,2.9,30.81813033982599,5.4,1.02,0.45,86.21,12.32,3.8103429041381367,68.64,10.27,20.11,0.98,11.16238347624766,4.91111111111111,78.6877777777778,68.12,10.6704196519959,0.066,4.82,2.02,9.66,2.33,0.053,0.18,55.57,10.5,0.059,2.17842323651452,0.09,104.14989104359776,0.0869539269515397,82.12798400572929,0.7651945571735497,0.5043327763189305,0.7999761279541655,0.0,0.0,2.7580638107599253,1.0,53.14,8.56,3.0,0.18,0.041,0.225,0.531,6.18,7.02,0.36,0.24,0.019,42.40530228304546,0.0,0.0,0.0,0.0,0.0,0.0,0.0,0.0,0.0,0.0,0.0,0.0,0.0,1989.9052708187835,7.0,1.3,3.23,97.0,26.69230769,13.0,60.0,28.5,8.0,121.695,126.0,546.0,43.5974901231699,420.0,81.42857142857143
2025-02-24 04:00:00,2.33,1.2,1.13,1150.0,3871.0,0.0,2320.0,1476.0,216.0,100350.0,3.10704236187258,0.97,11.79,0.42,86.82,2.9,30.18805943358283,5.4,1.02,0.45,86.21,12.32,3.732441156685112,68.64,10.27,20.11,0.98,10.934170635456852,4.91111111111111,78.6877777777778,68.12,10.6704196519959,0.066,4.82,2.02,9.66,2.33,0.053,0.18,55.57,10.5,0.059,2.17842323651452,0.09,102.02056601604524,0.0869539269515397,82.12798400572929,0.7651945571735497,0.5043327763189305,0.7999761279541655,0.0,0.0,2.7016757124048394,1.0,53.14,8.56,3.0,0.18,0.041,0.225,0.531,6.18,7.02,0.36,0.24,0.019,41.53833381531639,0.0,0.0,0.0,0.0,0.0,0.0,0.0,0.0,0.0,0.0,0.0,0.0,0.0,1989.9052708187835,6.0,1.3,3.17,97.0,26.69230769,13.0,60.0,28.5,8.0,121.8275,127.0,547.0,45.2452221966383,420.0,79.76377952755905
2025-02-24 05:00:00,2.32,1.2,1.12,1154.0,3851.0,0.0,2321.0,1495.0,218.0,100655.0,3.08164175960195,0.97,11.79,0.42,86.82,2.9,30.24766073552476,5.4,1.02,0.45,86.21,12.32,3.739810240903642,68.64,10.27,20.11,0.98,10.95575833661274,4.91111111111111,78.6877777777778,68.12,10.6704196519959,0.066,4.82,2.02,9.66,2.33,0.053,0.18,55.57,10.5,0.059,2.17842323651452,0.09,102.22198865378672,0.0869539269515397,82.12798400572929,0.7651945571735497,0.5043327763189305,0.7999761279541655,0.0,0.0,2.707009721708699,1.0,53.14,8.56,3.0,0.18,0.041,0.225,0.531,6.18,7.02,0.36,0.24,0.019,41.62034434604752,0.0,0.0,0.0,0.0,0.0,0.0,0.0,0.0,0.0,0.0,0.0,0.0,0.0,1989.9052708187835,7.0,1.3,3.24,97.0,26.69230769,13.0,60.0,28.5,8.0,121.8275,127.0,547.0,43.8352941176471,420.0,79.92125984251969
2025-02-24 06:00:00,2.35,1.2,1.15,1152.0,3867.0,0.0,2309.0,1459.0,216.0,100750.0,3.09152020551184,0.97,11.79,0.42,86.82,2.9,31.397727457796048,5.4,1.02,0.45,86.21,12.32,3.8820040899843833,68.64,10.27,20.11,0.98,11.372314618116738,4.91111111111111,78.6877777777778,68.12,10.6704196519959,0.066,4.82,2.02,9.66,2.33,0.053,0.18,55.57,10.5,0.059,2.17842323651452,0.09,106.10863987164576,0.0869539269515397,82.12798400572929,0.7651945571735497,0.5043327763189305,0.7999761279541655,0.0,0.0,2.809934765235972,1.0,53.14,8.56,3.0,0.18,0.041,0.225,0.531,6.18,7.02,0.36,0.24,0.019,43.20281954703536,0.0,0.0,0.0,0.0,0.0,0.0,0.0,0.0,0.0,0.0,0.0,0.0,0.0,1989.9052708187835,7.0,1.3,3.27,97.0,26.69230769,13.0,60.0,28.5,8.0,121.5625,125.0,545.0,43.9861751152074,420.0,82.96
2025-02-24 07:00:00,2.33,1.2,1.13,1151.0,3807.0,0.0,2275.0,1467.0,214.0,99475.0,3.08256908870361,0.97,11.79,0.42,86.82,2.9,32.75206159596891,5.4,1.02,0.45,86.21,12.32,4.049453491239922,68.64,10.27,20.11,0.98,11.862856933259152,4.91111111111111,78.6877777777778,68.12,10.6704196519959,0.066,4.82,2.02,9.66,2.33,0.053,0.18,55.57,10.5,0.059,2.17842323651452,0.09,110.68561295119191,0.0869539269515397,82.12798400572929,0.7651945571735497,0.5043327763189305,0.7999761279541655,0.0,0.0,2.931140689572795,1.0,53.14,8.56,3.0,0.18,0.041,0.225,0.531,6.18,7.02,0.36,0.24,0.019,45.06636376234588,0.0,0.0,0.0,0.0,0.0,0.0,0.0,0.0,0.0,0.0,0.0,0.0,0.0,1989.9052708187835,7.0,1.3,3.44,97.0,26.69230769,13.0,60.0,28.5,8.0,122.225,130.0,550.0,44.2907385697538,420.0,86.53846153846153
2025-02-24 08:00:00,2.33,1.2,1.13,1145.0,3825.0,0.0,2279.0,1454.0,212.0,100290.0,3.07198283021956,0.96,11.74,0.4,86.9,3.2,32.19891566679255,4.5,1.02,0.48,86.5,12.0,3.9810627211656486,68.69,10.24,20.15,0.92,11.662506460608554,4.91111111111111,78.6877777777778,68.12,10.6704196519959,0.062,4.8,2.0,10.41,2.26,0.054,0.16,55.5,10.71,0.057,2.23125,0.1,108.8162559324607,0.0999999999999999,69.53349109792285,0.5333456973293769,0.2928145400593471,13.46695845697329,22.6,30.53,2.8816369801488992,1.0,53.14,8.56,3.0,0.18,0.041,0.225,0.531,6.18,7.02,0.36,0.24,0.019,44.30524295213737,0.0,0.0,0.0,0.0,0.0,0.0,0.0,0.0,0.0,0.0,0.0,0.0,0.0,1989.9052708187835,6.0,1.3,3.52,97.0,26.69230769,13.0,60.0,28.5,8.0,122.225,130.0,550.0,43.5812411179536,420.0,85.07692307692308
2025-02-24 09:00:00,2.36,1.2,1.16,1149.0,3835.0,0.0,2295.0,1447.0,215.0,100984.0,3.05885662509976,0.96,11.74,0.4,86.9,3.2,32.396883683550406,4.5,1.02,0.48,86.5,12.0,4.00553941782381,68.69,10.24,20.15,0.92,11.73421084029403,4.91111111111111,78.6877777777778,68.12,10.6704196519959,0.062,4.8,2.0,10.41,2.26,0.054,0.16,55.5,10.71,0.057,2.23125,0.1,109.48528897074344,0.0999999999999999,69.53349109792285,0.5333456973293769,0.2928145400593471,13.46695845697329,22.6,30.53,2.8993540972058724,1.0,53.14,8.56,3.0,0.18,0.041,0.225,0.531,6.18,7.02,0.36,0.24,0.019,44.57764408421199,0.0,0.0,0.0,0.0,0.0,0.0,0.0,0.0,0.0,0.0,0.0,0.0,0.0,1989.9052708187835,7.0,1.3,3.43,97.0,26.69230769,13.0,60.0,28.5,8.0,121.5625,125.0,545.0,44.4314185228605,420.0,85.6
2025-02-24 10:00:00,2.34,1.2,1.14,1149.0,4025.0,0.0,2303.0,1486.0,217.0,101439.0,3.1959000744344,0.96,11.74,0.4,86.9,3.2,32.85926041945271,4.5,1.02,0.48,86.5,12.0,4.062707516448115,68.69,10.24,20.15,0.92,11.90168454423795,4.91111111111111,78.6877777777778,68.12,10.6704196519959,0.062,4.8,2.0,10.41,2.26,0.054,0.16,55.5,10.71,0.057,2.23125,0.1,111.0478914431941,0.0999999999999999,69.53349109792285,0.5333456973293769,0.2928145400593471,13.46695845697329,22.6,30.53,2.940734431709209,1.0,53.14,8.56,3.0,0.18,0.041,0.225,0.531,6.18,7.02,0.36,0.24,0.019,45.21386779533202,0.0,0.0,0.0,0.0,0.0,0.0,0.0,0.0,0.0,0.0,0.0,0.0,0.0,1989.9052708187835,7.0,1.3,3.3,97.0,26.69230769,13.0,60.0,28.5,8.0,119.5925,129.0,539.0,44.392632315225,410.0,86.82170542635659
2025-02-24 11:00:00,2.32,1.24,1.08,1149.0,4207.0,0.0,2285.0,1554.0,218.0,100884.0,3.35865805999936,0.96,11.74,0.4,86.9,3.2,34.46354979788621,4.5,1.02,0.48,86.5,12.0,4.261061296573403,68.69,10.24,20.15,0.92,12.482761107010608,4.91111111111111,78.6877777777778,68.12,10.6704196519959,0.062,4.8,2.0,10.41,2.26,0.054,0.16,55.5,10.71,0.057,2.23125,0.1,116.4695884158468,0.0999999999999999,69.53349109792285,0.5333456973293769,0.2928145400593471,13.46695845697329,22.6,30.53,3.084310061633973,1.0,53.14,8.56,3.0,0.18,0.041,0.225,0.531,6.18,7.02,0.36,0.24,0.019,47.42134681147587,0.0,0.0,0.0,0.0,0.0,0.0,0.0,0.0,0.0,0.0,0.0,0.0,0.0,1989.9052708187835,7.0,1.3,3.64,97.0,26.69230769,13.0,60.0,28.5,8.0,119.99,132.0,542.0,43.1377133504793,410.0,91.06060606060606
2025-02-24 12:00:00,2.33,1.25,1.08,1153.0,4206.0,0.0,2276.0,1549.0,216.0,100049.0,3.3858623524641,0.96,11.74,0.4,86.9,3.2,33.09525432574988,4.5,1.02,0.48,86.5,12.0,4.091885720848048,68.69,10.24,20.15,0.92,11.987161971035071,4.91111111111111,78.6877777777778,68.12,10.6704196519959,0.062,4.8,2.0,10.41,2.26,0.054,0.16,55.5,10.71,0.057,2.23125,0.1,111.84543299930986,0.0999999999999999,69.53349109792285,0.5333456973293769,0.2928145400593471,13.46695845697329,22.6,30.53,2.9618546698722925,1.0,53.14,8.56,3.0,0.18,0.041,0.225,0.531,6.18,7.02,0.36,0.24,0.019,45.538592002256266,0.0,0.0,0.0,0.0,0.0,0.0,0.0,0.0,0.0,0.0,0.0,0.0,0.0,1989.9052708187835,6.0,1.3,3.69,97.0,26.69230769,13.0,60.0,28.5,8.0,120.6525,137.0,547.0,43.2658757850663,410.0,87.44525547445255
2025-02-24 13:00:00,2.29,1.25,1.04,1154.0,4203.0,0.0,2265.0,1530.0,207.0,94849.0,3.56878720191558,0.96,11.74,0.4,86.9,3.2,32.72950931568374,4.5,1.02,0.48,86.5,12.0,4.046665135158318,68.69,10.24,20.15,0.92,11.85468845587162,4.91111111111111,78.6877777777778,68.12,10.6704196519959,0.062,4.8,2.0,10.41,2.26,0.054,0.16,55.5,10.71,0.057,2.23125,0.1,110.60939750565434,0.0999999999999999,69.53349109792285,0.5333456973293769,0.2928145400593471,13.46695845697329,22.6,30.53,2.9291223767349046,1.0,53.14,8.56,3.0,0.18,0.041,0.225,0.531,6.18,7.02,0.36,0.24,0.019,45.03533215036555,0.0,0.0,0.0,0.0,0.0,0.0,0.0,0.0,0.0,0.0,0.0,0.0,0.0,1989.9052708187835,7.0,1.3,3.72,97.0,26.69230769,13.0,60.0,28.5,8.0,121.315,142.0,552.0,45.2651076638111,410.0,86.47887323943662
2025-02-24 14:00:00,2.39,1.25,1.14,1152.0,4208.0,0.0,2264.0,1449.0,209.0,98967.0,3.42447616020846,0.96,11.74,0.4,86.9,3.2,33.09639744661772,4.5,1.02,0.48,86.5,12.0,4.092027055914108,68.69,10.24,20.15,0.92,11.987576011515332,4.91111111111111,78.6877777777778,68.12,10.6704196519959,0.062,4.8,2.0,10.41,2.26,0.054,0.16,55.5,10.71,0.057,2.23125,0.1,111.84929617700833,0.0999999999999999,69.53349109792285,0.5333456973293769,0.2928145400593471,13.46695845697329,22.6,30.53,2.9619569732976525,1.0,53.14,8.56,3.0,0.18,0.041,0.225,0.531,6.18,7.02,0.36,0.24,0.019,45.54016492006188,0.0,0.0,0.0,0.0,0.0,0.0,0.0,0.0,0.0,0.0,0.0,0.0,0.0,1989.9052708187835,6.0,1.3,3.71,97.0,26.69230769,13.0,60.0,28.5,8.0,121.7125,145.0,555.0,44.2880600516069,410.0,87.44827586206897
2025-02-24 15:00:00,2.38,1.25,1.13,1144.0,4207.0,0.0,2273.0,1467.0,209.0,99064.0,3.42031339124809,0.96,11.74,0.4,86.9,3.2,30.304303107583028,4.5,1.02,0.48,86.5,12.0,3.746813484061677,68.69,10.24,20.15,0.92,10.976274307924008,4.91111111111111,78.6877777777778,68.12,10.6704196519959,0.062,4.8,2.0,10.41,2.26,0.054,0.16,55.5,10.71,0.057,2.23125,0.1,102.41341158610835,0.0999999999999999,69.53349109792285,0.5333456973293769,0.2928145400593471,13.46695845697329,22.6,30.53,2.712078922040026,1.0,53.14,8.56,3.0,0.18,0.041,0.225,0.531,6.18,7.02,0.36,0.24,0.019,41.698283431990575,0.0,0.0,0.0,0.0,0.0,0.0,0.0,0.0,0.0,0.0,0.0,0.0,0.0,1989.9052708187835,6.0,1.3,3.59,97.0,26.69230769,13.0,60.0,28.5,8.0,121.1825,141.0,551.0,44.3923040825903,410.0,80.0709219858156
2025-02-24 16:00:00,2.38,1.25,1.13,1143.0,4207.0,0.0,2279.0,1455.0,208.0,98928.0,3.42501162276784,0.94,11.38,0.44,87.24,3.0,30.81051528414528,4.5,1.02,0.48,86.5,12.0,3.809401381305387,68.34,10.48,20.1,1.08,11.159625289077844,4.91111111111111,78.6877777777778,68.12,10.6704196519959,0.067,4.87,2.04,11.28,2.29,0.057,0.17,55.59,10.42,0.053,2.13963039014374,0.11,104.12415595809156,0.0999999999999999,69.53349109792285,0.5333456973293769,0.2928145400593471,13.46695845697329,0.0,0.0,2.7573823025289497,1.0,53.22,8.98,3.4,0.07,0.034,0.206,0.553,6.01,7.41,0.21,0.06,0.008,42.39482407640275,0.0,0.0,0.0,0.0,0.0,0.0,0.0,0.0,0.0,0.0,0.0,0.0,0.0,1989.9052708187835,6.0,1.3,3.54,97.0,26.69230769,13.0,60.0,28.5,8.0,121.315,142.0,552.0,44.9323522430572,410.0,81.40845070422536
2025-02-24 17:00:00,2.41,1.25,1.16,1145.0,4208.0,0.0,2288.0,1415.0,206.0,98526.0,3.43979159051456,0.94,11.38,0.44,87.24,3.0,30.49372896782782,4.5,1.02,0.48,86.5,12.0,3.770234031462999,68.34,10.48,20.1,1.08,11.044884702813476,4.91111111111111,78.6877777777778,68.12,10.6704196519959,0.067,4.87,2.04,11.28,2.29,0.057,0.17,55.59,10.42,0.053,2.13963039014374,0.11,103.05357640103357,0.0999999999999999,69.53349109792285,0.5333456973293769,0.2928145400593471,13.46695845697329,0.0,0.0,2.7290315601203474,1.0,53.22,8.98,3.4,0.07,0.034,0.206,0.553,6.01,7.41,0.21,0.06,0.008,41.958930680066025,0.0,0.0,0.0,0.0,0.0,0.0,0.0,0.0,0.0,0.0,0.0,0.0,0.0,1989.9052708187835,7.0,1.3,3.46,97.0,26.69230769,13.0,60.0,28.5,8.0,118.55,140.0,540.0,44.4890252537173,400.0,80.57142857142857
2025-02-24 18:00:00,2.43,1.25,1.18,1144.0,4209.0,0.0,2306.0,1426.0,210.0,101323.0,3.34570608999111,0.94,11.38,0.44,87.24,3.0,30.27746138649571,4.5,1.02,0.48,86.5,12.0,3.7434947830129066,68.34,10.48,20.1,1.08,10.966552187190684,4.91111111111111,78.6877777777778,68.12,10.6704196519959,0.067,4.87,2.04,11.28,2.29,0.057,0.17,55.59,10.42,0.053,2.13963039014374,0.11,102.32269997265745,0.0999999999999999,69.53349109792285,0.5333456973293769,0.2928145400593471,13.46695845697329,0.0,0.0,2.709676726360628,1.0,53.22,8.98,3.4,0.07,0.034,0.206,0.553,6.01,7.41,0.21,0.06,0.008,41.66134961141308,0.0,0.0,0.0,0.0,0.0,0.0,0.0,0.0,0.0,0.0,0.0,0.0,0.0,1989.9052708187835,6.0,1.3,3.45,97.0,26.69230769,13.0,60.0,28.5,8.0,118.55,140.0,540.0,45.7230623818526,400.0,80.0
2025-02-24 19:00:00,2.38,1.25,1.13,1144.0,4209.0,0.0,2301.0,1468.0,210.0,99538.0,3.40565591455867,0.94,11.38,0.44,87.24,3.0,30.16932759582965,4.5,1.02,0.48,86.5,12.0,3.73012515878786,68.34,10.48,20.1,1.08,10.92738592937929,4.91111111111111,78.6877777777778,68.12,10.6704196519959,0.067,4.87,2.04,11.28,2.29,0.057,0.17,55.59,10.42,0.053,2.13963039014374,0.11,101.95726175846936,0.0999999999999999,69.53349109792285,0.5333456973293769,0.2928145400593471,13.46695845697329,0.0,0.0,2.699999309480769,1.0,53.22,8.98,3.4,0.07,0.034,0.206,0.553,6.01,7.41,0.21,0.06,0.008,41.5125590770866,0.0,0.0,0.0,0.0,0.0,0.0,0.0,0.0,0.0,0.0,0.0,0.0,0.0,1989.9052708187835,6.0,1.3,3.29,97.0,26.69230769,13.0,60.0,28.5,8.0,118.55,140.0,540.0,44.8537877043518,400.0,79.71428571428571
2025-02-24 20:00:00,2.4,1.25,1.15,1144.0,4205.0,0.0,2301.0,1447.0,210.0,99944.0,3.38861144637942,0.94,11.38,0.44,87.24,3.0,29.709758985498915,4.5,1.02,0.48,86.5,12.0,3.673304255831414,68.34,10.48,20.1,1.08,10.76092933368086,4.91111111111111,78.6877777777778,68.12,10.6704196519959,0.067,4.87,2.04,11.28,2.29,0.057,0.17,55.59,10.42,0.053,2.13963039014374,0.11,100.4041493481701,0.0999999999999999,69.53349109792285,0.5333456973293769,0.2928145400593471,13.46695845697329,0.0,0.0,2.6588702877413666,1.0,53.22,8.98,3.4,0.07,0.034,0.206,0.553,6.01,7.41,0.21,0.06,0.008,40.88019930619908,0.0,0.0,0.0,0.0,0.0,0.0,0.0,0.0,0.0,0.0,0.0,0.0,0.0,1989.9052708187835,6.0,1.3,3.43,97.0,26.69230769,13.0,60.0,28.5,8.0,118.55,140.0,540.0,45.4143389199255,400.0,78.5
2025-02-24 21:00:00,2.36,1.25,1.11,1144.0,4208.0,0.0,2298.0,1520.0,215.0,101257.0,3.3470903382256,0.94,11.38,0.44,87.24,3.0,29.938145008888423,4.5,1.02,0.48,86.5,12.0,3.701541824237761,68.34,10.48,20.1,1.08,10.843651171299753,4.91111111111111,78.6877777777778,68.12,10.6704196519959,0.067,4.87,2.04,11.28,2.29,0.057,0.17,55.59,10.42,0.053,2.13963039014374,0.11,101.17598005917074,0.0999999999999999,69.53349109792285,0.5333456973293769,0.2928145400593471,13.46695845697329,0.0,0.0,2.6793096595996904,1.0,53.22,8.98,3.4,0.07,0.034,0.206,0.553,6.01,7.41,0.21,0.06,0.008,41.194455176112754,0.0,0.0,0.0,0.0,0.0,0.0,0.0,0.0,0.0,0.0,0.0,0.0,0.0,1989.9052708187835,7.0,1.3,3.4,97.0,26.69230769,13.0,60.0,28.5,8.0,119.2125,145.0,545.0,45.1961475217289,400.0,79.10344827586206
2025-02-24 22:00:00,2.35,1.25,1.1,1151.0,4202.0,0.0,2249.0,1505.0,212.0,99320.0,3.40745324101632,0.94,11.38,0.44,87.24,3.0,32.181855852684535,4.5,1.02,0.48,86.5,12.0,3.9789534516896734,68.34,10.48,20.1,1.08,11.656327364569716,4.91111111111111,78.6877777777778,68.12,10.6704196519959,0.067,4.87,2.04,11.28,2.29,0.057,0.17,55.59,10.42,0.053,2.13963039014374,0.11,108.75860227985484,0.0999999999999999,69.53349109792285,0.5333456973293769,0.2928145400593471,13.46695845697329,0.0,0.0,2.880110214722483,1.0,53.22,8.98,3.4,0.07,0.034,0.206,0.553,6.01,7.41,0.21,0.06,0.008,44.28176889429655,0.0,0.0,0.0,0.0,0.0,0.0,0.0,0.0,0.0,0.0,0.0,0.0,0.0,1989.9052708187835,6.0,1.3,3.72,97.0,26.69230769,13.0,60.0,28.5,8.0,120.8025,157.0,557.0,44.3076208178439,400.0,85.03184713375796
2025-02-24 23:00:00,2.41,1.29,1.12,1159.0,4204.0,0.0,2247.0,1468.0,208.0,98530.0,3.43638507968978,0.98,11.8,0.4,86.82,3.1,29.14177264190636,4.5,1.02,0.48,86.5,12.0,4.110626604754959,68.48,10.35,20.13,1.04,12.130382121568312,5.24333333333333,77.8222222222222,68.12,12.30961814030391,0.066,4.88,2.02,9.51,2.28,0.056,0.17,55.63,10.4,0.048,2.13114754098361,0.11,104.54468141240558,0.1,96.11,0.96,0.4699999999999999,1.18,0.0,0.0,1.554106721854266,1.0,53.22,8.98,3.4,0.07,0.034,0.206,0.553,6.01,7.41,0.21,0.06,0.008,37.97394351304733,0.0,0.0,0.0,0.0,0.0,0.0,0.0,0.0,0.0,0.0,0.0,0.0,0.0,1989.9052708187835,5.0,1.3,3.77,97.0,26.69230769,13.0,60.0,28.5,8.0,121.0675,159.0,559.0,45.6577415599534,400.0,81.44654088050315
2025-02-25 00:00:00,2.45,1.3,1.15,1164.0,4363.0,0.0,2237.0,1448.0,210.0,100253.0,3.50500302719301,0.98,11.8,0.4,86.82,3.1,29.03186464968988,4.5,1.02,0.48,86.5,12.0,4.095123405192191,68.48,10.35,20.13,1.04,12.0846324700223,5.24333333333333,77.8222222222222,68.12,12.30961814030391,0.066,4.88,2.02,9.51,2.28,0.056,0.17,55.63,10.4,0.048,2.13114754098361,0.11,104.15039187579634,0.1,96.11,0.96,0.4699999999999999,1.18,0.0,0.0,1.5482454191947457,1.0,53.22,8.98,3.4,0.07,0.034,0.206,0.553,6.01,7.41,0.21,0.06,0.008,37.83072505000644,0.0,0.0,0.0,0.0,0.0,0.0,0.0,0.0,0.0,0.0,0.0,0.0,0.0,1993.514887325129,6.0,1.3,3.9,97.0,26.69230769,13.0,60.0,28.5,8.0,122.1575,171.0,569.0,46.2517680339462,398.0,81.28654970760233
2025-02-25 01:00:00,2.35,1.24,1.11,1159.0,3767.0,0.0,2225.0,1418.0,204.0,94607.0,3.20703333027665,0.98,11.8,0.4,86.82,3.1,28.66336231234102,4.5,1.02,0.48,86.5,12.0,4.043143879772303,68.48,10.35,20.13,1.04,11.931241864047132,5.24333333333333,77.8222222222222,68.12,12.30961814030391,0.066,4.88,2.02,9.51,2.28,0.056,0.17,55.63,10.4,0.048,2.13114754098361,0.11,102.8284077970906,0.1,96.11,0.96,0.4699999999999999,1.18,0.0,0.0,1.5285934931938776,1.0,53.22,8.98,3.4,0.07,0.034,0.206,0.553,6.01,7.41,0.21,0.06,0.008,37.35053851108641,0.0,0.0,0.0,0.0,0.0,0.0,0.0,0.0,0.0,0.0,0.0,0.0,0.0,1993.514887325129,6.0,1.3,3.71,97.0,26.69230769,13.0,60.0,28.5,8.0,120.8025,157.0,557.0,45.6496109408158,400.0,80.2547770700637
2025-02-25 02:00:00,2.41,1.3,1.11,1159.0,4076.0,0.0,2270.0,1493.0,210.0,99528.0,3.29845562533686,0.98,11.8,0.4,86.82,3.1,28.52568063633092,4.5,1.02,0.48,86.5,12.0,4.023723030967089,68.48,10.35,20.13,1.04,11.873931302961395,5.24333333333333,77.8222222222222,68.12,12.30961814030391,0.066,4.88,2.02,9.51,2.28,0.056,0.17,55.63,10.4,0.048,2.13114754098361,0.11,102.33448153077612,0.1,96.11,0.96,0.4699999999999999,1.18,0.0,0.0,1.521251042863462,1.0,53.22,8.98,3.4,0.07,0.034,0.206,0.553,6.01,7.41,0.21,0.06,0.008,37.17112882822892,0.0,0.0,0.0,0.0,0.0,0.0,0.0,0.0,0.0,0.0,0.0,0.0,0.0,1993.514887325129,6.0,1.3,3.45,97.0,26.69230769,13.0,60.0,28.5,8.0,119.0225,153.0,548.0,44.7775175644028,395.0,79.86928104575163
2025-02-25 03:00:00,2.42,1.3,1.12,1160.0,4201.0,0.0,2277.0,1488.0,210.0,99591.0,3.39738049633175,0.98,11.8,0.4,86.82,3.1,29.951723184311163,4.5,1.02,0.48,86.5,12.0,4.2248751197322925,68.48,10.35,20.13,1.04,12.46752734947436,5.24333333333333,77.8222222222222,68.12,12.30961814030391,0.066,4.88,2.02,9.51,2.28,0.056,0.17,55.63,10.4,0.048,2.13114754098361,0.11,107.45033929588485,0.1,96.11,0.96,0.4699999999999999,1.18,0.0,0.0,1.5973007168726303,1.0,53.22,8.98,3.4,0.07,0.034,0.206,0.553,6.01,7.41,0.21,0.06,0.008,39.0293705978573,0.0,0.0,0.0,0.0,0.0,0.0,0.0,0.0,0.0,0.0,0.0,0.0,0.0,1993.514887325129,6.0,1.3,3.5,97.0,26.69230769,13.0,60.0,28.5,8.0,117.9625,145.0,540.0,45.6107319369263,395.0,83.86206896551724
2025-02-25 04:00:00,2.46,1.3,1.16,1160.0,4201.0,0.0,2277.0,1426.0,207.0,99242.0,3.40931830330028,0.98,11.8,0.4,86.82,3.1,29.92709183300828,4.5,1.02,0.48,86.5,12.0,4.221400715850933,68.48,10.35,20.13,1.04,12.457274448693544,5.24333333333333,77.8222222222222,68.12,12.30961814030391,0.066,4.88,2.02,9.51,2.28,0.056,0.17,55.63,10.4,0.048,2.13114754098361,0.11,107.36197553001652,0.1,96.11,0.96,0.4699999999999999,1.18,0.0,0.0,1.5959871472041496,1.0,53.22,8.98,3.4,0.07,0.034,0.206,0.553,6.01,7.41,0.21,0.06,0.008,38.99727407598406,0.0,0.0,0.0,0.0,0.0,0.0,0.0,0.0,0.0,0.0,0.0,0.0,0.0,1993.514887325129,6.0,1.3,3.57,97.0,26.69230769,13.0,60.0,28.5,8.0,117.9625,145.0,540.0,44.3609022556391,395.0,83.79310344827586
2025-02-25 05:00:00,2.46,1.3,1.16,1159.0,4201.0,0.0,2283.0,1424.0,206.0,98811.0,3.42417726439061,0.98,11.8,0.4,86.82,3.1,29.59637718614433,4.5,1.02,0.48,86.5,12.0,4.1747513770242985,68.48,10.35,20.13,1.04,12.31961312352452,5.24333333333333,77.8222222222222,68.12,12.30961814030391,0.066,4.88,2.02,9.51,2.28,0.056,0.17,55.63,10.4,0.048,2.13114754098361,0.11,106.1755529393369,0.1,96.11,0.96,0.4699999999999999,1.18,0.0,0.0,1.5783504075993726,1.0,53.22,8.98,3.4,0.07,0.034,0.206,0.553,6.01,7.41,0.21,0.06,0.008,38.56632776831541,0.0,0.0,0.0,0.0,0.0,0.0,0.0,0.0,0.0,0.0,0.0,0.0,0.0,1993.514887325129,7.0,1.3,3.69,97.0,26.69230769,13.0,60.0,28.5,8.0,117.6975,143.0,538.0,45.3320947515095,395.0,82.86713286713287
