Repository: saikumar-voptimai/evonith_bf_webapp

# Evonith BF2 — Blast Furnace Intelligence Platform

Monitoring, modelling and optimisation of **Blast Furnace 2 (BF2)** at Evonith Steel: live telemetry from InfluxDB,
manual plant reports from Neon PostgreSQL, a two-zone energy model of the furnace, blend and fuel optimisers, a
conversational assistant (FurnaceMind) and a live digital twin evaluated every hour.

The platform has three deployable parts that share one Python service layer, plus the shared data library:

| Part | Path | What it is |
|---|---|---|
| **Streamlit app** (legacy) | `src/app.py`, `src/custom_pages/` | The original 11-page dashboard; still the home of the model pages. Served under `/legacy` in production |

File: src/data/V13_df_filtered.csv (part 150 of 268)
NM3/HR.,STEAMKGS/HR.,RAFTOC,PERMEABILITYKGS/HR.,TUYEREVELOCITYM/S,HOT BLAST VOLUMENM3/HR.,O2 ENRICHMENT %,COKE_VM%,COKE_ASH%,COKE_IM%,COKE_FC%,COKE_MOIST%,COKE_CALC_MT,NUTCOKE_MOIST%,NUTCOKE_VM%,NUTCOKE_IM%,NUTCOKE_FC%,NUTCOKE_ASH%,NUTCOKE_CALC_MT,PCI_2_FC%,PCI_2_ASH%,PCI_2_VM%,PCI_2_IM%,PCI_2_CALC_MT,SINTER_SP_02_COLD_STRENGTH_AI,SINTER_SP_02_COLD_STRENGTH_TI,SINTER_SP_02_HOT_STRENGTH_RI,SINTER_SP_02_HOT_STRENGTH_RDI,SINTER_SP_02_P%,SINTER_SP_02_SIO2%,SINTER_SP_02_MGO%,SINTER_SP_02_FEO%,SINTER_SP_02_AL2O3%,SINTER_SP_02_NA2O%,SINTER_SP_02_TIO2%,SINTER_SP_02_FE(T)%,SINTER_SP_02_CAO%,SINTER_SP_02_K2O%,SINTER_SP_02_BASICITY,SINTER_SP_02_MNO%,SINTER_CALC_MT,FLUX_TM%,FLUX_SIO2%,FLUX_FE2O3%,FLUX_AL2O3%,FLUX_LOI%,FLUX_MGO%,FLUX_CAO%,FLUX_CALC_MT,GEOMIN TYPE,ORE_FE(T)%,ORE_LOI%,ORE_TM%,ORE_MGO%,ORE_NA2O%,ORE_P%,ORE_TIO2%,ORE_AL2O3%,ORE_SIO2%,ORE_MNO%,ORE_CAO%,ORE_K2O%,ORE_CALC_MT,LLOYDS_PELLET_PCT_SIO2,LLOYDS_PELLET_PCT_AL2O3,LLOYDS_PELLET_PCT_FE2O3,LLOYDS_PELLET_PCT_MGO,LLOYDS_PELLET_PCT_TIO2,LLOYDS_PELLET_PCT_NA2O,TOTAL_PELLET_CALC_MT,LLOYDS_PELLET_PCT_K2O,LLOYDS_PELLET_PCT_TM,LLOYDS_PELLET_PCT_LOI,LLOYDS_PELLET_PCT_MNO,LLOYDS_PELLET_PCT_CAO,LLOYDS_PELLET_PCT_P,DAILYPRODUCTION,CHARGES/HRS.,STOCKRODLEVEL,FURNACE TOP GAS ANALYSISH2%,COKE_DISCHARGE_TIME,WEIGHTED_COKE_ANGLE,TOTAL_COKE_PORTIONS,NON_COKE_DISCHARGE_TIME,WEIGHTED_NON_COKE_ANGLE,TOTAL_NON_COKE_PORTIONS,UNITCOST LAKHS/THM,ACTUALKG/THM.,ACT. FUEL RATEKG/THM.,FURNACETOPGASANALYSISCO2ETACO,COKE RATE KG/THM,PRODUCTIONTONNESPERHR
2025-02-27 16:00:00,2.43,1.3,1.13,1160.0,4507.0,0.0,2227.0,1472.0,210.0,99406.0,3.65140918555144,0.97,11.78,0.42,86.83,3.7,30.575355009154528,5.4,1.03,0.45,86.73,11.79,4.466506482798216,68.06,12.46,18.67,0.81,14.001552220079908,5.35555555555555,77.7766666666667,68.12,25.42320604676797,0.063,5.24,2.05,8.92,2.41,0.067,0.16,55.5,9.9,0.057,1.88931297709924,0.07,100.56369007741895,0.1,96.81,0.66,0.45,0.98,0.0,0.0,1.661230640433795,1.0,52.92,8.75,4.0,0.27,0.025,0.218,0.518,6.02,7.23,0.27,0.36,0.027,39.89834993662918,0.0,0.0,0.0,0.0,0.0,0.0,0.0,0.0,0.0,0.0,0.0,0.0,0.0,2041.5968791989087,6.0,1.3,3.99,97.0,26.69230769,13.0,60.0,28.5,8.0,118.185,158.0,547.0,44.4626551158979,389.0,88.92405063291139
2025-02-27 17:00:00,2.43,1.3,1.13,1160.0,4504.0,0.0,2221.0,1468.0,209.0,99273.0,3.65386525628821,0.97,11.78,0.42,86.83,3.7,30.21919108506301,5.4,1.03,0.45,86.73,11.79,4.414477373882969,68.06,12.46,18.67,0.81,13.83845197870633,5.35555555555555,77.7766666666667,68.12,25.42320604676797,0.063,5.24,2.05,8.92,2.41,0.067,0.16,55.5,9.9,0.057,1.88931297709924,0.07,99.39225123497955,0.1,96.81,0.66,0.45,0.98,0.0,0.0,1.641879420356683,1.0,52.92,8.75,4.0,0.27,0.025,0.218,0.518,6.02,7.23,0.27,0.36,0.027,39.43358500180008,0.0,0.0,0.0,0.0,0.0,0.0,0.0,0.0,0.0,0.0,0.0,0.0,0.0,2041.5968791989087,6.0,1.3,3.87,97.0,26.69230769,13.0,60.0,28.5,8.0,118.5825,161.0,550.0,44.5018796992481,389.0,87.88819875776397
2025-02-27 18:00:00,2.44,1.3,1.14,1159.0,4506.0,0.0,2228.0,1450.0,209.0,99350.0,3.65265565674916,0.97,11.78,0.42,86.83,3.7,29.937886198097107,5.4,1.03,0.45,86.73,11.79,4.3733838166405485,68.06,12.46,18.67,0.81,13.70963237666287,5.35555555555555,77.7766666666667,68.12,25.42320604676797,0.063,5.24,2.05,8.92,2.41,0.067,0.16,55.5,9.9,0.057,1.88931297709924,0.07,98.46702706467536,0.1,96.81,0.66,0.45,0.98,0.0,0.0,1.6265954670749765,1.0,52.92,8.75,4.0,0.27,0.025,0.218,0.518,6.02,7.23,0.27,0.36,0.027,39.066505018078246,0.0,0.0,0.0,0.0,0.0,0.0,0.0,0.0,0.0,0.0,0.0,0.0,0.0,2041.5968791989087,6.0,1.3,3.79,97.0,26.69230769,13.0,60.0,28.5,8.0,118.0525,157.0,546.0,44.4761904761905,389.0,87.07006369426752
2025-02-27 19:00:00,2.46,1.3,1.16,1160.0,4503.0,0.0,2264.0,1443.0,210.0,100385.0,3.61262303201716,0.97,11.78,0.42,86.83,3.7,28.710367162688662,5.4,1.03,0.45,86.73,11.79,4.194065482388388,68.06,12.46,18.67,0.81,13.147507362243008,5.35555555555555,77.7766666666667,68.12,25.42320604676797,0.063,5.24,2.05,8.92,2.41,0.067,0.16,55.5,9.9,0.057,1.88931297709924,0.07,94.42966286059703,0.1,96.81,0.66,0.45,0.98,0.0,0.0,1.5599014832201463,1.0,52.92,8.75,4.0,0.27,0.025,0.218,0.518,6.02,7.23,0.27,0.36,0.027,37.46469257750525,0.0,0.0,0.0,0.0,0.0,0.0,0.0,0.0,0.0,0.0,0.0,0.0,0.0,2041.5968791989087,6.0,1.3,3.66,97.0,26.69230769,13.0,60.0,28.5,8.0,118.45,160.0,549.0,44.6732954545455,389.0,83.5
2025-02-27 20:00:00,2.47,1.3,1.17,1159.0,4505.0,0.0,2308.0,1438.0,210.0,101153.0,3.5868085671081,0.97,11.78,0.42,86.83,3.7,27.73616308730801,5.4,1.03,0.45,86.73,11.79,4.051751883185589,68.06,12.46,18.67,0.81,12.70138435793536,5.35555555555555,77.7766666666667,68.12,25.42320604676797,0.063,5.24,2.05,8.92,2.41,0.067,0.16,55.5,9.9,0.057,1.88931297709924,0.07,91.2254627236107,0.1,96.81,0.66,0.45,0.98,0.0,0.0,1.5069706943683652,1.0,52.92,8.75,4.0,0.27,0.025,0.218,0.518,6.02,7.23,0.27,0.36,0.027,36.19343554393721,0.0,0.0,0.0,0.0,0.0,0.0,0.0,0.0,0.0,0.0,0.0,0.0,0.0,2041.5968791989087,6.0,1.3,3.57,97.0,26.69230769,13.0,60.0,28.5,8.0,118.375,150.0,544.0,44.5269016697588,394.0,80.66666666666667
2025-02-27 21:00:00,2.43,1.3,1.13,1159.0,4504.0,0.0,2316.0,1506.0,214.0,101739.0,3.56537558697975,0.97,11.78,0.42,86.83,3.7,28.0523347953423,5.4,1.03,0.45,86.73,11.79,4.097938852500899,68.06,12.46,18.67,0.81,12.846170728501738,5.35555555555555,77.7766666666667,68.12,25.42320604676797,0.063,5.24,2.05,8.92,2.41,0.067,0.16,55.5,9.9,0.057,1.88931297709924,0.07,92.26536540498556,0.1,96.81,0.66,0.45,0.98,0.0,0.0,1.5241490436914586,1.0,52.92,8.75,4.0,0.27,0.025,0.218,0.518,6.02,7.23,0.27,0.36,0.027,36.6060138915455,0.0,0.0,0.0,0.0,0.0,0.0,0.0,0.0,0.0,0.0,0.0,0.0,0.0,2041.5968791989087,6.0,1.3,3.44,97.0,26.69230769,13.0,60.0,28.5,8.0,117.7125,145.0,539.0,44.2913845435442,394.0,81.58620689655173
2025-02-27 22:00:00,2.43,1.3,1.13,1160.0,4505.0,0.0,2286.0,1501.0,214.0,101391.0,3.5783961877303,0.97,11.78,0.42,86.83,3.7,27.93392539096083,5.4,1.03,0.45,86.73,11.79,4.080641379678891,68.06,12.46,18.67,0.81,12.791946813250409,5.35555555555555,77.7766666666667,68.12,25.42320604676797,0.063,5.24,2.05,8.92,2.41,0.067,0.16,55.5,9.9,0.057,1.88931297709924,0.07,91.87591165568637,0.1,96.81,0.66,0.45,0.98,0.0,0.0,1.5177155834547706,1.0,52.92,8.75,4.0,0.27,0.025,0.218,0.518,6.02,7.23,0.27,0.36,0.027,36.45149925548044,0.0,0.0,0.0,0.0,0.0,0.0,0.0,0.0,0.0,0.0,0.0,0.0,0.0,2041.5968791989087,6.0,1.3,3.67,97.0,26.69230769,13.0,60.0,28.5,8.0,118.7725,153.0,547.0,44.5699792483283,394.0,81.24183006535948
2025-02-28 23:00:00,2.43,1.3,1.13,1149.0,4488.0,0.0,2281.0,1490.0,210.0,100714.0,3.58884717403555,0.99,11.68,0.45,86.88,3.0,29.79932335570778,5.1,1.04,0.47,86.61,11.88,4.347010810243237,69.7,9.47,19.78,1.05,11.930074313945736,5.31111111111111,77.9111111111111,68.57,31.98,0.063,5.3,2.09,9.08,2.54,0.054,0.16,55.18,10.39,0.065,1.96037735849057,0.05,106.52158404918228,0.1,95.83,0.86,0.3699999999999999,1.18,0.0,0.0,1.0453273292258638,1.0,53.11,9.15,3.3,0.07,0.027,0.258,0.655,6.2,6.98,0.24,0.05,0.013,38.04536611537682,0.0,0.0,0.0,0.0,0.0,0.0,0.0,0.0,0.0,0.0,0.0,0.0,0.0,2019.0090635778784,6.0,1.3,3.65,97.0,26.69230769,13.0,60.0,28.5,8.0,118.815,142.0,542.0,43.9295644114921,400.0,87.46478873239437
2025-03-01 01:00:00,2.46,1.3,1.16,1149.0,4486.0,0.0,2279.0,1464.0,210.0,101449.0,3.56128137104193,0.99,11.68,0.45,86.88,3.0,32.05765503045855,5.1,1.04,0.47,86.61,11.88,4.676447559060419,69.7,9.47,19.78,1.05,12.834190974036066,5.31111111111111,77.9111111111111,68.57,31.98,0.063,5.3,2.09,9.08,2.54,0.054,0.16,55.18,10.39,0.065,1.96037735849057,0.05,114.59428638645926,0.1,95.83,0.86,0.3699999999999999,1.18,0.0,0.0,1.1245471084770335,1.0,53.11,9.15,3.3,0.07,0.027,0.258,0.655,6.2,6.98,0.24,0.05,0.013,40.92862136081474,0.0,0.0,0.0,0.0,0.0,0.0,0.0,0.0,0.0,0.0,0.0,0.0,0.0,1807.1032985606123,7.0,1.3,3.57,97.0,26.69230769,13.0,60.0,28.5,8.0,119.4775,147.0,547.0,44.4806707033069,400.0,84.21768707482993
2025-03-01 02:00:00,2.5,1.3,1.2,1149.0,4466.0,0.0,2277.0,1405.0,206.0,100764.0,3.56949900914556,0.99,11.68,0.45,86.88,3.0,32.161233883545655,5.1,1.04,0.47,86.61,11.88,4.691557244227012,69.7,9.47,19.78,1.05,12.87565847314442,5.31111111111111,77.9111111111111,68.57,31.98,0.063,5.3,2.09,9.08,2.54,0.054,0.16,55.18,10.39,0.065,1.96037735849057,0.05,114.9645425621829,0.1,95.83,0.86,0.3699999999999999,1.18,0.0,0.0,1.128180540168397,1.0,53.11,9.15,3.3,0.07,0.027,0.258,0.655,6.2,6.98,0.24,0.05,0.013,41.0608624637576,0.0,0.0,0.0,0.0,0.0,0.0,0.0,0.0,0.0,0.0,0.0,0.0,0.0,1807.1032985606123,6.0,1.3,3.57,97.0,26.69230769,13.0,60.0,28.5,8.0,119.4775,147.0,547.0,43.3953488372093,400.0,84.48979591836735
2025-03-01 03:00:00,2.48,1.28,1.2,1149.0,4472.0,0.0,2277.0,1394.0,206.0,100237.0,3.59306656929909,0.99,11.68,0.45,86.88,3.0,32.25115593579765,5.1,1.04,0.47,86.61,11.88,4.704674727753488,69.7,9.47,19.78,1.05,12.911658510897736,5.31111111111111,77.9111111111111,68.57,31.98,0.063,5.3,2.09,9.08,2.54,0.054,0.16,55.18,10.39,0.065,1.96037735849057,0.05,115.28598071473743,0.1,95.83,0.86,0.3699999999999999,1.18,0.0,0.0,1.131334906379906,1.0,53.11,9.15,3.3,0.07,0.027,0.258,0.655,6.2,6.98,0.24,0.05,0.013,41.17566766785354,0.0,0.0,0.0,0.0,0.0,0.0,0.0,0.0,0.0,0.0,0.0,0.0,0.0,1807.1032985606123,6.0,1.3,3.55,97.0,26.69230769,13.0,60.0,28.5,8.0,119.345,146.0,546.0,45.1929824561403,400.0,84.72602739726027
2025-03-01 04:00:00,2.47,1.26,1.21,1149.0,4465.0,0.0,2285.0,1382.0,207.0,97169.0,3.70061774075469,0.99,11.68,0.45,86.88,3.0,32.06865141554657,5.1,1.04,0.47,86.61,11.88,4.678051669471941,69.7,9.47,19.78,1.05,12.838593345516744,5.31111111111111,77.9111111111111,68.57,31.98,0.063,5.3,2.09,9.08,2.54,0.054,0.16,55.18,10.39,0.065,1.96037735849057,0.05,114.63359440511483,0.1,95.83,0.86,0.3699999999999999,1.18,0.0,0.0,1.1249328495127604,1.0,53.11,9.15,3.3,0.07,0.027,0.258,0.655,6.2,6.98,0.24,0.05,0.013,40.94266065599018,0.0,0.0,0.0,0.0,0.0,0.0,0.0,0.0,0.0,0.0,0.0,0.0,0.0,1807.1032985606123,6.0,1.3,3.65,97.0,26.69230769,13.0,60.0,28.5,8.0,119.345,146.0,546.0,43.8416763678696,400.0,84.24657534246575
2025-03-01 05:00:00,2.51,1.3,1.21,1149.0,4465.0,0.0,2285.0,1335.0,198.0,98982.0,3.63289362914527,0.99,11.68,0.45,86.88,3.0,29.904669246855217,5.1,1.04,0.47,86.61,11.88,4.362378264133591,69.7,9.47,19.78,1.05,11.972249241713584,5.31111111111111,77.9111111111111,68.57,31.98,0.063,5.3,2.09,9.08,2.54,0.054,0.16,55.18,10.39,0.065,1.96037735849057,0.05,106.8981567338754,0.1,95.83,0.86,0.3699999999999999,1.18,0.0,0.0,1.0490227466594604,1.0,53.11,9.15,3.3,0.07,0.027,0.258,0.655,6.2,6.98,0.24,0.05,0.013,38.17986322961036,0.0,0.0,0.0,0.0,0.0,0.0,0.0,0.0,0.0,0.0,0.0,0.0,0.0,1807.1032985606123,7.0,1.3,3.58,97.0,26.69230769,13.0,60.0,28.5,8.0,119.345,146.0,546.0,44.6798603026775,400.0,78.56164383561644
2025-03-01 06:00:00,2.46,1.25,1.21,1149.0,4478.0,0.0,2304.0,1364.0,205.0,97529.0,3.69769524084087,0.99,11.68,0.45,86.88,3.0,32.96228120932255,5.1,1.04,0.47,86.61,11.88,4.808410950705606,69.7,9.47,19.78,1.05,13.196355490705235,5.31111111111111,77.9111111111111,68.57,31.98,0.063,5.3,2.09,9.08,2.54,0.054,0.16,55.18,10.39,0.065,1.96037735849057,0.05,117.82799113856716,0.1,95.83,0.86,0.3699999999999999,1.18,0.0,0.0,1.1562803950423663,1.0,53.11,9.15,3.3,0.07,0.027,0.258,0.655,6.2,6.98,0.24,0.05,0.013,42.08357490662547,0.0,0.0,0.0,0.0,0.0,0.0,0.0,0.0,0.0,0.0,0.0,0.0,0.0,1807.1032985606123,6.0,1.3,3.57,97.0,26.69230769,13.0,60.0,28.5,8.0,118.285,138.0,538.0,44.4165334551267,400.0,86.59420289855072
2025-03-01 07:00:00,2.56,1.27,1.29,1115.0,4396.0,0.0,2280.0,1250.0,190.0,97329.0,3.63749490764354,0.99,11.68,0.45,86.88,3.0,27.09941764749924,5.1,1.04,0.47,86.61,11.88,3.953158937832451,69.7,9.47,19.78,1.05,10.849174746023008,5.31111111111111,77.9111111111111,68.57,31.98,0.063,5.3,2.09,9.08,2.54,0.054,0.16,55.18,10.39,0.065,1.96037735849057,0.05,96.8704174978882,0.1,95.83,0.86,0.3699999999999999,1.18,0.0,0.0,0.950617620906842,1.0,53.11,9.15,3.3,0.07,0.027,0.258,0.655,6.2,6.98,0.24,0.05,0.013,34.59834485520734,0.0,0.0,0.0,0.0,0.0,0.0,0.0,0.0,0.0,0.0,0.0,0.0,0.0,1807.1032985606123,5.0,1.3,3.55,97.0,26.69230769,13.0,60.0,28.5,8.0,120.0075,151.0,551.0,43.6929557687807,400.0,71.19205298013244
2025-03-01 08:00:00,2.56,1.22,1.34,1094.0,4266.0,0.0,2308.0,1220.0,188.0,97342.0,3.52954424666623,0.96,11.49,0.44,87.11,2.7,24.83062919329,4.9,1.04,0.5,86.71,11.75,3.622196794199967,69.39,9.39,19.91,1.31,9.940871744030384,5.31111111111111,77.9111111111111,68.57,31.98,0.066,5.3179,1.9,9.56,2.58,0.063,0.17,55.23,10.393,0.066,1.95434287970816,0.06,88.76033603294873,0.1,95.83,0.86,0.3699999999999999,1.18,0.0,0.0,0.8710310293890597,1.0,53.72,8.82,3.0,0.09,0.022,0.202,0.736,6.33,7.01,0.24,0.1,0.016,31.701739239422533,0.0,0.0,0.0,0.0,0.0,0.0,0.0,0.0,0.0,0.0,0.0,0.0,0.0,1807.1032985606123,5.0,1.3,3.39,97.0,26.69230769,13.0,60.0,28.5,8.0,120.0075,151.0,551.0,43.5985368084133,400.0,65.23178807947019
2025-03-01 09:00:00,2.42,1.19,1.23,1144.0,4493.0,0.0,2291.0,1361.0,209.0,100061.0,3.61626900046587,0.96,11.49,0.44,87.11,2.7,30.555061803580102,4.9,1.04,0.5,86.71,11.75,4.457255031677485,69.39,9.39,19.91,1.31,12.232632051160122,5.31111111111111,77.9111111111111,68.57,31.98,0.066,5.3179,1.9,9.56,2.58,0.063,0.17,55.23,10.393,0.066,1.95434287970816,0.06,109.2230701075498,0.1,95.83,0.86,0.3699999999999999,1.18,0.0,0.0,1.0718377987381305,1.0,53.72,8.82,3.0,0.09,0.022,0.202,0.736,6.33,7.01,0.24,0.1,0.016,39.010231847177465,0.0,0.0,0.0,0.0,0.0,0.0,0.0,0.0,0.0,0.0,0.0,0.0,0.0,1807.1032985606123,6.0,1.3,3.66,97.0,26.69230769,13.0,60.0,28.5,8.0,119.61,148.0,548.0,42.5697302240512,400.0,80.27027027027027
2025-03-01 19:00:00,2.51,1.29,1.22,1169.0,4395.0,0.0,2357.0,1309.0,198.0,95609.0,3.70203444129593,0.98,11.45,0.43,87.14,3.1,27.162259486429324,4.9,1.04,0.5,86.71,11.75,3.962326063874336,69.85,9.37,19.84,0.94,10.874333297427407,5.31111111111111,77.9111111111111,68.57,31.98,0.067,5.3,2.06,9.2,2.46,0.067,0.17,55.38,10.2,0.065,1.92452830188679,0.07,97.09505388132186,0.1,96.45,1.04,0.31,1.1,0.0,0.0,0.9528220431639616,1.0,53.72,8.82,3.0,0.09,0.022,0.202,0.736,6.33,7.01,0.24,0.1,0.016,34.67857623297789,0.0,0.0,0.0,0.0,0.0,0.0,0.0,0.0,0.0,0.0,0.0,0.0,0.0,1807.1032985606123,6.0,1.3,3.38,97.0,26.69230769,13.0,60.0,28.5,8.0,118.55,140.0,540.0,44.8093706936151,400.0,71.35714285714286
2025-03-01 20:00:00,2.53,1.28,1.25,1167.0,4382.0,0.0,2333.0,1270.0,196.0,95036.0,3.71332889497354,0.98,11.45,0.43,87.14,3.1,27.87875890837393,4.9,1.04,0.5,86.71,11.75,4.066846246951904,69.85,9.37,19.84,0.94,11.16118180226304,5.31111111111111,77.9111111111111,68.57,31.98,0.067,5.3,2.06,9.2,2.46,0.067,0.17,55.38,10.2,0.065,1.92452830188679,0.07,99.65627490251138,0.1,96.45,1.04,0.31,1.1,0.0,0.0,0.9779560510134978,1.0,53.72,8.82,3.0,0.09,0.022,0.202,0.736,6.33,7.01,0.24,0.1,0.016,35.59334474983138,0.0,0.0,0.0,0.0,0.0,0.0,0.0,0.0,0.0,0.0,0.0,0.0,0.0,1807.1032985606123,6.0,1.3,3.55,97.0,26.69230769,13.0,60.0,28.5,8.0,118.815,142.0,542.0,44.317917731815,400.0,73.2394366197183
2025-03-01 21:00:00,2.44,1.3,1.14,1170.0,4424.0,0.0,2371.0,1419.0,205.0,96938.0,3.67539607158293,0.98,11.45,0.43,87.14,3.1,27.814806260878072,4.9,1.04,0.5,86.71,11.75,4.057517080423869,69.85,9.37,19.84,0.94,11.135578541810048,5.31111111111111,77.9111111111111,68.57,31.98,0.067,5.3,2.06,9.2,2.46,0.067,0.17,55.38,10.2,0.065,1.92452830188679,0.07,99.42766778838065,0.1,96.45,1.04,0.31,1.1,0.0,0.0,0.9757126628195522,1.0,53.72,8.82,3.0,0.09,0.022,0.202,0.736,6.33,7.01,0.24,0.1,0.016,35.511695181517894,0.0,0.0,0.0,0.0,0.0,0.0,0.0,0.0,0.0,0.0,0.0,0.0,0.0,1807.1032985606123,6.0,1.3,3.49,97.0,26.69230769,13.0,60.0,28.5,8.0,118.55,140.0,540.0,42.9780420860018,400.0,73.07142857142857
2025-03-01 22:00:00,2.48,1.3,1.18,1169.0,4402.0,0.0,2345.0,1380.0,203.0,97243.0,3.64567392588803,0.98,11.45,0.43,87.14,3.1,28.076480602759563,4.9,1.04,0.5,86.71,11.75,4.095689128135961,69.85,9.37,19.84,0.94,11.240339120009589,5.31111111111111,77.9111111111111,68.57,31.98,0.067,5.3,2.06,9.2,2.46,0.067,0.17,55.38,10.2,0.065,1.92452830188679,0.07,100.36305699401858,0.1,96.45,1.04,0.31,1.1,0.0,0.0,0.9848919095313242,1.0,53.72,8.82,3.0,0.09,0.022,0.202,0.736,6.33,7.01,0.24,0.1,0.016,35.845779818979125,0.0,0.0,0.0,0.0,0.0,0.0,0.0,0.0,0.0,0.0,0.0,0.0,0.0,1807.1032985606123,5.0,1.3,3.45,97.0,26.69230769,13.0,60.0,28.5,8.0,118.6825,141.0,541.0,44.5357061373488,400.0,73.75886524822695
2025-03-01 23:00:00,2.41,1.3,1.11,1177.0,4405.0,0.0,2304.0,1493.0,213.0,99894.0,3.55142223570468,0.97,11.65,0.42,86.96,3.5,29.81371606747706,4.8,1.02,0.49,86.65,11.84,4.151927550465554,70.23,9.47,19.25,1.05,10.7375753018294,5.46666666666667,77.89,68.57,32.58,0.072,5.36,1.9,9.0,2.54,0.061,0.18,55.4,10.07,0.064,1.87873134328358,0.07,95.54511199209252,0.1,96.45,1.04,0.31,1.1,0.0,0.0,2.404425009714764,1.0,53.52,8.34,3.5,0.08,0.021,0.217,0.705,6.39,7.07,0.22,0.05,0.017,44.57667257118983,0.0,0.0,0.0,0.0,0.0,0.0,0.0,0.0,0.0,0.0,0.0,0.0,0.0,1807.1032985606123,7.0,1.3,3.66,97.0,26.69230769,13.0,60.0,28.5,8.0,118.815,142.0,542.0,42.883506343714,400.0,80.21126760563381
2025-03-02 00:00:00,2.53,1.3,1.23,1150.0,4402.0,0.0,2239.0,1259.0,186.0,92992.0,3.81218091158235,0.97,11.65,0.42,86.96,3.5,30.678821652371884,4.8,1.02,0.49,86.65,11.84,4.27240416947732,70.23,9.47,19.25,1.05,11.049147879391262,5.46666666666667,77.89,68.57,32.58,0.072,5.36,1.9,9.0,2.54,0.061,0.18,55.4,10.07,0.064,1.87873134328358,0.07,98.31754766588388,0.1,96.45,1.04,0.31,1.1,0.0,0.0,2.474194289721899,1.0,53.52,8.34,3.5,0.08,0.021,0.217,0.705,6.39,7.07,0.22,0.05,0.017,45.87015535307732,0.0,0.0,0.0,0.0,0.0,0.0,0.0,0.0,0.0,0.0,0.0,0.0,0.0,1761.805453757857,6.0,1.3,3.76,97.0,26.69230769,13.0,60.0,28.5,8.0,119.7425,149.0,549.0,44.3953488372093,400.0,80.46979865771812
2025-03-02 01:00:00,2.39,1.25,1.14,1186.0,4402.0,0.0,2277.0,1377.0,203.0,93838.0,3.77784269268139,0.97,11.65,0.42,86.96,3.5,30.697762683687863,4.8,1.02,0.49,86.65,11.84,4.275041941621426,70.23,9.47,19.25,1.05,11.055969596938628,5.46666666666667,77.89,68.57,32.58,0.072,5.36,1.9,9.0,2.54,0.061,0.18,55.4,10.07,0.064,1.87873134328358,0.07,98.3782486853152,0.1,96.45,1.04,0.31,1.1,0.0,0.0,2.475721851375162,1.0,53.52,8.34,3.5,0.08,0.021,0.217,0.705,6.39,7.07,0.22,0.05,0.017,45.898475477587205,0.0,0.0,0.0,0.0,0.0,0.0,0.0,0.0,0.0,0.0,0.0,0.0,0.0,1761.805453757857,6.0,1.3,3.88,97.0,26.69230769,13.0,60.0,28.5,8.0,120.405,154.0,554.0,42.9566024599675,400.0,80.51948051948052
2025-03-02 02:00:00,2.32,1.26,1.06,1199.0,4402.0,0.0,2273.0,1510.0,215.0,96490.0,3.67409979657917,0.97,11.65,0.42,86.96,3.5,33.365131460949335,4.8,1.02,0.49,86.65,11.84,4.646505931165642,70.23,9.47,19.25,1.05,12.016637265429557,5.46666666666667,77.89,68.57,32.58,0.072,5.36,1.9,9.0,2.54,0.061,0.18,55.4,10.07,0.064,1.87873134328358,0.07,106.92646347245712,0.1,96.45,1.04,0.31,1.1,0.0,0.0,2.69084056330172,1.0,53.52,8.34,3.5,0.08,0.021,0.217,0.705,6.39,7.07,0.22,0.05,0.017,49.88665408442338,0.0,0.0,0.0,0.0,0.0,0.0,0.0,0.0,0.0,0.0,0.0,0.0,0.0,1761.805453757857,7.0,1.3,3.87,97.0,26.69230769,13.0,60.0,28.5,8.0,120.8025,157.0,557.0,43.076218814374,400.0,87.51592356687898
2025-03-02 03:00:00,2.41,1.3,1.11,1199.0,4401.0,0.0,2248.0,1439.0,208.0,95795.0,3.69989243090094,0.97,11.65,0.42,86.96,3.5,33.38866053464227,4.8,1.02,0.49,86.65,11.84,4.649782644778983,70.23,9.47,19.25,1.05,12.02511139190169,5.46666666666667,77.89,68.57,32.58,0.072,5.36,1.9,9.0,2.54,0.061,0.18,55.4,10.07,0.064,1.87873134328358,0.07,107.00186795997465,0.1,96.45,1.04,0.31,1.1,0.0,0.0,2.692738142694864,1.0,53.52,8.34,3.5,0.08,0.021,0.217,0.705,6.39,7.07,0.22,0.05,0.017,49.92183412744584,0.0,0.0,0.0,0.0,0.0,0.0,0.0,0.0,0.0,0.0,0.0,0.0,0.0,1761.805453757857,6.0,1.3,4.0,97.0,26.69230769,13.0,60.0,28.5,8.0,121.3325,161.0,561.0,44.4649446494465,400.0,87.5776397515528
2025-03-02 04:00:00,2.42,1.28,1.14,1200.0,4401.0,0.0,2275.0,1410.0,208.0,96003.0,3.6918832318328,0.97,11.65,0.42,86.96,3.5,30.729379112413778,4.8,1.02,0.49,86.65,11.84,4.279444919136116,70.23,9.47,19.25,1.05,11.067356429209084,5.46666666666667,77.89,68.57,32.58,0.072,5.36,1.9,9.0,2.54,0.061,0.18,55.4,10.07,0.064,1.87873134328358,0.07,98.47957101684108,0.1,96.45,1.04,0.31,1.1,0.0,0.0,2.478271662065463,1.0,53.52,8.34,3.5,0.08,0.021,0.217,0.705,6.39,7.07,0.22,0.05,0.017,45.94574751801302,0.0,0.0,0.0,0.0,0.0,0.0,0.0,0.0,0.0,0.0,0.0,0.0,0.0,1761.805453757857,6.0,1.3,3.92,97.0,26.69230769,13.0,60.0,28.5,8.0,121.995,166.0,566.0,43.8194444444444,400.0,80.60240963855422
2025-03-02 05:00:00,2.3,1.21,1.09,1222.0,4401.0,0.0,2295.0,1405.0,210.0,92430.0,3.83446856454626,0.97,11.65,0.42,86.96,3.5,30.873942204334394,4.8,1.02,0.49,86.65,11.84,4.299577112076011,70.23,9.47,19.25,1.05,11.11942162906038,5.46666666666667,77.89,68.57,32.58,0.072,5.36,1.9,9.0,2.54,0.061,0.18,55.4,10.07,0.064,1.87873134328358,0.07,98.94285767242664,0.1,96.45,1.04,0.31,1.1,0.0,0.0,2.489930427209296,1.0,53.52,8.34,3.5,0.08,0.021,0.217,0.705,6.39,7.07,0.22,0.05,0.017,46.161894394834384,0.0,0.0,0.0,0.0,0.0,0.0,0.0,0.0,0.0,0.0,0.0,0.0,0.0,1761.805453757857,5.0,1.3,4.0,97.0,26.69230769,13.0,60.0,28.5,8.0,121.5975,163.0,563.0,44.0658586782529,400.0,80.98159509202453
2025-03-02 14:00:00,2.3,1.21,1.09,1094.0,4404.0,598.0,2232.0,1418.0,192.0,92052.0,3.88419469645459,0.98,11.54,0.38,87.1,2.9,27.19557706998971,4.8,1.02,0.49,86.65,11.84,3.787319414733217,69.99,9.39,19.64,0.98,9.7946380117395,5.46666666666667,77.89,68.57,33.18,0.064,4.95,1.79,9.65,2.38,0.063,0.18,56.13,9.74,0.052,1.96767676767677,0.08,87.15466569014104,0.1,96.32,1.17,0.39,1.16,0.0,0.0,2.1932765949978448,1.0,53.52,8.34,3.5,0.08,0.021,0.217,0.705,6.39,7.07,0.22,0.05,0.017,40.6621010171872,0.0,0.0,0.0,0.0,0.0,0.0,0.0,0.0,0.0,0.0,0.0,0.0,0.0,1761.805453757857,5.0,1.3,4.15,97.0,26.69230769,13.0,60.0,28.5,8.0,122.375,150.0,560.0,41.5102974828375,410.0,71.33333333333333
2025-03-02 19:00:00,2.27,1.08,1.19,1099.0,4401.0,0.0,2373.0,1288.0,195.0,92174.0,3.84510858479816,0.95,11.45,0.4,87.2,2.5,26.08528051474665,4.5,1.03,0.47,86.71,11.79,3.6326969300195646,70.06,9.34,19.58,1.02,9.39475854544615,5.46666666666667,77.89,68.57,33.78,0.069,5.19,1.85,9.68,2.44,0.063,0.19,55.59,10.22,0.059,1.96917148362235,0.07,83.59645749915153,0.1,96.32,1.17,0.39,1.16,0.0,0.0,2.103733084233053,1.0,53.22,8.68,3.2,0.07,0.021,0.202,0.51,6.06,7.73,0.23,0.05,0.01,39.00201524029269,0.0,0.0,0.0,0.0,0.0,0.0,0.0,0.0,0.0,0.0,0.0,0.0,0.0,1761.805453757857,5.0,1.3,3.27,97.0,26.69230769,13.0,60.0,28.5,8.0,122.6225,133.0,553.0,42.1969345099861,420.0,68.42105263157895
2025-03-02 20:00:00,2.34,1.06,1.28,1076.0,4397.0,0.0,2391.0,1171.0,183.0,90155.0,3.92756936250465,0.95,11.45,0.4,87.2,2.5,24.95431031061078,4.5,1.03,0.47,86.71,11.79,3.475195384801933,70.06,9.34,19.58,1.02,8.987433349769464,5.46666666666667,77.89,68.57,33.78,0.069,5.19,1.85,9.68,2.44,0.063,0.19,55.59,10.22,0.059,1.96917148362235,0.07,79.97199570548203,0.1,96.32,1.17,0.39,1.16,0.0,0.0,2.01252227918239,1.0,53.22,8.68,3.2,0.07,0.021,0.202,0.51,6.06,7.73,0.23,0.05,0.01,37.31101877532896,0.0,0.0,0.0,0.0,0.0,0.0,0.0,0.0,0.0,0.0,0.0,0.0,0.0,1761.805453757857,5.0,1.3,3.03,97.0,26.69230769,13.0,60.0,28.5,8.0,119.575,110.0,530.0,42.5625579240037,420.0,65.45454545454545
2025-03-02 21:00:00,2.29,1.06,1.23,1096.0,4391.0,0.0,2428.0,1261.0,195.0,92885.0,3.8070399264688,0.95,11.45,0.4,87.2,2.5,23.21824968339612,4.5,1.03,0.47,86.71,11.79,3.233427537711108,70.06,9.34,19.58,1.02,8.362181480090808,5.46666666666667,77.89,68.57,33.78,0.069,5.19,1.85,9.68,2.44,0.063,0.19,55.59,10.22,0.059,1.96917148362235,0.07,74.40837838663217,0.1,96.32,1.17,0.39,1.16,0.0,0.0,1.8725119704705016,1.0,53.22,8.68,3.2,0.07,0.021,0.202,0.51,6.06,7.73,0.23,0.05,0.01,34.71530725892719,0.0,0.0,0.0,0.0,0.0,0.0,0.0,0.0,0.0,0.0,0.0,0.0,0.0,1761.805453757857,5.0,1.3,3.0,97.0,26.69230769,13.0,60.0,28.5,8.0,119.7075,111.0,531.0,41.1172161172161,420.0,60.9009009009009
2025-03-03 14:00:00,2.16,1.12,1.04,1196.0,4387.0,0.0,2349.0,1480.0,215.0,91825.0,3.84744245284969,0.97,11.42,0.38,87.23,3.3,30.54217656303568,6.4,1.02,0.45,86.59,11.94,3.891307399243857,70.26,9.3,19.48,0.96,10.322611092734723,5.57888888888889,77.09,68.57,34.38,0.066,5.15,1.84,9.75,2.41,0.07,0.2,55.64,10.14,0.054,1.96893203883495,0.08,90.6835263730724,0.1,96.45999999999998,0.6299999999999999,0.6,1.26,0.0,0.0,1.1070074175079925,1.0,52.92,8.03,2.8,0.06,0.016,0.206,0.529,6.08,8.75,0.25,0.05,0.01,41.17771688547241,0.0,0.0,0.0,0.0,0.0,0.0,0.0,0.0,0.0,0.0,0.0,0.0,0.0,1959.6119504080427,7.0,1.2,3.68,97.0,26.69230769,13.0,60.0,28.5,8.0,126.1825,141.0,571.0,42.3235563703025,430.0,79.43262411347517
2025-03-03 15:00:00,2.29,1.15,1.14,1179.0,4416.0,0.0,2385.0,1371.0,207.0,93072.0,3.82100991884581,0.97,11.42,0.38,87.23,3.3,28.38138819802236,6.4,1.02,0.45,86.59,11.94,3.61600639914576,70.26,9.3,19.48,0.96,9.592310228298828,5.57888888888889,77.09,68.57,34.38,0.066,5.15,1.84,9.75,2.41,0.07,0.2,55.64,10.14,0.054,1.96893203883495,0.08,84.26787658200726,0.1,96.45999999999998,0.6299999999999999,0.6,1.26,0.0,0.0,1.028689202602847,1.0,52.92,8.03,2.8,0.06,0.016,0.206,0.529,6.08,8.75,0.25,0.05,0.01,38.26448863665051,0.0,0.0,0.0,0.0,0.0,0.0,0.0,0.0,0.0,0.0,0.0,0.0,0.0,1959.6119504080427,5.0,1.2,3.31,97.0,26.69230769,13.0,60.0,28.5,8.0,125.9175,139.0,569.0,43.9439906651109,430.0,73.81294964028777
2025-03-03 16:00:00,2.34,1.15,1.19,1156.0,4420.0,0.0,2375.0,1293.0,198.0,91963.0,3.87054574272073,0.97,11.72,0.43,86.88,3.0,28.30297738040335,6.4,1.02,0.45,86.59,11.94,3.6060162599639023,68.62,10.48,19.88,1.02,9.565809026785772,5.57888888888889,77.09,68.57,34.38,0.068,5.12,2.1,9.77,2.43,0.066,0.19,55.67,9.89,0.052,1.931640625,0.08,84.03506509809709,0.1,97.12,0.99,0.39,0.9,0.0,0.0,1.0258471865291738,1.0,52.92,8.03,2.8,0.06,0.016,0.206,0.529,6.08,8.75,0.25,0.05,0.01,38.15877323545735,0.0,0.0,0.0,0.0,0.0,0.0,0.0,0.0,0.0,0.0,0.0,0.0,0.0,1959.6119504080427,7.0,1.2,3.44,97.0,26.69230769,13.0,60.0,28.5,8.0,125.1225,133.0,563.0,42.1282463801425,430.0,73.60902255639098
2025-03-03 17:00:00,2.26,1.15,1.11,1180.0,4409.0,0.0,2351.0,1476.0,220.0,97829.0,3.62961252289115,0.97,11.72,0.43,86.88,3.0,32.819097543592704,6.4,1.02,0.45,86.59,11.94,4.181404584716171,68.62,10.48,19.88,1.02,11.0921623302724,5.57888888888889,77.09,68.57,34.38,0.068,5.12,2.1,9.77,2.43,0.066,0.19,55.67,9.89,0.052,1.931640625,0.08,97.44398836449578,0.1,97.12,0.99,0.39,0.9,0.0,0.0,1.1895348827445975,1.0,52.92,8.03,2.8,0.06,0.016,0.206,0.529,6.08,8.75,0.25,0.05,0.01,44.24751799524146,0.0,0.0,0.0,0.0,0.0,0.0,0.0,0.0,0.0,0.0,0.0,0.0,0.0,1959.6119504080427,7.0,1.2,3.56,97.0,26.69230769,13.0,60.0,28.5,8.0,124.3275,127.0,557.0,42.101632559209,430.0,85.35433070866142
2025-03-03 18:00:00,2.3,1.19,1.11,1199.0,4403.0,0.0,2356.0,1478.0,220.0,97941.0,3.62053593717137,0.97,11.72,0.43,86.88,3.0,32.94501784824042,6.4,1.02,0.45,86.59,11.94,4.197447796704662,68.62,10.48,19.88,1.02,11.134720735724429,5.57888888888889,77.09,68.57,34.38,0.068,5.12,2.1,9.77,2.43,0.066,0.19,55.67,9.89,0.052,1.931640625,0.08,97.817861432902,0.1,97.12,0.99,0.39,0.9,0.0,0.0,1.194098889863481,1.0,52.92,8.03,2.8,0.06,0.016,0.206,0.529,6.08,8.75,0.25,0.05,0.01,44.41728686041106,0.0,0.0,0.0,0.0,0.0,0.0,0.0,0.0,0.0,0.0,0.0,0.0,0.0,1959.6119504080427,6.0,1.1,3.61,97.0,26.69230769,13.0,60.0,28.5,8.0,124.99,132.0,562.0,42.2587364036103,430.0,85.68181818181819
2025-03-03 19:00:00,2.32,1.2,1.12,1198.0,4400.0,0.0,2350.0,1451.0,218.0,97963.0,3.61725934492615,0.97,11.72,0.43,86.88,3.0,33.119792478735064,6.4,1.02,0.45,86.59,11.94,4.219715424273386,68.62,10.48,19.88,1.02,11.193790872253468,5.57888888888889,77.09,68.57,34.38,0.068,5.12,2.1,9.77,2.43,0.066,0.19,55.67,9.89,0.052,1.931640625,0.08,98.33678907976088,0.1,97.12,0.99,0.39,0.9,0.0,0.0,1.2004336319847726,1.0,52.92,8.03,2.8,0.06,0.016,0.206,0.529,6.08,8.75,0.25,0.05,0.01,44.6529223344716,0.0,0.0,0.0,0.0,0.0,0.0,0.0,0.0,0.0,0.0,0.0,0.0,0.0,1959.6119504080427,7.0,1.1,3.5,97.0,26.69230769,13.0,60.0,28.5,8.0,127.49,132.0,572.0,42.9598700997448,440.0,86.13636363636364
2025-03-03 20:00:00,2.39,1.2,1.19,1200.0,4403.0,0.0,2353.0,1355.0,211.0,96625.0,3.66980371448664,0.97,11.72,0.43,86.88,3.0,30.98005164539349,6.4,1.02,0.45,86.59,11.94,3.947096041039139,68.62,10.48,19.88,1.02,10.47060362931934,5.57888888888889,77.09,68.57,34.38,0.068,5.12,2.1,9.77,2.43,0.066,0.19,55.67,9.89,0.052,1.931640625,0.08,91.9836320317884,0.1,97.12,0.99,0.39,0.9,0.0,0.0,1.1228782891569586,1.0,52.92,8.03,2.8,0.06,0.016,0.206,0.529,6.08,8.75,0.25,0.05,0.01,41.76807088775902,0.0,0.0,0.0,0.0,0.0,0.0,0.0,0.0,0.0,0.0,0.0,0.0,0.0,1959.6119504080427,6.0,1.1,3.55,97.0,26.69230769,13.0,60.0,28.5,8.0,128.55,140.0,580.0,43.6023391812866,440.0,80.57142857142857
2025-03-03 21:00:00,2.36,1.2,1.16,1199.0,4403.0,0.0,2396.0,1392.0,214.0,97083.0,3.65250592430399,0.97,11.72,0.43,86.88,3.0,27.99411779376084,6.4,1.02,0.45,86.59,11.94,3.5666651812236925,68.62,10.48,19.88,1.02,9.461421004910733,5.57888888888889,77.09,68.57,34.38,0.068,5.12,2.1,9.77,2.43,0.066,0.19,55.67,9.89,0.052,1.931640625,0.08,83.11802251558612,0.1,97.12,0.99,0.39,0.9,0.0,0.0,1.0146525078304882,1.0,52.92,8.03,2.8,0.06,0.016,0.206,0.529,6.08,8.75,0.25,0.05,0.01,37.74236111139407,0.0,0.0,0.0,0.0,0.0,0.0,0.0,0.0,0.0,0.0,0.0,0.0,0.0,1959.6119504080427,6.0,1.1,3.42,97.0,26.69230769,13.0,60.0,28.5,8.0,128.4175,139.0,579.0,43.0159833217512,440.0,72.80575539568345
2025-03-03 22:00:00,2.41,1.2,1.21,1195.0,4400.0,0.0,2405.0,1330.0,209.0,96232.0,3.6822692675942,0.97,11.72,0.43,86.88,3.0,26.69239211815304,6.4,1.02,0.45,86.59,11.94,3.400815352452521,68.62,10.48,19.88,1.02,9.021465199174568,5.57888888888889,77.09,68.57,34.38,0.068,5.12,2.1,9.77,2.43,0.066,0.19,55.67,9.89,0.052,1.931640625,0.08,79.2530368492616,0.1,97.12,0.99,0.39,0.9,0.0,0.0,0.9674711952778504,1.0,52.92,8.03,2.8,0.06,0.016,0.206,0.529,6.08,8.75,0.25,0.05,0.01,35.98734240072362,0.0,0.0,0.0,0.0,0.0,0.0,0.0,0.0,0.0,0.0,0.0,0.0,0.0,1959.6119504080427,5.0,1.1,3.41,97.0,26.69230769,13.0,60.0,28.5,8.0,128.285,138.0,578.0,43.3949029693711,440.0,69.42028985507247
2025-03-03 23:00:00,2.36,1.2,1.16,1145.0,4403.0,0.0,2414.0,1375.0,204.0,95898.0,3.69760011562433,0.96,11.75,0.42,86.87,2.6,29.27200688281972,5.9,1.03,0.46,86.58,11.93,3.6557060434890265,68.74,10.22,19.94,1.1,8.29477106251336,5.40222222222222,77.5322222222222,68.57,33.8575,0.068,5.3072,2.14,9.33,2.45,0.062,0.19,55.19,10.317,0.058,1.94396291829967,0.08,87.58462241172889,0.1,97.12,0.99,0.39,0.9,0.0,0.0,1.0213004159232986,1.0,53.06,8.64,3.4,0.1,0.023,0.234,0.708,6.02,7.38,0.31,0.1,0.019,38.31673395049726,0.0,0.0,0.0,0.0,0.0,0.0,0.0,0.0,0.0,0.0,0.0,0.0,0.0,1959.6119504080427,6.0,1.1,3.4,97.0,26.69230769,13.0,60.0,28.5,8.0,125.9,120.0,560.0,40.2128644146229,440.0,72.75
2025-03-04 00:00:00,2.31,1.2,1.11,1138.0,4400.0,0.0,2381.0,1489.0,212.0,98793.0,3.58689500845146,0.96,11.75,0.42,86.87,2.6,29.78996246089365,5.9,1.03,0.46,86.58,11.93,3.720392190380276,68.74,10.22,19.94,1.1,8.441543470632624,5.40222222222222,77.5322222222222,68.57,33.8575,0.068,5.3072,2.14,9.33,2.45,0.062,0.19,55.19,10.317,0.058,1.94396291829967,0.08,89.13439465362734,0.1,97.12,0.99,0.39,0.9,0.0,0.0,1.0393718877371143,1.0,53.06,8.64,3.4,0.1,0.023,0.234,0.708,6.02,7.38,0.31,0.1,0.019,38.9947320858039,0.0,0.0,0.0,0.0,0.0,0.0,0.0,0.0,0.0,0.0,0.0,0.0,0.0,1956.323670167656,7.0,1.1,3.4,97.0,26.69230769,13.0,60.0,28.5,8.0,125.2375,115.0,555.0,41.0656867248507,440.0,73.91304347826087
2025-03-04 01:00:00,2.32,1.2,1.12,1127.0,4403.0,0.0,2356.0,1485.0,212.0,100022.0,3.54527217778959,0.96,11.75,0.42,86.87,2.6,32.62877064834352,5.9,1.03,0.46,86.58,11.93,4.074923681463573,68.74,10.22,19.94,1.1,9.24597290724585,5.40222222222222,77.5322222222222,68.57,33.8575,0.068,5.3072,2.14,9.33,2.45,0.062,0.19,55.19,10.317,0.058,1.94396291829967,0.08,97.62837814414948,0.1,97.12,0.99,0.39,0.9,0.0,0.0,1.1384179146861806,1.0,53.06,8.64,3.4,0.1,0.023,0.234,0.708,6.02,7.38,0.31,0.1,0.019,42.71070067280404,0.0,0.0,0.0,0.0,0.0,0.0,0.0,0.0,0.0,0.0,0.0,0.0,0.0,1956.323670167656,6.0,1.1,3.33,97.0,26.69230769,13.0,60.0,28.5,8.0,125.2375,115.0,555.0,42.3772011121409,440.0,80.95652173913044
2025-03-04 02:00:00,2.33,1.2,1.13,1129.0,4394.0,0.0,2374.0,1491.0,214.0,100725.0,3.51335861514119,0.96,11.75,0.42,86.87,2.6,30.29875903336816,5.9,1.03,0.46,86.58,11.93,3.783934492496678,68.74,10.22,19.94,1.1,8.58572050307738,5.40222222222222,77.5322222222222,68.57,33.8575,0.068,5.3072,2.14,9.33,2.45,0.062,0.19,55.19,10.317,0.058,1.94396291829967,0.08,90.6567622816124,0.1,97.12,0.99,0.39,0.9,0.0,0.0,1.0571238018155966,1.0,53.06,8.64,3.4,0.1,0.023,0.234,0.708,6.02,7.38,0.31,0.1,0.019,39.66074118386381,0.0,0.0,0.0,0.0,0.0,0.0,0.0,0.0,0.0,0.0,0.0,0.0,0.0,1956.323670167656,6.0,1.1,3.21,97.0,26.69230769,13.0,60.0,28.5,8.0,125.105,114.0,554.0,42.4609648100676,440.0,75.17543859649123
2025-03-04 03:00:00,2.37,1.2,1.17,1119.0,4396.0,0.0,2361.0,1430.0,209.0,100285.0,3.53036545828404,0.96,11.75,0.42,86.87,2.6,32.75997229296767,5.9,1.03,0.46,86.58,11.93,4.091309119164795,68.74,10.22,19.94,1.1,9.283151349077295,5.40222222222222,77.5322222222222,68.57,33.8575,0.068,5.3072,2.14,9.33,2.45,0.062,0.19,55.19,10.317,0.058,1.94396291829967,0.08,98.02094591547466,0.1,97.12,0.99,0.39,0.9,0.0,0.0,1.1429955404964256,1.0,53.06,8.64,3.4,0.1,0.023,0.234,0.708,6.02,7.38,0.31,0.1,0.019,42.882442177616326,0.0,0.0,0.0,0.0,0.0,0.0,0.0,0.0,0.0,0.0,0.0,0.0,0.0,1956.323670167656,7.0,1.1,3.11,97.0,26.69230769,13.0,60.0,28.5,8.0,125.5025,117.0,557.0,42.5774877650897,440.0,81.28205128205128
2025-03-04 04:00:00,2.34,1.2,1.14,1148.0,4400.0,0.0,2363.0,1467.0,214.0,99978.0,3.54441650998797,0.96,11.75,0.42,86.87,2.6,32.67988087805583,5.9,1.03,0.46,86.58,11.93,4.081306707280402,68.74,10.22,19.94,1.1,9.26045594751409,5.40222222222222,77.5322222222222,68.57,33.8575,0.068,5.3072,2.14,9.33,2.45,0.062,0.19,55.19,10.317,0.058,1.94396291829967,0.08,97.78130480164344,0.1,97.12,0.99,0.39,0.9,0.0,0.0,1.1402011507680825,1.0,53.06,8.64,3.4,0.1,0.023,0.234,0.708,6.02,7.38,0.31,0.1,0.019,42.77760339942184,0.0,0.0,0.0,0.0,0.0,0.0,0.0,0.0,0.0,0.0,0.0,0.0,0.0,1956.323670167656,6.0,1.1,3.43,97.0,26.69230769,13.0,60.0,28.5,8.0,125.9,120.0,560.0,42.2668513388735,440.0,81.08333333333333
2025-03-04 05:00:00,2.33,1.21,1.12,1173.0,4413.0,0.0,2373.0,1488.0,218.0,99917.0,3.55704832076719,0.96,11.75,0.42,86.87,2.6,32.43517761498421,5.9,1.03,0.46,86.58,11.93,4.050746342859421,68.74,10.22,19.94,1.1,9.191114697576754,5.40222222222222,77.5322222222222,68.57,33.8575,0.068,5.3072,2.14,9.33,2.45,0.062,0.19,55.19,10.317,0.058,1.94396291829967,0.08,97.04912941698863,0.1,97.12,0.99,0.39,0.9,0.0,0.0,1.1316634531188134,1.0,53.06,8.64,3.4,0.1,0.023,0.234,0.708,6.02,7.38,0.31,0.1,0.019,42.45728952871703,0.0,0.0,0.0,0.0,0.0,0.0,0.0,0.0,0.0,0.0,0.0,0.0,0.0,1956.323670167656,7.0,1.1,3.43,97.0,26.69230769,13.0,60.0,28.5,8.0,126.695,126.0,566.0,42.4971098265896,440.0,80.47619047619048
2025-03-04 06:00:00,2.34,1.21,1.13,1156.0,4400.0,0.0,2358.0,1473.0,215.0,100009.0,3.54331875843783,0.96,11.75,0.42,86.87,2.6,36.382590083399855,5.9,1.03,0.46,86.58,11.93,4.543728586089234,68.74,10.22,19.94,1.1,10.30968790801269,5.40222222222222,77.5322222222222,68.57,33.8575,0.068,5.3072,2.14,9.33,2.45,0.062,0.19,55.19,10.317,0.058,1.94396291829967,0.08,108.86016211910416,0.1,97.12,0.99,0.39,0.9,0.0,0.0,1.2693886870582691,1.0,53.06,8.64,3.4,0.1,0.023,0.234,0.708,6.02,7.38,0.31,0.1,0.019,47.62440888444286,0.0,0.0,0.0,0.0,0.0,0.0,0.0,0.0,0.0,0.0,0.0,0.0,0.0,1956.323670167656,6.0,1.1,3.4,97.0,26.69230769,13.0,60.0,28.5,8.0,124.7075,111.0,551.0,42.4447031431898,440.0,90.27027027027027
2025-03-04 07:00:00,2.38,1.25,1.13,1119.0,4399.0,0.0,2384.0,1495.0,210.0,101611.0,3.48670877587779,0.96,11.75,0.42,86.87,2.6,28.830116293632216,5.9,1.03,0.46,86.58,11.93,3.6005194584379754,68.74,10.22,19.94,1.1,8.169553092776521,5.40222222222222,77.5322222222222,68.57,33.8575,0.068,5.3072,2.14,9.33,2.45,0.062,0.19,55.19,10.317,0.058,1.94396291829967,0.08,86.2624438348989,0.1,97.12,0.99,0.39,0.9,0.0,0.0,1.0058828518206244,1.0,53.06,8.64,3.4,0.1,0.023,0.234,0.708,6.02,7.38,0.31,0.1,0.019,37.738304046155314,0.0,0.0,0.0,0.0,0.0,0.0,0.0,0.0,0.0,0.0,0.0,0.0,0.0,1956.323670167656,7.0,1.1,3.07,97.0,26.69230769,13.0,60.0,28.5,8.0,124.7075,111.0,551.0,42.8505321610366,440.0,71.53153153153153
2025-03-04 08:00:00,2.39,1.25,1.14,1119.0,4400.0,0.0,2385.0,1496.0,211.0,102152.0,3.46904595136302,0.97,11.82,0.4,86.81,3.2,29.59262566663761,5.9,1.03,0.46,86.58,11.93,3.6957473030566126,68.46,10.04,20.42,1.08,8.385624396237866,5.40222222222222,77.5322222222222,68.57,33.335,0.069,5.15,1.93,8.76,2.37,0.061,0.19,55.69,10.02,0.054,1.94563106796116,0.09,88.54394423859272,0.1,96.42,1.09,0.47,1.1,0.0,0.0,1.0324868063398098,1.0,53.06,8.64,3.4,0.1,0.023,0.234,0.708,6.02,7.38,0.31,0.1,0.019,38.73642040002089,0.0,0.0,0.0,0.0,0.0,0.0,0.0,0.0,0.0,0.0,0.0,0.0,0.0,1956.323670167656,6.0,1.1,3.08,97.0,26.69230769,13.0,60.0,28.5,8.0,124.7075,111.0,551.0,42.3933209647495,440.0,73.42342342342343
2025-03-04 09:00:00,2.37,1.25,1.12,1119.0,4401.0,0.0,2400.0,1507.0,210.0,101247.0,3.5008233372092,0.97,11.82,0.4,86.81,3.2,31.9038508187998,5.9,1.03,0.46,86.58,11.93,3.984390298750295,68.46,10.04,20.42,1.08,9.040553304523955,5.40222222222222,77.5322222222222,68.57,33.335,0.069,5.15,1.93,8.76,2.37,0.061,0.19,55.69,10.02,0.054,1.94563106796116,0.09,95.45934922161848,0.1,96.42,1.09,0.47,1.1,0.0,0.0,1.1131254594613704,1.0,53.06,8.64,3.4,0.1,0.023,0.234,0.708,6.02,7.38,0.31,0.1,0.019,41.76178861647457,0.0,0.0,0.0,0.0,0.0,0.0,0.0,0.0,0.0,0.0,0.0,0.0,0.0,1956.323670167656,7.0,1.1,2.97,97.0,26.69230769,13.0,60.0,28.5,8.0,122.5875,95.0,535.0,42.7083333333333,440.0,79.15789473684211
2025-03-04 10:00:00,2.33,1.25,1.08,1120.0,4402.0,0.0,2392.0,1551.0,211.0,100237.0,3.53687141486152,0.97,11.82,0.4,86.81,3.2,32.07874709174262,5.9,1.03,0.46,86.58,11.93,4.006232646784043,68.46,10.04,20.42,1.08,9.09011343716382,5.40222222222222,77.5322222222222,68.57,33.335,0.069,5.15,1.93,8.76,2.37,0.061,0.19,55.69,10.02,0.054,1.94563106796116,0.09,95.9826554673514,0.1,96.42,1.09,0.47,1.1,0.0,0.0,1.1192275909966285,1.0,53.06,8.64,3.4,0.1,0.023,0.234,0.708,6.02,7.38,0.31,0.1,0.019,41.99072590752232,0.0,0.0,0.0,0.0,0.0,0.0,0.0,0.0,0.0,0.0,0.0,0.0,0.0,1956.323670167656,7.0,1.1,3.05,97.0,26.69230769,13.0,60.0,28.5,8.0,122.985,98.0,538.0,43.2232740706534,440.0,79.59183673469387
2025-03-04 11:00:00,2.35,1.27,1.08,1120.0,4402.0,0.0,2381.0,1525.0,207.0,98892.0,3.58493463071619,0.97,11.82,0.4,86.81,3.2,32.43890429707934,5.9,1.03,0.46,86.58,11.93,4.051211758651098,68.46,10.04,20.42,1.08,9.192170722704295,5.40222222222222,77.5322222222222,68.57,33.335,0.069,5.15,1.93,8.76,2.37,0.061,0.19,55.69,10.02,0.054,1.94563106796116,0.09,97.06028000346728,0.1,96.42,1.09,0.47,1.1,0.0,0.0,1.1317934770693066,1.0,53.06,8.64,3.4,0.1,0.023,0.234,0.708,6.02,7.38,0.31,0.1,0.019,42.4621677144502,0.0,0.0,0.0,0.0,0.0,0.0,0.0,0.0,0.0,0.0,0.0,0.0,0.0,1956.323670167656,6.0,1.1,3.19,97.0,26.69230769,13.0,60.0,28.5,8.0,123.6475,103.0,543.0,43.3601841196778,440.0,80.48543689320388
2025-03-04 12:00:00,2.38,1.3,1.08,1147.0,4403.0,0.0,2380.0,1539.0,202.0,100149.0,3.54078013746971,0.97,11.82,0.4,86.81,3.2,32.52538195509689,5.9,1.03,0.46,86.58,11.93,4.062011732096959,68.46,10.04,20.42,1.08,9.216675785788947,5.40222222222222,77.5322222222222,68.57,33.335,0.069,5.15,1.93,8.76,2.37,0.061,0.19,55.69,10.02,0.054,1.94563106796116,0.09,97.31902936270454,0.1,96.42,1.09,0.47,1.1,0.0,0.0,1.134810682840505,1.0,53.06,8.64,3.4,0.1,0.023,0.234,0.708,6.02,7.38,0.31,0.1,0.019,42.5753660143886,0.0,0.0,0.0,0.0,0.0,0.0,0.0,0.0,0.0,0.0,0.0,0.0,0.0,1956.323670167656,7.0,1.1,3.1,97.0,26.69230769,13.0,60.0,28.5,8.0,123.25,100.0,540.0,42.7402862985685,440.0,80.7
2025-03-04 13:00:00,2.37,1.3,1.07,1150.0,4403.0,0.0,2392.0,1546.0,211.0,99629.0,3.55924523467451,0.97,11.82,0.4,86.81,3.2,32.36416568766146,5.9,1.03,0.46,86.58,11.93,4.041877844949019,68.46,10.04,20.42,1.08,9.170992138771409,5.40222222222222,77.5322222222222,68.57,33.335,0.069,5.15,1.93,8.76,2.37,0.061,0.19,55.69,10.02,0.054,1.94563106796116,0.09,96.83665499163784,0.1,96.42,1.09,0.47,1.1,0.0,0.0,1.1291858467421625,1.0,53.06,8.64,3.4,0.1,0.023,0.234,0.708,6.02,7.38,0.31,0.1,0.019,42.364335699571306,0.0,0.0,0.0,0.0,0.0,0.0,0.0,0.0,0.0,0.0,0.0,0.0,0.0,1956.323670167656,7.0,1.1,3.11,97.0,26.69230769,13.0,60.0,28.5,8.0,123.25,100.0,540.0,42.8472382713196,440.0,80.3
2025-03-04 14:00:00,2.38,1.27,1.11,1168.0,4404.0,0.0,2340.0,1498.0,213.0,99108.0,3.57875193013796,0.97,11.82,0.4,86.81,3.2,34.758227259077515,5.9,1.03,0.46,86.58,11.93,4.340866069095933,68.46,10.04,20.42,1.08,9.849394296981894,5.40222222222222,77.5322222222222,68.57,33.335,0.069,5.15,1.93,8.76,2.37,0.061,0.19,55.69,10.02,0.054,1.94563106796116,0.09,103.99991440197816,0.1,96.42,1.09,0.47,1.1,0.0,0.0,1.2127146628025418,1.0,53.06,8.64,3.4,0.1,0.023,0.234,0.708,6.02,7.38,0.31,0.1,0.019,45.49813587460808,0.0,0.0,0.0,0.0,0.0,0.0,0.0,0.0,0.0,0.0,0.0,0.0,0.0,1956.323670167656,7.0,1.1,3.44,97.0,26.69230769,13.0,60.0,28.5,8.0,126.5625,125.0,565.0,43.8081936685289,440.0,86.24
2025-03-04 15:00:00,2.41,1.29,1.12,1170.0,4401.0,0.0,2358.0,1477.0,210.0,98600.0,3.5947261600226,0.97,11.82,0.4,86.81,3.2,32.075319875172994,5.9,1.03,0.46,86.58,11.93,4.005804630475625,68.46,10.04,20.42,1.08,9.08914227119831,5.40222222222222,77.5322222222222,68.57,33.335,0.069,5.15,1.93,8.76,2.37,0.061,0.19,55.69,10.02,0.054,1.94563106796116,0.09,95.97240091014334,0.1,96.42,1.09,0.47,1.1,0.0,0.0,1.1191080153992998,1.0,53.06,8.64,3.4,0.1,0.023,0.234,0.708,6.02,7.38,0.31,0.1,0.019,41.98623971885699,0.0,0.0,0.0,0.0,0.0,0.0,0.0,0.0,0.0,0.0,0.0,0.0,0.0,1956.323670167656,6.0,1.1,3.23,97.0,26.69230769,13.0,60.0,28.5,8.0,123.4,120.0,550.0,44.1915043417038,430.0,79.58333333333333
