Repository: saikumar-voptimai/evonith_bf_webapp

# Evonith BF2 — Blast Furnace Intelligence Platform

Monitoring, modelling and optimisation of **Blast Furnace 2 (BF2)** at Evonith Steel: live telemetry from InfluxDB,
manual plant reports from Neon PostgreSQL, a two-zone energy model of the furnace, blend and fuel optimisers, a
conversational assistant (FurnaceMind) and a live digital twin evaluated every hour.

The platform has three deployable parts that share one Python service layer, plus the shared data library:

| Part | Path | What it is |
|---|---|---|
| **Streamlit app** (legacy) | `src/app.py`, `src/custom_pages/` | The original 11-page dashboard; still the home of the model pages. Served under `/legacy` in production |

File: src/data/V13_df_filtered.csv (part 151 of 268)
NM3/HR.,STEAMKGS/HR.,RAFTOC,PERMEABILITYKGS/HR.,TUYEREVELOCITYM/S,HOT BLAST VOLUMENM3/HR.,O2 ENRICHMENT %,COKE_VM%,COKE_ASH%,COKE_IM%,COKE_FC%,COKE_MOIST%,COKE_CALC_MT,NUTCOKE_MOIST%,NUTCOKE_VM%,NUTCOKE_IM%,NUTCOKE_FC%,NUTCOKE_ASH%,NUTCOKE_CALC_MT,PCI_2_FC%,PCI_2_ASH%,PCI_2_VM%,PCI_2_IM%,PCI_2_CALC_MT,SINTER_SP_02_COLD_STRENGTH_AI,SINTER_SP_02_COLD_STRENGTH_TI,SINTER_SP_02_HOT_STRENGTH_RI,SINTER_SP_02_HOT_STRENGTH_RDI,SINTER_SP_02_P%,SINTER_SP_02_SIO2%,SINTER_SP_02_MGO%,SINTER_SP_02_FEO%,SINTER_SP_02_AL2O3%,SINTER_SP_02_NA2O%,SINTER_SP_02_TIO2%,SINTER_SP_02_FE(T)%,SINTER_SP_02_CAO%,SINTER_SP_02_K2O%,SINTER_SP_02_BASICITY,SINTER_SP_02_MNO%,SINTER_CALC_MT,FLUX_TM%,FLUX_SIO2%,FLUX_FE2O3%,FLUX_AL2O3%,FLUX_LOI%,FLUX_MGO%,FLUX_CAO%,FLUX_CALC_MT,GEOMIN TYPE,ORE_FE(T)%,ORE_LOI%,ORE_TM%,ORE_MGO%,ORE_NA2O%,ORE_P%,ORE_TIO2%,ORE_AL2O3%,ORE_SIO2%,ORE_MNO%,ORE_CAO%,ORE_K2O%,ORE_CALC_MT,LLOYDS_PELLET_PCT_SIO2,LLOYDS_PELLET_PCT_AL2O3,LLOYDS_PELLET_PCT_FE2O3,LLOYDS_PELLET_PCT_MGO,LLOYDS_PELLET_PCT_TIO2,LLOYDS_PELLET_PCT_NA2O,TOTAL_PELLET_CALC_MT,LLOYDS_PELLET_PCT_K2O,LLOYDS_PELLET_PCT_TM,LLOYDS_PELLET_PCT_LOI,LLOYDS_PELLET_PCT_MNO,LLOYDS_PELLET_PCT_CAO,LLOYDS_PELLET_PCT_P,DAILYPRODUCTION,CHARGES/HRS.,STOCKRODLEVEL,FURNACE TOP GAS ANALYSISH2%,COKE_DISCHARGE_TIME,WEIGHTED_COKE_ANGLE,TOTAL_COKE_PORTIONS,NON_COKE_DISCHARGE_TIME,WEIGHTED_NON_COKE_ANGLE,TOTAL_NON_COKE_PORTIONS,UNITCOST LAKHS/THM,ACTUALKG/THM.,ACT. FUEL RATEKG/THM.,FURNACETOPGASANALYSISCO2ETACO,COKE RATE KG/THM,PRODUCTIONTONNESPERHR
2025-03-04 16:00:00,2.46,1.3,1.16,1169.0,4405.0,0.0,2390.0,1407.0,205.0,97568.0,3.6360147255698,0.97,11.82,0.4,86.81,3.2,32.2432534870849,5.3,1.03,0.43,86.44,12.1,4.026777429588064,68.74,9.98,20.23,1.05,9.136729403508252,5.40222222222222,77.5322222222222,68.57,32.8125,0.067,5.25,2.19,9.08,2.37,0.061,0.19,55.11,10.57,0.057,2.01333333333333,0.09,96.47487421333784,0.1,96.42,1.09,0.47,1.1,0.0,0.0,1.1249672196684062,1.0,53.2,8.04,3.8,0.05,0.01,0.211,0.67,6.17,7.95,0.28,0.03,0.008,42.20606296345834,0.0,0.0,0.0,0.0,0.0,0.0,0.0,0.0,0.0,0.0,0.0,0.0,0.0,1956.323670167656,6.0,1.1,3.22,97.0,26.69230769,13.0,60.0,28.5,8.0,123.135,118.0,548.0,43.8925855513308,430.0,80.0
2025-03-04 17:00:00,2.45,1.3,1.15,1168.0,4403.0,0.0,2401.0,1461.0,212.0,101069.0,3.5085761920608,0.97,11.82,0.4,86.81,3.2,34.67602148667351,5.3,1.03,0.43,86.44,12.1,4.33059960051419,68.74,9.98,20.23,1.05,9.826099752646824,5.40222222222222,77.5322222222222,68.57,32.8125,0.067,5.25,2.19,9.08,2.37,0.061,0.19,55.11,10.57,0.057,2.01333333333333,0.09,103.7539469298847,0.1,96.42,1.09,0.47,1.1,0.0,0.0,1.2098465031343784,1.0,53.2,8.04,3.8,0.05,0.01,0.211,0.67,6.17,7.95,0.28,0.03,0.008,45.39052942579134,0.0,0.0,0.0,0.0,0.0,0.0,0.0,0.0,0.0,0.0,0.0,0.0,0.0,1956.323670167656,7.0,1.1,3.16,97.0,26.69230769,13.0,60.0,28.5,8.0,122.2075,111.0,541.0,43.3712121212121,430.0,86.03603603603604
2025-03-04 18:00:00,2.46,1.3,1.16,1169.0,4402.0,0.0,2403.0,1470.0,216.0,102597.0,3.45558044392033,0.97,11.82,0.4,86.81,3.2,33.12261494582358,5.3,1.03,0.43,86.44,12.1,4.136598632213192,68.74,9.98,20.23,1.05,9.38591293269484,5.40222222222222,77.5322222222222,68.57,32.8125,0.067,5.25,2.19,9.08,2.37,0.061,0.19,55.11,10.57,0.057,2.01333333333333,0.09,99.10600714642888,0.1,96.42,1.09,0.47,1.1,0.0,0.0,1.155648143841181,1.0,53.2,8.04,3.8,0.05,0.01,0.211,0.67,6.17,7.95,0.28,0.03,0.008,43.35713740791629,0.0,0.0,0.0,0.0,0.0,0.0,0.0,0.0,0.0,0.0,0.0,0.0,0.0,1956.323670167656,7.0,1.1,3.18,97.0,26.69230769,13.0,60.0,28.5,8.0,122.075,110.0,540.0,42.8638277959757,430.0,82.18181818181819
2025-03-04 19:00:00,2.46,1.3,1.16,1169.0,4391.0,0.0,2390.0,1501.0,220.0,103250.0,3.42516996659482,0.97,11.82,0.4,86.81,3.2,32.671261276736466,5.3,1.03,0.43,86.44,12.1,4.080230227325958,68.74,9.98,20.23,1.05,9.258013422138893,5.40222222222222,77.5322222222222,68.57,32.8125,0.067,5.25,2.19,9.08,2.37,0.061,0.19,55.11,10.57,0.057,2.01333333333333,0.09,97.75551413652371,0.1,96.42,1.09,0.47,1.1,0.0,0.0,1.1399004128498451,1.0,53.2,8.04,3.8,0.05,0.01,0.211,0.67,6.17,7.95,0.28,0.03,0.008,42.7663204364246,0.0,0.0,0.0,0.0,0.0,0.0,0.0,0.0,0.0,0.0,0.0,0.0,0.0,1956.323670167656,7.0,1.1,3.17,97.0,26.69230769,13.0,60.0,28.5,8.0,122.4725,113.0,543.0,43.2009345794393,430.0,81.06194690265487
2025-03-04 20:00:00,2.47,1.3,1.17,1178.0,4381.0,0.0,2352.0,1492.0,221.0,103520.0,3.40846982298995,0.97,11.82,0.4,86.81,3.2,37.61712906826571,5.3,1.03,0.43,86.44,12.1,4.697907001186074,68.74,9.98,20.23,1.05,10.659517637426292,5.40222222222222,77.5322222222222,68.57,32.8125,0.067,5.25,2.19,9.08,2.37,0.061,0.19,55.11,10.57,0.057,2.01333333333333,0.09,112.5540199155608,0.1,96.42,1.09,0.47,1.1,0.0,0.0,1.312461756279807,1.0,53.2,8.04,3.8,0.05,0.01,0.211,0.67,6.17,7.95,0.28,0.03,0.008,49.24040679070139,0.0,0.0,0.0,0.0,0.0,0.0,0.0,0.0,0.0,0.0,0.0,0.0,0.0,1956.323670167656,7.0,1.1,3.34,97.0,26.69230769,13.0,60.0,28.5,8.0,122.15,120.0,545.0,42.9602047940424,425.0,93.33333333333331
2025-03-04 21:00:00,2.52,1.3,1.22,1157.0,4411.0,0.0,2351.0,1405.0,210.0,102911.0,3.45208316156416,0.97,11.82,0.4,86.81,3.2,34.74488522315183,5.3,1.03,0.43,86.44,12.1,4.339199816366448,68.74,9.98,20.23,1.05,9.84561358136665,5.40222222222222,77.5322222222222,68.57,32.8125,0.067,5.25,2.19,9.08,2.37,0.061,0.19,55.11,10.57,0.057,2.01333333333333,0.09,103.95999376437264,0.1,96.42,1.09,0.47,1.1,0.0,0.0,1.2122491591254376,1.0,53.2,8.04,3.8,0.05,0.01,0.211,0.67,6.17,7.95,0.28,0.03,0.008,45.48067129683011,0.0,0.0,0.0,0.0,0.0,0.0,0.0,0.0,0.0,0.0,0.0,0.0,0.0,1956.323670167656,7.0,1.1,3.25,97.0,26.69230769,13.0,60.0,28.5,8.0,121.62,116.0,541.0,43.3698438592403,425.0,86.20689655172414
2025-03-04 22:00:00,2.5,1.3,1.2,1170.0,4409.0,0.0,2362.0,1445.0,216.0,104256.0,3.406040072692,0.97,11.82,0.4,86.81,3.2,34.930191277675306,5.3,1.03,0.43,86.44,12.1,4.362342215387069,68.74,9.98,20.23,1.05,9.898123520467273,5.40222222222222,77.5322222222222,68.57,32.8125,0.067,5.25,2.19,9.08,2.37,0.061,0.19,55.11,10.57,0.057,2.01333333333333,0.09,104.5144470644493,0.1,96.42,1.09,0.47,1.1,0.0,0.0,1.2187144879741068,1.0,53.2,8.04,3.8,0.05,0.01,0.211,0.67,6.17,7.95,0.28,0.03,0.008,45.72323487707988,0.0,0.0,0.0,0.0,0.0,0.0,0.0,0.0,0.0,0.0,0.0,0.0,0.0,1956.323670167656,7.0,1.1,3.33,97.0,26.69230769,13.0,60.0,28.5,8.0,122.15,120.0,545.0,43.1175508296331,425.0,86.66666666666667
2025-03-04 23:00:00,2.48,1.3,1.18,1179.0,4402.0,0.0,2364.0,1477.0,220.0,104980.0,3.37720279724621,0.98,11.55,0.39,87.08,2.7,35.23028476882531,5.3,1.03,0.43,86.44,12.1,4.794097627956885,68.83,9.94,20.33,0.9,11.321950624919754,5.40111111111111,77.2888888888889,70.25,32.29,0.068,5.3072,2.14,9.33,2.45,0.062,0.19,55.19,10.317,0.058,1.94396291829967,0.08,109.3419031805721,0.1,96.84,0.68,0.45,1.26,0.0,0.0,1.7777903454162454,1.0,53.2,8.04,3.8,0.05,0.01,0.211,0.67,6.17,7.95,0.28,0.03,0.008,49.31164244670512,0.0,0.0,0.0,0.0,0.0,0.0,0.0,0.0,0.0,0.0,0.0,0.0,0.0,1956.323670167656,7.0,1.1,3.4,97.0,26.69230769,13.0,60.0,28.5,8.0,122.15,120.0,545.0,43.0844839691083,425.0,86.66666666666667
2025-03-05 00:00:00,2.47,1.3,1.17,1179.0,4401.0,0.0,2359.0,1510.0,223.0,105807.0,3.35006645104752,0.98,11.55,0.39,87.08,2.7,33.09287793880611,5.3,1.03,0.43,86.44,12.1,4.503241704395313,68.83,9.94,20.33,0.9,10.635052555442398,5.40111111111111,77.2888888888889,70.25,32.29,0.068,5.3072,2.14,9.33,2.45,0.062,0.19,55.19,10.317,0.058,1.94396291829967,0.08,102.70817506287445,0.1,96.84,0.68,0.45,1.26,0.0,0.0,1.669932539225666,1.0,53.2,8.04,3.8,0.05,0.01,0.211,0.67,6.17,7.95,0.28,0.03,0.008,46.31992546068978,0.0,0.0,0.0,0.0,0.0,0.0,0.0,0.0,0.0,0.0,0.0,0.0,0.0,2063.6067901174306,7.0,1.1,3.35,75.0,27.6,10.0,60.0,28.5,8.0,122.945,126.0,551.0,43.1711880261927,425.0,85.87301587301587
2025-03-05 01:00:00,2.47,1.3,1.17,1178.0,4401.0,0.0,2345.0,1496.0,221.0,105266.0,3.3672699713003,0.98,11.55,0.39,87.08,2.7,33.39872708796329,5.3,1.03,0.43,86.44,12.1,4.544861313493237,68.83,9.94,20.33,0.9,10.733343244494549,5.40111111111111,77.2888888888889,70.25,32.29,0.068,5.3072,2.14,9.33,2.45,0.062,0.19,55.19,10.317,0.058,1.94396291829967,0.08,103.6574188250082,0.1,96.84,0.68,0.45,1.26,0.0,0.0,1.6853662965198035,1.0,53.2,8.04,3.8,0.05,0.01,0.211,0.67,6.17,7.95,0.28,0.03,0.008,46.748020890086174,0.0,0.0,0.0,0.0,0.0,0.0,0.0,0.0,0.0,0.0,0.0,0.0,0.0,2063.6067901174306,7.0,1.1,3.43,75.0,27.6,10.0,60.0,28.5,8.0,123.3425,129.0,554.0,43.7265917602996,425.0,86.66666666666667
2025-03-05 02:00:00,2.53,1.3,1.23,1165.0,4400.0,0.0,2352.0,1425.0,215.0,104407.0,3.39418092561601,0.98,11.55,0.39,87.08,2.7,33.09830429467826,5.3,1.03,0.43,86.44,12.1,4.503980116814793,68.83,9.94,20.33,0.9,10.636796422506228,5.40111111111111,77.2888888888889,70.25,32.29,0.068,5.3072,2.14,9.33,2.45,0.062,0.19,55.19,10.317,0.058,1.94396291829967,0.08,102.7250164844607,0.1,96.84,0.68,0.45,1.26,0.0,0.0,1.6702063639518523,1.0,53.2,8.04,3.8,0.05,0.01,0.211,0.67,6.17,7.95,0.28,0.03,0.008,46.32752070217907,0.0,0.0,0.0,0.0,0.0,0.0,0.0,0.0,0.0,0.0,0.0,0.0,0.0,2063.6067901174306,7.0,1.1,3.33,75.0,27.6,10.0,60.0,28.5,8.0,122.68,124.0,549.0,43.2759422987436,425.0,85.88709677419355
2025-03-05 03:00:00,2.5,1.3,1.2,1143.0,4400.0,0.0,2345.0,1490.0,218.0,106973.0,3.31282713263675,0.98,11.55,0.39,87.08,2.7,33.102288681857104,5.3,1.03,0.43,86.44,12.1,4.504522307752172,68.83,9.94,20.33,0.9,10.63807688433631,5.40111111111111,77.2888888888889,70.25,32.29,0.068,5.3072,2.14,9.33,2.45,0.062,0.19,55.19,10.317,0.058,1.94396291829967,0.08,102.7373825632478,0.1,96.84,0.68,0.45,1.26,0.0,0.0,1.6704074240654858,1.0,53.2,8.04,3.8,0.05,0.01,0.211,0.67,6.17,7.95,0.28,0.03,0.008,46.33309762774813,0.0,0.0,0.0,0.0,0.0,0.0,0.0,0.0,0.0,0.0,0.0,0.0,0.0,2063.6067901174306,7.0,1.1,3.24,75.0,27.6,10.0,60.0,28.5,8.0,121.7525,117.0,542.0,43.3527357392317,425.0,85.8974358974359
2025-03-05 04:00:00,2.48,1.3,1.18,1155.0,4398.0,0.0,2360.0,1518.0,222.0,107641.0,3.29078898663597,0.98,11.55,0.39,87.08,2.7,33.083028559426474,5.3,1.03,0.43,86.44,12.1,4.501901411898939,68.83,9.94,20.33,0.9,10.631887262066142,5.40111111111111,77.2888888888889,70.25,32.29,0.068,5.3072,2.14,9.33,2.45,0.062,0.19,55.19,10.317,0.058,1.94396291829967,0.08,102.67760619595826,0.1,96.84,0.68,0.45,1.26,0.0,0.0,1.6694355199229736,1.0,53.2,8.04,3.8,0.05,0.01,0.211,0.67,6.17,7.95,0.28,0.03,0.008,46.30613933669228,0.0,0.0,0.0,0.0,0.0,0.0,0.0,0.0,0.0,0.0,0.0,0.0,0.0,2063.6067901174306,7.0,1.1,3.18,75.0,27.6,10.0,60.0,28.5,8.0,121.885,118.0,543.0,43.4201428900668,425.0,85.84745762711864
2025-03-05 05:00:00,2.47,1.3,1.17,1154.0,4398.0,0.0,2346.0,1530.0,223.0,107698.0,3.28904866294453,0.98,11.55,0.39,87.08,2.7,32.96346077817101,5.3,1.03,0.43,86.44,12.1,4.485630762363795,68.83,9.94,20.33,0.9,10.593461784537688,5.40111111111111,77.2888888888889,70.25,32.29,0.068,5.3072,2.14,9.33,2.45,0.062,0.19,55.19,10.317,0.058,1.94396291829967,0.08,102.30651158666578,0.1,96.84,0.68,0.45,1.26,0.0,0.0,1.6634018915111222,1.0,53.2,8.04,3.8,0.05,0.01,0.211,0.67,6.17,7.95,0.28,0.03,0.008,46.13878094841627,0.0,0.0,0.0,0.0,0.0,0.0,0.0,0.0,0.0,0.0,0.0,0.0,0.0,2063.6067901174306,7.0,1.1,3.26,75.0,27.6,10.0,60.0,28.5,8.0,122.2825,121.0,546.0,42.5571197784445,425.0,85.53719008264463
2025-03-05 06:00:00,2.53,1.3,1.23,1161.0,4403.0,0.0,2318.0,1453.0,219.0,107021.0,3.31359842529215,0.98,11.55,0.39,87.08,2.7,35.40981059168365,5.3,1.03,0.43,86.44,12.1,4.818527300528927,68.83,9.94,20.33,0.9,11.379644808081704,5.40111111111111,77.2888888888889,70.25,32.29,0.068,5.3072,2.14,9.33,2.45,0.062,0.19,55.19,10.317,0.058,1.94396291829967,0.08,109.89908559536651,0.1,96.84,0.68,0.45,1.26,0.0,0.0,1.7868495760391234,1.0,53.2,8.04,3.8,0.05,0.01,0.211,0.67,6.17,7.95,0.28,0.03,0.008,49.56292378731394,0.0,0.0,0.0,0.0,0.0,0.0,0.0,0.0,0.0,0.0,0.0,0.0,0.0,2063.6067901174306,8.0,1.1,3.38,75.0,27.6,10.0,60.0,28.5,8.0,122.415,122.0,547.0,42.8737773637634,425.0,91.88524590163937
2025-03-05 07:00:00,2.52,1.3,1.22,1159.0,4401.0,0.0,2309.0,1455.0,218.0,106766.0,3.31999885810767,0.98,11.55,0.39,87.08,2.7,35.32557672765348,5.3,1.03,0.43,86.44,12.1,4.8070648508101534,68.83,9.94,20.33,0.9,11.352574585523078,5.40111111111111,77.2888888888889,70.25,32.29,0.068,5.3072,2.14,9.33,2.45,0.062,0.19,55.19,10.317,0.058,1.94396291829967,0.08,109.637654526451,0.1,96.84,0.68,0.45,1.26,0.0,0.0,1.7825989674728693,1.0,53.2,8.04,3.8,0.05,0.01,0.211,0.67,6.17,7.95,0.28,0.03,0.008,49.445022095283456,0.0,0.0,0.0,0.0,0.0,0.0,0.0,0.0,0.0,0.0,0.0,0.0,0.0,2063.6067901174306,7.0,1.1,3.33,75.0,27.6,10.0,60.0,28.5,8.0,122.945,126.0,551.0,43.2766254952226,425.0,91.66666666666669
2025-03-05 08:00:00,2.54,1.3,1.24,1159.0,4399.0,0.0,2331.0,1424.0,216.0,106223.0,3.33544169290565,0.97,11.85,0.41,86.77,3.3,35.40026082221511,6.8,1.0,0.46,86.8,11.74,4.817227778613136,68.82,9.98,20.29,0.91,11.376575800291626,5.40111111111111,77.2888888888889,70.25,32.29,0.069,5.15,1.93,8.76,2.37,0.061,0.19,55.69,10.02,0.054,1.94563106796116,0.09,109.86944660790228,0.1,96.84,0.68,0.45,1.26,0.0,0.0,1.7863676756493447,1.0,52.72,8.86,3.4,0.09,0.01,0.224,0.778,6.8,6.97,0.42,0.09,0.012,49.54955702571746,0.0,0.0,0.0,0.0,0.0,0.0,0.0,0.0,0.0,0.0,0.0,0.0,0.0,2063.6067901174306,7.0,1.1,3.26,75.0,27.6,10.0,60.0,28.5,8.0,123.3425,129.0,554.0,44.046511627907,425.0,91.86046511627907
2025-03-05 09:00:00,2.51,1.3,1.21,1159.0,4399.0,0.0,2356.0,1451.0,216.0,105004.0,3.37413227541754,0.97,11.85,0.41,86.77,3.3,33.14181380267126,6.8,1.0,0.46,86.8,11.74,4.509900841850981,68.82,9.98,20.29,0.91,10.650779065690744,5.40111111111111,77.2888888888889,70.25,32.29,0.069,5.15,1.93,8.76,2.37,0.061,0.19,55.69,10.02,0.054,1.94563106796116,0.09,102.86005406481584,0.1,96.84,0.68,0.45,1.26,0.0,0.0,1.6724019403927282,1.0,52.72,8.86,3.4,0.09,0.01,0.224,0.778,6.8,6.97,0.42,0.09,0.012,46.3884207293932,0.0,0.0,0.0,0.0,0.0,0.0,0.0,0.0,0.0,0.0,0.0,0.0,0.0,2063.6067901174306,7.0,1.1,3.06,75.0,27.6,10.0,60.0,28.5,8.0,122.15,120.0,545.0,44.0185830429733,425.0,86.0
2025-03-05 10:00:00,2.45,1.3,1.15,1159.0,4400.0,0.0,2354.0,1511.0,217.0,103950.0,3.40909090909091,0.97,11.85,0.41,86.77,3.3,33.44890546399688,6.8,1.0,0.46,86.8,11.74,4.551689530610864,68.82,9.98,20.29,0.91,10.749469060667163,5.40111111111111,77.2888888888889,70.25,32.29,0.069,5.15,1.93,8.76,2.37,0.061,0.19,55.69,10.02,0.054,1.94563106796116,0.09,103.81315412973328,0.1,96.84,0.68,0.45,1.26,0.0,0.0,1.687898397325873,1.0,52.72,8.86,3.4,0.09,0.01,0.224,0.778,6.8,6.97,0.42,0.09,0.012,46.81825529647153,0.0,0.0,0.0,0.0,0.0,0.0,0.0,0.0,0.0,0.0,0.0,0.0,0.0,2063.6067901174306,7.0,1.1,3.17,75.0,27.6,10.0,60.0,28.5,8.0,123.21,128.0,553.0,43.4540389972145,425.0,86.796875
2025-03-05 11:00:00,2.43,1.3,1.13,1160.0,4400.0,0.0,2343.0,1485.0,211.0,105004.0,3.37489868710067,0.97,11.85,0.41,86.77,3.3,33.960724899539585,6.8,1.0,0.46,86.8,11.74,4.62133734521067,68.82,9.98,20.29,0.91,10.91395238562787,5.40111111111111,77.2888888888889,70.25,32.29,0.069,5.15,1.93,8.76,2.37,0.061,0.19,55.69,10.02,0.054,1.94563106796116,0.09,105.40165423792902,0.1,96.84,0.68,0.45,1.26,0.0,0.0,1.713725825547781,1.0,52.72,8.86,3.4,0.09,0.01,0.224,0.778,6.8,6.97,0.42,0.09,0.012,47.53464624160205,0.0,0.0,0.0,0.0,0.0,0.0,0.0,0.0,0.0,0.0,0.0,0.0,0.0,2063.6067901174306,7.0,1.1,3.23,75.0,27.6,10.0,60.0,28.5,8.0,123.21,128.0,553.0,44.3752881512218,425.0,88.125
2025-03-05 12:00:00,2.39,1.3,1.09,1159.0,4402.0,0.0,2350.0,1522.0,212.0,103950.0,3.41063924865089,0.97,11.85,0.41,86.77,3.3,33.1726433969063,6.8,1.0,0.46,86.8,11.74,4.514096098448051,68.82,9.98,20.29,0.91,10.6606867671472,5.40111111111111,77.2888888888889,70.25,32.29,0.069,5.15,1.93,8.76,2.37,0.061,0.19,55.69,10.02,0.054,1.94563106796116,0.09,102.95573783603892,0.1,96.84,0.68,0.45,1.26,0.0,0.0,1.6739576631279771,1.0,52.72,8.86,3.4,0.09,0.01,0.224,0.778,6.8,6.97,0.42,0.09,0.012,46.431572748676366,0.0,0.0,0.0,0.0,0.0,0.0,0.0,0.0,0.0,0.0,0.0,0.0,0.0,2063.6067901174306,7.0,1.1,3.15,75.0,27.6,10.0,60.0,28.5,8.0,122.8125,125.0,550.0,43.7702640111163,425.0,86.08
2025-03-05 13:00:00,2.35,1.3,1.05,1175.0,4403.0,0.0,2346.0,1559.0,214.0,100312.0,3.53503141656483,0.97,11.85,0.41,86.77,3.3,33.30697234321614,6.8,1.0,0.46,86.8,11.74,4.532375430763859,68.82,9.98,20.29,0.91,10.703856037778902,5.40111111111111,77.2888888888889,70.25,32.29,0.069,5.15,1.93,8.76,2.37,0.061,0.19,55.69,10.02,0.054,1.94563106796116,0.09,103.37264569636808,0.1,96.84,0.68,0.45,1.26,0.0,0.0,1.6807361693315623,1.0,52.72,8.86,3.4,0.09,0.01,0.224,0.778,6.8,6.97,0.42,0.09,0.012,46.61959226126726,0.0,0.0,0.0,0.0,0.0,0.0,0.0,0.0,0.0,0.0,0.0,0.0,0.0,2063.6067901174306,7.0,1.1,3.32,75.0,27.6,10.0,60.0,28.5,8.0,122.945,126.0,551.0,43.6843334111604,425.0,86.42857142857143
2025-03-05 14:00:00,2.35,1.3,1.05,1179.0,4402.0,0.0,2357.0,1552.0,214.0,98131.0,3.61271188114818,0.97,11.85,0.41,86.77,3.3,30.68791411447757,6.8,1.0,0.46,86.8,11.74,4.175976925209142,68.82,9.98,20.29,0.91,9.862169740204406,5.40111111111111,77.2888888888889,70.25,32.29,0.069,5.15,1.93,8.76,2.37,0.061,0.19,55.69,10.02,0.054,1.94563106796116,0.09,95.24404800974312,0.1,96.84,0.68,0.45,1.26,0.0,0.0,1.5485732741495593,1.0,52.72,8.86,3.4,0.09,0.01,0.224,0.778,6.8,6.97,0.42,0.09,0.012,42.953710371009606,0.0,0.0,0.0,0.0,0.0,0.0,0.0,0.0,0.0,0.0,0.0,0.0,0.0,2063.6067901174306,6.0,1.1,3.25,75.0,27.6,10.0,60.0,28.5,8.0,124.27,136.0,561.0,44.0917516218721,425.0,79.63235294117646
2025-03-05 15:00:00,2.39,1.3,1.09,1179.0,4403.0,0.0,2368.0,1482.0,209.0,97289.0,3.64477875012632,0.97,11.85,0.41,86.77,3.3,31.01165876792715,6.8,1.0,0.46,86.8,11.74,4.220031734454956,68.82,9.98,20.29,0.91,9.966211504427704,5.40111111111111,77.2888888888889,70.25,32.29,0.069,5.15,1.93,8.76,2.37,0.061,0.19,55.69,10.02,0.054,1.94563106796116,0.09,96.24883286416572,0.1,96.84,0.68,0.45,1.26,0.0,0.0,1.5649100742367408,1.0,52.72,8.86,3.4,0.09,0.01,0.224,0.778,6.8,6.97,0.42,0.09,0.012,43.40685404270268,0.0,0.0,0.0,0.0,0.0,0.0,0.0,0.0,0.0,0.0,0.0,0.0,0.0,2063.6067901174306,6.0,1.1,3.1,75.0,27.6,10.0,60.0,28.5,8.0,123.0775,127.0,552.0,44.2244993013507,425.0,80.4724409448819
2025-03-05 16:00:00,2.44,1.3,1.14,1179.0,4402.0,0.0,2379.0,1448.0,211.0,99430.0,3.56555343819432,0.97,11.85,0.41,86.77,3.3,30.5212982926926,6.8,1.0,0.46,86.8,11.74,4.153304031099974,69.47,9.89,19.77,0.87,9.80862444189194,5.40111111111111,77.2888888888889,70.25,32.29,0.067,5.25,2.19,9.08,2.37,0.061,0.19,55.11,10.57,0.057,2.01333333333333,0.09,94.72693351085366,0.1,95.01,0.69,0.36,1.22,0.0,0.0,1.540165507896559,1.0,52.72,8.86,3.4,0.09,0.01,0.224,0.778,6.8,6.97,0.42,0.09,0.012,42.72049909032491,0.0,0.0,0.0,0.0,0.0,0.0,0.0,0.0,0.0,0.0,0.0,0.0,0.0,2063.6067901174306,7.0,1.1,3.04,75.0,27.6,10.0,60.0,28.5,8.0,122.8125,125.0,550.0,44.3298969072165,425.0,79.2
2025-03-05 17:00:00,2.44,1.3,1.14,1179.0,4404.0,0.0,2365.0,1497.0,218.0,102726.0,3.45281132873197,0.97,11.85,0.41,86.77,3.3,33.2107417572618,6.8,1.0,0.46,86.8,11.74,4.519280480584269,69.47,9.89,19.77,0.87,10.672930430735663,5.40111111111111,77.2888888888889,70.25,32.29,0.067,5.25,2.19,9.08,2.37,0.061,0.19,55.11,10.57,0.057,2.01333333333333,0.09,103.07398119559916,0.1,95.01,0.69,0.36,1.22,0.0,0.0,1.67588018228048,1.0,52.72,8.86,3.4,0.09,0.01,0.224,0.778,6.8,6.97,0.42,0.09,0.012,46.48489882128644,0.0,0.0,0.0,0.0,0.0,0.0,0.0,0.0,0.0,0.0,0.0,0.0,0.0,2063.6067901174306,7.0,1.1,3.0,75.0,27.6,10.0,60.0,28.5,8.0,122.5475,123.0,548.0,43.8813638486688,425.0,86.17886178861788
2025-03-05 18:00:00,2.46,1.3,1.16,1179.0,4399.0,0.0,2358.0,1454.0,214.0,101513.0,3.49007204986833,0.97,11.85,0.41,86.77,3.3,33.12270455004624,6.8,1.0,0.46,86.8,11.74,4.507300476191639,69.47,9.89,19.77,0.87,10.644637928424345,5.40111111111111,77.2888888888889,70.25,32.29,0.067,5.25,2.19,9.08,2.37,0.061,0.19,55.11,10.57,0.057,2.01333333333333,0.09,102.80074594215692,0.1,95.01,0.69,0.36,1.22,0.0,0.0,1.6714376494411276,1.0,52.72,8.86,3.4,0.09,0.01,0.224,0.778,6.8,6.97,0.42,0.09,0.012,46.36167361000282,0.0,0.0,0.0,0.0,0.0,0.0,0.0,0.0,0.0,0.0,0.0,0.0,0.0,2063.6067901174306,7.0,1.1,3.1,75.0,27.6,10.0,60.0,28.5,8.0,122.2825,121.0,546.0,43.7412095639944,425.0,85.9504132231405
2025-03-05 19:00:00,2.5,1.3,1.2,1179.0,4390.0,0.0,2378.0,1419.0,213.0,102080.0,3.46360746320703,0.97,11.85,0.41,86.77,3.3,32.772912675072455,6.8,1.0,0.46,86.8,11.74,4.459701190262101,69.47,9.89,19.77,0.87,10.532225373049384,5.40111111111111,77.2888888888889,70.25,32.29,0.067,5.25,2.19,9.08,2.37,0.061,0.19,55.11,10.57,0.057,2.01333333333333,0.09,101.71512005018064,0.1,95.01,0.69,0.36,1.22,0.0,0.0,1.6537864546717993,1.0,52.72,8.86,3.4,0.09,0.01,0.224,0.778,6.8,6.97,0.42,0.09,0.012,45.872071780705866,0.0,0.0,0.0,0.0,0.0,0.0,0.0,0.0,0.0,0.0,0.0,0.0,0.0,2063.6067901174306,7.0,1.1,2.98,75.0,27.6,10.0,60.0,28.5,8.0,121.7525,117.0,542.0,43.9665194140897,425.0,85.04273504273505
2025-03-05 20:00:00,2.5,1.3,1.2,1169.0,4412.0,0.0,2379.0,1468.0,219.0,105621.0,3.36434262810965,0.97,11.85,0.41,86.77,3.3,33.102288681857104,6.8,1.0,0.46,86.8,11.74,4.504522307752172,69.47,9.89,19.77,0.87,10.63807688433631,5.40111111111111,77.2888888888889,70.25,32.29,0.067,5.25,2.19,9.08,2.37,0.061,0.19,55.11,10.57,0.057,2.01333333333333,0.09,102.7373825632478,0.1,95.01,0.69,0.36,1.22,0.0,0.0,1.6704074240654858,1.0,52.72,8.86,3.4,0.09,0.01,0.224,0.778,6.8,6.97,0.42,0.09,0.012,46.33309762774813,0.0,0.0,0.0,0.0,0.0,0.0,0.0,0.0,0.0,0.0,0.0,0.0,0.0,2063.6067901174306,7.0,1.1,2.95,75.0,27.6,10.0,60.0,28.5,8.0,121.7525,117.0,542.0,43.4933890048713,425.0,85.8974358974359
2025-03-05 21:00:00,2.47,1.3,1.17,1177.0,4405.0,0.0,2365.0,1517.0,224.0,106625.0,3.32740486189621,0.97,11.85,0.41,86.77,3.3,33.15455330442128,6.8,1.0,0.46,86.8,11.74,4.511634418957208,69.47,9.89,19.77,0.87,10.654873157201676,5.40111111111111,77.2888888888889,70.25,32.29,0.067,5.25,2.19,9.08,2.37,0.061,0.19,55.11,10.57,0.057,2.01333333333333,0.09,102.89959281325514,0.1,95.01,0.69,0.36,1.22,0.0,0.0,1.6730448010271286,1.0,52.72,8.86,3.4,0.09,0.01,0.224,0.778,6.8,6.97,0.42,0.09,0.012,46.406252142320135,0.0,0.0,0.0,0.0,0.0,0.0,0.0,0.0,0.0,0.0,0.0,0.0,0.0,2063.6067901174306,7.0,1.1,3.12,75.0,27.6,10.0,60.0,28.5,8.0,122.2825,121.0,546.0,42.6237054085155,425.0,86.03305785123968
2025-03-05 22:00:00,2.51,1.33,1.18,1172.0,4400.0,0.0,2356.0,1485.0,218.0,105208.0,3.36835990616544,0.97,11.85,0.41,86.77,3.3,32.81961927275585,6.8,1.0,0.46,86.8,11.74,4.466056971676676,69.47,9.89,19.77,0.87,10.547235464404004,5.40111111111111,77.2888888888889,70.25,32.29,0.067,5.25,2.19,9.08,2.37,0.061,0.19,55.11,10.57,0.057,2.01333333333333,0.09,101.86008022621392,0.1,95.01,0.69,0.36,1.22,0.0,0.0,1.6561433626268054,1.0,52.72,8.86,3.4,0.09,0.01,0.224,0.778,6.8,6.97,0.42,0.09,0.012,45.937446757376605,0.0,0.0,0.0,0.0,0.0,0.0,0.0,0.0,0.0,0.0,0.0,0.0,0.0,2063.6067901174306,7.0,1.1,3.09,75.0,27.6,10.0,60.0,28.5,8.0,122.415,122.0,547.0,43.5206688341849,425.0,85.1639344262295
2025-03-05 23:00:00,2.47,1.32,1.15,1179.0,4399.0,0.0,2366.0,1517.0,221.0,104701.0,3.38388906536362,0.98,11.9,0.39,86.73,3.2,32.468064198472,5.6,1.04,0.45,86.54,11.97,4.447582424266155,69.34,9.57,20.1,0.99,10.525964402194644,5.37888888888889,78.1122222222222,70.25,32.27428571428571,0.069,5.3286,2.14,9.02,2.4,0.061,0.19,54.91,10.754,0.057,2.01816612243366,0.07,101.44395085777896,0.1,95.01,0.69,0.36,1.22,0.0,0.0,1.7514276856544255,1.0,52.91,9.03,3.9,0.06,0.012,0.23,0.84,6.19,7.03,0.33,0.08,0.022,40.448410480069775,0.0,0.0,0.0,0.0,0.0,0.0,0.0,0.0,0.0,0.0,0.0,0.0,0.0,2063.6067901174306,7.0,1.1,3.11,75.0,27.6,10.0,60.0,28.5,8.0,122.68,124.0,549.0,43.2569974554707,425.0,85.48387096774194
2025-03-06 00:00:00,2.51,1.33,1.18,1169.0,4377.0,0.0,2342.0,1503.0,219.0,105614.0,3.33789566545819,0.98,11.9,0.39,86.73,3.2,33.50124549114555,5.6,1.04,0.45,86.54,11.97,4.589111002326308,69.34,9.57,20.1,0.99,10.860915985424755,5.37888888888889,78.1122222222222,70.25,32.27428571428571,0.069,5.3286,2.14,9.02,2.4,0.061,0.19,54.91,10.754,0.057,2.01816612243366,0.07,104.67204575251816,0.1,95.01,0.69,0.36,1.22,0.0,0.0,1.8071606763626875,1.0,52.91,9.03,3.9,0.06,0.012,0.23,0.84,6.19,7.03,0.33,0.08,0.022,41.73553806399133,0.0,0.0,0.0,0.0,0.0,0.0,0.0,0.0,0.0,0.0,0.0,0.0,0.0,2038.2435542000223,7.0,1.1,3.06,82.0,26.36363636,11.0,60.0,28.5,8.0,122.8125,125.0,550.0,43.4058306339658,425.0,87.12
2025-03-06 01:00:00,2.55,1.35,1.2,1164.0,4380.0,0.0,2328.0,1465.0,215.0,105626.0,3.33980248542532,0.98,11.9,0.39,86.73,3.2,35.943496431715374,5.6,1.04,0.45,86.54,11.97,4.923658583990784,69.34,9.57,20.1,0.99,11.652680049476167,5.37888888888889,78.1122222222222,70.25,32.27428571428571,0.069,5.3286,2.14,9.02,2.4,0.061,0.19,54.91,10.754,0.057,2.01816612243366,0.07,112.30266958284768,0.1,95.01,0.69,0.36,1.22,0.0,0.0,1.938903236882536,1.0,52.91,9.03,3.9,0.06,0.012,0.23,0.84,6.19,7.03,0.33,0.08,0.022,44.77807142648706,0.0,0.0,0.0,0.0,0.0,0.0,0.0,0.0,0.0,0.0,0.0,0.0,0.0,2038.2435542000223,7.0,1.1,3.2,82.0,26.36363636,11.0,60.0,28.5,8.0,122.2825,121.0,546.0,43.9182915506035,425.0,93.47107438016528
2025-03-06 02:00:00,2.58,1.35,1.23,1149.0,4350.0,0.0,2348.0,1430.0,212.0,105884.0,3.30886917916875,0.98,11.9,0.39,86.73,3.2,32.5257921769903,5.6,1.04,0.45,86.54,11.97,4.45549019299166,69.34,9.57,20.1,0.99,10.544679489216149,5.37888888888889,78.1122222222222,70.25,32.27428571428571,0.069,5.3286,2.14,9.02,2.4,0.061,0.19,54.91,10.754,0.057,2.01816612243366,0.07,101.62431745370938,0.1,95.01,0.69,0.36,1.22,0.0,0.0,1.7545417111533206,1.0,52.91,9.03,3.9,0.06,0.012,0.23,0.84,6.19,7.03,0.33,0.08,0.022,40.52032745537878,0.0,0.0,0.0,0.0,0.0,0.0,0.0,0.0,0.0,0.0,0.0,0.0,0.0,2038.2435542000223,7.0,1.1,3.04,82.0,26.36363636,11.0,60.0,28.5,8.0,122.15,120.0,545.0,43.6187399030695,425.0,84.58333333333333
2025-03-06 03:00:00,2.58,1.35,1.23,1161.0,4369.0,0.0,2354.0,1498.0,216.0,105512.0,3.33501803533333,0.98,11.9,0.39,86.73,3.2,32.496899040113384,5.6,1.04,0.45,86.54,11.97,4.451532315892178,69.34,9.57,20.1,0.99,10.53531249621111,5.37888888888889,78.1122222222222,70.25,32.27428571428571,0.069,5.3286,2.14,9.02,2.4,0.061,0.19,54.91,10.754,0.057,2.01816612243366,0.07,101.53404308627088,0.1,95.01,0.69,0.36,1.22,0.0,0.0,1.7529831260913251,1.0,52.91,9.03,3.9,0.06,0.012,0.23,0.84,6.19,7.03,0.33,0.08,0.022,40.48433265589488,0.0,0.0,0.0,0.0,0.0,0.0,0.0,0.0,0.0,0.0,0.0,0.0,0.0,2038.2435542000223,7.0,1.1,3.12,82.0,26.36363636,11.0,60.0,28.5,8.0,122.415,122.0,547.0,43.0829134218965,425.0,84.50819672131148
2025-03-06 04:00:00,2.56,1.35,1.21,1189.0,4396.0,0.0,2355.0,1467.0,217.0,106499.0,3.32453742509001,0.98,11.9,0.39,86.73,3.2,34.67281491182612,5.6,1.04,0.45,86.54,11.97,4.749596442184215,69.34,9.57,20.1,0.99,11.240732223972287,5.37888888888889,78.1122222222222,70.25,32.27428571428571,0.069,5.3286,2.14,9.02,2.4,0.061,0.19,54.91,10.754,0.057,2.01816612243366,0.07,108.3325236304567,0.1,95.01,0.69,0.36,1.22,0.0,0.0,1.8703587502146728,1.0,52.91,9.03,3.9,0.06,0.012,0.23,0.84,6.19,7.03,0.33,0.08,0.022,43.19506828248261,0.0,0.0,0.0,0.0,0.0,0.0,0.0,0.0,0.0,0.0,0.0,0.0,0.0,2038.2435542000223,7.0,1.1,3.2,82.0,26.36363636,11.0,60.0,28.5,8.0,123.65,120.0,551.0,42.3631783833295,431.0,90.16666666666669
2025-03-06 05:00:00,2.51,1.35,1.16,1169.0,4369.0,0.0,2398.0,1551.0,223.0,107943.0,3.2599673911351,0.98,11.9,0.39,86.73,3.2,32.625933162756894,5.6,1.04,0.45,86.54,11.97,4.469207835211464,69.34,9.57,20.1,0.99,10.577144635426787,5.37888888888889,78.1122222222222,70.25,32.27428571428571,0.069,5.3286,2.14,9.02,2.4,0.061,0.19,54.91,10.754,0.057,2.01816612243366,0.07,101.93720020449052,0.1,95.01,0.69,0.36,1.22,0.0,0.0,1.759943625288645,1.0,52.91,9.03,3.9,0.06,0.012,0.23,0.84,6.19,7.03,0.33,0.08,0.022,40.64508215813549,0.0,0.0,0.0,0.0,0.0,0.0,0.0,0.0,0.0,0.0,0.0,0.0,0.0,2038.2435542000223,7.0,1.1,3.23,82.0,26.36363636,11.0,60.0,28.5,8.0,123.21,128.0,553.0,42.7415626444753,425.0,84.84375
2025-03-06 06:00:00,2.56,1.35,1.21,1173.0,4316.0,0.0,2342.0,1475.0,219.0,106802.0,3.25482971853807,0.98,11.9,0.39,86.73,3.2,32.59727743452215,5.6,1.04,0.45,86.54,11.97,4.465282479130105,69.34,9.57,20.1,0.99,10.567854608972668,5.37888888888889,78.1122222222222,70.25,32.27428571428571,0.069,5.3286,2.14,9.02,2.4,0.061,0.19,54.91,10.754,0.057,2.01816612243366,0.07,101.8476676019593,0.1,95.01,0.69,0.36,1.22,0.0,0.0,1.758397846782229,1.0,52.91,9.03,3.9,0.06,0.012,0.23,0.84,6.19,7.03,0.33,0.08,0.022,40.60938312011588,0.0,0.0,0.0,0.0,0.0,0.0,0.0,0.0,0.0,0.0,0.0,0.0,0.0,2038.2435542000223,7.0,1.1,3.16,82.0,26.36363636,11.0,60.0,28.5,8.0,123.475,130.0,555.0,43.3463571592737,425.0,84.76923076923077
2025-03-06 07:00:00,2.53,1.35,1.18,1170.0,4232.0,0.0,2343.0,1491.0,217.0,105770.0,3.22264656284099,0.98,11.9,0.39,86.73,3.2,32.791993726555674,5.6,1.04,0.45,86.54,11.97,4.491955358451544,69.34,9.57,20.1,0.99,10.630980539300497,5.37888888888889,78.1122222222222,70.25,32.27428571428571,0.069,5.3286,2.14,9.02,2.4,0.061,0.19,54.91,10.754,0.057,2.01816612243366,0.07,102.45604356917164,0.1,95.01,0.69,0.36,1.22,0.0,0.0,1.7689014451067493,1.0,52.91,9.03,3.9,0.06,0.012,0.23,0.84,6.19,7.03,0.33,0.08,0.022,40.851958854202906,0.0,0.0,0.0,0.0,0.0,0.0,0.0,0.0,0.0,0.0,0.0,0.0,0.0,2038.2435542000223,8.0,1.1,3.07,82.0,26.36363636,11.0,60.0,28.5,8.0,123.0775,127.0,552.0,43.4662998624484,425.0,85.2755905511811
2025-03-06 08:00:00,2.5,1.35,1.15,1177.0,4314.0,0.0,2333.0,1502.0,216.0,103579.0,3.35447398988185,0.96,11.68,0.42,86.94,3.0,33.414315832519364,5.6,1.04,0.45,86.54,11.97,4.577203091232813,69.51,9.61,19.99,0.89,10.83273387741238,5.37888888888889,78.1122222222222,70.25,32.25857142857143,0.069,5.23,1.87,8.76,2.35,0.063,0.19,55.5,10.28,0.058,1.96558317399618,0.09,104.400440769731,0.1,96.23,0.97,0.42,1.12,0.0,0.0,1.802471422026743,1.0,52.91,9.03,3.9,0.06,0.012,0.23,0.84,6.19,7.03,0.33,0.08,0.022,41.62724190892921,0.0,0.0,0.0,0.0,0.0,0.0,0.0,0.0,0.0,0.0,0.0,0.0,0.0,2038.2435542000223,7.0,1.1,3.32,82.0,26.36363636,11.0,60.0,28.5,8.0,123.74,132.0,557.0,43.5968562182154,425.0,86.89393939393939
2025-03-06 09:00:00,2.49,1.35,1.14,1179.0,4350.0,0.0,2338.0,1506.0,217.0,103252.0,3.39314812828906,0.96,11.68,0.42,86.94,3.0,32.65688583108475,5.6,1.04,0.45,86.54,11.97,4.473447833715765,69.51,9.61,19.99,0.89,10.587179316982803,5.37888888888889,78.1122222222222,70.25,32.25857142857143,0.069,5.23,1.87,8.76,2.35,0.063,0.19,55.5,10.28,0.058,1.96558317399618,0.09,102.0339094183683,0.1,96.23,0.97,0.42,1.12,0.0,0.0,1.761613307839563,1.0,52.91,9.03,3.9,0.06,0.012,0.23,0.84,6.19,7.03,0.33,0.08,0.022,40.68364270262393,0.0,0.0,0.0,0.0,0.0,0.0,0.0,0.0,0.0,0.0,0.0,0.0,0.0,2038.2435542000223,7.0,1.1,3.32,82.0,26.36363636,11.0,60.0,28.5,8.0,123.74,132.0,557.0,43.1277431277431,425.0,84.92424242424242
2025-03-06 10:00:00,2.51,1.35,1.16,1180.0,4421.0,0.0,2348.0,1512.0,220.0,105242.0,3.38333081398368,0.96,11.68,0.42,86.94,3.0,33.11165516547518,5.6,1.04,0.45,86.54,11.97,4.535743635718808,69.51,9.61,19.99,0.89,10.734612985825576,5.37888888888889,78.1122222222222,70.25,32.25857142857143,0.069,5.23,1.87,8.76,2.35,0.063,0.19,55.5,10.28,0.058,1.96558317399618,0.09,103.4548009666762,0.1,96.23,0.97,0.42,1.12,0.0,0.0,1.7861449706442558,1.0,52.91,9.03,3.9,0.06,0.012,0.23,0.84,6.19,7.03,0.33,0.08,0.022,41.25019008280429,0.0,0.0,0.0,0.0,0.0,0.0,0.0,0.0,0.0,0.0,0.0,0.0,0.0,2038.2435542000223,7.0,1.1,3.21,82.0,26.36363636,11.0,60.0,28.5,8.0,123.6075,131.0,556.0,43.1158579057348,425.0,86.10687022900764
2025-03-06 11:00:00,2.51,1.35,1.16,1173.0,4411.0,0.0,2388.0,1495.0,216.0,104149.0,3.41108191576301,0.96,11.68,0.42,86.94,3.0,32.45789998325024,5.6,1.04,0.45,86.54,11.97,4.446190096571457,69.51,9.61,19.99,0.89,10.522669220598765,5.37888888888889,78.1122222222222,70.25,32.25857142857143,0.069,5.23,1.87,8.76,2.35,0.063,0.19,55.5,10.28,0.058,1.96558317399618,0.09,101.41219355487472,0.1,96.23,0.97,0.42,1.12,0.0,0.0,1.7508793964853042,1.0,52.91,9.03,3.9,0.06,0.012,0.23,0.84,6.19,7.03,0.33,0.08,0.022,40.43574799588271,0.0,0.0,0.0,0.0,0.0,0.0,0.0,0.0,0.0,0.0,0.0,0.0,0.0,2038.2435542000223,7.0,1.1,3.0,82.0,26.36363636,11.0,60.0,28.5,8.0,121.885,118.0,543.0,42.7177700348432,425.0,84.40677966101696
2025-03-06 12:00:00,2.52,1.35,1.17,1171.0,4400.0,0.0,2394.0,1499.0,218.0,105741.0,3.35139471841865,0.96,11.68,0.42,86.94,3.0,30.66471047228187,5.6,1.04,0.45,86.54,11.97,4.20055308835288,69.51,9.61,19.99,0.89,9.941327233486083,5.37888888888889,78.1122222222222,70.25,32.25857142857143,0.069,5.23,1.87,8.76,2.35,0.063,0.19,55.5,10.28,0.058,1.96558317399618,0.09,95.8095118699617,0.1,96.23,0.97,0.42,1.12,0.0,0.0,1.654149214607602,1.0,52.91,9.03,3.9,0.06,0.012,0.23,0.84,6.19,7.03,0.33,0.08,0.022,38.20180928722334,0.0,0.0,0.0,0.0,0.0,0.0,0.0,0.0,0.0,0.0,0.0,0.0,0.0,2038.2435542000223,7.0,1.1,2.85,82.0,26.36363636,11.0,60.0,28.5,8.0,121.7525,117.0,542.0,43.6039787184825,425.0,79.74358974358974
2025-03-06 13:00:00,2.47,1.35,1.12,1174.0,4404.0,0.0,2390.0,1537.0,217.0,103262.0,3.43490341783193,0.96,11.68,0.42,86.94,3.0,30.42892701415585,5.6,1.04,0.45,86.54,11.97,4.168254693293548,69.51,9.61,19.99,0.89,9.864887558127252,5.37888888888889,78.1122222222222,70.25,32.25857142857143,0.069,5.23,1.87,8.76,2.35,0.063,0.19,55.5,10.28,0.058,1.96558317399618,0.09,95.07282472430984,0.1,96.23,0.97,0.42,1.12,0.0,0.0,1.6414303264762702,1.0,52.91,9.03,3.9,0.06,0.012,0.23,0.84,6.19,7.03,0.33,0.08,0.022,37.90807246200354,0.0,0.0,0.0,0.0,0.0,0.0,0.0,0.0,0.0,0.0,0.0,0.0,0.0,2038.2435542000223,7.0,1.1,2.92,82.0,26.36363636,11.0,60.0,28.5,8.0,121.4875,115.0,540.0,42.9357798165138,425.0,79.1304347826087
2025-03-06 14:00:00,2.42,1.35,1.07,1168.0,4403.0,0.0,2395.0,1600.0,218.0,102566.0,3.45740862058135,0.96,11.68,0.42,86.94,3.0,32.91674258542309,5.6,1.04,0.45,86.54,11.97,4.509043868217767,69.51,9.61,19.99,0.89,10.671423420022489,5.37888888888889,78.1122222222222,70.25,32.25857142857143,0.069,5.23,1.87,8.76,2.35,0.063,0.19,55.5,10.28,0.058,1.96558317399618,0.09,102.84581171275887,0.1,96.23,0.97,0.42,1.12,0.0,0.0,1.7756307839376262,1.0,52.91,9.03,3.9,0.06,0.012,0.23,0.84,6.19,7.03,0.33,0.08,0.022,41.007369814940965,0.0,0.0,0.0,0.0,0.0,0.0,0.0,0.0,0.0,0.0,0.0,0.0,0.0,2038.2435542000223,7.0,1.1,2.96,82.0,26.36363636,11.0,60.0,28.5,8.0,122.8125,125.0,550.0,43.7669990933817,425.0,85.6
2025-03-06 15:00:00,2.46,1.35,1.11,1177.0,4398.0,0.0,2363.0,1516.0,214.0,101374.0,3.49405974081392,0.96,11.68,0.42,86.94,3.0,32.78215310055278,5.6,1.04,0.45,86.54,11.97,4.490607357074354,69.51,9.61,19.99,0.89,10.627790263515388,5.37888888888889,78.1122222222222,70.25,32.25857142857143,0.069,5.23,1.87,8.76,2.35,0.063,0.19,55.5,10.28,0.058,1.96558317399618,0.09,102.42529729570906,0.1,96.23,0.97,0.42,1.12,0.0,0.0,1.7683706113397506,1.0,52.91,9.03,3.9,0.06,0.012,0.23,0.84,6.19,7.03,0.33,0.08,0.022,40.83969949443595,0.0,0.0,0.0,0.0,0.0,0.0,0.0,0.0,0.0,0.0,0.0,0.0,0.0,2038.2435542000223,7.0,1.1,2.92,82.0,26.36363636,11.0,60.0,28.5,8.0,122.15,120.0,545.0,43.7991670522906,425.0,85.25
2025-03-06 16:00:00,2.52,1.35,1.17,1179.0,4395.0,0.0,2359.0,1424.0,208.0,100266.0,3.53023132200354,0.97,11.8,0.4,86.83,2.8,32.25185812560297,5.0,1.05,0.45,86.41,12.09,4.417965803951687,68.8,10.38,19.84,0.98,10.45587160538833,5.37888888888889,78.1122222222222,70.25,32.24285714285714,0.07,5.41,1.97,9.1,2.4,0.064,0.2,54.84,10.68,0.056,1.97412199630314,0.08,100.7684317354436,0.1,96.23,0.97,0.42,1.12,0.0,0.0,1.7397648621637885,1.0,53.24,8.32,3.1,0.06,0.04,0.223,0.699,6.48,7.47,0.27,0.03,0.01,40.17906297816044,0.0,0.0,0.0,0.0,0.0,0.0,0.0,0.0,0.0,0.0,0.0,0.0,0.0,2038.2435542000223,6.0,1.0,3.06,82.0,26.36363636,11.0,60.0,28.5,8.0,122.68,124.0,549.0,44.3187066974596,425.0,83.87096774193549
2025-03-06 17:00:00,2.52,1.35,1.17,1179.0,4400.0,0.0,2376.0,1431.0,209.0,100640.0,3.52112106084445,0.97,11.8,0.4,86.83,2.8,30.48193908212476,5.0,1.05,0.45,86.41,12.09,4.175516461051899,68.8,10.38,19.84,0.98,9.882073773385311,5.37888888888889,78.1122222222222,70.25,32.24285714285714,0.07,5.41,1.97,9.1,2.4,0.064,0.2,54.84,10.68,0.056,1.97412199630314,0.08,95.23845682313268,0.1,96.23,0.97,0.42,1.12,0.0,0.0,1.6442899611913853,1.0,53.24,8.32,3.1,0.06,0.04,0.223,0.699,6.48,7.47,0.27,0.03,0.01,37.97411440009065,0.0,0.0,0.0,0.0,0.0,0.0,0.0,0.0,0.0,0.0,0.0,0.0,0.0,2038.2435542000223,7.0,1.0,2.91,82.0,26.36363636,11.0,60.0,28.5,8.0,122.5475,123.0,548.0,44.2410196987254,425.0,79.26829268292683
2025-03-06 18:00:00,2.47,1.35,1.12,1179.0,4380.0,0.0,2364.0,1515.0,215.0,102150.0,3.45335796794736,0.97,11.8,0.4,86.83,2.8,32.87513646832033,5.0,1.05,0.45,86.41,12.09,4.503344525194511,68.8,10.38,19.84,0.98,10.657934950095235,5.37888888888889,78.1122222222222,70.25,32.24285714285714,0.07,5.41,1.97,9.1,2.4,0.064,0.2,54.84,10.68,0.056,1.97412199630314,0.08,102.71581662364746,0.1,96.23,0.97,0.42,1.12,0.0,0.0,1.7733864214483537,1.0,53.24,8.32,3.1,0.06,0.04,0.223,0.699,6.48,7.47,0.27,0.03,0.01,40.95553730368415,0.0,0.0,0.0,0.0,0.0,0.0,0.0,0.0,0.0,0.0,0.0,0.0,0.0,2038.2435542000223,7.0,1.0,3.1,82.0,26.36363636,11.0,60.0,28.5,8.0,122.415,122.0,547.0,43.2873563218391,425.0,85.49180327868852
2025-03-06 19:00:00,2.46,1.35,1.11,1178.0,4318.0,0.0,2364.0,1540.0,218.0,102250.0,3.4011871669154,0.97,11.8,0.4,86.83,2.8,32.496899040113384,5.0,1.05,0.45,86.41,12.09,4.451532315892178,68.8,10.38,19.84,0.98,10.53531249621111,5.37888888888889,78.1122222222222,70.25,32.24285714285714,0.07,5.41,1.97,9.1,2.4,0.064,0.2,54.84,10.68,0.056,1.97412199630314,0.08,101.53404308627088,0.1,96.23,0.97,0.42,1.12,0.0,0.0,1.7529831260913251,1.0,53.24,8.32,3.1,0.06,0.04,0.223,0.699,6.48,7.47,0.27,0.03,0.01,40.48433265589488,0.0,0.0,0.0,0.0,0.0,0.0,0.0,0.0,0.0,0.0,0.0,0.0,0.0,2038.2435542000223,7.0,1.0,3.14,82.0,26.36363636,11.0,60.0,28.5,8.0,122.415,122.0,547.0,42.5824175824176,425.0,84.50819672131148
2025-03-06 20:00:00,2.45,1.35,1.1,1179.0,4356.0,0.0,2348.0,1546.0,217.0,102625.0,3.41856725751162,0.97,11.8,0.4,86.83,2.8,33.11328596015433,5.0,1.05,0.45,86.41,12.09,4.535967027347833,68.8,10.38,19.84,0.98,10.735141680318574,5.37888888888889,78.1122222222222,70.25,32.24285714285714,0.07,5.41,1.97,9.1,2.4,0.064,0.2,54.84,10.68,0.056,1.97412199630314,0.08,103.459896258292,0.1,96.23,0.97,0.42,1.12,0.0,0.0,1.7862329407472228,1.0,53.24,8.32,3.1,0.06,0.04,0.223,0.699,6.48,7.47,0.27,0.03,0.01,41.25222171155146,0.0,0.0,0.0,0.0,0.0,0.0,0.0,0.0,0.0,0.0,0.0,0.0,0.0,2038.2435542000223,7.0,1.0,3.35,82.0,26.36363636,11.0,60.0,28.5,8.0,122.945,126.0,551.0,42.5051807506332,425.0,86.11111111111111
2025-03-06 21:00:00,2.51,1.35,1.16,1180.0,4392.0,0.0,2348.0,1476.0,214.0,102515.0,3.450492347442,0.97,11.8,0.4,86.83,2.8,32.943387972754,5.0,1.05,0.45,86.41,12.09,4.512693841177544,68.8,10.38,19.84,0.98,10.680061705225246,5.37888888888889,78.1122222222222,70.25,32.24285714285714,0.07,5.41,1.97,9.1,2.4,0.064,0.2,54.84,10.68,0.056,1.97412199630314,0.08,102.92906316090377,0.1,96.23,0.97,0.42,1.12,0.0,0.0,1.7770681184451924,1.0,53.24,8.32,3.1,0.06,0.04,0.223,0.699,6.48,7.47,0.27,0.03,0.01,41.0405643890792,0.0,0.0,0.0,0.0,0.0,0.0,0.0,0.0,0.0,0.0,0.0,0.0,0.0,2038.2435542000223,6.0,1.0,3.16,82.0,26.36363636,11.0,60.0,28.5,8.0,123.0775,127.0,552.0,43.3988439306358,425.0,85.66929133858268
2025-03-06 22:00:00,2.5,1.35,1.15,1178.0,4382.0,0.0,2354.0,1482.0,214.0,102753.0,3.43467491538503,0.97,11.8,0.4,86.83,2.8,31.081352574774986,5.0,1.05,0.45,86.41,12.09,4.257626096491902,68.8,10.38,19.84,0.98,10.076400267483116,5.37888888888889,78.1122222222222,70.25,32.24285714285714,0.07,5.41,1.97,9.1,2.4,0.064,0.2,54.84,10.68,0.056,1.97412199630314,0.08,97.11127783642736,0.1,96.23,0.97,0.42,1.12,0.0,0.0,1.6766241767382373,1.0,53.24,8.32,3.1,0.06,0.04,0.223,0.699,6.48,7.47,0.27,0.03,0.01,38.72085811877376,0.0,0.0,0.0,0.0,0.0,0.0,0.0,0.0,0.0,0.0,0.0,0.0,0.0,2038.2435542000223,7.0,1.0,3.23,82.0,26.36363636,11.0,60.0,28.5,8.0,123.8725,133.0,558.0,43.6935894468873,425.0,80.82706766917293
2025-03-06 23:00:00,2.5,1.35,1.15,1178.0,4373.0,0.0,2343.0,1494.0,215.0,103105.0,3.41593382404893,0.99,11.61,0.38,87.02,3.4,32.601012617554964,5.0,1.05,0.45,86.41,12.09,4.422223754333265,69.65,9.48,19.92,0.95,10.452177203553823,5.17666666666666,77.2677777777778,70.25,32.22714285714286,0.065,5.24,1.99,8.88,2.41,0.059,0.19,55.3,10.48,0.061,2.0,0.08,103.03787234251942,0.1,96.85,0.67,0.35,1.18,0.0,0.0,2.0010423731479867,1.0,53.24,8.32,3.1,0.06,0.04,0.223,0.699,6.48,7.47,0.27,0.03,0.01,56.68592695720431,0.0,0.0,0.0,0.0,0.0,0.0,0.0,0.0,0.0,0.0,0.0,0.0,0.0,2038.2435542000223,7.0,1.0,3.26,82.0,26.36363636,11.0,60.0,28.5,8.0,123.21,128.0,553.0,42.9788213627993,425.0,85.703125
2025-03-07 00:00:00,2.49,1.35,1.14,1169.0,4356.0,0.0,2331.0,1509.0,215.0,103199.0,3.39956820355778,0.99,11.61,0.38,87.02,3.4,33.013077599765694,5.0,1.05,0.45,86.41,12.09,4.478119059612218,69.65,9.48,19.92,0.95,10.584288934682284,5.17666666666666,77.2677777777778,70.25,32.22714285714286,0.065,5.24,1.99,8.88,2.41,0.059,0.19,55.3,10.48,0.061,2.0,0.08,104.34023369957094,0.1,96.85,0.67,0.35,1.18,0.0,0.0,2.0263348234030487,1.0,53.24,8.32,3.1,0.06,0.04,0.223,0.699,6.48,7.47,0.27,0.03,0.01,57.40241652632407,0.0,0.0,0.0,0.0,0.0,0.0,0.0,0.0,0.0,0.0,0.0,0.0,0.0,2021.581390162969,7.0,1.0,3.26,82.0,26.36363636,11.0,60.0,28.5,8.0,123.475,130.0,555.0,43.8721545182801,425.0,86.07692307692308
2025-03-07 01:00:00,2.5,1.35,1.15,1168.0,4368.0,0.0,2336.0,1489.0,214.0,103610.0,3.39541418425026,0.99,11.61,0.38,87.02,3.4,32.947336246330515,5.0,1.05,0.45,86.41,12.09,4.469201453947216,69.65,9.48,19.92,0.95,10.563211666814352,5.17666666666666,77.2677777777778,70.25,32.22714285714286,0.065,5.24,1.99,8.88,2.41,0.059,0.19,55.3,10.48,0.061,2.0,0.08,104.13245336886946,0.1,96.85,0.67,0.35,1.18,0.0,0.0,2.022299634820561,1.0,53.24,8.32,3.1,0.06,0.04,0.223,0.699,6.48,7.47,0.27,0.03,0.01,57.28810690034368,0.0,0.0,0.0,0.0,0.0,0.0,0.0,0.0,0.0,0.0,0.0,0.0,0.0,2021.581390162969,7.0,1.0,3.29,82.0,26.36363636,11.0,60.0,28.5,8.0,123.0775,127.0,552.0,42.6994711427914,425.0,85.90551181102362
