Repository: saikumar-voptimai/evonith_bf_webapp

# Evonith BF2 — Blast Furnace Intelligence Platform

Monitoring, modelling and optimisation of **Blast Furnace 2 (BF2)** at Evonith Steel: live telemetry from InfluxDB,
manual plant reports from Neon PostgreSQL, a two-zone energy model of the furnace, blend and fuel optimisers, a
conversational assistant (FurnaceMind) and a live digital twin evaluated every hour.

The platform has three deployable parts that share one Python service layer, plus the shared data library:

| Part | Path | What it is |
|---|---|---|
| **Streamlit app** (legacy) | `src/app.py`, `src/custom_pages/` | The original 11-page dashboard; still the home of the model pages. Served under `/legacy` in production |

File: src/data/V13_df_filtered.csv (part 152 of 268)
NM3/HR.,STEAMKGS/HR.,RAFTOC,PERMEABILITYKGS/HR.,TUYEREVELOCITYM/S,HOT BLAST VOLUMENM3/HR.,O2 ENRICHMENT %,COKE_VM%,COKE_ASH%,COKE_IM%,COKE_FC%,COKE_MOIST%,COKE_CALC_MT,NUTCOKE_MOIST%,NUTCOKE_VM%,NUTCOKE_IM%,NUTCOKE_FC%,NUTCOKE_ASH%,NUTCOKE_CALC_MT,PCI_2_FC%,PCI_2_ASH%,PCI_2_VM%,PCI_2_IM%,PCI_2_CALC_MT,SINTER_SP_02_COLD_STRENGTH_AI,SINTER_SP_02_COLD_STRENGTH_TI,SINTER_SP_02_HOT_STRENGTH_RI,SINTER_SP_02_HOT_STRENGTH_RDI,SINTER_SP_02_P%,SINTER_SP_02_SIO2%,SINTER_SP_02_MGO%,SINTER_SP_02_FEO%,SINTER_SP_02_AL2O3%,SINTER_SP_02_NA2O%,SINTER_SP_02_TIO2%,SINTER_SP_02_FE(T)%,SINTER_SP_02_CAO%,SINTER_SP_02_K2O%,SINTER_SP_02_BASICITY,SINTER_SP_02_MNO%,SINTER_CALC_MT,FLUX_TM%,FLUX_SIO2%,FLUX_FE2O3%,FLUX_AL2O3%,FLUX_LOI%,FLUX_MGO%,FLUX_CAO%,FLUX_CALC_MT,GEOMIN TYPE,ORE_FE(T)%,ORE_LOI%,ORE_TM%,ORE_MGO%,ORE_NA2O%,ORE_P%,ORE_TIO2%,ORE_AL2O3%,ORE_SIO2%,ORE_MNO%,ORE_CAO%,ORE_K2O%,ORE_CALC_MT,LLOYDS_PELLET_PCT_SIO2,LLOYDS_PELLET_PCT_AL2O3,LLOYDS_PELLET_PCT_FE2O3,LLOYDS_PELLET_PCT_MGO,LLOYDS_PELLET_PCT_TIO2,LLOYDS_PELLET_PCT_NA2O,TOTAL_PELLET_CALC_MT,LLOYDS_PELLET_PCT_K2O,LLOYDS_PELLET_PCT_TM,LLOYDS_PELLET_PCT_LOI,LLOYDS_PELLET_PCT_MNO,LLOYDS_PELLET_PCT_CAO,LLOYDS_PELLET_PCT_P,DAILYPRODUCTION,CHARGES/HRS.,STOCKRODLEVEL,FURNACE TOP GAS ANALYSISH2%,COKE_DISCHARGE_TIME,WEIGHTED_COKE_ANGLE,TOTAL_COKE_PORTIONS,NON_COKE_DISCHARGE_TIME,WEIGHTED_NON_COKE_ANGLE,TOTAL_NON_COKE_PORTIONS,UNITCOST LAKHS/THM,ACTUALKG/THM.,ACT. FUEL RATEKG/THM.,FURNACETOPGASANALYSISCO2ETACO,COKE RATE KG/THM,PRODUCTIONTONNESPERHR
2025-03-07 02:00:00,2.55,1.35,1.2,1159.0,4365.0,0.0,2382.0,1429.0,209.0,103138.0,3.40859963103133,0.99,11.61,0.38,87.02,3.4,32.23553341948627,5.0,1.05,0.45,86.41,12.09,4.372647662621815,69.65,9.48,19.92,0.95,10.335001292877678,5.17666666666666,77.2677777777778,70.25,32.22714285714286,0.065,5.24,1.99,8.88,2.41,0.059,0.19,55.3,10.48,0.061,2.0,0.08,101.88274874570916,0.1,96.85,0.67,0.35,1.18,0.0,0.0,1.9786093472043151,1.0,53.24,8.32,3.1,0.06,0.04,0.223,0.699,6.48,7.47,0.27,0.03,0.01,56.05043972957928,0.0,0.0,0.0,0.0,0.0,0.0,0.0,0.0,0.0,0.0,0.0,0.0,0.0,2021.581390162969,7.0,1.0,3.11,82.0,26.36363636,11.0,60.0,28.5,8.0,122.2825,121.0,546.0,43.4913294797688,425.0,84.0495867768595
2025-03-07 03:00:00,2.52,1.35,1.17,1162.0,4360.0,0.0,2346.0,1473.0,213.0,103765.0,3.38414184201189,0.99,11.61,0.38,87.02,3.4,33.02795066185319,5.0,1.05,0.45,86.41,12.09,4.480136543217238,69.65,9.48,19.92,0.95,10.58905737185697,5.17666666666666,77.2677777777778,70.25,32.22714285714286,0.065,5.24,1.99,8.88,2.41,0.059,0.19,55.3,10.48,0.061,2.0,0.08,104.38724109442371,0.1,96.85,0.67,0.35,1.18,0.0,0.0,2.027247728404028,1.0,53.24,8.32,3.1,0.06,0.04,0.223,0.699,6.48,7.47,0.27,0.03,0.01,57.42827748104386,0.0,0.0,0.0,0.0,0.0,0.0,0.0,0.0,0.0,0.0,0.0,0.0,0.0,2021.581390162969,7.0,1.0,3.22,82.0,26.36363636,11.0,60.0,28.5,8.0,122.2825,121.0,546.0,42.9482797903851,425.0,86.11570247933884
2025-03-07 04:00:00,2.5,1.35,1.15,1169.0,4342.0,0.0,2341.0,1512.0,216.0,108808.0,3.21410004727022,0.99,11.61,0.38,87.02,3.4,31.778195468177373,5.0,1.05,0.45,86.41,12.09,4.310611222963886,69.65,9.48,19.92,0.95,10.188374641581056,5.17666666666666,77.2677777777778,70.25,32.22714285714286,0.065,5.24,1.99,8.88,2.41,0.059,0.19,55.3,10.48,0.061,2.0,0.08,100.4372988758796,0.1,96.85,0.67,0.35,1.18,0.0,0.0,1.9505380529119096,1.0,53.24,8.32,3.1,0.06,0.04,0.223,0.699,6.48,7.47,0.27,0.03,0.01,55.255230513019725,0.0,0.0,0.0,0.0,0.0,0.0,0.0,0.0,0.0,0.0,0.0,0.0,0.0,2021.581390162969,7.0,1.0,3.26,82.0,26.36363636,11.0,60.0,28.5,8.0,122.945,126.0,551.0,43.0571494147349,425.0,82.85714285714286
2025-03-07 05:00:00,2.52,1.35,1.17,1169.0,4351.0,0.0,2343.0,1469.0,213.0,103343.0,3.39094136282007,0.99,11.61,0.38,87.02,3.4,32.78267865826344,5.0,1.05,0.45,86.41,12.09,4.446866175413894,69.65,9.48,19.92,0.95,10.510420966458618,5.17666666666666,77.2677777777778,70.25,32.22714285714286,0.065,5.24,1.99,8.88,2.41,0.059,0.19,55.3,10.48,0.061,2.0,0.08,103.6120410817264,0.1,96.85,0.67,0.35,1.18,0.0,0.0,2.012192991366021,1.0,53.24,8.32,3.1,0.06,0.04,0.223,0.699,6.48,7.47,0.27,0.03,0.01,57.00180389130482,0.0,0.0,0.0,0.0,0.0,0.0,0.0,0.0,0.0,0.0,0.0,0.0,0.0,2021.581390162969,7.0,1.0,3.18,82.0,26.36363636,11.0,60.0,28.5,8.0,122.945,126.0,551.0,43.7087599544937,425.0,85.47619047619048
2025-03-07 06:00:00,2.49,1.35,1.14,1169.0,4359.0,0.0,2340.0,1515.0,215.0,103275.0,3.39940617124753,0.99,11.61,0.38,87.02,3.4,30.99490150580722,5.0,1.05,0.45,86.41,12.09,4.2043598863059,69.65,9.48,19.92,0.95,9.937243568040168,5.17666666666666,77.2677777777778,70.25,32.22714285714286,0.065,5.24,1.99,8.88,2.41,0.059,0.19,55.3,10.48,0.061,2.0,0.08,97.9616413173809,0.1,96.85,0.67,0.35,1.18,0.0,0.0,1.902459656460824,1.0,53.24,8.32,3.1,0.06,0.04,0.223,0.699,6.48,7.47,0.27,0.03,0.01,53.893256121064056,0.0,0.0,0.0,0.0,0.0,0.0,0.0,0.0,0.0,0.0,0.0,0.0,0.0,2021.581390162969,6.0,1.0,3.15,82.0,26.36363636,11.0,60.0,28.5,8.0,124.1375,135.0,560.0,44.080604534005,425.0,80.81481481481481
2025-03-07 07:00:00,2.49,1.35,1.14,1169.0,4331.0,0.0,2337.0,1467.0,209.0,100605.0,3.46715344473047,0.99,11.61,0.38,87.02,3.4,32.600045350975066,5.0,1.05,0.45,86.41,12.09,4.42209254769571,69.65,9.48,19.92,0.95,10.451867089208152,5.17666666666666,77.2677777777778,70.25,32.22714285714286,0.065,5.24,1.99,8.88,2.41,0.059,0.19,55.3,10.48,0.061,2.0,0.08,103.03481522611789,0.1,96.85,0.67,0.35,1.18,0.0,0.0,2.000983002556183,1.0,53.24,8.32,3.1,0.06,0.04,0.223,0.699,6.48,7.47,0.27,0.03,0.01,56.68424509525298,0.0,0.0,0.0,0.0,0.0,0.0,0.0,0.0,0.0,0.0,0.0,0.0,0.0,2021.581390162969,7.0,1.0,3.03,82.0,26.36363636,11.0,60.0,28.5,8.0,122.15,120.0,545.0,43.9519852262234,425.0,85.0
2025-03-07 08:00:00,2.47,1.35,1.12,1169.0,4356.0,0.0,2372.0,1478.0,208.0,99686.0,3.51927171881528,0.98,11.67,0.4,86.95,2.9,32.275019973597445,5.4,1.04,0.45,86.03,12.48,4.37800388819725,69.4,9.97,19.67,0.96,10.347661036474271,5.17666666666666,77.2677777777778,70.25,32.21142857142857,0.067,5.18,1.93,8.64,2.38,0.061,0.19,55.19,10.7,0.055,2.07,0.08,102.00754887291627,0.1,96.85,0.67,0.35,1.18,0.0,0.0,1.9810330224708768,1.0,53.86,7.7,3.5,0.07,0.04,0.252,0.758,6.45,7.19,0.26,0.04,0.03,56.11909808533023,0.0,0.0,0.0,0.0,0.0,0.0,0.0,0.0,0.0,0.0,0.0,0.0,0.0,2021.581390162969,7.0,1.0,2.87,82.0,26.36363636,11.0,60.0,28.5,8.0,121.885,118.0,543.0,44.2179986260591,425.0,84.15254237288136
2025-03-07 09:00:00,2.44,1.35,1.09,1168.0,4418.0,0.0,2361.0,1526.0,210.0,99540.0,3.57455104443483,0.98,11.67,0.4,86.95,2.9,30.557670438981884,5.4,1.04,0.45,86.03,12.48,4.145050881627734,69.4,9.97,19.67,0.96,9.797063364346236,5.17666666666666,77.2677777777778,70.25,32.21142857142857,0.067,5.18,1.93,8.64,2.38,0.061,0.19,55.19,10.7,0.055,2.07,0.08,96.5797407188862,0.1,96.85,0.67,0.35,1.18,0.0,0.0,1.8756225179388424,1.0,53.86,7.7,3.5,0.07,0.04,0.252,0.758,6.45,7.19,0.26,0.04,0.03,53.13300831501476,0.0,0.0,0.0,0.0,0.0,0.0,0.0,0.0,0.0,0.0,0.0,0.0,0.0,2021.581390162969,6.0,1.0,2.89,82.0,26.36363636,11.0,60.0,28.5,8.0,122.5475,123.0,548.0,44.268684089867,425.0,79.67479674796748
2025-03-07 10:00:00,2.43,1.35,1.08,1169.0,4412.0,0.0,2365.0,1509.0,207.0,98101.0,3.62201820145725,0.98,11.67,0.4,86.95,2.9,30.71212662795918,5.4,1.04,0.45,86.03,12.48,4.166002372794956,69.4,9.97,19.67,0.96,9.846583404607406,5.17666666666666,77.2677777777778,70.25,32.21142857142857,0.067,5.18,1.93,8.64,2.38,0.061,0.19,55.19,10.7,0.055,2.07,0.08,97.0679107419788,0.1,96.85,0.67,0.35,1.18,0.0,0.0,1.8851030019521544,1.0,53.86,7.7,3.5,0.07,0.04,0.252,0.758,6.45,7.19,0.26,0.04,0.03,53.40157335467062,0.0,0.0,0.0,0.0,0.0,0.0,0.0,0.0,0.0,0.0,0.0,0.0,0.0,2021.581390162969,7.0,1.0,3.06,82.0,26.36363636,11.0,60.0,28.5,8.0,123.3425,129.0,554.0,44.0324449594438,425.0,80.07751937984496
2025-03-07 11:00:00,2.48,1.35,1.13,1166.0,4399.0,0.0,2376.0,1449.0,205.0,98727.0,3.58847579592605,0.98,11.67,0.4,86.95,2.9,32.95757326609044,5.4,1.04,0.45,86.03,12.48,4.4705900731440185,69.4,9.97,19.67,0.96,10.56649374721542,5.17666666666666,77.2677777777778,70.25,32.21142857142857,0.067,5.18,1.93,8.64,2.38,0.061,0.19,55.19,10.7,0.055,2.07,0.08,104.1648082146396,0.1,96.85,0.67,0.35,1.18,0.0,0.0,2.02292798065002,1.0,53.86,7.7,3.5,0.07,0.04,0.252,0.758,6.45,7.19,0.26,0.04,0.03,57.305906806168025,0.0,0.0,0.0,0.0,0.0,0.0,0.0,0.0,0.0,0.0,0.0,0.0,0.0,2021.581390162969,7.0,1.0,3.01,82.0,26.36363636,11.0,60.0,28.5,8.0,121.885,118.0,543.0,43.3918669131238,425.0,85.9322033898305
2025-03-07 12:00:00,2.48,1.35,1.13,1159.0,4402.0,0.0,2390.0,1503.0,212.0,102423.0,3.46144611708701,0.98,11.67,0.4,86.95,2.9,30.844908313135925,5.4,1.04,0.45,86.03,12.48,4.184013786404017,69.4,9.97,19.67,0.96,9.889154404445202,5.17666666666666,77.2677777777778,70.25,32.21142857142857,0.067,5.18,1.93,8.64,2.38,0.061,0.19,55.19,10.7,0.055,2.07,0.08,97.48757691882936,0.1,96.85,0.67,0.35,1.18,0.0,0.0,1.893253110095531,1.0,53.86,7.7,3.5,0.07,0.04,0.252,0.758,6.45,7.19,0.26,0.04,0.03,53.63245124167008,0.0,0.0,0.0,0.0,0.0,0.0,0.0,0.0,0.0,0.0,0.0,0.0,0.0,2021.581390162969,7.0,1.0,2.89,82.0,26.36363636,11.0,60.0,28.5,8.0,121.885,118.0,543.0,43.6292548298068,425.0,80.42372881355932
2025-03-07 13:00:00,2.45,1.35,1.1,1161.0,4403.0,0.0,2348.0,1542.0,213.0,101698.0,3.48689357837135,0.98,11.67,0.4,86.95,2.9,33.33514441281078,5.4,1.04,0.45,86.03,12.48,4.521806399261399,69.4,9.97,19.67,0.96,10.687546445141278,5.17666666666666,77.2677777777778,70.25,32.21142857142857,0.067,5.18,1.93,8.64,2.38,0.061,0.19,55.19,10.7,0.055,2.07,0.08,105.3581492949421,0.1,96.85,0.67,0.35,1.18,0.0,0.0,2.0461032075157832,1.0,53.86,7.7,3.5,0.07,0.04,0.252,0.758,6.45,7.19,0.26,0.04,0.03,57.96241924936163,0.0,0.0,0.0,0.0,0.0,0.0,0.0,0.0,0.0,0.0,0.0,0.0,0.0,2021.581390162969,6.0,1.0,3.06,82.0,26.36363636,11.0,60.0,28.5,8.0,122.15,120.0,545.0,44.1769830353049,425.0,86.91666666666667
2025-03-07 14:00:00,2.44,1.35,1.09,1169.0,4402.0,0.0,2349.0,1514.0,210.0,99484.0,3.56361968035415,0.98,11.67,0.4,86.95,2.9,31.478957818543343,5.4,1.04,0.45,86.03,12.48,4.270020586779478,69.4,9.97,19.67,0.96,10.09243636577837,5.17666666666666,77.2677777777778,70.25,32.21142857142857,0.067,5.18,1.93,8.64,2.38,0.061,0.19,55.19,10.7,0.055,2.07,0.08,99.49153651245952,0.1,96.85,0.67,0.35,1.18,0.0,0.0,1.9321709174004047,1.0,53.86,7.7,3.5,0.07,0.04,0.252,0.758,6.45,7.19,0.26,0.04,0.03,54.73492263948863,0.0,0.0,0.0,0.0,0.0,0.0,0.0,0.0,0.0,0.0,0.0,0.0,0.0,2021.581390162969,7.0,1.0,3.09,82.0,26.36363636,11.0,60.0,28.5,8.0,123.475,130.0,555.0,44.4010117268338,425.0,82.07692307692308
2025-03-07 15:00:00,2.48,1.35,1.13,1169.0,4402.0,0.0,2352.0,1467.0,208.0,99899.0,3.54882810472221,0.98,11.67,0.4,86.95,2.9,30.217510842258523,5.4,1.04,0.45,86.03,12.48,4.098909313372138,69.4,9.97,19.67,0.96,9.688005145077074,5.17666666666666,77.2677777777778,70.25,32.21142857142857,0.067,5.18,1.93,8.64,2.38,0.061,0.19,55.19,10.7,0.055,2.07,0.08,95.50464156431602,0.1,96.85,0.67,0.35,1.18,0.0,0.0,1.85474360308238,1.0,53.86,7.7,3.5,0.07,0.04,0.252,0.758,6.45,7.19,0.26,0.04,0.03,52.54154625584947,0.0,0.0,0.0,0.0,0.0,0.0,0.0,0.0,0.0,0.0,0.0,0.0,0.0,2021.581390162969,6.0,1.0,3.01,82.0,26.36363636,11.0,60.0,28.5,8.0,123.74,132.0,557.0,44.3081906524757,425.0,78.78787878787878
2025-03-07 16:00:00,2.52,1.35,1.17,1169.0,4404.0,0.0,2358.0,1450.0,210.0,101977.0,3.47815069900276,0.98,11.68,0.3,87.04,3.0,33.09960116208738,5.4,1.04,0.45,86.03,12.48,4.489855705866035,69.4,9.78,19.82,1.0,10.61202916521678,5.17666666666666,77.2677777777778,70.25,32.19571428571429,0.064,5.16,2.13,8.44,2.26,0.059,0.18,55.22,10.66,0.056,2.06589147286822,0.08,104.6136977135176,0.1,96.22,0.62,0.48,1.24,0.0,0.0,2.031645619006624,1.0,53.86,7.7,3.5,0.07,0.04,0.252,0.758,6.45,7.19,0.26,0.04,0.03,57.55286180210066,0.0,0.0,0.0,0.0,0.0,0.0,0.0,0.0,0.0,0.0,0.0,0.0,0.0,2021.581390162969,7.0,1.0,3.0,82.0,26.36363636,11.0,60.0,28.5,8.0,122.0175,119.0,544.0,44.4495944380069,425.0,86.30252100840336
2025-03-07 17:00:00,2.53,1.35,1.18,1169.0,4405.0,0.0,2374.0,1446.0,210.0,102292.0,3.46823547389385,0.98,11.68,0.3,87.04,3.0,32.902832149900526,5.4,1.04,0.45,86.03,12.48,4.463164614702172,69.4,9.78,19.82,1.0,10.548943254123396,5.17666666666666,77.2677777777778,70.25,32.19571428571429,0.064,5.16,2.13,8.44,2.26,0.059,0.18,55.22,10.66,0.056,2.06589147286822,0.08,103.99179493410035,0.1,96.22,0.62,0.48,1.24,0.0,0.0,2.019567984004073,1.0,53.86,7.7,3.5,0.07,0.04,0.252,0.758,6.45,7.19,0.26,0.04,0.03,57.21072415186524,0.0,0.0,0.0,0.0,0.0,0.0,0.0,0.0,0.0,0.0,0.0,0.0,0.0,2021.581390162969,7.0,1.0,2.94,82.0,26.36363636,11.0,60.0,28.5,8.0,121.355,114.0,539.0,44.168391994479,425.0,85.78947368421052
2025-03-07 18:00:00,2.48,1.35,1.13,1175.0,4400.0,0.0,2375.0,1507.0,215.0,102561.0,3.45522312510695,0.98,11.68,0.3,87.04,3.0,32.495446274982626,5.4,1.04,0.45,86.03,12.48,4.407904015457116,69.4,9.78,19.82,1.0,10.418331686782889,5.17666666666666,77.2677777777778,70.25,32.19571428571429,0.064,5.16,2.13,8.44,2.26,0.059,0.18,55.22,10.66,0.056,2.06589147286822,0.08,102.70422223608756,0.1,96.22,0.62,0.48,1.24,0.0,0.0,1.994562736237821,1.0,53.86,7.7,3.5,0.07,0.04,0.252,0.758,6.45,7.19,0.26,0.04,0.03,56.50237051205966,0.0,0.0,0.0,0.0,0.0,0.0,0.0,0.0,0.0,0.0,0.0,0.0,0.0,2021.581390162969,7.0,1.0,2.92,82.0,26.36363636,11.0,60.0,28.5,8.0,120.825,110.0,535.0,43.5420968111952,425.0,84.72727272727273
2025-03-07 19:00:00,2.53,1.35,1.18,1179.0,4395.0,0.0,2360.0,1455.0,213.0,103002.0,3.43653527865627,0.98,11.68,0.3,87.04,3.0,32.93286059276917,5.4,1.04,0.45,86.03,12.48,4.467237877545789,69.4,9.78,19.82,1.0,10.558570642379458,5.17666666666666,77.2677777777778,70.25,32.19571428571429,0.064,5.16,2.13,8.44,2.26,0.059,0.18,55.22,10.66,0.056,2.06589147286822,0.08,104.086702012578,0.1,96.22,0.62,0.48,1.24,0.0,0.0,2.0214111226600626,1.0,53.86,7.7,3.5,0.07,0.04,0.252,0.758,6.45,7.19,0.26,0.04,0.03,57.26293695086812,0.0,0.0,0.0,0.0,0.0,0.0,0.0,0.0,0.0,0.0,0.0,0.0,0.0,2021.581390162969,7.0,1.0,3.13,82.0,26.36363636,11.0,60.0,28.5,8.0,122.2825,121.0,546.0,43.9209377154677,425.0,85.86776859504133
2025-03-07 20:00:00,2.54,1.35,1.19,1173.0,4351.0,0.0,2362.0,1473.0,216.0,104729.0,3.34610054946071,0.98,11.68,0.3,87.04,3.0,32.97068353341324,5.4,1.04,0.45,86.03,12.48,4.472368439241436,69.4,9.78,19.82,1.0,10.570697016569392,5.17666666666666,77.2677777777778,70.25,32.19571428571429,0.064,5.16,2.13,8.44,2.26,0.059,0.18,55.22,10.66,0.056,2.06589147286822,0.08,104.20624416838218,0.1,96.22,0.62,0.48,1.24,0.0,0.0,2.0237326857290907,1.0,53.86,7.7,3.5,0.07,0.04,0.252,0.758,6.45,7.19,0.26,0.04,0.03,57.32870265194642,0.0,0.0,0.0,0.0,0.0,0.0,0.0,0.0,0.0,0.0,0.0,0.0,0.0,2021.581390162969,7.0,1.0,3.14,82.0,26.36363636,11.0,60.0,28.5,8.0,122.0175,119.0,544.0,43.1169429097606,425.0,85.96638655462185
2025-03-07 21:00:00,2.5,1.35,1.15,1174.0,4327.0,0.0,2356.0,1521.0,219.0,105407.0,3.30627054591485,0.98,11.68,0.3,87.04,3.0,33.55887021423904,5.4,1.04,0.45,86.03,12.48,4.552154093216172,69.4,9.78,19.82,1.0,10.759274944773097,5.17666666666666,77.2677777777778,70.25,32.19571428571429,0.064,5.16,2.13,8.44,2.26,0.059,0.18,55.22,10.66,0.056,2.06589147286822,0.08,106.06525096806251,0.1,96.22,0.62,0.48,1.24,0.0,0.0,2.0598354438078355,1.0,53.86,7.7,3.5,0.07,0.04,0.252,0.758,6.45,7.19,0.26,0.04,0.03,58.35142877452513,0.0,0.0,0.0,0.0,0.0,0.0,0.0,0.0,0.0,0.0,0.0,0.0,0.0,2021.581390162969,7.0,1.0,3.19,82.0,26.36363636,11.0,60.0,28.5,8.0,123.21,128.0,553.0,43.2791389970231,425.0,87.5
2025-03-07 22:00:00,2.49,1.35,1.14,1179.0,4303.0,0.0,2382.0,1515.0,217.0,103716.0,3.34151117940393,0.98,11.68,0.3,87.04,3.0,32.75722975478883,5.4,1.04,0.45,86.03,12.48,4.443414112535131,69.4,9.78,19.82,1.0,10.502261819628636,5.17666666666666,77.2677777777778,70.25,32.19571428571429,0.064,5.16,2.13,8.44,2.26,0.059,0.18,55.22,10.66,0.056,2.06589147286822,0.08,103.53160797069896,0.1,96.22,0.62,0.48,1.24,0.0,0.0,2.0106309437449785,1.0,53.86,7.7,3.5,0.07,0.04,0.252,0.758,6.45,7.19,0.26,0.04,0.03,56.957553895133664,0.0,0.0,0.0,0.0,0.0,0.0,0.0,0.0,0.0,0.0,0.0,0.0,0.0,2021.581390162969,7.0,1.0,3.13,82.0,26.36363636,11.0,60.0,28.5,8.0,122.415,122.0,547.0,43.6133486766398,425.0,85.40983606557377
2025-03-07 23:00:00,2.51,1.35,1.16,1178.0,4340.0,0.0,2359.0,1489.0,215.0,103110.0,3.39001249774193,0.99,11.6,0.37,87.04,3.2,32.413920546982055,5.0,1.02,0.44,86.64,11.9,4.410382151015569,69.2,9.67,20.0,1.13,10.574050247997564,5.06777777777778,78.3111111111111,67.4,32.18,0.06,5.0183,2.06,8.78,2.22,0.056,0.17,55.41,10.64,0.055,2.1202399218859,0.08,101.6319696450298,0.1,96.22,0.62,0.48,1.24,0.0,0.0,1.1930719246508137,1.0,53.17,7.96,3.9,0.05,0.016,0.212,0.783,6.56,7.41,0.35,0.03,0.02,41.667411824170735,0.0,0.0,0.0,0.0,0.0,0.0,0.0,0.0,0.0,0.0,0.0,0.0,0.0,2021.581390162969,7.0,1.0,3.15,82.0,26.36363636,11.0,60.0,28.5,8.0,122.8125,125.0,550.0,43.5454126325496,425.0,85.68
2025-03-08 00:00:00,2.5,1.36,1.14,1179.0,4357.0,0.0,2348.0,1529.0,218.0,104355.0,3.36271030320994,0.99,11.6,0.37,87.04,3.2,32.75516705732366,5.0,1.02,0.44,86.64,11.9,4.456813668490463,69.2,9.67,20.0,1.13,10.68537148549106,5.06777777777778,78.3111111111111,67.4,32.18,0.06,5.0183,2.06,8.78,2.22,0.056,0.17,55.41,10.64,0.055,2.1202399218859,0.08,102.70192830461994,0.1,96.22,0.62,0.48,1.24,0.0,0.0,1.2056323191974565,1.0,53.17,7.96,3.9,0.05,0.016,0.212,0.783,6.56,7.41,0.35,0.03,0.02,42.10607702233322,0.0,0.0,0.0,0.0,0.0,0.0,0.0,0.0,0.0,0.0,0.0,0.0,0.0,1997.412057477864,7.0,1.0,3.19,82.0,24.54545455,11.0,60.0,28.5,8.0,123.21,128.0,553.0,43.581616481775,425.0,85.546875
2025-03-08 01:00:00,2.52,1.36,1.16,1178.0,4340.0,0.0,2357.0,1489.0,215.0,104203.0,3.35448232596307,0.99,11.6,0.37,87.04,3.2,33.16429025386684,5.0,1.02,0.44,86.64,11.9,4.512480789688748,69.2,9.67,20.0,1.13,10.818835415952622,5.06777777777778,78.3111111111111,67.4,32.18,0.06,5.0183,2.06,8.78,2.22,0.056,0.17,55.41,10.64,0.055,2.1202399218859,0.08,103.9847103806692,0.1,96.22,0.62,0.48,1.24,0.0,0.0,1.2206910776346398,1.0,53.17,7.96,3.9,0.05,0.016,0.212,0.783,6.56,7.41,0.35,0.03,0.02,42.6319962702834,0.0,0.0,0.0,0.0,0.0,0.0,0.0,0.0,0.0,0.0,0.0,0.0,0.0,1997.412057477864,7.0,1.0,3.15,82.0,24.54545455,11.0,60.0,28.5,8.0,123.475,130.0,555.0,43.5454126325496,425.0,86.61538461538461
2025-03-08 02:00:00,2.52,1.37,1.15,1176.0,4355.0,0.0,2334.0,1495.0,215.0,103717.0,3.38182717149941,0.99,11.6,0.37,87.04,3.2,33.37878141288538,5.0,1.02,0.44,86.64,11.9,4.541665410472738,69.2,9.67,20.0,1.13,10.888806596696584,5.06777777777778,78.3111111111111,67.4,32.18,0.06,5.0183,2.06,8.78,2.22,0.056,0.17,55.41,10.64,0.055,2.1202399218859,0.08,104.65723498104586,0.1,96.22,0.62,0.48,1.24,0.0,0.0,1.228585938101763,1.0,53.17,7.96,3.9,0.05,0.016,0.212,0.783,6.56,7.41,0.35,0.03,0.02,42.90772013535906,0.0,0.0,0.0,0.0,0.0,0.0,0.0,0.0,0.0,0.0,0.0,0.0,0.0,1997.412057477864,7.0,1.0,3.33,82.0,24.54545455,11.0,60.0,28.5,8.0,123.6075,131.0,556.0,42.6666666666667,425.0,87.17557251908397
2025-03-08 03:00:00,2.52,1.37,1.15,1169.0,4385.0,0.0,2342.0,1503.0,213.0,103468.0,3.41329254406529,0.99,11.6,0.37,87.04,3.2,33.13246180822699,5.0,1.02,0.44,86.64,11.9,4.508150069856783,69.2,9.67,20.0,1.13,10.808452358987216,5.06777777777778,78.3111111111111,67.4,32.18,0.06,5.0183,2.06,8.78,2.22,0.056,0.17,55.41,10.64,0.055,2.1202399218859,0.08,103.88491413367008,0.1,96.22,0.62,0.48,1.24,0.0,0.0,1.2195195555152114,1.0,53.17,7.96,3.9,0.05,0.016,0.212,0.783,6.56,7.41,0.35,0.03,0.02,42.59108147411499,0.0,0.0,0.0,0.0,0.0,0.0,0.0,0.0,0.0,0.0,0.0,0.0,0.0,1997.412057477864,7.0,1.0,3.27,82.0,24.54545455,11.0,60.0,28.5,8.0,122.68,124.0,549.0,43.4792626728111,425.0,86.53225806451613
2025-03-08 04:00:00,2.54,1.37,1.17,1163.0,4339.0,0.0,2344.0,1481.0,212.0,103538.0,3.37523294193432,0.99,11.6,0.37,87.04,3.2,32.9729662359908,5.0,1.02,0.44,86.64,11.9,4.486448393136223,69.2,9.67,20.0,1.13,10.756421806474629,5.06777777777778,78.3111111111111,67.4,32.18,0.06,5.0183,2.06,8.78,2.22,0.056,0.17,55.41,10.64,0.055,2.1202399218859,0.08,103.384825008921,0.1,96.22,0.62,0.48,1.24,0.0,0.0,1.2136489392451029,1.0,53.17,7.96,3.9,0.05,0.016,0.212,0.783,6.56,7.41,0.35,0.03,0.02,42.386053276959245,0.0,0.0,0.0,0.0,0.0,0.0,0.0,0.0,0.0,0.0,0.0,0.0,0.0,1997.412057477864,7.0,1.0,3.12,82.0,24.54545455,11.0,60.0,28.5,8.0,122.2825,121.0,546.0,42.9951690821256,425.0,86.11570247933884
2025-03-08 05:00:00,2.54,1.37,1.17,1159.0,4349.0,0.0,2342.0,1460.0,208.0,102320.0,3.42324375282661,0.99,11.6,0.37,87.04,3.2,30.866941550668248,5.0,1.02,0.44,86.64,11.9,4.199893310474075,69.2,9.67,20.0,1.13,10.069395662449688,5.06777777777778,78.3111111111111,67.4,32.18,0.06,5.0183,2.06,8.78,2.22,0.056,0.17,55.41,10.64,0.055,2.1202399218859,0.08,96.7815066420438,0.1,96.22,0.62,0.48,1.24,0.0,0.0,1.136131660178599,1.0,53.17,7.96,3.9,0.05,0.016,0.212,0.783,6.56,7.41,0.35,0.03,0.02,39.678802922963584,0.0,0.0,0.0,0.0,0.0,0.0,0.0,0.0,0.0,0.0,0.0,0.0,0.0,1997.412057477864,6.0,1.0,3.21,82.0,24.54545455,11.0,60.0,28.5,8.0,123.475,130.0,555.0,43.0142006413193,425.0,80.61538461538461
2025-03-08 06:00:00,2.51,1.37,1.14,1168.0,4413.0,0.0,2371.0,1514.0,214.0,103839.0,3.4228070924101,0.99,11.6,0.37,87.04,3.2,30.75583358753669,5.0,1.02,0.44,86.64,11.9,4.18477546699319,69.2,9.67,20.0,1.13,10.033150087546064,5.06777777777778,78.3111111111111,67.4,32.18,0.06,5.0183,2.06,8.78,2.22,0.056,0.17,55.41,10.64,0.055,2.1202399218859,0.08,96.43313406181429,0.1,96.22,0.62,0.48,1.24,0.0,0.0,1.1320420656716568,1.0,53.17,7.96,3.9,0.05,0.016,0.212,0.783,6.56,7.41,0.35,0.03,0.02,39.53597597766899,0.0,0.0,0.0,0.0,0.0,0.0,0.0,0.0,0.0,0.0,0.0,0.0,0.0,1997.412057477864,7.0,1.0,3.02,82.0,24.54545455,11.0,60.0,28.5,8.0,122.5475,123.0,548.0,43.3532658693652,425.0,80.32520325203252
2025-03-08 07:00:00,2.52,1.37,1.15,1169.0,4409.0,0.0,2344.0,1481.0,213.0,103952.0,3.41599275740998,0.99,11.6,0.37,87.04,3.2,33.183925712868536,5.0,1.02,0.44,86.64,11.9,4.515152477545284,69.2,9.67,20.0,1.13,10.82524088393128,5.06777777777778,78.3111111111111,67.4,32.18,0.06,5.0183,2.06,8.78,2.22,0.056,0.17,55.41,10.64,0.055,2.1202399218859,0.08,104.04627622458908,0.1,96.22,0.62,0.48,1.24,0.0,0.0,1.2214138076983665,1.0,53.17,7.96,3.9,0.05,0.016,0.212,0.783,6.56,7.41,0.35,0.03,0.02,42.65723723906391,0.0,0.0,0.0,0.0,0.0,0.0,0.0,0.0,0.0,0.0,0.0,0.0,0.0,1997.412057477864,7.0,1.0,3.25,82.0,24.54545455,11.0,60.0,28.5,8.0,122.945,126.0,551.0,42.9418472063854,425.0,86.66666666666667
2025-03-08 08:00:00,2.55,1.37,1.18,1169.0,4409.0,0.0,2330.0,1449.0,210.0,102655.0,3.45911706608007,0.97,11.81,0.39,86.83,3.1,33.11412779219844,5.0,1.02,0.44,86.64,11.9,4.505655462117755,69.31,9.81,19.86,1.02,10.802471446975895,5.06777777777778,78.3111111111111,67.4,32.18,0.064,5.35,2.01,9.6,2.41,0.07,0.18,55.02,10.69,0.051,1.9981308411215,0.07,103.82742888878016,0.1,96.82,0.86,0.34,1.25,0.0,0.0,1.2188447281749626,1.0,53.17,7.96,3.9,0.05,0.016,0.212,0.783,6.56,7.41,0.35,0.03,0.02,42.567513482851936,0.0,0.0,0.0,0.0,0.0,0.0,0.0,0.0,0.0,0.0,0.0,0.0,0.0,1997.412057477864,7.0,1.0,3.27,82.0,24.54545455,11.0,60.0,28.5,8.0,123.21,128.0,553.0,44.1055985434684,425.0,86.484375
2025-03-08 09:00:00,2.55,1.37,1.18,1169.0,4402.0,0.0,2333.0,1430.0,207.0,101487.0,3.49334421851553,0.97,11.81,0.39,86.83,3.1,29.404866865159047,5.0,1.02,0.44,86.64,11.9,4.000956927969064,69.31,9.81,19.86,1.02,9.592438511632617,5.06777777777778,78.3111111111111,67.4,32.18,0.064,5.35,2.01,9.6,2.41,0.07,0.18,55.02,10.69,0.051,1.9981308411215,0.07,92.19725618579125,0.1,96.82,0.86,0.34,1.25,0.0,0.0,1.0823165020740635,1.0,53.17,7.96,3.9,0.05,0.016,0.212,0.783,6.56,7.41,0.35,0.03,0.02,37.79933672415849,0.0,0.0,0.0,0.0,0.0,0.0,0.0,0.0,0.0,0.0,0.0,0.0,0.0,1997.412057477864,6.0,1.0,3.37,82.0,24.54545455,11.0,60.0,28.5,8.0,122.21,128.0,549.0,43.5135762357856,421.0,76.796875
2025-03-08 10:00:00,2.51,1.37,1.14,1169.0,4400.0,0.0,2360.0,1485.0,210.0,101270.0,3.49923427858104,0.97,11.81,0.39,86.83,3.1,34.76171987910729,5.0,1.02,0.44,86.64,11.9,4.729834167119666,69.31,9.81,19.86,1.02,11.339947976232072,5.06777777777778,78.3111111111111,67.4,32.18,0.064,5.35,2.01,9.6,2.41,0.07,0.18,55.02,10.69,0.051,1.9981308411215,0.07,108.99335840728456,0.1,96.82,0.86,0.34,1.25,0.0,0.0,1.2794882982521656,1.0,53.17,7.96,3.9,0.05,0.016,0.212,0.783,6.56,7.41,0.35,0.03,0.02,44.6854583918601,0.0,0.0,0.0,0.0,0.0,0.0,0.0,0.0,0.0,0.0,0.0,0.0,0.0,1997.412057477864,6.0,1.0,3.31,82.0,24.54545455,11.0,60.0,28.5,8.0,123.0775,127.0,552.0,43.3061699650757,425.0,90.78740157480316
2025-03-08 11:00:00,2.5,1.37,1.13,1169.0,4400.0,0.0,2380.0,1517.0,213.0,102554.0,3.45545877499876,0.97,11.81,0.39,86.83,3.1,28.39237450986959,5.0,1.02,0.44,86.64,11.9,3.8631927162830415,69.31,9.81,19.86,1.02,9.262143846258022,5.06777777777778,78.3111111111111,67.4,32.18,0.064,5.35,2.01,9.6,2.41,0.07,0.18,55.02,10.69,0.051,1.9981308411215,0.07,89.02264507481955,0.1,96.82,0.86,0.34,1.25,0.0,0.0,1.0450492976558712,1.0,53.17,7.96,3.9,0.05,0.016,0.212,0.783,6.56,7.41,0.35,0.03,0.02,36.49779913707391,0.0,0.0,0.0,0.0,0.0,0.0,0.0,0.0,0.0,0.0,0.0,0.0,0.0,1997.412057477864,7.0,1.0,3.07,82.0,24.54545455,11.0,60.0,28.5,8.0,121.885,118.0,543.0,43.4903689951265,425.0,74.15254237288136
2025-03-08 12:00:00,2.5,1.37,1.13,1170.0,4403.0,0.0,2477.0,1513.0,214.0,103356.0,3.43100336787621,0.97,11.81,0.39,86.83,3.1,29.59917387164561,5.0,1.02,0.44,86.64,11.9,4.027395203215141,69.31,9.81,19.86,1.02,9.655825229914624,5.06777777777778,78.3111111111111,67.4,32.18,0.064,5.35,2.01,9.6,2.41,0.07,0.18,55.02,10.69,0.051,1.9981308411215,0.07,92.80649454547796,0.1,96.82,0.86,0.34,1.25,0.0,0.0,1.089468436498844,1.0,53.17,7.96,3.9,0.05,0.016,0.212,0.783,6.56,7.41,0.35,0.03,0.02,38.04911428648276,0.0,0.0,0.0,0.0,0.0,0.0,0.0,0.0,0.0,0.0,0.0,0.0,0.0,1997.412057477864,7.0,1.0,2.87,82.0,24.54545455,11.0,60.0,28.5,8.0,121.4875,115.0,540.0,43.8157587093757,425.0,77.30434782608695
2025-03-08 13:00:00,2.58,1.38,1.2,1169.0,4404.0,0.0,2405.0,1447.0,208.0,101648.0,3.48939901956583,0.97,11.81,0.39,86.83,3.1,27.19511071735084,5.0,1.02,0.44,86.64,11.9,3.700287681301904,69.31,9.81,19.86,1.02,8.871573150440723,5.06777777777778,78.3111111111111,67.4,32.18,0.064,5.35,2.01,9.6,2.41,0.07,0.18,55.02,10.69,0.051,1.9981308411215,0.07,85.26869382902716,0.1,96.82,0.86,0.34,1.25,0.0,0.0,1.0009811382616791,1.0,53.17,7.96,3.9,0.05,0.016,0.212,0.783,6.56,7.41,0.35,0.03,0.02,34.95874176100799,0.0,0.0,0.0,0.0,0.0,0.0,0.0,0.0,0.0,0.0,0.0,0.0,0.0,1997.412057477864,7.0,1.0,2.9,82.0,24.54545455,11.0,60.0,28.5,8.0,121.7525,117.0,542.0,42.9619440623567,425.0,71.02564102564102
2025-03-08 14:00:00,2.52,1.39,1.13,1169.0,4404.0,0.0,2385.0,1530.0,212.0,102586.0,3.45751956541969,0.97,11.81,0.39,86.83,3.1,32.494031207403495,5.0,1.02,0.44,86.64,11.9,4.421282363667004,69.31,9.81,19.86,1.02,10.600183900897363,5.06777777777778,78.3111111111111,67.4,32.18,0.064,5.35,2.01,9.6,2.41,0.07,0.18,55.02,10.69,0.051,1.9981308411215,0.07,101.88315197875563,0.1,96.82,0.86,0.34,1.25,0.0,0.0,1.196020589243099,1.0,53.17,7.96,3.9,0.05,0.016,0.212,0.783,6.56,7.41,0.35,0.03,0.02,41.77039239001893,0.0,0.0,0.0,0.0,0.0,0.0,0.0,0.0,0.0,0.0,0.0,0.0,0.0,1997.412057477864,7.0,1.0,3.09,82.0,24.54545455,11.0,60.0,28.5,8.0,120.9575,111.0,536.0,43.0085233817093,425.0,84.86486486486487
2025-03-08 15:00:00,2.52,1.4,1.12,1169.0,4405.0,0.0,2379.0,1536.0,213.0,102506.0,3.46100081257025,0.97,11.81,0.39,86.83,3.1,32.83378898819225,5.0,1.02,0.44,86.64,11.9,4.467511317979626,69.31,9.81,19.86,1.02,10.711019485904774,5.06777777777778,78.3111111111111,67.4,32.18,0.064,5.35,2.01,9.6,2.41,0.07,0.18,55.02,10.69,0.051,1.9981308411215,0.07,102.94844281309751,0.1,96.82,0.86,0.34,1.25,0.0,0.0,1.20852618753545,1.0,53.17,7.96,3.9,0.05,0.016,0.212,0.783,6.56,7.41,0.35,0.03,0.02,42.20714385771232,0.0,0.0,0.0,0.0,0.0,0.0,0.0,0.0,0.0,0.0,0.0,0.0,0.0,1997.412057477864,7.0,1.0,3.16,82.0,24.54545455,11.0,60.0,28.5,8.0,121.2225,113.0,538.0,42.512077294686,425.0,85.75221238938053
2025-03-08 16:00:00,2.5,1.4,1.1,1169.0,4404.0,0.0,2379.0,1552.0,213.0,102963.0,3.44487011649311,0.99,11.65,0.36,87.0,2.4,32.68252024193234,4.8,1.03,0.46,86.79,11.72,4.4469290197801765,69.17,9.85,19.92,1.06,10.661672683761989,5.06777777777778,78.3111111111111,67.4,32.18,0.063,5.29,1.89,9.34,2.31,0.06,0.18,55.2,10.67,0.049,2.01701323251418,0.07,102.47414842449228,0.1,96.82,0.86,0.34,1.25,0.0,0.0,1.202958379285342,1.0,53.83,7.09,3.6,0.05,0.014,0.232,0.781,7.12,7.16,0.38,0.02,0.021,42.01269107199014,0.0,0.0,0.0,0.0,0.0,0.0,0.0,0.0,0.0,0.0,0.0,0.0,0.0,1997.412057477864,7.0,1.0,3.04,82.0,24.54545455,11.0,60.0,28.5,8.0,121.09,112.0,537.0,42.8010168708112,425.0,85.35714285714286
2025-03-08 17:00:00,2.5,1.4,1.1,1169.0,4405.0,0.0,2382.0,1556.0,213.0,102947.0,3.44618678127853,0.99,11.65,0.36,87.0,2.4,32.64833350527759,4.8,1.03,0.46,86.79,11.72,4.442277420387101,69.17,9.85,19.92,1.06,10.650520306477716,5.06777777777778,78.3111111111111,67.4,32.18,0.063,5.29,1.89,9.34,2.31,0.06,0.18,55.2,10.67,0.049,2.01701323251418,0.07,102.36695789266749,0.1,96.82,0.86,0.34,1.25,0.0,0.0,1.2017000546208174,1.0,53.83,7.09,3.6,0.05,0.014,0.232,0.781,7.12,7.16,0.38,0.02,0.021,41.96874474241693,0.0,0.0,0.0,0.0,0.0,0.0,0.0,0.0,0.0,0.0,0.0,0.0,0.0,1997.412057477864,7.0,1.0,3.02,82.0,24.54545455,11.0,60.0,28.5,8.0,121.09,112.0,537.0,43.1322505800464,425.0,85.26785714285714
2025-03-08 18:00:00,2.53,1.4,1.13,1177.0,4401.0,0.0,2376.0,1537.0,215.0,103795.0,3.41495302305283,0.99,11.65,0.36,87.0,2.4,30.38821035976972,4.8,1.03,0.46,86.79,11.72,4.13475501606711,69.17,9.85,19.92,1.06,9.913224252684325,5.06777777777778,78.3111111111111,67.4,32.18,0.063,5.29,1.89,9.34,2.31,0.06,0.18,55.2,10.67,0.049,2.01701323251418,0.07,95.2804727331402,0.1,96.82,0.86,0.34,1.25,0.0,0.0,1.118510812910592,1.0,53.83,7.09,3.6,0.05,0.014,0.232,0.781,7.12,7.16,0.38,0.02,0.021,39.06340406507684,0.0,0.0,0.0,0.0,0.0,0.0,0.0,0.0,0.0,0.0,0.0,0.0,0.0,1997.412057477864,6.0,1.0,3.18,82.0,24.54545455,11.0,60.0,28.5,8.0,120.195,126.0,540.0,42.418689876317,414.0,79.36507936507937
2025-03-08 19:00:00,2.58,1.4,1.18,1179.0,4401.0,0.0,2363.0,1469.0,212.0,104053.0,3.4064924346551,0.99,11.65,0.36,87.0,2.4,30.33903249262261,4.8,1.03,0.46,86.79,11.72,4.128063656804467,69.17,9.85,19.92,1.06,9.897181477557838,5.06777777777778,78.3111111111111,67.4,32.18,0.063,5.29,1.89,9.34,2.31,0.06,0.18,55.2,10.67,0.049,2.01701323251418,0.07,95.12627838032014,0.1,96.82,0.86,0.34,1.25,0.0,0.0,1.1167007038087826,1.0,53.83,7.09,3.6,0.05,0.014,0.232,0.781,7.12,7.16,0.38,0.02,0.021,39.00018695315473,0.0,0.0,0.0,0.0,0.0,0.0,0.0,0.0,0.0,0.0,0.0,0.0,0.0,1997.412057477864,7.0,1.0,3.33,82.0,24.54545455,11.0,60.0,28.5,8.0,122.3575,131.0,551.0,41.522491349481,420.0,79.23664122137404
2025-03-08 20:00:00,2.51,1.4,1.11,1184.0,4403.0,0.0,2349.0,1549.0,216.0,103458.0,3.42762345267931,0.99,11.65,0.36,87.0,2.4,32.675323034215545,4.8,1.03,0.46,86.79,11.72,4.445949735697424,69.17,9.85,19.92,1.06,10.659324814860035,5.06777777777778,78.3111111111111,67.4,32.18,0.063,5.29,1.89,9.34,2.31,0.06,0.18,55.2,10.67,0.049,2.01701323251418,0.07,102.45158199673968,0.1,96.82,0.86,0.34,1.25,0.0,0.0,1.2026934688296524,1.0,53.83,7.09,3.6,0.05,0.014,0.232,0.781,7.12,7.16,0.38,0.02,0.021,42.00343921313262,0.0,0.0,0.0,0.0,0.0,0.0,0.0,0.0,0.0,0.0,0.0,0.0,0.0,1997.412057477864,7.0,1.0,3.44,82.0,24.54545455,11.0,60.0,28.5,8.0,122.6225,133.0,553.0,41.5668202764977,420.0,85.33834586466165
2025-03-08 21:00:00,2.5,1.4,1.1,1217.0,4402.0,0.0,2338.0,1534.0,217.0,101425.0,3.49547790035415,0.99,11.65,0.36,87.0,2.4,32.678721715637366,4.8,1.03,0.46,86.79,11.72,4.446412175403169,69.17,9.85,19.92,1.06,10.660433530730405,5.06777777777778,78.3111111111111,67.4,32.18,0.063,5.29,1.89,9.34,2.31,0.06,0.18,55.2,10.67,0.049,2.01701323251418,0.07,102.46223836540064,0.1,96.82,0.86,0.34,1.25,0.0,0.0,1.2028185654337282,1.0,53.83,7.09,3.6,0.05,0.014,0.232,0.781,7.12,7.16,0.38,0.02,0.021,42.00780814648201,0.0,0.0,0.0,0.0,0.0,0.0,0.0,0.0,0.0,0.0,0.0,0.0,0.0,1997.412057477864,7.0,1.0,3.61,82.0,24.54545455,11.0,60.0,28.5,8.0,124.08,144.0,564.0,42.9527104959631,420.0,85.34722222222223
2025-03-08 22:00:00,2.53,1.4,1.13,1205.0,4402.0,0.0,2380.0,1495.0,213.0,101227.0,3.50230940377953,0.99,11.65,0.36,87.0,2.4,32.62235158541999,4.8,1.03,0.46,86.79,11.72,4.4387422048483645,69.17,9.85,19.92,1.06,10.642044499741674,5.06777777777778,78.3111111111111,67.4,32.18,0.063,5.29,1.89,9.34,2.31,0.06,0.18,55.2,10.67,0.049,2.01701323251418,0.07,102.28549308848064,0.1,96.82,0.86,0.34,1.25,0.0,0.0,1.2007437278757789,1.0,53.83,7.09,3.6,0.05,0.014,0.232,0.781,7.12,7.16,0.38,0.02,0.021,41.93534553194129,0.0,0.0,0.0,0.0,0.0,0.0,0.0,0.0,0.0,0.0,0.0,0.0,0.0,1997.412057477864,7.0,1.0,3.31,82.0,24.54545455,11.0,60.0,28.5,8.0,121.5625,125.0,545.0,43.146274149034,420.0,85.2
2025-03-08 23:00:00,2.53,1.4,1.13,1179.0,4403.0,0.0,2345.0,1508.0,212.0,102670.0,3.45390927883439,0.98,11.72,0.35,86.95,2.9,32.77391465752568,4.8,1.03,0.46,86.79,11.72,4.376121960667417,69.51,9.76,19.65,1.08,10.93827073104868,5.22222222222223,78.8888888888889,67.4,32.162,0.061,5.5961,2.03,9.14,2.34,0.057,0.18,54.67,11.0105,0.054,1.96753095906077,0.09,103.42991040852654,0.1,95.62,0.69,0.48,1.06,0.0,0.0,1.8174779180397227,1.0,53.83,7.09,3.6,0.05,0.014,0.232,0.781,7.12,7.16,0.38,0.02,0.021,51.18902574357888,0.0,0.0,0.0,0.0,0.0,0.0,0.0,0.0,0.0,0.0,0.0,0.0,0.0,1997.412057477864,6.0,1.0,3.41,82.0,24.54545455,11.0,60.0,28.5,8.0,122.225,130.0,550.0,42.9956150473113,420.0,85.53846153846153
2025-03-09 00:00:00,2.54,1.4,1.14,1159.0,4401.0,0.0,2329.0,1519.0,211.0,103740.0,3.41676207425908,0.98,11.72,0.35,86.95,2.9,32.09519993011894,4.8,1.03,0.46,86.79,11.72,4.285496887200612,69.51,9.76,19.65,1.08,10.7117501730042,5.22222222222223,78.8888888888889,67.4,32.162,0.061,5.5961,2.03,9.14,2.34,0.057,0.18,54.67,11.0105,0.054,1.96753095906077,0.09,101.28798124985929,0.1,95.62,0.69,0.48,1.06,0.0,0.0,1.779839782876432,1.0,53.83,7.09,3.6,0.05,0.014,0.232,0.781,7.12,7.16,0.38,0.02,0.021,50.12895263309397,0.0,0.0,0.0,0.0,0.0,0.0,0.0,0.0,0.0,0.0,0.0,0.0,0.0,2001.13258445053,7.0,1.0,3.42,82.0,24.54545455,11.0,60.0,28.5,8.0,122.225,130.0,550.0,42.6981919332406,420.0,83.92307692307692
2025-03-09 01:00:00,2.54,1.4,1.14,1159.0,4399.0,0.0,2351.0,1511.0,211.0,103618.0,3.41922843476311,0.98,11.72,0.35,86.95,2.9,31.604505214413727,4.8,1.03,0.46,86.79,11.72,4.2199770997776005,69.51,9.76,19.65,1.08,10.547981160276692,5.22222222222223,78.8888888888889,67.4,32.162,0.061,5.5961,2.03,9.14,2.34,0.057,0.18,54.67,11.0105,0.054,1.96753095906077,0.09,99.73941706356445,0.1,95.62,0.69,0.48,1.06,0.0,0.0,1.752628300219806,1.0,53.83,7.09,3.6,0.05,0.014,0.232,0.781,7.12,7.16,0.38,0.02,0.021,49.36254481465217,0.0,0.0,0.0,0.0,0.0,0.0,0.0,0.0,0.0,0.0,0.0,0.0,0.0,2001.13258445053,7.0,1.0,3.29,82.0,24.54545455,11.0,60.0,28.5,8.0,121.5625,125.0,545.0,42.7583025830258,420.0,82.64
2025-03-09 02:00:00,2.53,1.4,1.13,1159.0,4400.0,0.0,2339.0,1525.0,212.0,103713.0,3.41687491936579,0.98,11.72,0.35,86.95,2.9,32.49175657086871,4.8,1.03,0.46,86.79,11.72,4.338446931233118,69.51,9.76,19.65,1.08,10.84410067010053,5.22222222222223,78.8888888888889,67.4,32.162,0.061,5.5961,2.03,9.14,2.34,0.057,0.18,54.67,11.0105,0.054,1.96753095906077,0.09,102.53945878170904,0.1,95.62,0.69,0.48,1.06,0.0,0.0,1.8018308372056475,1.0,53.83,7.09,3.6,0.05,0.014,0.232,0.781,7.12,7.16,0.38,0.02,0.021,50.74832777653494,0.0,0.0,0.0,0.0,0.0,0.0,0.0,0.0,0.0,0.0,0.0,0.0,0.0,2001.13258445053,7.0,1.0,3.22,82.0,24.54545455,11.0,60.0,28.5,8.0,121.5625,125.0,545.0,42.0747273149222,420.0,84.96
2025-03-09 03:00:00,2.53,1.4,1.13,1168.0,4399.0,0.0,2342.0,1533.0,213.0,103737.0,3.41530929074534,0.98,11.72,0.35,86.95,2.9,32.95067968627646,4.8,1.03,0.46,86.79,11.72,4.399724430261835,69.51,9.76,19.65,1.08,10.997265933802517,5.22222222222223,78.8888888888889,67.4,32.162,0.061,5.5961,2.03,9.14,2.34,0.057,0.18,54.67,11.0105,0.054,1.96753095906077,0.09,103.98775622212864,0.1,95.62,0.69,0.48,1.06,0.0,0.0,1.8272804253017725,1.0,53.83,7.09,3.6,0.05,0.014,0.232,0.781,7.12,7.16,0.38,0.02,0.021,51.46511206716397,0.0,0.0,0.0,0.0,0.0,0.0,0.0,0.0,0.0,0.0,0.0,0.0,0.0,2001.13258445053,7.0,1.0,3.35,82.0,24.54545455,11.0,60.0,28.5,8.0,121.5625,125.0,545.0,42.7064220183486,420.0,86.16
2025-03-09 04:00:00,2.53,1.4,1.13,1169.0,4399.0,0.0,2339.0,1536.0,214.0,103797.0,3.41333665671857,0.98,11.72,0.35,86.95,2.9,32.67010808652072,4.8,1.03,0.46,86.79,11.72,4.362261235765209,69.51,9.76,19.65,1.08,10.90362536173045,5.22222222222223,78.8888888888889,67.4,32.162,0.061,5.5961,2.03,9.14,2.34,0.057,0.18,54.67,11.0105,0.054,1.96753095906077,0.09,103.10231132702974,0.1,95.62,0.69,0.48,1.06,0.0,0.0,1.8117213231220743,1.0,53.83,7.09,3.6,0.05,0.014,0.232,0.781,7.12,7.16,0.38,0.02,0.021,51.02689200731171,0.0,0.0,0.0,0.0,0.0,0.0,0.0,0.0,0.0,0.0,0.0,0.0,0.0,2001.13258445053,7.0,1.0,3.39,82.0,24.54545455,11.0,60.0,28.5,8.0,122.0925,129.0,549.0,42.0610865003497,420.0,85.42635658914729
2025-03-09 05:00:00,2.54,1.4,1.14,1172.0,4395.0,0.0,2337.0,1532.0,215.0,104737.0,3.37965343789639,0.98,11.72,0.35,86.95,2.9,32.97774438282615,4.8,1.03,0.46,86.79,11.72,4.403338231486605,69.51,9.76,19.65,1.08,11.006298757046478,5.22222222222223,78.8888888888889,67.4,32.162,0.061,5.5961,2.03,9.14,2.34,0.057,0.18,54.67,11.0105,0.054,1.96753095906077,0.09,104.0731686352816,0.1,95.62,0.69,0.48,1.06,0.0,0.0,1.8287812984459029,1.0,53.83,7.09,3.6,0.05,0.014,0.232,0.781,7.12,7.16,0.38,0.02,0.021,51.50738396122671,0.0,0.0,0.0,0.0,0.0,0.0,0.0,0.0,0.0,0.0,0.0,0.0,0.0,2001.13258445053,7.0,1.0,3.42,82.0,24.54545455,11.0,60.0,28.5,8.0,122.225,130.0,550.0,42.9852805887764,420.0,86.23076923076923
2025-03-09 06:00:00,2.56,1.4,1.16,1163.0,4397.0,0.0,2336.0,1514.0,214.0,105282.0,3.36370107922579,0.98,11.72,0.35,86.95,2.9,32.69975428260649,4.8,1.03,0.46,86.79,11.72,4.366219730534506,69.51,9.76,19.65,1.08,10.913519758610422,5.22222222222223,78.8888888888889,67.4,32.162,0.061,5.5961,2.03,9.14,2.34,0.057,0.18,54.67,11.0105,0.054,1.96753095906077,0.09,103.19587059320672,0.1,95.62,0.69,0.48,1.06,0.0,0.0,1.8133653533608425,1.0,53.83,7.09,3.6,0.05,0.014,0.232,0.781,7.12,7.16,0.38,0.02,0.021,51.07319590205518,0.0,0.0,0.0,0.0,0.0,0.0,0.0,0.0,0.0,0.0,0.0,0.0,0.0,2001.13258445053,7.0,1.0,3.39,82.0,24.54545455,11.0,60.0,28.5,8.0,122.0925,129.0,549.0,42.7274842913661,420.0,85.50387596899225
2025-03-09 07:00:00,2.54,1.4,1.14,1169.0,4394.0,0.0,2346.0,1534.0,216.0,105323.0,3.36010041551836,0.98,11.72,0.35,86.95,2.9,32.61413606831078,4.8,1.03,0.46,86.79,11.72,4.354787597640776,69.51,9.76,19.65,1.08,10.88494474042106,5.22222222222223,78.8888888888889,67.4,32.162,0.061,5.5961,2.03,9.14,2.34,0.057,0.18,54.67,11.0105,0.054,1.96753095906077,0.09,102.9256714324876,0.1,95.62,0.69,0.48,1.06,0.0,0.0,1.808617394031281,1.0,53.83,7.09,3.6,0.05,0.014,0.232,0.781,7.12,7.16,0.38,0.02,0.021,50.93947025403602,0.0,0.0,0.0,0.0,0.0,0.0,0.0,0.0,0.0,0.0,0.0,0.0,0.0,2001.13258445053,7.0,1.0,3.44,82.0,24.54545455,11.0,60.0,28.5,8.0,121.5625,125.0,545.0,42.8210429588789,420.0,85.28
2025-03-09 08:00:00,2.52,1.4,1.12,1169.0,4395.0,0.0,2372.0,1563.0,216.0,104744.0,3.37942775712203,0.97,11.48,0.38,87.17,3.2,32.33321949463694,4.7,1.02,0.42,87.04,11.52,4.317278340659562,69.26,9.94,19.78,1.02,10.791189033548935,5.22222222222223,78.8888888888889,67.4,32.144,0.064,5.82,1.94,8.94,2.48,0.061,0.19,54.2,11.39,0.056,1.95704467353952,0.08,102.03913784774588,0.1,95.62,0.69,0.48,1.06,0.0,0.0,1.7930391613178955,1.0,53.52,7.18,3.0,0.11,0.02,0.208,0.836,6.35,7.8,0.32,0.35,0.018,50.50071138522674,0.0,0.0,0.0,0.0,0.0,0.0,0.0,0.0,0.0,0.0,0.0,0.0,0.0,2001.13258445053,7.0,1.0,3.29,82.0,24.54545455,11.0,60.0,28.5,8.0,121.0325,121.0,541.0,42.8571428571429,420.0,84.54545454545455
2025-03-09 09:00:00,2.5,1.4,1.1,1170.0,4409.0,0.0,2358.0,1547.0,212.0,103282.0,3.43813464251442,0.97,11.48,0.38,87.17,3.2,32.74607646399051,4.7,1.02,0.42,87.04,11.52,4.372404878611532,69.26,9.94,19.78,1.02,10.92897975373538,5.22222222222223,78.8888888888889,67.4,32.144,0.064,5.82,1.94,8.94,2.48,0.061,0.19,54.2,11.39,0.056,1.95704467353952,0.08,103.34205694660824,0.1,95.62,0.69,0.48,1.06,0.0,0.0,1.8159341506089168,1.0,53.52,7.18,3.0,0.11,0.02,0.208,0.836,6.35,7.8,0.32,0.35,0.018,51.14554573759187,0.0,0.0,0.0,0.0,0.0,0.0,0.0,0.0,0.0,0.0,0.0,0.0,0.0,2001.13258445053,7.0,1.0,3.35,82.0,24.54545455,11.0,60.0,28.5,8.0,121.96,128.0,548.0,43.5974205435283,420.0,85.625
2025-03-09 10:00:00,2.48,1.4,1.08,1173.0,4419.0,0.0,2323.0,1565.0,212.0,101168.0,3.517872369045,0.97,11.48,0.38,87.17,3.2,31.86007593181624,4.7,1.02,0.42,87.04,11.52,4.254102062895848,69.26,9.94,19.78,1.02,10.63327770562652,5.22222222222223,78.8888888888889,67.4,32.144,0.064,5.82,1.94,8.94,2.48,0.061,0.19,54.2,11.39,0.056,1.95704467353952,0.08,100.54596265569788,0.1,95.62,0.69,0.48,1.06,0.0,0.0,1.7668009781019087,1.0,53.52,7.18,3.0,0.11,0.02,0.208,0.836,6.35,7.8,0.32,0.35,0.018,49.76171641710272,0.0,0.0,0.0,0.0,0.0,0.0,0.0,0.0,0.0,0.0,0.0,0.0,0.0,2001.13258445053,6.0,1.0,3.45,82.0,24.54545455,11.0,60.0,28.5,8.0,122.6225,133.0,553.0,43.4752429430819,420.0,83.30827067669173
2025-03-09 11:00:00,2.45,1.4,1.05,1175.0,4405.0,0.0,2356.0,1617.0,215.0,101535.0,3.49407178068397,0.97,11.48,0.38,87.17,3.2,32.78439304089717,4.7,1.02,0.42,87.04,11.52,4.377521082013263,69.26,9.94,19.78,1.02,10.941767884054013,5.22222222222223,78.8888888888889,67.4,32.144,0.064,5.82,1.94,8.94,2.48,0.061,0.19,54.2,11.39,0.056,1.95704467353952,0.08,103.46297872717764,0.1,95.62,0.69,0.48,1.06,0.0,0.0,1.8180589969432788,1.0,53.52,7.18,3.0,0.11,0.02,0.208,0.836,6.35,7.8,0.32,0.35,0.018,51.20539175422359,0.0,0.0,0.0,0.0,0.0,0.0,0.0,0.0,0.0,0.0,0.0,0.0,0.0,2001.13258445053,7.0,1.0,3.63,82.0,24.54545455,11.0,60.0,28.5,8.0,122.3575,131.0,551.0,41.8757019842756,420.0,85.72519083969466
