Repository: saikumar-voptimai/evonith_bf_webapp

# Evonith BF2 — Blast Furnace Intelligence Platform

Monitoring, modelling and optimisation of **Blast Furnace 2 (BF2)** at Evonith Steel: live telemetry from InfluxDB,
manual plant reports from Neon PostgreSQL, a two-zone energy model of the furnace, blend and fuel optimisers, a
conversational assistant (FurnaceMind) and a live digital twin evaluated every hour.

The platform has three deployable parts that share one Python service layer, plus the shared data library:

| Part | Path | What it is |
|---|---|---|
| **Streamlit app** (legacy) | `src/app.py`, `src/custom_pages/` | The original 11-page dashboard; still the home of the model pages. Served under `/legacy` in production |

File: src/data/V13_df_filtered.csv (part 153 of 268)
NM3/HR.,STEAMKGS/HR.,RAFTOC,PERMEABILITYKGS/HR.,TUYEREVELOCITYM/S,HOT BLAST VOLUMENM3/HR.,O2 ENRICHMENT %,COKE_VM%,COKE_ASH%,COKE_IM%,COKE_FC%,COKE_MOIST%,COKE_CALC_MT,NUTCOKE_MOIST%,NUTCOKE_VM%,NUTCOKE_IM%,NUTCOKE_FC%,NUTCOKE_ASH%,NUTCOKE_CALC_MT,PCI_2_FC%,PCI_2_ASH%,PCI_2_VM%,PCI_2_IM%,PCI_2_CALC_MT,SINTER_SP_02_COLD_STRENGTH_AI,SINTER_SP_02_COLD_STRENGTH_TI,SINTER_SP_02_HOT_STRENGTH_RI,SINTER_SP_02_HOT_STRENGTH_RDI,SINTER_SP_02_P%,SINTER_SP_02_SIO2%,SINTER_SP_02_MGO%,SINTER_SP_02_FEO%,SINTER_SP_02_AL2O3%,SINTER_SP_02_NA2O%,SINTER_SP_02_TIO2%,SINTER_SP_02_FE(T)%,SINTER_SP_02_CAO%,SINTER_SP_02_K2O%,SINTER_SP_02_BASICITY,SINTER_SP_02_MNO%,SINTER_CALC_MT,FLUX_TM%,FLUX_SIO2%,FLUX_FE2O3%,FLUX_AL2O3%,FLUX_LOI%,FLUX_MGO%,FLUX_CAO%,FLUX_CALC_MT,GEOMIN TYPE,ORE_FE(T)%,ORE_LOI%,ORE_TM%,ORE_MGO%,ORE_NA2O%,ORE_P%,ORE_TIO2%,ORE_AL2O3%,ORE_SIO2%,ORE_MNO%,ORE_CAO%,ORE_K2O%,ORE_CALC_MT,LLOYDS_PELLET_PCT_SIO2,LLOYDS_PELLET_PCT_AL2O3,LLOYDS_PELLET_PCT_FE2O3,LLOYDS_PELLET_PCT_MGO,LLOYDS_PELLET_PCT_TIO2,LLOYDS_PELLET_PCT_NA2O,TOTAL_PELLET_CALC_MT,LLOYDS_PELLET_PCT_K2O,LLOYDS_PELLET_PCT_TM,LLOYDS_PELLET_PCT_LOI,LLOYDS_PELLET_PCT_MNO,LLOYDS_PELLET_PCT_CAO,LLOYDS_PELLET_PCT_P,DAILYPRODUCTION,CHARGES/HRS.,STOCKRODLEVEL,FURNACE TOP GAS ANALYSISH2%,COKE_DISCHARGE_TIME,WEIGHTED_COKE_ANGLE,TOTAL_COKE_PORTIONS,NON_COKE_DISCHARGE_TIME,WEIGHTED_NON_COKE_ANGLE,TOTAL_NON_COKE_PORTIONS,UNITCOST LAKHS/THM,ACTUALKG/THM.,ACT. FUEL RATEKG/THM.,FURNACETOPGASANALYSISCO2ETACO,COKE RATE KG/THM,PRODUCTIONTONNESPERHR
2025-03-09 12:00:00,2.47,1.4,1.07,1178.0,4401.0,0.0,2382.0,1577.0,211.0,101516.0,3.49155439899681,0.97,11.48,0.38,87.17,3.2,29.703482344373803,4.7,1.02,0.42,87.04,11.52,3.966143890768421,69.26,9.94,19.78,1.02,9.9135161280796,5.22222222222223,78.8888888888889,67.4,32.144,0.064,5.82,1.94,8.94,2.48,0.061,0.19,54.2,11.39,0.056,1.95704467353952,0.08,93.7400536311696,0.1,95.62,0.69,0.48,1.06,0.0,0.0,1.647207049078765,1.0,53.52,7.18,3.0,0.11,0.02,0.208,0.836,6.35,7.8,0.32,0.35,0.018,46.39336918670316,0.0,0.0,0.0,0.0,0.0,0.0,0.0,0.0,0.0,0.0,0.0,0.0,0.0,2001.13258445053,6.0,1.0,3.53,82.0,24.54545455,11.0,60.0,28.5,8.0,122.6225,133.0,553.0,41.587595464013,420.0,77.66917293233082
2025-03-09 13:00:00,2.49,1.4,1.09,1179.0,4402.0,0.0,2356.0,1543.0,213.0,100487.0,3.52807941522879,0.97,11.48,0.38,87.17,3.2,29.703482344373803,4.7,1.02,0.42,87.04,11.52,3.966143890768421,69.26,9.94,19.78,1.02,9.9135161280796,5.22222222222223,78.8888888888889,67.4,32.144,0.064,5.82,1.94,8.94,2.48,0.061,0.19,54.2,11.39,0.056,1.95704467353952,0.08,93.7400536311696,0.1,95.62,0.69,0.48,1.06,0.0,0.0,1.647207049078765,1.0,53.52,7.18,3.0,0.11,0.02,0.208,0.836,6.35,7.8,0.32,0.35,0.018,46.39336918670316,0.0,0.0,0.0,0.0,0.0,0.0,0.0,0.0,0.0,0.0,0.0,0.0,0.0,2001.13258445053,7.0,1.0,3.73,82.0,24.54545455,11.0,60.0,28.5,8.0,122.6225,133.0,553.0,42.0618556701031,420.0,77.66917293233082
2025-03-09 14:00:00,2.49,1.4,1.09,1179.0,4402.0,0.0,2372.0,1564.0,212.0,101811.0,3.48223624967605,0.97,11.48,0.38,87.17,3.2,32.273861368106004,4.7,1.02,0.42,87.04,11.52,4.309352573970704,69.26,9.94,19.78,1.02,10.771378300993248,5.22222222222223,78.8888888888889,67.4,32.144,0.064,5.82,1.94,8.94,2.48,0.061,0.19,54.2,11.39,0.056,1.95704467353952,0.08,101.85181186690816,0.1,95.62,0.69,0.48,1.06,0.0,0.0,1.7897474555404955,1.0,53.52,7.18,3.0,0.11,0.02,0.208,0.836,6.35,7.8,0.32,0.35,0.018,50.40800092635011,0.0,0.0,0.0,0.0,0.0,0.0,0.0,0.0,0.0,0.0,0.0,0.0,0.0,2001.13258445053,7.0,1.0,3.34,82.0,24.54545455,11.0,60.0,28.5,8.0,121.2975,123.0,543.0,43.0032543003254,420.0,84.39024390243902
2025-03-09 15:00:00,2.51,1.4,1.11,1179.0,4403.0,0.0,2364.0,1528.0,212.0,101564.0,3.49149027359589,0.97,11.48,0.38,87.17,3.2,32.06342832982148,4.7,1.02,0.42,87.04,11.52,4.281254598806317,69.26,9.94,19.78,1.02,10.701146423978678,5.22222222222223,78.8888888888889,67.4,32.144,0.064,5.82,1.94,8.94,2.48,0.061,0.19,54.2,11.39,0.056,1.95704467353952,0.08,101.18771450398404,0.1,95.62,0.69,0.48,1.06,0.0,0.0,1.7780778883159312,1.0,53.52,7.18,3.0,0.11,0.02,0.208,0.836,6.35,7.8,0.32,0.35,0.018,50.07932910528119,0.0,0.0,0.0,0.0,0.0,0.0,0.0,0.0,0.0,0.0,0.0,0.0,0.0,2001.13258445053,7.0,1.0,3.39,82.0,24.54545455,11.0,60.0,28.5,8.0,121.5625,125.0,545.0,43.3914053426249,420.0,83.84
2025-03-09 16:00:00,2.51,1.4,1.11,1178.0,4402.0,0.0,2342.0,1526.0,213.0,101760.0,3.48398003932602,0.98,11.58,0.39,87.05,3.1,32.118867162309336,4.7,1.02,0.42,87.04,11.52,4.288657043551139,69.53,9.63,19.8,1.04,10.719649094932151,5.22222222222223,78.8888888888889,67.4,32.126,0.064,5.81,2.06,9.36,2.4,0.065,0.18,54.3,11.19,0.059,1.92598967297762,0.1,101.36267173864128,0.1,94.83,0.8400000000000001,0.42,1.24,0.0,0.0,1.781152249584686,1.0,53.52,7.18,3.0,0.11,0.02,0.208,0.836,6.35,7.8,0.32,0.35,0.018,50.16591808475067,0.0,0.0,0.0,0.0,0.0,0.0,0.0,0.0,0.0,0.0,0.0,0.0,0.0,2001.13258445053,7.0,1.0,3.41,82.0,24.54545455,11.0,60.0,28.5,8.0,122.6225,133.0,553.0,43.5476302205537,420.0,83.98496240601504
2025-03-09 17:00:00,2.51,1.4,1.11,1180.0,4403.0,0.0,2341.0,1545.0,215.0,101860.0,3.48135251533768,0.98,11.58,0.39,87.05,3.1,32.19311406591681,4.7,1.02,0.42,87.04,11.52,4.298570827387565,69.53,9.63,19.8,1.04,10.744428946258642,5.22222222222223,78.8888888888889,67.4,32.126,0.064,5.81,2.06,9.36,2.4,0.065,0.18,54.3,11.19,0.059,1.92598967297762,0.1,101.5969846264509,0.1,94.83,0.8400000000000001,0.42,1.24,0.0,0.0,1.785269612713244,1.0,53.52,7.18,3.0,0.11,0.02,0.208,0.836,6.35,7.8,0.32,0.35,0.018,50.28188307397637,0.0,0.0,0.0,0.0,0.0,0.0,0.0,0.0,0.0,0.0,0.0,0.0,0.0,2001.13258445053,6.0,1.0,3.54,82.0,24.54545455,11.0,60.0,28.5,8.0,122.755,134.0,554.0,43.1958274063537,420.0,84.17910447761194
2025-03-09 18:00:00,2.48,1.4,1.08,1179.0,4399.0,0.0,2359.0,1573.0,215.0,101850.0,3.47853362292558,0.98,11.58,0.39,87.05,3.1,29.971645438358003,4.7,1.02,0.42,87.04,11.52,4.00195024520876,69.53,9.63,19.8,1.04,10.003015370166668,5.22222222222223,78.8888888888889,67.4,32.126,0.064,5.81,2.06,9.36,2.4,0.065,0.18,54.3,11.19,0.059,1.92598967297762,0.1,94.5863390101208,0.1,94.83,0.8400000000000001,0.42,1.24,0.0,0.0,1.662078037388902,1.0,53.52,7.18,3.0,0.11,0.02,0.208,0.836,6.35,7.8,0.32,0.35,0.018,46.81220861021655,0.0,0.0,0.0,0.0,0.0,0.0,0.0,0.0,0.0,0.0,0.0,0.0,0.0,2001.13258445053,7.0,1.0,3.42,82.0,24.54545455,11.0,60.0,28.5,8.0,122.8875,135.0,555.0,43.208707998107,420.0,78.37037037037037
2025-03-09 19:00:00,2.51,1.4,1.11,1179.0,4390.0,0.0,2366.0,1545.0,214.0,102578.0,3.44680587326957,0.98,11.58,0.39,87.05,3.1,29.63148614114926,4.7,1.02,0.42,87.04,11.52,3.956530630670936,69.53,9.63,19.8,1.04,9.889487446406784,5.22222222222223,78.8888888888889,67.4,32.126,0.064,5.81,2.06,9.36,2.4,0.065,0.18,54.3,11.19,0.059,1.92598967297762,0.1,93.51284364032529,0.1,94.83,0.8400000000000001,0.42,1.24,0.0,0.0,1.6432144985729542,1.0,53.52,7.18,3.0,0.11,0.02,0.208,0.836,6.35,7.8,0.32,0.35,0.018,46.28091952852799,0.0,0.0,0.0,0.0,0.0,0.0,0.0,0.0,0.0,0.0,0.0,0.0,0.0,2001.13258445053,7.0,1.0,3.42,82.0,24.54545455,11.0,60.0,28.5,8.0,122.3575,131.0,551.0,42.9138454354424,420.0,77.48091603053435
2025-03-09 20:00:00,2.55,1.4,1.15,1179.0,4350.0,0.0,2363.0,1493.0,213.0,103415.0,3.38780421333483,0.98,11.58,0.39,87.05,3.1,31.96293784818205,4.7,1.02,0.42,87.04,11.52,4.267836653219541,69.53,9.63,19.8,1.04,10.667607797130117,5.22222222222223,78.8888888888889,67.4,32.126,0.064,5.81,2.06,9.36,2.4,0.065,0.18,54.3,11.19,0.059,1.92598967297762,0.1,100.8705805387106,0.1,94.83,0.8400000000000001,0.42,1.24,0.0,0.0,1.7725051871826876,1.0,53.52,7.18,3.0,0.11,0.02,0.208,0.836,6.35,7.8,0.32,0.35,0.018,49.92237471318682,0.0,0.0,0.0,0.0,0.0,0.0,0.0,0.0,0.0,0.0,0.0,0.0,0.0,2001.13258445053,7.0,1.0,3.38,82.0,24.54545455,11.0,60.0,28.5,8.0,121.2975,123.0,543.0,42.9466357308585,420.0,83.57723577235772
2025-03-09 21:00:00,2.53,1.4,1.13,1179.0,4402.0,0.0,2358.0,1528.0,215.0,103710.0,3.41852559583711,0.98,11.58,0.39,87.05,3.1,31.98824557654796,4.7,1.02,0.42,87.04,11.52,4.271215856071379,69.53,9.63,19.8,1.04,10.676054233491064,5.22222222222223,78.8888888888889,67.4,32.126,0.064,5.81,2.06,9.36,2.4,0.065,0.18,54.3,11.19,0.059,1.92598967297762,0.1,100.95044820495924,0.1,94.83,0.8400000000000001,0.42,1.24,0.0,0.0,1.773908627630416,1.0,53.52,7.18,3.0,0.11,0.02,0.208,0.836,6.35,7.8,0.32,0.35,0.018,49.96190242821173,0.0,0.0,0.0,0.0,0.0,0.0,0.0,0.0,0.0,0.0,0.0,0.0,0.0,2001.13258445053,7.0,1.0,3.48,82.0,24.54545455,11.0,60.0,28.5,8.0,122.0925,129.0,549.0,42.962962962963,420.0,83.64341085271317
2025-03-09 22:00:00,2.52,1.4,1.12,1179.0,4399.0,0.0,2352.0,1545.0,216.0,103909.0,3.40966049683944,0.98,11.58,0.39,87.05,3.1,33.46314383181512,4.7,1.02,0.42,87.04,11.52,4.468150970843902,69.53,9.63,19.8,1.04,11.168300478269732,5.22222222222223,78.8888888888889,67.4,32.126,0.064,5.81,2.06,9.36,2.4,0.065,0.18,54.3,11.19,0.059,1.92598967297762,0.1,105.6050216972639,0.1,94.83,0.8400000000000001,0.42,1.24,0.0,0.0,1.8556991320091123,1.0,53.52,7.18,3.0,0.11,0.02,0.208,0.836,6.35,7.8,0.32,0.35,0.018,52.26552119169972,0.0,0.0,0.0,0.0,0.0,0.0,0.0,0.0,0.0,0.0,0.0,0.0,0.0,2001.13258445053,7.0,1.0,3.5,82.0,24.54545455,11.0,60.0,28.5,8.0,121.43,124.0,544.0,42.7708042770804,420.0,87.5
2025-03-09 23:00:00,2.51,1.4,1.11,1179.0,4399.0,0.0,2380.0,1544.0,214.0,102619.0,3.45248763811006,0.98,11.64,0.4,86.98,3.0,30.73490431264349,4.5,1.03,0.44,86.84,11.69,4.260377381412211,69.36,9.85,19.67,1.12,10.350206258665828,5.11111111111111,78.5777777777778,67.4,32.108,0.065,5.72,2.0,9.71,2.41,0.068,0.19,54.31,11.28,0.055,1.97202797202797,0.12,96.01120360186194,0.1,94.83,0.8400000000000001,0.42,1.24,0.0,0.0,2.4321177106495298,1.0,53.19,8.14,3.2,0.06,0.003,0.235,0.519,6.75,7.52,0.2,0.04,0.019,34.243319524386074,0.0,0.0,0.0,0.0,0.0,0.0,0.0,0.0,0.0,0.0,0.0,0.0,0.0,2001.13258445053,7.0,1.0,3.26,82.0,24.54545455,11.0,60.0,28.5,8.0,120.9,120.0,540.0,43.5348837209302,420.0,79.5
2025-03-10 00:00:00,2.5,1.4,1.1,1180.0,4396.0,0.0,2380.0,1524.0,210.0,100563.0,3.52061409652304,0.98,11.64,0.4,86.98,3.0,31.2353837629332,4.5,1.03,0.44,86.84,11.69,4.329752294969328,69.36,9.85,19.67,1.12,10.518746413729568,5.11111111111111,78.5777777777778,67.4,32.108,0.065,5.72,2.0,9.71,2.41,0.068,0.19,54.31,11.28,0.055,1.97202797202797,0.12,97.57462588915848,0.1,94.83,0.8400000000000001,0.42,1.24,0.0,0.0,2.4717217036369106,1.0,53.19,8.14,3.2,0.06,0.003,0.235,0.519,6.75,7.52,0.2,0.04,0.019,34.8009291254223,0.0,0.0,0.0,0.0,0.0,0.0,0.0,0.0,0.0,0.0,0.0,0.0,0.0,2020.3449972400144,7.0,1.0,3.25,82.0,24.54545455,11.0,60.0,28.5,8.0,121.0325,121.0,541.0,43.1744562702453,420.0,81.5702479338843
2025-03-10 01:00:00,2.49,1.4,1.09,1178.0,4393.0,0.0,2375.0,1558.0,213.0,101882.0,3.47270279365153,0.98,11.64,0.4,86.98,3.0,30.123526468568738,4.5,1.03,0.44,86.84,11.69,4.175630075486124,69.36,9.85,19.67,1.12,10.144320249593433,5.11111111111111,78.5777777777778,67.4,32.108,0.065,5.72,2.0,9.71,2.41,0.068,0.19,54.31,11.28,0.055,1.97202797202797,0.12,94.10135146541064,0.1,94.83,0.8400000000000001,0.42,1.24,0.0,0.0,2.383738094193029,1.0,53.19,8.14,3.2,0.06,0.003,0.235,0.519,6.75,7.52,0.2,0.04,0.019,33.56215238451736,0.0,0.0,0.0,0.0,0.0,0.0,0.0,0.0,0.0,0.0,0.0,0.0,0.0,2020.3449972400144,7.0,1.0,3.34,82.0,24.54545455,11.0,60.0,28.5,8.0,120.9,120.0,540.0,42.8472382713196,420.0,78.66666666666667
2025-03-10 02:00:00,2.5,1.4,1.1,1179.0,4402.0,0.0,2365.0,1516.0,210.0,100490.0,3.5279741766356,0.98,11.64,0.4,86.98,3.0,32.725460795221515,4.5,1.03,0.44,86.84,11.69,4.536302164796367,69.36,9.85,19.67,1.12,11.020540870891432,5.11111111111111,78.5777777777778,67.4,32.108,0.065,5.72,2.0,9.71,2.41,0.068,0.19,54.31,11.28,0.055,1.97202797202797,0.12,102.22940170606704,0.1,94.83,0.8400000000000001,0.42,1.24,0.0,0.0,2.589634637531085,1.0,53.19,8.14,3.2,0.06,0.003,0.235,0.519,6.75,7.52,0.2,0.04,0.019,36.46109970586584,0.0,0.0,0.0,0.0,0.0,0.0,0.0,0.0,0.0,0.0,0.0,0.0,0.0,2020.3449972400144,7.0,1.0,3.26,82.0,24.54545455,11.0,60.0,28.5,8.0,122.225,130.0,550.0,42.6940639269406,420.0,85.46153846153847
2025-03-10 03:00:00,2.5,1.4,1.1,1182.0,4398.0,0.0,2333.0,1541.0,212.0,101370.0,3.49419750064725,0.98,11.64,0.4,86.98,3.0,32.78982730476974,4.5,1.03,0.44,86.84,11.69,4.545224451282448,69.36,9.85,19.67,1.12,11.042216768860648,5.11111111111111,78.5777777777778,67.4,32.108,0.065,5.72,2.0,9.71,2.41,0.068,0.19,54.31,11.28,0.055,1.97202797202797,0.12,102.43047296988205,0.1,94.83,0.8400000000000001,0.42,1.24,0.0,0.0,2.594728094997309,1.0,53.19,8.14,3.2,0.06,0.003,0.235,0.519,6.75,7.52,0.2,0.04,0.019,36.53281370668744,0.0,0.0,0.0,0.0,0.0,0.0,0.0,0.0,0.0,0.0,0.0,0.0,0.0,2020.3449972400144,7.0,1.0,3.56,82.0,24.54545455,11.0,60.0,28.5,8.0,122.8875,135.0,555.0,42.1198156682028,420.0,85.62962962962963
2025-03-10 04:00:00,2.49,1.4,1.09,1179.0,4380.0,0.0,2322.0,1572.0,213.0,101253.0,3.48392610228896,0.98,11.64,0.4,86.98,3.0,32.05233983943755,4.5,1.03,0.44,86.84,11.69,4.442996219679209,69.36,9.85,19.67,1.12,10.79386241246759,5.11111111111111,78.5777777777778,67.4,32.108,0.065,5.72,2.0,9.71,2.41,0.068,0.19,54.31,11.28,0.055,1.97202797202797,0.12,100.12667340481548,0.1,94.83,0.8400000000000001,0.42,1.24,0.0,0.0,2.536369158604636,1.0,53.19,8.14,3.2,0.06,0.003,0.235,0.519,6.75,7.52,0.2,0.04,0.019,35.71114142608721,0.0,0.0,0.0,0.0,0.0,0.0,0.0,0.0,0.0,0.0,0.0,0.0,0.0,2020.3449972400144,6.0,1.0,3.59,82.0,24.54545455,11.0,60.0,28.5,8.0,122.8875,135.0,555.0,42.5023212627669,420.0,83.70370370370371
2025-03-10 05:00:00,2.52,1.4,1.12,1179.0,4361.0,0.0,2332.0,1486.0,208.0,100327.0,3.50081573196274,0.98,11.64,0.4,86.98,3.0,32.43090219220422,4.5,1.03,0.44,86.84,11.69,4.495471362232942,69.36,9.85,19.67,1.12,10.921346083574676,5.11111111111111,78.5777777777778,67.4,32.108,0.065,5.72,2.0,9.71,2.41,0.068,0.19,54.31,11.28,0.055,1.97202797202797,0.12,101.30924507504936,0.1,94.83,0.8400000000000001,0.42,1.24,0.0,0.0,2.5663255948890407,1.0,53.19,8.14,3.2,0.06,0.003,0.235,0.519,6.75,7.52,0.2,0.04,0.019,36.13291699024147,0.0,0.0,0.0,0.0,0.0,0.0,0.0,0.0,0.0,0.0,0.0,0.0,0.0,2020.3449972400144,7.0,1.0,3.53,82.0,24.54545455,11.0,60.0,28.5,8.0,122.225,130.0,550.0,42.6747155792895,420.0,84.6923076923077
2025-03-10 06:00:00,2.5,1.4,1.1,1179.0,4366.0,0.0,2346.0,1536.0,211.0,101085.0,3.47856633396403,0.98,11.64,0.4,86.98,3.0,32.74471147557618,4.5,1.03,0.44,86.84,11.69,4.538970634570196,69.36,9.85,19.67,1.12,11.027023679826309,5.11111111111111,78.5777777777778,67.4,32.108,0.065,5.72,2.0,9.71,2.41,0.068,0.19,54.31,11.28,0.055,1.97202797202797,0.12,102.28953792683434,0.1,94.83,0.8400000000000001,0.42,1.24,0.0,0.0,2.591157984412415,1.0,53.19,8.14,3.2,0.06,0.003,0.235,0.519,6.75,7.52,0.2,0.04,0.019,36.482547867595606,0.0,0.0,0.0,0.0,0.0,0.0,0.0,0.0,0.0,0.0,0.0,0.0,0.0,2020.3449972400144,7.0,1.0,3.39,82.0,24.54545455,11.0,60.0,28.5,8.0,121.8275,127.0,547.0,43.0894308943089,420.0,85.51181102362204
2025-03-10 07:00:00,2.53,1.4,1.13,1178.0,4357.0,0.0,2346.0,1492.0,210.0,101482.0,3.45783242532783,0.98,11.64,0.4,86.98,3.0,32.33598886456531,4.5,1.03,0.44,86.84,11.69,4.482314770295838,69.36,9.85,19.67,1.12,10.88938331877261,5.11111111111111,78.5777777777778,67.4,32.108,0.065,5.72,2.0,9.71,2.41,0.068,0.19,54.31,11.28,0.055,1.97202797202797,0.12,101.0127501606103,0.1,94.83,0.8400000000000001,0.42,1.24,0.0,0.0,2.558814903371049,1.0,53.19,8.14,3.2,0.06,0.003,0.235,0.519,6.75,7.52,0.2,0.04,0.019,36.02716922631807,0.0,0.0,0.0,0.0,0.0,0.0,0.0,0.0,0.0,0.0,0.0,0.0,0.0,2020.3449972400144,7.0,1.0,3.26,82.0,24.54545455,11.0,60.0,28.5,8.0,121.695,126.0,546.0,43.4097753069261,420.0,84.44444444444444
2025-03-10 08:00:00,2.52,1.4,1.12,1179.0,4375.0,0.0,2351.0,1501.0,210.0,101152.0,3.48342415040134,0.96,11.55,0.37,87.12,3.1,30.408844017373724,4.5,1.03,0.44,86.84,11.69,4.215179911694617,69.34,9.69,19.88,1.09,10.2404030435826,5.11111111111111,78.5777777777778,67.4,32.09,0.062,5.85,2.01,9.2,2.37,0.075,0.18,54.27,11.32,0.061,1.93504273504274,0.11,94.99264043741604,0.0782587389741914,75.49620548840248,0.7747615158444952,0.3756419470761188,0.7512838941522377,0.0,0.0,2.406315872752186,1.0,53.19,8.14,3.2,0.06,0.003,0.235,0.519,6.75,7.52,0.2,0.04,0.019,33.8800391718084,0.0,0.0,0.0,0.0,0.0,0.0,0.0,0.0,0.0,0.0,0.0,0.0,0.0,2020.3449972400144,7.0,1.0,3.33,82.0,24.54545455,11.0,60.0,28.5,8.0,123.02,136.0,556.0,42.5968634686347,420.0,79.41176470588235
2025-03-10 09:00:00,2.52,1.4,1.12,1179.0,4409.0,0.0,2348.0,1502.0,210.0,100980.0,3.51644735895723,0.96,11.55,0.37,87.12,3.1,30.5231016170096,4.5,1.03,0.44,86.84,11.69,4.231017946789551,69.34,9.69,19.88,1.09,10.27888013499703,5.11111111111111,78.5777777777778,67.4,32.09,0.062,5.85,2.01,9.2,2.37,0.075,0.18,54.27,11.32,0.061,1.93504273504274,0.11,95.34956393879118,0.0782587389741914,75.49620548840248,0.7747615158444952,0.3756419470761188,0.7512838941522377,0.0,0.0,2.4153573172552805,1.0,53.19,8.14,3.2,0.06,0.003,0.235,0.519,6.75,7.52,0.2,0.04,0.019,34.00733937266866,0.0,0.0,0.0,0.0,0.0,0.0,0.0,0.0,0.0,0.0,0.0,0.0,0.0,2020.3449972400144,6.0,1.0,3.26,82.0,24.54545455,11.0,60.0,28.5,8.0,123.285,138.0,558.0,43.4552564987348,420.0,79.71014492753623
2025-03-10 10:00:00,2.5,1.4,1.1,1179.0,4422.0,0.0,2358.0,1527.0,211.0,101039.0,3.52474931950416,0.96,11.55,0.37,87.12,3.1,32.688820578748626,4.5,1.03,0.44,86.84,11.69,4.531223211306769,69.34,9.69,19.88,1.09,11.008202007103248,5.11111111111111,78.5777777777778,67.4,32.09,0.062,5.85,2.01,9.2,2.37,0.075,0.18,54.27,11.32,0.061,1.93504273504274,0.11,102.1149431983063,0.0782587389741914,75.49620548840248,0.7747615158444952,0.3756419470761188,0.7512838941522377,0.0,0.0,2.5867352200317084,1.0,53.19,8.14,3.2,0.06,0.003,0.235,0.519,6.75,7.52,0.2,0.04,0.019,36.42027697782475,0.0,0.0,0.0,0.0,0.0,0.0,0.0,0.0,0.0,0.0,0.0,0.0,0.0,2020.3449972400144,7.0,1.0,3.34,82.0,24.54545455,11.0,60.0,28.5,8.0,121.2975,123.0,543.0,43.1372549019608,420.0,85.36585365853658
2025-03-10 11:00:00,2.49,1.4,1.09,1181.0,4400.0,0.0,2355.0,1568.0,215.0,102591.0,3.45421356093834,0.96,11.55,0.37,87.12,3.1,32.224711170092114,4.5,1.03,0.44,86.84,11.69,4.466889800438546,69.34,9.69,19.88,1.09,10.85190973245295,5.11111111111111,78.5777777777778,67.4,32.09,0.062,5.85,2.01,9.2,2.37,0.075,0.18,54.27,11.32,0.061,1.93504273504274,0.11,100.66513543333694,0.0782587389741914,75.49620548840248,0.7747615158444952,0.3756419470761188,0.7512838941522377,0.0,0.0,2.55000926503961,1.0,53.19,8.14,3.2,0.06,0.003,0.235,0.519,6.75,7.52,0.2,0.04,0.019,35.903189089304426,0.0,0.0,0.0,0.0,0.0,0.0,0.0,0.0,0.0,0.0,0.0,0.0,0.0,2020.3449972400144,7.0,1.0,3.47,82.0,24.54545455,11.0,60.0,28.5,8.0,122.225,130.0,550.0,41.7645703754895,420.0,84.15384615384616
2025-03-10 12:00:00,2.51,1.4,1.11,1189.0,4401.0,0.0,2336.0,1544.0,216.0,103101.0,3.43792132223831,0.96,11.55,0.37,87.12,3.1,33.73811756832188,4.5,1.03,0.44,86.84,11.69,4.676673514821227,69.34,9.69,19.88,1.09,11.36156052607585,5.11111111111111,78.5777777777778,67.4,32.09,0.062,5.85,2.01,9.2,2.37,0.075,0.18,54.27,11.32,0.061,1.93504273504274,0.11,105.39278866936884,0.0782587389741914,75.49620548840248,0.7747615158444952,0.3756419470761188,0.7512838941522377,0.0,0.0,2.66976830079593,1.0,53.19,8.14,3.2,0.06,0.003,0.235,0.519,6.75,7.52,0.2,0.04,0.019,37.58935210245926,0.0,0.0,0.0,0.0,0.0,0.0,0.0,0.0,0.0,0.0,0.0,0.0,0.0,2020.3449972400144,7.0,1.0,3.77,82.0,24.54545455,11.0,60.0,28.5,8.0,122.49,132.0,552.0,40.9292551949568,420.0,88.10606060606061
2025-03-10 13:00:00,2.49,1.4,1.09,1189.0,4400.0,0.0,2337.0,1559.0,215.0,101893.0,3.47785662026789,0.96,11.55,0.37,87.12,3.1,33.634635707221165,4.5,1.03,0.44,86.84,11.69,4.662329179275709,69.34,9.69,19.88,1.09,11.326712244281056,5.11111111111111,78.5777777777778,67.4,32.09,0.062,5.85,2.01,9.2,2.37,0.075,0.18,54.27,11.32,0.061,1.93504273504274,0.11,105.06952694926797,0.0782587389741914,75.49620548840248,0.7747615158444952,0.3756419470761188,0.7512838941522377,0.0,0.0,2.6615795631784684,1.0,53.19,8.14,3.2,0.06,0.003,0.235,0.519,6.75,7.52,0.2,0.04,0.019,37.47405769976309,0.0,0.0,0.0,0.0,0.0,0.0,0.0,0.0,0.0,0.0,0.0,0.0,0.0,2020.3449972400144,6.0,1.0,3.67,82.0,24.54545455,11.0,60.0,28.5,8.0,122.755,134.0,554.0,41.3405202718538,420.0,87.83582089552239
2025-03-10 14:00:00,2.51,1.35,1.16,1189.0,4402.0,0.0,2330.0,1507.0,219.0,104501.0,3.39267044804683,0.96,11.55,0.37,87.12,3.1,32.466670022570604,4.5,1.03,0.44,86.84,11.69,4.500429388258501,69.34,9.69,19.88,1.09,10.933391164891711,5.11111111111111,78.5777777777778,67.4,32.09,0.062,5.85,2.01,9.2,2.37,0.075,0.18,54.27,11.32,0.061,1.93504273504274,0.11,101.42097838024436,0.0782587389741914,75.49620548840248,0.7747615158444952,0.3756419470761188,0.7512838941522377,0.0,0.0,2.569155978638432,1.0,53.19,8.14,3.2,0.06,0.003,0.235,0.519,6.75,7.52,0.2,0.04,0.019,36.17276774856729,0.0,0.0,0.0,0.0,0.0,0.0,0.0,0.0,0.0,0.0,0.0,0.0,0.0,2020.3449972400144,7.0,1.0,3.77,82.0,24.54545455,11.0,60.0,28.5,8.0,123.55,140.0,560.0,42.2941590429275,420.0,84.78571428571429
2025-03-10 15:00:00,2.52,1.35,1.17,1180.0,4400.0,0.0,2350.0,1504.0,219.0,105640.0,3.35459637405954,0.96,11.55,0.37,87.12,3.1,31.330324139112324,4.5,1.03,0.44,86.84,11.69,4.342912636291423,69.34,9.69,19.88,1.09,10.550718287327529,5.11111111111111,78.5777777777778,67.4,32.09,0.062,5.85,2.01,9.2,2.37,0.075,0.18,54.27,11.32,0.061,1.93504273504274,0.11,97.8712052991559,0.0782587389741914,75.49620548840248,0.7747615158444952,0.3756419470761188,0.7512838941522377,0.0,0.0,2.479234535562858,1.0,53.19,8.14,3.2,0.06,0.003,0.235,0.519,6.75,7.52,0.2,0.04,0.019,34.906707025499564,0.0,0.0,0.0,0.0,0.0,0.0,0.0,0.0,0.0,0.0,0.0,0.0,0.0,2020.3449972400144,6.0,1.0,3.68,82.0,24.54545455,11.0,60.0,28.5,8.0,122.49,132.0,552.0,41.3996229971725,420.0,81.81818181818181
2025-03-10 16:00:00,2.54,1.35,1.19,1165.0,4402.0,0.0,2353.0,1446.0,214.0,104878.0,3.38048470459654,0.96,11.58,0.4,87.06,2.8,31.032337945078105,4.8,1.04,0.42,86.66,11.88,4.301606711661807,69.73,9.67,19.68,0.92,10.450369233394728,5.11111111111111,78.5777777777778,67.4,32.072,0.062,5.7887,2.0,9.91,2.37,0.067,0.18,54.4,11.153,0.061,1.92668474787085,0.12,96.94034139097728,0.0782587389741914,75.49620548840248,0.7747615158444952,0.3756419470761188,0.7512838941522377,0.0,0.0,2.4556542604246165,1.0,55.34,7.46,2.7,0.06,0.01,0.179,0.589,4.71,7.32,0.18,0.06,0.022,34.57470545645704,0.0,0.0,0.0,0.0,0.0,0.0,0.0,0.0,0.0,0.0,0.0,0.0,0.0,2020.3449972400144,7.0,1.0,3.63,82.0,24.54545455,11.0,60.0,28.5,8.0,121.5625,125.0,545.0,41.5232256543268,420.0,81.04
2025-03-10 17:00:00,2.54,1.33,1.21,1153.0,4402.0,0.0,2360.0,1459.0,214.0,105470.0,3.36152519577526,0.96,11.58,0.4,87.06,2.8,31.10107786492369,4.8,1.04,0.42,86.66,11.88,4.311135226757584,69.73,9.67,19.68,0.92,10.473517909615378,5.11111111111111,78.5777777777778,67.4,32.072,0.062,5.7887,2.0,9.91,2.37,0.067,0.18,54.4,11.153,0.061,1.92668474787085,0.12,97.15507452867428,0.0782587389741914,75.49620548840248,0.7747615158444952,0.3756419470761188,0.7512838941522377,0.0,0.0,2.46109379505874,1.0,55.34,7.46,2.7,0.06,0.01,0.179,0.589,4.71,7.32,0.18,0.06,0.022,34.651292096044685,0.0,0.0,0.0,0.0,0.0,0.0,0.0,0.0,0.0,0.0,0.0,0.0,0.0,2020.3449972400144,6.0,1.0,3.52,82.0,24.54545455,11.0,60.0,28.5,8.0,121.2975,123.0,543.0,41.4208166155299,420.0,81.21951219512195
2025-03-10 18:00:00,2.51,1.31,1.2,1158.0,4402.0,0.0,2382.0,1462.0,217.0,105802.0,3.35098528330504,0.96,11.58,0.4,87.06,2.8,30.63409471379872,4.8,1.04,0.42,86.66,11.88,4.246403466596058,69.73,9.67,19.68,0.92,10.316257880942477,5.11111111111111,78.5777777777778,67.4,32.072,0.062,5.7887,2.0,9.91,2.37,0.067,0.18,54.4,11.153,0.061,1.92668474787085,0.12,95.69628962584136,0.0782587389741914,75.49620548840248,0.7747615158444952,0.3756419470761188,0.7512838941522377,0.0,0.0,2.424140434772573,1.0,55.34,7.46,2.7,0.06,0.01,0.179,0.589,4.71,7.32,0.18,0.06,0.022,34.13100242493291,0.0,0.0,0.0,0.0,0.0,0.0,0.0,0.0,0.0,0.0,0.0,0.0,0.0,2020.3449972400144,7.0,1.0,3.68,82.0,24.54545455,11.0,60.0,28.5,8.0,121.2975,123.0,543.0,41.3744075829384,420.0,80.0
2025-03-10 19:00:00,2.51,1.3,1.21,1160.0,4396.0,0.0,2349.0,1466.0,219.0,106642.0,3.32008292903063,0.96,11.58,0.4,87.06,2.8,33.59165467092359,4.8,1.04,0.42,86.66,11.88,4.656371280952384,69.73,9.67,19.68,0.92,11.31223806253753,5.11111111111111,78.5777777777778,67.4,32.072,0.062,5.7887,2.0,9.91,2.37,0.067,0.18,54.4,11.153,0.061,1.92668474787085,0.12,104.93526067711666,0.0782587389741914,75.49620548840248,0.7747615158444952,0.3756419470761188,0.7512838941522377,0.0,0.0,2.658178383251632,1.0,55.34,7.46,2.7,0.06,0.01,0.179,0.589,4.71,7.32,0.18,0.06,0.022,37.42617034197419,0.0,0.0,0.0,0.0,0.0,0.0,0.0,0.0,0.0,0.0,0.0,0.0,0.0,2020.3449972400144,7.0,1.0,3.67,82.0,24.54545455,11.0,60.0,28.5,8.0,121.2975,123.0,543.0,41.4594087282966,420.0,87.72357723577235
2025-03-10 20:00:00,2.55,1.3,1.25,1166.0,4400.0,0.0,2346.0,1426.0,219.0,107160.0,3.30705058166995,0.96,11.58,0.4,87.06,2.8,33.34259699032361,4.8,1.04,0.42,86.66,11.88,4.621847675532905,69.73,9.67,19.68,0.92,11.228366047245316,5.11111111111111,78.5777777777778,67.4,32.072,0.062,5.7887,2.0,9.91,2.37,0.067,0.18,54.4,11.153,0.061,1.92668474787085,0.12,104.15724206227245,0.0782587389741914,75.49620548840248,0.7747615158444952,0.3756419470761188,0.7512838941522377,0.0,0.0,2.638469924432343,1.0,55.34,7.46,2.7,0.06,0.01,0.179,0.589,4.71,7.32,0.18,0.06,0.022,37.148682517381246,0.0,0.0,0.0,0.0,0.0,0.0,0.0,0.0,0.0,0.0,0.0,0.0,0.0,2020.3449972400144,7.0,1.0,3.77,82.0,24.54545455,11.0,60.0,28.5,8.0,121.2975,123.0,543.0,41.3858119255244,420.0,87.07317073170732
2025-03-10 21:00:00,2.54,1.3,1.24,1158.0,4398.0,0.0,2343.0,1455.0,220.0,108256.0,3.27210852122328,0.96,11.58,0.4,87.06,2.8,33.37372920039861,4.8,1.04,0.42,86.66,11.88,4.62616312621034,69.73,9.67,19.68,0.92,11.23885004915684,5.11111111111111,78.5777777777778,67.4,32.072,0.062,5.7887,2.0,9.91,2.37,0.067,0.18,54.4,11.153,0.061,1.92668474787085,0.12,104.25449438912796,0.0782587389741914,75.49620548840248,0.7747615158444952,0.3756419470761188,0.7512838941522377,0.0,0.0,2.640933481784754,1.0,55.34,7.46,2.7,0.06,0.01,0.179,0.589,4.71,7.32,0.18,0.06,0.022,37.18336849545536,0.0,0.0,0.0,0.0,0.0,0.0,0.0,0.0,0.0,0.0,0.0,0.0,0.0,2020.3449972400144,7.0,1.0,3.75,82.0,24.54545455,11.0,60.0,28.5,8.0,121.2975,123.0,543.0,40.9863142991977,420.0,87.15447154471545
2025-03-10 22:00:00,2.56,1.3,1.26,1158.0,4372.0,0.0,2346.0,1430.0,219.0,107686.0,3.26998360929051,0.96,11.58,0.4,87.06,2.8,33.70383354359053,4.8,1.04,0.42,86.66,11.88,4.671921169343804,69.73,9.67,19.68,0.92,11.350015127276588,5.11111111111111,78.5777777777778,67.4,32.072,0.062,5.7887,2.0,9.91,2.37,0.067,0.18,54.4,11.153,0.061,1.92668474787085,0.12,105.28569054909195,0.0782587389741914,75.49620548840248,0.7747615158444952,0.3756419470761188,0.7512838941522377,0.0,0.0,2.66705533371156,1.0,55.34,7.46,2.7,0.06,0.01,0.179,0.589,4.71,7.32,0.18,0.06,0.022,37.55115452743135,0.0,0.0,0.0,0.0,0.0,0.0,0.0,0.0,0.0,0.0,0.0,0.0,0.0,2020.3449972400144,7.0,1.0,3.75,82.0,24.54545455,11.0,60.0,28.5,8.0,121.0325,121.0,541.0,41.2891172349369,420.0,88.01652892561984
2025-03-10 23:00:00,2.54,1.3,1.24,1169.0,4380.0,0.0,2352.0,1437.0,219.0,106775.0,3.3038910727482,0.93,11.54,0.41,87.12,3.0,33.29366498884599,4.8,1.04,0.42,86.66,11.88,4.485482064884892,69.42,9.78,19.82,0.98,11.103473679319832,5.22222222222222,78.3555555555556,67.4,32.054,0.065,5.84,2.04,9.8,2.4,0.062,0.18,54.38,11.04,0.066,1.89041095890411,0.11,104.50739194961204,0.1,96.44,0.98,0.54,1.04,0.0,0.0,1.7330418838283417,1.0,55.34,7.46,2.7,0.06,0.01,0.179,0.589,4.71,7.32,0.18,0.06,0.022,53.07785175130689,0.0,0.0,0.0,0.0,0.0,0.0,0.0,0.0,0.0,0.0,0.0,0.0,0.0,2020.3449972400144,7.0,1.0,3.79,82.0,24.54545455,11.0,60.0,28.5,8.0,120.9,120.0,540.0,41.3401344771621,420.0,87.25
2025-03-11 00:00:00,2.47,1.3,1.17,1168.0,4390.0,0.0,2356.0,1496.0,220.0,105375.0,3.35538872310432,0.93,11.54,0.41,87.12,3.0,33.303391702032506,4.8,1.04,0.42,86.66,11.88,4.486792494288294,69.42,9.78,19.82,0.98,11.106717548803385,5.22222222222222,78.3555555555556,67.4,32.054,0.065,5.84,2.04,9.8,2.4,0.062,0.18,54.38,11.04,0.066,1.89041095890411,0.11,104.53792368673696,0.1,96.44,0.98,0.54,1.04,0.0,0.0,1.7335481903989722,1.0,55.34,7.46,2.7,0.06,0.01,0.179,0.589,4.71,7.32,0.18,0.06,0.022,53.09335839621109,0.0,0.0,0.0,0.0,0.0,0.0,0.0,0.0,0.0,0.0,0.0,0.0,0.0,2025.542191124128,8.0,1.0,3.8,82.0,24.54545455,11.0,60.0,28.5,8.0,121.96,128.0,548.0,41.3537320352341,420.0,87.5
2025-03-11 01:00:00,2.45,1.3,1.15,1177.0,4385.0,0.0,2323.0,1479.0,216.0,101933.0,3.4646509876568,0.93,11.54,0.41,87.12,3.0,32.40867371600775,4.8,1.04,0.42,86.66,11.88,4.366251800411892,69.42,9.78,19.82,0.98,10.808328122119113,5.22222222222222,78.3555555555556,67.4,32.054,0.065,5.84,2.04,9.8,2.4,0.062,0.18,54.38,11.04,0.066,1.89041095890411,0.11,101.72944215485448,0.1,96.44,0.98,0.54,1.04,0.0,0.0,1.6869752539404923,1.0,55.34,7.46,2.7,0.06,0.01,0.179,0.589,4.71,7.32,0.18,0.06,0.022,51.66696966317855,0.0,0.0,0.0,0.0,0.0,0.0,0.0,0.0,0.0,0.0,0.0,0.0,0.0,2025.542191124128,6.0,1.0,3.89,82.0,24.54545455,11.0,60.0,28.5,8.0,122.755,134.0,554.0,41.002541002541,420.0,85.14925373134328
2025-03-11 02:00:00,2.46,1.3,1.16,1179.0,4370.0,0.0,2313.0,1460.0,215.0,101706.0,3.46050904259173,0.93,11.54,0.41,87.12,3.0,32.46720264631048,4.8,1.04,0.42,86.66,11.88,4.374137098327809,69.42,9.78,19.82,0.98,10.827847584374553,5.22222222222222,78.3555555555556,67.4,32.054,0.065,5.84,2.04,9.8,2.4,0.062,0.18,54.38,11.04,0.066,1.89041095890411,0.11,101.91316196646392,0.1,96.44,0.98,0.54,1.04,0.0,0.0,1.6900218721984783,1.0,55.34,7.46,2.7,0.06,0.01,0.179,0.589,4.71,7.32,0.18,0.06,0.022,51.760278401847344,0.0,0.0,0.0,0.0,0.0,0.0,0.0,0.0,0.0,0.0,0.0,0.0,0.0,2025.542191124128,7.0,1.0,3.89,82.0,24.54545455,11.0,60.0,28.5,8.0,122.49,132.0,552.0,41.1982419616007,420.0,85.3030303030303
2025-03-11 03:00:00,2.48,1.3,1.18,1189.0,4398.0,0.0,2323.0,1425.0,214.0,101286.0,3.49709296855134,0.93,11.54,0.41,87.12,3.0,32.39179037072812,4.8,1.04,0.42,86.66,11.88,4.36397719524384,69.42,9.78,19.82,0.98,10.802697508006966,5.22222222222222,78.3555555555556,67.4,32.054,0.065,5.84,2.04,9.8,2.4,0.062,0.18,54.38,11.04,0.066,1.89041095890411,0.11,101.67644605535176,0.1,96.44,0.98,0.54,1.04,0.0,0.0,1.6860964217506889,1.0,55.34,7.46,2.7,0.06,0.01,0.179,0.589,4.71,7.32,0.18,0.06,0.022,51.640053680870246,0.0,0.0,0.0,0.0,0.0,0.0,0.0,0.0,0.0,0.0,0.0,0.0,0.0,2025.542191124128,6.0,1.0,3.96,82.0,24.54545455,11.0,60.0,28.5,8.0,123.9475,143.0,563.0,41.1654135338346,420.0,85.1048951048951
2025-03-11 04:00:00,2.47,1.3,1.17,1224.0,4401.0,0.0,2352.0,1430.0,217.0,100008.0,3.5441587933849,0.93,11.54,0.41,87.12,3.0,33.402804811590805,4.8,1.04,0.42,86.66,11.88,4.500185904719006,69.42,9.78,19.82,0.98,11.13987192954608,5.22222222222222,78.3555555555556,67.4,32.054,0.065,5.84,2.04,9.8,2.4,0.062,0.18,54.38,11.04,0.066,1.89041095890411,0.11,104.84997719027946,0.1,96.44,0.98,0.54,1.04,0.0,0.0,1.7387229611165809,1.0,55.34,7.46,2.7,0.06,0.01,0.179,0.589,4.71,7.32,0.18,0.06,0.022,53.2518460332147,0.0,0.0,0.0,0.0,0.0,0.0,0.0,0.0,0.0,0.0,0.0,0.0,0.0,2025.542191124128,7.0,1.0,3.88,82.0,24.54545455,11.0,60.0,28.5,8.0,122.755,134.0,554.0,41.6319926028664,420.0,87.76119402985074
2025-03-11 05:00:00,2.47,1.3,1.17,1209.0,4386.0,0.0,2376.0,1454.0,220.0,102293.0,3.4532544616487,0.93,11.54,0.41,87.12,3.0,28.73177681533029,4.8,1.04,0.42,86.66,11.88,3.870882633095981,69.42,9.78,19.82,0.98,9.582078985176022,5.22222222222222,78.3555555555556,67.4,32.054,0.065,5.84,2.04,9.8,2.4,0.062,0.18,54.38,11.04,0.066,1.89041095890411,0.11,90.18781987667788,0.1,96.44,0.98,0.54,1.04,0.0,0.0,1.495580995197051,1.0,55.34,7.46,2.7,0.06,0.01,0.179,0.589,4.71,7.32,0.18,0.06,0.022,45.80514013301476,0.0,0.0,0.0,0.0,0.0,0.0,0.0,0.0,0.0,0.0,0.0,0.0,0.0,2025.542191124128,6.0,1.0,3.69,82.0,24.54545455,11.0,60.0,28.5,8.0,122.6225,133.0,553.0,41.5103080843178,420.0,75.48872180451127
2025-03-11 06:00:00,2.51,1.3,1.21,1179.0,4366.0,0.0,2370.0,1423.0,215.0,103196.0,3.40746523835672,0.93,11.54,0.41,87.12,3.0,32.79591144752534,4.8,1.04,0.42,86.66,11.88,4.418422322946759,69.42,9.78,19.82,0.98,10.937472329012094,5.22222222222222,78.3555555555556,67.4,32.054,0.065,5.84,2.04,9.8,2.4,0.062,0.18,54.38,11.04,0.066,1.89041095890411,0.11,102.94496484960574,0.1,96.44,0.98,0.54,1.04,0.0,0.0,1.707132217973845,1.0,55.34,7.46,2.7,0.06,0.01,0.179,0.589,4.71,7.32,0.18,0.06,0.022,52.2843167444593,0.0,0.0,0.0,0.0,0.0,0.0,0.0,0.0,0.0,0.0,0.0,0.0,0.0,2025.542191124128,7.0,1.0,3.56,82.0,24.54545455,11.0,60.0,28.5,8.0,120.9,120.0,540.0,41.7207792207792,420.0,86.16666666666667
2025-03-11 07:00:00,2.53,1.3,1.23,1180.0,4368.0,0.0,2369.0,1413.0,216.0,104904.0,3.35356459987005,0.93,11.54,0.41,87.12,3.0,32.55976254758136,4.8,1.04,0.42,86.66,11.88,4.386607211702746,69.42,9.78,19.82,0.98,10.858716412659632,5.22222222222222,78.3555555555556,67.4,32.054,0.065,5.84,2.04,9.8,2.4,0.062,0.18,54.38,11.04,0.066,1.89041095890411,0.11,102.2037035419911,0.1,96.44,0.98,0.54,1.04,0.0,0.0,1.6948399114776986,1.0,55.34,7.46,2.7,0.06,0.01,0.179,0.589,4.71,7.32,0.18,0.06,0.022,51.90784042962102,0.0,0.0,0.0,0.0,0.0,0.0,0.0,0.0,0.0,0.0,0.0,0.0,0.0,2025.542191124128,7.0,1.0,3.41,82.0,24.54545455,11.0,60.0,28.5,8.0,120.7675,119.0,539.0,41.8556223970384,420.0,85.54621848739495
2025-03-11 08:00:00,2.54,1.3,1.24,1179.0,4383.0,0.0,2358.0,1400.0,216.0,104493.0,3.37829702678547,0.97,11.57,0.38,87.08,2.9,32.7386651993035,4.2,1.04,0.44,87.02,11.5,4.410709834106402,69.25,9.79,19.89,1.07,10.918380642633196,5.22222222222222,78.3555555555556,67.4,32.036,0.068,5.75,1.94,9.65,2.46,0.076,0.19,54.42,11.1,0.07,1.9304347826087,0.13,102.76527132224642,0.1,96.44,0.98,0.54,1.04,0.0,0.0,1.7041523674258885,1.0,53.49,8.53,3.0,0.04,0.008,0.186,0.493,5.97,7.56,0.26,0.05,0.019,52.193052899597056,0.0,0.0,0.0,0.0,0.0,0.0,0.0,0.0,0.0,0.0,0.0,0.0,0.0,2025.542191124128,7.0,1.0,3.52,82.0,24.54545455,11.0,60.0,28.5,8.0,121.2975,123.0,543.0,42.3139346162764,420.0,86.01626016260163
2025-03-11 09:00:00,2.51,1.3,1.21,1179.0,4411.0,0.0,2358.0,1422.0,215.0,103543.0,3.43102958903493,0.97,11.57,0.38,87.08,2.9,32.945618122604955,4.2,1.04,0.44,87.02,11.5,4.438591523492511,69.25,9.79,19.89,1.07,10.987399668850523,5.22222222222222,78.3555555555556,67.4,32.036,0.068,5.75,1.94,9.65,2.46,0.076,0.19,54.42,11.1,0.07,1.9304347826087,0.13,103.41488770655944,0.1,96.44,0.98,0.54,1.04,0.0,0.0,1.7149249298392577,1.0,53.49,8.53,3.0,0.04,0.008,0.186,0.493,5.97,7.56,0.26,0.05,0.019,52.52298403172608,0.0,0.0,0.0,0.0,0.0,0.0,0.0,0.0,0.0,0.0,0.0,0.0,0.0,2025.542191124128,7.0,1.0,3.46,82.0,24.54545455,11.0,60.0,28.5,8.0,121.5625,125.0,545.0,41.9399538106236,420.0,86.56
2025-03-11 10:00:00,2.54,1.3,1.24,1180.0,4419.0,0.0,2347.0,1393.0,214.0,103453.0,3.44023506129146,0.97,11.57,0.38,87.08,2.9,30.67270361800641,4.2,1.04,0.44,87.02,11.5,4.132373591378127,69.25,9.79,19.89,1.07,10.22938019620883,5.22222222222222,78.3555555555556,67.4,32.036,0.068,5.75,1.94,9.65,2.46,0.076,0.19,54.42,11.1,0.07,1.9304347826087,0.13,96.2803061854317,0.1,96.44,0.98,0.54,1.04,0.0,0.0,1.5966124509893056,1.0,53.49,8.53,3.0,0.04,0.008,0.186,0.493,5.97,7.56,0.26,0.05,0.019,48.89942924558601,0.0,0.0,0.0,0.0,0.0,0.0,0.0,0.0,0.0,0.0,0.0,0.0,0.0,2025.542191124128,6.0,1.0,3.65,82.0,24.54545455,11.0,60.0,28.5,8.0,123.02,136.0,556.0,41.5463437354448,420.0,80.58823529411765
2025-03-11 11:00:00,2.56,1.3,1.26,1178.0,4398.0,0.0,2353.0,1383.0,214.0,104374.0,3.39371114538869,0.97,11.57,0.38,87.08,2.9,30.67436205021068,4.2,1.04,0.44,87.02,11.5,4.132597023310615,69.25,9.79,19.89,1.07,10.229933285162396,5.22222222222222,78.3555555555556,67.4,32.036,0.068,5.75,1.94,9.65,2.46,0.076,0.19,54.42,11.1,0.07,1.9304347826087,0.13,96.28551193326544,0.1,96.44,0.98,0.54,1.04,0.0,0.0,1.596698777696577,1.0,53.49,8.53,3.0,0.04,0.008,0.186,0.493,5.97,7.56,0.26,0.05,0.019,48.90207317255252,0.0,0.0,0.0,0.0,0.0,0.0,0.0,0.0,0.0,0.0,0.0,0.0,0.0,2025.542191124128,7.0,1.0,3.56,82.0,24.54545455,11.0,60.0,28.5,8.0,122.8875,135.0,555.0,41.4662619659117,420.0,80.5925925925926
2025-03-11 12:00:00,2.55,1.3,1.25,1180.0,4401.0,0.0,2346.0,1404.0,218.0,105605.0,3.35646934302326,0.97,11.57,0.38,87.08,2.9,31.365613540433536,4.2,1.04,0.44,87.02,11.5,4.225725736017922,69.25,9.79,19.89,1.07,10.46046641301274,5.22222222222222,78.3555555555556,67.4,32.036,0.068,5.75,1.94,9.65,2.46,0.076,0.19,54.42,11.1,0.07,1.9304347826087,0.13,98.45532082780066,0.1,96.44,0.98,0.54,1.04,0.0,0.0,1.6326806314581357,1.0,53.49,8.53,3.0,0.04,0.008,0.186,0.493,5.97,7.56,0.26,0.05,0.019,50.00408895042529,0.0,0.0,0.0,0.0,0.0,0.0,0.0,0.0,0.0,0.0,0.0,0.0,0.0,2025.542191124128,7.0,1.0,3.63,82.0,24.54545455,11.0,60.0,28.5,8.0,123.1525,137.0,557.0,40.7798919426826,420.0,82.4087591240876
2025-03-11 13:00:00,2.55,1.3,1.25,1192.0,4403.0,0.0,2323.0,1419.0,220.0,105920.0,3.34801486596263,0.97,11.57,0.38,87.08,2.9,34.55830211399315,4.2,1.04,0.44,87.02,11.5,4.655860037551332,69.25,9.79,19.89,1.07,11.525231543395977,5.22222222222222,78.3555555555556,67.4,32.036,0.068,5.75,1.94,9.65,2.46,0.076,0.19,54.42,11.1,0.07,1.9304347826087,0.13,108.477033854643,0.1,96.44,0.98,0.54,1.04,0.0,0.0,1.7988702961241507,1.0,53.49,8.53,3.0,0.04,0.008,0.186,0.493,5.97,7.56,0.26,0.05,0.019,55.0939776980973,0.0,0.0,0.0,0.0,0.0,0.0,0.0,0.0,0.0,0.0,0.0,0.0,0.0,2025.542191124128,7.0,1.0,3.88,82.0,24.54545455,11.0,60.0,28.5,8.0,123.285,138.0,558.0,40.8586930879925,420.0,90.79710144927536
2025-03-11 14:00:00,2.58,1.3,1.28,1199.0,4402.0,0.0,2334.0,1383.0,220.0,106403.0,3.33207267245323,0.97,11.57,0.38,87.08,2.9,33.115864783168085,4.2,1.04,0.44,87.02,11.5,4.461527969294387,69.25,9.79,19.89,1.07,11.044177116307514,5.22222222222222,78.3555555555556,67.4,32.036,0.068,5.75,1.94,9.65,2.46,0.076,0.19,54.42,11.1,0.07,1.9304347826087,0.13,103.94928470038828,0.1,96.44,0.98,0.54,1.04,0.0,0.0,1.7237868137272785,1.0,53.49,8.53,3.0,0.04,0.008,0.186,0.493,5.97,7.56,0.26,0.05,0.019,52.794396836941495,0.0,0.0,0.0,0.0,0.0,0.0,0.0,0.0,0.0,0.0,0.0,0.0,0.0,2025.542191124128,7.0,1.0,3.81,82.0,24.54545455,11.0,60.0,28.5,8.0,123.1525,137.0,557.0,41.2976556950035,420.0,87.00729927007299
2025-03-11 15:00:00,2.58,1.3,1.28,1182.0,4401.0,0.0,2341.0,1385.0,217.0,106040.0,3.34271121018083,0.97,11.57,0.38,87.08,2.9,32.615365587748755,4.2,1.04,0.44,87.02,11.5,4.39409831968102,69.25,9.79,19.89,1.07,10.877260087355577,5.22222222222222,78.3555555555556,67.4,32.036,0.068,5.75,1.94,9.65,2.46,0.076,0.19,54.42,11.1,0.07,1.9304347826087,0.13,102.37823910947252,0.1,96.44,0.98,0.54,1.04,0.0,0.0,1.6977342277841363,1.0,53.49,8.53,3.0,0.04,0.008,0.186,0.493,5.97,7.56,0.26,0.05,0.019,51.9964846183553,0.0,0.0,0.0,0.0,0.0,0.0,0.0,0.0,0.0,0.0,0.0,0.0,0.0,2025.542191124128,7.0,1.0,3.71,82.0,24.54545455,11.0,60.0,28.5,8.0,122.225,130.0,550.0,41.3613802883479,420.0,85.6923076923077
2025-03-11 16:00:00,2.56,1.3,1.26,1171.0,4403.0,0.0,2345.0,1404.0,217.0,106105.0,3.34218201893925,0.99,11.62,0.44,86.95,2.7,31.649201257052432,4.2,1.04,0.44,87.02,11.5,4.263932031934634,69.44,9.92,19.62,1.02,10.555043226599084,5.22222222222222,78.3555555555556,67.4,32.018,0.064,5.992,2.0,9.88,2.43,0.064,0.2,54.09,11.267,0.073,1.88034045393858,0.16,99.34549055416498,0.1,95.29,0.81,0.3,1.09,0.0,0.0,1.647442280282452,1.0,53.49,8.53,3.0,0.04,0.008,0.186,0.493,5.97,7.56,0.26,0.05,0.019,50.45619378136632,0.0,0.0,0.0,0.0,0.0,0.0,0.0,0.0,0.0,0.0,0.0,0.0,0.0,2025.542191124128,6.0,1.0,3.66,82.0,24.54545455,11.0,60.0,28.5,8.0,122.225,130.0,550.0,41.5581340279422,420.0,83.15384615384616
2025-03-11 17:00:00,2.59,1.3,1.29,1161.0,4401.0,0.0,2378.0,1356.0,211.0,105115.0,3.37210327907637,0.99,11.62,0.44,86.95,2.7,30.25851017498953,4.2,1.04,0.44,87.02,11.5,4.076571466239079,69.44,9.92,19.62,1.02,10.091246230055646,5.22222222222222,78.3555555555556,67.4,32.018,0.064,5.992,2.0,9.88,2.43,0.064,0.2,54.09,11.267,0.073,1.88034045393858,0.16,94.9801706639496,0.1,95.29,0.81,0.3,1.09,0.0,0.0,1.575052355848209,1.0,53.49,8.53,3.0,0.04,0.008,0.186,0.493,5.97,7.56,0.26,0.05,0.019,48.23910848570036,0.0,0.0,0.0,0.0,0.0,0.0,0.0,0.0,0.0,0.0,0.0,0.0,0.0,2025.542191124128,7.0,1.0,3.54,82.0,24.54545455,11.0,60.0,28.5,8.0,120.9,120.0,540.0,41.4139001671841,420.0,79.5
2025-03-11 18:00:00,2.63,1.3,1.33,1142.0,4397.0,0.0,2380.0,1332.0,209.0,106965.0,3.31081755832293,0.99,11.62,0.44,86.95,2.7,30.44881527042972,4.2,1.04,0.44,87.02,11.5,4.102210280492155,69.44,9.92,19.62,1.02,10.15471318747738,5.22222222222222,78.3555555555556,67.4,32.018,0.064,5.992,2.0,9.88,2.43,0.064,0.2,54.09,11.267,0.073,1.88034045393858,0.16,95.5775302278738,0.1,95.29,0.81,0.3,1.09,0.0,0.0,1.5849583455076317,1.0,53.49,8.53,3.0,0.04,0.008,0.186,0.493,5.97,7.56,0.26,0.05,0.019,48.54249910510728,0.0,0.0,0.0,0.0,0.0,0.0,0.0,0.0,0.0,0.0,0.0,0.0,0.0,2025.542191124128,6.0,1.0,3.35,82.0,24.54545455,11.0,60.0,28.5,8.0,119.7075,111.0,531.0,41.2878787878788,420.0,80.0
2025-03-11 19:00:00,2.65,1.3,1.35,1140.0,4298.0,0.0,2374.0,1335.0,211.0,107784.0,3.21175755451661,0.99,11.62,0.44,86.95,2.7,30.48310447681533,4.2,1.04,0.44,87.02,11.5,4.10682988666388,69.44,9.92,19.62,1.02,10.166148675301114,5.22222222222222,78.3555555555556,67.4,32.018,0.064,5.992,2.0,9.88,2.43,0.064,0.2,54.09,11.267,0.073,1.88034045393858,0.16,95.685162581734,0.1,95.29,0.81,0.3,1.09,0.0,0.0,1.5867432085093296,1.0,53.49,8.53,3.0,0.04,0.008,0.186,0.493,5.97,7.56,0.26,0.05,0.019,48.597164081577,0.0,0.0,0.0,0.0,0.0,0.0,0.0,0.0,0.0,0.0,0.0,0.0,0.0,2025.542191124128,7.0,1.0,3.22,82.0,24.54545455,11.0,60.0,28.5,8.0,119.7075,111.0,531.0,41.5121255349501,420.0,80.09009009009009
