Repository: saikumar-voptimai/evonith_bf_webapp

# Evonith BF2 — Blast Furnace Intelligence Platform

Monitoring, modelling and optimisation of **Blast Furnace 2 (BF2)** at Evonith Steel: live telemetry from InfluxDB,
manual plant reports from Neon PostgreSQL, a two-zone energy model of the furnace, blend and fuel optimisers, a
conversational assistant (FurnaceMind) and a live digital twin evaluated every hour.

The platform has three deployable parts that share one Python service layer, plus the shared data library:

| Part | Path | What it is |
|---|---|---|
| **Streamlit app** (legacy) | `src/app.py`, `src/custom_pages/` | The original 11-page dashboard; still the home of the model pages. Served under `/legacy` in production |

File: src/data/V13_df_filtered.csv (part 154 of 268)
NM3/HR.,STEAMKGS/HR.,RAFTOC,PERMEABILITYKGS/HR.,TUYEREVELOCITYM/S,HOT BLAST VOLUMENM3/HR.,O2 ENRICHMENT %,COKE_VM%,COKE_ASH%,COKE_IM%,COKE_FC%,COKE_MOIST%,COKE_CALC_MT,NUTCOKE_MOIST%,NUTCOKE_VM%,NUTCOKE_IM%,NUTCOKE_FC%,NUTCOKE_ASH%,NUTCOKE_CALC_MT,PCI_2_FC%,PCI_2_ASH%,PCI_2_VM%,PCI_2_IM%,PCI_2_CALC_MT,SINTER_SP_02_COLD_STRENGTH_AI,SINTER_SP_02_COLD_STRENGTH_TI,SINTER_SP_02_HOT_STRENGTH_RI,SINTER_SP_02_HOT_STRENGTH_RDI,SINTER_SP_02_P%,SINTER_SP_02_SIO2%,SINTER_SP_02_MGO%,SINTER_SP_02_FEO%,SINTER_SP_02_AL2O3%,SINTER_SP_02_NA2O%,SINTER_SP_02_TIO2%,SINTER_SP_02_FE(T)%,SINTER_SP_02_CAO%,SINTER_SP_02_K2O%,SINTER_SP_02_BASICITY,SINTER_SP_02_MNO%,SINTER_CALC_MT,FLUX_TM%,FLUX_SIO2%,FLUX_FE2O3%,FLUX_AL2O3%,FLUX_LOI%,FLUX_MGO%,FLUX_CAO%,FLUX_CALC_MT,GEOMIN TYPE,ORE_FE(T)%,ORE_LOI%,ORE_TM%,ORE_MGO%,ORE_NA2O%,ORE_P%,ORE_TIO2%,ORE_AL2O3%,ORE_SIO2%,ORE_MNO%,ORE_CAO%,ORE_K2O%,ORE_CALC_MT,LLOYDS_PELLET_PCT_SIO2,LLOYDS_PELLET_PCT_AL2O3,LLOYDS_PELLET_PCT_FE2O3,LLOYDS_PELLET_PCT_MGO,LLOYDS_PELLET_PCT_TIO2,LLOYDS_PELLET_PCT_NA2O,TOTAL_PELLET_CALC_MT,LLOYDS_PELLET_PCT_K2O,LLOYDS_PELLET_PCT_TM,LLOYDS_PELLET_PCT_LOI,LLOYDS_PELLET_PCT_MNO,LLOYDS_PELLET_PCT_CAO,LLOYDS_PELLET_PCT_P,DAILYPRODUCTION,CHARGES/HRS.,STOCKRODLEVEL,FURNACE TOP GAS ANALYSISH2%,COKE_DISCHARGE_TIME,WEIGHTED_COKE_ANGLE,TOTAL_COKE_PORTIONS,NON_COKE_DISCHARGE_TIME,WEIGHTED_NON_COKE_ANGLE,TOTAL_NON_COKE_PORTIONS,UNITCOST LAKHS/THM,ACTUALKG/THM.,ACT. FUEL RATEKG/THM.,FURNACETOPGASANALYSISCO2ETACO,COKE RATE KG/THM,PRODUCTIONTONNESPERHR
2025-03-11 20:00:00,2.63,1.3,1.33,1122.0,4397.0,0.0,2354.0,1361.0,210.0,108518.0,3.26347297186019,0.99,11.62,0.44,86.95,2.7,32.23185400248191,4.2,1.04,0.44,87.02,11.5,4.3424298014218765,69.44,9.92,19.62,1.02,10.74935855431164,5.22222222222222,78.3555555555556,67.4,32.018,0.064,5.992,2.0,9.88,2.43,0.064,0.2,54.09,11.267,0.073,1.88034045393858,0.16,101.17441262860515,0.1,95.29,0.81,0.3,1.09,0.0,0.0,1.6777712215959164,1.0,53.49,8.53,3.0,0.04,0.008,0.186,0.493,5.97,7.56,0.26,0.05,0.019,51.38507788153248,0.0,0.0,0.0,0.0,0.0,0.0,0.0,0.0,0.0,0.0,0.0,0.0,0.0,2025.542191124128,7.0,1.0,3.28,82.0,24.54545455,11.0,60.0,28.5,8.0,119.7075,111.0,531.0,41.9324577861163,420.0,84.68468468468468
2025-03-11 21:00:00,2.59,1.3,1.29,1172.0,4405.0,0.0,2368.0,1413.0,220.0,107942.0,3.28683869549972,0.99,11.62,0.44,86.95,2.7,34.41897329599222,4.2,1.04,0.44,87.02,11.5,4.637088991633912,69.44,9.92,19.62,1.02,11.478765230241132,5.22222222222222,78.3555555555556,67.4,32.018,0.064,5.992,2.0,9.88,2.43,0.064,0.2,54.09,11.267,0.073,1.88034045393858,0.16,108.039686647672,0.1,95.29,0.81,0.3,1.09,0.0,0.0,1.7916177849542088,1.0,53.49,8.53,3.0,0.04,0.008,0.186,0.493,5.97,7.56,0.26,0.05,0.019,54.87185513066545,0.0,0.0,0.0,0.0,0.0,0.0,0.0,0.0,0.0,0.0,0.0,0.0,0.0,2025.542191124128,8.0,1.0,3.54,82.0,24.54545455,11.0,60.0,28.5,8.0,120.37,116.0,536.0,41.2861136999068,420.0,90.43103448275862
2025-03-11 22:00:00,2.59,1.3,1.29,1177.0,4398.0,0.0,2350.0,1374.0,216.0,106032.0,3.34068623647465,0.99,11.62,0.44,86.95,2.7,32.70202760044152,4.2,1.04,0.44,87.02,11.5,4.405773841248575,69.44,9.92,19.62,1.02,10.906161963350703,5.22222222222222,78.3555555555556,67.4,32.018,0.064,5.992,2.0,9.88,2.43,0.064,0.2,54.09,11.267,0.073,1.88034045393858,0.16,102.65026746473646,0.1,95.29,0.81,0.3,1.09,0.0,0.0,1.7022452630751963,1.0,53.49,8.53,3.0,0.04,0.008,0.186,0.493,5.97,7.56,0.26,0.05,0.019,52.13464403888522,0.0,0.0,0.0,0.0,0.0,0.0,0.0,0.0,0.0,0.0,0.0,0.0,0.0,2025.542191124128,7.0,1.0,3.62,82.0,24.54545455,11.0,60.0,28.5,8.0,121.5625,125.0,545.0,41.2476722532588,420.0,85.92
2025-03-11 23:00:00,2.61,1.3,1.31,1160.0,4401.0,0.0,2354.0,1355.0,212.0,105101.0,3.37255210328104,0.96,11.54,0.42,87.08,2.6,33.80651263649916,4.2,1.04,0.46,86.63,11.87,4.43138653903751,69.53,9.73,19.68,1.06,10.736528765135606,5.22222222222222,77.8444444444444,67.49,32.0,0.065,5.78,2.1,9.41,2.43,0.061,0.19,54.27,11.14,0.064,1.92733564013841,0.13,104.2838852163191,0.1,95.29,0.81,0.3,1.09,0.0,0.0,0.1000387949892782,1.0,53.14,8.26,3.1,0.05,0.01,0.204,0.54,5.89,8.18,0.35,0.06,0.025,51.757706464666505,0.0,0.0,0.0,0.0,0.0,0.0,0.0,0.0,0.0,0.0,0.0,0.0,0.0,2025.542191124128,7.0,1.0,3.47,82.0,24.54545455,11.0,60.0,28.5,8.0,122.8125,125.0,550.0,41.7945141794514,425.0,84.08
2025-03-12 00:00:00,2.55,1.3,1.25,1178.0,4405.0,0.0,2352.0,1395.0,216.0,105121.0,3.37497319862402,0.96,11.54,0.42,87.08,2.6,33.49528562653647,4.2,1.04,0.46,86.63,11.87,4.390590636858457,69.53,9.73,19.68,1.06,10.637686930105756,5.22222222222222,77.8444444444444,67.49,32.0,0.065,5.78,2.1,9.41,2.43,0.061,0.19,54.27,11.14,0.064,1.92733564013841,0.13,103.32383464463943,0.1,95.29,0.81,0.3,1.09,0.0,0.0,0.0991178252524835,1.0,53.14,8.26,3.1,0.05,0.01,0.204,0.54,5.89,8.18,0.35,0.06,0.025,51.28121850512072,0.0,0.0,0.0,0.0,0.0,0.0,0.0,0.0,0.0,0.0,0.0,0.0,0.0,2071.595088743688,7.0,1.0,3.69,82.0,24.54545455,11.0,60.0,28.5,8.0,122.8125,125.0,550.0,41.5212840195394,425.0,85.2
2025-03-12 01:00:00,2.52,1.3,1.22,1193.0,4400.0,0.0,2353.0,1424.0,218.0,105209.0,3.36832791572313,0.96,11.54,0.42,87.08,2.6,34.47026577153425,4.2,1.04,0.46,86.63,11.87,4.518391866663727,69.53,9.73,19.68,1.06,10.947328521498504,5.22222222222222,77.8444444444444,67.49,32.0,0.065,5.78,2.1,9.41,2.43,0.061,0.19,54.27,11.14,0.064,1.92733564013841,0.13,106.3313828831219,0.1,95.29,0.81,0.3,1.09,0.0,0.0,0.1020029450485652,1.0,53.14,8.26,3.1,0.05,0.01,0.204,0.54,5.89,8.18,0.35,0.06,0.025,52.7739112503402,0.0,0.0,0.0,0.0,0.0,0.0,0.0,0.0,0.0,0.0,0.0,0.0,0.0,2071.595088743688,7.0,1.0,3.78,82.0,24.54545455,11.0,60.0,28.5,8.0,122.8125,125.0,550.0,41.123439667129,425.0,87.68
2025-03-12 02:00:00,2.52,1.3,1.22,1196.0,4400.0,0.0,2374.0,1420.0,219.0,105312.0,3.36503615154649,0.96,11.54,0.42,87.08,2.6,33.586914443821,4.2,1.04,0.46,86.63,11.87,4.402601420457123,69.53,9.73,19.68,1.06,10.666787105065197,5.22222222222222,77.8444444444444,67.49,32.0,0.065,5.78,2.1,9.41,2.43,0.061,0.19,54.27,11.14,0.064,1.92733564013841,0.13,103.60648459339193,0.1,95.29,0.81,0.3,1.09,0.0,0.0,0.0993889693532075,1.0,53.14,8.26,3.1,0.05,0.01,0.204,0.54,5.89,8.18,0.35,0.06,0.025,51.42150204988353,0.0,0.0,0.0,0.0,0.0,0.0,0.0,0.0,0.0,0.0,0.0,0.0,0.0,2071.595088743688,7.0,1.0,3.67,82.0,24.54545455,11.0,60.0,28.5,8.0,123.0775,127.0,552.0,41.3053505535055,425.0,85.43307086614173
2025-03-12 03:00:00,2.59,1.3,1.29,1189.0,4399.0,0.0,2359.0,1348.0,213.0,105504.0,3.35815440573097,0.96,11.54,0.42,87.08,2.6,33.99124326853286,4.2,1.04,0.46,86.63,11.87,4.455601188000095,69.53,9.73,19.68,1.06,10.795196920764598,5.22222222222222,77.8444444444444,67.49,32.0,0.065,5.78,2.1,9.41,2.43,0.061,0.19,54.27,11.14,0.064,1.92733564013841,0.13,104.85372890987246,0.1,95.29,0.81,0.3,1.09,0.0,0.0,0.1005854420222025,1.0,53.14,8.26,3.1,0.05,0.01,0.204,0.54,5.89,8.18,0.35,0.06,0.025,52.04052871050531,0.0,0.0,0.0,0.0,0.0,0.0,0.0,0.0,0.0,0.0,0.0,0.0,0.0,2071.595088743688,7.0,1.0,3.66,82.0,24.54545455,11.0,60.0,28.5,8.0,123.475,130.0,555.0,41.5668202764977,425.0,86.46153846153847
2025-03-12 04:00:00,2.52,1.3,1.22,1189.0,4403.0,0.0,2349.0,1447.0,222.0,105986.0,3.34593162379893,0.96,11.54,0.42,87.08,2.6,33.5926897575365,4.2,1.04,0.46,86.63,11.87,4.403358453509681,69.53,9.73,19.68,1.06,10.668621273010904,5.22222222222222,77.8444444444444,67.49,32.0,0.065,5.78,2.1,9.41,2.43,0.061,0.19,54.27,11.14,0.064,1.92733564013841,0.13,103.62429986345752,0.1,95.29,0.81,0.3,1.09,0.0,0.0,0.0994060594160304,1.0,53.14,8.26,3.1,0.05,0.01,0.204,0.54,5.89,8.18,0.35,0.06,0.025,51.43034404418332,0.0,0.0,0.0,0.0,0.0,0.0,0.0,0.0,0.0,0.0,0.0,0.0,0.0,2071.595088743688,7.0,1.0,3.79,82.0,24.54545455,11.0,60.0,28.5,8.0,124.005,134.0,559.0,41.0357640501626,425.0,85.44776119402985
2025-03-12 05:00:00,2.54,1.3,1.24,1195.0,4401.0,0.0,2346.0,1425.0,221.0,105755.0,3.35171238425817,0.96,11.54,0.42,87.08,2.6,32.557580708109704,4.2,1.04,0.46,86.63,11.87,4.267675475576207,69.53,9.73,19.68,1.06,10.339883487965771,5.22222222222222,77.8444444444444,67.49,32.0,0.065,5.78,2.1,9.41,2.43,0.061,0.19,54.27,11.14,0.064,1.92733564013841,0.13,100.43127032925308,0.1,95.29,0.81,0.3,1.09,0.0,0.0,0.0963430087222018,1.0,53.14,8.26,3.1,0.05,0.01,0.204,0.54,5.89,8.18,0.35,0.06,0.025,49.845594060793736,0.0,0.0,0.0,0.0,0.0,0.0,0.0,0.0,0.0,0.0,0.0,0.0,0.0,2071.595088743688,7.0,1.0,3.78,82.0,24.54545455,11.0,60.0,28.5,8.0,124.1375,135.0,560.0,42.1162790697674,425.0,82.81481481481481
2025-03-12 06:00:00,2.6,1.3,1.3,1196.0,4400.0,0.0,2364.0,1359.0,218.0,106092.0,3.34031553933779,0.96,11.54,0.42,87.08,2.6,31.09084678089433,4.2,1.04,0.46,86.63,11.87,4.075414740158192,69.53,9.73,19.68,1.06,9.874066999596424,5.22222222222222,77.8444444444444,67.49,32.0,0.065,5.78,2.1,9.41,2.43,0.061,0.19,54.27,11.14,0.064,1.92733564013841,0.13,95.90679558815042,0.1,95.29,0.81,0.3,1.09,0.0,0.0,0.0920027120395414,1.0,53.14,8.26,3.1,0.05,0.01,0.204,0.54,5.89,8.18,0.35,0.06,0.025,47.60002721150508,0.0,0.0,0.0,0.0,0.0,0.0,0.0,0.0,0.0,0.0,0.0,0.0,0.0,2071.595088743688,6.0,1.0,3.68,82.0,24.54545455,11.0,60.0,28.5,8.0,123.6075,131.0,556.0,41.805784152363,425.0,79.08396946564885
2025-03-12 07:00:00,2.64,1.3,1.34,1179.0,4400.0,0.0,2370.0,1337.0,216.0,107871.0,3.28527002873186,0.96,11.54,0.42,87.08,2.6,31.45097241928308,4.2,1.04,0.46,86.63,11.87,4.12262031629902,69.53,9.73,19.68,1.06,9.988438432024182,5.22222222222222,77.8444444444444,67.49,32.0,0.065,5.78,2.1,9.41,2.43,0.061,0.19,54.27,11.14,0.064,1.92733564013841,0.13,97.0176851123375,0.1,95.29,0.81,0.3,1.09,0.0,0.0,0.0930683805187639,1.0,53.14,8.26,3.1,0.05,0.01,0.204,0.54,5.89,8.18,0.35,0.06,0.025,48.15137887804762,0.0,0.0,0.0,0.0,0.0,0.0,0.0,0.0,0.0,0.0,0.0,0.0,0.0,2071.595088743688,7.0,1.0,3.56,82.0,24.54545455,11.0,60.0,28.5,8.0,124.8575,131.0,561.0,42.3772011121409,430.0,80.0
2025-03-12 08:00:00,2.63,1.3,1.33,1179.0,4402.0,0.0,2360.0,1355.0,218.0,108424.0,3.27001148435473,0.93,11.46,0.32,87.29,3.0,33.4790609185424,4.2,1.04,0.46,86.63,11.87,4.388463888282589,69.9,9.64,19.42,1.04,10.632534164247964,5.22222222222222,77.8444444444444,67.49,32.0,0.07,5.88,2.03,9.84,2.4,0.064,0.19,54.1,11.4,0.068,1.93877551020408,0.14,103.27378583882754,0.1,95.29,0.81,0.3,1.09,0.0,0.0,0.0990698137863429,1.0,53.14,8.26,3.1,0.05,0.01,0.204,0.54,5.89,8.18,0.35,0.06,0.025,51.25637850808045,0.0,0.0,0.0,0.0,0.0,0.0,0.0,0.0,0.0,0.0,0.0,0.0,0.0,2071.595088743688,7.0,1.0,3.62,82.0,24.54545455,11.0,60.0,28.5,8.0,124.195,126.0,556.0,41.3963328631876,430.0,85.15873015873017
2025-03-12 09:00:00,2.6,1.3,1.3,1178.0,4403.0,0.0,2362.0,1395.0,221.0,108756.0,3.26077679418453,0.93,11.46,0.32,87.29,3.0,34.530546802004544,4.2,1.04,0.46,86.63,11.87,4.526293555603299,69.9,9.64,19.42,1.04,10.966473028493215,5.22222222222222,77.8444444444444,67.49,32.0,0.07,5.88,2.03,9.84,2.4,0.064,0.19,54.1,11.4,0.068,1.93877551020408,0.14,106.51733344625389,0.1,95.29,0.81,0.3,1.09,0.0,0.0,0.1021813261112262,1.0,53.14,8.26,3.1,0.05,0.01,0.204,0.54,5.89,8.18,0.35,0.06,0.025,52.86620139318978,0.0,0.0,0.0,0.0,0.0,0.0,0.0,0.0,0.0,0.0,0.0,0.0,0.0,2071.595088743688,8.0,1.0,3.64,82.0,24.54545455,11.0,60.0,28.5,8.0,123.4,120.0,550.0,41.5484770983492,430.0,87.83333333333333
2025-03-12 10:00:00,2.61,1.3,1.31,1179.0,4396.0,0.0,2341.0,1372.0,218.0,107718.0,3.28694419469579,0.93,11.46,0.32,87.29,3.0,37.429256432865806,4.2,1.04,0.46,86.63,11.87,4.906258888818668,69.9,9.64,19.42,1.04,11.887067224888282,5.22222222222222,77.8444444444444,67.49,32.0,0.07,5.88,2.03,9.84,2.4,0.064,0.19,54.1,11.4,0.068,1.93877551020408,0.14,115.45906327418678,0.1,95.29,0.81,0.3,1.09,0.0,0.0,0.1107590644190248,1.0,53.14,8.26,3.1,0.05,0.01,0.204,0.54,5.89,8.18,0.35,0.06,0.025,57.3041203176765,0.0,0.0,0.0,0.0,0.0,0.0,0.0,0.0,0.0,0.0,0.0,0.0,0.0,2071.595088743688,7.0,1.0,3.76,82.0,24.54545455,11.0,60.0,28.5,8.0,123.5325,121.0,551.0,41.6434540389972,430.0,95.20661157024792
2025-03-12 11:00:00,2.59,1.3,1.29,1179.0,4400.0,0.0,2332.0,1394.0,220.0,107813.0,3.28703602963221,0.93,11.46,0.32,87.29,3.0,36.04281439249841,4.2,1.04,0.46,86.63,11.87,4.724522882478677,69.9,9.64,19.42,1.04,11.446750443099711,5.22222222222222,77.8444444444444,67.49,32.0,0.07,5.88,2.03,9.84,2.4,0.064,0.19,54.1,11.4,0.068,1.93877551020408,0.14,111.18226713873878,0.1,95.29,0.81,0.3,1.09,0.0,0.0,0.1066563640745034,1.0,53.14,8.26,3.1,0.05,0.01,0.204,0.54,5.89,8.18,0.35,0.06,0.025,55.181480194242575,0.0,0.0,0.0,0.0,0.0,0.0,0.0,0.0,0.0,0.0,0.0,0.0,0.0,2071.595088743688,7.0,1.0,3.84,82.0,24.54545455,11.0,60.0,28.5,8.0,124.0625,125.0,555.0,42.0166128287956,430.0,91.68
2025-03-12 12:00:00,2.61,1.3,1.31,1180.0,4404.0,0.0,2331.0,1375.0,219.0,107979.0,3.2849679760405,0.93,11.46,0.32,87.29,3.0,36.15018997802361,4.2,1.04,0.46,86.63,11.87,4.738597765902291,69.9,9.64,19.42,1.04,11.480851596184044,5.22222222222222,77.8444444444444,67.49,32.0,0.07,5.88,2.03,9.84,2.4,0.064,0.19,54.1,11.4,0.068,1.93877551020408,0.14,111.51349157931762,0.1,95.29,0.81,0.3,1.09,0.0,0.0,0.1069741053423682,1.0,53.14,8.26,3.1,0.05,0.01,0.204,0.54,5.89,8.18,0.35,0.06,0.025,55.3458720111934,0.0,0.0,0.0,0.0,0.0,0.0,0.0,0.0,0.0,0.0,0.0,0.0,0.0,2071.595088743688,8.0,1.0,3.83,82.0,24.54545455,11.0,60.0,28.5,8.0,124.46,128.0,558.0,41.8853029951242,430.0,91.953125
2025-03-12 13:00:00,2.59,1.3,1.29,1194.0,4404.0,0.0,2334.0,1390.0,222.0,107997.0,3.28442089053567,0.93,11.46,0.32,87.29,3.0,36.30562062415347,4.2,1.04,0.46,86.63,11.87,4.758971747697448,69.9,9.64,19.42,1.04,11.53021443999761,5.22222222222222,77.8444444444444,67.49,32.0,0.07,5.88,2.03,9.84,2.4,0.064,0.19,54.1,11.4,0.068,1.93877551020408,0.14,111.99295279539716,0.1,95.29,0.81,0.3,1.09,0.0,0.0,0.1074340491026261,1.0,53.14,8.26,3.1,0.05,0.01,0.204,0.54,5.89,8.18,0.35,0.06,0.025,55.58383603441292,0.0,0.0,0.0,0.0,0.0,0.0,0.0,0.0,0.0,0.0,0.0,0.0,0.0,2071.595088743688,7.0,1.0,3.65,82.0,24.54545455,11.0,60.0,28.5,8.0,124.99,132.0,562.0,41.6135881104034,430.0,92.34848484848484
2025-03-12 14:00:00,2.6,1.3,1.3,1209.0,4404.0,0.0,2341.0,1380.0,223.0,107378.0,3.30333977209084,0.93,11.46,0.32,87.29,3.0,35.353436827925734,4.2,1.04,0.46,86.63,11.87,4.634158682751564,69.9,9.64,19.42,1.04,11.22781268599777,5.22222222222222,77.8444444444444,67.49,32.0,0.07,5.88,2.03,9.84,2.4,0.064,0.19,54.1,11.4,0.068,1.93877551020408,0.14,109.05572508491616,0.1,95.29,0.81,0.3,1.09,0.0,0.0,0.1046163872926913,1.0,53.14,8.26,3.1,0.05,0.01,0.204,0.54,5.89,8.18,0.35,0.06,0.025,54.12604445574654,0.0,0.0,0.0,0.0,0.0,0.0,0.0,0.0,0.0,0.0,0.0,0.0,0.0,2071.595088743688,7.0,1.0,3.96,82.0,24.54545455,11.0,60.0,28.5,8.0,125.52,136.0,566.0,41.2429378531073,430.0,89.92647058823529
2025-03-12 15:00:00,2.59,1.3,1.29,1208.0,4402.0,0.0,2357.0,1394.0,224.0,107686.0,3.2924043064644,0.93,11.46,0.32,87.29,3.0,33.94184141813852,4.2,1.04,0.46,86.63,11.87,4.449125551273084,69.9,9.64,19.42,1.04,10.779507506316175,5.22222222222222,77.8444444444444,67.49,32.0,0.07,5.88,2.03,9.84,2.4,0.064,0.19,54.1,11.4,0.068,1.93877551020408,0.14,104.70133765463142,0.1,95.29,0.81,0.3,1.09,0.0,0.0,0.1004392541667194,1.0,53.14,8.26,3.1,0.05,0.01,0.204,0.54,5.89,8.18,0.35,0.06,0.025,51.96489457163345,0.0,0.0,0.0,0.0,0.0,0.0,0.0,0.0,0.0,0.0,0.0,0.0,0.0,2071.595088743688,7.0,1.0,3.81,82.0,24.54545455,11.0,60.0,28.5,8.0,124.8575,131.0,561.0,41.172282866635,430.0,86.33587786259542
2025-03-12 16:00:00,2.58,1.3,1.28,1198.0,4402.0,0.0,2362.0,1399.0,222.0,107516.0,3.29760607335429,0.97,11.64,0.38,87.01,2.6,33.6757020574688,4.7,1.03,0.44,86.71,11.82,4.414239776657381,69.88,9.6,19.54,0.98,10.694984949018142,5.22222222222222,77.8444444444444,67.49,32.0,0.065,5.4249,2.01,10.06,2.31,0.061,0.17,54.92,10.8395,0.062,1.99810134749028,0.12,103.8803702026482,0.1,95.29,0.81,0.3,1.09,0.0,0.0,0.0996517058849167,1.0,53.25,8.61,3.0,0.07,0.01,0.224,0.554,6.45,7.27,0.22,0.07,0.014,51.557435717289366,0.0,0.0,0.0,0.0,0.0,0.0,0.0,0.0,0.0,0.0,0.0,0.0,0.0,2071.595088743688,7.0,1.0,3.71,82.0,24.54545455,11.0,60.0,28.5,8.0,124.5925,129.0,559.0,41.2541254125413,430.0,85.65891472868218
2025-03-12 17:00:00,2.56,1.3,1.26,1194.0,4328.0,0.0,2364.0,1423.0,223.0,107804.0,3.23355893310411,0.97,11.64,0.38,87.01,2.6,31.904592213791968,4.7,1.03,0.44,86.71,11.82,4.182081186245641,69.88,9.6,19.54,0.98,10.132502447870683,5.22222222222222,77.8444444444444,67.49,32.0,0.065,5.4249,2.01,10.06,2.31,0.061,0.17,54.92,10.8395,0.062,1.99810134749028,0.12,98.4169786476116,0.1,95.29,0.81,0.3,1.09,0.0,0.0,0.0944107129300922,1.0,53.25,8.61,3.0,0.07,0.01,0.224,0.554,6.45,7.27,0.22,0.07,0.014,48.84586991955793,0.0,0.0,0.0,0.0,0.0,0.0,0.0,0.0,0.0,0.0,0.0,0.0,0.0,2071.595088743688,6.0,1.0,3.56,82.0,24.54545455,11.0,60.0,28.5,8.0,124.725,130.0,560.0,41.4414414414414,430.0,81.15384615384616
2025-03-12 18:00:00,2.6,1.3,1.3,1166.0,4238.0,0.0,2359.0,1356.0,212.0,105401.0,3.23850161503007,0.97,11.64,0.38,87.01,2.6,31.41901004893828,4.7,1.03,0.44,86.71,11.82,4.118430661506034,69.88,9.6,19.54,0.98,9.978287579959115,5.22222222222222,77.8444444444444,67.49,32.0,0.065,5.4249,2.01,10.06,2.31,0.061,0.17,54.92,10.8395,0.062,1.99810134749028,0.12,96.91908990389,0.1,95.29,0.81,0.3,1.09,0.0,0.0,0.0929737988312448,1.0,53.25,8.61,3.0,0.07,0.01,0.224,0.554,6.45,7.27,0.22,0.07,0.014,48.102444549919525,0.0,0.0,0.0,0.0,0.0,0.0,0.0,0.0,0.0,0.0,0.0,0.0,0.0,2071.595088743688,7.0,1.0,3.46,82.0,24.54545455,11.0,60.0,28.5,8.0,125.0475,123.0,558.0,41.9301164725458,435.0,79.91869918699187
2025-03-12 19:00:00,2.6,1.3,1.3,1142.0,4262.0,0.0,2370.0,1366.0,211.0,106916.0,3.21071302693628,0.97,11.64,0.38,87.01,2.6,32.23724672976515,4.7,1.03,0.44,86.71,11.82,4.225685824206495,69.88,9.6,19.54,0.98,10.238149392824788,5.22222222222222,77.8444444444444,67.49,32.0,0.065,5.4249,2.01,10.06,2.31,0.061,0.17,54.92,10.8395,0.062,1.99810134749028,0.12,99.44312724014594,0.1,95.29,0.81,0.3,1.09,0.0,0.0,0.095395090031733,1.0,53.25,8.61,3.0,0.07,0.01,0.224,0.554,6.45,7.27,0.22,0.07,0.014,49.3551633499988,0.0,0.0,0.0,0.0,0.0,0.0,0.0,0.0,0.0,0.0,0.0,0.0,0.0,2071.595088743688,7.0,1.0,3.38,82.0,24.54545455,11.0,60.0,28.5,8.0,123.325,110.0,545.0,41.5522953147184,435.0,82.0
2025-03-12 20:00:00,2.61,1.3,1.31,1145.0,4249.0,0.0,2362.0,1389.0,215.0,108832.0,3.1446161979519,0.97,11.64,0.38,87.01,2.6,34.81050810952468,4.7,1.03,0.44,86.71,11.82,4.56299112281278,69.88,9.6,19.54,0.98,11.055385264535856,5.22222222222222,77.8444444444444,67.49,32.0,0.065,5.4249,2.01,10.06,2.31,0.061,0.17,54.92,10.8395,0.062,1.99810134749028,0.12,107.38093784024628,0.1,95.29,0.81,0.3,1.09,0.0,0.0,0.1030097757105409,1.0,53.25,8.61,3.0,0.07,0.01,0.224,0.554,6.45,7.27,0.22,0.07,0.014,53.29482162183907,0.0,0.0,0.0,0.0,0.0,0.0,0.0,0.0,0.0,0.0,0.0,0.0,0.0,2071.595088743688,7.0,1.0,3.43,82.0,24.54545455,11.0,60.0,28.5,8.0,123.325,110.0,545.0,41.1764705882353,435.0,88.54545454545455
2025-03-12 21:00:00,2.61,1.3,1.31,1176.0,4314.0,0.0,2368.0,1370.0,218.0,107890.0,3.22053992027628,0.97,11.64,0.38,87.01,2.6,35.24440111020538,4.7,1.03,0.44,86.71,11.82,4.619866187782455,69.88,9.6,19.54,0.98,11.193184295535872,5.22222222222222,77.8444444444444,67.49,32.0,0.065,5.4249,2.01,10.06,2.31,0.061,0.17,54.92,10.8395,0.062,1.99810134749028,0.12,108.71937958860627,0.1,95.29,0.81,0.3,1.09,0.0,0.0,0.1042937334322113,1.0,53.25,8.61,3.0,0.07,0.01,0.224,0.554,6.45,7.27,0.22,0.07,0.014,53.95911097956652,0.0,0.0,0.0,0.0,0.0,0.0,0.0,0.0,0.0,0.0,0.0,0.0,0.0,2071.595088743688,7.0,1.0,3.49,82.0,24.54545455,11.0,60.0,28.5,8.0,123.855,114.0,549.0,41.6744402985075,435.0,89.64912280701755
2025-03-12 22:00:00,2.63,1.3,1.33,1165.0,4421.0,0.0,2375.0,1358.0,216.0,108611.0,3.27846461463115,0.97,11.64,0.38,87.01,2.6,33.864972495324544,4.7,1.03,0.44,86.71,11.82,4.439049507243024,69.88,9.6,19.54,0.98,10.75509489062253,5.22222222222222,77.8444444444444,67.49,32.0,0.065,5.4249,2.01,10.06,2.31,0.061,0.17,54.92,10.8395,0.062,1.99810134749028,0.12,104.46421796087218,0.1,95.29,0.81,0.3,1.09,0.0,0.0,0.1002117869182304,1.0,53.25,8.61,3.0,0.07,0.01,0.224,0.554,6.45,7.27,0.22,0.07,0.014,51.84720839719601,0.0,0.0,0.0,0.0,0.0,0.0,0.0,0.0,0.0,0.0,0.0,0.0,0.0,2071.595088743688,7.0,1.0,3.43,82.0,24.54545455,11.0,60.0,28.5,8.0,123.855,114.0,549.0,41.8263543884552,435.0,86.14035087719299
2025-03-12 23:00:00,2.61,1.3,1.31,1168.0,4462.0,0.0,2378.0,1402.0,220.0,109552.0,3.28044567578198,0.96,11.46,0.44,87.14,2.5,31.682768038647023,4.7,1.03,0.44,86.71,11.82,3.981218979048738,69.77,9.67,19.64,0.92,8.086098918672475,5.37777777777778,77.6444444444444,67.49,32.24714285714285,0.067,5.4,2.0,9.56,2.38,0.061,0.17,54.92,10.77,0.063,1.99444444444444,0.12,91.08783362021028,0.1,95.29,0.81,0.3,1.09,0.0,0.0,0.0,1.0,53.25,8.61,3.0,0.07,0.01,0.224,0.554,6.45,7.27,0.22,0.07,0.014,47.60274731277894,0.0,0.0,0.0,0.0,0.0,0.0,0.0,0.0,0.0,0.0,0.0,0.0,0.0,2071.595088743688,7.0,1.0,3.48,82.0,24.54545455,11.0,60.0,28.5,8.0,123.855,114.0,549.0,41.3078892250407,435.0,85.96491228070175
2025-03-13 00:00:00,2.57,1.3,1.27,1169.0,4402.0,0.0,2377.0,1417.0,220.0,107992.0,3.2830823644953,0.96,11.46,0.44,87.14,2.5,38.01158175070102,4.7,1.03,0.44,86.71,11.82,4.776490188766222,69.77,9.67,19.64,0.92,9.701343320648178,5.37777777777778,77.6444444444444,67.49,32.24714285714285,0.067,5.4,2.0,9.56,2.38,0.061,0.17,54.92,10.77,0.063,1.99444444444444,0.12,109.28314817459786,0.1,95.29,0.81,0.3,1.09,0.0,0.0,0.0,1.0,53.25,8.61,3.0,0.07,0.01,0.224,0.554,6.45,7.27,0.22,0.07,0.014,57.1116677315083,0.0,0.0,0.0,0.0,0.0,0.0,0.0,0.0,0.0,0.0,0.0,0.0,0.0,1762.079311970399,8.0,1.0,3.6,75.0,23.4,10.0,60.0,26.5,8.0,123.325,110.0,545.0,41.2197928653625,435.0,87.72727272727273
2025-03-13 01:00:00,2.55,1.3,1.25,1189.0,4400.0,0.0,2347.0,1426.0,218.0,106713.0,3.32089231713731,0.96,11.46,0.44,87.14,2.5,37.11987355818936,4.7,1.03,0.44,86.71,11.82,4.664439197026163,69.77,9.67,19.64,0.92,9.473760912367297,5.37777777777778,77.6444444444444,67.49,32.24714285714285,0.067,5.4,2.0,9.56,2.38,0.061,0.17,54.92,10.77,0.063,1.99444444444444,0.12,106.7194906249102,0.1,95.29,0.81,0.3,1.09,0.0,0.0,0.0,1.0,53.25,8.61,3.0,0.07,0.01,0.224,0.554,6.45,7.27,0.22,0.07,0.014,55.7718933875151,0.0,0.0,0.0,0.0,0.0,0.0,0.0,0.0,0.0,0.0,0.0,0.0,0.0,1762.079311970399,7.0,1.0,3.69,75.0,23.4,10.0,60.0,26.5,8.0,125.5775,127.0,562.0,41.0444342647733,435.0,85.66929133858268
2025-03-13 04:00:00,2.41,1.23,1.18,1185.0,3855.0,0.0,2265.0,1432.0,217.0,100958.0,3.075588652562,0.96,11.46,0.44,87.14,2.5,31.72498997405301,4.7,1.03,0.44,86.71,11.82,3.986524537274125,69.77,9.67,19.64,0.92,8.09687483149089,5.37777777777778,77.6444444444444,67.49,32.24714285714285,0.067,5.4,2.0,9.56,2.38,0.061,0.17,54.92,10.77,0.063,1.99444444444444,0.12,91.2092215186001,0.1,95.29,0.81,0.3,1.09,0.0,0.0,0.0,1.0,53.25,8.61,3.0,0.07,0.01,0.224,0.554,6.45,7.27,0.22,0.07,0.014,47.66618495559271,0.0,0.0,0.0,0.0,0.0,0.0,0.0,0.0,0.0,0.0,0.0,0.0,0.0,1762.079311970399,6.0,1.3,3.89,75.0,23.4,10.0,60.0,26.5,8.0,131.805,174.0,609.0,41.3664014974263,435.0,73.2183908045977
2025-03-13 05:00:00,2.39,1.25,1.14,1076.0,3945.0,0.0,2176.0,1483.0,203.0,100991.0,3.14631128112717,0.96,11.46,0.44,87.14,2.5,31.88524086994189,4.7,1.03,0.44,86.71,11.82,4.006661474404876,69.77,9.67,19.64,0.92,8.137774180764374,5.37777777777778,77.6444444444444,67.49,32.24714285714285,0.067,5.4,2.0,9.56,2.38,0.061,0.17,54.92,10.77,0.063,1.99444444444444,0.12,91.6699422146078,0.1,95.29,0.81,0.3,1.09,0.0,0.0,0.0,1.0,53.25,8.61,3.0,0.07,0.01,0.224,0.554,6.45,7.27,0.22,0.07,0.014,47.90695883287325,0.0,0.0,0.0,0.0,0.0,0.0,0.0,0.0,0.0,0.0,0.0,0.0,0.0,1762.079311970399,6.0,1.3,4.06,75.0,23.4,10.0,60.0,26.5,8.0,131.275,170.0,605.0,41.7721518987342,435.0,73.58823529411765
2025-03-13 09:00:00,2.07,0.96,1.11,1142.0,2236.0,0.0,2310.0,1369.0,211.0,91033.0,1.97892808513335,0.95,11.49,0.45,87.11,2.4,30.70187861314948,4.1,1.02,0.42,86.9,11.66,3.857961579557144,70.27,9.42,19.46,0.85,7.835755611762614,5.37777777777778,77.6444444444444,67.49,32.49428571428572,0.064,5.42,2.1,9.92,2.38,0.066,0.17,54.75,10.88,0.067,2.00738007380074,0.11,88.26778037610745,0.1,95.29,0.81,0.3,1.09,0.0,0.0,0.0,1.0,52.92,3.5,2.7,0.07,0.04,0.206,0.609,7.04,7.12,0.24,0.07,0.02,46.12897988795104,0.0,0.0,0.0,0.0,0.0,0.0,0.0,0.0,0.0,0.0,0.0,0.0,0.0,1762.079311970399,6.0,1.0,3.13,75.0,23.4,10.0,60.0,26.5,8.0,125.1625,105.0,550.0,42.0812304734439,445.0,70.85714285714286
2025-03-13 10:00:00,2.21,1.0,1.21,1135.0,2526.0,0.0,2317.0,1331.0,213.0,96332.0,2.11254581542534,0.95,11.49,0.45,87.11,2.4,31.74619355160378,4.1,1.02,0.42,86.9,11.66,3.989188953630231,70.27,9.42,19.46,0.85,8.10228642385227,5.37777777777778,77.6444444444444,67.49,32.49428571428572,0.064,5.42,2.1,9.92,2.38,0.066,0.17,54.75,10.88,0.067,2.00738007380074,0.11,91.2701817207435,0.1,95.29,0.81,0.3,1.09,0.0,0.0,0.0,1.0,52.92,3.5,2.7,0.07,0.04,0.206,0.609,7.04,7.12,0.24,0.07,0.02,47.698042921507984,0.0,0.0,0.0,0.0,0.0,0.0,0.0,0.0,0.0,0.0,0.0,0.0,0.0,1762.079311970399,6.0,1.0,3.31,75.0,23.4,10.0,60.0,26.5,8.0,127.1325,101.0,556.0,42.4541947926712,455.0,73.26732673267327
2025-03-13 11:00:00,2.21,1.01,1.2,1120.0,2530.0,0.0,2286.0,1309.0,205.0,94043.0,2.1673636860012,0.95,11.49,0.45,87.11,2.4,31.7747937259746,4.1,1.02,0.42,86.9,11.66,3.99278281755242,70.27,9.42,19.46,0.85,8.109585780990876,5.37777777777778,77.6444444444444,67.49,32.49428571428572,0.064,5.42,2.1,9.92,2.38,0.066,0.17,54.75,10.88,0.067,2.00738007380074,0.11,91.3524071096811,0.1,95.29,0.81,0.3,1.09,0.0,0.0,0.0,1.0,52.92,3.5,2.7,0.07,0.04,0.206,0.609,7.04,7.12,0.24,0.07,0.02,47.74101413134717,0.0,0.0,0.0,0.0,0.0,0.0,0.0,0.0,0.0,0.0,0.0,0.0,0.0,1762.079311970399,6.0,1.0,3.11,75.0,23.4,10.0,60.0,26.5,8.0,127.6625,105.0,560.0,43.0068226120858,455.0,73.33333333333333
2025-03-13 12:00:00,2.46,1.2,1.26,1161.0,2740.0,0.0,2325.0,1369.0,215.0,102789.0,2.14755205449352,0.95,11.49,0.45,87.11,2.4,34.26950893586516,4.1,1.02,0.42,86.9,11.66,4.306265766037941,70.27,9.42,19.46,0.85,8.746288796853797,5.37777777777778,77.6444444444444,67.49,32.49428571428572,0.064,5.42,2.1,9.92,2.38,0.066,0.17,54.75,10.88,0.067,2.00738007380074,0.11,98.5247035356478,0.1,95.29,0.81,0.3,1.09,0.0,0.0,0.0,1.0,52.92,3.5,2.7,0.07,0.04,0.206,0.609,7.04,7.12,0.24,0.07,0.02,51.489275571411625,0.0,0.0,0.0,0.0,0.0,0.0,0.0,0.0,0.0,0.0,0.0,0.0,0.0,1762.079311970399,7.0,1.0,3.03,75.0,23.4,10.0,60.0,26.5,8.0,128.325,110.0,565.0,42.979242979243,455.0,79.0909090909091
2025-03-13 13:00:00,2.62,1.32,1.3,1142.0,3029.0,0.0,2313.0,1373.0,211.0,107224.0,2.27579896571992,0.95,11.49,0.45,87.11,2.4,34.211279885199524,4.1,1.02,0.42,86.9,11.66,4.298948772732329,70.27,9.42,19.46,0.85,8.731427536529308,5.37777777777778,77.6444444444444,67.49,32.49428571428572,0.064,5.42,2.1,9.92,2.38,0.066,0.17,54.75,10.88,0.067,2.00738007380074,0.11,98.35729524378311,0.1,95.29,0.81,0.3,1.09,0.0,0.0,0.0,1.0,52.92,3.5,2.7,0.07,0.04,0.206,0.609,7.04,7.12,0.24,0.07,0.02,51.401787546952455,0.0,0.0,0.0,0.0,0.0,0.0,0.0,0.0,0.0,0.0,0.0,0.0,0.0,1762.079311970399,7.0,1.0,3.19,75.0,23.4,10.0,60.0,26.5,8.0,128.9875,115.0,570.0,42.8258754863813,455.0,78.95652173913044
2025-03-13 14:00:00,2.67,1.35,1.32,1135.0,3504.0,0.0,2320.0,1357.0,201.0,107852.0,2.6171433877933,0.95,11.49,0.45,87.11,2.4,34.40417642357855,4.1,1.02,0.42,86.9,11.66,4.323187922501397,70.27,9.42,19.46,0.85,8.78065873023371,5.37777777777778,77.6444444444444,67.49,32.49428571428572,0.064,5.42,2.1,9.92,2.38,0.066,0.17,54.75,10.88,0.067,2.00738007380074,0.11,98.91187203367568,0.1,95.29,0.81,0.3,1.09,0.0,0.0,0.0,1.0,52.92,3.5,2.7,0.07,0.04,0.206,0.609,7.04,7.12,0.24,0.07,0.02,51.69161087181996,0.0,0.0,0.0,0.0,0.0,0.0,0.0,0.0,0.0,0.0,0.0,0.0,0.0,1762.079311970399,6.0,1.0,3.22,75.0,23.4,10.0,60.0,26.5,8.0,129.2525,117.0,572.0,42.9229277750848,455.0,79.4017094017094
2025-03-13 15:00:00,2.65,1.35,1.3,1119.0,3527.0,0.0,2327.0,1393.0,209.0,108810.0,2.61113237006957,0.95,11.49,0.45,87.11,2.4,36.98002546146278,4.1,1.02,0.42,86.9,11.66,4.64686605139089,70.27,9.42,19.46,0.85,9.438068780217105,5.37777777777778,77.6444444444444,67.49,32.49428571428572,0.064,5.42,2.1,9.92,2.38,0.066,0.17,54.75,10.88,0.067,2.00738007380074,0.11,106.31742789632553,0.1,95.29,0.81,0.3,1.09,0.0,0.0,0.0,1.0,52.92,3.5,2.7,0.07,0.04,0.206,0.609,7.04,7.12,0.24,0.07,0.02,55.56177432208092,0.0,0.0,0.0,0.0,0.0,0.0,0.0,0.0,0.0,0.0,0.0,0.0,0.0,1762.079311970399,7.0,1.0,3.21,75.0,23.4,10.0,60.0,26.5,8.0,127.1325,101.0,556.0,42.0912822989616,455.0,85.34653465346534
2025-03-13 16:00:00,2.66,1.35,1.31,1131.0,3532.0,0.0,2344.0,1396.0,212.0,109638.0,2.59509627433287,0.98,11.52,0.43,87.07,2.7,37.19452676924389,4.1,1.02,0.42,86.9,11.66,4.673820030807311,69.83,9.57,19.64,0.96,9.492813958756647,5.37777777777778,77.6444444444444,67.49,32.74142857142857,0.064,5.36,2.14,9.91,2.34,0.064,0.17,54.85,10.89,0.063,2.03171641791045,0.12,106.93411831335756,0.1,95.29,0.81,0.3,1.09,0.0,0.0,0.0,1.0,52.92,3.5,2.7,0.07,0.04,0.206,0.609,7.04,7.12,0.24,0.07,0.02,55.88405839587489,0.0,0.0,0.0,0.0,0.0,0.0,0.0,0.0,0.0,0.0,0.0,0.0,0.0,1762.079311970399,7.0,1.0,3.22,75.0,23.4,10.0,60.0,26.5,8.0,127.1325,101.0,556.0,42.2920163030448,455.0,85.84158415841584
2025-03-13 17:00:00,2.68,1.35,1.33,1128.0,3698.0,0.0,2350.0,1419.0,218.0,110662.0,2.69185927720049,0.98,11.52,0.43,87.07,2.7,36.61322822515709,4.1,1.02,0.42,86.9,11.66,4.600774746588812,69.83,9.57,19.64,0.96,9.344454524914488,5.37777777777778,77.6444444444444,67.49,32.74142857142857,0.064,5.36,2.14,9.91,2.34,0.064,0.17,54.85,10.89,0.063,2.03171641791045,0.12,105.26288728320073,0.1,95.29,0.81,0.3,1.09,0.0,0.0,0.0,1.0,52.92,3.5,2.7,0.07,0.04,0.206,0.609,7.04,7.12,0.24,0.07,0.02,55.010668555893226,0.0,0.0,0.0,0.0,0.0,0.0,0.0,0.0,0.0,0.0,0.0,0.0,0.0,1762.079311970399,7.0,1.0,3.28,75.0,23.4,10.0,60.0,26.5,8.0,127.0,100.0,555.0,41.9615293279506,455.0,84.5
2025-03-13 18:00:00,2.64,1.35,1.29,1138.0,3826.0,0.0,2373.0,1446.0,219.0,111965.0,2.75258294332109,0.98,11.52,0.43,87.07,2.7,36.43195273219351,4.1,1.02,0.42,86.9,11.66,4.5779958835758725,69.83,9.57,19.64,0.96,9.298189262805865,5.37777777777778,77.6444444444444,67.49,32.74142857142857,0.064,5.36,2.14,9.91,2.34,0.064,0.17,54.85,10.89,0.063,2.03171641791045,0.12,104.74172095321504,0.1,95.29,0.81,0.3,1.09,0.0,0.0,0.0,1.0,52.92,3.5,2.7,0.07,0.04,0.206,0.609,7.04,7.12,0.24,0.07,0.02,54.738305627407335,0.0,0.0,0.0,0.0,0.0,0.0,0.0,0.0,0.0,0.0,0.0,0.0,0.0,1762.079311970399,7.0,1.0,3.15,75.0,23.4,10.0,60.0,26.5,8.0,126.735,98.0,553.0,41.4377836159541,455.0,84.08163265306122
2025-03-13 19:00:00,2.57,1.35,1.22,1151.0,3820.0,0.0,2370.0,1489.0,219.0,108875.0,2.82621616781492,0.98,11.52,0.43,87.07,2.7,37.0568373583444,4.1,1.02,0.42,86.9,11.66,4.656518143067627,69.83,9.57,19.64,0.96,9.457672767960789,5.37777777777778,77.6444444444444,67.49,32.74142857142857,0.064,5.36,2.14,9.91,2.34,0.064,0.17,54.85,10.89,0.063,2.03171641791045,0.12,106.53826179804366,0.1,95.29,0.81,0.3,1.09,0.0,0.0,0.0,1.0,52.92,3.5,2.7,0.07,0.04,0.206,0.609,7.04,7.12,0.24,0.07,0.02,55.677182714220464,0.0,0.0,0.0,0.0,0.0,0.0,0.0,0.0,0.0,0.0,0.0,0.0,0.0,1762.079311970399,7.0,1.0,3.25,75.0,23.4,10.0,60.0,26.5,8.0,127.6625,105.0,560.0,40.9090909090909,455.0,85.52380952380952
2025-03-13 20:00:00,2.64,1.35,1.29,1163.0,3821.0,0.0,2367.0,1368.0,209.0,105307.0,2.92267204951412,0.98,11.52,0.43,87.07,2.7,34.702801577583,4.1,1.02,0.42,86.9,11.66,4.36071280445911,69.83,9.57,19.64,0.96,8.856874057503672,5.37777777777778,77.6444444444444,67.49,32.74142857142857,0.064,5.36,2.14,9.91,2.34,0.064,0.17,54.85,10.89,0.063,2.03171641791045,0.12,99.77041817805254,0.1,95.29,0.81,0.3,1.09,0.0,0.0,0.0,1.0,52.92,3.5,2.7,0.07,0.04,0.206,0.609,7.04,7.12,0.24,0.07,0.02,52.140289400475446,0.0,0.0,0.0,0.0,0.0,0.0,0.0,0.0,0.0,0.0,0.0,0.0,0.0,1762.079311970399,6.0,1.0,3.29,75.0,23.4,10.0,60.0,26.5,8.0,128.325,110.0,565.0,41.6726233023588,455.0,80.0909090909091
2025-03-13 21:00:00,2.67,1.35,1.32,1134.0,3818.0,0.0,2368.0,1327.0,203.0,105395.0,2.91794223582829,0.98,11.52,0.43,87.07,2.7,34.21797030388513,4.1,1.02,0.42,86.9,11.66,4.299789482793281,69.83,9.57,19.64,0.96,8.733135070013539,5.37777777777778,77.6444444444444,67.49,32.74142857142857,0.064,5.36,2.14,9.91,2.34,0.064,0.17,54.85,10.89,0.063,2.03171641791045,0.12,98.3765301712156,0.1,95.29,0.81,0.3,1.09,0.0,0.0,0.0,1.0,52.92,3.5,2.7,0.07,0.04,0.206,0.609,7.04,7.12,0.24,0.07,0.02,51.41183977186282,0.0,0.0,0.0,0.0,0.0,0.0,0.0,0.0,0.0,0.0,0.0,0.0,0.0,1762.079311970399,7.0,1.0,3.17,75.0,23.4,10.0,60.0,26.5,8.0,127.9275,107.0,562.0,41.6906820365034,455.0,78.97196261682242
2025-03-13 22:00:00,2.51,1.35,1.16,1164.0,3817.0,0.0,2393.0,1457.0,217.0,106701.0,2.88149707094351,0.98,11.52,0.43,87.07,2.7,37.38696508536752,4.1,1.02,0.42,86.9,11.66,4.698001600912329,69.83,9.57,19.64,0.96,9.541928204646409,5.37777777777778,77.6444444444444,67.49,32.74142857142857,0.064,5.36,2.14,9.91,2.34,0.064,0.17,54.85,10.89,0.063,2.03171641791045,0.12,107.48737771606636,0.1,95.29,0.81,0.3,1.09,0.0,0.0,0.0,1.0,52.92,3.5,2.7,0.07,0.04,0.206,0.609,7.04,7.12,0.24,0.07,0.02,56.17319325065006,0.0,0.0,0.0,0.0,0.0,0.0,0.0,0.0,0.0,0.0,0.0,0.0,0.0,1762.079311970399,7.0,1.0,3.25,75.0,23.4,10.0,60.0,26.5,8.0,127.6625,105.0,560.0,41.0238095238095,455.0,86.28571428571429
2025-03-13 23:00:00,2.6,1.35,1.25,1169.0,3810.0,0.0,2371.0,1437.0,217.0,107440.0,2.85644625661482,0.98,11.67,0.39,86.96,2.6,35.277142992900224,4.2,1.04,0.45,86.55,11.96,4.52375007632588,69.55,9.7,19.73,1.02,8.81790276472996,5.31111111111111,77.6,67.49,32.98857142857143,0.067,5.52,2.11,9.12,2.47,0.063,0.18,54.6,10.9,0.065,1.97463768115942,0.12,101.17345205627478,0.1,95.29,0.81,0.3,1.09,0.0,0.0,0.4314908504698475,1.0,53.46,7.96,2.6,0.07,0.007,0.232,0.509,6.26,7.82,0.2,0.04,0.02,50.2844832831852,0.0,0.0,0.0,0.0,0.0,0.0,0.0,0.0,0.0,0.0,0.0,0.0,0.0,1762.079311970399,6.0,1.0,3.33,75.0,23.4,10.0,60.0,26.5,8.0,128.1925,109.0,564.0,41.6946711473836,455.0,77.98165137614679
2025-03-14 00:00:00,2.69,1.35,1.34,1168.0,3811.0,0.0,2350.0,1400.0,210.0,104386.0,2.94072985095885,0.98,11.67,0.39,86.96,2.6,35.11123667257205,4.2,1.04,0.45,86.55,11.96,4.502475146851048,69.55,9.7,19.73,1.02,8.776432688737625,5.31111111111111,77.6,67.49,32.98857142857143,0.067,5.52,2.11,9.12,2.47,0.063,0.18,54.6,10.9,0.065,1.97463768115942,0.12,100.697639285696,0.1,95.29,0.81,0.3,1.09,0.0,0.0,0.4294615744802602,1.0,53.46,7.96,2.6,0.07,0.007,0.232,0.509,6.26,7.82,0.2,0.04,0.02,50.04799832767744,0.0,0.0,0.0,0.0,0.0,0.0,0.0,0.0,0.0,0.0,0.0,0.0,0.0,1930.936798940212,7.0,1.0,3.24,75.0,23.4,10.0,60.0,26.5,8.0,126.3375,95.0,550.0,42.0306965761511,455.0,85.05263157894737
2025-03-14 01:00:00,2.63,1.35,1.28,1168.0,3809.0,0.0,2387.0,1384.0,212.0,106133.0,2.89084020571591,0.98,11.67,0.39,86.96,2.6,35.667454283226654,4.2,1.04,0.45,86.55,11.96,4.573801485811065,69.55,9.7,19.73,1.02,8.915465285786935,5.31111111111111,77.6,67.49,32.98857142857143,0.067,5.52,2.11,9.12,2.47,0.063,0.18,54.6,10.9,0.065,1.97463768115942,0.12,102.29284941299414,0.1,95.29,0.81,0.3,1.09,0.0,0.0,0.4362649261551951,1.0,53.46,7.96,2.6,0.07,0.007,0.232,0.509,6.26,7.82,0.2,0.04,0.02,50.84083790514559,0.0,0.0,0.0,0.0,0.0,0.0,0.0,0.0,0.0,0.0,0.0,0.0,0.0,1930.936798940212,7.0,1.0,3.24,75.0,23.4,10.0,60.0,26.5,8.0,127.0,100.0,555.0,41.8034737092553,455.0,86.4
2025-03-14 02:00:00,2.57,1.35,1.22,1169.0,3811.0,0.0,2380.0,1446.0,216.0,106299.0,2.88784334812657,0.98,11.67,0.39,86.96,2.6,35.91514493797128,4.2,1.04,0.45,86.55,11.96,4.605563996129197,69.55,9.7,19.73,1.02,8.977378239160455,5.31111111111111,77.6,67.49,32.98857142857143,0.067,5.52,2.11,9.12,2.47,0.063,0.18,54.6,10.9,0.065,1.97463768115942,0.12,103.0032164228066,0.1,95.29,0.81,0.3,1.09,0.0,0.0,0.4392945436979394,1.0,53.46,7.96,2.6,0.07,0.007,0.232,0.509,6.26,7.82,0.2,0.04,0.02,51.19389927948688,0.0,0.0,0.0,0.0,0.0,0.0,0.0,0.0,0.0,0.0,0.0,0.0,0.0,1930.936798940212,7.0,1.0,3.23,75.0,23.4,10.0,60.0,26.5,8.0,127.0,100.0,555.0,41.8555737321804,455.0,87.0
2025-03-14 03:00:00,2.6,1.35,1.25,1169.0,3806.0,0.0,2387.0,1427.0,216.0,107116.0,2.86207454722777,0.98,11.67,0.39,86.96,2.6,34.00832005620707,4.2,1.04,0.45,86.55,11.96,4.361043083362621,69.55,9.7,19.73,1.02,8.500746772713512,5.31111111111111,77.6,67.49,32.98857142857143,0.067,5.52,2.11,9.12,2.47,0.063,0.18,54.6,10.9,0.065,1.97463768115942,0.12,97.5345180139329,0.1,95.29,0.81,0.3,1.09,0.0,0.0,0.4159712975355419,1.0,53.46,7.96,2.6,0.07,0.007,0.232,0.509,6.26,7.82,0.2,0.04,0.02,48.47588711193886,0.0,0.0,0.0,0.0,0.0,0.0,0.0,0.0,0.0,0.0,0.0,0.0,0.0,1930.936798940212,7.0,1.0,3.24,75.0,23.4,10.0,60.0,26.5,8.0,127.6625,105.0,560.0,41.7113546281184,455.0,82.38095238095238
2025-03-14 04:00:00,2.59,1.35,1.24,1168.0,3806.0,0.0,2397.0,1453.0,218.0,108027.0,2.83795461694901,0.98,11.67,0.39,86.96,2.6,35.19814567423683,4.2,1.04,0.45,86.55,11.96,4.51361988731355,69.55,9.7,19.73,1.02,8.798156532026578,5.31111111111111,77.6,67.49,32.98857142857143,0.067,5.52,2.11,9.12,2.47,0.063,0.18,54.6,10.9,0.065,1.97463768115942,0.12,100.94689086808631,0.1,95.29,0.81,0.3,1.09,0.0,0.0,0.4305245981794687,1.0,53.46,7.96,2.6,0.07,0.007,0.232,0.509,6.26,7.82,0.2,0.04,0.02,50.17187951165683,0.0,0.0,0.0,0.0,0.0,0.0,0.0,0.0,0.0,0.0,0.0,0.0,0.0,1930.936798940212,7.0,1.0,3.19,75.0,23.4,10.0,60.0,26.5,8.0,126.3375,95.0,550.0,41.4656988995551,455.0,85.26315789473684
2025-03-14 05:00:00,2.52,1.35,1.17,1169.0,3802.0,0.0,2396.0,1530.0,221.0,107457.0,2.85000185743069,0.98,11.67,0.39,86.96,2.6,35.863542718232814,4.2,1.04,0.45,86.55,11.96,4.598946806479586,69.55,9.7,19.73,1.02,8.964479707207637,5.31111111111111,77.6,67.49,32.98857142857143,0.067,5.52,2.11,9.12,2.47,0.063,0.18,54.6,10.9,0.065,1.97463768115942,0.12,102.85522329576234,0.1,95.29,0.81,0.3,1.09,0.0,0.0,0.4386633733765343,1.0,53.46,7.96,2.6,0.07,0.007,0.232,0.509,6.26,7.82,0.2,0.04,0.02,51.12034482649912,0.0,0.0,0.0,0.0,0.0,0.0,0.0,0.0,0.0,0.0,0.0,0.0,0.0,1930.936798940212,7.0,1.0,3.25,75.0,23.4,10.0,60.0,26.5,8.0,126.47,96.0,551.0,41.0381750465549,455.0,86.875
2025-03-14 06:00:00,2.53,1.35,1.18,1174.0,3803.0,0.0,2388.0,1503.0,220.0,106408.0,2.87883537134904,0.98,11.67,0.39,86.96,2.6,35.21335474952816,4.2,1.04,0.45,86.55,11.96,4.5155702168944885,69.55,9.7,19.73,1.02,8.801958204602146,5.31111111111111,77.6,67.49,32.98857142857143,0.067,5.52,2.11,9.12,2.47,0.063,0.18,54.6,10.9,0.065,1.97463768115942,0.12,100.99050989500464,0.1,95.29,0.81,0.3,1.09,0.0,0.0,0.4307106273268302,1.0,53.46,7.96,2.6,0.07,0.007,0.232,0.509,6.26,7.82,0.2,0.04,0.02,50.193558718853225,0.0,0.0,0.0,0.0,0.0,0.0,0.0,0.0,0.0,0.0,0.0,0.0,0.0,1930.936798940212,7.0,1.0,3.16,75.0,23.4,10.0,60.0,26.5,8.0,127.0,100.0,555.0,41.6053194015673,455.0,85.3
2025-03-14 07:00:00,2.58,1.35,1.23,1178.0,3801.0,0.0,2380.0,1435.0,216.0,105650.0,2.89795203322733,0.98,11.67,0.39,86.96,2.6,27.91283147699094,4.2,1.04,0.45,86.55,11.96,3.579390585851073,69.55,9.7,19.73,1.02,6.977113591708258,5.31111111111111,77.6,67.49,32.98857142857143,0.067,5.52,2.11,9.12,2.47,0.063,0.18,54.6,10.9,0.065,1.97463768115942,0.12,80.05289764425022,0.1,95.29,0.81,0.3,1.09,0.0,0.0,0.3414145923169662,1.0,53.46,7.96,2.6,0.07,0.007,0.232,0.509,6.26,7.82,0.2,0.04,0.02,39.78730103153755,0.0,0.0,0.0,0.0,0.0,0.0,0.0,0.0,0.0,0.0,0.0,0.0,0.0,1930.936798940212,5.0,1.0,3.23,75.0,23.4,10.0,60.0,26.5,8.0,130.975,130.0,585.0,41.5240328253224,455.0,67.61538461538461
2025-03-14 08:00:00,2.68,1.35,1.33,1142.0,3804.0,0.0,2398.0,1277.0,197.0,101989.0,3.00427092824063,0.96,11.6,0.38,87.06,2.3,27.75052705935201,4.2,1.04,0.45,86.55,11.96,3.55857754490187,69.72,9.68,19.62,0.98,6.93654385018145,5.31111111111111,77.6,67.49,33.23571428571428,0.066,5.34,1.98,9.38,2.43,0.066,0.19,55.09,10.49,0.064,1.96441947565543,0.11,79.58741498824776,0.1,95.29,0.81,0.3,1.09,0.0,0.0,0.3394293728445126,1.0,53.46,7.96,2.6,0.07,0.007,0.232,0.509,6.26,7.82,0.2,0.04,0.02,39.55595027342218,0.0,0.0,0.0,0.0,0.0,0.0,0.0,0.0,0.0,0.0,0.0,0.0,0.0,1930.936798940212,6.0,1.0,3.24,75.0,23.4,10.0,60.0,26.5,8.0,128.06,108.0,563.0,40.2076451156206,455.0,67.22222222222223
2025-03-14 09:00:00,2.69,1.35,1.34,1154.0,3803.0,0.0,2417.0,1244.0,195.0,100341.0,3.05277535038663,0.96,11.6,0.38,87.06,2.3,30.173999005832016,4.2,1.04,0.45,86.55,11.96,3.8693504837724855,69.72,9.68,19.62,0.98,7.542316828492432,5.31111111111111,77.6,67.49,33.23571428571428,0.066,5.34,1.98,9.38,2.43,0.066,0.19,55.09,10.49,0.064,1.96441947565543,0.11,86.53783676237693,0.1,95.29,0.81,0.3,1.09,0.0,0.0,0.3690719652587262,1.0,53.46,7.96,2.6,0.07,0.007,0.232,0.509,6.26,7.82,0.2,0.04,0.02,43.01039766460031,0.0,0.0,0.0,0.0,0.0,0.0,0.0,0.0,0.0,0.0,0.0,0.0,0.0,1930.936798940212,6.0,1.0,3.13,75.0,23.4,10.0,60.0,26.5,8.0,126.6025,97.0,552.0,40.0655277322724,455.0,73.09278350515464
2025-03-14 10:00:00,2.69,1.35,1.34,1146.0,3805.0,0.0,2391.0,1250.0,194.0,100196.0,3.05879664583878,0.96,11.6,0.38,87.06,2.3,30.42026002446178,4.2,1.04,0.45,86.55,11.96,3.900929665285192,69.72,9.68,19.62,0.98,7.603872428883813,5.31111111111111,77.6,67.49,33.23571428571428,0.066,5.34,1.98,9.38,2.43,0.066,0.19,55.09,10.49,0.064,1.96441947565543,0.11,87.2441036323069,0.1,95.29,0.81,0.3,1.09,0.0,0.0,0.372084096269095,1.0,53.46,7.96,2.6,0.07,0.007,0.232,0.509,6.26,7.82,0.2,0.04,0.02,43.36142121764372,0.0,0.0,0.0,0.0,0.0,0.0,0.0,0.0,0.0,0.0,0.0,0.0,0.0,1930.936798940212,6.0,1.0,3.23,75.0,23.4,10.0,60.0,26.5,8.0,127.3975,103.0,558.0,40.1036757775683,455.0,73.68932038834951
2025-03-14 11:00:00,2.62,1.35,1.27,1157.0,3403.0,0.0,2381.0,1351.0,205.0,103017.0,2.66097122911413,0.96,11.6,0.38,87.06,2.3,32.73055080554033,4.2,1.04,0.45,86.55,11.96,4.197188863467495,69.72,9.68,19.62,0.98,8.181354552929479,5.31111111111111,77.6,67.49,33.23571428571428,0.066,5.34,1.98,9.38,2.43,0.066,0.19,55.09,10.49,0.064,1.96441947565543,0.11,93.86992629664644,0.1,95.29,0.81,0.3,1.09,0.0,0.0,0.4003423181483684,1.0,53.46,7.96,2.6,0.07,0.007,0.232,0.509,6.26,7.82,0.2,0.04,0.02,46.65453875224174,0.0,0.0,0.0,0.0,0.0,0.0,0.0,0.0,0.0,0.0,0.0,0.0,0.0,1930.936798940212,6.0,1.0,3.28,75.0,23.4,10.0,60.0,26.5,8.0,126.735,98.0,553.0,39.3632075471698,455.0,79.28571428571429
