Repository: saikumar-voptimai/evonith_bf_webapp

# Evonith BF2 — Blast Furnace Intelligence Platform

Monitoring, modelling and optimisation of **Blast Furnace 2 (BF2)** at Evonith Steel: live telemetry from InfluxDB,
manual plant reports from Neon PostgreSQL, a two-zone energy model of the furnace, blend and fuel optimisers, a
conversational assistant (FurnaceMind) and a live digital twin evaluated every hour.

The platform has three deployable parts that share one Python service layer, plus the shared data library:

| Part | Path | What it is |
|---|---|---|
| **Streamlit app** (legacy) | `src/app.py`, `src/custom_pages/` | The original 11-page dashboard; still the home of the model pages. Served under `/legacy` in production |

File: src/data/V13_df_filtered.csv (part 155 of 268)
NM3/HR.,STEAMKGS/HR.,RAFTOC,PERMEABILITYKGS/HR.,TUYEREVELOCITYM/S,HOT BLAST VOLUMENM3/HR.,O2 ENRICHMENT %,COKE_VM%,COKE_ASH%,COKE_IM%,COKE_FC%,COKE_MOIST%,COKE_CALC_MT,NUTCOKE_MOIST%,NUTCOKE_VM%,NUTCOKE_IM%,NUTCOKE_FC%,NUTCOKE_ASH%,NUTCOKE_CALC_MT,PCI_2_FC%,PCI_2_ASH%,PCI_2_VM%,PCI_2_IM%,PCI_2_CALC_MT,SINTER_SP_02_COLD_STRENGTH_AI,SINTER_SP_02_COLD_STRENGTH_TI,SINTER_SP_02_HOT_STRENGTH_RI,SINTER_SP_02_HOT_STRENGTH_RDI,SINTER_SP_02_P%,SINTER_SP_02_SIO2%,SINTER_SP_02_MGO%,SINTER_SP_02_FEO%,SINTER_SP_02_AL2O3%,SINTER_SP_02_NA2O%,SINTER_SP_02_TIO2%,SINTER_SP_02_FE(T)%,SINTER_SP_02_CAO%,SINTER_SP_02_K2O%,SINTER_SP_02_BASICITY,SINTER_SP_02_MNO%,SINTER_CALC_MT,FLUX_TM%,FLUX_SIO2%,FLUX_FE2O3%,FLUX_AL2O3%,FLUX_LOI%,FLUX_MGO%,FLUX_CAO%,FLUX_CALC_MT,GEOMIN TYPE,ORE_FE(T)%,ORE_LOI%,ORE_TM%,ORE_MGO%,ORE_NA2O%,ORE_P%,ORE_TIO2%,ORE_AL2O3%,ORE_SIO2%,ORE_MNO%,ORE_CAO%,ORE_K2O%,ORE_CALC_MT,LLOYDS_PELLET_PCT_SIO2,LLOYDS_PELLET_PCT_AL2O3,LLOYDS_PELLET_PCT_FE2O3,LLOYDS_PELLET_PCT_MGO,LLOYDS_PELLET_PCT_TIO2,LLOYDS_PELLET_PCT_NA2O,TOTAL_PELLET_CALC_MT,LLOYDS_PELLET_PCT_K2O,LLOYDS_PELLET_PCT_TM,LLOYDS_PELLET_PCT_LOI,LLOYDS_PELLET_PCT_MNO,LLOYDS_PELLET_PCT_CAO,LLOYDS_PELLET_PCT_P,DAILYPRODUCTION,CHARGES/HRS.,STOCKRODLEVEL,FURNACE TOP GAS ANALYSISH2%,COKE_DISCHARGE_TIME,WEIGHTED_COKE_ANGLE,TOTAL_COKE_PORTIONS,NON_COKE_DISCHARGE_TIME,WEIGHTED_NON_COKE_ANGLE,TOTAL_NON_COKE_PORTIONS,UNITCOST LAKHS/THM,ACTUALKG/THM.,ACT. FUEL RATEKG/THM.,FURNACETOPGASANALYSISCO2ETACO,COKE RATE KG/THM,PRODUCTIONTONNESPERHR
2025-03-14 12:00:00,2.55,1.35,1.2,1172.0,3815.0,0.0,2382.0,1540.0,227.0,110701.0,2.77599276952375,0.96,11.6,0.38,87.06,2.3,37.11147395068343,4.2,1.04,0.45,86.55,11.96,4.758974760250788,69.72,9.68,19.62,0.98,9.27641359218902,5.31111111111111,77.6,67.49,33.23571428571428,0.066,5.34,1.98,9.38,2.43,0.066,0.19,55.09,10.49,0.064,1.96441947565543,0.11,106.4342407559144,0.1,95.29,0.81,0.3,1.09,0.0,0.0,0.4539273903329634,1.0,53.46,7.96,2.6,0.07,0.007,0.232,0.509,6.26,7.82,0.2,0.04,0.02,52.89916169977474,0.0,0.0,0.0,0.0,0.0,0.0,0.0,0.0,0.0,0.0,0.0,0.0,0.0,1930.936798940212,8.0,1.0,3.34,75.0,23.4,10.0,60.0,26.5,8.0,126.735,98.0,553.0,38.8690900451414,455.0,89.89795918367346
2025-03-14 13:00:00,2.51,1.35,1.16,1200.0,3670.0,0.0,2372.0,1547.0,227.0,107309.0,2.75490997155995,0.96,11.6,0.38,87.06,2.3,40.50518792936103,4.2,1.04,0.45,86.55,11.96,5.194166291298548,69.72,9.68,19.62,0.98,10.12470904177536,5.31111111111111,77.6,67.49,33.23571428571428,0.066,5.34,1.98,9.38,2.43,0.066,0.19,55.09,10.49,0.064,1.96441947565543,0.11,116.16727833731802,0.1,95.29,0.81,0.3,1.09,0.0,0.0,0.4954374562474769,1.0,53.46,7.96,2.6,0.07,0.007,0.232,0.509,6.26,7.82,0.2,0.04,0.02,57.73660428584443,0.0,0.0,0.0,0.0,0.0,0.0,0.0,0.0,0.0,0.0,0.0,0.0,0.0,1930.936798940212,8.0,1.0,3.4,75.0,23.4,10.0,60.0,26.5,8.0,127.1325,101.0,556.0,41.1174785100287,455.0,98.11881188118812
2025-03-14 14:00:00,2.58,1.32,1.26,1188.0,3819.0,0.0,2374.0,1412.0,220.0,106967.0,2.87584142242707,0.96,11.6,0.38,87.06,2.3,36.17784714754892,4.2,1.04,0.45,86.55,11.96,4.639251507072671,69.72,9.68,19.62,0.98,9.04304349273843,5.31111111111111,77.6,67.49,33.23571428571428,0.066,5.34,1.98,9.38,2.43,0.066,0.19,55.09,10.49,0.064,1.96441947565543,0.11,103.7566359786683,0.1,95.29,0.81,0.3,1.09,0.0,0.0,0.4425077744250926,1.0,53.46,7.96,2.6,0.07,0.007,0.232,0.509,6.26,7.82,0.2,0.04,0.02,51.56835831287916,0.0,0.0,0.0,0.0,0.0,0.0,0.0,0.0,0.0,0.0,0.0,0.0,0.0,1930.936798940212,7.0,1.0,3.3,75.0,23.4,10.0,60.0,26.5,8.0,128.325,110.0,565.0,42.6339822158135,455.0,87.63636363636364
2025-03-14 15:00:00,2.52,1.33,1.19,1214.0,3609.0,0.0,2372.0,1483.0,225.0,105582.0,2.7534338265529,0.96,11.6,0.38,87.06,2.3,34.38951409352972,4.2,1.04,0.45,86.55,11.96,4.40992534561896,69.72,9.68,19.62,0.98,8.596030337946742,5.31111111111111,77.6,67.49,33.23571428571428,0.066,5.34,1.98,9.38,2.43,0.066,0.19,55.09,10.49,0.064,1.96441947565543,0.11,98.62776744932404,0.1,95.29,0.81,0.3,1.09,0.0,0.0,0.4206338559346586,1.0,53.46,7.96,2.6,0.07,0.007,0.232,0.509,6.26,7.82,0.2,0.04,0.02,49.019245886805024,0.0,0.0,0.0,0.0,0.0,0.0,0.0,0.0,0.0,0.0,0.0,0.0,0.0,1930.936798940212,6.0,1.0,3.3,75.0,23.4,10.0,60.0,26.5,8.0,128.9875,115.0,570.0,42.5175842832889,455.0,83.30434782608695
2025-03-14 16:00:00,2.65,1.32,1.33,1128.0,3823.0,0.0,2381.0,1307.0,201.0,104199.0,2.95527358977679,1.0,11.55,0.4,87.05,2.8,29.72287856935554,4.6,1.03,0.45,86.7,11.82,3.8115012381758873,69.65,9.62,19.76,0.97,7.429554404822445,5.31111111111111,77.6,67.49,33.48285714285714,0.064,5.3607,2.05,9.33,2.38,0.06,0.17,55.18,10.431,0.063,1.94582797022777,0.12,85.24404117749512,0.1,95.29,0.81,0.3,1.09,0.0,0.0,0.3635541051293292,1.0,52.7,9.57,2.8,0.05,0.011,0.211,0.488,6.75,6.69,0.35,0.05,0.02,42.36736492095466,0.0,0.0,0.0,0.0,0.0,0.0,0.0,0.0,0.0,0.0,0.0,0.0,0.0,1930.936798940212,6.0,1.0,2.98,75.0,23.4,10.0,60.0,26.5,8.0,127.6625,105.0,560.0,42.6351028216165,455.0,72.0
2025-03-14 17:00:00,2.57,1.31,1.26,1171.0,3823.0,0.0,2392.0,1385.0,215.0,105264.0,2.92539448997319,1.0,11.55,0.4,87.05,2.8,32.55875708019985,4.6,1.03,0.45,86.7,11.82,4.175158965006678,69.65,9.62,19.76,0.97,8.138412856490286,5.31111111111111,77.6,67.49,33.48285714285714,0.064,5.3607,2.05,9.33,2.38,0.06,0.17,55.18,10.431,0.063,1.94582797022777,0.12,93.377228681145,0.1,95.29,0.81,0.3,1.09,0.0,0.0,0.3982410306187216,1.0,52.7,9.57,2.8,0.05,0.011,0.211,0.488,6.75,6.69,0.35,0.05,0.02,46.4096618155868,0.0,0.0,0.0,0.0,0.0,0.0,0.0,0.0,0.0,0.0,0.0,0.0,0.0,1930.936798940212,6.0,1.0,3.26,75.0,23.4,10.0,60.0,26.5,8.0,128.9875,115.0,570.0,41.5679772619612,455.0,78.8695652173913
2025-03-14 19:00:00,2.69,1.3,1.39,1018.0,3821.0,0.0,2349.0,1110.0,163.0,92513.0,3.32654298687077,1.0,11.55,0.4,87.05,2.8,25.331998780700747,4.6,1.03,0.45,86.7,11.82,3.24843855526354,69.65,9.62,19.76,0.97,6.33200659501913,5.31111111111111,77.6,67.49,33.48285714285714,0.064,5.3607,2.05,9.33,2.38,0.06,0.17,55.18,10.431,0.063,1.94582797022777,0.12,72.65117145809243,0.1,95.29,0.81,0.3,1.09,0.0,0.0,0.3098472486897692,1.0,52.7,9.57,2.8,0.05,0.011,0.211,0.488,6.75,6.69,0.35,0.05,0.02,36.1085496485409,0.0,0.0,0.0,0.0,0.0,0.0,0.0,0.0,0.0,0.0,0.0,0.0,0.0,1930.936798940212,5.0,1.0,3.06,75.0,23.4,10.0,60.0,26.5,8.0,125.41,88.0,543.0,38.8716232369113,455.0,61.36363636363637
2025-03-14 20:00:00,2.55,1.3,1.25,1094.0,3817.0,0.0,2393.0,1268.0,183.0,94376.0,3.25751587007277,1.0,11.55,0.4,87.05,2.8,30.63542308683576,4.6,1.03,0.45,86.7,11.82,3.928521013032164,69.65,9.62,19.76,0.97,7.6576547593564674,5.31111111111111,77.6,67.49,33.48285714285714,0.064,5.3607,2.05,9.33,2.38,0.06,0.17,55.18,10.431,0.063,1.94582797022777,0.12,87.86118279259367,0.1,95.29,0.81,0.3,1.09,0.0,0.0,0.3747158539710191,1.0,52.7,9.57,2.8,0.05,0.011,0.211,0.488,6.75,6.69,0.35,0.05,0.02,43.66811735273836,0.0,0.0,0.0,0.0,0.0,0.0,0.0,0.0,0.0,0.0,0.0,0.0,0.0,1930.936798940212,6.0,1.0,3.36,75.0,23.4,10.0,60.0,26.5,8.0,126.3375,95.0,550.0,39.9555226093403,455.0,74.21052631578948
2025-03-14 21:00:00,2.38,1.3,1.08,1166.0,3813.0,0.0,2385.0,1517.0,211.0,98374.0,3.1219527467501,1.0,11.55,0.4,87.05,2.8,40.69844635024981,4.6,1.03,0.45,86.7,11.82,5.218948706258348,69.65,9.62,19.76,0.97,10.173016070612858,5.31111111111111,77.6,67.49,33.48285714285714,0.064,5.3607,2.05,9.33,2.38,0.06,0.17,55.18,10.431,0.063,1.94582797022777,0.12,116.72153585143128,0.1,95.29,0.81,0.3,1.09,0.0,0.0,0.4978012882734021,1.0,52.7,9.57,2.8,0.05,0.011,0.211,0.488,6.75,6.69,0.35,0.05,0.02,58.01207726948351,0.0,0.0,0.0,0.0,0.0,0.0,0.0,0.0,0.0,0.0,0.0,0.0,0.0,1930.936798940212,8.0,1.0,3.43,75.0,23.4,10.0,60.0,26.5,8.0,125.94,92.0,547.0,40.442414041837,455.0,98.58695652173913
2025-03-14 22:00:00,2.43,1.33,1.1,1184.0,3812.0,0.0,2355.0,1508.0,213.0,99651.0,3.08116719019751,1.0,11.55,0.4,87.05,2.8,35.33124955066037,4.6,1.03,0.45,86.7,11.82,4.530688408742609,69.65,9.62,19.76,0.97,8.831427283009663,5.31111111111111,77.6,67.49,33.48285714285714,0.064,5.3607,2.05,9.33,2.38,0.06,0.17,55.18,10.431,0.063,1.94582797022777,0.12,101.32862752580124,0.1,95.29,0.81,0.3,1.09,0.0,0.0,0.432152652493572,1.0,52.7,9.57,2.8,0.05,0.011,0.211,0.488,6.75,6.69,0.35,0.05,0.02,50.36160745108474,0.0,0.0,0.0,0.0,0.0,0.0,0.0,0.0,0.0,0.0,0.0,0.0,0.0,1930.936798940212,7.0,1.0,3.34,75.0,23.4,10.0,60.0,26.5,8.0,128.4575,111.0,566.0,42.0141428919776,455.0,85.58558558558559
2025-03-14 23:00:00,2.44,1.34,1.1,1189.0,3812.0,0.0,2372.0,1523.0,214.0,99888.0,3.07386193917663,0.98,11.69,0.4,86.93,2.8,37.427373628794086,4.6,1.03,0.45,86.7,11.82,4.655281903865674,69.64,9.73,19.62,1.01,9.172497439459232,5.17777777777778,77.3333333333333,68.75,33.73,0.065,5.32,1.95,9.24,2.43,0.061,0.18,55.39,10.26,0.065,1.92857142857143,0.11,107.3060818539253,0.1,96.6,0.74,0.54,1.02,0.0,0.0,0.7869959546968774,1.0,52.7,9.57,2.8,0.05,0.011,0.211,0.488,6.75,6.69,0.35,0.05,0.02,47.92730328034271,0.0,0.0,0.0,0.0,0.0,0.0,0.0,0.0,0.0,0.0,0.0,0.0,0.0,1930.936798940212,7.0,1.0,3.21,75.0,23.4,10.0,60.0,26.5,8.0,128.1925,109.0,564.0,43.6009732360097,455.0,85.22935779816514
2025-03-15 00:00:00,2.48,1.35,1.13,1189.0,3809.0,0.0,2390.0,1451.0,208.0,98400.0,3.11785666003539,0.98,11.69,0.4,86.93,2.8,30.88579344092977,4.6,1.03,0.45,86.7,11.82,3.8416287693101,69.64,9.73,19.62,1.01,7.569322498083151,5.17777777777778,77.3333333333333,68.75,33.73,0.065,5.32,1.95,9.24,2.43,0.061,0.18,55.39,10.26,0.065,1.92857142857143,0.11,88.55105656000647,0.1,96.6,0.74,0.54,1.02,0.0,0.0,0.6494443007594561,1.0,52.7,9.57,2.8,0.05,0.011,0.211,0.488,6.75,6.69,0.35,0.05,0.02,39.55053870407405,0.0,0.0,0.0,0.0,0.0,0.0,0.0,0.0,0.0,0.0,0.0,0.0,0.0,2031.1278784588733,6.0,1.0,3.23,75.0,23.4,10.0,60.0,26.5,8.0,128.7225,113.0,568.0,42.8536996866715,455.0,73.98230088495575
2025-03-15 01:00:00,2.54,1.35,1.19,1189.0,3806.0,0.0,2421.0,1481.0,220.0,105505.0,2.90574679373122,0.98,11.69,0.4,86.93,2.8,35.155826329136886,4.6,1.03,0.45,86.7,11.82,4.372742895311421,69.64,9.73,19.62,1.01,8.615798965332624,5.17777777777778,77.3333333333333,68.75,33.73,0.065,5.32,1.95,9.24,2.43,0.061,0.18,55.39,10.26,0.065,1.92857142857143,0.11,100.79344639920151,0.1,96.6,0.74,0.54,1.02,0.0,0.0,0.7392314881472531,1.0,52.7,9.57,2.8,0.05,0.011,0.211,0.488,6.75,6.69,0.35,0.05,0.02,45.01849280846505,0.0,0.0,0.0,0.0,0.0,0.0,0.0,0.0,0.0,0.0,0.0,0.0,0.0,2031.1278784588733,7.0,1.0,2.99,75.0,23.4,10.0,60.0,26.5,8.0,126.3375,95.0,550.0,42.7798682972719,455.0,84.21052631578948
2025-03-15 02:00:00,2.53,1.35,1.18,1185.0,3808.0,0.0,2386.0,1503.0,221.0,106505.0,2.87999417447449,0.98,11.69,0.4,86.93,2.8,35.83987247822977,4.6,1.03,0.45,86.7,11.82,4.457825746458401,69.64,9.73,19.62,1.01,8.783441280106194,5.17777777777778,77.3333333333333,68.75,33.73,0.065,5.32,1.95,9.24,2.43,0.061,0.18,55.39,10.26,0.065,1.92857142857143,0.11,102.75463963692184,0.1,96.6,0.74,0.54,1.02,0.0,0.0,0.753615119697288,1.0,52.7,9.57,2.8,0.05,0.011,0.211,0.488,6.75,6.69,0.35,0.05,0.02,45.89444225579957,0.0,0.0,0.0,0.0,0.0,0.0,0.0,0.0,0.0,0.0,0.0,0.0,0.0,2031.1278784588733,7.0,1.0,3.24,75.0,23.4,10.0,60.0,26.5,8.0,127.795,106.0,561.0,42.13866039953,455.0,85.84905660377359
2025-03-15 03:00:00,2.51,1.35,1.16,1189.0,3808.0,0.0,2386.0,1496.0,219.0,104442.0,2.93684209212623,0.98,11.69,0.4,86.93,2.8,35.70000237920823,4.6,1.03,0.45,86.7,11.82,4.440428459987678,69.64,9.73,19.62,1.01,8.74916267595255,5.17777777777778,77.3333333333333,68.75,33.73,0.065,5.32,1.95,9.24,2.43,0.061,0.18,55.39,10.26,0.065,1.92857142857143,0.11,102.3536253300303,0.1,96.6,0.74,0.54,1.02,0.0,0.0,0.750674031626168,1.0,52.7,9.57,2.8,0.05,0.011,0.211,0.488,6.75,6.69,0.35,0.05,0.02,45.71533279644655,0.0,0.0,0.0,0.0,0.0,0.0,0.0,0.0,0.0,0.0,0.0,0.0,0.0,2031.1278784588733,7.0,1.0,3.21,75.0,23.4,10.0,60.0,26.5,8.0,127.9275,107.0,562.0,42.0473178730382,455.0,85.51401869158879
2025-03-15 04:00:00,2.58,1.35,1.23,1190.0,3804.0,0.0,2360.0,1429.0,217.0,105464.0,2.90534917648925,0.98,11.69,0.4,86.93,2.8,35.91728334337789,4.6,1.03,0.45,86.7,11.82,4.467454244660299,69.64,9.73,19.62,1.01,8.802412714473986,5.17777777777778,77.3333333333333,68.75,33.73,0.065,5.32,1.95,9.24,2.43,0.061,0.18,55.39,10.26,0.065,1.92857142857143,0.11,102.976580313667,0.1,96.6,0.74,0.54,1.02,0.0,0.0,0.755242859819408,1.0,52.7,9.57,2.8,0.05,0.011,0.211,0.488,6.75,6.69,0.35,0.05,0.02,45.99357007726909,0.0,0.0,0.0,0.0,0.0,0.0,0.0,0.0,0.0,0.0,0.0,0.0,0.0,2031.1278784588733,7.0,1.0,3.25,75.0,23.4,10.0,60.0,26.5,8.0,129.12,116.0,571.0,43.0526067468743,455.0,86.03448275862068
2025-03-15 05:00:00,2.6,1.35,1.25,1187.0,3803.0,0.0,2344.0,1407.0,216.0,105795.0,2.89550459235783,0.98,11.69,0.4,86.93,2.8,35.93767725843592,4.6,1.03,0.45,86.7,11.82,4.46999087532694,69.64,9.73,19.62,1.01,8.807410744405386,5.17777777777778,77.3333333333333,68.75,33.73,0.065,5.32,1.95,9.24,2.43,0.061,0.18,55.39,10.26,0.065,1.92857142857143,0.11,103.03505064985043,0.1,96.6,0.74,0.54,1.02,0.0,0.0,0.7556716884305278,1.0,52.7,9.57,2.8,0.05,0.011,0.211,0.488,6.75,6.69,0.35,0.05,0.02,46.01968533081997,0.0,0.0,0.0,0.0,0.0,0.0,0.0,0.0,0.0,0.0,0.0,0.0,0.0,2031.1278784588733,7.0,1.0,3.38,75.0,23.4,10.0,60.0,26.5,8.0,129.65,120.0,575.0,43.0651706851277,455.0,86.08333333333333
2025-03-15 06:00:00,2.53,1.35,1.18,1188.0,3802.0,0.0,2362.0,1437.0,211.0,101366.0,3.02113404102761,0.98,11.69,0.4,86.93,2.8,33.362045750812925,4.6,1.03,0.45,86.7,11.82,4.149629343487072,69.64,9.73,19.62,1.01,8.176188964245878,5.17777777777778,77.3333333333333,68.75,33.73,0.065,5.32,1.95,9.24,2.43,0.061,0.18,55.39,10.26,0.065,1.92857142857143,0.11,95.65059113303536,0.1,96.6,0.74,0.54,1.02,0.0,0.0,0.7015131573673258,1.0,52.7,9.57,2.8,0.05,0.011,0.211,0.488,6.75,6.69,0.35,0.05,0.02,42.7214824264814,0.0,0.0,0.0,0.0,0.0,0.0,0.0,0.0,0.0,0.0,0.0,0.0,0.0,2031.1278784588733,6.0,1.3,3.32,75.0,23.4,10.0,60.0,26.5,8.0,129.12,116.0,571.0,43.1904761904762,455.0,79.91379310344827
2025-03-15 07:00:00,2.58,1.35,1.23,1186.0,3801.0,0.0,2383.0,1392.0,210.0,102374.0,2.99062195600405,0.98,11.69,0.4,86.93,2.8,33.13942190970575,4.6,1.03,0.45,86.7,11.82,4.121939002477465,69.64,9.73,19.62,1.01,8.121629522464819,5.17777777777778,77.3333333333333,68.75,33.73,0.065,5.32,1.95,9.24,2.43,0.061,0.18,55.39,10.26,0.065,1.92857142857143,0.11,95.01231786402607,0.1,96.6,0.74,0.54,1.02,0.0,0.0,0.6968319829919046,1.0,52.7,9.57,2.8,0.05,0.011,0.211,0.488,6.75,6.69,0.35,0.05,0.02,42.43640337028041,0.0,0.0,0.0,0.0,0.0,0.0,0.0,0.0,0.0,0.0,0.0,0.0,0.0,2031.1278784588733,7.0,1.3,3.19,75.0,23.4,10.0,60.0,26.5,8.0,128.7225,113.0,568.0,43.2747148288973,455.0,79.38053097345133
2025-03-15 08:00:00,2.56,1.35,1.21,1186.0,3805.0,0.0,2384.0,1402.0,210.0,101581.0,3.01712136214811,0.96,11.54,0.42,87.08,2.3,33.360760420031966,3.9,1.03,0.43,86.84,11.7,4.149469471806402,69.62,9.67,19.68,1.03,8.175873962359445,5.17777777777778,77.3333333333333,68.75,33.73,0.066,5.44,1.93,9.0,2.45,0.067,0.18,55.24,10.27,0.067,1.88786764705882,0.12,95.64690602781371,0.1,96.6,0.74,0.54,1.02,0.0,0.0,0.7014861303540201,1.0,53.27,9.09,2.9,0.07,0.001,0.183,0.602,6.01,7.03,0.23,0.06,0.01,42.719836507139966,0.0,0.0,0.0,0.0,0.0,0.0,0.0,0.0,0.0,0.0,0.0,0.0,0.0,2031.1278784588733,6.0,1.3,3.14,75.0,23.4,10.0,60.0,26.5,8.0,128.59,112.0,567.0,43.2559230588787,455.0,79.91071428571429
2025-03-15 09:00:00,2.55,1.35,1.2,1188.0,3803.0,0.0,2390.0,1453.0,216.0,104196.0,2.93990840522816,0.96,11.54,0.42,87.08,2.3,33.137112864143475,3.9,1.03,0.43,86.84,11.7,4.121651799369711,69.62,9.67,19.68,1.03,8.121063634120164,5.17777777777778,77.3333333333333,68.75,33.73,0.066,5.44,1.93,9.0,2.45,0.067,0.18,55.24,10.27,0.067,1.88786764705882,0.12,95.00569771924738,0.1,96.6,0.74,0.54,1.02,0.0,0.0,0.6967834300387975,1.0,53.27,9.09,2.9,0.07,0.001,0.183,0.602,6.01,7.03,0.23,0.06,0.01,42.43344654172897,0.0,0.0,0.0,0.0,0.0,0.0,0.0,0.0,0.0,0.0,0.0,0.0,0.0,2031.1278784588733,7.0,1.3,3.18,75.0,23.4,10.0,60.0,26.5,8.0,128.59,112.0,567.0,42.8436689460033,455.0,79.375
2025-03-15 10:00:00,2.61,1.35,1.26,1183.0,3805.0,0.0,2395.0,1409.0,216.0,106490.0,2.87813188871439,0.96,11.54,0.42,87.08,2.3,35.85377288125946,3.9,1.03,0.43,86.84,11.7,4.459554702791868,69.62,9.67,19.68,1.03,8.786847915379667,5.17777777777778,77.3333333333333,68.75,33.73,0.066,5.44,1.93,9.0,2.45,0.067,0.18,55.24,10.27,0.067,1.88786764705882,0.12,102.79449276153862,0.1,96.6,0.74,0.54,1.02,0.0,0.0,0.7539074073972353,1.0,53.27,9.09,2.9,0.07,0.001,0.183,0.602,6.01,7.03,0.23,0.06,0.01,45.91224229804487,0.0,0.0,0.0,0.0,0.0,0.0,0.0,0.0,0.0,0.0,0.0,0.0,0.0,2031.1278784588733,7.0,1.3,3.04,75.0,23.4,10.0,60.0,26.5,8.0,127.265,102.0,557.0,42.2697763885549,455.0,85.88235294117646
2025-03-15 11:00:00,2.65,1.35,1.3,1189.0,3807.0,0.0,2412.0,1371.0,216.0,106859.0,2.86970657314607,0.96,11.54,0.42,87.08,2.3,33.68175618390427,3.9,1.03,0.43,86.84,11.7,4.189395483863594,69.62,9.67,19.68,1.03,8.254541860657573,5.17777777777778,77.3333333333333,68.75,33.73,0.066,5.44,1.93,9.0,2.45,0.067,0.18,55.24,10.27,0.067,1.88786764705882,0.12,96.567216334769,0.1,96.6,0.74,0.54,1.02,0.0,0.0,0.7082357989294283,1.0,53.27,9.09,2.9,0.07,0.001,0.183,0.602,6.01,7.03,0.23,0.06,0.01,43.13088488791594,0.0,0.0,0.0,0.0,0.0,0.0,0.0,0.0,0.0,0.0,0.0,0.0,0.0,2031.1278784588733,6.0,1.3,2.99,75.0,23.4,10.0,60.0,26.5,8.0,127.3975,103.0,558.0,42.6343570057582,455.0,80.67961165048544
2025-03-15 12:00:00,2.67,1.35,1.32,1179.0,3814.0,0.0,2396.0,1360.0,218.0,109682.0,2.80103214004649,0.96,11.54,0.42,87.08,2.3,35.8611400948652,3.9,1.03,0.43,86.84,11.7,4.460471049648606,69.62,9.67,19.68,1.03,8.788653432074609,5.17777777777778,77.3333333333333,68.75,33.73,0.066,5.44,1.93,9.0,2.45,0.067,0.18,55.24,10.27,0.067,1.88786764705882,0.12,102.81561491758552,0.1,96.6,0.74,0.54,1.02,0.0,0.0,0.7540623198782074,1.0,53.27,9.09,2.9,0.07,0.001,0.183,0.602,6.01,7.03,0.23,0.06,0.01,45.92167632043488,0.0,0.0,0.0,0.0,0.0,0.0,0.0,0.0,0.0,0.0,0.0,0.0,0.0,2031.1278784588733,7.0,1.5,3.02,75.0,23.4,10.0,60.0,26.5,8.0,127.0,100.0,555.0,42.8744546776539,455.0,85.9
2025-03-15 13:00:00,2.68,1.35,1.33,1174.0,3815.0,0.0,2394.0,1346.0,215.0,108331.0,2.83668360276025,0.96,11.54,0.42,87.08,2.3,35.990777204453885,3.9,1.03,0.43,86.84,11.7,4.476595539075067,69.62,9.67,19.68,1.03,8.820424190759272,5.17777777777778,77.3333333333333,68.75,33.73,0.066,5.44,1.93,9.0,2.45,0.067,0.18,55.24,10.27,0.067,1.88786764705882,0.12,103.18729075118256,0.1,96.6,0.74,0.54,1.02,0.0,0.0,0.7567882359907503,1.0,53.27,9.09,2.9,0.07,0.001,0.183,0.602,6.01,7.03,0.23,0.06,0.01,46.087682012666086,0.0,0.0,0.0,0.0,0.0,0.0,0.0,0.0,0.0,0.0,0.0,0.0,0.0,2031.1278784588733,7.0,1.5,3.02,75.0,23.4,10.0,60.0,26.5,8.0,126.3375,95.0,550.0,43.0120481927711,455.0,86.21052631578947
2025-03-15 14:00:00,2.63,1.35,1.28,1179.0,3821.0,0.0,2406.0,1388.0,215.0,106855.0,2.8803603090437,0.96,11.54,0.42,87.08,2.3,36.19600869060404,3.9,1.03,0.43,86.84,11.7,4.502122588689984,69.62,9.67,19.68,1.03,8.870721208655297,5.17777777777778,77.3333333333333,68.75,33.73,0.066,5.44,1.93,9.0,2.45,0.067,0.18,55.24,10.27,0.067,1.88786764705882,0.12,103.77569930130556,0.1,96.6,0.74,0.54,1.02,0.0,0.0,0.7611036964069291,1.0,53.27,9.09,2.9,0.07,0.001,0.183,0.602,6.01,7.03,0.23,0.06,0.01,46.35048943743892,0.0,0.0,0.0,0.0,0.0,0.0,0.0,0.0,0.0,0.0,0.0,0.0,0.0,2031.1278784588733,7.0,1.5,3.14,75.0,23.4,10.0,60.0,26.5,8.0,126.205,94.0,549.0,42.3829990448902,455.0,86.70212765957447
2025-03-15 15:00:00,2.64,1.35,1.29,1178.0,3822.0,0.0,2407.0,1417.0,221.0,109887.0,2.8016705477822,0.96,11.54,0.42,87.08,2.3,35.937318602561646,3.9,1.03,0.43,86.84,11.7,4.469946265084774,69.62,9.67,19.68,1.03,8.807322846971783,5.17777777777778,77.3333333333333,68.75,33.73,0.066,5.44,1.93,9.0,2.45,0.067,0.18,55.24,10.27,0.067,1.88786764705882,0.12,103.03402236619408,0.1,96.6,0.74,0.54,1.02,0.0,0.0,0.7556641468721759,1.0,53.27,9.09,2.9,0.07,0.001,0.183,0.602,6.01,7.03,0.23,0.06,0.01,46.01922605710683,0.0,0.0,0.0,0.0,0.0,0.0,0.0,0.0,0.0,0.0,0.0,0.0,0.0,2031.1278784588733,7.0,1.5,3.19,75.0,23.4,10.0,60.0,26.5,8.0,126.6025,97.0,552.0,42.3518164435946,455.0,86.08247422680412
2025-03-15 16:00:00,2.69,1.35,1.34,1163.0,3822.0,0.0,2401.0,1375.0,217.0,110655.0,2.78223834644889,0.97,11.86,0.41,86.76,2.2,35.911865605032304,3.9,1.03,0.43,86.84,11.7,4.4667803769310215,69.81,9.91,19.42,0.86,8.801084964587089,5.17777777777778,77.3333333333333,68.75,33.73,0.065,5.39,2.14,9.01,2.35,0.062,0.17,55.19,10.36,0.068,1.92207792207792,0.12,102.9610473970338,0.1,94.77,0.87,0.36,1.09,0.0,0.0,0.7551289395052585,1.0,53.27,9.09,2.9,0.07,0.001,0.183,0.602,6.01,7.03,0.23,0.06,0.01,45.98663243875462,0.0,0.0,0.0,0.0,0.0,0.0,0.0,0.0,0.0,0.0,0.0,0.0,0.0,2031.1278784588733,7.0,1.5,3.05,75.0,23.4,10.0,60.0,26.5,8.0,126.0725,93.0,548.0,43.0324909747292,455.0,86.02150537634408
2025-03-15 17:00:00,2.66,1.35,1.31,1153.0,3824.0,0.0,2394.0,1416.0,219.0,111540.0,2.76162082947521,0.97,11.86,0.41,86.76,2.2,35.84843432067559,3.9,1.03,0.43,86.84,11.7,4.458890683330464,69.81,9.91,19.42,0.86,8.78553956994855,5.17777777777778,77.3333333333333,68.75,33.73,0.065,5.39,2.14,9.01,2.35,0.062,0.17,55.19,10.36,0.068,1.92207792207792,0.12,102.7791868513597,0.1,94.77,0.87,0.36,1.09,0.0,0.0,0.753795151976241,1.0,53.27,9.09,2.9,0.07,0.001,0.183,0.602,6.01,7.03,0.23,0.06,0.01,45.90540604993616,0.0,0.0,0.0,0.0,0.0,0.0,0.0,0.0,0.0,0.0,0.0,0.0,0.0,2031.1278784588733,7.0,1.5,2.98,75.0,23.4,10.0,60.0,26.5,8.0,125.94,92.0,547.0,43.1353919239905,455.0,85.8695652173913
2025-03-15 18:00:00,2.64,1.35,1.29,1172.0,3817.0,0.0,2401.0,1442.0,223.0,111830.0,2.7494250932834,0.97,11.86,0.41,86.76,2.2,35.95400707997699,3.9,1.03,0.43,86.84,11.7,4.472022006965175,69.81,9.91,19.42,0.86,8.811412768372062,5.17777777777778,77.3333333333333,68.75,33.73,0.065,5.39,2.14,9.01,2.35,0.062,0.17,55.19,10.36,0.068,1.92207792207792,0.12,103.08186903428545,0.1,94.77,0.87,0.36,1.09,0.0,0.0,0.7560150601995759,1.0,53.27,9.09,2.9,0.07,0.001,0.183,0.602,6.01,7.03,0.23,0.06,0.01,46.04059634416745,0.0,0.0,0.0,0.0,0.0,0.0,0.0,0.0,0.0,0.0,0.0,0.0,0.0,2031.1278784588733,7.0,1.5,3.02,75.0,23.4,10.0,60.0,26.5,8.0,126.735,98.0,553.0,42.4988055422838,455.0,86.12244897959184
2025-03-15 19:00:00,2.65,1.35,1.3,1172.0,3819.0,0.0,2383.0,1426.0,222.0,111108.0,2.76872871917683,0.97,11.86,0.41,86.76,2.2,36.3621106200554,3.9,1.03,0.43,86.84,11.7,4.522782635906794,69.81,9.91,19.42,0.86,8.9114285673306,5.17777777777778,77.3333333333333,68.75,33.73,0.065,5.39,2.14,9.01,2.35,0.062,0.17,55.19,10.36,0.068,1.92207792207792,0.12,104.25192152877412,0.1,94.77,0.87,0.36,1.09,0.0,0.0,0.7645963685843056,1.0,53.27,9.09,2.9,0.07,0.001,0.183,0.602,6.01,7.03,0.23,0.06,0.01,46.5631898429555,0.0,0.0,0.0,0.0,0.0,0.0,0.0,0.0,0.0,0.0,0.0,0.0,0.0,2031.1278784588733,7.0,1.5,3.05,75.0,23.4,10.0,60.0,26.5,8.0,127.0,100.0,555.0,42.816160650251,455.0,87.1
2025-03-15 20:00:00,2.68,1.35,1.33,1178.0,3819.0,0.0,2386.0,1396.0,221.0,111193.0,2.76661358342941,0.97,11.86,0.41,86.76,2.2,38.476602192443245,3.9,1.03,0.43,86.84,11.7,4.785786779623698,69.81,9.91,19.42,0.86,9.429636676877571,5.17777777777778,77.3333333333333,68.75,33.73,0.065,5.39,2.14,9.01,2.35,0.062,0.17,55.19,10.36,0.068,1.92207792207792,0.12,110.31427065314672,0.1,94.77,0.87,0.36,1.09,0.0,0.0,0.8090583800044614,1.0,53.27,9.09,2.9,0.07,0.001,0.183,0.602,6.01,7.03,0.23,0.06,0.01,49.27088394617186,0.0,0.0,0.0,0.0,0.0,0.0,0.0,0.0,0.0,0.0,0.0,0.0,0.0,2031.1278784588733,8.0,1.5,3.1,75.0,23.4,10.0,60.0,26.5,8.0,126.6025,97.0,552.0,44.4051825677267,455.0,92.16494845360825
2025-03-15 21:00:00,2.69,1.35,1.34,1174.0,3815.0,0.0,2388.0,1380.0,219.0,110702.0,2.77596770968536,0.97,11.86,0.41,86.76,2.2,36.59300009680122,3.9,1.03,0.43,86.84,11.7,4.551501071070006,69.81,9.91,19.42,0.86,8.96801370619858,5.17777777777778,77.3333333333333,68.75,33.73,0.065,5.39,2.14,9.01,2.35,0.062,0.17,55.19,10.36,0.068,1.92207792207792,0.12,104.91389277304644,0.1,94.77,0.87,0.36,1.09,0.0,0.0,0.7694513468144972,1.0,53.27,9.09,2.9,0.07,0.001,0.183,0.602,6.01,7.03,0.23,0.06,0.01,46.85885338819885,0.0,0.0,0.0,0.0,0.0,0.0,0.0,0.0,0.0,0.0,0.0,0.0,0.0,2031.1278784588733,7.0,1.5,3.13,75.0,23.4,10.0,60.0,26.5,8.0,126.735,98.0,553.0,44.3053214543703,455.0,87.65306122448979
2025-03-15 22:00:00,2.68,1.35,1.33,1165.0,3812.0,0.0,2391.0,1392.0,218.0,110936.0,2.76793920912644,0.97,11.86,0.41,86.76,2.2,36.72079870016607,3.9,1.03,0.43,86.84,11.7,4.567396883890972,69.81,9.91,19.42,0.86,8.999333893763884,5.17777777777778,77.3333333333333,68.75,33.73,0.065,5.39,2.14,9.01,2.35,0.062,0.17,55.19,10.36,0.068,1.92207792207792,0.12,105.28029752079864,0.1,94.77,0.87,0.36,1.09,0.0,0.0,0.7721386041374815,1.0,53.27,9.09,2.9,0.07,0.001,0.183,0.602,6.01,7.03,0.23,0.06,0.01,47.02250479700513,0.0,0.0,0.0,0.0,0.0,0.0,0.0,0.0,0.0,0.0,0.0,0.0,0.0,2031.1278784588733,7.0,1.5,2.99,75.0,23.4,10.0,60.0,26.5,8.0,126.735,98.0,553.0,43.0635838150289,455.0,87.95918367346938
2025-03-15 23:00:00,2.7,1.35,1.35,1169.0,3811.0,0.0,2390.0,1356.0,216.0,110182.0,2.78613778010079,0.98,11.65,0.39,86.98,2.7,30.428294505046992,3.9,1.05,0.44,86.99,11.92,3.656539732549422,69.39,9.91,19.72,0.98,6.836043186641724,5.35555555555556,77.4666666666667,68.75,34.32,0.063,5.3,2.18,8.54,2.3,0.062,0.16,55.29,10.25,0.062,1.93396226415094,0.13,84.89972012589075,0.1,94.77,0.87,0.36,1.09,0.0,0.0,1.0897113772935456,1.0,53.24,8.11,3.1,0.1,0.002,0.235,0.566,5.86,8.1,0.31,0.17,0.015,35.2353786034269,0.0,0.0,0.0,0.0,0.0,0.0,0.0,0.0,0.0,0.0,0.0,0.0,0.0,2031.1278784588733,7.0,1.5,3.06,75.0,23.4,10.0,60.0,26.5,8.0,126.3375,95.0,550.0,42.9397590361446,455.0,86.52631578947368
2025-03-16 00:00:00,2.69,1.35,1.34,1167.0,3811.0,0.0,2413.0,1355.0,214.0,110180.0,2.78618832114043,0.98,11.65,0.39,86.98,2.7,29.94620450064362,3.9,1.05,0.44,86.99,11.92,3.598607426962152,69.39,9.91,19.72,0.98,6.727736489090762,5.35555555555556,77.4666666666667,68.75,34.32,0.063,5.3,2.18,8.54,2.3,0.062,0.16,55.29,10.25,0.062,1.93396226415094,0.13,83.55461330623162,0.1,94.77,0.87,0.36,1.09,0.0,0.0,1.0724465594250745,1.0,53.24,8.11,3.1,0.1,0.002,0.235,0.566,5.86,8.1,0.31,0.17,0.015,34.677127669472554,0.0,0.0,0.0,0.0,0.0,0.0,0.0,0.0,0.0,0.0,0.0,0.0,0.0,2044.4575156703747,7.0,1.5,3.06,75.0,23.4,10.0,60.0,26.5,8.0,126.735,98.0,553.0,42.7890345649583,455.0,85.71428571428571
2025-03-16 01:00:00,2.63,1.35,1.28,1171.0,3809.0,0.0,2392.0,1429.0,219.0,109473.0,2.80269956681422,0.98,11.65,0.39,86.98,2.7,30.25564861381694,3.9,1.05,0.44,86.99,11.92,3.6357930370407607,69.39,9.91,19.72,0.98,6.797256432811366,5.35555555555556,77.4666666666667,68.75,34.32,0.063,5.3,2.18,8.54,2.3,0.062,0.16,55.29,10.25,0.062,1.93396226415094,0.13,84.41801097706268,0.1,94.77,0.87,0.36,1.09,0.0,0.0,1.0835285072058,1.0,53.24,8.11,3.1,0.1,0.002,0.235,0.566,5.86,8.1,0.31,0.17,0.015,35.03545798872378,0.0,0.0,0.0,0.0,0.0,0.0,0.0,0.0,0.0,0.0,0.0,0.0,0.0,2044.4575156703747,7.0,1.5,3.06,75.0,23.4,10.0,60.0,26.5,8.0,127.0,100.0,555.0,43.0327868852459,455.0,86.6
2025-03-16 02:00:00,2.62,1.35,1.27,1191.0,3608.0,0.0,2401.0,1437.0,223.0,109809.0,2.64677592919079,0.98,11.65,0.39,86.98,2.7,29.6966527964716,3.9,1.05,0.44,86.99,11.92,3.568619031737468,69.39,9.91,19.72,0.98,6.67167201834834,5.35555555555556,77.4666666666667,68.75,34.32,0.063,5.3,2.18,8.54,2.3,0.062,0.16,55.29,10.25,0.062,1.93396226415094,0.13,82.85832486201302,0.1,94.77,0.87,0.36,1.09,0.0,0.0,1.0635095047631986,1.0,53.24,8.11,3.1,0.1,0.002,0.235,0.566,5.86,8.1,0.31,0.17,0.015,34.38815160556029,0.0,0.0,0.0,0.0,0.0,0.0,0.0,0.0,0.0,0.0,0.0,0.0,0.0,2044.4575156703747,7.0,1.5,3.23,75.0,23.4,10.0,60.0,26.5,8.0,127.0,100.0,555.0,42.8946739909243,455.0,85.0
2025-03-16 03:00:00,2.65,1.35,1.3,1165.0,3808.0,0.0,2110.0,1407.0,218.0,109682.0,2.79662860013184,0.98,11.65,0.39,86.98,2.7,27.21427005497087,3.9,1.05,0.44,86.99,11.92,3.270313416081394,69.39,9.91,19.72,0.98,6.113978072542131,5.35555555555556,77.4666666666667,68.75,34.32,0.063,5.3,2.18,8.54,2.3,0.062,0.16,55.29,10.25,0.062,1.93396226415094,0.13,75.93208718004908,0.1,94.77,0.87,0.36,1.09,0.0,0.0,0.974609329442436,1.0,53.24,8.11,3.1,0.1,0.002,0.235,0.566,5.86,8.1,0.31,0.17,0.015,31.51360023295928,0.0,0.0,0.0,0.0,0.0,0.0,0.0,0.0,0.0,0.0,0.0,0.0,0.0,2044.4575156703747,7.0,1.5,3.02,75.0,23.4,10.0,60.0,26.5,8.0,126.3375,95.0,550.0,42.8331735378715,455.0,77.89473684210526
2025-03-16 04:00:00,2.59,1.35,1.24,1166.0,3805.0,0.0,2393.0,1463.0,220.0,108997.0,2.81197696240957,0.98,11.65,0.39,86.98,2.7,29.98185474409677,3.9,1.05,0.44,86.99,11.92,3.602891483422821,69.39,9.91,19.72,0.98,6.735745699196822,5.35555555555556,77.4666666666667,68.75,34.32,0.063,5.3,2.18,8.54,2.3,0.062,0.16,55.29,10.25,0.062,1.93396226415094,0.13,83.65408308397713,0.1,94.77,0.87,0.36,1.09,0.0,0.0,1.073723281519628,1.0,53.24,8.11,3.1,0.1,0.002,0.235,0.566,5.86,8.1,0.31,0.17,0.015,34.71840996431717,0.0,0.0,0.0,0.0,0.0,0.0,0.0,0.0,0.0,0.0,0.0,0.0,0.0,2044.4575156703747,7.0,1.5,3.24,75.0,23.4,10.0,60.0,26.5,8.0,126.735,98.0,553.0,41.8692471088034,455.0,85.81632653061224
2025-03-16 05:00:00,2.6,1.35,1.25,1168.0,3803.0,0.0,2385.0,1458.0,221.0,109678.0,2.79306076971882,0.98,11.65,0.39,86.98,2.7,30.01750498754992,3.9,1.05,0.44,86.99,11.92,3.6071755398834906,69.39,9.91,19.72,0.98,6.743754909302884,5.35555555555556,77.4666666666667,68.75,34.32,0.063,5.3,2.18,8.54,2.3,0.062,0.16,55.29,10.25,0.062,1.93396226415094,0.13,83.75355286172265,0.1,94.77,0.87,0.36,1.09,0.0,0.0,1.0750000036141818,1.0,53.24,8.11,3.1,0.1,0.002,0.235,0.566,5.86,8.1,0.31,0.17,0.015,34.759692259161774,0.0,0.0,0.0,0.0,0.0,0.0,0.0,0.0,0.0,0.0,0.0,0.0,0.0,2044.4575156703747,7.0,1.5,3.26,75.0,23.4,10.0,60.0,26.5,8.0,126.735,98.0,553.0,41.8654073199528,455.0,85.91836734693878
2025-03-16 06:00:00,2.58,1.35,1.23,1163.0,3804.0,0.0,2394.0,1488.0,222.0,109687.0,2.79356563731666,0.98,11.65,0.39,86.98,2.7,29.92956772036549,3.9,1.05,0.44,86.99,11.92,3.59660820061384,69.39,9.91,19.72,0.98,6.723998857707934,5.35555555555556,77.4666666666667,68.75,34.32,0.063,5.3,2.18,8.54,2.3,0.062,0.16,55.29,10.25,0.062,1.93396226415094,0.13,83.50819407661706,0.1,94.77,0.87,0.36,1.09,0.0,0.0,1.0718507557809491,1.0,53.24,8.11,3.1,0.1,0.002,0.235,0.566,5.86,8.1,0.31,0.17,0.015,34.65786259854507,0.0,0.0,0.0,0.0,0.0,0.0,0.0,0.0,0.0,0.0,0.0,0.0,0.0,2044.4575156703747,7.0,1.5,3.24,75.0,23.4,10.0,60.0,26.5,8.0,125.675,90.0,545.0,42.3740837077323,455.0,85.66666666666667
2025-03-16 07:00:00,2.62,1.35,1.27,1156.0,3803.0,0.0,2403.0,1414.0,216.0,108804.0,2.81548194148163,0.98,11.65,0.39,86.98,2.7,29.831026791025767,3.9,1.05,0.44,86.99,11.92,3.584766629166144,69.39,9.91,19.72,0.98,6.701860579517335,5.35555555555556,77.4666666666667,68.75,34.32,0.063,5.3,2.18,8.54,2.3,0.062,0.16,55.29,10.25,0.062,1.93396226415094,0.13,83.23324940889997,0.1,94.77,0.87,0.36,1.09,0.0,0.0,1.068321764965747,1.0,53.24,8.11,3.1,0.1,0.002,0.235,0.566,5.86,8.1,0.31,0.17,0.015,34.543754101513045,0.0,0.0,0.0,0.0,0.0,0.0,0.0,0.0,0.0,0.0,0.0,0.0,0.0,2044.4575156703747,7.0,1.5,3.0,75.0,23.4,10.0,60.0,26.5,8.0,125.8075,91.0,546.0,42.7860696517413,455.0,85.38461538461539
2025-03-16 08:00:00,2.61,1.35,1.26,1158.0,3803.0,0.0,2394.0,1433.0,216.0,108703.0,2.81809617074482,0.97,11.6,0.4,87.03,2.6,29.805831667046853,3.9,1.05,0.44,86.99,11.92,3.5817389546482663,69.6,10.04,19.4,0.96,6.696200224298148,5.35555555555556,77.4666666666667,68.75,34.91,0.063,5.48,2.08,8.51,2.43,0.068,0.17,55.19,10.24,0.074,1.86861313868613,0.13,83.16295105635865,0.1,96.82,0.92,0.4,1.2,0.0,0.0,1.0674194661777692,1.0,53.24,8.11,3.1,0.1,0.002,0.235,0.566,5.86,8.1,0.31,0.17,0.015,34.5145786335219,0.0,0.0,0.0,0.0,0.0,0.0,0.0,0.0,0.0,0.0,0.0,0.0,0.0,2044.4575156703747,7.0,1.5,2.78,75.0,23.4,10.0,60.0,26.5,8.0,126.47,96.0,551.0,44.0094899169632,455.0,85.31249999999999
2025-03-16 09:00:00,2.59,1.35,1.24,1167.0,3804.0,0.0,2377.0,1476.0,222.0,109762.0,2.79165806098729,0.97,11.6,0.4,87.03,2.6,30.322886318261784,3.9,1.05,0.44,86.99,11.92,3.643872929188091,69.6,10.04,19.4,0.96,6.81236210530574,5.35555555555556,77.4666666666667,68.75,34.91,0.063,5.48,2.08,8.51,2.43,0.068,0.17,55.19,10.24,0.074,1.86861313868613,0.13,84.60561473146724,0.1,96.82,0.92,0.4,1.2,0.0,0.0,1.0859364532543208,1.0,53.24,8.11,3.1,0.1,0.002,0.235,0.566,5.86,8.1,0.31,0.17,0.015,35.11331795462316,0.0,0.0,0.0,0.0,0.0,0.0,0.0,0.0,0.0,0.0,0.0,0.0,0.0,2044.4575156703747,7.0,1.5,3.04,75.0,23.4,10.0,60.0,26.5,8.0,127.795,106.0,561.0,43.0313172364332,455.0,86.79245283018868
2025-03-16 10:00:00,2.5,1.35,1.15,1179.0,3806.0,0.0,2377.0,1495.0,223.0,108903.0,2.81514168560085,0.97,11.6,0.4,87.03,2.6,30.25696700017861,3.9,1.05,0.44,86.99,11.92,3.635951466298552,69.6,10.04,19.4,0.96,6.797552622468119,5.35555555555556,77.4666666666667,68.75,34.91,0.063,5.48,2.08,8.51,2.43,0.068,0.17,55.19,10.24,0.074,1.86861313868613,0.13,84.42168948205102,0.1,96.82,0.92,0.4,1.2,0.0,0.0,1.0835757218342026,1.0,53.24,8.11,3.1,0.1,0.002,0.235,0.566,5.86,8.1,0.31,0.17,0.015,35.0369846547218,0.0,0.0,0.0,0.0,0.0,0.0,0.0,0.0,0.0,0.0,0.0,0.0,0.0,2044.4575156703747,7.0,1.5,3.2,75.0,23.4,10.0,60.0,26.5,8.0,127.795,106.0,561.0,42.6958193176357,455.0,86.60377358490567
2025-03-16 11:00:00,2.59,1.35,1.24,1177.0,3810.0,0.0,2358.0,1450.0,219.0,107586.0,2.85257251456258,0.97,11.6,0.4,87.03,2.6,30.351726019923174,3.9,1.05,0.44,86.99,11.92,3.647338569202264,69.6,10.04,19.4,0.96,6.818841254047199,5.35555555555556,77.4666666666667,68.75,34.91,0.063,5.48,2.08,8.51,2.43,0.068,0.17,55.19,10.24,0.074,1.86861313868613,0.13,84.68608202808684,0.1,96.82,0.92,0.4,1.2,0.0,0.0,1.0869692732506222,1.0,53.24,8.11,3.1,0.1,0.002,0.235,0.566,5.86,8.1,0.31,0.17,0.015,35.14671377333,0.0,0.0,0.0,0.0,0.0,0.0,0.0,0.0,0.0,0.0,0.0,0.0,0.0,2044.4575156703747,7.0,1.5,3.25,75.0,23.4,10.0,60.0,26.5,8.0,128.59,112.0,567.0,42.9883945841393,455.0,86.875
2025-03-16 12:00:00,2.62,1.35,1.27,1171.0,3813.0,0.0,2364.0,1381.0,212.0,105473.0,2.91196997844146,0.97,11.6,0.4,87.03,2.6,30.224007341137018,3.9,1.05,0.44,86.99,11.92,3.631990734853782,69.6,10.04,19.4,0.96,6.790147881049308,5.35555555555556,77.4666666666667,68.75,34.91,0.063,5.48,2.08,8.51,2.43,0.068,0.17,55.19,10.24,0.074,1.86861313868613,0.13,84.3297268573429,0.1,96.82,0.92,0.4,1.2,0.0,0.0,1.0823953561241435,1.0,53.24,8.11,3.1,0.1,0.002,0.235,0.566,5.86,8.1,0.31,0.17,0.015,34.99881800477113,0.0,0.0,0.0,0.0,0.0,0.0,0.0,0.0,0.0,0.0,0.0,0.0,0.0,2044.4575156703747,7.0,1.5,3.13,75.0,23.4,10.0,60.0,26.5,8.0,127.795,106.0,561.0,44.3318861553304,455.0,86.50943396226415
2025-03-16 13:00:00,2.62,1.35,1.27,1167.0,3816.0,0.0,2394.0,1431.0,219.0,109203.0,2.81478449878518,0.97,11.6,0.4,87.03,2.6,29.91055425719048,3.9,1.05,0.44,86.99,11.92,3.5943233705014825,69.6,10.04,19.4,0.96,6.719727278984702,5.35555555555556,77.4666666666667,68.75,34.91,0.063,5.48,2.08,8.51,2.43,0.068,0.17,55.19,10.24,0.074,1.86861313868613,0.13,83.4551435284861,0.1,96.82,0.92,0.4,1.2,0.0,0.0,1.0711698373305207,1.0,53.24,8.11,3.1,0.1,0.002,0.235,0.566,5.86,8.1,0.31,0.17,0.015,34.635845374627955,0.0,0.0,0.0,0.0,0.0,0.0,0.0,0.0,0.0,0.0,0.0,0.0,0.0,2044.4575156703747,7.0,1.5,3.0,75.0,23.4,10.0,60.0,26.5,8.0,126.735,98.0,553.0,43.3127082341742,455.0,85.61224489795919
2025-03-16 14:00:00,2.63,1.35,1.28,1166.0,3820.0,0.0,2385.0,1427.0,218.0,109351.0,2.81392194498904,0.97,11.6,0.4,87.03,2.6,30.13777954627064,3.9,1.05,0.44,86.99,11.92,3.621628821276051,69.6,10.04,19.4,0.96,6.770775880771813,5.35555555555556,77.4666666666667,68.75,34.91,0.063,5.48,2.08,8.51,2.43,0.068,0.17,55.19,10.24,0.074,1.86861313868613,0.13,84.08913776846003,0.1,96.82,0.92,0.4,1.2,0.0,0.0,1.0793073286604535,1.0,53.24,8.11,3.1,0.1,0.002,0.235,0.566,5.86,8.1,0.31,0.17,0.015,34.89896788015269,0.0,0.0,0.0,0.0,0.0,0.0,0.0,0.0,0.0,0.0,0.0,0.0,0.0,2044.4575156703747,7.0,1.5,3.17,75.0,23.4,10.0,60.0,26.5,8.0,126.8675,99.0,554.0,42.5823515268093,455.0,86.26262626262626
2025-03-16 15:00:00,2.63,1.35,1.28,1174.0,3821.0,0.0,2395.0,1421.0,219.0,108849.0,2.82763032592799,0.97,11.6,0.4,87.03,2.6,29.94620450064362,3.9,1.05,0.44,86.99,11.92,3.598607426962152,69.6,10.04,19.4,0.96,6.727736489090762,5.35555555555556,77.4666666666667,68.75,34.91,0.063,5.48,2.08,8.51,2.43,0.068,0.17,55.19,10.24,0.074,1.86861313868613,0.13,83.55461330623162,0.1,96.82,0.92,0.4,1.2,0.0,0.0,1.0724465594250745,1.0,53.24,8.11,3.1,0.1,0.002,0.235,0.566,5.86,8.1,0.31,0.17,0.015,34.677127669472554,0.0,0.0,0.0,0.0,0.0,0.0,0.0,0.0,0.0,0.0,0.0,0.0,0.0,2044.4575156703747,7.0,1.5,2.97,75.0,23.4,10.0,60.0,26.5,8.0,126.735,98.0,553.0,43.3285509325681,455.0,85.71428571428571
2025-03-16 16:00:00,2.62,1.35,1.27,1171.0,3820.0,0.0,2395.0,1432.0,219.0,109222.0,2.81724320442474,0.97,11.49,0.39,87.15,2.3,29.91055425719048,3.8,1.03,0.46,86.65,11.86,3.5943233705014825,69.53,9.85,19.64,0.98,6.719727278984702,5.35555555555556,77.4666666666667,68.75,35.5,0.062,5.3286,1.99,8.44,2.34,0.062,0.16,55.42,10.203,0.069,1.91476185114289,0.13,83.4551435284861,0.1,96.82,0.92,0.4,1.2,0.0,0.0,1.0711698373305207,1.0,53.49,8.56,3.6,0.1,0.01,0.214,0.54,5.7,7.66,0.24,0.16,0.019,34.635845374627955,0.0,0.0,0.0,0.0,0.0,0.0,0.0,0.0,0.0,0.0,0.0,0.0,0.0,2044.4575156703747,7.0,1.5,3.02,75.0,23.4,10.0,60.0,26.5,8.0,126.735,98.0,553.0,43.3404812961639,455.0,85.61224489795919
2025-03-16 17:00:00,2.65,1.35,1.3,1165.0,3718.0,0.0,2387.0,1399.0,216.0,108706.0,2.75507450268218,0.97,11.49,0.39,87.15,2.3,28.11615867004874,3.8,1.03,0.46,86.65,11.86,3.3786925286477985,69.53,9.85,19.64,0.98,6.316597036979661,5.35555555555556,77.4666666666667,68.75,35.5,0.062,5.3286,1.99,8.44,2.34,0.062,0.16,55.42,10.203,0.069,1.91476185114289,0.13,78.44849804862858,0.1,96.82,0.92,0.4,1.2,0.0,0.0,1.00690815857132,1.0,53.49,8.56,3.6,0.1,0.01,0.214,0.54,5.7,7.66,0.24,0.16,0.019,32.55796986744924,0.0,0.0,0.0,0.0,0.0,0.0,0.0,0.0,0.0,0.0,0.0,0.0,0.0,2044.4575156703747,6.0,1.5,3.46,75.0,23.4,10.0,60.0,26.5,8.0,127.6625,105.0,560.0,44.3320790216369,455.0,80.47619047619048
2025-03-16 18:00:00,2.6,1.34,1.26,1174.0,3813.0,0.0,2386.0,1448.0,220.0,108699.0,2.82560532806061,0.97,11.49,0.39,87.15,2.3,28.01448945723791,3.8,1.03,0.46,86.65,11.86,3.3664750342970007,69.53,9.85,19.64,0.98,6.293755956306821,5.35555555555556,77.4666666666667,68.75,35.5,0.062,5.3286,1.99,8.44,2.34,0.062,0.16,55.42,10.203,0.069,1.91476185114289,0.13,78.16482497876176,0.1,96.82,0.92,0.4,1.2,0.0,0.0,1.0032671363016668,1.0,53.49,8.56,3.6,0.1,0.01,0.214,0.54,5.7,7.66,0.24,0.16,0.019,32.44023887844794,0.0,0.0,0.0,0.0,0.0,0.0,0.0,0.0,0.0,0.0,0.0,0.0,0.0,2044.4575156703747,7.0,1.5,4.26,75.0,23.4,10.0,60.0,26.5,8.0,128.06,108.0,563.0,42.1367112810707,455.0,80.18518518518519
2025-03-17 02:00:00,2.25,1.27,0.98,1101.0,3124.0,0.0,2308.0,1551.0,211.0,91165.0,2.76032251803275,0.98,11.65,0.4,86.97,2.3,21.94291004710938,3.8,1.03,0.46,86.65,11.86,2.588835126165417,70.17,9.54,19.4,0.89,4.441853299831527,5.15555555555556,77.7777777777778,68.75,36.09,0.063,5.32,2.12,8.24,2.37,0.057,0.16,55.3,10.22,0.068,1.92105263157895,0.12,60.81589655558199,0.1,96.29999999999998,1.31,0.53,1.03,0.0,0.0,0.399760349237269,1.0,53.49,8.56,3.6,0.1,0.01,0.214,0.54,5.7,7.66,0.24,0.16,0.019,17.93499015862734,0.0,0.0,0.0,0.0,0.0,0.0,0.0,0.0,0.0,0.0,0.0,0.0,0.0,1909.247329722888,5.0,1.5,3.4,75.0,23.4,10.0,60.0,26.5,8.0,135.37,116.0,596.0,43.5991221653255,480.0,61.55172413793103
2025-03-17 04:00:00,2.47,1.34,1.13,1100.0,2028.0,0.0,2314.0,1492.0,215.0,100741.0,1.62201682945377,0.98,11.65,0.4,86.97,2.3,26.338723201710728,3.8,1.03,0.46,86.65,11.86,3.1074552853995434,70.17,9.54,19.4,0.89,5.331687744045592,5.15555555555556,77.7777777777778,68.75,36.09,0.063,5.32,2.12,8.24,2.37,0.057,0.16,55.3,10.22,0.068,1.92105263157895,0.12,72.9991173551003,0.1,96.29999999999998,1.31,0.53,1.03,0.0,0.0,0.4798441575422075,1.0,53.49,8.56,3.6,0.1,0.01,0.214,0.54,5.7,7.66,0.24,0.16,0.019,21.527898551255305,0.0,0.0,0.0,0.0,0.0,0.0,0.0,0.0,0.0,0.0,0.0,0.0,0.0,1909.247329722888,6.0,1.5,3.35,75.0,23.4,10.0,60.0,26.5,8.0,131.2625,85.0,565.0,41.7655786350148,480.0,73.88235294117646
2025-03-17 05:00:00,2.35,1.28,1.07,1141.0,2028.0,0.0,2297.0,1542.0,226.0,99431.0,1.64337855763413,0.98,11.65,0.4,86.97,2.3,26.38066384375167,3.8,1.03,0.46,86.65,11.86,3.112403462605594,70.17,9.54,19.4,0.89,5.340177692682608,5.15555555555556,77.7777777777778,68.75,36.09,0.063,5.32,2.12,8.24,2.37,0.057,0.16,55.3,10.22,0.068,1.92105263157895,0.12,73.11535798783135,0.1,96.29999999999998,1.31,0.53,1.03,0.0,0.0,0.4806082405956187,1.0,53.49,8.56,3.6,0.1,0.01,0.214,0.54,5.7,7.66,0.24,0.16,0.019,21.562178644489787,0.0,0.0,0.0,0.0,0.0,0.0,0.0,0.0,0.0,0.0,0.0,0.0,0.0,1909.247329722888,6.0,1.5,3.15,75.0,23.4,10.0,60.0,26.5,8.0,133.25,100.0,580.0,40.9191994069681,480.0,74.0
2025-03-17 15:00:00,2.34,1.16,1.18,1119.0,3033.0,0.0,2389.0,1414.0,242.0,99751.0,2.44942403264463,0.89,11.88,0.31,86.92,2.7,26.37089684492022,3.7,1.02,0.45,86.61,11.92,3.111251147365829,70.14,9.63,19.41,0.82,5.33820058135618,5.15555555555556,77.7777777777778,68.75,36.09,0.065,5.2644,2.07,8.39,2.39,0.062,0.17,55.32,10.279,0.068,1.95254919838918,0.12,73.08828825144192,0.1,96.29999999999998,1.31,0.53,1.03,0.0,0.0,0.4804303034461942,1.0,53.03,8.82,3.3,0.09,0.009,0.254,0.592,5.62,8.13,0.23,0.07,0.01,21.554195609079017,0.0,0.0,0.0,0.0,0.0,0.0,0.0,0.0,0.0,0.0,0.0,0.0,0.0,1909.247329722888,6.0,1.5,2.65,75.0,23.4,10.0,60.0,26.5,8.0,132.1725,73.0,563.0,42.784749034749,490.0,73.97260273972603
2025-03-17 16:00:00,2.42,1.28,1.14,1120.0,3034.0,0.0,2393.0,1469.0,237.0,100072.0,2.44237610377886,0.89,11.88,0.31,86.92,2.7,26.08045714282704,3.7,1.02,0.45,86.61,11.92,3.076984931025445,70.14,9.63,19.41,0.82,5.279407534017657,5.15555555555556,77.7777777777778,68.75,36.09,0.065,5.2644,2.07,8.39,2.39,0.062,0.17,55.32,10.279,0.068,1.95254919838918,0.12,72.28331977459857,0.1,96.29999999999998,1.31,0.53,1.03,0.0,0.0,0.4751390145290967,1.0,53.03,8.82,3.3,0.09,0.009,0.254,0.592,5.62,8.13,0.23,0.07,0.01,21.31680534554823,0.0,0.0,0.0,0.0,0.0,0.0,0.0,0.0,0.0,0.0,0.0,0.0,0.0,1909.247329722888,6.0,1.5,2.62,75.0,23.4,10.0,60.0,26.5,8.0,132.57,76.0,566.0,43.1216931216931,490.0,73.15789473684211
