Repository: saikumar-voptimai/evonith_bf_webapp

# Evonith BF2 — Blast Furnace Intelligence Platform

Monitoring, modelling and optimisation of **Blast Furnace 2 (BF2)** at Evonith Steel: live telemetry from InfluxDB,
manual plant reports from Neon PostgreSQL, a two-zone energy model of the furnace, blend and fuel optimisers, a
conversational assistant (FurnaceMind) and a live digital twin evaluated every hour.

The platform has three deployable parts that share one Python service layer, plus the shared data library:

| Part | Path | What it is |
|---|---|---|
| **Streamlit app** (legacy) | `src/app.py`, `src/custom_pages/` | The original 11-page dashboard; still the home of the model pages. Served under `/legacy` in production |

File: src/data/V13_df_filtered.csv (part 156 of 268)
NM3/HR.,STEAMKGS/HR.,RAFTOC,PERMEABILITYKGS/HR.,TUYEREVELOCITYM/S,HOT BLAST VOLUMENM3/HR.,O2 ENRICHMENT %,COKE_VM%,COKE_ASH%,COKE_IM%,COKE_FC%,COKE_MOIST%,COKE_CALC_MT,NUTCOKE_MOIST%,NUTCOKE_VM%,NUTCOKE_IM%,NUTCOKE_FC%,NUTCOKE_ASH%,NUTCOKE_CALC_MT,PCI_2_FC%,PCI_2_ASH%,PCI_2_VM%,PCI_2_IM%,PCI_2_CALC_MT,SINTER_SP_02_COLD_STRENGTH_AI,SINTER_SP_02_COLD_STRENGTH_TI,SINTER_SP_02_HOT_STRENGTH_RI,SINTER_SP_02_HOT_STRENGTH_RDI,SINTER_SP_02_P%,SINTER_SP_02_SIO2%,SINTER_SP_02_MGO%,SINTER_SP_02_FEO%,SINTER_SP_02_AL2O3%,SINTER_SP_02_NA2O%,SINTER_SP_02_TIO2%,SINTER_SP_02_FE(T)%,SINTER_SP_02_CAO%,SINTER_SP_02_K2O%,SINTER_SP_02_BASICITY,SINTER_SP_02_MNO%,SINTER_CALC_MT,FLUX_TM%,FLUX_SIO2%,FLUX_FE2O3%,FLUX_AL2O3%,FLUX_LOI%,FLUX_MGO%,FLUX_CAO%,FLUX_CALC_MT,GEOMIN TYPE,ORE_FE(T)%,ORE_LOI%,ORE_TM%,ORE_MGO%,ORE_NA2O%,ORE_P%,ORE_TIO2%,ORE_AL2O3%,ORE_SIO2%,ORE_MNO%,ORE_CAO%,ORE_K2O%,ORE_CALC_MT,LLOYDS_PELLET_PCT_SIO2,LLOYDS_PELLET_PCT_AL2O3,LLOYDS_PELLET_PCT_FE2O3,LLOYDS_PELLET_PCT_MGO,LLOYDS_PELLET_PCT_TIO2,LLOYDS_PELLET_PCT_NA2O,TOTAL_PELLET_CALC_MT,LLOYDS_PELLET_PCT_K2O,LLOYDS_PELLET_PCT_TM,LLOYDS_PELLET_PCT_LOI,LLOYDS_PELLET_PCT_MNO,LLOYDS_PELLET_PCT_CAO,LLOYDS_PELLET_PCT_P,DAILYPRODUCTION,CHARGES/HRS.,STOCKRODLEVEL,FURNACE TOP GAS ANALYSISH2%,COKE_DISCHARGE_TIME,WEIGHTED_COKE_ANGLE,TOTAL_COKE_PORTIONS,NON_COKE_DISCHARGE_TIME,WEIGHTED_NON_COKE_ANGLE,TOTAL_NON_COKE_PORTIONS,UNITCOST LAKHS/THM,ACTUALKG/THM.,ACT. FUEL RATEKG/THM.,FURNACETOPGASANALYSISCO2ETACO,COKE RATE KG/THM,PRODUCTIONTONNESPERHR
2025-03-17 17:00:00,2.43,1.3,1.13,1131.0,3434.0,0.0,2382.0,1486.0,239.0,100782.0,2.744706173619,0.89,11.88,0.31,86.92,2.7,30.36980288546848,3.7,1.02,0.45,86.61,11.92,3.5830440135709285,70.14,9.63,19.41,0.82,6.147690022537453,5.15555555555556,77.7777777777778,68.75,36.09,0.065,5.2644,2.07,8.39,2.39,0.062,0.17,55.32,10.279,0.068,1.95254919838918,0.12,84.17146070101008,0.1,96.29999999999998,1.31,0.53,1.03,0.0,0.0,0.5532831781061432,1.0,53.03,8.82,3.3,0.09,0.009,0.254,0.592,5.62,8.13,0.23,0.07,0.01,24.822692828843014,0.0,0.0,0.0,0.0,0.0,0.0,0.0,0.0,0.0,0.0,0.0,0.0,0.0,1909.247329722888,7.0,1.5,2.8,75.0,23.4,10.0,60.0,26.5,8.0,127.9675,79.0,549.0,43.0695443645084,470.0,85.18987341772151
2025-03-17 18:00:00,2.42,1.3,1.12,1138.0,4008.0,0.0,2441.0,1492.0,241.0,100596.0,3.20906059116077,0.89,11.88,0.31,86.92,2.7,30.630464953715933,3.7,1.02,0.45,86.61,11.92,3.6137970502870784,70.14,9.63,19.41,0.82,6.200455251283327,5.15555555555556,77.7777777777778,68.75,36.09,0.065,5.2644,2.07,8.39,2.39,0.062,0.17,55.32,10.279,0.068,1.95254919838918,0.12,84.89389894390801,0.1,96.29999999999998,1.31,0.53,1.03,0.0,0.0,0.5580319720998204,1.0,53.03,8.82,3.3,0.09,0.009,0.254,0.592,5.62,8.13,0.23,0.07,0.01,25.03574440763128,0.0,0.0,0.0,0.0,0.0,0.0,0.0,0.0,0.0,0.0,0.0,0.0,0.0,1909.247329722888,7.0,1.5,2.73,75.0,23.4,10.0,60.0,26.5,8.0,127.57,76.0,546.0,43.2571161922538,470.0,85.92105263157895
2025-03-17 19:00:00,2.42,1.3,1.12,1140.0,4009.0,0.0,2408.0,1491.0,240.0,99932.0,3.23117236323881,0.89,11.88,0.31,86.92,2.7,28.371096813944643,3.7,1.02,0.45,86.61,11.92,3.347235705842728,70.14,9.63,19.41,0.82,5.743096505080958,5.15555555555556,77.7777777777778,68.75,36.09,0.065,5.2644,2.07,8.39,2.39,0.062,0.17,55.32,10.279,0.068,1.95254919838918,0.12,78.63194468285916,0.1,96.29999999999998,1.31,0.53,1.03,0.0,0.0,0.5168703488387565,1.0,53.03,8.82,3.3,0.09,0.009,0.254,0.592,5.62,8.13,0.23,0.07,0.01,23.189054735909625,0.0,0.0,0.0,0.0,0.0,0.0,0.0,0.0,0.0,0.0,0.0,0.0,0.0,1909.247329722888,6.0,1.5,2.8,75.0,23.4,10.0,60.0,26.5,8.0,126.47,96.0,551.0,43.4238488783943,455.0,79.58333333333333
2025-03-17 20:00:00,2.42,1.3,1.12,1140.0,4012.0,0.0,2382.0,1506.0,243.0,100978.0,3.20011800584641,0.89,11.88,0.31,86.92,2.7,28.51963658783964,3.7,1.02,0.45,86.61,11.92,3.364760500114156,70.14,9.63,19.41,0.82,5.773165073170387,5.15555555555556,77.7777777777778,68.75,36.09,0.065,5.2644,2.07,8.39,2.39,0.062,0.17,55.32,10.279,0.068,1.95254919838918,0.12,79.04363025711497,0.1,96.29999999999998,1.31,0.53,1.03,0.0,0.0,0.5195764763195877,1.0,53.03,8.82,3.3,0.09,0.009,0.254,0.592,5.62,8.13,0.23,0.07,0.01,23.31046339944842,0.0,0.0,0.0,0.0,0.0,0.0,0.0,0.0,0.0,0.0,0.0,0.0,0.0,1909.247329722888,7.0,1.5,3.08,75.0,23.4,10.0,60.0,26.5,8.0,127.265,102.0,557.0,42.6657263751763,455.0,80.0
2025-03-17 21:00:00,2.5,1.3,1.2,1140.0,4035.0,0.0,2368.0,1462.0,240.0,100911.0,3.2205849837635,0.89,11.88,0.31,86.92,2.7,28.453001922914787,3.7,1.02,0.45,86.61,11.92,3.356898910160618,70.14,9.63,19.41,0.82,5.759676369728401,5.15555555555556,77.7777777777778,68.75,36.09,0.065,5.2644,2.07,8.39,2.39,0.062,0.17,55.32,10.279,0.068,1.95254919838918,0.12,78.85894887800957,0.1,96.29999999999998,1.31,0.53,1.03,0.0,0.0,0.5183625125898691,1.0,53.03,8.82,3.3,0.09,0.009,0.254,0.592,5.62,8.13,0.23,0.07,0.01,23.255999699917,0.0,0.0,0.0,0.0,0.0,0.0,0.0,0.0,0.0,0.0,0.0,0.0,0.0,1909.247329722888,6.0,1.5,3.05,75.0,23.4,10.0,60.0,26.5,8.0,127.9275,107.0,562.0,43.0412986392934,455.0,79.81308411214954
2025-03-17 22:00:00,2.43,1.3,1.13,1158.0,4298.0,0.0,2388.0,1464.0,241.0,99653.0,3.47360008435418,0.89,11.88,0.31,86.92,2.7,28.48600494092002,3.7,1.02,0.45,86.61,11.92,3.360792622165908,70.14,9.63,19.41,0.82,5.766357095489762,5.15555555555556,77.7777777777778,68.75,36.09,0.065,5.2644,2.07,8.39,2.39,0.062,0.17,55.32,10.279,0.068,1.95254919838918,0.12,78.95041842898158,0.1,96.29999999999998,1.31,0.53,1.03,0.0,0.0,0.5189637682107202,1.0,53.03,8.82,3.3,0.09,0.009,0.254,0.592,5.62,8.13,0.23,0.07,0.01,23.28297464543964,0.0,0.0,0.0,0.0,0.0,0.0,0.0,0.0,0.0,0.0,0.0,0.0,0.0,1909.247329722888,7.0,1.5,3.14,75.0,23.4,10.0,60.0,26.5,8.0,127.795,106.0,561.0,42.6532522227422,455.0,79.90566037735849
2025-03-17 23:00:00,2.42,1.3,1.12,1158.0,4301.0,0.0,2397.0,1502.0,245.0,100580.0,3.44401178699221,0.9,11.82,0.43,86.85,2.6,38.18151913933489,3.7,1.02,0.45,86.61,11.92,4.884540226628968,70.09,9.59,19.42,0.9,9.530634495730588,5.15555555555556,78.0444444444444,68.75,36.2975,0.057,5.32,2.17,8.48,2.33,0.05,0.15,54.86,10.86,0.073,2.04135338345865,0.11,113.90539978714018,0.1,96.56,0.82,0.3599999999999999,1.28,0.0,0.0,0.4709487756299222,1.0,53.09,9.35,3.2,0.07,0.007,0.227,0.6,5.98,7.23,0.19,0.07,0.011,17.142265290228046,0.0,0.0,0.0,0.0,0.0,0.0,0.0,0.0,0.0,0.0,0.0,0.0,0.0,1909.247329722888,7.0,1.5,3.13,75.0,23.4,10.0,60.0,26.5,8.0,127.53,104.0,559.0,42.0804895269475,455.0,85.96153846153847
2025-03-18 00:00:00,2.47,1.3,1.17,1160.0,4300.0,0.0,2393.0,1431.0,241.0,100581.0,3.4431774854856,0.9,11.82,0.43,86.85,2.6,35.64376565444268,3.7,1.02,0.45,86.61,11.92,4.55988685343582,70.09,9.59,19.42,0.9,8.897176177414039,5.15555555555556,78.0444444444444,68.75,36.2975,0.057,5.32,2.17,8.48,2.33,0.05,0.15,54.86,10.86,0.073,2.04135338345865,0.11,106.33462125936654,0.1,96.56,0.82,0.3599999999999999,1.28,0.0,0.0,0.4396469331809847,1.0,53.09,9.35,3.2,0.07,0.007,0.227,0.6,5.98,7.23,0.19,0.07,0.011,16.00289618025447,0.0,0.0,0.0,0.0,0.0,0.0,0.0,0.0,0.0,0.0,0.0,0.0,0.0,2048.8682458428184,6.0,1.5,3.13,75.0,23.4,10.0,60.0,26.5,8.0,127.3975,103.0,558.0,42.533302173405,455.0,86.11650485436893
2025-03-18 01:00:00,2.44,1.3,1.14,1159.0,4301.0,0.0,2391.0,1482.0,245.0,101095.0,3.42648142577135,0.9,11.82,0.43,86.85,2.6,35.56339639704822,3.7,1.02,0.45,86.61,11.92,4.549605259628749,70.09,9.59,19.42,0.9,8.877114900802058,5.15555555555556,78.0444444444444,68.75,36.2975,0.057,5.32,2.17,8.48,2.33,0.05,0.15,54.86,10.86,0.073,2.04135338345865,0.11,106.09485886644804,0.1,96.56,0.82,0.3599999999999999,1.28,0.0,0.0,0.4386556210430344,1.0,53.09,9.35,3.2,0.07,0.007,0.227,0.6,5.98,7.23,0.19,0.07,0.011,15.966812987063369,0.0,0.0,0.0,0.0,0.0,0.0,0.0,0.0,0.0,0.0,0.0,0.0,0.0,2048.8682458428184,7.0,1.5,3.08,75.0,23.4,10.0,60.0,26.5,8.0,127.3975,103.0,558.0,42.524682651622,455.0,85.92233009708738
2025-03-18 02:00:00,2.45,1.3,1.15,1159.0,4299.0,0.0,2382.0,1470.0,245.0,101540.0,3.40989184024853,0.9,11.82,0.43,86.85,2.6,35.92354165424038,3.7,1.02,0.45,86.61,11.92,4.595678439424585,70.09,9.59,19.42,0.9,8.967012130902921,5.15555555555556,78.0444444444444,68.75,36.2975,0.057,5.32,2.17,8.48,2.33,0.05,0.15,54.86,10.86,0.073,2.04135338345865,0.11,107.16926581584708,0.1,96.56,0.82,0.3599999999999999,1.28,0.0,0.0,0.4430978216612082,1.0,53.09,9.35,3.2,0.07,0.007,0.227,0.6,5.98,7.23,0.19,0.07,0.011,16.12850654145746,0.0,0.0,0.0,0.0,0.0,0.0,0.0,0.0,0.0,0.0,0.0,0.0,0.0,2048.8682458428184,7.0,1.5,3.28,75.0,23.4,10.0,60.0,26.5,8.0,127.795,106.0,561.0,42.4807647470273,455.0,86.79245283018868
2025-03-18 03:00:00,2.47,1.3,1.17,1160.0,4300.0,0.0,2407.0,1455.0,245.0,102023.0,3.39455036657245,0.9,11.82,0.43,86.85,2.6,35.453396049806315,3.7,1.02,0.45,86.61,11.92,4.53553297719584,70.09,9.59,19.42,0.9,8.849657294934143,5.15555555555556,78.0444444444444,68.75,36.2975,0.057,5.32,2.17,8.48,2.33,0.05,0.15,54.86,10.86,0.073,2.04135338345865,0.11,105.7666992276555,0.1,96.56,0.82,0.3599999999999999,1.28,0.0,0.0,0.4372988251370518,1.0,53.09,9.35,3.2,0.07,0.007,0.227,0.6,5.98,7.23,0.19,0.07,0.011,15.917426394362414,0.0,0.0,0.0,0.0,0.0,0.0,0.0,0.0,0.0,0.0,0.0,0.0,0.0,2048.8682458428184,7.0,1.5,3.15,75.0,23.4,10.0,60.0,26.5,8.0,126.8675,99.0,554.0,41.9452887537994,455.0,85.65656565656566
2025-03-18 04:00:00,2.52,1.3,1.22,1159.0,4299.0,0.0,2412.0,1400.0,242.0,102498.0,3.37804661149593,0.9,11.82,0.43,86.85,2.6,35.50840690514675,3.7,1.02,0.45,86.61,11.92,4.542570484918647,70.09,9.59,19.42,0.9,8.863388764172806,5.15555555555556,78.0444444444444,68.75,36.2975,0.057,5.32,2.17,8.48,2.33,0.05,0.15,54.86,10.86,0.073,2.04135338345865,0.11,105.9308109133985,0.1,96.56,0.82,0.3599999999999999,1.28,0.0,0.0,0.4379773548433842,1.0,53.09,9.35,3.2,0.07,0.007,0.227,0.6,5.98,7.23,0.19,0.07,0.011,15.942124486458928,0.0,0.0,0.0,0.0,0.0,0.0,0.0,0.0,0.0,0.0,0.0,0.0,0.0,2048.8682458428184,7.0,1.5,3.06,75.0,23.4,10.0,60.0,26.5,8.0,126.3375,95.0,550.0,41.9407132931913,455.0,85.78947368421052
2025-03-18 05:00:00,2.51,1.3,1.21,1159.0,4301.0,0.0,2404.0,1423.0,244.0,103136.0,3.35872714556899,0.9,11.82,0.43,86.85,2.6,35.47728647841131,3.7,1.02,0.45,86.61,11.92,4.5385892662640295,70.09,9.59,19.42,0.9,8.855620675860647,5.15555555555556,78.0444444444444,68.75,36.2975,0.057,5.32,2.17,8.48,2.33,0.05,0.15,54.86,10.86,0.073,2.04135338345865,0.11,105.83797058832104,0.1,96.56,0.82,0.3599999999999999,1.28,0.0,0.0,0.4375935008952304,1.0,53.09,9.35,3.2,0.07,0.007,0.227,0.6,5.98,7.23,0.19,0.07,0.011,15.928152422930042,0.0,0.0,0.0,0.0,0.0,0.0,0.0,0.0,0.0,0.0,0.0,0.0,0.0,2048.8682458428184,7.0,1.5,3.15,75.0,23.4,10.0,60.0,26.5,8.0,126.735,98.0,553.0,41.7917340106211,455.0,85.71428571428571
2025-03-18 06:00:00,2.48,1.3,1.18,1163.0,4299.0,0.0,2396.0,1445.0,245.0,102168.0,3.38894888866689,0.9,11.82,0.43,86.85,2.6,35.181642424424545,3.7,1.02,0.45,86.61,11.92,4.500767689045164,70.09,9.59,19.42,0.9,8.781823836895143,5.15555555555556,78.0444444444444,68.75,36.2975,0.057,5.32,2.17,8.48,2.33,0.05,0.15,54.86,10.86,0.073,2.04135338345865,0.11,104.95598750008504,0.1,96.56,0.82,0.3599999999999999,1.28,0.0,0.0,0.4339468883877702,1.0,53.09,9.35,3.2,0.07,0.007,0.227,0.6,5.98,7.23,0.19,0.07,0.011,15.795417819405625,0.0,0.0,0.0,0.0,0.0,0.0,0.0,0.0,0.0,0.0,0.0,0.0,0.0,2048.8682458428184,7.0,1.5,3.19,75.0,23.4,10.0,60.0,26.5,8.0,127.0,100.0,555.0,41.6454818581003,455.0,85.0
2025-03-18 07:00:00,2.5,1.3,1.2,1164.0,4300.0,0.0,2387.0,1430.0,245.0,102963.0,3.36358444159099,0.9,11.82,0.43,86.85,2.6,35.35902885681661,3.7,1.02,0.45,86.61,11.92,4.523460635376484,70.09,9.59,19.42,0.9,8.826101940274446,5.15555555555556,78.0444444444444,68.75,36.2975,0.057,5.32,2.17,8.48,2.33,0.05,0.15,54.86,10.86,0.073,2.04135338345865,0.11,105.48517735302664,0.1,96.56,0.82,0.3599999999999999,1.28,0.0,0.0,0.4361348558922464,1.0,53.09,9.35,3.2,0.07,0.007,0.227,0.6,5.98,7.23,0.19,0.07,0.011,15.875058581520276,0.0,0.0,0.0,0.0,0.0,0.0,0.0,0.0,0.0,0.0,0.0,0.0,0.0,2048.8682458428184,7.0,1.5,3.27,75.0,23.4,10.0,60.0,26.5,8.0,127.6625,105.0,560.0,41.3832720588235,455.0,85.42857142857143
2025-03-18 08:00:00,2.49,1.3,1.19,1170.0,4301.0,0.0,2391.0,1448.0,248.0,103074.0,3.36074584987637,0.97,11.6,0.41,87.02,2.5,34.54197619852592,3.9,1.01,0.45,86.76,11.78,4.418935549244343,69.98,9.61,19.49,0.92,8.622154312587957,5.15555555555556,78.0444444444444,68.75,36.505,0.059,5.2644,2.03,8.44,2.27,0.059,0.16,55.2,10.64,0.069,2.02112301496847,0.11,103.0476968182653,0.0999999999999999,96.42,1.11,0.45,1.12,0.0,0.0,0.426056944962538,1.0,53.43,8.2,2.8,0.08,0.007,0.209,0.524,5.2,8.0,0.17,0.07,0.011,15.50822840450734,0.0,0.0,0.0,0.0,0.0,0.0,0.0,0.0,0.0,0.0,0.0,0.0,0.0,2048.8682458428184,7.0,1.5,3.42,75.0,23.4,10.0,60.0,26.5,8.0,128.325,110.0,565.0,41.3857242501744,455.0,83.45454545454545
2025-03-18 09:00:00,2.47,1.3,1.17,1179.0,4301.0,0.0,2398.0,1456.0,248.0,102040.0,3.39477394949292,0.97,11.6,0.41,87.02,2.5,34.39146649831447,3.9,1.01,0.45,86.76,11.78,4.399680928114738,69.98,9.61,19.49,0.92,8.584585012750974,5.15555555555556,78.0444444444444,68.75,36.505,0.059,5.2644,2.03,8.44,2.27,0.059,0.16,55.2,10.64,0.069,2.02112301496847,0.11,102.59868724607244,0.0999999999999999,96.42,1.11,0.45,1.12,0.0,0.0,0.4242004876860128,1.0,53.43,8.2,2.8,0.08,0.007,0.209,0.524,5.2,8.0,0.17,0.07,0.011,15.440654424531276,0.0,0.0,0.0,0.0,0.0,0.0,0.0,0.0,0.0,0.0,0.0,0.0,0.0,2048.8682458428184,7.0,1.5,3.53,75.0,23.4,10.0,60.0,26.5,8.0,128.325,110.0,565.0,41.4918414918415,455.0,83.0909090909091
2025-03-18 10:00:00,2.44,1.3,1.14,1179.0,4303.0,0.0,2388.0,1486.0,248.0,101098.0,3.42797183555918,0.97,11.6,0.41,87.02,2.5,35.23860137060548,3.9,1.01,0.45,86.76,11.78,4.508054414931367,69.98,9.61,19.49,0.92,8.796041576512351,5.15555555555556,78.0444444444444,68.75,36.505,0.059,5.2644,2.03,8.44,2.27,0.059,0.16,55.2,10.64,0.069,2.02112301496847,0.11,105.12591084735983,0.0999999999999999,96.42,1.11,0.45,1.12,0.0,0.0,0.4346494467607671,1.0,53.43,8.2,2.8,0.08,0.007,0.209,0.524,5.2,8.0,0.17,0.07,0.011,15.82099054118556,0.0,0.0,0.0,0.0,0.0,0.0,0.0,0.0,0.0,0.0,0.0,0.0,0.0,2048.8682458428184,7.0,1.5,3.52,75.0,23.4,10.0,60.0,26.5,8.0,128.1925,109.0,564.0,41.8138987043581,455.0,85.13761467889908
2025-03-18 11:00:00,2.47,1.3,1.17,1180.0,4301.0,0.0,2383.0,1439.0,242.0,100871.0,3.43408430300047,0.97,11.6,0.41,87.02,2.5,36.31046517601037,3.9,1.01,0.45,86.76,11.78,4.645177347517202,69.98,9.61,19.49,0.92,9.063593585672528,5.15555555555556,78.0444444444444,68.75,36.505,0.059,5.2644,2.03,8.44,2.27,0.059,0.16,55.2,10.64,0.069,2.02112301496847,0.11,108.3235592915316,0.0999999999999999,96.42,1.11,0.45,1.12,0.0,0.0,0.4478703179617094,1.0,53.43,8.2,2.8,0.08,0.007,0.209,0.524,5.2,8.0,0.17,0.07,0.011,16.30222266922613,0.0,0.0,0.0,0.0,0.0,0.0,0.0,0.0,0.0,0.0,0.0,0.0,0.0,2048.8682458428184,6.0,1.5,3.46,75.0,23.4,10.0,60.0,26.5,8.0,128.325,110.0,565.0,41.9293671486134,455.0,87.72727272727273
2025-03-18 12:00:00,2.53,1.3,1.23,1169.0,4302.0,0.0,2392.0,1422.0,244.0,104467.0,3.31673791397145,0.97,11.6,0.41,87.02,2.5,34.47914875485967,3.9,1.01,0.45,86.76,11.78,4.410898069781985,69.98,9.61,19.49,0.92,8.606471714949583,5.15555555555556,78.0444444444444,68.75,36.505,0.059,5.2644,2.03,8.44,2.27,0.059,0.16,55.2,10.64,0.069,2.02112301496847,0.11,102.86026621702882,0.0999999999999999,96.42,1.11,0.45,1.12,0.0,0.0,0.4252820017874748,1.0,53.43,8.2,2.8,0.08,0.007,0.209,0.524,5.2,8.0,0.17,0.07,0.011,15.48002091745311,0.0,0.0,0.0,0.0,0.0,0.0,0.0,0.0,0.0,0.0,0.0,0.0,0.0,2048.8682458428184,7.0,1.5,3.43,75.0,23.4,10.0,60.0,26.5,8.0,128.1925,109.0,564.0,41.4873266379723,455.0,83.30275229357798
2025-03-18 13:00:00,2.56,1.3,1.26,1159.0,4301.0,0.0,2412.0,1418.0,246.0,106971.0,3.23840598536353,0.97,11.6,0.41,87.02,2.5,32.08723465936312,3.9,1.01,0.45,86.76,11.78,4.104901847487691,69.98,9.61,19.49,0.92,8.009416922389521,5.15555555555556,78.0444444444444,68.75,36.505,0.059,5.2644,2.03,8.44,2.27,0.059,0.16,55.2,10.64,0.069,2.02112301496847,0.11,95.72456450988147,0.0999999999999999,96.42,1.11,0.45,1.12,0.0,0.0,0.3957790108096863,1.0,53.43,8.2,2.8,0.08,0.007,0.209,0.524,5.2,8.0,0.17,0.07,0.011,14.406128969183396,0.0,0.0,0.0,0.0,0.0,0.0,0.0,0.0,0.0,0.0,0.0,0.0,0.0,2048.8682458428184,7.0,1.5,3.15,75.0,23.4,10.0,60.0,26.5,8.0,127.6625,105.0,560.0,40.966137816718,455.0,77.52380952380953
2025-03-18 14:00:00,2.55,1.3,1.25,1160.0,4303.0,0.0,2415.0,1480.0,247.0,107010.0,3.23873082992731,0.97,11.6,0.41,87.02,2.5,35.61279000315524,3.9,1.01,0.45,86.76,11.78,4.555924155822678,69.98,9.61,19.49,0.92,8.889444227053174,5.15555555555556,78.0444444444444,68.75,36.505,0.059,5.2644,2.03,8.44,2.27,0.059,0.16,55.2,10.64,0.069,2.02112301496847,0.11,106.24221283709588,0.0999999999999999,96.42,1.11,0.45,1.12,0.0,0.0,0.4392648649611498,1.0,53.43,8.2,2.8,0.08,0.007,0.209,0.524,5.2,8.0,0.17,0.07,0.011,15.988989116212068,0.0,0.0,0.0,0.0,0.0,0.0,0.0,0.0,0.0,0.0,0.0,0.0,0.0,2048.8682458428184,7.0,1.5,3.07,75.0,23.4,10.0,60.0,26.5,8.0,126.47,96.0,551.0,41.8441376082378,455.0,86.04166666666667
2025-03-18 15:00:00,2.59,1.3,1.29,1166.0,4308.0,0.0,2410.0,1382.0,243.0,105792.0,3.2797937107941,0.97,11.6,0.41,87.02,2.5,35.47137359733157,3.9,1.01,0.45,86.76,11.78,4.537832834719653,69.98,9.61,19.49,0.92,8.85414473908134,5.15555555555556,78.0444444444444,68.75,36.505,0.059,5.2644,2.03,8.44,2.27,0.059,0.16,55.2,10.64,0.069,2.02112301496847,0.11,105.82033092655632,0.0999999999999999,96.42,1.11,0.45,1.12,0.0,0.0,0.4375205686450813,1.0,53.43,8.2,2.8,0.08,0.007,0.209,0.524,5.2,8.0,0.17,0.07,0.011,15.925497730859556,0.0,0.0,0.0,0.0,0.0,0.0,0.0,0.0,0.0,0.0,0.0,0.0,0.0,2048.8682458428184,7.0,1.5,3.09,75.0,23.4,10.0,60.0,26.5,8.0,127.0,100.0,555.0,42.3212192262603,455.0,85.7
2025-03-18 16:00:00,2.6,1.3,1.3,1165.0,4303.0,0.0,2417.0,1395.0,245.0,106458.0,3.25551121218803,0.97,11.6,0.41,87.02,2.5,36.16193586659117,3.9,1.01,0.45,86.76,11.78,4.626176076665617,69.68,9.84,19.46,1.02,9.026518618728137,5.15555555555556,78.0444444444444,68.75,36.71250000000001,0.058,5.3,2.03,9.0,2.29,0.052,0.16,55.2,10.55,0.062,1.99056603773585,0.12,107.88045774002548,0.0999999999999999,96.42,1.11,0.45,1.12,0.0,0.0,0.4460382877546121,1.0,53.43,8.2,2.8,0.08,0.007,0.209,0.524,5.2,8.0,0.17,0.07,0.011,16.235537820565533,0.0,0.0,0.0,0.0,0.0,0.0,0.0,0.0,0.0,0.0,0.0,0.0,0.0,2048.8682458428184,7.0,1.5,3.17,75.0,23.4,10.0,60.0,26.5,8.0,126.3375,95.0,550.0,40.9687425435457,455.0,87.36842105263158
2025-03-18 17:00:00,2.6,1.3,1.3,1149.0,4307.0,0.0,2413.0,1394.0,248.0,108549.0,3.19581271407591,0.97,11.6,0.41,87.02,2.5,36.30262612912435,3.9,1.01,0.45,86.76,11.78,4.644174502666701,69.68,9.84,19.46,1.02,9.061636851306016,5.15555555555556,78.0444444444444,68.75,36.71250000000001,0.058,5.3,2.03,9.0,2.29,0.052,0.16,55.2,10.55,0.062,1.99056603773585,0.12,108.30017337631324,0.0999999999999999,96.42,1.11,0.45,1.12,0.0,0.0,0.447773627478557,1.0,53.43,8.2,2.8,0.08,0.007,0.209,0.524,5.2,8.0,0.17,0.07,0.011,16.298703191102373,0.0,0.0,0.0,0.0,0.0,0.0,0.0,0.0,0.0,0.0,0.0,0.0,0.0,2048.8682458428184,7.0,1.5,3.08,75.0,23.4,10.0,60.0,26.5,8.0,126.47,96.0,551.0,41.4252336448598,455.0,87.70833333333333
2025-03-18 18:00:00,2.58,1.3,1.28,1150.0,4305.0,0.0,2405.0,1411.0,248.0,110007.0,3.15202462012478,0.97,11.6,0.41,87.02,2.5,35.29056391799861,3.9,1.01,0.45,86.76,11.78,4.514701954336325,69.68,9.84,19.46,1.02,8.809012145987698,5.15555555555556,78.0444444444444,68.75,36.71250000000001,0.058,5.3,2.03,9.0,2.29,0.052,0.16,55.2,10.55,0.062,1.99056603773585,0.12,105.28092863785618,0.0999999999999999,96.42,1.11,0.45,1.12,0.0,0.0,0.4352903772063081,1.0,53.43,8.2,2.8,0.08,0.007,0.209,0.524,5.2,8.0,0.17,0.07,0.011,15.844320041756726,0.0,0.0,0.0,0.0,0.0,0.0,0.0,0.0,0.0,0.0,0.0,0.0,0.0,2048.8682458428184,7.0,1.5,2.9,75.0,23.4,10.0,60.0,26.5,8.0,126.3375,95.0,550.0,42.2459893048128,455.0,85.26315789473684
2025-03-18 19:00:00,2.61,1.3,1.31,1153.0,4301.0,0.0,2411.0,1436.0,250.0,110400.0,3.13789628270264,0.97,11.6,0.41,87.02,2.5,31.97935051334689,3.9,1.01,0.45,86.76,11.78,4.091100289485016,69.68,9.84,19.46,1.02,7.982487549574037,5.15555555555556,78.0444444444444,68.75,36.71250000000001,0.058,5.3,2.03,9.0,2.29,0.052,0.16,55.2,10.55,0.062,1.99056603773585,0.12,95.40271804961289,0.0999999999999999,96.42,1.11,0.45,1.12,0.0,0.0,0.3944483171227533,1.0,53.43,8.2,2.8,0.08,0.007,0.209,0.524,5.2,8.0,0.17,0.07,0.011,14.357692482283255,0.0,0.0,0.0,0.0,0.0,0.0,0.0,0.0,0.0,0.0,0.0,0.0,0.0,2048.8682458428184,7.0,1.5,2.87,75.0,23.4,10.0,60.0,26.5,8.0,126.3375,95.0,550.0,42.4116424116424,455.0,77.26315789473684
2025-03-18 20:00:00,2.62,1.3,1.32,1169.0,4303.0,0.0,2383.0,1410.0,250.0,110835.0,3.12704225092627,0.97,11.6,0.41,87.02,2.5,37.62366231035519,3.9,1.01,0.45,86.76,11.78,4.813173916873004,69.68,9.84,19.46,1.02,9.39138572675022,5.15555555555556,78.0444444444444,68.75,36.71250000000001,0.058,5.3,2.03,9.0,2.29,0.052,0.16,55.2,10.55,0.062,1.99056603773585,0.12,112.24116780891448,0.0999999999999999,96.42,1.11,0.45,1.12,0.0,0.0,0.464067907699392,1.0,53.43,8.2,2.8,0.08,0.007,0.209,0.524,5.2,8.0,0.17,0.07,0.011,16.891805644517312,0.0,0.0,0.0,0.0,0.0,0.0,0.0,0.0,0.0,0.0,0.0,0.0,0.0,2048.8682458428184,7.0,1.5,2.92,75.0,23.4,10.0,60.0,26.5,8.0,127.0,100.0,555.0,42.4628942486085,455.0,90.9
2025-03-18 21:00:00,2.58,1.3,1.28,1169.0,4299.0,0.0,2379.0,1406.0,253.0,111436.0,3.10730070788823,0.97,11.6,0.41,87.02,2.5,36.53622972632752,3.9,1.01,0.45,86.76,11.78,4.674059279211608,69.68,9.84,19.46,1.02,9.119947535428004,5.15555555555556,78.0444444444444,68.75,36.71250000000001,0.058,5.3,2.03,9.0,2.29,0.052,0.16,55.2,10.55,0.062,1.99056603773585,0.12,108.99707364982092,0.0999999999999999,96.42,1.11,0.45,1.12,0.0,0.0,0.4506550038764972,1.0,53.43,8.2,2.8,0.08,0.007,0.209,0.524,5.2,8.0,0.17,0.07,0.011,16.403583639190224,0.0,0.0,0.0,0.0,0.0,0.0,0.0,0.0,0.0,0.0,0.0,0.0,0.0,2048.8682458428184,7.0,1.5,3.2,75.0,23.4,10.0,60.0,26.5,8.0,128.325,110.0,565.0,42.4721189591078,455.0,88.27272727272727
2025-03-18 22:00:00,2.61,1.3,1.31,1169.0,4303.0,0.0,2379.0,1414.0,250.0,109401.0,3.16800006820604,0.97,11.6,0.41,87.02,2.5,35.90876698963523,3.9,1.01,0.45,86.76,11.78,4.593788324907782,69.68,9.84,19.46,1.02,8.963324170567063,5.15555555555556,78.0444444444444,68.75,36.71250000000001,0.058,5.3,2.03,9.0,2.29,0.052,0.16,55.2,10.55,0.062,1.99056603773585,0.12,107.12518914953034,0.0999999999999999,96.42,1.11,0.45,1.12,0.0,0.0,0.4429155840142265,1.0,53.43,8.2,2.8,0.08,0.007,0.209,0.524,5.2,8.0,0.17,0.07,0.011,16.121873195641353,0.0,0.0,0.0,0.0,0.0,0.0,0.0,0.0,0.0,0.0,0.0,0.0,0.0,2048.8682458428184,7.0,1.5,3.05,75.0,23.4,10.0,60.0,26.5,8.0,128.4575,111.0,566.0,43.1303116147309,455.0,86.75675675675676
2025-03-18 23:00:00,2.59,1.3,1.29,1169.0,4300.0,0.0,2374.0,1384.0,246.0,107401.0,3.22470093039159,0.93,11.75,0.42,86.93,2.8,36.103764996967264,3.8,1.01,0.44,86.57,11.98,4.484095861343365,70.06,9.62,19.4,0.92,9.34600346732044,5.02222222222222,78.3777777777778,68.75,36.92,0.061,5.47,2.13,8.66,2.35,0.05,0.16,54.87,10.7,0.073,1.95612431444241,0.12,111.44636021465084,0.0999999999999999,96.42,1.11,0.45,1.12,0.0,0.0,1.6505926399653368,1.0,53.43,8.2,2.8,0.08,0.007,0.209,0.524,5.2,8.0,0.17,0.07,0.011,12.46065904942881,0.0,0.0,0.0,0.0,0.0,0.0,0.0,0.0,0.0,0.0,0.0,0.0,0.0,2048.8682458428184,7.0,1.5,3.05,75.0,23.4,10.0,60.0,26.5,8.0,128.4575,111.0,566.0,43.1303116147309,455.0,86.93693693693693
2025-03-19 00:00:00,2.63,1.3,1.33,1177.0,4300.0,0.0,2348.0,1370.0,249.0,108980.0,3.17801361115084,0.93,11.75,0.42,86.93,2.8,36.98088064748129,3.8,1.01,0.44,86.57,11.98,4.593033825534076,70.06,9.62,19.4,0.92,9.573058067072951,5.02222222222222,78.3777777777778,68.75,36.92,0.061,5.47,2.13,8.66,2.35,0.05,0.16,54.87,10.7,0.073,1.95612431444241,0.12,114.1538713771378,0.0999999999999999,96.42,1.11,0.45,1.12,0.0,0.0,1.690692630569045,1.0,53.43,8.2,2.8,0.08,0.007,0.209,0.524,5.2,8.0,0.17,0.07,0.011,12.763382022196094,0.0,0.0,0.0,0.0,0.0,0.0,0.0,0.0,0.0,0.0,0.0,0.0,0.0,2085.8011292945225,7.0,1.5,3.02,75.0,23.4,10.0,60.0,26.5,8.0,127.9275,107.0,562.0,43.0826369545033,455.0,90.65420560747664
2025-03-19 01:00:00,2.66,1.3,1.36,1172.0,4300.0,0.0,2399.0,1329.0,244.0,108397.0,3.19509328060413,0.93,11.75,0.42,86.93,2.8,35.4466423301576,3.8,1.01,0.44,86.57,11.98,4.4024810759911,70.06,9.62,19.4,0.92,9.175897365561418,5.02222222222222,78.3777777777778,68.75,36.92,0.061,5.47,2.13,8.66,2.35,0.05,0.16,54.87,10.7,0.073,1.95612431444241,0.12,109.41793106227206,0.0999999999999999,96.42,1.11,0.45,1.12,0.0,0.0,1.620550292928081,1.0,53.43,8.2,2.8,0.08,0.007,0.209,0.524,5.2,8.0,0.17,0.07,0.011,12.23386327049954,0.0,0.0,0.0,0.0,0.0,0.0,0.0,0.0,0.0,0.0,0.0,0.0,0.0,2085.8011292945225,7.0,1.45,2.94,75.0,23.4,10.0,60.0,26.5,8.0,127.3975,103.0,558.0,43.272386310361,455.0,86.89320388349515
2025-03-19 02:00:00,2.65,1.3,1.35,1169.0,4301.0,0.0,2401.0,1343.0,246.0,109122.0,3.17461873183228,0.93,11.75,0.42,86.93,2.8,35.51420411967943,3.8,1.01,0.44,86.57,11.98,4.410872265685726,70.06,9.62,19.4,0.92,9.193386752587465,5.02222222222222,78.3777777777778,68.75,36.92,0.061,5.47,2.13,8.66,2.35,0.05,0.16,54.87,10.7,0.073,1.95612431444241,0.12,109.62648314908152,0.0999999999999999,96.42,1.11,0.45,1.12,0.0,0.0,1.623639084153511,1.0,53.43,8.2,2.8,0.08,0.007,0.209,0.524,5.2,8.0,0.17,0.07,0.011,12.257181182746956,0.0,0.0,0.0,0.0,0.0,0.0,0.0,0.0,0.0,0.0,0.0,0.0,0.0,2085.8011292945225,7.0,1.45,2.98,75.0,23.4,10.0,60.0,26.5,8.0,127.265,102.0,557.0,42.6267819584015,455.0,87.05882352941177
2025-03-19 03:00:00,2.64,1.3,1.34,1169.0,4301.0,0.0,2401.0,1355.0,246.0,108903.0,3.18099798309053,0.93,11.75,0.42,86.93,2.8,37.776334942336376,3.8,1.01,0.44,86.57,11.98,4.691829430694565,70.06,9.62,19.4,0.92,9.778973394696957,5.02222222222222,78.3777777777778,68.75,36.92,0.061,5.47,2.13,8.66,2.35,0.05,0.16,54.87,10.7,0.073,1.95612431444241,0.12,116.60930742061298,0.0999999999999999,96.42,1.11,0.45,1.12,0.0,0.0,1.7270592257046744,1.0,53.43,8.2,2.8,0.08,0.007,0.209,0.524,5.2,8.0,0.17,0.07,0.011,13.037920834378856,0.0,0.0,0.0,0.0,0.0,0.0,0.0,0.0,0.0,0.0,0.0,0.0,0.0,2085.8011292945225,7.0,1.45,3.09,75.0,23.4,10.0,60.0,26.5,8.0,126.47,96.0,551.0,43.0294595221526,455.0,92.60416666666669
2025-03-19 04:00:00,2.62,1.3,1.32,1169.0,4300.0,0.0,2389.0,1380.0,249.0,109424.0,3.16512810072685,0.93,11.75,0.42,86.93,2.8,38.1149917951105,3.8,1.01,0.44,86.57,11.98,4.733890689182912,70.06,9.62,19.4,0.92,9.866639822852708,5.02222222222222,78.3777777777778,68.75,36.92,0.061,5.47,2.13,8.66,2.35,0.05,0.16,54.87,10.7,0.073,1.95612431444241,0.12,117.6546851978779,0.0999999999999999,96.42,1.11,0.45,1.12,0.0,0.0,1.742541946376874,1.0,53.43,8.2,2.8,0.08,0.007,0.209,0.524,5.2,8.0,0.17,0.07,0.011,13.154803037039033,0.0,0.0,0.0,0.0,0.0,0.0,0.0,0.0,0.0,0.0,0.0,0.0,0.0,2085.8011292945225,8.0,1.45,3.07,75.0,23.4,10.0,60.0,26.5,8.0,126.8675,99.0,554.0,42.7266338721012,455.0,93.43434343434345
2025-03-19 05:00:00,2.62,1.3,1.32,1174.0,4310.0,0.0,2391.0,1373.0,248.0,108990.0,3.18510673919223,0.93,11.75,0.42,86.93,2.8,35.478980510336825,3.8,1.01,0.44,86.57,11.98,4.406497485357746,70.06,9.62,19.4,0.92,9.184268590670689,5.02222222222222,78.3777777777778,68.75,36.92,0.061,5.47,2.13,8.66,2.35,0.05,0.16,54.87,10.7,0.073,1.95612431444241,0.12,109.5177536840192,0.0999999999999999,96.42,1.11,0.45,1.12,0.0,0.0,1.6220287304871053,1.0,53.43,8.2,2.8,0.08,0.007,0.209,0.524,5.2,8.0,0.17,0.07,0.011,12.245024295880857,0.0,0.0,0.0,0.0,0.0,0.0,0.0,0.0,0.0,0.0,0.0,0.0,0.0,2085.8011292945225,7.0,1.45,3.18,75.0,23.4,10.0,60.0,26.5,8.0,128.1925,109.0,564.0,42.8671003717472,455.0,86.97247706422019
2025-03-19 06:00:00,2.59,1.3,1.29,1177.0,4300.0,0.0,2388.0,1387.0,248.0,107503.0,3.22164362569019,0.93,11.75,0.42,86.93,2.8,34.945093458110776,3.8,1.01,0.44,86.57,11.98,4.340188591492723,70.06,9.62,19.4,0.92,9.04606388427286,5.02222222222222,78.3777777777778,68.75,36.92,0.061,5.47,2.13,8.66,2.35,0.05,0.16,54.87,10.7,0.073,1.95612431444241,0.12,107.86973252220076,0.0999999999999999,96.42,1.11,0.45,1.12,0.0,0.0,1.5976204717071378,1.0,53.43,8.2,2.8,0.08,0.007,0.209,0.524,5.2,8.0,0.17,0.07,0.011,12.060761393403729,0.0,0.0,0.0,0.0,0.0,0.0,0.0,0.0,0.0,0.0,0.0,0.0,0.0,2085.8011292945225,7.0,1.45,3.14,75.0,23.4,10.0,60.0,26.5,8.0,128.7225,113.0,568.0,43.0394431554524,455.0,85.66371681415929
2025-03-19 07:00:00,2.65,1.31,1.34,1166.0,4298.0,0.0,2377.0,1291.0,233.0,103662.0,3.33936874985299,0.93,11.75,0.42,86.93,2.8,35.014285705832584,3.8,1.01,0.44,86.57,11.98,4.348782284468303,70.06,9.62,19.4,0.92,9.06397533996658,5.02222222222222,78.3777777777778,68.75,36.92,0.061,5.47,2.13,8.66,2.35,0.05,0.16,54.87,10.7,0.073,1.95612431444241,0.12,108.08331756421268,0.0999999999999999,96.42,1.11,0.45,1.12,0.0,0.0,1.6007838042527014,1.0,53.43,8.2,2.8,0.08,0.007,0.209,0.524,5.2,8.0,0.17,0.07,0.011,12.084642033215044,0.0,0.0,0.0,0.0,0.0,0.0,0.0,0.0,0.0,0.0,0.0,0.0,0.0,2085.8011292945225,7.0,1.45,3.05,75.0,23.4,10.0,60.0,26.5,8.0,128.06,108.0,563.0,42.9244172356958,455.0,85.83333333333333
2025-03-19 08:00:00,2.64,1.31,1.33,1159.0,4315.0,0.0,2384.0,1253.0,224.0,102756.0,3.38210259728431,0.98,11.6,0.39,87.03,2.9,35.045189753234034,5.0,1.02,0.44,86.64,11.9,4.352620574216289,69.86,9.72,19.46,0.96,9.071975318201329,5.02222222222222,78.3777777777778,68.75,36.92,0.0579999999999999,5.3878,2.075,8.620000000000001,2.315,0.054,0.165,55.07,10.62825,0.0755,1.97484987857826,0.1149999999999999,108.17871325491366,0.1,96.45,0.98,0.43,1.11,0.0,0.0,1.602196676101115,1.0,53.12,8.36,2.7,0.06,0.01,0.208,0.613,5.45,8.74,0.19,0.05,0.011,12.095308089731564,0.0,0.0,0.0,0.0,0.0,0.0,0.0,0.0,0.0,0.0,0.0,0.0,0.0,2085.8011292945225,7.0,1.45,3.07,75.0,23.4,10.0,60.0,26.5,8.0,128.325,110.0,565.0,42.5432445067789,455.0,85.9090909090909
2025-03-19 09:00:00,2.62,1.31,1.31,1180.0,4302.0,0.0,2376.0,1380.0,249.0,106200.0,3.26265616996483,0.98,11.6,0.39,87.03,2.9,37.30736602301951,5.0,1.02,0.44,86.64,11.9,4.633583383768875,69.86,9.72,19.46,0.96,9.657573724984692,5.02222222222222,78.3777777777778,68.75,36.92,0.0579999999999999,5.3878,2.075,8.620000000000001,2.315,0.054,0.165,55.07,10.62825,0.0755,1.97484987857826,0.1149999999999999,115.16167781422556,0.1,96.45,0.98,0.43,1.11,0.0,0.0,1.705618895404997,1.0,53.12,8.36,2.7,0.06,0.01,0.208,0.613,5.45,8.74,0.19,0.05,0.011,12.876063426740693,0.0,0.0,0.0,0.0,0.0,0.0,0.0,0.0,0.0,0.0,0.0,0.0,0.0,2085.8011292945225,7.0,1.45,3.22,75.0,23.4,10.0,60.0,26.5,8.0,128.325,110.0,565.0,42.9636533084809,455.0,91.45454545454544
2025-03-19 10:00:00,2.55,1.3,1.25,1170.0,4302.0,0.0,2351.0,1402.0,243.0,104800.0,3.3062072652468,0.98,11.6,0.39,87.03,2.9,38.243758659283166,5.0,1.02,0.44,86.64,11.9,4.749883563132856,69.86,9.72,19.46,0.96,9.89997306549748,5.02222222222222,78.3777777777778,68.75,36.92,0.0579999999999999,5.3878,2.075,8.620000000000001,2.315,0.054,0.165,55.07,10.62825,0.0755,1.97484987857826,0.1149999999999999,118.05216724246532,0.1,96.45,0.98,0.43,1.11,0.0,0.0,1.7484289124119312,1.0,53.12,8.36,2.7,0.06,0.01,0.208,0.613,5.45,8.74,0.19,0.05,0.011,13.199244939191193,0.0,0.0,0.0,0.0,0.0,0.0,0.0,0.0,0.0,0.0,0.0,0.0,0.0,2085.8011292945225,7.0,1.45,3.41,75.0,23.4,10.0,60.0,26.5,8.0,128.59,112.0,567.0,43.1925996204934,455.0,93.75
2025-03-19 11:00:00,2.5,1.3,1.2,1172.0,4288.0,0.0,2357.0,1408.0,240.0,102022.0,3.38511792374494,0.98,11.6,0.39,87.03,2.9,36.67758568561729,5.0,1.02,0.44,86.64,11.9,4.555364521975987,69.86,9.72,19.46,0.96,9.494545597100917,5.02222222222222,78.3777777777778,68.75,36.92,0.0579999999999999,5.3878,2.075,8.620000000000001,2.315,0.054,0.165,55.07,10.62825,0.0755,1.97484987857826,0.1149999999999999,113.2176499172977,0.1,96.45,0.98,0.43,1.11,0.0,0.0,1.6768265855226807,1.0,53.12,8.36,2.7,0.06,0.01,0.208,0.613,5.45,8.74,0.19,0.05,0.011,12.658704432157649,0.0,0.0,0.0,0.0,0.0,0.0,0.0,0.0,0.0,0.0,0.0,0.0,0.0,2085.8011292945225,6.0,1.45,3.45,75.0,23.4,10.0,60.0,26.5,8.0,128.59,112.0,567.0,42.8806005160685,455.0,89.91071428571429
2025-03-19 12:00:00,2.55,1.3,1.25,1172.0,4298.0,0.0,2363.0,1390.0,241.0,104200.0,3.32214061267856,0.98,11.6,0.39,87.03,2.9,34.032223755075684,5.0,1.02,0.44,86.64,11.9,4.226809965810077,69.86,9.72,19.46,0.96,8.809753809395781,5.02222222222222,78.3777777777778,68.75,36.92,0.0579999999999999,5.3878,2.075,8.620000000000001,2.315,0.054,0.165,55.07,10.62825,0.0755,1.97484987857826,0.1149999999999999,105.05185450415928,0.1,96.45,0.98,0.43,1.11,0.0,0.0,1.5558858766253332,1.0,53.12,8.36,2.7,0.06,0.01,0.208,0.613,5.45,8.74,0.19,0.05,0.011,11.745698459467915,0.0,0.0,0.0,0.0,0.0,0.0,0.0,0.0,0.0,0.0,0.0,0.0,0.0,2085.8011292945225,7.0,1.45,3.19,75.0,23.4,10.0,60.0,26.5,8.0,128.06,108.0,563.0,42.0678207256343,455.0,83.42592592592592
2025-03-19 13:00:00,2.57,1.3,1.27,1160.0,4304.0,0.0,2396.0,1394.0,244.0,106550.0,3.25345775163882,0.98,11.6,0.39,87.03,2.9,34.39438687266251,5.0,1.02,0.44,86.64,11.9,4.271790707758698,69.86,9.72,19.46,0.96,8.903505188316688,5.02222222222222,78.3777777777778,68.75,36.92,0.0579999999999999,5.3878,2.075,8.620000000000001,2.315,0.054,0.165,55.07,10.62825,0.0755,1.97484987857826,0.1149999999999999,106.16979223897536,0.1,96.45,0.98,0.43,1.11,0.0,0.0,1.5724432571756974,1.0,53.12,8.36,2.7,0.06,0.01,0.208,0.613,5.45,8.74,0.19,0.05,0.011,11.870693487795478,0.0,0.0,0.0,0.0,0.0,0.0,0.0,0.0,0.0,0.0,0.0,0.0,0.0,2085.8011292945225,7.0,1.45,3.1,75.0,23.4,10.0,60.0,26.5,8.0,127.265,102.0,557.0,42.5076452599388,455.0,84.31372549019608
2025-03-19 14:00:00,2.58,1.3,1.28,1151.0,4303.0,0.0,2403.0,1384.0,243.0,106968.0,3.24000151544594,0.98,11.6,0.39,87.03,2.9,32.71388442984378,5.0,1.02,0.44,86.64,11.9,4.063071920411898,69.86,9.72,19.46,0.96,8.468481814473442,5.02222222222222,78.3777777777778,68.75,36.92,0.0579999999999999,5.3878,2.075,8.620000000000001,2.315,0.054,0.165,55.07,10.62825,0.0755,1.97484987857826,0.1149999999999999,100.982358723393,0.1,96.45,0.98,0.43,1.11,0.0,0.0,1.495614013361559,1.0,53.12,8.36,2.7,0.06,0.01,0.208,0.613,5.45,8.74,0.19,0.05,0.011,11.2906939233884,0.0,0.0,0.0,0.0,0.0,0.0,0.0,0.0,0.0,0.0,0.0,0.0,0.0,2085.8011292945225,6.0,1.45,3.1,75.0,23.4,10.0,60.0,26.5,8.0,127.3975,103.0,558.0,42.9244172356958,455.0,80.19417475728156
2025-03-19 15:00:00,2.62,1.3,1.32,1149.0,4305.0,0.0,2404.0,1382.0,245.0,109548.0,3.16522156230255,0.98,11.6,0.39,87.03,2.9,32.59468058281389,5.0,1.02,0.44,86.64,11.9,4.048266775375977,69.86,9.72,19.46,0.96,8.437624102881513,5.02222222222222,78.3777777777778,68.75,36.92,0.0579999999999999,5.3878,2.075,8.620000000000001,2.315,0.054,0.165,55.07,10.62825,0.0755,1.97484987857826,0.1149999999999999,100.61439613344756,0.1,96.45,0.98,0.43,1.11,0.0,0.0,1.4901642495327831,1.0,53.12,8.36,2.7,0.06,0.01,0.208,0.613,5.45,8.74,0.19,0.05,0.011,11.249552549480596,0.0,0.0,0.0,0.0,0.0,0.0,0.0,0.0,0.0,0.0,0.0,0.0,0.0,2085.8011292945225,7.0,1.45,3.02,75.0,23.4,10.0,60.0,26.5,8.0,127.265,102.0,557.0,42.5721661581788,455.0,79.90196078431373
2025-03-19 16:00:00,2.62,1.3,1.32,1149.0,4306.0,0.0,2398.0,1388.0,246.0,110016.0,3.15249852959434,0.98,11.6,0.39,87.03,2.9,34.67434118441673,5.1,1.03,0.45,86.6,11.92,4.306561097240455,69.99,9.48,19.52,1.01,8.97597557938438,5.02222222222222,78.3777777777778,68.75,36.92,0.0579999999999999,5.405,2.055,8.855,2.345,0.0515,0.16,54.985,10.68,0.0775,1.975960156089545,0.1149999999999999,107.03396496650188,0.1,96.45,0.98,0.43,1.11,0.0,0.0,1.585242213920151,1.0,53.12,8.36,2.7,0.06,0.01,0.208,0.613,5.45,8.74,0.19,0.05,0.011,11.967315411533349,0.0,0.0,0.0,0.0,0.0,0.0,0.0,0.0,0.0,0.0,0.0,0.0,0.0,2085.8011292945225,7.0,1.45,3.02,75.0,23.4,10.0,60.0,26.5,8.0,127.0,100.0,555.0,43.0552291421857,455.0,85.0
2025-03-19 17:00:00,2.61,1.3,1.31,1149.0,4302.0,0.0,2383.0,1403.0,248.0,110267.0,3.14240820303795,0.98,11.6,0.39,87.03,2.9,34.57721417829792,5.1,1.03,0.45,86.6,11.92,4.294497900889642,69.99,9.48,19.52,1.01,8.95083279064661,5.02222222222222,78.3777777777778,68.75,36.92,0.0579999999999999,5.405,2.055,8.855,2.345,0.0515,0.16,54.985,10.68,0.0775,1.975960156089545,0.1149999999999999,106.73414993858452,0.1,96.45,0.98,0.43,1.11,0.0,0.0,1.580801759539422,1.0,53.12,8.36,2.7,0.06,0.01,0.208,0.613,5.45,8.74,0.19,0.05,0.011,11.93379351962429,0.0,0.0,0.0,0.0,0.0,0.0,0.0,0.0,0.0,0.0,0.0,0.0,0.0,2085.8011292945225,7.0,1.45,3.09,75.0,23.4,10.0,60.0,26.5,8.0,127.6625,105.0,560.0,42.6214049976426,455.0,84.76190476190476
2025-03-19 18:00:00,2.63,1.3,1.33,1147.0,4303.0,0.0,2377.0,1390.0,247.0,110775.0,3.12873472671044,0.98,11.6,0.39,87.03,2.9,34.84275406658606,5.1,1.03,0.45,86.6,11.92,4.327478015683609,69.99,9.48,19.52,1.01,9.019571791048955,5.02222222222222,78.3777777777778,68.75,36.92,0.0579999999999999,5.405,2.055,8.855,2.345,0.0515,0.16,54.985,10.68,0.0775,1.975960156089545,0.1149999999999999,107.55382772133107,0.1,96.45,0.98,0.43,1.11,0.0,0.0,1.592941717387653,1.0,53.12,8.36,2.7,0.06,0.01,0.208,0.613,5.45,8.74,0.19,0.05,0.011,12.025440526861896,0.0,0.0,0.0,0.0,0.0,0.0,0.0,0.0,0.0,0.0,0.0,0.0,0.0,2085.8011292945225,7.0,1.45,3.02,75.0,23.4,10.0,60.0,26.5,8.0,126.9425,109.0,559.0,43.1781329627056,450.0,85.41284403669725
2025-03-19 19:00:00,2.65,1.3,1.35,1144.0,4303.0,0.0,2377.0,1384.0,247.0,111571.0,3.10642922505653,0.98,11.6,0.39,87.03,2.9,35.17463689517969,5.1,1.03,0.45,86.6,11.92,4.368697938821062,69.99,9.48,19.52,1.01,9.105484660995922,5.02222222222222,78.3777777777778,68.75,36.92,0.0579999999999999,5.405,2.055,8.855,2.345,0.0515,0.16,54.985,10.68,0.0775,1.975960156089545,0.1149999999999999,108.57829520464232,0.1,96.45,0.98,0.43,1.11,0.0,0.0,1.6081147430888103,1.0,53.12,8.36,2.7,0.06,0.01,0.208,0.613,5.45,8.74,0.19,0.05,0.011,12.13998477929132,0.0,0.0,0.0,0.0,0.0,0.0,0.0,0.0,0.0,0.0,0.0,0.0,0.0,2085.8011292945225,7.0,1.4,2.97,75.0,23.4,10.0,60.0,26.5,8.0,126.545,106.0,556.0,42.6066897347174,450.0,86.22641509433963
2025-03-19 20:00:00,2.65,1.3,1.35,1145.0,4302.0,0.0,2383.0,1353.0,249.0,112198.0,3.08836474609803,0.98,11.6,0.39,87.03,2.9,36.18369485950311,5.1,1.03,0.45,86.6,11.92,4.494023168532099,69.99,9.48,19.52,1.01,9.366694516369348,5.02222222222222,78.3777777777778,68.75,36.92,0.0579999999999999,5.405,2.055,8.855,2.345,0.0515,0.16,54.985,10.68,0.0775,1.975960156089545,0.1149999999999999,111.69309050033786,0.1,96.45,0.98,0.43,1.11,0.0,0.0,1.6542468749966752,1.0,53.12,8.36,2.7,0.06,0.01,0.208,0.613,5.45,8.74,0.19,0.05,0.011,12.488245611800094,0.0,0.0,0.0,0.0,0.0,0.0,0.0,0.0,0.0,0.0,0.0,0.0,0.0,2085.8011292945225,7.0,1.4,2.97,75.0,23.4,10.0,60.0,26.5,8.0,125.75,100.0,550.0,43.2419770438042,450.0,88.7
2025-03-19 21:00:00,2.66,1.3,1.36,1148.0,4302.0,0.0,2367.0,1353.0,244.0,110282.0,3.14198110547894,0.98,11.6,0.39,87.03,2.9,34.78559575506192,5.1,1.03,0.45,86.6,11.92,4.320378940333205,69.99,9.48,19.52,1.01,9.004775501029464,5.02222222222222,78.3777777777778,68.75,36.92,0.0579999999999999,5.405,2.055,8.855,2.345,0.0515,0.16,54.985,10.68,0.0775,1.975960156089545,0.1149999999999999,107.37738945302544,0.1,96.45,0.98,0.43,1.11,0.0,0.0,1.59032855257444,1.0,53.12,8.36,2.7,0.06,0.01,0.208,0.613,5.45,8.74,0.19,0.05,0.011,12.005713214992811,0.0,0.0,0.0,0.0,0.0,0.0,0.0,0.0,0.0,0.0,0.0,0.0,0.0,2085.8011292945225,7.0,1.4,2.89,75.0,23.4,10.0,60.0,26.5,8.0,127.075,110.0,560.0,43.6716347291223,450.0,85.27272727272727
2025-03-19 22:00:00,2.64,1.3,1.34,1145.0,4302.0,0.0,2370.0,1377.0,246.0,110468.0,3.13669472487053,0.98,11.6,0.39,87.03,2.9,35.136152609736385,5.1,1.03,0.45,86.6,11.92,4.363918181776399,69.99,9.48,19.52,1.01,9.09552242394888,5.02222222222222,78.3777777777778,68.75,36.92,0.0579999999999999,5.405,2.055,8.855,2.345,0.0515,0.16,54.985,10.68,0.0775,1.975960156089545,0.1149999999999999,108.4595005709392,0.1,96.45,0.98,0.43,1.11,0.0,0.0,1.606355317768144,1.0,53.12,8.36,2.7,0.06,0.01,0.208,0.613,5.45,8.74,0.19,0.05,0.011,12.126702520233014,0.0,0.0,0.0,0.0,0.0,0.0,0.0,0.0,0.0,0.0,0.0,0.0,0.0,2085.8011292945225,7.0,1.4,3.03,75.0,23.4,10.0,60.0,26.5,8.0,126.545,106.0,556.0,43.3278803458752,450.0,86.13207547169812
2025-03-19 23:00:00,2.7,1.3,1.4,1148.0,4301.0,0.0,2374.0,1314.0,242.0,110616.0,3.1317734372574,0.92,11.68,0.4,87.0,2.8,35.6176175847884,5.1,1.03,0.45,86.6,11.92,4.707826626626138,69.52,9.68,19.78,1.02,9.59509835336085,5.20111111111111,78.5333333333333,68.75,30.41266065388952,0.059,5.34,2.09,8.66,2.3,0.049,0.16,55.24,10.38,0.074,1.9438202247191,0.12,111.00132053111412,0.1,96.28,1.13,0.54,0.98,0.0,0.0,1.1782292435634392,1.0,53.12,8.36,2.7,0.06,0.01,0.208,0.613,5.45,8.74,0.19,0.05,0.011,8.897762113317157,0.0,0.0,0.0,0.0,0.0,0.0,0.0,0.0,0.0,0.0,0.0,0.0,0.0,2085.8011292945225,7.0,1.4,3.15,75.0,23.4,10.0,60.0,26.5,8.0,126.545,106.0,556.0,43.0703624733475,450.0,86.32075471698113
2025-03-20 00:00:00,2.65,1.3,1.35,1147.0,4301.0,0.0,2374.0,1358.0,244.0,110055.0,3.14772564123371,0.92,11.68,0.4,87.0,2.8,35.19094340020661,5.1,1.03,0.45,86.6,11.92,4.6514301514187135,69.52,9.68,19.78,1.02,9.480155775964809,5.20111111111111,78.5333333333333,68.75,30.41266065388952,0.059,5.34,2.09,8.66,2.3,0.049,0.16,55.24,10.38,0.074,1.9438202247191,0.12,109.67160223054648,0.1,96.28,1.13,0.54,0.98,0.0,0.0,1.164114880059168,1.0,53.12,8.36,2.7,0.06,0.01,0.208,0.613,5.45,8.74,0.19,0.05,0.011,8.791173137081879,0.0,0.0,0.0,0.0,0.0,0.0,0.0,0.0,0.0,0.0,0.0,0.0,0.0,2098.217621800384,7.0,1.4,3.2,75.0,23.4,10.0,60.0,26.5,8.0,126.6775,107.0,557.0,43.2635786503644,450.0,85.79439252336448
2025-03-20 01:00:00,2.66,1.3,1.36,1147.0,4301.0,0.0,2373.0,1352.0,244.0,110436.0,3.1368741464187,0.92,11.68,0.4,87.0,2.8,35.26761212221143,5.1,1.03,0.45,86.6,11.92,4.661563986171259,69.52,9.68,19.78,1.02,9.500809710117236,5.20111111111111,78.5333333333333,68.75,30.41266065388952,0.059,5.34,2.09,8.66,2.3,0.049,0.16,55.24,10.38,0.074,1.9438202247191,0.12,109.91053818311848,0.1,96.28,1.13,0.54,0.98,0.0,0.0,1.1666510780549395,1.0,53.12,8.36,2.7,0.06,0.01,0.208,0.613,5.45,8.74,0.19,0.05,0.011,8.810326019733473,0.0,0.0,0.0,0.0,0.0,0.0,0.0,0.0,0.0,0.0,0.0,0.0,0.0,2098.217621800384,7.0,1.4,3.28,75.0,23.4,10.0,60.0,26.5,8.0,126.6775,107.0,557.0,43.0397727272727,450.0,85.98130841121495
