Repository: saikumar-voptimai/evonith_bf_webapp

# Evonith BF2 — Blast Furnace Intelligence Platform

Monitoring, modelling and optimisation of **Blast Furnace 2 (BF2)** at Evonith Steel: live telemetry from InfluxDB,
manual plant reports from Neon PostgreSQL, a two-zone energy model of the furnace, blend and fuel optimisers, a
conversational assistant (FurnaceMind) and a live digital twin evaluated every hour.

The platform has three deployable parts that share one Python service layer, plus the shared data library:

| Part | Path | What it is |
|---|---|---|
| **Streamlit app** (legacy) | `src/app.py`, `src/custom_pages/` | The original 11-page dashboard; still the home of the model pages. Served under `/legacy` in production |

File: src/data/V13_df_filtered.csv (part 157 of 268)
NM3/HR.,STEAMKGS/HR.,RAFTOC,PERMEABILITYKGS/HR.,TUYEREVELOCITYM/S,HOT BLAST VOLUMENM3/HR.,O2 ENRICHMENT %,COKE_VM%,COKE_ASH%,COKE_IM%,COKE_FC%,COKE_MOIST%,COKE_CALC_MT,NUTCOKE_MOIST%,NUTCOKE_VM%,NUTCOKE_IM%,NUTCOKE_FC%,NUTCOKE_ASH%,NUTCOKE_CALC_MT,PCI_2_FC%,PCI_2_ASH%,PCI_2_VM%,PCI_2_IM%,PCI_2_CALC_MT,SINTER_SP_02_COLD_STRENGTH_AI,SINTER_SP_02_COLD_STRENGTH_TI,SINTER_SP_02_HOT_STRENGTH_RI,SINTER_SP_02_HOT_STRENGTH_RDI,SINTER_SP_02_P%,SINTER_SP_02_SIO2%,SINTER_SP_02_MGO%,SINTER_SP_02_FEO%,SINTER_SP_02_AL2O3%,SINTER_SP_02_NA2O%,SINTER_SP_02_TIO2%,SINTER_SP_02_FE(T)%,SINTER_SP_02_CAO%,SINTER_SP_02_K2O%,SINTER_SP_02_BASICITY,SINTER_SP_02_MNO%,SINTER_CALC_MT,FLUX_TM%,FLUX_SIO2%,FLUX_FE2O3%,FLUX_AL2O3%,FLUX_LOI%,FLUX_MGO%,FLUX_CAO%,FLUX_CALC_MT,GEOMIN TYPE,ORE_FE(T)%,ORE_LOI%,ORE_TM%,ORE_MGO%,ORE_NA2O%,ORE_P%,ORE_TIO2%,ORE_AL2O3%,ORE_SIO2%,ORE_MNO%,ORE_CAO%,ORE_K2O%,ORE_CALC_MT,LLOYDS_PELLET_PCT_SIO2,LLOYDS_PELLET_PCT_AL2O3,LLOYDS_PELLET_PCT_FE2O3,LLOYDS_PELLET_PCT_MGO,LLOYDS_PELLET_PCT_TIO2,LLOYDS_PELLET_PCT_NA2O,TOTAL_PELLET_CALC_MT,LLOYDS_PELLET_PCT_K2O,LLOYDS_PELLET_PCT_TM,LLOYDS_PELLET_PCT_LOI,LLOYDS_PELLET_PCT_MNO,LLOYDS_PELLET_PCT_CAO,LLOYDS_PELLET_PCT_P,DAILYPRODUCTION,CHARGES/HRS.,STOCKRODLEVEL,FURNACE TOP GAS ANALYSISH2%,COKE_DISCHARGE_TIME,WEIGHTED_COKE_ANGLE,TOTAL_COKE_PORTIONS,NON_COKE_DISCHARGE_TIME,WEIGHTED_NON_COKE_ANGLE,TOTAL_NON_COKE_PORTIONS,UNITCOST LAKHS/THM,ACTUALKG/THM.,ACT. FUEL RATEKG/THM.,FURNACETOPGASANALYSISCO2ETACO,COKE RATE KG/THM,PRODUCTIONTONNESPERHR
2025-03-20 02:00:00,2.6,1.3,1.3,1152.0,4302.0,0.0,2381.0,1403.0,247.0,109169.0,3.1739902437316,0.92,11.68,0.4,87.0,2.8,35.40684541453148,5.1,1.03,0.45,86.6,11.92,4.679967412490742,69.52,9.68,19.78,1.02,9.53831803393179,5.20111111111111,78.5333333333333,68.75,30.41266065388952,0.059,5.34,2.09,8.66,2.3,0.049,0.16,55.24,10.38,0.074,1.9438202247191,0.12,110.34445488944026,0.1,96.28,1.13,0.54,0.98,0.0,0.0,1.1712569093208454,1.0,53.12,8.36,2.7,0.06,0.01,0.208,0.613,5.45,8.74,0.19,0.05,0.011,8.845108377379058,0.0,0.0,0.0,0.0,0.0,0.0,0.0,0.0,0.0,0.0,0.0,0.0,0.0,2098.217621800384,7.0,1.4,3.18,75.0,23.4,10.0,60.0,26.5,8.0,126.545,106.0,556.0,43.288119738073,450.0,86.32075471698113
2025-03-20 03:00:00,2.65,1.3,1.35,1155.0,4296.0,0.0,2392.0,1355.0,245.0,109874.0,3.14924456742764,0.92,11.68,0.4,87.0,2.8,35.34766328783409,5.1,1.03,0.45,86.6,11.92,4.672144901868771,69.52,9.68,19.78,1.02,9.52237484724698,5.20111111111111,78.5333333333333,68.75,30.41266065388952,0.059,5.34,2.09,8.66,2.3,0.049,0.16,55.24,10.38,0.074,1.9438202247191,0.12,110.16001542771568,0.1,96.28,1.13,0.54,0.98,0.0,0.0,1.1692991671387598,1.0,53.12,8.36,2.7,0.06,0.01,0.208,0.613,5.45,8.74,0.19,0.05,0.011,8.83032388250205,0.0,0.0,0.0,0.0,0.0,0.0,0.0,0.0,0.0,0.0,0.0,0.0,0.0,2098.217621800384,7.0,1.4,3.09,75.0,23.4,10.0,60.0,26.5,8.0,126.015,102.0,552.0,43.1395622499412,450.0,86.17647058823529
2025-03-20 04:00:00,2.66,1.3,1.36,1156.0,4292.0,0.0,2393.0,1347.0,245.0,109951.0,3.14411272030641,0.92,11.68,0.4,87.0,2.8,35.26723629514277,5.1,1.03,0.45,86.6,11.92,4.661514310510708,69.52,9.68,19.78,1.02,9.50070846534198,5.20111111111111,78.5333333333333,68.75,30.41266065388952,0.059,5.34,2.09,8.66,2.3,0.049,0.16,55.24,10.38,0.074,1.9438202247191,0.12,109.909366928449,0.1,96.28,1.13,0.54,0.98,0.0,0.0,1.166638645711823,1.0,53.12,8.36,2.7,0.06,0.01,0.208,0.613,5.45,8.74,0.19,0.05,0.011,8.810232133053809,0.0,0.0,0.0,0.0,0.0,0.0,0.0,0.0,0.0,0.0,0.0,0.0,0.0,2098.217621800384,7.0,1.4,3.13,75.0,23.4,10.0,60.0,26.5,8.0,126.015,102.0,552.0,43.2363213038417,450.0,85.98039215686275
2025-03-20 05:00:00,2.62,1.3,1.32,1155.0,4308.0,0.0,2397.0,1389.0,248.0,110016.0,3.15396167503421,0.92,11.68,0.4,87.0,2.8,37.55689224332372,5.1,1.03,0.45,86.6,11.92,4.96415395823557,69.52,9.68,19.78,1.02,10.117523275199916,5.20111111111111,78.5333333333333,68.75,30.41266065388952,0.059,5.34,2.09,8.66,2.3,0.049,0.16,55.24,10.38,0.074,1.9438202247191,0.12,117.04501639194794,0.1,96.28,1.13,0.54,0.98,0.0,0.0,1.2423803650849323,1.0,53.12,8.36,2.7,0.06,0.01,0.208,0.613,5.45,8.74,0.19,0.05,0.011,9.382219125158429,0.0,0.0,0.0,0.0,0.0,0.0,0.0,0.0,0.0,0.0,0.0,0.0,0.0,2098.217621800384,7.0,1.4,3.12,75.0,23.4,10.0,60.0,26.5,8.0,125.22,96.0,546.0,42.7631578947368,450.0,91.5625
2025-03-20 06:00:00,2.62,1.3,1.32,1160.0,4303.0,0.0,2401.0,1400.0,250.0,110181.0,3.14558961862106,0.92,11.68,0.4,87.0,2.8,37.64234592305825,5.1,1.03,0.45,86.6,11.92,4.975448961553512,69.52,9.68,19.78,1.02,10.140543805973977,5.20111111111111,78.5333333333333,68.75,30.41266065388952,0.059,5.34,2.09,8.66,2.3,0.049,0.16,55.24,10.38,0.074,1.9438202247191,0.12,117.3113304224188,0.1,96.28,1.13,0.54,0.98,0.0,0.0,1.245207169101053,1.0,53.12,8.36,2.7,0.06,0.01,0.208,0.613,5.45,8.74,0.19,0.05,0.011,9.403566608947184,0.0,0.0,0.0,0.0,0.0,0.0,0.0,0.0,0.0,0.0,0.0,0.0,0.0,2098.217621800384,8.0,1.4,3.17,75.0,23.4,10.0,60.0,26.5,8.0,125.22,96.0,546.0,43.2201432201432,450.0,91.77083333333331
2025-03-20 07:00:00,2.68,1.3,1.38,1154.0,4297.0,0.0,2384.0,1343.0,245.0,110730.0,3.12564410127743,0.92,11.68,0.4,87.0,2.8,33.72133669523947,5.1,1.03,0.45,86.6,11.92,4.457182078541782,69.52,9.68,19.78,1.02,9.084255605456471,5.20111111111111,78.5333333333333,68.75,30.41266065388952,0.059,5.34,2.09,8.66,2.3,0.049,0.16,55.24,10.38,0.074,1.9438202247191,0.12,105.09161356273614,0.1,96.28,1.13,0.54,0.98,0.0,0.0,1.1155003540536803,1.0,53.12,8.36,2.7,0.06,0.01,0.208,0.613,5.45,8.74,0.19,0.05,0.011,8.424045525870786,0.0,0.0,0.0,0.0,0.0,0.0,0.0,0.0,0.0,0.0,0.0,0.0,0.0,2098.217621800384,7.0,1.4,3.14,75.0,23.4,10.0,60.0,26.5,8.0,126.28,104.0,554.0,43.0610812075825,450.0,82.21153846153847
2025-03-20 08:00:00,2.62,1.3,1.32,1168.0,4303.0,0.0,2382.0,1400.0,250.0,110230.0,3.14419236265487,0.97,11.63,0.42,86.98,2.9,35.83461217085607,5.2,1.02,0.46,86.69,11.83,4.736508300454863,69.73,9.64,19.69,0.94,9.653554941326336,5.20111111111111,78.5333333333333,68.75,23.90532130777905,0.058,5.4463,1.99,9.3,2.28,0.056,0.15,55.28,10.374,0.078,1.9047793915135,0.12,111.67757815963957,0.1,96.06,1.06,0.54,1.22,0.0,0.0,1.1854074150509415,1.0,53.12,8.36,2.7,0.06,0.01,0.208,0.613,5.45,8.74,0.19,0.05,0.011,8.951970292797766,0.0,0.0,0.0,0.0,0.0,0.0,0.0,0.0,0.0,0.0,0.0,0.0,0.0,2098.217621800384,8.0,1.4,3.24,75.0,23.4,10.0,60.0,26.5,8.0,127.075,110.0,560.0,43.4014869888476,450.0,87.36363636363636
2025-03-20 09:00:00,2.53,1.3,1.23,1176.0,4303.0,0.0,2369.0,1441.0,249.0,106200.0,3.26341399039945,0.97,11.63,0.42,86.98,2.9,38.78043356679533,5.2,1.02,0.46,86.69,11.83,5.125877869378832,69.73,9.64,19.69,0.94,10.447135420373971,5.20111111111111,78.5333333333333,68.75,23.90532130777905,0.058,5.4463,1.99,9.3,2.28,0.056,0.15,55.28,10.374,0.078,1.9047793915135,0.12,120.85814910096268,0.1,96.06,1.06,0.54,1.22,0.0,0.0,1.2828550589521113,1.0,53.12,8.36,2.7,0.06,0.01,0.208,0.613,5.45,8.74,0.19,0.05,0.011,9.687876279406533,0.0,0.0,0.0,0.0,0.0,0.0,0.0,0.0,0.0,0.0,0.0,0.0,0.0,2098.217621800384,7.0,1.4,3.29,75.0,23.4,10.0,60.0,26.5,8.0,127.075,110.0,560.0,43.4481164779293,450.0,94.54545454545456
2025-03-20 10:00:00,2.54,1.3,1.24,1170.0,4290.0,0.0,2359.0,1410.0,244.0,106206.0,3.25337863801553,0.97,11.63,0.42,86.98,2.9,38.48212253935844,5.2,1.02,0.46,86.69,11.83,5.086448039614378,69.73,9.64,19.69,0.94,10.36677284021725,5.20111111111111,78.5333333333333,68.75,23.90532130777905,0.058,5.4463,1.99,9.3,2.28,0.056,0.15,55.28,10.374,0.078,1.9047793915135,0.12,119.92847103095528,0.1,96.06,1.06,0.54,1.22,0.0,0.0,1.272986943114018,1.0,53.12,8.36,2.7,0.06,0.01,0.208,0.613,5.45,8.74,0.19,0.05,0.011,9.613354154180326,0.0,0.0,0.0,0.0,0.0,0.0,0.0,0.0,0.0,0.0,0.0,0.0,0.0,2098.217621800384,7.0,1.4,3.53,75.0,23.4,10.0,60.0,26.5,8.0,124.575,110.0,550.0,43.0140912347743,440.0,93.8181818181818
2025-03-20 11:00:00,2.61,1.3,1.31,1166.0,4313.0,0.0,2377.0,1373.0,246.0,108221.0,3.20995349477195,0.97,11.63,0.42,86.98,2.9,34.492212547390075,5.2,1.02,0.46,86.69,11.83,4.559074066514826,69.73,9.64,19.69,0.94,9.29192333062108,5.20111111111111,78.5333333333333,68.75,23.90532130777905,0.058,5.4463,1.99,9.3,2.28,0.056,0.15,55.28,10.374,0.078,1.9047793915135,0.12,107.49402684460624,0.1,96.06,1.06,0.54,1.22,0.0,0.0,1.1410008937795222,1.0,53.12,8.36,2.7,0.06,0.01,0.208,0.613,5.45,8.74,0.19,0.05,0.011,8.616620729279848,0.0,0.0,0.0,0.0,0.0,0.0,0.0,0.0,0.0,0.0,0.0,0.0,0.0,2098.217621800384,7.0,1.4,3.62,75.0,23.4,10.0,60.0,26.5,8.0,125.825,110.0,555.0,42.738293320656,445.0,84.0909090909091
2025-03-20 13:00:00,2.62,1.3,1.32,1160.0,4303.0,0.0,2376.0,1386.0,247.0,109630.0,3.161387546295,0.97,11.63,0.42,86.98,2.9,35.38261520521864,5.2,1.02,0.46,86.69,11.83,4.676764738300079,69.73,9.64,19.69,0.94,9.53179061134588,5.20111111111111,78.5333333333333,68.75,23.90532130777905,0.058,5.4463,1.99,9.3,2.28,0.056,0.15,55.28,10.374,0.078,1.9047793915135,0.12,110.26894211197649,0.1,96.06,1.06,0.54,1.22,0.0,0.0,1.1704553750485969,1.0,53.12,8.36,2.7,0.06,0.01,0.208,0.613,5.45,8.74,0.19,0.05,0.011,8.839055343710866,0.0,0.0,0.0,0.0,0.0,0.0,0.0,0.0,0.0,0.0,0.0,0.0,0.0,2098.217621800384,7.0,1.4,3.45,75.0,23.4,10.0,60.0,26.5,8.0,125.6775,107.0,553.0,43.6333955223881,446.0,86.26168224299066
2025-03-20 14:00:00,2.65,1.3,1.35,1160.0,4301.0,0.0,2364.0,1339.0,243.0,108660.0,3.18810640341313,0.97,11.63,0.42,86.98,2.9,35.54873076956239,5.2,1.02,0.46,86.69,11.83,4.69872138026393,69.73,9.64,19.69,0.94,9.576540802009475,5.20111111111111,78.5333333333333,68.75,23.90532130777905,0.058,5.4463,1.99,9.3,2.28,0.056,0.15,55.28,10.374,0.078,1.9047793915135,0.12,110.78663667588246,0.1,96.06,1.06,0.54,1.22,0.0,0.0,1.175950470706102,1.0,53.12,8.36,2.7,0.06,0.01,0.208,0.613,5.45,8.74,0.19,0.05,0.011,8.880553256122655,0.0,0.0,0.0,0.0,0.0,0.0,0.0,0.0,0.0,0.0,0.0,0.0,0.0,2098.217621800384,7.0,1.4,3.42,75.0,23.4,10.0,60.0,26.5,8.0,125.9575,111.0,556.0,43.4895220155404,445.0,86.66666666666667
2025-03-20 15:00:00,2.64,1.3,1.34,1168.0,4303.0,0.0,2363.0,1347.0,245.0,108479.0,3.19490567965126,0.97,11.63,0.42,86.98,2.9,35.5136728496713,5.2,1.02,0.46,86.69,11.83,4.694087532748876,69.73,9.64,19.69,0.94,9.567096481691912,5.20111111111111,78.5333333333333,68.75,23.90532130777905,0.058,5.4463,1.99,9.3,2.28,0.056,0.15,55.28,10.374,0.078,1.9047793915135,0.12,110.67737963774056,0.1,96.06,1.06,0.54,1.22,0.0,0.0,1.1747907562379505,1.0,53.12,8.36,2.7,0.06,0.01,0.208,0.613,5.45,8.74,0.19,0.05,0.011,8.871795314055472,0.0,0.0,0.0,0.0,0.0,0.0,0.0,0.0,0.0,0.0,0.0,0.0,0.0,2098.217621800384,7.0,1.4,3.52,75.0,23.4,10.0,60.0,26.5,8.0,126.7525,117.0,562.0,43.6265286923801,445.0,86.58119658119658
2025-03-20 16:00:00,2.65,1.3,1.35,1167.0,4304.0,0.0,2365.0,1336.0,244.0,108320.0,3.20033486507332,0.98,11.69,0.43,86.9,3.2,35.71374477180837,5.2,1.02,0.46,86.69,11.83,4.720532421153749,69.94,9.52,19.67,0.87,9.620994240745594,5.20111111111111,78.5333333333333,68.75,17.39798196166858,0.058,5.23,2.04,9.18,2.28,0.047,0.15,55.61,10.04,0.067,1.91969407265774,0.11,111.30089825196416,0.1,96.04,1.05,0.38,1.04,0.0,0.0,1.181409126737231,1.0,53.1,8.45,2.6,0.12,0.014,0.203,0.56,6.67,7.43,0.27,0.06,0.016,8.921775983438874,0.0,0.0,0.0,0.0,0.0,0.0,0.0,0.0,0.0,0.0,0.0,0.0,0.0,2098.217621800384,7.0,1.4,3.56,75.0,23.4,10.0,60.0,26.5,8.0,126.62,116.0,561.0,43.7603993344426,445.0,87.06896551724138
2025-03-20 17:00:00,2.64,1.3,1.34,1170.0,4302.0,0.0,2363.0,1366.0,248.0,109442.0,3.1660787296392,0.98,11.69,0.43,86.9,3.2,35.667622845714774,5.2,1.02,0.46,86.69,11.83,4.714436167488892,69.94,9.52,19.67,0.87,9.608569366564693,5.20111111111111,78.5333333333333,68.75,17.39798196166858,0.058,5.23,2.04,9.18,2.28,0.047,0.15,55.61,10.04,0.067,1.91969407265774,0.11,111.15716054436368,0.1,96.04,1.05,0.38,1.04,0.0,0.0,1.1798834154241828,1.0,53.1,8.45,2.6,0.12,0.014,0.203,0.56,6.67,7.43,0.27,0.06,0.016,8.910254103133099,0.0,0.0,0.0,0.0,0.0,0.0,0.0,0.0,0.0,0.0,0.0,0.0,0.0,2098.217621800384,7.0,1.4,3.46,75.0,23.4,10.0,60.0,26.5,8.0,126.4875,115.0,560.0,44.1279477002101,445.0,86.95652173913044
2025-03-20 18:00:00,2.65,1.3,1.35,1166.0,4300.0,0.0,2365.0,1349.0,246.0,109484.0,3.16339482540419,0.98,11.69,0.43,86.9,3.2,35.92590563183892,5.2,1.02,0.46,86.69,11.83,4.748575188012088,69.94,9.52,19.67,0.87,9.678148661977747,5.20111111111111,78.5333333333333,68.75,17.39798196166858,0.058,5.23,2.04,9.18,2.28,0.047,0.15,55.61,10.04,0.067,1.91969407265774,0.11,111.96209170692632,0.1,96.04,1.05,0.38,1.04,0.0,0.0,1.1884273987772545,1.0,53.1,8.45,2.6,0.12,0.014,0.203,0.56,6.67,7.43,0.27,0.06,0.016,8.974776632845442,0.0,0.0,0.0,0.0,0.0,0.0,0.0,0.0,0.0,0.0,0.0,0.0,0.0,2098.217621800384,7.0,1.4,3.37,75.0,23.4,10.0,60.0,26.5,8.0,126.62,116.0,561.0,43.9300897496457,445.0,87.58620689655173
2025-03-20 19:00:00,2.67,1.3,1.37,1176.0,4292.0,0.0,2381.0,1332.0,246.0,109071.0,3.16946088559868,0.98,11.69,0.43,86.9,3.2,36.67934868604995,5.2,1.02,0.46,86.69,11.83,4.848162962624395,69.94,9.52,19.67,0.87,9.8811201322509,5.20111111111111,78.5333333333333,68.75,17.39798196166858,0.058,5.23,2.04,9.18,2.28,0.047,0.15,55.61,10.04,0.067,1.91969407265774,0.11,114.3101761559586,0.1,96.04,1.05,0.38,1.04,0.0,0.0,1.2133512623040033,1.0,53.1,8.45,2.6,0.12,0.014,0.203,0.56,6.67,7.43,0.27,0.06,0.016,9.162996887789276,0.0,0.0,0.0,0.0,0.0,0.0,0.0,0.0,0.0,0.0,0.0,0.0,0.0,2098.217621800384,7.0,1.4,3.23,75.0,23.4,10.0,60.0,26.5,8.0,126.28,104.0,554.0,44.0506923257451,450.0,89.42307692307692
2025-03-20 20:00:00,2.68,1.3,1.38,1168.0,4291.0,0.0,2379.0,1319.0,244.0,109216.0,3.16451918469029,0.98,11.69,0.43,86.9,3.2,35.56127442897296,5.2,1.02,0.46,86.69,11.83,4.700379362402344,69.94,9.52,19.67,0.87,9.579919962490072,5.20111111111111,78.5333333333333,68.75,17.39798196166858,0.058,5.23,2.04,9.18,2.28,0.047,0.15,55.61,10.04,0.067,1.91969407265774,0.11,110.825728643658,0.1,96.04,1.05,0.38,1.04,0.0,0.0,1.1763654144148905,1.0,53.1,8.45,2.6,0.12,0.014,0.203,0.56,6.67,7.43,0.27,0.06,0.016,8.883686831724674,0.0,0.0,0.0,0.0,0.0,0.0,0.0,0.0,0.0,0.0,0.0,0.0,0.0,2098.217621800384,7.0,1.4,3.31,75.0,23.4,10.0,60.0,26.5,8.0,125.6925,109.0,554.0,43.9811542991755,445.0,86.69724770642202
2025-03-20 21:00:00,2.64,1.3,1.34,1160.0,4304.0,0.0,2380.0,1360.0,245.0,109151.0,3.175987996924,0.98,11.69,0.43,86.9,3.2,35.497618288225844,5.2,1.02,0.46,86.69,11.83,4.691965490428898,69.94,9.52,19.67,0.87,9.562771512574525,5.20111111111111,78.5333333333333,68.75,17.39798196166858,0.058,5.23,2.04,9.18,2.28,0.047,0.15,55.61,10.04,0.067,1.91969407265774,0.11,110.62734604083448,0.1,96.04,1.05,0.38,1.04,0.0,0.0,1.1742596720422542,1.0,53.1,8.45,2.6,0.12,0.014,0.203,0.56,6.67,7.43,0.27,0.06,0.016,8.867784667688257,0.0,0.0,0.0,0.0,0.0,0.0,0.0,0.0,0.0,0.0,0.0,0.0,0.0,2098.217621800384,7.0,1.4,3.27,75.0,23.4,10.0,60.0,26.5,8.0,125.4275,107.0,552.0,43.2189349112426,445.0,86.54205607476635
2025-03-20 22:00:00,2.64,1.3,1.34,1171.0,4300.0,0.0,2383.0,1360.0,248.0,109441.0,3.16463681324227,0.98,11.69,0.43,86.9,3.2,35.29006017144707,5.2,1.02,0.46,86.69,11.83,4.664531099950159,69.94,9.52,19.67,0.87,9.506857033179886,5.20111111111111,78.5333333333333,68.75,17.39798196166858,0.058,5.23,2.04,9.18,2.28,0.047,0.15,55.61,10.04,0.067,1.91969407265774,0.11,109.98049690797065,0.1,96.04,1.05,0.38,1.04,0.0,0.0,1.1673936585491969,1.0,53.1,8.45,2.6,0.12,0.014,0.203,0.56,6.67,7.43,0.27,0.06,0.016,8.815933845735067,0.0,0.0,0.0,0.0,0.0,0.0,0.0,0.0,0.0,0.0,0.0,0.0,0.0,2098.217621800384,7.0,1.4,3.25,75.0,23.4,10.0,60.0,26.5,8.0,126.2075,111.0,557.0,43.9098803097864,446.0,86.03603603603604
2025-03-20 23:00:00,2.66,1.3,1.36,1165.0,4301.0,0.0,2375.0,1355.0,248.0,110090.0,3.14672565407781,0.93,11.79,0.38,86.9,2.9,34.00818375798444,5.2,1.02,0.46,86.69,11.83,4.062339966555831,69.59,9.86,19.63,0.87,9.016129068930727,5.22222222222222,78.1766666666667,68.75,10.8906426155581,0.054,5.23,2.09,8.96,2.21,0.043,0.15,55.35,10.46,0.08,2.0,0.11,106.36419348045952,0.1,96.04,1.05,0.38,1.04,0.0,0.0,0.9028062241446768,1.0,52.97,8.48,3.0,0.05,0.013,0.205,0.608,5.64,8.69,0.25,0.03,0.013,11.493537981002486,0.0,0.0,0.0,0.0,0.0,0.0,0.0,0.0,0.0,0.0,0.0,0.0,0.0,2098.217621800384,7.0,1.4,3.26,75.0,23.4,10.0,60.0,26.5,8.0,126.34,112.0,558.0,43.862134088763,446.0,86.33928571428571
2025-03-21 01:00:00,2.58,1.3,1.28,1173.0,4220.0,0.0,2333.0,1346.0,238.0,103350.0,3.2887034796074,0.93,11.79,0.38,86.9,2.9,35.08943721594531,5.2,1.02,0.46,86.69,11.83,4.191497676579669,69.59,9.86,19.63,0.87,9.302787151072913,5.22222222222222,78.1766666666667,68.75,10.8906426155581,0.054,5.23,2.09,8.96,2.21,0.043,0.15,55.35,10.46,0.08,2.0,0.11,109.74592808947004,0.1,96.04,1.05,0.38,1.04,0.0,0.0,0.9315099725915738,1.0,52.97,8.48,3.0,0.05,0.013,0.205,0.608,5.64,8.69,0.25,0.03,0.013,11.858962602752417,0.0,0.0,0.0,0.0,0.0,0.0,0.0,0.0,0.0,0.0,0.0,0.0,0.0,2021.978589342288,7.0,1.4,3.49,75.0,23.4,10.0,60.0,26.5,8.0,126.885,118.0,563.0,44.4706437161047,445.0,85.84745762711864
2025-03-21 02:00:00,2.64,1.3,1.34,1165.0,4298.0,0.0,2348.0,1377.0,250.0,110585.0,3.13046726209901,0.93,11.79,0.38,86.9,2.9,35.044576705206886,5.2,1.02,0.46,86.69,11.83,4.186139006237562,69.59,9.86,19.63,0.87,9.290893891562373,5.22222222222222,78.1766666666667,68.75,10.8906426155581,0.054,5.23,2.09,8.96,2.21,0.043,0.15,55.35,10.46,0.08,2.0,0.11,109.605622094955,0.1,96.04,1.05,0.38,1.04,0.0,0.0,0.9303190725246612,1.0,52.97,8.48,3.0,0.05,0.013,0.205,0.608,5.64,8.69,0.25,0.03,0.013,11.843801370159444,0.0,0.0,0.0,0.0,0.0,0.0,0.0,0.0,0.0,0.0,0.0,0.0,0.0,2021.978589342288,7.0,1.4,3.57,75.0,23.4,10.0,60.0,26.5,8.0,127.415,122.0,567.0,43.7823834196891,445.0,85.73770491803279
2025-03-21 03:00:00,2.67,1.3,1.37,1173.0,4300.0,0.0,2365.0,1346.0,248.0,110381.0,3.13770685329125,0.93,11.79,0.38,86.9,2.9,35.07808012461913,5.2,1.02,0.46,86.69,11.83,4.190141051176604,69.59,9.86,19.63,0.87,9.299776199298094,5.22222222222222,78.1766666666667,68.75,10.8906426155581,0.054,5.23,2.09,8.96,2.21,0.043,0.15,55.35,10.46,0.08,2.0,0.11,109.71040758452952,0.1,96.04,1.05,0.38,1.04,0.0,0.0,0.9312084789037476,1.0,52.97,8.48,3.0,0.05,0.013,0.205,0.608,5.64,8.69,0.25,0.03,0.013,11.855124316020015,0.0,0.0,0.0,0.0,0.0,0.0,0.0,0.0,0.0,0.0,0.0,0.0,0.0,2021.978589342288,7.0,1.4,3.45,75.0,23.4,10.0,60.0,26.5,8.0,127.415,122.0,567.0,43.9961804726665,445.0,85.81967213114754
2025-03-21 04:00:00,2.64,1.3,1.34,1172.0,4295.0,0.0,2366.0,1371.0,249.0,109950.0,3.14633733880787,0.93,11.79,0.38,86.9,2.9,35.36655024430421,5.2,1.02,0.46,86.69,11.83,4.224599336414454,69.59,9.86,19.63,0.87,9.376254374378524,5.22222222222222,78.1766666666667,68.75,10.8906426155581,0.054,5.23,2.09,8.96,2.21,0.043,0.15,55.35,10.46,0.08,2.0,0.11,110.61262841001869,0.1,96.04,1.05,0.38,1.04,0.0,0.0,0.938866418574528,1.0,52.97,8.48,3.0,0.05,0.013,0.205,0.608,5.64,8.69,0.25,0.03,0.013,11.952616799022918,0.0,0.0,0.0,0.0,0.0,0.0,0.0,0.0,0.0,0.0,0.0,0.0,0.0,2021.978589342288,7.0,1.4,3.58,75.0,23.4,10.0,60.0,26.5,8.0,126.885,118.0,563.0,43.8563327032136,445.0,86.52542372881356
2025-03-21 05:00:00,2.63,1.3,1.33,1165.0,4302.0,0.0,2351.0,1362.0,241.0,108000.0,3.20831973780736,0.93,11.79,0.38,86.9,2.9,35.90114746151324,5.2,1.02,0.46,86.69,11.83,4.2884579551790605,69.59,9.86,19.63,0.87,9.517984892672263,5.22222222222222,78.1766666666667,68.75,10.8906426155581,0.054,5.23,2.09,8.96,2.21,0.043,0.15,55.35,10.46,0.08,2.0,0.11,112.2846377784104,0.1,96.04,1.05,0.38,1.04,0.0,0.0,0.9530582289499768,1.0,52.97,8.48,3.0,0.05,0.013,0.205,0.608,5.64,8.69,0.25,0.03,0.013,12.133291352661429,0.0,0.0,0.0,0.0,0.0,0.0,0.0,0.0,0.0,0.0,0.0,0.0,0.0,2021.978589342288,7.0,1.4,3.56,75.0,23.4,10.0,60.0,26.5,8.0,127.15,120.0,565.0,43.6662749706228,445.0,87.83333333333333
2025-03-21 06:00:00,2.58,1.26,1.32,1166.0,4298.0,0.0,2360.0,1346.0,245.0,106916.0,3.23781235861967,0.93,11.79,0.38,86.9,2.9,35.72047177508868,5.2,1.02,0.46,86.69,11.83,4.266875912833881,69.59,9.86,19.63,0.87,9.47008479544819,5.22222222222222,78.1766666666667,68.75,10.8906426155581,0.054,5.23,2.09,8.96,2.21,0.043,0.15,55.35,10.46,0.08,2.0,0.11,111.7195554498498,0.1,96.04,1.05,0.38,1.04,0.0,0.0,0.9482618794766706,1.0,52.97,8.48,3.0,0.05,0.013,0.205,0.608,5.64,8.69,0.25,0.03,0.013,12.072229495346658,0.0,0.0,0.0,0.0,0.0,0.0,0.0,0.0,0.0,0.0,0.0,0.0,0.0,2021.978589342288,7.0,1.4,3.54,75.0,23.4,10.0,60.0,26.5,8.0,126.4875,115.0,560.0,43.796992481203,445.0,87.3913043478261
2025-03-21 07:00:00,2.6,1.2,1.4,1164.0,4301.0,0.0,2374.0,1300.0,248.0,108988.0,3.17851897609157,0.93,11.79,0.38,86.9,2.9,35.78347939151691,5.2,1.02,0.46,86.69,11.83,4.27440228825679,69.59,9.86,19.63,0.87,9.486789151261055,5.22222222222222,78.1766666666667,68.75,10.8906426155581,0.054,5.23,2.09,8.96,2.21,0.043,0.15,55.35,10.46,0.08,2.0,0.11,111.9166184377532,0.1,96.04,1.05,0.38,1.04,0.0,0.0,0.9499345259397908,1.0,52.97,8.48,3.0,0.05,0.013,0.205,0.608,5.64,8.69,0.25,0.03,0.013,12.09352379432081,0.0,0.0,0.0,0.0,0.0,0.0,0.0,0.0,0.0,0.0,0.0,0.0,0.0,2021.978589342288,7.0,1.4,3.34,75.0,23.4,10.0,60.0,26.5,8.0,125.825,110.0,555.0,44.0291490362012,445.0,87.54545454545455
2025-03-21 08:00:00,2.57,1.2,1.37,1152.0,4303.0,0.0,2375.0,1257.0,235.0,103361.0,3.35297873334754,0.97,11.65,0.4,86.98,2.7,34.85253031893313,5.2,1.02,0.46,86.69,11.83,4.1631987129262695,69.9,9.53,19.6,0.87,9.239979234720126,5.22222222222222,78.1766666666667,68.75,10.8906426155581,0.057,5.35,2.07,8.76,2.32,0.053,0.16,55.11,10.5925,0.075,1.97990654205607,0.11,109.00497669935817,0.1,96.24,1.27,0.42,1.16,0.0,0.0,0.925220868101682,1.0,52.97,8.48,3.0,0.05,0.013,0.205,0.608,5.64,8.69,0.25,0.03,0.013,11.778896626922943,0.0,0.0,0.0,0.0,0.0,0.0,0.0,0.0,0.0,0.0,0.0,0.0,0.0,2021.978589342288,6.0,1.4,3.13,75.0,23.4,10.0,60.0,26.5,8.0,126.09,112.0,557.0,45.0763807285546,445.0,85.26785714285714
2025-03-21 09:00:00,2.45,1.13,1.32,1150.0,4300.0,0.0,2353.0,1238.0,231.0,97992.0,3.5340721699244,0.97,11.65,0.4,86.98,2.7,35.447773028478366,5.2,1.02,0.46,86.69,11.83,4.234301547055684,69.9,9.53,19.6,0.87,9.39778787086465,5.22222222222222,78.1766666666667,68.75,10.8906426155581,0.057,5.35,2.07,8.76,2.32,0.053,0.16,55.11,10.5925,0.075,1.97990654205607,0.11,110.86666126259328,0.1,96.24,1.27,0.42,1.16,0.0,0.0,0.9410226182591868,1.0,52.97,8.48,3.0,0.05,0.013,0.205,0.608,5.64,8.69,0.25,0.03,0.013,11.980067166895305,0.0,0.0,0.0,0.0,0.0,0.0,0.0,0.0,0.0,0.0,0.0,0.0,0.0,2021.978589342288,7.0,1.4,3.35,75.0,23.4,10.0,60.0,26.5,8.0,126.62,116.0,561.0,43.1335975751924,445.0,86.72413793103448
2025-03-21 10:00:00,2.4,1.1,1.3,1157.0,4300.0,0.0,2333.0,1291.0,241.0,100400.0,3.44937975460621,0.97,11.65,0.4,86.98,2.7,37.142182094495176,5.2,1.02,0.46,86.69,11.83,4.436701819812343,69.9,9.53,19.6,0.87,9.847003593276972,5.22222222222222,78.1766666666667,68.75,10.8906426155581,0.057,5.35,2.07,8.76,2.32,0.053,0.16,55.11,10.5925,0.075,1.97990654205607,0.11,116.16610492049058,0.1,96.24,1.27,0.42,1.16,0.0,0.0,0.9860036458240008,1.0,52.97,8.48,3.0,0.05,0.013,0.205,0.608,5.64,8.69,0.25,0.03,0.013,12.552716241430106,0.0,0.0,0.0,0.0,0.0,0.0,0.0,0.0,0.0,0.0,0.0,0.0,0.0,2021.978589342288,6.0,1.4,3.45,75.0,23.4,10.0,60.0,26.5,8.0,126.4875,115.0,560.0,43.4391283751776,445.0,90.8695652173913
2025-03-21 11:00:00,2.4,1.1,1.3,1150.0,4300.0,0.0,2336.0,1246.0,232.0,97253.0,3.56090408932594,0.97,11.65,0.4,86.98,2.7,32.024024944631726,5.2,1.02,0.46,86.69,11.83,3.825328554689877,69.9,9.53,19.6,0.87,8.490095921093351,5.22222222222222,78.1766666666667,68.75,10.8906426155581,0.057,5.35,2.07,8.76,2.32,0.053,0.16,55.11,10.5925,0.075,1.97990654205607,0.11,100.15852682618376,0.1,96.24,1.27,0.42,1.16,0.0,0.0,0.8501332869736119,1.0,52.97,8.48,3.0,0.05,0.013,0.205,0.608,5.64,8.69,0.25,0.03,0.013,10.822963955529689,0.0,0.0,0.0,0.0,0.0,0.0,0.0,0.0,0.0,0.0,0.0,0.0,0.0,2021.978589342288,6.0,1.4,3.26,75.0,23.4,10.0,60.0,26.5,8.0,126.4875,115.0,560.0,43.8245112064855,445.0,78.34782608695652
2025-03-21 12:00:00,2.47,1.1,1.37,1127.0,4302.0,0.0,2377.0,1191.0,226.0,98025.0,3.53452525161541,0.97,11.65,0.4,86.98,2.7,30.23965267870404,5.2,1.02,0.46,86.69,11.83,3.61218201259058,69.9,9.53,19.6,0.87,8.017029474172404,5.22222222222222,78.1766666666667,68.75,10.8906426155581,0.057,5.35,2.07,8.76,2.32,0.053,0.16,55.11,10.5925,0.075,1.97990654205607,0.11,94.5777137405764,0.1,96.24,1.27,0.42,1.16,0.0,0.0,0.8027640302283899,1.0,52.97,8.48,3.0,0.05,0.013,0.205,0.608,5.64,8.69,0.25,0.03,0.013,10.21991056824398,0.0,0.0,0.0,0.0,0.0,0.0,0.0,0.0,0.0,0.0,0.0,0.0,0.0,2021.978589342288,6.0,1.4,3.17,75.0,23.4,10.0,60.0,26.5,8.0,126.2225,113.0,558.0,42.548189938881,445.0,73.98230088495575
2025-03-21 13:00:00,2.41,1.1,1.31,1130.0,4300.0,0.0,2394.0,1271.0,235.0,100243.0,3.45477774848885,0.97,11.65,0.4,86.98,2.7,28.926336883309464,5.2,1.02,0.46,86.69,11.83,3.455304030446418,69.9,9.53,19.6,0.87,7.668847848131791,5.22222222222222,78.1766666666667,68.75,10.8906426155581,0.057,5.35,2.07,8.76,2.32,0.053,0.16,55.11,10.5925,0.075,1.97990654205607,0.11,90.47017961419142,0.1,96.24,1.27,0.42,1.16,0.0,0.0,0.7678997845283716,1.0,52.97,8.48,3.0,0.05,0.013,0.205,0.608,5.64,8.69,0.25,0.03,0.013,9.776057256851711,0.0,0.0,0.0,0.0,0.0,0.0,0.0,0.0,0.0,0.0,0.0,0.0,0.0,2021.978589342288,6.0,1.4,2.99,75.0,23.4,10.0,60.0,26.5,8.0,125.03,104.0,549.0,43.203198494826,445.0,70.76923076923077
2025-03-21 14:00:00,2.53,1.12,1.41,1141.0,3498.0,0.0,2370.0,1172.0,226.0,99247.0,2.83903851170516,0.97,11.65,0.4,86.98,2.7,31.906878915762267,5.2,1.02,0.46,86.69,11.83,3.811335246538335,69.9,9.53,19.6,0.87,8.459038581374298,5.22222222222222,78.1766666666667,68.75,10.8906426155581,0.057,5.35,2.07,8.76,2.32,0.053,0.16,55.11,10.5925,0.075,1.97990654205607,0.11,99.7921402243937,0.1,96.24,1.27,0.42,1.16,0.0,0.0,0.847023442450605,1.0,52.97,8.48,3.0,0.05,0.013,0.205,0.608,5.64,8.69,0.25,0.03,0.013,10.783372828237608,0.0,0.0,0.0,0.0,0.0,0.0,0.0,0.0,0.0,0.0,0.0,0.0,0.0,2021.978589342288,6.0,1.4,2.94,75.0,23.4,10.0,60.0,26.5,8.0,124.235,98.0,543.0,43.4348239771646,445.0,78.06122448979592
2025-03-21 15:00:00,2.52,1.19,1.33,1140.0,4120.0,0.0,2420.0,1140.0,235.0,102479.0,3.23810013864986,0.97,11.65,0.4,86.98,2.7,30.973538986403582,5.2,1.02,0.46,86.69,11.83,3.699846078978012,69.9,9.53,19.6,0.87,8.211594809364305,5.22222222222222,78.1766666666667,68.75,10.8906426155581,0.057,5.35,2.07,8.76,2.32,0.053,0.16,55.11,10.5925,0.075,1.97990654205607,0.11,96.8730208284325,0.1,96.24,1.27,0.42,1.16,0.0,0.0,0.8222463151725292,1.0,52.97,8.48,3.0,0.05,0.013,0.205,0.608,5.64,8.69,0.25,0.03,0.013,10.467937637590252,0.0,0.0,0.0,0.0,0.0,0.0,0.0,0.0,0.0,0.0,0.0,0.0,0.0,2021.978589342288,7.0,1.4,2.73,75.0,23.4,10.0,60.0,26.5,8.0,123.175,90.0,535.0,43.7954492141684,445.0,75.77777777777777
2025-03-21 16:00:00,2.51,1.15,1.36,1139.0,4403.0,0.0,2437.0,1139.0,236.0,102671.0,3.45387566570032,0.97,11.59,0.4,87.04,2.6,32.881000331607325,4.2,1.03,0.45,86.58,11.94,3.92769583750745,69.81,9.56,19.62,0.87,8.717294196451256,5.22222222222222,78.1766666666667,68.75,10.8906426155581,0.048,5.1253,2.16,8.6,2.29,0.042,0.15,55.45,10.317,0.076,2.01295533919966,0.1,102.83880803487556,0.1,96.24,1.27,0.42,1.16,0.0,0.0,0.8728831850218639,1.0,53.1,8.45,2.6,0.12,0.014,0.203,0.56,6.67,7.43,0.27,0.06,0.016,11.112590688585543,0.0,0.0,0.0,0.0,0.0,0.0,0.0,0.0,0.0,0.0,0.0,0.0,0.0,2021.978589342288,7.0,1.4,2.66,75.0,23.4,10.0,60.0,26.5,8.0,123.175,90.0,535.0,44.1528005624561,445.0,80.44444444444444
2025-03-21 17:00:00,2.55,1.14,1.41,1139.0,4401.0,0.0,2405.0,1210.0,232.0,102214.0,3.46773074879828,0.97,11.59,0.4,87.04,2.6,36.3325970514998,4.2,1.03,0.45,86.58,11.94,4.339995400560719,69.81,9.56,19.62,0.87,9.632369277846694,5.22222222222222,78.1766666666667,68.75,10.8906426155581,0.048,5.1253,2.16,8.6,2.29,0.042,0.15,55.45,10.317,0.076,2.01295533919966,0.1,113.6340420274868,0.1,96.24,1.27,0.42,1.16,0.0,0.0,0.9645118066539932,1.0,53.1,8.45,2.6,0.12,0.014,0.203,0.56,6.67,7.43,0.27,0.06,0.016,12.279105733243696,0.0,0.0,0.0,0.0,0.0,0.0,0.0,0.0,0.0,0.0,0.0,0.0,0.0,2021.978589342288,7.0,1.4,2.82,75.0,23.4,10.0,60.0,26.5,8.0,123.175,90.0,535.0,44.7200566973777,445.0,88.88888888888889
2025-03-21 18:00:00,2.49,1.14,1.35,1139.0,4403.0,0.0,2419.0,1287.0,241.0,104310.0,3.39964921949326,0.97,11.59,0.4,87.04,2.6,33.24432630212232,4.2,1.03,0.45,86.58,11.94,3.971095791513058,69.81,9.56,19.62,0.87,8.813617889229723,5.22222222222222,78.1766666666667,68.75,10.8906426155581,0.048,5.1253,2.16,8.6,2.29,0.042,0.15,55.45,10.317,0.076,2.01295533919966,0.1,103.97514845515042,0.1,96.24,1.27,0.42,1.16,0.0,0.0,0.8825283030884038,1.0,53.1,8.45,2.6,0.12,0.014,0.203,0.56,6.67,7.43,0.27,0.06,0.016,11.235381745917984,0.0,0.0,0.0,0.0,0.0,0.0,0.0,0.0,0.0,0.0,0.0,0.0,0.0,2021.978589342288,7.0,1.4,2.72,75.0,23.4,10.0,60.0,26.5,8.0,123.175,90.0,535.0,44.1618497109827,445.0,81.33333333333333
2025-03-21 19:00:00,2.49,1.14,1.35,1153.0,4386.0,0.0,2369.0,1350.0,251.0,107429.0,3.28828828031865,0.97,11.59,0.4,87.04,2.6,35.548143251524245,4.2,1.03,0.45,86.58,11.94,4.246290954412248,69.81,9.56,19.62,0.87,9.42439766843864,5.22222222222222,78.1766666666667,68.75,10.8906426155581,0.048,5.1253,2.16,8.6,2.29,0.042,0.15,55.45,10.317,0.076,2.01295533919966,0.1,111.1805797564388,0.1,96.24,1.27,0.42,1.16,0.0,0.0,0.9436871199194184,1.0,53.1,8.45,2.6,0.12,0.014,0.203,0.56,6.67,7.43,0.27,0.06,0.016,12.013988677639572,0.0,0.0,0.0,0.0,0.0,0.0,0.0,0.0,0.0,0.0,0.0,0.0,0.0,2021.978589342288,8.0,1.4,2.86,75.0,23.4,10.0,60.0,26.5,8.0,124.3675,99.0,544.0,45.7182966775854,445.0,86.96969696969697
2025-03-21 20:00:00,2.5,1.14,1.36,1155.0,4374.0,0.0,2367.0,1321.0,250.0,107388.0,3.28054960224177,0.97,11.59,0.4,87.04,2.6,39.676847461921945,4.2,1.03,0.45,86.58,11.94,4.739472249930512,69.81,9.56,19.62,0.87,10.518985086375764,5.22222222222222,78.1766666666667,68.75,10.8906426155581,0.048,5.1253,2.16,8.6,2.29,0.042,0.15,55.45,10.317,0.076,2.01295533919966,0.1,124.09353907774413,0.1,96.24,1.27,0.42,1.16,0.0,0.0,1.0532907343119176,1.0,53.1,8.45,2.6,0.12,0.014,0.203,0.56,6.67,7.43,0.27,0.06,0.016,13.40934160187181,0.0,0.0,0.0,0.0,0.0,0.0,0.0,0.0,0.0,0.0,0.0,0.0,0.0,2021.978589342288,7.0,1.4,2.82,75.0,23.4,10.0,60.0,26.5,8.0,124.3675,99.0,544.0,45.6445174923691,445.0,97.07070707070709
2025-03-21 21:00:00,2.57,1.21,1.36,1161.0,4259.0,0.0,2369.0,1319.0,246.0,107095.0,3.20309613353673,0.97,11.59,0.4,87.04,2.6,37.690702542246974,4.2,1.03,0.45,86.58,11.94,4.502223594019179,69.81,9.56,19.62,0.87,9.992425389073896,5.22222222222222,78.1766666666667,68.75,10.8906426155581,0.048,5.1253,2.16,8.6,2.29,0.042,0.15,55.45,10.317,0.076,2.01295533919966,0.1,117.88166066577388,0.1,96.24,1.27,0.42,1.16,0.0,0.0,1.00056507250368,1.0,53.1,8.45,2.6,0.12,0.014,0.203,0.56,6.67,7.43,0.27,0.06,0.016,12.73809634418586,0.0,0.0,0.0,0.0,0.0,0.0,0.0,0.0,0.0,0.0,0.0,0.0,0.0,2021.978589342288,8.0,1.4,2.63,75.0,23.4,10.0,60.0,26.5,8.0,125.03,104.0,549.0,45.4117647058824,445.0,92.21153846153848
2025-03-21 22:00:00,2.62,1.3,1.32,1149.0,4287.0,0.0,2364.0,1353.0,239.0,106664.0,3.23715617551602,0.97,11.59,0.4,87.04,2.6,35.19720339364044,4.2,1.03,0.45,86.58,11.94,4.204370544293196,69.81,9.56,19.62,0.87,9.331357737913985,5.22222222222222,78.1766666666667,68.75,10.8906426155581,0.048,5.1253,2.16,8.6,2.29,0.042,0.15,55.45,10.317,0.076,2.01295533919966,0.1,110.08297821412783,0.1,96.24,1.27,0.42,1.16,0.0,0.0,0.934370812696056,1.0,53.1,8.45,2.6,0.12,0.014,0.203,0.56,6.67,7.43,0.27,0.06,0.016,11.895383679079831,0.0,0.0,0.0,0.0,0.0,0.0,0.0,0.0,0.0,0.0,0.0,0.0,0.0,2021.978589342288,7.0,1.4,2.71,75.0,23.4,10.0,60.0,26.5,8.0,125.56,108.0,553.0,45.7954810156068,445.0,86.11111111111111
2025-03-21 23:00:00,2.62,1.3,1.32,1147.0,4282.0,0.0,2371.0,1351.0,240.0,107306.0,3.21405320160526,0.95,11.62,0.38,87.05,2.9,36.468056038446186,4.2,1.03,0.45,86.58,11.94,4.725436440708897,69.79,9.57,19.68,0.96,9.510729122241068,5.33222222222222,77.6888888888889,68.75,37.42,0.055,5.09,1.95,9.0,2.3,0.045,0.15,55.65,10.18,0.067,2.0,0.08,116.00673902272304,0.1,96.24,1.27,0.42,1.16,0.0,0.0,1.1535152695799686,1.0,53.1,8.45,2.6,0.12,0.014,0.203,0.56,6.67,7.43,0.27,0.06,0.016,13.08286406565865,0.0,0.0,0.0,0.0,0.0,0.0,0.0,0.0,0.0,0.0,0.0,0.0,0.0,2021.978589342288,7.0,1.4,2.59,75.0,23.4,10.0,60.0,26.5,8.0,125.4275,107.0,552.0,45.3904045155221,445.0,86.44859813084112
2025-03-22 00:00:00,2.61,1.25,1.36,1153.0,4260.0,0.0,2375.0,1325.0,244.0,108163.0,3.17223657574857,0.95,11.62,0.38,87.05,2.9,34.61391882332654,4.2,1.03,0.45,86.58,11.94,4.48518213285207,69.79,9.57,19.68,0.96,9.027177249065309,5.33222222222222,77.6888888888889,68.75,37.42,0.055,5.09,1.95,9.0,2.3,0.045,0.15,55.65,10.18,0.067,2.0,0.08,110.10863434174026,0.1,96.24,1.27,0.42,1.16,0.0,0.0,1.0948673507744748,1.0,53.1,8.45,2.6,0.12,0.014,0.203,0.56,6.67,7.43,0.27,0.06,0.016,12.417694934654904,0.0,0.0,0.0,0.0,0.0,0.0,0.0,0.0,0.0,0.0,0.0,0.0,0.0,2124.2536132625974,7.0,1.4,2.79,75.0,23.4,10.0,60.0,26.5,8.0,125.56,108.0,553.0,45.7355333488264,445.0,86.20370370370371
2025-03-22 01:00:00,2.61,1.26,1.35,1147.0,4225.0,0.0,2362.0,1363.0,246.0,109693.0,3.10234191992252,0.95,11.62,0.38,87.05,2.9,34.88577106174228,4.2,1.03,0.45,86.58,11.94,4.520408043236317,69.79,9.57,19.68,0.96,9.098075270010575,5.33222222222222,77.6888888888889,68.75,37.42,0.055,5.09,1.95,9.0,2.3,0.045,0.15,55.65,10.18,0.067,2.0,0.08,110.97341012362978,0.1,96.24,1.27,0.42,1.16,0.0,0.0,1.103466265609734,1.0,53.1,8.45,2.6,0.12,0.014,0.203,0.56,6.67,7.43,0.27,0.06,0.016,12.515221544721223,0.0,0.0,0.0,0.0,0.0,0.0,0.0,0.0,0.0,0.0,0.0,0.0,0.0,2124.2536132625974,7.0,1.4,2.89,75.0,23.4,10.0,60.0,26.5,8.0,125.6925,109.0,554.0,45.2464377481897,445.0,86.88073394495413
2025-03-22 02:00:00,2.64,1.3,1.34,1139.0,4237.0,0.0,2343.0,1335.0,238.0,107676.0,3.16938163045453,0.95,11.62,0.38,87.05,2.9,36.678799381076,4.2,1.03,0.45,86.58,11.94,4.752744018328332,69.79,9.57,19.68,0.96,9.565690177580974,5.33222222222222,77.6888888888889,68.75,37.42,0.055,5.09,1.95,9.0,2.3,0.045,0.15,55.65,10.18,0.067,2.0,0.08,116.677124302472,0.1,96.24,1.27,0.42,1.16,0.0,0.0,1.1601812586699694,1.0,53.1,8.45,2.6,0.12,0.014,0.203,0.56,6.67,7.43,0.27,0.06,0.016,13.158467944885494,0.0,0.0,0.0,0.0,0.0,0.0,0.0,0.0,0.0,0.0,0.0,0.0,0.0,2124.2536132625974,8.0,1.4,2.9,75.0,23.4,10.0,60.0,26.5,8.0,125.03,104.0,549.0,45.5772811918063,445.0,91.34615384615384
2025-03-22 03:00:00,2.63,1.3,1.33,1138.0,4254.0,0.0,2351.0,1349.0,239.0,108008.0,3.17231457634946,0.95,11.62,0.38,87.05,2.9,36.8266177003862,4.2,1.03,0.45,86.58,11.94,4.771897934071369,69.79,9.57,19.68,0.96,9.60424062822145,5.33222222222222,77.6888888888889,68.75,37.42,0.055,5.09,1.95,9.0,2.3,0.045,0.15,55.65,10.18,0.067,2.0,0.08,117.14734188612708,0.1,96.24,1.27,0.42,1.16,0.0,0.0,1.164856876374083,1.0,53.1,8.45,2.6,0.12,0.014,0.203,0.56,6.67,7.43,0.27,0.06,0.016,13.211497560061876,0.0,0.0,0.0,0.0,0.0,0.0,0.0,0.0,0.0,0.0,0.0,0.0,0.0,2124.2536132625974,7.0,1.4,2.99,75.0,23.4,10.0,60.0,26.5,8.0,125.1625,105.0,550.0,45.6339990710636,445.0,91.71428571428572
2025-03-22 04:00:00,2.6,1.3,1.3,1147.0,4232.0,0.0,2349.0,1389.0,244.0,108493.0,3.14182328100319,0.95,11.62,0.38,87.05,2.9,37.06489200613996,4.2,1.03,0.45,86.58,11.94,4.802772902731788,69.79,9.57,19.68,0.96,9.666381653134458,5.33222222222222,77.6888888888889,68.75,37.42,0.055,5.09,1.95,9.0,2.3,0.045,0.15,55.65,10.18,0.067,2.0,0.08,117.9053045582875,0.1,96.24,1.27,0.42,1.16,0.0,0.0,1.1723936929717589,1.0,53.1,8.45,2.6,0.12,0.014,0.203,0.56,6.67,7.43,0.27,0.06,0.016,13.296978133779028,0.0,0.0,0.0,0.0,0.0,0.0,0.0,0.0,0.0,0.0,0.0,0.0,0.0,2124.2536132625974,8.0,1.4,3.1,75.0,23.4,10.0,60.0,26.5,8.0,125.03,104.0,549.0,45.0498492928356,445.0,92.3076923076923
2025-03-22 05:00:00,2.59,1.3,1.29,1138.0,4235.0,0.0,2340.0,1365.0,237.0,105407.0,3.23602682018364,0.95,11.62,0.38,87.05,2.9,36.98767348112717,4.2,1.03,0.45,86.58,11.94,4.792767125851096,69.79,9.57,19.68,0.96,9.646243358023762,5.33222222222222,77.6888888888889,68.75,37.42,0.055,5.09,1.95,9.0,2.3,0.045,0.15,55.65,10.18,0.067,2.0,0.08,117.6596685071244,0.1,96.24,1.27,0.42,1.16,0.0,0.0,1.1699512061114008,1.0,53.1,8.45,2.6,0.12,0.014,0.203,0.56,6.67,7.43,0.27,0.06,0.016,13.26927609600032,0.0,0.0,0.0,0.0,0.0,0.0,0.0,0.0,0.0,0.0,0.0,0.0,0.0,2124.2536132625974,7.0,1.4,3.16,75.0,23.4,10.0,60.0,26.5,8.0,125.03,104.0,549.0,45.2347417840376,445.0,92.1153846153846
2025-03-22 06:00:00,2.59,1.3,1.29,1123.0,4231.0,0.0,2328.0,1380.0,236.0,106396.0,3.20294343170548,0.95,11.62,0.38,87.05,2.9,34.357543372648,4.2,1.03,0.45,86.58,11.94,4.451961664619205,69.79,9.57,19.68,0.96,8.960315514992462,5.33222222222222,77.6888888888889,68.75,37.42,0.055,5.09,1.95,9.0,2.3,0.045,0.15,55.65,10.18,0.067,2.0,0.08,109.29309100794302,0.1,96.24,1.27,0.42,1.16,0.0,0.0,1.0867579797459954,1.0,53.1,8.45,2.6,0.12,0.014,0.203,0.56,6.67,7.43,0.27,0.06,0.016,12.32572060052908,0.0,0.0,0.0,0.0,0.0,0.0,0.0,0.0,0.0,0.0,0.0,0.0,0.0,2124.2536132625974,6.0,1.4,3.19,75.0,23.4,10.0,60.0,26.5,8.0,126.4875,115.0,560.0,45.1469902006533,445.0,85.56521739130434
2025-03-22 07:00:00,2.6,1.3,1.3,1156.0,4277.0,0.0,2359.0,1372.0,242.0,106909.0,3.22221526163052,0.95,11.62,0.38,87.05,2.9,35.95575319231986,4.2,1.03,0.45,86.58,11.94,4.659053562081859,69.79,9.57,19.68,0.96,9.377122505180814,5.33222222222222,77.6888888888889,68.75,37.42,0.055,5.09,1.95,9.0,2.3,0.045,0.15,55.65,10.18,0.067,2.0,0.08,114.37707764158117,0.1,96.24,1.27,0.42,1.16,0.0,0.0,1.137310699886619,1.0,53.1,8.45,2.6,0.12,0.014,0.203,0.56,6.67,7.43,0.27,0.06,0.016,12.899076136593973,0.0,0.0,0.0,0.0,0.0,0.0,0.0,0.0,0.0,0.0,0.0,0.0,0.0,2124.2536132625974,7.0,1.4,3.2,75.0,23.4,10.0,60.0,26.5,8.0,125.825,110.0,555.0,44.8831775700935,445.0,89.54545454545455
2025-03-22 08:00:00,2.58,1.3,1.28,1139.0,4256.0,0.0,2357.0,1397.0,242.0,107278.0,3.19538557363027,0.95,11.85,0.4,86.8,3.1,34.751144202120315,4.9,1.03,0.43,86.57,11.97,4.502963442743076,69.67,9.77,19.63,0.93,9.062965101453944,5.33222222222222,77.6888888888889,68.75,37.42,0.05,5.1681,1.88,8.82,2.22,0.053,0.15,55.68,10.2885,0.077,1.99077030243223,0.09,110.54515524343682,0.1,96.24,1.27,0.42,1.16,0.0,0.0,1.0992079048650367,1.0,53.06,9.23,2.4,0.06,0.015,0.21,0.526,6.04,7.3,0.27,0.1,0.013,12.466924347246154,0.0,0.0,0.0,0.0,0.0,0.0,0.0,0.0,0.0,0.0,0.0,0.0,0.0,2124.2536132625974,7.0,1.4,2.89,75.0,23.4,10.0,60.0,26.5,8.0,125.825,110.0,555.0,45.2453627612116,445.0,86.54545454545455
2025-03-22 09:00:00,2.59,1.3,1.29,1143.0,4304.0,0.0,2363.0,1401.0,244.0,108437.0,3.19688441280899,0.95,11.85,0.4,86.8,3.1,34.91135314189433,4.9,1.03,0.43,86.57,11.97,4.523722903059177,69.67,9.77,19.63,0.93,9.10474697838058,5.33222222222222,77.6888888888889,68.75,37.42,0.05,5.1681,1.88,8.82,2.22,0.053,0.15,55.68,10.2885,0.077,1.99077030243223,0.09,111.0547880202944,0.1,96.24,1.27,0.42,1.16,0.0,0.0,1.104275448310668,1.0,53.06,9.23,2.4,0.06,0.015,0.21,0.526,6.04,7.3,0.27,0.1,0.013,12.524399080172884,0.0,0.0,0.0,0.0,0.0,0.0,0.0,0.0,0.0,0.0,0.0,0.0,0.0,2124.2536132625974,7.0,1.4,2.94,75.0,23.4,10.0,60.0,26.5,8.0,125.56,108.0,553.0,44.6953657962832,445.0,86.94444444444444
2025-03-22 10:00:00,2.57,1.3,1.27,1157.0,4377.0,0.0,2396.0,1427.0,248.0,108733.0,3.24222157449648,0.95,11.85,0.4,86.8,3.1,35.56464637732001,4.9,1.03,0.43,86.57,11.97,4.60837495190693,69.67,9.77,19.63,0.93,9.275123348126634,5.33222222222222,77.6888888888889,68.75,37.42,0.05,5.1681,1.88,8.82,2.22,0.053,0.15,55.68,10.2885,0.077,1.99077030243223,0.09,113.132946992833,0.1,96.24,1.27,0.42,1.16,0.0,0.0,1.1249396625419494,1.0,53.06,9.23,2.4,0.06,0.015,0.21,0.526,6.04,7.3,0.27,0.1,0.013,12.758767114078449,0.0,0.0,0.0,0.0,0.0,0.0,0.0,0.0,0.0,0.0,0.0,0.0,0.0,2124.2536132625974,7.0,1.4,3.01,75.0,23.4,10.0,60.0,26.5,8.0,126.09,112.0,557.0,44.5330830595964,445.0,88.57142857142857
2025-03-22 11:00:00,2.57,1.3,1.27,1150.0,4403.0,0.0,2368.0,1399.0,242.0,106369.0,3.33389349628036,0.95,11.85,0.4,86.8,3.1,35.00666732125355,4.9,1.03,0.43,86.57,11.97,4.536073468057364,69.67,9.77,19.63,0.93,9.129604550729342,5.33222222222222,77.6888888888889,68.75,37.42,0.05,5.1681,1.88,8.82,2.22,0.053,0.15,55.68,10.2885,0.077,1.99077030243223,0.09,111.35798726728564,0.1,96.24,1.27,0.42,1.16,0.0,0.0,1.107290315930221,1.0,53.06,9.23,2.4,0.06,0.015,0.21,0.526,6.04,7.3,0.27,0.1,0.013,12.558592908622964,0.0,0.0,0.0,0.0,0.0,0.0,0.0,0.0,0.0,0.0,0.0,0.0,0.0,2124.2536132625974,7.0,1.4,2.99,75.0,23.4,10.0,60.0,26.5,8.0,125.825,110.0,555.0,44.9929145016533,445.0,87.18181818181819
2025-03-22 12:00:00,2.59,1.3,1.29,1155.0,4397.0,0.0,2376.0,1369.0,240.0,105758.0,3.34857355724969,0.95,11.85,0.4,86.8,3.1,34.72545669278946,4.9,1.03,0.43,86.57,11.97,4.499634921679735,69.67,9.77,19.63,0.93,9.056265897558534,5.33222222222222,77.6888888888889,68.75,37.42,0.05,5.1681,1.88,8.82,2.22,0.053,0.15,55.68,10.2885,0.077,1.99077030243223,0.09,110.46344197119808,0.1,96.24,1.27,0.42,1.16,0.0,0.0,1.0983953873505474,1.0,53.06,9.23,2.4,0.06,0.015,0.21,0.526,6.04,7.3,0.27,0.1,0.013,12.457708989224146,0.0,0.0,0.0,0.0,0.0,0.0,0.0,0.0,0.0,0.0,0.0,0.0,0.0,2124.2536132625974,7.0,1.4,2.83,75.0,23.4,10.0,60.0,26.5,8.0,125.56,108.0,553.0,45.6618857277216,445.0,86.48148148148148
2025-03-22 13:00:00,2.61,1.3,1.31,1151.0,3983.0,0.0,2371.0,1367.0,242.0,106912.0,3.00079363251034,0.95,11.85,0.4,86.8,3.1,34.53992120766344,4.9,1.03,0.43,86.57,11.97,4.475593713079672,69.67,9.77,19.63,0.93,9.0078789547575,5.33222222222222,77.6888888888889,68.75,37.42,0.05,5.1681,1.88,8.82,2.22,0.053,0.15,55.68,10.2885,0.077,1.99077030243223,0.09,109.87324416685723,0.1,96.24,1.27,0.42,1.16,0.0,0.0,1.092526743984524,1.0,53.06,9.23,2.4,0.06,0.015,0.21,0.526,6.04,7.3,0.27,0.1,0.013,12.39114839359764,0.0,0.0,0.0,0.0,0.0,0.0,0.0,0.0,0.0,0.0,0.0,0.0,0.0,2124.2536132625974,7.0,1.4,2.68,75.0,23.4,10.0,60.0,26.5,8.0,124.8975,103.0,548.0,45.452419920505,445.0,86.01941747572816
