Repository: saikumar-voptimai/evonith_bf_webapp

# Evonith BF2 — Blast Furnace Intelligence Platform

Monitoring, modelling and optimisation of **Blast Furnace 2 (BF2)** at Evonith Steel: live telemetry from InfluxDB,
manual plant reports from Neon PostgreSQL, a two-zone energy model of the furnace, blend and fuel optimisers, a
conversational assistant (FurnaceMind) and a live digital twin evaluated every hour.

The platform has three deployable parts that share one Python service layer, plus the shared data library:

| Part | Path | What it is |
|---|---|---|
| **Streamlit app** (legacy) | `src/app.py`, `src/custom_pages/` | The original 11-page dashboard; still the home of the model pages. Served under `/legacy` in production |

File: src/data/V13_df_filtered.csv (part 158 of 268)
NM3/HR.,STEAMKGS/HR.,RAFTOC,PERMEABILITYKGS/HR.,TUYEREVELOCITYM/S,HOT BLAST VOLUMENM3/HR.,O2 ENRICHMENT %,COKE_VM%,COKE_ASH%,COKE_IM%,COKE_FC%,COKE_MOIST%,COKE_CALC_MT,NUTCOKE_MOIST%,NUTCOKE_VM%,NUTCOKE_IM%,NUTCOKE_FC%,NUTCOKE_ASH%,NUTCOKE_CALC_MT,PCI_2_FC%,PCI_2_ASH%,PCI_2_VM%,PCI_2_IM%,PCI_2_CALC_MT,SINTER_SP_02_COLD_STRENGTH_AI,SINTER_SP_02_COLD_STRENGTH_TI,SINTER_SP_02_HOT_STRENGTH_RI,SINTER_SP_02_HOT_STRENGTH_RDI,SINTER_SP_02_P%,SINTER_SP_02_SIO2%,SINTER_SP_02_MGO%,SINTER_SP_02_FEO%,SINTER_SP_02_AL2O3%,SINTER_SP_02_NA2O%,SINTER_SP_02_TIO2%,SINTER_SP_02_FE(T)%,SINTER_SP_02_CAO%,SINTER_SP_02_K2O%,SINTER_SP_02_BASICITY,SINTER_SP_02_MNO%,SINTER_CALC_MT,FLUX_TM%,FLUX_SIO2%,FLUX_FE2O3%,FLUX_AL2O3%,FLUX_LOI%,FLUX_MGO%,FLUX_CAO%,FLUX_CALC_MT,GEOMIN TYPE,ORE_FE(T)%,ORE_LOI%,ORE_TM%,ORE_MGO%,ORE_NA2O%,ORE_P%,ORE_TIO2%,ORE_AL2O3%,ORE_SIO2%,ORE_MNO%,ORE_CAO%,ORE_K2O%,ORE_CALC_MT,LLOYDS_PELLET_PCT_SIO2,LLOYDS_PELLET_PCT_AL2O3,LLOYDS_PELLET_PCT_FE2O3,LLOYDS_PELLET_PCT_MGO,LLOYDS_PELLET_PCT_TIO2,LLOYDS_PELLET_PCT_NA2O,TOTAL_PELLET_CALC_MT,LLOYDS_PELLET_PCT_K2O,LLOYDS_PELLET_PCT_TM,LLOYDS_PELLET_PCT_LOI,LLOYDS_PELLET_PCT_MNO,LLOYDS_PELLET_PCT_CAO,LLOYDS_PELLET_PCT_P,DAILYPRODUCTION,CHARGES/HRS.,STOCKRODLEVEL,FURNACE TOP GAS ANALYSISH2%,COKE_DISCHARGE_TIME,WEIGHTED_COKE_ANGLE,TOTAL_COKE_PORTIONS,NON_COKE_DISCHARGE_TIME,WEIGHTED_NON_COKE_ANGLE,TOTAL_NON_COKE_PORTIONS,UNITCOST LAKHS/THM,ACTUALKG/THM.,ACT. FUEL RATEKG/THM.,FURNACETOPGASANALYSISCO2ETACO,COKE RATE KG/THM,PRODUCTIONTONNESPERHR
2025-03-22 14:00:00,2.61,1.3,1.31,1148.0,4357.0,0.0,2378.0,1381.0,243.0,108346.0,3.23893721708533,0.95,11.85,0.4,86.8,3.1,34.44371271671493,4.9,1.03,0.43,86.57,11.97,4.463127265497315,69.67,9.77,19.63,0.93,8.982788149376862,5.33222222222222,77.6888888888889,68.75,37.42,0.05,5.1681,1.88,8.82,2.22,0.053,0.15,55.68,10.2885,0.077,1.99077030243223,0.09,109.56720006926489,0.1,96.24,1.27,0.42,1.16,0.0,0.0,1.0894835885375938,1.0,53.06,9.23,2.4,0.06,0.015,0.21,0.526,6.04,7.3,0.27,0.1,0.013,12.35663373211652,0.0,0.0,0.0,0.0,0.0,0.0,0.0,0.0,0.0,0.0,0.0,0.0,0.0,2124.2536132625974,7.0,1.4,2.82,75.0,23.4,10.0,60.0,26.5,8.0,124.4425,109.0,549.0,44.5473489233619,440.0,85.77981651376147
2025-03-22 15:00:00,2.61,1.3,1.31,1162.0,4416.0,0.0,2381.0,1387.0,248.0,108912.0,3.26571617307057,0.95,11.85,0.4,86.8,3.1,34.546594163380455,4.9,1.03,0.43,86.57,11.97,4.476458377433569,69.67,9.77,19.63,0.93,9.009619236010836,5.33222222222222,77.6888888888889,68.75,37.42,0.05,5.1681,1.88,8.82,2.22,0.053,0.15,55.68,10.2885,0.077,1.99077030243223,0.09,109.89447117801346,0.1,96.24,1.27,0.42,1.16,0.0,0.0,1.0927378151835123,1.0,53.06,9.23,2.4,0.06,0.015,0.21,0.526,6.04,7.3,0.27,0.1,0.013,12.393542307122118,0.0,0.0,0.0,0.0,0.0,0.0,0.0,0.0,0.0,0.0,0.0,0.0,0.0,2124.2536132625974,7.0,1.4,2.89,75.0,23.4,10.0,60.0,26.5,8.0,124.7075,111.0,551.0,43.7426349281169,440.0,86.03603603603604
2025-03-22 16:00:00,2.63,1.3,1.33,1160.0,4394.0,0.0,2392.0,1363.0,245.0,108970.0,3.24773100917334,0.96,11.86,0.4,86.78,2.6,34.502380953863614,4.9,1.03,0.43,86.57,11.97,4.470729344024405,69.86,9.69,19.49,0.96,8.998088600572075,5.33222222222222,77.6888888888889,68.75,37.42,0.05,5.2216,2.18,8.56,2.19,0.04,0.15,55.09,10.8205,0.076,2.0722575455799,0.1,109.75382671228245,0.1,96.38,1.12,0.48,1.24,0.0,0.0,1.0913393141984025,1.0,53.06,9.23,2.4,0.06,0.015,0.21,0.526,6.04,7.3,0.27,0.1,0.013,12.37768088008566,0.0,0.0,0.0,0.0,0.0,0.0,0.0,0.0,0.0,0.0,0.0,0.0,0.0,2124.2536132625974,7.0,1.4,2.74,75.0,23.4,10.0,60.0,26.5,8.0,124.31,108.0,548.0,45.1827242524917,440.0,85.92592592592592
2025-03-22 17:00:00,2.66,1.3,1.36,1146.0,4330.0,0.0,2373.0,1341.0,243.0,109320.0,3.19022358878164,0.96,11.86,0.4,86.78,2.6,34.86235987213024,4.9,1.03,0.43,86.57,11.97,4.517374481798426,69.86,9.69,19.49,0.96,9.091969721565798,5.33222222222222,77.6888888888889,68.75,37.42,0.05,5.2216,2.18,8.56,2.19,0.04,0.15,55.09,10.8205,0.076,2.0722575455799,0.1,110.89893794006528,0.1,96.38,1.12,0.48,1.24,0.0,0.0,1.1027257500015522,1.0,53.06,9.23,2.4,0.06,0.015,0.21,0.526,6.04,7.3,0.27,0.1,0.013,12.506822813212562,0.0,0.0,0.0,0.0,0.0,0.0,0.0,0.0,0.0,0.0,0.0,0.0,0.0,2124.2536132625974,7.0,1.4,2.63,75.0,23.4,10.0,60.0,26.5,8.0,124.1775,107.0,547.0,44.9446146594391,440.0,86.82242990654206
2025-03-22 18:00:00,2.66,1.3,1.36,1148.0,4374.0,0.0,2393.0,1342.0,243.0,109426.0,3.21949756256832,0.96,11.86,0.4,86.78,2.6,34.22804832994187,4.9,1.03,0.43,86.57,11.97,4.435182031697462,69.86,9.69,19.49,0.96,8.926543704601675,5.33222222222222,77.6888888888889,68.75,37.42,0.05,5.2216,2.18,8.56,2.19,0.04,0.15,55.09,10.8205,0.076,2.0722575455799,0.1,108.881160698082,0.1,96.38,1.12,0.48,1.24,0.0,0.0,1.082661942684438,1.0,53.06,9.23,2.4,0.06,0.015,0.21,0.526,6.04,7.3,0.27,0.1,0.013,12.279264435190438,0.0,0.0,0.0,0.0,0.0,0.0,0.0,0.0,0.0,0.0,0.0,0.0,0.0,2124.2536132625974,7.0,1.4,2.54,75.0,23.4,10.0,60.0,26.5,8.0,123.6475,103.0,543.0,45.1612903225806,440.0,85.24271844660194
2025-03-22 19:00:00,2.69,1.3,1.39,1137.0,4354.0,0.0,2404.0,1310.0,238.0,109002.0,3.2172442644976,0.96,11.86,0.4,86.78,2.6,35.57088141350116,4.9,1.03,0.43,86.57,11.97,4.609182871779283,69.86,9.69,19.49,0.96,9.27674942164489,5.33222222222222,77.6888888888889,68.75,37.42,0.05,5.2216,2.18,8.56,2.19,0.04,0.15,55.09,10.8205,0.076,2.0722575455799,0.1,113.15278095969713,0.1,96.38,1.12,0.48,1.24,0.0,0.0,1.1251368819778789,1.0,53.06,9.23,2.4,0.06,0.015,0.21,0.526,6.04,7.3,0.27,0.1,0.013,12.761003924582315,0.0,0.0,0.0,0.0,0.0,0.0,0.0,0.0,0.0,0.0,0.0,0.0,0.0,2124.2536132625974,7.0,1.4,2.5,75.0,23.4,10.0,60.0,26.5,8.0,122.19,92.0,532.0,44.58362328926,440.0,88.58695652173913
2025-03-22 20:00:00,2.68,1.3,1.38,1140.0,4352.0,0.0,2394.0,1338.0,243.0,110654.0,3.16779389904615,0.96,11.86,0.4,86.78,2.6,37.14211053115275,4.9,1.03,0.43,86.57,11.97,4.812778679612479,69.86,9.69,19.49,0.96,9.686519948245156,5.33222222222222,77.6888888888889,68.75,37.42,0.05,5.2216,2.18,8.56,2.19,0.04,0.15,55.09,10.8205,0.076,2.0722575455799,0.1,118.1509406094506,0.1,96.38,1.12,0.48,1.24,0.0,0.0,1.1748361798321163,1.0,53.06,9.23,2.4,0.06,0.015,0.21,0.526,6.04,7.3,0.27,0.1,0.013,13.324680171557732,0.0,0.0,0.0,0.0,0.0,0.0,0.0,0.0,0.0,0.0,0.0,0.0,0.0,2124.2536132625974,8.0,1.4,2.55,75.0,23.4,10.0,60.0,26.5,8.0,122.19,92.0,532.0,44.9352451433858,440.0,92.5
2025-03-22 21:00:00,2.69,1.3,1.39,1143.0,4339.0,0.0,2388.0,1326.0,242.0,110449.0,3.1641960211778,0.96,11.86,0.4,86.78,2.6,36.71780667721648,4.9,1.03,0.43,86.57,11.97,4.757798482938164,69.86,9.69,19.49,0.96,9.575863130781222,5.33222222222222,77.6888888888889,68.75,37.42,0.05,5.2216,2.18,8.56,2.19,0.04,0.15,55.09,10.8205,0.076,2.0722575455799,0.1,116.80120849326572,0.1,96.38,1.12,0.48,1.24,0.0,0.0,1.1614150922386035,1.0,53.06,9.23,2.4,0.06,0.015,0.21,0.526,6.04,7.3,0.27,0.1,0.013,13.172461757784015,0.0,0.0,0.0,0.0,0.0,0.0,0.0,0.0,0.0,0.0,0.0,0.0,0.0,2124.2536132625974,7.0,1.4,2.57,75.0,23.4,10.0,60.0,26.5,8.0,122.8525,97.0,537.0,44.9766355140187,440.0,91.44329896907216
2025-03-22 22:00:00,2.68,1.3,1.38,1140.0,4328.0,0.0,2383.0,1333.0,242.0,110624.0,3.15119113612572,0.96,11.86,0.4,86.78,2.6,36.75920217516149,4.9,1.03,0.43,86.57,11.97,4.763162404564928,69.86,9.69,19.49,0.96,9.586658917850874,5.33222222222222,77.6888888888889,68.75,37.42,0.05,5.2216,2.18,8.56,2.19,0.04,0.15,55.09,10.8205,0.076,2.0722575455799,0.1,116.93288967533256,0.1,96.38,1.12,0.48,1.24,0.0,0.0,1.162724466637971,1.0,53.06,9.23,2.4,0.06,0.015,0.21,0.526,6.04,7.3,0.27,0.1,0.013,13.18731233473755,0.0,0.0,0.0,0.0,0.0,0.0,0.0,0.0,0.0,0.0,0.0,0.0,0.0,2124.2536132625974,7.0,1.4,2.6,75.0,23.4,10.0,60.0,26.5,8.0,121.6025,97.0,532.0,45.0511152416357,435.0,91.54639175257732
2025-03-22 23:00:00,2.64,1.3,1.34,1144.0,4310.0,0.0,2383.0,1377.0,246.0,110704.0,3.13582908899803,0.97,11.73,0.39,86.91,3.2,37.54174688736935,4.6,1.02,0.44,86.72,11.82,4.972221790900382,69.89,9.6,19.58,0.93,10.183172535320764,4.95777777777778,78.4,68.75,36.425,0.049,5.38,2.18,8.34,2.31,0.043,0.15,54.8,10.94,0.071,2.03345724907063,0.09,121.83932066396822,0.1,96.38,1.12,0.48,1.24,0.0,0.0,2.0595622877907807,1.0,53.17,8.58,2.5,0.05,0.012,0.186,0.555,5.86,8.22,0.15,0.03,0.019,11.901443430615942,0.0,0.0,0.0,0.0,0.0,0.0,0.0,0.0,0.0,0.0,0.0,0.0,0.0,2124.2536132625974,8.0,1.4,2.71,75.0,23.4,10.0,60.0,26.5,8.0,121.3375,95.0,530.0,45.1665884561239,435.0,92.94736842105264
2025-03-23 00:00:00,2.67,1.3,1.37,1144.0,4339.0,0.0,2382.0,1339.0,242.0,109758.0,3.18410178223535,0.97,11.73,0.39,86.91,3.2,35.88123094728829,4.6,1.02,0.44,86.72,11.82,4.75229453055794,69.89,9.6,19.58,0.93,9.732758750202391,4.95777777777778,78.4,68.75,36.425,0.049,5.38,2.18,8.34,2.31,0.043,0.15,54.8,10.94,0.071,2.03345724907063,0.09,116.4502231694338,0.1,96.38,1.12,0.48,1.24,0.0,0.0,1.968465407863304,1.0,53.17,8.58,2.5,0.05,0.012,0.186,0.555,5.86,8.22,0.15,0.03,0.019,11.37502848818395,0.0,0.0,0.0,0.0,0.0,0.0,0.0,0.0,0.0,0.0,0.0,0.0,0.0,2189.059885218492,7.0,1.4,2.83,75.0,23.4,10.0,60.0,26.5,8.0,121.6025,97.0,532.0,45.4566581454799,435.0,91.54639175257732
2025-03-23 01:00:00,2.64,1.3,1.34,1141.0,4336.0,0.0,2384.0,1370.0,244.0,109756.0,3.18195987388596,0.97,11.73,0.39,86.91,3.2,35.27512907317868,4.6,1.02,0.44,86.72,11.82,4.672019285109326,69.89,9.6,19.58,0.93,9.56835404158411,4.95777777777778,78.4,68.75,36.425,0.049,5.38,2.18,8.34,2.31,0.043,0.15,54.8,10.94,0.071,2.03345724907063,0.09,114.48315858886905,0.1,96.38,1.12,0.48,1.24,0.0,0.0,1.935214303000748,1.0,53.17,8.58,2.5,0.05,0.012,0.186,0.555,5.86,8.22,0.15,0.03,0.019,11.182882736694356,0.0,0.0,0.0,0.0,0.0,0.0,0.0,0.0,0.0,0.0,0.0,0.0,0.0,2189.059885218492,8.0,1.4,2.83,75.0,23.4,10.0,60.0,26.5,8.0,121.735,98.0,533.0,44.7870087079313,435.0,90.0
2025-03-23 02:00:00,2.65,1.3,1.35,1144.0,4306.0,0.0,2370.0,1368.0,246.0,110958.0,3.1257545086488,0.97,11.73,0.39,86.91,3.2,35.7408073447718,4.6,1.02,0.44,86.72,11.82,4.7336961073549935,69.89,9.6,19.58,0.93,9.6946689464235,4.95777777777778,78.4,68.75,36.425,0.049,5.38,2.18,8.34,2.31,0.043,0.15,54.8,10.94,0.071,2.03345724907063,0.09,115.99448741512472,0.1,96.38,1.12,0.48,1.24,0.0,0.0,1.9607616865387112,1.0,53.17,8.58,2.5,0.05,0.012,0.186,0.555,5.86,8.22,0.15,0.03,0.019,11.33051155170022,0.0,0.0,0.0,0.0,0.0,0.0,0.0,0.0,0.0,0.0,0.0,0.0,0.0,2189.059885218492,7.0,1.4,2.81,75.0,23.4,10.0,60.0,26.5,8.0,122.1325,101.0,536.0,44.7781885397412,435.0,91.18811881188118
2025-03-23 03:00:00,2.59,1.3,1.29,1146.0,4035.0,0.0,2352.0,1400.0,244.0,108386.0,2.99862977655649,0.97,11.73,0.39,86.91,3.2,37.96728258269175,4.6,1.02,0.44,86.72,11.82,5.028581924152462,69.89,9.6,19.58,0.93,10.298598794477172,4.95777777777778,78.4,68.75,36.425,0.049,5.38,2.18,8.34,2.31,0.043,0.15,54.8,10.94,0.071,2.03345724907063,0.09,123.2203693453708,0.1,96.38,1.12,0.48,1.24,0.0,0.0,2.08290742601315,1.0,53.17,8.58,2.5,0.05,0.012,0.186,0.555,5.86,8.22,0.15,0.03,0.019,12.036346290112109,0.0,0.0,0.0,0.0,0.0,0.0,0.0,0.0,0.0,0.0,0.0,0.0,0.0,2189.059885218492,8.0,1.4,2.97,75.0,23.4,10.0,60.0,26.5,8.0,121.8675,99.0,534.0,45.1035781544256,435.0,96.86868686868686
2025-03-23 04:00:00,2.57,1.3,1.27,1156.0,4135.0,0.0,2363.0,1426.0,248.0,108731.0,3.06314823105656,0.97,11.73,0.39,86.91,3.2,38.363187510561325,4.6,1.02,0.44,86.72,11.82,5.081017606364688,69.89,9.6,19.58,0.93,10.405987728726153,4.95777777777778,78.4,68.75,36.425,0.049,5.38,2.18,8.34,2.31,0.043,0.15,54.8,10.94,0.071,2.03345724907063,0.09,124.50525328015048,0.1,96.38,1.12,0.48,1.24,0.0,0.0,2.104627002926739,1.0,53.17,8.58,2.5,0.05,0.012,0.186,0.555,5.86,8.22,0.15,0.03,0.019,12.161855636202954,0.0,0.0,0.0,0.0,0.0,0.0,0.0,0.0,0.0,0.0,0.0,0.0,0.0,2189.059885218492,8.0,1.4,2.92,75.0,23.4,10.0,60.0,26.5,8.0,121.8675,99.0,534.0,44.8554913294798,435.0,97.87878787878788
2025-03-23 05:00:00,2.65,1.3,1.35,1157.0,4390.0,0.0,2375.0,1369.0,247.0,110493.0,3.20008557423625,0.97,11.73,0.39,86.91,3.2,38.41069610190567,4.6,1.02,0.44,86.72,11.82,5.087309888230155,69.89,9.6,19.58,0.93,10.418874400836028,4.95777777777778,78.4,68.75,36.425,0.049,5.38,2.18,8.34,2.31,0.043,0.15,54.8,10.94,0.071,2.03345724907063,0.09,124.65943935232404,0.1,96.38,1.12,0.48,1.24,0.0,0.0,2.1072333521563693,1.0,53.17,8.58,2.5,0.05,0.012,0.186,0.555,5.86,8.22,0.15,0.03,0.019,12.176916757733856,0.0,0.0,0.0,0.0,0.0,0.0,0.0,0.0,0.0,0.0,0.0,0.0,0.0,2189.059885218492,8.0,1.4,2.86,75.0,23.4,10.0,60.0,26.5,8.0,122.0,100.0,535.0,44.217371110079,435.0,98.0
2025-03-23 06:00:00,2.67,1.3,1.37,1160.0,4363.0,0.0,2342.0,1342.0,246.0,109029.0,3.22309169878883,0.97,11.73,0.39,86.91,3.2,36.57025458504418,4.6,1.02,0.44,86.72,11.82,4.843552360311407,69.89,9.6,19.58,0.93,9.919655929101204,4.95777777777778,78.4,68.75,36.425,0.049,5.38,2.18,8.34,2.31,0.043,0.15,54.8,10.94,0.071,2.03345724907063,0.09,118.68640499116566,0.1,96.38,1.12,0.48,1.24,0.0,0.0,2.0062656493911133,1.0,53.17,8.58,2.5,0.05,0.012,0.186,0.555,5.86,8.22,0.15,0.03,0.019,11.59346200625415,0.0,0.0,0.0,0.0,0.0,0.0,0.0,0.0,0.0,0.0,0.0,0.0,0.0,2189.059885218492,7.0,1.4,2.86,75.0,23.4,10.0,60.0,26.5,8.0,123.9875,115.0,550.0,45.0151057401813,435.0,93.30434782608695
2025-03-23 07:00:00,2.7,1.3,1.4,1169.0,4214.0,0.0,2338.0,1300.0,243.0,109452.0,3.10107893666526,0.97,11.73,0.39,86.91,3.2,36.80883033722993,4.6,1.02,0.44,86.72,11.82,4.875150558374949,69.89,9.6,19.58,0.93,9.98436943469646,4.95777777777778,78.4,68.75,36.425,0.049,5.38,2.18,8.34,2.31,0.043,0.15,54.8,10.94,0.071,2.03345724907063,0.09,119.46068722316768,0.1,96.38,1.12,0.48,1.24,0.0,0.0,2.0193540553051283,1.0,53.17,8.58,2.5,0.05,0.012,0.186,0.555,5.86,8.22,0.15,0.03,0.019,11.669095029594112,0.0,0.0,0.0,0.0,0.0,0.0,0.0,0.0,0.0,0.0,0.0,0.0,0.0,2189.059885218492,7.0,1.4,2.93,75.0,23.4,10.0,60.0,26.5,8.0,123.9875,115.0,550.0,44.6608777282328,435.0,93.91304347826087
2025-03-23 08:00:00,2.7,1.3,1.4,1169.0,4041.0,0.0,2356.0,1306.0,244.0,109869.0,2.96257855799046,0.97,11.83,0.41,86.79,3.4,34.74065742055476,4.6,1.02,0.44,86.72,11.82,4.601231114122821,69.81,9.68,19.54,0.97,9.423378980347984,4.95777777777778,78.4,68.75,35.43,0.05,5.22,2.08,8.6,2.18,0.045,0.15,54.88,11.21,0.077,2.14750957854406,0.09,112.74856527691648,0.0999999999999999,95.52,0.7999999999999999,0.39,1.19,0.0,0.0,1.9058928741674035,1.0,53.17,8.58,2.5,0.05,0.012,0.186,0.555,5.86,8.22,0.15,0.03,0.019,11.013445119471715,0.0,0.0,0.0,0.0,0.0,0.0,0.0,0.0,0.0,0.0,0.0,0.0,0.0,2189.059885218492,7.0,1.4,2.8,75.0,23.4,10.0,60.0,26.5,8.0,123.325,110.0,545.0,45.8798385181667,435.0,88.63636363636364
2025-03-23 09:00:00,2.68,1.3,1.38,1154.0,4287.0,0.0,2368.0,1321.0,242.0,109355.0,3.15755582653627,0.97,11.83,0.41,86.79,3.4,35.88086361281913,4.6,1.02,0.44,86.72,11.82,4.752245878894032,69.81,9.68,19.54,0.97,9.732659110985049,4.95777777777778,78.4,68.75,35.43,0.05,5.22,2.08,8.6,2.18,0.045,0.15,54.88,11.21,0.077,2.14750957854406,0.09,116.44903100908192,0.0999999999999999,95.52,0.7999999999999999,0.39,1.19,0.0,0.0,1.968445255678538,1.0,53.17,8.58,2.5,0.05,0.012,0.186,0.555,5.86,8.22,0.15,0.03,0.019,11.37491203621335,0.0,0.0,0.0,0.0,0.0,0.0,0.0,0.0,0.0,0.0,0.0,0.0,0.0,2189.059885218492,8.0,1.4,2.98,75.0,23.4,10.0,60.0,26.5,8.0,123.325,110.0,545.0,45.3793429449303,435.0,91.54545454545456
2025-03-23 10:00:00,2.63,1.3,1.33,1164.0,4324.0,0.0,2368.0,1373.0,244.0,109155.0,3.19061835591797,0.97,11.83,0.41,86.79,3.4,36.05902083036043,4.6,1.02,0.44,86.72,11.82,4.775841935889533,69.81,9.68,19.54,0.97,9.780984131397089,4.95777777777778,78.4,68.75,35.43,0.05,5.22,2.08,8.6,2.18,0.045,0.15,54.88,11.21,0.077,2.14750957854406,0.09,117.0272287797328,0.0999999999999999,95.52,0.7999999999999999,0.39,1.19,0.0,0.0,1.978219065289653,1.0,53.17,8.58,2.5,0.05,0.012,0.186,0.555,5.86,8.22,0.15,0.03,0.019,11.43139124195423,0.0,0.0,0.0,0.0,0.0,0.0,0.0,0.0,0.0,0.0,0.0,0.0,0.0,2189.059885218492,7.0,1.4,3.01,75.0,23.4,10.0,60.0,26.5,8.0,123.325,110.0,545.0,44.5297951582868,435.0,92.0
2025-03-23 11:00:00,2.61,1.3,1.31,1163.0,4303.0,0.0,2351.0,1381.0,246.0,108220.0,3.20254618225465,0.97,11.83,0.41,86.79,3.4,35.946027423919816,4.6,1.02,0.44,86.72,11.82,4.760876508750044,69.81,9.68,19.54,0.97,9.750334749081704,4.95777777777778,78.4,68.75,35.43,0.05,5.22,2.08,8.6,2.18,0.045,0.15,54.88,11.21,0.077,2.14750957854406,0.09,116.66051595942812,0.0999999999999999,95.52,0.7999999999999999,0.39,1.19,0.0,0.0,1.9720201806353963,1.0,53.17,8.58,2.5,0.05,0.012,0.186,0.555,5.86,8.22,0.15,0.03,0.019,11.395570196151008,0.0,0.0,0.0,0.0,0.0,0.0,0.0,0.0,0.0,0.0,0.0,0.0,0.0,2189.059885218492,8.0,1.4,3.2,75.0,23.4,10.0,60.0,26.5,8.0,123.4575,111.0,546.0,44.7616800377537,435.0,91.71171171171171
2025-03-23 12:00:00,2.64,1.3,1.34,1165.0,4301.0,0.0,2359.0,1342.0,243.0,107984.0,3.20804943515323,0.97,11.83,0.41,86.79,3.4,35.9877579433439,4.6,1.02,0.44,86.72,11.82,4.766403513091332,69.81,9.68,19.54,0.97,9.76165412323227,4.95777777777778,78.4,68.75,35.43,0.05,5.22,2.08,8.6,2.18,0.045,0.15,54.88,11.21,0.077,2.14750957854406,0.09,116.79594967147244,0.0999999999999999,95.52,0.7999999999999999,0.39,1.19,0.0,0.0,1.974309541445207,1.0,53.17,8.58,2.5,0.05,0.012,0.186,0.555,5.86,8.22,0.15,0.03,0.019,11.408799559657878,0.0,0.0,0.0,0.0,0.0,0.0,0.0,0.0,0.0,0.0,0.0,0.0,0.0,2189.059885218492,7.0,1.4,3.04,75.0,23.4,10.0,60.0,26.5,8.0,123.325,110.0,545.0,44.6296737318409,435.0,91.8181818181818
2025-03-23 13:00:00,2.65,1.3,1.35,1152.0,4301.0,0.0,2367.0,1349.0,245.0,109372.0,3.16736768534216,0.97,11.83,0.41,86.79,3.4,35.1682347426539,4.6,1.02,0.44,86.72,11.82,4.657861650912025,69.81,9.68,19.54,0.97,9.539359029336884,4.95777777777778,78.4,68.75,35.43,0.05,5.22,2.08,8.6,2.18,0.045,0.15,54.88,11.21,0.077,2.14750957854406,0.09,114.13623992647852,0.0999999999999999,95.52,0.7999999999999999,0.39,1.19,0.0,0.0,1.9293500172340787,1.0,53.17,8.58,2.5,0.05,0.012,0.186,0.555,5.86,8.22,0.15,0.03,0.019,11.14899521324983,0.0,0.0,0.0,0.0,0.0,0.0,0.0,0.0,0.0,0.0,0.0,0.0,0.0,2189.059885218492,7.0,1.4,2.94,75.0,23.4,10.0,60.0,26.5,8.0,123.325,110.0,545.0,44.8316458676713,435.0,89.72727272727273
2025-03-23 14:00:00,2.65,1.3,1.35,1163.0,4303.0,0.0,2376.0,1347.0,245.0,109265.0,3.17194026407939,0.97,11.83,0.41,86.79,3.4,33.50616979812252,4.6,1.02,0.44,86.72,11.82,4.437729232463725,69.81,9.68,19.54,0.97,9.088525077846851,4.95777777777778,78.4,68.75,35.43,0.05,5.22,2.08,8.6,2.18,0.045,0.15,54.88,11.21,0.077,2.14750957854406,0.09,108.7421152378048,0.0999999999999999,95.52,0.7999999999999999,0.39,1.19,0.0,0.0,1.838168158012509,1.0,53.17,8.58,2.5,0.05,0.012,0.186,0.555,5.86,8.22,0.15,0.03,0.019,10.622089207125612,0.0,0.0,0.0,0.0,0.0,0.0,0.0,0.0,0.0,0.0,0.0,0.0,0.0,2189.059885218492,7.0,1.4,2.85,75.0,23.4,10.0,60.0,26.5,8.0,123.7225,113.0,548.0,44.2457048717345,435.0,85.48672566371681
2025-03-23 15:00:00,2.64,1.3,1.34,1164.0,4298.0,0.0,2399.0,1345.0,244.0,108073.0,3.2031754267172,0.97,11.83,0.41,86.79,3.4,34.455605872488675,4.6,1.02,0.44,86.72,11.82,4.563477422930018,69.81,9.68,19.54,0.97,9.34605894768872,4.95777777777778,78.4,68.75,35.43,0.05,5.22,2.08,8.6,2.18,0.045,0.15,54.88,11.21,0.077,2.14750957854406,0.09,111.8234488438751,0.0999999999999999,95.52,0.7999999999999999,0.39,1.19,0.0,0.0,1.8902547787896191,1.0,53.17,8.58,2.5,0.05,0.012,0.186,0.555,5.86,8.22,0.15,0.03,0.019,10.923078390286308,0.0,0.0,0.0,0.0,0.0,0.0,0.0,0.0,0.0,0.0,0.0,0.0,0.0,2189.059885218492,7.0,1.4,2.78,75.0,23.4,10.0,60.0,26.5,8.0,123.325,110.0,545.0,44.3037974683544,435.0,87.9090909090909
2025-03-23 16:00:00,2.64,1.3,1.34,1163.0,4305.0,0.0,2403.0,1353.0,245.0,108504.0,3.19565361341016,0.97,11.81,0.4,86.82,3.2,34.09929143740606,3.7,1.04,0.45,86.71,11.8,4.516285308939015,69.83,9.69,19.56,0.92,9.249408906864636,4.95777777777778,78.4,68.75,34.435,0.051,5.2858,1.88,8.5,2.32,0.044,0.16,55.13,10.8585,0.08,2.05427749820273,0.09,110.6670533025734,0.0999999999999999,95.52,0.7999999999999999,0.39,1.19,0.0,0.0,1.8707071595673888,1.0,53.36,8.62,3.2,0.04,0.016,0.182,0.533,5.5,8.21,0.23,0.04,0.012,10.810119978804543,0.0,0.0,0.0,0.0,0.0,0.0,0.0,0.0,0.0,0.0,0.0,0.0,0.0,2189.059885218492,7.0,1.4,2.65,75.0,23.4,10.0,60.0,26.5,8.0,122.0,100.0,535.0,44.5539906103286,435.0,87.0
2025-03-23 17:00:00,2.68,1.3,1.38,1163.0,4294.0,0.0,2400.0,1329.0,245.0,110116.0,3.14086683550357,0.97,11.81,0.4,86.82,3.2,33.864123910251536,3.7,1.04,0.45,86.71,11.8,4.485138513704953,69.83,9.69,19.56,0.92,9.185619879920743,4.95777777777778,78.4,68.75,34.435,0.051,5.2858,1.88,8.5,2.32,0.044,0.16,55.13,10.8585,0.08,2.05427749820273,0.09,109.90383224531428,0.0999999999999999,95.52,0.7999999999999999,0.39,1.19,0.0,0.0,1.8578057308807177,1.0,53.36,8.62,3.2,0.04,0.016,0.182,0.533,5.5,8.21,0.23,0.04,0.012,10.735567427226584,0.0,0.0,0.0,0.0,0.0,0.0,0.0,0.0,0.0,0.0,0.0,0.0,0.0,2189.059885218492,8.0,1.4,2.64,75.0,23.4,10.0,60.0,26.5,8.0,122.0,100.0,535.0,44.6558609349307,435.0,86.4
2025-03-23 18:00:00,2.67,1.3,1.37,1163.0,4279.0,0.0,2390.0,1349.0,248.0,111253.0,3.0979390524389,0.97,11.81,0.4,86.82,3.2,35.85722691267008,3.7,1.04,0.45,86.71,11.8,4.749115312916411,69.83,9.69,19.56,0.92,9.72624767263335,4.95777777777778,78.4,68.75,34.435,0.051,5.2858,1.88,8.5,2.32,0.044,0.16,55.13,10.8585,0.08,2.05427749820273,0.09,116.37231962168865,0.0999999999999999,95.52,0.7999999999999999,0.39,1.19,0.0,0.0,1.9671485324232023,1.0,53.36,8.62,3.2,0.04,0.016,0.182,0.533,5.5,8.21,0.23,0.04,0.012,11.36741875545169,0.0,0.0,0.0,0.0,0.0,0.0,0.0,0.0,0.0,0.0,0.0,0.0,0.0,2189.059885218492,7.0,1.4,2.65,75.0,23.4,10.0,60.0,26.5,8.0,122.1325,101.0,536.0,44.5097578180108,435.0,91.48514851485147
2025-03-23 19:00:00,2.69,1.3,1.39,1162.0,3603.0,0.0,2357.0,1325.0,246.0,110881.0,2.6175724255169,0.97,11.81,0.4,86.82,3.2,35.313935595811444,3.7,1.04,0.45,86.71,11.8,4.677159020296465,69.83,9.69,19.56,0.92,9.578880283654057,4.95777777777778,78.4,68.75,34.435,0.051,5.2858,1.88,8.5,2.32,0.044,0.16,55.13,10.8585,0.08,2.05427749820273,0.09,114.60910265772368,0.0999999999999999,95.52,0.7999999999999999,0.39,1.19,0.0,0.0,1.9373432516289115,1.0,53.36,8.62,3.2,0.04,0.016,0.182,0.533,5.5,8.21,0.23,0.04,0.012,11.195185137944843,0.0,0.0,0.0,0.0,0.0,0.0,0.0,0.0,0.0,0.0,0.0,0.0,0.0,2189.059885218492,7.0,1.4,2.6,75.0,23.4,10.0,60.0,26.5,8.0,122.1325,101.0,536.0,45.3320727960293,435.0,90.0990099009901
2025-03-23 20:00:00,2.7,1.3,1.4,1163.0,4134.0,0.0,2373.0,1313.0,244.0,110216.0,3.02117591354737,0.97,11.81,0.4,86.82,3.2,34.37925277925668,3.7,1.04,0.45,86.71,11.8,4.553364827074803,69.83,9.69,19.56,0.92,9.325348224654988,4.95777777777778,78.4,68.75,34.435,0.051,5.2858,1.88,8.5,2.32,0.044,0.16,55.13,10.8585,0.08,2.05427749820273,0.09,111.57564979931044,0.0999999999999999,95.52,0.7999999999999999,0.39,1.19,0.0,0.0,1.8860660032419985,1.0,53.36,8.62,3.2,0.04,0.016,0.182,0.533,5.5,8.21,0.23,0.04,0.012,10.898873016397356,0.0,0.0,0.0,0.0,0.0,0.0,0.0,0.0,0.0,0.0,0.0,0.0,0.0,2189.059885218492,7.0,1.4,2.6,75.0,23.4,10.0,60.0,26.5,8.0,122.6625,105.0,540.0,44.9408983451537,435.0,87.71428571428571
2025-03-23 21:00:00,2.68,1.3,1.38,1163.0,4302.0,0.0,2381.0,1329.0,245.0,109965.0,3.15103187047293,0.97,11.81,0.4,86.82,3.2,33.52918834127388,3.7,1.04,0.45,86.71,11.8,4.44077792655341,69.83,9.69,19.56,0.92,9.094768841546108,4.95777777777778,78.4,68.75,34.435,0.051,5.2858,1.88,8.5,2.32,0.044,0.16,55.13,10.8585,0.08,2.05427749820273,0.09,108.81682043649069,0.0999999999999999,95.52,0.7999999999999999,0.39,1.19,0.0,0.0,1.8394309688118216,1.0,53.36,8.62,3.2,0.04,0.016,0.182,0.533,5.5,8.21,0.23,0.04,0.012,10.629386520433728,0.0,0.0,0.0,0.0,0.0,0.0,0.0,0.0,0.0,0.0,0.0,0.0,0.0,2189.059885218492,7.0,1.4,2.63,75.0,23.4,10.0,60.0,26.5,8.0,123.325,110.0,545.0,44.6352941176471,435.0,85.54545454545455
2025-03-23 22:00:00,2.66,1.3,1.36,1163.0,4297.0,0.0,2376.0,1336.0,244.0,109032.0,3.17428457367294,0.97,11.81,0.4,86.82,3.2,38.08605406105263,3.7,1.04,0.45,86.71,11.8,5.0443126288161295,69.83,9.69,19.56,0.92,10.330815474751866,4.95777777777778,78.4,68.75,34.435,0.051,5.2858,1.88,8.5,2.32,0.044,0.16,55.13,10.8585,0.08,2.05427749820273,0.09,123.60583452580472,0.0999999999999999,95.52,0.7999999999999999,0.39,1.19,0.0,0.0,2.089423299087227,1.0,53.36,8.62,3.2,0.04,0.016,0.182,0.533,5.5,8.21,0.23,0.04,0.012,12.073999093939362,0.0,0.0,0.0,0.0,0.0,0.0,0.0,0.0,0.0,0.0,0.0,0.0,0.0,2189.059885218492,8.0,1.4,2.69,75.0,23.4,10.0,60.0,26.5,8.0,120.6175,99.0,529.0,44.5350734094617,430.0,97.17171717171718
2025-03-23 23:00:00,2.66,1.3,1.36,1161.0,4291.0,0.0,2351.0,1338.0,244.0,109292.0,3.16232026823295,0.95,11.68,0.39,86.98,2.9,34.953918879994006,3.7,1.04,0.45,86.71,11.8,4.704386872508102,69.81,9.65,19.56,0.98,10.300142773639868,5.26666666666666,78.3333333333333,68.75,33.44,0.052,5.38,2.06,9.24,2.35,0.042,0.16,55.02,10.66,0.07,1.9814126394052,0.09,114.31997140693142,0.1,96.54,0.65,0.42,1.12,0.0,0.0,2.3693820809006128,1.0,53.36,8.62,3.2,0.04,0.016,0.182,0.533,5.5,8.21,0.23,0.04,0.012,22.102998071790545,0.0,0.0,0.0,0.0,0.0,0.0,0.0,0.0,0.0,0.0,0.0,0.0,0.0,2189.059885218492,7.0,1.4,2.75,75.0,23.4,10.0,60.0,26.5,8.0,121.9425,109.0,539.0,44.9433001619995,430.0,92.11009174311928
2025-03-24 00:00:00,2.63,1.3,1.33,1163.0,4161.0,0.0,2339.0,1386.0,250.0,110751.0,3.02621465057614,0.95,11.68,0.39,86.98,2.9,35.75913190936404,3.7,1.04,0.45,86.71,11.8,4.812759087307425,69.81,9.65,19.56,0.98,10.53742115132854,5.26666666666666,78.3333333333333,68.75,33.44,0.052,5.38,2.06,9.24,2.35,0.042,0.16,55.02,10.66,0.07,1.9814126394052,0.09,116.95349386860758,0.1,96.54,0.65,0.42,1.12,0.0,0.0,2.4239641530753304,1.0,53.36,8.62,3.2,0.04,0.016,0.182,0.533,5.5,8.21,0.23,0.04,0.012,22.61217193857928,0.0,0.0,0.0,0.0,0.0,0.0,0.0,0.0,0.0,0.0,0.0,0.0,0.0,2159.4303416118896,8.0,1.4,2.86,75.0,23.4,10.0,60.0,26.5,8.0,122.7375,115.0,545.0,45.1398767188241,430.0,92.95652173913044
2025-03-24 01:00:00,2.64,1.3,1.34,1162.0,4292.0,0.0,2349.0,1387.0,251.0,111276.0,3.10670218156287,0.95,11.68,0.39,86.98,2.9,35.35137560698798,3.7,1.04,0.45,86.71,11.8,4.757879878979851,69.81,9.65,19.56,0.98,10.417264434545384,5.26666666666666,78.3333333333333,68.75,33.44,0.052,5.38,2.06,9.24,2.35,0.042,0.16,55.02,10.66,0.07,1.9814126394052,0.09,115.61988978865683,0.1,96.54,0.65,0.42,1.12,0.0,0.0,2.3963240341078094,1.0,53.36,8.62,3.2,0.04,0.016,0.182,0.533,5.5,8.21,0.23,0.04,0.012,22.354328553517902,0.0,0.0,0.0,0.0,0.0,0.0,0.0,0.0,0.0,0.0,0.0,0.0,0.0,2159.4303416118896,7.0,1.4,2.81,75.0,23.4,10.0,60.0,26.5,8.0,122.87,116.0,546.0,43.9529411764706,430.0,91.89655172413794
2025-03-24 02:00:00,2.67,1.3,1.37,1177.0,4281.0,0.0,2355.0,1356.0,251.0,111231.0,3.09999853526264,0.95,11.68,0.39,86.98,2.9,35.18074389714203,3.7,1.04,0.45,86.71,11.8,4.7349148552699525,69.81,9.65,19.56,0.98,10.366983063258871,5.26666666666666,78.3333333333333,68.75,33.44,0.052,5.38,2.06,9.24,2.35,0.042,0.16,55.02,10.66,0.07,1.9814126394052,0.09,115.06182325947378,0.1,96.54,0.65,0.42,1.12,0.0,0.0,2.384757613840872,1.0,53.36,8.62,3.2,0.04,0.016,0.182,0.533,5.5,8.21,0.23,0.04,0.012,22.246430141135026,0.0,0.0,0.0,0.0,0.0,0.0,0.0,0.0,0.0,0.0,0.0,0.0,0.0,2159.4303416118896,8.0,1.4,2.87,75.0,23.4,10.0,60.0,26.5,8.0,123.0025,117.0,547.0,44.3691588785047,430.0,91.45299145299144
2025-03-24 03:00:00,2.64,1.3,1.34,1170.0,4229.0,0.0,2343.0,1353.0,246.0,108762.0,3.13183834311359,0.95,11.68,0.39,86.98,2.9,35.27938149685364,3.7,1.04,0.45,86.71,11.8,4.748190317480988,69.81,9.65,19.56,0.98,10.396049370912868,5.26666666666666,78.3333333333333,68.75,33.44,0.052,5.38,2.06,9.24,2.35,0.042,0.16,55.02,10.66,0.07,1.9814126394052,0.09,115.38442650225733,0.1,96.54,0.65,0.42,1.12,0.0,0.0,2.39144385014136,1.0,53.36,8.62,3.2,0.04,0.016,0.182,0.533,5.5,8.21,0.23,0.04,0.012,22.308803309755024,0.0,0.0,0.0,0.0,0.0,0.0,0.0,0.0,0.0,0.0,0.0,0.0,0.0,2159.4303416118896,7.0,1.4,2.79,75.0,23.4,10.0,60.0,26.5,8.0,123.0025,117.0,547.0,44.7454460532461,430.0,91.7094017094017
2025-03-24 04:00:00,2.67,1.3,1.37,1163.0,4270.0,0.0,2335.0,1332.0,244.0,109452.0,3.14225872902469,0.95,11.68,0.39,86.98,2.9,33.24791664565018,3.7,1.04,0.45,86.71,11.8,4.474779012420341,69.81,9.65,19.56,0.98,9.79742184422936,5.26666666666666,78.3333333333333,68.75,33.44,0.052,5.38,2.06,9.24,2.35,0.042,0.16,55.02,10.66,0.07,1.9814126394052,0.09,108.7403359068338,0.1,96.54,0.65,0.42,1.12,0.0,0.0,2.2537392215717773,1.0,53.36,8.62,3.2,0.04,0.016,0.182,0.533,5.5,8.21,0.23,0.04,0.012,21.0242130512716,0.0,0.0,0.0,0.0,0.0,0.0,0.0,0.0,0.0,0.0,0.0,0.0,0.0,2159.4303416118896,7.0,1.4,2.83,75.0,23.4,10.0,60.0,26.5,8.0,124.195,126.0,556.0,44.6843463975593,430.0,86.42857142857143
2025-03-24 05:00:00,2.68,1.3,1.38,1175.0,4090.0,0.0,2328.0,1336.0,248.0,110208.0,2.98925969862788,0.95,11.68,0.39,86.98,2.9,36.00025795474601,3.7,1.04,0.45,86.71,11.8,4.845211820473319,69.81,9.65,19.56,0.98,10.608475636017491,5.26666666666666,78.3333333333333,68.75,33.44,0.052,5.38,2.06,9.24,2.35,0.042,0.16,55.02,10.66,0.07,1.9814126394052,0.09,117.74211853493394,0.1,96.54,0.65,0.42,1.12,0.0,0.0,2.440309093770763,1.0,53.36,8.62,3.2,0.04,0.016,0.182,0.533,5.5,8.21,0.23,0.04,0.012,22.764647217086228,0.0,0.0,0.0,0.0,0.0,0.0,0.0,0.0,0.0,0.0,0.0,0.0,0.0,2159.4303416118896,8.0,1.4,2.99,75.0,23.4,10.0,60.0,26.5,8.0,123.4,120.0,550.0,44.3822843822844,430.0,93.58333333333331
2025-03-24 06:00:00,2.68,1.3,1.38,1162.0,2975.0,0.0,2316.0,1328.0,245.0,109916.0,2.18053192997968,0.95,11.68,0.39,86.98,2.9,34.814140818213865,3.7,1.04,0.45,86.71,11.8,4.685574387385597,69.81,9.65,19.56,0.98,10.258953286478182,5.26666666666666,78.3333333333333,68.75,33.44,0.052,5.38,2.06,9.24,2.35,0.042,0.16,55.02,10.66,0.07,1.9814126394052,0.09,113.8628145404615,0.1,96.54,0.65,0.42,1.12,0.0,0.0,2.35990710225739,1.0,53.36,8.62,3.2,0.04,0.016,0.182,0.533,5.5,8.21,0.23,0.04,0.012,22.01460986443067,0.0,0.0,0.0,0.0,0.0,0.0,0.0,0.0,0.0,0.0,0.0,0.0,0.0,2159.4303416118896,7.0,1.4,2.98,75.0,23.4,10.0,60.0,26.5,8.0,123.4,120.0,550.0,43.6491228070175,430.0,90.5
2025-03-24 07:00:00,2.71,1.3,1.41,1181.0,4285.0,0.0,2383.0,1288.0,244.0,108922.0,3.16862090672141,0.95,11.68,0.39,86.98,2.9,33.31720802780784,3.7,1.04,0.45,86.71,11.8,4.484104818482877,69.81,9.65,19.56,0.98,9.817840474016112,5.26666666666666,78.3333333333333,68.75,33.44,0.052,5.38,2.06,9.24,2.35,0.042,0.16,55.02,10.66,0.07,1.9814126394052,0.09,108.96695967552212,0.1,96.54,0.65,0.42,1.12,0.0,0.0,2.258436198749325,1.0,53.36,8.62,3.2,0.04,0.016,0.182,0.533,5.5,8.21,0.23,0.04,0.012,21.068029233699686,0.0,0.0,0.0,0.0,0.0,0.0,0.0,0.0,0.0,0.0,0.0,0.0,0.0,2159.4303416118896,7.0,1.4,2.75,75.0,23.4,10.0,60.0,26.5,8.0,122.7375,115.0,545.0,43.8291881745659,430.0,86.6086956521739
2025-03-24 08:00:00,2.71,1.3,1.41,1165.0,4286.0,0.0,2362.0,1293.0,241.0,109001.0,3.16706450067597,0.96,11.9,0.4,86.74,3.2,33.31720802780784,3.8,1.04,0.44,86.54,11.98,4.484104818482877,69.77,9.73,19.51,0.99,9.817840474016112,5.26666666666666,78.3333333333333,68.75,33.44,0.053,5.32,1.83,9.24,2.34,0.053,0.16,55.47,10.4,0.077,1.95,0.09,108.96695967552212,0.1,96.54,0.65,0.42,1.12,0.0,0.0,2.258436198749325,1.0,53.11,8.84,2.9,0.05,0.014,0.196,0.542,6.07,7.67,0.29,0.04,0.014,21.068029233699686,0.0,0.0,0.0,0.0,0.0,0.0,0.0,0.0,0.0,0.0,0.0,0.0,0.0,2159.4303416118896,7.0,1.4,2.83,75.0,23.4,10.0,60.0,26.5,8.0,122.7375,115.0,545.0,44.4934944237918,430.0,86.6086956521739
2025-03-24 09:00:00,2.69,1.3,1.39,1155.0,4299.0,0.0,2363.0,1308.0,241.0,109221.0,3.17026956757358,0.96,11.9,0.4,86.74,3.2,33.01614891912283,3.8,1.04,0.44,86.54,11.98,4.443585799038755,69.77,9.73,19.51,0.99,9.729125048046088,5.26666666666666,78.3333333333333,68.75,33.44,0.053,5.32,1.83,9.24,2.34,0.053,0.16,55.47,10.4,0.077,1.95,0.09,107.98231847363486,0.1,96.54,0.65,0.42,1.12,0.0,0.0,2.23802864273653,1.0,53.11,8.84,2.9,0.05,0.014,0.196,0.542,6.07,7.67,0.29,0.04,0.014,20.877655475563845,0.0,0.0,0.0,0.0,0.0,0.0,0.0,0.0,0.0,0.0,0.0,0.0,0.0,2159.4303416118896,7.0,1.4,2.78,75.0,23.4,10.0,60.0,26.5,8.0,122.7375,115.0,545.0,45.1416530086631,430.0,85.82608695652173
2025-03-24 10:00:00,2.69,1.3,1.39,1159.0,4308.0,0.0,2359.0,1307.0,241.0,109007.0,3.1831337172708,0.96,11.9,0.4,86.74,3.2,32.99682807594094,3.8,1.04,0.44,86.54,11.98,4.440985440511211,69.77,9.73,19.51,0.99,9.723431625115062,5.26666666666666,78.3333333333333,68.75,33.44,0.053,5.32,1.83,9.24,2.34,0.053,0.16,55.47,10.4,0.077,1.95,0.09,107.91912789841798,0.1,96.54,0.65,0.42,1.12,0.0,0.0,2.2367189624177013,1.0,53.11,8.84,2.9,0.05,0.014,0.196,0.542,6.07,7.67,0.29,0.04,0.014,20.865438002580035,0.0,0.0,0.0,0.0,0.0,0.0,0.0,0.0,0.0,0.0,0.0,0.0,0.0,2159.4303416118896,7.0,1.4,2.87,75.0,23.4,10.0,60.0,26.5,8.0,122.87,116.0,546.0,44.4548872180451,430.0,85.77586206896552
2025-03-24 11:00:00,2.65,1.3,1.35,1158.0,4313.0,0.0,2356.0,1324.0,240.0,107046.0,3.24516085345758,0.96,11.9,0.4,86.74,3.2,33.37325314453185,3.8,1.04,0.44,86.54,11.98,4.491647832823839,69.77,9.73,19.51,0.99,9.834355723879929,5.26666666666666,78.3333333333333,68.75,33.44,0.053,5.32,1.83,9.24,2.34,0.053,0.16,55.47,10.4,0.077,1.95,0.09,109.15026032811517,0.1,96.54,0.65,0.42,1.12,0.0,0.0,2.2622352661942022,1.0,53.11,8.84,2.9,0.05,0.014,0.196,0.542,6.07,7.67,0.29,0.04,0.014,21.103469182826338,0.0,0.0,0.0,0.0,0.0,0.0,0.0,0.0,0.0,0.0,0.0,0.0,0.0,2159.4303416118896,7.0,1.4,2.89,75.0,23.4,10.0,60.0,26.5,8.0,122.605,114.0,544.0,44.2615239887112,430.0,86.75438596491227
2025-03-24 12:00:00,2.64,1.3,1.34,1154.0,4302.0,0.0,2357.0,1323.0,238.0,106020.0,3.26819121212359,0.96,11.9,0.4,86.74,3.2,32.98773036019091,3.8,1.04,0.44,86.54,11.98,4.439760994843439,69.77,9.73,19.51,0.99,9.720750730550392,5.26666666666666,78.3333333333333,68.75,33.44,0.053,5.32,1.83,9.24,2.34,0.053,0.16,55.47,10.4,0.077,1.95,0.09,107.88937299145084,0.1,96.54,0.65,0.42,1.12,0.0,0.0,2.2361022657677707,1.0,53.11,8.84,2.9,0.05,0.014,0.196,0.542,6.07,7.67,0.29,0.04,0.014,20.85968509131504,0.0,0.0,0.0,0.0,0.0,0.0,0.0,0.0,0.0,0.0,0.0,0.0,0.0,2159.4303416118896,7.0,1.4,2.8,75.0,23.4,10.0,60.0,26.5,8.0,122.4725,113.0,543.0,45.0306170513424,430.0,85.75221238938053
2025-03-24 13:00:00,2.63,1.3,1.33,1159.0,4302.0,0.0,2378.0,1345.0,244.0,107155.0,3.23360051251859,0.96,11.9,0.4,86.74,3.2,32.3486491781495,3.8,1.04,0.44,86.54,11.98,4.3537481751197165,69.77,9.73,19.51,0.99,9.532427714708508,5.26666666666666,78.3333333333333,68.75,33.44,0.053,5.32,1.83,9.24,2.34,0.053,0.16,55.47,10.4,0.077,1.95,0.09,105.79919984924852,0.1,96.54,0.65,0.42,1.12,0.0,0.0,2.192781586728364,1.0,53.11,8.84,2.9,0.05,0.014,0.196,0.542,6.07,7.67,0.29,0.04,0.014,20.45556416333337,0.0,0.0,0.0,0.0,0.0,0.0,0.0,0.0,0.0,0.0,0.0,0.0,0.0,2159.4303416118896,7.0,1.4,2.7,75.0,23.4,10.0,60.0,26.5,8.0,122.075,110.0,540.0,45.0697674418605,430.0,84.0909090909091
2025-03-24 14:00:00,2.65,1.3,1.35,1155.0,4302.0,0.0,2374.0,1334.0,240.0,107554.0,3.22161373649564,0.96,11.9,0.4,86.74,3.2,32.876459970545724,3.8,1.04,0.44,86.54,11.98,4.424785307506554,69.77,9.73,19.51,0.99,9.68796182056411,5.26666666666666,78.3333333333333,68.75,33.44,0.053,5.32,1.83,9.24,2.34,0.053,0.16,55.47,10.4,0.077,1.95,0.09,107.525453060002,0.1,96.54,0.65,0.42,1.12,0.0,0.0,2.228559704710017,1.0,53.11,8.84,2.9,0.05,0.014,0.196,0.542,6.07,7.67,0.29,0.04,0.014,20.78932361865102,0.0,0.0,0.0,0.0,0.0,0.0,0.0,0.0,0.0,0.0,0.0,0.0,0.0,2159.4303416118896,7.0,1.4,2.71,75.0,23.4,10.0,60.0,26.5,8.0,121.81,108.0,538.0,44.3374060150376,430.0,85.46296296296296
2025-03-24 15:00:00,2.65,1.3,1.35,1159.0,4300.0,0.0,2378.0,1354.0,245.0,109442.0,3.16460791872801,0.96,11.9,0.4,86.74,3.2,35.71551441322558,3.8,1.04,0.44,86.54,11.98,4.806888684708222,69.77,9.73,19.51,0.99,10.524568044951618,5.26666666666666,78.3333333333333,68.75,33.44,0.053,5.32,1.83,9.24,2.34,0.053,0.16,55.47,10.4,0.077,1.95,0.09,116.81083887966314,0.1,96.54,0.65,0.42,1.12,0.0,0.0,2.421007502803324,1.0,53.11,8.84,2.9,0.05,0.014,0.196,0.542,6.07,7.67,0.29,0.04,0.014,22.584590555319952,0.0,0.0,0.0,0.0,0.0,0.0,0.0,0.0,0.0,0.0,0.0,0.0,0.0,2159.4303416118896,8.0,1.4,2.75,75.0,23.4,10.0,60.0,26.5,8.0,121.015,102.0,532.0,44.3144595226954,430.0,92.84313725490196
2025-03-24 16:00:00,2.66,1.3,1.36,1159.0,4300.0,0.0,2377.0,1343.0,244.0,109453.0,3.16429011389175,0.93,11.58,0.42,87.07,3.1,35.60237128414461,3.8,1.04,0.44,86.54,11.98,4.791660948642621,69.44,9.82,19.82,0.92,10.49122728028968,5.26666666666666,78.3333333333333,68.75,33.44,0.055,5.5212,1.92,8.64,2.46,0.055,0.17,55.17,10.3455,0.08,1.87377743968702,0.1,116.44079398352903,0.1,93.74,0.88,0.46,1.34,0.0,0.0,2.413337996458646,1.0,53.11,8.84,2.9,0.05,0.014,0.196,0.542,6.07,7.67,0.29,0.04,0.014,22.513044861902888,0.0,0.0,0.0,0.0,0.0,0.0,0.0,0.0,0.0,0.0,0.0,0.0,0.0,2159.4303416118896,7.0,1.4,2.74,75.0,23.4,10.0,60.0,26.5,8.0,121.015,102.0,532.0,44.4444444444444,430.0,92.54901960784314
2025-03-24 17:00:00,2.68,1.3,1.38,1146.0,4293.0,0.0,2370.0,1320.0,241.0,109377.0,3.16133625939334,0.93,11.58,0.42,87.07,3.1,35.667547585039145,3.8,1.04,0.44,86.54,11.98,4.800432913107596,69.44,9.82,19.82,0.92,10.510433287117596,5.26666666666666,78.3333333333333,68.75,33.44,0.055,5.5212,1.92,8.64,2.46,0.055,0.17,55.17,10.3455,0.08,1.87377743968702,0.1,116.65395900460304,0.1,93.74,0.88,0.46,1.34,0.0,0.0,2.417756029239723,1.0,53.11,8.84,2.9,0.05,0.014,0.196,0.542,6.07,7.67,0.29,0.04,0.014,22.55425888594249,0.0,0.0,0.0,0.0,0.0,0.0,0.0,0.0,0.0,0.0,0.0,0.0,0.0,2159.4303416118896,8.0,1.4,2.65,75.0,23.4,10.0,60.0,26.5,8.0,121.1475,103.0,533.0,44.5876288659794,430.0,92.71844660194176
2025-03-24 18:00:00,2.63,1.3,1.33,1160.0,4304.0,0.0,2373.0,1383.0,249.0,110449.0,3.13869133549156,0.93,11.58,0.42,87.07,3.1,35.43555769639703,3.8,1.04,0.44,86.54,11.98,4.7692097993151314,69.44,9.82,19.82,0.92,10.442071024698365,5.26666666666666,78.3333333333333,68.75,33.44,0.055,5.5212,1.92,8.64,2.46,0.055,0.17,55.17,10.3455,0.08,1.87377743968702,0.1,115.895214969998,0.1,93.74,0.88,0.46,1.34,0.0,0.0,2.402030390950467,1.0,53.11,8.84,2.9,0.05,0.014,0.196,0.542,6.07,7.67,0.29,0.04,0.014,22.4075608267367,0.0,0.0,0.0,0.0,0.0,0.0,0.0,0.0,0.0,0.0,0.0,0.0,0.0,2159.4303416118896,7.0,1.4,2.74,75.0,23.4,10.0,60.0,26.5,8.0,120.03,104.0,529.0,44.4651162790698,425.0,92.1153846153846
2025-03-24 19:00:00,2.65,1.3,1.35,1168.0,4313.0,0.0,2371.0,1362.0,248.0,110032.0,3.15716071976466,0.93,11.58,0.42,87.07,3.1,35.67094287752702,3.8,1.04,0.44,86.54,11.98,4.800889879591471,69.44,9.82,19.82,0.92,10.511433804327218,5.26666666666666,78.3333333333333,68.75,33.44,0.055,5.5212,1.92,8.64,2.46,0.055,0.17,55.17,10.3455,0.08,1.87377743968702,0.1,116.66506361754972,0.1,93.74,0.88,0.46,1.34,0.0,0.0,2.417986182122087,1.0,53.11,8.84,2.9,0.05,0.014,0.196,0.542,6.07,7.67,0.29,0.04,0.014,22.556405888216258,0.0,0.0,0.0,0.0,0.0,0.0,0.0,0.0,0.0,0.0,0.0,0.0,0.0,2159.4303416118896,7.0,1.4,2.73,75.0,23.4,10.0,60.0,26.5,8.0,120.825,110.0,535.0,43.6682242990654,425.0,92.72727272727272
2025-03-24 20:00:00,2.58,1.3,1.28,1167.0,3544.0,0.0,2308.0,1361.0,240.0,104358.0,2.73556755404159,0.93,11.58,0.42,87.07,3.1,35.8473478527152,3.8,1.04,0.44,86.54,11.98,4.82463191699705,69.44,9.82,19.82,0.92,10.563416428554762,5.26666666666666,78.3333333333333,68.75,33.44,0.055,5.5212,1.92,8.64,2.46,0.055,0.17,55.17,10.3455,0.08,1.87377743968702,0.1,117.24201213622057,0.1,93.74,0.88,0.46,1.34,0.0,0.0,2.429943948249188,1.0,53.11,8.84,2.9,0.05,0.014,0.196,0.542,6.07,7.67,0.29,0.04,0.014,22.66795500635164,0.0,0.0,0.0,0.0,0.0,0.0,0.0,0.0,0.0,0.0,0.0,0.0,0.0,2159.4303416118896,8.0,1.4,3.02,75.0,23.4,10.0,60.0,26.5,8.0,121.2225,113.0,538.0,44.0445181150841,425.0,93.1858407079646
2025-03-24 21:00:00,2.68,1.3,1.38,1178.0,4206.0,0.0,2358.0,1340.0,250.0,111237.0,3.04556369053539,0.93,11.58,0.42,87.07,3.1,35.85948494559238,3.8,1.04,0.44,86.54,11.98,4.8262654271221335,69.44,9.82,19.82,0.92,10.566992959985214,5.26666666666666,78.3333333333333,68.75,33.44,0.055,5.5212,1.92,8.64,2.46,0.055,0.17,55.17,10.3455,0.08,1.87377743968702,0.1,117.28170760257,0.1,93.74,0.88,0.46,1.34,0.0,0.0,2.430766671746262,1.0,53.11,8.84,2.9,0.05,0.014,0.196,0.542,6.07,7.67,0.29,0.04,0.014,22.67562985795789,0.0,0.0,0.0,0.0,0.0,0.0,0.0,0.0,0.0,0.0,0.0,0.0,0.0,2159.4303416118896,7.0,1.4,2.83,75.0,23.4,10.0,60.0,26.5,8.0,121.4875,115.0,540.0,44.5325250641175,425.0,93.21739130434784
2025-03-24 22:00:00,2.69,1.3,1.39,1156.0,4295.0,0.0,2321.0,1325.0,244.0,110545.0,3.12941492546479,0.93,11.58,0.42,87.07,3.1,35.3911707765268,3.8,1.04,0.44,86.54,11.98,4.7632358413201645,69.44,9.82,19.82,0.92,10.428991186254065,5.26666666666666,78.3333333333333,68.75,33.44,0.055,5.5212,1.92,8.64,2.46,0.055,0.17,55.17,10.3455,0.08,1.87377743968702,0.1,115.7500435107454,0.1,93.74,0.88,0.46,1.34,0.0,0.0,2.399021584615248,1.0,53.11,8.84,2.9,0.05,0.014,0.196,0.542,6.07,7.67,0.29,0.04,0.014,22.3794929008577,0.0,0.0,0.0,0.0,0.0,0.0,0.0,0.0,0.0,0.0,0.0,0.0,0.0,2159.4303416118896,7.0,1.4,3.05,75.0,23.4,10.0,60.0,26.5,8.0,122.8125,125.0,550.0,45.1589938300902,425.0,92.0
2025-03-24 23:00:00,2.71,1.3,1.41,1176.0,4287.0,0.0,2346.0,1293.0,244.0,109268.0,3.16006802129579,0.96,11.84,0.4,86.8,3.1,35.36174511484084,3.8,1.04,0.44,86.54,11.98,4.75977443461367,69.66,9.71,19.67,0.96,11.204896433599371,4.95555555555555,78.4222222222222,68.75,34.1075,0.059,5.4463,1.88,8.58,2.45,0.046,0.18,55.05,10.6305,0.081,1.95187558525972,0.1,117.33330180536024,0.1,93.74,0.88,0.46,1.34,0.0,0.0,1.223007729912995,1.0,53.39,9.27,2.6,0.06,0.014,0.208,0.663,6.04,6.81,0.19,0.03,0.014,6.021360548708832,0.0,0.0,0.0,0.0,0.0,0.0,0.0,0.0,0.0,0.0,0.0,0.0,0.0,2159.4303416118896,7.0,1.4,2.99,75.0,23.4,10.0,60.0,26.5,8.0,122.15,120.0,545.0,44.2541042112777,425.0,92.66666666666669
2025-03-25 00:00:00,2.72,1.3,1.42,1161.0,4266.0,0.0,2362.0,1285.0,241.0,109880.0,3.12709822753106,0.96,11.84,0.4,86.8,3.1,32.942002841004204,3.8,1.04,0.44,86.54,11.98,4.434071407911859,69.66,9.71,19.67,0.96,10.438164998646435,4.95555555555555,78.4222222222222,68.75,34.1075,0.059,5.4463,1.88,8.58,2.45,0.046,0.18,55.05,10.6305,0.081,1.95187558525972,0.1,109.30438949955588,0.1,93.74,0.88,0.46,1.34,0.0,0.0,1.1393194533392954,1.0,53.39,9.27,2.6,0.06,0.014,0.208,0.663,6.04,6.81,0.19,0.03,0.014,5.609329394182804,0.0,0.0,0.0,0.0,0.0,0.0,0.0,0.0,0.0,0.0,0.0,0.0,0.0,2171.6503940762414,7.0,1.4,2.8,75.0,23.4,10.0,60.0,26.5,8.0,121.2225,113.0,538.0,44.2167255594817,425.0,86.8141592920354
