Repository: saikumar-voptimai/evonith_bf_webapp

# Evonith BF2 — Blast Furnace Intelligence Platform

Monitoring, modelling and optimisation of **Blast Furnace 2 (BF2)** at Evonith Steel: live telemetry from InfluxDB,
manual plant reports from Neon PostgreSQL, a two-zone energy model of the furnace, blend and fuel optimisers, a
conversational assistant (FurnaceMind) and a live digital twin evaluated every hour.

The platform has three deployable parts that share one Python service layer, plus the shared data library:

| Part | Path | What it is |
|---|---|---|
| **Streamlit app** (legacy) | `src/app.py`, `src/custom_pages/` | The original 11-page dashboard; still the home of the model pages. Served under `/legacy` in production |

File: src/data/V13_df_filtered.csv (part 159 of 268)
NM3/HR.,STEAMKGS/HR.,RAFTOC,PERMEABILITYKGS/HR.,TUYEREVELOCITYM/S,HOT BLAST VOLUMENM3/HR.,O2 ENRICHMENT %,COKE_VM%,COKE_ASH%,COKE_IM%,COKE_FC%,COKE_MOIST%,COKE_CALC_MT,NUTCOKE_MOIST%,NUTCOKE_VM%,NUTCOKE_IM%,NUTCOKE_FC%,NUTCOKE_ASH%,NUTCOKE_CALC_MT,PCI_2_FC%,PCI_2_ASH%,PCI_2_VM%,PCI_2_IM%,PCI_2_CALC_MT,SINTER_SP_02_COLD_STRENGTH_AI,SINTER_SP_02_COLD_STRENGTH_TI,SINTER_SP_02_HOT_STRENGTH_RI,SINTER_SP_02_HOT_STRENGTH_RDI,SINTER_SP_02_P%,SINTER_SP_02_SIO2%,SINTER_SP_02_MGO%,SINTER_SP_02_FEO%,SINTER_SP_02_AL2O3%,SINTER_SP_02_NA2O%,SINTER_SP_02_TIO2%,SINTER_SP_02_FE(T)%,SINTER_SP_02_CAO%,SINTER_SP_02_K2O%,SINTER_SP_02_BASICITY,SINTER_SP_02_MNO%,SINTER_CALC_MT,FLUX_TM%,FLUX_SIO2%,FLUX_FE2O3%,FLUX_AL2O3%,FLUX_LOI%,FLUX_MGO%,FLUX_CAO%,FLUX_CALC_MT,GEOMIN TYPE,ORE_FE(T)%,ORE_LOI%,ORE_TM%,ORE_MGO%,ORE_NA2O%,ORE_P%,ORE_TIO2%,ORE_AL2O3%,ORE_SIO2%,ORE_MNO%,ORE_CAO%,ORE_K2O%,ORE_CALC_MT,LLOYDS_PELLET_PCT_SIO2,LLOYDS_PELLET_PCT_AL2O3,LLOYDS_PELLET_PCT_FE2O3,LLOYDS_PELLET_PCT_MGO,LLOYDS_PELLET_PCT_TIO2,LLOYDS_PELLET_PCT_NA2O,TOTAL_PELLET_CALC_MT,LLOYDS_PELLET_PCT_K2O,LLOYDS_PELLET_PCT_TM,LLOYDS_PELLET_PCT_LOI,LLOYDS_PELLET_PCT_MNO,LLOYDS_PELLET_PCT_CAO,LLOYDS_PELLET_PCT_P,DAILYPRODUCTION,CHARGES/HRS.,STOCKRODLEVEL,FURNACE TOP GAS ANALYSISH2%,COKE_DISCHARGE_TIME,WEIGHTED_COKE_ANGLE,TOTAL_COKE_PORTIONS,NON_COKE_DISCHARGE_TIME,WEIGHTED_NON_COKE_ANGLE,TOTAL_NON_COKE_PORTIONS,UNITCOST LAKHS/THM,ACTUALKG/THM.,ACT. FUEL RATEKG/THM.,FURNACETOPGASANALYSISCO2ETACO,COKE RATE KG/THM,PRODUCTIONTONNESPERHR
2025-03-25 01:00:00,2.71,1.3,1.41,1150.0,4243.0,0.0,2360.0,1300.0,242.0,110371.0,3.09642470153873,0.96,11.84,0.4,86.8,3.1,32.7279301925726,3.8,1.04,0.44,86.54,11.98,4.405256723686132,69.66,9.71,19.67,0.96,10.370332886652175,4.95555555555555,78.4222222222222,68.75,34.1075,0.059,5.4463,1.88,8.58,2.45,0.046,0.18,55.05,10.6305,0.081,1.95187558525972,0.1,108.5940780999028,0.1,93.74,0.88,0.46,1.34,0.0,0.0,1.131915618971265,1.0,53.39,9.27,2.6,0.06,0.014,0.208,0.663,6.04,6.81,0.19,0.03,0.014,5.572877330076877,0.0,0.0,0.0,0.0,0.0,0.0,0.0,0.0,0.0,0.0,0.0,0.0,0.0,2171.6503940762414,7.0,1.4,2.66,75.0,23.4,10.0,60.0,26.5,8.0,121.09,112.0,537.0,44.6838407494145,425.0,86.25
2025-03-25 02:00:00,2.69,1.3,1.39,1158.0,4232.0,0.0,2369.0,1300.0,240.0,108583.0,3.13922108159594,0.96,11.84,0.4,86.8,3.1,32.715110791792114,3.8,1.04,0.44,86.54,11.98,4.403531202055232,69.66,9.71,19.67,0.96,10.36627086828686,4.95555555555555,78.4222222222222,68.75,34.1075,0.059,5.4463,1.88,8.58,2.45,0.046,0.18,55.05,10.6305,0.081,1.95187558525972,0.1,108.55154222912334,0.1,93.74,0.88,0.46,1.34,0.0,0.0,1.1314722521013192,1.0,53.39,9.27,2.6,0.06,0.014,0.208,0.663,6.04,6.81,0.19,0.03,0.014,5.570694456073713,0.0,0.0,0.0,0.0,0.0,0.0,0.0,0.0,0.0,0.0,0.0,0.0,0.0,2171.6503940762414,7.0,1.4,2.78,75.0,23.4,10.0,60.0,26.5,8.0,120.9575,111.0,536.0,43.7033582089552,425.0,86.21621621621621
2025-03-25 03:00:00,2.64,1.3,1.34,1157.0,4269.0,0.0,2362.0,1367.0,246.0,109837.0,3.13051986854157,0.96,11.84,0.4,86.8,3.1,34.868770122913226,3.8,1.04,0.44,86.54,11.98,4.693418836046329,69.66,9.71,19.67,0.96,11.048689953659975,4.95555555555555,78.4222222222222,68.75,34.1075,0.059,5.4463,1.88,8.58,2.45,0.046,0.18,55.05,10.6305,0.081,1.95187558525972,0.1,115.69756852006876,0.1,93.74,0.88,0.46,1.34,0.0,0.0,1.2059578862521896,1.0,53.39,9.27,2.6,0.06,0.014,0.208,0.663,6.04,6.81,0.19,0.03,0.014,5.937417288605211,0.0,0.0,0.0,0.0,0.0,0.0,0.0,0.0,0.0,0.0,0.0,0.0,0.0,2171.6503940762414,8.0,1.4,2.84,75.0,23.4,10.0,60.0,26.5,8.0,120.9575,111.0,536.0,43.2087299744602,425.0,91.89189189189187
2025-03-25 04:00:00,2.67,1.3,1.37,1167.0,4252.0,0.0,2359.0,1330.0,245.0,109324.0,3.13268330470513,0.96,11.84,0.4,86.8,3.1,34.87529636331056,3.8,1.04,0.44,86.54,11.98,4.69429728342206,69.66,9.71,19.67,0.96,11.050757890282318,4.95555555555555,78.4222222222222,68.75,34.1075,0.059,5.4463,1.88,8.58,2.45,0.046,0.18,55.05,10.6305,0.081,1.95187558525972,0.1,115.71922314519284,0.1,93.74,0.88,0.46,1.34,0.0,0.0,1.2061836002950712,1.0,53.39,9.27,2.6,0.06,0.014,0.208,0.663,6.04,6.81,0.19,0.03,0.014,5.9385285699159125,0.0,0.0,0.0,0.0,0.0,0.0,0.0,0.0,0.0,0.0,0.0,0.0,0.0,2171.6503940762414,7.0,1.4,2.9,75.0,23.4,10.0,60.0,26.5,8.0,120.825,110.0,535.0,44.0777153558052,425.0,91.9090909090909
2025-03-25 05:00:00,2.68,1.3,1.38,1166.0,4260.0,0.0,2358.0,1329.0,246.0,110220.0,3.11307764965344,0.96,11.84,0.4,86.8,3.1,35.14225067289686,3.8,1.04,0.44,86.54,11.98,4.730229964172183,69.66,9.71,19.67,0.96,11.135346345453383,4.95555555555555,78.4222222222222,68.75,34.1075,0.059,5.4463,1.88,8.58,2.45,0.046,0.18,55.05,10.6305,0.081,1.95187558525972,0.1,116.6050004300301,0.1,93.74,0.88,0.46,1.34,0.0,0.0,1.2154163794776969,1.0,53.39,9.27,2.6,0.06,0.014,0.208,0.663,6.04,6.81,0.19,0.03,0.014,5.98398526733937,0.0,0.0,0.0,0.0,0.0,0.0,0.0,0.0,0.0,0.0,0.0,0.0,0.0,2171.6503940762414,8.0,1.4,2.86,75.0,23.4,10.0,60.0,26.5,8.0,120.9575,111.0,536.0,44.2757009345794,425.0,92.6126126126126
2025-03-25 06:00:00,2.67,1.3,1.37,1168.0,4261.0,0.0,2356.0,1335.0,246.0,110119.0,3.11666173369139,0.96,11.84,0.4,86.8,3.1,34.34885981647695,3.8,1.04,0.44,86.54,11.98,4.623437680511419,69.66,9.71,19.67,0.96,10.883948617522282,4.95555555555555,78.4222222222222,68.75,34.1075,0.059,5.4463,1.88,8.58,2.45,0.046,0.18,55.05,10.6305,0.081,1.95187558525972,0.1,113.97246155210968,0.1,93.74,0.88,0.46,1.34,0.0,0.0,1.1879764681528286,1.0,53.39,9.27,2.6,0.06,0.014,0.208,0.663,6.04,6.81,0.19,0.03,0.014,5.84888751164212,0.0,0.0,0.0,0.0,0.0,0.0,0.0,0.0,0.0,0.0,0.0,0.0,0.0,2171.6503940762414,7.0,1.4,2.92,75.0,23.4,10.0,60.0,26.5,8.0,121.4875,115.0,540.0,44.4496052020437,425.0,90.52173913043478
2025-03-25 07:00:00,2.65,1.3,1.35,1167.0,4230.0,0.0,2374.0,1372.0,250.0,110821.0,3.07441881058827,0.96,11.84,0.4,86.8,3.1,33.32298346880119,3.8,1.04,0.44,86.54,11.98,4.485352300480425,69.66,9.71,19.67,0.96,10.558884393682217,4.95555555555555,78.4222222222222,68.75,34.1075,0.059,5.4463,1.88,8.58,2.45,0.046,0.18,55.05,10.6305,0.081,1.95187558525972,0.1,110.56851588353736,0.1,93.74,0.88,0.46,1.34,0.0,0.0,1.1524959029525603,1.0,53.39,9.27,2.6,0.06,0.014,0.208,0.663,6.04,6.81,0.19,0.03,0.014,5.6742023724419095,0.0,0.0,0.0,0.0,0.0,0.0,0.0,0.0,0.0,0.0,0.0,0.0,0.0,2171.6503940762414,8.0,1.4,2.82,75.0,23.4,10.0,60.0,26.5,8.0,120.825,110.0,535.0,43.8730599953672,425.0,87.81818181818181
2025-03-25 08:00:00,2.64,1.3,1.34,1166.0,1295.0,0.0,2363.0,1386.0,251.0,110097.0,0.947888070209714,0.98,11.69,0.35,86.98,2.9,34.8108041367754,3.9,1.04,0.45,86.05,12.46,4.68561647736748,69.9,9.8,19.39,0.91,11.03032256626898,4.95555555555555,78.4222222222222,68.75,34.775,0.063,5.32,1.87,10.16,2.39,0.05,0.17,55.44,10.26,0.071,1.92857142857143,0.1,115.50523240871829,0.1,96.09,1.0,0.41,0.98,0.0,0.0,1.203953096927218,1.0,53.39,9.27,2.6,0.06,0.014,0.208,0.663,6.04,6.81,0.19,0.03,0.014,5.927546901808297,0.0,0.0,0.0,0.0,0.0,0.0,0.0,0.0,0.0,0.0,0.0,0.0,0.0,2171.6503940762414,8.0,1.4,2.32,75.0,23.4,10.0,60.0,26.5,8.0,121.4875,115.0,540.0,44.6709916589435,425.0,91.7391304347826
2025-03-25 09:00:00,2.59,1.3,1.29,1169.0,1306.0,0.0,2323.0,1426.0,253.0,110452.0,0.952866056574219,0.98,11.69,0.35,86.98,2.9,37.43523570437728,3.9,1.04,0.45,86.05,12.46,5.038871166588741,69.9,9.8,19.39,0.91,11.861912857317895,4.95555555555555,78.4222222222222,68.75,34.775,0.063,5.32,1.87,10.16,2.39,0.05,0.17,55.44,10.26,0.071,1.92857142857143,0.1,124.21332133897052,0.1,96.09,1.0,0.41,0.98,0.0,0.0,1.2947206787697136,1.0,53.39,9.27,2.6,0.06,0.014,0.208,0.663,6.04,6.81,0.19,0.03,0.014,6.374432332734384,0.0,0.0,0.0,0.0,0.0,0.0,0.0,0.0,0.0,0.0,0.0,0.0,0.0,2171.6503940762414,7.0,1.4,2.93,75.0,23.4,10.0,60.0,26.5,8.0,122.0175,119.0,544.0,43.947553266214,425.0,98.65546218487395
2025-03-25 10:00:00,2.56,1.3,1.26,1163.0,1246.0,0.0,2289.0,1455.0,253.0,110994.0,0.904660743241244,0.98,11.69,0.35,86.98,2.9,37.28288712068542,3.9,1.04,0.45,86.05,12.46,5.018364687300144,69.9,9.8,19.39,0.91,11.813638935979196,4.95555555555555,78.4222222222222,68.75,34.775,0.063,5.32,1.87,10.16,2.39,0.05,0.17,55.44,10.26,0.071,1.92857142857143,0.1,123.70781567764404,0.1,96.09,1.0,0.41,0.98,0.0,0.0,1.2894516091892578,1.0,53.39,9.27,2.6,0.06,0.014,0.208,0.663,6.04,6.81,0.19,0.03,0.014,6.348490577074004,0.0,0.0,0.0,0.0,0.0,0.0,0.0,0.0,0.0,0.0,0.0,0.0,0.0,2171.6503940762414,8.0,1.4,3.16,75.0,23.4,10.0,60.0,26.5,8.0,122.945,126.0,551.0,44.1286989196806,425.0,98.25396825396824
2025-03-25 11:00:00,2.58,1.3,1.28,1180.0,4003.0,0.0,2277.0,1388.0,246.0,106305.0,3.03305905465379,0.98,11.69,0.35,86.98,2.9,36.29066335835444,3.9,1.04,0.45,86.05,12.46,4.884809024760823,69.9,9.8,19.39,0.91,11.499238035803916,4.95555555555555,78.4222222222222,68.75,34.775,0.063,5.32,1.87,10.16,2.39,0.05,0.17,55.44,10.26,0.071,1.92857142857143,0.1,120.4155321722361,0.1,96.09,1.0,0.41,0.98,0.0,0.0,1.2551349393757862,1.0,53.39,9.27,2.6,0.06,0.014,0.208,0.663,6.04,6.81,0.19,0.03,0.014,6.17953576450499,0.0,0.0,0.0,0.0,0.0,0.0,0.0,0.0,0.0,0.0,0.0,0.0,0.0,2171.6503940762414,7.0,1.4,3.23,75.0,23.4,10.0,60.0,26.5,8.0,123.8725,133.0,558.0,44.5731851501537,425.0,95.6390977443609
2025-03-25 12:00:00,2.63,1.3,1.33,1188.0,4002.0,0.0,2303.0,1313.0,241.0,104858.0,3.07411614191285,0.98,11.69,0.35,86.98,2.9,34.864143572255614,3.9,1.04,0.45,86.05,12.46,4.692796091397584,69.9,9.8,19.39,0.91,11.047223962069484,4.95555555555555,78.4222222222222,68.75,34.775,0.063,5.32,1.87,10.16,2.39,0.05,0.17,55.44,10.26,0.071,1.92857142857143,0.1,115.6822172283589,0.1,96.09,1.0,0.41,0.98,0.0,0.0,1.2057978741487507,1.0,53.39,9.27,2.6,0.06,0.014,0.208,0.663,6.04,6.81,0.19,0.03,0.014,5.936629484453693,0.0,0.0,0.0,0.0,0.0,0.0,0.0,0.0,0.0,0.0,0.0,0.0,0.0,2171.6503940762414,7.0,1.4,3.12,75.0,23.4,10.0,60.0,26.5,8.0,123.8725,133.0,558.0,44.7627994363551,425.0,91.8796992481203
2025-03-25 13:00:00,2.69,1.3,1.39,1167.0,4002.0,0.0,2322.0,1264.0,234.0,105009.0,3.06969885128842,0.98,11.69,0.35,86.98,2.9,32.55153100001472,3.9,1.04,0.45,86.05,12.46,4.381512975624583,69.9,9.8,19.39,0.91,10.314438171129437,4.95555555555555,78.4222222222222,68.75,34.775,0.063,5.32,1.87,10.16,2.39,0.05,0.17,55.44,10.26,0.071,1.92857142857143,0.1,108.00877045653284,0.1,96.09,1.0,0.41,0.98,0.0,0.0,1.1258147442732522,1.0,53.39,9.27,2.6,0.06,0.014,0.208,0.663,6.04,6.81,0.19,0.03,0.014,5.542840262182104,0.0,0.0,0.0,0.0,0.0,0.0,0.0,0.0,0.0,0.0,0.0,0.0,0.0,2171.6503940762414,6.0,1.4,2.85,75.0,23.4,10.0,60.0,26.5,8.0,122.2825,121.0,546.0,45.0998824911868,425.0,85.78512396694215
2025-03-25 14:00:00,2.66,1.3,1.36,1168.0,4004.0,0.0,2363.0,1319.0,241.0,107733.0,2.993631409688,0.98,11.69,0.35,86.98,2.9,32.046637311093484,3.9,1.04,0.45,86.05,12.46,4.31355309228397,69.9,9.8,19.39,0.91,10.154455074255464,4.95555555555555,78.4222222222222,68.75,34.775,0.063,5.32,1.87,10.16,2.39,0.05,0.17,55.44,10.26,0.071,1.92857142857143,0.1,106.3334899128429,0.1,96.09,1.0,0.41,0.98,0.0,0.0,1.1083526851376075,1.0,53.39,9.27,2.6,0.06,0.014,0.208,0.663,6.04,6.81,0.19,0.03,0.014,5.456867498963287,0.0,0.0,0.0,0.0,0.0,0.0,0.0,0.0,0.0,0.0,0.0,0.0,0.0,2171.6503940762414,7.0,1.4,2.8,75.0,23.4,10.0,60.0,26.5,8.0,120.825,110.0,535.0,44.2753453523765,425.0,84.45454545454545
2025-03-25 15:00:00,2.66,1.3,1.36,1154.0,4008.0,0.0,2331.0,1311.0,238.0,107039.0,3.01603504636717,0.98,11.69,0.35,86.98,2.9,32.864598041571305,3.9,1.04,0.45,86.05,12.46,4.42365253903928,69.9,9.8,19.39,0.91,10.41363813329258,4.95555555555555,78.4222222222222,68.75,34.775,0.063,5.32,1.87,10.16,2.39,0.05,0.17,55.44,10.26,0.071,1.92857142857143,0.1,109.04755373922931,0.1,96.09,1.0,0.41,0.98,0.0,0.0,1.1366423606864482,1.0,53.39,9.27,2.6,0.06,0.014,0.208,0.663,6.04,6.81,0.19,0.03,0.014,5.5961489868224685,0.0,0.0,0.0,0.0,0.0,0.0,0.0,0.0,0.0,0.0,0.0,0.0,0.0,2171.6503940762414,7.0,1.4,2.83,75.0,23.4,10.0,60.0,26.5,8.0,121.885,118.0,543.0,45.3491124260355,425.0,86.61016949152543
2025-03-25 16:00:00,2.64,1.3,1.34,1156.0,4005.0,0.0,2332.0,1358.0,245.0,109348.0,2.95018427614375,0.98,11.89,0.4,86.73,2.7,34.94428804751098,3.9,1.04,0.45,86.05,12.46,4.703583727108355,69.86,9.57,19.61,0.96,11.072618934575654,4.95555555555555,78.4222222222222,68.75,35.4425,0.06,5.3,1.9,9.34,2.39,0.046,0.17,55.27,10.44,0.076,1.96981132075472,0.1,115.94814346793312,0.1,96.09,1.0,0.41,0.98,0.0,0.0,1.2085697201769603,1.0,53.24,8.78,2.1,0.18,0.012,0.187,0.513,6.31,7.05,0.28,0.22,0.015,5.950276400914758,0.0,0.0,0.0,0.0,0.0,0.0,0.0,0.0,0.0,0.0,0.0,0.0,0.0,2171.6503940762414,8.0,1.4,2.74,75.0,23.4,10.0,60.0,26.5,8.0,120.825,110.0,535.0,44.0650406504065,425.0,92.0909090909091
2025-03-25 17:00:00,2.65,1.3,1.35,1159.0,4007.0,0.0,2321.0,1373.0,249.0,110968.0,2.90859542515292,0.98,11.89,0.4,86.73,2.7,35.226004091329344,3.9,1.04,0.45,86.05,12.46,4.741503372160726,69.86,9.57,19.61,0.96,11.161884865440118,4.95555555555555,78.4222222222222,68.75,35.4425,0.06,5.3,1.9,9.34,2.39,0.046,0.17,55.27,10.44,0.076,1.96981132075472,0.1,116.88290145245574,0.1,96.09,1.0,0.41,0.98,0.0,0.0,1.2183130430280087,1.0,53.24,8.78,2.1,0.18,0.012,0.187,0.513,6.31,7.05,0.28,0.22,0.015,5.998246710826705,0.0,0.0,0.0,0.0,0.0,0.0,0.0,0.0,0.0,0.0,0.0,0.0,0.0,2171.6503940762414,7.0,1.4,2.82,75.0,23.4,10.0,60.0,26.5,8.0,122.15,120.0,545.0,44.2776735459662,425.0,92.83333333333331
2025-03-25 18:00:00,2.65,1.3,1.35,1154.0,4004.0,0.0,2305.0,1357.0,244.0,109353.0,2.94931339839362,0.98,11.89,0.4,86.73,2.7,35.27983851157664,3.9,1.04,0.45,86.05,12.46,4.748749612309879,69.86,9.57,19.61,0.96,11.178943104547798,4.95555555555555,78.4222222222222,68.75,35.4425,0.06,5.3,1.9,9.34,2.39,0.046,0.17,55.27,10.44,0.076,1.96981132075472,0.1,117.06152867398792,0.1,96.09,1.0,0.41,0.98,0.0,0.0,1.2201749396025132,1.0,53.24,8.78,2.1,0.18,0.012,0.187,0.513,6.31,7.05,0.28,0.22,0.015,6.007413578954592,0.0,0.0,0.0,0.0,0.0,0.0,0.0,0.0,0.0,0.0,0.0,0.0,0.0,2171.6503940762414,7.0,1.4,2.84,75.0,23.4,10.0,60.0,26.5,8.0,122.2825,121.0,546.0,44.3820224719101,425.0,92.97520661157024
2025-03-25 19:00:00,2.7,1.3,1.4,1177.0,4003.0,0.0,2318.0,1301.0,245.0,109594.0,2.94209782432315,0.98,11.89,0.4,86.73,2.7,35.09167937284824,3.9,1.04,0.45,86.05,12.46,4.723422947710894,69.86,9.57,19.61,0.96,11.119322074656878,4.95555555555555,78.4222222222222,68.75,35.4425,0.06,5.3,1.9,9.34,2.39,0.046,0.17,55.27,10.44,0.076,1.96981132075472,0.1,116.43720052106,0.1,96.09,1.0,0.41,0.98,0.0,0.0,1.2136673399246332,1.0,53.24,8.78,2.1,0.18,0.012,0.187,0.513,6.31,7.05,0.28,0.22,0.015,5.975374039866835,0.0,0.0,0.0,0.0,0.0,0.0,0.0,0.0,0.0,0.0,0.0,0.0,0.0,2171.6503940762414,8.0,1.4,2.79,75.0,23.4,10.0,60.0,26.5,8.0,122.2825,121.0,546.0,44.825191016439,425.0,92.4793388429752
2025-03-25 20:00:00,2.64,1.3,1.34,1160.0,4004.0,0.0,2299.0,1379.0,249.0,111046.0,2.90437917963182,0.98,11.89,0.4,86.73,2.7,32.944866253842314,3.9,1.04,0.45,86.05,12.46,4.4344568300446845,69.86,9.57,19.61,0.96,10.43907231371795,4.95555555555555,78.4222222222222,68.75,35.4425,0.06,5.3,1.9,9.34,2.39,0.046,0.17,55.27,10.44,0.076,1.96981132075472,0.1,109.31389054882922,0.1,96.09,1.0,0.41,0.98,0.0,0.0,1.139418486235539,1.0,53.24,8.78,2.1,0.18,0.012,0.187,0.513,6.31,7.05,0.28,0.22,0.015,5.609816973091655,0.0,0.0,0.0,0.0,0.0,0.0,0.0,0.0,0.0,0.0,0.0,0.0,0.0,2171.6503940762414,7.0,1.4,2.84,75.0,23.4,10.0,60.0,26.5,8.0,123.3425,129.0,554.0,44.7319347319347,425.0,86.82170542635659
2025-03-25 21:00:00,2.65,1.3,1.35,1172.0,4002.0,0.0,2315.0,1382.0,253.0,111813.0,2.88302985209689,0.98,11.89,0.4,86.73,2.7,31.99875502280514,3.9,1.04,0.45,86.05,12.46,4.307108023158407,69.86,9.57,19.61,0.96,10.1392828569474,4.95555555555555,78.4222222222222,68.75,35.4425,0.06,5.3,1.9,9.34,2.39,0.046,0.17,55.27,10.44,0.076,1.96981132075472,0.1,106.17461237541868,0.1,96.09,1.0,0.41,0.98,0.0,0.0,1.106696646712117,1.0,53.24,8.78,2.1,0.18,0.012,0.187,0.513,6.31,7.05,0.28,0.22,0.015,5.448714153568566,0.0,0.0,0.0,0.0,0.0,0.0,0.0,0.0,0.0,0.0,0.0,0.0,0.0,2171.6503940762414,7.0,1.4,2.98,75.0,23.4,10.0,60.0,26.5,8.0,124.005,134.0,559.0,44.4495730440803,425.0,84.32835820895522
2025-03-25 22:00:00,2.64,1.3,1.34,1178.0,4002.0,0.0,2307.0,1356.0,248.0,109125.0,2.95399600965649,0.98,11.89,0.4,86.73,2.7,34.460068634326575,3.9,1.04,0.45,86.05,12.46,4.638406650124915,69.86,9.57,19.61,0.96,10.919186790368707,4.95555555555555,78.4222222222222,68.75,35.4425,0.06,5.3,1.9,9.34,2.39,0.046,0.17,55.27,10.44,0.076,1.96981132075472,0.1,114.34146194351544,0.1,96.09,1.0,0.41,0.98,0.0,0.0,1.1918226935985148,1.0,53.24,8.78,2.1,0.18,0.012,0.187,0.513,6.31,7.05,0.28,0.22,0.015,5.867824031496941,0.0,0.0,0.0,0.0,0.0,0.0,0.0,0.0,0.0,0.0,0.0,0.0,0.0,2171.6503940762414,7.0,1.4,3.04,75.0,23.4,10.0,60.0,26.5,8.0,124.1375,135.0,560.0,43.2274638019617,425.0,90.8148148148148
2025-03-25 23:00:00,2.67,1.3,1.37,1174.0,3999.0,0.0,2289.0,1316.0,243.0,107810.0,2.98776181032159,0.96,11.77,0.39,86.88,3.0,34.68830942243412,3.9,1.04,0.45,86.05,12.46,4.655326650396514,69.46,9.84,19.72,0.98,11.102621003806478,5.28666666666667,78.4,68.75,36.11,0.063,5.5533,1.99,8.72,2.56,0.049,0.18,54.71,10.773,0.082,1.93992761060991,0.11,114.99660246828002,0.1,95.16,0.75,0.26,1.18,0.0,0.0,1.302917108041877,1.0,53.24,8.89,2.9,0.06,0.013,0.183,0.478,5.49,8.07,0.26,0.1,0.011,11.088602006556595,0.0,0.0,0.0,0.0,0.0,0.0,0.0,0.0,0.0,0.0,0.0,0.0,0.0,2171.6503940762414,7.0,1.4,3.15,75.0,23.4,10.0,60.0,26.5,8.0,123.8725,133.0,558.0,44.1443538998836,425.0,92.25563909774436
2025-03-26 00:00:00,2.69,1.3,1.39,1171.0,4003.0,0.0,2331.0,1302.0,242.0,108440.0,2.97338515875505,0.96,11.77,0.39,86.88,3.0,32.88464691869637,3.9,1.04,0.45,86.05,12.46,4.413267055628805,69.46,9.84,19.72,0.98,10.525326188025518,5.28666666666667,78.4,68.75,36.11,0.063,5.5533,1.99,8.72,2.56,0.049,0.18,54.71,10.773,0.082,1.93992761060991,0.11,109.01720873642142,0.1,95.16,0.75,0.26,1.18,0.0,0.0,1.235170285772882,1.0,53.24,8.89,2.9,0.06,0.013,0.183,0.478,5.49,8.07,0.26,0.1,0.011,10.512036126261414,0.0,0.0,0.0,0.0,0.0,0.0,0.0,0.0,0.0,0.0,0.0,0.0,0.0,2121.5251291123086,7.0,1.4,2.94,75.0,23.4,10.0,60.0,26.5,8.0,122.8125,125.0,550.0,44.1327723235157,425.0,85.44
2025-03-26 01:00:00,2.7,1.3,1.4,1140.0,4001.0,0.0,2346.0,1301.0,238.0,109387.0,2.94618976867404,0.96,11.77,0.39,86.88,3.0,33.16493014613529,3.9,1.04,0.45,86.05,12.46,4.450882321407993,69.46,9.84,19.72,0.98,10.615035905788975,5.28666666666667,78.4,68.75,36.11,0.063,5.5533,1.99,8.72,2.56,0.049,0.18,54.71,10.773,0.082,1.93992761060991,0.11,109.9463868780196,0.1,95.16,0.75,0.26,1.18,0.0,0.0,1.245697919382238,1.0,53.24,8.89,2.9,0.06,0.013,0.183,0.478,5.49,8.07,0.26,0.1,0.011,10.60163256984518,0.0,0.0,0.0,0.0,0.0,0.0,0.0,0.0,0.0,0.0,0.0,0.0,0.0,2121.5251291123086,7.0,1.4,2.58,75.0,23.4,10.0,60.0,26.5,8.0,120.4275,107.0,532.0,45.3267744202389,425.0,86.16822429906541
2025-03-26 02:00:00,2.72,1.3,1.42,1139.0,4001.0,0.0,2361.0,1289.0,238.0,110199.0,2.92449578732675,0.96,11.77,0.39,86.88,3.0,32.95355981352331,3.9,1.04,0.45,86.05,12.46,4.422515475087275,69.46,9.84,19.72,0.98,10.547383006771604,5.28666666666667,78.4,68.75,36.11,0.063,5.5533,1.99,8.72,2.56,0.049,0.18,54.71,10.773,0.082,1.93992761060991,0.11,109.24566463131228,0.1,95.16,0.75,0.26,1.18,0.0,0.0,1.2377587021912573,1.0,53.24,8.89,2.9,0.06,0.013,0.183,0.478,5.49,8.07,0.26,0.1,0.011,10.534065094423278,0.0,0.0,0.0,0.0,0.0,0.0,0.0,0.0,0.0,0.0,0.0,0.0,0.0,2121.5251291123086,7.0,1.4,2.5,75.0,23.4,10.0,60.0,26.5,8.0,120.1625,105.0,530.0,45.4587474000462,425.0,85.61904761904762
2025-03-26 03:00:00,2.64,1.3,1.34,1145.0,4002.0,0.0,2343.0,1396.0,249.0,112039.0,2.87721828343857,0.96,11.77,0.39,86.88,3.0,34.50585305037449,3.9,1.04,0.45,86.05,12.46,4.630840187218388,69.46,9.84,19.72,0.98,11.044222540968809,5.28666666666667,78.4,68.75,36.11,0.063,5.5533,1.99,8.72,2.56,0.049,0.18,54.71,10.773,0.082,1.93992761060991,0.11,114.39173404906622,0.1,95.16,0.75,0.26,1.18,0.0,0.0,1.296063919385932,1.0,53.24,8.89,2.9,0.06,0.013,0.183,0.478,5.49,8.07,0.26,0.1,0.011,11.03027728197313,0.0,0.0,0.0,0.0,0.0,0.0,0.0,0.0,0.0,0.0,0.0,0.0,0.0,2121.5251291123086,8.0,1.4,2.62,75.0,23.4,10.0,60.0,26.5,8.0,121.4875,115.0,540.0,44.1230486685032,425.0,89.65217391304348
2025-03-26 04:00:00,2.58,1.3,1.28,1159.0,4002.0,0.0,2321.0,1413.0,248.0,108868.0,2.96096450818251,0.96,11.77,0.39,86.88,3.0,35.363443369664715,3.9,1.04,0.45,86.05,12.46,4.745932653094855,69.46,9.84,19.72,0.98,11.318709837990404,5.28666666666667,78.4,68.75,36.11,0.063,5.5533,1.99,8.72,2.56,0.049,0.18,54.71,10.773,0.082,1.93992761060991,0.11,117.23476602929534,0.1,95.16,0.75,0.26,1.18,0.0,0.0,1.3282756102206454,1.0,53.24,8.89,2.9,0.06,0.013,0.183,0.478,5.49,8.07,0.26,0.1,0.011,11.304417990863804,0.0,0.0,0.0,0.0,0.0,0.0,0.0,0.0,0.0,0.0,0.0,0.0,0.0,2121.5251291123086,7.0,1.4,2.79,75.0,23.4,10.0,60.0,26.5,8.0,121.7525,117.0,542.0,45.0254511800093,425.0,91.88034188034187
2025-03-26 05:00:00,2.57,1.3,1.27,1158.0,4000.0,0.0,2325.0,1443.0,251.0,109653.0,2.93831368877263,0.96,11.77,0.39,86.88,3.0,35.13316978493202,3.9,1.04,0.45,86.05,12.46,4.715028905586332,69.46,9.84,19.72,0.98,11.245006611138376,5.28666666666667,78.4,68.75,36.11,0.063,5.5533,1.99,8.72,2.56,0.049,0.18,54.71,10.773,0.082,1.93992761060991,0.11,116.4713768551511,0.1,95.16,0.75,0.26,1.18,0.0,0.0,1.3196263736889762,1.0,53.24,8.89,2.9,0.06,0.013,0.183,0.478,5.49,8.07,0.26,0.1,0.011,11.230807827202364,0.0,0.0,0.0,0.0,0.0,0.0,0.0,0.0,0.0,0.0,0.0,0.0,0.0,2121.5251291123086,8.0,1.4,2.8,75.0,23.4,10.0,60.0,26.5,8.0,121.7525,117.0,542.0,44.7926267281106,425.0,91.28205128205128
2025-03-26 06:00:00,2.61,1.3,1.31,1169.0,4000.0,0.0,2316.0,1374.0,245.0,108263.0,2.97601251144254,0.96,11.77,0.39,86.88,3.0,35.91207630235727,3.9,1.04,0.45,86.05,12.46,4.819561652471718,69.46,9.84,19.72,0.98,11.494309733843297,5.28666666666667,78.4,68.75,36.11,0.063,5.5533,1.99,8.72,2.56,0.049,0.18,54.71,10.773,0.082,1.93992761060991,0.11,119.05356101562722,0.1,95.16,0.75,0.26,1.18,0.0,0.0,1.348882646018649,1.0,53.24,8.89,2.9,0.06,0.013,0.183,0.478,5.49,8.07,0.26,0.1,0.011,11.479796161192947,0.0,0.0,0.0,0.0,0.0,0.0,0.0,0.0,0.0,0.0,0.0,0.0,0.0,2121.5251291123086,7.0,1.4,2.94,75.0,23.4,10.0,60.0,26.5,8.0,122.2825,121.0,546.0,44.7423641874563,425.0,93.30578512396694
2025-03-26 07:00:00,2.65,1.3,1.35,1166.0,4000.0,0.0,2334.0,1364.0,248.0,110070.0,2.92718958221492,0.96,11.77,0.39,86.88,3.0,34.442349030733915,3.9,1.04,0.45,86.05,12.46,4.622317663060757,69.46,9.84,19.72,0.98,11.023896930582284,5.28666666666667,78.4,68.75,36.11,0.063,5.5533,1.99,8.72,2.56,0.049,0.18,54.71,10.773,0.082,1.93992761060991,0.11,114.18120933271835,0.1,95.16,0.75,0.26,1.18,0.0,0.0,1.2936786640939684,1.0,53.24,8.89,2.9,0.06,0.013,0.183,0.478,5.49,8.07,0.26,0.1,0.011,11.009977336218048,0.0,0.0,0.0,0.0,0.0,0.0,0.0,0.0,0.0,0.0,0.0,0.0,0.0,2121.5251291123086,7.0,1.4,2.92,75.0,23.4,10.0,60.0,26.5,8.0,121.7525,117.0,542.0,44.5161290322581,425.0,89.48717948717949
2025-03-26 08:00:00,2.68,1.3,1.38,1134.0,4002.0,0.0,2324.0,1328.0,239.0,109628.0,2.94045176058786,0.93,11.79,0.46,86.82,3.1,34.405448046348184,3.8,1.02,0.5,86.6,11.88,4.617365385509702,69.55,9.77,19.59,1.09,11.01208610292525,5.28666666666667,78.4,68.75,36.11,0.059,5.36512224938875,1.85464541942605,9.31,2.4191985428051,0.049,0.17,55.18,10.5621196099431,0.075,1.96866336291711,0.11,114.05887740294868,0.1,95.16,0.75,0.26,1.18,0.0,0.0,1.29229263737026,1.0,53.24,8.89,2.9,0.06,0.013,0.183,0.478,5.49,8.07,0.26,0.1,0.011,10.9981814217928,0.0,0.0,0.0,0.0,0.0,0.0,0.0,0.0,0.0,0.0,0.0,0.0,0.0,2121.5251291123086,8.0,1.4,2.68,75.0,23.4,10.0,60.0,26.5,8.0,121.4875,115.0,540.0,45.5775962660443,425.0,89.3913043478261
2025-03-26 09:00:00,2.65,1.3,1.35,1153.0,4000.0,0.0,2308.0,1337.0,241.0,108083.0,2.98096523679492,0.93,11.79,0.46,86.82,3.1,35.6981624731869,3.8,1.02,0.5,86.6,11.88,4.790853457509033,69.55,9.77,19.59,1.09,11.425842742736036,5.28666666666667,78.4,68.75,36.11,0.059,5.36512224938875,1.85464541942605,9.31,2.4191985428051,0.049,0.17,55.18,10.5621196099431,0.075,1.96866336291711,0.11,118.34440672171218,0.1,95.16,0.75,0.26,1.18,0.0,0.0,1.3408478933220365,1.0,53.24,8.89,2.9,0.06,0.013,0.183,0.478,5.49,8.07,0.26,0.1,0.011,11.41141562161454,0.0,0.0,0.0,0.0,0.0,0.0,0.0,0.0,0.0,0.0,0.0,0.0,0.0,2121.5251291123086,7.0,1.4,2.86,75.0,23.4,10.0,60.0,26.5,8.0,122.15,120.0,545.0,44.7165850244927,425.0,92.75
2025-03-26 10:00:00,2.66,1.3,1.36,1151.0,4002.0,0.0,2322.0,1313.0,238.0,107918.0,2.98701144622451,0.93,11.79,0.46,86.82,3.1,35.02784657270733,3.8,1.02,0.5,86.6,11.88,4.700894058286513,69.55,9.77,19.59,1.09,11.211296011581805,5.28666666666667,78.4,68.75,36.11,0.059,5.36512224938875,1.85464541942605,9.31,2.4191985428051,0.049,0.17,55.18,10.5621196099431,0.075,1.96866336291711,0.11,116.1222156602544,0.1,95.16,0.75,0.26,1.18,0.0,0.0,1.315670360341358,1.0,53.24,8.89,2.9,0.06,0.013,0.183,0.478,5.49,8.07,0.26,0.1,0.011,11.19713979316274,0.0,0.0,0.0,0.0,0.0,0.0,0.0,0.0,0.0,0.0,0.0,0.0,0.0,2121.5251291123086,7.0,1.4,2.91,75.0,23.4,10.0,60.0,26.5,8.0,122.0175,119.0,544.0,45.2375434530707,425.0,91.00840336134452
2025-03-26 11:00:00,2.63,1.3,1.33,1151.0,4005.0,0.0,2330.0,1355.0,242.0,107926.0,2.98902758431083,0.93,11.79,0.46,86.82,3.1,35.02461223784375,3.8,1.02,0.5,86.6,11.88,4.700459996046598,69.55,9.77,19.59,1.09,11.210260804193846,5.28666666666667,78.4,68.75,36.11,0.059,5.36512224938875,1.85464541942605,9.31,2.4191985428051,0.049,0.17,55.18,10.5621196099431,0.075,1.96866336291711,0.11,116.11149338734025,0.1,95.16,0.75,0.26,1.18,0.0,0.0,1.3155488764669037,1.0,53.24,8.89,2.9,0.06,0.013,0.183,0.478,5.49,8.07,0.26,0.1,0.011,11.19610589290483,0.0,0.0,0.0,0.0,0.0,0.0,0.0,0.0,0.0,0.0,0.0,0.0,0.0,2121.5251291123086,7.0,1.4,2.92,75.0,23.4,10.0,60.0,26.5,8.0,122.15,120.0,545.0,45.2214452214452,425.0,91.0
2025-03-26 12:00:00,2.62,1.3,1.32,1152.0,4004.0,0.0,2315.0,1368.0,243.0,107908.0,2.98877990663486,0.93,11.79,0.46,86.82,3.1,35.088759879305,3.8,1.02,0.5,86.6,11.88,4.709068897138259,69.55,9.77,19.59,1.09,11.230792417388342,5.28666666666667,78.4,68.75,36.11,0.059,5.36512224938875,1.85464541942605,9.31,2.4191985428051,0.049,0.17,55.18,10.5621196099431,0.075,1.96866336291711,0.11,116.3241518001376,0.1,95.16,0.75,0.26,1.18,0.0,0.0,1.317958306643583,1.0,53.24,8.89,2.9,0.06,0.013,0.183,0.478,5.49,8.07,0.26,0.1,0.011,11.216611581353376,0.0,0.0,0.0,0.0,0.0,0.0,0.0,0.0,0.0,0.0,0.0,0.0,0.0,2121.5251291123086,7.0,1.4,3.04,75.0,23.4,10.0,60.0,26.5,8.0,122.15,120.0,545.0,45.1829550717925,425.0,91.16666666666669
2025-03-26 13:00:00,2.66,1.3,1.36,1148.0,4004.0,0.0,2319.0,1299.0,235.0,106175.0,3.03752813140562,0.93,11.79,0.46,86.82,3.1,33.68520948413279,3.8,1.02,0.5,86.6,11.88,4.520706141252728,69.55,9.77,19.59,1.09,10.781560720692807,5.28666666666667,78.4,68.75,36.11,0.059,5.36512224938875,1.85464541942605,9.31,2.4191985428051,0.049,0.17,55.18,10.5621196099431,0.075,1.96866336291711,0.11,111.67118572813207,0.1,95.16,0.75,0.26,1.18,0.0,0.0,1.2652399743778395,1.0,53.24,8.89,2.9,0.06,0.013,0.183,0.478,5.49,8.07,0.26,0.1,0.011,10.767947118099238,0.0,0.0,0.0,0.0,0.0,0.0,0.0,0.0,0.0,0.0,0.0,0.0,0.0,2121.5251291123086,7.0,1.4,2.81,75.0,23.4,10.0,60.0,26.5,8.0,122.8125,125.0,550.0,44.4496707431797,425.0,87.52
2025-03-26 14:00:00,2.67,1.3,1.37,1147.0,4005.0,0.0,2344.0,1310.0,238.0,107702.0,2.99523980802862,0.93,11.79,0.46,86.82,3.1,32.9676813083649,3.8,1.02,0.5,86.6,11.88,4.424410643009093,69.55,9.77,19.59,1.09,10.551902846678589,5.28666666666667,78.4,68.75,36.11,0.059,5.36512224938875,1.85464541942605,9.31,2.4191985428051,0.049,0.17,55.18,10.5621196099431,0.075,1.96866336291711,0.11,109.29247936387188,0.1,95.16,0.75,0.26,1.18,0.0,0.0,1.238289115391744,1.0,53.24,8.89,2.9,0.06,0.013,0.183,0.478,5.49,8.07,0.26,0.1,0.011,10.538579227243334,0.0,0.0,0.0,0.0,0.0,0.0,0.0,0.0,0.0,0.0,0.0,0.0,0.0,2121.5251291123086,7.0,1.4,2.9,75.0,23.4,10.0,60.0,26.5,8.0,122.415,122.0,547.0,45.3993460999533,425.0,85.65573770491804
2025-03-26 15:00:00,2.7,1.3,1.4,1147.0,4005.0,0.0,2344.0,1292.0,238.0,108806.0,2.96486987343195,0.93,11.79,0.46,86.82,3.1,33.100182994006175,3.8,1.02,0.5,86.6,11.88,4.442192963296785,69.55,9.77,19.59,1.09,10.59431240835902,5.28666666666667,78.4,68.75,36.11,0.059,5.36512224938875,1.85464541942605,9.31,2.4191985428051,0.049,0.17,55.18,10.5621196099431,0.075,1.96866336291711,0.11,109.73174100342044,0.1,95.16,0.75,0.26,1.18,0.0,0.0,1.2432659711665244,1.0,53.24,8.89,2.9,0.06,0.013,0.183,0.478,5.49,8.07,0.26,0.1,0.011,10.58093523944852,0.0,0.0,0.0,0.0,0.0,0.0,0.0,0.0,0.0,0.0,0.0,0.0,0.0,2121.5251291123086,7.0,1.4,2.67,75.0,23.4,10.0,60.0,26.5,8.0,121.4875,115.0,540.0,44.4029850746269,425.0,86.0
2025-03-26 16:00:00,2.67,1.3,1.37,1146.0,4007.0,0.0,2330.0,1342.0,244.0,110502.0,2.92085286126275,0.94,11.92,0.35,86.79,3.3,33.08724565455181,3.8,1.02,0.5,86.6,11.88,4.440456714337122,69.43,9.85,19.68,1.04,10.590171578807189,5.28666666666667,78.4,68.75,36.11,0.0496736257928118,5.445,1.9204129874908,9.12,2.50167122040073,0.056,0.18,55.18,10.5146280649343,0.076,1.93106116895029,0.11,109.68885191176383,0.1,94.45,1.11,0.34,1.26,0.0,0.0,1.2427800356687069,1.0,53.24,8.89,2.9,0.06,0.013,0.183,0.478,5.49,8.07,0.26,0.1,0.011,10.57679963841688,0.0,0.0,0.0,0.0,0.0,0.0,0.0,0.0,0.0,0.0,0.0,0.0,0.0,2121.5251291123086,7.0,1.4,2.7,75.0,23.4,10.0,60.0,26.5,8.0,122.0175,119.0,544.0,45.4881999074503,425.0,85.96638655462185
2025-03-26 17:00:00,2.65,1.3,1.35,1149.0,4005.0,0.0,2319.0,1376.0,247.0,111031.0,2.90549625468142,0.94,11.92,0.35,86.79,3.3,35.26475469049356,3.8,1.02,0.5,86.6,11.88,4.732688189876917,69.43,9.85,19.68,1.04,11.287122740768108,5.28666666666667,78.4,68.75,36.11,0.0496736257928118,5.445,1.9204129874908,9.12,2.50167122040073,0.056,0.18,55.18,10.5146280649343,0.076,1.93106116895029,0.11,116.90759924037638,0.1,94.45,1.11,0.34,1.26,0.0,0.0,1.324568794564216,1.0,53.24,8.89,2.9,0.06,0.013,0.183,0.478,5.49,8.07,0.26,0.1,0.011,11.272870777866045,0.0,0.0,0.0,0.0,0.0,0.0,0.0,0.0,0.0,0.0,0.0,0.0,0.0,2121.5251291123086,8.0,1.4,2.76,75.0,23.4,10.0,60.0,26.5,8.0,121.7525,117.0,542.0,44.906976744186,425.0,91.62393162393164
2025-04-01 00:00:00,2.6,1.3,1.3,1154.0,4002.0,0.0,2324.0,1409.0,248.0,109709.0,2.93828228095564,1.106077569131306,13.50671553804255,0.4153591897104353,84.96107423473411,2.615469367631883,32.32342869551454,4.1,1.0,0.44,87.0,11.56,4.246739355501334,68.08,10.24,20.48,1.2,10.961360327111388,5.13444444444444,78.2211111111111,68.75,32.479,0.0614059454191033,5.45831295843521,1.80203136497425,9.74,2.48792577413479,0.0574006342494715,0.18,54.85,10.942051970013,0.0692857594936709,2.00465822559757,0.154,104.6498214740291,0.1,96.0,1.19,0.4399999999999999,1.08,0.0,0.0,0.0,1.0,58.74,2.91,1.7,0.04,0.033,0.023,0.092,2.04,10.57,0.14,0.04,0.007,2.01749723528992,0.0,0.0,0.0,0.0,0.0,0.0,0.0,0.0,0.0,0.0,0.0,0.0,0.0,2184.9096510382183,7.0,1.4,3.56,75.0,23.4,10.0,60.0,26.5,8.0,123.665,122.0,552.0,43.1913897987833,430.0,87.70491803278688
2025-04-01 01:00:00,2.61,1.3,1.31,1139.0,4002.0,0.0,2300.0,1417.0,248.0,111009.0,2.90389633625564,1.106077569131306,13.50671553804255,0.4153591897104353,84.96107423473411,2.615469367631883,32.008495885205754,4.1,1.0,0.44,87.0,11.56,4.205362632367302,68.08,10.24,20.48,1.2,10.854561879299958,5.13444444444444,78.2211111111111,68.75,32.479,0.0614059454191033,5.45831295843521,1.80203136497425,9.74,2.48792577413479,0.0574006342494715,0.18,54.85,10.942051970013,0.0692857594936709,2.00465822559757,0.154,103.6301999887718,0.1,96.0,1.19,0.4399999999999999,1.08,0.0,0.0,0.0,1.0,58.74,2.91,1.7,0.04,0.033,0.023,0.092,2.04,10.57,0.14,0.04,0.007,1.9978404074179363,0.0,0.0,0.0,0.0,0.0,0.0,0.0,0.0,0.0,0.0,0.0,0.0,0.0,2184.9096510382183,7.0,1.4,3.33,75.0,23.4,10.0,60.0,26.5,8.0,123.0775,127.0,552.0,43.450184501845,425.0,86.85039370078741
2025-04-01 02:00:00,2.61,1.3,1.31,1139.0,4001.0,0.0,2308.0,1418.0,249.0,111214.0,2.89782348615456,1.106077569131306,13.50671553804255,0.4153591897104353,84.96107423473411,2.615469367631883,32.687328690749446,4.1,1.0,0.44,87.0,11.56,4.294549519633002,68.08,10.24,20.48,1.2,11.084764283058597,5.13444444444444,78.2211111111111,68.75,32.479,0.0614059454191033,5.45831295843521,1.80203136497425,9.74,2.48792577413479,0.0574006342494715,0.18,54.85,10.942051970013,0.0692857594936709,2.00465822559757,0.154,105.82797834267274,0.1,96.0,1.19,0.4399999999999999,1.08,0.0,0.0,0.0,1.0,58.74,2.91,1.7,0.04,0.033,0.023,0.092,2.04,10.57,0.14,0.04,0.007,2.0402103961128097,0.0,0.0,0.0,0.0,0.0,0.0,0.0,0.0,0.0,0.0,0.0,0.0,0.0,2184.9096510382183,7.0,1.4,3.31,75.0,23.4,10.0,60.0,26.5,8.0,123.475,130.0,555.0,43.4284377923293,425.0,88.6923076923077
2025-04-01 03:00:00,2.61,1.3,1.31,1153.0,4001.0,0.0,2323.0,1409.0,250.0,108158.0,2.97964380049677,1.106077569131306,13.50671553804255,0.4153591897104353,84.96107423473411,2.615469367631883,32.07837481366593,4.1,1.0,0.44,87.0,11.56,4.214543514705235,68.08,10.24,20.48,1.2,10.878258873865102,5.13444444444444,78.2211111111111,68.75,32.479,0.0614059454191033,5.45831295843521,1.80203136497425,9.74,2.48792577413479,0.0574006342494715,0.18,54.85,10.942051970013,0.0692857594936709,2.00465822559757,0.154,103.8564389022559,0.1,96.0,1.19,0.4399999999999999,1.08,0.0,0.0,0.0,1.0,58.74,2.91,1.7,0.04,0.033,0.023,0.092,2.04,10.57,0.14,0.04,0.007,2.0022019665304134,0.0,0.0,0.0,0.0,0.0,0.0,0.0,0.0,0.0,0.0,0.0,0.0,0.0,2184.9096510382183,7.0,1.4,3.13,75.0,23.4,10.0,60.0,26.5,8.0,122.8125,125.0,550.0,42.4545877969259,425.0,87.04
2025-04-01 04:00:00,2.63,1.3,1.33,1159.0,4001.0,0.0,2317.0,1387.0,249.0,110305.0,2.92168736689366,1.106077569131306,13.50671553804255,0.4153591897104353,84.96107423473411,2.615469367631883,31.842504410624272,4.1,1.0,0.44,87.0,11.56,4.183554224155931,68.08,10.24,20.48,1.2,10.798271676263152,5.13444444444444,78.2211111111111,68.75,32.479,0.0614059454191033,5.45831295843521,1.80203136497425,9.74,2.48792577413479,0.0574006342494715,0.18,54.85,10.942051970013,0.0692857594936709,2.00465822559757,0.154,103.09278861620992,0.1,96.0,1.19,0.4399999999999999,1.08,0.0,0.0,0.0,1.0,58.74,2.91,1.7,0.04,0.033,0.023,0.092,2.04,10.57,0.14,0.04,0.007,1.9874798932471016,0.0,0.0,0.0,0.0,0.0,0.0,0.0,0.0,0.0,0.0,0.0,0.0,0.0,2184.9096510382183,7.0,1.4,3.15,75.0,23.4,10.0,60.0,26.5,8.0,122.8125,125.0,550.0,43.5820895522388,425.0,86.4
2025-04-01 05:00:00,2.59,1.3,1.29,1171.0,4000.0,0.0,2301.0,1440.0,255.0,111109.0,2.89983564420784,1.106077569131306,13.50671553804255,0.4153591897104353,84.96107423473411,2.615469367631883,34.28033775823776,4.1,1.0,0.44,87.0,11.56,4.503843353040963,68.08,10.24,20.48,1.2,11.624977592654623,5.13444444444444,78.2211111111111,68.75,32.479,0.0614059454191033,5.45831295843521,1.80203136497425,9.74,2.48792577413479,0.0574006342494715,0.18,54.85,10.942051970013,0.0692857594936709,2.00465822559757,0.154,110.98547930241143,0.1,96.0,1.19,0.4399999999999999,1.08,0.0,0.0,0.0,1.0,58.74,2.91,1.7,0.04,0.033,0.023,0.092,2.04,10.57,0.14,0.04,0.007,2.1396395569151547,0.0,0.0,0.0,0.0,0.0,0.0,0.0,0.0,0.0,0.0,0.0,0.0,0.0,2184.9096510382183,7.0,1.4,3.35,75.0,23.4,10.0,60.0,26.5,8.0,124.27,136.0,561.0,42.5151092515109,425.0,93.01470588235294
2025-04-01 06:00:00,2.58,1.3,1.28,1177.0,4002.0,0.0,2284.0,1458.0,258.0,111455.0,2.89228399247295,1.106077569131306,13.50671553804255,0.4153591897104353,84.96107423473411,2.615469367631883,33.62328322344333,4.1,1.0,0.44,87.0,11.56,4.41751775380126,68.08,10.24,20.48,1.2,11.402160527723522,5.13444444444444,78.2211111111111,68.75,32.479,0.0614059454191033,5.45831295843521,1.80203136497425,9.74,2.48792577413479,0.0574006342494715,0.18,54.85,10.942051970013,0.0692857594936709,2.00465822559757,0.154,108.85820993341407,0.1,96.0,1.19,0.4399999999999999,1.08,0.0,0.0,0.0,1.0,58.74,2.91,1.7,0.04,0.033,0.023,0.092,2.04,10.57,0.14,0.04,0.007,2.0986288794938446,0.0,0.0,0.0,0.0,0.0,0.0,0.0,0.0,0.0,0.0,0.0,0.0,0.0,2184.9096510382183,7.0,1.4,3.55,75.0,23.4,10.0,60.0,26.5,8.0,124.535,138.0,563.0,42.3580786026201,425.0,91.23188405797102
2025-04-01 07:00:00,2.59,1.3,1.29,1180.0,3997.0,0.0,2284.0,1424.0,255.0,110539.0,2.91259392795681,1.106077569131306,13.50671553804255,0.4153591897104353,84.96107423473411,2.615469367631883,33.646531189283735,4.1,1.0,0.44,87.0,11.56,4.420572134337427,68.08,10.24,20.48,1.2,11.410044262238491,5.13444444444444,78.2211111111111,68.75,32.479,0.0614059454191033,5.45831295843521,1.80203136497425,9.74,2.48792577413479,0.0574006342494715,0.18,54.85,10.942051970013,0.0692857594936709,2.00465822559757,0.154,108.93347717989803,0.1,96.0,1.19,0.4399999999999999,1.08,0.0,0.0,0.0,1.0,58.74,2.91,1.7,0.04,0.033,0.023,0.092,2.04,10.57,0.14,0.04,0.007,2.1000799231702736,0.0,0.0,0.0,0.0,0.0,0.0,0.0,0.0,0.0,0.0,0.0,0.0,0.0,2184.9096510382183,7.0,1.4,3.53,75.0,23.4,10.0,60.0,26.5,8.0,124.6675,139.0,564.0,43.2615816565278,425.0,91.29496402877696
2025-04-01 08:00:00,2.64,1.3,1.34,1179.0,4001.0,0.0,2305.0,1375.0,252.0,110593.0,2.91408410712005,1.158370429795726,13.87751655090451,0.4261326580920294,84.96411301929977,2.800275444803618,31.17858087651521,4.1,1.0,0.44,87.0,11.56,4.096326157235675,68.05,10.45,20.42,1.08,10.573125230458396,5.13444444444444,78.2211111111111,68.75,31.796,0.064,5.42,1.91,9.38,2.33,0.061,0.18,54.85,11.07,0.067,2.02,0.17,100.9432802836808,0.1,96.0,1.19,0.4399999999999999,1.08,0.0,0.0,0.0,1.0,58.89,2.65,1.9,0.04,0.02,0.03,0.1,1.97,10.64,0.08,0.06,0.03,1.946040480766246,0.0,0.0,0.0,0.0,0.0,0.0,0.0,0.0,0.0,0.0,0.0,0.0,0.0,2184.9096510382183,7.0,1.4,3.52,75.0,23.4,10.0,60.0,26.5,8.0,124.4025,137.0,562.0,42.1151586368978,425.0,84.5985401459854
2025-04-01 09:00:00,2.63,1.3,1.33,1179.0,4000.0,0.0,2307.0,1384.0,252.0,110469.0,2.91662422218438,1.158370429795726,13.87751655090451,0.4261326580920294,84.96411301929977,2.800275444803618,32.12012559668608,4.1,1.0,0.44,87.0,11.56,4.220028845331663,68.05,10.45,20.42,1.08,10.892417191688804,5.13444444444444,78.2211111111111,68.75,31.796,0.064,5.42,1.91,9.38,2.33,0.061,0.18,54.85,11.07,0.067,2.02,0.17,103.99161057697572,0.1,96.0,1.19,0.4399999999999999,1.08,0.0,0.0,0.0,1.0,58.89,2.65,1.9,0.04,0.02,0.03,0.1,1.97,10.64,0.08,0.06,0.03,2.0048078809619483,0.0,0.0,0.0,0.0,0.0,0.0,0.0,0.0,0.0,0.0,0.0,0.0,0.0,2184.9096510382183,8.0,1.4,3.49,75.0,23.4,10.0,60.0,26.5,8.0,124.4025,137.0,562.0,41.9444444444444,425.0,87.15328467153284
2025-04-01 10:00:00,2.6,1.3,1.3,1179.0,4001.0,0.0,2308.0,1399.0,252.0,109324.0,2.94788638453896,1.158370429795726,13.87751655090451,0.4261326580920294,84.96411301929977,2.800275444803618,32.139510340924886,4.1,1.0,0.44,87.0,11.56,4.222575665380697,68.05,10.45,20.42,1.08,10.898990849714137,5.13444444444444,78.2211111111111,68.75,31.796,0.064,5.42,1.91,9.38,2.33,0.061,0.18,54.85,11.07,0.067,2.02,0.17,104.05437031830829,0.1,96.0,1.19,0.4399999999999999,1.08,0.0,0.0,0.0,1.0,58.89,2.65,1.9,0.04,0.02,0.03,0.1,1.97,10.64,0.08,0.06,0.03,2.006017798024801,0.0,0.0,0.0,0.0,0.0,0.0,0.0,0.0,0.0,0.0,0.0,0.0,0.0,2184.9096510382183,7.0,1.4,3.44,75.0,23.4,10.0,60.0,26.5,8.0,124.27,136.0,561.0,40.8383233532934,425.0,87.20588235294117
2025-04-01 11:00:00,2.58,1.3,1.28,1179.0,4001.0,0.0,2310.0,1415.0,252.0,108823.0,2.96144839742591,1.158370429795726,13.87751655090451,0.4261326580920294,84.96411301929977,2.800275444803618,32.22080758462031,4.1,1.0,0.44,87.0,11.56,4.233256716810834,68.05,10.45,20.42,1.08,10.92655996653466,5.13444444444444,78.2211111111111,68.75,31.796,0.064,5.42,1.91,9.38,2.33,0.061,0.18,54.85,11.07,0.067,2.02,0.17,104.31757698859067,0.1,96.0,1.19,0.4399999999999999,1.08,0.0,0.0,0.0,1.0,58.89,2.65,1.9,0.04,0.02,0.03,0.1,1.97,10.64,0.08,0.06,0.03,2.011092042033296,0.0,0.0,0.0,0.0,0.0,0.0,0.0,0.0,0.0,0.0,0.0,0.0,0.0,2184.9096510382183,7.0,1.4,3.65,75.0,23.4,10.0,60.0,26.5,8.0,124.27,136.0,561.0,42.8403479896544,425.0,87.42647058823529
2025-04-01 12:00:00,2.58,1.3,1.28,1178.0,3989.0,0.0,2300.0,1418.0,252.0,108824.0,2.95254534885767,1.158370429795726,13.87751655090451,0.4261326580920294,84.96411301929977,2.800275444803618,32.341378859086475,4.1,1.0,0.44,87.0,11.56,4.24909769646809,68.05,10.45,20.42,1.08,10.967447497278144,5.13444444444444,78.2211111111111,68.75,31.796,0.064,5.42,1.91,9.38,2.33,0.061,0.18,54.85,11.07,0.067,2.02,0.17,104.70793663968584,0.1,96.0,1.19,0.4399999999999999,1.08,0.0,0.0,0.0,1.0,58.89,2.65,1.9,0.04,0.02,0.03,0.1,1.97,10.64,0.08,0.06,0.03,2.0186176116497583,0.0,0.0,0.0,0.0,0.0,0.0,0.0,0.0,0.0,0.0,0.0,0.0,0.0,2184.9096510382183,6.0,1.4,3.69,75.0,23.4,10.0,60.0,26.5,8.0,124.535,138.0,563.0,43.4812921217755,425.0,87.7536231884058
2025-04-01 13:00:00,2.54,1.3,1.24,1179.0,2966.0,0.0,2272.0,1440.0,251.0,107151.0,2.23000707436037,1.158370429795726,13.87751655090451,0.4261326580920294,84.96411301929977,2.800275444803618,32.02268319072554,4.1,1.0,0.44,87.0,11.56,4.2072265988810935,68.05,10.45,20.42,1.08,10.85937300776464,5.13444444444444,78.2211111111111,68.75,31.796,0.064,5.42,1.91,9.38,2.33,0.061,0.18,54.85,11.07,0.067,2.02,0.17,103.67613258471728,0.1,96.0,1.19,0.4399999999999999,1.08,0.0,0.0,0.0,1.0,58.89,2.65,1.9,0.04,0.02,0.03,0.1,1.97,10.64,0.08,0.06,0.03,1.998725921449632,0.0,0.0,0.0,0.0,0.0,0.0,0.0,0.0,0.0,0.0,0.0,0.0,0.0,2184.9096510382183,7.0,1.4,3.59,75.0,23.4,10.0,60.0,26.5,8.0,124.1375,135.0,560.0,42.2588235294118,425.0,86.88888888888889
2025-04-01 14:00:00,2.61,1.3,1.31,1178.0,3788.0,0.0,2295.0,1369.0,246.0,107371.0,2.8417872217649,1.158370429795726,13.87751655090451,0.4261326580920294,84.96411301929977,2.800275444803618,32.21378189689355,4.1,1.0,0.44,87.0,11.56,4.232333662983538,68.05,10.45,20.42,1.08,10.92417745026622,5.13444444444444,78.2211111111111,68.75,31.796,0.064,5.42,1.91,9.38,2.33,0.061,0.18,54.85,11.07,0.067,2.02,0.17,104.29483073313416,0.1,96.0,1.19,0.4399999999999999,1.08,0.0,0.0,0.0,1.0,58.89,2.65,1.9,0.04,0.02,0.03,0.1,1.97,10.64,0.08,0.06,0.03,2.010653527118981,0.0,0.0,0.0,0.0,0.0,0.0,0.0,0.0,0.0,0.0,0.0,0.0,0.0,2184.9096510382183,7.0,1.4,3.61,75.0,23.4,10.0,60.0,26.5,8.0,124.1375,135.0,560.0,43.7455830388693,425.0,87.4074074074074
