Repository: saikumar-voptimai/evonith_bf_webapp

# Evonith BF2 — Blast Furnace Intelligence Platform

Monitoring, modelling and optimisation of **Blast Furnace 2 (BF2)** at Evonith Steel: live telemetry from InfluxDB,
manual plant reports from Neon PostgreSQL, a two-zone energy model of the furnace, blend and fuel optimisers, a
conversational assistant (FurnaceMind) and a live digital twin evaluated every hour.

The platform has three deployable parts that share one Python service layer, plus the shared data library:

| Part | Path | What it is |
|---|---|---|
| **Streamlit app** (legacy) | `src/app.py`, `src/custom_pages/` | The original 11-page dashboard; still the home of the model pages. Served under `/legacy` in production |

File: src/data/V13_df_filtered.csv (part 161 of 268)
NM3/HR.,STEAMKGS/HR.,RAFTOC,PERMEABILITYKGS/HR.,TUYEREVELOCITYM/S,HOT BLAST VOLUMENM3/HR.,O2 ENRICHMENT %,COKE_VM%,COKE_ASH%,COKE_IM%,COKE_FC%,COKE_MOIST%,COKE_CALC_MT,NUTCOKE_MOIST%,NUTCOKE_VM%,NUTCOKE_IM%,NUTCOKE_FC%,NUTCOKE_ASH%,NUTCOKE_CALC_MT,PCI_2_FC%,PCI_2_ASH%,PCI_2_VM%,PCI_2_IM%,PCI_2_CALC_MT,SINTER_SP_02_COLD_STRENGTH_AI,SINTER_SP_02_COLD_STRENGTH_TI,SINTER_SP_02_HOT_STRENGTH_RI,SINTER_SP_02_HOT_STRENGTH_RDI,SINTER_SP_02_P%,SINTER_SP_02_SIO2%,SINTER_SP_02_MGO%,SINTER_SP_02_FEO%,SINTER_SP_02_AL2O3%,SINTER_SP_02_NA2O%,SINTER_SP_02_TIO2%,SINTER_SP_02_FE(T)%,SINTER_SP_02_CAO%,SINTER_SP_02_K2O%,SINTER_SP_02_BASICITY,SINTER_SP_02_MNO%,SINTER_CALC_MT,FLUX_TM%,FLUX_SIO2%,FLUX_FE2O3%,FLUX_AL2O3%,FLUX_LOI%,FLUX_MGO%,FLUX_CAO%,FLUX_CALC_MT,GEOMIN TYPE,ORE_FE(T)%,ORE_LOI%,ORE_TM%,ORE_MGO%,ORE_NA2O%,ORE_P%,ORE_TIO2%,ORE_AL2O3%,ORE_SIO2%,ORE_MNO%,ORE_CAO%,ORE_K2O%,ORE_CALC_MT,LLOYDS_PELLET_PCT_SIO2,LLOYDS_PELLET_PCT_AL2O3,LLOYDS_PELLET_PCT_FE2O3,LLOYDS_PELLET_PCT_MGO,LLOYDS_PELLET_PCT_TIO2,LLOYDS_PELLET_PCT_NA2O,TOTAL_PELLET_CALC_MT,LLOYDS_PELLET_PCT_K2O,LLOYDS_PELLET_PCT_TM,LLOYDS_PELLET_PCT_LOI,LLOYDS_PELLET_PCT_MNO,LLOYDS_PELLET_PCT_CAO,LLOYDS_PELLET_PCT_P,DAILYPRODUCTION,CHARGES/HRS.,STOCKRODLEVEL,FURNACE TOP GAS ANALYSISH2%,COKE_DISCHARGE_TIME,WEIGHTED_COKE_ANGLE,TOTAL_COKE_PORTIONS,NON_COKE_DISCHARGE_TIME,WEIGHTED_NON_COKE_ANGLE,TOTAL_NON_COKE_PORTIONS,UNITCOST LAKHS/THM,ACTUALKG/THM.,ACT. FUEL RATEKG/THM.,FURNACETOPGASANALYSISCO2ETACO,COKE RATE KG/THM,PRODUCTIONTONNESPERHR
2025-04-03 15:00:00,2.53,1.3,1.23,1194.0,4000.0,0.0,2306.0,1406.0,238.0,103943.0,3.09960880925282,1.192595745526247,15.12401964825842,0.5497926900134597,83.68338460621531,5.043600657590853,32.66932537222001,6.1,1.06,0.5,86.0,12.94,4.275394587113245,70.53,9.35,18.59,1.53,11.260752558257227,5.13444444444444,78.6011111111111,65.9,31.18230769230769,0.0658718323586745,5.29855745721271,1.867798933039,9.14,2.40545309653916,0.0596083509513742,0.18,55.03,10.7710824079815,0.0641912183544304,2.03283299180219,0.176,100.40972913348024,0.2,96.36,0.77,0.3499999999999999,1.1,0.0,0.0,2.01728106888376,1.0,58.68,2.76,1.6,0.05,0.06,0.02,0.06,1.36,11.55,0.04,0.05,0.02,18.33016052688215,0.0,0.0,0.0,0.0,0.0,0.0,0.0,0.0,0.0,0.0,0.0,0.0,0.0,2023.163612709036,7.0,1.4,3.75,75.0,23.4,10.0,60.0,26.5,8.0,126.7125,145.0,575.0,44.2790697674419,430.0,82.06896551724138
2025-04-03 16:00:00,2.54,1.3,1.24,1185.0,4000.0,0.0,2314.0,1387.0,234.0,102838.0,3.13288965384381,0.9434948172503363,12.16429023398116,0.4434948172503364,86.8922149487685,4.643600657590853,32.869341650009105,6.4,1.03,0.47,86.41,12.56,4.301570472340469,70.5,9.18,18.59,1.73,11.329695941266966,5.13444444444444,78.6011111111111,65.9,31.55846153846154,0.0658718323586745,5.31187041564792,1.8151848785872,9.24,2.4191985428051,0.0574006342494715,0.18,55.32,10.6476043909588,0.0621534018987342,2.0044924965776,0.176,101.0244825771546,0.2,96.36,0.77,0.3499999999999999,1.1,0.0,0.0,2.0296317693054973,1.0,58.68,2.76,1.6,0.05,0.06,0.02,0.06,1.36,11.55,0.04,0.05,0.02,18.44238599949571,0.0,0.0,0.0,0.0,0.0,0.0,0.0,0.0,0.0,0.0,0.0,0.0,0.0,2023.163612709036,7.0,1.4,3.75,75.0,23.4,10.0,60.0,26.5,8.0,126.05,140.0,570.0,44.1735052754982,430.0,82.57142857142857
2025-04-03 17:00:00,2.54,1.3,1.24,1176.0,4000.0,0.0,2322.0,1389.0,233.0,103309.0,3.11861688907281,0.9434948172503363,12.16429023398116,0.4434948172503364,86.8922149487685,4.643600657590853,31.049585710908254,6.4,1.03,0.47,86.41,12.56,4.063421242037882,70.5,9.18,18.59,1.73,10.70244633898229,5.13444444444444,78.6011111111111,65.9,31.55846153846154,0.0658718323586745,5.31187041564792,1.8151848785872,9.24,2.4191985428051,0.0574006342494715,0.18,55.32,10.6476043909588,0.0621534018987342,2.0044924965776,0.176,95.431431638627,0.2,96.36,0.77,0.3499999999999999,1.1,0.0,0.0,1.9172646125273385,1.0,58.68,2.76,1.6,0.05,0.06,0.02,0.06,1.36,11.55,0.04,0.05,0.02,17.421354248658577,0.0,0.0,0.0,0.0,0.0,0.0,0.0,0.0,0.0,0.0,0.0,0.0,0.0,2023.163612709036,7.0,1.4,3.67,75.0,23.4,10.0,60.0,26.5,8.0,126.05,140.0,570.0,42.7570093457944,430.0,78.0
2025-04-03 18:00:00,2.54,1.3,1.24,1174.0,4002.0,0.0,2339.0,1418.0,237.0,105248.0,3.06273313450266,0.9434948172503363,12.16429023398116,0.4434948172503364,86.8922149487685,4.643600657590853,31.90697072067693,6.4,1.03,0.47,86.41,12.56,4.175626167853524,70.5,9.18,18.59,1.73,10.997977401597186,5.13444444444444,78.6011111111111,65.9,31.55846153846154,0.0658718323586745,5.31187041564792,1.8151848785872,9.24,2.4191985428051,0.0574006342494715,0.18,55.32,10.6476043909588,0.0621534018987342,2.0044924965776,0.176,98.06661910004868,0.2,96.36,0.77,0.3499999999999999,1.1,0.0,0.0,1.9702068306247404,1.0,58.68,2.76,1.6,0.05,0.06,0.02,0.06,1.36,11.55,0.04,0.05,0.02,17.90241728511069,0.0,0.0,0.0,0.0,0.0,0.0,0.0,0.0,0.0,0.0,0.0,0.0,0.0,2023.163612709036,7.0,1.4,3.62,75.0,23.4,10.0,60.0,26.5,8.0,124.725,130.0,560.0,42.1261682242991,430.0,80.15384615384616
2025-04-03 19:00:00,2.56,1.3,1.26,1105.0,3999.0,0.0,2316.0,1426.0,241.0,107660.0,2.99192164537163,0.9434948172503363,12.16429023398116,0.4434948172503364,86.8922149487685,4.643600657590853,33.172634306525914,6.4,1.03,0.47,86.41,12.56,4.3412620107242335,70.5,9.18,18.59,1.73,11.434237541647745,5.13444444444444,78.6011111111111,65.9,31.55846153846154,0.0658718323586745,5.31187041564792,1.8151848785872,9.24,2.4191985428051,0.0574006342494715,0.18,55.32,10.6476043909588,0.0621534018987342,2.0044924965776,0.176,101.95665773357588,0.2,96.36,0.77,0.3499999999999999,1.1,0.0,0.0,2.048359628768524,1.0,58.68,2.76,1.6,0.05,0.06,0.02,0.06,1.36,11.55,0.04,0.05,0.02,18.61255795796857,0.0,0.0,0.0,0.0,0.0,0.0,0.0,0.0,0.0,0.0,0.0,0.0,0.0,2023.163612709036,6.0,1.4,3.52,75.0,23.4,10.0,60.0,26.5,8.0,125.3875,135.0,565.0,43.2213209733488,430.0,83.33333333333333
2025-04-03 20:00:00,2.57,1.3,1.27,1175.0,4001.0,0.0,2316.0,1416.0,241.0,107781.0,2.99005874444133,0.9434948172503363,12.16429023398116,0.4434948172503364,86.8922149487685,4.643600657590853,33.03994376929981,6.4,1.03,0.47,86.41,12.56,4.323896962681336,70.5,9.18,18.59,1.73,11.388500591481154,5.13444444444444,78.6011111111111,65.9,31.55846153846154,0.0658718323586745,5.31187041564792,1.8151848785872,9.24,2.4191985428051,0.0574006342494715,0.18,55.32,10.6476043909588,0.0621534018987342,2.0044924965776,0.176,101.54883110264156,0.2,96.36,0.77,0.3499999999999999,1.1,0.0,0.0,2.04016619025345,1.0,58.68,2.76,1.6,0.05,0.06,0.02,0.06,1.36,11.55,0.04,0.05,0.02,18.53810772613669,0.0,0.0,0.0,0.0,0.0,0.0,0.0,0.0,0.0,0.0,0.0,0.0,0.0,2023.163612709036,7.0,1.4,3.73,75.0,23.4,10.0,60.0,26.5,8.0,126.05,140.0,570.0,43.4204386374242,430.0,83.0
2025-04-03 21:00:00,2.35,1.11,1.24,1163.0,3753.0,0.0,2283.0,1361.0,240.0,101422.0,2.98057973469947,0.9434948172503363,12.16429023398116,0.4434948172503364,86.8922149487685,4.643600657590853,32.926209023106004,6.4,1.03,0.47,86.41,12.56,4.3090126357874245,70.5,9.18,18.59,1.73,11.34929749133836,5.13444444444444,78.6011111111111,65.9,31.55846153846154,0.0658718323586745,5.31187041564792,1.8151848785872,9.24,2.4191985428051,0.0574006342494715,0.18,55.32,10.6476043909588,0.0621534018987342,2.0044924965776,0.176,101.1992654189836,0.2,96.36,0.77,0.3499999999999999,1.1,0.0,0.0,2.033143242954815,1.0,58.68,2.76,1.6,0.05,0.06,0.02,0.06,1.36,11.55,0.04,0.05,0.02,18.47429324170937,0.0,0.0,0.0,0.0,0.0,0.0,0.0,0.0,0.0,0.0,0.0,0.0,0.0,2023.163612709036,6.0,1.4,3.9,75.0,23.4,10.0,60.0,26.5,8.0,126.05,140.0,570.0,43.5328185328185,430.0,82.71428571428571
2025-04-03 22:00:00,2.16,1.0,1.16,1146.0,3390.0,0.0,2261.0,1307.0,236.0,91322.0,2.99004458072925,0.9434948172503363,12.16429023398116,0.4434948172503364,86.8922149487685,4.643600657590853,29.8412548612748,6.4,1.03,0.47,86.41,12.56,3.905288464115332,70.5,9.18,18.59,1.73,10.285948154486526,5.13444444444444,78.6011111111111,65.9,31.55846153846154,0.0658718323586745,5.31187041564792,1.8151848785872,9.24,2.4191985428051,0.0574006342494715,0.18,55.32,10.6476043909588,0.0621534018987342,2.0044924965776,0.176,91.71760614841676,0.2,96.36,0.77,0.3499999999999999,1.1,0.0,0.0,1.842652023496451,1.0,58.68,2.76,1.6,0.05,0.06,0.02,0.06,1.36,11.55,0.04,0.05,0.02,16.74338192474279,0.0,0.0,0.0,0.0,0.0,0.0,0.0,0.0,0.0,0.0,0.0,0.0,0.0,2023.163612709036,6.0,1.4,3.71,75.0,23.4,10.0,60.0,26.5,8.0,126.1825,141.0,571.0,43.8202247191011,430.0,74.9645390070922
2025-04-03 23:00:00,2.28,1.11,1.17,1133.0,3536.0,0.0,2280.0,1330.0,221.0,93669.0,3.04063691189062,0.9736519732982616,12.39238979973696,0.4126960534034768,86.63395822696478,5.436148144030218,25.27520563075293,6.4,1.03,0.47,86.41,12.56,2.4791888054157223,71.13,9.32,18.15,1.4,5.192955432415345,5.06555555555555,78.3766666666667,65.9,31.93461538461538,0.06810477582846,5.29855745721271,1.9204129874908,9.22,2.40545309653916,0.0551929175475687,0.18,55.06,10.676099317964,0.0621534018987342,2.01490677494326,0.187,70.19955773597646,0.3,95.64,1.15,0.83,1.1,0.0,0.0,1.4239583715630513,1.0,58.68,2.76,1.6,0.05,0.06,0.02,0.06,1.36,11.55,0.04,0.05,0.02,18.584671958745915,0.0,0.0,0.0,0.0,0.0,0.0,0.0,0.0,0.0,0.0,0.0,0.0,0.0,2023.163612709036,6.0,1.4,3.8,75.0,23.4,10.0,60.0,26.5,8.0,124.8575,131.0,561.0,43.191591017678,430.0,74.80916030534351
2025-04-04 00:00:00,2.58,1.28,1.3,1138.0,4001.0,0.0,2366.0,1421.0,240.0,110571.0,2.91466351540904,0.9736519732982616,12.39238979973696,0.4126960534034768,86.63395822696478,5.436148144030218,28.31335161859061,6.4,1.03,0.47,86.41,12.56,2.7771938002040275,71.13,9.32,18.15,1.4,5.817162291204117,5.06555555555555,78.3766666666667,65.9,31.93461538461538,0.06810477582846,5.29855745721271,1.9204129874908,9.22,2.40545309653916,0.0551929175475687,0.18,55.06,10.676099317964,0.0621534018987342,2.01490677494326,0.187,78.63772863750367,0.3,95.64,1.15,0.83,1.1,0.0,0.0,1.5951219014117812,1.0,58.68,2.76,1.6,0.05,0.06,0.02,0.06,1.36,11.55,0.04,0.05,0.02,20.818598256779417,0.0,0.0,0.0,0.0,0.0,0.0,0.0,0.0,0.0,0.0,0.0,0.0,0.0,1879.9741639236795,7.0,1.4,2.73,75.0,23.4,10.0,60.0,26.5,8.0,124.31,108.0,548.0,44.0424060843512,440.0,77.87037037037037
2025-04-04 01:00:00,2.58,1.24,1.34,1163.0,3995.0,0.0,2342.0,1291.0,230.0,103885.0,3.09746424538154,0.9736519732982616,12.39238979973696,0.4126960534034768,86.63395822696478,5.436148144030218,27.94095063416243,6.4,1.03,0.47,86.41,12.56,2.7406658144298266,71.13,9.32,18.15,1.4,5.740650086184894,5.06555555555555,78.3766666666667,65.9,31.93461538461538,0.06810477582846,5.29855745721271,1.9204129874908,9.22,2.40545309653916,0.0551929175475687,0.18,55.06,10.676099317964,0.0621534018987342,2.01490677494326,0.187,77.60341917275721,0.3,95.64,1.15,0.83,1.1,0.0,0.0,1.5741415182211642,1.0,58.68,2.76,1.6,0.05,0.06,0.02,0.06,1.36,11.55,0.04,0.05,0.02,20.544774564350543,0.0,0.0,0.0,0.0,0.0,0.0,0.0,0.0,0.0,0.0,0.0,0.0,0.0,1879.9741639236795,8.0,1.4,3.42,75.0,23.4,10.0,60.0,26.5,8.0,125.225,130.0,562.0,42.2351571594878,432.0,76.84615384615384
2025-04-04 02:00:00,2.51,1.21,1.3,1094.0,4002.0,0.0,2325.0,1253.0,216.0,102344.0,3.14957326501994,0.9736519732982616,12.39238979973696,0.4126960534034768,86.63395822696478,5.436148144030218,29.58068779918453,6.4,1.03,0.47,86.41,12.56,2.901503992474189,71.13,9.32,18.15,1.4,6.077544754550099,5.06555555555555,78.3766666666667,65.9,31.93461538461538,0.06810477582846,5.29855745721271,1.9204129874908,9.22,2.40545309653916,0.0551929175475687,0.18,55.06,10.676099317964,0.0621534018987342,2.01490677494326,0.187,82.1576382548659,0.3,95.64,1.15,0.83,1.1,0.0,0.0,1.666521279533782,1.0,58.68,2.76,1.6,0.05,0.06,0.02,0.06,1.36,11.55,0.04,0.05,0.02,21.750461186872872,0.0,0.0,0.0,0.0,0.0,0.0,0.0,0.0,0.0,0.0,0.0,0.0,0.0,1879.9741639236795,6.0,1.4,3.48,75.0,23.4,10.0,60.0,26.5,8.0,123.135,118.0,548.0,41.3468168237187,430.0,81.35593220338983
2025-04-04 03:00:00,2.5,1.15,1.35,1126.0,4000.0,0.0,2280.0,1350.0,200.0,109805.0,2.93424907953855,0.9736519732982616,12.39238979973696,0.4126960534034768,86.63395822696478,5.436148144030218,26.830873861530456,6.4,1.03,0.47,86.41,12.56,2.631780848346201,71.13,9.32,18.15,1.4,5.512577591303848,5.06555555555555,78.3766666666667,65.9,31.93461538461538,0.06810477582846,5.29855745721271,1.9204129874908,9.22,2.40545309653916,0.0551929175475687,0.18,55.06,10.676099317964,0.0621534018987342,2.01490677494326,0.187,74.52028308950695,0.3,95.64,1.15,0.83,1.1,0.0,0.0,1.5116018444966617,1.0,58.68,2.76,1.6,0.05,0.06,0.02,0.06,1.36,11.55,0.04,0.05,0.02,19.72854331504719,0.0,0.0,0.0,0.0,0.0,0.0,0.0,0.0,0.0,0.0,0.0,0.0,0.0,1879.9741639236795,8.0,1.4,3.25,75.0,23.4,10.0,60.0,26.5,8.0,121.37,116.0,540.0,41.9898430286242,424.0,73.79310344827586
2025-04-04 04:00:00,2.58,1.25,1.33,1166.0,3999.0,0.0,2288.0,1307.0,231.0,104405.0,3.08513188095003,0.9736519732982616,12.39238979973696,0.4126960534034768,86.63395822696478,5.436148144030218,33.94531828395421,6.4,1.03,0.47,86.41,12.56,3.329620906563756,71.13,9.32,18.15,1.4,6.974286483083968,5.06555555555555,78.3766666666667,65.9,31.93461538461538,0.06810477582846,5.29855745721271,1.9204129874908,9.22,2.40545309653916,0.0551929175475687,0.18,55.06,10.676099317964,0.0621534018987342,2.01490677494326,0.187,94.27999777937136,0.3,95.64,1.15,0.83,1.1,0.0,0.0,1.912416494328992,1.0,58.68,2.76,1.6,0.05,0.06,0.02,0.06,1.36,11.55,0.04,0.05,0.02,24.95974173499597,0.0,0.0,0.0,0.0,0.0,0.0,0.0,0.0,0.0,0.0,0.0,0.0,0.0,1879.9741639236795,7.0,1.4,3.6,75.0,23.4,10.0,60.0,26.5,8.0,124.0625,125.0,555.0,43.6642641246222,430.0,93.36
2025-04-04 05:00:00,2.57,1.3,1.27,1161.0,3906.0,0.0,2299.0,1408.0,238.0,107442.0,2.92831549453144,0.9736519732982616,12.39238979973696,0.4126960534034768,86.63395822696478,5.436148144030218,31.81464599235212,6.4,1.03,0.47,86.41,12.56,3.1206279919058337,71.13,9.32,18.15,1.4,6.536525999034353,5.06555555555555,78.3766666666667,65.9,31.93461538461538,0.06810477582846,5.29855745721271,1.9204129874908,9.22,2.40545309653916,0.0551929175475687,0.18,55.06,10.676099317964,0.0621534018987342,2.01490677494326,0.187,88.3622515605719,0.3,95.64,1.15,0.83,1.1,0.0,0.0,1.7923783553319064,1.0,58.68,2.76,1.6,0.05,0.06,0.02,0.06,1.36,11.55,0.04,0.05,0.02,23.39307414108984,0.0,0.0,0.0,0.0,0.0,0.0,0.0,0.0,0.0,0.0,0.0,0.0,0.0,1879.9741639236795,6.0,1.4,3.52,75.0,23.4,10.0,60.0,26.5,8.0,124.46,128.0,558.0,43.9619136089178,430.0,87.5
2025-04-04 06:00:00,2.64,1.3,1.34,1152.0,4002.0,0.0,2328.0,1361.0,236.0,109066.0,2.95559287946794,0.9736519732982616,12.39238979973696,0.4126960534034768,86.63395822696478,5.436148144030218,31.90554498090169,6.4,1.03,0.47,86.41,12.56,3.129544071882708,71.13,9.32,18.15,1.4,6.555201787603023,5.06555555555555,78.3766666666667,65.9,31.93461538461538,0.06810477582846,5.29855745721271,1.9204129874908,9.22,2.40545309653916,0.0551929175475687,0.18,55.06,10.676099317964,0.0621534018987342,2.01490677494326,0.187,88.61471513645925,0.3,95.64,1.15,0.83,1.1,0.0,0.0,1.7974994363471402,1.0,58.68,2.76,1.6,0.05,0.06,0.02,0.06,1.36,11.55,0.04,0.05,0.02,23.459911495778663,0.0,0.0,0.0,0.0,0.0,0.0,0.0,0.0,0.0,0.0,0.0,0.0,0.0,1879.9741639236795,7.0,1.4,3.41,75.0,23.4,10.0,60.0,26.5,8.0,123.4,120.0,550.0,43.3654729109275,430.0,87.75
2025-04-04 07:00:00,2.67,1.3,1.37,1150.0,4003.0,0.0,2365.0,1373.0,238.0,110282.0,2.92375605787648,0.9736519732982616,12.39238979973696,0.4126960534034768,86.63395822696478,5.436148144030218,31.3559813712304,6.4,1.03,0.47,86.41,12.56,3.0756385975271128,71.13,9.32,18.15,1.4,6.442290368641983,5.06555555555555,78.3766666666667,65.9,31.93461538461538,0.06810477582846,5.29855745721271,1.9204129874908,9.22,2.40545309653916,0.0551929175475687,0.18,55.06,10.676099317964,0.0621534018987342,2.01490677494326,0.187,87.08835278315868,0.3,95.64,1.15,0.83,1.1,0.0,0.0,1.7665380382825604,1.0,58.68,2.76,1.6,0.05,0.06,0.02,0.06,1.36,11.55,0.04,0.05,0.02,23.05582143394437,0.0,0.0,0.0,0.0,0.0,0.0,0.0,0.0,0.0,0.0,0.0,0.0,0.0,1879.9741639236795,7.0,1.4,3.29,75.0,23.4,10.0,60.0,26.5,8.0,121.9425,109.0,539.0,42.6687883609911,430.0,86.23853211009174
2025-04-04 08:00:00,2.4,1.19,1.21,1152.0,3997.0,0.0,2365.0,1291.0,229.0,106791.0,3.01474331914963,0.9768259866491308,12.35522040052608,0.4068259866491308,86.66795361282479,4.633085607365068,24.93617029166021,6.4,1.04,0.45,86.46,12.5,2.4459335817155323,71.07,9.43,18.21,1.29,5.1232984163007,5.06555555555555,78.3766666666667,65.9,32.31076923076923,0.06810477582846,5.29855745721271,1.9204129874908,9.22,2.40545309653916,0.0551929175475687,0.18,55.06,10.676099317964,0.0621534018987342,2.01490677494326,0.187,69.25791828073824,0.3,95.64,1.15,0.83,1.1,0.0,0.0,1.404857747164198,1.0,58.68,2.76,1.6,0.05,0.06,0.02,0.06,1.36,11.55,0.04,0.05,0.02,18.33538177881583,0.0,0.0,0.0,0.0,0.0,0.0,0.0,0.0,0.0,0.0,0.0,0.0,0.0,1879.9741639236795,5.0,1.4,3.51,75.0,23.4,10.0,60.0,26.5,8.0,125.255,134.0,564.0,41.1261261261261,430.0,68.58208955223881
2025-04-04 09:00:00,2.4,1.21,1.19,1109.0,3334.0,0.0,2357.0,1294.0,210.0,93717.0,2.86558543874199,0.9768259866491308,12.35522040052608,0.4068259866491308,86.66795361282479,4.633085607365068,24.7744302125319,6.4,1.04,0.45,86.46,12.5,2.430068856442078,71.07,9.43,18.21,1.29,5.090067864794258,5.06555555555555,78.3766666666667,65.9,32.31076923076923,0.06810477582846,5.29855745721271,1.9204129874908,9.22,2.40545309653916,0.0551929175475687,0.18,55.06,10.676099317964,0.0621534018987342,2.01490677494326,0.187,68.8087000947871,0.3,95.64,1.15,0.83,1.1,0.0,0.0,1.3957456100343697,1.0,58.68,2.76,1.6,0.05,0.06,0.02,0.06,1.36,11.55,0.04,0.05,0.02,18.216455493621776,0.0,0.0,0.0,0.0,0.0,0.0,0.0,0.0,0.0,0.0,0.0,0.0,0.0,1879.9741639236795,6.0,1.4,3.5,75.0,23.4,10.0,60.0,26.5,8.0,121.015,102.0,532.0,39.1385331781141,430.0,68.13725490196079
2025-04-04 21:00:00,2.27,1.02,1.25,1146.0,2003.0,0.0,2311.0,1331.0,239.0,100038.0,1.61328281290284,0.9768259866491308,12.35522040052608,0.4068259866491308,86.66795361282479,4.633085607365068,24.32787475363237,6.4,1.04,0.45,86.46,12.5,2.3862672229015,71.07,9.43,18.21,1.29,4.998320140560295,5.06555555555555,78.3766666666667,65.9,32.31076923076923,0.06810477582846,5.29855745721271,1.9204129874908,9.22,2.40545309653916,0.0551929175475687,0.18,55.06,10.676099317964,0.0621534018987342,2.01490677494326,0.187,67.56843340112304,0.3,95.64,1.15,0.83,1.1,0.0,0.0,1.37058750080445,1.0,58.68,2.76,1.6,0.05,0.06,0.02,0.06,1.36,11.55,0.04,0.05,0.02,17.888106563991812,0.0,0.0,0.0,0.0,0.0,0.0,0.0,0.0,0.0,0.0,0.0,0.0,0.0,1879.9741639236795,8.0,1.4,2.9,75.0,23.4,10.0,60.0,26.5,8.0,138.325,110.0,605.0,43.5810810810811,495.0,66.9090909090909
2025-04-04 23:00:00,2.41,1.13,1.28,1139.0,3334.0,0.0,2334.0,1352.0,238.0,104371.0,2.57324937071752,0.9626708712872248,12.45080962376564,0.4453417425744493,86.58651950494715,3.988222376273142,32.521902114920245,7.0,1.02,0.46,86.52,12.46,3.594529342349146,71.12,9.38,18.34,1.16,10.017999549824362,5.24555555555555,78.2,65.9,33.06307692307692,0.0636388888888889,5.2719315403423,1.73626379690949,9.62,2.4191985428051,0.0596083509513742,0.18,55.3,10.5621196099431,0.0590966772151899,2.00346296781716,0.165,100.81689542634534,0.1,94.26,0.77,0.74,1.12,0.0,0.0,1.6250624441879784,1.0,58.68,2.76,1.6,0.05,0.06,0.02,0.06,1.36,11.55,0.04,0.05,0.02,14.941627380664,0.0,0.0,0.0,0.0,0.0,0.0,0.0,0.0,0.0,0.0,0.0,0.0,0.0,1879.9741639236795,7.0,1.4,2.84,75.0,23.4,10.0,60.0,26.5,8.0,127.415,122.0,567.0,43.4742647058824,445.0,74.09836065573771
2025-04-05 00:00:00,2.55,1.27,1.28,1164.0,3999.0,0.0,2318.0,1482.0,244.0,109343.0,2.94590220630858,0.9626708712872248,12.45080962376564,0.4453417425744493,86.58651950494715,3.988222376273142,34.98179628126761,7.0,1.02,0.46,86.52,12.46,3.866412632839481,71.12,9.38,18.34,1.16,10.775741780398812,5.24555555555555,78.2,65.9,33.06307692307692,0.0636388888888889,5.2719315403423,1.73626379690949,9.62,2.4191985428051,0.0596083509513742,0.18,55.3,10.5621196099431,0.0590966772151899,2.00346296781716,0.165,108.44249161848025,0.1,94.26,0.77,0.74,1.12,0.0,0.0,1.7479790439699532,1.0,58.68,2.76,1.6,0.05,0.06,0.02,0.06,1.36,11.55,0.04,0.05,0.02,16.071783356767536,0.0,0.0,0.0,0.0,0.0,0.0,0.0,0.0,0.0,0.0,0.0,0.0,0.0,2062.9762371631823,7.0,1.4,2.91,75.0,23.4,10.0,60.0,26.5,8.0,123.475,130.0,555.0,43.9181421016326,425.0,87.46153846153847
2025-04-05 01:00:00,2.57,1.3,1.27,1142.0,3996.0,0.0,2362.0,1465.0,244.0,111722.0,2.88105358295147,0.9626708712872248,12.45080962376564,0.4453417425744493,86.58651950494715,3.988222376273142,32.47886408374312,7.0,1.02,0.46,86.52,12.46,3.58977250293193,71.12,9.38,18.34,1.16,10.004742177133364,5.24555555555555,78.2,65.9,33.06307692307692,0.0636388888888889,5.2719315403423,1.73626379690949,9.62,2.4191985428051,0.0596083509513742,0.18,55.3,10.5621196099431,0.0590966772151899,2.00346296781716,0.165,100.68347885454683,0.1,94.26,0.77,0.74,1.12,0.0,0.0,1.6229119092072573,1.0,58.68,2.76,1.6,0.05,0.06,0.02,0.06,1.36,11.55,0.04,0.05,0.02,14.921854299041232,0.0,0.0,0.0,0.0,0.0,0.0,0.0,0.0,0.0,0.0,0.0,0.0,0.0,2062.9762371631823,7.0,1.4,2.8,75.0,23.4,10.0,60.0,26.5,8.0,123.06,108.0,543.0,42.2439245968658,435.0,81.20370370370371
2025-04-05 02:00:00,2.54,1.36,1.18,1172.0,4013.0,0.0,2331.0,1390.0,239.0,110620.0,2.9221052398759,0.9626708712872248,12.45080962376564,0.4453417425744493,86.58651950494715,3.988222376273142,35.36905051516115,7.0,1.02,0.46,86.52,12.46,3.9092144561080095,71.12,9.38,18.34,1.16,10.895031012839896,5.24555555555555,78.2,65.9,33.06307692307692,0.0636388888888889,5.2719315403423,1.73626379690949,9.62,2.4191985428051,0.0596083509513742,0.18,55.3,10.5621196099431,0.0590966772151899,2.00346296781716,0.165,109.64296782260551,0.1,94.26,0.77,0.74,1.12,0.0,0.0,1.767329459257147,1.0,58.68,2.76,1.6,0.05,0.06,0.02,0.06,1.36,11.55,0.04,0.05,0.02,16.249700639833435,0.0,0.0,0.0,0.0,0.0,0.0,0.0,0.0,0.0,0.0,0.0,0.0,0.0,2062.9762371631823,6.0,1.4,3.2,75.0,23.4,10.0,60.0,26.5,8.0,124.7825,121.0,556.0,42.2730422730423,435.0,88.4297520661157
2025-04-05 03:00:00,2.55,1.22,1.33,1171.0,3999.0,0.0,2359.0,1379.0,247.0,109959.0,2.92941041152765,0.9626708712872248,12.45080962376564,0.4453417425744493,86.58651950494715,3.988222376273142,35.07681925666602,7.0,1.02,0.46,86.52,12.46,3.876915181923478,71.12,9.38,18.34,1.16,10.805012519896165,5.24555555555555,78.2,65.9,33.06307692307692,0.0636388888888889,5.2719315403423,1.73626379690949,9.62,2.4191985428051,0.0596083509513742,0.18,55.3,10.5621196099431,0.0590966772151899,2.00346296781716,0.165,108.7370599170991,0.1,94.26,0.77,0.74,1.12,0.0,0.0,1.7527271754940346,1.0,58.68,2.76,1.6,0.05,0.06,0.02,0.06,1.36,11.55,0.04,0.05,0.02,16.115440025002624,0.0,0.0,0.0,0.0,0.0,0.0,0.0,0.0,0.0,0.0,0.0,0.0,0.0,2062.9762371631823,7.0,1.4,3.01,75.0,23.4,10.0,60.0,26.5,8.0,123.7225,113.0,548.0,42.0556449758565,435.0,87.69911504424779
2025-04-05 04:00:00,2.53,1.26,1.27,1173.0,3999.0,0.0,2363.0,1443.0,248.0,109651.0,2.9376331629757,0.9626708712872248,12.45080962376564,0.4453417425744493,86.58651950494715,3.988222376273142,37.99693791325022,7.0,1.02,0.46,86.52,12.46,4.199665436725382,71.12,9.38,18.34,1.16,11.704521634821926,5.24555555555555,78.2,65.9,33.06307692307692,0.0636388888888889,5.2719315403423,1.73626379690949,9.62,2.4191985428051,0.0596083509513742,0.18,55.3,10.5621196099431,0.0590966772151899,2.00346296781716,0.165,117.78933786176174,0.1,94.26,0.77,0.74,1.12,0.0,0.0,1.8986403863701773,1.0,58.68,2.76,1.6,0.05,0.06,0.02,0.06,1.36,11.55,0.04,0.05,0.02,17.457038210736947,0.0,0.0,0.0,0.0,0.0,0.0,0.0,0.0,0.0,0.0,0.0,0.0,0.0,2062.9762371631823,7.0,1.4,3.07,75.0,23.4,10.0,60.0,26.5,8.0,123.25,100.0,540.0,42.6626672819566,440.0,95.0
2025-04-05 05:00:00,2.53,1.3,1.23,1182.0,4001.0,0.0,2310.0,1483.0,249.0,109437.0,2.94484463754003,0.9626708712872248,12.45080962376564,0.4453417425744493,86.58651950494715,3.988222376273142,35.53559780550932,7.0,1.02,0.46,86.52,12.46,3.927622331512401,71.12,9.38,18.34,1.16,10.946333998558158,5.24555555555555,78.2,65.9,33.06307692307692,0.0636388888888889,5.2719315403423,1.73626379690949,9.62,2.4191985428051,0.0596083509513742,0.18,55.3,10.5621196099431,0.0590966772151899,2.00346296781716,0.165,110.15925929581763,0.1,94.26,0.77,0.74,1.12,0.0,0.0,1.7756515354312188,1.0,58.68,2.76,1.6,0.05,0.06,0.02,0.06,1.36,11.55,0.04,0.05,0.02,16.326217921782327,0.0,0.0,0.0,0.0,0.0,0.0,0.0,0.0,0.0,0.0,0.0,0.0,0.0,2062.9762371631823,7.0,1.4,3.24,75.0,23.4,10.0,60.0,26.5,8.0,124.725,130.0,560.0,42.7942539388323,430.0,88.84615384615384
2025-04-05 06:00:00,2.57,1.3,1.27,1171.0,3998.0,0.0,2316.0,1423.0,242.0,108514.0,2.96765009545024,0.9626708712872248,12.45080962376564,0.4453417425744493,86.58651950494715,3.988222376273142,35.577778029129874,7.0,1.02,0.46,86.52,12.46,3.932284360533188,71.12,9.38,18.34,1.16,10.959327133453808,5.24555555555555,78.2,65.9,33.06307692307692,0.0636388888888889,5.2719315403423,1.73626379690949,9.62,2.4191985428051,0.0596083509513742,0.18,55.3,10.5621196099431,0.0590966772151899,2.00346296781716,0.165,110.29001669059694,0.1,94.26,0.77,0.74,1.12,0.0,0.0,1.7777592072719066,1.0,58.68,2.76,1.6,0.05,0.06,0.02,0.06,1.36,11.55,0.04,0.05,0.02,16.345596898508365,0.0,0.0,0.0,0.0,0.0,0.0,0.0,0.0,0.0,0.0,0.0,0.0,0.0,2062.9762371631823,7.0,1.4,3.28,75.0,23.4,10.0,60.0,26.5,8.0,123.93,124.0,554.0,42.9073856975381,430.0,88.95161290322581
2025-04-05 07:00:00,2.6,1.3,1.3,1169.0,4000.0,0.0,2331.0,1406.0,242.0,109206.0,2.95033236681456,0.9626708712872248,12.45080962376564,0.4453417425744493,86.58651950494715,3.988222376273142,35.23049418798727,7.0,1.02,0.46,86.52,12.46,3.893900321595376,71.12,9.38,18.34,1.16,10.852350322812962,5.24555555555555,78.2,65.9,33.06307692307692,0.0636388888888889,5.2719315403423,1.73626379690949,9.62,2.4191985428051,0.0596083509513742,0.18,55.3,10.5621196099431,0.0590966772151899,2.00346296781716,0.165,109.21344747358084,0.1,94.26,0.77,0.74,1.12,0.0,0.0,1.7604060424502437,1.0,58.68,2.76,1.6,0.05,0.06,0.02,0.06,1.36,11.55,0.04,0.05,0.02,16.18604332346399,0.0,0.0,0.0,0.0,0.0,0.0,0.0,0.0,0.0,0.0,0.0,0.0,0.0,2062.9762371631823,7.0,1.4,3.18,75.0,23.4,10.0,60.0,26.5,8.0,122.15,120.0,545.0,42.5467991680148,425.0,88.08333333333333
2025-04-05 08:00:00,2.59,1.3,1.29,1163.0,4000.0,0.0,2312.0,1410.0,240.0,109052.0,2.95449583377491,0.95,12.64,0.45,86.41,3.3,35.556189725702026,6.9,1.03,0.46,86.06,12.91,3.929898282687904,71.32,9.53,18.06,1.09,10.952677103782806,5.24555555555555,78.2,65.9,33.43923076923077,0.06810477582846,5.37843520782396,1.815184878587195,9.7,2.460434881602915,0.0601602801268499,0.18,55.155,10.5763670734457,0.0596061313291139,1.9664394316883,0.176,110.2230936145288,0.3,95.98,1.09,0.68,1.34,0.0,0.0,1.7766804775896647,1.0,66.06,2.18,2.6,0.06,0.03,0.03,0.05,1.05,1.84,0.04,0.08,0.02,16.33567852459346,0.0,0.0,0.0,0.0,0.0,0.0,0.0,0.0,0.0,0.0,0.0,0.0,0.0,2062.9762371631823,7.0,1.4,3.28,75.0,23.4,10.0,60.0,26.5,8.0,123.0775,127.0,552.0,43.3103448275862,425.0,88.89763779527559
2025-04-05 09:00:00,2.57,1.3,1.27,1168.0,4000.0,0.0,2311.0,1423.0,241.0,108140.0,2.97939509114212,0.95,12.64,0.45,86.41,3.3,35.4740643028158,6.9,1.03,0.46,86.06,12.91,3.920821253882077,71.32,9.53,18.06,1.09,10.927379307651565,5.24555555555555,78.2,65.9,33.43923076923077,0.06810477582846,5.37843520782396,1.815184878587195,9.7,2.460434881602915,0.0601602801268499,0.18,55.155,10.5763670734457,0.0596061313291139,1.9664394316883,0.176,109.96850733166906,0.3,95.98,1.09,0.68,1.34,0.0,0.0,1.7725768141577447,1.0,66.06,2.18,2.6,0.06,0.03,0.03,0.05,1.05,1.84,0.04,0.08,0.02,16.29794741455846,0.0,0.0,0.0,0.0,0.0,0.0,0.0,0.0,0.0,0.0,0.0,0.0,0.0,2062.9762371631823,6.0,1.4,3.25,75.0,23.4,10.0,60.0,26.5,8.0,123.475,130.0,555.0,43.1244153414406,425.0,88.6923076923077
2025-04-05 10:00:00,2.55,1.3,1.25,1169.0,4001.0,0.0,2313.0,1424.0,239.0,107005.0,3.01172723174813,0.95,12.64,0.45,86.41,3.3,35.47000976969258,6.9,1.03,0.46,86.06,12.91,3.920373120859924,71.32,9.53,18.06,1.09,10.926130355149969,5.24555555555555,78.2,65.9,33.43923076923077,0.06810477582846,5.37843520782396,1.815184878587195,9.7,2.460434881602915,0.0601602801268499,0.18,55.155,10.5763670734457,0.0596061313291139,1.9664394316883,0.176,109.9559384037988,0.3,95.98,1.09,0.68,1.34,0.0,0.0,1.7723742162443763,1.0,66.06,2.18,2.6,0.06,0.03,0.03,0.05,1.05,1.84,0.04,0.08,0.02,16.29608462919875,0.0,0.0,0.0,0.0,0.0,0.0,0.0,0.0,0.0,0.0,0.0,0.0,0.0,2062.9762371631823,7.0,1.4,3.3,75.0,23.4,10.0,60.0,26.5,8.0,123.3425,129.0,554.0,43.670740142956,425.0,88.68217054263566
2025-04-05 11:00:00,2.55,1.3,1.25,1163.0,3998.0,0.0,2310.0,1451.0,243.0,108833.0,2.95895770129293,0.95,12.64,0.45,86.41,3.3,35.556189725702026,6.9,1.03,0.46,86.06,12.91,3.929898282687904,71.32,9.53,18.06,1.09,10.952677103782806,5.24555555555555,78.2,65.9,33.43923076923077,0.06810477582846,5.37843520782396,1.815184878587195,9.7,2.460434881602915,0.0601602801268499,0.18,55.155,10.5763670734457,0.0596061313291139,1.9664394316883,0.176,110.2230936145288,0.3,95.98,1.09,0.68,1.34,0.0,0.0,1.7766804775896647,1.0,66.06,2.18,2.6,0.06,0.03,0.03,0.05,1.05,1.84,0.04,0.08,0.02,16.33567852459346,0.0,0.0,0.0,0.0,0.0,0.0,0.0,0.0,0.0,0.0,0.0,0.0,0.0,2062.9762371631823,7.0,1.4,3.27,75.0,23.4,10.0,60.0,26.5,8.0,123.0775,127.0,552.0,42.6566884939195,425.0,88.89763779527559
2025-04-05 12:00:00,2.58,1.3,1.28,1168.0,3999.0,0.0,2329.0,1416.0,241.0,108531.0,2.96792722398937,0.95,12.64,0.45,86.41,3.3,32.65408489952532,6.9,1.03,0.46,86.06,12.91,3.609139032032653,71.32,9.53,18.06,1.09,10.058716943044136,5.24555555555555,78.2,65.9,33.43923076923077,0.06810477582846,5.37843520782396,1.815184878587195,9.7,2.460434881602915,0.0601602801268499,0.18,55.155,10.5763670734457,0.0596061313291139,1.9664394316883,0.176,101.22665798960512,0.3,95.98,1.09,0.68,1.34,0.0,0.0,1.6316673862442843,1.0,66.06,2.18,2.6,0.06,0.03,0.03,0.05,1.05,1.84,0.04,0.08,0.02,15.002356482754296,0.0,0.0,0.0,0.0,0.0,0.0,0.0,0.0,0.0,0.0,0.0,0.0,0.0,2062.9762371631823,6.0,1.4,3.25,75.0,23.4,10.0,60.0,26.5,8.0,124.005,134.0,559.0,42.545791792256,425.0,81.64179104477611
2025-04-05 13:00:00,2.57,1.3,1.27,1168.0,4001.0,0.0,2344.0,1425.0,241.0,108520.0,2.96971129834981,0.95,12.64,0.45,86.41,3.3,32.778608446545626,6.9,1.03,0.46,86.06,12.91,3.622902173622472,71.32,9.53,18.06,1.09,10.097074995829113,5.24555555555555,78.2,65.9,33.43923076923077,0.06810477582846,5.37843520782396,1.815184878587195,9.7,2.460434881602915,0.0601602801268499,0.18,55.155,10.5763670734457,0.0596061313291139,1.9664394316883,0.176,101.61267715212834,0.3,95.98,1.09,0.68,1.34,0.0,0.0,1.6378896096236153,1.0,66.06,2.18,2.6,0.06,0.03,0.03,0.05,1.05,1.84,0.04,0.08,0.02,15.05956668015054,0.0,0.0,0.0,0.0,0.0,0.0,0.0,0.0,0.0,0.0,0.0,0.0,0.0,2062.9762371631823,7.0,1.4,3.07,75.0,23.4,10.0,60.0,26.5,8.0,123.21,128.0,553.0,42.7262313860252,425.0,81.953125
2025-04-05 14:00:00,2.58,1.3,1.28,1164.0,3994.0,0.0,2336.0,1412.0,240.0,108221.0,2.97270405757759,0.95,12.64,0.45,86.41,3.3,32.98146908259564,6.9,1.03,0.46,86.06,12.91,3.6453236330473446,71.32,9.53,18.06,1.09,10.159563891879683,5.24555555555555,78.2,65.9,33.43923076923077,0.06810477582846,5.37843520782396,1.815184878587195,9.7,2.460434881602915,0.0601602801268499,0.18,55.155,10.5763670734457,0.0596061313291139,1.9664394316883,0.176,102.24153887917328,0.3,95.98,1.09,0.68,1.34,0.0,0.0,1.6480262000322594,1.0,66.06,2.18,2.6,0.06,0.03,0.03,0.05,1.05,1.84,0.04,0.08,0.02,15.152767502886958,0.0,0.0,0.0,0.0,0.0,0.0,0.0,0.0,0.0,0.0,0.0,0.0,0.0,2062.9762371631823,7.0,1.4,2.97,75.0,23.4,10.0,60.0,26.5,8.0,120.445,126.0,541.0,42.7876823338736,415.0,82.46031746031746
2025-04-05 15:00:00,2.58,1.3,1.28,1161.0,4003.0,0.0,2335.0,1408.0,238.0,107820.0,2.99047102234307,0.95,12.64,0.45,86.41,3.3,32.21962571591393,6.9,1.03,0.46,86.06,12.91,3.561119814767137,71.32,9.53,18.06,1.09,9.92488676636947,5.24555555555555,78.2,65.9,33.43923076923077,0.06810477582846,5.37843520782396,1.815184878587195,9.7,2.460434881602915,0.0601602801268499,0.18,55.155,10.5763670734457,0.0596061313291139,1.9664394316883,0.176,99.87984789447634,0.3,95.98,1.09,0.68,1.34,0.0,0.0,1.609958222360677,1.0,66.06,2.18,2.6,0.06,0.03,0.03,0.05,1.05,1.84,0.04,0.08,0.02,14.80275169916291,0.0,0.0,0.0,0.0,0.0,0.0,0.0,0.0,0.0,0.0,0.0,0.0,0.0,2062.9762371631823,6.0,1.4,2.93,75.0,23.4,10.0,60.0,26.5,8.0,122.945,126.0,551.0,43.230944254835,425.0,80.55555555555556
2025-04-05 16:00:00,2.59,1.3,1.29,1157.0,4004.0,0.0,2339.0,1391.0,237.0,107742.0,2.99338151967014,0.9653417425744496,12.58670871287225,0.4360252277233482,86.44794954455331,3.787591683189436,32.94816445454398,6.9,1.03,0.46,86.06,12.91,3.641642591811052,71.15,9.35,18.27,1.23,10.149304782567764,5.24555555555555,78.2,65.9,33.81538461538462,0.0647553606237817,5.29855745721271,1.7888778513613,9.64,2.40545309653916,0.0596083509513742,0.18,55.32,10.6666010089623,0.0540021360759494,2.01311415325737,0.176,102.13829555743791,0.3,95.98,1.09,0.68,1.34,0.0,0.0,1.6463620261449774,1.0,66.06,2.18,2.6,0.06,0.03,0.03,0.05,1.05,1.84,0.04,0.08,0.02,15.137466265565688,0.0,0.0,0.0,0.0,0.0,0.0,0.0,0.0,0.0,0.0,0.0,0.0,0.0,2062.9762371631823,7.0,1.4,2.83,75.0,23.4,10.0,60.0,26.5,8.0,122.415,122.0,547.0,43.0811808118081,425.0,82.37704918032787
2025-04-05 17:00:00,2.56,1.3,1.26,1159.0,4000.0,0.0,2323.0,1430.0,240.0,108047.0,2.98195776070026,0.9653417425744496,12.58670871287225,0.4360252277233482,86.44794954455331,3.787591683189436,33.037987950245814,6.9,1.03,0.46,86.06,12.91,3.6515704610295145,71.15,9.35,18.27,1.23,10.176973881881969,5.24555555555555,78.2,65.9,33.81538461538462,0.0647553606237817,5.29855745721271,1.7888778513613,9.64,2.40545309653916,0.0596083509513742,0.18,55.32,10.6666010089623,0.0540021360759494,2.01311415325737,0.176,102.41674562905428,0.3,95.98,1.09,0.68,1.34,0.0,0.0,1.6508503487822854,1.0,66.06,2.18,2.6,0.06,0.03,0.03,0.05,1.05,1.84,0.04,0.08,0.02,15.17873412247218,0.0,0.0,0.0,0.0,0.0,0.0,0.0,0.0,0.0,0.0,0.0,0.0,0.0,2062.9762371631823,7.0,1.4,2.8,75.0,23.4,10.0,60.0,26.5,8.0,122.5475,123.0,548.0,42.8571428571429,425.0,82.60162601626017
2025-04-05 18:00:00,2.58,1.3,1.28,1163.0,4002.0,0.0,2336.0,1413.0,240.0,108531.0,2.97015216543113,0.9653417425744496,12.58670871287225,0.4360252277233482,86.44794954455331,3.787591683189436,32.7847595256473,6.9,1.03,0.46,86.06,12.91,3.623582030361477,71.15,9.35,18.27,1.23,10.098969765312578,5.24555555555555,78.2,65.9,33.81538461538462,0.0647553606237817,5.29855745721271,1.7888778513613,9.64,2.40545309653916,0.0596083509513742,0.18,55.32,10.6666010089623,0.0540021360759494,2.01311415325737,0.176,101.63174530799334,0.3,95.98,1.09,0.68,1.34,0.0,0.0,1.6381969682646953,1.0,66.06,2.18,2.6,0.06,0.03,0.03,0.05,1.05,1.84,0.04,0.08,0.02,15.062392687424088,0.0,0.0,0.0,0.0,0.0,0.0,0.0,0.0,0.0,0.0,0.0,0.0,0.0,2062.9762371631823,6.0,1.4,2.87,75.0,23.4,10.0,60.0,26.5,8.0,123.0775,127.0,552.0,43.6710314725477,425.0,81.96850393700787
2025-04-05 19:00:00,2.57,1.3,1.27,1164.0,4002.0,0.0,2343.0,1439.0,243.0,109408.0,2.94636037416383,0.9653417425744496,12.58670871287225,0.4360252277233482,86.44794954455331,3.787591683189436,32.28539819323745,6.9,1.03,0.46,86.06,12.91,3.568389411078661,71.15,9.35,18.27,1.23,9.945147224871851,5.24555555555555,78.2,65.9,33.81538461538462,0.0647553606237817,5.29855745721271,1.7888778513613,9.64,2.40545309653916,0.0596083509513742,0.18,55.32,10.6666010089623,0.0540021360759494,2.01311415325737,0.176,100.0837405494885,0.3,95.98,1.09,0.68,1.34,0.0,0.0,1.6132447577663236,1.0,66.06,2.18,2.6,0.06,0.03,0.03,0.05,1.05,1.84,0.04,0.08,0.02,14.832969730217751,0.0,0.0,0.0,0.0,0.0,0.0,0.0,0.0,0.0,0.0,0.0,0.0,0.0,2062.9762371631823,7.0,1.4,2.87,75.0,23.4,10.0,60.0,26.5,8.0,122.8125,125.0,550.0,42.2022575443446,425.0,80.72
2025-04-05 20:00:00,2.6,1.3,1.3,1161.0,4000.0,0.0,2335.0,1412.0,242.0,109990.0,2.92931716913159,0.9653417425744496,12.58670871287225,0.4360252277233482,86.44794954455331,3.787591683189436,35.16383289340262,6.9,1.03,0.46,86.06,12.91,3.886532487495858,71.15,9.35,18.27,1.23,10.83181607433082,5.24555555555555,78.2,65.9,33.81538461538462,0.0647553606237817,5.29855745721271,1.7888778513613,9.64,2.40545309653916,0.0596083509513742,0.18,55.32,10.6666010089623,0.0540021360759494,2.01311415325737,0.176,109.00679951241986,0.3,95.98,1.09,0.68,1.34,0.0,0.0,1.7570750944039804,1.0,66.06,2.18,2.6,0.06,0.03,0.03,0.05,1.05,1.84,0.04,0.08,0.02,16.15541694063814,0.0,0.0,0.0,0.0,0.0,0.0,0.0,0.0,0.0,0.0,0.0,0.0,0.0,2062.9762371631823,7.0,1.4,2.87,75.0,23.4,10.0,60.0,26.5,8.0,122.15,120.0,545.0,43.0716723549488,425.0,87.91666666666667
2025-04-05 21:00:00,2.59,1.3,1.29,1164.0,4001.0,0.0,2331.0,1426.0,244.0,110449.0,2.91788078397198,0.9653417425744496,12.58670871287225,0.4360252277233482,86.44794954455331,3.787591683189436,35.03849864118768,6.9,1.03,0.46,86.06,12.91,3.872679741564945,71.15,9.35,18.27,1.23,10.79320829309373,5.24555555555555,78.2,65.9,33.81538461538462,0.0647553606237817,5.29855745721271,1.7888778513613,9.64,2.40545309653916,0.0596083509513742,0.18,55.32,10.6666010089623,0.0540021360759494,2.01311415325737,0.176,108.6182671887494,0.3,95.98,1.09,0.68,1.34,0.0,0.0,1.75081236150708,1.0,66.06,2.18,2.6,0.06,0.03,0.03,0.05,1.05,1.84,0.04,0.08,0.02,16.097834278713496,0.0,0.0,0.0,0.0,0.0,0.0,0.0,0.0,0.0,0.0,0.0,0.0,0.0,2062.9762371631823,7.0,1.4,2.92,75.0,23.4,10.0,60.0,26.5,8.0,122.2825,121.0,546.0,43.087767166894,425.0,87.60330578512396
2025-04-05 22:00:00,2.6,1.3,1.3,1160.0,4001.0,0.0,2329.0,1425.0,243.0,110533.0,2.91566485442726,0.9653417425744496,12.58670871287225,0.4360252277233482,86.44794954455331,3.787591683189436,35.09717159881797,6.9,1.03,0.46,86.06,12.91,3.87916465339634,71.15,9.35,18.27,1.23,10.811281825848676,5.24555555555555,78.2,65.9,33.81538461538462,0.0647553606237817,5.29855745721271,1.7888778513613,9.64,2.40545309653916,0.0596083509513742,0.18,55.32,10.6666010089623,0.0540021360759494,2.01311415325737,0.176,108.80015155125886,0.3,95.98,1.09,0.68,1.34,0.0,0.0,1.7537441463577168,1.0,66.06,2.18,2.6,0.06,0.03,0.03,0.05,1.05,1.84,0.04,0.08,0.02,16.124790557812286,0.0,0.0,0.0,0.0,0.0,0.0,0.0,0.0,0.0,0.0,0.0,0.0,0.0,2062.9762371631823,7.0,1.4,2.94,75.0,23.4,10.0,60.0,26.5,8.0,122.15,120.0,545.0,41.2814645308924,425.0,87.75
2025-04-05 23:00:00,2.6,1.3,1.3,1162.0,3999.0,0.0,2343.0,1420.0,243.0,110696.0,2.90992015993672,0.9562953421707858,12.62443013256179,0.4474093156584283,86.41927452526743,4.489117879011395,33.74093861548799,6.8,1.03,0.46,86.06,12.91,3.586202440625331,71.12,9.36,18.3,1.22,10.827447386103756,5.2,77.6888888888889,65.9,34.19153846153846,0.0647553606237817,5.43168704156479,1.80203136497425,9.98,2.46043488160291,0.0585044926004228,0.18,55.05,10.6571026999605,0.0590966772151899,1.96202443520943,0.22,105.97659333712748,0.1,95.41,1.43,0.72,1.18,0.0,0.0,2.0496216859713985,1.0,66.06,2.18,2.6,0.06,0.03,0.03,0.05,1.05,1.84,0.04,0.08,0.02,20.90130312211441,0.0,0.0,0.0,0.0,0.0,0.0,0.0,0.0,0.0,0.0,0.0,0.0,0.0,2062.9762371631823,7.0,1.4,2.82,75.0,23.4,10.0,60.0,26.5,8.0,122.15,120.0,545.0,43.2659550306609,425.0,84.58333333333333
2025-04-06 00:00:00,2.6,1.3,1.3,1168.0,4001.0,0.0,2332.0,1426.0,246.0,110608.0,2.91368918807346,0.9562953421707858,12.62443013256179,0.4474093156584283,86.41927452526743,4.489117879011395,34.67067870718561,6.8,1.03,0.46,86.06,12.91,3.68502115530278,71.12,9.36,18.3,1.22,11.125800435505484,5.2,77.6888888888889,65.9,34.19153846153846,0.0647553606237817,5.43168704156479,1.80203136497425,9.98,2.46043488160291,0.0585044926004228,0.18,55.05,10.6571026999605,0.0590966772151899,1.96202443520943,0.22,108.89680515251052,0.1,95.41,1.43,0.72,1.18,0.0,0.0,2.106099529577852,1.0,66.06,2.18,2.6,0.06,0.03,0.03,0.05,1.05,1.84,0.04,0.08,0.02,21.47724381252645,0.0,0.0,0.0,0.0,0.0,0.0,0.0,0.0,0.0,0.0,0.0,0.0,0.0,2045.078278358158,7.0,1.4,2.89,75.0,23.4,10.0,60.0,26.5,8.0,121.5625,125.0,545.0,42.439470077661,420.0,86.16
2025-04-06 01:00:00,2.58,1.3,1.28,1168.0,3999.0,0.0,2329.0,1435.0,245.0,110422.0,2.9171358347329,0.9562953421707858,12.62443013256179,0.4474093156584283,86.41927452526743,4.489117879011395,35.29235183559428,6.8,1.03,0.46,86.06,12.91,3.751096545669869,71.12,9.36,18.3,1.22,11.325294977311431,5.2,77.6888888888889,65.9,34.19153846153846,0.0647553606237817,5.43168704156479,1.80203136497425,9.98,2.46043488160291,0.0585044926004228,0.18,55.05,10.6571026999605,0.0590966772151899,1.96202443520943,0.22,110.84941237155638,0.1,95.41,1.43,0.72,1.18,0.0,0.0,2.143863586473033,1.0,66.06,2.18,2.6,0.06,0.03,0.03,0.05,1.05,1.84,0.04,0.08,0.02,21.862348051854823,0.0,0.0,0.0,0.0,0.0,0.0,0.0,0.0,0.0,0.0,0.0,0.0,0.0,2045.078278358158,7.0,1.4,2.92,75.0,23.4,10.0,60.0,26.5,8.0,122.415,122.0,547.0,43.2432432432432,425.0,87.70491803278688
2025-04-06 02:00:00,2.59,1.3,1.29,1166.0,3993.0,0.0,2348.0,1438.0,246.0,111628.0,2.88131471592893,0.9562953421707858,12.62443013256179,0.4474093156584283,86.41927452526743,4.489117879011395,33.60029795786906,6.8,1.03,0.46,86.06,12.91,3.571254253340089,71.12,9.36,18.3,1.22,10.78231588167024,5.2,77.6888888888889,65.9,34.19153846153846,0.0647553606237817,5.43168704156479,1.80203136497425,9.98,2.46043488160291,0.0585044926004228,0.18,55.05,10.6571026999605,0.0590966772151899,1.96202443520943,0.22,105.53485643262104,0.1,95.41,1.43,0.72,1.18,0.0,0.0,2.041078350972036,1.0,66.06,2.18,2.6,0.06,0.03,0.03,0.05,1.05,1.84,0.04,0.08,0.02,20.814181271424776,0.0,0.0,0.0,0.0,0.0,0.0,0.0,0.0,0.0,0.0,0.0,0.0,0.0,2045.078278358158,7.0,1.4,3.09,75.0,23.4,10.0,60.0,26.5,8.0,122.15,120.0,545.0,41.9889502762431,425.0,83.5
