Repository: saikumar-voptimai/evonith_bf_webapp

# Evonith BF2 — Blast Furnace Intelligence Platform

Monitoring, modelling and optimisation of **Blast Furnace 2 (BF2)** at Evonith Steel: live telemetry from InfluxDB,
manual plant reports from Neon PostgreSQL, a two-zone energy model of the furnace, blend and fuel optimisers, a
conversational assistant (FurnaceMind) and a live digital twin evaluated every hour.

The platform has three deployable parts that share one Python service layer, plus the shared data library:

| Part | Path | What it is |
|---|---|---|
| **Streamlit app** (legacy) | `src/app.py`, `src/custom_pages/` | The original 11-page dashboard; still the home of the model pages. Served under `/legacy` in production |

File: src/data/V13_df_filtered.csv (part 162 of 268)
NM3/HR.,STEAMKGS/HR.,RAFTOC,PERMEABILITYKGS/HR.,TUYEREVELOCITYM/S,HOT BLAST VOLUMENM3/HR.,O2 ENRICHMENT %,COKE_VM%,COKE_ASH%,COKE_IM%,COKE_FC%,COKE_MOIST%,COKE_CALC_MT,NUTCOKE_MOIST%,NUTCOKE_VM%,NUTCOKE_IM%,NUTCOKE_FC%,NUTCOKE_ASH%,NUTCOKE_CALC_MT,PCI_2_FC%,PCI_2_ASH%,PCI_2_VM%,PCI_2_IM%,PCI_2_CALC_MT,SINTER_SP_02_COLD_STRENGTH_AI,SINTER_SP_02_COLD_STRENGTH_TI,SINTER_SP_02_HOT_STRENGTH_RI,SINTER_SP_02_HOT_STRENGTH_RDI,SINTER_SP_02_P%,SINTER_SP_02_SIO2%,SINTER_SP_02_MGO%,SINTER_SP_02_FEO%,SINTER_SP_02_AL2O3%,SINTER_SP_02_NA2O%,SINTER_SP_02_TIO2%,SINTER_SP_02_FE(T)%,SINTER_SP_02_CAO%,SINTER_SP_02_K2O%,SINTER_SP_02_BASICITY,SINTER_SP_02_MNO%,SINTER_CALC_MT,FLUX_TM%,FLUX_SIO2%,FLUX_FE2O3%,FLUX_AL2O3%,FLUX_LOI%,FLUX_MGO%,FLUX_CAO%,FLUX_CALC_MT,GEOMIN TYPE,ORE_FE(T)%,ORE_LOI%,ORE_TM%,ORE_MGO%,ORE_NA2O%,ORE_P%,ORE_TIO2%,ORE_AL2O3%,ORE_SIO2%,ORE_MNO%,ORE_CAO%,ORE_K2O%,ORE_CALC_MT,LLOYDS_PELLET_PCT_SIO2,LLOYDS_PELLET_PCT_AL2O3,LLOYDS_PELLET_PCT_FE2O3,LLOYDS_PELLET_PCT_MGO,LLOYDS_PELLET_PCT_TIO2,LLOYDS_PELLET_PCT_NA2O,TOTAL_PELLET_CALC_MT,LLOYDS_PELLET_PCT_K2O,LLOYDS_PELLET_PCT_TM,LLOYDS_PELLET_PCT_LOI,LLOYDS_PELLET_PCT_MNO,LLOYDS_PELLET_PCT_CAO,LLOYDS_PELLET_PCT_P,DAILYPRODUCTION,CHARGES/HRS.,STOCKRODLEVEL,FURNACE TOP GAS ANALYSISH2%,COKE_DISCHARGE_TIME,WEIGHTED_COKE_ANGLE,TOTAL_COKE_PORTIONS,NON_COKE_DISCHARGE_TIME,WEIGHTED_NON_COKE_ANGLE,TOTAL_NON_COKE_PORTIONS,UNITCOST LAKHS/THM,ACTUALKG/THM.,ACT. FUEL RATEKG/THM.,FURNACETOPGASANALYSISCO2ETACO,COKE RATE KG/THM,PRODUCTIONTONNESPERHR
2025-04-06 03:00:00,2.61,1.3,1.31,1169.0,3999.0,0.0,2359.0,1423.0,247.0,112197.0,2.87101688384025,0.9562953421707858,12.62443013256179,0.4474093156584283,86.41927452526743,4.489117879011395,33.03023302245612,6.8,1.03,0.46,86.06,12.91,3.5106641113173533,71.12,9.36,18.3,1.22,10.59938237868781,5.2,77.6888888888889,65.9,34.19153846153846,0.0647553606237817,5.43168704156479,1.80203136497425,9.98,2.46043488160291,0.0585044926004228,0.18,55.05,10.6571026999605,0.0590966772151899,1.96202443520943,0.22,103.74434489633904,0.1,95.41,1.43,0.72,1.18,0.0,0.0,2.006449277153149,1.0,66.06,2.18,2.6,0.06,0.03,0.03,0.05,1.05,1.84,0.04,0.08,0.02,20.46104645943453,0.0,0.0,0.0,0.0,0.0,0.0,0.0,0.0,0.0,0.0,0.0,0.0,0.0,2045.078278358158,7.0,1.4,2.92,75.0,23.4,10.0,60.0,26.5,8.0,122.15,120.0,545.0,43.3828571428571,425.0,82.08333333333333
2025-04-06 04:00:00,2.6,1.3,1.3,1166.0,4002.0,0.0,2341.0,1421.0,244.0,110640.0,2.91357458093841,0.9562953421707858,12.62443013256179,0.4474093156584283,86.41927452526743,4.489117879011395,34.02396171187754,6.8,1.03,0.46,86.06,12.91,3.6162839428204014,71.12,9.36,18.3,1.22,10.918269331519449,5.2,77.6888888888889,65.9,34.19153846153846,0.0647553606237817,5.43168704156479,1.80203136497425,9.98,2.46043488160291,0.0585044926004228,0.18,55.05,10.6571026999605,0.0590966772151899,1.96202443520943,0.22,106.86553789000132,0.1,95.41,1.43,0.72,1.18,0.0,0.0,2.0668141619306923,1.0,66.06,2.18,2.6,0.06,0.03,0.03,0.05,1.05,1.84,0.04,0.08,0.02,21.07662579453947,0.0,0.0,0.0,0.0,0.0,0.0,0.0,0.0,0.0,0.0,0.0,0.0,0.0,2045.078278358158,7.0,1.4,3.05,75.0,23.4,10.0,60.0,26.5,8.0,122.5475,123.0,548.0,42.2227335480902,425.0,84.55284552845528
2025-04-06 05:00:00,2.59,1.3,1.29,1162.0,3999.0,0.0,2329.0,1397.0,242.0,109696.0,2.93642890860734,0.9562953421707858,12.62443013256179,0.4474093156584283,86.41927452526743,4.489117879011395,34.026840662483934,6.8,1.03,0.46,86.06,12.91,3.616589936077102,71.12,9.36,18.3,1.22,10.91919318507827,5.2,77.6888888888889,65.9,34.19153846153846,0.0647553606237817,5.43168704156479,1.80203136497425,9.98,2.46043488160291,0.0585044926004228,0.18,55.05,10.6571026999605,0.0590966772151899,1.96202443520943,0.22,106.87458035859204,0.1,95.41,1.43,0.72,1.18,0.0,0.0,2.066989046205933,1.0,66.06,2.18,2.6,0.06,0.03,0.03,0.05,1.05,1.84,0.04,0.08,0.02,21.078409201337475,0.0,0.0,0.0,0.0,0.0,0.0,0.0,0.0,0.0,0.0,0.0,0.0,0.0,2045.078278358158,7.0,1.4,3.0,75.0,23.4,10.0,60.0,26.5,8.0,122.3125,125.0,548.0,42.046234836347,423.0,84.56
2025-04-06 06:00:00,2.6,1.3,1.3,1159.0,4000.0,0.0,2327.0,1410.0,241.0,109910.0,2.93144785111161,0.9562953421707858,12.62443013256179,0.4474093156584283,86.41927452526743,4.489117879011395,34.67826866787519,6.8,1.03,0.46,86.06,12.91,3.6858278647977167,71.12,9.36,18.3,1.22,11.128236049433283,5.2,77.6888888888889,65.9,34.19153846153846,0.0647553606237817,5.43168704156479,1.80203136497425,9.98,2.46043488160291,0.0585044926004228,0.18,55.05,10.6571026999605,0.0590966772151899,1.96202443520943,0.22,108.92064438788596,0.1,95.41,1.43,0.72,1.18,0.0,0.0,2.106560588121668,1.0,66.06,2.18,2.6,0.06,0.03,0.03,0.05,1.05,1.84,0.04,0.08,0.02,21.48194552135753,0.0,0.0,0.0,0.0,0.0,0.0,0.0,0.0,0.0,0.0,0.0,0.0,0.0,2045.078278358158,7.0,1.4,2.87,75.0,23.4,10.0,60.0,26.5,8.0,122.5475,123.0,548.0,42.2812643151626,425.0,86.17886178861788
2025-04-06 07:00:00,2.55,1.3,1.25,1158.0,4001.0,0.0,2311.0,1492.0,249.0,111887.0,2.88040493395255,0.9562953421707858,12.62443013256179,0.4474093156584283,86.41927452526743,4.489117879011395,36.69876854799591,6.8,1.03,0.46,86.06,12.91,3.9005794958636666,71.12,9.36,18.3,1.22,11.776613274351208,5.2,77.6888888888889,65.9,34.19153846153846,0.0647553606237817,5.43168704156479,1.80203136497425,9.98,2.46043488160291,0.0585044926004228,0.18,55.05,10.6571026999605,0.0590966772151899,1.96202443520943,0.22,115.26681325335376,0.1,95.41,1.43,0.72,1.18,0.0,0.0,2.229297552199398,1.0,66.06,2.18,2.6,0.06,0.03,0.03,0.05,1.05,1.84,0.04,0.08,0.02,22.73357283777173,0.0,0.0,0.0,0.0,0.0,0.0,0.0,0.0,0.0,0.0,0.0,0.0,0.0,2045.078278358158,7.0,1.4,2.95,75.0,23.4,10.0,60.0,26.5,8.0,122.8125,125.0,550.0,42.4739884393064,425.0,91.2
2025-04-06 08:00:00,2.58,1.3,1.28,1172.0,4000.0,0.0,2309.0,1441.0,247.0,111069.0,2.90087926591838,0.9474093156584285,12.62036273736629,0.4322279469752849,86.43222794697529,4.69663024022495,37.20591875384228,6.8,1.03,0.46,86.06,12.91,3.954482658626752,71.1,9.28,18.33,1.29,11.939357477564709,5.2,77.6888888888889,65.9,34.5676923076923,0.0658718323586745,5.39174816625917,1.8151848785872,9.72,2.43294398907104,0.0596083509513742,0.18,55.18,10.714092553971,0.060115585443038,1.9871277781515,0.22,116.85971651364272,0.1,96.65,0.86,0.54,1.08,0.0,0.0,2.260104817871326,1.0,66.06,2.18,2.6,0.06,0.03,0.03,0.05,1.05,1.84,0.04,0.08,0.02,23.04773422793448,0.0,0.0,0.0,0.0,0.0,0.0,0.0,0.0,0.0,0.0,0.0,0.0,0.0,2045.078278358158,7.0,1.4,2.96,75.0,23.4,10.0,60.0,26.5,8.0,122.945,126.0,551.0,43.4562211981567,425.0,92.46031746031746
2025-04-06 09:00:00,2.57,1.3,1.27,1179.0,4005.0,0.0,2308.0,1456.0,249.0,110915.0,2.90853287037711,0.9474093156584285,12.62036273736629,0.4322279469752849,86.43222794697529,4.69663024022495,36.61521704601173,6.8,1.03,0.46,86.06,12.91,3.891699108635907,71.1,9.28,18.33,1.29,11.749801646433172,5.2,77.6888888888889,65.9,34.5676923076923,0.0658718323586745,5.39174816625917,1.8151848785872,9.72,2.43294398907104,0.0596083509513742,0.18,55.18,10.714092553971,0.060115585443038,1.9871277781515,0.22,115.004387135059,0.1,96.65,0.86,0.54,1.08,0.0,0.0,2.2242221459602933,1.0,66.06,2.18,2.6,0.06,0.03,0.03,0.05,1.05,1.84,0.04,0.08,0.02,22.681815674487662,0.0,0.0,0.0,0.0,0.0,0.0,0.0,0.0,0.0,0.0,0.0,0.0,0.0,2045.078278358158,8.0,1.4,3.13,75.0,23.4,10.0,60.0,26.5,8.0,123.6075,131.0,556.0,43.2751190746201,425.0,90.99236641221374
2025-04-06 10:00:00,2.55,1.3,1.25,1173.0,4000.0,0.0,2289.0,1442.0,243.0,107887.0,2.98637698633712,0.9474093156584285,12.62036273736629,0.4322279469752849,86.43222794697529,4.69663024022495,34.35866488552249,6.8,1.03,0.46,86.06,12.91,3.651858333678028,71.1,9.28,18.33,1.29,11.025675383375372,5.2,77.6888888888889,65.9,34.5676923076923,0.0658718323586745,5.39174816625917,1.8151848785872,9.72,2.43294398907104,0.0596083509513742,0.18,55.18,10.714092553971,0.060115585443038,1.9871277781515,0.22,107.91680390622696,0.1,96.65,0.86,0.54,1.08,0.0,0.0,2.087145987636076,1.0,66.06,2.18,2.6,0.06,0.03,0.03,0.05,1.05,1.84,0.04,0.08,0.02,21.28396242402718,0.0,0.0,0.0,0.0,0.0,0.0,0.0,0.0,0.0,0.0,0.0,0.0,0.0,2045.078278358158,6.0,1.4,3.23,75.0,23.4,10.0,60.0,26.5,8.0,123.9475,143.0,563.0,42.4845573095402,420.0,85.38461538461539
2025-04-06 11:00:00,2.55,1.3,1.25,1189.0,3999.0,0.0,2321.0,1423.0,242.0,106475.0,3.02519608567978,0.9474093156584285,12.62036273736629,0.4322279469752849,86.43222794697529,4.69663024022495,32.6139988552994,6.8,1.03,0.46,86.06,12.91,3.4664240857762776,71.1,9.28,18.33,1.29,10.465813078896034,5.2,77.6888888888889,65.9,34.5676923076923,0.0658718323586745,5.39174816625917,1.8151848785872,9.72,2.43294398907104,0.0596083509513742,0.18,55.18,10.714092553971,0.060115585443038,1.9871277781515,0.22,102.4369989576716,0.1,96.65,0.86,0.54,1.08,0.0,0.0,1.9811647826946863,1.0,66.06,2.18,2.6,0.06,0.03,0.03,0.05,1.05,1.84,0.04,0.08,0.02,20.2032042993018,0.0,0.0,0.0,0.0,0.0,0.0,0.0,0.0,0.0,0.0,0.0,0.0,0.0,2045.078278358158,7.0,1.4,3.06,75.0,23.4,10.0,60.0,26.5,8.0,123.9475,143.0,563.0,42.9997678198282,420.0,81.04895104895105
2025-04-06 12:00:00,2.56,1.3,1.26,1198.0,4000.0,0.0,2341.0,1395.0,240.0,105587.0,3.0513823469263,0.9474093156584285,12.62036273736629,0.4322279469752849,86.43222794697529,4.69663024022495,32.68761087457365,6.8,1.03,0.46,86.06,12.91,3.4742480413036887,71.1,9.28,18.33,1.29,10.489435132649776,5.2,77.6888888888889,65.9,34.5676923076923,0.0658718323586745,5.39174816625917,1.8151848785872,9.72,2.43294398907104,0.0596083509513742,0.18,55.18,10.714092553971,0.060115585443038,1.9871277781515,0.22,102.66820624921304,0.1,96.65,0.86,0.54,1.08,0.0,0.0,1.9856364066993428,1.0,66.06,2.18,2.6,0.06,0.03,0.03,0.05,1.05,1.84,0.04,0.08,0.02,20.248804309005617,0.0,0.0,0.0,0.0,0.0,0.0,0.0,0.0,0.0,0.0,0.0,0.0,0.0,2045.078278358158,6.0,1.4,2.95,75.0,23.4,10.0,60.0,26.5,8.0,123.285,138.0,558.0,43.5967302452316,420.0,81.23188405797102
2025-04-06 13:00:00,2.52,1.3,1.22,1164.0,4001.0,0.0,2328.0,1438.0,237.0,105569.0,3.05266467286044,0.9474093156584285,12.62036273736629,0.4322279469752849,86.43222794697529,4.69663024022495,30.222118007412902,6.8,1.03,0.46,86.06,12.91,3.212199713652909,71.1,9.28,18.33,1.29,9.698259919529196,5.2,77.6888888888889,65.9,34.5676923076923,0.0658718323586745,5.39174816625917,1.8151848785872,9.72,2.43294398907104,0.0596083509513742,0.18,55.18,10.714092553971,0.060115585443038,1.9871277781515,0.22,94.9243631411038,0.1,96.65,0.86,0.54,1.08,0.0,0.0,1.8358679694685875,1.0,66.06,2.18,2.6,0.06,0.03,0.03,0.05,1.05,1.84,0.04,0.08,0.02,18.72151977346862,0.0,0.0,0.0,0.0,0.0,0.0,0.0,0.0,0.0,0.0,0.0,0.0,0.0,2045.078278358158,6.0,1.4,2.93,75.0,23.4,10.0,60.0,26.5,8.0,123.9475,143.0,563.0,43.7357110196616,420.0,75.1048951048951
2025-04-06 14:00:00,2.57,1.3,1.27,1148.0,4003.0,0.0,2337.0,1419.0,238.0,108469.0,2.97259075961006,0.9474093156584285,12.62036273736629,0.4322279469752849,86.43222794697529,4.69663024022495,31.280217503817106,6.8,1.03,0.46,86.06,12.91,3.324661285622557,71.1,9.28,18.33,1.29,10.037803426517486,5.2,77.6888888888889,65.9,34.5676923076923,0.0658718323586745,5.39174816625917,1.8151848785872,9.72,2.43294398907104,0.0596083509513742,0.18,55.18,10.714092553971,0.060115585443038,1.9871277781515,0.22,98.24773779047337,0.1,96.65,0.86,0.54,1.08,0.0,0.0,1.9001431130400224,1.0,66.06,2.18,2.6,0.06,0.03,0.03,0.05,1.05,1.84,0.04,0.08,0.02,19.376974518214496,0.0,0.0,0.0,0.0,0.0,0.0,0.0,0.0,0.0,0.0,0.0,0.0,0.0,2045.078278358158,7.0,1.4,2.75,75.0,23.4,10.0,60.0,26.5,8.0,121.96,128.0,548.0,41.1708935766769,420.0,77.734375
2025-04-06 15:00:00,2.57,1.3,1.27,1154.0,4003.0,0.0,2320.0,1431.0,240.0,108917.0,2.96037237035028,0.9474093156584285,12.62036273736629,0.4322279469752849,86.43222794697529,4.69663024022495,35.13005204225451,6.8,1.03,0.46,86.06,12.91,3.733846287115387,71.1,9.28,18.33,1.29,11.273213068945218,5.2,77.6888888888889,65.9,34.5676923076923,0.0658718323586745,5.39174816625917,1.8151848785872,9.72,2.43294398907104,0.0596083509513742,0.18,55.18,10.714092553971,0.060115585443038,1.9871277781515,0.22,110.33964649356822,0.1,96.65,0.86,0.54,1.08,0.0,0.0,2.134004549063055,1.0,66.06,2.18,2.6,0.06,0.03,0.03,0.05,1.05,1.84,0.04,0.08,0.02,21.76180914225573,0.0,0.0,0.0,0.0,0.0,0.0,0.0,0.0,0.0,0.0,0.0,0.0,0.0,2045.078278358158,7.0,1.4,2.84,75.0,23.4,10.0,60.0,26.5,8.0,121.695,126.0,546.0,44.5988346033169,420.0,87.3015873015873
2025-04-06 16:00:00,2.54,1.3,1.24,1153.0,4001.0,0.0,2307.0,1405.0,242.0,109607.0,2.9402803650031,1.129300286656208,13.3691178790114,0.5274350770472102,85.5015818343324,2.948186313168565,35.265341720126614,7.2,1.02,0.47,86.4,12.58,3.74822573809941,71.35,9.18,18.31,1.16,11.31662744712054,5.2,77.6888888888889,65.9,34.94384615384615,0.0714541910331384,5.39174816625917,1.90725947387785,9.18,2.44668943533698,0.061816067653277,0.18,54.86,10.8945604250042,0.0580777689873418,2.02059890207427,0.198,110.76457655665727,0.1,96.65,0.86,0.54,1.08,0.0,0.0,2.14222283429853,1.0,66.06,2.18,2.6,0.06,0.03,0.03,0.05,1.05,1.84,0.04,0.08,0.02,21.845616252624616,0.0,0.0,0.0,0.0,0.0,0.0,0.0,0.0,0.0,0.0,0.0,0.0,0.0,2045.078278358158,7.0,1.4,2.86,75.0,23.4,10.0,60.0,26.5,8.0,121.8275,127.0,547.0,43.4693412354684,420.0,87.63779527559055
2025-04-06 17:00:00,2.57,1.3,1.27,1160.0,4004.0,0.0,2306.0,1432.0,241.0,108820.0,2.96374902217878,1.129300286656208,13.3691178790114,0.5274350770472102,85.5015818343324,2.948186313168565,35.256323697846945,7.2,1.02,0.47,86.4,12.58,3.747267245098445,71.35,9.18,18.31,1.16,11.31373356906716,5.2,77.6888888888889,65.9,34.94384615384615,0.0714541910331384,5.39174816625917,1.90725947387785,9.18,2.44668943533698,0.061816067653277,0.18,54.86,10.8945604250042,0.0580777689873418,2.02059890207427,0.198,110.73625193620944,0.1,96.65,0.86,0.54,1.08,0.0,0.0,2.141675026952694,1.0,66.06,2.18,2.6,0.06,0.03,0.03,0.05,1.05,1.84,0.04,0.08,0.02,21.84002991078104,0.0,0.0,0.0,0.0,0.0,0.0,0.0,0.0,0.0,0.0,0.0,0.0,0.0,2045.078278358158,7.0,1.4,2.83,75.0,23.4,10.0,60.0,26.5,8.0,122.225,130.0,550.0,43.4054431263085,420.0,87.61538461538461
2025-04-06 18:00:00,2.59,1.3,1.29,1169.0,4002.0,0.0,2312.0,1411.0,242.0,108974.0,2.95808636166166,1.129300286656208,13.3691178790114,0.5274350770472102,85.5015818343324,2.948186313168565,35.10155493710135,7.2,1.02,0.47,86.4,12.58,3.73081743278458,71.35,9.18,18.31,1.16,11.26406836463754,5.2,77.6888888888889,65.9,34.94384615384615,0.0714541910331384,5.39174816625917,1.90725947387785,9.18,2.44668943533698,0.061816067653277,0.18,54.86,10.8945604250042,0.0580777689873418,2.02059890207427,0.198,110.25014020690212,0.1,96.65,0.86,0.54,1.08,0.0,0.0,2.132273468449829,1.0,66.06,2.18,2.6,0.06,0.03,0.03,0.05,1.05,1.84,0.04,0.08,0.02,21.744156206168302,0.0,0.0,0.0,0.0,0.0,0.0,0.0,0.0,0.0,0.0,0.0,0.0,0.0,2045.078278358158,7.0,1.4,2.96,75.0,23.4,10.0,60.0,26.5,8.0,122.225,130.0,550.0,43.8292964244521,420.0,87.23076923076923
2025-04-06 19:00:00,2.58,1.3,1.28,1150.0,4002.0,0.0,2322.0,1419.0,240.0,109325.0,2.94859570685402,1.129300286656208,13.3691178790114,0.5274350770472102,85.5015818343324,2.948186313168565,32.85208773013957,7.2,1.02,0.47,86.4,12.58,3.491729691935249,71.35,9.18,18.31,1.16,10.542215659005802,5.2,77.6888888888889,65.9,34.94384615384615,0.0714541910331384,5.39174816625917,1.90725947387785,9.18,2.44668943533698,0.061816067653277,0.18,54.86,10.8945604250042,0.0580777689873418,2.02059890207427,0.198,103.18481004125093,0.1,96.65,0.86,0.54,1.08,0.0,0.0,1.9956276915847475,1.0,66.06,2.18,2.6,0.06,0.03,0.03,0.05,1.05,1.84,0.04,0.08,0.02,20.350691830687587,0.0,0.0,0.0,0.0,0.0,0.0,0.0,0.0,0.0,0.0,0.0,0.0,0.0,2045.078278358158,6.0,1.4,2.84,75.0,23.4,10.0,60.0,26.5,8.0,121.96,128.0,548.0,43.6797430603349,420.0,81.640625
2025-04-06 20:00:00,2.59,1.3,1.29,1165.0,4004.0,0.0,2337.0,1435.0,244.0,109853.0,2.93589878976412,1.129300286656208,13.3691178790114,0.5274350770472102,85.5015818343324,2.948186313168565,33.24580379635177,7.2,1.02,0.47,86.4,12.58,3.53357634989738,71.35,9.18,18.31,1.16,10.668558913429065,5.2,77.6888888888889,65.9,34.94384615384615,0.0714541910331384,5.39174816625917,1.90725947387785,9.18,2.44668943533698,0.061816067653277,0.18,54.86,10.8945604250042,0.0580777689873418,2.02059890207427,0.198,104.4214290907314,0.1,96.65,0.86,0.54,1.08,0.0,0.0,2.0195443050678543,1.0,66.06,2.18,2.6,0.06,0.03,0.03,0.05,1.05,1.84,0.04,0.08,0.02,20.59458483371656,0.0,0.0,0.0,0.0,0.0,0.0,0.0,0.0,0.0,0.0,0.0,0.0,0.0,2045.078278358158,7.0,1.4,2.94,75.0,23.4,10.0,60.0,26.5,8.0,121.695,126.0,546.0,42.5438596491228,420.0,82.61904761904762
2025-04-06 21:00:00,2.58,1.3,1.28,1169.0,4001.0,0.0,2298.0,1412.0,241.0,108784.0,2.9625093599012,1.129300286656208,13.3691178790114,0.5274350770472102,85.5015818343324,2.948186313168565,35.08321197286484,7.2,1.02,0.47,86.4,12.58,3.728867825399233,71.35,9.18,18.31,1.16,11.258182118186625,5.2,77.6888888888889,65.9,34.94384615384615,0.0714541910331384,5.39174816625917,1.90725947387785,9.18,2.44668943533698,0.061816067653277,0.18,54.86,10.8945604250042,0.0580777689873418,2.02059890207427,0.198,110.19252696491014,0.1,96.65,0.86,0.54,1.08,0.0,0.0,2.131159209664304,1.0,66.06,2.18,2.6,0.06,0.03,0.03,0.05,1.05,1.84,0.04,0.08,0.02,21.732793396732724,0.0,0.0,0.0,0.0,0.0,0.0,0.0,0.0,0.0,0.0,0.0,0.0,0.0,2045.078278358158,7.0,1.4,3.15,75.0,23.4,10.0,60.0,26.5,8.0,122.8875,135.0,555.0,41.8102458074891,420.0,87.18518518518519
2025-04-06 22:00:00,2.55,1.3,1.25,1140.0,4000.0,0.0,2273.0,1459.0,240.0,109444.0,2.94392094839065,1.129300286656208,13.3691178790114,0.5274350770472102,85.5015818343324,2.948186313168565,35.04100307158337,7.2,1.02,0.47,86.4,12.58,3.7243815938063087,71.35,9.18,18.31,1.16,11.244637306554129,5.2,77.6888888888889,65.9,34.94384615384615,0.0714541910331384,5.39174816625917,1.90725947387785,9.18,2.44668943533698,0.061816067653277,0.18,54.86,10.8945604250042,0.0580777689873418,2.02059890207427,0.198,110.05995342813662,0.1,96.65,0.86,0.54,1.08,0.0,0.0,2.128595194466226,1.0,66.06,2.18,2.6,0.06,0.03,0.03,0.05,1.05,1.84,0.04,0.08,0.02,21.70664649399865,0.0,0.0,0.0,0.0,0.0,0.0,0.0,0.0,0.0,0.0,0.0,0.0,0.0,2045.078278358158,7.0,1.4,3.17,75.0,23.4,10.0,60.0,26.5,8.0,123.1525,137.0,557.0,43.7143509012092,420.0,87.08029197080292
2025-04-06 23:00:00,2.59,1.3,1.29,1159.0,4000.0,0.0,2304.0,1420.0,241.0,109471.0,2.94319536208968,0.96,12.50078297456629,0.4317641319569804,86.53921702543373,4.16075370437229,34.00225485757631,7.2,1.02,0.47,86.4,12.58,3.7038433679916327,71.15,9.25,18.34,1.26,11.691563147038444,5.42333333333334,77.8433333333333,65.9,35.32,0.06810477582846,5.39174816625917,1.82833839220015,9.16,2.47418032786885,0.0574006342494715,0.18,54.92,10.8090756439885,0.0570588607594937,2.00474415916349,0.176,109.9127572499922,0.2,95.98,0.95,0.67,1.28,0.0,0.0,2.649759152420644,1.0,66.06,2.18,2.6,0.06,0.03,0.03,0.05,1.05,1.84,0.04,0.08,0.02,26.03772790471132,0.0,0.0,0.0,0.0,0.0,0.0,0.0,0.0,0.0,0.0,0.0,0.0,0.0,2045.078278358158,7.0,1.4,2.95,75.0,23.4,10.0,60.0,26.5,8.0,122.3575,131.0,551.0,43.8394093216428,420.0,86.87022900763358
2025-04-07 00:00:00,2.59,1.3,1.29,1185.0,4000.0,0.0,2301.0,1431.0,248.0,110954.0,2.90388386696594,0.96,12.50078297456629,0.4317641319569804,86.53921702543373,4.16075370437229,33.8614478330838,7.2,1.02,0.47,86.4,12.58,3.688505350968417,71.15,9.25,18.34,1.26,11.643147116240003,5.42333333333334,77.8433333333333,65.9,35.32,0.06810477582846,5.39174816625917,1.82833839220015,9.16,2.47418032786885,0.0574006342494715,0.18,54.92,10.8090756439885,0.0570588607594937,2.00474415916349,0.176,109.45759660353023,0.2,95.98,0.95,0.67,1.28,0.0,0.0,2.638786212436606,1.0,66.06,2.18,2.6,0.06,0.03,0.03,0.05,1.05,1.84,0.04,0.08,0.02,25.92990284998584,0.0,0.0,0.0,0.0,0.0,0.0,0.0,0.0,0.0,0.0,0.0,0.0,0.0,2054.9615805014964,7.0,1.4,3.53,75.0,23.4,10.0,60.0,26.5,8.0,123.55,140.0,560.0,41.0689495603887,420.0,86.92857142857143
2025-04-07 01:00:00,2.59,1.28,1.31,1150.0,4000.0,0.0,2311.0,1412.0,243.0,111313.0,2.89452483246154,0.96,12.50078297456629,0.4317641319569804,86.53921702543373,4.16075370437229,33.85217326506597,7.2,1.02,0.47,86.4,12.58,3.6874950783442126,71.15,9.25,18.34,1.26,11.639958086627228,5.42333333333334,77.8433333333333,65.9,35.32,0.06810477582846,5.39174816625917,1.82833839220015,9.16,2.47418032786885,0.0574006342494715,0.18,54.92,10.8090756439885,0.0570588607594937,2.00474415916349,0.176,109.42761643464404,0.2,95.98,0.95,0.67,1.28,0.0,0.0,2.638063455325558,1.0,66.06,2.18,2.6,0.06,0.03,0.03,0.05,1.05,1.84,0.04,0.08,0.02,25.922800712804243,0.0,0.0,0.0,0.0,0.0,0.0,0.0,0.0,0.0,0.0,0.0,0.0,0.0,2054.9615805014964,7.0,1.4,2.92,75.0,23.4,10.0,60.0,26.5,8.0,121.695,126.0,546.0,43.1974347228585,420.0,86.9047619047619
2025-04-07 02:00:00,2.57,1.21,1.36,1169.0,4000.0,0.0,2313.0,1371.0,248.0,111191.0,2.89769856549634,0.96,12.50078297456629,0.4317641319569804,86.53921702543373,4.16075370437229,34.30205902712471,7.2,1.02,0.47,86.4,12.58,3.736500839966044,71.15,9.25,18.34,1.26,11.794649821575252,5.42333333333334,77.8433333333333,65.9,35.32,0.06810477582846,5.39174816625917,1.82833839220015,9.16,2.47418032786885,0.0574006342494715,0.18,54.92,10.8090756439885,0.0570588607594937,2.00474415916349,0.176,110.88187835822852,0.2,95.98,0.95,0.67,1.28,0.0,0.0,2.673122568921175,1.0,66.06,2.18,2.6,0.06,0.03,0.03,0.05,1.05,1.84,0.04,0.08,0.02,26.26730736713511,0.0,0.0,0.0,0.0,0.0,0.0,0.0,0.0,0.0,0.0,0.0,0.0,0.0,2054.9615805014964,7.0,1.4,3.04,75.0,23.4,10.0,60.0,26.5,8.0,123.005,134.0,555.0,42.0152530621678,421.0,88.05970149253731
2025-04-07 03:00:00,2.59,1.3,1.29,1177.0,4000.0,0.0,2331.0,1432.0,247.0,110983.0,2.90312559824207,0.96,12.50078297456629,0.4317641319569804,86.53921702543373,4.16075370437229,31.475311344585087,7.2,1.02,0.47,86.4,12.58,3.4285850649442224,71.15,9.25,18.34,1.26,10.822681957397188,5.42333333333334,77.8433333333333,65.9,35.32,0.06810477582846,5.39174816625917,1.82833839220015,9.16,2.47418032786885,0.0574006342494715,0.18,54.92,10.8090756439885,0.0570588607594937,2.00474415916349,0.176,101.7443775324935,0.2,95.98,0.95,0.67,1.28,0.0,0.0,2.452837162121918,1.0,66.06,2.18,2.6,0.06,0.03,0.03,0.05,1.05,1.84,0.04,0.08,0.02,24.102683658456566,0.0,0.0,0.0,0.0,0.0,0.0,0.0,0.0,0.0,0.0,0.0,0.0,0.0,2054.9615805014964,6.0,1.4,2.94,75.0,23.4,10.0,60.0,26.5,8.0,123.1525,137.0,557.0,43.4288312869486,420.0,80.8029197080292
2025-04-07 04:00:00,2.54,1.3,1.24,1161.0,4000.0,0.0,2295.0,1466.0,243.0,108985.0,2.95631088281199,0.96,12.50078297456629,0.4317641319569804,86.53921702543373,4.16075370437229,33.9981113206406,7.2,1.02,0.47,86.4,12.58,3.703392015225069,71.15,9.25,18.34,1.26,11.690138405534125,5.42333333333334,77.8433333333333,65.9,35.32,0.06810477582846,5.39174816625917,1.82833839220015,9.16,2.47418032786885,0.0574006342494715,0.18,54.92,10.8090756439885,0.0570588607594937,2.00474415916349,0.176,109.89936320976516,0.2,95.98,0.95,0.67,1.28,0.0,0.0,2.649436251043521,1.0,66.06,2.18,2.6,0.06,0.03,0.03,0.05,1.05,1.84,0.04,0.08,0.02,26.03455493022044,0.0,0.0,0.0,0.0,0.0,0.0,0.0,0.0,0.0,0.0,0.0,0.0,0.0,2054.9615805014964,6.0,1.4,3.09,75.0,23.4,10.0,60.0,26.5,8.0,123.02,136.0,556.0,43.0974879004379,420.0,87.27941176470588
2025-04-07 05:00:00,2.55,1.3,1.25,1175.0,4000.0,0.0,2316.0,1435.0,242.0,107203.0,3.00541780702832,0.96,12.50078297456629,0.4317641319569804,86.53921702543373,4.16075370437229,34.40369147009549,7.2,1.02,0.47,86.4,12.58,3.747571595462903,71.15,9.25,18.34,1.26,11.82959580176856,5.42333333333334,77.8433333333333,65.9,35.32,0.06810477582846,5.39174816625917,1.82833839220015,9.16,2.47418032786885,0.0574006342494715,0.18,54.92,10.8090756439885,0.0570588607594937,2.00474415916349,0.176,111.21040663024348,0.2,95.98,0.95,0.67,1.28,0.0,0.0,2.6810426758985715,1.0,66.06,2.18,2.6,0.06,0.03,0.03,0.05,1.05,1.84,0.04,0.08,0.02,26.345133908564456,0.0,0.0,0.0,0.0,0.0,0.0,0.0,0.0,0.0,0.0,0.0,0.0,0.0,2054.9615805014964,7.0,1.4,3.15,75.0,23.4,10.0,60.0,26.5,8.0,122.3575,131.0,551.0,41.8390804597701,420.0,88.3206106870229
2025-04-07 06:00:00,2.57,1.3,1.27,1171.0,4000.0,0.0,2321.0,1423.0,242.0,108424.0,2.97159649641635,0.96,12.50078297456629,0.4317641319569804,86.53921702543373,4.16075370437229,33.384097410416295,7.2,1.02,0.47,86.4,12.58,3.636507881841423,71.15,9.25,18.34,1.26,11.479011748357514,5.42333333333334,77.8433333333333,65.9,35.32,0.06810477582846,5.39174816625917,1.82833839220015,9.16,2.47418032786885,0.0574006342494715,0.18,54.92,10.8090756439885,0.0570588607594937,2.00474415916349,0.176,107.9145547861684,0.2,95.98,0.95,0.67,1.28,0.0,0.0,2.601586807377349,1.0,66.06,2.18,2.6,0.06,0.03,0.03,0.05,1.05,1.84,0.04,0.08,0.02,25.564364726920864,0.0,0.0,0.0,0.0,0.0,0.0,0.0,0.0,0.0,0.0,0.0,0.0,0.0,2054.9615805014964,7.0,1.4,3.01,75.0,23.4,10.0,60.0,26.5,8.0,121.96,128.0,548.0,43.5170363594786,420.0,85.703125
2025-04-07 07:00:00,2.59,1.3,1.29,1167.0,4000.0,0.0,2303.0,1399.0,239.0,107927.0,2.98527095240031,0.96,12.50078297456629,0.4317641319569804,86.53921702543373,4.16075370437229,34.14993571195407,7.2,1.02,0.47,86.4,12.58,3.719930146805496,71.15,9.25,18.34,1.26,11.742342721563675,5.42333333333334,77.8433333333333,65.9,35.32,0.06810477582846,5.39174816625917,1.82833839220015,9.16,2.47418032786885,0.0574006342494715,0.18,54.92,10.8090756439885,0.0570588607594937,2.00474415916349,0.176,110.3901376462537,0.2,95.98,0.95,0.67,1.28,0.0,0.0,2.661267762574997,1.0,66.06,2.18,2.6,0.06,0.03,0.03,0.05,1.05,1.84,0.04,0.08,0.02,26.150816696002668,0.0,0.0,0.0,0.0,0.0,0.0,0.0,0.0,0.0,0.0,0.0,0.0,0.0,2054.9615805014964,7.0,1.4,3.02,75.0,23.4,10.0,60.0,26.5,8.0,122.6225,133.0,553.0,43.1026474686484,420.0,87.66917293233082
2025-04-07 08:00:00,2.59,1.3,1.29,1169.0,4000.0,0.0,2319.0,1408.0,242.0,109253.0,2.94906403443294,0.9727452893476732,12.42176413195698,0.4417641319569805,86.60549057869535,4.314668577203729,33.77925108904795,6.5,1.03,0.45,86.42,12.55,3.679551713436351,71.06,9.48,18.3,1.16,11.614884037000072,5.42333333333334,77.8433333333333,65.9,35.32,0.06810477582846,5.36512224938875,1.8414919058131,9.48,2.44668943533698,0.0574006342494715,0.18,55.0,10.752085789978,0.0570588607594937,2.00407097735806,0.187,109.19189449607308,0.2,95.98,0.95,0.67,1.28,0.0,0.0,2.632380708574569,1.0,66.06,2.18,2.6,0.06,0.03,0.03,0.05,1.05,1.84,0.04,0.08,0.02,25.866959481529147,0.0,0.0,0.0,0.0,0.0,0.0,0.0,0.0,0.0,0.0,0.0,0.0,0.0,2054.9615805014964,6.0,1.4,3.07,75.0,23.4,10.0,60.0,26.5,8.0,122.3575,131.0,551.0,42.6779197080292,420.0,86.7175572519084
2025-04-07 09:00:00,2.57,1.3,1.27,1157.0,4000.0,0.0,2322.0,1427.0,240.0,108601.0,2.96675672204812,0.9727452893476732,12.42176413195698,0.4417641319569805,86.60549057869535,4.314668577203729,31.59536171406157,6.5,1.03,0.45,86.42,12.55,3.441662073121265,71.06,9.48,18.3,1.16,10.863960880852083,5.42333333333334,77.8433333333333,65.9,35.32,0.06810477582846,5.36512224938875,1.8414919058131,9.48,2.44668943533698,0.0574006342494715,0.18,55.0,10.752085789978,0.0570588607594937,2.00407097735806,0.187,102.13244200566778,0.2,95.98,0.95,0.67,1.28,0.0,0.0,2.462192558303854,1.0,66.06,2.18,2.6,0.06,0.03,0.03,0.05,1.05,1.84,0.04,0.08,0.02,24.194613998617296,0.0,0.0,0.0,0.0,0.0,0.0,0.0,0.0,0.0,0.0,0.0,0.0,0.0,2054.9615805014964,7.0,1.4,3.03,75.0,23.4,10.0,60.0,26.5,8.0,122.8875,135.0,555.0,42.0565076424271,420.0,81.11111111111111
2025-04-07 10:00:00,2.55,1.3,1.25,1168.0,4000.0,0.0,2308.0,1445.0,242.0,107769.0,2.98964456666305,0.9727452893476732,12.42176413195698,0.4417641319569805,86.60549057869535,4.314668577203729,34.09857223628583,6.5,1.03,0.45,86.42,12.55,3.714335157017093,71.06,9.48,18.3,1.16,11.724681559921835,5.42333333333334,77.8433333333333,65.9,35.32,0.06810477582846,5.36512224938875,1.8414919058131,9.48,2.44668943533698,0.0574006342494715,0.18,55.0,10.752085789978,0.0570588607594937,2.00407097735806,0.187,110.22410450356108,0.2,95.98,0.95,0.67,1.28,0.0,0.0,2.657265062156388,1.0,66.06,2.18,2.6,0.06,0.03,0.03,0.05,1.05,1.84,0.04,0.08,0.02,26.11148435733007,0.0,0.0,0.0,0.0,0.0,0.0,0.0,0.0,0.0,0.0,0.0,0.0,0.0,2054.9615805014964,7.0,1.4,3.08,75.0,23.4,10.0,60.0,26.5,8.0,122.755,134.0,554.0,42.0364315740308,420.0,87.53731343283582
2025-04-07 11:00:00,2.55,1.3,1.25,1174.0,4000.0,0.0,2307.0,1422.0,239.0,106983.0,3.01159376029247,0.9727452893476732,12.42176413195698,0.4417641319569805,86.60549057869535,4.314668577203729,34.01713313897082,6.5,1.03,0.45,86.42,12.55,3.705464049446466,71.06,9.48,18.3,1.16,11.696678995007115,5.42333333333334,77.8433333333333,65.9,35.32,0.06810477582846,5.36512224938875,1.8414919058131,9.48,2.44668943533698,0.0574006342494715,0.18,55.0,10.752085789978,0.0570588607594937,2.00407097735806,0.187,109.9608514995666,0.2,95.98,0.95,0.67,1.28,0.0,0.0,2.650918600888475,1.0,66.06,2.18,2.6,0.06,0.03,0.03,0.05,1.05,1.84,0.04,0.08,0.02,26.04912116801879,0.0,0.0,0.0,0.0,0.0,0.0,0.0,0.0,0.0,0.0,0.0,0.0,0.0,2054.9615805014964,7.0,1.4,3.07,75.0,23.4,10.0,60.0,26.5,8.0,122.3575,131.0,551.0,43.4541676287232,420.0,87.32824427480917
2025-04-07 12:00:00,2.55,1.3,1.25,1164.0,4000.0,0.0,2316.0,1427.0,239.0,106860.0,3.01505775493692,0.9727452893476732,12.42176413195698,0.4417641319569805,86.60549057869535,4.314668577203729,31.82175629747108,6.5,1.03,0.45,86.42,12.55,3.4663230869223454,71.06,9.48,18.3,1.16,10.941805911399811,5.42333333333334,77.8433333333333,65.9,35.32,0.06810477582846,5.36512224938875,1.8414919058131,9.48,2.44668943533698,0.0574006342494715,0.18,55.0,10.752085789978,0.0570588607594937,2.00407097735806,0.187,102.86426561540276,0.2,95.98,0.95,0.67,1.28,0.0,0.0,2.4798352447068748,1.0,66.06,2.18,2.6,0.06,0.03,0.03,0.05,1.05,1.84,0.04,0.08,0.02,24.36797898828073,0.0,0.0,0.0,0.0,0.0,0.0,0.0,0.0,0.0,0.0,0.0,0.0,0.0,2054.9615805014964,6.0,1.4,3.06,75.0,23.4,10.0,60.0,26.5,8.0,122.225,130.0,550.0,41.852886405959,420.0,81.6923076923077
2025-04-07 13:00:00,2.54,1.3,1.24,1168.0,4000.0,0.0,2331.0,1431.0,239.0,106295.0,3.03107251684525,0.9727452893476732,12.42176413195698,0.4417641319569805,86.60549057869535,4.314668577203729,32.04119182579568,6.5,1.03,0.45,86.42,12.55,3.490226055407558,71.06,9.48,18.3,1.16,11.017258093817036,5.42333333333334,77.8433333333333,65.9,35.32,0.06810477582846,5.36512224938875,1.8414919058131,9.48,2.44668943533698,0.0574006342494715,0.18,55.0,10.752085789978,0.0570588607594937,2.00407097735806,0.187,103.57359398370632,0.2,95.98,0.95,0.67,1.28,0.0,0.0,2.4969356194314294,1.0,66.06,2.18,2.6,0.06,0.03,0.03,0.05,1.05,1.84,0.04,0.08,0.02,24.53601497892532,0.0,0.0,0.0,0.0,0.0,0.0,0.0,0.0,0.0,0.0,0.0,0.0,0.0,2054.9615805014964,7.0,1.4,3.07,75.0,23.4,10.0,60.0,26.5,8.0,122.6225,133.0,553.0,42.5972829841124,420.0,82.25563909774436
2025-04-07 14:00:00,2.53,1.3,1.23,1169.0,4000.0,0.0,2305.0,1435.0,239.0,106241.0,3.03261204281041,0.9727452893476732,12.42176413195698,0.4417641319569805,86.60549057869535,4.314668577203729,34.09135949289412,6.5,1.03,0.45,86.42,12.55,3.7135494775999978,71.06,9.48,18.3,1.16,11.72220148190405,5.42333333333334,77.8433333333333,65.9,35.32,0.06810477582846,5.36512224938875,1.8414919058131,9.48,2.44668943533698,0.0574006342494715,0.18,55.0,10.752085789978,0.0570588607594937,2.00407097735806,0.187,110.20078921118296,0.2,95.98,0.95,0.67,1.28,0.0,0.0,2.656702980821009,1.0,66.06,2.18,2.6,0.06,0.03,0.03,0.05,1.05,1.84,0.04,0.08,0.02,26.105961092750515,0.0,0.0,0.0,0.0,0.0,0.0,0.0,0.0,0.0,0.0,0.0,0.0,0.0,2054.9615805014964,7.0,1.4,3.03,75.0,23.4,10.0,60.0,26.5,8.0,122.6225,133.0,553.0,42.8439944776806,420.0,87.5187969924812
2025-04-07 15:00:00,2.58,1.3,1.28,1163.0,4000.0,0.0,2307.0,1414.0,240.0,108370.0,2.97307618291597,0.9727452893476732,12.42176413195698,0.4417641319569805,86.60549057869535,4.314668577203729,33.511633782884715,6.5,1.03,0.45,86.42,12.55,3.6504003354249694,71.06,9.48,18.3,1.16,11.522864709242148,5.42333333333334,77.8433333333333,65.9,35.32,0.06810477582846,5.36512224938875,1.8414919058131,9.48,2.44668943533698,0.0574006342494715,0.18,55.0,10.752085789978,0.0570588607594937,2.00407097735806,0.187,108.32681786714294,0.2,95.98,0.95,0.67,1.28,0.0,0.0,2.6115255797214254,1.0,66.06,2.18,2.6,0.06,0.03,0.03,0.05,1.05,1.84,0.04,0.08,0.02,25.66202758422829,0.0,0.0,0.0,0.0,0.0,0.0,0.0,0.0,0.0,0.0,0.0,0.0,0.0,2054.9615805014964,7.0,1.4,3.13,75.0,23.4,10.0,60.0,26.5,8.0,122.3575,131.0,551.0,42.5806451612903,420.0,86.03053435114504
2025-04-07 16:00:00,2.58,1.3,1.28,1164.0,4004.0,0.0,2320.0,1416.0,241.0,108965.0,2.95980790860093,1.190386608917477,13.8783950239421,0.5406838831540852,84.93121836714043,3.153914872831439,33.35366523410781,6.5,1.03,0.45,86.42,12.55,3.633192924793254,71.25,9.23,18.32,1.2,11.468547744940595,5.42333333333334,77.8433333333333,65.9,35.32,0.0692212475633528,5.7778239608802,1.88095244665195,10.02,2.46043488160291,0.061816067653277,0.18,54.12,11.4739572741108,0.0611344936708861,1.98586134707414,0.286,107.81618235701056,0.1,96.26,0.7900000000000001,0.4,1.14,0.0,0.0,2.599215260606723,1.0,51.14,8.26,3.4,0.05,0.027,0.188,0.986,7.16,9.24,0.29,0.01,0.021,25.54106083929377,0.0,0.0,0.0,0.0,0.0,0.0,0.0,0.0,0.0,0.0,0.0,0.0,0.0,2054.9615805014964,7.0,1.4,3.15,75.0,23.4,10.0,60.0,26.5,8.0,121.96,128.0,548.0,42.24,420.0,85.625
2025-04-07 17:00:00,2.58,1.3,1.28,1169.0,4005.0,0.0,2304.0,1421.0,242.0,109145.0,2.95566752945353,1.190386608917477,13.8783950239421,0.5406838831540852,84.93121836714043,3.153914872831439,33.818447563182964,6.5,1.03,0.45,86.42,12.55,3.683821359710744,71.25,9.23,18.32,1.2,11.62836161530805,5.42333333333334,77.8433333333333,65.9,35.32,0.0692212475633528,5.7778239608802,1.88095244665195,10.02,2.46043488160291,0.061816067653277,0.18,54.12,11.4739572741108,0.0611344936708861,1.98586134707414,0.286,109.3185976386942,0.1,96.26,0.7900000000000001,0.4,1.14,0.0,0.0,2.63543524764902,1.0,51.14,8.26,3.4,0.05,0.027,0.188,0.986,7.16,9.24,0.29,0.01,0.021,25.896974759416644,0.0,0.0,0.0,0.0,0.0,0.0,0.0,0.0,0.0,0.0,0.0,0.0,0.0,2054.9615805014964,7.0,1.4,3.17,75.0,23.4,10.0,60.0,26.5,8.0,122.49,132.0,552.0,42.5801984768059,420.0,86.81818181818181
2025-04-07 18:00:00,2.58,1.3,1.28,1166.0,4002.0,0.0,2307.0,1429.0,242.0,109686.0,2.93889798051924,1.190386608917477,13.8783950239421,0.5406838831540852,84.93121836714043,3.153914872831439,32.08073077366115,6.5,1.03,0.45,86.42,12.55,3.494533007121269,71.25,9.23,18.32,1.2,11.030853430587284,5.42333333333334,77.8433333333333,65.9,35.32,0.0692212475633528,5.7778239608802,1.88095244665195,10.02,2.46043488160291,0.061816067653277,0.18,54.12,11.4739572741108,0.0611344936708861,1.98586134707414,0.286,103.70140417737912,0.1,96.26,0.7900000000000001,0.4,1.14,0.0,0.0,2.500016847115372,1.0,51.14,8.26,3.4,0.05,0.027,0.188,0.986,7.16,9.24,0.29,0.01,0.021,24.56629251112052,0.0,0.0,0.0,0.0,0.0,0.0,0.0,0.0,0.0,0.0,0.0,0.0,0.0,2054.9615805014964,6.0,1.4,3.38,75.0,23.4,10.0,60.0,26.5,8.0,123.55,140.0,560.0,41.8875685557587,420.0,82.35714285714286
2025-04-07 19:00:00,2.58,1.3,1.28,1167.0,4002.0,0.0,2322.0,1415.0,244.0,110632.0,2.91378512191404,1.190386608917477,13.8783950239421,0.5406838831540852,84.93121836714043,3.153914872831439,31.501271893590868,6.5,1.03,0.45,86.42,12.55,3.431412930556878,71.25,9.23,18.32,1.2,10.831608406519583,5.42333333333334,77.8433333333333,65.9,35.32,0.0692212475633528,5.7778239608802,1.88095244665195,10.02,2.46043488160291,0.061816067653277,0.18,54.12,11.4739572741108,0.0611344936708861,1.98586134707414,0.286,101.8282953647932,0.1,96.26,0.7900000000000001,0.4,1.14,0.0,0.0,2.4548602397859747,1.0,51.14,8.26,3.4,0.05,0.027,0.188,0.986,7.16,9.24,0.29,0.01,0.021,24.12256333155768,0.0,0.0,0.0,0.0,0.0,0.0,0.0,0.0,0.0,0.0,0.0,0.0,0.0,2054.9615805014964,7.0,1.4,3.21,75.0,23.4,10.0,60.0,26.5,8.0,123.285,138.0,558.0,42.5091074681239,420.0,80.8695652173913
2025-04-07 20:00:00,2.61,1.3,1.31,1181.0,4003.0,0.0,2323.0,1398.0,245.0,110239.0,2.92489571564155,1.190386608917477,13.8783950239421,0.5406838831540852,84.93121836714043,3.153914872831439,33.720668196156495,6.5,1.03,0.45,86.42,12.55,3.673170317254755,71.25,9.23,18.32,1.2,11.594740502565502,5.42333333333334,77.8433333333333,65.9,35.32,0.0692212475633528,5.7778239608802,1.88095244665195,10.02,2.46043488160291,0.061816067653277,0.18,54.12,11.4739572741108,0.0611344936708861,1.98586134707414,0.286,109.0025244877501,0.1,96.26,0.7900000000000001,0.4,1.14,0.0,0.0,2.6278154067360706,1.0,51.14,8.26,3.4,0.05,0.027,0.188,0.986,7.16,9.24,0.29,0.01,0.021,25.822098767692147,0.0,0.0,0.0,0.0,0.0,0.0,0.0,0.0,0.0,0.0,0.0,0.0,0.0,2054.9615805014964,7.0,1.4,3.22,75.0,23.4,10.0,60.0,26.5,8.0,122.755,134.0,554.0,43.1196875717896,420.0,86.56716417910448
2025-04-07 21:00:00,2.57,1.3,1.27,1183.0,3999.0,0.0,2311.0,1426.0,245.0,109092.0,2.95267544566118,1.190386608917477,13.8783950239421,0.5406838831540852,84.93121836714043,3.153914872831439,33.940827224059895,6.5,1.03,0.45,86.42,12.55,3.6971520960755737,71.25,9.23,18.32,1.2,11.67044145792581,5.42333333333334,77.8433333333333,65.9,35.32,0.0692212475633528,5.7778239608802,1.88095244665195,10.02,2.46043488160291,0.061816067653277,0.18,54.12,11.4739572741108,0.0611344936708861,1.98586134707414,0.286,109.7141915784092,0.1,96.26,0.7900000000000001,0.4,1.14,0.0,0.0,2.6449721630046943,1.0,51.14,8.26,3.4,0.05,0.027,0.188,0.986,7.16,9.24,0.29,0.01,0.021,25.99068878880474,0.0,0.0,0.0,0.0,0.0,0.0,0.0,0.0,0.0,0.0,0.0,0.0,0.0,2054.9615805014964,7.0,1.4,3.42,75.0,23.4,10.0,60.0,26.5,8.0,123.02,136.0,556.0,41.906064751482,420.0,87.13235294117646
2025-04-07 22:00:00,2.59,1.3,1.29,1182.0,4001.0,0.0,2295.0,1410.0,244.0,109013.0,2.95629045621386,1.190386608917477,13.8783950239421,0.5406838831540852,84.93121836714043,3.153914872831439,33.93316245057375,6.5,1.03,0.45,86.42,12.55,3.696317177316135,71.25,9.23,18.32,1.2,11.66780595085146,5.42333333333334,77.8433333333333,65.9,35.32,0.0692212475633528,5.7778239608802,1.88095244665195,10.02,2.46043488160291,0.061816067653277,0.18,54.12,11.4739572741108,0.0611344936708861,1.98586134707414,0.286,109.68941509252352,0.1,96.26,0.7900000000000001,0.4,1.14,0.0,0.0,2.644374855450204,1.0,51.14,8.26,3.4,0.05,0.027,0.188,0.986,7.16,9.24,0.29,0.01,0.021,25.984819375516725,0.0,0.0,0.0,0.0,0.0,0.0,0.0,0.0,0.0,0.0,0.0,0.0,0.0,2054.9615805014964,7.0,1.4,3.56,75.0,23.4,10.0,60.0,26.5,8.0,123.815,142.0,562.0,40.659085634718,420.0,87.11267605633803
2025-04-07 23:00:00,2.6,1.3,1.3,1189.0,4001.0,0.0,2303.0,1405.0,246.0,109785.0,2.93551644149887,1.157650177017288,13.26864197246739,0.5593636583317032,85.57370785051533,3.1,32.96782823842476,6.0,1.05,0.46,85.98,12.97,3.606904073586523,71.04,9.42,18.34,1.2,11.734135281115067,5.35555555555556,77.8,65.9,34.27,0.073687134502924,5.71125916870416,1.7888778513613,10.84,2.46043488160291,0.0662315010570825,0.19,54.39,11.1985063130601,0.0550210443037975,1.9607771215189,0.253,107.39355605679177,0.1,96.26,0.7900000000000001,0.4,1.14,0.0,0.0,1.816308245072377,1.0,51.14,8.26,3.4,0.05,0.027,0.188,0.986,7.16,9.24,0.29,0.01,0.021,29.82370551138383,0.0,0.0,0.0,0.0,0.0,0.0,0.0,0.0,0.0,0.0,0.0,0.0,0.0,2054.9615805014964,7.0,1.4,3.61,75.0,23.4,10.0,60.0,26.5,8.0,123.815,142.0,562.0,42.2654462242563,420.0,86.61971830985915
2025-04-08 00:00:00,2.59,1.3,1.29,1159.0,4000.0,0.0,2281.0,1423.0,242.0,110276.0,2.9217252446517,1.157650177017288,13.26864197246739,0.5593636583317032,85.57370785051533,3.1,31.262582618816385,6.0,1.05,0.46,85.98,12.97,3.420338633869075,71.04,9.42,18.34,1.2,11.127192577965095,5.35555555555556,77.8,65.9,34.27,0.073687134502924,5.71125916870416,1.7888778513613,10.84,2.46043488160291,0.0662315010570825,0.19,54.39,11.1985063130601,0.0550210443037975,1.9607771215189,0.253,101.83867419694982,0.1,96.26,0.7900000000000001,0.4,1.14,0.0,0.0,1.7223605438052878,1.0,51.14,8.26,3.4,0.05,0.027,0.188,0.986,7.16,9.24,0.29,0.01,0.021,28.28108818105867,0.0,0.0,0.0,0.0,0.0,0.0,0.0,0.0,0.0,0.0,0.0,0.0,0.0,2019.544377710042,7.0,1.4,3.53,75.0,23.4,10.0,60.0,26.5,8.0,125.14,152.0,572.0,42.1561852107809,420.0,80.72368421052632
2025-04-08 01:00:00,2.58,1.3,1.28,1182.0,4000.0,0.0,2284.0,1419.0,244.0,108748.0,2.96274921552693,1.157650177017288,13.26864197246739,0.5593636583317032,85.57370785051533,3.1,33.099439823053714,6.0,1.05,0.46,85.98,12.97,3.6213032738400623,71.04,9.42,18.34,1.2,11.78097937795485,5.35555555555556,77.8,65.9,34.27,0.073687134502924,5.71125916870416,1.7888778513613,10.84,2.46043488160291,0.0662315010570825,0.19,54.39,11.1985063130601,0.0550210443037975,1.9607771215189,0.253,107.82228420926072,0.1,96.26,0.7900000000000001,0.4,1.14,0.0,0.0,1.8235591687480228,1.0,51.14,8.26,3.4,0.05,0.027,0.188,0.986,7.16,9.24,0.29,0.01,0.021,29.94276537524486,0.0,0.0,0.0,0.0,0.0,0.0,0.0,0.0,0.0,0.0,0.0,0.0,0.0,2019.544377710042,7.0,1.4,3.41,75.0,23.4,10.0,60.0,26.5,8.0,124.875,150.0,570.0,41.9553327256153,420.0,85.46666666666667
2025-04-08 02:00:00,2.62,1.3,1.32,1188.0,4000.0,0.0,2271.0,1380.0,243.0,108962.0,2.95693447363426,1.157650177017288,13.26864197246739,0.5593636583317032,85.57370785051533,3.1,33.89981629303395,6.0,1.05,0.46,85.98,12.97,3.708869889666148,71.04,9.42,18.34,1.2,12.065854854332851,5.35555555555556,77.8,65.9,34.27,0.073687134502924,5.71125916870416,1.7888778513613,10.84,2.46043488160291,0.0662315010570825,0.19,54.39,11.1985063130601,0.0550210443037975,1.9607771215189,0.253,110.4295313313255,0.1,96.26,0.7900000000000001,0.4,1.14,0.0,0.0,1.8676545932653303,1.0,51.14,8.26,3.4,0.05,0.027,0.188,0.986,7.16,9.24,0.29,0.01,0.021,30.666810403819422,0.0,0.0,0.0,0.0,0.0,0.0,0.0,0.0,0.0,0.0,0.0,0.0,0.0,2019.544377710042,6.0,1.4,3.42,75.0,23.4,10.0,60.0,26.5,8.0,124.875,150.0,570.0,43.593857437543,420.0,87.53333333333333
