Repository: saikumar-voptimai/evonith_bf_webapp

# Evonith BF2 — Blast Furnace Intelligence Platform

Monitoring, modelling and optimisation of **Blast Furnace 2 (BF2)** at Evonith Steel: live telemetry from InfluxDB,
manual plant reports from Neon PostgreSQL, a two-zone energy model of the furnace, blend and fuel optimisers, a
conversational assistant (FurnaceMind) and a live digital twin evaluated every hour.

The platform has three deployable parts that share one Python service layer, plus the shared data library:

| Part | Path | What it is |
|---|---|---|
| **Streamlit app** (legacy) | `src/app.py`, `src/custom_pages/` | The original 11-page dashboard; still the home of the model pages. Served under `/legacy` in production |

File: src/data/V13_df_filtered.csv (part 163 of 268)
NM3/HR.,STEAMKGS/HR.,RAFTOC,PERMEABILITYKGS/HR.,TUYEREVELOCITYM/S,HOT BLAST VOLUMENM3/HR.,O2 ENRICHMENT %,COKE_VM%,COKE_ASH%,COKE_IM%,COKE_FC%,COKE_MOIST%,COKE_CALC_MT,NUTCOKE_MOIST%,NUTCOKE_VM%,NUTCOKE_IM%,NUTCOKE_FC%,NUTCOKE_ASH%,NUTCOKE_CALC_MT,PCI_2_FC%,PCI_2_ASH%,PCI_2_VM%,PCI_2_IM%,PCI_2_CALC_MT,SINTER_SP_02_COLD_STRENGTH_AI,SINTER_SP_02_COLD_STRENGTH_TI,SINTER_SP_02_HOT_STRENGTH_RI,SINTER_SP_02_HOT_STRENGTH_RDI,SINTER_SP_02_P%,SINTER_SP_02_SIO2%,SINTER_SP_02_MGO%,SINTER_SP_02_FEO%,SINTER_SP_02_AL2O3%,SINTER_SP_02_NA2O%,SINTER_SP_02_TIO2%,SINTER_SP_02_FE(T)%,SINTER_SP_02_CAO%,SINTER_SP_02_K2O%,SINTER_SP_02_BASICITY,SINTER_SP_02_MNO%,SINTER_CALC_MT,FLUX_TM%,FLUX_SIO2%,FLUX_FE2O3%,FLUX_AL2O3%,FLUX_LOI%,FLUX_MGO%,FLUX_CAO%,FLUX_CALC_MT,GEOMIN TYPE,ORE_FE(T)%,ORE_LOI%,ORE_TM%,ORE_MGO%,ORE_NA2O%,ORE_P%,ORE_TIO2%,ORE_AL2O3%,ORE_SIO2%,ORE_MNO%,ORE_CAO%,ORE_K2O%,ORE_CALC_MT,LLOYDS_PELLET_PCT_SIO2,LLOYDS_PELLET_PCT_AL2O3,LLOYDS_PELLET_PCT_FE2O3,LLOYDS_PELLET_PCT_MGO,LLOYDS_PELLET_PCT_TIO2,LLOYDS_PELLET_PCT_NA2O,TOTAL_PELLET_CALC_MT,LLOYDS_PELLET_PCT_K2O,LLOYDS_PELLET_PCT_TM,LLOYDS_PELLET_PCT_LOI,LLOYDS_PELLET_PCT_MNO,LLOYDS_PELLET_PCT_CAO,LLOYDS_PELLET_PCT_P,DAILYPRODUCTION,CHARGES/HRS.,STOCKRODLEVEL,FURNACE TOP GAS ANALYSISH2%,COKE_DISCHARGE_TIME,WEIGHTED_COKE_ANGLE,TOTAL_COKE_PORTIONS,NON_COKE_DISCHARGE_TIME,WEIGHTED_NON_COKE_ANGLE,TOTAL_NON_COKE_PORTIONS,UNITCOST LAKHS/THM,ACTUALKG/THM.,ACT. FUEL RATEKG/THM.,FURNACETOPGASANALYSISCO2ETACO,COKE RATE KG/THM,PRODUCTIONTONNESPERHR
2025-04-08 03:00:00,2.6,1.3,1.3,1184.0,3999.0,0.0,2288.0,1384.0,241.0,108176.0,2.97766019431148,1.157650177017288,13.26864197246739,0.5593636583317032,85.57370785051533,3.1,33.65139953338882,6.0,1.05,0.46,85.98,12.97,3.6816914108221312,71.04,9.42,18.34,1.2,11.977436659397744,5.35555555555556,77.8,65.9,34.27,0.073687134502924,5.71125916870416,1.7888778513613,10.84,2.46043488160291,0.0662315010570825,0.19,54.39,11.1985063130601,0.0550210443037975,1.9607771215189,0.253,109.62030728995228,0.1,96.26,0.7900000000000001,0.4,1.14,0.0,0.0,1.853968480686288,1.0,51.14,8.26,3.4,0.05,0.027,0.188,0.986,7.16,9.24,0.29,0.01,0.021,30.44208500698198,0.0,0.0,0.0,0.0,0.0,0.0,0.0,0.0,0.0,0.0,0.0,0.0,0.0,2019.544377710042,7.0,1.4,3.52,75.0,23.4,10.0,60.0,26.5,8.0,124.61,148.0,568.0,42.6651216685979,420.0,86.89189189189189
2025-04-08 04:00:00,2.61,1.3,1.31,1182.0,3999.0,0.0,2302.0,1387.0,243.0,109314.0,2.94668318364588,1.157650177017288,13.26864197246739,0.5593636583317032,85.57370785051533,3.1,33.58222950966034,6.0,1.05,0.46,85.98,12.97,3.6741237409546463,71.04,9.42,18.34,1.2,11.952817190685456,5.35555555555556,77.8,65.9,34.27,0.073687134502924,5.71125916870416,1.7888778513613,10.84,2.46043488160291,0.0662315010570825,0.19,54.39,11.1985063130601,0.0550210443037975,1.9607771215189,0.253,109.39498414257928,0.1,96.26,0.7900000000000001,0.4,1.14,0.0,0.0,1.850157672054876,1.0,51.14,8.26,3.4,0.05,0.027,0.188,0.986,7.16,9.24,0.29,0.01,0.021,30.37951168844323,0.0,0.0,0.0,0.0,0.0,0.0,0.0,0.0,0.0,0.0,0.0,0.0,0.0,2019.544377710042,7.0,1.4,3.43,75.0,23.4,10.0,60.0,26.5,8.0,123.9475,143.0,563.0,42.7450980392157,420.0,86.7132867132867
2025-04-08 05:00:00,2.6,1.3,1.3,1187.0,3999.0,0.0,2307.0,1414.0,247.0,110348.0,2.91909073510749,1.157650177017288,13.26864197246739,0.5593636583317032,85.57370785051533,3.1,33.536110856465086,6.0,1.05,0.46,85.98,12.97,3.669078047411376,71.04,9.42,18.34,1.2,11.936402323692638,5.35555555555556,77.8,65.9,34.27,0.073687134502924,5.71125916870416,1.7888778513613,10.84,2.46043488160291,0.0662315010570825,0.19,54.39,11.1985063130601,0.0550210443037975,1.9607771215189,0.253,109.2447514329398,0.1,96.26,0.7900000000000001,0.4,1.14,0.0,0.0,1.847616840749752,1.0,51.14,8.26,3.4,0.05,0.027,0.188,0.986,7.16,9.24,0.29,0.01,0.021,30.33779134455132,0.0,0.0,0.0,0.0,0.0,0.0,0.0,0.0,0.0,0.0,0.0,0.0,0.0,2019.544377710042,7.0,1.4,3.4,75.0,23.4,10.0,60.0,26.5,8.0,123.285,138.0,558.0,43.5550458715596,420.0,86.59420289855072
2025-04-08 06:00:00,2.6,1.3,1.3,1180.0,3999.0,0.0,2297.0,1403.0,244.0,109875.0,2.93164841138695,1.157650177017288,13.26864197246739,0.5593636583317032,85.57370785051533,3.1,33.81872408367203,6.0,1.05,0.46,85.98,12.97,3.69999785180644,71.04,9.42,18.34,1.2,12.036991959633946,5.35555555555556,77.8,65.9,34.27,0.073687134502924,5.71125916870416,1.7888778513613,10.84,2.46043488160291,0.0662315010570825,0.19,54.39,11.1985063130601,0.0550210443037975,1.9607771215189,0.253,110.16537135485096,0.1,96.26,0.7900000000000001,0.4,1.14,0.0,0.0,1.863186951435544,1.0,51.14,8.26,3.4,0.05,0.027,0.188,0.986,7.16,9.24,0.29,0.01,0.021,30.59345191160128,0.0,0.0,0.0,0.0,0.0,0.0,0.0,0.0,0.0,0.0,0.0,0.0,0.0,2019.544377710042,7.0,1.4,3.61,75.0,23.4,10.0,60.0,26.5,8.0,123.815,142.0,562.0,41.4091760299626,420.0,87.32394366197182
2025-04-08 07:00:00,2.6,1.3,1.3,1177.0,4000.0,0.0,2290.0,1402.0,243.0,109412.0,2.94478136592982,1.157650177017288,13.26864197246739,0.5593636583317032,85.57370785051533,3.1,34.17327522325891,6.0,1.05,0.46,85.98,12.97,3.738788151865701,71.04,9.42,18.34,1.2,12.163186230178496,5.35555555555556,77.8,65.9,34.27,0.073687134502924,5.71125916870416,1.7888778513613,10.84,2.46043488160291,0.0662315010570825,0.19,54.39,11.1985063130601,0.0550210443037975,1.9607771215189,0.253,111.32033089324858,0.1,96.26,0.7900000000000001,0.4,1.14,0.0,0.0,1.8827203630231748,1.0,51.14,8.26,3.4,0.05,0.027,0.188,0.986,7.16,9.24,0.29,0.01,0.021,30.914189713900328,0.0,0.0,0.0,0.0,0.0,0.0,0.0,0.0,0.0,0.0,0.0,0.0,0.0,2019.544377710042,7.0,1.4,3.73,75.0,23.4,10.0,60.0,26.5,8.0,123.815,142.0,562.0,41.2011173184358,420.0,88.2394366197183
2025-04-08 08:00:00,2.59,1.3,1.29,1177.0,4000.0,0.0,2297.0,1410.0,242.0,108766.0,2.96225924434602,1.116573037371169,12.89842157347848,0.416022039898891,85.98500538915034,3.339779601011089,33.536707956275585,6.0,1.05,0.46,85.98,12.97,3.669143374181562,71.11,9.39,18.43,1.07,11.936614847547776,5.35555555555556,77.8,65.9,33.22,0.0714541910331384,5.48493887530562,1.80203136497425,9.94,2.5291621129326,0.0640237843551797,0.19,54.85,10.9610485880165,0.0570588607594937,1.9983902897014,0.253,109.24669650106824,0.0999999999999999,95.63,0.65,0.36,1.34,0.0,0.0,1.847649736981226,1.0,51.14,8.26,3.4,0.05,0.027,0.188,0.986,7.16,9.24,0.29,0.01,0.021,30.33833149929795,0.0,0.0,0.0,0.0,0.0,0.0,0.0,0.0,0.0,0.0,0.0,0.0,0.0,2019.544377710042,7.0,1.4,3.8,75.0,23.4,10.0,60.0,26.5,8.0,123.6825,141.0,561.0,41.4980227959991,420.0,86.59574468085107
2025-04-08 09:00:00,2.59,1.3,1.29,1173.0,4000.0,0.0,2308.0,1393.0,240.0,107863.0,2.98704100017764,1.116573037371169,12.89842157347848,0.416022039898891,85.98500538915034,3.339779601011089,31.38294835017062,6.0,1.05,0.46,85.98,12.97,3.4335074614788903,71.11,9.39,18.43,1.07,11.17003397366476,5.35555555555556,77.8,65.9,33.22,0.0714541910331384,5.48493887530562,1.80203136497425,9.94,2.5291621129326,0.0640237843551797,0.19,54.85,10.9610485880165,0.0570588607594937,1.9983902897014,0.253,102.23076869052773,0.0999999999999999,95.63,0.65,0.36,1.34,0.0,0.0,1.728991895700893,1.0,51.14,8.26,3.4,0.05,0.027,0.188,0.986,7.16,9.24,0.29,0.01,0.021,28.389974702172825,0.0,0.0,0.0,0.0,0.0,0.0,0.0,0.0,0.0,0.0,0.0,0.0,0.0,2019.544377710042,6.0,1.4,3.63,75.0,23.4,10.0,60.0,26.5,8.0,124.2125,145.0,565.0,41.2764966224086,420.0,81.03448275862068
2025-04-08 10:00:00,2.57,1.3,1.27,1180.0,4000.0,0.0,2325.0,1405.0,241.0,107433.0,2.99898815428747,1.116573037371169,12.89842157347848,0.416022039898891,85.98500538915034,3.339779601011089,31.00997774819747,6.0,1.05,0.46,85.98,12.97,3.392701947271041,71.11,9.39,18.43,1.07,11.037283721880478,5.35555555555556,77.8,65.9,33.22,0.0714541910331384,5.48493887530562,1.80203136497425,9.94,2.5291621129326,0.0640237843551797,0.19,54.85,10.9610485880165,0.0570588607594937,1.9983902897014,0.253,101.01580727539104,0.0999999999999999,95.63,0.65,0.36,1.34,0.0,0.0,1.7084436941440828,1.0,51.14,8.26,3.4,0.05,0.027,0.188,0.986,7.16,9.24,0.29,0.01,0.021,28.052574090970708,0.0,0.0,0.0,0.0,0.0,0.0,0.0,0.0,0.0,0.0,0.0,0.0,0.0,2019.544377710042,7.0,1.4,3.66,75.0,23.4,10.0,60.0,26.5,8.0,123.55,140.0,560.0,41.7648417648418,420.0,80.07142857142857
2025-04-08 11:00:00,2.57,1.3,1.27,1171.0,4000.0,0.0,2340.0,1403.0,238.0,106877.0,3.01457851695237,1.116573037371169,12.89842157347848,0.416022039898891,85.98500538915034,3.339779601011089,33.86506795732537,6.0,1.05,0.46,85.98,12.97,3.7050681859957937,71.11,9.39,18.43,1.07,12.053486988635145,5.35555555555556,77.8,65.9,33.22,0.0714541910331384,5.48493887530562,1.80203136497425,9.94,2.5291621129326,0.0640237843551797,0.19,54.85,10.9610485880165,0.0570588607594937,1.9983902897014,0.253,110.31633772597756,0.0999999999999999,95.63,0.65,0.36,1.34,0.0,0.0,1.865740190891186,1.0,51.14,8.26,3.4,0.05,0.027,0.188,0.986,7.16,9.24,0.29,0.01,0.021,30.635375996806363,0.0,0.0,0.0,0.0,0.0,0.0,0.0,0.0,0.0,0.0,0.0,0.0,0.0,2019.544377710042,7.0,1.4,3.61,75.0,23.4,10.0,60.0,26.5,8.0,122.6225,133.0,553.0,41.6919841084366,420.0,87.44360902255639
2025-04-08 12:00:00,2.56,1.3,1.26,1168.0,4000.0,0.0,2315.0,1418.0,239.0,107335.0,3.00172437870756,1.116573037371169,12.89842157347848,0.416022039898891,85.98500538915034,3.339779601011089,34.05689584156246,6.0,1.05,0.46,85.98,12.97,3.726055457953119,71.11,9.39,18.43,1.07,12.12176368335853,5.35555555555556,77.8,65.9,33.22,0.0714541910331384,5.48493887530562,1.80203136497425,9.94,2.5291621129326,0.0640237843551797,0.19,54.85,10.9610485880165,0.0570588607594937,1.9983902897014,0.253,110.94122203713336,0.0999999999999999,95.63,0.65,0.36,1.34,0.0,0.0,1.8763086325020444,1.0,51.14,8.26,3.4,0.05,0.027,0.188,0.986,7.16,9.24,0.29,0.01,0.021,30.8089093665808,0.0,0.0,0.0,0.0,0.0,0.0,0.0,0.0,0.0,0.0,0.0,0.0,0.0,2019.544377710042,7.0,1.4,3.57,75.0,23.4,10.0,60.0,26.5,8.0,122.3575,131.0,551.0,40.9391534391534,420.0,87.93893129770993
2025-04-08 13:00:00,2.58,1.3,1.28,1170.0,4000.0,0.0,2315.0,1396.0,237.0,106714.0,3.01917984571113,1.116573037371169,12.89842157347848,0.416022039898891,85.98500538915034,3.339779601011089,32.502743386652675,6.0,1.05,0.46,85.98,12.97,3.556020635518105,71.11,9.39,18.43,1.07,11.568599094490246,5.35555555555556,77.8,65.9,33.22,0.0714541910331384,5.48493887530562,1.80203136497425,9.94,2.5291621129326,0.0640237843551797,0.19,54.85,10.9610485880165,0.0570588607594937,1.9983902897014,0.253,105.87853008241667,0.0999999999999999,95.63,0.65,0.36,1.34,0.0,0.0,1.7906851605057288,1.0,51.14,8.26,3.4,0.05,0.027,0.188,0.986,7.16,9.24,0.29,0.01,0.021,29.402975533153427,0.0,0.0,0.0,0.0,0.0,0.0,0.0,0.0,0.0,0.0,0.0,0.0,0.0,2019.544377710042,6.0,1.4,3.5,75.0,23.4,10.0,60.0,26.5,8.0,122.8875,135.0,555.0,42.0340564497317,420.0,83.92592592592592
2025-04-08 14:00:00,2.57,1.3,1.27,1162.0,4000.0,0.0,2300.0,1373.0,232.0,104408.0,3.08581419096896,1.116573037371169,12.89842157347848,0.416022039898891,85.98500538915034,3.339779601011089,31.129011534055444,6.0,1.05,0.46,85.98,12.97,3.40572505100722,71.11,9.39,18.43,1.07,11.079651042414282,5.35555555555556,77.8,65.9,33.22,0.0714541910331384,5.48493887530562,1.80203136497425,9.94,2.5291621129326,0.0640237843551797,0.19,54.85,10.9610485880165,0.0570588607594937,1.9983902897014,0.253,101.40356292194866,0.0999999999999999,95.63,0.65,0.36,1.34,0.0,0.0,1.7150016646944155,1.0,51.14,8.26,3.4,0.05,0.027,0.188,0.986,7.16,9.24,0.29,0.01,0.021,28.16025569346085,0.0,0.0,0.0,0.0,0.0,0.0,0.0,0.0,0.0,0.0,0.0,0.0,0.0,2019.544377710042,7.0,1.4,3.47,75.0,23.4,10.0,60.0,26.5,8.0,122.49,132.0,552.0,42.7554535017222,420.0,80.37878787878788
2025-04-08 15:00:00,2.48,1.3,1.18,1149.0,4000.0,0.0,2312.0,1418.0,226.0,100615.0,3.2020557926849,1.116573037371169,12.89842157347848,0.416022039898891,85.98500538915034,3.339779601011089,31.27570810113393,6.0,1.05,0.46,85.98,12.97,3.421774650682089,71.11,9.39,18.43,1.07,11.131864289551013,5.35555555555556,77.8,65.9,33.22,0.0714541910331384,5.48493887530562,1.80203136497425,9.94,2.5291621129326,0.0640237843551797,0.19,54.85,10.9610485880165,0.0570588607594937,1.9983902897014,0.253,101.8814307962274,0.0999999999999999,95.63,0.65,0.36,1.34,0.0,0.0,1.7230836706543329,1.0,51.14,8.26,3.4,0.05,0.027,0.188,0.986,7.16,9.24,0.29,0.01,0.021,28.292961893712786,0.0,0.0,0.0,0.0,0.0,0.0,0.0,0.0,0.0,0.0,0.0,0.0,0.0,2019.544377710042,6.0,1.4,3.47,75.0,23.4,10.0,60.0,26.5,8.0,122.49,132.0,552.0,42.817359016013,420.0,80.75757575757575
2025-04-08 16:00:00,2.43,1.3,1.13,1149.0,4000.0,0.0,2323.0,1487.0,231.0,100909.0,3.19273358055021,1.196793436360079,14.0958157179077,0.4991432593427922,84.7073908457322,3.461322393933466,28.8275299034842,5.7,1.02,0.45,86.06,12.92,3.153927346634425,71.2,9.28,18.46,1.06,10.260491933575915,5.35555555555556,77.8,65.9,32.17,0.0714541910331384,5.40506112469438,1.76257082413539,10.88,2.44668943533698,0.0695430761099366,0.19,55.05,10.6950959359675,0.0621534018987342,1.9983902897014,0.231,93.90642678307634,0.0999999999999999,95.63,0.65,0.36,1.34,0.0,0.0,1.588205321566874,1.0,50.88,9.09,3.1,0.07,0.025,0.184,0.94,6.31,9.8,0.19,0.05,0.02,26.078265035974464,0.0,0.0,0.0,0.0,0.0,0.0,0.0,0.0,0.0,0.0,0.0,0.0,0.0,2019.544377710042,6.0,1.4,3.35,75.0,23.4,10.0,60.0,26.5,8.0,122.6225,133.0,553.0,42.5448688449149,420.0,74.43609022556392
2025-04-08 17:00:00,2.45,1.3,1.15,1148.0,4000.0,0.0,2316.0,1460.0,229.0,100851.0,3.19456835606247,1.196793436360079,14.0958157179077,0.4991432593427922,84.7073908457322,3.461322393933466,31.54833802887365,5.7,1.02,0.45,86.06,12.92,3.451602214385539,71.2,9.28,18.46,1.06,11.228900601152814,5.35555555555556,77.8,65.9,32.17,0.0714541910331384,5.40506112469438,1.76257082413539,10.88,2.44668943533698,0.0695430761099366,0.19,55.05,10.6950959359675,0.0621534018987342,1.9983902897014,0.231,102.76952986104082,0.0999999999999999,95.63,0.65,0.36,1.34,0.0,0.0,1.738103767884456,1.0,50.88,9.09,3.1,0.07,0.025,0.184,0.94,6.31,9.8,0.19,0.05,0.02,28.53959126279639,0.0,0.0,0.0,0.0,0.0,0.0,0.0,0.0,0.0,0.0,0.0,0.0,0.0,2019.544377710042,7.0,1.4,3.38,75.0,23.4,10.0,60.0,26.5,8.0,122.225,130.0,550.0,42.7841041134092,420.0,81.46153846153847
2025-04-08 18:00:00,2.46,1.3,1.16,1152.0,4000.0,0.0,2330.0,1447.0,229.0,100822.0,3.19548653484187,1.196793436360079,14.0958157179077,0.4991432593427922,84.7073908457322,3.461322393933466,31.012809371472013,5.7,1.02,0.45,86.06,12.92,3.3930117460679146,71.2,9.28,18.46,1.06,11.038291572635108,5.35555555555556,77.8,65.9,32.17,0.0714541910331384,5.40506112469438,1.76257082413539,10.88,2.44668943533698,0.0695430761099366,0.19,55.05,10.6950959359675,0.0621534018987342,1.9983902897014,0.231,101.02503136169322,0.0999999999999999,95.63,0.65,0.36,1.34,0.0,0.0,1.708599697768686,1.0,50.88,9.09,3.1,0.07,0.025,0.184,0.94,6.31,9.8,0.19,0.05,0.02,28.05513566396995,0.0,0.0,0.0,0.0,0.0,0.0,0.0,0.0,0.0,0.0,0.0,0.0,0.0,2019.544377710042,6.0,1.4,3.19,75.0,23.4,10.0,60.0,26.5,8.0,121.8275,127.0,547.0,43.7427712236872,420.0,80.07874015748031
2025-04-08 19:00:00,2.49,1.3,1.19,1159.0,4000.0,0.0,2319.0,1427.0,230.0,101779.0,3.16546269700303,1.196793436360079,14.0958157179077,0.4991432593427922,84.7073908457322,3.461322393933466,31.44821444016458,5.7,1.02,0.45,86.06,12.92,3.4406480145102813,71.2,9.28,18.46,1.06,11.193263927537364,5.35555555555556,77.8,65.9,32.17,0.0714541910331384,5.40506112469438,1.76257082413539,10.88,2.44668943533698,0.0695430761099366,0.19,55.05,10.6950959359675,0.0621534018987342,1.9983902897014,0.231,102.44337467244692,0.0999999999999999,95.63,0.65,0.36,1.34,0.0,0.0,1.7325876235274986,1.0,50.88,9.09,3.1,0.07,0.025,0.184,0.94,6.31,9.8,0.19,0.05,0.02,28.44901640288123,0.0,0.0,0.0,0.0,0.0,0.0,0.0,0.0,0.0,0.0,0.0,0.0,0.0,2019.544377710042,7.0,1.4,3.35,75.0,23.4,10.0,60.0,26.5,8.0,122.6225,133.0,553.0,43.2766254952226,420.0,81.203007518797
2025-04-08 20:00:00,2.53,1.3,1.23,1158.0,4000.0,0.0,2323.0,1419.0,235.0,105047.0,3.06705679594645,1.196793436360079,14.0958157179077,0.4991432593427922,84.7073908457322,3.461322393933466,34.31887196342063,5.7,1.02,0.45,86.06,12.92,3.754717423014297,71.2,9.28,18.46,1.06,12.215008019384364,5.35555555555556,77.8,65.9,32.17,0.0714541910331384,5.40506112469438,1.76257082413539,10.88,2.44668943533698,0.0695430761099366,0.19,55.05,10.6950959359675,0.0621534018987342,1.9983902897014,0.231,111.79461605280362,0.0999999999999999,95.63,0.65,0.36,1.34,0.0,0.0,1.890741775828983,1.0,50.88,9.09,3.1,0.07,0.025,0.184,0.94,6.31,9.8,0.19,0.05,0.02,31.045900977092952,0.0,0.0,0.0,0.0,0.0,0.0,0.0,0.0,0.0,0.0,0.0,0.0,0.0,2019.544377710042,7.0,1.4,3.26,75.0,23.4,10.0,60.0,26.5,8.0,122.225,130.0,550.0,42.3469387755102,420.0,88.61538461538461
2025-04-08 21:00:00,2.6,1.3,1.3,1159.0,4000.0,0.0,2298.0,1401.0,240.0,109371.0,2.94588451119719,1.196793436360079,14.0958157179077,0.4991432593427922,84.7073908457322,3.461322393933466,32.17181455945911,5.7,1.02,0.45,86.06,12.92,3.519814776696004,71.2,9.28,18.46,1.06,11.450812639203386,5.35555555555556,77.8,65.9,32.17,0.0714541910331384,5.40506112469438,1.76257082413539,10.88,2.44668943533698,0.0695430761099366,0.19,55.05,10.6950959359675,0.0621534018987342,1.9983902897014,0.231,104.80052083967868,0.0999999999999999,95.63,0.65,0.36,1.34,0.0,0.0,1.7724531813466269,1.0,50.88,9.09,3.1,0.07,0.025,0.184,0.94,6.31,9.8,0.19,0.05,0.02,29.10360719696604,0.0,0.0,0.0,0.0,0.0,0.0,0.0,0.0,0.0,0.0,0.0,0.0,0.0,2019.544377710042,7.0,1.4,3.4,75.0,23.4,10.0,60.0,26.5,8.0,123.55,140.0,560.0,42.0293174530463,420.0,83.07142857142857
2025-04-08 22:00:00,2.61,1.3,1.31,1159.0,4000.0,0.0,2309.0,1416.0,243.0,111229.0,2.89670927966494,1.196793436360079,14.0958157179077,0.4991432593427922,84.7073908457322,3.461322393933466,33.40650373347706,5.7,1.02,0.45,86.06,12.92,3.654898148860264,71.2,9.28,18.46,1.06,11.890271668572169,5.35555555555556,77.8,65.9,32.17,0.0714541910331384,5.40506112469438,1.76257082413539,10.88,2.44668943533698,0.0695430761099366,0.19,55.05,10.6950959359675,0.0621534018987342,1.9983902897014,0.231,108.8225528662853,0.0999999999999999,95.63,0.65,0.36,1.34,0.0,0.0,1.8404763495896788,1.0,50.88,9.09,3.1,0.07,0.025,0.184,0.94,6.31,9.8,0.19,0.05,0.02,30.22054477798289,0.0,0.0,0.0,0.0,0.0,0.0,0.0,0.0,0.0,0.0,0.0,0.0,0.0,2019.544377710042,7.0,1.4,3.32,75.0,23.4,10.0,60.0,26.5,8.0,122.3575,131.0,551.0,43.1605389358301,420.0,86.25954198473282
2025-04-08 23:00:00,2.6,1.3,1.3,1159.0,4002.0,0.0,2286.0,1411.0,241.0,109929.0,2.93240599017546,1.286268314745234,14.35295923540287,0.5909558458082345,84.3607724498519,3.228216884356176,34.585291712069385,5.7,1.02,0.45,86.06,12.92,3.866703132457608,71.45,9.18,18.3,1.07,12.527035231637225,5.28888888888889,78.9777777777778,66.83,31.12,0.0703377192982456,5.29855745721271,1.90725947387785,9.47,2.47418032786885,0.0607122093023256,0.19,54.84,10.8945604250042,0.060115585443038,1.9983902897014,0.198,112.05209770392176,0.1,96.48000000000002,1.01,0.7,1.18,0.0,0.0,1.1276093598098205,1.0,50.88,9.09,3.1,0.07,0.025,0.184,0.94,6.31,9.8,0.19,0.05,0.02,24.76391732312827,0.0,0.0,0.0,0.0,0.0,0.0,0.0,0.0,0.0,0.0,0.0,0.0,0.0,2019.544377710042,7.0,1.4,3.32,75.0,23.4,10.0,60.0,26.5,8.0,123.55,140.0,560.0,42.986530422666,420.0,86.78571428571429
2025-04-09 00:00:00,2.61,1.3,1.31,1206.0,4002.0,0.0,2308.0,1397.0,248.0,109927.0,2.93245930513338,1.286268314745234,14.35295923540287,0.5909558458082345,84.3607724498519,3.228216884356176,33.50673819636081,5.7,1.02,0.45,86.06,12.92,3.746118743798017,71.45,9.18,18.3,1.07,12.13637558351367,5.28888888888889,78.9777777777778,66.83,31.12,0.0703377192982456,5.29855745721271,1.90725947387785,9.47,2.47418032786885,0.0607122093023256,0.19,54.84,10.8945604250042,0.060115585443038,1.9983902897014,0.198,108.55771677091631,0.1,96.48000000000002,1.01,0.7,1.18,0.0,0.0,1.0924444969688818,1.0,50.88,9.09,3.1,0.07,0.025,0.184,0.94,6.31,9.8,0.19,0.05,0.02,23.99164654646584,0.0,0.0,0.0,0.0,0.0,0.0,0.0,0.0,0.0,0.0,0.0,0.0,0.0,2078.424369939225,7.0,1.4,3.71,75.0,23.4,10.0,60.0,26.5,8.0,124.4775,147.0,567.0,42.1113155473781,420.0,86.53061224489795
2025-04-09 01:00:00,2.59,1.3,1.29,1163.0,4001.0,0.0,2285.0,1430.0,244.0,110597.0,2.91397878490717,1.286268314745234,14.35295923540287,0.5909558458082345,84.3607724498519,3.228216884356176,33.30668807056779,5.7,1.02,0.45,86.06,12.92,3.7237527491870055,71.45,9.18,18.3,1.07,12.063916024844454,5.28888888888889,78.9777777777778,66.83,31.12,0.0703377192982456,5.29855745721271,1.90725947387785,9.47,2.47418032786885,0.0607122093023256,0.19,54.84,10.8945604250042,0.060115585443038,1.9983902897014,0.198,107.90957893163883,0.1,96.48000000000002,1.01,0.7,1.18,0.0,0.0,1.085922117566871,1.0,50.88,9.09,3.1,0.07,0.025,0.184,0.94,6.31,9.8,0.19,0.05,0.02,23.848405748705243,0.0,0.0,0.0,0.0,0.0,0.0,0.0,0.0,0.0,0.0,0.0,0.0,0.0,2078.424369939225,7.0,1.4,3.63,75.0,23.4,10.0,60.0,26.5,8.0,123.9475,143.0,563.0,42.5369685767098,420.0,86.01398601398601
2025-04-09 02:00:00,2.59,1.3,1.29,1169.0,4001.0,0.0,2287.0,1409.0,241.0,108742.0,2.96365278536333,1.286268314745234,14.35295923540287,0.5909558458082345,84.3607724498519,3.228216884356176,33.6608375819337,5.7,1.02,0.45,86.06,12.92,3.7633473559452018,71.45,9.18,18.3,1.07,12.192191461786908,5.28888888888889,78.9777777777778,66.83,31.12,0.0703377192982456,5.29855745721271,1.90725947387785,9.47,2.47418032786885,0.0607122093023256,0.19,54.84,10.8945604250042,0.060115585443038,1.9983902897014,0.198,109.0569798551222,0.1,96.48000000000002,1.01,0.7,1.18,0.0,0.0,1.0974687110469226,1.0,50.88,9.09,3.1,0.07,0.025,0.184,0.94,6.31,9.8,0.19,0.05,0.02,24.101985486950767,0.0,0.0,0.0,0.0,0.0,0.0,0.0,0.0,0.0,0.0,0.0,0.0,0.0,2078.424369939225,7.0,1.4,3.61,75.0,23.4,10.0,60.0,26.5,8.0,123.55,140.0,560.0,42.2309833024119,420.0,86.92857142857143
2025-04-09 03:00:00,2.6,1.3,1.3,1169.0,3999.0,0.0,2308.0,1414.0,243.0,110096.0,2.92576766220014,1.286268314745234,14.35295923540287,0.5909558458082345,84.3607724498519,3.228216884356176,33.49488439747059,5.7,1.02,0.45,86.06,12.92,3.744793465940542,71.45,9.18,18.3,1.07,12.13208205441573,5.28888888888889,78.9777777777778,66.83,31.12,0.0703377192982456,5.29855745721271,1.90725947387785,9.47,2.47418032786885,0.0607122093023256,0.19,54.84,10.8945604250042,0.060115585443038,1.9983902897014,0.198,108.5193119182851,0.1,96.48000000000002,1.01,0.7,1.18,0.0,0.0,1.0920580189628786,1.0,50.88,9.09,3.1,0.07,0.025,0.184,0.94,6.31,9.8,0.19,0.05,0.02,23.983158935659308,0.0,0.0,0.0,0.0,0.0,0.0,0.0,0.0,0.0,0.0,0.0,0.0,0.0,2078.424369939225,7.0,1.4,3.61,75.0,23.4,10.0,60.0,26.5,8.0,123.55,140.0,560.0,43.2661475034356,420.0,86.5
2025-04-09 04:00:00,2.56,1.3,1.26,1174.0,4000.0,0.0,2313.0,1474.0,250.0,111327.0,2.89416107819977,1.286268314745234,14.35295923540287,0.5909558458082345,84.3607724498519,3.228216884356176,33.27258908247988,5.7,1.02,0.45,86.06,12.92,3.7199404157491145,71.45,9.18,18.3,1.07,12.051565132196316,5.28888888888889,78.9777777777778,66.83,31.12,0.0703377192982456,5.29855745721271,1.90725947387785,9.47,2.47418032786885,0.0607122093023256,0.19,54.84,10.8945604250042,0.060115585443038,1.9983902897014,0.198,107.79910239795394,0.1,96.48000000000002,1.01,0.7,1.18,0.0,0.0,1.084810363516968,1.0,50.88,9.09,3.1,0.07,0.025,0.184,0.94,6.31,9.8,0.19,0.05,0.02,23.82399003670717,0.0,0.0,0.0,0.0,0.0,0.0,0.0,0.0,0.0,0.0,0.0,0.0,0.0,2078.424369939225,7.0,1.4,3.58,75.0,23.4,10.0,60.0,26.5,8.0,122.8875,135.0,555.0,41.6956219596942,420.0,85.92592592592592
2025-04-09 05:00:00,2.57,1.3,1.27,1177.0,4000.0,0.0,2287.0,1444.0,247.0,110438.0,2.91744235635512,1.286268314745234,14.35295923540287,0.5909558458082345,84.3607724498519,3.228216884356176,35.825193442131805,5.7,1.02,0.45,86.06,12.92,4.005326566473603,71.45,9.18,18.3,1.07,12.976136334660149,5.28888888888889,78.9777777777778,66.83,31.12,0.0703377192982456,5.29855745721271,1.90725947387785,9.47,2.47418032786885,0.0607122093023256,0.19,54.84,10.8945604250042,0.060115585443038,1.9983902897014,0.198,116.06922703614975,0.1,96.48000000000002,1.01,0.7,1.18,0.0,0.0,1.1680347755530935,1.0,50.88,9.09,3.1,0.07,0.025,0.184,0.94,6.31,9.8,0.19,0.05,0.02,25.651717379513347,0.0,0.0,0.0,0.0,0.0,0.0,0.0,0.0,0.0,0.0,0.0,0.0,0.0,2078.424369939225,8.0,1.4,3.76,75.0,23.4,10.0,60.0,26.5,8.0,123.4175,139.0,559.0,41.9051980764827,420.0,92.5179856115108
2025-04-09 06:00:00,2.57,1.3,1.27,1199.0,4000.0,0.0,2278.0,1431.0,247.0,108600.0,2.9667840211238,1.286268314745234,14.35295923540287,0.5909558458082345,84.3607724498519,3.228216884356176,36.39906512557497,5.7,1.02,0.45,86.06,12.92,4.069486541022092,71.45,9.18,18.3,1.07,13.183996683411314,5.28888888888889,78.9777777777778,66.83,31.12,0.0703377192982456,5.29855745721271,1.90725947387785,9.47,2.47418032786885,0.0607122093023256,0.19,54.84,10.8945604250042,0.060115585443038,1.9983902897014,0.198,117.9285008129341,0.1,96.48000000000002,1.01,0.7,1.18,0.0,0.0,1.1867451304336485,1.0,50.88,9.09,3.1,0.07,0.025,0.184,0.94,6.31,9.8,0.19,0.05,0.02,26.062623583259825,0.0,0.0,0.0,0.0,0.0,0.0,0.0,0.0,0.0,0.0,0.0,0.0,0.0,2078.424369939225,7.0,1.4,3.9,75.0,23.4,10.0,60.0,26.5,8.0,124.2125,145.0,565.0,42.6494345718901,420.0,94.0
2025-04-09 07:00:00,2.54,1.3,1.24,1188.0,3999.0,0.0,2281.0,1418.0,241.0,105926.0,3.04086401257399,1.286268314745234,14.35295923540287,0.5909558458082345,84.3607724498519,3.228216884356176,34.716643186535194,5.7,1.02,0.45,86.06,12.92,3.88138848373347,71.45,9.18,18.3,1.07,12.574611656958702,5.28888888888889,78.9777777777778,66.83,31.12,0.0703377192982456,5.29855745721271,1.90725947387785,9.47,2.47418032786885,0.0607122093023256,0.19,54.84,10.8945604250042,0.060115585443038,1.9983902897014,0.198,112.47766034982712,0.1,96.48000000000002,1.01,0.7,1.18,0.0,0.0,1.1318919072367888,1.0,50.88,9.09,3.1,0.07,0.025,0.184,0.94,6.31,9.8,0.19,0.05,0.02,24.8579682012016,0.0,0.0,0.0,0.0,0.0,0.0,0.0,0.0,0.0,0.0,0.0,0.0,0.0,2078.424369939225,6.0,1.4,3.98,75.0,23.4,10.0,60.0,26.5,8.0,124.2125,145.0,565.0,41.6549460853258,420.0,89.65517241379311
2025-04-09 08:00:00,2.55,1.3,1.25,1180.0,4000.0,0.0,2315.0,1420.0,240.0,106109.0,3.03638192049403,1.344650653068527,14.39043157690702,0.519834546032882,84.26491777002445,3.312867537424704,31.00463287659028,5.9,1.04,0.45,86.32,12.64,3.4663784843188914,71.27,9.31,18.38,1.04,11.230095487483885,5.28888888888889,78.9777777777778,66.83,31.12,0.0692212475633528,5.32518337408313,1.77572433774834,9.64,2.43294398907104,0.0640237843551797,0.19,54.99,11.1130215320444,0.0662290348101266,2.08688053563185,0.176,100.45120282011482,0.1,96.48000000000002,1.01,0.7,1.18,0.0,0.0,1.0108665417707012,1.0,51.6,8.9,2.7,0.06,0.021,0.157,0.868,6.14,9.83,0.15,0.05,0.04,22.20007775507312,0.0,0.0,0.0,0.0,0.0,0.0,0.0,0.0,0.0,0.0,0.0,0.0,0.0,2078.424369939225,7.0,1.4,3.76,75.0,23.4,10.0,60.0,26.5,8.0,124.2125,145.0,565.0,41.4679756895746,420.0,80.06896551724138
2025-04-09 09:00:00,2.56,1.3,1.26,1174.0,4000.0,0.0,2307.0,1419.0,241.0,107532.0,2.99622906957858,1.344650653068527,14.39043157690702,0.519834546032882,84.26491777002445,3.312867537424704,34.3338699411452,5.9,1.04,0.45,86.32,12.64,3.838593687630768,71.27,9.31,18.38,1.04,12.435968502792234,5.28888888888889,78.9777777777778,66.83,31.12,0.0692212475633528,5.32518337408313,1.77572433774834,9.64,2.43294398907104,0.0640237843551797,0.19,54.99,11.1130215320444,0.0662290348101266,2.08688053563185,0.176,111.23752204340596,0.1,96.48000000000002,1.01,0.7,1.18,0.0,0.0,1.1194120733877675,1.0,51.6,8.9,2.7,0.06,0.021,0.157,0.868,6.14,9.83,0.15,0.05,0.04,24.583893167188343,0.0,0.0,0.0,0.0,0.0,0.0,0.0,0.0,0.0,0.0,0.0,0.0,0.0,2078.424369939225,7.0,1.4,3.84,75.0,23.4,10.0,60.0,26.5,8.0,122.8875,135.0,555.0,42.9818353385232,420.0,88.66666666666667
2025-04-09 10:00:00,2.55,1.3,1.25,1176.0,4000.0,0.0,2298.0,1420.0,240.0,106931.0,3.01305724163739,1.344650653068527,14.39043157690702,0.519834546032882,84.26491777002445,3.312867537424704,33.3012723489303,5.9,1.04,0.45,86.32,12.64,3.723147260935105,71.27,9.31,18.38,1.04,12.061954412482692,5.28888888888889,78.9777777777778,66.83,31.12,0.0692212475633528,5.32518337408313,1.77572433774834,9.64,2.43294398907104,0.0640237843551797,0.19,54.99,11.1130215320444,0.0662290348101266,2.08688053563185,0.176,107.89203265864184,0.1,96.48000000000002,1.01,0.7,1.18,0.0,0.0,1.0857455448648274,1.0,51.6,8.9,2.7,0.06,0.021,0.157,0.868,6.14,9.83,0.15,0.05,0.04,23.844527959152607,0.0,0.0,0.0,0.0,0.0,0.0,0.0,0.0,0.0,0.0,0.0,0.0,0.0,2078.424369939225,7.0,1.4,3.77,75.0,23.4,10.0,60.0,26.5,8.0,123.55,140.0,560.0,42.217582927395,420.0,86.0
2025-04-09 11:00:00,2.53,1.3,1.23,1177.0,4000.0,0.0,2302.0,1458.0,244.0,107999.0,2.98328215447633,1.344650653068527,14.39043157690702,0.519834546032882,84.26491777002445,3.312867537424704,31.69402712406157,5.9,1.04,0.45,86.32,12.64,3.543454107054357,71.27,9.31,18.38,1.04,11.479798919175549,5.28888888888889,78.9777777777778,66.83,31.12,0.0692212475633528,5.32518337408313,1.77572433774834,9.64,2.43294398907104,0.0640237843551797,0.19,54.99,11.1130215320444,0.0662290348101266,2.08688053563185,0.176,102.68475551694569,0.1,96.48000000000002,1.01,0.7,1.18,0.0,0.0,1.0333433626262096,1.0,51.6,8.9,2.7,0.06,0.021,0.157,0.868,6.14,9.83,0.15,0.05,0.04,22.69370094869972,0.0,0.0,0.0,0.0,0.0,0.0,0.0,0.0,0.0,0.0,0.0,0.0,0.0,2078.424369939225,6.0,1.4,3.79,75.0,23.4,10.0,60.0,26.5,8.0,124.345,146.0,566.0,42.6602343211578,420.0,81.84931506849315
2025-04-09 12:00:00,2.56,1.3,1.26,1179.0,4000.0,0.0,2289.0,1413.0,241.0,107073.0,3.00906416861675,1.344650653068527,14.39043157690702,0.519834546032882,84.26491777002445,3.312867537424704,31.82982078002408,5.9,1.04,0.45,86.32,12.64,3.5586361028937867,71.27,9.31,18.38,1.04,11.528984333791596,5.28888888888889,78.9777777777778,66.83,31.12,0.0692212475633528,5.32518337408313,1.77572433774834,9.64,2.43294398907104,0.0640237843551797,0.19,54.99,11.1130215320444,0.0662290348101266,2.08688053563185,0.176,103.12471028535302,0.1,96.48000000000002,1.01,0.7,1.18,0.0,0.0,1.0377707417196371,1.0,51.6,8.9,2.7,0.06,0.021,0.157,0.868,6.14,9.83,0.15,0.05,0.04,22.79093253770168,0.0,0.0,0.0,0.0,0.0,0.0,0.0,0.0,0.0,0.0,0.0,0.0,0.0,2078.424369939225,7.0,1.4,3.72,75.0,23.4,10.0,60.0,26.5,8.0,124.875,150.0,570.0,42.6672884122173,420.0,82.2
2025-04-09 13:00:00,2.59,1.3,1.29,1179.0,4000.0,0.0,2278.0,1377.0,238.0,106652.0,3.02093373408084,1.344650653068527,14.39043157690702,0.519834546032882,84.26491777002445,3.312867537424704,33.56814301043178,5.9,1.04,0.45,86.32,12.64,3.752983921888545,71.27,9.31,18.38,1.04,12.158616837849854,5.28888888888889,78.9777777777778,66.83,31.12,0.0692212475633528,5.32518337408313,1.77572433774834,9.64,2.43294398907104,0.0640237843551797,0.19,54.99,11.1130215320444,0.0662290348101266,2.08688053563185,0.176,108.75666082733932,0.1,96.48000000000002,1.01,0.7,1.18,0.0,0.0,1.0944465226756548,1.0,51.6,8.9,2.7,0.06,0.021,0.157,0.868,6.14,9.83,0.15,0.05,0.04,24.035613899742923,0.0,0.0,0.0,0.0,0.0,0.0,0.0,0.0,0.0,0.0,0.0,0.0,0.0,2078.424369939225,7.0,1.4,3.83,75.0,23.4,10.0,60.0,26.5,8.0,124.61,148.0,568.0,43.5760667903525,420.0,86.6891891891892
2025-04-09 14:00:00,2.6,1.3,1.3,1177.0,4000.0,0.0,2287.0,1372.0,238.0,107103.0,3.00822191545317,1.344650653068527,14.39043157690702,0.519834546032882,84.26491777002445,3.312867537424704,31.53472058577835,5.9,1.04,0.45,86.32,12.64,3.5256433250685064,71.27,9.31,18.38,1.04,11.42209697366882,5.28888888888889,78.9777777777778,66.83,31.12,0.0692212475633528,5.32518337408313,1.77572433774834,9.64,2.43294398907104,0.0640237843551797,0.19,54.99,11.1130215320444,0.0662290348101266,2.08688053563185,0.176,102.1686218974523,0.1,96.48000000000002,1.01,0.7,1.18,0.0,0.0,1.0281493759701892,1.0,51.6,8.9,2.7,0.06,0.021,0.157,0.868,6.14,9.83,0.15,0.05,0.04,22.57963355913068,0.0,0.0,0.0,0.0,0.0,0.0,0.0,0.0,0.0,0.0,0.0,0.0,0.0,2078.424369939225,6.0,1.4,3.74,75.0,23.4,10.0,60.0,26.5,8.0,125.2725,153.0,573.0,42.4695977549111,420.0,81.43790849673202
2025-04-09 15:00:00,2.6,1.3,1.3,1179.0,4000.0,0.0,2332.0,1387.0,240.0,107872.0,2.98679196038675,1.344650653068527,14.39043157690702,0.519834546032882,84.26491777002445,3.312867537424704,31.120289566844065,5.9,1.04,0.45,86.32,12.64,3.4793091280797457,71.27,9.31,18.38,1.04,11.27198715188405,5.28888888888889,78.9777777777778,66.83,31.12,0.0692212475633528,5.32518337408313,1.77572433774834,9.64,2.43294398907104,0.0640237843551797,0.19,54.99,11.1130215320444,0.0662290348101266,2.08688053563185,0.176,100.82591629266037,0.1,96.48000000000002,1.01,0.7,1.18,0.0,0.0,1.0146373807603082,1.0,51.6,8.9,2.7,0.06,0.021,0.157,0.868,6.14,9.83,0.15,0.05,0.04,22.28289078262124,0.0,0.0,0.0,0.0,0.0,0.0,0.0,0.0,0.0,0.0,0.0,0.0,0.0,2078.424369939225,7.0,1.4,3.4,75.0,23.4,10.0,60.0,26.5,8.0,123.02,136.0,556.0,43.3896735355406,420.0,80.36764705882354
2025-04-09 16:00:00,2.6,1.3,1.3,1179.0,4002.0,0.0,2328.0,1411.0,245.0,109998.0,2.93056781055493,1.066847403630146,13.32324429434803,0.5312040267589114,85.60990830202184,3.386305192739707,33.60868689928435,5.9,1.04,0.45,86.32,12.64,3.7575168078139662,71.28,9.31,18.36,1.05,12.173302118758052,5.28888888888889,78.9777777777778,66.83,31.12,0.0703377192982456,5.24530562347188,1.73626379690949,9.92,2.44668943533698,0.0607122093023256,0.19,55.1,10.8185739529902,0.0621534018987342,2.06252499465025,0.176,108.88801804799908,0.1,95.0,0.75,0.73,1.1,0.0,0.0,1.095768404501428,1.0,51.6,8.9,2.7,0.06,0.021,0.157,0.868,6.14,9.83,0.15,0.05,0.04,24.06464431879684,0.0,0.0,0.0,0.0,0.0,0.0,0.0,0.0,0.0,0.0,0.0,0.0,0.0,2078.424369939225,7.0,1.4,3.41,75.0,23.4,10.0,60.0,26.5,8.0,122.3575,131.0,551.0,42.7085740697943,420.0,86.79389312977099
2025-04-09 17:00:00,2.57,1.3,1.27,1175.0,4001.0,0.0,2312.0,1435.0,245.0,109661.0,2.9388334967055,1.066847403630146,13.32324429434803,0.5312040267589114,85.60990830202184,3.386305192739707,33.823438176811685,5.9,1.04,0.45,86.32,12.64,3.781526419889161,71.28,9.31,18.36,1.05,12.25108653769604,5.28888888888889,78.9777777777778,66.83,31.12,0.0703377192982456,5.24530562347188,1.73626379690949,9.92,2.44668943533698,0.0607122093023256,0.19,55.1,10.8185739529902,0.0621534018987342,2.06252499465025,0.176,109.58378581343732,0.1,95.0,0.75,0.73,1.1,0.0,0.0,1.1027700962201776,1.0,51.6,8.9,2.7,0.06,0.021,0.157,0.868,6.14,9.83,0.15,0.05,0.04,24.218411501852497,0.0,0.0,0.0,0.0,0.0,0.0,0.0,0.0,0.0,0.0,0.0,0.0,0.0,2078.424369939225,7.0,1.4,3.38,75.0,23.4,10.0,60.0,26.5,8.0,122.49,132.0,552.0,41.8572418572419,420.0,87.34848484848484
2025-04-09 18:00:00,2.6,1.3,1.3,1179.0,3999.0,0.0,2288.0,1405.0,244.0,109614.0,2.93862406788692,1.066847403630146,13.32324429434803,0.5312040267589114,85.60990830202184,3.386305192739707,35.05397089361084,5.9,1.04,0.45,86.32,12.64,3.9191023799316898,71.28,9.31,18.36,1.05,12.696794118402831,5.28888888888889,78.9777777777778,66.83,31.12,0.0703377192982456,5.24530562347188,1.73626379690949,9.92,2.44668943533698,0.0607122093023256,0.19,55.1,10.8185739529902,0.0621534018987342,2.06252499465025,0.176,113.5705606933072,0.1,95.0,0.75,0.73,1.1,0.0,0.0,1.142890047226134,1.0,51.6,8.9,2.7,0.06,0.021,0.157,0.868,6.14,9.83,0.15,0.05,0.04,25.09950311489748,0.0,0.0,0.0,0.0,0.0,0.0,0.0,0.0,0.0,0.0,0.0,0.0,0.0,2078.424369939225,7.0,1.4,3.35,75.0,23.4,10.0,60.0,26.5,8.0,122.6225,133.0,553.0,41.7500581801257,420.0,90.52631578947368
2025-04-09 19:00:00,2.653,1.3,1.353,1178.0,3999.0,0.0,2290.0,1377.0,243.0,110347.0,2.9191171706231,1.066847403630146,13.32324429434803,0.5312040267589114,85.60990830202184,3.386305192739707,35.28041773400884,5.9,1.04,0.45,86.32,12.64,3.944419578768458,71.28,9.31,18.36,1.05,12.778814752242646,5.28888888888889,78.9777777777778,66.83,31.12,0.0703377192982456,5.24530562347188,1.73626379690949,9.92,2.44668943533698,0.0607122093023256,0.19,55.1,10.8185739529902,0.0621534018987342,2.06252499465025,0.176,114.30422064610636,0.1,95.0,0.75,0.73,1.1,0.0,0.0,1.15027305786713,1.0,51.6,8.9,2.7,0.06,0.021,0.157,0.868,6.14,9.83,0.15,0.05,0.04,25.26164460788777,0.0,0.0,0.0,0.0,0.0,0.0,0.0,0.0,0.0,0.0,0.0,0.0,0.0,2078.424369939225,7.0,1.4,3.56,75.0,23.4,10.0,60.0,26.5,8.0,122.8875,135.0,555.0,42.7119427119427,420.0,91.11111111111111
2025-04-09 20:00:00,2.6,1.29,1.31,1177.0,4001.0,0.0,2301.0,1369.0,240.0,108176.0,2.97914834973464,1.066847403630146,13.32324429434803,0.5312040267589114,85.60990830202184,3.386305192739707,34.02878428889988,5.9,1.04,0.45,86.32,12.64,3.804484516107049,71.28,9.31,18.36,1.05,12.325464339746231,5.28888888888889,78.9777777777778,66.83,31.12,0.0703377192982456,5.24530562347188,1.73626379690949,9.92,2.44668943533698,0.0607122093023256,0.19,55.1,10.8185739529902,0.0621534018987342,2.06252499465025,0.176,110.24908199790744,0.1,95.0,0.75,0.73,1.1,0.0,0.0,1.1094651445059898,1.0,51.6,8.9,2.7,0.06,0.021,0.157,0.868,6.14,9.83,0.15,0.05,0.04,24.36544435572324,0.0,0.0,0.0,0.0,0.0,0.0,0.0,0.0,0.0,0.0,0.0,0.0,0.0,2078.424369939225,6.0,1.4,3.58,75.0,23.4,10.0,60.0,26.5,8.0,122.49,132.0,552.0,42.7546296296296,420.0,87.87878787878788
2025-04-09 21:00:00,2.58,1.3,1.28,1178.0,3993.0,0.0,2328.0,1433.0,245.0,109686.0,2.93229333815998,1.066847403630146,13.32324429434803,0.5312040267589114,85.60990830202184,3.386305192739707,33.27148587992409,5.9,1.04,0.45,86.32,12.64,3.7198170755496536,71.28,9.31,18.36,1.05,12.051165544492994,5.28888888888889,78.9777777777778,66.83,31.12,0.0703377192982456,5.24530562347188,1.73626379690949,9.92,2.44668943533698,0.0607122093023256,0.19,55.1,10.8185739529902,0.0621534018987342,2.06252499465025,0.176,107.79552815715826,0.1,95.0,0.75,0.73,1.1,0.0,0.0,1.0847743950035886,1.0,51.6,8.9,2.7,0.06,0.021,0.157,0.868,6.14,9.83,0.15,0.05,0.04,23.823200116613112,0.0,0.0,0.0,0.0,0.0,0.0,0.0,0.0,0.0,0.0,0.0,0.0,0.0,2078.424369939225,7.0,1.4,3.42,75.0,23.4,10.0,60.0,26.5,8.0,122.225,130.0,550.0,42.0485792850596,420.0,85.92307692307692
2025-04-09 22:00:00,2.57,1.3,1.27,1178.0,4004.0,0.0,2301.0,1430.0,245.0,109305.0,2.95060765271661,1.066847403630146,13.32324429434803,0.5312040267589114,85.60990830202184,3.386305192739707,33.531362029804264,5.9,1.04,0.45,86.32,12.64,3.748871736448813,71.28,9.31,18.36,1.05,12.14529450869297,5.28888888888889,78.9777777777778,66.83,31.12,0.0703377192982456,5.24530562347188,1.73626379690949,9.92,2.44668943533698,0.0607122093023256,0.19,55.1,10.8185739529902,0.0621534018987342,2.06252499465025,0.176,108.6374949672034,0.1,95.0,0.75,0.73,1.1,0.0,0.0,1.093247325677004,1.0,51.6,8.9,2.7,0.06,0.021,0.157,0.868,6.14,9.83,0.15,0.05,0.04,24.009277815291004,0.0,0.0,0.0,0.0,0.0,0.0,0.0,0.0,0.0,0.0,0.0,0.0,0.0,2078.424369939225,7.0,1.4,3.55,75.0,23.4,10.0,60.0,26.5,8.0,123.285,138.0,558.0,41.5509259259259,420.0,86.59420289855072
2025-04-09 23:00:00,2.58,1.3,1.28,1201.0,4001.0,0.0,2307.0,1418.0,247.0,108837.0,2.96106772443718,1.199429303902626,13.75622751159661,0.4728745310608737,85.04434318450076,3.585060858713058,33.366730687883724,5.5,1.03,0.46,86.13,12.84,3.599199257125051,71.2,9.41,18.32,1.07,11.795533430282047,5.31111111111112,78.4444444444444,66.83,31.77142857142857,0.0725706627680312,5.32518337408313,1.90725947387785,9.04,2.5291621129326,0.0607122093023256,0.19,54.68,11.0275367510287,0.0590966772151899,2.07082760843468,0.22,108.47141269460732,0.1,95.0,0.75,0.73,1.1,0.0,0.0,1.161032018427436,1.0,51.31,8.31,3.4,0.05,0.025,0.196,0.852,7.24,9.14,0.14,0.03,0.019,23.811190503956983,0.0,0.0,0.0,0.0,0.0,0.0,0.0,0.0,0.0,0.0,0.0,0.0,0.0,2078.424369939225,7.0,1.4,3.6,75.0,23.4,10.0,60.0,26.5,8.0,124.2125,145.0,565.0,41.3841151881096,420.0,86.89655172413794
2025-04-10 00:00:00,2.58,1.3,1.28,1193.0,3999.0,0.0,2309.0,1421.0,246.0,108910.0,2.95760623123124,1.199429303902626,13.75622751159661,0.4728745310608737,85.04434318450076,3.585060858713058,33.69510131906557,5.5,1.03,0.46,86.13,12.84,3.634619908397924,71.2,9.41,18.32,1.07,11.911616327160967,5.31111111111112,78.4444444444444,66.83,31.77142857142857,0.0725706627680312,5.32518337408313,1.90725947387785,9.04,2.5291621129326,0.0607122093023256,0.19,54.68,11.0275367510287,0.0590966772151899,2.07082760843468,0.22,109.53890793664638,0.1,95.0,0.75,0.73,1.1,0.0,0.0,1.172458034967072,1.0,51.31,8.31,3.4,0.05,0.025,0.196,0.852,7.24,9.14,0.14,0.03,0.019,24.045522591451988,0.0,0.0,0.0,0.0,0.0,0.0,0.0,0.0,0.0,0.0,0.0,0.0,0.0,2046.608581708196,7.0,1.4,3.46,75.0,23.4,10.0,60.0,26.5,8.0,123.815,142.0,562.0,43.6346254523934,420.0,86.40845070422536
2025-04-10 01:00:00,2.58,1.3,1.28,1188.0,4000.0,0.0,2305.0,1437.0,248.0,109920.0,2.931181346372,1.199429303902626,13.75622751159661,0.4728745310608737,85.04434318450076,3.585060858713058,33.82344914180838,5.5,1.03,0.46,86.13,12.84,3.6484645188450977,71.2,9.41,18.32,1.07,11.95698879856154,5.31111111111112,78.4444444444444,66.83,31.77142857142857,0.0725706627680312,5.32518337408313,1.90725947387785,9.04,2.5291621129326,0.0607122093023256,0.19,54.68,11.0275367510287,0.0590966772151899,2.07082760843468,0.22,109.95615198070384,0.1,95.0,0.75,0.73,1.1,0.0,0.0,1.1769240383371282,1.0,51.31,8.31,3.4,0.05,0.025,0.196,0.852,7.24,9.14,0.14,0.03,0.019,24.13711425761444,0.0,0.0,0.0,0.0,0.0,0.0,0.0,0.0,0.0,0.0,0.0,0.0,0.0,2046.608581708196,7.0,1.4,3.6,75.0,23.4,10.0,60.0,26.5,8.0,123.6825,141.0,561.0,41.8059424326834,420.0,86.73758865248227
2025-04-10 02:00:00,2.58,1.3,1.28,1199.0,3998.0,0.0,2312.0,1425.0,248.0,109277.0,2.94694361268331,1.199429303902626,13.75622751159661,0.4728745310608737,85.04434318450076,3.585060858713058,32.63553475750982,5.5,1.03,0.46,86.13,12.84,3.520326685699578,71.2,9.41,18.32,1.07,11.53704703191448,5.31111111111112,78.4444444444444,66.83,31.77142857142857,0.0725706627680312,5.32518337408313,1.90725947387785,9.04,2.5291621129326,0.0607122093023256,0.19,54.68,11.0275367510287,0.0590966772151899,2.07082760843468,0.22,106.0943786283658,0.1,95.0,0.75,0.73,1.1,0.0,0.0,1.1355892534514769,1.0,51.31,8.31,3.4,0.05,0.025,0.196,0.852,7.24,9.14,0.14,0.03,0.019,23.28939393489205,0.0,0.0,0.0,0.0,0.0,0.0,0.0,0.0,0.0,0.0,0.0,0.0,0.0,2046.608581708196,6.0,1.4,3.6,75.0,23.4,10.0,60.0,26.5,8.0,124.7425,149.0,569.0,41.8140068886338,420.0,83.69127516778524
