Repository: saikumar-voptimai/evonith_bf_webapp

# Evonith BF2 — Blast Furnace Intelligence Platform

Monitoring, modelling and optimisation of **Blast Furnace 2 (BF2)** at Evonith Steel: live telemetry from InfluxDB,
manual plant reports from Neon PostgreSQL, a two-zone energy model of the furnace, blend and fuel optimisers, a
conversational assistant (FurnaceMind) and a live digital twin evaluated every hour.

The platform has three deployable parts that share one Python service layer, plus the shared data library:

| Part | Path | What it is |
|---|---|---|
| **Streamlit app** (legacy) | `src/app.py`, `src/custom_pages/` | The original 11-page dashboard; still the home of the model pages. Served under `/legacy` in production |

File: src/data/V13_df_filtered.csv (part 164 of 268)
NM3/HR.,STEAMKGS/HR.,RAFTOC,PERMEABILITYKGS/HR.,TUYEREVELOCITYM/S,HOT BLAST VOLUMENM3/HR.,O2 ENRICHMENT %,COKE_VM%,COKE_ASH%,COKE_IM%,COKE_FC%,COKE_MOIST%,COKE_CALC_MT,NUTCOKE_MOIST%,NUTCOKE_VM%,NUTCOKE_IM%,NUTCOKE_FC%,NUTCOKE_ASH%,NUTCOKE_CALC_MT,PCI_2_FC%,PCI_2_ASH%,PCI_2_VM%,PCI_2_IM%,PCI_2_CALC_MT,SINTER_SP_02_COLD_STRENGTH_AI,SINTER_SP_02_COLD_STRENGTH_TI,SINTER_SP_02_HOT_STRENGTH_RI,SINTER_SP_02_HOT_STRENGTH_RDI,SINTER_SP_02_P%,SINTER_SP_02_SIO2%,SINTER_SP_02_MGO%,SINTER_SP_02_FEO%,SINTER_SP_02_AL2O3%,SINTER_SP_02_NA2O%,SINTER_SP_02_TIO2%,SINTER_SP_02_FE(T)%,SINTER_SP_02_CAO%,SINTER_SP_02_K2O%,SINTER_SP_02_BASICITY,SINTER_SP_02_MNO%,SINTER_CALC_MT,FLUX_TM%,FLUX_SIO2%,FLUX_FE2O3%,FLUX_AL2O3%,FLUX_LOI%,FLUX_MGO%,FLUX_CAO%,FLUX_CALC_MT,GEOMIN TYPE,ORE_FE(T)%,ORE_LOI%,ORE_TM%,ORE_MGO%,ORE_NA2O%,ORE_P%,ORE_TIO2%,ORE_AL2O3%,ORE_SIO2%,ORE_MNO%,ORE_CAO%,ORE_K2O%,ORE_CALC_MT,LLOYDS_PELLET_PCT_SIO2,LLOYDS_PELLET_PCT_AL2O3,LLOYDS_PELLET_PCT_FE2O3,LLOYDS_PELLET_PCT_MGO,LLOYDS_PELLET_PCT_TIO2,LLOYDS_PELLET_PCT_NA2O,TOTAL_PELLET_CALC_MT,LLOYDS_PELLET_PCT_K2O,LLOYDS_PELLET_PCT_TM,LLOYDS_PELLET_PCT_LOI,LLOYDS_PELLET_PCT_MNO,LLOYDS_PELLET_PCT_CAO,LLOYDS_PELLET_PCT_P,DAILYPRODUCTION,CHARGES/HRS.,STOCKRODLEVEL,FURNACE TOP GAS ANALYSISH2%,COKE_DISCHARGE_TIME,WEIGHTED_COKE_ANGLE,TOTAL_COKE_PORTIONS,NON_COKE_DISCHARGE_TIME,WEIGHTED_NON_COKE_ANGLE,TOTAL_NON_COKE_PORTIONS,UNITCOST LAKHS/THM,ACTUALKG/THM.,ACT. FUEL RATEKG/THM.,FURNACETOPGASANALYSISCO2ETACO,COKE RATE KG/THM,PRODUCTIONTONNESPERHR
2025-04-10 03:00:00,2.58,1.3,1.28,1197.0,3999.0,0.0,2315.0,1424.0,248.0,109639.0,2.93795446431214,1.199429303902626,13.75622751159661,0.4728745310608737,85.04434318450076,3.585060858713058,32.64526055570474,5.5,1.03,0.46,86.13,12.84,3.521375787152326,71.2,9.41,18.32,1.07,11.540485216458764,5.31111111111112,78.4444444444444,66.83,31.77142857142857,0.0725706627680312,5.32518337408313,1.90725947387785,9.04,2.5291621129326,0.0607122093023256,0.19,54.68,11.0275367510287,0.0590966772151899,2.07082760843468,0.22,106.12599608227984,0.1,95.0,0.75,0.73,1.1,0.0,0.0,1.135927673274944,1.0,51.31,8.31,3.4,0.05,0.025,0.196,0.852,7.24,9.14,0.14,0.03,0.019,23.296334466039337,0.0,0.0,0.0,0.0,0.0,0.0,0.0,0.0,0.0,0.0,0.0,0.0,0.0,2046.608581708196,7.0,1.4,3.53,75.0,23.4,10.0,60.0,26.5,8.0,124.61,148.0,568.0,42.801467216873,420.0,83.71621621621621
2025-04-10 04:00:00,2.6,1.3,1.3,1189.0,3999.0,0.0,2316.0,1404.0,245.0,109248.0,2.94846212485978,1.199429303902626,13.75622751159661,0.4728745310608737,85.04434318450076,3.585060858713058,33.83402354512816,5.5,1.03,0.46,86.13,12.84,3.649605157552832,71.2,9.41,18.32,1.07,11.9607269750413,5.31111111111112,78.4444444444444,66.83,31.77142857142857,0.0725706627680312,5.32518337408313,1.90725947387785,9.04,2.5291621129326,0.0607122093023256,0.19,54.68,11.0275367510287,0.0590966772151899,2.07082760843468,0.22,109.99052815250292,0.1,95.0,0.75,0.73,1.1,0.0,0.0,1.1772919863073648,1.0,51.31,8.31,3.4,0.05,0.025,0.196,0.852,7.24,9.14,0.14,0.03,0.019,24.14466037096514,0.0,0.0,0.0,0.0,0.0,0.0,0.0,0.0,0.0,0.0,0.0,0.0,0.0,2046.608581708196,7.0,1.4,3.46,75.0,23.4,10.0,60.0,26.5,8.0,123.02,136.0,556.0,42.0209059233449,420.0,86.76470588235294
2025-04-10 05:00:00,2.59,1.3,1.29,1199.0,4000.0,0.0,2323.0,1406.0,246.0,108564.0,2.96776712255305,1.199429303902626,13.75622751159661,0.4728745310608737,85.04434318450076,3.585060858713058,33.8805650660942,5.5,1.03,0.46,86.13,12.84,3.6546254938049305,71.2,9.41,18.32,1.07,11.977179952457226,5.31111111111112,78.4444444444444,66.83,31.77142857142857,0.0725706627680312,5.32518337408313,1.90725947387785,9.04,2.5291621129326,0.0607122093023256,0.19,54.68,11.0275367510287,0.0590966772151899,2.07082760843468,0.22,110.14182929660856,0.1,95.0,0.75,0.73,1.1,0.0,0.0,1.1789114496144937,1.0,51.31,8.31,3.4,0.05,0.025,0.196,0.852,7.24,9.14,0.14,0.03,0.019,24.17787336484316,0.0,0.0,0.0,0.0,0.0,0.0,0.0,0.0,0.0,0.0,0.0,0.0,0.0,2046.608581708196,7.0,1.4,3.49,75.0,23.4,10.0,60.0,26.5,8.0,123.285,138.0,558.0,42.0133302689037,420.0,86.8840579710145
2025-04-10 06:00:00,2.62,1.3,1.32,1190.0,4000.0,0.0,2317.0,1378.0,243.0,108866.0,2.95954013061586,1.199429303902626,13.75622751159661,0.4728745310608737,85.04434318450076,3.585060858713058,34.33900897117485,5.5,1.03,0.46,86.13,12.84,3.7040768763222767,71.2,9.41,18.32,1.07,12.139245288101616,5.31111111111112,78.4444444444444,66.83,31.77142857142857,0.0725706627680312,5.32518337408313,1.90725947387785,9.04,2.5291621129326,0.0607122093023256,0.19,54.68,11.0275367510287,0.0590966772151899,2.07082760843468,0.22,111.63217782642089,0.1,95.0,0.75,0.73,1.1,0.0,0.0,1.1948635084910568,1.0,51.31,8.31,3.4,0.05,0.025,0.196,0.852,7.24,9.14,0.14,0.03,0.019,24.50502843620343,0.0,0.0,0.0,0.0,0.0,0.0,0.0,0.0,0.0,0.0,0.0,0.0,0.0,2046.608581708196,7.0,1.4,3.36,75.0,23.4,10.0,60.0,26.5,8.0,122.755,134.0,554.0,43.40888066605,420.0,88.05970149253731
2025-04-10 07:00:00,2.62,1.3,1.32,1175.0,3999.0,0.0,2316.0,1378.0,241.0,109453.0,2.94294363787735,1.199429303902626,13.75622751159661,0.4728745310608737,85.04434318450076,3.585060858713058,33.145873913701834,5.5,1.03,0.46,86.13,12.84,3.5753759001110788,71.2,9.41,18.32,1.07,11.71745795182012,5.31111111111112,78.4444444444444,66.83,31.77142857142857,0.0725706627680312,5.32518337408313,1.90725947387785,9.04,2.5291621129326,0.0607122093023256,0.19,54.68,11.0275367510287,0.0590966772151899,2.07082760843468,0.22,107.7534326646554,0.1,95.0,0.75,0.73,1.1,0.0,0.0,1.1533470645519608,1.0,51.31,8.31,3.4,0.05,0.025,0.196,0.852,7.24,9.14,0.14,0.03,0.019,23.653582532911614,0.0,0.0,0.0,0.0,0.0,0.0,0.0,0.0,0.0,0.0,0.0,0.0,0.0,2046.608581708196,7.0,1.4,3.49,75.0,23.4,10.0,60.0,26.5,8.0,122.755,134.0,554.0,41.8987929433612,420.0,85.0
2025-04-10 08:00:00,2.62,1.3,1.32,1178.0,4000.0,0.0,2333.0,1378.0,241.0,108999.0,2.95593143454828,1.149773405606971,13.25794381000353,0.4549433514017426,85.5922827843895,3.232186327652184,31.076131560719546,5.5,1.03,0.46,86.13,12.84,3.352117133497808,71.15,9.39,18.38,1.08,10.985779581977958,5.31111111111112,78.4444444444444,66.83,32.42285714285714,0.0703377192982456,5.28524449877751,1.8414919058131,9.36,2.48792577413479,0.0640237843551797,0.19,54.99,10.7805807169833,0.0590966772151899,2.03975061503339,0.187,101.02493777428325,0.1,95.94,1.36,0.4499999999999999,1.22,0.0,0.0,1.081328107579938,1.0,51.31,8.31,3.4,0.05,0.025,0.196,0.852,7.24,9.14,0.14,0.03,0.019,22.176571496919845,0.0,0.0,0.0,0.0,0.0,0.0,0.0,0.0,0.0,0.0,0.0,0.0,0.0,2046.608581708196,6.0,1.4,3.27,75.0,23.4,10.0,60.0,26.5,8.0,122.225,130.0,550.0,42.5160697887971,420.0,79.6923076923077
2025-04-10 09:00:00,2.6,1.3,1.3,1174.0,4000.0,0.0,2316.0,1407.0,243.0,109487.0,2.94276555377466,1.149773405606971,13.25794381000353,0.4549433514017426,85.5922827843895,3.232186327652184,33.795793010048925,5.5,1.03,0.46,86.13,12.84,3.6454813099171774,71.15,9.39,18.38,1.08,11.947212029306788,5.31111111111112,78.4444444444444,66.83,32.42285714285714,0.0703377192982456,5.28524449877751,1.8414919058131,9.36,2.48792577413479,0.0640237843551797,0.19,54.99,10.7805807169833,0.0590966772151899,2.03975061503339,0.187,109.86624506984472,0.1,95.94,1.36,0.4499999999999999,1.22,0.0,0.0,1.1759617128765092,1.0,51.31,8.31,3.4,0.05,0.025,0.196,0.852,7.24,9.14,0.14,0.03,0.019,24.11737826885106,0.0,0.0,0.0,0.0,0.0,0.0,0.0,0.0,0.0,0.0,0.0,0.0,0.0,2046.608581708196,7.0,1.4,3.39,75.0,23.4,10.0,60.0,26.5,8.0,122.8875,135.0,555.0,41.9591649460885,420.0,86.66666666666667
2025-04-10 10:00:00,2.58,1.3,1.28,1173.0,4000.0,0.0,2316.0,1414.0,241.0,108278.0,2.97560052709635,1.149773405606971,13.25794381000353,0.4549433514017426,85.5922827843895,3.232186327652184,33.64808412451549,5.5,1.03,0.46,86.13,12.84,3.629548262233973,71.15,9.39,18.38,1.08,11.894995193514362,5.31111111111112,78.4444444444444,66.83,32.42285714285714,0.0703377192982456,5.28524449877751,1.8414919058131,9.36,2.48792577413479,0.0640237843551797,0.19,54.99,10.7805807169833,0.0590966772151899,2.03975061503339,0.187,109.38606043230168,0.1,95.94,1.36,0.4499999999999999,1.22,0.0,0.0,1.170822020075475,1.0,51.31,8.31,3.4,0.05,0.025,0.196,0.852,7.24,9.14,0.14,0.03,0.019,24.01197014704664,0.0,0.0,0.0,0.0,0.0,0.0,0.0,0.0,0.0,0.0,0.0,0.0,0.0,2046.608581708196,7.0,1.4,3.42,75.0,23.4,10.0,60.0,26.5,8.0,122.49,132.0,552.0,41.861002078042,420.0,86.28787878787878
2025-04-10 11:00:00,2.55,1.3,1.25,1180.0,3999.0,0.0,2315.0,1434.0,242.0,107238.0,3.00368702672977,1.149773405606971,13.25794381000353,0.4549433514017426,85.5922827843895,3.232186327652184,32.75027098549055,5.5,1.03,0.46,86.13,12.84,3.532703041968236,71.15,9.39,18.38,1.08,11.577607643784756,5.31111111111112,78.4444444444444,66.83,32.42285714285714,0.0703377192982456,5.28524449877751,1.8414919058131,9.36,2.48792577413479,0.0640237843551797,0.19,54.99,10.7805807169833,0.0590966772151899,2.03975061503339,0.187,106.46737293975757,0.1,95.94,1.36,0.4499999999999999,1.22,0.0,0.0,1.1395816264413663,1.0,51.31,8.31,3.4,0.05,0.025,0.196,0.852,7.24,9.14,0.14,0.03,0.019,23.37127208494848,0.0,0.0,0.0,0.0,0.0,0.0,0.0,0.0,0.0,0.0,0.0,0.0,0.0,2046.608581708196,7.0,1.4,3.49,75.0,23.4,10.0,60.0,26.5,8.0,122.535,138.0,555.0,42.7028269363365,417.0,83.98550724637681
2025-04-10 12:00:00,2.58,1.3,1.28,1183.0,4001.0,0.0,2310.0,1488.0,239.0,106663.0,3.02137702882875,1.149773405606971,13.25794381000353,0.4549433514017426,85.5922827843895,3.232186327652184,33.74800484119987,5.5,1.03,0.46,86.13,12.84,3.640326500372612,71.15,9.39,18.38,1.08,11.93031834713865,5.31111111111112,78.4444444444444,66.83,32.42285714285714,0.0703377192982456,5.28524449877751,1.8414919058131,9.36,2.48792577413479,0.0640237843551797,0.19,54.99,10.7805807169833,0.0590966772151899,2.03975061503339,0.187,109.71089121652196,0.1,95.94,1.36,0.4499999999999999,1.22,0.0,0.0,1.1742988710879394,1.0,51.31,8.31,3.4,0.05,0.025,0.196,0.852,7.24,9.14,0.14,0.03,0.019,24.08327564120845,0.0,0.0,0.0,0.0,0.0,0.0,0.0,0.0,0.0,0.0,0.0,0.0,0.0,2046.608581708196,7.0,1.4,3.44,75.0,23.4,10.0,60.0,26.5,8.0,123.02,136.0,556.0,42.8406199398566,420.0,86.54411764705883
2025-04-10 13:00:00,2.57,1.28,1.29,1175.0,4000.0,0.0,2314.0,1397.0,242.0,108119.0,2.97997337337909,1.149773405606971,13.25794381000353,0.4549433514017426,85.5922827843895,3.232186327652184,33.39889585197436,5.5,1.03,0.46,86.13,12.84,3.602668845913453,71.15,9.39,18.38,1.08,11.806904195727142,5.31111111111112,78.4444444444444,66.83,32.42285714285714,0.0703377192982456,5.28524449877751,1.8414919058131,9.36,2.48792577413479,0.0640237843551797,0.19,54.99,10.7805807169833,0.0590966772151899,2.03975061503339,0.187,108.57597795217184,0.1,95.94,1.36,0.4499999999999999,1.22,0.0,0.0,1.162151240617243,1.0,51.31,8.31,3.4,0.05,0.025,0.196,0.852,7.24,9.14,0.14,0.03,0.019,23.834144231636127,0.0,0.0,0.0,0.0,0.0,0.0,0.0,0.0,0.0,0.0,0.0,0.0,0.0,2046.608581708196,7.0,1.4,3.478,75.0,23.4,10.0,60.0,26.5,8.0,122.3575,131.0,551.0,43.1603773584906,420.0,85.64885496183206
2025-04-10 14:00:00,2.51,1.2,1.31,1178.0,4002.0,0.0,2300.0,1458.0,247.0,108439.0,2.97267028444191,1.149773405606971,13.25794381000353,0.4549433514017426,85.5922827843895,3.232186327652184,34.15740213132475,5.5,1.03,0.46,86.13,12.84,3.684487327403279,71.15,9.39,18.38,1.08,12.07504512505125,5.31111111111112,78.4444444444444,66.83,32.42285714285714,0.0703377192982456,5.28524449877751,1.8414919058131,9.36,2.48792577413479,0.0640237843551797,0.19,54.99,10.7805807169833,0.0590966772151899,2.03975061503339,0.187,111.041794829123,0.1,95.94,1.36,0.4499999999999999,1.22,0.0,0.0,1.1885442991623478,1.0,51.31,8.31,3.4,0.05,0.025,0.196,0.852,7.24,9.14,0.14,0.03,0.019,24.375430031704585,0.0,0.0,0.0,0.0,0.0,0.0,0.0,0.0,0.0,0.0,0.0,0.0,0.0,2046.608581708196,7.0,1.4,3.35,75.0,23.4,10.0,60.0,26.5,8.0,123.1225,133.0,555.0,42.4638678596008,422.0,87.59398496240601
2025-04-10 15:00:00,2.52,1.29,1.23,1178.0,4001.0,0.0,2307.0,1445.0,244.0,107327.0,3.00269791960868,1.149773405606971,13.25794381000353,0.4549433514017426,85.5922827843895,3.232186327652184,33.814768750088255,5.5,1.03,0.46,86.13,12.84,3.647528183196188,71.15,9.39,18.38,1.08,11.953920177554574,5.31111111111112,78.4444444444444,66.83,32.42285714285714,0.0703377192982456,5.28524449877751,1.8414919058131,9.36,2.48792577413479,0.0640237843551797,0.19,54.99,10.7805807169833,0.0590966772151899,2.03975061503339,0.187,109.9279330232809,0.1,95.94,1.36,0.4499999999999999,1.22,0.0,0.0,1.1766219945794156,1.0,51.31,8.31,3.4,0.05,0.025,0.196,0.852,7.24,9.14,0.14,0.03,0.019,24.13091975019235,0.0,0.0,0.0,0.0,0.0,0.0,0.0,0.0,0.0,0.0,0.0,0.0,0.0,2046.608581708196,7.0,1.4,3.54,75.0,23.4,10.0,60.0,26.5,8.0,123.1525,137.0,557.0,42.5114155251142,420.0,86.71532846715328
2025-04-10 16:00:00,2.54,1.3,1.24,1175.0,4001.0,0.0,2273.0,1145.0,242.0,107181.0,3.00678523757484,1.096323968333922,12.89058332644178,0.5310365152278349,86.0130927052243,4.454049604174029,33.87169597020625,4.9,1.05,0.45,85.52,12.98,3.653668803033219,71.16,9.34,18.43,1.07,11.974044622297932,5.31111111111112,78.4444444444444,66.83,33.07428571428571,0.0714541910331384,5.29855745721271,1.8151848785872,9.58,2.4191985428051,0.0607122093023256,0.18,55.21,10.4861331379291,0.0590966772151899,1.97905434122541,0.253,110.11299688358946,0.1,95.94,1.36,0.4499999999999999,1.22,0.0,0.0,1.1786028396881352,1.0,50.86,9.1,2.1,0.05,0.025,0.195,0.989,7.19,8.98,0.14,0.02,0.01,24.17154419421625,0.0,0.0,0.0,0.0,0.0,0.0,0.0,0.0,0.0,0.0,0.0,0.0,0.0,2046.608581708196,7.0,1.4,3.46,75.0,23.4,10.0,60.0,26.5,8.0,123.1525,137.0,557.0,42.01197053407,420.0,86.86131386861314
2025-04-10 17:00:00,2.55,1.3,1.25,1175.0,4003.0,0.0,2266.0,1420.0,239.0,106082.0,3.03943041857901,1.096323968333922,12.89058332644178,0.5310365152278349,86.0130927052243,4.454049604174029,33.59581790348059,4.9,1.05,0.45,85.52,12.98,3.623910414592225,71.16,9.34,18.43,1.07,11.8765184670032,5.31111111111112,78.4444444444444,66.83,33.07428571428571,0.0714541910331384,5.29855745721271,1.8151848785872,9.58,2.4191985428051,0.0607122093023256,0.18,55.21,10.4861331379291,0.0590966772151899,1.97905434122541,0.253,109.21614894517108,0.1,95.94,1.36,0.4499999999999999,1.22,0.0,0.0,1.1690033595458789,1.0,50.86,9.1,2.1,0.05,0.025,0.195,0.989,7.19,8.98,0.14,0.02,0.01,23.974671888562,0.0,0.0,0.0,0.0,0.0,0.0,0.0,0.0,0.0,0.0,0.0,0.0,0.0,2046.608581708196,7.0,1.4,3.54,75.0,23.4,10.0,60.0,26.5,8.0,123.9475,143.0,563.0,42.2924901185771,420.0,86.15384615384616
2025-04-10 18:00:00,2.54,1.3,1.24,1171.0,4003.0,0.0,2306.0,1432.0,240.0,106785.0,3.01943512839359,1.096323968333922,12.89058332644178,0.5310365152278349,86.0130927052243,4.454049604174029,33.3593509891443,4.9,1.05,0.45,85.52,12.98,3.598403224499944,71.16,9.34,18.43,1.07,11.792924619607712,5.31111111111112,78.4444444444444,66.83,33.07428571428571,0.0714541910331384,5.29855745721271,1.8151848785872,9.58,2.4191985428051,0.0607122093023256,0.18,55.21,10.4861331379291,0.0590966772151899,1.97905434122541,0.253,108.44742214081248,0.1,95.94,1.36,0.4499999999999999,1.22,0.0,0.0,1.1607752337096593,1.0,50.86,9.1,2.1,0.05,0.025,0.195,0.989,7.19,8.98,0.14,0.02,0.01,23.80592419800121,0.0,0.0,0.0,0.0,0.0,0.0,0.0,0.0,0.0,0.0,0.0,0.0,0.0,2046.608581708196,7.0,1.4,3.41,75.0,23.4,10.0,60.0,26.5,8.0,123.1525,137.0,557.0,43.3432290477278,420.0,85.54744525547446
2025-04-10 19:00:00,2.6,1.3,1.3,1159.0,4004.0,0.0,2328.0,1401.0,240.0,109511.0,2.94506115292979,1.096323968333922,12.89058332644178,0.5310365152278349,86.0130927052243,4.454049604174029,31.48284563775485,4.9,1.05,0.45,85.52,12.98,3.395988527960177,71.16,9.34,18.43,1.07,11.129557812368937,5.31111111111112,78.4444444444444,66.83,33.07428571428571,0.0714541910331384,5.29855745721271,1.8151848785872,9.58,2.4191985428051,0.0607122093023256,0.18,55.21,10.4861331379291,0.0590966772151899,1.97905434122541,0.253,102.34711856902388,0.1,95.94,1.36,0.4499999999999999,1.22,0.0,0.0,1.0954801703097343,1.0,50.86,9.1,2.1,0.05,0.025,0.195,0.989,7.19,8.98,0.14,0.02,0.01,22.46681109094892,0.0,0.0,0.0,0.0,0.0,0.0,0.0,0.0,0.0,0.0,0.0,0.0,0.0,2046.608581708196,7.0,1.4,3.27,75.0,23.4,10.0,60.0,26.5,8.0,123.02,136.0,556.0,43.4108527131783,420.0,80.73529411764706
2025-04-10 20:00:00,2.56,1.3,1.26,1172.0,4002.0,0.0,2313.0,1462.0,247.0,110051.0,2.92915743964078,1.096323968333922,12.89058332644178,0.5310365152278349,86.0130927052243,4.454049604174029,33.102545973945354,4.9,1.05,0.45,85.52,12.98,3.570702206124005,71.16,9.34,18.43,1.07,11.702141013321008,5.31111111111112,78.4444444444444,66.83,33.07428571428571,0.0714541910331384,5.29855745721271,1.8151848785872,9.58,2.4191985428051,0.0607122093023256,0.18,55.21,10.4861331379291,0.0590966772151899,1.97905434122541,0.253,107.61257850430944,0.1,95.94,1.36,0.4499999999999999,1.22,0.0,0.0,1.1518394213303242,1.0,50.86,9.1,2.1,0.05,0.025,0.195,0.989,7.19,8.98,0.14,0.02,0.01,23.62266281718232,0.0,0.0,0.0,0.0,0.0,0.0,0.0,0.0,0.0,0.0,0.0,0.0,0.0,2046.608581708196,7.0,1.4,3.26,75.0,23.4,10.0,60.0,26.5,8.0,122.8875,135.0,555.0,42.5434583714547,420.0,84.88888888888889
2025-04-10 21:00:00,2.55,1.3,1.25,1175.0,4001.0,0.0,2307.0,1450.0,240.0,108500.0,2.97025832686435,1.096323968333922,12.89058332644178,0.5310365152278349,86.0130927052243,4.454049604174029,32.45933965699715,4.9,1.05,0.45,85.52,12.98,3.5013208897525225,71.16,9.34,18.43,1.07,11.47475998264406,5.31111111111112,78.4444444444444,66.83,33.07428571428571,0.0714541910331384,5.29855745721271,1.8151848785872,9.58,2.4191985428051,0.0607122093023256,0.18,55.21,10.4861331379291,0.0590966772151899,1.97905434122541,0.253,105.52158857466668,0.1,95.94,1.36,0.4499999999999999,1.22,0.0,0.0,1.1294583515330718,1.0,50.86,9.1,2.1,0.05,0.025,0.195,0.989,7.19,8.98,0.14,0.02,0.01,23.163657459736143,0.0,0.0,0.0,0.0,0.0,0.0,0.0,0.0,0.0,0.0,0.0,0.0,0.0,2046.608581708196,6.0,1.4,3.4,75.0,23.4,10.0,60.0,26.5,8.0,123.815,142.0,562.0,43.2562399816808,420.0,83.2394366197183
2025-04-10 22:00:00,2.55,1.3,1.25,1164.0,3999.0,0.0,2321.0,1432.0,244.0,107750.0,2.98942435549321,1.096323968333922,12.89058332644178,0.5310365152278349,86.0130927052243,4.454049604174029,33.67509374929875,4.9,1.05,0.45,85.52,12.98,3.6324617338103313,71.16,9.34,18.43,1.07,11.904543414916407,5.31111111111112,78.4444444444444,66.83,33.07428571428571,0.0714541910331384,5.29855745721271,1.8151848785872,9.58,2.4191985428051,0.0607122093023256,0.18,55.21,10.4861331379291,0.0590966772151899,1.97905434122541,0.253,109.47386562316672,0.1,95.94,1.36,0.4499999999999999,1.22,0.0,0.0,1.171761849616236,1.0,50.86,9.1,2.1,0.05,0.025,0.195,0.989,7.19,8.98,0.14,0.02,0.01,24.03124477503373,0.0,0.0,0.0,0.0,0.0,0.0,0.0,0.0,0.0,0.0,0.0,0.0,0.0,2046.608581708196,7.0,1.4,3.51,75.0,23.4,10.0,60.0,26.5,8.0,123.55,140.0,560.0,41.9354838709677,420.0,86.35714285714286
2025-04-10 23:00:00,2.59,1.3,1.29,1197.0,3998.0,0.0,2312.0,1407.0,245.0,107941.0,2.98339264277776,1.162968354628096,13.24502670956858,0.5280778482396676,85.59200493580332,2.909781012776857,32.2316272830939,4.9,1.05,0.45,85.52,12.98,3.5013267767061134,71.5,9.18,18.16,1.16,11.816484494188767,5.17777777777778,78.7555555555555,66.83,33.72571428571429,0.0636388888888889,5.2719315403423,1.90725947387785,9.46,2.36421675774135,0.0574006342494715,0.17,55.07,10.72,0.0570588607594937,2.0334103199117,0.209,103.43336715634132,0.2,96.51,1.11,0.56,1.07,0.0,0.0,1.3846781993599304,1.0,50.86,9.1,2.1,0.05,0.025,0.195,0.989,7.19,8.98,0.14,0.02,0.01,23.53888497808944,0.0,0.0,0.0,0.0,0.0,0.0,0.0,0.0,0.0,0.0,0.0,0.0,0.0,2046.608581708196,7.0,1.4,3.47,75.0,23.4,10.0,60.0,26.5,8.0,123.55,140.0,560.0,43.1171786120592,420.0,82.42857142857143
2025-04-11 00:00:00,2.59,1.26,1.33,1178.0,4001.0,0.0,2299.0,1407.0,250.0,112047.0,2.87629458769152,1.162968354628096,13.24502670956858,0.5280778482396676,85.59200493580332,2.909781012776857,33.336416497258035,4.9,1.05,0.45,85.52,12.98,3.621340204020655,71.5,9.18,18.16,1.16,12.221512900103754,5.17777777777778,78.7555555555555,66.83,33.72571428571429,0.0636388888888889,5.2719315403423,1.90725947387785,9.46,2.36421675774135,0.0574006342494715,0.17,55.07,10.72,0.0570588607594937,2.0334103199117,0.209,106.97870687547312,0.2,96.51,1.11,0.56,1.07,0.0,0.0,1.4321402007756472,1.0,50.86,9.1,2.1,0.05,0.025,0.195,0.989,7.19,8.98,0.14,0.02,0.01,24.34571691396516,0.0,0.0,0.0,0.0,0.0,0.0,0.0,0.0,0.0,0.0,0.0,0.0,0.0,2074.806840911922,7.0,1.3,3.34,75.0,23.4,10.0,60.0,26.5,8.0,123.55,140.0,560.0,41.7085427135678,420.0,86.42857142857143
2025-04-11 01:00:00,2.56,1.3,1.26,1198.0,4000.0,0.0,2301.0,1439.0,248.0,108904.0,2.95850817580555,1.162968354628096,13.24502670956858,0.5280778482396676,85.59200493580332,2.909781012776857,33.51692145976812,4.9,1.05,0.45,85.52,12.98,3.640948486687053,71.5,9.18,18.16,1.16,12.287688091070404,5.17777777777778,78.7555555555555,66.83,33.72571428571429,0.0636388888888889,5.2719315403423,1.90725947387785,9.46,2.36421675774135,0.0574006342494715,0.17,55.07,10.72,0.0570588607594937,2.0334103199117,0.209,107.55795892182078,0.2,96.51,1.11,0.56,1.07,0.0,0.0,1.439894735918063,1.0,50.86,9.1,2.1,0.05,0.025,0.195,0.989,7.19,8.98,0.14,0.02,0.01,24.477540402527524,0.0,0.0,0.0,0.0,0.0,0.0,0.0,0.0,0.0,0.0,0.0,0.0,0.0,2074.806840911922,7.0,1.4,3.55,75.0,23.4,10.0,60.0,26.5,8.0,124.2125,145.0,565.0,42.0896204846822,420.0,86.89655172413794
2025-04-11 02:00:00,2.55,1.3,1.25,1198.0,4000.0,0.0,2299.0,1441.0,246.0,107792.0,2.98900710449075,1.162968354628096,13.24502670956858,0.5280778482396676,85.59200493580332,2.909781012776857,33.62332438503722,4.9,1.05,0.45,85.52,12.98,3.652507053311456,71.5,9.18,18.16,1.16,12.326696624692849,5.17777777777778,78.7555555555555,66.83,33.72571428571429,0.0636388888888889,5.2719315403423,1.90725947387785,9.46,2.36421675774135,0.0574006342494715,0.17,55.07,10.72,0.0570588607594937,2.0334103199117,0.209,107.89941275966784,0.2,96.51,1.11,0.56,1.07,0.0,0.0,1.4444658303178028,1.0,50.86,9.1,2.1,0.05,0.025,0.195,0.989,7.19,8.98,0.14,0.02,0.01,24.555246879995867,0.0,0.0,0.0,0.0,0.0,0.0,0.0,0.0,0.0,0.0,0.0,0.0,0.0,2074.806840911922,7.0,1.4,3.61,75.0,23.4,10.0,60.0,26.5,8.0,124.2125,145.0,565.0,43.1595720464375,420.0,87.17241379310344
2025-04-11 03:00:00,2.5,1.3,1.2,1187.0,4000.0,0.0,2288.0,1481.0,245.0,106995.0,3.01125623569875,1.162968354628096,13.24502670956858,0.5280778482396676,85.59200493580332,2.909781012776857,33.48072998858815,4.9,1.05,0.45,85.52,12.98,3.637017001440657,71.5,9.18,18.16,1.16,12.274419882355286,5.17777777777778,78.7555555555555,66.83,33.72571428571429,0.0636388888888889,5.2719315403423,1.90725947387785,9.46,2.36421675774135,0.0574006342494715,0.17,55.07,10.72,0.0570588607594937,2.0334103199117,0.209,107.44181816064832,0.2,96.51,1.11,0.56,1.07,0.0,0.0,1.438339941904546,1.0,50.86,9.1,2.1,0.05,0.025,0.195,0.989,7.19,8.98,0.14,0.02,0.01,24.45110962787843,0.0,0.0,0.0,0.0,0.0,0.0,0.0,0.0,0.0,0.0,0.0,0.0,0.0,2074.806840911922,7.0,1.4,3.66,75.0,23.4,10.0,60.0,26.5,8.0,124.4775,147.0,567.0,42.5951398441082,420.0,86.80272108843538
2025-04-11 04:00:00,2.53,1.3,1.23,1198.0,3999.0,0.0,2296.0,1432.0,243.0,105517.0,3.05264237459593,1.162968354628096,13.24502670956858,0.5280778482396676,85.59200493580332,2.909781012776857,33.463719997133566,4.9,1.05,0.45,85.52,12.98,3.635169203374851,71.5,9.18,18.16,1.16,12.26818382425918,5.17777777777778,78.7555555555555,66.83,33.72571428571429,0.0636388888888889,5.2719315403423,1.90725947387785,9.46,2.36421675774135,0.0574006342494715,0.17,55.07,10.72,0.0570588607594937,2.0334103199117,0.209,107.38723200289726,0.2,96.51,1.11,0.56,1.07,0.0,0.0,1.437609188718193,1.0,50.86,9.1,2.1,0.05,0.025,0.195,0.989,7.19,8.98,0.14,0.02,0.01,24.43868716379336,0.0,0.0,0.0,0.0,0.0,0.0,0.0,0.0,0.0,0.0,0.0,0.0,0.0,2074.806840911922,6.0,1.4,3.47,75.0,23.4,10.0,60.0,26.5,8.0,124.2125,145.0,565.0,42.597342037771,420.0,86.75862068965517
2025-04-11 05:00:00,2.54,1.3,1.24,1197.0,3999.0,0.0,2299.0,1451.0,248.0,108143.0,2.97856819313542,1.162968354628096,13.24502670956858,0.5280778482396676,85.59200493580332,2.909781012776857,33.357317071864465,4.9,1.05,0.45,85.52,12.98,3.623610636750448,71.5,9.18,18.16,1.16,12.229175290636734,5.17777777777778,78.7555555555555,66.83,33.72571428571429,0.0636388888888889,5.2719315403423,1.90725947387785,9.46,2.36421675774135,0.0574006342494715,0.17,55.07,10.72,0.0570588607594937,2.0334103199117,0.209,107.0457781650502,0.2,96.51,1.11,0.56,1.07,0.0,0.0,1.433038094318453,1.0,50.86,9.1,2.1,0.05,0.025,0.195,0.989,7.19,8.98,0.14,0.02,0.01,24.36098068632501,0.0,0.0,0.0,0.0,0.0,0.0,0.0,0.0,0.0,0.0,0.0,0.0,0.0,2074.806840911922,7.0,1.4,3.59,75.0,23.4,10.0,60.0,26.5,8.0,124.2125,145.0,565.0,41.2647126702054,420.0,86.48275862068965
2025-04-11 06:00:00,2.55,1.3,1.25,1198.0,4001.0,0.0,2311.0,1434.0,245.0,107420.0,3.00010014265683,1.162968354628096,13.24502670956858,0.5280778482396676,85.59200493580332,2.909781012776857,33.463719997133566,4.9,1.05,0.45,85.52,12.98,3.635169203374851,71.5,9.18,18.16,1.16,12.26818382425918,5.17777777777778,78.7555555555555,66.83,33.72571428571429,0.0636388888888889,5.2719315403423,1.90725947387785,9.46,2.36421675774135,0.0574006342494715,0.17,55.07,10.72,0.0570588607594937,2.0334103199117,0.209,107.38723200289726,0.2,96.51,1.11,0.56,1.07,0.0,0.0,1.437609188718193,1.0,50.86,9.1,2.1,0.05,0.025,0.195,0.989,7.19,8.98,0.14,0.02,0.01,24.43868716379336,0.0,0.0,0.0,0.0,0.0,0.0,0.0,0.0,0.0,0.0,0.0,0.0,0.0,2074.806840911922,5.0,1.4,3.62,75.0,23.4,10.0,60.0,26.5,8.0,124.2125,145.0,565.0,41.3519813519814,420.0,86.75862068965517
2025-04-11 07:00:00,2.58,1.3,1.28,1181.0,3999.0,0.0,2306.0,1393.0,240.0,107132.0,3.00665686688236,1.162968354628096,13.24502670956858,0.5280778482396676,85.59200493580332,2.909781012776857,33.93174405303753,4.9,1.05,0.45,85.52,12.98,3.6860107306947794,71.5,9.18,18.16,1.16,12.43976681480826,5.17777777777778,78.7555555555555,66.83,33.72571428571429,0.0636388888888889,5.2719315403423,1.90725947387785,9.46,2.36421675774135,0.0574006342494715,0.17,55.07,10.72,0.0570588607594937,2.0334103199117,0.209,108.88915133160911,0.2,96.51,1.11,0.56,1.07,0.0,0.0,1.457715610938028,1.0,50.86,9.1,2.1,0.05,0.025,0.195,0.989,7.19,8.98,0.14,0.02,0.01,24.78048698426599,0.0,0.0,0.0,0.0,0.0,0.0,0.0,0.0,0.0,0.0,0.0,0.0,0.0,2074.806840911922,7.0,1.4,3.39,75.0,23.4,10.0,60.0,26.5,8.0,123.9475,143.0,563.0,42.1451538814883,420.0,87.97202797202797
2025-04-11 08:00:00,2.57,1.3,1.27,1177.0,4000.0,0.0,2301.0,1414.0,241.0,107860.0,2.98712402267043,1.112715316609915,13.07332354503139,0.557352784980163,85.81396113835868,4.080778482396676,33.47417028443679,6.3,1.02,0.45,86.06,12.92,3.636304419739748,71.21,9.16,18.35,1.28,12.272015019525671,5.17777777777778,78.7555555555555,66.83,34.37714285714286,0.0658718323586745,5.16542787286064,1.80203136497425,9.37,2.32298041894353,0.0607122093023256,0.19,55.48,10.3531568119046,0.0570588607594937,2.00431737055134,0.253,107.42076764768582,0.2,96.51,1.11,0.56,1.07,0.0,0.0,1.438058135489596,1.0,50.69,8.8,3.4,0.07,0.022,0.178,0.818,7.18,9.71,0.22,0.13,0.016,24.446319049973283,0.0,0.0,0.0,0.0,0.0,0.0,0.0,0.0,0.0,0.0,0.0,0.0,0.0,2074.806840911922,7.0,1.4,3.39,75.0,23.4,10.0,60.0,26.5,8.0,123.55,140.0,560.0,42.0605782469022,420.0,86.78571428571429
2025-04-11 09:00:00,2.56,1.3,1.26,1178.0,4000.0,0.0,2294.0,1378.0,241.0,107340.0,3.0015846545534,1.112715316609915,13.07332354503139,0.557352784980163,85.81396113835868,4.080778482396676,33.57312018790321,6.3,1.02,0.45,86.06,12.92,3.6470533634252944,71.21,9.16,18.35,1.28,12.308291189814652,5.17777777777778,78.7555555555555,66.83,34.37714285714286,0.0658718323586745,5.16542787286064,1.80203136497425,9.37,2.32298041894353,0.0607122093023256,0.19,55.48,10.3531568119046,0.0570588607594937,2.00431737055134,0.253,107.73830425871184,0.2,96.51,1.11,0.56,1.07,0.0,0.0,1.4423090463404609,1.0,50.69,8.8,3.4,0.07,0.022,0.178,0.818,7.18,9.71,0.22,0.13,0.016,24.51858255611996,0.0,0.0,0.0,0.0,0.0,0.0,0.0,0.0,0.0,0.0,0.0,0.0,0.0,2074.806840911922,7.0,1.4,3.43,75.0,23.4,10.0,60.0,26.5,8.0,123.815,142.0,562.0,41.4561322921452,420.0,87.04225352112677
2025-04-11 10:00:00,2.55,1.3,1.25,1184.0,4000.0,0.0,2307.0,1451.0,244.0,107402.0,2.99985315510219,1.112715316609915,13.07332354503139,0.557352784980163,85.81396113835868,4.080778482396676,33.26753960366866,6.3,1.02,0.45,86.06,12.92,3.613858096161108,71.21,9.16,18.35,1.28,12.196261840392795,5.17777777777778,78.7555555555555,66.83,34.37714285714286,0.0658718323586745,5.16542787286064,1.80203136497425,9.37,2.32298041894353,0.0607122093023256,0.19,55.48,10.3531568119046,0.0570588607594937,2.00431737055134,0.253,106.75767648936676,0.2,96.51,1.11,0.56,1.07,0.0,0.0,1.4291812334186726,1.0,50.69,8.8,3.4,0.07,0.022,0.178,0.818,7.18,9.71,0.22,0.13,0.016,24.2954158459611,0.0,0.0,0.0,0.0,0.0,0.0,0.0,0.0,0.0,0.0,0.0,0.0,0.0,2074.806840911922,7.0,1.4,3.43,75.0,23.4,10.0,60.0,26.5,8.0,123.02,136.0,556.0,41.2907702984039,420.0,86.25
2025-04-11 11:00:00,2.54,1.3,1.24,1182.0,4000.0,0.0,2308.0,1442.0,241.0,107035.0,3.01013169992146,1.112715316609915,13.07332354503139,0.557352784980163,85.81396113835868,4.080778482396676,33.295900677499574,6.3,1.02,0.45,86.06,12.92,3.616938964103274,71.21,9.16,18.35,1.28,12.206659335567895,5.17777777777778,78.7555555555555,66.83,34.37714285714286,0.0658718323586745,5.16542787286064,1.80203136497425,9.37,2.32298041894353,0.0607122093023256,0.19,55.48,10.3531568119046,0.0570588607594937,2.00431737055134,0.253,106.84868900129293,0.2,96.51,1.11,0.56,1.07,0.0,0.0,1.4303996317421328,1.0,50.69,8.8,3.4,0.07,0.022,0.178,0.818,7.18,9.71,0.22,0.13,0.016,24.31612805043336,0.0,0.0,0.0,0.0,0.0,0.0,0.0,0.0,0.0,0.0,0.0,0.0,0.0,2074.806840911922,7.0,1.4,3.36,75.0,23.4,10.0,60.0,26.5,8.0,123.02,136.0,556.0,41.4370982552801,420.0,86.32352941176471
2025-04-11 12:00:00,2.53,1.3,1.23,1183.0,4001.0,0.0,2304.0,1452.0,244.0,107444.0,2.99943047810648,1.112715316609915,13.07332354503139,0.557352784980163,85.81396113835868,4.080778482396676,33.226213467515024,6.3,1.02,0.45,86.06,12.92,3.60936883144538,71.21,9.16,18.35,1.28,12.18111120456622,5.17777777777778,78.7555555555555,66.83,34.37714285714286,0.0658718323586745,5.16542787286064,1.80203136497425,9.37,2.32298041894353,0.0607122093023256,0.19,55.48,10.3531568119046,0.0570588607594937,2.00431737055134,0.253,106.62505825770296,0.2,96.51,1.11,0.56,1.07,0.0,0.0,1.427405853004488,1.0,50.69,8.8,3.4,0.07,0.022,0.178,0.818,7.18,9.71,0.22,0.13,0.016,24.26523520515866,0.0,0.0,0.0,0.0,0.0,0.0,0.0,0.0,0.0,0.0,0.0,0.0,0.0,2074.806840911922,7.0,1.4,3.5,75.0,23.4,10.0,60.0,26.5,8.0,123.55,140.0,560.0,41.9139636530941,420.0,86.14285714285714
2025-04-11 13:00:00,2.53,1.3,1.23,1184.0,4000.0,0.0,2301.0,1415.0,246.0,107676.0,2.99222490596369,1.112715316609915,13.07332354503139,0.557352784980163,85.81396113835868,4.080778482396676,33.14356119520777,6.3,1.02,0.45,86.06,12.92,3.600390302013923,71.21,9.16,18.35,1.28,12.150809932913072,5.17777777777778,78.7555555555555,66.83,34.37714285714286,0.0658718323586745,5.16542787286064,1.80203136497425,9.37,2.32298041894353,0.0607122093023256,0.19,55.48,10.3531568119046,0.0570588607594937,2.00431737055134,0.253,106.35982179437534,0.2,96.51,1.11,0.56,1.07,0.0,0.0,1.4238550921761186,1.0,50.69,8.8,3.4,0.07,0.022,0.178,0.818,7.18,9.71,0.22,0.13,0.016,24.20487392355379,0.0,0.0,0.0,0.0,0.0,0.0,0.0,0.0,0.0,0.0,0.0,0.0,0.0,2074.806840911922,7.0,1.4,3.4,75.0,23.4,10.0,60.0,26.5,8.0,123.55,140.0,560.0,41.7522245037645,420.0,85.92857142857143
2025-04-11 14:00:00,2.52,1.3,1.22,1180.0,3452.0,0.0,2268.0,1454.0,242.0,106243.0,2.61735157581026,1.112715316609915,13.07332354503139,0.557352784980163,85.81396113835868,4.080778482396676,33.357317071864465,6.3,1.02,0.45,86.06,12.92,3.623610636750448,71.21,9.16,18.35,1.28,12.229175290636734,5.17777777777778,78.7555555555555,66.83,34.37714285714286,0.0658718323586745,5.16542787286064,1.80203136497425,9.37,2.32298041894353,0.0607122093023256,0.19,55.48,10.3531568119046,0.0570588607594937,2.00431737055134,0.253,107.0457781650502,0.2,96.51,1.11,0.56,1.07,0.0,0.0,1.433038094318453,1.0,50.69,8.8,3.4,0.07,0.022,0.178,0.818,7.18,9.71,0.22,0.13,0.016,24.36098068632501,0.0,0.0,0.0,0.0,0.0,0.0,0.0,0.0,0.0,0.0,0.0,0.0,0.0,2074.806840911922,6.0,1.4,3.42,75.0,23.4,10.0,60.0,26.5,8.0,124.2125,145.0,565.0,42.0130780009341,420.0,86.48275862068965
2025-04-11 15:00:00,2.51,1.3,1.21,1180.0,4008.0,0.0,2303.0,1464.0,243.0,106401.0,3.03410679930983,1.112715316609915,13.07332354503139,0.557352784980163,85.81396113835868,4.080778482396676,33.09285183007241,6.3,1.02,0.45,86.06,12.92,3.594881735647764,71.21,9.16,18.35,1.28,12.132219297647612,5.17777777777778,78.7555555555555,66.83,34.37714285714286,0.0658718323586745,5.16542787286064,1.80203136497425,9.37,2.32298041894353,0.0607122093023256,0.19,55.48,10.3531568119046,0.0570588607594937,2.00431737055134,0.253,106.1970921767782,0.2,96.51,1.11,0.56,1.07,0.0,0.0,1.4216766060640271,1.0,50.69,8.8,3.4,0.07,0.022,0.178,0.818,7.18,9.71,0.22,0.13,0.016,24.167840673487035,0.0,0.0,0.0,0.0,0.0,0.0,0.0,0.0,0.0,0.0,0.0,0.0,0.0,2074.806840911922,7.0,1.4,3.43,75.0,23.4,10.0,60.0,26.5,8.0,123.285,138.0,558.0,41.9516643866849,420.0,85.79710144927536
2025-04-11 16:00:00,2.51,1.3,1.21,1182.0,4008.0,0.0,2291.0,1438.0,239.0,104536.0,3.08819807225981,1.159308987535535,12.82644278529256,0.5810121520727249,86.0142482271719,3.944184811471056,33.38298115771282,6.3,1.02,0.45,86.06,12.92,3.626398530460911,71.57,9.08,18.24,1.11,12.238584039063277,5.17777777777778,78.7555555555555,66.83,35.02857142857142,0.0669883040935672,5.17874083129584,1.867798933039,8.76,2.32298041894353,0.0585044926004228,0.19,55.29,10.5146280649343,0.0560399525316456,2.03034451953899,0.286,107.12813586889712,0.1,96.35,0.93,0.65,1.14,0.0,0.0,1.434140629411348,1.0,50.69,8.8,3.4,0.07,0.022,0.178,0.818,7.18,9.71,0.22,0.13,0.016,24.379723269798887,0.0,0.0,0.0,0.0,0.0,0.0,0.0,0.0,0.0,0.0,0.0,0.0,0.0,2074.806840911922,7.0,1.4,3.38,75.0,23.4,10.0,60.0,26.5,8.0,123.815,142.0,562.0,42.5624570249828,420.0,86.54929577464789
2025-04-11 17:00:00,2.55,1.3,1.25,1180.0,4011.0,0.0,2283.0,1422.0,240.0,106399.0,3.03643324440255,1.159308987535535,12.82644278529256,0.5810121520727249,86.0142482271719,3.944184811471056,33.57312018790321,6.3,1.02,0.45,86.06,12.92,3.6470533634252944,71.57,9.08,18.24,1.11,12.308291189814652,5.17777777777778,78.7555555555555,66.83,35.02857142857142,0.0669883040935672,5.17874083129584,1.867798933039,8.76,2.32298041894353,0.0585044926004228,0.19,55.29,10.5146280649343,0.0560399525316456,2.03034451953899,0.286,107.73830425871184,0.1,96.35,0.93,0.65,1.14,0.0,0.0,1.4423090463404609,1.0,50.69,8.8,3.4,0.07,0.022,0.178,0.818,7.18,9.71,0.22,0.13,0.016,24.51858255611996,0.0,0.0,0.0,0.0,0.0,0.0,0.0,0.0,0.0,0.0,0.0,0.0,0.0,2074.806840911922,7.0,1.3,3.41,75.0,23.4,10.0,60.0,26.5,8.0,123.815,142.0,562.0,41.931765790687,420.0,87.04225352112677
2025-04-11 18:00:00,2.59,1.3,1.29,1178.0,4014.0,0.0,2299.0,1400.0,241.0,108246.0,2.9868899003292,1.159308987535535,12.82644278529256,0.5810121520727249,86.0142482271719,3.944184811471056,32.40512328816224,6.3,1.02,0.45,86.06,12.92,3.520173675215515,71.57,9.08,18.24,1.11,11.880090120913335,5.17777777777778,78.7555555555555,66.83,35.02857142857142,0.0669883040935672,5.17874083129584,1.867798933039,8.76,2.32298041894353,0.0585044926004228,0.19,55.29,10.5146280649343,0.0560399525316456,2.03034451953899,0.286,103.9901270069929,0.1,96.35,0.93,0.65,1.14,0.0,0.0,1.392131628061626,1.0,50.69,8.8,3.4,0.07,0.022,0.178,0.818,7.18,9.71,0.22,0.13,0.016,23.665589797290544,0.0,0.0,0.0,0.0,0.0,0.0,0.0,0.0,0.0,0.0,0.0,0.0,0.0,2074.806840911922,6.0,1.3,3.4,75.0,23.4,10.0,60.0,26.5,8.0,123.815,142.0,562.0,41.4418604651163,420.0,84.01408450704226
2025-04-11 19:00:00,2.51,1.3,1.21,1182.0,4013.0,0.0,2319.0,1445.0,247.0,109783.0,2.94436827380666,1.159308987535535,12.82644278529256,0.5810121520727249,86.0142482271719,3.944184811471056,33.08539848506563,6.3,1.02,0.45,86.06,12.92,3.5940720775991943,71.57,9.08,18.24,1.11,12.129486815823816,5.17777777777778,78.7555555555555,66.83,35.02857142857142,0.0669883040935672,5.17874083129584,1.867798933039,8.76,2.32298041894353,0.0585044926004228,0.19,55.29,10.5146280649343,0.0560399525316456,2.03034451953899,0.286,106.1731739127744,0.1,96.35,0.93,0.65,1.14,0.0,0.0,1.4213564086302288,1.0,50.69,8.8,3.4,0.07,0.022,0.178,0.818,7.18,9.71,0.22,0.13,0.016,24.162397466128137,0.0,0.0,0.0,0.0,0.0,0.0,0.0,0.0,0.0,0.0,0.0,0.0,0.0,2074.806840911922,7.0,1.3,3.35,75.0,23.4,10.0,60.0,26.5,8.0,122.8875,135.0,555.0,40.8054003724395,420.0,85.77777777777777
2025-04-11 20:00:00,2.6,1.3,1.3,1178.0,4011.0,0.0,2298.0,1404.0,243.0,109384.0,2.95362921819801,1.159308987535535,12.82644278529256,0.5810121520727249,86.0142482271719,3.944184811471056,33.43730659491007,6.3,1.02,0.45,86.06,12.92,3.6322999113078778,71.57,9.08,18.24,1.11,12.258500367849384,5.17777777777778,78.7555555555555,66.83,35.02857142857142,0.0669883040935672,5.17874083129584,1.867798933039,8.76,2.32298041894353,0.0585044926004228,0.19,55.29,10.5146280649343,0.0560399525316456,2.03034451953899,0.286,107.30246969455848,0.1,96.35,0.93,0.65,1.14,0.0,0.0,1.436474462819666,1.0,50.69,8.8,3.4,0.07,0.022,0.178,0.818,7.18,9.71,0.22,0.13,0.016,24.41939735160491,0.0,0.0,0.0,0.0,0.0,0.0,0.0,0.0,0.0,0.0,0.0,0.0,0.0,2074.806840911922,7.0,1.3,3.38,75.0,23.4,10.0,60.0,26.5,8.0,123.815,142.0,562.0,41.6341519394079,420.0,86.69014084507042
2025-04-11 21:00:00,2.57,1.3,1.27,1174.0,4007.0,0.0,2305.0,1444.0,246.0,109953.0,2.93542670100504,1.159308987535535,12.82644278529256,0.5810121520727249,86.0142482271719,3.944184811471056,33.23917852983773,6.3,1.02,0.45,86.06,12.92,3.6107772282189408,71.57,9.08,18.24,1.11,12.185864345217691,5.17777777777778,78.7555555555555,66.83,35.02857142857142,0.0669883040935672,5.17874083129584,1.867798933039,8.76,2.32298041894353,0.0585044926004228,0.19,55.29,10.5146280649343,0.0560399525316456,2.03034451953899,0.286,106.6666639774406,0.1,96.35,0.93,0.65,1.14,0.0,0.0,1.4279628350952125,1.0,50.69,8.8,3.4,0.07,0.022,0.178,0.818,7.18,9.71,0.22,0.13,0.016,24.27470364148884,0.0,0.0,0.0,0.0,0.0,0.0,0.0,0.0,0.0,0.0,0.0,0.0,0.0,2074.806840911922,7.0,1.3,3.31,75.0,23.4,10.0,60.0,26.5,8.0,123.02,136.0,556.0,42.2191843244475,420.0,86.17647058823529
2025-04-11 22:00:00,2.56,1.3,1.26,1180.0,4010.0,0.0,2298.0,1454.0,248.0,110092.0,2.93391648438212,1.159308987535535,12.82644278529256,0.5810121520727249,86.0142482271719,3.944184811471056,33.226213467515024,6.3,1.02,0.45,86.06,12.92,3.60936883144538,71.57,9.08,18.24,1.11,12.18111120456622,5.17777777777778,78.7555555555555,66.83,35.02857142857142,0.0669883040935672,5.17874083129584,1.867798933039,8.76,2.32298041894353,0.0585044926004228,0.19,55.29,10.5146280649343,0.0560399525316456,2.03034451953899,0.286,106.62505825770296,0.1,96.35,0.93,0.65,1.14,0.0,0.0,1.427405853004488,1.0,50.69,8.8,3.4,0.07,0.022,0.178,0.818,7.18,9.71,0.22,0.13,0.016,24.26523520515866,0.0,0.0,0.0,0.0,0.0,0.0,0.0,0.0,0.0,0.0,0.0,0.0,0.0,2074.806840911922,7.0,1.3,3.28,75.0,23.4,10.0,60.0,26.5,8.0,123.55,140.0,560.0,42.1330275229358,420.0,86.14285714285714
2025-04-11 23:00:00,2.59,1.3,1.29,1179.0,4002.0,0.0,2298.0,1436.0,247.0,110850.0,2.90805874179775,1.094970409198512,13.08663679404802,0.5151031450794724,85.81839279675346,4.287461954683801,33.488866297717465,6.3,1.02,0.45,86.06,12.92,3.635499602039654,71.36,9.2,18.34,1.1,11.784957823044458,5.11111111111111,79.0222222222222,66.83,35.68,0.0692212475633528,5.43168704156479,1.8151848785872,8.9,2.46043488160291,0.0629199260042283,0.21,55.26,10.4481399019221,0.060115585443038,1.92355336785238,0.264,108.1341496034028,0.1,96.35,0.93,0.65,1.14,0.0,0.0,0.3609934437740087,1.0,51.02,9.16,3.6,0.05,0.024,0.171,0.878,6.43,9.86,0.12,0.07,0.06,12.246754626377506,0.0,0.0,0.0,0.0,0.0,0.0,0.0,0.0,0.0,0.0,0.0,0.0,0.0,2074.806840911922,7.0,1.3,3.34,75.0,23.4,10.0,60.0,26.5,8.0,124.08,144.0,564.0,40.956340956341,420.0,86.38888888888889
2025-04-12 00:00:00,2.57,1.3,1.27,1168.0,4002.0,0.0,2288.0,1440.0,245.0,110106.0,2.92769528178913,1.094970409198512,13.08663679404802,0.5151031450794724,85.81839279675346,4.287461954683801,33.87421437562611,6.3,1.02,0.45,86.06,12.92,3.677332394210917,71.36,9.2,18.34,1.1,11.920564409573014,5.11111111111111,79.0222222222222,66.83,35.68,0.0692212475633528,5.43168704156479,1.8151848785872,8.9,2.46043488160291,0.0629199260042283,0.21,55.26,10.4481399019221,0.060115585443038,1.92355336785238,0.264,109.37842244129212,0.1,96.35,0.93,0.65,1.14,0.0,0.0,0.365147305790694,1.0,51.02,9.16,3.6,0.05,0.024,0.171,0.878,6.43,9.86,0.12,0.07,0.06,12.387674994177925,0.0,0.0,0.0,0.0,0.0,0.0,0.0,0.0,0.0,0.0,0.0,0.0,0.0,2056.684920953396,7.0,1.2,3.49,75.0,23.4,10.0,60.0,26.5,8.0,123.815,142.0,562.0,42.2155688622754,420.0,86.61971830985915
2025-04-12 01:00:00,2.53,1.16,1.37,1180.0,4003.0,0.0,2299.0,1349.0,252.0,111136.0,2.9013044839464,1.094970409198512,13.08663679404802,0.5151031450794724,85.81839279675346,4.287461954683801,33.837103721579126,6.3,1.02,0.45,86.06,12.92,3.673303718924634,71.36,9.2,18.34,1.1,11.90750492022389,5.11111111111111,79.0222222222222,66.83,35.68,0.0692212475633528,5.43168704156479,1.8151848785872,8.9,2.46043488160291,0.0629199260042283,0.21,55.26,10.4481399019221,0.060115585443038,1.92355336785238,0.264,109.25859369041947,0.1,96.35,0.93,0.65,1.14,0.0,0.0,0.3647472712632176,1.0,51.02,9.16,3.6,0.05,0.024,0.171,0.878,6.43,9.86,0.12,0.07,0.06,12.374103765158184,0.0,0.0,0.0,0.0,0.0,0.0,0.0,0.0,0.0,0.0,0.0,0.0,0.0,2056.684920953396,7.0,1.3,3.28,75.0,23.4,10.0,60.0,26.5,8.0,123.6825,141.0,561.0,41.4292279411765,420.0,86.52482269503547
