Repository: saikumar-voptimai/evonith_bf_webapp

# Evonith BF2 — Blast Furnace Intelligence Platform

Monitoring, modelling and optimisation of **Blast Furnace 2 (BF2)** at Evonith Steel: live telemetry from InfluxDB,
manual plant reports from Neon PostgreSQL, a two-zone energy model of the furnace, blend and fuel optimisers, a
conversational assistant (FurnaceMind) and a live digital twin evaluated every hour.

The platform has three deployable parts that share one Python service layer, plus the shared data library:

| Part | Path | What it is |
|---|---|---|
| **Streamlit app** (legacy) | `src/app.py`, `src/custom_pages/` | The original 11-page dashboard; still the home of the model pages. Served under `/legacy` in production |

File: src/data/V13_df_filtered.csv (part 165 of 268)
NM3/HR.,STEAMKGS/HR.,RAFTOC,PERMEABILITYKGS/HR.,TUYEREVELOCITYM/S,HOT BLAST VOLUMENM3/HR.,O2 ENRICHMENT %,COKE_VM%,COKE_ASH%,COKE_IM%,COKE_FC%,COKE_MOIST%,COKE_CALC_MT,NUTCOKE_MOIST%,NUTCOKE_VM%,NUTCOKE_IM%,NUTCOKE_FC%,NUTCOKE_ASH%,NUTCOKE_CALC_MT,PCI_2_FC%,PCI_2_ASH%,PCI_2_VM%,PCI_2_IM%,PCI_2_CALC_MT,SINTER_SP_02_COLD_STRENGTH_AI,SINTER_SP_02_COLD_STRENGTH_TI,SINTER_SP_02_HOT_STRENGTH_RI,SINTER_SP_02_HOT_STRENGTH_RDI,SINTER_SP_02_P%,SINTER_SP_02_SIO2%,SINTER_SP_02_MGO%,SINTER_SP_02_FEO%,SINTER_SP_02_AL2O3%,SINTER_SP_02_NA2O%,SINTER_SP_02_TIO2%,SINTER_SP_02_FE(T)%,SINTER_SP_02_CAO%,SINTER_SP_02_K2O%,SINTER_SP_02_BASICITY,SINTER_SP_02_MNO%,SINTER_CALC_MT,FLUX_TM%,FLUX_SIO2%,FLUX_FE2O3%,FLUX_AL2O3%,FLUX_LOI%,FLUX_MGO%,FLUX_CAO%,FLUX_CALC_MT,GEOMIN TYPE,ORE_FE(T)%,ORE_LOI%,ORE_TM%,ORE_MGO%,ORE_NA2O%,ORE_P%,ORE_TIO2%,ORE_AL2O3%,ORE_SIO2%,ORE_MNO%,ORE_CAO%,ORE_K2O%,ORE_CALC_MT,LLOYDS_PELLET_PCT_SIO2,LLOYDS_PELLET_PCT_AL2O3,LLOYDS_PELLET_PCT_FE2O3,LLOYDS_PELLET_PCT_MGO,LLOYDS_PELLET_PCT_TIO2,LLOYDS_PELLET_PCT_NA2O,TOTAL_PELLET_CALC_MT,LLOYDS_PELLET_PCT_K2O,LLOYDS_PELLET_PCT_TM,LLOYDS_PELLET_PCT_LOI,LLOYDS_PELLET_PCT_MNO,LLOYDS_PELLET_PCT_CAO,LLOYDS_PELLET_PCT_P,DAILYPRODUCTION,CHARGES/HRS.,STOCKRODLEVEL,FURNACE TOP GAS ANALYSISH2%,COKE_DISCHARGE_TIME,WEIGHTED_COKE_ANGLE,TOTAL_COKE_PORTIONS,NON_COKE_DISCHARGE_TIME,WEIGHTED_NON_COKE_ANGLE,TOTAL_NON_COKE_PORTIONS,UNITCOST LAKHS/THM,ACTUALKG/THM.,ACT. FUEL RATEKG/THM.,FURNACETOPGASANALYSISCO2ETACO,COKE RATE KG/THM,PRODUCTIONTONNESPERHR
2025-04-12 02:00:00,2.52,1.11,1.41,1176.0,3999.0,0.0,2296.0,1316.0,252.0,111039.0,2.90093755628621,1.094970409198512,13.08663679404802,0.5151031450794724,85.81839279675346,4.287461954683801,33.603928832350206,6.3,1.02,0.45,86.06,12.92,3.647990613086377,71.36,9.2,18.34,1.1,11.825449104702209,5.11111111111111,79.0222222222222,66.83,35.68,0.0692212475633528,5.43168704156479,1.8151848785872,8.9,2.46043488160291,0.0629199260042283,0.21,55.26,10.4481399019221,0.060115585443038,1.92355336785238,0.264,108.50568171867695,0.1,96.35,0.93,0.65,1.14,0.0,0.0,0.3622337610859529,1.0,51.02,9.16,3.6,0.05,0.024,0.171,0.878,6.43,9.86,0.12,0.07,0.06,12.288832570008353,0.0,0.0,0.0,0.0,0.0,0.0,0.0,0.0,0.0,0.0,0.0,0.0,0.0,2056.684920953396,6.0,1.3,3.35,75.0,23.4,10.0,60.0,26.5,8.0,123.55,140.0,560.0,41.3998170173833,420.0,85.92857142857143
2025-04-12 03:00:00,2.42,1.22,1.2,1194.0,3643.0,0.0,2277.0,1413.0,240.0,101429.0,2.893079392289,1.094970409198512,13.08663679404802,0.5151031450794724,85.81839279675346,4.287461954683801,33.87421437562611,6.3,1.02,0.45,86.06,12.92,3.677332394210917,71.36,9.2,18.34,1.1,11.920564409573014,5.11111111111111,79.0222222222222,66.83,35.68,0.0692212475633528,5.43168704156479,1.8151848785872,8.9,2.46043488160291,0.0629199260042283,0.21,55.26,10.4481399019221,0.060115585443038,1.92355336785238,0.264,109.37842244129212,0.1,96.35,0.93,0.65,1.14,0.0,0.0,0.365147305790694,1.0,51.02,9.16,3.6,0.05,0.024,0.171,0.878,6.43,9.86,0.12,0.07,0.06,12.387674994177925,0.0,0.0,0.0,0.0,0.0,0.0,0.0,0.0,0.0,0.0,0.0,0.0,0.0,2056.684920953396,7.0,1.3,3.51,75.0,23.4,10.0,60.0,26.5,8.0,123.815,142.0,562.0,42.4619640387275,420.0,86.61971830985915
2025-04-12 04:00:00,2.59,1.24,1.35,1189.0,3979.0,0.0,2316.0,1363.0,249.0,110971.0,2.888206649568,1.094970409198512,13.08663679404802,0.5151031450794724,85.81839279675346,4.287461954683801,33.781633059740464,6.3,1.02,0.45,86.06,12.92,3.667281909549348,71.36,9.2,18.34,1.1,11.88798442035467,5.11111111111111,79.0222222222222,66.83,35.68,0.0692212475633528,5.43168704156479,1.8151848785872,8.9,2.46043488160291,0.0629199260042283,0.21,55.26,10.4481399019221,0.060115585443038,1.92355336785238,0.264,109.07948124174663,0.1,96.35,0.93,0.65,1.14,0.0,0.0,0.3641493249168844,1.0,51.02,9.16,3.6,0.05,0.024,0.171,0.878,6.43,9.86,0.12,0.07,0.06,12.353818349149725,0.0,0.0,0.0,0.0,0.0,0.0,0.0,0.0,0.0,0.0,0.0,0.0,0.0,2056.684920953396,7.0,1.3,3.37,75.0,23.4,10.0,60.0,26.5,8.0,123.6825,141.0,561.0,40.6264501160093,420.0,86.38297872340425
2025-04-12 05:00:00,2.61,1.24,1.37,1176.0,3997.0,0.0,2296.0,1357.0,246.0,111317.0,2.89225155933499,1.094970409198512,13.08663679404802,0.5151031450794724,85.81839279675346,4.287461954683801,33.837103721579126,6.3,1.02,0.45,86.06,12.92,3.673303718924634,71.36,9.2,18.34,1.1,11.90750492022389,5.11111111111111,79.0222222222222,66.83,35.68,0.0692212475633528,5.43168704156479,1.8151848785872,8.9,2.46043488160291,0.0629199260042283,0.21,55.26,10.4481399019221,0.060115585443038,1.92355336785238,0.264,109.25859369041947,0.1,96.35,0.93,0.65,1.14,0.0,0.0,0.3647472712632176,1.0,51.02,9.16,3.6,0.05,0.024,0.171,0.878,6.43,9.86,0.12,0.07,0.06,12.374103765158184,0.0,0.0,0.0,0.0,0.0,0.0,0.0,0.0,0.0,0.0,0.0,0.0,0.0,2056.684920953396,7.0,1.3,3.24,75.0,23.4,10.0,60.0,26.5,8.0,123.6825,141.0,561.0,41.5635029802843,420.0,86.52482269503547
2025-04-12 06:00:00,2.4,1.15,1.25,1144.0,3569.0,0.0,2289.0,1312.0,226.0,98919.0,2.90622214047617,1.094970409198512,13.08663679404802,0.5151031450794724,85.81839279675346,4.287461954683801,31.636066115450177,6.3,1.02,0.45,86.06,12.92,3.4343624758852576,71.36,9.2,18.34,1.1,11.132944947826962,5.11111111111111,79.0222222222222,66.83,35.68,0.0692212475633528,5.43168704156479,1.8151848785872,8.9,2.46043488160291,0.0629199260042283,0.21,55.26,10.4481399019221,0.060115585443038,1.92355336785238,0.264,102.15153525290872,0.1,96.35,0.93,0.65,1.14,0.0,0.0,0.341021172617509,1.0,51.02,9.16,3.6,0.05,0.024,0.171,0.878,6.43,9.86,0.12,0.07,0.06,11.569192447884722,0.0,0.0,0.0,0.0,0.0,0.0,0.0,0.0,0.0,0.0,0.0,0.0,0.0,2056.684920953396,6.0,1.3,3.17,75.0,23.4,10.0,60.0,26.5,8.0,124.2125,145.0,565.0,42.8736162361624,420.0,80.89655172413794
2025-04-12 07:00:00,2.58,1.3,1.28,1168.0,3994.0,0.0,2312.0,1384.0,236.0,106665.0,3.01603819058317,1.094970409198512,13.08663679404802,0.5151031450794724,85.81839279675346,4.287461954683801,32.15138993020373,6.3,1.02,0.45,86.06,12.92,3.4903052333020947,71.36,9.2,18.34,1.1,11.3142908724125,5.11111111111111,79.0222222222222,66.83,35.68,0.0692212475633528,5.43168704156479,1.8151848785872,8.9,2.46043488160291,0.0629199260042283,0.21,55.26,10.4481399019221,0.060115585443038,1.92355336785238,0.264,103.81549431271584,0.1,96.35,0.93,0.65,1.14,0.0,0.0,0.3465761089026864,1.0,51.02,9.16,3.6,0.05,0.024,0.171,0.878,6.43,9.86,0.12,0.07,0.06,11.757644462244066,0.0,0.0,0.0,0.0,0.0,0.0,0.0,0.0,0.0,0.0,0.0,0.0,0.0,2056.684920953396,7.0,1.3,3.25,75.0,23.4,10.0,60.0,26.5,8.0,123.55,140.0,560.0,42.7293577981651,420.0,82.21428571428571
2025-04-12 08:00:00,2.57,1.3,1.27,1161.0,4008.0,0.0,2298.0,1413.0,238.0,107606.0,3.00015413708167,1.149011667230301,12.87517669935746,0.5587461954683801,85.97581163341222,4.00929151166723,33.93091439968861,5.6,1.04,0.42,85.84,12.7,3.683487661250486,71.4,9.14,18.32,1.14,11.940517530296834,5.11111111111111,79.0222222222222,66.83,35.68,0.0636388888888889,5.32,1.60472866077999,8.71,2.33672586520947,0.0695430761099366,0.2,55.53,10.32,0.0570588607594937,1.92355336785238,0.275,109.5615044492044,0.1,96.35,0.93,0.65,1.14,0.0,0.0,0.3657585040548104,1.0,58.83,4.06,2.4,0.03,0.044,0.054,0.226,2.55,8.57,0.07,0.04,0.022,12.40840998340778,0.0,0.0,0.0,0.0,0.0,0.0,0.0,0.0,0.0,0.0,0.0,0.0,0.0,2056.684920953396,7.0,1.3,3.27,75.0,23.4,10.0,60.0,26.5,8.0,123.02,136.0,556.0,41.8599257884972,420.0,86.76470588235294
2025-04-12 09:00:00,2.57,1.3,1.27,1179.0,4008.0,0.0,2303.0,1400.0,239.0,106780.0,3.02334536426125,1.149011667230301,12.87517669935746,0.5587461954683801,85.97581163341222,4.00929151166723,34.00844643259185,5.6,1.04,0.42,85.84,12.7,3.691904418994963,71.4,9.14,18.32,1.14,11.96780157537548,5.11111111111111,79.0222222222222,66.83,35.68,0.0636388888888889,5.32,1.60472866077999,8.71,2.33672586520947,0.0695430761099366,0.2,55.53,10.32,0.0570588607594937,1.92355336785238,0.275,109.81185214298662,0.1,96.35,0.93,0.65,1.14,0.0,0.0,0.3665942610885577,1.0,58.83,4.06,2.4,0.03,0.044,0.054,0.226,2.55,8.57,0.07,0.04,0.022,12.436763161273191,0.0,0.0,0.0,0.0,0.0,0.0,0.0,0.0,0.0,0.0,0.0,0.0,0.0,2056.684920953396,7.0,1.3,3.32,75.0,23.4,10.0,60.0,26.5,8.0,122.8875,135.0,555.0,42.0979345555813,420.0,86.96296296296296
2025-04-12 10:00:00,2.56,1.3,1.26,1174.0,4007.0,0.0,2319.0,1426.0,242.0,108017.0,2.98800156266085,1.149011667230301,12.87517669935746,0.5587461954683801,85.97581163341222,4.00929151166723,34.0915912617702,5.6,1.04,0.42,85.84,12.7,3.7009304932341536,71.4,9.14,18.32,1.14,11.997060801303286,5.11111111111111,79.0222222222222,66.83,35.68,0.0636388888888889,5.32,1.60472866077999,8.71,2.33672586520947,0.0695430761099366,0.2,55.53,10.32,0.0570588607594937,1.92355336785238,0.275,110.08032332135356,0.1,96.35,0.93,0.65,1.14,0.0,0.0,0.3674905212948681,1.0,58.83,4.06,2.4,0.03,0.044,0.054,0.226,2.55,8.57,0.07,0.04,0.022,12.46716891799087,0.0,0.0,0.0,0.0,0.0,0.0,0.0,0.0,0.0,0.0,0.0,0.0,0.0,2056.684920953396,7.0,1.3,3.43,75.0,23.4,10.0,60.0,26.5,8.0,122.3575,131.0,551.0,41.7741935483871,420.0,87.17557251908397
2025-04-12 11:00:00,2.54,1.3,1.24,1169.0,4008.0,0.0,2318.0,1443.0,241.0,107309.0,3.00845179312759,1.149011667230301,12.87517669935746,0.5587461954683801,85.97581163341222,4.00929151166723,31.92274954745846,5.6,1.04,0.42,85.84,12.7,3.465484386484199,71.4,9.14,18.32,1.14,11.233830780292823,5.11111111111111,79.0222222222222,66.83,35.68,0.0636388888888889,5.32,1.60472866077999,8.71,2.33672586520947,0.0695430761099366,0.2,55.53,10.32,0.0570588607594937,1.92355336785238,0.275,103.07722407288864,0.1,96.35,0.93,0.65,1.14,0.0,0.0,0.3441114784664316,1.0,58.83,4.06,2.4,0.03,0.044,0.054,0.226,2.55,8.57,0.07,0.04,0.022,11.674031519355244,0.0,0.0,0.0,0.0,0.0,0.0,0.0,0.0,0.0,0.0,0.0,0.0,0.0,2056.684920953396,6.0,1.3,3.39,75.0,23.4,10.0,60.0,26.5,8.0,122.8875,135.0,555.0,42.6369075011505,420.0,81.62962962962963
2025-04-12 12:00:00,2.56,1.3,1.26,1174.0,4003.0,0.0,2318.0,1414.0,239.0,106682.0,3.02234827212678,1.149011667230301,12.87517669935746,0.5587461954683801,85.97581163341222,4.00929151166723,32.18346165810012,5.6,1.04,0.42,85.84,12.7,3.493786890548044,71.4,9.14,18.32,1.14,11.325577129678155,5.11111111111111,79.0222222222222,66.83,35.68,0.0636388888888889,5.32,1.60472866077999,8.71,2.33672586520947,0.0695430761099366,0.2,55.53,10.32,0.0570588607594937,1.92355336785238,0.275,103.91905258165087,0.1,96.35,0.93,0.65,1.14,0.0,0.0,0.3469218262941972,1.0,58.83,4.06,2.4,0.03,0.044,0.054,0.226,2.55,8.57,0.07,0.04,0.022,11.769372974594988,0.0,0.0,0.0,0.0,0.0,0.0,0.0,0.0,0.0,0.0,0.0,0.0,0.0,2056.684920953396,7.0,1.3,3.4,75.0,23.4,10.0,60.0,26.5,8.0,122.8875,135.0,555.0,41.7417417417417,420.0,82.29629629629629
2025-04-12 13:00:00,2.61,1.3,1.31,1173.0,4003.0,0.0,2330.0,1383.0,241.0,109058.0,2.95654760489341,1.149011667230301,12.87517669935746,0.5587461954683801,85.97581163341222,4.00929151166723,33.4212871064886,5.6,1.04,0.42,85.84,12.7,3.6281633094152768,71.4,9.14,18.32,1.14,11.761176250050394,5.11111111111111,79.0222222222222,66.83,35.68,0.0636388888888889,5.32,1.60472866077999,8.71,2.33672586520947,0.0695430761099366,0.2,55.53,10.32,0.0570588607594937,1.92355336785238,0.275,107.91593921940672,0.1,96.35,0.93,0.65,1.14,0.0,0.0,0.3602649734593587,1.0,58.83,4.06,2.4,0.03,0.044,0.054,0.226,2.55,8.57,0.07,0.04,0.022,12.222041165925566,0.0,0.0,0.0,0.0,0.0,0.0,0.0,0.0,0.0,0.0,0.0,0.0,0.0,2056.684920953396,7.0,1.3,3.26,75.0,23.4,10.0,60.0,26.5,8.0,122.225,130.0,550.0,43.1070195627158,420.0,85.46153846153847
2025-04-12 14:00:00,2.61,1.3,1.31,1163.0,4008.0,0.0,2331.0,1396.0,241.0,109815.0,2.93984595836556,1.149011667230301,12.87517669935746,0.5587461954683801,85.97581163341222,4.00929151166723,31.43137423444972,5.6,1.04,0.42,85.84,12.7,3.4121414414285427,71.4,9.14,18.32,1.14,11.06091249492561,5.11111111111111,79.0222222222222,66.83,35.68,0.0636388888888889,5.32,1.60472866077999,8.71,2.33672586520947,0.0695430761099366,0.2,55.53,10.32,0.0570588607594937,1.92355336785238,0.275,101.49059372428452,0.1,96.35,0.93,0.65,1.14,0.0,0.0,0.3388146952056425,1.0,58.83,4.06,2.4,0.03,0.044,0.054,0.226,2.55,8.57,0.07,0.04,0.022,11.494337383567569,0.0,0.0,0.0,0.0,0.0,0.0,0.0,0.0,0.0,0.0,0.0,0.0,0.0,2056.684920953396,6.0,1.3,3.27,75.0,23.4,10.0,60.0,26.5,8.0,122.755,134.0,554.0,42.0200638394893,420.0,80.3731343283582
2025-04-12 15:00:00,2.59,1.3,1.29,1154.0,3981.0,0.0,2311.0,1416.0,240.0,109533.0,2.92756793675012,1.149011667230301,12.87517669935746,0.5587461954683801,85.97581163341222,4.00929151166723,33.06030110713858,5.6,1.04,0.42,85.84,12.7,3.5889752268653363,71.4,9.14,18.32,1.14,11.634142843209164,5.11111111111111,79.0222222222222,66.83,35.68,0.0636388888888889,5.32,1.60472866077999,8.71,2.33672586520947,0.0695430761099366,0.2,55.53,10.32,0.0570588607594937,1.92355336785238,0.275,106.75033051496663,0.1,96.35,0.93,0.65,1.14,0.0,0.0,0.3563737226209138,1.0,58.83,4.06,2.4,0.03,0.044,0.054,0.226,2.55,8.57,0.07,0.04,0.022,12.090029920208996,0.0,0.0,0.0,0.0,0.0,0.0,0.0,0.0,0.0,0.0,0.0,0.0,0.0,2056.684920953396,7.0,1.3,3.28,75.0,23.4,10.0,60.0,26.5,8.0,122.225,130.0,550.0,42.2380188030268,420.0,84.53846153846153
2025-04-12 16:00:00,2.58,1.3,1.28,1154.0,4012.0,0.0,2280.0,1426.0,241.0,109610.0,2.94827785083967,1.135368616841393,12.97895248562732,0.5415928305715251,85.88567889753128,3.607964152857626,34.09995901688274,5.6,1.04,0.42,85.84,12.7,3.701838883805253,71.56,9.08,18.26,1.1,12.00000547074053,5.11111111111111,79.0222222222222,66.83,35.68,0.0625224171539961,5.33849633251834,1.8941059602649,8.26,2.32298041894353,0.0574006342494715,0.19,55.23,10.4576382109238,0.0631723101265823,1.95891081674503,0.231,110.10734245288045,0.1,96.35,0.93,0.65,1.14,0.0,0.0,0.3675807215634553,1.0,50.75,8.86,3.3,0.07,0.029,0.187,0.89,6.53,9.8,0.14,0.08,0.018,12.470228975107345,0.0,0.0,0.0,0.0,0.0,0.0,0.0,0.0,0.0,0.0,0.0,0.0,0.0,2056.684920953396,7.0,1.3,3.35,75.0,23.4,10.0,60.0,26.5,8.0,122.49,132.0,552.0,42.4375578168363,420.0,87.1969696969697
2025-04-12 17:00:00,2.59,1.3,1.29,1153.0,4003.0,0.0,2288.0,1438.0,243.0,110781.0,2.91059538802742,1.135368616841393,12.97895248562732,0.5415928305715251,85.88567889753128,3.607964152857626,34.43734595789292,5.6,1.04,0.42,85.84,12.7,3.738465089030344,71.56,9.08,18.26,1.1,12.118734209853502,5.11111111111111,79.0222222222222,66.83,35.68,0.0625224171539961,5.33849633251834,1.8941059602649,8.26,2.32298041894353,0.0574006342494715,0.19,55.23,10.4576382109238,0.0631723101265823,1.95891081674503,0.231,111.19675078426717,0.1,96.35,0.93,0.65,1.14,0.0,0.0,0.3712175862048822,1.0,50.75,8.86,3.3,0.07,0.029,0.187,0.89,6.53,9.8,0.14,0.08,0.018,12.593610132413865,0.0,0.0,0.0,0.0,0.0,0.0,0.0,0.0,0.0,0.0,0.0,0.0,0.0,2056.684920953396,7.0,1.3,3.35,75.0,23.4,10.0,60.0,26.5,8.0,122.755,134.0,554.0,42.4493554327808,420.0,88.05970149253731
2025-04-12 18:00:00,2.61,1.3,1.31,1167.0,4003.0,0.0,2283.0,1405.0,241.0,110351.0,2.92192915951938,1.135368616841393,12.97895248562732,0.5415928305715251,85.88567889753128,3.607964152857626,33.96869470769272,5.6,1.04,0.42,85.84,12.7,3.68758903313608,71.56,9.08,18.26,1.1,11.953812675388097,5.11111111111111,79.0222222222222,66.83,35.68,0.0625224171539961,5.33849633251834,1.8941059602649,8.26,2.32298041894353,0.0574006342494715,0.19,55.23,10.4576382109238,0.0631723101265823,1.95891081674503,0.231,109.68349548471632,0.1,96.35,0.93,0.65,1.14,0.0,0.0,0.3661657571213071,1.0,50.75,8.86,3.3,0.07,0.029,0.187,0.89,6.53,9.8,0.14,0.08,0.018,12.42222610240452,0.0,0.0,0.0,0.0,0.0,0.0,0.0,0.0,0.0,0.0,0.0,0.0,0.0,2056.684920953396,7.0,1.3,3.25,75.0,23.4,10.0,60.0,26.5,8.0,123.1525,137.0,557.0,42.2863741339492,420.0,86.86131386861314
2025-04-12 19:00:00,2.63,1.3,1.33,1169.0,4000.0,0.0,2288.0,1390.0,243.0,111189.0,2.8977506518901,1.135368616841393,12.97895248562732,0.5415928305715251,85.88567889753128,3.607964152857626,33.92091265631361,5.6,1.04,0.42,85.84,12.7,3.682401887437295,71.56,9.08,18.26,1.1,11.93699784937412,5.11111111111111,79.0222222222222,66.83,35.68,0.0625224171539961,5.33849633251834,1.8941059602649,8.26,2.32298041894353,0.0574006342494715,0.19,55.23,10.4576382109238,0.0631723101265823,1.95891081674503,0.231,109.5292092378708,0.1,96.35,0.93,0.65,1.14,0.0,0.0,0.3656506901995253,1.0,50.75,8.86,3.3,0.07,0.029,0.187,0.89,6.53,9.8,0.14,0.08,0.018,12.404752382823132,0.0,0.0,0.0,0.0,0.0,0.0,0.0,0.0,0.0,0.0,0.0,0.0,0.0,2056.684920953396,7.0,1.3,3.3,75.0,23.4,10.0,60.0,26.5,8.0,123.285,138.0,558.0,42.8865037679836,420.0,86.73913043478261
2025-04-12 20:00:00,2.6,1.3,1.3,1168.0,4003.0,0.0,2293.0,1417.0,244.0,110205.0,2.92579746956525,1.135368616841393,12.97895248562732,0.5415928305715251,85.88567889753128,3.607964152857626,35.0006008536449,5.6,1.04,0.42,85.84,12.7,3.799611170571264,71.56,9.08,18.26,1.1,12.316947404980768,5.11111111111111,79.0222222222222,66.83,35.68,0.0625224171539961,5.33849633251834,1.8941059602649,8.26,2.32298041894353,0.0574006342494715,0.19,55.23,10.4576382109238,0.0631723101265823,1.95891081674503,0.231,113.01547730133184,0.1,96.35,0.93,0.65,1.14,0.0,0.0,0.3772891958775553,1.0,50.75,8.86,3.3,0.07,0.029,0.187,0.89,6.53,9.8,0.14,0.08,0.018,12.799590365935549,0.0,0.0,0.0,0.0,0.0,0.0,0.0,0.0,0.0,0.0,0.0,0.0,0.0,2056.684920953396,7.0,1.3,3.26,75.0,23.4,10.0,60.0,26.5,8.0,123.55,140.0,560.0,43.6309387193023,420.0,89.5
2025-04-12 21:00:00,2.6,1.3,1.3,1168.0,4000.0,0.0,2293.0,1412.0,241.0,108965.0,2.95685312078215,1.135368616841393,12.97895248562732,0.5415928305715251,85.88567889753128,3.607964152857626,33.66467918180792,5.6,1.04,0.42,85.84,12.7,3.65458557719516,71.56,9.08,18.26,1.1,11.846827562238795,5.11111111111111,79.0222222222222,66.83,35.68,0.0625224171539961,5.33849633251834,1.8941059602649,8.26,2.32298041894353,0.0574006342494715,0.19,55.23,10.4576382109238,0.0631723101265823,1.95891081674503,0.231,108.7018420580064,0.1,96.35,0.93,0.65,1.14,0.0,0.0,0.3628886198580072,1.0,50.75,8.86,3.3,0.07,0.029,0.187,0.89,6.53,9.8,0.14,0.08,0.018,12.311048748264763,0.0,0.0,0.0,0.0,0.0,0.0,0.0,0.0,0.0,0.0,0.0,0.0,0.0,2056.684920953396,7.0,1.3,3.31,75.0,23.4,10.0,60.0,26.5,8.0,123.9475,143.0,563.0,42.3458785499885,420.0,86.08391608391608
2025-04-12 22:00:00,2.59,1.3,1.29,1169.0,4000.0,0.0,2283.0,1418.0,243.0,109732.0,2.93619975720486,1.135368616841393,12.97895248562732,0.5415928305715251,85.88567889753128,3.607964152857626,33.80141630277384,5.6,1.04,0.42,85.84,12.7,3.669429547858016,71.56,9.08,18.26,1.1,11.894946276951384,5.11111111111111,79.0222222222222,66.83,35.68,0.0625224171539961,5.33849633251834,1.8941059602649,8.26,2.32298041894353,0.0574006342494715,0.19,55.23,10.4576382109238,0.0631723101265823,1.95891081674503,0.231,109.14336050665796,0.1,96.35,0.93,0.65,1.14,0.0,0.0,0.3643625785089333,1.0,50.75,8.86,3.3,0.07,0.029,0.187,0.89,6.53,9.8,0.14,0.08,0.018,12.36105300800589,0.0,0.0,0.0,0.0,0.0,0.0,0.0,0.0,0.0,0.0,0.0,0.0,0.0,2056.684920953396,7.0,1.2,3.41,75.0,23.4,10.0,60.0,26.5,8.0,123.9475,143.0,563.0,42.8896991795807,420.0,86.43356643356644
2025-04-12 23:00:00,2.59,1.3,1.29,1169.0,3999.0,0.0,2270.0,1412.0,241.0,108878.0,2.9584748853457,1.123788421482938,12.85628958945709,0.5281822428996905,86.01992198905998,3.832579178914174,35.52672331747344,5.6,1.04,0.42,85.84,12.7,3.772739051173899,71.57,9.02,18.33,1.08,12.264589629038136,5.06666666666667,78.6666666666667,66.83,36.3925,0.0636388888888889,5.39174816625917,1.98618055555556,8.85,2.33672586520947,0.0596083509513742,0.2,55.1,10.7235908629728,0.0611344936708861,1.9888894162527,0.231,114.047716583046,0.1,96.79,0.88,0.52,1.16,0.0,0.0,1.3438100143323195,1.0,50.75,8.86,3.3,0.07,0.029,0.187,0.89,6.53,9.8,0.14,0.08,0.018,23.895656473255794,0.0,0.0,0.0,0.0,0.0,0.0,0.0,0.0,0.0,0.0,0.0,0.0,0.0,2056.684920953396,7.0,1.2,3.54,75.0,23.4,10.0,60.0,26.5,8.0,124.2125,145.0,565.0,42.4749941846941,420.0,88.89655172413794
2025-04-13 00:00:00,2.65,1.3,1.35,1169.0,3999.0,0.0,2286.0,1370.0,242.0,110789.0,2.90747915142146,1.123788421482938,12.85628958945709,0.5281822428996905,86.01992198905998,3.832579178914174,34.55047482082322,5.6,1.04,0.42,85.84,12.7,3.669066928246914,71.57,9.02,18.33,1.08,11.927567633500164,5.06666666666667,78.6666666666667,66.83,36.3925,0.0636388888888889,5.39174816625917,1.98618055555556,8.85,2.33672586520947,0.0596083509513742,0.2,55.1,10.7235908629728,0.0611344936708861,1.9888894162527,0.231,110.91376834735752,0.1,96.79,0.88,0.52,1.16,0.0,0.0,1.3068830933057978,1.0,50.75,8.86,3.3,0.07,0.029,0.187,0.89,6.53,9.8,0.14,0.08,0.018,23.2390212271617,0.0,0.0,0.0,0.0,0.0,0.0,0.0,0.0,0.0,0.0,0.0,0.0,0.0,2069.680152612623,7.0,1.2,3.41,75.0,23.4,10.0,60.0,26.5,8.0,123.55,140.0,560.0,42.4517052229907,420.0,87.0
2025-04-13 01:00:00,2.61,1.3,1.31,1170.0,4002.0,0.0,2297.0,1413.0,244.0,110604.0,2.91452225501191,1.123788421482938,12.85628958945709,0.5281822428996905,86.01992198905998,3.832579178914174,34.370479789506604,5.6,1.04,0.42,85.84,12.7,3.6499524639717498,71.57,9.02,18.33,1.08,11.86542947415918,5.06666666666667,78.6666666666667,66.83,36.3925,0.0636388888888889,5.39174816625917,1.98618055555556,8.85,2.33672586520947,0.0596083509513742,0.2,55.1,10.7235908629728,0.0611344936708861,1.9888894162527,0.231,110.33594916221872,0.1,96.79,0.88,0.52,1.16,0.0,0.0,1.300074721943996,1.0,50.75,8.86,3.3,0.07,0.029,0.187,0.89,6.53,9.8,0.14,0.08,0.018,23.11795463183289,0.0,0.0,0.0,0.0,0.0,0.0,0.0,0.0,0.0,0.0,0.0,0.0,0.0,2069.680152612623,7.0,1.2,3.27,75.0,23.4,10.0,60.0,26.5,8.0,123.4175,139.0,559.0,42.2423819492905,420.0,86.54676258992805
2025-04-13 02:00:00,2.58,1.3,1.28,1168.0,3998.0,0.0,2296.0,1428.0,244.0,109945.0,2.92905105164412,1.123788421482938,12.85628958945709,0.5281822428996905,86.01992198905998,3.832579178914174,34.49539813472577,5.6,1.04,0.42,85.84,12.7,3.663218092636821,71.57,9.02,18.33,1.08,11.908553975891598,5.06666666666667,78.6666666666667,66.83,36.3925,0.0636388888888889,5.39174816625917,1.98618055555556,8.85,2.33672586520947,0.0596083509513742,0.2,55.1,10.7235908629728,0.0611344936708861,1.9888894162527,0.231,110.73696143414332,0.1,96.79,0.88,0.52,1.16,0.0,0.0,1.3047997995082636,1.0,50.75,8.86,3.3,0.07,0.029,0.187,0.89,6.53,9.8,0.14,0.08,0.018,23.201976055308684,0.0,0.0,0.0,0.0,0.0,0.0,0.0,0.0,0.0,0.0,0.0,0.0,0.0,2069.680152612623,7.0,1.2,3.5,75.0,23.4,10.0,60.0,26.5,8.0,123.1525,137.0,557.0,42.0342857142857,420.0,86.86131386861314
2025-04-13 03:00:00,2.56,1.3,1.26,1168.0,4000.0,0.0,2293.0,1441.0,242.0,108505.0,2.96937972623144,1.123788421482938,12.85628958945709,0.5281822428996905,86.01992198905998,3.832579178914174,34.53320821671487,5.6,1.04,0.42,85.84,12.7,3.667233311591118,71.57,9.02,18.33,1.08,11.92160683008512,5.06666666666667,78.6666666666667,66.83,36.3925,0.0636388888888889,5.39174816625917,1.98618055555556,8.85,2.33672586520947,0.0596083509513742,0.2,55.1,10.7235908629728,0.0611344936708861,1.9888894162527,0.231,110.85833917776864,0.1,96.79,0.88,0.52,1.16,0.0,0.0,1.3062299783166396,1.0,50.75,8.86,3.3,0.07,0.029,0.187,0.89,6.53,9.8,0.14,0.08,0.018,23.2274075234,0.0,0.0,0.0,0.0,0.0,0.0,0.0,0.0,0.0,0.0,0.0,0.0,0.0,2069.680152612623,7.0,1.2,3.53,75.0,23.4,10.0,60.0,26.5,8.0,123.285,138.0,558.0,41.4192949907236,420.0,86.95652173913044
2025-04-13 04:00:00,2.59,1.3,1.29,1169.0,3991.0,0.0,2298.0,1405.0,241.0,108824.0,2.95402466050736,1.123788421482938,12.85628958945709,0.5281822428996905,86.01992198905998,3.832579178914174,34.35045948710087,5.6,1.04,0.42,85.84,12.7,3.647826419978683,71.57,9.02,18.33,1.08,11.858518034816424,5.06666666666667,78.6666666666667,66.83,36.3925,0.0636388888888889,5.39174816625917,1.98618055555556,8.85,2.33672586520947,0.0596083509513742,0.2,55.1,10.7235908629728,0.0611344936708861,1.9888894162527,0.231,110.27168008357972,0.1,96.79,0.88,0.52,1.16,0.0,0.0,1.2993174474094893,1.0,50.75,8.86,3.3,0.07,0.029,0.187,0.89,6.53,9.8,0.14,0.08,0.018,23.10448876095865,0.0,0.0,0.0,0.0,0.0,0.0,0.0,0.0,0.0,0.0,0.0,0.0,0.0,2069.680152612623,7.0,1.2,3.41,75.0,23.4,10.0,60.0,26.5,8.0,123.1525,137.0,557.0,41.3392234364101,420.0,86.4963503649635
2025-04-13 05:00:00,2.61,1.3,1.31,1160.0,4004.0,0.0,2302.0,1405.0,242.0,110460.0,2.91977654961828,1.123788421482938,12.85628958945709,0.5281822428996905,86.01992198905998,3.832579178914174,34.457910243911506,5.6,1.04,0.42,85.84,12.7,3.659237088580882,71.57,9.02,18.33,1.08,11.89561234902704,5.06666666666667,78.6666666666667,66.83,36.3925,0.0636388888888889,5.39174816625917,1.98618055555556,8.85,2.33672586520947,0.0596083509513742,0.2,55.1,10.7235908629728,0.0611344936708861,1.9888894162527,0.231,110.61661798708026,0.1,96.79,0.88,0.52,1.16,0.0,0.0,1.303381807687227,1.0,50.75,8.86,3.3,0.07,0.029,0.187,0.89,6.53,9.8,0.14,0.08,0.018,23.17676129646928,0.0,0.0,0.0,0.0,0.0,0.0,0.0,0.0,0.0,0.0,0.0,0.0,0.0,2069.680152612623,7.0,1.2,3.27,75.0,23.4,10.0,60.0,26.5,8.0,122.6225,133.0,553.0,42.9221665908056,420.0,86.76691729323308
2025-04-13 06:00:00,2.64,1.3,1.34,1159.0,4001.0,0.0,2303.0,1392.0,242.0,111497.0,2.89047329150513,1.123788421482938,12.85628958945709,0.5281822428996905,86.01992198905998,3.832579178914174,34.06973621170106,5.6,1.04,0.42,85.84,12.7,3.6180151803039737,71.57,9.02,18.33,1.08,11.761606317365558,5.06666666666667,78.6666666666667,66.83,36.3925,0.0636388888888889,5.39174816625917,1.98618055555556,8.85,2.33672586520947,0.0596083509513742,0.2,55.1,10.7235908629728,0.0611344936708861,1.9888894162527,0.231,109.37050357301436,0.1,96.79,0.88,0.52,1.16,0.0,0.0,1.2886989970287055,1.0,50.75,8.86,3.3,0.07,0.029,0.187,0.89,6.53,9.8,0.14,0.08,0.018,22.915671264533312,0.0,0.0,0.0,0.0,0.0,0.0,0.0,0.0,0.0,0.0,0.0,0.0,0.0,2069.680152612623,7.0,1.2,3.28,75.0,23.4,10.0,60.0,26.5,8.0,122.6225,133.0,553.0,41.6001823569637,420.0,85.78947368421052
2025-04-13 07:00:00,2.63,1.3,1.33,1161.0,4000.0,0.0,2306.0,1403.0,244.0,111620.0,2.88656914531278,1.123788421482938,12.85628958945709,0.5281822428996905,86.01992198905998,3.832579178914174,34.20076166000172,5.6,1.04,0.42,85.84,12.7,3.631929349113861,71.57,9.02,18.33,1.08,11.806839122541763,5.06666666666667,78.6666666666667,66.83,36.3925,0.0636388888888889,5.39174816625917,1.98618055555556,8.85,2.33672586520947,0.0596083509513742,0.2,55.1,10.7235908629728,0.0611344936708861,1.9888894162527,0.231,109.79112083792296,0.1,96.79,0.88,0.52,1.16,0.0,0.0,1.2936550777791136,1.0,50.75,8.86,3.3,0.07,0.029,0.187,0.89,6.53,9.8,0.14,0.08,0.018,23.003800391271746,0.0,0.0,0.0,0.0,0.0,0.0,0.0,0.0,0.0,0.0,0.0,0.0,0.0,2069.680152612623,7.0,1.2,3.24,75.0,23.4,10.0,60.0,26.5,8.0,122.755,134.0,554.0,42.6896551724138,420.0,86.11940298507463
2025-04-13 08:00:00,2.64,1.3,1.34,1163.0,3981.0,0.0,2308.0,1378.0,241.0,110732.0,2.89589005563716,1.140227803624613,12.88424402873217,0.5481822428996905,85.97552816764323,3.998486500165464,35.13089835892725,4.9,1.02,0.46,86.04,12.48,3.730704657368657,71.42,9.12,18.3,1.16,12.127942332913518,5.06666666666667,78.6666666666667,66.83,37.105,0.0614059454191033,5.23199266503668,1.76257082413539,8.48,2.26799863387978,0.0585044926004228,0.19,55.45,10.5241263739361,0.0560399525316456,2.01149486394823,0.209,112.77704120199924,0.1,96.79,0.88,0.52,1.16,0.0,0.0,1.3288378048644274,1.0,54.7244786313655,6.248473400223933,3.149802023359253,0.0499604046718507,0.0344307081757388,0.1222613291657848,0.5267650707343676,5.173651579200604,8.82296964961119,0.1351781789766714,0.1548614163514777,0.0260039595328149,23.629420345920387,0.0,0.0,0.0,0.0,0.0,0.0,0.0,0.0,0.0,0.0,0.0,0.0,0.0,2069.680152612623,8.0,1.2,3.31,75.0,23.4,10.0,60.0,26.5,8.0,122.225,130.0,550.0,42.6127167630058,420.0,88.46153846153847
2025-04-13 09:00:00,2.61,1.3,1.31,1168.0,3960.0,0.0,2290.0,1400.0,243.0,110424.0,2.88865375728241,1.140227803624613,12.88424402873217,0.5481822428996905,85.97552816764323,3.998486500165464,36.994363402313816,4.9,1.02,0.46,86.04,12.48,3.928594208759516,71.42,9.12,18.3,1.16,12.771250578398496,5.06666666666667,78.6666666666667,66.83,37.105,0.0614059454191033,5.23199266503668,1.76257082413539,8.48,2.26799863387978,0.0585044926004228,0.19,55.45,10.5241263739361,0.0560399525316456,2.01149486394823,0.209,118.75912773532268,0.1,96.79,0.88,0.52,1.16,0.0,0.0,1.3993239840789753,1.0,54.7244786313655,6.248473400223933,3.149802023359253,0.0499604046718507,0.0344307081757388,0.1222613291657848,0.5267650707343676,5.173651579200604,8.82296964961119,0.1351781789766714,0.1548614163514777,0.0260039595328149,24.88280699035616,0.0,0.0,0.0,0.0,0.0,0.0,0.0,0.0,0.0,0.0,0.0,0.0,0.0,2069.680152612623,7.0,1.2,3.41,75.0,23.4,10.0,60.0,26.5,8.0,122.225,130.0,550.0,42.569909868269,420.0,93.15384615384616
2025-04-13 10:00:00,2.62,1.3,1.32,1169.0,4008.0,0.0,2299.0,1389.0,241.0,109936.0,2.9366124875829,1.140227803624613,12.88424402873217,0.5481822428996905,85.97552816764323,3.998486500165464,34.640336782350666,4.9,1.02,0.46,86.04,12.48,3.678609765294959,71.42,9.12,18.3,1.16,11.958589916966773,5.06666666666667,78.6666666666667,66.83,37.105,0.0614059454191033,5.23199266503668,1.76257082413539,8.48,2.26799863387978,0.0585044926004228,0.19,55.45,10.5241263739361,0.0560399525316456,2.01149486394823,0.209,111.20224278470695,0.1,96.79,0.88,0.52,1.16,0.0,0.0,1.3102821516070378,1.0,54.7244786313655,6.248473400223933,3.149802023359253,0.0499604046718507,0.0344307081757388,0.1222613291657848,0.5267650707343676,5.173651579200604,8.82296964961119,0.1351781789766714,0.1548614163514777,0.0260039595328149,23.29946334965872,0.0,0.0,0.0,0.0,0.0,0.0,0.0,0.0,0.0,0.0,0.0,0.0,0.0,2069.680152612623,7.0,1.2,3.45,75.0,23.4,10.0,60.0,26.5,8.0,123.1525,137.0,557.0,42.6317010907403,420.0,87.22627737226277
2025-04-13 11:00:00,2.6,1.3,1.3,1171.0,4003.0,0.0,2293.0,1383.0,238.0,107778.0,2.99163555602026,1.140227803624613,12.88424402873217,0.5481822428996905,85.97552816764323,3.998486500165464,34.553373593775724,4.9,1.02,0.46,86.04,12.48,3.6693747617000767,71.42,9.12,18.3,1.16,11.928568352321667,5.06666666666667,78.6666666666667,66.83,37.105,0.0614059454191033,5.23199266503668,1.76257082413539,8.48,2.26799863387978,0.0585044926004228,0.19,55.45,10.5241263739361,0.0560399525316456,2.01149486394823,0.209,110.9230739743688,0.1,96.79,0.88,0.52,1.16,0.0,0.0,1.3069927403477732,1.0,54.7244786313655,6.248473400223933,3.149802023359253,0.0499604046718507,0.0344307081757388,0.1222613291657848,0.5267650707343676,5.173651579200604,8.82296964961119,0.1351781789766714,0.1548614163514777,0.0260039595328149,23.2409709730487,0.0,0.0,0.0,0.0,0.0,0.0,0.0,0.0,0.0,0.0,0.0,0.0,0.0,2069.680152612623,7.0,1.2,3.49,75.0,23.4,10.0,60.0,26.5,8.0,123.1525,137.0,557.0,42.8005591798695,420.0,87.00729927007299
2025-04-13 12:00:00,2.6,1.3,1.3,1171.0,4000.0,0.0,2303.0,1373.0,237.0,107253.0,3.00401771228594,1.140227803624613,12.88424402873217,0.5481822428996905,85.97552816764323,3.998486500165464,34.50443054320094,4.9,1.02,0.46,86.04,12.48,3.6641772838314592,71.42,9.12,18.3,1.16,11.911672157726718,5.06666666666667,78.6666666666667,66.83,37.105,0.0614059454191033,5.23199266503668,1.76257082413539,8.48,2.26799863387978,0.0585044926004228,0.19,55.45,10.5241263739361,0.0560399525316456,2.01149486394823,0.209,110.76595722845384,0.1,96.79,0.88,0.52,1.16,0.0,0.0,1.305141453334709,1.0,54.7244786313655,6.248473400223933,3.149802023359253,0.0499604046718507,0.0344307081757388,0.1222613291657848,0.5267650707343676,5.173651579200604,8.82296964961119,0.1351781789766714,0.1548614163514777,0.0260039595328149,23.20805135046384,0.0,0.0,0.0,0.0,0.0,0.0,0.0,0.0,0.0,0.0,0.0,0.0,0.0,2069.680152612623,7.0,1.2,3.46,75.0,23.4,10.0,60.0,26.5,8.0,123.285,138.0,558.0,42.6797844928555,420.0,86.8840579710145
2025-04-13 13:00:00,2.59,1.3,1.29,1168.0,4003.0,0.0,2299.0,1384.0,237.0,107298.0,3.0050092138964,1.140227803624613,12.88424402873217,0.5481822428996905,85.97552816764323,3.998486500165464,34.79220727834023,4.9,1.02,0.46,86.04,12.48,3.694737561428052,71.42,9.12,18.3,1.16,12.011018881310758,5.06666666666667,78.6666666666667,66.83,37.105,0.0614059454191033,5.23199266503668,1.76257082413539,8.48,2.26799863387978,0.0585044926004228,0.19,55.45,10.5241263739361,0.0560399525316456,2.01149486394823,0.209,111.68977672160187,0.1,96.79,0.88,0.52,1.16,0.0,0.0,1.316026703154014,1.0,54.7244786313655,6.248473400223933,3.149802023359253,0.0499604046718507,0.0344307081757388,0.1222613291657848,0.5267650707343676,5.173651579200604,8.82296964961119,0.1351781789766714,0.1548614163514777,0.0260039595328149,23.4016130798255,0.0,0.0,0.0,0.0,0.0,0.0,0.0,0.0,0.0,0.0,0.0,0.0,0.0,2069.680152612623,7.0,1.2,3.54,75.0,23.4,10.0,60.0,26.5,8.0,123.285,138.0,558.0,42.2977725674091,420.0,87.6086956521739
2025-04-13 14:00:00,2.56,1.3,1.26,1168.0,4002.0,0.0,2304.0,1410.0,238.0,106946.0,3.01414018363025,1.140227803624613,12.88424402873217,0.5481822428996905,85.97552816764323,3.998486500165464,34.81622473518268,4.9,1.02,0.46,86.04,12.48,3.697288080836489,71.42,9.12,18.3,1.16,12.01931022440687,5.06666666666667,78.6666666666667,66.83,37.105,0.0614059454191033,5.23199266503668,1.76257082413539,8.48,2.26799863387978,0.0585044926004228,0.19,55.45,10.5241263739361,0.0560399525316456,2.01149486394823,0.209,111.766877446218,0.1,96.79,0.88,0.52,1.16,0.0,0.0,1.3169351713720163,1.0,54.7244786313655,6.248473400223933,3.149802023359253,0.0499604046718507,0.0344307081757388,0.1222613291657848,0.5267650707343676,5.173651579200604,8.82296964961119,0.1351781789766714,0.1548614163514777,0.0260039595328149,23.41776747979478,0.0,0.0,0.0,0.0,0.0,0.0,0.0,0.0,0.0,0.0,0.0,0.0,0.0,2069.680152612623,7.0,1.2,3.48,75.0,23.4,10.0,60.0,26.5,8.0,122.6225,133.0,553.0,42.1320973348783,420.0,87.66917293233082
2025-04-13 15:00:00,2.64,1.3,1.34,1169.0,3998.0,0.0,2295.0,1382.0,243.0,111028.0,2.90049977633089,1.140227803624613,12.88424402873217,0.5481822428996905,85.97552816764323,3.998486500165464,35.23127235423846,4.9,1.02,0.46,86.04,12.48,3.7413638135325673,71.42,9.12,18.3,1.16,12.16259359672184,5.06666666666667,78.6666666666667,66.83,37.105,0.0614059454191033,5.23199266503668,1.76257082413539,8.48,2.26799863387978,0.0585044926004228,0.19,55.45,10.5241263739361,0.0560399525316456,2.01149486394823,0.209,113.09926131971925,0.1,96.79,0.88,0.52,1.16,0.0,0.0,1.3326344843068971,1.0,54.7244786313655,6.248473400223933,3.149802023359253,0.0499604046718507,0.0344307081757388,0.1222613291657848,0.5267650707343676,5.173651579200604,8.82296964961119,0.1351781789766714,0.1548614163514777,0.0260039595328149,23.69693297548016,0.0,0.0,0.0,0.0,0.0,0.0,0.0,0.0,0.0,0.0,0.0,0.0,0.0,2069.680152612623,7.0,1.2,3.47,75.0,23.4,10.0,60.0,26.5,8.0,123.55,140.0,560.0,42.0517560073937,420.0,88.71428571428571
2025-04-13 16:00:00,2.62,1.3,1.32,1168.0,4015.0,0.0,2318.0,1381.0,240.0,109315.0,2.95843758791386,1.063257917891417,12.83833515018201,0.5139397714663916,86.09840693192658,4.3530347861634,32.3040123131732,4.9,1.02,0.46,86.04,12.48,3.43050519110408,71.61,9.01,18.32,1.06,11.152040419038585,5.06666666666667,78.6666666666667,66.83,37.8175,0.0591730019493177,5.25861858190709,1.90725947387785,8.94,2.26799863387978,0.0607122093023256,0.18,55.33,10.4861331379291,0.0580777689873418,1.99408513369041,0.253,103.70218519353207,0.1,93.97,1.51,0.8,1.28,0.0,0.0,1.2219099088208265,1.0,54.7244786313655,6.248473400223933,3.149802023359253,0.0499604046718507,0.0344307081757388,0.1222613291657848,0.5267650707343676,5.173651579200604,8.82296964961119,0.1351781789766714,0.1548614163514777,0.0260039595328149,21.72802636610589,0.0,0.0,0.0,0.0,0.0,0.0,0.0,0.0,0.0,0.0,0.0,0.0,0.0,2069.680152612623,7.0,1.2,3.39,75.0,23.4,10.0,60.0,26.5,8.0,122.755,134.0,554.0,42.0759962928638,420.0,81.34328358208955
2025-04-13 17:00:00,2.59,1.3,1.29,1168.0,4001.0,0.0,2294.0,1414.0,243.0,109979.0,2.93034185023762,1.063257917891417,12.83833515018201,0.5139397714663916,86.09840693192658,4.3530347861634,34.74189810809645,4.9,1.02,0.46,86.04,12.48,3.689395009301453,71.61,9.01,18.32,1.06,11.993651072799304,5.06666666666667,78.6666666666667,66.83,37.8175,0.0591730019493177,5.25861858190709,1.90725947387785,8.94,2.26799863387978,0.0607122093023256,0.18,55.33,10.4861331379291,0.0580777689873418,1.99408513369041,0.253,111.52827446488608,0.1,93.97,1.51,0.8,1.28,0.0,0.0,1.3141237422143803,1.0,54.7244786313655,6.248473400223933,3.149802023359253,0.0499604046718507,0.0344307081757388,0.1222613291657848,0.5267650707343676,5.173651579200604,8.82296964961119,0.1351781789766714,0.1548614163514777,0.0260039595328149,23.367774590447883,0.0,0.0,0.0,0.0,0.0,0.0,0.0,0.0,0.0,0.0,0.0,0.0,0.0,2069.680152612623,7.0,1.2,3.47,75.0,23.4,10.0,60.0,26.5,8.0,123.4175,139.0,559.0,42.0205319645357,420.0,87.4820143884892
2025-04-13 18:00:00,2.61,1.3,1.31,1169.0,4000.0,0.0,2295.0,1397.0,242.0,109767.0,2.93526417723939,1.063257917891417,12.83833515018201,0.5139397714663916,86.09840693192658,4.3530347861634,33.49238215088241,4.9,1.02,0.46,86.04,12.48,3.5567034124795254,71.61,9.01,18.32,1.06,11.562291267583957,5.06666666666667,78.6666666666667,66.83,37.8175,0.0591730019493177,5.25861858190709,1.90725947387785,8.94,2.26799863387978,0.0607122093023256,0.18,55.33,10.4861331379291,0.0580777689873418,1.99408513369041,0.253,107.5170843396135,0.1,93.97,1.51,0.8,1.28,0.0,0.0,1.2668603894596833,1.0,54.7244786313655,6.248473400223933,3.149802023359253,0.0499604046718507,0.0344307081757388,0.1222613291657848,0.5267650707343676,5.173651579200604,8.82296964961119,0.1351781789766714,0.1548614163514777,0.0260039595328149,22.527336709233182,0.0,0.0,0.0,0.0,0.0,0.0,0.0,0.0,0.0,0.0,0.0,0.0,0.0,2069.680152612623,6.0,1.2,3.52,75.0,23.4,10.0,60.0,26.5,8.0,123.9475,143.0,563.0,42.0892018779343,420.0,84.33566433566433
2025-04-13 19:00:00,2.61,1.3,1.31,1168.0,4002.0,0.0,2319.0,1395.0,242.0,109893.0,2.93336595612632,1.063257917891417,12.83833515018201,0.5139397714663916,86.09840693192658,4.3530347861634,32.147392043202416,4.9,1.02,0.46,86.04,12.48,3.413872995574987,71.61,9.01,18.32,1.06,11.097971730473766,5.06666666666667,78.6666666666667,66.83,37.8175,0.0591730019493177,5.25861858190709,1.90725947387785,8.94,2.26799863387978,0.0607122093023256,0.18,55.33,10.4861331379291,0.0580777689873418,1.99408513369041,0.253,103.19940355501257,0.1,93.97,1.51,0.8,1.28,0.0,0.0,1.2159856955081212,1.0,54.7244786313655,6.248473400223933,3.149802023359253,0.0499604046718507,0.0344307081757388,0.1222613291657848,0.5267650707343676,5.173651579200604,8.82296964961119,0.1351781789766714,0.1548614163514777,0.0260039595328149,21.62268188683809,0.0,0.0,0.0,0.0,0.0,0.0,0.0,0.0,0.0,0.0,0.0,0.0,0.0,2069.680152612623,7.0,1.2,3.44,75.0,23.4,10.0,60.0,26.5,8.0,123.1525,137.0,557.0,41.6803182775567,420.0,80.94890510948905
2025-04-13 20:00:00,2.59,1.3,1.29,1168.0,4000.0,0.0,2281.0,1409.0,241.0,108838.0,2.96030097915229,1.063257917891417,12.83833515018201,0.5139397714663916,86.09840693192658,4.3530347861634,34.742097902781005,4.9,1.02,0.46,86.04,12.48,3.689416226378016,71.61,9.01,18.32,1.06,11.993720046225148,5.06666666666667,78.6666666666667,66.83,37.8175,0.0591730019493177,5.25861858190709,1.90725947387785,8.94,2.26799863387978,0.0607122093023256,0.18,55.33,10.4861331379291,0.0580777689873418,1.99408513369041,0.253,111.52891584482296,0.1,93.97,1.51,0.8,1.28,0.0,0.0,1.3141312995141492,1.0,54.7244786313655,6.248473400223933,3.149802023359253,0.0499604046718507,0.0344307081757388,0.1222613291657848,0.5267650707343676,5.173651579200604,8.82296964961119,0.1351781789766714,0.1548614163514777,0.0260039595328149,23.367908974503084,0.0,0.0,0.0,0.0,0.0,0.0,0.0,0.0,0.0,0.0,0.0,0.0,0.0,2069.680152612623,7.0,1.2,3.48,75.0,23.4,10.0,60.0,26.5,8.0,123.9475,143.0,563.0,41.9529411764706,420.0,87.48251748251748
2025-04-13 21:00:00,2.61,1.3,1.31,1169.0,4000.0,0.0,2283.0,1396.0,241.0,109498.0,2.94247013337016,1.063257917891417,12.83833515018201,0.5139397714663916,86.09840693192658,4.3530347861634,34.09856611329759,4.9,1.02,0.46,86.04,12.48,3.6210767543935054,71.61,9.01,18.32,1.06,11.771559019982329,5.06666666666667,78.6666666666667,66.83,37.8175,0.0591730019493177,5.25861858190709,1.90725947387785,8.94,2.26799863387978,0.0607122093023256,0.18,55.33,10.4861331379291,0.0580777689873418,1.99408513369041,0.253,109.46305318466912,0.1,93.97,1.51,0.8,1.28,0.0,0.0,1.289789497555068,1.0,54.7244786313655,6.248473400223933,3.149802023359253,0.0499604046718507,0.0344307081757388,0.1222613291657848,0.5267650707343676,5.173651579200604,8.82296964961119,0.1351781789766714,0.1548614163514777,0.0260039595328149,22.935062566639964,0.0,0.0,0.0,0.0,0.0,0.0,0.0,0.0,0.0,0.0,0.0,0.0,0.0,2069.680152612623,6.0,1.2,3.36,75.0,23.4,10.0,60.0,26.5,8.0,124.2125,145.0,565.0,42.8065201984408,420.0,85.86206896551724
2025-04-13 22:00:00,2.62,1.3,1.32,1168.0,4001.0,0.0,2234.0,1400.0,243.0,110887.0,2.90636315590892,1.063257917891417,12.83833515018201,0.5139397714663916,86.09840693192658,4.3530347861634,29.955091470270386,4.9,1.02,0.46,86.04,12.48,3.181062952568753,71.61,9.01,18.32,1.06,10.341142381753835,5.06666666666667,78.6666666666667,66.83,37.8175,0.0591730019493177,5.25861858190709,1.90725947387785,8.94,2.26799863387978,0.0607122093023256,0.18,55.33,10.4861331379291,0.0580777689873418,1.99408513369041,0.253,96.16169078391589,0.1,93.97,1.51,0.8,1.28,0.0,0.0,1.1330612040483763,1.0,54.7244786313655,6.248473400223933,3.149802023359253,0.0499604046718507,0.0344307081757388,0.1222613291657848,0.5267650707343676,5.173651579200604,8.82296964961119,0.1351781789766714,0.1548614163514777,0.0260039595328149,20.148116926012115,0.0,0.0,0.0,0.0,0.0,0.0,0.0,0.0,0.0,0.0,0.0,0.0,0.0,2069.680152612623,7.0,1.2,3.38,75.0,23.4,10.0,60.0,26.5,8.0,123.55,140.0,560.0,41.6432584269663,420.0,75.42857142857143
