Repository: saikumar-voptimai/evonith_bf_webapp

# Evonith BF2 — Blast Furnace Intelligence Platform

Monitoring, modelling and optimisation of **Blast Furnace 2 (BF2)** at Evonith Steel: live telemetry from InfluxDB,
manual plant reports from Neon PostgreSQL, a two-zone energy model of the furnace, blend and fuel optimisers, a
conversational assistant (FurnaceMind) and a live digital twin evaluated every hour.

The platform has three deployable parts that share one Python service layer, plus the shared data library:

| Part | Path | What it is |
|---|---|---|
| **Streamlit app** (legacy) | `src/app.py`, `src/custom_pages/` | The original 11-page dashboard; still the home of the model pages. Served under `/legacy` in production |

File: src/data/V13_df_filtered.csv (part 166 of 268)
NM3/HR.,STEAMKGS/HR.,RAFTOC,PERMEABILITYKGS/HR.,TUYEREVELOCITYM/S,HOT BLAST VOLUMENM3/HR.,O2 ENRICHMENT %,COKE_VM%,COKE_ASH%,COKE_IM%,COKE_FC%,COKE_MOIST%,COKE_CALC_MT,NUTCOKE_MOIST%,NUTCOKE_VM%,NUTCOKE_IM%,NUTCOKE_FC%,NUTCOKE_ASH%,NUTCOKE_CALC_MT,PCI_2_FC%,PCI_2_ASH%,PCI_2_VM%,PCI_2_IM%,PCI_2_CALC_MT,SINTER_SP_02_COLD_STRENGTH_AI,SINTER_SP_02_COLD_STRENGTH_TI,SINTER_SP_02_HOT_STRENGTH_RI,SINTER_SP_02_HOT_STRENGTH_RDI,SINTER_SP_02_P%,SINTER_SP_02_SIO2%,SINTER_SP_02_MGO%,SINTER_SP_02_FEO%,SINTER_SP_02_AL2O3%,SINTER_SP_02_NA2O%,SINTER_SP_02_TIO2%,SINTER_SP_02_FE(T)%,SINTER_SP_02_CAO%,SINTER_SP_02_K2O%,SINTER_SP_02_BASICITY,SINTER_SP_02_MNO%,SINTER_CALC_MT,FLUX_TM%,FLUX_SIO2%,FLUX_FE2O3%,FLUX_AL2O3%,FLUX_LOI%,FLUX_MGO%,FLUX_CAO%,FLUX_CALC_MT,GEOMIN TYPE,ORE_FE(T)%,ORE_LOI%,ORE_TM%,ORE_MGO%,ORE_NA2O%,ORE_P%,ORE_TIO2%,ORE_AL2O3%,ORE_SIO2%,ORE_MNO%,ORE_CAO%,ORE_K2O%,ORE_CALC_MT,LLOYDS_PELLET_PCT_SIO2,LLOYDS_PELLET_PCT_AL2O3,LLOYDS_PELLET_PCT_FE2O3,LLOYDS_PELLET_PCT_MGO,LLOYDS_PELLET_PCT_TIO2,LLOYDS_PELLET_PCT_NA2O,TOTAL_PELLET_CALC_MT,LLOYDS_PELLET_PCT_K2O,LLOYDS_PELLET_PCT_TM,LLOYDS_PELLET_PCT_LOI,LLOYDS_PELLET_PCT_MNO,LLOYDS_PELLET_PCT_CAO,LLOYDS_PELLET_PCT_P,DAILYPRODUCTION,CHARGES/HRS.,STOCKRODLEVEL,FURNACE TOP GAS ANALYSISH2%,COKE_DISCHARGE_TIME,WEIGHTED_COKE_ANGLE,TOTAL_COKE_PORTIONS,NON_COKE_DISCHARGE_TIME,WEIGHTED_NON_COKE_ANGLE,TOTAL_NON_COKE_PORTIONS,UNITCOST LAKHS/THM,ACTUALKG/THM.,ACT. FUEL RATEKG/THM.,FURNACETOPGASANALYSISCO2ETACO,COKE RATE KG/THM,PRODUCTIONTONNESPERHR
2025-04-13 23:00:00,2.69,1.3,1.39,1168.0,3999.0,0.0,2286.0,1388.0,242.0,110332.0,2.91951376082142,1.126761405934597,12.94323447968813,0.4847471950444075,85.93000411437727,4.070497381156636,35.053373122519226,5.2,1.04,0.42,86.09,12.87,3.7324522751086473,71.5,9.08,18.33,1.09,12.556265512002891,5.0,79.0888888888889,66.83,38.53,0.0625224171539961,5.41837408312959,1.8941059602649,9.2,2.35047131147541,0.0629199260042283,0.19,55.23,10.6001128459501,0.0580777689873418,1.95632724564997,0.231,112.65784412134988,0.1,93.97,1.51,0.8,1.28,0.0,0.0,1.2895464007712485,1.0,50.54,8.54,3.6,0.06,0.029,0.215,0.919,7.46,9.72,0.18,0.08,0.011,24.48814356862416,0.0,0.0,0.0,0.0,0.0,0.0,0.0,0.0,0.0,0.0,0.0,0.0,0.0,2069.680152612623,7.0,1.2,3.51,75.0,23.4,10.0,60.0,26.5,8.0,123.815,142.0,562.0,41.3498098859316,420.0,87.53521126760563
2025-04-14 00:00:00,2.64,1.3,1.34,1178.0,4000.0,0.0,2288.0,1372.0,242.0,110012.0,2.92873177447625,1.126761405934597,12.94323447968813,0.4847471950444075,85.93000411437727,4.070497381156636,34.44506411948735,5.2,1.04,0.42,86.09,12.87,3.667680068610871,71.5,9.08,18.33,1.09,12.338366671605614,5.0,79.0888888888889,66.83,38.53,0.0625224171539961,5.41837408312959,1.8941059602649,9.2,2.35047131147541,0.0629199260042283,0.19,55.23,10.6001128459501,0.0580777689873418,1.95632724564997,0.231,110.7028031442191,0.1,93.97,1.51,0.8,1.28,0.0,0.0,1.267167878662271,1.0,50.54,8.54,3.6,0.06,0.029,0.215,0.919,7.46,9.72,0.18,0.08,0.011,24.063181378872383,0.0,0.0,0.0,0.0,0.0,0.0,0.0,0.0,0.0,0.0,0.0,0.0,0.0,2107.458288080242,7.0,1.2,3.67,75.0,23.4,10.0,60.0,26.5,8.0,124.2125,145.0,565.0,41.4991723811776,420.0,87.58620689655173
2025-04-14 01:00:00,2.65,1.3,1.35,1168.0,3999.0,0.0,2290.0,1378.0,243.0,111472.0,2.88967688646801,1.126761405934597,12.94323447968813,0.4847471950444075,85.93000411437727,4.070497381156636,34.52970045283505,5.2,1.04,0.42,86.09,12.87,3.676692070789844,71.5,9.08,18.33,1.09,12.368683761768713,5.0,79.0888888888889,66.83,38.53,0.0625224171539961,5.41837408312959,1.8941059602649,9.2,2.35047131147541,0.0629199260042283,0.19,55.23,10.6001128459501,0.0580777689873418,1.95632724564997,0.231,110.97481539296795,0.1,93.97,1.51,0.8,1.28,0.0,0.0,1.27028148712048,1.0,50.54,8.54,3.6,0.06,0.029,0.215,0.919,7.46,9.72,0.18,0.08,0.011,24.12230797632983,0.0,0.0,0.0,0.0,0.0,0.0,0.0,0.0,0.0,0.0,0.0,0.0,0.0,2107.458288080242,7.0,1.2,3.52,75.0,23.4,10.0,60.0,26.5,8.0,123.6825,141.0,561.0,41.9339510572582,420.0,87.80141843971631
2025-04-14 02:00:00,2.65,1.3,1.35,1167.0,3999.0,0.0,2297.0,1394.0,245.0,112508.0,2.86308604364898,1.126761405934597,12.94323447968813,0.4847471950444075,85.93000411437727,4.070497381156636,34.24610274561479,5.2,1.04,0.42,86.09,12.87,3.6464948368794254,71.5,9.08,18.33,1.09,12.267097871646053,5.0,79.0888888888889,66.83,38.53,0.0625224171539961,5.41837408312959,1.8941059602649,9.2,2.35047131147541,0.0629199260042283,0.19,55.23,10.6001128459501,0.0580777689873418,1.95632724564997,0.231,110.0633622731349,0.1,93.97,1.51,0.8,1.28,0.0,0.0,1.2598484711212887,1.0,50.54,8.54,3.6,0.06,0.029,0.215,0.919,7.46,9.72,0.18,0.08,0.011,23.92418777414932,0.0,0.0,0.0,0.0,0.0,0.0,0.0,0.0,0.0,0.0,0.0,0.0,0.0,2107.458288080242,7.0,1.2,3.45,75.0,23.4,10.0,60.0,26.5,8.0,123.1525,137.0,557.0,41.4651493598862,420.0,87.08029197080292
2025-04-14 03:00:00,2.65,1.3,1.35,1169.0,4001.0,0.0,2287.0,1366.0,241.0,110749.0,2.90998217446952,1.126761405934597,12.94323447968813,0.4847471950444075,85.93000411437727,4.070497381156636,35.65081824691548,5.2,1.04,0.42,86.09,12.87,3.7960677053843934,71.5,9.08,18.33,1.09,12.770272865433643,5.0,79.0888888888889,66.83,38.53,0.0625224171539961,5.41837408312959,1.8941059602649,9.2,2.35047131147541,0.0629199260042283,0.19,55.23,10.6001128459501,0.0580777689873418,1.95632724564997,0.231,114.57796973836372,0.1,93.97,1.51,0.8,1.28,0.0,0.0,1.3115252616109936,1.0,50.54,8.54,3.6,0.06,0.029,0.215,0.919,7.46,9.72,0.18,0.08,0.011,24.90551629704757,0.0,0.0,0.0,0.0,0.0,0.0,0.0,0.0,0.0,0.0,0.0,0.0,0.0,2107.458288080242,7.0,1.2,3.46,75.0,23.4,10.0,60.0,26.5,8.0,123.285,138.0,558.0,41.4783427495292,420.0,90.65217391304348
2025-04-14 04:00:00,2.63,1.3,1.33,1167.0,3999.0,0.0,2282.0,1376.0,240.0,109952.0,2.92959678099924,1.126761405934597,12.94323447968813,0.4847471950444075,85.93000411437727,4.070497381156636,35.91104319762289,5.2,1.04,0.42,86.09,12.87,3.8237762287813606,71.5,9.08,18.33,1.09,12.86348653598425,5.0,79.0888888888889,66.83,38.53,0.0625224171539961,5.41837408312959,1.8941059602649,9.2,2.35047131147541,0.0629199260042283,0.19,55.23,10.6001128459501,0.0580777689873418,1.95632724564997,0.231,115.4143052838992,0.1,93.97,1.51,0.8,1.28,0.0,0.0,1.3210984387030444,1.0,50.54,8.54,3.6,0.06,0.029,0.215,0.919,7.46,9.72,0.18,0.08,0.011,25.08730838680704,0.0,0.0,0.0,0.0,0.0,0.0,0.0,0.0,0.0,0.0,0.0,0.0,0.0,2107.458288080242,7.0,1.2,3.53,75.0,23.4,10.0,60.0,26.5,8.0,123.1525,137.0,557.0,41.6143289137009,420.0,91.31386861313868
2025-04-14 05:00:00,2.66,1.3,1.36,1159.0,3999.0,0.0,2280.0,1365.0,240.0,111069.0,2.90015454244398,1.126761405934597,12.94323447968813,0.4847471950444075,85.93000411437727,4.070497381156636,35.764809672165406,5.2,1.04,0.42,86.09,12.87,3.808205411876431,71.5,9.08,18.33,1.09,12.811105072837108,5.0,79.0888888888889,66.83,38.53,0.0625224171539961,5.41837408312959,1.8941059602649,9.2,2.35047131147541,0.0629199260042283,0.19,55.23,10.6001128459501,0.0580777689873418,1.95632724564997,0.231,114.94432615639208,0.1,93.97,1.51,0.8,1.28,0.0,0.0,1.3157187876273355,1.0,50.54,8.54,3.6,0.06,0.029,0.215,0.919,7.46,9.72,0.18,0.08,0.011,24.985150242042128,0.0,0.0,0.0,0.0,0.0,0.0,0.0,0.0,0.0,0.0,0.0,0.0,0.0,2107.458288080242,7.0,1.2,3.52,75.0,23.4,10.0,60.0,26.5,8.0,123.285,138.0,558.0,42.1357424137132,420.0,90.94202898550724
2025-04-14 06:00:00,2.59,1.3,1.29,1173.0,3998.0,0.0,2287.0,1398.0,240.0,108974.0,2.95513181547225,1.126761405934597,12.94323447968813,0.4847471950444075,85.93000411437727,4.070497381156636,34.34750261685468,5.2,1.04,0.42,86.09,12.87,3.657291805798287,71.5,9.08,18.33,1.09,12.303419731505896,5.0,79.0888888888889,66.83,38.53,0.0625224171539961,5.41837408312959,1.8941059602649,9.2,2.35047131147541,0.0629199260042283,0.19,55.23,10.6001128459501,0.0580777689873418,1.95632724564997,0.231,110.3892507646116,0.1,93.97,1.51,0.8,1.28,0.0,0.0,1.2635787780032834,1.0,50.54,8.54,3.6,0.06,0.029,0.215,0.919,7.46,9.72,0.18,0.08,0.011,23.99502531084181,0.0,0.0,0.0,0.0,0.0,0.0,0.0,0.0,0.0,0.0,0.0,0.0,0.0,2107.458288080242,7.0,1.2,3.58,75.0,23.4,10.0,60.0,26.5,8.0,123.4175,139.0,559.0,42.2699673049977,420.0,87.33812949640287
2025-04-14 07:00:00,2.58,1.3,1.28,1179.0,4000.0,0.0,2291.0,1406.0,241.0,107933.0,2.98510511796713,1.126761405934597,12.94323447968813,0.4847471950444075,85.93000411437727,4.070497381156636,34.219988377892925,5.2,1.04,0.42,86.09,12.87,3.643714202020812,71.5,9.08,18.33,1.09,12.2577435954214,5.0,79.0888888888889,66.83,38.53,0.0625224171539961,5.41837408312959,1.8941059602649,9.2,2.35047131147541,0.0629199260042283,0.19,55.23,10.6001128459501,0.0580777689873418,1.95632724564997,0.231,109.97943344957046,0.1,93.97,1.51,0.8,1.28,0.0,0.0,1.258887773593366,1.0,50.54,8.54,3.6,0.06,0.029,0.215,0.919,7.46,9.72,0.18,0.08,0.011,23.90594438331381,0.0,0.0,0.0,0.0,0.0,0.0,0.0,0.0,0.0,0.0,0.0,0.0,0.0,2107.458288080242,7.0,1.2,3.59,75.0,23.4,10.0,60.0,26.5,8.0,124.08,144.0,564.0,42.3444418550455,420.0,87.01388888888889
2025-04-14 08:00:00,2.57,1.3,1.27,1176.0,4000.0,0.0,2257.0,1403.0,239.0,106978.0,3.01173441787248,1.082732984154218,13.02963649899071,0.5210781598960427,85.88763051685507,4.29063949005853,34.28653354823763,5.2,1.04,0.42,86.09,12.87,3.650799873108226,71.26,9.28,18.42,1.04,12.281580354995691,5.0,79.0888888888889,66.83,38.53,0.0591730019493177,5.32,1.76257082413539,9.2,2.26799863387978,0.0596083509513742,0.19,55.23,10.31,0.060115585443038,1.93796992481203,0.26,110.19330260851044,0.1,96.5,0.7199999999999999,0.64,1.18,0.0,0.0,1.2613358428449837,1.0,66.16,1.97,1.7,0.03,0.032,0.026,0.065,1.35,1.7,0.04,0.06,0.01,23.95243256804581,0.0,0.0,0.0,0.0,0.0,0.0,0.0,0.0,0.0,0.0,0.0,0.0,0.0,2107.458288080242,7.0,1.2,3.65,75.0,23.4,10.0,60.0,26.5,8.0,123.815,142.0,562.0,42.4923869758726,420.0,87.1830985915493
2025-04-14 09:00:00,2.56,1.3,1.26,1179.0,4001.0,0.0,2301.0,1445.0,245.0,108963.0,2.95764606640054,1.082732984154218,13.02963649899071,0.5210781598960427,85.88763051685507,4.29063949005853,33.82125587165411,5.2,1.04,0.42,86.09,12.87,3.6012575161872094,71.26,9.28,18.42,1.04,12.114915936608032,5.0,79.0888888888889,66.83,38.53,0.0591730019493177,5.32,1.76257082413539,9.2,2.26799863387978,0.0596083509513742,0.19,55.23,10.31,0.060115585443038,1.93796992481203,0.26,108.69794922900884,0.1,96.5,0.7199999999999999,0.64,1.18,0.0,0.0,1.2442191690487026,1.0,66.16,1.97,1.7,0.03,0.032,0.026,0.065,1.35,1.7,0.04,0.06,0.01,23.62739147988493,0.0,0.0,0.0,0.0,0.0,0.0,0.0,0.0,0.0,0.0,0.0,0.0,0.0,2107.458288080242,7.0,1.2,3.71,75.0,23.4,10.0,60.0,26.5,8.0,123.55,140.0,560.0,42.1015514809591,420.0,86.0
2025-04-14 10:00:00,2.57,1.3,1.27,1176.0,4000.0,0.0,2303.0,1431.0,244.0,109341.0,2.94669221443436,1.082732984154218,13.02963649899071,0.5210781598960427,85.88763051685507,4.29063949005853,33.44213187242359,5.2,1.04,0.42,86.09,12.87,3.560888726897508,71.26,9.28,18.42,1.04,11.979112127380535,5.0,79.0888888888889,66.83,38.53,0.0591730019493177,5.32,1.76257082413539,9.2,2.26799863387978,0.0596083509513742,0.19,55.23,10.31,0.060115585443038,1.93796992481203,0.26,107.47948468185416,0.1,96.5,0.7199999999999999,0.64,1.18,0.0,0.0,1.2302719238878754,1.0,66.16,1.97,1.7,0.03,0.032,0.026,0.065,1.35,1.7,0.04,0.06,0.01,23.362536999518145,0.0,0.0,0.0,0.0,0.0,0.0,0.0,0.0,0.0,0.0,0.0,0.0,0.0,2107.458288080242,6.0,1.2,3.67,75.0,23.4,10.0,60.0,26.5,8.0,123.4175,139.0,559.0,41.4599906410856,420.0,85.03597122302158
2025-04-14 11:00:00,2.57,1.3,1.27,1178.0,4001.0,0.0,2294.0,1429.0,245.0,109253.0,2.94980078721727,1.082732984154218,13.02963649899071,0.5210781598960427,85.88763051685507,4.29063949005853,34.15677329044918,5.2,1.04,0.42,86.09,12.87,3.6369831152256578,71.26,9.28,18.42,1.04,12.235099685531935,5.0,79.0888888888889,66.83,38.53,0.0591730019493177,5.32,1.76257082413539,9.2,2.26799863387978,0.0596083509513742,0.19,55.23,10.31,0.060115585443038,1.93796992481203,0.26,109.77626682584892,0.1,96.5,0.7199999999999999,0.64,1.18,0.0,0.0,1.2565622117079922,1.0,66.16,1.97,1.7,0.03,0.032,0.026,0.065,1.35,1.7,0.04,0.06,0.01,23.86178258092136,0.0,0.0,0.0,0.0,0.0,0.0,0.0,0.0,0.0,0.0,0.0,0.0,0.0,2107.458288080242,7.0,1.2,3.74,75.0,23.4,10.0,60.0,26.5,8.0,123.9475,143.0,563.0,41.8143160878809,420.0,86.85314685314685
2025-04-14 12:00:00,2.55,1.3,1.25,1179.0,4002.0,0.0,2295.0,1483.0,250.0,110705.0,2.91186506275324,1.082732984154218,13.02963649899071,0.5210781598960427,85.88763051685507,4.29063949005853,34.432381124145095,5.2,1.04,0.42,86.09,12.87,3.6663295944452345,71.26,9.28,18.42,1.04,12.33382356939265,5.0,79.0888888888889,66.83,38.53,0.0591730019493177,5.32,1.76257082413539,9.2,2.26799863387978,0.0596083509513742,0.19,55.23,10.31,0.060115585443038,1.93796992481203,0.26,110.66204133487012,0.1,96.5,0.7199999999999999,0.64,1.18,0.0,0.0,1.2667012955766028,1.0,66.16,1.97,1.7,0.03,0.032,0.026,0.065,1.35,1.7,0.04,0.06,0.01,24.054321090028413,0.0,0.0,0.0,0.0,0.0,0.0,0.0,0.0,0.0,0.0,0.0,0.0,0.0,2107.458288080242,7.0,1.2,3.65,75.0,23.4,10.0,60.0,26.5,8.0,123.4175,139.0,559.0,41.8224852071006,420.0,87.55395683453237
2025-04-14 13:00:00,2.55,1.3,1.25,1179.0,4000.0,0.0,2289.0,1462.0,248.0,109588.0,2.9400552834466,1.082732984154218,13.02963649899071,0.5210781598960427,85.88763051685507,4.29063949005853,34.37678471260988,5.2,1.04,0.42,86.09,12.87,3.660409737545952,71.26,9.28,18.42,1.04,12.31390870121974,5.0,79.0888888888889,66.83,38.53,0.0591730019493177,5.32,1.76257082413539,9.2,2.26799863387978,0.0596083509513742,0.19,55.23,10.31,0.060115585443038,1.93796992481203,0.26,110.48336033197354,0.1,96.5,0.7199999999999999,0.64,1.18,0.0,0.0,1.2646560101731,1.0,66.16,1.97,1.7,0.03,0.032,0.026,0.065,1.35,1.7,0.04,0.06,0.01,24.0154816635682,0.0,0.0,0.0,0.0,0.0,0.0,0.0,0.0,0.0,0.0,0.0,0.0,0.0,2107.458288080242,7.0,1.2,3.65,75.0,23.4,10.0,60.0,26.5,8.0,123.9475,143.0,563.0,42.2932330827068,420.0,87.41258741258741
2025-04-14 14:00:00,2.57,1.3,1.27,1180.0,4001.0,0.0,2276.0,1426.0,244.0,108719.0,2.96427932102824,1.082732984154218,13.02963649899071,0.5210781598960427,85.88763051685507,4.29063949005853,35.25872705144374,5.2,1.04,0.42,86.09,12.87,3.7543181804678207,71.26,9.28,18.42,1.04,12.629824152037244,5.0,79.0888888888889,66.83,38.53,0.0591730019493177,5.32,1.76257082413539,9.2,2.26799863387978,0.0596083509513742,0.19,55.23,10.31,0.060115585443038,1.93796992481203,0.26,113.31782999014555,0.1,96.5,0.7199999999999999,0.64,1.18,0.0,0.0,1.2971009781582306,1.0,66.16,1.97,1.7,0.03,0.032,0.026,0.065,1.35,1.7,0.04,0.06,0.01,24.63160298624733,0.0,0.0,0.0,0.0,0.0,0.0,0.0,0.0,0.0,0.0,0.0,0.0,0.0,2107.458288080242,7.0,1.2,3.62,75.0,23.4,10.0,60.0,26.5,8.0,124.2125,145.0,565.0,42.2018348623853,420.0,89.65517241379311
2025-04-14 15:00:00,2.55,1.3,1.25,1178.0,4000.0,0.0,2289.0,1442.0,244.0,108033.0,2.98234392073385,1.082732984154218,13.02963649899071,0.5210781598960427,85.88763051685507,4.29063949005853,34.41813437705853,5.2,1.04,0.42,86.09,12.87,3.664812613372107,71.26,9.28,18.42,1.04,12.328720324735537,5.0,79.0888888888889,66.83,38.53,0.0591730019493177,5.32,1.76257082413539,9.2,2.26799863387978,0.0596083509513742,0.19,55.23,10.31,0.060115585443038,1.93796992481203,0.26,110.61625379234448,0.1,96.5,0.7199999999999999,0.64,1.18,0.0,0.0,1.2661771850619323,1.0,66.16,1.97,1.7,0.03,0.032,0.026,0.065,1.35,1.7,0.04,0.06,0.01,24.04436837059048,0.0,0.0,0.0,0.0,0.0,0.0,0.0,0.0,0.0,0.0,0.0,0.0,0.0,2107.458288080242,7.0,1.2,3.6,75.0,23.4,10.0,60.0,26.5,8.0,123.6825,141.0,561.0,41.9491525423729,420.0,87.51773049645391
2025-04-14 16:00:00,2.54,1.3,1.24,1175.0,4000.0,0.0,2287.0,1448.0,243.0,107477.0,2.99776126733775,1.087409124747678,12.7948893039463,0.5504304410829621,86.11770157130601,6.105014955339098,34.535789446407364,6.1,1.06,0.45,85.59,12.9,3.67734042145877,71.36,9.01,18.49,1.14,12.370864864846228,5.0,79.0888888888889,66.83,38.53,0.0614059454191033,5.29855745721271,1.76257082413539,9.37,2.26799863387978,0.061816067653277,0.19,55.5,10.2676720308889,0.0580777689873418,1.93782404244988,0.231,110.99438477610056,0.1,96.5,0.7199999999999999,0.64,1.18,0.0,0.0,1.2705054895215626,1.0,50.86,9.0,3.1,0.07,0.063,0.194,0.88,7.72,8.46,0.17,0.13,0.028,24.12656172241772,0.0,0.0,0.0,0.0,0.0,0.0,0.0,0.0,0.0,0.0,0.0,0.0,0.0,2107.458288080242,7.0,1.2,3.6,75.0,23.4,10.0,60.0,26.5,8.0,123.815,142.0,562.0,41.8319169027384,420.0,87.8169014084507
2025-04-14 17:00:00,2.56,1.3,1.26,1179.0,3986.0,0.0,2291.0,1432.0,244.0,108455.0,2.96035735891693,1.087409124747678,12.7948893039463,0.5504304410829621,86.11770157130601,6.105014955339098,34.33445982022614,6.1,1.06,0.45,85.59,12.9,3.655903020308803,71.36,9.01,18.49,1.14,12.29874774696065,5.0,79.0888888888889,66.83,38.53,0.0614059454191033,5.29855745721271,1.76257082413539,9.37,2.26799863387978,0.061816067653277,0.19,55.5,10.2676720308889,0.0580777689873418,1.93782404244988,0.231,110.34733259187684,0.1,96.5,0.7199999999999999,0.64,1.18,0.0,0.0,1.2630989585180217,1.0,50.86,9.0,3.1,0.07,0.063,0.194,0.88,7.72,8.46,0.17,0.13,0.028,23.98591366628596,0.0,0.0,0.0,0.0,0.0,0.0,0.0,0.0,0.0,0.0,0.0,0.0,0.0,2107.458288080242,7.0,1.2,3.67,75.0,23.4,10.0,60.0,26.5,8.0,123.6825,141.0,561.0,41.3744410449518,420.0,87.30496453900709
2025-04-14 18:00:00,2.61,1.3,1.31,1179.0,4009.0,0.0,2290.0,1414.0,246.0,110892.0,2.91203921930378,1.087409124747678,12.7948893039463,0.5504304410829621,86.11770157130601,6.105014955339098,34.45270414701744,6.1,1.06,0.45,85.59,12.9,3.6684935720085887,71.36,9.01,18.49,1.14,12.341103361562716,5.0,79.0888888888889,66.83,38.53,0.0614059454191033,5.29855745721271,1.76257082413539,9.37,2.26799863387978,0.061816067653277,0.19,55.5,10.2676720308889,0.0580777689873418,1.93782404244988,0.231,110.72735738690383,0.1,96.5,0.7199999999999999,0.64,1.18,0.0,0.0,1.2674489406293694,1.0,50.86,9.0,3.1,0.07,0.063,0.194,0.88,7.72,8.46,0.17,0.13,0.028,24.06851867096041,0.0,0.0,0.0,0.0,0.0,0.0,0.0,0.0,0.0,0.0,0.0,0.0,0.0,2107.458288080242,7.0,1.2,3.63,75.0,23.4,10.0,60.0,26.5,8.0,123.815,142.0,562.0,41.8125887363937,420.0,87.6056338028169
2025-04-14 19:00:00,2.63,1.3,1.33,1174.0,4004.0,0.0,2301.0,1383.0,243.0,110344.0,2.92284387057145,1.087409124747678,12.7948893039463,0.5504304410829621,86.11770157130601,6.105014955339098,34.270707776925256,6.1,1.06,0.45,85.59,12.9,3.6491147589272384,71.36,9.01,18.49,1.14,12.275911497227405,5.0,79.0888888888889,66.83,38.53,0.0614059454191033,5.29855745721271,1.76257082413539,9.37,2.26799863387978,0.061816067653277,0.19,55.5,10.2676720308889,0.0580777689873418,1.93782404244988,0.231,110.14244024866343,0.1,96.5,0.7199999999999999,0.64,1.18,0.0,0.0,1.2607536430559942,1.0,50.86,9.0,3.1,0.07,0.063,0.194,0.88,7.72,8.46,0.17,0.13,0.028,23.94137674872061,0.0,0.0,0.0,0.0,0.0,0.0,0.0,0.0,0.0,0.0,0.0,0.0,0.0,2107.458288080242,7.0,1.2,3.53,75.0,23.4,10.0,60.0,26.5,8.0,123.55,140.0,560.0,42.0065635255509,420.0,87.14285714285714
2025-04-14 20:00:00,2.64,1.3,1.34,1179.0,4004.0,0.0,2309.0,1381.0,244.0,110735.0,2.91253054182365,1.087409124747678,12.7948893039463,0.5504304410829621,86.11770157130601,6.105014955339098,34.36841471285377,6.1,1.06,0.45,85.59,12.9,3.659518507348984,71.36,9.01,18.49,1.14,12.310910532144662,5.0,79.0888888888889,66.83,38.53,0.0614059454191033,5.29855745721271,1.76257082413539,9.37,2.26799863387978,0.061816067653277,0.19,55.5,10.2676720308889,0.0580777689873418,1.93782404244988,0.231,110.45646003554488,0.1,96.5,0.7199999999999999,0.64,1.18,0.0,0.0,1.2643480939271448,1.0,50.86,9.0,3.1,0.07,0.063,0.194,0.88,7.72,8.46,0.17,0.13,0.028,24.00963441585881,0.0,0.0,0.0,0.0,0.0,0.0,0.0,0.0,0.0,0.0,0.0,0.0,0.0,2107.458288080242,7.0,1.2,3.46,75.0,23.4,10.0,60.0,26.5,8.0,123.285,138.0,558.0,41.9408284023669,420.0,87.3913043478261
2025-04-14 21:00:00,2.64,1.3,1.34,1178.0,4000.0,0.0,2290.0,1400.0,247.0,112203.0,2.8715808704939,1.087409124747678,12.7948893039463,0.5504304410829621,86.11770157130601,6.105014955339098,34.55759197177919,6.1,1.06,0.45,85.59,12.9,3.679661935144279,71.36,9.01,18.49,1.14,12.378674621027008,5.0,79.0888888888889,66.83,38.53,0.0614059454191033,5.29855745721271,1.76257082413539,9.37,2.26799863387978,0.061816067653277,0.19,55.5,10.2676720308889,0.0580777689873418,1.93782404244988,0.231,111.06445579312384,0.1,96.5,0.7199999999999999,0.64,1.18,0.0,0.0,1.271307562635117,1.0,50.86,9.0,3.1,0.07,0.063,0.194,0.88,7.72,8.46,0.17,0.13,0.028,24.141792877764665,0.0,0.0,0.0,0.0,0.0,0.0,0.0,0.0,0.0,0.0,0.0,0.0,0.0,2107.458288080242,7.0,1.2,3.51,75.0,23.4,10.0,60.0,26.5,8.0,123.6825,141.0,561.0,42.2311700615822,420.0,87.87234042553192
2025-04-14 22:00:00,2.62,1.3,1.32,1173.0,4000.0,0.0,2289.0,1401.0,244.0,111092.0,2.90027909166925,1.087409124747678,12.7948893039463,0.5504304410829621,86.11770157130601,6.105014955339098,34.211776145989354,6.1,1.06,0.45,85.59,12.9,3.642839770805731,71.36,9.01,18.49,1.14,12.254801939453886,5.0,79.0888888888889,66.83,38.53,0.0614059454191033,5.29855745721271,1.76257082413539,9.37,2.26799863387978,0.061816067653277,0.19,55.5,10.2676720308889,0.0580777689873418,1.93782404244988,0.231,109.95304020238004,0.1,96.5,0.7199999999999999,0.64,1.18,0.0,0.0,1.258585661324269,1.0,50.86,9.0,3.1,0.07,0.063,0.194,0.88,7.72,8.46,0.17,0.13,0.028,23.900207351583067,0.0,0.0,0.0,0.0,0.0,0.0,0.0,0.0,0.0,0.0,0.0,0.0,0.0,2107.458288080242,7.0,1.2,3.55,75.0,23.4,10.0,60.0,26.5,8.0,123.9475,143.0,563.0,42.1487603305785,420.0,86.99300699300699
2025-04-14 23:00:00,2.64,1.3,1.34,1179.0,4001.0,0.0,2287.0,1391.0,246.0,111888.0,2.88037920780658,1.05153550454335,12.90376888417063,0.5504568072693604,86.04469561128603,4.671953870876265,34.60917673966284,6.1,1.06,0.45,85.59,12.9,3.679218859787488,71.57,9.0,18.34,1.09,12.684184717193515,5.17777777777778,78.9111111111111,66.83,36.81,0.0625224171539961,5.64469437652812,1.98618055555556,9.48,2.35047131147541,0.0607122093023256,0.19,54.65,10.8945604250042,0.0631723101265823,1.93005319655679,0.242,112.24824009758854,0.1,96.9,0.58,0.35,1.1,0.0,0.0,0.692886487428202,1.0,50.86,9.0,3.1,0.07,0.063,0.194,0.88,7.72,8.46,0.17,0.13,0.028,25.06789493100109,0.0,0.0,0.0,0.0,0.0,0.0,0.0,0.0,0.0,0.0,0.0,0.0,0.0,2107.458288080242,7.0,1.2,3.6,75.0,23.4,10.0,60.0,26.5,8.0,123.9475,143.0,563.0,41.4821944177093,420.0,88.39160839160839
2025-04-15 00:00:00,2.57,1.3,1.27,1177.0,3999.0,0.0,2272.0,1421.0,245.0,110243.0,2.92186908098119,1.05153550454335,12.90376888417063,0.5504568072693604,86.04469561128603,4.671953870876265,34.09954658122374,6.1,1.06,0.45,85.59,12.9,3.625041295711058,71.57,9.0,18.34,1.09,12.497406420913329,5.17777777777778,78.9111111111111,66.83,36.81,0.0625224171539961,5.64469437652812,1.98618055555556,9.48,2.35047131147541,0.0607122093023256,0.19,54.65,10.8945604250042,0.0631723101265823,1.93005319655679,0.242,110.59535222869322,0.1,96.9,0.58,0.35,1.1,0.0,0.0,0.6826835330781302,1.0,50.86,9.0,3.1,0.07,0.063,0.194,0.88,7.72,8.46,0.17,0.13,0.028,24.69876291259108,0.0,0.0,0.0,0.0,0.0,0.0,0.0,0.0,0.0,0.0,0.0,0.0,0.0,2097.7479957483247,7.0,1.2,3.97,75.0,23.4,10.0,60.0,26.5,8.0,125.0075,151.0,571.0,41.3776834159,420.0,86.6887417218543
2025-04-15 01:00:00,2.6,1.3,1.3,1173.0,4000.0,0.0,2281.0,1409.0,243.0,109683.0,2.93751057157197,1.05153550454335,12.90376888417063,0.5504568072693604,86.04469561128603,4.671953870876265,34.26267393980624,6.1,1.06,0.45,85.59,12.9,3.6423829753112034,71.57,9.0,18.34,1.09,12.557192227557984,5.17777777777778,78.9111111111111,66.83,36.81,0.0625224171539961,5.64469437652812,1.98618055555556,9.48,2.35047131147541,0.0607122093023256,0.19,54.65,10.8945604250042,0.0631723101265823,1.93005319655679,0.242,111.12442459150586,0.1,96.9,0.58,0.35,1.1,0.0,0.0,0.6859493935561732,1.0,50.86,9.0,3.1,0.07,0.063,0.194,0.88,7.72,8.46,0.17,0.13,0.028,24.81691826531957,0.0,0.0,0.0,0.0,0.0,0.0,0.0,0.0,0.0,0.0,0.0,0.0,0.0,2097.7479957483247,7.0,1.2,3.71,75.0,23.4,10.0,60.0,26.5,8.0,124.2125,145.0,565.0,41.4439756211908,420.0,87.10344827586206
2025-04-15 02:00:00,2.59,1.3,1.29,1178.0,4000.0,0.0,2286.0,1416.0,244.0,109927.0,2.93099482188445,1.05153550454335,12.90376888417063,0.5504568072693604,86.04469561128603,4.671953870876265,34.28207800099103,6.1,1.06,0.45,85.59,12.9,3.644445774678105,71.57,9.0,18.34,1.09,12.56430377193776,5.17777777777778,78.9111111111111,66.83,36.81,0.0625224171539961,5.64469437652812,1.98618055555556,9.48,2.35047131147541,0.0607122093023256,0.19,54.65,10.8945604250042,0.0631723101265823,1.93005319655679,0.242,111.18735794976288,0.1,96.9,0.58,0.35,1.1,0.0,0.0,0.6863378688989213,1.0,50.86,9.0,3.1,0.07,0.063,0.194,0.88,7.72,8.46,0.17,0.13,0.028,24.830972889348164,0.0,0.0,0.0,0.0,0.0,0.0,0.0,0.0,0.0,0.0,0.0,0.0,0.0,2097.7479957483247,7.0,1.2,3.81,75.0,23.4,10.0,60.0,26.5,8.0,124.08,144.0,564.0,41.1931148314077,420.0,87.15277777777777
2025-04-15 03:00:00,2.59,1.3,1.29,1178.0,3999.0,0.0,2279.0,1414.0,244.0,109457.0,2.94283616554252,1.05153550454335,12.90376888417063,0.5504568072693604,86.04469561128603,4.671953870876265,34.37824668566335,6.1,1.06,0.45,85.59,12.9,3.6546692376928105,71.57,9.0,18.34,1.09,12.599549376580976,5.17777777777778,78.9111111111111,66.83,36.81,0.0625224171539961,5.64469437652812,1.98618055555556,9.48,2.35047131147541,0.0607122093023256,0.19,54.65,10.8945604250042,0.0631723101265823,1.93005319655679,0.242,111.49926267053011,0.1,96.9,0.58,0.35,1.1,0.0,0.0,0.6882631958902113,1.0,50.86,9.0,3.1,0.07,0.063,0.194,0.88,7.72,8.46,0.17,0.13,0.028,24.90062916869721,0.0,0.0,0.0,0.0,0.0,0.0,0.0,0.0,0.0,0.0,0.0,0.0,0.0,2097.7479957483247,7.0,1.2,3.88,75.0,23.4,10.0,60.0,26.5,8.0,124.345,146.0,566.0,40.9890632429862,420.0,87.3972602739726
2025-04-15 04:00:00,2.59,1.3,1.29,1174.0,3999.0,0.0,2275.0,1413.0,243.0,109528.0,2.94092983695737,1.05153550454335,12.90376888417063,0.5504568072693604,86.04469561128603,4.671953870876265,34.24353568767878,6.1,1.06,0.45,85.59,12.9,3.640348433469877,71.57,9.0,18.34,1.09,12.550178101594373,5.17777777777778,78.9111111111111,66.83,36.81,0.0625224171539961,5.64469437652812,1.98618055555556,9.48,2.35047131147541,0.0607122093023256,0.19,54.65,10.8945604250042,0.0631723101265823,1.93005319655679,0.242,111.06235333404685,0.1,96.9,0.58,0.35,1.1,0.0,0.0,0.6855662397934629,1.0,50.86,9.0,3.1,0.07,0.063,0.194,0.88,7.72,8.46,0.17,0.13,0.028,24.803056170387265,0.0,0.0,0.0,0.0,0.0,0.0,0.0,0.0,0.0,0.0,0.0,0.0,0.0,2097.7479957483247,7.0,1.2,3.93,75.0,23.4,10.0,60.0,26.5,8.0,124.345,146.0,566.0,40.2551381998583,420.0,87.05479452054794
2025-04-15 05:00:00,2.61,1.3,1.31,1179.0,3999.0,0.0,2279.0,1400.0,243.0,109679.0,2.93688373308502,1.05153550454335,12.90376888417063,0.5504568072693604,86.04469561128603,4.671953870876265,34.43213108485718,6.1,1.06,0.45,85.59,12.9,3.660397559381984,71.57,9.0,18.34,1.09,12.619297886575618,5.17777777777778,78.9111111111111,66.83,36.81,0.0625224171539961,5.64469437652812,1.98618055555556,9.48,2.35047131147541,0.0607122093023256,0.19,54.65,10.8945604250042,0.0631723101265823,1.93005319655679,0.242,111.67402640512344,0.1,96.9,0.58,0.35,1.1,0.0,0.0,0.6893419783289108,1.0,50.86,9.0,3.1,0.07,0.063,0.194,0.88,7.72,8.46,0.17,0.13,0.028,24.939658368021185,0.0,0.0,0.0,0.0,0.0,0.0,0.0,0.0,0.0,0.0,0.0,0.0,0.0,2097.7479957483247,7.0,1.2,3.78,75.0,23.4,10.0,60.0,26.5,8.0,124.345,146.0,566.0,41.1860845201961,420.0,87.53424657534246
2025-04-15 06:00:00,2.6,1.3,1.3,1178.0,3999.0,0.0,2280.0,1400.0,243.0,109127.0,2.95172910191322,1.05153550454335,12.90376888417063,0.5504568072693604,86.04469561128603,4.671953870876265,34.21659348808187,6.1,1.06,0.45,85.59,12.9,3.6374842726252896,71.57,9.0,18.34,1.09,12.540303846597054,5.17777777777778,78.9111111111111,66.83,36.81,0.0625224171539961,5.64469437652812,1.98618055555556,9.48,2.35047131147541,0.0607122093023256,0.19,54.65,10.8945604250042,0.0631723101265823,1.93005319655679,0.242,110.9749714667502,0.1,96.9,0.58,0.35,1.1,0.0,0.0,0.6850268485741132,1.0,50.86,9.0,3.1,0.07,0.063,0.194,0.88,7.72,8.46,0.17,0.13,0.028,24.78354157072528,0.0,0.0,0.0,0.0,0.0,0.0,0.0,0.0,0.0,0.0,0.0,0.0,0.0,2097.7479957483247,7.0,1.2,3.59,75.0,23.4,10.0,60.0,26.5,8.0,124.345,146.0,566.0,41.6549460853258,420.0,86.98630136986301
2025-04-15 07:00:00,2.6,1.3,1.3,1175.0,4000.0,0.0,2283.0,1427.0,246.0,110743.0,2.9094128738614,1.05153550454335,12.90376888417063,0.5504568072693604,86.04469561128603,4.671953870876265,34.117622142623816,6.1,1.06,0.45,85.59,12.9,3.626962865441093,71.57,9.0,18.34,1.09,12.50403107313751,5.17777777777778,78.9111111111111,66.83,36.81,0.0625224171539961,5.64469437652812,1.98618055555556,9.48,2.35047131147541,0.0607122093023256,0.19,54.65,10.8945604250042,0.0631723101265823,1.93005319655679,0.242,110.65397685219106,0.1,96.9,0.58,0.35,1.1,0.0,0.0,0.6830454114418082,1.0,50.86,9.0,3.1,0.07,0.063,0.194,0.88,7.72,8.46,0.17,0.13,0.028,24.711855286252668,0.0,0.0,0.0,0.0,0.0,0.0,0.0,0.0,0.0,0.0,0.0,0.0,0.0,2097.7479957483247,7.0,1.2,3.6,75.0,23.4,10.0,60.0,26.5,8.0,124.4775,147.0,567.0,40.8224907063197,420.0,86.73469387755102
2025-04-15 08:00:00,2.6,1.3,1.3,1179.0,4001.0,0.0,2282.0,1446.0,246.0,110416.0,2.91875224953976,1.051751243998148,12.85072320344369,0.5439339669058925,86.09752555255817,5.026395301771047,34.117622142623816,7.9,1.04,0.45,86.34,12.62,3.626962865441093,71.51,9.01,18.36,1.12,12.50403107313751,5.17777777777778,78.9111111111111,66.83,35.09,0.0614059454191033,5.63138141809291,1.9467200147167,9.42,2.3092349726776,0.0585044926004228,0.18,54.73,10.8470688799955,0.0621534018987342,1.92618259618239,0.242,110.65397685219106,0.1,96.9,0.58,0.35,1.1,0.0,0.0,0.6830454114418082,1.0,50.7,8.96,3.5,0.06,0.018,0.162,0.884,7.72,8.83,0.18,0.05,0.024,24.711855286252668,0.0,0.0,0.0,0.0,0.0,0.0,0.0,0.0,0.0,0.0,0.0,0.0,0.0,2097.7479957483247,7.0,1.2,3.76,75.0,23.4,10.0,60.0,26.5,8.0,124.4775,147.0,567.0,40.9058906360009,420.0,86.73469387755102
2025-04-15 09:00:00,2.57,1.3,1.27,1178.0,4000.0,0.0,2254.0,1415.0,242.0,108286.0,2.97538084874864,1.051751243998148,12.85072320344369,0.5439339669058925,86.09752555255817,5.026395301771047,34.04564987684626,7.9,1.04,0.45,86.34,12.62,3.619311665887221,71.51,9.01,18.36,1.12,12.477653401096813,5.17777777777778,78.9111111111111,66.83,35.09,0.0614059454191033,5.63138141809291,1.9467200147167,9.42,2.3092349726776,0.0585044926004228,0.18,54.73,10.8470688799955,0.0621534018987342,1.92618259618239,0.242,110.42054858459213,0.1,96.9,0.58,0.35,1.1,0.0,0.0,0.6816045042858254,1.0,50.7,8.96,3.5,0.06,0.018,0.162,0.884,7.72,8.83,0.18,0.05,0.024,24.65972480045611,0.0,0.0,0.0,0.0,0.0,0.0,0.0,0.0,0.0,0.0,0.0,0.0,0.0,2097.7479957483247,7.0,1.2,3.69,75.0,23.4,10.0,60.0,26.5,8.0,124.2125,145.0,565.0,41.0329305851694,420.0,86.55172413793103
2025-04-15 10:00:00,2.57,1.3,1.27,1180.0,3998.0,0.0,2231.0,1437.0,241.0,106090.0,3.0354079512339,1.051751243998148,12.85072320344369,0.5439339669058925,86.09752555255817,5.026395301771047,35.978972571048054,7.9,1.04,0.45,86.34,12.62,3.82483858067253,71.51,9.01,18.36,1.12,13.186211780155112,5.17777777777778,78.9111111111111,66.83,35.09,0.0614059454191033,5.63138141809291,1.9467200147167,9.42,2.3092349726776,0.0585044926004228,0.18,54.73,10.8470688799955,0.0621534018987342,1.92618259618239,0.242,116.69091067951533,0.1,96.9,0.58,0.35,1.1,0.0,0.0,0.720310226202508,1.0,50.7,8.96,3.5,0.06,0.018,0.162,0.884,7.72,8.83,0.18,0.05,0.024,26.060056583281483,0.0,0.0,0.0,0.0,0.0,0.0,0.0,0.0,0.0,0.0,0.0,0.0,0.0,2097.7479957483247,7.0,1.2,3.89,75.0,23.4,10.0,60.0,26.5,8.0,124.875,150.0,570.0,41.0611854684512,420.0,91.46666666666668
2025-04-15 11:00:00,2.53,1.3,1.23,1180.0,4000.0,0.0,2251.0,1410.0,239.0,106300.0,3.03093004720741,1.051751243998148,12.85072320344369,0.5439339669058925,86.09752555255817,5.026395301771047,35.067826121098115,7.9,1.04,0.45,86.34,12.62,3.7279767793098175,71.51,9.01,18.36,1.12,12.852278674420893,5.17777777777778,78.9111111111111,66.83,35.09,0.0614059454191033,5.63138141809291,1.9467200147167,9.42,2.3092349726776,0.0585044926004228,0.18,54.73,10.8470688799955,0.0621534018987342,1.92618259618239,0.242,113.73578157467192,0.1,96.9,0.58,0.35,1.1,0.0,0.0,0.7020687907593185,1.0,50.7,8.96,3.5,0.06,0.018,0.162,0.884,7.72,8.83,0.18,0.05,0.024,25.40010088292169,0.0,0.0,0.0,0.0,0.0,0.0,0.0,0.0,0.0,0.0,0.0,0.0,0.0,2097.7479957483247,7.0,1.2,3.74,75.0,23.4,10.0,60.0,26.5,8.0,125.2725,153.0,573.0,41.2476280834915,420.0,89.15032679738562
2025-04-15 12:00:00,2.56,1.3,1.26,1172.0,4002.0,0.0,2322.0,1402.0,243.0,109881.0,2.93368608446247,1.051751243998148,12.85072320344369,0.5439339669058925,86.09752555255817,5.026395301771047,34.86911618025488,7.9,1.04,0.45,86.34,12.62,3.706852400435477,71.51,9.01,18.36,1.12,12.77945193214506,5.17777777777778,78.9111111111111,66.83,35.09,0.0614059454191033,5.63138141809291,1.9467200147167,9.42,2.3092349726776,0.0585044926004228,0.18,54.73,10.8470688799955,0.0621534018987342,1.92618259618239,0.242,113.09130391727687,0.1,96.9,0.58,0.35,1.1,0.0,0.0,0.6980905559124276,1.0,50.7,8.96,3.5,0.06,0.018,0.162,0.884,7.72,8.83,0.18,0.05,0.024,25.25617258447434,0.0,0.0,0.0,0.0,0.0,0.0,0.0,0.0,0.0,0.0,0.0,0.0,0.0,2097.7479957483247,6.0,1.2,3.51,75.0,23.4,10.0,60.0,26.5,8.0,125.5375,155.0,575.0,41.021377672209,420.0,88.64516129032258
2025-04-15 13:00:00,2.61,1.3,1.31,1160.0,4001.0,0.0,2312.0,1405.0,242.0,110314.0,2.92144916451067,1.051751243998148,12.85072320344369,0.5439339669058925,86.09752555255817,5.026395301771047,31.736078322472032,7.9,1.04,0.45,86.34,12.62,3.3737866340495186,71.51,9.01,18.36,1.12,11.631200668816536,5.17777777777778,78.9111111111111,66.83,35.09,0.0614059454191033,5.63138141809291,1.9467200147167,9.42,2.3092349726776,0.0585044926004228,0.18,54.73,10.8470688799955,0.0621534018987342,1.92618259618239,0.242,102.929895330744,0.1,96.9,0.58,0.35,1.1,0.0,0.0,0.6353661631137133,1.0,50.7,8.96,3.5,0.06,0.018,0.162,0.884,7.72,8.83,0.18,0.05,0.024,22.986870878035816,0.0,0.0,0.0,0.0,0.0,0.0,0.0,0.0,0.0,0.0,0.0,0.0,0.0,2097.7479957483247,7.0,1.2,3.52,75.0,23.4,10.0,60.0,26.5,8.0,124.4775,147.0,567.0,40.9315455187015,420.0,80.68027210884354
2025-04-15 14:00:00,2.61,1.3,1.31,1159.0,4005.0,0.0,2289.0,1415.0,241.0,109695.0,2.94085838637413,1.051751243998148,12.85072320344369,0.5439339669058925,86.09752555255817,5.026395301771047,31.69652165911826,7.9,1.04,0.45,86.34,12.62,3.369581459712775,71.51,9.01,18.36,1.12,11.616703241485364,5.17777777777778,78.9111111111111,66.83,35.09,0.0614059454191033,5.63138141809291,1.9467200147167,9.42,2.3092349726776,0.0585044926004228,0.18,54.73,10.8470688799955,0.0621534018987342,1.92618259618239,0.242,102.80160086482842,0.1,96.9,0.58,0.35,1.1,0.0,0.0,0.6345742264047952,1.0,50.7,8.96,3.5,0.06,0.018,0.162,0.884,7.72,8.83,0.18,0.05,0.024,22.95821945161697,0.0,0.0,0.0,0.0,0.0,0.0,0.0,0.0,0.0,0.0,0.0,0.0,0.0,2097.7479957483247,8.0,1.2,3.47,75.0,23.4,10.0,60.0,26.5,8.0,123.285,138.0,558.0,41.0401891252955,420.0,80.57971014492753
2025-04-15 15:00:00,2.59,1.3,1.29,1164.0,4004.0,0.0,2377.0,1433.0,244.0,110244.0,2.9254932900338,1.051751243998148,12.85072320344369,0.5439339669058925,86.09752555255817,5.026395301771047,37.6456369952981,7.9,1.04,0.45,86.34,12.62,4.002017692119297,71.51,9.01,18.36,1.12,13.79704050855232,5.17777777777778,78.9111111111111,66.83,35.09,0.0614059454191033,5.63138141809291,1.9467200147167,9.42,2.3092349726776,0.0585044926004228,0.18,54.73,10.8470688799955,0.0621534018987342,1.92618259618239,0.242,122.09641771779542,0.1,96.9,0.58,0.35,1.1,0.0,0.0,0.7536773665805314,1.0,50.7,8.96,3.5,0.06,0.018,0.162,0.884,7.72,8.83,0.18,0.05,0.024,27.26724417363109,0.0,0.0,0.0,0.0,0.0,0.0,0.0,0.0,0.0,0.0,0.0,0.0,0.0,2097.7479957483247,7.0,1.2,3.71,75.0,23.4,10.0,60.0,26.5,8.0,122.8875,135.0,555.0,40.8843698273824,420.0,95.70370370370372
2025-04-15 16:00:00,2.58,1.3,1.28,1190.0,4007.0,0.0,2269.0,1445.0,248.0,109756.0,2.94069181409777,0.999137042180808,12.81024106781456,0.44630710090867,86.28520307527492,2.878172770922558,37.11111476615593,7.9,1.04,0.45,86.34,12.62,3.945193911500971,71.18,9.18,18.5,1.14,13.601139324860908,5.17777777777778,78.9111111111111,66.83,33.37,0.0614059454191033,5.53819070904646,2.02564109639441,8.94,2.33672586520947,0.0629199260042283,0.19,54.78,10.790079025985,0.0590966772151899,1.94830398461356,0.253,120.3627971822486,0.1,94.9,1.21,0.67,1.18,0.0,0.0,0.7429760652294893,1.0,50.7,8.96,3.5,0.06,0.018,0.162,0.884,7.72,8.83,0.18,0.05,0.024,26.880082491652555,0.0,0.0,0.0,0.0,0.0,0.0,0.0,0.0,0.0,0.0,0.0,0.0,0.0,2097.7479957483247,7.0,1.2,3.8,75.0,23.4,10.0,60.0,26.5,8.0,124.2125,145.0,565.0,40.9781576448243,420.0,94.34482758620688
2025-04-15 17:00:00,2.6,1.3,1.3,1197.0,4007.0,0.0,2284.0,1411.0,248.0,110276.0,2.92683473227536,0.999137042180808,12.81024106781456,0.44630710090867,86.28520307527492,2.878172770922558,36.32440253792601,7.9,1.04,0.45,86.34,12.62,3.861560414839035,71.18,9.18,18.5,1.14,13.312811078939149,5.17777777777778,78.9111111111111,66.83,33.37,0.0614059454191033,5.53819070904646,2.02564109639441,8.94,2.33672586520947,0.0629199260042283,0.19,54.78,10.790079025985,0.0590966772151899,1.94830398461356,0.253,117.81124665718632,0.1,94.9,1.21,0.67,1.18,0.0,0.0,0.7272258416244782,1.0,50.7,8.96,3.5,0.06,0.018,0.162,0.884,7.72,8.83,0.18,0.05,0.024,26.31025618152249,0.0,0.0,0.0,0.0,0.0,0.0,0.0,0.0,0.0,0.0,0.0,0.0,0.0,2097.7479957483247,7.0,1.2,3.78,75.0,23.4,10.0,60.0,26.5,8.0,124.2125,145.0,565.0,40.9080104587592,420.0,92.34482758620688
2025-04-15 18:00:00,2.62,1.3,1.32,1190.0,4007.0,0.0,2292.0,1380.0,244.0,109461.0,2.94861153384507,0.999137042180808,12.81024106781456,0.44630710090867,86.28520307527492,2.878172770922558,35.70045835691609,7.9,1.04,0.45,86.34,12.62,3.795230400245088,71.18,9.18,18.5,1.14,13.08413695286327,5.17777777777778,78.9111111111111,66.83,33.37,0.0614059454191033,5.53819070904646,2.02564109639441,8.94,2.33672586520947,0.0629199260042283,0.19,54.78,10.790079025985,0.0590966772151899,1.94830398461356,0.253,115.78760313730936,0.1,94.9,1.21,0.67,1.18,0.0,0.0,0.714734284972228,1.0,50.7,8.96,3.5,0.06,0.018,0.162,0.884,7.72,8.83,0.18,0.05,0.024,25.85832497004004,0.0,0.0,0.0,0.0,0.0,0.0,0.0,0.0,0.0,0.0,0.0,0.0,0.0,2097.7479957483247,6.0,1.2,3.72,75.0,23.4,10.0,60.0,26.5,8.0,124.2125,145.0,565.0,41.7317246273953,420.0,90.75862068965516
2025-04-15 19:00:00,2.62,1.3,1.32,1183.0,4006.0,0.0,2304.0,1364.0,239.0,107859.0,2.99162926206177,0.999137042180808,12.81024106781456,0.44630710090867,86.28520307527492,2.878172770922558,34.06354682648272,7.9,1.04,0.45,86.34,12.62,3.621214247827567,71.18,9.18,18.5,1.14,12.484212592515052,5.17777777777778,78.9111111111111,66.83,33.37,0.0614059454191033,5.53819070904646,2.02564109639441,8.94,2.33672586520947,0.0629199260042283,0.19,54.78,10.790079025985,0.0590966772151899,1.94830398461356,0.253,110.47859391502338,0.1,94.9,1.21,0.67,1.18,0.0,0.0,0.6819628067864184,1.0,50.7,8.96,3.5,0.06,0.018,0.162,0.884,7.72,8.83,0.18,0.05,0.024,24.67268780320093,0.0,0.0,0.0,0.0,0.0,0.0,0.0,0.0,0.0,0.0,0.0,0.0,0.0,2097.7479957483247,7.0,1.2,3.7,75.0,23.4,10.0,60.0,26.5,8.0,124.08,144.0,564.0,40.4778802933523,420.0,86.59722222222223
2025-04-15 20:00:00,2.59,1.3,1.29,1179.0,4004.0,0.0,2314.0,1413.0,244.0,109282.0,2.95122821888308,0.999137042180808,12.81024106781456,0.44630710090867,86.28520307527492,2.878172770922558,33.43526969977133,7.9,1.04,0.45,86.34,12.62,3.554423608132271,71.18,9.18,18.5,1.14,12.253950451674758,5.17777777777778,78.9111111111111,66.83,33.37,0.0614059454191033,5.53819070904646,2.02564109639441,8.94,2.33672586520947,0.0629199260042283,0.19,54.78,10.790079025985,0.0590966772151899,1.94830398461356,0.253,108.44089731514724,0.1,94.9,1.21,0.67,1.18,0.0,0.0,0.669384503212972,1.0,50.7,8.96,3.5,0.06,0.018,0.162,0.884,7.72,8.83,0.18,0.05,0.024,24.21761818052761,0.0,0.0,0.0,0.0,0.0,0.0,0.0,0.0,0.0,0.0,0.0,0.0,0.0,2097.7479957483247,7.0,1.2,3.61,75.0,23.4,10.0,60.0,26.5,8.0,123.55,140.0,560.0,40.7600950118765,420.0,85.0
2025-04-15 21:00:00,2.61,1.3,1.31,1177.0,4008.0,0.0,2331.0,1397.0,243.0,109667.0,2.94381064179649,0.999137042180808,12.81024106781456,0.44630710090867,86.28520307527492,2.878172770922558,31.41021414932767,7.9,1.04,0.45,86.34,12.62,3.3391447926506217,71.18,9.18,18.5,1.14,11.511772189024304,5.17777777777778,78.9111111111111,66.83,33.37,0.0614059454191033,5.53819070904646,2.02564109639441,8.94,2.33672586520947,0.0629199260042283,0.19,54.78,10.790079025985,0.0590966772151899,1.94830398461356,0.253,101.87301725989433,0.1,94.9,1.21,0.67,1.18,0.0,0.0,0.6288422609704434,1.0,50.7,8.96,3.5,0.06,0.018,0.162,0.884,7.72,8.83,0.18,0.05,0.024,22.750843048896527,0.0,0.0,0.0,0.0,0.0,0.0,0.0,0.0,0.0,0.0,0.0,0.0,0.0,2097.7479957483247,7.0,1.2,3.43,75.0,23.4,10.0,60.0,26.5,8.0,122.8875,135.0,555.0,40.9058572444866,420.0,79.85185185185185
2025-04-15 22:00:00,2.64,1.3,1.34,1188.0,4000.0,0.0,2305.0,1377.0,244.0,110149.0,2.92509162082174,0.999137042180808,12.81024106781456,0.44630710090867,86.28520307527492,2.878172770922558,34.03385509081583,7.9,1.04,0.45,86.34,12.62,3.618057790375048,71.18,9.18,18.5,1.14,12.47333063878914,5.17777777777778,78.9111111111111,66.83,33.37,0.0614059454191033,5.53819070904646,2.02564109639441,8.94,2.33672586520947,0.0629199260042283,0.19,54.78,10.790079025985,0.0590966772151899,1.94830398461356,0.253,110.3822944537816,0.1,94.9,1.21,0.67,1.18,0.0,0.0,0.6813683689993935,1.0,50.7,8.96,3.5,0.06,0.018,0.162,0.884,7.72,8.83,0.18,0.05,0.024,24.651181677365702,0.0,0.0,0.0,0.0,0.0,0.0,0.0,0.0,0.0,0.0,0.0,0.0,0.0,2097.7479957483247,7.0,1.2,3.82,75.0,23.4,10.0,60.0,26.5,8.0,123.285,138.0,558.0,40.6486742424242,420.0,86.52173913043478
