Repository: saikumar-voptimai/evonith_bf_webapp

# Evonith BF2 — Blast Furnace Intelligence Platform

Monitoring, modelling and optimisation of **Blast Furnace 2 (BF2)** at Evonith Steel: live telemetry from InfluxDB,
manual plant reports from Neon PostgreSQL, a two-zone energy model of the furnace, blend and fuel optimisers, a
conversational assistant (FurnaceMind) and a live digital twin evaluated every hour.

The platform has three deployable parts that share one Python service layer, plus the shared data library:

| Part | Path | What it is |
|---|---|---|
| **Streamlit app** (legacy) | `src/app.py`, `src/custom_pages/` | The original 11-page dashboard; still the home of the model pages. Served under `/legacy` in production |

File: src/data/V13_df_filtered.csv (part 167 of 268)
NM3/HR.,STEAMKGS/HR.,RAFTOC,PERMEABILITYKGS/HR.,TUYEREVELOCITYM/S,HOT BLAST VOLUMENM3/HR.,O2 ENRICHMENT %,COKE_VM%,COKE_ASH%,COKE_IM%,COKE_FC%,COKE_MOIST%,COKE_CALC_MT,NUTCOKE_MOIST%,NUTCOKE_VM%,NUTCOKE_IM%,NUTCOKE_FC%,NUTCOKE_ASH%,NUTCOKE_CALC_MT,PCI_2_FC%,PCI_2_ASH%,PCI_2_VM%,PCI_2_IM%,PCI_2_CALC_MT,SINTER_SP_02_COLD_STRENGTH_AI,SINTER_SP_02_COLD_STRENGTH_TI,SINTER_SP_02_HOT_STRENGTH_RI,SINTER_SP_02_HOT_STRENGTH_RDI,SINTER_SP_02_P%,SINTER_SP_02_SIO2%,SINTER_SP_02_MGO%,SINTER_SP_02_FEO%,SINTER_SP_02_AL2O3%,SINTER_SP_02_NA2O%,SINTER_SP_02_TIO2%,SINTER_SP_02_FE(T)%,SINTER_SP_02_CAO%,SINTER_SP_02_K2O%,SINTER_SP_02_BASICITY,SINTER_SP_02_MNO%,SINTER_CALC_MT,FLUX_TM%,FLUX_SIO2%,FLUX_FE2O3%,FLUX_AL2O3%,FLUX_LOI%,FLUX_MGO%,FLUX_CAO%,FLUX_CALC_MT,GEOMIN TYPE,ORE_FE(T)%,ORE_LOI%,ORE_TM%,ORE_MGO%,ORE_NA2O%,ORE_P%,ORE_TIO2%,ORE_AL2O3%,ORE_SIO2%,ORE_MNO%,ORE_CAO%,ORE_K2O%,ORE_CALC_MT,LLOYDS_PELLET_PCT_SIO2,LLOYDS_PELLET_PCT_AL2O3,LLOYDS_PELLET_PCT_FE2O3,LLOYDS_PELLET_PCT_MGO,LLOYDS_PELLET_PCT_TIO2,LLOYDS_PELLET_PCT_NA2O,TOTAL_PELLET_CALC_MT,LLOYDS_PELLET_PCT_K2O,LLOYDS_PELLET_PCT_TM,LLOYDS_PELLET_PCT_LOI,LLOYDS_PELLET_PCT_MNO,LLOYDS_PELLET_PCT_CAO,LLOYDS_PELLET_PCT_P,DAILYPRODUCTION,CHARGES/HRS.,STOCKRODLEVEL,FURNACE TOP GAS ANALYSISH2%,COKE_DISCHARGE_TIME,WEIGHTED_COKE_ANGLE,TOTAL_COKE_PORTIONS,NON_COKE_DISCHARGE_TIME,WEIGHTED_NON_COKE_ANGLE,TOTAL_NON_COKE_PORTIONS,UNITCOST LAKHS/THM,ACTUALKG/THM.,ACT. FUEL RATEKG/THM.,FURNACETOPGASANALYSISCO2ETACO,COKE RATE KG/THM,PRODUCTIONTONNESPERHR
2025-04-15 23:00:00,2.6,1.3,1.3,1181.0,3998.0,0.0,2293.0,1411.0,245.0,110259.0,2.92071533204027,1.071603142660037,12.94838146335768,0.5651051068225605,85.98001539398228,6.248094279801117,34.47354947383519,6.5,1.03,0.45,86.27,12.7,3.9202110778674624,71.4,9.1,18.35,1.15,11.883734129447662,5.04555555555556,79.4,67.01,31.65,0.0647553606237817,5.72457212713936,2.03879461000736,9.44,2.40545309653916,0.0640237843551797,0.19,54.49,10.9325536610112,0.060115585443038,1.90975909084656,0.242,107.7404753204203,0.1,94.9,1.21,0.67,1.18,0.0,0.0,0.6921088071380932,1.0,50.8,9.02,3.9,0.08,0.019,0.16,0.887,7.62,8.74,0.2,0.05,0.023,24.12292877028838,0.0,0.0,0.0,0.0,0.0,0.0,0.0,0.0,0.0,0.0,0.0,0.0,0.0,2097.7479957483247,7.0,1.2,3.98,75.0,23.4,10.0,60.0,26.5,8.0,124.345,146.0,566.0,40.4598246029865,420.0,86.16438356164383
2025-04-16 00:00:00,2.58,1.3,1.28,1159.0,3497.0,0.0,2387.0,1417.0,239.0,108442.0,2.59771635592126,1.071603142660037,12.94838146335768,0.5651051068225605,85.98001539398228,6.248094279801117,33.468575151091805,6.5,1.03,0.45,86.27,12.7,3.805928924357823,71.4,9.1,18.35,1.15,11.53729902657354,5.04555555555556,79.4,67.01,31.65,0.0647553606237817,5.72457212713936,2.03879461000736,9.44,2.40545309653916,0.0640237843551797,0.19,54.49,10.9325536610112,0.060115585443038,1.90975909084656,0.242,104.59962058193828,0.1,94.9,1.21,0.67,1.18,0.0,0.0,0.6719324229149874,1.0,50.8,9.02,3.9,0.08,0.019,0.16,0.887,7.62,8.74,0.2,0.05,0.023,23.419696165189,0.0,0.0,0.0,0.0,0.0,0.0,0.0,0.0,0.0,0.0,0.0,0.0,0.0,2037.830239812013,7.0,1.2,3.26,75.0,23.4,10.0,60.0,26.5,8.0,131.3375,95.0,570.0,40.5114722753346,475.0,81.26315789473684
2025-04-16 01:00:00,2.59,1.3,1.29,1179.0,4005.0,0.0,2273.0,1428.0,247.0,110537.0,2.91847224111463,1.071603142660037,12.94838146335768,0.5651051068225605,85.98001539398228,6.248094279801117,35.858774775440075,6.5,1.03,0.45,86.27,12.7,4.077734038385795,71.4,9.1,18.35,1.15,12.36124948382538,5.04555555555556,79.4,67.01,31.65,0.0647553606237817,5.72457212713936,2.03879461000736,9.44,2.40545309653916,0.0640237843551797,0.19,54.49,10.9325536610112,0.060115585443038,1.90975909084656,0.242,112.0697316545862,0.1,94.9,1.21,0.67,1.18,0.0,0.0,0.7199193066585708,1.0,50.8,9.02,3.9,0.08,0.019,0.16,0.887,7.62,8.74,0.2,0.05,0.023,25.092242687521583,0.0,0.0,0.0,0.0,0.0,0.0,0.0,0.0,0.0,0.0,0.0,0.0,0.0,2037.830239812013,7.0,1.2,3.99,75.0,23.4,10.0,60.0,26.5,8.0,124.875,150.0,570.0,41.1121673003802,420.0,87.06666666666666
2025-04-16 02:00:00,2.53,1.3,1.23,1184.0,4000.0,0.0,2278.0,1442.0,242.0,106647.0,3.02107526548797,1.071603142660037,12.94838146335768,0.5651051068225605,85.98001539398228,6.248094279801117,35.40840710967866,6.5,1.03,0.45,86.27,12.7,4.026519807783543,71.4,9.1,18.35,1.15,12.205998583291608,5.04555555555556,79.4,67.01,31.65,0.0647553606237817,5.72457212713936,2.03879461000736,9.44,2.40545309653916,0.0640237843551797,0.19,54.49,10.9325536610112,0.060115585443038,1.90975909084656,0.242,110.66219378515646,0.1,94.9,1.21,0.67,1.18,0.0,0.0,0.7108774924943441,1.0,50.8,9.02,3.9,0.08,0.019,0.16,0.887,7.62,8.74,0.2,0.05,0.023,24.777097096556275,0.0,0.0,0.0,0.0,0.0,0.0,0.0,0.0,0.0,0.0,0.0,0.0,0.0,2037.830239812013,7.0,1.2,3.98,75.0,23.4,10.0,60.0,26.5,8.0,124.7425,149.0,569.0,41.4651493598862,420.0,85.97315436241611
2025-04-16 03:00:00,2.55,1.3,1.25,1101.0,3998.0,0.0,2301.0,1422.0,241.0,106990.0,3.00989223281667,1.071603142660037,12.94838146335768,0.5651051068225605,85.98001539398228,6.248094279801117,33.51252210547432,6.5,1.03,0.45,86.27,12.7,3.81092641779956,71.4,9.1,18.35,1.15,11.552448436183282,5.04555555555556,79.4,67.01,31.65,0.0647553606237817,5.72457212713936,2.03879461000736,9.44,2.40545309653916,0.0640237843551797,0.19,54.49,10.9325536610112,0.060115585443038,1.90975909084656,0.242,104.73696836962836,0.1,94.9,1.21,0.67,1.18,0.0,0.0,0.6728147246982176,1.0,50.8,9.02,3.9,0.08,0.019,0.16,0.887,7.62,8.74,0.2,0.05,0.023,23.450448126226405,0.0,0.0,0.0,0.0,0.0,0.0,0.0,0.0,0.0,0.0,0.0,0.0,0.0,2037.830239812013,6.0,1.2,3.85,75.0,23.4,10.0,60.0,26.5,8.0,124.345,146.0,566.0,40.9403942056519,420.0,81.36986301369863
2025-04-16 04:00:00,2.6,1.3,1.3,1179.0,4000.0,0.0,2310.0,1400.0,242.0,108794.0,2.96149738899015,1.071603142660037,12.94838146335768,0.5651051068225605,85.98001539398228,6.248094279801117,33.11876067077398,6.5,1.03,0.45,86.27,12.7,3.766149249161301,71.4,9.1,18.35,1.15,11.416710855579336,5.04555555555556,79.4,67.01,31.65,0.0647553606237817,5.72457212713936,2.03879461000736,9.44,2.40545309653916,0.0640237843551797,0.19,54.49,10.9325536610112,0.060115585443038,1.90975909084656,0.242,103.50634243220745,0.1,94.9,1.21,0.67,1.18,0.0,0.0,0.6649093665025296,1.0,50.8,9.02,3.9,0.08,0.019,0.16,0.887,7.62,8.74,0.2,0.05,0.023,23.17491284811493,0.0,0.0,0.0,0.0,0.0,0.0,0.0,0.0,0.0,0.0,0.0,0.0,0.0,2037.830239812013,7.0,1.2,3.81,75.0,23.4,10.0,60.0,26.5,8.0,124.2125,145.0,565.0,41.1318967558608,420.0,80.41379310344827
2025-04-16 05:00:00,2.62,1.3,1.32,1170.0,3998.0,0.0,2309.0,1393.0,242.0,110032.0,2.92673671182965,1.071603142660037,12.94838146335768,0.5651051068225605,85.98001539398228,6.248094279801117,34.410719185766695,6.5,1.03,0.45,86.27,12.7,3.913066237980909,71.4,9.1,18.35,1.15,11.862075250391726,5.04555555555556,79.4,67.01,31.65,0.0647553606237817,5.72457212713936,2.03879461000736,9.44,2.40545309653916,0.0640237843551797,0.19,54.49,10.9325536610112,0.060115585443038,1.90975909084656,0.242,107.54411129048027,0.1,94.9,1.21,0.67,1.18,0.0,0.0,0.6908473937823191,1.0,50.8,9.02,3.9,0.08,0.019,0.16,0.887,7.62,8.74,0.2,0.05,0.023,24.0789631622548,0.0,0.0,0.0,0.0,0.0,0.0,0.0,0.0,0.0,0.0,0.0,0.0,0.0,2037.830239812013,7.0,1.2,3.83,75.0,23.4,10.0,60.0,26.5,8.0,123.285,138.0,558.0,40.2317880794702,420.0,83.55072463768116
2025-04-16 06:00:00,2.63,1.3,1.33,1169.0,4000.0,0.0,2295.0,1384.0,242.0,110186.0,2.92411006503083,1.071603142660037,12.94838146335768,0.5651051068225605,85.98001539398228,6.248094279801117,35.91957230431989,6.5,1.03,0.45,86.27,12.7,4.0846477200304,71.4,9.1,18.35,1.15,12.382207629417078,5.04555555555556,79.4,67.01,31.65,0.0647553606237817,5.72457212713936,2.03879461000736,9.44,2.40545309653916,0.0640237843551797,0.19,54.49,10.9325536610112,0.060115585443038,1.90975909084656,0.242,112.25974268506596,0.1,94.9,1.21,0.67,1.18,0.0,0.0,0.721139909289637,1.0,50.8,9.02,3.9,0.08,0.019,0.16,0.887,7.62,8.74,0.2,0.05,0.023,25.134785868626,0.0,0.0,0.0,0.0,0.0,0.0,0.0,0.0,0.0,0.0,0.0,0.0,0.0,2037.830239812013,7.0,1.2,3.8,75.0,23.4,10.0,60.0,26.5,8.0,123.55,140.0,560.0,40.7835732829832,420.0,87.21428571428571
2025-04-16 07:00:00,2.62,1.3,1.32,1169.0,4001.0,0.0,2282.0,1405.0,244.0,110913.0,2.90568231934044,1.071603142660037,12.94838146335768,0.5651051068225605,85.98001539398228,6.248094279801117,35.81971629936734,6.5,1.03,0.45,86.27,12.7,4.07329244554369,71.4,9.1,18.35,1.15,12.347785232182192,5.04555555555556,79.4,67.01,31.65,0.0647553606237817,5.72457212713936,2.03879461000736,9.44,2.40545309653916,0.0640237843551797,0.19,54.49,10.9325536610112,0.060115585443038,1.90975909084656,0.242,111.9476618694438,0.1,94.9,1.21,0.67,1.18,0.0,0.0,0.7191351484939512,1.0,50.8,9.02,3.9,0.08,0.019,0.16,0.887,7.62,8.74,0.2,0.05,0.023,25.064911448047862,0.0,0.0,0.0,0.0,0.0,0.0,0.0,0.0,0.0,0.0,0.0,0.0,0.0,2037.830239812013,7.0,1.2,3.9,75.0,23.4,10.0,60.0,26.5,8.0,123.815,142.0,562.0,40.5335829627896,420.0,86.97183098591549
2025-04-16 08:00:00,2.59,1.3,1.29,1168.0,4002.0,0.0,2271.0,1436.0,246.0,111153.0,2.90013687961674,1.119704321157551,12.94078617734773,0.5312373926025481,85.40827210889216,5.821090351476071,35.776403929860955,6.5,1.03,0.45,86.27,12.7,4.068367114867298,71.42,8.96,18.5,1.12,12.332854576894697,5.04555555555556,79.4,67.01,31.65,0.0636388888888889,5.6180684596577,1.88095244665195,9.08,2.36421675774135,0.061816067653277,0.19,54.81,10.6855976269658,0.0662290348101266,1.90200559208152,0.275,111.81229735522648,0.1,96.08,0.83,0.57,1.35,0.0,0.0,0.7182655869648681,1.0,50.8,9.02,3.9,0.08,0.019,0.16,0.887,7.62,8.74,0.2,0.05,0.023,25.034603538928497,0.0,0.0,0.0,0.0,0.0,0.0,0.0,0.0,0.0,0.0,0.0,0.0,0.0,2037.830239812013,7.0,1.2,4.0,75.0,23.4,10.0,60.0,26.5,8.0,124.875,150.0,570.0,40.4628330995792,420.0,86.86666666666666
2025-04-16 09:00:00,2.53,1.3,1.23,1169.0,3999.0,0.0,2250.0,1450.0,242.0,107357.0,3.00035994352298,1.119704321157551,12.94078617734773,0.5312373926025481,85.40827210889216,5.821090351476071,35.71174724462144,6.5,1.03,0.45,86.27,12.7,4.061014583503316,71.42,8.96,18.5,1.12,12.310566101562006,5.04555555555556,79.4,67.01,31.65,0.0636388888888889,5.6180684596577,1.88095244665195,9.08,2.36421675774135,0.061816067653277,0.19,54.81,10.6855976269658,0.0662290348101266,1.90200559208152,0.275,111.61022527078286,0.1,96.08,0.83,0.57,1.35,0.0,0.0,0.7169675059149724,1.0,50.8,9.02,3.9,0.08,0.019,0.16,0.887,7.62,8.74,0.2,0.05,0.023,24.989359906161884,0.0,0.0,0.0,0.0,0.0,0.0,0.0,0.0,0.0,0.0,0.0,0.0,0.0,2037.830239812013,7.0,1.2,4.16,75.0,23.4,10.0,60.0,26.5,8.0,125.5375,155.0,575.0,39.9106302916275,420.0,86.70967741935483
2025-04-16 10:00:00,2.52,1.3,1.22,1183.0,3998.0,0.0,2270.0,1434.0,239.0,104908.0,3.06958316390197,1.119704321157551,12.94078617734773,0.5312373926025481,85.40827210889216,5.821090351476071,32.92243545001613,6.5,1.03,0.45,86.27,12.7,3.743823833965404,71.42,8.96,18.5,1.12,11.349033556258531,5.04555555555556,79.4,67.01,31.65,0.0636388888888889,5.6180684596577,1.88095244665195,9.08,2.36421675774135,0.061816067653277,0.19,54.81,10.6855976269658,0.0662290348101266,1.90200559208152,0.275,102.89276556168846,0.1,96.08,0.83,0.57,1.35,0.0,0.0,0.6609678398415467,1.0,50.8,9.02,3.9,0.08,0.019,0.16,0.887,7.62,8.74,0.2,0.05,0.023,23.037533918807195,0.0,0.0,0.0,0.0,0.0,0.0,0.0,0.0,0.0,0.0,0.0,0.0,0.0,2037.830239812013,6.0,1.2,4.17,75.0,23.4,10.0,60.0,26.5,8.0,126.0675,159.0,579.0,40.8084696823869,420.0,79.937106918239
2025-04-16 11:00:00,2.52,1.3,1.22,1193.0,4000.0,0.0,2277.0,1453.0,244.0,105934.0,3.04139433819259,1.119704321157551,12.94078617734773,0.5312373926025481,85.40827210889216,5.821090351476071,35.65790552043136,6.5,1.03,0.45,86.27,12.7,4.054891891559986,71.42,8.96,18.5,1.12,12.292005763415464,5.04555555555556,79.4,67.01,31.65,0.0636388888888889,5.6180684596577,1.88095244665195,9.08,2.36421675774135,0.061816067653277,0.19,54.81,10.6855976269658,0.0662290348101266,1.90200559208152,0.275,111.44195327544588,0.1,96.08,0.83,0.57,1.35,0.0,0.0,0.7158865516160327,1.0,50.8,9.02,3.9,0.08,0.019,0.16,0.887,7.62,8.74,0.2,0.05,0.023,24.95168406200512,0.0,0.0,0.0,0.0,0.0,0.0,0.0,0.0,0.0,0.0,0.0,0.0,0.0,2037.830239812013,7.0,1.2,4.09,75.0,23.4,10.0,60.0,26.5,8.0,125.14,152.0,572.0,40.8231634362288,420.0,86.57894736842105
2025-04-16 12:00:00,2.54,1.3,1.24,1199.0,4000.0,0.0,2269.0,1424.0,242.0,105517.0,3.05340517598114,1.119704321157551,12.94078617734773,0.5312373926025481,85.40827210889216,5.821090351476071,35.82862596921504,6.5,1.03,0.45,86.27,12.7,4.074305621934581,71.42,8.96,18.5,1.12,12.350856576713497,5.04555555555556,79.4,67.01,31.65,0.0636388888888889,5.6180684596577,1.88095244665195,9.08,2.36421675774135,0.061816067653277,0.19,54.81,10.6855976269658,0.0662290348101266,1.90200559208152,0.275,111.9755073358663,0.1,96.08,0.83,0.57,1.35,0.0,0.0,0.7193140236334247,1.0,50.8,9.02,3.9,0.08,0.019,0.16,0.887,7.62,8.74,0.2,0.05,0.023,25.07114600568359,0.0,0.0,0.0,0.0,0.0,0.0,0.0,0.0,0.0,0.0,0.0,0.0,0.0,2037.830239812013,7.0,1.2,4.29,75.0,23.4,10.0,60.0,26.5,8.0,125.2725,153.0,573.0,40.6034687574246,420.0,86.99346405228758
2025-04-16 13:00:00,2.53,1.3,1.23,1198.0,4000.0,0.0,2272.0,1429.0,242.0,105559.0,3.05219115684141,1.119704321157551,12.94078617734773,0.5312373926025481,85.40827210889216,5.821090351476071,34.364087140035764,6.5,1.03,0.45,86.27,12.7,3.907763405373065,71.42,8.96,18.5,1.12,11.84600023514564,5.04555555555556,79.4,67.01,31.65,0.0636388888888889,5.6180684596577,1.88095244665195,9.08,2.36421675774135,0.061816067653277,0.19,54.81,10.6855976269658,0.0662290348101266,1.90200559208152,0.275,107.39837176412176,0.1,96.08,0.83,0.57,1.35,0.0,0.0,0.6899111847165909,1.0,50.8,9.02,3.9,0.08,0.019,0.16,0.887,7.62,8.74,0.2,0.05,0.023,24.046332303676287,0.0,0.0,0.0,0.0,0.0,0.0,0.0,0.0,0.0,0.0,0.0,0.0,0.0,2037.830239812013,6.0,1.2,4.21,75.0,23.4,10.0,60.0,26.5,8.0,126.2,160.0,580.0,40.4728132387707,420.0,83.4375
2025-04-16 14:00:00,2.55,1.3,1.25,1195.0,3996.0,0.0,2278.0,1415.0,242.0,105995.0,3.03660780775143,1.119704321157551,12.94078617734773,0.5312373926025481,85.40827210889216,5.821090351476071,35.64019593030857,6.5,1.03,0.45,86.27,12.7,4.052878019114489,71.42,8.96,18.5,1.12,12.285900907264216,5.04555555555556,79.4,67.01,31.65,0.0636388888888889,5.6180684596577,1.88095244665195,9.08,2.36421675774135,0.061816067653277,0.19,54.81,10.6855976269658,0.0662290348101266,1.90200559208152,0.275,111.38660534386702,0.1,96.08,0.83,0.57,1.35,0.0,0.0,0.7155310047262617,1.0,50.8,9.02,3.9,0.08,0.019,0.16,0.887,7.62,8.74,0.2,0.05,0.023,24.93929174419615,0.0,0.0,0.0,0.0,0.0,0.0,0.0,0.0,0.0,0.0,0.0,0.0,0.0,2037.830239812013,7.0,1.2,3.97,75.0,23.4,10.0,60.0,26.5,8.0,125.2725,153.0,573.0,40.6063499641919,420.0,86.5359477124183
2025-04-16 15:00:00,2.54,1.3,1.24,1199.0,4000.0,0.0,2267.0,1417.0,243.0,105709.0,3.04786324364781,1.119704321157551,12.94078617734773,0.5312373926025481,85.40827210889216,5.821090351476071,34.91579473433058,6.5,1.03,0.45,86.27,12.7,3.970501657044528,71.42,8.96,18.5,1.12,12.0361850715743,5.04555555555556,79.4,67.01,31.65,0.0636388888888889,5.6180684596577,1.88095244665195,9.08,2.36421675774135,0.061816067653277,0.19,54.81,10.6855976269658,0.0662290348101266,1.90200559208152,0.275,109.12262816807352,0.1,96.08,0.83,0.57,1.35,0.0,0.0,0.7009875516937196,1.0,50.8,9.02,3.9,0.08,0.019,0.16,0.887,7.62,8.74,0.2,0.05,0.023,24.43239069343688,0.0,0.0,0.0,0.0,0.0,0.0,0.0,0.0,0.0,0.0,0.0,0.0,0.0,2037.830239812013,6.0,1.2,4.07,75.0,23.4,10.0,60.0,26.5,8.0,125.8025,157.0,577.0,40.2665397429795,420.0,84.77707006369427
2025-04-16 16:00:00,2.53,1.3,1.23,1199.0,4005.0,0.0,2301.0,1400.0,245.0,107175.0,3.00995751415023,1.023501964162523,12.98590667815258,0.4762023569950279,85.99059135768489,2.930661428899938,31.558002303080155,6.1,1.02,0.47,86.0,12.98,3.5886652843159785,71.5,9.22,18.2,1.08,10.87868568076926,5.04555555555556,79.4,67.01,31.65,0.0647553606237817,5.76451100244499,1.95987352832965,9.28,2.36421675774135,0.0629199260042283,0.2,54.6,10.9230553520095,0.0662290348101266,1.89487978206244,0.363,98.62849112411156,0.1,96.08,0.83,0.57,1.35,0.0,0.0,0.6335747743708074,1.0,51.12,8.84,3.7,0.07,0.01,0.151,0.824,7.06,9.56,0.13,0.03,0.01,22.082769349515072,0.0,0.0,0.0,0.0,0.0,0.0,0.0,0.0,0.0,0.0,0.0,0.0,0.0,2037.830239812013,7.0,1.2,3.77,75.0,23.4,10.0,60.0,26.5,8.0,125.8025,157.0,577.0,40.604186489058,420.0,76.62420382165605
2025-04-16 17:00:00,2.55,1.3,1.25,1197.0,4004.0,0.0,2311.0,1401.0,248.0,108731.0,2.96617325285989,1.023501964162523,12.98590667815258,0.4762023569950279,85.99059135768489,2.930661428899938,32.74951205266072,6.1,1.02,0.47,86.0,12.98,3.7241595920094177,71.5,9.22,18.2,1.08,11.289423341752125,5.04555555555556,79.4,67.01,31.65,0.0647553606237817,5.76451100244499,1.95987352832965,9.28,2.36421675774135,0.0629199260042283,0.2,54.6,10.9230553520095,0.0662290348101266,1.89487978206244,0.363,102.3523266074916,0.1,96.08,0.83,0.57,1.35,0.0,0.0,0.6574961402893796,1.0,51.12,8.84,3.7,0.07,0.01,0.151,0.824,7.06,9.56,0.13,0.03,0.01,22.916530457870085,0.0,0.0,0.0,0.0,0.0,0.0,0.0,0.0,0.0,0.0,0.0,0.0,0.0,2037.830239812013,7.0,1.2,3.59,75.0,23.4,10.0,60.0,26.5,8.0,124.2125,145.0,565.0,40.2682984231584,420.0,79.51724137931035
2025-04-16 18:00:00,2.63,1.3,1.33,1199.0,4002.0,0.0,2301.0,1385.0,248.0,110788.0,2.90968505366366,1.023501964162523,12.98590667815258,0.4762023569950279,85.99059135768489,2.930661428899938,36.64082441277738,6.1,1.02,0.47,86.0,12.98,4.166665978917735,71.5,9.22,18.2,1.08,12.63083791054661,5.04555555555556,79.4,67.01,31.65,0.0647553606237817,5.76451100244499,1.95987352832965,9.28,2.36421675774135,0.0629199260042283,0.2,54.6,10.9230553520095,0.0662290348101266,1.89487978206244,0.363,114.5138779910357,0.1,96.08,0.83,0.57,1.35,0.0,0.0,0.7356201396125758,1.0,51.12,8.84,3.7,0.07,0.01,0.151,0.824,7.06,9.56,0.13,0.03,0.01,25.639483339681185,0.0,0.0,0.0,0.0,0.0,0.0,0.0,0.0,0.0,0.0,0.0,0.0,0.0,2037.830239812013,6.0,1.2,3.84,75.0,23.4,10.0,60.0,26.5,8.0,125.4625,145.0,570.0,40.3973509933775,425.0,88.96551724137932
2025-04-16 19:00:00,2.67,1.3,1.37,1198.0,3998.0,0.0,2310.0,1360.0,247.0,111470.0,2.88900657765975,1.023501964162523,12.98590667815258,0.4762023569950279,85.99059135768489,2.930661428899938,37.326089465219965,6.1,1.02,0.47,86.0,12.98,4.244591916074271,71.5,9.22,18.2,1.08,12.867062721038211,5.04555555555556,79.4,67.01,31.65,0.0647553606237817,5.76451100244499,1.95987352832965,9.28,2.36421675774135,0.0629199260042283,0.2,54.6,10.9230553520095,0.0662290348101266,1.89487978206244,0.363,116.65554264690968,0.1,96.08,0.83,0.57,1.35,0.0,0.0,0.7493778751883515,1.0,51.12,8.84,3.7,0.07,0.01,0.151,0.824,7.06,9.56,0.13,0.03,0.01,26.11899880301885,0.0,0.0,0.0,0.0,0.0,0.0,0.0,0.0,0.0,0.0,0.0,0.0,0.0,2037.830239812013,7.0,1.2,3.85,75.0,23.4,10.0,60.0,26.5,8.0,125.1975,143.0,568.0,41.2095639943741,425.0,90.62937062937064
2025-04-16 20:00:00,2.64,1.3,1.34,1185.0,4002.0,0.0,2322.0,1385.0,246.0,111732.0,2.88511847864366,1.023501964162523,12.98590667815258,0.4762023569950279,85.99059135768489,2.930661428899938,34.12917902491177,6.1,1.02,0.47,86.0,12.98,3.88105047881791,71.5,9.22,18.2,1.08,11.765022626875217,5.04555555555556,79.4,67.01,31.65,0.0647553606237817,5.76451100244499,1.95987352832965,9.28,2.36421675774135,0.0629199260042283,0.2,54.6,10.9230553520095,0.0662290348101266,1.89487978206244,0.363,106.66421144798451,0.1,96.08,0.83,0.57,1.35,0.0,0.0,0.6851950479152752,1.0,51.12,8.84,3.7,0.07,0.01,0.151,0.824,7.06,9.56,0.13,0.03,0.01,23.8819549240566,0.0,0.0,0.0,0.0,0.0,0.0,0.0,0.0,0.0,0.0,0.0,0.0,0.0,2037.830239812013,7.0,1.2,3.87,75.0,23.4,10.0,60.0,26.5,8.0,125.1975,143.0,568.0,39.8320895522388,425.0,82.86713286713287
2025-04-16 21:00:00,2.63,1.3,1.33,1179.0,3992.0,0.0,2322.0,1394.0,245.0,111034.0,2.89599343149568,1.023501964162523,12.98590667815258,0.4762023569950279,85.99059135768489,2.930661428899938,35.7353217286824,6.1,1.02,0.47,86.0,12.98,4.063695391107446,71.5,9.22,18.2,1.08,12.31869270601949,5.04555555555556,79.4,67.01,31.65,0.0647553606237817,5.76451100244499,1.95987352832965,9.28,2.36421675774135,0.0629199260042283,0.2,54.6,10.9230553520095,0.0662290348101266,1.89487978206244,0.363,111.68390280491928,0.1,96.08,0.83,0.57,1.35,0.0,0.0,0.7174407994484601,1.0,51.12,8.84,3.7,0.07,0.01,0.151,0.824,7.06,9.56,0.13,0.03,0.01,25.005856194141472,0.0,0.0,0.0,0.0,0.0,0.0,0.0,0.0,0.0,0.0,0.0,0.0,0.0,2037.830239812013,7.0,1.2,3.87,75.0,23.4,10.0,60.0,26.5,8.0,123.8725,133.0,558.0,38.987400839944,425.0,86.76691729323308
2025-04-16 22:00:00,2.64,1.3,1.34,1182.0,4011.0,0.0,2367.0,1391.0,246.0,111551.0,2.89629096192943,1.023501964162523,12.98590667815258,0.4762023569950279,85.99059135768489,2.930661428899938,41.88557497697843,6.1,1.02,0.47,86.0,12.98,4.763080609155844,71.5,9.22,18.2,1.08,14.438810174253922,5.04555555555556,79.4,67.01,31.65,0.0647553606237817,5.76451100244499,1.95987352832965,9.28,2.36421675774135,0.0629199260042283,0.2,54.6,10.9230553520095,0.0662290348101266,1.89487978206244,0.363,130.9053412244037,0.1,96.08,0.83,0.57,1.35,0.0,0.0,0.8409164642478176,1.0,51.12,8.84,3.7,0.07,0.01,0.151,0.824,7.06,9.56,0.13,0.03,0.01,29.309507059582064,0.0,0.0,0.0,0.0,0.0,0.0,0.0,0.0,0.0,0.0,0.0,0.0,0.0,2037.830239812013,6.0,1.2,3.65,75.0,23.4,10.0,60.0,26.5,8.0,132.0,100.0,575.0,39.7435897435897,475.0,87.4228513485984
2025-04-16 23:00:00,2.65,1.3,1.35,1172.0,3831.0,0.0,2410.0,1362.0,240.0,109902.0,2.80788048346914,0.998945185264683,12.66261629685278,0.4370359260551099,86.33843851788252,2.457277776287194,34.338631910013866,6.1,1.02,0.47,86.0,12.98,3.554390674204628,71.26,9.29,18.36,1.09,2.015117805091957,5.27,78.73,67.01,31.14571428571428,0.0647553606237817,5.7778239608802,1.867798933039,9.5,2.37796220400729,0.0651276427061311,0.2,54.46,10.8375705709937,0.0743803006329114,1.8757183750096,0.506,87.10903191640504,0.1,96.93,0.62,0.42,1.28,0.0,0.0,0.1455690440766867,1.0,51.12,8.84,3.7,0.07,0.01,0.151,0.824,7.06,9.56,0.13,0.03,0.01,20.24975961874365,0.0,0.0,0.0,0.0,0.0,0.0,0.0,0.0,0.0,0.0,0.0,0.0,0.0,2037.830239812013,7.0,1.2,3.31,75.0,23.4,10.0,60.0,26.5,8.0,132.0,100.0,575.0,40.5633802816901,475.0,75.1
2025-04-18 00:00:00,2.58,1.3,1.28,1181.0,4000.0,0.0,2300.0,1409.0,242.0,108191.0,2.97799162538055,0.9722780357916898,12.5744392841662,0.4056950894792247,86.45328268004211,3.566997337296427,32.411781393069624,5.8,1.04,0.46,85.79,13.17,3.976840678895528,71.13,9.18,18.59,1.1,9.129649588259031,4.7,78.7666666666667,67.01,29.63285714285714,0.0641971247563353,5.638037897310515,1.8414919058131,9.385,2.36421675774135,0.0612641384778012,0.195,54.885,10.5927988134829,0.0723424841772152,1.87877470972443,0.3355,102.44555459627205,0.1,95.28,0.79,0.52,1.26,0.0,0.0,0.2954371305381045,1.0,51.03,8.63,3.1,0.09,0.011,0.154,0.823,7.1,9.78,0.14,0.13,0.009,22.10367483764515,0.0,0.0,0.0,0.0,0.0,0.0,0.0,0.0,0.0,0.0,0.0,0.0,0.0,1979.86730619844,6.0,1.1,3.9,75.0,23.4,10.0,60.0,26.5,8.0,127.64,152.0,582.0,39.8912272404824,430.0,79.47368421052632
2025-04-18 07:00:00,2.58,1.3,1.28,1121.0,3394.0,0.0,2336.0,1444.0,238.0,111174.0,2.45932776672931,0.9722780357916898,12.5744392841662,0.4056950894792247,86.45328268004211,3.566997337296427,33.079573798519185,5.8,1.04,0.46,85.79,13.17,4.05877705785732,71.13,9.18,18.59,1.1,9.317751272196674,4.7,78.7666666666667,67.01,29.63285714285714,0.0641971247563353,5.638037897310515,1.8414919058131,9.385,2.36421675774135,0.0612641384778012,0.195,54.885,10.5927988134829,0.0723424841772152,1.87877470972443,0.3355,104.5562797829502,0.1,95.28,0.79,0.52,1.26,0.0,0.0,0.3015241354351368,1.0,51.03,8.63,3.1,0.09,0.011,0.154,0.823,7.1,9.78,0.14,0.13,0.009,22.559085356743065,0.0,0.0,0.0,0.0,0.0,0.0,0.0,0.0,0.0,0.0,0.0,0.0,0.0,1979.86730619844,7.0,1.2,3.05,75.0,23.4,10.0,60.0,26.5,8.0,124.425,90.0,540.0,41.3323782234957,450.0,81.11111111111111
2025-04-18 08:00:00,2.56,1.3,1.26,1138.0,3997.0,0.0,2337.0,1451.0,239.0,109295.0,2.94572214161612,0.988860982104155,12.49797312527091,0.4091121431667595,86.15872660845874,3.344216979379528,35.418780979384486,5.0,1.03,0.42,85.87,12.98,4.345791651730236,70.98,9.28,18.72,1.02,9.976651861974371,4.7,78.7666666666667,67.01,29.12857142857143,0.0654941520467836,5.795507334963325,2.001513520971305,9.555,2.389599271402555,0.0635118921775898,0.2,54.695,10.62729712248465,0.0741806962025316,1.82329543474008,0.4125,111.94993007489522,0.1,96.85,0.67,0.66,1.12,0.0,0.0,0.3228462790368069,1.0,56.87121112789929,6.054174324255609,2.902879858785585,0.0754319788178377,0.0283512072960781,0.0994895759935494,0.4525246762020295,5.339391049156272,6.36484629130558,0.0803839811714113,0.1309599529285283,0.0255431978817837,24.1543409299152,0.0,0.0,0.0,0.0,0.0,0.0,0.0,0.0,0.0,0.0,0.0,0.0,0.0,1979.86730619844,7.0,1.2,3.37,75.0,23.4,10.0,60.0,26.5,8.0,127.2075,111.0,561.0,41.6354264292409,450.0,86.84684684684684
2025-04-18 09:00:00,2.53,1.3,1.23,1138.0,4001.0,0.0,2336.0,1469.0,239.0,108480.0,2.97080555694414,0.988860982104155,12.49797312527091,0.4091121431667595,86.15872660845874,3.344216979379528,35.50308954036275,5.0,1.03,0.42,85.87,12.98,4.356136091328031,70.98,9.28,18.72,1.02,10.000399634726737,4.7,78.7666666666667,67.01,29.12857142857143,0.0654941520467836,5.795507334963325,2.001513520971305,9.555,2.389599271402555,0.0635118921775898,0.2,54.695,10.62729712248465,0.0741806962025316,1.82329543474008,0.4125,112.2164084020778,0.1,96.85,0.67,0.66,1.12,0.0,0.0,0.323614761306669,1.0,56.87121112789929,6.054174324255609,2.902879858785585,0.0754319788178377,0.0283512072960781,0.0994895759935494,0.4525246762020295,5.339391049156272,6.36484629130558,0.0803839811714113,0.1309599529285283,0.0255431978817837,24.211836350956503,0.0,0.0,0.0,0.0,0.0,0.0,0.0,0.0,0.0,0.0,0.0,0.0,0.0,1979.86730619844,7.0,1.2,3.42,75.0,23.4,10.0,60.0,26.5,8.0,127.34,112.0,562.0,42.2111742424242,450.0,87.05357142857143
2025-04-18 10:00:00,2.59,1.3,1.29,1156.0,4001.0,0.0,2332.0,1452.0,246.0,111821.0,2.88210387624403,0.988860982104155,12.49797312527091,0.4091121431667595,86.15872660845874,3.344216979379528,35.39023801607679,5.0,1.03,0.42,85.87,12.98,4.3422895048966,70.98,9.28,18.72,1.02,9.968611969009231,4.7,78.7666666666667,67.01,29.12857142857143,0.0654941520467836,5.795507334963325,2.001513520971305,9.555,2.389599271402555,0.0635118921775898,0.2,54.695,10.62729712248465,0.0741806962025316,1.82329543474008,0.4125,111.85971288903878,0.1,96.85,0.67,0.66,1.12,0.0,0.0,0.3225861066299154,1.0,56.87121112789929,6.054174324255609,2.902879858785585,0.0754319788178377,0.0283512072960781,0.0994895759935494,0.4525246762020295,5.339391049156272,6.36484629130558,0.0803839811714113,0.1309599529285283,0.0255431978817837,24.13487565054024,0.0,0.0,0.0,0.0,0.0,0.0,0.0,0.0,0.0,0.0,0.0,0.0,0.0,1979.86730619844,7.0,1.1,3.54,75.0,23.4,10.0,60.0,26.5,8.0,126.0325,121.0,561.0,41.1265613952392,440.0,86.77685950413223
2025-04-18 11:00:00,2.62,1.3,1.32,1158.0,4000.0,0.0,2322.0,1418.0,245.0,112097.0,2.87429442309847,0.988860982104155,12.49797312527091,0.4091121431667595,86.15872660845874,3.344216979379528,35.33415512523164,5.0,1.03,0.42,85.87,12.98,4.335408281091026,70.98,9.28,18.72,1.02,9.952814715069271,4.7,78.7666666666667,67.01,29.12857142857143,0.0654941520467836,5.795507334963325,2.001513520971305,9.555,2.389599271402555,0.0635118921775898,0.2,54.695,10.62729712248465,0.0741806962025316,1.82329543474008,0.4125,111.68244886314903,0.1,96.85,0.67,0.66,1.12,0.0,0.0,0.3220749046030155,1.0,56.87121112789929,6.054174324255609,2.902879858785585,0.0754319788178377,0.0283512072960781,0.0994895759935494,0.4525246762020295,5.339391049156272,6.36484629130558,0.0803839811714113,0.1309599529285283,0.0255431978817837,24.096629126285286,0.0,0.0,0.0,0.0,0.0,0.0,0.0,0.0,0.0,0.0,0.0,0.0,0.0,1979.86730619844,7.0,1.1,3.61,75.0,23.4,10.0,60.0,26.5,8.0,126.165,122.0,562.0,40.4430827244874,440.0,86.63934426229508
2025-04-18 12:00:00,2.59,1.3,1.29,1163.0,4002.0,0.0,2311.0,1440.0,246.0,111373.0,2.89441202432051,0.988860982104155,12.49797312527091,0.4091121431667595,86.15872660845874,3.344216979379528,35.34529803129448,5.0,1.03,0.42,85.87,12.98,4.336775486477684,70.98,9.28,18.72,1.02,9.955953414127952,4.7,78.7666666666667,67.01,29.12857142857143,0.0654941520467836,5.795507334963325,2.001513520971305,9.555,2.389599271402555,0.0635118921775898,0.2,54.695,10.62729712248465,0.0741806962025316,1.82329543474008,0.4125,111.71766880917968,0.1,96.85,0.67,0.66,1.12,0.0,0.0,0.3221764734786393,1.0,56.87121112789929,6.054174324255609,2.902879858785585,0.0754319788178377,0.0283512072960781,0.0994895759935494,0.4525246762020295,5.339391049156272,6.36484629130558,0.0803839811714113,0.1309599529285283,0.0255431978817837,24.1042281893967,0.0,0.0,0.0,0.0,0.0,0.0,0.0,0.0,0.0,0.0,0.0,0.0,0.0,1979.86730619844,7.0,1.1,3.59,75.0,23.4,10.0,60.0,26.5,8.0,127.49,132.0,572.0,40.7652338214454,440.0,86.66666666666667
2025-04-18 13:00:00,2.58,1.3,1.28,1167.0,4002.0,0.0,2307.0,1438.0,245.0,110663.0,2.91296944508095,0.988860982104155,12.49797312527091,0.4091121431667595,86.15872660845874,3.344216979379528,35.36558809905067,5.0,1.03,0.42,85.87,12.98,4.339265024644433,70.98,9.28,18.72,1.02,9.961668657190025,4.7,78.7666666666667,67.01,29.12857142857143,0.0654941520467836,5.795507334963325,2.001513520971305,9.555,2.389599271402555,0.0635118921775898,0.2,54.695,10.62729712248465,0.0741806962025316,1.82329543474008,0.4125,111.78180065120564,0.1,96.85,0.67,0.66,1.12,0.0,0.0,0.3223614197894766,1.0,56.87121112789929,6.054174324255609,2.902879858785585,0.0754319788178377,0.0283512072960781,0.0994895759935494,0.4525246762020295,5.339391049156272,6.36484629130558,0.0803839811714113,0.1309599529285283,0.0255431978817837,24.11806528939061,0.0,0.0,0.0,0.0,0.0,0.0,0.0,0.0,0.0,0.0,0.0,0.0,0.0,1979.86730619844,7.0,1.1,3.57,75.0,23.4,10.0,60.0,26.5,8.0,127.755,134.0,574.0,41.2320037762568,440.0,86.71641791044776
2025-04-18 14:00:00,2.56,1.3,1.26,1176.0,3992.0,0.0,2281.0,1422.0,241.0,107309.0,2.99645049797488,0.988860982104155,12.49797312527091,0.4091121431667595,86.15872660845874,3.344216979379528,32.600117315712545,5.0,1.03,0.42,85.87,12.98,3.999949003284752,70.98,9.28,18.72,1.02,9.182699464097666,4.7,78.7666666666667,67.01,29.12857142857143,0.0654941520467836,5.795507334963325,2.001513520971305,9.555,2.389599271402555,0.0635118921775898,0.2,54.695,10.62729712248465,0.0741806962025316,1.82329543474008,0.4125,103.04083745998037,0.1,96.85,0.67,0.66,1.12,0.0,0.0,0.2971538342233504,1.0,56.87121112789929,6.054174324255609,2.902879858785585,0.0754319788178377,0.0283512072960781,0.0994895759935494,0.4525246762020295,5.339391049156272,6.36484629130558,0.0803839811714113,0.1309599529285283,0.0255431978817837,22.23211319602668,0.0,0.0,0.0,0.0,0.0,0.0,0.0,0.0,0.0,0.0,0.0,0.0,0.0,1979.86730619844,6.0,1.1,3.78,75.0,23.4,10.0,60.0,26.5,8.0,128.0375,155.0,585.0,41.1208323480728,430.0,79.93548387096774
2025-04-18 15:00:00,2.53,1.3,1.23,1175.0,4004.0,0.0,2268.0,1415.0,236.0,104594.0,3.08340875140387,0.988860982104155,12.49797312527091,0.4091121431667595,86.15872660845874,3.344216979379528,32.7530843438584,5.0,1.03,0.42,85.87,12.98,4.018717656962957,70.98,9.28,18.72,1.02,9.22578673994322,4.7,78.7666666666667,67.01,29.12857142857143,0.0654941520467836,5.795507334963325,2.001513520971305,9.555,2.389599271402555,0.0635118921775898,0.2,54.695,10.62729712248465,0.0741806962025316,1.82329543474008,0.4125,103.52432807233826,0.1,96.85,0.67,0.66,1.12,0.0,0.0,0.2985481463506072,1.0,56.87121112789929,6.054174324255609,2.902879858785585,0.0754319788178377,0.0283512072960781,0.0994895759935494,0.4525246762020295,5.339391049156272,6.36484629130558,0.0803839811714113,0.1309599529285283,0.0255431978817837,22.33643123427372,0.0,0.0,0.0,0.0,0.0,0.0,0.0,0.0,0.0,0.0,0.0,0.0,0.0,1979.86730619844,7.0,1.1,3.78,75.0,23.4,10.0,60.0,26.5,8.0,128.8325,161.0,591.0,41.0731244064577,430.0,80.31055900621118
2025-04-18 16:00:00,2.54,1.3,1.24,1172.0,4004.0,0.0,2292.0,1406.0,235.0,104371.0,3.08999198575439,0.96,12.31,0.4,86.73,2.8,32.65343758520251,6.6,1.03,0.46,86.49,12.48,4.006491260686337,71.12,9.16,18.61,1.11,9.197718551462575,4.7,78.7666666666667,67.01,28.62428571428572,0.0675465399610136,5.977518337408315,2.005910825974985,10.21,2.43981671220401,0.0662315010570825,0.21,54.185,10.9135570430077,0.0769275712025316,1.84339039959212,0.3575,103.20936952901036,0.1,95.81,0.6900000000000001,0.64,1.24,0.0,0.0,0.2976398546375509,1.0,57.26380300080631,5.329758540784379,2.958159599892491,0.0501919905857056,0.0344280035303603,0.1095279741106906,0.5266286220698372,5.373038870284681,5.78528651489507,0.0956239694035434,0.0451439929392792,0.0224952002353573,22.268475711396288,0.0,0.0,0.0,0.0,0.0,0.0,0.0,0.0,0.0,0.0,0.0,0.0,0.0,1979.86730619844,6.0,1.1,3.72,75.0,23.4,10.0,60.0,26.5,8.0,127.5075,151.0,581.0,40.8236134253749,430.0,80.06622516556291
2025-04-18 17:00:00,2.56,1.3,1.26,1154.0,4005.0,0.0,2303.0,1430.0,239.0,107885.0,2.9901627157406,0.96,12.31,0.4,86.73,2.8,32.51392402454356,6.6,1.03,0.46,86.49,12.48,3.9893733122293376,71.12,9.16,18.61,1.11,9.158420806417968,4.7,78.7666666666667,67.01,28.62428571428572,0.0675465399610136,5.977518337408315,2.005910825974985,10.21,2.43981671220401,0.0662315010570825,0.21,54.185,10.9135570430077,0.0769275712025316,1.84339039959212,0.3575,102.76840197088464,0.1,95.81,0.6900000000000001,0.64,1.24,0.0,0.0,0.2963681724201382,1.0,57.26380300080631,5.329758540784379,2.958159599892491,0.0501919905857056,0.0344280035303603,0.1095279741106906,0.5266286220698372,5.373038870284681,5.78528651489507,0.0956239694035434,0.0451439929392792,0.0224952002353573,22.173332456452982,0.0,0.0,0.0,0.0,0.0,0.0,0.0,0.0,0.0,0.0,0.0,0.0,0.0,1979.86730619844,7.0,1.1,3.55,75.0,23.4,10.0,60.0,26.5,8.0,126.7125,145.0,575.0,40.4880360104241,430.0,79.72413793103448
2025-04-18 18:00:00,2.6,1.3,1.3,1167.0,4004.0,0.0,2299.0,1399.0,240.0,108769.0,2.9651377030894,0.96,12.31,0.4,86.73,2.8,32.82196405698446,6.6,1.03,0.46,86.49,12.48,4.027169017342949,71.12,9.16,18.61,1.11,9.245188562908597,4.7,78.7666666666667,67.01,28.62428571428572,0.0675465399610136,5.977518337408315,2.005910825974985,10.21,2.43981671220401,0.0662315010570825,0.21,54.185,10.9135570430077,0.0769275712025316,1.84339039959212,0.3575,103.74203966078989,0.1,95.81,0.6900000000000001,0.64,1.24,0.0,0.0,0.2991759928904646,1.0,57.26380300080631,5.329758540784379,2.958159599892491,0.0501919905857056,0.0344280035303603,0.1095279741106906,0.5266286220698372,5.373038870284681,5.78528651489507,0.0956239694035434,0.0451439929392792,0.0224952002353573,22.383404733304364,0.0,0.0,0.0,0.0,0.0,0.0,0.0,0.0,0.0,0.0,0.0,0.0,0.0,1979.86730619844,6.0,1.1,3.71,75.0,23.4,10.0,60.0,26.5,8.0,126.845,146.0,576.0,40.2836879432624,430.0,80.47945205479452
2025-04-18 19:00:00,2.63,1.3,1.33,1154.0,4001.0,0.0,2294.0,1385.0,239.0,110072.0,2.92786771062667,0.96,12.31,0.4,86.73,2.8,32.79403047055298,6.6,1.03,0.46,86.49,12.48,4.023741639455849,71.12,9.16,18.61,1.11,9.237320317323142,4.7,78.7666666666667,67.01,28.62428571428572,0.0675465399610136,5.977518337408315,2.005910825974985,10.21,2.43981671220401,0.0662315010570825,0.21,54.185,10.9135570430077,0.0769275712025316,1.84339039959212,0.3575,103.65374856320622,0.1,95.81,0.6900000000000001,0.64,1.24,0.0,0.0,0.2989213750241748,1.0,57.26380300080631,5.329758540784379,2.958159599892491,0.0501919905857056,0.0344280035303603,0.1095279741106906,0.5266286220698372,5.373038870284681,5.78528651489507,0.0956239694035434,0.0451439929392792,0.0224952002353573,22.36435502714836,0.0,0.0,0.0,0.0,0.0,0.0,0.0,0.0,0.0,0.0,0.0,0.0,0.0,1979.86730619844,7.0,1.1,3.65,75.0,23.4,10.0,60.0,26.5,8.0,126.845,146.0,576.0,40.7854270167968,430.0,80.41095890410959
2025-04-18 20:00:00,2.58,1.3,1.28,1174.0,4002.0,0.0,2303.0,1432.0,245.0,109878.0,2.93376612746452,0.96,12.31,0.4,86.73,2.8,35.200677335585404,6.6,1.03,0.46,86.49,12.48,4.319030905927448,71.12,9.16,18.61,1.11,9.915217107196169,4.7,78.7666666666667,67.01,28.62428571428572,0.0675465399610136,5.977518337408315,2.005910825974985,10.21,2.43981671220401,0.0662315010570825,0.21,54.185,10.9135570430077,0.0769275712025316,1.84339039959212,0.3575,111.26055887133522,0.1,95.81,0.6900000000000001,0.64,1.24,0.0,0.0,0.320858239135437,1.0,57.26380300080631,5.329758540784379,2.958159599892491,0.0501919905857056,0.0344280035303603,0.1095279741106906,0.5266286220698372,5.373038870284681,5.78528651489507,0.0956239694035434,0.0451439929392792,0.0224952002353573,24.00560205114221,0.0,0.0,0.0,0.0,0.0,0.0,0.0,0.0,0.0,0.0,0.0,0.0,0.0,1979.86730619844,7.0,1.1,3.64,75.0,23.4,10.0,60.0,26.5,8.0,126.1825,141.0,571.0,40.5718336483932,430.0,86.31205673758865
2025-04-18 21:00:00,2.54,1.3,1.24,1172.0,4000.0,0.0,2289.0,1448.0,243.0,108000.0,2.98325455094036,0.96,12.31,0.4,86.73,2.8,35.1825488258416,6.6,1.03,0.46,86.49,12.48,4.316806585266925,71.12,9.16,18.61,1.11,9.91011072505965,4.7,78.7666666666667,67.01,28.62428571428572,0.0675465399610136,5.977518337408315,2.005910825974985,10.21,2.43981671220401,0.0662315010570825,0.21,54.185,10.9135570430077,0.0769275712025316,1.84339039959212,0.3575,111.2032591749012,0.1,95.81,0.6900000000000001,0.64,1.24,0.0,0.0,0.3206929956755144,1.0,57.26380300080631,5.329758540784379,2.958159599892491,0.0501919905857056,0.0344280035303603,0.1095279741106906,0.5266286220698372,5.373038870284681,5.78528651489507,0.0956239694035434,0.0451439929392792,0.0224952002353573,23.99323905634693,0.0,0.0,0.0,0.0,0.0,0.0,0.0,0.0,0.0,0.0,0.0,0.0,0.0,1979.86730619844,7.0,1.1,3.8,75.0,23.4,10.0,60.0,26.5,8.0,126.315,142.0,572.0,40.6242610546228,430.0,86.26760563380282
2025-04-18 22:00:00,2.55,1.3,1.25,1176.0,4000.0,0.0,2299.0,1434.0,243.0,107285.0,3.00312233604192,0.96,12.31,0.4,86.73,2.8,33.39944074902864,6.6,1.03,0.46,86.49,12.48,4.098023894839018,71.12,9.16,18.61,1.11,9.407850398116382,4.7,78.7666666666667,67.01,28.62428571428572,0.0675465399610136,5.977518337408315,2.005910825974985,10.21,2.43981671220401,0.0662315010570825,0.21,54.185,10.9135570430077,0.0769275712025316,1.84339039959212,0.3575,105.5672994101826,0.1,95.81,0.6900000000000001,0.64,1.24,0.0,0.0,0.3044397596295136,1.0,57.26380300080631,5.329758540784379,2.958159599892491,0.0501919905857056,0.0344280035303603,0.1095279741106906,0.5266286220698372,5.373038870284681,5.78528651489507,0.0956239694035434,0.0451439929392792,0.0224952002353573,22.77722316841181,0.0,0.0,0.0,0.0,0.0,0.0,0.0,0.0,0.0,0.0,0.0,0.0,0.0,1979.86730619844,6.0,1.1,3.82,75.0,23.4,10.0,60.0,26.5,8.0,127.7725,153.0,583.0,40.607210626186,430.0,81.89542483660131
2025-04-18 23:00:00,2.55,1.3,1.25,1183.0,4000.0,0.0,2296.0,1428.0,242.0,107007.0,3.01091878675275,0.98,12.30360905327204,0.4,86.71639094672797,3.423042847166991,32.36830918590399,6.6,1.03,0.46,86.49,12.48,4.322983870047475,71.46,9.2,18.26,1.08,11.187518787354383,5.00111111111111,79.3988888888889,64.73,28.12,0.0658718323586745,5.75119804400978,1.8941059602649,9.86,2.35047131147541,0.0640237843551797,0.2,54.64,10.7710824079815,0.0733613924050633,1.84339039959212,0.341,105.61618557169784,0.1,95.81,0.6900000000000001,0.64,1.24,0.0,0.0,0.0,1.0,64.02,1.97,2.3,0.1,0.02,0.042,0.143,2.57,3.32,0.03,0.06,0.019,23.247138424258573,0.0,0.0,0.0,0.0,0.0,0.0,0.0,0.0,0.0,0.0,0.0,0.0,0.0,1979.86730619844,7.0,1.1,3.93,75.0,23.4,10.0,60.0,26.5,8.0,127.2425,149.0,579.0,39.7811087318582,430.0,81.81208053691275
2025-04-19 00:00:00,2.61,1.3,1.31,1158.0,3999.0,0.0,2327.0,1378.0,237.0,108617.0,2.9655789441394,0.98,12.30360905327204,0.4,86.71639094672797,3.423042847166991,30.060289459098428,6.6,1.03,0.46,86.49,12.48,4.014733847056563,71.46,9.2,18.26,1.08,10.389793644934322,5.00111111111111,79.3988888888889,64.73,28.12,0.0658718323586745,5.75119804400978,1.8941059602649,9.86,2.35047131147541,0.0640237843551797,0.2,54.64,10.7710824079815,0.0733613924050633,1.84339039959212,0.341,98.08523181166665,0.1,95.81,0.6900000000000001,0.64,1.24,0.0,0.0,0.0,1.0,64.02,1.97,2.3,0.1,0.02,0.042,0.143,2.57,3.32,0.03,0.06,0.019,21.58950305730729,0.0,0.0,0.0,0.0,0.0,0.0,0.0,0.0,0.0,0.0,0.0,0.0,0.0,1991.878012441732,6.0,1.1,3.53,75.0,23.4,10.0,60.0,26.5,8.0,126.24,132.0,567.0,39.8259233121618,435.0,76.43939393939394
2025-04-19 01:00:00,2.59,1.3,1.29,1185.0,4000.0,0.0,2305.0,1416.0,245.0,108172.0,2.97851433060771,0.98,12.30360905327204,0.4,86.71639094672797,3.423042847166991,33.635982537114884,6.6,1.03,0.46,86.49,12.48,4.49228932923285,71.46,9.2,18.26,1.08,11.625667080842522,5.00111111111111,79.3988888888889,64.73,28.12,0.0658718323586745,5.75119804400978,1.8941059602649,9.86,2.35047131147541,0.0640237843551797,0.2,54.64,10.7710824079815,0.0733613924050633,1.84339039959212,0.341,109.75254076828288,0.1,95.81,0.6900000000000001,0.64,1.24,0.0,0.0,0.0,1.0,64.02,1.97,2.3,0.1,0.02,0.042,0.143,2.57,3.32,0.03,0.06,0.019,24.157589992892778,0.0,0.0,0.0,0.0,0.0,0.0,0.0,0.0,0.0,0.0,0.0,0.0,0.0,1991.878012441732,7.0,1.1,3.86,75.0,23.4,10.0,60.0,26.5,8.0,126.1825,141.0,571.0,39.8480170980765,430.0,85.53191489361703
2025-04-19 02:00:00,2.6,1.3,1.3,1179.0,4000.0,0.0,2310.0,1400.0,243.0,108943.0,2.9574498123384,0.98,12.30360905327204,0.4,86.71639094672797,3.423042847166991,33.67079480796166,6.6,1.03,0.46,86.49,12.48,4.496938718995103,71.46,9.2,18.26,1.08,11.63769931063531,5.00111111111111,79.3988888888889,64.73,28.12,0.0658718323586745,5.75119804400978,1.8941059602649,9.86,2.35047131147541,0.0640237843551797,0.2,54.64,10.7710824079815,0.0733613924050633,1.84339039959212,0.341,109.86613147939508,0.1,95.81,0.6900000000000001,0.64,1.24,0.0,0.0,0.0,1.0,64.02,1.97,2.3,0.1,0.02,0.042,0.143,2.57,3.32,0.03,0.06,0.019,24.182592401099825,0.0,0.0,0.0,0.0,0.0,0.0,0.0,0.0,0.0,0.0,0.0,0.0,0.0,1991.878012441732,7.0,1.1,3.83,75.0,23.4,10.0,60.0,26.5,8.0,125.6525,137.0,567.0,39.2212057236688,430.0,85.62043795620438
