Repository: saikumar-voptimai/evonith_bf_webapp

# Evonith BF2 — Blast Furnace Intelligence Platform

Monitoring, modelling and optimisation of **Blast Furnace 2 (BF2)** at Evonith Steel: live telemetry from InfluxDB,
manual plant reports from Neon PostgreSQL, a two-zone energy model of the furnace, blend and fuel optimisers, a
conversational assistant (FurnaceMind) and a live digital twin evaluated every hour.

The platform has three deployable parts that share one Python service layer, plus the shared data library:

| Part | Path | What it is |
|---|---|---|
| **Streamlit app** (legacy) | `src/app.py`, `src/custom_pages/` | The original 11-page dashboard; still the home of the model pages. Served under `/legacy` in production |

File: src/data/V13_df_filtered.csv (part 169 of 268)
NM3/HR.,STEAMKGS/HR.,RAFTOC,PERMEABILITYKGS/HR.,TUYEREVELOCITYM/S,HOT BLAST VOLUMENM3/HR.,O2 ENRICHMENT %,COKE_VM%,COKE_ASH%,COKE_IM%,COKE_FC%,COKE_MOIST%,COKE_CALC_MT,NUTCOKE_MOIST%,NUTCOKE_VM%,NUTCOKE_IM%,NUTCOKE_FC%,NUTCOKE_ASH%,NUTCOKE_CALC_MT,PCI_2_FC%,PCI_2_ASH%,PCI_2_VM%,PCI_2_IM%,PCI_2_CALC_MT,SINTER_SP_02_COLD_STRENGTH_AI,SINTER_SP_02_COLD_STRENGTH_TI,SINTER_SP_02_HOT_STRENGTH_RI,SINTER_SP_02_HOT_STRENGTH_RDI,SINTER_SP_02_P%,SINTER_SP_02_SIO2%,SINTER_SP_02_MGO%,SINTER_SP_02_FEO%,SINTER_SP_02_AL2O3%,SINTER_SP_02_NA2O%,SINTER_SP_02_TIO2%,SINTER_SP_02_FE(T)%,SINTER_SP_02_CAO%,SINTER_SP_02_K2O%,SINTER_SP_02_BASICITY,SINTER_SP_02_MNO%,SINTER_CALC_MT,FLUX_TM%,FLUX_SIO2%,FLUX_FE2O3%,FLUX_AL2O3%,FLUX_LOI%,FLUX_MGO%,FLUX_CAO%,FLUX_CALC_MT,GEOMIN TYPE,ORE_FE(T)%,ORE_LOI%,ORE_TM%,ORE_MGO%,ORE_NA2O%,ORE_P%,ORE_TIO2%,ORE_AL2O3%,ORE_SIO2%,ORE_MNO%,ORE_CAO%,ORE_K2O%,ORE_CALC_MT,LLOYDS_PELLET_PCT_SIO2,LLOYDS_PELLET_PCT_AL2O3,LLOYDS_PELLET_PCT_FE2O3,LLOYDS_PELLET_PCT_MGO,LLOYDS_PELLET_PCT_TIO2,LLOYDS_PELLET_PCT_NA2O,TOTAL_PELLET_CALC_MT,LLOYDS_PELLET_PCT_K2O,LLOYDS_PELLET_PCT_TM,LLOYDS_PELLET_PCT_LOI,LLOYDS_PELLET_PCT_MNO,LLOYDS_PELLET_PCT_CAO,LLOYDS_PELLET_PCT_P,DAILYPRODUCTION,CHARGES/HRS.,STOCKRODLEVEL,FURNACE TOP GAS ANALYSISH2%,COKE_DISCHARGE_TIME,WEIGHTED_COKE_ANGLE,TOTAL_COKE_PORTIONS,NON_COKE_DISCHARGE_TIME,WEIGHTED_NON_COKE_ANGLE,TOTAL_NON_COKE_PORTIONS,UNITCOST LAKHS/THM,ACTUALKG/THM.,ACT. FUEL RATEKG/THM.,FURNACETOPGASANALYSISCO2ETACO,COKE RATE KG/THM,PRODUCTIONTONNESPERHR
2025-04-23 17:00:00,2.52,1.3,1.22,1163.0,3999.0,0.0,2339.0,1459.0,241.0,107193.0,3.00494709096642,0.9863037331250206,12.81342703737526,0.4023476621666721,86.20026922949972,2.298700979583155,34.31655068497287,4.2,1.02,0.42,86.43,12.55,4.439415143239677,71.08,9.18,18.72,1.02,10.977507139645123,5.00111111111111,79.7788888888889,64.73,34.1275,0.053,5.59,1.95,8.62,2.12,0.025,0.15,54.85,10.98,0.078,1.96422182468694,0.31,112.81397024684146,0.0903819604233778,86.64014726184998,0.8586286240220893,0.415757017947538,1.193041877588587,0.0,0.0,0.9116109227060364,1.0,50.28,8.52,2.5,0.1,0.031,0.191,0.862,7.85,9.98,0.13,0.12,0.021,30.32308234837678,0.0,0.0,0.0,0.0,0.0,0.0,0.0,0.0,0.0,0.0,0.0,0.0,0.0,2066.523384410655,7.0,1.2,2.86,75.0,23.4,10.0,60.0,26.5,8.0,123.5325,121.0,551.0,42.5311691366737,430.0,86.69421487603306
2025-04-23 18:00:00,2.52,1.3,1.22,1168.0,4000.0,0.0,2324.0,1471.0,243.0,107513.0,2.99675819715026,0.9863037331250206,12.81342703737526,0.4023476621666721,86.20026922949972,2.298700979583155,34.33706158351655,4.2,1.02,0.42,86.43,12.55,4.442068568242446,71.08,9.18,18.72,1.02,10.98406836245772,5.00111111111111,79.7788888888889,64.73,34.1275,0.053,5.59,1.95,8.62,2.12,0.025,0.15,54.85,10.98,0.078,1.96422182468694,0.31,112.88139881561824,0.0903819604233778,86.64014726184998,0.8586286240220893,0.415757017947538,1.193041877588587,0.0,0.0,0.9121557897970964,1.0,50.28,8.52,2.5,0.1,0.031,0.191,0.862,7.85,9.98,0.13,0.12,0.021,30.341206362975125,0.0,0.0,0.0,0.0,0.0,0.0,0.0,0.0,0.0,0.0,0.0,0.0,0.0,2066.523384410655,7.0,1.2,3.02,75.0,23.4,10.0,60.0,26.5,8.0,122.945,126.0,551.0,42.4548228115466,425.0,86.74603174603175
2025-04-23 19:00:00,2.55,1.3,1.25,1169.0,4000.0,0.0,2323.0,1445.0,242.0,108201.0,2.97771659104881,0.9863037331250206,12.81342703737526,0.4023476621666721,86.20026922949972,2.298700979583155,34.02290731468291,4.2,1.02,0.42,86.43,12.55,4.401427501744345,71.08,9.18,18.72,1.02,10.88357368393569,5.00111111111111,79.7788888888889,64.73,34.1275,0.053,5.59,1.95,8.62,2.12,0.025,0.15,54.85,10.98,0.078,1.96422182468694,0.31,111.84863212929052,0.0903819604233778,86.64014726184998,0.8586286240220893,0.415757017947538,1.193041877588587,0.0,0.0,0.9038103571365558,1.0,50.28,8.52,2.5,0.1,0.031,0.191,0.862,7.85,9.98,0.13,0.12,0.021,30.06361069634223,0.0,0.0,0.0,0.0,0.0,0.0,0.0,0.0,0.0,0.0,0.0,0.0,0.0,2066.523384410655,7.0,1.2,2.99,75.0,23.4,10.0,60.0,26.5,8.0,122.945,126.0,551.0,41.3252165769141,425.0,85.95238095238095
2025-04-23 20:00:00,2.56,1.3,1.26,1168.0,4000.0,0.0,2309.0,1450.0,244.0,109281.0,2.94830895037517,0.9863037331250206,12.81342703737526,0.4023476621666721,86.20026922949972,2.298700979583155,36.19057176963501,4.2,1.02,0.42,86.43,12.55,4.681850860581243,71.08,9.18,18.72,1.02,11.576986965737689,5.00111111111111,79.7788888888889,64.73,34.1275,0.053,5.59,1.95,8.62,2.12,0.025,0.15,54.85,10.98,0.078,1.96422182468694,0.31,118.97472226495168,0.0903819604233778,86.64014726184998,0.8586286240220893,0.415757017947538,1.193041877588587,0.0,0.0,0.9613938424942864,1.0,50.28,8.52,2.5,0.1,0.031,0.191,0.862,7.85,9.98,0.13,0.12,0.021,31.97902079610919,0.0,0.0,0.0,0.0,0.0,0.0,0.0,0.0,0.0,0.0,0.0,0.0,0.0,2066.523384410655,8.0,1.2,3.1,75.0,23.4,10.0,60.0,26.5,8.0,122.945,126.0,551.0,41.4086504372489,425.0,91.42857142857144
2025-04-23 21:00:00,2.56,1.3,1.26,1169.0,4001.0,0.0,2307.0,1441.0,245.0,109389.0,2.9461359398353,0.9863037331250206,12.81342703737526,0.4023476621666721,86.20026922949972,2.298700979583155,36.19057176963501,4.2,1.02,0.42,86.43,12.55,4.681850860581243,71.08,9.18,18.72,1.02,11.576986965737689,5.00111111111111,79.7788888888889,64.73,34.1275,0.053,5.59,1.95,8.62,2.12,0.025,0.15,54.85,10.98,0.078,1.96422182468694,0.31,118.97472226495168,0.0903819604233778,86.64014726184998,0.8586286240220893,0.415757017947538,1.193041877588587,0.0,0.0,0.9613938424942864,1.0,50.28,8.52,2.5,0.1,0.031,0.191,0.862,7.85,9.98,0.13,0.12,0.021,31.97902079610919,0.0,0.0,0.0,0.0,0.0,0.0,0.0,0.0,0.0,0.0,0.0,0.0,0.0,2066.523384410655,7.0,1.2,2.99,75.0,23.4,10.0,60.0,26.5,8.0,122.945,126.0,551.0,42.4644549763033,425.0,91.42857142857144
2025-04-23 22:00:00,2.58,1.3,1.28,1171.0,3998.0,0.0,2316.0,1433.0,245.0,109957.0,2.92873161477522,0.9863037331250206,12.81342703737526,0.4023476621666721,86.20026922949972,2.298700979583155,36.31623347716847,4.2,1.02,0.42,86.43,12.55,4.698107287180482,71.08,9.18,18.72,1.02,11.617184837146498,5.00111111111111,79.7788888888889,64.73,34.1275,0.053,5.59,1.95,8.62,2.12,0.025,0.15,54.85,10.98,0.078,1.96422182468694,0.31,119.3878289394828,0.0903819604233778,86.64014726184998,0.8586286240220893,0.415757017947538,1.193041877588587,0.0,0.0,0.9647320155585029,1.0,50.28,8.52,2.5,0.1,0.031,0.191,0.862,7.85,9.98,0.13,0.12,0.021,32.09005906276235,0.0,0.0,0.0,0.0,0.0,0.0,0.0,0.0,0.0,0.0,0.0,0.0,0.0,2066.523384410655,7.0,1.2,3.09,75.0,23.4,10.0,60.0,26.5,8.0,122.945,126.0,551.0,42.387706855792,425.0,91.74603174603176
2025-04-23 23:00:00,2.55,1.3,1.25,1168.0,4002.0,0.0,2318.0,1474.0,247.0,110317.0,2.92209942874613,0.9920966023875114,12.50467621671258,0.4080644015916743,86.50322718089991,2.319355984083257,35.79372442934244,6.4,1.03,0.44,86.52,12.45,4.82184306588654,71.1,9.12,18.76,1.02,12.44004483197202,5.06666666666667,79.4516666666667,64.73,34.628125,0.05,5.59,1.94,9.18,2.09,0.043,0.15,54.93,10.94,0.074,1.95706618962433,0.29,118.31102314744332,0.0903819604233778,86.64014726184998,0.8586286240220893,0.415757017947538,1.193041877588587,0.0,0.0,0.1836249836044626,1.0,50.98,8.32,2.7,0.07,0.024,0.159,0.751,6.89,10.44,0.09,0.06,0.01,42.02983046561076,0.0,0.0,0.0,0.0,0.0,0.0,0.0,0.0,0.0,0.0,0.0,0.0,0.0,2066.523384410655,7.0,1.2,3.1,75.0,23.4,10.0,60.0,26.5,8.0,122.68,124.0,549.0,41.9354838709677,425.0,90.56451612903226
2025-04-24 00:00:00,2.55,1.35,1.2,1179.0,4000.0,0.0,2330.0,1533.0,250.0,110674.0,2.91122550890136,0.9920966023875114,12.50467621671258,0.4080644015916743,86.50322718089991,2.319355984083257,33.423365503206746,6.4,1.03,0.44,86.52,12.45,4.502527349685735,71.1,9.12,18.76,1.02,11.616230831637914,5.06666666666667,79.4516666666667,64.73,34.628125,0.05,5.59,1.94,9.18,2.09,0.043,0.15,54.93,10.94,0.074,1.95706618962433,0.29,110.47614163542342,0.0903819604233778,86.64014726184998,0.8586286240220893,0.415757017947538,1.193041877588587,0.0,0.0,0.1714648319050336,1.0,50.98,8.32,2.7,0.07,0.024,0.159,0.751,6.89,10.44,0.09,0.06,0.01,39.24649943771523,0.0,0.0,0.0,0.0,0.0,0.0,0.0,0.0,0.0,0.0,0.0,0.0,0.0,2081.765772927176,7.0,1.2,3.13,75.0,23.4,10.0,60.0,26.5,8.0,124.8575,131.0,561.0,43.3980123047799,430.0,85.19083969465649
2025-04-24 01:00:00,2.58,1.3,1.28,1169.0,3999.0,0.0,2310.0,1448.0,247.0,111138.0,2.89835521375162,0.9920966023875114,12.50467621671258,0.4080644015916743,86.50322718089991,2.319355984083257,33.96501912234473,6.4,1.03,0.44,86.52,12.45,4.575494574784329,71.1,9.12,18.76,1.02,11.804481577066149,5.06666666666667,79.4516666666667,64.73,34.628125,0.05,5.59,1.94,9.18,2.09,0.043,0.15,54.93,10.94,0.074,1.95706618962433,0.29,112.26649999833236,0.0903819604233778,86.64014726184998,0.8586286240220893,0.415757017947538,1.193041877588587,0.0,0.0,0.1742435630518817,1.0,50.98,8.32,2.7,0.07,0.024,0.159,0.751,6.89,10.44,0.09,0.06,0.01,39.88252181723581,0.0,0.0,0.0,0.0,0.0,0.0,0.0,0.0,0.0,0.0,0.0,0.0,0.0,2081.765772927176,7.0,1.2,3.198,75.0,23.4,10.0,60.0,26.5,8.0,124.8,140.0,565.0,41.7631765540062,425.0,86.57142857142857
2025-04-24 02:00:00,2.6,1.3,1.3,1168.0,4002.0,0.0,2307.0,1478.0,246.0,111458.0,2.89220619698231,0.9920966023875114,12.50467621671258,0.4080644015916743,86.50322718089991,2.319355984083257,33.59551824202586,6.4,1.03,0.44,86.52,12.45,4.525718383957315,71.1,9.12,18.76,1.02,11.676062207752018,5.06666666666667,79.4516666666667,64.73,34.628125,0.05,5.59,1.94,9.18,2.09,0.043,0.15,54.93,10.94,0.074,1.95706618962433,0.29,111.0451678262444,0.0903819604233778,86.64014726184998,0.8586286240220893,0.415757017947538,1.193041877588587,0.0,0.0,0.1723479907365636,1.0,50.98,8.32,2.7,0.07,0.024,0.159,0.751,6.89,10.44,0.09,0.06,0.01,39.448645220030826,0.0,0.0,0.0,0.0,0.0,0.0,0.0,0.0,0.0,0.0,0.0,0.0,0.0,2081.765772927176,7.0,1.2,3.01,75.0,23.4,10.0,60.0,26.5,8.0,124.1375,135.0,560.0,41.4384377232674,425.0,85.62962962962963
2025-04-24 03:00:00,2.55,1.3,1.25,1173.0,4001.0,0.0,2302.0,1475.0,249.0,110458.0,2.91764320185357,0.9920966023875114,12.50467621671258,0.4080644015916743,86.50322718089991,2.319355984083257,35.974120278858145,6.4,1.03,0.44,86.52,12.45,4.846144545823869,71.1,9.12,18.76,1.02,12.502741086448328,5.06666666666667,79.4516666666667,64.73,34.628125,0.05,5.59,1.94,9.18,2.09,0.043,0.15,54.93,10.94,0.074,1.95706618962433,0.29,118.90729575857898,0.0903819604233778,86.64014726184998,0.8586286240220893,0.415757017947538,1.193041877588587,0.0,0.0,0.1845504303255777,1.0,50.98,8.32,2.7,0.07,0.024,0.159,0.751,6.89,10.44,0.09,0.06,0.01,42.24165550177908,0.0,0.0,0.0,0.0,0.0,0.0,0.0,0.0,0.0,0.0,0.0,0.0,0.0,2081.765772927176,8.0,1.2,3.22,75.0,23.4,10.0,60.0,26.5,8.0,123.475,130.0,555.0,41.2916763814409,425.0,91.6923076923077
2025-04-24 04:00:00,2.53,1.3,1.23,1187.0,4000.0,0.0,2299.0,1495.0,250.0,109602.0,2.93967999632125,0.9920966023875114,12.50467621671258,0.4080644015916743,86.50322718089991,2.319355984083257,36.21108627124932,6.4,1.03,0.44,86.52,12.45,4.878066701047417,71.1,9.12,18.76,1.02,12.585098192784614,5.06666666666667,79.4516666666667,64.73,34.628125,0.05,5.59,1.94,9.18,2.09,0.043,0.15,54.93,10.94,0.074,1.95706618962433,0.29,119.69055286461982,0.0903819604233778,86.64014726184998,0.8586286240220893,0.415757017947538,1.193041877588587,0.0,0.0,0.185766086901175,1.0,50.98,8.32,2.7,0.07,0.024,0.159,0.751,6.89,10.44,0.09,0.06,0.01,42.51990652608858,0.0,0.0,0.0,0.0,0.0,0.0,0.0,0.0,0.0,0.0,0.0,0.0,0.0,2081.765772927176,7.0,1.2,3.25,75.0,23.4,10.0,60.0,26.5,8.0,124.1375,135.0,560.0,41.0328638497653,425.0,92.29629629629628
2025-04-24 05:00:00,2.54,1.3,1.24,1190.0,3997.0,0.0,2299.0,1461.0,248.0,108851.0,2.95772926815012,0.9920966023875114,12.50467621671258,0.4080644015916743,86.50322718089991,2.319355984083257,33.73510005575084,6.4,1.03,0.44,86.52,12.45,4.54452172480446,71.1,9.12,18.76,1.02,11.724573617172249,5.06666666666667,79.4516666666667,64.73,34.628125,0.05,5.59,1.94,9.18,2.09,0.043,0.15,54.93,10.94,0.074,1.95706618962433,0.29,111.506535494959,0.0903819604233778,86.64014726184998,0.8586286240220893,0.415757017947538,1.193041877588587,0.0,0.0,0.1730640578311552,1.0,50.98,8.32,2.7,0.07,0.024,0.159,0.751,6.89,10.44,0.09,0.06,0.01,39.612545458423845,0.0,0.0,0.0,0.0,0.0,0.0,0.0,0.0,0.0,0.0,0.0,0.0,0.0,2081.765772927176,7.0,1.2,3.15,75.0,23.4,10.0,60.0,26.5,8.0,124.4025,137.0,562.0,41.7945690672963,425.0,85.98540145985402
2025-04-24 06:00:00,2.53,1.3,1.23,1196.0,3999.0,0.0,2304.0,1467.0,248.0,107914.0,2.98488444174302,0.9920966023875114,12.50467621671258,0.4080644015916743,86.50322718089991,2.319355984083257,34.146691581517395,6.4,1.03,0.44,86.52,12.45,4.599968029321129,71.1,9.12,18.76,1.02,11.867621514942794,5.06666666666667,79.4516666666667,64.73,34.628125,0.05,5.59,1.94,9.18,2.09,0.043,0.15,54.93,10.94,0.074,1.95706618962433,0.29,112.86699225961851,0.0903819604233778,86.64014726184998,0.8586286240220893,0.415757017947538,1.193041877588587,0.0,0.0,0.1751755588938572,1.0,50.98,8.32,2.7,0.07,0.024,0.159,0.751,6.89,10.44,0.09,0.06,0.01,40.09584587839548,0.0,0.0,0.0,0.0,0.0,0.0,0.0,0.0,0.0,0.0,0.0,0.0,0.0,2081.765772927176,7.0,1.2,3.21,75.0,23.4,10.0,60.0,26.5,8.0,125.4625,145.0,570.0,41.1625148279953,425.0,87.03448275862068
2025-04-24 07:00:00,2.54,1.3,1.24,1197.0,3998.0,0.0,2304.0,1449.0,247.0,108100.0,2.97900757385568,0.9920966023875114,12.50467621671258,0.4080644015916743,86.50322718089991,2.319355984083257,34.30903718333126,6.4,1.03,0.44,86.52,12.45,4.6218379248646535,71.1,9.12,18.76,1.02,11.924044438151716,5.06666666666667,79.4516666666667,64.73,34.628125,0.05,5.59,1.94,9.18,2.09,0.043,0.15,54.93,10.94,0.074,1.95706618962433,0.29,113.40360236544872,0.0903819604233778,86.64014726184998,0.8586286240220893,0.415757017947538,1.193041877588587,0.0,0.0,0.1760084062420055,1.0,50.98,8.32,2.7,0.07,0.024,0.159,0.751,6.89,10.44,0.09,0.06,0.01,40.28647589049562,0.0,0.0,0.0,0.0,0.0,0.0,0.0,0.0,0.0,0.0,0.0,0.0,0.0,2081.765772927176,7.0,1.2,3.39,75.0,23.4,10.0,60.0,26.5,8.0,125.4625,145.0,570.0,41.5188076650107,425.0,87.44827586206897
2025-04-24 08:00:00,2.57,1.3,1.27,1188.0,3998.0,0.0,2314.0,1412.0,243.0,107621.0,2.99225719064907,1.002096602387512,12.92805730027548,0.4422576063666972,86.069846097337,2.356457912457913,33.516636031620706,6.4,1.03,0.44,86.52,12.45,4.515092006140312,71.41,8.81,18.71,1.07,11.648646836774844,5.06666666666667,79.4516666666667,64.73,35.12875,0.055,5.7,1.8,8.74,2.39,0.042,0.17,55.04,10.36,0.071,1.81754385964912,0.3,110.78443399175372,0.0903819604233778,86.64014726184998,0.8586286240220893,0.415757017947538,1.193041877588587,0.0,0.0,0.1719433179950912,1.0,61.38637163531804,2.111566885844151,1.5270171720449,0.0190994275985033,0.0198292558780543,0.0428912020431429,0.1752712105562385,2.783753233339188,6.902753867356446,0.033649141397755,0.0190994275985033,0.0161847996594761,39.35601987905447,0.0,0.0,0.0,0.0,0.0,0.0,0.0,0.0,0.0,0.0,0.0,0.0,0.0,2081.765772927176,6.0,1.2,3.26,75.0,23.4,10.0,60.0,26.5,8.0,124.8,140.0,565.0,41.2913986180605,425.0,85.42857142857143
2025-04-24 09:00:00,2.53,1.3,1.23,1192.0,4001.0,0.0,2327.0,1453.0,249.0,106830.0,3.01665728004361,1.002096602387512,12.92805730027548,0.4422576063666972,86.069846097337,2.356457912457913,33.69983733174862,6.4,1.03,0.44,86.52,12.45,4.539771413851208,71.41,8.81,18.71,1.07,11.712318120587897,5.06666666666667,79.4516666666667,64.73,35.12875,0.055,5.7,1.8,8.74,2.39,0.042,0.17,55.04,10.36,0.071,1.81754385964912,0.3,111.38997961757596,0.0903819604233778,86.64014726184998,0.8586286240220893,0.415757017947538,1.193041877588587,0.0,0.0,0.1728831569268769,1.0,61.38637163531804,2.111566885844151,1.5270171720449,0.0190994275985033,0.0198292558780543,0.0428912020431429,0.1752712105562385,2.783753233339188,6.902753867356446,0.033649141397755,0.0190994275985033,0.0161847996594761,39.57113914110991,0.0,0.0,0.0,0.0,0.0,0.0,0.0,0.0,0.0,0.0,0.0,0.0,0.0,2081.765772927176,8.0,1.2,3.24,75.0,23.4,10.0,60.0,26.5,8.0,125.255,134.0,564.0,41.3089373680507,430.0,85.8955223880597
2025-04-24 10:00:00,2.5,1.3,1.2,1197.0,3998.0,0.0,2315.0,1497.0,250.0,107964.0,2.98275752615689,1.002096602387512,12.92805730027548,0.4422576063666972,86.069846097337,2.356457912457913,34.62784629993676,6.4,1.03,0.44,86.52,12.45,4.664785328432008,71.41,8.81,18.71,1.07,12.034845975757635,5.06666666666667,79.4516666666667,64.73,35.12875,0.055,5.7,1.8,8.74,2.39,0.042,0.17,55.04,10.36,0.071,1.81754385964912,0.3,114.45738018197036,0.0903819604233778,86.64014726184998,0.8586286240220893,0.415757017947538,1.193041877588587,0.0,0.0,0.177643925309746,1.0,61.38637163531804,2.111566885844151,1.5270171720449,0.0190994275985033,0.0198292558780543,0.0428912020431429,0.1752712105562385,2.783753233339188,6.902753867356446,0.033649141397755,0.0190994275985033,0.0161847996594761,40.66082903019951,0.0,0.0,0.0,0.0,0.0,0.0,0.0,0.0,0.0,0.0,0.0,0.0,0.0,2081.765772927176,7.0,1.2,3.38,75.0,23.4,10.0,60.0,26.5,8.0,125.785,138.0,568.0,40.6691800188501,430.0,88.26086956521739
2025-04-24 11:00:00,2.59,1.3,1.29,1198.0,4001.0,0.0,2304.0,1409.0,244.0,107942.0,2.98560208920289,1.002096602387512,12.92805730027548,0.4422576063666972,86.069846097337,2.356457912457913,35.19644804542013,6.4,1.03,0.44,86.52,12.45,4.741382788668987,71.41,8.81,18.71,1.07,12.232462494242984,5.06666666666667,79.4516666666667,64.73,35.12875,0.055,5.7,1.8,8.74,2.39,0.042,0.17,55.04,10.36,0.071,1.81754385964912,0.3,116.33681171205195,0.0903819604233778,86.64014726184998,0.8586286240220893,0.415757017947538,1.193041877588587,0.0,0.0,0.1805609027368354,1.0,61.38637163531804,2.111566885844151,1.5270171720449,0.0190994275985033,0.0198292558780543,0.0428912020431429,0.1752712105562385,2.783753233339188,6.902753867356446,0.033649141397755,0.0190994275985033,0.0161847996594761,41.32849453151642,0.0,0.0,0.0,0.0,0.0,0.0,0.0,0.0,0.0,0.0,0.0,0.0,0.0,2081.765772927176,7.0,1.2,3.25,75.0,23.4,10.0,60.0,26.5,8.0,125.785,138.0,568.0,41.9108887300453,430.0,89.71014492753623
2025-04-24 12:00:00,2.57,1.3,1.27,1198.0,3999.0,0.0,2321.0,1412.0,244.0,107448.0,2.9978206724546,1.002096602387512,12.92805730027548,0.4422576063666972,86.069846097337,2.356457912457913,34.5836217197325,6.4,1.03,0.44,86.52,12.45,4.658827748191354,71.41,8.81,18.71,1.07,12.019475802097666,5.06666666666667,79.4516666666667,64.73,35.12875,0.055,5.7,1.8,8.74,2.39,0.042,0.17,55.04,10.36,0.071,1.81754385964912,0.3,114.31120217407512,0.0903819604233778,86.64014726184998,0.8586286240220893,0.415757017947538,1.193041877588587,0.0,0.0,0.177417049287639,1.0,61.38637163531804,2.111566885844151,1.5270171720449,0.0190994275985033,0.0198292558780543,0.0428912020431429,0.1752712105562385,2.783753233339188,6.902753867356446,0.033649141397755,0.0190994275985033,0.0161847996594761,40.6088994912082,0.0,0.0,0.0,0.0,0.0,0.0,0.0,0.0,0.0,0.0,0.0,0.0,0.0,2081.765772927176,7.0,1.2,3.17,75.0,23.4,10.0,60.0,26.5,8.0,125.3875,135.0,565.0,42.2342682064577,430.0,88.14814814814815
2025-04-24 13:00:00,2.57,1.3,1.27,1198.0,4001.0,0.0,2321.0,1421.0,244.0,107505.0,2.99772975884449,1.002096602387512,12.92805730027548,0.4422576063666972,86.069846097337,2.356457912457913,34.26394118282741,6.4,1.03,0.44,86.52,12.45,4.615762953880341,71.41,8.81,18.71,1.07,11.908371403927012,5.06666666666667,79.4516666666667,64.73,35.12875,0.055,5.7,1.8,8.74,2.39,0.042,0.17,55.04,10.36,0.071,1.81754385964912,0.3,113.2545440027181,0.0903819604233778,86.64014726184998,0.8586286240220893,0.415757017947538,1.193041877588587,0.0,0.0,0.1757770597564087,1.0,61.38637163531804,2.111566885844151,1.5270171720449,0.0190994275985033,0.0198292558780543,0.0428912020431429,0.1752712105562385,2.783753233339188,6.902753867356446,0.033649141397755,0.0190994275985033,0.0161847996594761,40.233523109356696,0.0,0.0,0.0,0.0,0.0,0.0,0.0,0.0,0.0,0.0,0.0,0.0,0.0,2081.765772927176,7.0,1.2,3.17,75.0,23.4,10.0,60.0,26.5,8.0,125.3875,135.0,565.0,41.9910356216089,430.0,87.33333333333333
2025-04-24 14:00:00,2.5,1.3,1.2,1198.0,4001.0,0.0,2306.0,1388.0,245.0,107497.0,2.99795269410188,1.002096602387512,12.92805730027548,0.4422576063666972,86.069846097337,2.356457912457913,34.72166558794152,6.4,1.03,0.44,86.52,12.45,4.677423909371109,71.41,8.81,18.71,1.07,12.06745270130772,5.06666666666667,79.4516666666667,64.73,35.12875,0.055,5.7,1.8,8.74,2.39,0.042,0.17,55.04,10.36,0.071,1.81754385964912,0.3,114.7674863844338,0.0903819604233778,86.64014726184998,0.8586286240220893,0.415757017947538,1.193041877588587,0.0,0.0,0.1781252265852157,1.0,61.38637163531804,2.111566885844151,1.5270171720449,0.0190994275985033,0.0198292558780543,0.0428912020431429,0.1752712105562385,2.783753233339188,6.902753867356446,0.033649141397755,0.0190994275985033,0.0161847996594761,40.770993837916805,0.0,0.0,0.0,0.0,0.0,0.0,0.0,0.0,0.0,0.0,0.0,0.0,0.0,2081.765772927176,7.0,1.2,3.36,75.0,23.4,10.0,60.0,26.5,8.0,126.05,140.0,570.0,41.2889518413598,430.0,88.5
2025-04-24 15:00:00,2.59,1.3,1.29,1187.0,4000.0,0.0,2298.0,1400.0,241.0,107430.0,2.99907184224149,1.002096602387512,12.92805730027548,0.4422576063666972,86.069846097337,2.356457912457913,34.1445348162759,6.4,1.03,0.44,86.52,12.45,4.599677487230575,71.41,8.81,18.71,1.07,11.866871935045092,5.06666666666667,79.4516666666667,64.73,35.12875,0.055,5.7,1.8,8.74,2.39,0.042,0.17,55.04,10.36,0.071,1.81754385964912,0.3,112.85986338140098,0.0903819604233778,86.64014726184998,0.8586286240220893,0.415757017947538,1.193041877588587,0.0,0.0,0.1751644944967199,1.0,61.38637163531804,2.111566885844151,1.5270171720449,0.0190994275985033,0.0198292558780543,0.0428912020431429,0.1752712105562385,2.783753233339188,6.902753867356446,0.033649141397755,0.0190994275985033,0.0161847996594761,40.09331335408015,0.0,0.0,0.0,0.0,0.0,0.0,0.0,0.0,0.0,0.0,0.0,0.0,0.0,2081.765772927176,7.0,1.2,3.27,75.0,23.4,10.0,60.0,26.5,8.0,125.785,138.0,568.0,42.1264503907175,430.0,87.02898550724638
2025-04-24 16:00:00,2.58,1.3,1.28,1183.0,4002.0,0.0,2315.0,1403.0,241.0,107660.0,2.99416456179392,1.008386409550046,12.69064046525865,0.4725796143250688,86.3009731251913,2.216135904499541,32.35343931800331,5.6,1.02,0.44,86.43,12.55,4.358395487484093,71.26,9.04,18.68,1.02,11.244379901816249,5.06666666666667,79.4516666666667,64.73,35.629375,0.051,5.46,1.89,9.06,2.18,0.027,0.15,55.19,10.58,0.065,1.93772893772894,0.28,106.93965406164388,0.0903819604233778,86.64014726184998,0.8586286240220893,0.415757017947538,1.193041877588587,0.0,0.0,0.1659760156013883,1.0,51.22,8.66,2.7,0.13,0.027,0.207,0.658,7.15,9.1,0.14,0.12,0.021,37.99016702493189,0.0,0.0,0.0,0.0,0.0,0.0,0.0,0.0,0.0,0.0,0.0,0.0,0.0,2081.765772927176,7.0,1.2,3.19,75.0,23.4,10.0,60.0,26.5,8.0,125.785,138.0,568.0,42.4400664609542,430.0,82.46376811594203
2025-04-24 17:00:00,2.56,1.33,1.23,1184.0,4000.0,0.0,2317.0,1464.0,243.0,107787.0,2.98914566009809,1.008386409550046,12.69064046525865,0.4725796143250688,86.3009731251913,2.216135904499541,34.11610472900174,5.6,1.02,0.44,86.43,12.55,4.595847614218728,71.26,9.04,18.68,1.02,11.856991109120823,5.06666666666667,79.4516666666667,64.73,35.629375,0.051,5.46,1.89,9.06,2.18,0.027,0.15,55.19,10.58,0.065,1.93772893772894,0.28,112.7658918048969,0.0903819604233778,86.64014726184998,0.8586286240220893,0.415757017947538,1.193041877588587,0.0,0.0,0.1750186456253655,1.0,51.22,8.66,2.7,0.13,0.027,0.207,0.658,7.15,9.1,0.14,0.12,0.021,40.0599300790143,0.0,0.0,0.0,0.0,0.0,0.0,0.0,0.0,0.0,0.0,0.0,0.0,0.0,2081.765772927176,7.0,1.2,3.27,75.0,23.4,10.0,60.0,26.5,8.0,125.785,138.0,568.0,41.5135396518375,430.0,86.95652173913044
2025-04-24 18:00:00,2.59,1.35,1.24,1178.0,4000.0,0.0,2339.0,1461.0,241.0,108051.0,2.98184744762906,1.008386409550046,12.69064046525865,0.4725796143250688,86.3009731251913,2.216135904499541,31.416095097277385,5.6,1.02,0.44,86.43,12.55,4.232124002660596,71.26,9.04,18.68,1.02,10.918607596343016,5.06666666666667,79.4516666666667,64.73,35.629375,0.051,5.46,1.89,9.06,2.18,0.027,0.15,55.19,10.58,0.065,1.93772893772894,0.28,103.84139715869593,0.0903819604233778,86.64014726184998,0.8586286240220893,0.415757017947538,1.193041877588587,0.0,0.0,0.1611673565443431,1.0,51.22,8.66,2.7,0.13,0.027,0.207,0.658,7.15,9.1,0.14,0.12,0.021,36.88951546343261,0.0,0.0,0.0,0.0,0.0,0.0,0.0,0.0,0.0,0.0,0.0,0.0,0.0,2081.765772927176,6.0,1.2,3.09,75.0,23.4,10.0,60.0,26.5,8.0,125.255,134.0,564.0,42.0953279848985,430.0,80.07462686567165
2025-04-24 19:00:00,2.59,1.35,1.24,1168.0,4001.0,0.0,2341.0,1462.0,241.0,108858.0,2.96049689841667,1.008386409550046,12.69064046525865,0.4725796143250688,86.3009731251913,2.216135904499541,31.08732382825143,5.6,1.02,0.44,86.43,12.55,4.187834577933507,71.26,9.04,18.68,1.02,10.80434373050193,5.06666666666667,79.4516666666667,64.73,35.629375,0.051,5.46,1.89,9.06,2.18,0.027,0.15,55.19,10.58,0.065,1.93772893772894,0.28,102.75469087595836,0.0903819604233778,86.64014726184998,0.8586286240220893,0.415757017947538,1.193041877588587,0.0,0.0,0.1594807307503807,1.0,51.22,8.66,2.7,0.13,0.027,0.207,0.658,7.15,9.1,0.14,0.12,0.021,36.50346453077815,0.0,0.0,0.0,0.0,0.0,0.0,0.0,0.0,0.0,0.0,0.0,0.0,0.0,2081.765772927176,7.0,1.2,3.27,75.0,23.4,10.0,60.0,26.5,8.0,124.8575,131.0,561.0,42.1264503907175,430.0,79.23664122137404
2025-04-24 20:00:00,2.58,1.35,1.23,1172.0,3999.0,0.0,2312.0,1483.0,244.0,109442.0,2.94323922727759,1.008386409550046,12.69064046525865,0.4725796143250688,86.3009731251913,2.216135904499541,34.5136984307307,5.6,1.02,0.44,86.43,12.55,4.649408244309245,71.26,9.04,18.68,1.02,11.995174088212082,5.06666666666667,79.4516666666667,64.73,35.629375,0.051,5.46,1.89,9.06,2.18,0.027,0.15,55.19,10.58,0.065,1.93772893772894,0.28,114.08008076954044,0.0903819604233778,86.64014726184998,0.8586286240220893,0.415757017947538,1.193041877588587,0.0,0.0,0.1770583366082175,1.0,51.22,8.66,2.7,0.13,0.027,0.207,0.658,7.15,9.1,0.14,0.12,0.021,40.52679392579981,0.0,0.0,0.0,0.0,0.0,0.0,0.0,0.0,0.0,0.0,0.0,0.0,0.0,2081.765772927176,8.0,1.2,3.16,75.0,23.4,10.0,60.0,26.5,8.0,125.1225,133.0,563.0,41.6568604377501,430.0,87.96992481203007
2025-04-24 21:00:00,2.59,1.35,1.24,1179.0,4000.0,0.0,2306.0,1480.0,245.0,109568.0,2.9405915741605,1.008386409550046,12.69064046525865,0.4725796143250688,86.3009731251913,2.216135904499541,35.870647257921824,5.6,1.02,0.44,86.43,12.55,4.832205491521404,71.26,9.04,18.68,1.02,12.46677922330418,5.06666666666667,79.4516666666667,64.73,35.629375,0.051,5.46,1.89,9.06,2.18,0.027,0.15,55.19,10.58,0.065,1.93772893772894,0.28,118.5652805262916,0.0903819604233778,86.64014726184998,0.8586286240220893,0.415757017947538,1.193041877588587,0.0,0.0,0.1840196045432414,1.0,51.22,8.66,2.7,0.13,0.027,0.207,0.658,7.15,9.1,0.14,0.12,0.021,42.12015505450646,0.0,0.0,0.0,0.0,0.0,0.0,0.0,0.0,0.0,0.0,0.0,0.0,0.0,2081.765772927176,7.0,1.2,3.25,75.0,23.4,10.0,60.0,26.5,8.0,125.1225,133.0,563.0,42.2248803827751,430.0,91.42857142857144
2025-04-24 22:00:00,2.56,1.35,1.21,1178.0,4000.0,0.0,2316.0,1482.0,245.0,109999.0,2.92907766121703,1.008386409550046,12.69064046525865,0.4725796143250688,86.3009731251913,2.216135904499541,33.59551824202586,5.6,1.02,0.44,86.43,12.55,4.525718383957315,71.26,9.04,18.68,1.02,11.676062207752018,5.06666666666667,79.4516666666667,64.73,35.629375,0.051,5.46,1.89,9.06,2.18,0.027,0.15,55.19,10.58,0.065,1.93772893772894,0.28,111.0451678262444,0.0903819604233778,86.64014726184998,0.8586286240220893,0.415757017947538,1.193041877588587,0.0,0.0,0.1723479907365636,1.0,51.22,8.66,2.7,0.13,0.027,0.207,0.658,7.15,9.1,0.14,0.12,0.021,39.448645220030826,0.0,0.0,0.0,0.0,0.0,0.0,0.0,0.0,0.0,0.0,0.0,0.0,0.0,2081.765772927176,7.0,1.2,3.1,75.0,23.4,10.0,60.0,26.5,8.0,125.3875,135.0,565.0,41.6468348405521,430.0,85.62962962962963
2025-04-24 23:00:00,2.55,1.35,1.2,1178.0,4003.0,0.0,2321.0,1522.0,248.0,110347.0,2.92203500432883,1.081059648422574,13.04068022906318,0.4572671341061255,85.87826012251426,2.197880703154852,33.89022311540643,5.6,1.02,0.44,86.43,12.55,4.616149093311734,71.24,8.98,18.72,1.06,11.151274097517224,4.88777777777777,79.6888888888889,64.73,36.13,0.05,5.46,1.85,9.15,2.11,0.038,0.15,55.49,10.31,0.067,1.88827838827839,0.27,111.64050224423328,0.0903819604233778,86.64014726184998,0.8586286240220893,0.415757017947538,1.193041877588587,0.0,0.0,0.2721834653979795,1.0,60.93119227240804,2.622988863611161,1.944674090925893,0.0765977727222321,0.0230916803043184,0.0382130363629642,0.1090503439376577,3.335119227240804,6.316523742955748,0.0396449393950595,0.0921303636296428,0.0146597772722232,36.48009002858721,0.0,0.0,0.0,0.0,0.0,0.0,0.0,0.0,0.0,0.0,0.0,0.0,0.0,2081.765772927176,7.0,1.2,3.13,75.0,23.4,10.0,60.0,26.5,8.0,125.3875,135.0,565.0,42.6338228327807,430.0,85.85185185185185
2025-04-25 00:00:00,2.59,1.35,1.24,1198.0,4000.0,0.0,2349.0,1484.0,250.0,110888.0,2.90561105943403,1.081059648422574,13.04068022906318,0.4572671341061255,85.87826012251426,2.197880703154852,33.97185461979119,5.6,1.02,0.44,86.43,12.55,4.627268028518156,71.24,8.98,18.72,1.06,11.178134212226038,4.88777777777777,79.6888888888889,64.73,36.13,0.05,5.46,1.85,9.15,2.11,0.038,0.15,55.49,10.31,0.067,1.88827838827839,0.27,111.90941113035755,0.0903819604233778,86.64014726184998,0.8586286240220893,0.415757017947538,1.193041877588587,0.0,0.0,0.2728390747067006,1.0,60.93119227240804,2.622988863611161,1.944674090925893,0.0765977727222321,0.0230916803043184,0.0382130363629642,0.1090503439376577,3.335119227240804,6.316523742955748,0.0396449393950595,0.0921303636296428,0.0146597772722232,36.56795975487919,0.0,0.0,0.0,0.0,0.0,0.0,0.0,0.0,0.0,0.0,0.0,0.0,0.0,2087.790283862811,8.0,1.2,3.31,75.0,23.4,10.0,60.0,26.5,8.0,123.975,130.0,557.0,42.9347826086957,427.0,86.3076923076923
2025-04-25 01:00:00,2.55,1.35,1.2,1178.0,3999.0,0.0,2330.0,1532.0,249.0,110558.0,2.91354986450754,1.081059648422574,13.04068022906318,0.4572671341061255,85.87826012251426,2.197880703154852,34.183800236848704,5.6,1.02,0.44,86.43,12.55,4.656136902136361,71.24,8.98,18.72,1.06,11.247873017471653,4.88777777777777,79.6888888888889,64.73,36.13,0.05,5.46,1.85,9.15,2.11,0.038,0.15,55.49,10.31,0.067,1.88827838827839,0.27,112.60759818732056,0.0903819604233778,86.64014726184998,0.8586286240220893,0.415757017947538,1.193041877588587,0.0,0.0,0.2745412792726069,1.0,60.93119227240804,2.622988863611161,1.944674090925893,0.0765977727222321,0.0230916803043184,0.0382130363629642,0.1090503439376577,3.335119227240804,6.316523742955748,0.0396449393950595,0.0921303636296428,0.0146597772722232,36.79610210629109,0.0,0.0,0.0,0.0,0.0,0.0,0.0,0.0,0.0,0.0,0.0,0.0,0.0,2087.790283862811,8.0,1.2,3.08,75.0,23.4,10.0,60.0,26.5,8.0,124.725,130.0,560.0,42.7255550307038,430.0,86.84615384615384
2025-04-25 03:00:00,2.59,1.35,1.24,1183.0,4000.0,0.0,2321.0,1485.0,247.0,110419.0,2.9179440203322,1.081059648422574,13.04068022906318,0.4572671341061255,85.87826012251426,2.197880703154852,33.590306978342845,5.6,1.02,0.44,86.43,12.55,4.575297854313953,71.24,8.98,18.72,1.06,11.05258938130052,4.88777777777777,79.6888888888889,64.73,36.13,0.05,5.46,1.85,9.15,2.11,0.038,0.15,55.49,10.31,0.067,1.88827838827839,0.27,110.65252444134572,0.0903819604233778,86.64014726184998,0.8586286240220893,0.415757017947538,1.193041877588587,0.0,0.0,0.2697747408157672,1.0,60.93119227240804,2.622988863611161,1.944674090925893,0.0765977727222321,0.0230916803043184,0.0382130363629642,0.1090503439376577,3.335119227240804,6.316523742955748,0.0396449393950595,0.0921303636296428,0.0146597772722232,36.1572545121656,0.0,0.0,0.0,0.0,0.0,0.0,0.0,0.0,0.0,0.0,0.0,0.0,0.0,2087.790283862811,7.0,1.2,3.05,75.0,23.4,10.0,60.0,26.5,8.0,125.1225,133.0,563.0,42.574964302713,430.0,85.33834586466165
2025-04-25 04:00:00,2.57,1.35,1.22,1184.0,4000.0,0.0,2323.0,1507.0,249.0,110663.0,2.91151468846278,1.081059648422574,13.04068022906318,0.4572671341061255,85.87826012251426,2.197880703154852,33.99387494364132,5.6,1.02,0.44,86.43,12.55,4.630267392010956,71.24,8.98,18.72,1.06,11.185379802381425,4.88777777777777,79.6888888888889,64.73,36.13,0.05,5.46,1.85,9.15,2.11,0.038,0.15,55.49,10.31,0.067,1.88827838827839,0.27,111.9819500453667,0.0903819604233778,86.64014726184998,0.8586286240220893,0.415757017947538,1.193041877588587,0.0,0.0,0.2730159271291325,1.0,60.93119227240804,2.622988863611161,1.944674090925893,0.0765977727222321,0.0230916803043184,0.0382130363629642,0.1090503439376577,3.335119227240804,6.316523742955748,0.0396449393950595,0.0921303636296428,0.0146597772722232,36.59166285632458,0.0,0.0,0.0,0.0,0.0,0.0,0.0,0.0,0.0,0.0,0.0,0.0,0.0,2087.790283862811,7.0,1.2,3.07,75.0,23.4,10.0,60.0,26.5,8.0,124.99,132.0,562.0,42.716396903589,430.0,86.36363636363636
2025-04-25 05:00:00,2.6,1.35,1.25,1171.0,3999.0,0.0,2315.0,1459.0,243.0,110028.0,2.92757460907105,1.081059648422574,13.04068022906318,0.4572671341061255,85.87826012251426,2.197880703154852,33.604000179951484,5.6,1.02,0.44,86.43,12.55,4.577162989871632,71.24,8.98,18.72,1.06,11.05709500653322,4.88777777777777,79.6888888888889,64.73,36.13,0.05,5.46,1.85,9.15,2.11,0.038,0.15,55.49,10.31,0.067,1.88827838827839,0.27,110.6976323150742,0.0903819604233778,86.64014726184998,0.8586286240220893,0.415757017947538,1.193041877588587,0.0,0.0,0.269884715396151,1.0,60.93119227240804,2.622988863611161,1.944674090925893,0.0765977727222321,0.0230916803043184,0.0382130363629642,0.1090503439376577,3.335119227240804,6.316523742955748,0.0396449393950595,0.0921303636296428,0.0146597772722232,36.17199413856941,0.0,0.0,0.0,0.0,0.0,0.0,0.0,0.0,0.0,0.0,0.0,0.0,0.0,2087.790283862811,6.0,1.2,3.13,75.0,23.4,10.0,60.0,26.5,8.0,125.255,134.0,564.0,41.8637653736991,430.0,85.3731343283582
2025-04-25 06:00:00,2.6,1.34,1.26,1148.0,4001.0,0.0,2310.0,1463.0,241.0,110632.0,2.91305754019278,1.081059648422574,13.04068022906318,0.4572671341061255,85.87826012251426,2.197880703154852,33.36629571391256,5.6,1.02,0.44,86.43,12.55,4.544785532466139,71.24,8.98,18.72,1.06,10.978880482952846,4.88777777777777,79.6888888888889,64.73,36.13,0.05,5.46,1.85,9.15,2.11,0.038,0.15,55.49,10.31,0.067,1.88827838827839,0.27,109.91459096760607,0.0903819604233778,86.64014726184998,0.8586286240220893,0.415757017947538,1.193041877588587,0.0,0.0,0.2679756330898254,1.0,60.93119227240804,2.622988863611161,1.944674090925893,0.0765977727222321,0.0230916803043184,0.0382130363629642,0.1090503439376577,3.335119227240804,6.316523742955748,0.0396449393950595,0.0921303636296428,0.0146597772722232,35.916124465130906,0.0,0.0,0.0,0.0,0.0,0.0,0.0,0.0,0.0,0.0,0.0,0.0,0.0,2087.790283862811,8.0,1.2,3.17,75.0,23.4,10.0,60.0,26.5,8.0,124.725,130.0,560.0,41.6013304822998,430.0,84.76923076923077
2025-04-25 07:00:00,2.56,1.34,1.22,1172.0,4000.0,0.0,2323.0,1506.0,245.0,109771.0,2.93515729177675,1.081059648422574,13.04068022906318,0.4572671341061255,85.87826012251426,2.197880703154852,34.54032891050361,5.6,1.02,0.44,86.43,12.55,4.704699270935979,71.24,8.98,18.72,1.06,11.365185581334435,4.88777777777777,79.6888888888889,64.73,36.13,0.05,5.46,1.85,9.15,2.11,0.038,0.15,55.49,10.31,0.067,1.88827838827839,0.27,113.78206788779325,0.0903819604233778,86.64014726184998,0.8586286240220893,0.415757017947538,1.193041877588587,0.0,0.0,0.2774046776509145,1.0,60.93119227240804,2.622988863611161,1.944674090925893,0.0765977727222321,0.0230916803043184,0.0382130363629642,0.1090503439376577,3.335119227240804,6.316523742955748,0.0396449393950595,0.0921303636296428,0.0146597772722232,37.17987644936383,0.0,0.0,0.0,0.0,0.0,0.0,0.0,0.0,0.0,0.0,0.0,0.0,0.0,2087.790283862811,7.0,1.2,3.17,75.0,23.4,10.0,60.0,26.5,8.0,124.5925,129.0,559.0,41.7893015650549,430.0,87.75193798449612
2025-04-25 08:00:00,2.55,1.35,1.2,1179.0,3997.0,0.0,2310.0,1521.0,246.0,109030.0,2.95287679996366,0.9969492395793532,12.82466245305933,0.4606357890535446,86.17838830736135,2.662074856835511,35.51673396804434,5.1,1.03,0.45,86.4,12.57,4.837694303329929,71.38,8.94,18.6,1.08,11.686462912255552,4.88777777777777,79.6888888888889,64.73,36.13,0.056,5.49,1.93,9.15,2.13,0.038,0.16,55.5,10.08,0.069,1.83606557377049,0.28,116.9985221037026,0.0516666666666666,49.55866666666667,0.3668333333333333,0.3151666666666666,0.6510000000000001,0.0,0.0,0.2852465059944032,1.0,50.42,8.42,2.8,0.11,0.04,0.167,0.952,7.67,10.0,0.09,0.14,0.016,38.23089769174867,0.0,0.0,0.0,0.0,0.0,0.0,0.0,0.0,0.0,0.0,0.0,0.0,0.0,2087.790283862811,7.0,1.2,3.18,75.0,23.4,10.0,60.0,26.5,8.0,124.5925,129.0,559.0,42.2153553601141,430.0,90.23255813953487
2025-04-25 09:00:00,2.54,1.35,1.19,1170.0,4001.0,0.0,2327.0,1527.0,245.0,108702.0,2.96474258289518,0.9969492395793532,12.82466245305933,0.4606357890535446,86.17838830736135,2.662074856835511,33.838537775396205,5.1,1.03,0.45,86.4,12.57,4.6091090914028285,71.38,8.94,18.6,1.08,11.134267499734886,4.88777777777777,79.6888888888889,64.73,36.13,0.056,5.49,1.93,9.15,2.13,0.038,0.16,55.5,10.08,0.069,1.83606557377049,0.28,111.4702414201084,0.0516666666666666,49.55866666666667,0.3668333333333333,0.3151666666666666,0.6510000000000001,0.0,0.0,0.271768363529032,1.0,50.42,8.42,2.8,0.11,0.04,0.167,0.952,7.67,10.0,0.09,0.14,0.016,36.42445493139973,0.0,0.0,0.0,0.0,0.0,0.0,0.0,0.0,0.0,0.0,0.0,0.0,0.0,2087.790283862811,7.0,1.2,3.15,75.0,23.4,10.0,60.0,26.5,8.0,124.5925,129.0,559.0,41.1499168448563,430.0,85.96899224806202
2025-04-25 10:00:00,2.54,1.35,1.19,1175.0,4000.0,0.0,2332.0,1518.0,245.0,108582.0,2.96727549040948,0.9969492395793532,12.82466245305933,0.4606357890535446,86.17838830736135,2.662074856835511,34.79033585064005,5.1,1.03,0.45,86.4,12.57,4.7387524344723335,71.38,8.94,18.6,1.08,11.447448123727543,4.88777777777777,79.6888888888889,64.73,36.13,0.056,5.49,1.93,9.15,2.13,0.038,0.16,55.5,10.08,0.069,1.83606557377049,0.28,114.60563580194744,0.0516666666666666,49.55866666666667,0.3668333333333333,0.3151666666666666,0.6510000000000001,0.0,0.0,0.2794125651501546,1.0,50.42,8.42,2.8,0.11,0.04,0.167,0.952,7.67,10.0,0.09,0.14,0.016,37.44898874328092,0.0,0.0,0.0,0.0,0.0,0.0,0.0,0.0,0.0,0.0,0.0,0.0,0.0,2087.790283862811,7.0,1.2,3.132,75.0,23.4,10.0,60.0,26.5,8.0,123.93,124.0,554.0,41.4837786259542,430.0,88.38709677419355
2025-04-25 11:00:00,2.59,1.35,1.24,1194.0,3999.0,0.0,2347.0,1463.0,245.0,108554.0,2.96729883143241,0.9969492395793532,12.82466245305933,0.4606357890535446,86.17838830736135,2.662074856835511,34.921370984208885,5.1,1.03,0.45,86.4,12.57,4.756600582327719,71.38,8.94,18.6,1.08,11.490564059726402,4.88777777777777,79.6888888888889,64.73,36.13,0.056,5.49,1.93,9.15,2.13,0.038,0.16,55.5,10.08,0.069,1.83606557377049,0.28,115.03728914555184,0.0516666666666666,49.55866666666667,0.3668333333333333,0.3151666666666666,0.6510000000000001,0.0,0.0,0.2804649511619609,1.0,50.42,8.42,2.8,0.11,0.04,0.167,0.952,7.67,10.0,0.09,0.14,0.016,37.59003748920451,0.0,0.0,0.0,0.0,0.0,0.0,0.0,0.0,0.0,0.0,0.0,0.0,0.0,2087.790283862811,8.0,1.2,3.04,75.0,23.4,10.0,60.0,26.5,8.0,124.0625,125.0,555.0,42.9042904290429,430.0,88.72
2025-04-25 12:00:00,2.57,1.35,1.22,1197.0,4000.0,0.0,2351.0,1493.0,248.0,109080.0,2.95373796597612,0.9969492395793532,12.82466245305933,0.4606357890535446,86.17838830736135,2.662074856835511,33.64163577892925,5.1,1.03,0.45,86.4,12.57,4.58228929238979,71.38,8.94,18.6,1.08,11.06947866298175,4.88777777777777,79.6888888888889,64.73,36.13,0.056,5.49,1.93,9.15,2.13,0.038,0.16,55.5,10.08,0.069,1.83606557377049,0.28,110.82161076035716,0.0516666666666666,49.55866666666667,0.3668333333333333,0.3151666666666666,0.6510000000000001,0.0,0.0,0.2701869791999983,1.0,50.42,8.42,2.8,0.11,0.04,0.167,0.952,7.67,10.0,0.09,0.14,0.016,36.212505823438335,0.0,0.0,0.0,0.0,0.0,0.0,0.0,0.0,0.0,0.0,0.0,0.0,0.0,2087.790283862811,7.0,1.2,3.09,75.0,23.4,10.0,60.0,26.5,8.0,124.46,128.0,558.0,42.4285376801323,430.0,85.46875
2025-04-25 13:00:00,2.57,1.35,1.22,1198.0,4001.0,0.0,2353.0,1489.0,248.0,108982.0,2.95713078810227,0.9969492395793532,12.82466245305933,0.4606357890535446,86.17838830736135,2.662074856835511,33.72057151475336,5.1,1.03,0.45,86.4,12.57,4.593041039998933,71.38,8.94,18.6,1.08,11.095451759212676,4.88777777777777,79.6888888888889,64.73,36.13,0.056,5.49,1.93,9.15,2.13,0.038,0.16,55.5,10.08,0.069,1.83606557377049,0.28,111.08163929904258,0.0516666666666666,49.55866666666667,0.3668333333333333,0.3151666666666666,0.6510000000000001,0.0,0.0,0.2708209379097768,1.0,50.42,8.42,2.8,0.11,0.04,0.167,0.952,7.67,10.0,0.09,0.14,0.016,36.29747377244034,0.0,0.0,0.0,0.0,0.0,0.0,0.0,0.0,0.0,0.0,0.0,0.0,0.0,2087.790283862811,7.0,1.2,3.0,75.0,23.4,10.0,60.0,26.5,8.0,124.3275,127.0,557.0,43.163097199341,430.0,85.66929133858268
2025-04-25 14:00:00,2.57,1.35,1.22,1196.0,4000.0,0.0,2336.0,1493.0,248.0,108932.0,2.9577482484347,0.9969492395793532,12.82466245305933,0.4606357890535446,86.17838830736135,2.662074856835511,35.97871468130459,5.1,1.03,0.45,86.4,12.57,4.900620175590544,71.38,8.94,18.6,1.08,11.838473524395472,4.88777777777777,79.6888888888889,64.73,36.13,0.056,5.49,1.93,9.15,2.13,0.038,0.16,55.5,10.08,0.069,1.83606557377049,0.28,118.52036982597608,0.0516666666666666,49.55866666666667,0.3668333333333333,0.3151666666666666,0.6510000000000001,0.0,0.0,0.2889568241901262,1.0,50.42,8.42,2.8,0.11,0.04,0.167,0.952,7.67,10.0,0.09,0.14,0.016,38.72818264481064,0.0,0.0,0.0,0.0,0.0,0.0,0.0,0.0,0.0,0.0,0.0,0.0,0.0,2087.790283862811,7.0,1.2,3.14,75.0,23.4,10.0,60.0,26.5,8.0,124.46,128.0,558.0,42.9482636428065,430.0,91.40625
2025-04-25 15:00:00,2.57,1.35,1.22,1199.0,4001.0,0.0,2348.0,1484.0,247.0,108920.0,2.95881288589114,0.9969492395793532,12.82466245305933,0.4606357890535446,86.17838830736135,2.662074856835511,34.73243660557475,5.1,1.03,0.45,86.4,12.57,4.730866043559489,71.38,8.94,18.6,1.08,11.428396896193163,4.88777777777777,79.6888888888889,64.73,36.13,0.056,5.49,1.93,9.15,2.13,0.038,0.16,55.5,10.08,0.069,1.83606557377049,0.28,114.4149052547734,0.0516666666666666,49.55866666666667,0.3668333333333333,0.3151666666666666,0.6510000000000001,0.0,0.0,0.2789475573774959,1.0,50.42,8.42,2.8,0.11,0.04,0.167,0.952,7.67,10.0,0.09,0.14,0.016,37.38666487880305,0.0,0.0,0.0,0.0,0.0,0.0,0.0,0.0,0.0,0.0,0.0,0.0,0.0,2087.790283862811,8.0,1.2,3.05,75.0,23.4,10.0,60.0,26.5,8.0,124.0625,125.0,555.0,43.146014577945,430.0,88.24
