Repository: saikumar-voptimai/evonith_bf_webapp

# Evonith BF2 — Blast Furnace Intelligence Platform

Monitoring, modelling and optimisation of **Blast Furnace 2 (BF2)** at Evonith Steel: live telemetry from InfluxDB,
manual plant reports from Neon PostgreSQL, a two-zone energy model of the furnace, blend and fuel optimisers, a
conversational assistant (FurnaceMind) and a live digital twin evaluated every hour.

The platform has three deployable parts that share one Python service layer, plus the shared data library:

| Part | Path | What it is |
|---|---|---|
| **Streamlit app** (legacy) | `src/app.py`, `src/custom_pages/` | The original 11-page dashboard; still the home of the model pages. Served under `/legacy` in production |

File: src/data/V13_df_filtered.csv (part 170 of 268)
NM3/HR.,STEAMKGS/HR.,RAFTOC,PERMEABILITYKGS/HR.,TUYEREVELOCITYM/S,HOT BLAST VOLUMENM3/HR.,O2 ENRICHMENT %,COKE_VM%,COKE_ASH%,COKE_IM%,COKE_FC%,COKE_MOIST%,COKE_CALC_MT,NUTCOKE_MOIST%,NUTCOKE_VM%,NUTCOKE_IM%,NUTCOKE_FC%,NUTCOKE_ASH%,NUTCOKE_CALC_MT,PCI_2_FC%,PCI_2_ASH%,PCI_2_VM%,PCI_2_IM%,PCI_2_CALC_MT,SINTER_SP_02_COLD_STRENGTH_AI,SINTER_SP_02_COLD_STRENGTH_TI,SINTER_SP_02_HOT_STRENGTH_RI,SINTER_SP_02_HOT_STRENGTH_RDI,SINTER_SP_02_P%,SINTER_SP_02_SIO2%,SINTER_SP_02_MGO%,SINTER_SP_02_FEO%,SINTER_SP_02_AL2O3%,SINTER_SP_02_NA2O%,SINTER_SP_02_TIO2%,SINTER_SP_02_FE(T)%,SINTER_SP_02_CAO%,SINTER_SP_02_K2O%,SINTER_SP_02_BASICITY,SINTER_SP_02_MNO%,SINTER_CALC_MT,FLUX_TM%,FLUX_SIO2%,FLUX_FE2O3%,FLUX_AL2O3%,FLUX_LOI%,FLUX_MGO%,FLUX_CAO%,FLUX_CALC_MT,GEOMIN TYPE,ORE_FE(T)%,ORE_LOI%,ORE_TM%,ORE_MGO%,ORE_NA2O%,ORE_P%,ORE_TIO2%,ORE_AL2O3%,ORE_SIO2%,ORE_MNO%,ORE_CAO%,ORE_K2O%,ORE_CALC_MT,LLOYDS_PELLET_PCT_SIO2,LLOYDS_PELLET_PCT_AL2O3,LLOYDS_PELLET_PCT_FE2O3,LLOYDS_PELLET_PCT_MGO,LLOYDS_PELLET_PCT_TIO2,LLOYDS_PELLET_PCT_NA2O,TOTAL_PELLET_CALC_MT,LLOYDS_PELLET_PCT_K2O,LLOYDS_PELLET_PCT_TM,LLOYDS_PELLET_PCT_LOI,LLOYDS_PELLET_PCT_MNO,LLOYDS_PELLET_PCT_CAO,LLOYDS_PELLET_PCT_P,DAILYPRODUCTION,CHARGES/HRS.,STOCKRODLEVEL,FURNACE TOP GAS ANALYSISH2%,COKE_DISCHARGE_TIME,WEIGHTED_COKE_ANGLE,TOTAL_COKE_PORTIONS,NON_COKE_DISCHARGE_TIME,WEIGHTED_NON_COKE_ANGLE,TOTAL_NON_COKE_PORTIONS,UNITCOST LAKHS/THM,ACTUALKG/THM.,ACT. FUEL RATEKG/THM.,FURNACETOPGASANALYSISCO2ETACO,COKE RATE KG/THM,PRODUCTIONTONNESPERHR
2025-04-25 16:00:00,2.57,1.35,1.22,1202.0,4000.0,0.0,2355.0,1502.0,250.0,109678.0,2.93764439394948,0.95,12.33,0.43,86.72,3.0,33.826142008064146,5.1,1.03,0.45,86.4,12.57,4.60742067790564,71.35,8.89,18.7,1.06,11.130188783619674,4.88777777777777,79.6888888888889,64.73,36.13,0.058,5.73,1.84,8.8,2.36,0.039,0.17,54.91,10.42,0.064,1.81849912739965,0.26,111.42940752869548,0.0516666666666666,49.55866666666667,0.3668333333333333,0.3151666666666666,0.6510000000000001,0.0,0.0,0.27166880906764,1.0,61.50092728751308,2.052988863611161,1.7,0.039289878790119,0.0219496560623422,0.0400710121209881,0.1066242712117291,2.446242712117292,7.057233864165629,0.0441123484876488,0.0644674090925893,0.0134822469697529,36.41111188828352,0.0,0.0,0.0,0.0,0.0,0.0,0.0,0.0,0.0,0.0,0.0,0.0,0.0,2087.790283862811,7.0,1.2,3.1,75.0,23.4,10.0,60.0,26.5,8.0,124.46,128.0,558.0,43.0928807166431,430.0,85.9375
2025-04-25 17:00:00,2.58,1.35,1.23,1198.0,4000.0,0.0,2350.0,1492.0,249.0,110131.0,2.92556937275793,0.95,12.33,0.43,86.72,3.0,33.5493826643618,5.1,1.03,0.45,86.4,12.57,4.569723599631866,71.35,8.89,18.7,1.06,11.039123602662787,4.88777777777777,79.6888888888889,64.73,36.13,0.058,5.73,1.84,8.8,2.36,0.039,0.17,54.91,10.42,0.064,1.81849912739965,0.26,110.51771237618796,0.0516666666666666,49.55866666666667,0.3668333333333333,0.3151666666666666,0.6510000000000001,0.0,0.0,0.2694460642661775,1.0,61.50092728751308,2.052988863611161,1.7,0.039289878790119,0.0219496560623422,0.0400710121209881,0.1066242712117291,2.446242712117292,7.057233864165629,0.0441123484876488,0.0644674090925893,0.0134822469697529,36.11320279101574,0.0,0.0,0.0,0.0,0.0,0.0,0.0,0.0,0.0,0.0,0.0,0.0,0.0,2087.790283862811,7.0,1.2,3.14,75.0,23.4,10.0,60.0,26.5,8.0,124.46,128.0,558.0,42.5627664613927,430.0,85.234375
2025-04-25 18:00:00,2.59,1.35,1.24,1201.0,4000.0,0.0,2359.0,1487.0,250.0,110312.0,2.9207724053399,0.95,12.33,0.43,86.72,3.0,33.675803599139414,5.1,1.03,0.45,86.4,12.57,4.586943252670503,71.35,8.89,18.7,1.06,11.080721277914698,4.88777777777777,79.6888888888889,64.73,36.13,0.058,5.73,1.84,8.8,2.36,0.039,0.17,54.91,10.42,0.064,1.81849912739965,0.26,110.93416571745684,0.0516666666666666,49.55866666666667,0.3668333333333333,0.3151666666666666,0.6510000000000001,0.0,0.0,0.2704613921384505,1.0,61.50092728751308,2.052988863611161,1.7,0.039289878790119,0.0219496560623422,0.0400710121209881,0.1066242712117291,2.446242712117292,7.057233864165629,0.0441123484876488,0.0644674090925893,0.0134822469697529,36.24928472433559,0.0,0.0,0.0,0.0,0.0,0.0,0.0,0.0,0.0,0.0,0.0,0.0,0.0,2087.790283862811,7.0,1.2,3.1,75.0,23.4,10.0,60.0,26.5,8.0,124.195,126.0,556.0,42.8203928905519,430.0,85.55555555555556
2025-04-25 19:00:00,2.58,1.35,1.23,1200.0,4000.0,0.0,2345.0,1489.0,250.0,110417.0,2.91799683710293,0.95,12.33,0.43,86.72,3.0,34.99129158102623,5.1,1.03,0.45,86.4,12.57,4.766124388013598,71.35,8.89,18.7,1.06,11.513570805285944,4.88777777777777,79.6888888888889,64.73,36.13,0.058,5.73,1.84,8.8,2.36,0.039,0.17,54.91,10.42,0.064,1.81849912739965,0.26,115.26762019174546,0.0516666666666666,49.55866666666667,0.3668333333333333,0.3151666666666666,0.6510000000000001,0.0,0.0,0.2810265063420386,1.0,61.50092728751308,2.052988863611161,1.7,0.039289878790119,0.0219496560623422,0.0400710121209881,0.1066242712117291,2.446242712117292,7.057233864165629,0.0441123484876488,0.0644674090925893,0.0134822469697529,37.66530136864443,0.0,0.0,0.0,0.0,0.0,0.0,0.0,0.0,0.0,0.0,0.0,0.0,0.0,2087.790283862811,8.0,1.2,3.05,75.0,23.4,10.0,60.0,26.5,8.0,124.3275,127.0,557.0,42.8403479896544,430.0,88.89763779527559
2025-04-25 20:00:00,2.58,1.35,1.23,1201.0,4002.0,0.0,2329.0,1500.0,251.0,110375.0,2.92056497840107,0.95,12.33,0.43,86.72,3.0,36.30325640742392,5.1,1.03,0.45,86.4,12.57,4.944825638318421,71.35,8.89,18.7,1.06,11.945261069927824,4.88777777777777,79.6888888888889,64.73,36.13,0.058,5.73,1.84,8.8,2.36,0.039,0.17,54.91,10.42,0.064,1.81849912739965,0.26,119.58946875695072,0.0516666666666666,49.55866666666667,0.3668333333333333,0.3151666666666666,0.6510000000000001,0.0,0.0,0.2915633249316702,1.0,61.50092728751308,2.052988863611161,1.7,0.039289878790119,0.0219496560623422,0.0400710121209881,0.1066242712117291,2.446242712117292,7.057233864165629,0.0441123484876488,0.0644674090925893,0.0134822469697529,39.07752562041012,0.0,0.0,0.0,0.0,0.0,0.0,0.0,0.0,0.0,0.0,0.0,0.0,0.0,2087.790283862811,7.0,1.2,3.27,75.0,23.4,10.0,60.0,26.5,8.0,124.725,130.0,560.0,42.209026128266,430.0,92.23076923076924
2025-04-25 21:00:00,2.58,1.35,1.23,1202.0,4000.0,0.0,2336.0,1484.0,249.0,109275.0,2.94847072154906,0.95,12.33,0.43,86.72,3.0,34.08399515791686,5.1,1.03,0.45,86.4,12.57,4.642542564824085,71.35,8.89,18.7,1.06,11.215033050980333,4.88777777777777,79.6888888888889,64.73,36.13,0.058,5.73,1.84,8.8,2.36,0.039,0.17,54.91,10.42,0.064,1.81849912739965,0.26,112.27882227160784,0.0516666666666666,49.55866666666667,0.3668333333333333,0.3151666666666666,0.6510000000000001,0.0,0.0,0.273739712043159,1.0,61.50092728751308,2.052988863611161,1.7,0.039289878790119,0.0219496560623422,0.0400710121209881,0.1066242712117291,2.446242712117292,7.057233864165629,0.0441123484876488,0.0644674090925893,0.0134822469697529,36.68866999372147,0.0,0.0,0.0,0.0,0.0,0.0,0.0,0.0,0.0,0.0,0.0,0.0,0.0,2087.790283862811,7.0,1.2,3.31,75.0,23.4,10.0,60.0,26.5,8.0,124.6375,135.0,562.0,42.0123986647592,427.0,86.5925925925926
2025-04-25 22:00:00,2.6,1.35,1.25,1198.0,4000.0,0.0,2343.0,1464.0,248.0,110074.0,2.92708328399354,0.95,12.33,0.43,86.72,3.0,33.67909193070851,5.1,1.03,0.45,86.4,12.57,4.587391152607293,71.35,8.89,18.7,1.06,11.08180327393832,4.88777777777777,79.6888888888889,64.73,36.13,0.058,5.73,1.84,8.8,2.36,0.039,0.17,54.91,10.42,0.064,1.81849912739965,0.26,110.94499807423033,0.0516666666666666,49.55866666666667,0.3668333333333333,0.3151666666666666,0.6510000000000001,0.0,0.0,0.2704878018047075,1.0,61.50092728751308,2.052988863611161,1.7,0.039289878790119,0.0219496560623422,0.0400710121209881,0.1066242712117291,2.446242712117292,7.057233864165629,0.0441123484876488,0.0644674090925893,0.0134822469697529,36.25282434788058,0.0,0.0,0.0,0.0,0.0,0.0,0.0,0.0,0.0,0.0,0.0,0.0,0.0,2087.790283862811,7.0,1.2,3.36,75.0,23.4,10.0,60.0,26.5,8.0,124.3725,133.0,560.0,42.0028476506882,427.0,85.56390977443608
2025-04-25 23:00:00,2.61,1.35,1.26,1198.0,4000.0,0.0,2343.0,1458.0,248.0,110514.0,2.91543742422074,0.9812159881345234,12.4958078457488,0.4744759807186004,86.52297616611666,3.075680237309533,33.105664993518786,6.2,1.02,0.44,86.63,12.35,4.450816492631034,70.97,9.29,18.72,1.02,11.567664304948025,4.91666666666667,79.6166666666667,64.73,36.365,0.054,5.58,1.9,9.48,2.3,0.037,0.16,54.93,10.68,0.078,1.91397849462366,0.26,109.95213541049516,0.0516666666666666,49.55866666666667,0.3668333333333333,0.3151666666666666,0.6510000000000001,0.0,0.0,0.0,1.0,50.79,9.24,2.7,0.09,0.027,0.21,0.818,7.13,9.12,0.14,0.19,0.01,36.78095203299654,0.0,0.0,0.0,0.0,0.0,0.0,0.0,0.0,0.0,0.0,0.0,0.0,0.0,2087.790283862811,7.0,1.2,3.37,75.0,23.4,10.0,60.0,26.5,8.0,124.3725,133.0,560.0,42.1052631578947,427.0,85.71428571428571
2025-04-26 00:00:00,2.6,1.35,1.25,1192.0,4000.0,0.0,2331.0,1451.0,249.0,110705.0,2.910410857292,0.9812159881345234,12.4958078457488,0.4744759807186004,86.52297616611666,3.075680237309533,33.28174044745939,6.2,1.02,0.44,86.63,12.35,4.47448856007024,70.97,9.29,18.72,1.02,11.629187966953452,4.91666666666667,79.6166666666667,64.73,36.365,0.054,5.58,1.9,9.48,2.3,0.037,0.16,54.93,10.68,0.078,1.91397849462366,0.26,110.5369257223023,0.0516666666666666,49.55866666666667,0.3668333333333333,0.3151666666666666,0.6510000000000001,0.0,0.0,0.0,1.0,50.79,9.24,2.7,0.09,0.027,0.21,0.818,7.13,9.12,0.14,0.19,0.01,36.976574831295416,0.0,0.0,0.0,0.0,0.0,0.0,0.0,0.0,0.0,0.0,0.0,0.0,0.0,2054.884456411901,8.0,1.2,3.37,75.0,23.4,10.0,60.0,26.5,8.0,124.3725,133.0,560.0,41.9225318847426,427.0,84.81203007518798
2025-04-26 01:00:00,2.62,1.35,1.27,1197.0,4001.0,0.0,2324.0,1459.0,249.0,111005.0,2.90327576449905,0.9812159881345234,12.4958078457488,0.4744759807186004,86.52297616611666,3.075680237309533,35.11708620568562,6.2,1.02,0.44,86.63,12.35,4.721237482709098,70.97,9.29,18.72,1.02,12.27048798671828,4.91666666666667,79.6166666666667,64.73,36.365,0.054,5.58,1.9,9.48,2.3,0.037,0.16,54.93,10.68,0.078,1.91397849462366,0.26,116.63256480319905,0.0516666666666666,49.55866666666667,0.3668333333333333,0.3151666666666666,0.6510000000000001,0.0,0.0,0.0,1.0,50.79,9.24,2.7,0.09,0.027,0.21,0.818,7.13,9.12,0.14,0.19,0.01,39.015674916144896,0.0,0.0,0.0,0.0,0.0,0.0,0.0,0.0,0.0,0.0,0.0,0.0,0.0,2054.884456411901,7.0,1.2,3.38,75.0,23.4,10.0,60.0,26.5,8.0,124.9025,137.0,564.0,42.6869938065746,427.0,89.48905109489051
2025-04-26 02:00:00,2.59,1.35,1.24,1197.0,4000.0,0.0,2336.0,1500.0,251.0,111198.0,2.89751627786304,0.9812159881345234,12.4958078457488,0.4744759807186004,86.52297616611666,3.075680237309533,32.9974578376426,6.2,1.02,0.44,86.63,12.35,4.436268825514584,70.97,9.29,18.72,1.02,11.529854943474271,4.91666666666667,79.6166666666667,64.73,36.365,0.054,5.58,1.9,9.48,2.3,0.037,0.16,54.93,10.68,0.078,1.91397849462366,0.26,109.59275257201084,0.0516666666666666,49.55866666666667,0.3668333333333333,0.3151666666666666,0.6510000000000001,0.0,0.0,0.0,1.0,50.79,9.24,2.7,0.09,0.027,0.21,0.818,7.13,9.12,0.14,0.19,0.01,36.66073205823729,0.0,0.0,0.0,0.0,0.0,0.0,0.0,0.0,0.0,0.0,0.0,0.0,0.0,2054.884456411901,8.0,1.2,3.41,75.0,23.4,10.0,60.0,26.5,8.0,124.9025,137.0,564.0,41.061651987622,427.0,84.08759124087591
2025-04-26 03:00:00,2.67,1.35,1.32,1198.0,4001.0,0.0,2322.0,1451.0,249.0,111232.0,2.89735486958534,0.9812159881345234,12.4958078457488,0.4744759807186004,86.52297616611666,3.075680237309533,33.01914515492181,6.2,1.02,0.44,86.63,12.35,4.439184527991671,70.97,9.29,18.72,1.02,11.537432849129084,4.91666666666667,79.6166666666667,64.73,36.365,0.054,5.58,1.9,9.48,2.3,0.037,0.16,54.93,10.68,0.078,1.91397849462366,0.26,109.66478153885504,0.0516666666666666,49.55866666666667,0.3668333333333333,0.3151666666666666,0.6510000000000001,0.0,0.0,0.0,1.0,50.79,9.24,2.7,0.09,0.027,0.21,0.818,7.13,9.12,0.14,0.19,0.01,36.68482703342438,0.0,0.0,0.0,0.0,0.0,0.0,0.0,0.0,0.0,0.0,0.0,0.0,0.0,2054.884456411901,7.0,1.2,3.45,75.0,23.4,10.0,60.0,26.5,8.0,125.3,140.0,567.0,42.355175688509,427.0,84.14285714285714
2025-04-26 04:00:00,2.6,1.35,1.25,1198.0,4002.0,0.0,2330.0,1469.0,250.0,111004.0,2.90402704804302,0.9812159881345234,12.4958078457488,0.4744759807186004,86.52297616611666,3.075680237309533,33.09957859332975,6.2,1.02,0.44,86.63,12.35,4.449998220279538,70.97,9.29,18.72,1.02,11.56553761653303,4.91666666666667,79.6166666666667,64.73,36.365,0.054,5.58,1.9,9.48,2.3,0.037,0.16,54.93,10.68,0.078,1.91397849462366,0.26,109.93192096387772,0.0516666666666666,49.55866666666667,0.3668333333333333,0.3151666666666666,0.6510000000000001,0.0,0.0,0.0,1.0,50.79,9.24,2.7,0.09,0.027,0.21,0.818,7.13,9.12,0.14,0.19,0.01,36.7741899397581,0.0,0.0,0.0,0.0,0.0,0.0,0.0,0.0,0.0,0.0,0.0,0.0,0.0,2054.884456411901,8.0,1.2,3.39,75.0,23.4,10.0,60.0,26.5,8.0,125.035,138.0,565.0,42.0593779453346,427.0,84.34782608695652
2025-04-26 05:00:00,2.54,1.35,1.19,1198.0,4001.0,0.0,2299.0,1525.0,250.0,109072.0,2.95469243364302,0.9812159881345234,12.4958078457488,0.4744759807186004,86.52297616611666,3.075680237309533,35.31759159185185,6.2,1.02,0.44,86.63,12.35,4.748193977308579,70.97,9.29,18.72,1.02,12.340547869187306,4.91666666666667,79.6166666666667,64.73,36.365,0.054,5.58,1.9,9.48,2.3,0.037,0.16,54.93,10.68,0.078,1.91397849462366,0.26,117.29849298723036,0.0516666666666666,49.55866666666667,0.3668333333333333,0.3151666666666666,0.6510000000000001,0.0,0.0,0.0,1.0,50.79,9.24,2.7,0.09,0.027,0.21,0.818,7.13,9.12,0.14,0.19,0.01,39.23843978108211,0.0,0.0,0.0,0.0,0.0,0.0,0.0,0.0,0.0,0.0,0.0,0.0,0.0,2054.884456411901,7.0,1.2,3.6,75.0,23.4,10.0,60.0,26.5,8.0,124.9025,137.0,564.0,41.8083097261568,427.0,90.0
2025-04-26 06:00:00,2.52,1.35,1.17,1198.0,3999.0,0.0,2307.0,1539.0,250.0,108437.0,2.97049820612419,0.9812159881345234,12.4958078457488,0.4744759807186004,86.52297616611666,3.075680237309533,36.82912637602987,6.2,1.02,0.44,86.63,12.35,4.951408863580221,70.97,9.29,18.72,1.02,12.86870300432948,4.91666666666667,79.6166666666667,64.73,36.365,0.054,5.58,1.9,9.48,2.3,0.037,0.16,54.93,10.68,0.078,1.91397849462366,0.26,122.31867540314472,0.0516666666666666,49.55866666666667,0.3668333333333333,0.3151666666666666,0.6510000000000001,0.0,0.0,0.0,1.0,50.79,9.24,2.7,0.09,0.027,0.21,0.818,7.13,9.12,0.14,0.19,0.01,40.917780413688085,0.0,0.0,0.0,0.0,0.0,0.0,0.0,0.0,0.0,0.0,0.0,0.0,0.0,2054.884456411901,7.0,1.2,3.51,75.0,23.4,10.0,60.0,26.5,8.0,124.6375,135.0,562.0,42.4947145877378,427.0,93.85185185185183
2025-04-26 07:00:00,2.58,1.35,1.23,1206.0,3999.0,0.0,2316.0,1472.0,247.0,108306.0,2.97408860878413,0.9812159881345234,12.4958078457488,0.4744759807186004,86.52297616611666,3.075680237309533,34.17730542209882,6.2,1.02,0.44,86.63,12.35,4.594890774015443,70.97,9.29,18.72,1.02,11.942113111091968,4.91666666666667,79.6166666666667,64.73,36.365,0.054,5.58,1.9,9.48,2.3,0.037,0.16,54.93,10.68,0.078,1.91397849462366,0.26,113.51131942137854,0.0516666666666666,49.55866666666667,0.3668333333333333,0.3151666666666666,0.6510000000000001,0.0,0.0,0.0,1.0,50.79,9.24,2.7,0.09,0.027,0.21,0.818,7.13,9.12,0.14,0.19,0.01,37.971562619068095,0.0,0.0,0.0,0.0,0.0,0.0,0.0,0.0,0.0,0.0,0.0,0.0,0.0,2054.884456411901,7.0,1.2,3.45,75.0,23.4,10.0,60.0,26.5,8.0,125.035,138.0,565.0,42.1277606269295,427.0,87.09420289855072
2025-04-26 08:00:00,2.56,1.35,1.21,1208.0,3999.0,0.0,2304.0,1496.0,249.0,108442.0,2.9703613395976,1.052211954021278,12.65293582498422,0.4530399703363084,86.2948522209945,4.20387971819493,33.910300585893,6.2,1.02,0.44,86.63,12.35,4.558993910779807,71.28,9.15,18.5,1.07,11.848817226123902,4.91666666666667,79.6166666666667,64.73,36.6,0.055,5.72,1.88,9.2,2.32,0.042,0.16,54.66,10.88,0.086,1.9020979020979,0.29,112.62453004827556,0.0516666666666666,49.55866666666667,0.3668333333333333,0.3151666666666666,0.6510000000000001,0.0,0.0,0.0,1.0,61.20235072792465,2.359287676081726,2.12786302824518,0.02,0.021360684858774,0.0524643838040863,0.1630742476582523,2.775494536468336,6.932109506610643,0.04,0.0354643838040863,0.0411331502323721,37.67491574382826,0.0,0.0,0.0,0.0,0.0,0.0,0.0,0.0,0.0,0.0,0.0,0.0,0.0,2054.884456411901,7.0,1.2,3.51,75.0,23.4,10.0,60.0,26.5,8.0,125.9625,145.0,572.0,42.3013440226362,427.0,86.41379310344827
2025-04-26 09:00:00,2.58,1.35,1.23,1209.0,4000.0,0.0,2311.0,1451.0,245.0,107219.0,3.00496963473752,1.052211954021278,12.65293582498422,0.4530399703363084,86.2948522209945,4.20387971819493,33.579365607465405,6.2,1.02,0.44,86.63,12.35,4.514502103705024,71.28,9.15,18.5,1.07,11.733183097102025,4.91666666666667,79.6166666666667,64.73,36.6,0.055,5.72,1.88,9.2,2.32,0.042,0.16,54.66,10.88,0.086,1.9020979020979,0.29,111.52541279546509,0.0516666666666666,49.55866666666667,0.3668333333333333,0.3151666666666666,0.6510000000000001,0.0,0.0,0.0,1.0,61.20235072792465,2.359287676081726,2.12786302824518,0.02,0.021360684858774,0.0524643838040863,0.1630742476582523,2.775494536468336,6.932109506610643,0.04,0.0354643838040863,0.0411331502323721,37.30724140259483,0.0,0.0,0.0,0.0,0.0,0.0,0.0,0.0,0.0,0.0,0.0,0.0,0.0,2054.884456411901,7.0,1.2,3.68,75.0,23.4,10.0,60.0,26.5,8.0,126.4925,149.0,576.0,41.9285200287839,427.0,85.57046979865771
2025-04-26 10:00:00,2.54,1.35,1.19,1207.0,4000.0,0.0,2313.0,1495.0,246.0,106898.0,3.01398672738298,1.052211954021278,12.65293582498422,0.4530399703363084,86.2948522209945,4.20387971819493,33.49175931048297,6.2,1.02,0.44,86.63,12.35,4.502724072617472,71.28,9.15,18.5,1.07,11.70257201483889,4.91666666666667,79.6166666666667,64.73,36.6,0.055,5.72,1.88,9.2,2.32,0.042,0.16,54.66,10.88,0.086,1.9020979020979,0.29,111.23445052569916,0.0516666666666666,49.55866666666667,0.3668333333333333,0.3151666666666666,0.6510000000000001,0.0,0.0,0.0,1.0,61.20235072792465,2.359287676081726,2.12786302824518,0.02,0.021360684858774,0.0524643838040863,0.1630742476582523,2.775494536468336,6.932109506610643,0.04,0.0354643838040863,0.0411331502323721,37.209909329436655,0.0,0.0,0.0,0.0,0.0,0.0,0.0,0.0,0.0,0.0,0.0,0.0,0.0,2054.884456411901,7.0,1.2,3.62,75.0,23.4,10.0,60.0,26.5,8.0,125.83,144.0,571.0,41.9246460283177,427.0,85.34722222222223
2025-04-26 11:00:00,2.56,1.35,1.21,1208.0,4000.0,0.0,2305.0,1466.0,244.0,106083.0,3.03712557732263,1.052211954021278,12.65293582498422,0.4530399703363084,86.2948522209945,4.20387971819493,33.39724973224761,6.2,1.02,0.44,86.63,12.35,4.490017945445464,71.28,9.15,18.5,1.07,11.669548812470266,4.91666666666667,79.6166666666667,64.73,36.6,0.055,5.72,1.88,9.2,2.32,0.042,0.16,54.66,10.88,0.086,1.9020979020979,0.29,110.92056074442586,0.0516666666666666,49.55866666666667,0.3668333333333333,0.3151666666666666,0.6510000000000001,0.0,0.0,0.0,1.0,61.20235072792465,2.359287676081726,2.12786302824518,0.02,0.021360684858774,0.0524643838040863,0.1630742476582523,2.775494536468336,6.932109506610643,0.04,0.0354643838040863,0.0411331502323721,37.10490759440388,0.0,0.0,0.0,0.0,0.0,0.0,0.0,0.0,0.0,0.0,0.0,0.0,0.0,2054.884456411901,7.0,1.2,3.63,75.0,23.4,10.0,60.0,26.5,8.0,125.4325,141.0,568.0,42.1726755218216,427.0,85.1063829787234
2025-04-26 12:00:00,2.58,1.35,1.23,1209.0,4000.0,0.0,2308.0,1427.0,240.0,105066.0,3.06650255472098,1.052211954021278,12.65293582498422,0.4530399703363084,86.2948522209945,4.20387971819493,33.502326113207914,6.2,1.02,0.44,86.63,12.35,4.504144702586747,71.28,9.15,18.5,1.07,11.706264229652358,4.91666666666667,79.6166666666667,64.73,36.6,0.055,5.72,1.88,9.2,2.32,0.042,0.16,54.66,10.88,0.086,1.9020979020979,0.29,111.26954550187006,0.0516666666666666,49.55866666666667,0.3668333333333333,0.3151666666666666,0.6510000000000001,0.0,0.0,0.0,1.0,61.20235072792465,2.359287676081726,2.12786302824518,0.02,0.021360684858774,0.0524643838040863,0.1630742476582523,2.775494536468336,6.932109506610643,0.04,0.0354643838040863,0.0411331502323721,37.22164922544069,0.0,0.0,0.0,0.0,0.0,0.0,0.0,0.0,0.0,0.0,0.0,0.0,0.0,2054.884456411901,7.0,1.2,3.55,75.0,23.4,10.0,60.0,26.5,8.0,126.2275,147.0,574.0,42.4300406601292,427.0,85.37414965986395
2025-04-26 13:00:00,2.57,1.35,1.22,1207.0,4000.0,0.0,2327.0,1422.0,239.0,104433.0,3.08507602209752,1.052211954021278,12.65293582498422,0.4530399703363084,86.2948522209945,4.20387971819493,33.49565234306584,6.2,1.02,0.44,86.63,12.35,4.503247462606152,71.28,9.15,18.5,1.07,11.70393230450701,4.91666666666667,79.6166666666667,64.73,36.6,0.055,5.72,1.88,9.2,2.32,0.042,0.16,54.66,10.88,0.086,1.9020979020979,0.29,111.24738025376212,0.0516666666666666,49.55866666666667,0.3668333333333333,0.3151666666666666,0.6510000000000001,0.0,0.0,0.0,1.0,61.20235072792465,2.359287676081726,2.12786302824518,0.02,0.021360684858774,0.0524643838040863,0.1630742476582523,2.775494536468336,6.932109506610643,0.04,0.0354643838040863,0.0411331502323721,37.214234554280246,0.0,0.0,0.0,0.0,0.0,0.0,0.0,0.0,0.0,0.0,0.0,0.0,0.0,2054.884456411901,6.0,1.2,3.32,75.0,23.4,10.0,60.0,26.5,8.0,125.3,140.0,567.0,43.4907010014306,427.0,85.35714285714286
2025-04-26 14:00:00,2.57,1.35,1.22,1203.0,4002.0,0.0,2344.0,1430.0,239.0,105104.0,3.06692626102127,1.052211954021278,12.65293582498422,0.4530399703363084,86.2948522209945,4.20387971819493,31.36538491371605,6.2,1.02,0.44,86.63,12.35,4.216848460800238,71.28,9.15,18.5,1.07,10.959581798111584,4.91666666666667,79.6166666666667,64.73,36.6,0.055,5.72,1.88,9.2,2.32,0.042,0.16,54.66,10.88,0.086,1.9020979020979,0.29,104.17223305770696,0.0516666666666666,49.55866666666667,0.3668333333333333,0.3151666666666666,0.6510000000000001,0.0,0.0,0.0,1.0,61.20235072792465,2.359287676081726,2.12786302824518,0.02,0.021360684858774,0.0524643838040863,0.1630742476582523,2.775494536468336,6.932109506610643,0.04,0.0354643838040863,0.0411331502323721,34.84747151986577,0.0,0.0,0.0,0.0,0.0,0.0,0.0,0.0,0.0,0.0,0.0,0.0,0.0,2054.884456411901,7.0,1.2,3.27,75.0,23.4,10.0,60.0,26.5,8.0,125.3,140.0,567.0,42.2977117244633,427.0,79.92857142857143
2025-04-26 15:00:00,2.61,1.35,1.26,1194.0,3997.0,0.0,2328.0,1402.0,238.0,106057.0,3.03559282847319,1.052211954021278,12.65293582498422,0.4530399703363084,86.2948522209945,4.20387971819493,33.3700371583917,6.2,1.02,0.44,86.63,12.35,4.486359412304731,71.28,9.15,18.5,1.07,11.66004029121566,4.91666666666667,79.6166666666667,64.73,36.6,0.055,5.72,1.88,9.2,2.32,0.042,0.16,54.66,10.88,0.086,1.9020979020979,0.29,110.83018102826374,0.0516666666666666,49.55866666666667,0.3668333333333333,0.3151666666666666,0.6510000000000001,0.0,0.0,0.0,1.0,61.20235072792465,2.359287676081726,2.12786302824518,0.02,0.021360684858774,0.0524643838040863,0.1630742476582523,2.775494536468336,6.932109506610643,0.04,0.0354643838040863,0.0411331502323721,37.074673965993625,0.0,0.0,0.0,0.0,0.0,0.0,0.0,0.0,0.0,0.0,0.0,0.0,0.0,2054.884456411901,7.0,1.2,3.32,75.0,23.4,10.0,60.0,26.5,8.0,124.6375,135.0,562.0,43.3158896289248,427.0,85.03703703703704
2025-04-26 16:00:00,2.64,1.35,1.29,1171.0,3999.0,0.0,2332.0,1371.0,232.0,105937.0,3.04054849011257,1.030167949571724,12.594759807186,0.4783439673699391,86.37507224324229,3.730399703363084,30.980343501624425,5.1,1.02,0.4,86.57,12.41,4.165082436235595,71.28,9.02,18.66,1.04,10.825041990515182,4.91666666666667,79.6166666666667,64.73,36.835,0.053,5.6,1.84,9.34,2.28,0.031,0.17,54.92,10.75,0.081,1.91964285714286,0.26,102.89341490107924,0.0516666666666666,49.55866666666667,0.3668333333333333,0.3151666666666666,0.6510000000000001,0.0,0.0,0.0,1.0,50.96,9.06,3.3,0.1,0.026,0.192,0.803,7.31,9.02,0.14,0.15,0.022,34.419684018493065,0.0,0.0,0.0,0.0,0.0,0.0,0.0,0.0,0.0,0.0,0.0,0.0,0.0,2054.884456411901,6.0,1.2,3.21,75.0,23.4,10.0,60.0,26.5,8.0,124.3725,133.0,560.0,43.0249280920422,427.0,78.94736842105263
2025-04-26 17:00:00,2.59,1.35,1.24,1179.0,4003.0,0.0,2340.0,1430.0,238.0,106575.0,3.02538050650255,1.030167949571724,12.594759807186,0.4783439673699391,86.37507224324229,3.730399703363084,32.374458959197526,5.1,1.02,0.4,86.57,12.41,4.352511145866197,71.28,9.02,18.66,1.04,11.312168880088365,4.91666666666667,79.6166666666667,64.73,36.835,0.053,5.6,1.84,9.34,2.28,0.031,0.17,54.92,10.75,0.081,1.91964285714286,0.26,107.52361857162782,0.0516666666666666,49.55866666666667,0.3668333333333333,0.3151666666666666,0.6510000000000001,0.0,0.0,0.0,1.0,50.96,9.06,3.3,0.1,0.026,0.192,0.803,7.31,9.02,0.14,0.15,0.022,35.96856979932526,0.0,0.0,0.0,0.0,0.0,0.0,0.0,0.0,0.0,0.0,0.0,0.0,0.0,2054.884456411901,7.0,1.2,3.14,75.0,23.4,10.0,60.0,26.5,8.0,124.24,132.0,559.0,43.2906590801328,427.0,82.5
2025-04-26 18:00:00,2.6,1.35,1.25,1192.0,3999.0,0.0,2338.0,1430.0,240.0,106915.0,3.01275498846117,1.030167949571724,12.594759807186,0.4783439673699391,86.37507224324229,3.730399703363084,33.29604594518019,5.1,1.02,0.4,86.57,12.41,4.4764118304592655,71.28,9.02,18.66,1.04,11.634186543341569,4.91666666666667,79.6166666666667,64.73,36.835,0.053,5.6,1.84,9.34,2.28,0.031,0.17,54.92,10.75,0.081,1.91964285714286,0.26,110.58443783307912,0.0516666666666666,49.55866666666667,0.3668333333333333,0.3151666666666666,0.6510000000000001,0.0,0.0,0.0,1.0,50.96,9.06,3.3,0.1,0.026,0.192,0.803,7.31,9.02,0.14,0.15,0.022,36.99246848048144,0.0,0.0,0.0,0.0,0.0,0.0,0.0,0.0,0.0,0.0,0.0,0.0,0.0,2054.884456411901,7.0,1.2,3.25,75.0,23.4,10.0,60.0,26.5,8.0,124.24,132.0,559.0,44.515494343335,427.0,84.84848484848484
2025-04-26 19:00:00,2.61,1.35,1.26,1176.0,3999.0,0.0,2329.0,1430.0,240.0,108505.0,2.96863790135966,1.030167949571724,12.594759807186,0.4783439673699391,86.37507224324229,3.730399703363084,33.4168184332626,5.1,1.02,0.4,86.57,12.41,4.492648815335373,71.28,9.02,18.66,1.04,11.676386438727572,4.91666666666667,79.6166666666667,64.73,36.835,0.053,5.6,1.84,9.34,2.28,0.031,0.17,54.92,10.75,0.081,1.91964285714286,0.26,110.98555326048704,0.0516666666666666,49.55866666666667,0.3668333333333333,0.3151666666666666,0.6510000000000001,0.0,0.0,0.0,1.0,50.96,9.06,3.3,0.1,0.026,0.192,0.803,7.31,9.02,0.14,0.15,0.022,37.12664875119747,0.0,0.0,0.0,0.0,0.0,0.0,0.0,0.0,0.0,0.0,0.0,0.0,0.0,2054.884456411901,7.0,1.2,3.22,75.0,23.4,10.0,60.0,26.5,8.0,123.71,128.0,555.0,42.4321751546882,427.0,85.15625
2025-04-26 20:00:00,2.62,1.35,1.27,1178.0,3999.0,0.0,2332.0,1435.0,242.0,109762.0,2.93466445379116,1.030167949571724,12.594759807186,0.4783439673699391,86.37507224324229,3.730399703363084,33.43155310891058,5.1,1.02,0.4,86.57,12.41,4.4946297855832285,71.28,9.02,18.66,1.04,11.68153497694819,4.91666666666667,79.6166666666667,64.73,36.835,0.053,5.6,1.84,9.34,2.28,0.031,0.17,54.92,10.75,0.081,1.91964285714286,0.26,111.03449077774862,0.0516666666666666,49.55866666666667,0.3668333333333333,0.3151666666666666,0.6510000000000001,0.0,0.0,0.0,1.0,50.96,9.06,3.3,0.1,0.026,0.192,0.803,7.31,9.02,0.14,0.15,0.022,37.14301922429736,0.0,0.0,0.0,0.0,0.0,0.0,0.0,0.0,0.0,0.0,0.0,0.0,0.0,2054.884456411901,7.0,1.2,3.31,75.0,23.4,10.0,60.0,26.5,8.0,123.8425,129.0,556.0,43.6018957345972,427.0,85.1937984496124
2025-04-26 21:00:00,2.64,1.35,1.29,1183.0,4000.0,0.0,2330.0,1417.0,242.0,109949.0,2.93040875658002,1.030167949571724,12.594759807186,0.4783439673699391,86.37507224324229,3.730399703363084,33.72994752538184,5.1,1.02,0.4,86.57,12.41,4.534746750169177,71.28,9.02,18.66,1.04,11.785798897968538,4.91666666666667,79.6166666666667,64.73,36.835,0.053,5.6,1.84,9.34,2.28,0.031,0.17,54.92,10.75,0.081,1.91964285714286,0.26,112.0255327426814,0.0516666666666666,49.55866666666667,0.3668333333333333,0.3151666666666666,0.6510000000000001,0.0,0.0,0.0,1.0,50.96,9.06,3.3,0.1,0.026,0.192,0.803,7.31,9.02,0.14,0.15,0.022,37.4745404525008,0.0,0.0,0.0,0.0,0.0,0.0,0.0,0.0,0.0,0.0,0.0,0.0,0.0,2054.884456411901,7.0,1.2,3.27,75.0,23.4,10.0,60.0,26.5,8.0,124.1075,131.0,558.0,43.2199329180642,427.0,85.95419847328245
2025-04-26 22:00:00,2.62,1.35,1.27,1182.0,4002.0,0.0,2313.0,1443.0,244.0,110259.0,2.92363549232395,1.030167949571724,12.594759807186,0.4783439673699391,86.37507224324229,3.730399703363084,35.73696926978732,5.1,1.02,0.4,86.57,12.41,4.80457626372276,71.28,9.02,18.66,1.04,12.48708533328283,4.91666666666667,79.6166666666667,64.73,36.835,0.053,5.6,1.84,9.34,2.28,0.031,0.17,54.92,10.75,0.081,1.91964285714286,0.26,118.69135041031876,0.0516666666666666,49.55866666666667,0.3668333333333333,0.3151666666666666,0.6510000000000001,0.0,0.0,0.0,1.0,50.96,9.06,3.3,0.1,0.026,0.192,0.803,7.31,9.02,0.14,0.15,0.022,39.70437545278282,0.0,0.0,0.0,0.0,0.0,0.0,0.0,0.0,0.0,0.0,0.0,0.0,0.0,2054.884456411901,8.0,1.2,3.37,75.0,23.4,10.0,60.0,26.5,8.0,124.1075,131.0,558.0,43.1367924528302,427.0,91.06870229007632
2025-04-26 23:00:00,2.61,1.35,1.26,1197.0,4000.0,0.0,2326.0,1451.0,247.0,110087.0,2.92673786808569,1.075501266818636,12.64006740892221,0.4835636084663065,86.28443132425915,3.896882917616475,33.96246323848284,5.1,1.02,0.4,86.57,12.41,4.634880948074648,71.27,9.0,18.71,1.02,11.436907809711114,5.03933333333333,79.4666666666667,64.73,37.07,0.054,5.79,1.9,9.18,2.33,0.038,0.17,54.52,10.86,0.076,1.87564766839378,0.26,112.79974980173886,0.0516666666666666,49.55866666666667,0.3668333333333333,0.3151666666666666,0.6510000000000001,0.0,0.0,0.0,1.0,61.05049064990401,2.359982904184529,2.000068383261881,0.0750008547907735,0.02699709371137,0.0550029062886299,0.0895047013492543,3.115086333868126,6.619240945793115,0.0599948712553588,0.1099931616738118,0.0120003419163094,37.11393998635285,0.0,0.0,0.0,0.0,0.0,0.0,0.0,0.0,0.0,0.0,0.0,0.0,0.0,2054.884456411901,7.0,1.2,3.36,75.0,23.4,10.0,60.0,26.5,8.0,124.9025,137.0,564.0,42.728564661298,427.0,85.25547445255475
2025-04-27 00:00:00,2.56,1.35,1.21,1197.0,3999.0,0.0,2332.0,1482.0,246.0,108027.0,2.98176434581641,1.075501266818636,12.64006740892221,0.4835636084663065,86.28443132425915,3.896882917616475,35.752142895578594,5.1,1.02,0.4,86.57,12.41,4.87911977396849,71.27,9.0,18.71,1.02,12.03958498019169,5.03933333333333,79.4666666666667,64.73,37.07,0.054,5.79,1.9,9.18,2.33,0.038,0.17,54.52,10.86,0.076,1.87564766839378,0.26,118.74382447406464,0.0516666666666666,49.55866666666667,0.3668333333333333,0.3151666666666666,0.6510000000000001,0.0,0.0,0.0,1.0,61.05049064990401,2.359982904184529,2.000068383261881,0.0750008547907735,0.02699709371137,0.0550029062886299,0.0895047013492543,3.115086333868126,6.619240945793115,0.0599948712553588,0.1099931616738118,0.0120003419163094,39.06968927702813,0.0,0.0,0.0,0.0,0.0,0.0,0.0,0.0,0.0,0.0,0.0,0.0,0.0,2077.137645620226,8.0,1.2,3.36,75.0,23.4,10.0,60.0,26.5,8.0,123.3125,125.0,552.0,43.1400282885431,427.0,90.72
2025-04-27 01:00:00,2.55,1.35,1.2,1193.0,4001.0,0.0,2309.0,1542.0,252.0,110717.0,2.91082265482939,1.075501266818636,12.64006740892221,0.4835636084663065,86.28443132425915,3.896882917616475,33.738921597435166,5.1,1.02,0.4,86.57,12.41,4.604374065051533,71.27,9.0,18.71,1.02,11.361629844083552,5.03933333333333,79.4666666666667,64.73,37.07,0.054,5.79,1.9,9.18,2.33,0.038,0.17,54.52,10.86,0.076,1.87564766839378,0.26,112.057299497019,0.0516666666666666,49.55866666666667,0.3668333333333333,0.3151666666666666,0.6510000000000001,0.0,0.0,0.0,1.0,61.05049064990401,2.359982904184529,2.000068383261881,0.0750008547907735,0.02699709371137,0.0550029062886299,0.0895047013492543,3.115086333868126,6.619240945793115,0.0599948712553588,0.1099931616738118,0.0120003419163094,36.86965525965218,0.0,0.0,0.0,0.0,0.0,0.0,0.0,0.0,0.0,0.0,0.0,0.0,0.0,2077.137645620226,7.0,1.2,3.47,75.0,23.4,10.0,60.0,26.5,8.0,125.1675,139.0,566.0,42.0717319490326,427.0,85.61151079136691
2025-04-27 02:00:00,2.55,1.35,1.2,1198.0,4000.0,0.0,2320.0,1419.0,250.0,109517.0,2.94196000144407,1.075501266818636,12.64006740892221,0.4835636084663065,86.28443132425915,3.896882917616475,33.94380126609406,5.1,1.02,0.4,86.57,12.41,4.632334135740369,71.27,9.0,18.71,1.02,11.430623363961136,5.03933333333333,79.4666666666667,64.73,37.07,0.054,5.79,1.9,9.18,2.33,0.038,0.17,54.52,10.86,0.076,1.87564766839378,0.26,112.73776767160066,0.0516666666666666,49.55866666666667,0.3668333333333333,0.3151666666666666,0.6510000000000001,0.0,0.0,0.0,1.0,61.05049064990401,2.359982904184529,2.000068383261881,0.0750008547907735,0.02699709371137,0.0550029062886299,0.0895047013492543,3.115086333868126,6.619240945793115,0.0599948712553588,0.1099931616738118,0.0120003419163094,37.09354631471601,0.0,0.0,0.0,0.0,0.0,0.0,0.0,0.0,0.0,0.0,0.0,0.0,0.0,2077.137645620226,7.0,1.2,3.42,75.0,23.4,10.0,60.0,26.5,8.0,124.9025,137.0,564.0,41.3523131672598,427.0,86.13138686131387
2025-04-27 03:00:00,2.58,1.35,1.23,1196.0,3999.0,0.0,2325.0,1488.0,247.0,109600.0,2.93899917922822,1.075501266818636,12.64006740892221,0.4835636084663065,86.28443132425915,3.896882917616475,33.961568460176515,5.1,1.02,0.4,86.57,12.41,4.634758837057681,71.27,9.0,18.71,1.02,11.436606491843568,5.03933333333333,79.4666666666667,64.73,37.07,0.054,5.79,1.9,9.18,2.33,0.038,0.17,54.52,10.86,0.076,1.87564766839378,0.26,112.79677796873683,0.0516666666666666,49.55866666666667,0.3668333333333333,0.3151666666666666,0.6510000000000001,0.0,0.0,0.0,1.0,61.05049064990401,2.359982904184529,2.000068383261881,0.0750008547907735,0.02699709371137,0.0550029062886299,0.0895047013492543,3.115086333868126,6.619240945793115,0.0599948712553588,0.1099931616738118,0.0120003419163094,37.11296217893857,0.0,0.0,0.0,0.0,0.0,0.0,0.0,0.0,0.0,0.0,0.0,0.0,0.0,2077.137645620226,7.0,1.2,3.44,75.0,23.4,10.0,60.0,26.5,8.0,124.77,136.0,563.0,42.7656546489564,427.0,86.17647058823529
2025-04-27 04:00:00,2.58,1.35,1.23,1195.0,4000.0,0.0,2330.0,1488.0,249.0,109930.0,2.93091489008513,1.075501266818636,12.64006740892221,0.4835636084663065,86.28443132425915,3.896882917616475,33.783504145155554,5.1,1.02,0.4,86.57,12.41,4.610458276305438,71.27,9.0,18.71,1.02,11.376643080450414,5.03933333333333,79.4666666666667,64.73,37.07,0.054,5.79,1.9,9.18,2.33,0.038,0.17,54.52,10.86,0.076,1.87564766839378,0.26,112.2053718024072,0.0516666666666666,49.55866666666667,0.3668333333333333,0.3151666666666666,0.6510000000000001,0.0,0.0,0.0,1.0,61.05049064990401,2.359982904184529,2.000068383261881,0.0750008547907735,0.02699709371137,0.0550029062886299,0.0895047013492543,3.115086333868126,6.619240945793115,0.0599948712553588,0.1099931616738118,0.0120003419163094,36.91837475296204,0.0,0.0,0.0,0.0,0.0,0.0,0.0,0.0,0.0,0.0,0.0,0.0,0.0,2077.137645620226,7.0,1.2,3.47,75.0,23.4,10.0,60.0,26.5,8.0,125.035,138.0,565.0,42.3276676109537,427.0,85.72463768115942
2025-04-27 05:00:00,2.56,1.35,1.21,1194.0,3999.0,0.0,2340.0,1515.0,251.0,110450.0,2.91639682533087,1.075501266818636,12.64006740892221,0.4835636084663065,86.28443132425915,3.896882917616475,32.65344368769775,5.1,1.02,0.4,86.57,12.41,4.456238140749755,71.27,9.0,18.71,1.02,10.996093613805712,5.03933333333333,79.4666666666667,64.73,37.07,0.054,5.79,1.9,9.18,2.33,0.038,0.17,54.52,10.86,0.076,1.87564766839378,0.26,108.45209466326136,0.0516666666666666,49.55866666666667,0.3668333333333333,0.3151666666666666,0.6510000000000001,0.0,0.0,0.0,1.0,61.05049064990401,2.359982904184529,2.000068383261881,0.0750008547907735,0.02699709371137,0.0550029062886299,0.0895047013492543,3.115086333868126,6.619240945793115,0.0599948712553588,0.1099931616738118,0.0120003419163094,35.683452665464095,0.0,0.0,0.0,0.0,0.0,0.0,0.0,0.0,0.0,0.0,0.0,0.0,0.0,2077.137645620226,7.0,1.2,3.38,75.0,23.4,10.0,60.0,26.5,8.0,124.3725,133.0,560.0,42.2668240850059,427.0,82.85714285714286
2025-04-27 06:00:00,2.61,1.35,1.26,1184.0,3999.0,0.0,2323.0,1465.0,246.0,110409.0,2.91747907356653,1.075501266818636,12.64006740892221,0.4835636084663065,86.28443132425915,3.896882917616475,36.2250548386418,5.1,1.02,0.4,86.57,12.41,4.94365839531728,71.27,9.0,18.71,1.02,12.198838749770946,5.03933333333333,79.4666666666667,64.73,37.07,0.054,5.79,1.9,9.18,2.33,0.038,0.17,54.52,10.86,0.076,1.87564766839378,0.26,120.31450998298084,0.0516666666666666,49.55866666666667,0.3668333333333333,0.3151666666666666,0.6510000000000001,0.0,0.0,0.0,1.0,61.05049064990401,2.359982904184529,2.000068383261881,0.0750008547907735,0.02699709371137,0.0550029062886299,0.0895047013492543,3.115086333868126,6.619240945793115,0.0599948712553588,0.1099931616738118,0.0120003419163094,39.58648410873485,0.0,0.0,0.0,0.0,0.0,0.0,0.0,0.0,0.0,0.0,0.0,0.0,0.0,2077.137645620226,7.0,1.2,3.34,75.0,23.4,10.0,60.0,26.5,8.0,123.3125,125.0,552.0,42.2812425895186,427.0,91.92
2025-04-27 07:00:00,2.62,1.35,1.27,1192.0,4001.0,0.0,2323.0,1449.0,246.0,109996.0,2.92988927589091,1.075501266818636,12.64006740892221,0.4835636084663065,86.28443132425915,3.896882917616475,35.04398757570958,5.1,1.02,0.4,86.57,12.41,4.78247732558979,71.27,9.0,18.71,1.02,11.801112668821728,5.03933333333333,79.4666666666667,64.73,37.07,0.054,5.79,1.9,9.18,2.33,0.038,0.17,54.52,10.86,0.076,1.87564766839378,0.26,116.39182360943114,0.0516666666666666,49.55866666666667,0.3668333333333333,0.3151666666666666,0.6510000000000001,0.0,0.0,0.0,1.0,61.05049064990401,2.359982904184529,2.000068383261881,0.0750008547907735,0.02699709371137,0.0550029062886299,0.0895047013492543,3.115086333868126,6.619240945793115,0.0599948712553588,0.1099931616738118,0.0120003419163094,38.295822144421145,0.0,0.0,0.0,0.0,0.0,0.0,0.0,0.0,0.0,0.0,0.0,0.0,0.0,2077.137645620226,7.0,1.2,3.36,75.0,23.4,10.0,60.0,26.5,8.0,123.975,130.0,557.0,42.7695211134702,427.0,88.92307692307692
2025-04-27 08:00:00,2.59,1.35,1.24,1189.0,3999.0,0.0,2324.0,1448.0,243.0,108184.0,2.97744015674814,1.069532437642471,12.75409857974605,0.4596882917616475,86.17636898261148,4.035636084663065,34.81157358659731,4.9,1.03,0.42,86.48,12.49,4.750759627063675,71.32,9.12,18.48,1.08,11.722846927361838,5.03933333333333,79.4666666666667,64.73,37.305,0.054,5.65,1.88,8.62,2.23,0.032,0.16,54.91,10.7,0.086,1.89380530973451,0.28,115.61990551744242,0.0516666666666666,49.55866666666667,0.3668333333333333,0.3151666666666666,0.6510000000000001,0.0,0.0,0.0,1.0,51.16,9.15,3.5,0.1,0.026,0.204,0.605,7.34,8.72,0.17,0.18,0.018,38.041841778411424,0.0,0.0,0.0,0.0,0.0,0.0,0.0,0.0,0.0,0.0,0.0,0.0,0.0,2077.137645620226,8.0,1.2,3.43,75.0,23.4,10.0,60.0,26.5,8.0,123.99,132.0,558.0,42.6515687662184,426.0,88.33333333333333
2025-04-27 09:00:00,2.55,1.35,1.2,1184.0,4000.0,0.0,2319.0,1564.0,245.0,107948.0,2.98469061248015,1.069532437642471,12.75409857974605,0.4596882917616475,86.17636898261148,4.035636084663065,33.6138390902771,4.9,1.03,0.42,86.48,12.49,4.5873039684188655,71.32,9.12,18.48,1.08,11.319508131858822,5.03933333333333,79.4666666666667,64.73,37.305,0.054,5.65,1.88,8.62,2.23,0.032,0.16,54.91,10.7,0.086,1.89380530973451,0.28,111.6418621533573,0.0516666666666666,49.55866666666667,0.3668333333333333,0.3151666666666666,0.6510000000000001,0.0,0.0,0.0,1.0,51.16,9.15,3.5,0.1,0.026,0.204,0.605,7.34,8.72,0.17,0.18,0.018,36.73296597915421,0.0,0.0,0.0,0.0,0.0,0.0,0.0,0.0,0.0,0.0,0.0,0.0,0.0,2077.137645620226,7.0,1.2,3.5,75.0,23.4,10.0,60.0,26.5,8.0,124.77,136.0,563.0,42.5380228136882,427.0,85.29411764705883
2025-04-27 10:00:00,2.59,1.35,1.24,1193.0,3998.0,0.0,2326.0,1463.0,245.0,108482.0,2.96852487907066,1.069532437642471,12.75409857974605,0.4596882917616475,86.17636898261148,4.035636084663065,33.1882845756859,4.9,1.03,0.42,86.48,12.49,4.529228248227552,71.32,9.12,18.48,1.08,11.176202043687011,5.03933333333333,79.4666666666667,64.73,37.305,0.054,5.65,1.88,8.62,2.23,0.032,0.16,54.91,10.7,0.086,1.89380530973451,0.28,110.22846517929752,0.0516666666666666,49.55866666666667,0.3668333333333333,0.3151666666666666,0.6510000000000001,0.0,0.0,0.0,1.0,51.16,9.15,3.5,0.1,0.026,0.204,0.605,7.34,8.72,0.17,0.18,0.018,36.26792301084669,0.0,0.0,0.0,0.0,0.0,0.0,0.0,0.0,0.0,0.0,0.0,0.0,0.0,2077.137645620226,6.0,1.2,3.48,75.0,23.4,10.0,60.0,26.5,8.0,125.3,140.0,567.0,42.5071360608944,427.0,84.21428571428571
2025-04-27 11:00:00,2.6,1.35,1.25,1156.0,4001.0,0.0,2327.0,1379.0,236.0,107760.0,2.99064102839033,1.069532437642471,12.75409857974605,0.4596882917616475,86.17636898261148,4.035636084663065,29.359949798507547,4.9,1.03,0.42,86.48,12.49,4.006772742070685,71.32,9.12,18.48,1.08,9.887004861378758,5.03933333333333,79.4666666666667,64.73,37.305,0.054,5.65,1.88,8.62,2.23,0.032,0.16,54.91,10.7,0.086,1.89380530973451,0.28,97.5133920118807,0.0516666666666666,49.55866666666667,0.3668333333333333,0.3151666666666666,0.6510000000000001,0.0,0.0,0.0,1.0,51.16,9.15,3.5,0.1,0.026,0.204,0.605,7.34,8.72,0.17,0.18,0.018,32.08434580179228,0.0,0.0,0.0,0.0,0.0,0.0,0.0,0.0,0.0,0.0,0.0,0.0,0.0,2077.137645620226,7.0,1.2,3.27,75.0,23.4,10.0,60.0,26.5,8.0,125.3,140.0,567.0,42.7374970088538,427.0,74.5
2025-04-27 12:00:00,2.55,1.35,1.2,1167.0,4002.0,0.0,2320.0,1435.0,240.0,107199.0,3.00703156952742,1.069532437642471,12.75409857974605,0.4596882917616475,86.17636898261148,4.035636084663065,33.66338831346887,4.9,1.03,0.42,86.48,12.49,4.594065985324142,71.32,9.12,18.48,1.08,11.33619390325614,5.03933333333333,79.4666666666667,64.73,37.305,0.054,5.65,1.88,8.62,2.23,0.032,0.16,54.91,10.7,0.086,1.89380530973451,0.28,111.80643031025612,0.0516666666666666,49.55866666666667,0.3668333333333333,0.3151666666666666,0.6510000000000001,0.0,0.0,0.0,1.0,51.16,9.15,3.5,0.1,0.026,0.204,0.605,7.34,8.72,0.17,0.18,0.018,36.78711302034485,0.0,0.0,0.0,0.0,0.0,0.0,0.0,0.0,0.0,0.0,0.0,0.0,0.0,2077.137645620226,7.0,1.2,3.36,75.0,23.4,10.0,60.0,26.5,8.0,124.1075,131.0,558.0,42.9219384101217,427.0,85.41984732824427
2025-04-27 13:00:00,2.61,1.35,1.26,1199.0,3998.0,0.0,2338.0,1403.0,239.0,106041.0,3.03680956380355,1.069532437642471,12.75409857974605,0.4596882917616475,86.17636898261148,4.035636084663065,33.64720706011593,4.9,1.03,0.42,86.48,12.49,4.591857718439761,71.32,9.12,18.48,1.08,11.33074484317049,5.03933333333333,79.4666666666667,64.73,37.305,0.054,5.65,1.88,8.62,2.23,0.032,0.16,54.91,10.7,0.086,1.89380530973451,0.28,111.75268740836844,0.0516666666666666,49.55866666666667,0.3668333333333333,0.3151666666666666,0.6510000000000001,0.0,0.0,0.0,1.0,51.16,9.15,3.5,0.1,0.026,0.204,0.605,7.34,8.72,0.17,0.18,0.018,36.769430260951694,0.0,0.0,0.0,0.0,0.0,0.0,0.0,0.0,0.0,0.0,0.0,0.0,0.0,2077.137645620226,7.0,1.2,3.48,75.0,23.4,10.0,60.0,26.5,8.0,124.24,132.0,559.0,43.3214709371293,427.0,85.37878787878788
