Repository: saikumar-voptimai/evonith_bf_webapp

# Evonith BF2 — Blast Furnace Intelligence Platform

Monitoring, modelling and optimisation of **Blast Furnace 2 (BF2)** at Evonith Steel: live telemetry from InfluxDB,
manual plant reports from Neon PostgreSQL, a two-zone energy model of the furnace, blend and fuel optimisers, a
conversational assistant (FurnaceMind) and a live digital twin evaluated every hour.

The platform has three deployable parts that share one Python service layer, plus the shared data library:

| Part | Path | What it is |
|---|---|---|
| **Streamlit app** (legacy) | `src/app.py`, `src/custom_pages/` | The original 11-page dashboard; still the home of the model pages. Served under `/legacy` in production |

File: src/data/V13_df_filtered.csv (part 173 of 268)
NM3/HR.,STEAMKGS/HR.,RAFTOC,PERMEABILITYKGS/HR.,TUYEREVELOCITYM/S,HOT BLAST VOLUMENM3/HR.,O2 ENRICHMENT %,COKE_VM%,COKE_ASH%,COKE_IM%,COKE_FC%,COKE_MOIST%,COKE_CALC_MT,NUTCOKE_MOIST%,NUTCOKE_VM%,NUTCOKE_IM%,NUTCOKE_FC%,NUTCOKE_ASH%,NUTCOKE_CALC_MT,PCI_2_FC%,PCI_2_ASH%,PCI_2_VM%,PCI_2_IM%,PCI_2_CALC_MT,SINTER_SP_02_COLD_STRENGTH_AI,SINTER_SP_02_COLD_STRENGTH_TI,SINTER_SP_02_HOT_STRENGTH_RI,SINTER_SP_02_HOT_STRENGTH_RDI,SINTER_SP_02_P%,SINTER_SP_02_SIO2%,SINTER_SP_02_MGO%,SINTER_SP_02_FEO%,SINTER_SP_02_AL2O3%,SINTER_SP_02_NA2O%,SINTER_SP_02_TIO2%,SINTER_SP_02_FE(T)%,SINTER_SP_02_CAO%,SINTER_SP_02_K2O%,SINTER_SP_02_BASICITY,SINTER_SP_02_MNO%,SINTER_CALC_MT,FLUX_TM%,FLUX_SIO2%,FLUX_FE2O3%,FLUX_AL2O3%,FLUX_LOI%,FLUX_MGO%,FLUX_CAO%,FLUX_CALC_MT,GEOMIN TYPE,ORE_FE(T)%,ORE_LOI%,ORE_TM%,ORE_MGO%,ORE_NA2O%,ORE_P%,ORE_TIO2%,ORE_AL2O3%,ORE_SIO2%,ORE_MNO%,ORE_CAO%,ORE_K2O%,ORE_CALC_MT,LLOYDS_PELLET_PCT_SIO2,LLOYDS_PELLET_PCT_AL2O3,LLOYDS_PELLET_PCT_FE2O3,LLOYDS_PELLET_PCT_MGO,LLOYDS_PELLET_PCT_TIO2,LLOYDS_PELLET_PCT_NA2O,TOTAL_PELLET_CALC_MT,LLOYDS_PELLET_PCT_K2O,LLOYDS_PELLET_PCT_TM,LLOYDS_PELLET_PCT_LOI,LLOYDS_PELLET_PCT_MNO,LLOYDS_PELLET_PCT_CAO,LLOYDS_PELLET_PCT_P,DAILYPRODUCTION,CHARGES/HRS.,STOCKRODLEVEL,FURNACE TOP GAS ANALYSISH2%,COKE_DISCHARGE_TIME,WEIGHTED_COKE_ANGLE,TOTAL_COKE_PORTIONS,NON_COKE_DISCHARGE_TIME,WEIGHTED_NON_COKE_ANGLE,TOTAL_NON_COKE_PORTIONS,UNITCOST LAKHS/THM,ACTUALKG/THM.,ACT. FUEL RATEKG/THM.,FURNACETOPGASANALYSISCO2ETACO,COKE RATE KG/THM,PRODUCTIONTONNESPERHR
2025-05-01 11:00:00,2.669,1.35,1.319,1184.0,4000.0,0.0,2338.0,1387.0,238.0,108868.0,2.95948579925722,0.997841372431212,12.34638756832115,0.4107048234587273,86.65577105924763,2.857269020550302,35.376062183119195,5.0,1.04,0.46,86.36,12.6,4.549798285267627,71.45,9.0,18.4,1.15,11.544738614483714,5.08888888888889,79.3766666666667,72.67,35.85857142857143,0.059,5.24,1.81,8.93,2.44,0.036,0.17,55.27,10.5,0.062,2.00381679389313,0.24,110.9147565982233,0.0516666666666666,49.55866666666667,0.3668333333333333,0.3151666666666666,0.6510000000000001,0.0,0.0,0.3355332818637708,1.0,51.21,8.81,2.3,0.08,0.02,0.205,0.703,7.67,8.65,0.17,0.09,0.023,24.76635948916507,0.0,0.0,0.0,0.0,0.0,0.0,0.0,0.0,0.0,0.0,0.0,0.0,0.0,2089.602545850176,7.0,1.2,3.2,75.0,23.4,10.0,60.0,26.5,8.0,120.8125,125.0,542.0,44.0244188776708,417.0,86.24
2025-05-01 12:00:00,2.63,1.35,1.28,1177.0,3999.0,0.0,2327.0,1409.0,238.0,108365.0,2.97247048355482,0.997841372431212,12.34638756832115,0.4107048234587273,86.65577105924763,2.857269020550302,28.506637553328417,5.0,1.04,0.46,86.36,12.6,3.666305480454792,71.45,9.0,18.4,1.15,9.3029483504256,5.08888888888889,79.3766666666667,72.67,35.85857142857143,0.059,5.24,1.81,8.93,2.44,0.036,0.17,55.27,10.5,0.062,2.00381679389313,0.24,89.37701288782644,0.0516666666666666,49.55866666666667,0.3668333333333333,0.3151666666666666,0.6510000000000001,0.0,0.0,0.270378472416116,1.0,51.21,8.81,2.3,0.08,0.02,0.205,0.703,7.67,8.65,0.17,0.09,0.023,19.957157182122927,0.0,0.0,0.0,0.0,0.0,0.0,0.0,0.0,0.0,0.0,0.0,0.0,0.0,2089.602545850176,7.0,1.2,3.165,75.0,23.4,10.0,60.0,26.5,8.0,125.185,158.0,575.0,45.2426260704091,417.0,69.49367088607595
2025-05-01 13:00:00,2.63,1.35,1.28,1193.0,4001.0,0.0,2315.0,1404.0,239.0,107771.0,2.99033599423096,0.997841372431212,12.34638756832115,0.4107048234587273,86.65577105924763,2.857269020550302,37.92045924010868,5.0,1.04,0.46,86.36,12.6,4.877039155294559,71.45,9.0,18.4,1.15,12.375085384069116,5.08888888888889,79.3766666666667,72.67,35.85857142857143,0.059,5.24,1.81,8.93,2.44,0.036,0.17,55.27,10.5,0.062,2.00381679389313,0.24,118.8922182728551,0.0516666666666666,49.55866666666667,0.3668333333333333,0.3151666666666666,0.6510000000000001,0.0,0.0,0.3596662645139309,1.0,51.21,8.81,2.3,0.08,0.02,0.205,0.703,7.67,8.65,0.17,0.09,0.023,26.547661542242224,0.0,0.0,0.0,0.0,0.0,0.0,0.0,0.0,0.0,0.0,0.0,0.0,0.0,2089.602545850176,7.0,1.2,3.29,75.0,23.4,10.0,60.0,26.5,8.0,121.6075,131.0,548.0,45.0707547169811,417.0,92.44274809160304
2025-05-01 14:00:00,2.65,1.35,1.3,1180.0,3999.0,0.0,2300.0,1399.0,240.0,109401.0,2.94434149289901,0.997841372431212,12.34638756832115,0.4107048234587273,86.65577105924763,2.857269020550302,36.58664894491056,5.0,1.04,0.46,86.36,12.6,4.705494686536232,71.45,9.0,18.4,1.15,11.93980541594656,5.08888888888889,79.3766666666667,72.67,35.85857142857143,0.059,5.24,1.81,8.93,2.44,0.036,0.17,55.27,10.5,0.062,2.00381679389313,0.24,114.71031573451388,0.0516666666666666,49.55866666666667,0.3668333333333333,0.3151666666666666,0.6510000000000001,0.0,0.0,0.3470154006779592,1.0,51.21,8.81,2.3,0.08,0.02,0.205,0.703,7.67,8.65,0.17,0.09,0.023,25.613876852181694,0.0,0.0,0.0,0.0,0.0,0.0,0.0,0.0,0.0,0.0,0.0,0.0,0.0,2089.602545850176,7.0,1.2,3.37,75.0,23.4,10.0,60.0,26.5,8.0,122.27,136.0,553.0,44.1141498216409,417.0,89.19117647058823
2025-05-01 15:00:00,2.69,1.35,1.34,1176.0,3999.0,0.0,2297.0,1370.0,240.0,109820.0,2.93311562186733,0.997841372431212,12.34638756832115,0.4107048234587273,86.65577105924763,2.857269020550302,37.81286376583632,5.0,1.04,0.46,86.36,12.6,4.863201049125113,71.45,9.0,18.4,1.15,12.3399723288018,5.08888888888889,79.3766666666667,72.67,35.85857142857143,0.059,5.24,1.81,8.93,2.44,0.036,0.17,55.27,10.5,0.062,2.00381679389313,0.24,118.5548736080302,0.0516666666666666,49.55866666666667,0.3668333333333333,0.3151666666666666,0.6510000000000001,0.0,0.0,0.358645747803806,1.0,51.21,8.81,2.3,0.08,0.02,0.205,0.703,7.67,8.65,0.17,0.09,0.023,26.472335233128373,0.0,0.0,0.0,0.0,0.0,0.0,0.0,0.0,0.0,0.0,0.0,0.0,0.0,2089.602545850176,8.0,1.2,3.29,75.0,23.4,10.0,60.0,26.5,8.0,121.8725,133.0,550.0,44.897472579876,417.0,92.18045112781957
2025-05-01 16:00:00,2.7,1.35,1.35,1199.0,3998.0,0.0,2310.0,1345.0,240.0,109560.0,2.93933676210216,1.004977921403697,12.12127717533964,0.4671365489724848,86.87374490325666,3.0,37.159729183948734,5.0,1.04,0.46,86.36,12.6,4.779199879482802,71.34,9.09,18.25,1.32,12.126826275718187,5.08888888888889,79.3766666666667,72.67,35.33428571428571,0.059,5.24,1.77,9.48,2.39,0.03,0.17,55.31,10.56,0.064,2.01526717557252,0.23,116.5070972670413,0.0885608856088561,84.6642066420664,0.4870848708487085,0.5047970479704796,0.8678966789667896,0.0,0.0,0.3524509263274903,1.0,63.85999999999999,2.54,2.4,0.04,0.01,0.048,0.161,3.19,2.57,0.04,0.04,0.025,26.015083497022136,0.0,0.0,0.0,0.0,0.0,0.0,0.0,0.0,0.0,0.0,0.0,0.0,0.0,2089.602545850176,7.0,1.2,3.22,75.0,23.4,10.0,60.0,26.5,8.0,122.27,136.0,553.0,44.3520782396088,417.0,90.58823529411764
2025-05-01 17:00:00,2.7,1.35,1.35,1167.0,3999.0,0.0,2330.0,1354.0,235.0,109302.0,2.94700646781858,1.004977921403697,12.12127717533964,0.4671365489724848,86.87374490325666,3.0,32.87901090182834,5.0,1.04,0.46,86.36,12.6,4.22864666644037,71.34,9.09,18.25,1.32,10.729842818557035,5.08888888888889,79.3766666666667,72.67,35.33428571428571,0.059,5.24,1.77,9.48,2.39,0.03,0.17,55.31,10.56,0.064,2.01526717557252,0.23,103.0857383868686,0.0885608856088561,84.6642066420664,0.4870848708487085,0.5047970479704796,0.8678966789667896,0.0,0.0,0.3118493622953159,1.0,63.85999999999999,2.54,2.4,0.04,0.01,0.048,0.161,3.19,2.57,0.04,0.04,0.025,23.01820364934297,0.0,0.0,0.0,0.0,0.0,0.0,0.0,0.0,0.0,0.0,0.0,0.0,0.0,2089.602545850176,6.0,1.2,2.93,75.0,23.4,10.0,60.0,26.5,8.0,121.6075,131.0,548.0,45.5581947743468,417.0,80.1526717557252
2025-05-01 18:00:00,2.69,1.35,1.34,1168.0,4000.0,0.0,2341.0,1395.0,241.0,111902.0,2.87929975429975,1.004977921403697,12.12127717533964,0.4671365489724848,86.87374490325666,3.0,34.016983636874194,5.0,1.04,0.46,86.36,12.6,4.375004007508805,71.34,9.09,18.25,1.32,11.1012125235431,5.08888888888889,79.3766666666667,72.67,35.33428571428571,0.059,5.24,1.77,9.48,2.39,0.03,0.17,55.31,10.56,0.064,2.01526717557252,0.23,106.65363037749424,0.0885608856088561,84.6642066420664,0.4870848708487085,0.5047970479704796,0.8678966789667896,0.0,0.0,0.322642754857918,1.0,63.85999999999999,2.54,2.4,0.04,0.01,0.048,0.161,3.19,2.57,0.04,0.04,0.025,23.81488479771744,0.0,0.0,0.0,0.0,0.0,0.0,0.0,0.0,0.0,0.0,0.0,0.0,0.0,2089.602545850176,7.0,1.2,3.02,75.0,23.4,10.0,60.0,26.5,8.0,120.5475,123.0,540.0,44.5255474452555,417.0,82.92682926829268
2025-05-01 19:00:00,2.7,1.35,1.35,1169.0,4000.0,0.0,2335.0,1373.0,239.0,111156.0,2.89861034781175,1.004977921403697,12.12127717533964,0.4671365489724848,86.87374490325666,3.0,35.39670474738309,5.0,1.04,0.46,86.36,12.6,4.552453173847517,71.34,9.09,18.25,1.32,11.55147517570768,5.08888888888889,79.3766666666667,72.67,35.33428571428571,0.059,5.24,1.77,9.48,2.39,0.03,0.17,55.31,10.56,0.064,2.01526717557252,0.23,110.9794773401488,0.0885608856088561,84.6642066420664,0.4870848708487085,0.5047970479704796,0.8678966789667896,0.0,0.0,0.3357290715279141,1.0,63.85999999999999,2.54,2.4,0.04,0.01,0.048,0.161,3.19,2.57,0.04,0.04,0.025,24.78081110236869,0.0,0.0,0.0,0.0,0.0,0.0,0.0,0.0,0.0,0.0,0.0,0.0,0.0,2089.602545850176,8.0,1.2,2.96,75.0,23.4,10.0,60.0,26.5,8.0,120.68,124.0,541.0,44.2833372949845,417.0,86.29032258064517
2025-05-01 20:00:00,2.65,1.35,1.3,1171.0,4000.0,0.0,2318.0,1419.0,243.0,110375.0,2.91910643113713,1.004977921403697,12.12127717533964,0.4671365489724848,86.87374490325666,3.0,36.557452014837466,5.0,1.04,0.46,86.36,12.6,4.701739600916639,71.34,9.09,18.25,1.32,11.930277195301354,5.08888888888889,79.3766666666667,72.67,35.33428571428571,0.059,5.24,1.77,9.48,2.39,0.03,0.17,55.31,10.56,0.064,2.01526717557252,0.23,114.61877444380406,0.0885608856088561,84.6642066420664,0.4870848708487085,0.5047970479704796,0.8678966789667896,0.0,0.0,0.3467384749501305,1.0,63.85999999999999,2.54,2.4,0.04,0.01,0.048,0.161,3.19,2.57,0.04,0.04,0.025,25.59343642943404,0.0,0.0,0.0,0.0,0.0,0.0,0.0,0.0,0.0,0.0,0.0,0.0,0.0,2089.602545850176,7.0,1.2,2.95,75.0,23.4,10.0,60.0,26.5,8.0,120.8125,125.0,542.0,44.5305164319249,417.0,89.12
2025-05-01 21:00:00,2.64,1.35,1.29,1167.0,4000.0,0.0,2328.0,1433.0,242.0,110789.0,2.9082057039951,1.004977921403697,12.12127717533964,0.4671365489724848,86.87374490325666,3.0,35.54014410419117,5.0,1.04,0.46,86.36,12.6,4.570901245774435,71.34,9.09,18.25,1.32,11.598285639597275,5.08888888888889,79.3766666666667,72.67,35.33428571428571,0.059,5.24,1.77,9.48,2.39,0.03,0.17,55.31,10.56,0.064,2.01526717557252,0.23,111.42920352122064,0.0885608856088561,84.6642066420664,0.4870848708487085,0.5047970479704796,0.8678966789667896,0.0,0.0,0.3370895586813208,1.0,63.85999999999999,2.54,2.4,0.04,0.01,0.048,0.161,3.19,2.57,0.04,0.04,0.025,24.88123128642465,0.0,0.0,0.0,0.0,0.0,0.0,0.0,0.0,0.0,0.0,0.0,0.0,0.0,2089.602545850176,7.0,1.2,3.03,75.0,23.4,10.0,60.0,26.5,8.0,120.8125,125.0,542.0,45.0647820965842,417.0,86.64
2025-05-01 22:00:00,2.63,1.35,1.28,1186.0,3998.0,0.0,2336.0,1434.0,244.0,110366.0,2.91788564404005,1.004977921403697,12.12127717533964,0.4671365489724848,86.87374490325666,3.0,37.92713257565472,5.0,1.04,0.46,86.36,12.6,4.877897428622643,71.34,9.09,18.25,1.32,12.377263181987011,5.08888888888889,79.3766666666667,72.67,35.33428571428571,0.059,5.24,1.77,9.48,2.39,0.03,0.17,55.31,10.56,0.064,2.01526717557252,0.23,118.9131412174145,0.0885608856088561,84.6642066420664,0.4870848708487085,0.5047970479704796,0.8678966789667896,0.0,0.0,0.3597295594664655,1.0,63.85999999999999,2.54,2.4,0.04,0.01,0.048,0.161,3.19,2.57,0.04,0.04,0.025,26.552333464918902,0.0,0.0,0.0,0.0,0.0,0.0,0.0,0.0,0.0,0.0,0.0,0.0,0.0,2089.602545850176,7.0,1.2,3.21,75.0,23.4,10.0,60.0,26.5,8.0,120.415,122.0,539.0,44.1008563273073,417.0,92.45901639344262
2025-05-01 23:00:00,2.67,1.35,1.32,1191.0,4000.0,0.0,2329.0,1403.0,244.0,111069.0,2.90087926591838,1.016438622340567,12.27866529299694,0.4261301148049528,86.7048960846625,3.122602296099056,34.859567928085106,4.7,1.03,0.45,86.57,12.4,4.858357057303494,70.75,9.23,18.76,1.26,12.267587036238318,5.26777777777777,78.9788888888889,68.71,34.81,0.056,5.3,1.75,9.16,2.38,0.031,0.17,55.21,10.51,0.058,1.98301886792453,0.23,119.96391191514417,0.0885608856088561,84.6642066420664,0.4870848708487085,0.5047970479704796,0.8678966789667896,0.0,0.0,0.2174214471316948,1.0,50.98,8.62,2.5,0.08,0.029,0.182,0.707,7.8,9.02,0.1,0.1,0.012,25.7899686995464,0.0,0.0,0.0,0.0,0.0,0.0,0.0,0.0,0.0,0.0,0.0,0.0,0.0,2089.602545850176,8.0,1.2,3.28,75.0,23.4,10.0,60.0,26.5,8.0,120.5775,127.0,542.0,43.5191719595389,415.0,91.96850393700788
2025-05-02 01:00:00,2.63,1.35,1.28,1194.0,4000.0,0.0,2305.0,1411.0,242.0,108640.0,2.96569244981944,1.016438622340567,12.27866529299694,0.4261301148049528,86.7048960846625,3.122602296099056,34.62013413846334,4.7,1.03,0.45,86.57,12.4,4.824987313766638,70.75,9.23,18.76,1.26,12.183326816500056,5.26777777777777,78.9788888888889,68.71,34.81,0.056,5.3,1.75,9.16,2.38,0.031,0.17,55.21,10.51,0.058,1.98301886792453,0.23,119.13993687027413,0.0885608856088561,84.6642066420664,0.4870848708487085,0.5047970479704796,0.8678966789667896,0.0,0.0,0.2159280826373561,1.0,50.98,8.62,2.5,0.08,0.029,0.182,0.707,7.8,9.02,0.1,0.1,0.012,25.612829672674405,0.0,0.0,0.0,0.0,0.0,0.0,0.0,0.0,0.0,0.0,0.0,0.0,0.0,2094.6068659537946,7.0,1.2,3.37,75.0,23.4,10.0,60.0,26.5,8.0,121.6375,135.0,550.0,44.1582767501756,415.0,91.55555555555556
2025-05-02 02:00:00,2.6,1.35,1.25,1192.0,3999.0,0.0,2324.0,1459.0,245.0,109364.0,2.94533692937208,1.016438622340567,12.27866529299694,0.4261301148049528,86.7048960846625,3.122602296099056,33.21358144913256,4.7,1.03,0.45,86.57,12.4,4.628956909753115,70.75,9.23,18.76,1.26,11.688340545499305,5.26777777777777,78.9788888888889,68.71,34.81,0.056,5.3,1.75,9.16,2.38,0.031,0.17,55.21,10.51,0.058,1.98301886792453,0.23,114.2994992815184,0.0885608856088561,84.6642066420664,0.4870848708487085,0.5047970479704796,0.8678966789667896,0.0,0.0,0.2071553198248001,1.0,50.98,8.62,2.5,0.08,0.029,0.182,0.707,7.8,9.02,0.1,0.1,0.012,24.572227278894363,0.0,0.0,0.0,0.0,0.0,0.0,0.0,0.0,0.0,0.0,0.0,0.0,0.0,2094.6068659537946,8.0,1.2,3.34,75.0,23.4,10.0,60.0,26.5,8.0,121.505,134.0,549.0,43.2005656375206,415.0,87.83582089552239
2025-05-02 03:00:00,2.61,1.35,1.26,1192.0,3999.0,0.0,2309.0,1444.0,244.0,108858.0,2.95901805332638,1.016438622340567,12.27866529299694,0.4261301148049528,86.7048960846625,3.122602296099056,32.6569005829503,4.7,1.03,0.45,86.57,12.4,4.551372631587021,70.75,9.23,18.76,1.26,11.492436482907708,5.26777777777777,78.9788888888889,68.71,34.81,0.056,5.3,1.75,9.16,2.38,0.031,0.17,55.21,10.51,0.058,1.98301886792453,0.23,112.38376657555644,0.0885608856088561,84.6642066420664,0.4870848708487085,0.5047970479704796,0.8678966789667896,0.0,0.0,0.2036832641824133,1.0,50.98,8.62,2.5,0.08,0.029,0.182,0.707,7.8,9.02,0.1,0.1,0.012,24.16038103501392,0.0,0.0,0.0,0.0,0.0,0.0,0.0,0.0,0.0,0.0,0.0,0.0,0.0,2094.6068659537946,7.0,1.2,3.25,75.0,23.4,10.0,60.0,26.5,8.0,122.6975,143.0,558.0,44.4237050863276,415.0,86.36363636363636
2025-05-02 04:00:00,2.62,1.35,1.27,1192.0,3999.0,0.0,2316.0,1411.0,240.0,107403.0,2.99907581852958,1.016438622340567,12.27866529299694,0.4261301148049528,86.7048960846625,3.122602296099056,32.681454643538984,4.7,1.03,0.45,86.57,12.4,4.554794716272424,70.75,9.23,18.76,1.26,11.501077412594109,5.26777777777777,78.9788888888889,68.71,34.81,0.056,5.3,1.75,9.16,2.38,0.031,0.17,55.21,10.51,0.058,1.98301886792453,0.23,112.46826564816963,0.0885608856088561,84.6642066420664,0.4870848708487085,0.5047970479704796,0.8678966789667896,0.0,0.0,0.2038364094938287,1.0,50.98,8.62,2.5,0.08,0.029,0.182,0.707,7.8,9.02,0.1,0.1,0.012,24.178546735040246,0.0,0.0,0.0,0.0,0.0,0.0,0.0,0.0,0.0,0.0,0.0,0.0,0.0,2094.6068659537946,7.0,1.2,3.23,75.0,23.4,10.0,60.0,26.5,8.0,122.3,140.0,555.0,44.3109540636042,415.0,86.42857142857143
2025-05-02 05:00:00,2.62,1.35,1.27,1188.0,3999.0,0.0,2319.0,1421.0,241.0,108385.0,2.97192236605235,1.016438622340567,12.27866529299694,0.4261301148049528,86.7048960846625,3.122602296099056,32.541478575511526,4.7,1.03,0.45,86.57,12.4,4.5352863356935895,70.75,9.23,18.76,1.26,11.4518178061337,5.26777777777777,78.9788888888889,68.71,34.81,0.056,5.3,1.75,9.16,2.38,0.031,0.17,55.21,10.51,0.058,1.98301886792453,0.23,111.98655925611922,0.0885608856088561,84.6642066420664,0.4870848708487085,0.5047970479704796,0.8678966789667896,0.0,0.0,0.2029633694338624,1.0,50.98,8.62,2.5,0.08,0.029,0.182,0.707,7.8,9.02,0.1,0.1,0.012,24.07498898525513,0.0,0.0,0.0,0.0,0.0,0.0,0.0,0.0,0.0,0.0,0.0,0.0,0.0,2094.6068659537946,7.0,1.2,3.33,75.0,23.4,10.0,60.0,26.5,8.0,121.9025,137.0,552.0,43.9206534422404,415.0,86.05839416058394
2025-05-02 06:00:00,2.63,1.35,1.28,1195.0,4000.0,0.0,2319.0,1423.0,243.0,109183.0,2.95095343776003,1.016438622340567,12.27866529299694,0.4261301148049528,86.7048960846625,3.122602296099056,32.486276745866896,4.7,1.03,0.45,86.57,12.4,4.527592889831514,70.75,9.23,18.76,1.26,11.43239148245917,5.26777777777777,78.9788888888889,68.71,34.81,0.056,5.3,1.75,9.16,2.38,0.031,0.17,55.21,10.51,0.058,1.98301886792453,0.23,111.79659053812748,0.0885608856088561,84.6642066420664,0.4870848708487085,0.5047970479704796,0.8678966789667896,0.0,0.0,0.202619071945425,1.0,50.98,8.62,2.5,0.08,0.029,0.182,0.707,7.8,9.02,0.1,0.1,0.012,24.03414930928354,0.0,0.0,0.0,0.0,0.0,0.0,0.0,0.0,0.0,0.0,0.0,0.0,0.0,2094.6068659537946,7.0,1.2,3.35,75.0,23.4,10.0,60.0,26.5,8.0,121.9025,137.0,552.0,43.7674418604651,415.0,85.91240875912409
2025-05-02 07:00:00,2.62,1.35,1.27,1194.0,3999.0,0.0,2324.0,1438.0,245.0,109643.0,2.93784735605759,1.016438622340567,12.27866529299694,0.4261301148049528,86.7048960846625,3.122602296099056,34.14565204601159,4.7,1.03,0.45,86.57,12.4,4.75885902935466,70.75,9.23,18.76,1.26,12.016349693367134,5.26777777777777,78.9788888888889,68.71,34.81,0.056,5.3,1.75,9.16,2.38,0.031,0.17,55.21,10.51,0.058,1.98301886792453,0.23,117.50707876768313,0.0885608856088561,84.6642066420664,0.4870848708487085,0.5047970479704796,0.8678966789667896,0.0,0.0,0.2129687062219124,1.0,50.98,8.62,2.5,0.08,0.029,0.182,0.707,7.8,9.02,0.1,0.1,0.012,25.26179611029433,0.0,0.0,0.0,0.0,0.0,0.0,0.0,0.0,0.0,0.0,0.0,0.0,0.0,2094.6068659537946,7.0,1.2,3.24,75.0,23.4,10.0,60.0,26.5,8.0,121.3725,133.0,548.0,43.6522974893415,415.0,90.30075187969923
2025-05-02 08:00:00,2.59,1.35,1.24,1193.0,4000.0,0.0,2322.0,1449.0,242.0,107539.0,2.99603417493991,1.017739770390095,12.26383632624151,0.45,86.71842390336839,2.945204592198112,32.99556473714386,4.7,1.03,0.45,86.57,12.4,4.5985720514701445,71.34,9.02,18.52,1.12,11.611617305693418,5.26777777777777,78.9788888888889,68.71,34.81,0.055,5.32,1.71,9.19,2.46,0.033,0.17,55.35,10.4,0.068,1.95488721804511,0.23,113.5492278585622,0.2,2.42,0.27,0.43,45.82,20.6,30.02,0.205795535070231,1.0,63.68,2.48,2.2,0.0299999999999999,0.011,0.046,0.199,3.48,2.53,0.0299999999999999,0.02,0.033,24.410933134636284,0.0,0.0,0.0,0.0,0.0,0.0,0.0,0.0,0.0,0.0,0.0,0.0,0.0,2094.6068659537946,7.0,1.2,3.21,75.0,23.4,10.0,60.0,26.5,8.0,121.6375,135.0,550.0,44.3845252051583,415.0,87.25925925925925
2025-05-02 09:00:00,2.59,1.35,1.24,1185.0,4000.0,0.0,2332.0,1426.0,238.0,106033.0,3.03855671091563,1.017739770390095,12.26383632624151,0.45,86.71842390336839,2.945204592198112,32.48366878541123,4.7,1.03,0.45,86.57,12.4,4.527229419948266,71.34,9.02,18.52,1.12,11.431473703387931,5.26777777777777,78.9788888888889,68.71,34.81,0.055,5.32,1.71,9.19,2.46,0.033,0.17,55.35,10.4,0.068,1.95488721804511,0.23,111.78761563806488,0.2,2.42,0.27,0.43,45.82,20.6,30.02,0.2026028059223491,1.0,63.68,2.48,2.2,0.0299999999999999,0.011,0.046,0.199,3.48,2.53,0.0299999999999999,0.02,0.033,24.032219875773063,0.0,0.0,0.0,0.0,0.0,0.0,0.0,0.0,0.0,0.0,0.0,0.0,0.0,2094.6068659537946,7.0,1.2,3.29,75.0,23.4,10.0,60.0,26.5,8.0,120.5775,127.0,542.0,42.8470087491133,415.0,85.90551181102362
2025-05-02 10:00:00,2.59,1.35,1.24,1192.0,4000.0,0.0,2342.0,1416.0,237.0,106033.0,3.03855671091563,1.017739770390095,12.26383632624151,0.45,86.71842390336839,2.945204592198112,32.88240507539678,4.7,1.03,0.45,86.57,12.4,4.582801057337769,71.34,9.02,18.52,1.12,11.571794781147576,5.26777777777777,78.9788888888889,68.71,34.81,0.055,5.32,1.71,9.19,2.46,0.033,0.17,55.35,10.4,0.068,1.95488721804511,0.23,113.15980605843606,0.2,2.42,0.27,0.43,45.82,20.6,30.02,0.2050897507224519,1.0,63.68,2.48,2.2,0.0299999999999999,0.011,0.046,0.199,3.48,2.53,0.0299999999999999,0.02,0.033,24.32721482405569,0.0,0.0,0.0,0.0,0.0,0.0,0.0,0.0,0.0,0.0,0.0,0.0,0.0,2094.6068659537946,7.0,1.2,3.27,75.0,23.4,10.0,60.0,26.5,8.0,120.3125,125.0,540.0,42.7859515899383,415.0,86.96
2025-05-02 11:00:00,2.58,1.35,1.23,1194.0,4000.0,0.0,2345.0,1470.0,240.0,105143.0,3.06425846856187,1.017739770390095,12.26383632624151,0.45,86.71842390336839,2.945204592198112,32.82190387010626,4.7,1.03,0.45,86.57,12.4,4.574369040672933,71.34,9.02,18.52,1.12,11.550503530400292,5.26777777777777,78.9788888888889,68.71,34.81,0.055,5.32,1.71,9.19,2.46,0.033,0.17,55.35,10.4,0.068,1.95488721804511,0.23,112.95160034351714,0.2,2.42,0.27,0.43,45.82,20.6,30.02,0.2047124006751245,1.0,63.68,2.48,2.2,0.0299999999999999,0.011,0.046,0.199,3.48,2.53,0.0299999999999999,0.02,0.033,24.28245453919084,0.0,0.0,0.0,0.0,0.0,0.0,0.0,0.0,0.0,0.0,0.0,0.0,0.0,2094.6068659537946,7.0,1.2,3.31,75.0,23.4,10.0,60.0,26.5,8.0,120.3125,125.0,540.0,43.3050447901933,415.0,86.8
2025-05-02 12:00:00,2.56,1.35,1.21,1198.0,4000.0,0.0,2350.0,1425.0,244.0,106349.0,3.02953455318847,1.017739770390095,12.26383632624151,0.45,86.71842390336839,2.945204592198112,32.602765646219346,4.7,1.03,0.45,86.57,12.4,4.54382787794991,71.34,9.02,18.52,1.12,11.47338561430778,5.26777777777777,78.9788888888889,68.71,34.81,0.055,5.32,1.71,9.19,2.46,0.033,0.17,55.35,10.4,0.068,1.95488721804511,0.23,112.19746940759036,0.2,2.42,0.27,0.43,45.82,20.6,30.02,0.2033456209761433,1.0,63.68,2.48,2.2,0.0299999999999999,0.011,0.046,0.199,3.48,2.53,0.0299999999999999,0.02,0.033,24.120330672751155,0.0,0.0,0.0,0.0,0.0,0.0,0.0,0.0,0.0,0.0,0.0,0.0,0.0,2094.6068659537946,7.0,1.2,3.29,75.0,23.4,10.0,60.0,26.5,8.0,120.5775,127.0,542.0,43.75,415.0,86.22047244094489
2025-05-02 13:00:00,2.6,1.35,1.25,1197.0,4000.0,0.0,2343.0,1409.0,241.0,107178.0,3.00611834392446,1.017739770390095,12.26383632624151,0.45,86.71842390336839,2.945204592198112,33.19163345799276,4.7,1.03,0.45,86.57,12.4,4.62589803140248,71.34,9.02,18.52,1.12,11.68061672941146,5.26777777777777,78.9788888888889,68.71,34.81,0.055,5.32,1.71,9.19,2.46,0.033,0.17,55.35,10.4,0.068,1.95488721804511,0.23,114.22396860135504,0.2,2.42,0.27,0.43,45.82,20.6,30.02,0.2070184287421254,1.0,63.68,2.48,2.2,0.0299999999999999,0.011,0.046,0.199,3.48,2.53,0.0299999999999999,0.02,0.033,24.55598961336502,0.0,0.0,0.0,0.0,0.0,0.0,0.0,0.0,0.0,0.0,0.0,0.0,0.0,2094.6068659537946,7.0,1.2,3.2,75.0,23.4,10.0,60.0,26.5,8.0,120.445,126.0,541.0,43.7558685446009,415.0,87.77777777777777
2025-05-02 14:00:00,2.63,1.35,1.28,1190.0,4000.0,0.0,2344.0,1402.0,240.0,107181.0,3.00603426225408,1.017739770390095,12.26383632624151,0.45,86.71842390336839,2.945204592198112,34.97725930858098,4.7,1.03,0.45,86.57,12.4,4.874759634357678,71.34,9.02,18.52,1.12,12.309004338272205,5.26777777777777,78.9788888888889,68.71,34.81,0.055,5.32,1.71,9.19,2.46,0.033,0.17,55.35,10.4,0.068,1.95488721804511,0.23,120.36892893750388,0.2,2.42,0.27,0.43,45.82,20.6,30.02,0.2181554961111638,1.0,63.68,2.48,2.2,0.0299999999999999,0.011,0.046,0.199,3.48,2.53,0.0299999999999999,0.02,0.033,25.87703968750176,0.0,0.0,0.0,0.0,0.0,0.0,0.0,0.0,0.0,0.0,0.0,0.0,0.0,2094.6068659537946,7.0,1.2,3.17,75.0,23.4,10.0,60.0,26.5,8.0,119.65,120.0,535.0,43.3655432477021,415.0,92.5
2025-05-02 15:00:00,2.65,1.35,1.3,1197.0,4000.0,0.0,2343.0,1399.0,243.0,107978.0,2.98386194675452,1.017739770390095,12.26383632624151,0.45,86.71842390336839,2.945204592198112,33.417078328655265,4.7,1.03,0.45,86.57,12.4,4.657318147700984,71.34,9.02,18.52,1.12,11.759954045881685,5.26777777777777,78.9788888888889,68.71,34.81,0.055,5.32,1.71,9.19,2.46,0.033,0.17,55.35,10.4,0.068,1.95488721804511,0.23,114.99980290491472,0.2,2.42,0.27,0.43,45.82,20.6,30.02,0.2084245434171259,1.0,63.68,2.48,2.2,0.0299999999999999,0.011,0.046,0.199,3.48,2.53,0.0299999999999999,0.02,0.033,24.72277929273953,0.0,0.0,0.0,0.0,0.0,0.0,0.0,0.0,0.0,0.0,0.0,0.0,0.0,2094.6068659537946,8.0,1.2,3.18,75.0,23.4,10.0,60.0,26.5,8.0,119.2975,123.0,535.0,43.8658221909453,412.0,88.3739837398374
2025-05-02 16:00:00,2.67,1.31,1.36,1197.0,3997.0,0.0,2325.0,1335.0,241.0,109322.0,2.94499512214509,1.004178392730661,12.23188460416722,0.459349425975236,86.76393700310213,3.229108036346695,34.618179965165844,5.0,1.03,0.43,86.8,12.17,4.82471496180718,71.23,9.07,18.68,1.02,12.182639114602534,5.26777777777777,78.9788888888889,68.71,34.81,0.052,5.38,1.81,9.23,2.47,0.036,0.17,55.12,10.56,0.072,1.96282527881041,0.23,119.13321187948216,0.2,2.42,0.27,0.43,45.82,0.0,0.0,0.2159158943283339,1.0,50.59,8.5,2.6,0.14,0.034,0.21,0.75,7.26,10.01,0.17,0.2,0.023,25.611383927039235,0.0,0.0,0.0,0.0,0.0,0.0,0.0,0.0,0.0,0.0,0.0,0.0,0.0,2094.6068659537946,7.0,1.2,3.31,75.0,23.4,10.0,60.0,26.5,8.0,120.0925,129.0,541.0,44.0282685512367,412.0,91.55038759689924
2025-05-02 17:00:00,2.66,1.33,1.33,1195.0,4000.0,0.0,2333.0,1366.0,243.0,109774.0,2.93507713278808,1.004178392730661,12.23188460416722,0.459349425975236,86.76393700310213,3.229108036346695,33.03829504231322,5.0,1.03,0.43,86.8,12.17,4.60452734845227,71.23,9.07,18.68,1.02,11.62665471920444,5.26777777777777,78.9788888888889,68.71,34.81,0.052,5.38,1.81,9.23,2.47,0.036,0.17,55.12,10.56,0.072,1.96282527881041,0.23,113.69627771804473,0.2,2.42,0.27,0.43,45.82,0.0,0.0,0.2060620468297992,1.0,50.59,8.5,2.6,0.14,0.034,0.21,0.75,7.26,10.01,0.17,0.2,0.023,24.442546068999484,0.0,0.0,0.0,0.0,0.0,0.0,0.0,0.0,0.0,0.0,0.0,0.0,0.0,2094.6068659537946,7.0,1.2,3.23,75.0,23.4,10.0,60.0,26.5,8.0,121.1525,137.0,549.0,44.1794569067296,412.0,87.37226277372262
2025-05-02 18:00:00,2.63,1.33,1.3,1197.0,4002.0,0.0,2331.0,1402.0,207.0,110400.0,2.9199040742966,1.004178392730661,12.23188460416722,0.459349425975236,86.76393700310213,3.229108036346695,31.685850216019706,5.0,1.03,0.43,86.8,12.17,4.416037924831417,71.23,9.07,18.68,1.02,11.150709789178528,5.26777777777777,78.9788888888889,68.71,34.81,0.052,5.38,1.81,9.23,2.47,0.036,0.17,55.12,10.56,0.072,1.96282527881041,0.23,109.04204412724754,0.2,2.42,0.27,0.43,45.82,0.0,0.0,0.1976267583630823,1.0,50.59,8.5,2.6,0.14,0.034,0.21,0.75,7.26,10.01,0.17,0.2,0.023,23.44197400769541,0.0,0.0,0.0,0.0,0.0,0.0,0.0,0.0,0.0,0.0,0.0,0.0,0.0,2094.6068659537946,7.0,1.2,3.31,75.0,23.4,10.0,60.0,26.5,8.0,121.1525,137.0,549.0,43.698468786808,412.0,83.7956204379562
2025-05-02 19:00:00,2.7,1.34,1.36,1195.0,4000.0,0.0,2332.0,1350.0,241.0,109939.0,2.93067512084311,1.004178392730661,12.23188460416722,0.459349425975236,86.76393700310213,3.229108036346695,32.491388026389544,5.0,1.03,0.43,86.8,12.17,4.528305245929855,71.23,9.07,18.68,1.02,11.434190216132738,5.26777777777777,78.9788888888889,68.71,34.81,0.052,5.38,1.81,9.23,2.47,0.036,0.17,55.12,10.56,0.072,1.96282527881041,0.23,111.81418023423782,0.2,2.42,0.27,0.43,45.82,0.0,0.0,0.2026509513425025,1.0,50.59,8.5,2.6,0.14,0.034,0.21,0.75,7.26,10.01,0.17,0.2,0.023,24.037930760762386,0.0,0.0,0.0,0.0,0.0,0.0,0.0,0.0,0.0,0.0,0.0,0.0,0.0,2094.6068659537946,7.0,1.2,3.17,75.0,23.4,10.0,60.0,26.5,8.0,120.8875,135.0,547.0,44.2490494296578,412.0,85.92592592592592
2025-05-02 20:00:00,2.68,1.345,1.335,1194.0,3999.0,0.0,2332.0,1392.0,244.0,110737.0,2.90884351140798,1.004178392730661,12.23188460416722,0.459349425975236,86.76393700310213,3.229108036346695,32.536329151104376,5.0,1.03,0.43,86.8,12.17,4.534568663504963,71.23,9.07,18.68,1.02,11.450005649074503,5.26777777777777,78.9788888888889,68.71,34.81,0.052,5.38,1.81,9.23,2.47,0.036,0.17,55.12,10.56,0.072,1.96282527881041,0.23,111.96883829361998,0.2,2.42,0.27,0.43,45.82,0.0,0.0,0.2029312521308365,1.0,50.59,8.5,2.6,0.14,0.034,0.21,0.75,7.26,10.01,0.17,0.2,0.023,24.071179313989123,0.0,0.0,0.0,0.0,0.0,0.0,0.0,0.0,0.0,0.0,0.0,0.0,0.0,2094.6068659537946,7.0,1.2,3.22,75.0,23.4,10.0,60.0,26.5,8.0,120.755,134.0,546.0,44.6339729921819,412.0,86.04477611940298
2025-05-02 21:00:00,2.66,1.35,1.31,1194.0,4000.0,0.0,2332.0,1409.0,246.0,111195.0,2.89759439832606,1.004178392730661,12.23188460416722,0.459349425975236,86.76393700310213,3.229108036346695,32.44710780056757,5.0,1.03,0.43,86.8,12.17,4.522133937436732,71.23,9.07,18.68,1.02,11.41860736308717,5.26777777777777,78.9788888888889,68.71,34.81,0.052,5.38,1.81,9.23,2.47,0.036,0.17,55.12,10.56,0.072,1.96282527881041,0.23,111.6617965580819,0.2,2.42,0.27,0.43,45.82,0.0,0.0,0.2023747726245852,1.0,50.59,8.5,2.6,0.14,0.034,0.21,0.75,7.26,10.01,0.17,0.2,0.023,24.00517115684781,0.0,0.0,0.0,0.0,0.0,0.0,0.0,0.0,0.0,0.0,0.0,0.0,0.0,2094.6068659537946,8.0,1.2,3.24,75.0,23.4,10.0,60.0,26.5,8.0,121.02,136.0,548.0,44.587931439305,412.0,85.80882352941177
2025-05-02 22:00:00,2.67,1.35,1.32,1195.0,3999.0,0.0,2329.0,1410.0,246.0,111389.0,2.89182862051366,1.004178392730661,12.23188460416722,0.459349425975236,86.76393700310213,3.229108036346695,32.707084064445425,5.0,1.03,0.43,86.8,12.17,4.558366673279816,71.23,9.07,18.68,1.02,11.510096777157278,5.26777777777777,78.9788888888889,68.71,34.81,0.052,5.38,1.81,9.23,2.47,0.036,0.17,55.12,10.56,0.072,1.96282527881041,0.23,112.55646541009438,0.2,2.42,0.27,0.43,45.82,0.0,0.0,0.2039962618991747,1.0,50.59,8.5,2.6,0.14,0.034,0.21,0.75,7.26,10.01,0.17,0.2,0.023,24.19750801316992,0.0,0.0,0.0,0.0,0.0,0.0,0.0,0.0,0.0,0.0,0.0,0.0,0.0,2094.6068659537946,7.0,1.2,3.32,75.0,23.4,10.0,60.0,26.5,8.0,120.6525,137.0,547.0,44.4365865157944,410.0,86.4963503649635
2025-05-02 23:00:00,2.67,1.35,1.32,1195.0,3999.0,0.0,2313.0,1415.0,248.0,112553.0,2.86194212161955,0.9851818920331098,12.24950687331314,0.4471948262951742,86.76531123465375,3.192077605572386,32.01762469540091,5.0,1.03,0.43,86.8,12.17,4.478762562703142,71.26,9.09,18.55,1.1,11.665135568152158,5.11,79.0666666666667,68.71,34.615,0.053,5.27,1.82,9.54,2.48,0.023,0.17,55.02,10.64,0.063,2.01897533206831,0.21,110.8069189649926,0.2,2.42,0.27,0.43,45.82,0.0,0.0,0.4656558430031622,1.0,63.76000000000001,2.18,2.7,0.08,0.006,0.038,0.141,3.17,2.92,0.0299999999999999,0.18,0.034,23.996295757850632,0.0,0.0,0.0,0.0,0.0,0.0,0.0,0.0,0.0,0.0,0.0,0.0,0.0,2094.6068659537946,8.0,1.2,3.27,75.0,23.4,10.0,60.0,26.5,8.0,120.3875,135.0,545.0,43.969144460028,410.0,85.25925925925925
2025-05-03 00:00:00,2.67,1.35,1.32,1196.0,3999.0,0.0,2318.0,1414.0,247.0,111679.0,2.88432443913338,0.9851818920331098,12.24950687331314,0.4471948262951742,86.76531123465375,3.192077605572386,34.25947281870777,5.0,1.03,0.43,86.8,12.17,4.792361886246195,71.26,9.09,18.55,1.1,12.481918903280029,5.11,79.0666666666667,68.71,34.615,0.053,5.27,1.82,9.54,2.48,0.023,0.17,55.02,10.64,0.063,2.01897533206831,0.21,118.5655295956796,0.2,2.42,0.27,0.43,45.82,0.0,0.0,0.498260687605937,1.0,63.76000000000001,2.18,2.7,0.08,0.006,0.038,0.141,3.17,2.92,0.0299999999999999,0.18,0.034,25.67649693213641,0.0,0.0,0.0,0.0,0.0,0.0,0.0,0.0,0.0,0.0,0.0,0.0,0.0,2093.599885495138,7.0,1.2,3.31,75.0,23.4,10.0,60.0,26.5,8.0,120.3875,135.0,545.0,43.2451416530087,410.0,91.1851851851852
2025-05-03 01:00:00,2.65,1.35,1.3,1194.0,4000.0,0.0,2281.0,1339.0,241.0,109258.0,2.94892916962926,0.9851818920331098,12.24950687331314,0.4471948262951742,86.76531123465375,3.192077605572386,34.92544739930735,5.0,1.03,0.43,86.8,12.17,4.885521264797153,71.26,9.09,18.55,1.1,12.724556633016215,5.11,79.0666666666667,68.71,34.615,0.053,5.27,1.82,9.54,2.48,0.023,0.17,55.02,10.64,0.063,2.01897533206831,0.21,120.8703411514176,0.2,2.42,0.27,0.43,45.82,0.0,0.0,0.5079464453002709,1.0,63.76000000000001,2.18,2.7,0.08,0.006,0.038,0.141,3.17,2.92,0.0299999999999999,0.18,0.034,26.17562586987968,0.0,0.0,0.0,0.0,0.0,0.0,0.0,0.0,0.0,0.0,0.0,0.0,0.0,2093.599885495138,7.0,1.2,3.58,75.0,23.4,10.0,60.0,26.5,8.0,121.315,142.0,552.0,43.684710351377,410.0,92.95774647887325
2025-05-03 02:00:00,2.68,1.35,1.33,1194.0,4000.0,0.0,2282.0,1364.0,239.0,108765.0,2.96228646071556,0.9851818920331098,12.24950687331314,0.4471948262951742,86.76531123465375,3.192077605572386,35.04866921588933,5.0,1.03,0.43,86.8,12.17,4.902758060601524,71.26,9.09,18.55,1.1,12.769450631526643,5.11,79.0666666666667,68.71,34.615,0.053,5.27,1.82,9.54,2.48,0.023,0.17,55.02,10.64,0.063,2.01897533206831,0.21,121.29678845894318,0.2,2.42,0.27,0.43,45.82,0.0,0.0,0.509738550724166,1.0,63.76000000000001,2.18,2.7,0.08,0.006,0.038,0.141,3.17,2.92,0.0299999999999999,0.18,0.034,26.267977104009336,0.0,0.0,0.0,0.0,0.0,0.0,0.0,0.0,0.0,0.0,0.0,0.0,0.0,2093.599885495138,8.0,1.2,3.65,75.0,23.4,10.0,60.0,26.5,8.0,121.05,140.0,550.0,42.6298549368273,410.0,93.28571428571428
2025-05-03 03:00:00,2.64,1.35,1.29,1194.0,4000.0,0.0,2293.0,1401.0,241.0,108616.0,2.96634729619132,0.9851818920331098,12.24950687331314,0.4471948262951742,86.76531123465375,3.192077605572386,34.51193614979607,5.0,1.03,0.43,86.8,12.17,4.827677538999662,71.26,9.09,18.55,1.1,12.573900085867736,5.11,79.0666666666667,68.71,34.615,0.053,5.27,1.82,9.54,2.48,0.023,0.17,55.02,10.64,0.063,2.01897533206831,0.21,119.43925724211404,0.2,2.42,0.27,0.43,45.82,0.0,0.0,0.5019324473440103,1.0,63.76000000000001,2.18,2.7,0.08,0.006,0.038,0.141,3.17,2.92,0.0299999999999999,0.18,0.034,25.86571099215621,0.0,0.0,0.0,0.0,0.0,0.0,0.0,0.0,0.0,0.0,0.0,0.0,0.0,2093.599885495138,7.0,1.2,3.63,75.0,23.4,10.0,60.0,26.5,8.0,121.05,140.0,550.0,43.3760186263097,410.0,91.85714285714286
2025-05-03 04:00:00,2.6,1.35,1.25,1196.0,3999.0,0.0,2283.0,1420.0,239.0,106236.0,3.03199702444922,0.9851818920331098,12.24950687331314,0.4471948262951742,86.76531123465375,3.192077605572386,34.3698152815911,5.0,1.03,0.43,86.8,12.17,4.807797062857198,71.26,9.09,18.55,1.1,12.522120504763688,5.11,79.0666666666667,68.71,34.615,0.053,5.27,1.82,9.54,2.48,0.023,0.17,55.02,10.64,0.063,2.01897533206831,0.21,118.94740390582687,0.2,2.42,0.27,0.43,45.82,0.0,0.0,0.4998654791250394,1.0,63.76000000000001,2.18,2.7,0.08,0.006,0.038,0.141,3.17,2.92,0.0299999999999999,0.18,0.034,25.759195458313407,0.0,0.0,0.0,0.0,0.0,0.0,0.0,0.0,0.0,0.0,0.0,0.0,0.0,2093.599885495138,7.0,1.2,3.76,75.0,23.4,10.0,60.0,26.5,8.0,121.315,142.0,552.0,43.3530106257379,410.0,91.47887323943662
2025-05-03 05:00:00,2.61,1.35,1.26,1195.0,3999.0,0.0,2287.0,1402.0,238.0,106387.0,3.02769664536403,0.9851818920331098,12.24950687331314,0.4471948262951742,86.76531123465375,3.192077605572386,34.39627395386331,5.0,1.03,0.43,86.8,12.17,4.811498215330529,71.26,9.09,18.55,1.1,12.53176032039476,5.11,79.0666666666667,68.71,34.615,0.053,5.27,1.82,9.54,2.48,0.023,0.17,55.02,10.64,0.063,2.01897533206831,0.21,119.03897234609312,0.2,2.42,0.27,0.43,45.82,0.0,0.0,0.5002502870381457,1.0,63.76000000000001,2.18,2.7,0.08,0.006,0.038,0.141,3.17,2.92,0.0299999999999999,0.18,0.034,25.7790254779118,0.0,0.0,0.0,0.0,0.0,0.0,0.0,0.0,0.0,0.0,0.0,0.0,0.0,2093.599885495138,7.0,1.2,3.77,75.0,23.4,10.0,60.0,26.5,8.0,121.315,142.0,552.0,43.0102405334603,410.0,91.54929577464787
2025-05-03 06:00:00,2.61,1.35,1.26,1197.0,4001.0,0.0,2306.0,1407.0,239.0,106529.0,3.02517482554916,0.9851818920331098,12.24950687331314,0.4471948262951742,86.76531123465375,3.192077605572386,33.36753117181123,5.0,1.03,0.43,86.8,12.17,4.667593266017793,71.26,9.09,18.55,1.1,12.156953502850946,5.11,79.0666666666667,68.71,34.615,0.053,5.27,1.82,9.54,2.48,0.023,0.17,55.02,10.64,0.063,2.01897533206831,0.21,115.47868893434338,0.2,2.42,0.27,0.43,45.82,0.0,0.0,0.4852885248222657,1.0,63.76000000000001,2.18,2.7,0.08,0.006,0.038,0.141,3.17,2.92,0.0299999999999999,0.18,0.034,25.008012128491742,0.0,0.0,0.0,0.0,0.0,0.0,0.0,0.0,0.0,0.0,0.0,0.0,0.0,2093.599885495138,6.0,1.2,3.75,75.0,23.4,10.0,60.0,26.5,8.0,121.4475,143.0,553.0,42.5,410.0,88.81118881118881
2025-05-03 07:00:00,2.61,1.35,1.26,1194.0,3999.0,0.0,2331.0,1440.0,244.0,108802.0,2.9605399852832,0.9851818920331098,12.24950687331314,0.4471948262951742,86.76531123465375,3.192077605572386,31.71781271007584,5.0,1.03,0.43,86.8,12.17,4.436823577269395,71.26,9.09,18.55,1.1,11.555903622089772,5.11,79.0666666666667,68.71,34.615,0.053,5.27,1.82,9.54,2.48,0.023,0.17,55.02,10.64,0.063,2.01897533206831,0.21,109.76932661769332,0.2,2.42,0.27,0.43,45.82,0.0,0.0,0.4612954569939824,1.0,63.76000000000001,2.18,2.7,0.08,0.006,0.038,0.141,3.17,2.92,0.0299999999999999,0.18,0.034,23.77159523305992,0.0,0.0,0.0,0.0,0.0,0.0,0.0,0.0,0.0,0.0,0.0,0.0,0.0,2093.599885495138,8.0,1.2,3.4,75.0,23.4,10.0,60.0,26.5,8.0,121.035,138.0,549.0,43.2161973469863,411.0,84.42028985507247
2025-05-03 08:00:00,2.64,1.35,1.29,1188.0,3998.0,0.0,2321.0,1405.0,241.0,108649.0,2.96396527059257,0.9915844788855228,12.29554567609933,0.4371948262951742,86.71286984501515,3.328051737048257,30.435467819762653,5.2,1.03,0.45,86.37,12.6,4.257443678171716,71.34,9.0,18.54,1.12,11.088700725780626,5.11,79.0666666666667,68.71,34.42,0.052,5.26,1.74,9.27,2.49,0.042,0.17,55.36,10.43,0.057,1.98,0.2,105.33137446796636,0.2,2.42,0.27,0.43,45.82,0.0,0.0,0.4426453729668134,1.0,50.96,8.51,2.5,0.11,0.028,0.209,0.728,7.57,8.86,0.1,0.1,0.017,22.81051434263572,0.0,0.0,0.0,0.0,0.0,0.0,0.0,0.0,0.0,0.0,0.0,0.0,0.0,2093.599885495138,6.0,1.2,3.34,75.0,23.4,10.0,60.0,26.5,8.0,120.9175,139.0,549.0,44.4809769844998,410.0,81.00719424460432
2025-05-03 09:00:00,2.64,1.35,1.29,1149.0,4000.0,0.0,2310.0,1393.0,233.0,108167.0,2.97865191511377,0.9915844788855228,12.29554567609933,0.4371948262951742,86.71286984501515,3.328051737048257,29.083981682117773,5.2,1.03,0.45,86.37,12.6,4.0683920050735045,71.34,9.0,18.54,1.12,10.596307265488411,5.11,79.0666666666667,68.71,34.42,0.052,5.26,1.74,9.27,2.49,0.042,0.17,55.36,10.43,0.057,1.98,0.2,100.65413759105844,0.2,2.42,0.27,0.43,45.82,0.0,0.0,0.4229897169736157,1.0,50.96,8.51,2.5,0.11,0.028,0.209,0.728,7.57,8.86,0.1,0.1,0.017,21.797614060991144,0.0,0.0,0.0,0.0,0.0,0.0,0.0,0.0,0.0,0.0,0.0,0.0,0.0,2093.599885495138,7.0,1.2,3.39,75.0,23.4,10.0,60.0,26.5,8.0,120.9175,139.0,549.0,43.6060178655383,410.0,77.41007194244604
2025-05-03 10:00:00,2.64,1.35,1.29,1194.0,4000.0,0.0,2316.0,1428.0,245.0,110172.0,2.92448138703777,0.9915844788855228,12.29554567609933,0.4371948262951742,86.71286984501515,3.328051737048257,31.33725945886673,5.2,1.03,0.45,86.37,12.6,4.383590157524951,71.34,9.0,18.54,1.12,11.41725482135931,5.11,79.0666666666667,68.71,34.42,0.052,5.26,1.74,9.27,2.49,0.042,0.17,55.36,10.43,0.057,1.98,0.2,108.452304081832,0.2,2.42,0.27,0.43,45.82,0.0,0.0,0.4557607914250894,1.0,50.96,8.51,2.5,0.11,0.028,0.209,0.728,7.57,8.86,0.1,0.1,0.017,23.486381434269365,0.0,0.0,0.0,0.0,0.0,0.0,0.0,0.0,0.0,0.0,0.0,0.0,0.0,2093.599885495138,8.0,1.2,3.41,75.0,23.4,10.0,60.0,26.5,8.0,120.3875,135.0,545.0,43.2863849765258,410.0,83.4074074074074
2025-05-03 11:00:00,2.62,1.35,1.27,1196.0,4000.0,0.0,2301.0,1426.0,244.0,109006.0,2.95574174694127,0.9915844788855228,12.29554567609933,0.4371948262951742,86.71286984501515,3.328051737048257,34.67693187011363,5.2,1.03,0.45,86.37,12.6,4.850757847492086,71.34,9.0,18.54,1.12,12.634013772125844,5.11,79.0666666666667,68.71,34.42,0.052,5.26,1.74,9.27,2.49,0.042,0.17,55.36,10.43,0.057,1.98,0.2,120.0102760976578,0.2,2.42,0.27,0.43,45.82,0.0,0.0,0.5043321013460581,1.0,50.96,8.51,2.5,0.11,0.028,0.209,0.728,7.57,8.86,0.1,0.1,0.017,25.989370574688834,0.0,0.0,0.0,0.0,0.0,0.0,0.0,0.0,0.0,0.0,0.0,0.0,0.0,2093.599885495138,7.0,1.2,3.34,75.0,23.4,10.0,60.0,26.5,8.0,120.3875,135.0,545.0,43.1179775280899,410.0,92.29629629629628
2025-05-03 12:00:00,2.64,1.35,1.29,1195.0,3999.0,0.0,2311.0,1396.0,240.0,108027.0,2.98176434581641,0.9915844788855228,12.29554567609933,0.4371948262951742,86.71286984501515,3.328051737048257,33.25341727392667,5.2,1.03,0.45,86.37,12.6,4.651630524915299,71.34,9.0,18.54,1.12,12.115377836270508,5.11,79.0666666666667,68.71,34.42,0.052,5.26,1.74,9.27,2.49,0.042,0.17,55.36,10.43,0.057,1.98,0.2,115.08376240384747,0.2,2.42,0.27,0.43,45.82,0.0,0.0,0.4836288825526302,1.0,50.96,8.51,2.5,0.11,0.028,0.209,0.728,7.57,8.86,0.1,0.1,0.017,24.922487019437902,0.0,0.0,0.0,0.0,0.0,0.0,0.0,0.0,0.0,0.0,0.0,0.0,0.0,2093.599885495138,7.0,1.2,3.43,75.0,23.4,10.0,60.0,26.5,8.0,120.255,134.0,544.0,43.5915659796257,410.0,88.50746268656717
2025-05-03 13:00:00,2.66,1.35,1.31,1164.0,4001.0,0.0,2314.0,1368.0,232.0,107061.0,3.01015301781507,0.9915844788855228,12.29554567609933,0.4371948262951742,86.71286984501515,3.328051737048257,28.571022092859423,5.2,1.03,0.45,86.37,12.6,3.996637019299064,71.34,9.0,18.54,1.12,10.409418225261083,5.11,79.0666666666667,68.71,34.42,0.052,5.26,1.74,9.27,2.49,0.042,0.17,55.36,10.43,0.057,1.98,0.2,98.8788818630022,0.2,2.42,0.27,0.43,45.82,0.0,0.0,0.4155293687361975,1.0,50.96,8.51,2.5,0.11,0.028,0.209,0.728,7.57,8.86,0.1,0.1,0.017,21.41316549140575,0.0,0.0,0.0,0.0,0.0,0.0,0.0,0.0,0.0,0.0,0.0,0.0,0.0,2093.599885495138,7.0,1.2,3.26,75.0,23.4,10.0,60.0,26.5,8.0,120.255,134.0,544.0,42.8571428571429,410.0,76.04477611940298
2025-05-03 14:00:00,2.58,1.35,1.23,1197.0,3999.0,0.0,2312.0,1451.0,242.0,106875.0,3.01388176729439,0.9915844788855228,12.29554567609933,0.4371948262951742,86.71286984501515,3.328051737048257,31.72993505320616,5.2,1.03,0.45,86.37,12.6,4.438519302580089,71.34,9.0,18.54,1.12,11.560320213806492,5.11,79.0666666666667,68.71,34.42,0.052,5.26,1.74,9.27,2.49,0.042,0.17,55.36,10.43,0.057,1.98,0.2,109.81127974524998,0.2,2.42,0.27,0.43,45.82,0.0,0.0,0.4614717611378164,1.0,50.96,8.51,2.5,0.11,0.028,0.209,0.728,7.57,8.86,0.1,0.1,0.017,23.78068058320068,0.0,0.0,0.0,0.0,0.0,0.0,0.0,0.0,0.0,0.0,0.0,0.0,0.0,2093.599885495138,7.0,1.2,3.37,75.0,23.4,10.0,60.0,26.5,8.0,120.6525,137.0,547.0,42.9136606935071,410.0,84.45255474452554
