Repository: saikumar-voptimai/evonith_bf_webapp

# Evonith BF2 — Blast Furnace Intelligence Platform

Monitoring, modelling and optimisation of **Blast Furnace 2 (BF2)** at Evonith Steel: live telemetry from InfluxDB,
manual plant reports from Neon PostgreSQL, a two-zone energy model of the furnace, blend and fuel optimisers, a
conversational assistant (FurnaceMind) and a live digital twin evaluated every hour.

The platform has three deployable parts that share one Python service layer, plus the shared data library:

| Part | Path | What it is |
|---|---|---|
| **Streamlit app** (legacy) | `src/app.py`, `src/custom_pages/` | The original 11-page dashboard; still the home of the model pages. Served under `/legacy` in production |

File: src/data/V13_df_filtered.csv (part 174 of 268)
NM3/HR.,STEAMKGS/HR.,RAFTOC,PERMEABILITYKGS/HR.,TUYEREVELOCITYM/S,HOT BLAST VOLUMENM3/HR.,O2 ENRICHMENT %,COKE_VM%,COKE_ASH%,COKE_IM%,COKE_FC%,COKE_MOIST%,COKE_CALC_MT,NUTCOKE_MOIST%,NUTCOKE_VM%,NUTCOKE_IM%,NUTCOKE_FC%,NUTCOKE_ASH%,NUTCOKE_CALC_MT,PCI_2_FC%,PCI_2_ASH%,PCI_2_VM%,PCI_2_IM%,PCI_2_CALC_MT,SINTER_SP_02_COLD_STRENGTH_AI,SINTER_SP_02_COLD_STRENGTH_TI,SINTER_SP_02_HOT_STRENGTH_RI,SINTER_SP_02_HOT_STRENGTH_RDI,SINTER_SP_02_P%,SINTER_SP_02_SIO2%,SINTER_SP_02_MGO%,SINTER_SP_02_FEO%,SINTER_SP_02_AL2O3%,SINTER_SP_02_NA2O%,SINTER_SP_02_TIO2%,SINTER_SP_02_FE(T)%,SINTER_SP_02_CAO%,SINTER_SP_02_K2O%,SINTER_SP_02_BASICITY,SINTER_SP_02_MNO%,SINTER_CALC_MT,FLUX_TM%,FLUX_SIO2%,FLUX_FE2O3%,FLUX_AL2O3%,FLUX_LOI%,FLUX_MGO%,FLUX_CAO%,FLUX_CALC_MT,GEOMIN TYPE,ORE_FE(T)%,ORE_LOI%,ORE_TM%,ORE_MGO%,ORE_NA2O%,ORE_P%,ORE_TIO2%,ORE_AL2O3%,ORE_SIO2%,ORE_MNO%,ORE_CAO%,ORE_K2O%,ORE_CALC_MT,LLOYDS_PELLET_PCT_SIO2,LLOYDS_PELLET_PCT_AL2O3,LLOYDS_PELLET_PCT_FE2O3,LLOYDS_PELLET_PCT_MGO,LLOYDS_PELLET_PCT_TIO2,LLOYDS_PELLET_PCT_NA2O,TOTAL_PELLET_CALC_MT,LLOYDS_PELLET_PCT_K2O,LLOYDS_PELLET_PCT_TM,LLOYDS_PELLET_PCT_LOI,LLOYDS_PELLET_PCT_MNO,LLOYDS_PELLET_PCT_CAO,LLOYDS_PELLET_PCT_P,DAILYPRODUCTION,CHARGES/HRS.,STOCKRODLEVEL,FURNACE TOP GAS ANALYSISH2%,COKE_DISCHARGE_TIME,WEIGHTED_COKE_ANGLE,TOTAL_COKE_PORTIONS,NON_COKE_DISCHARGE_TIME,WEIGHTED_NON_COKE_ANGLE,TOTAL_NON_COKE_PORTIONS,UNITCOST LAKHS/THM,ACTUALKG/THM.,ACT. FUEL RATEKG/THM.,FURNACETOPGASANALYSISCO2ETACO,COKE RATE KG/THM,PRODUCTIONTONNESPERHR
2025-05-03 15:00:00,2.68,1.35,1.33,1197.0,3998.0,0.0,2335.0,1395.0,245.0,111107.0,2.89843885531307,0.9915844788855228,12.29554567609933,0.4371948262951742,86.71286984501515,3.328051737048257,33.58297507386545,5.2,1.03,0.45,86.37,12.6,4.697730482381058,71.34,9.0,18.54,1.12,12.235447218381164,5.11,79.0666666666667,68.71,34.42,0.052,5.26,1.74,9.27,2.49,0.042,0.17,55.36,10.43,0.057,1.98,0.2,116.22429936683282,0.2,2.42,0.27,0.43,45.82,0.0,0.0,0.4884218838014331,1.0,50.96,8.51,2.5,0.11,0.028,0.209,0.728,7.57,8.86,0.1,0.1,0.017,25.16948118317964,0.0,0.0,0.0,0.0,0.0,0.0,0.0,0.0,0.0,0.0,0.0,0.0,0.0,2093.599885495138,7.0,1.2,3.36,75.0,23.4,10.0,60.0,26.5,8.0,119.725,130.0,540.0,43.170559094126,410.0,89.38461538461539
2025-05-03 16:00:00,2.62,1.35,1.27,1198.0,3998.0,0.0,2344.0,1410.0,241.0,107681.0,2.99059107754325,0.9759741314758712,12.35,0.4235974131475871,86.67402586852411,3.248181079668901,32.26869646292548,5.2,1.03,0.45,86.37,12.6,4.513883557581388,71.38,8.88,18.64,1.1,11.756609755677708,5.11,79.0666666666667,68.71,34.225,0.05,5.3,1.76,8.56,2.54,0.038,0.17,55.18,10.6,0.054,2.0,0.18,111.67583067418911,0.0063811188811188,6.102902097902097,0.0497727272727272,0.0319055944055944,0.0727447552447552,0.0,0.0,0.4693073642097851,1.0,63.34,2.6,3.0,0.0299999999999999,0.012,0.048,0.247,3.58,2.74,0.04,0.04,0.024,24.18446688070196,0.0,0.0,0.0,0.0,0.0,0.0,0.0,0.0,0.0,0.0,0.0,0.0,0.0,2093.599885495138,7.0,1.2,3.48,75.0,23.4,10.0,60.0,26.5,8.0,121.1825,141.0,551.0,44.2058059948076,410.0,85.88652482269504
2025-05-03 17:00:00,2.6,1.35,1.25,1198.0,3998.0,0.0,2302.0,1392.0,240.0,107957.0,2.98295079389203,0.9759741314758712,12.35,0.4235974131475871,86.67402586852411,3.248181079668901,32.16722142682158,5.2,1.03,0.45,86.37,12.6,4.499688794632081,71.38,8.88,18.64,1.1,11.719638866544098,5.11,79.0666666666667,68.71,34.225,0.05,5.3,1.76,8.56,2.54,0.038,0.17,55.18,10.6,0.054,2.0,0.18,111.32464484421246,0.0063811188811188,6.102902097902097,0.0497727272727272,0.0319055944055944,0.0727447552447552,0.0,0.0,0.4678315381942616,1.0,63.34,2.6,3.0,0.0299999999999999,0.012,0.048,0.247,3.58,2.74,0.04,0.04,0.024,24.10841423777316,0.0,0.0,0.0,0.0,0.0,0.0,0.0,0.0,0.0,0.0,0.0,0.0,0.0,2093.599885495138,7.0,1.2,3.43,75.0,23.4,10.0,60.0,26.5,8.0,121.845,146.0,556.0,44.0646218684149,410.0,85.61643835616438
2025-05-03 18:00:00,2.65,1.35,1.3,1196.0,4004.0,0.0,2305.0,1395.0,241.0,108747.0,2.96573714375666,0.9759741314758712,12.35,0.4235974131475871,86.67402586852411,3.248181079668901,32.15586307001432,5.2,1.03,0.45,86.37,12.6,4.498099939002529,71.38,8.88,18.64,1.1,11.715500621647774,5.11,79.0666666666667,68.71,34.225,0.05,5.3,1.76,8.56,2.54,0.038,0.17,55.18,10.6,0.054,2.0,0.18,111.28533572823989,0.0063811188811188,6.102902097902097,0.0497727272727272,0.0319055944055944,0.0727447552447552,0.0,0.0,0.4676663452649131,1.0,63.34,2.6,3.0,0.0299999999999999,0.012,0.048,0.247,3.58,2.74,0.04,0.04,0.024,24.099901473573336,0.0,0.0,0.0,0.0,0.0,0.0,0.0,0.0,0.0,0.0,0.0,0.0,0.0,2093.599885495138,7.0,1.2,3.38,75.0,23.4,10.0,60.0,26.5,8.0,121.7125,145.0,555.0,43.1464908148846,410.0,85.58620689655173
2025-05-03 19:00:00,2.79,1.35,1.44,1168.0,4000.0,0.0,2311.0,1338.0,240.0,108697.0,2.964138347841,0.9759741314758712,12.35,0.4235974131475871,86.67402586852411,3.248181079668901,32.514724161754344,5.2,1.03,0.45,86.37,12.6,4.548298966512737,71.38,8.88,18.64,1.1,11.84624621333696,5.11,79.0666666666667,68.71,34.225,0.05,5.3,1.76,8.56,2.54,0.038,0.17,55.18,10.6,0.054,2.0,0.18,112.5272858194919,0.0063811188811188,6.102902097902097,0.0497727272727272,0.0319055944055944,0.0727447552447552,0.0,0.0,0.4728855258189046,1.0,63.34,2.6,3.0,0.0299999999999999,0.012,0.048,0.247,3.58,2.74,0.04,0.04,0.024,24.36885761805009,0.0,0.0,0.0,0.0,0.0,0.0,0.0,0.0,0.0,0.0,0.0,0.0,0.0,2093.599885495138,7.0,1.2,3.21,75.0,23.4,10.0,60.0,26.5,8.0,120.1225,133.0,543.0,44.1024436090226,410.0,86.54135338345864
2025-05-03 20:00:00,2.66,1.35,1.31,1191.0,4000.0,0.0,2353.0,1379.0,239.0,108390.0,2.97252797909184,0.9759741314758712,12.35,0.4235974131475871,86.67402586852411,3.248181079668901,30.227830404069937,5.2,1.03,0.45,86.37,12.6,4.228398466577536,71.38,8.88,18.64,1.1,11.013051185063004,5.11,79.0666666666667,68.71,34.225,0.05,5.3,1.76,8.56,2.54,0.038,0.17,55.18,10.6,0.054,2.0,0.18,104.61278080233232,0.0063811188811188,6.102902097902097,0.0497727272727272,0.0319055944055944,0.0727447552447552,0.0,0.0,0.4396255494551312,1.0,63.34,2.6,3.0,0.0299999999999999,0.012,0.048,0.247,3.58,2.74,0.04,0.04,0.024,22.654896026637594,0.0,0.0,0.0,0.0,0.0,0.0,0.0,0.0,0.0,0.0,0.0,0.0,0.0,2093.599885495138,8.0,1.2,3.05,75.0,23.4,10.0,60.0,26.5,8.0,119.99,132.0,542.0,43.5707456978967,410.0,80.45454545454545
2025-05-03 21:00:00,2.68,1.35,1.33,1193.0,3999.0,0.0,2357.0,1393.0,249.0,111074.0,2.90002408123076,0.9759741314758712,12.35,0.4235974131475871,86.67402586852411,3.248181079668901,32.51363765757197,5.2,1.03,0.45,86.37,12.6,4.548146981651195,71.38,8.88,18.64,1.1,11.845850362029958,5.11,79.0666666666667,68.71,34.225,0.05,5.3,1.76,8.56,2.54,0.038,0.17,55.18,10.6,0.054,2.0,0.18,112.52352563484244,0.0063811188811188,6.102902097902097,0.0497727272727272,0.0319055944055944,0.0727447552447552,0.0,0.0,0.4728697239901998,1.0,63.34,2.6,3.0,0.0299999999999999,0.012,0.048,0.247,3.58,2.74,0.04,0.04,0.024,24.36804331417994,0.0,0.0,0.0,0.0,0.0,0.0,0.0,0.0,0.0,0.0,0.0,0.0,0.0,2093.599885495138,7.0,1.2,3.24,75.0,23.4,10.0,60.0,26.5,8.0,119.725,130.0,540.0,42.6823529411765,410.0,86.53846153846153
2025-05-03 22:00:00,2.67,1.35,1.32,1195.0,4001.0,0.0,2340.0,1407.0,246.0,111420.0,2.89246947282011,0.9759741314758712,12.35,0.4235974131475871,86.67402586852411,3.248181079668901,37.1139247093351,5.2,1.03,0.45,86.37,12.6,5.191654850243467,71.38,8.88,18.64,1.1,13.521895122431568,5.11,79.0666666666667,68.71,34.225,0.05,5.3,1.76,8.56,2.54,0.038,0.17,55.18,10.6,0.054,2.0,0.18,128.44424553239446,0.0063811188811188,6.102902097902097,0.0497727272727272,0.0319055944055944,0.0727447552447552,0.0,0.0,0.5397750789478084,1.0,63.34,2.6,3.0,0.0299999999999999,0.012,0.048,0.247,3.58,2.74,0.04,0.04,0.024,27.81582714309637,0.0,0.0,0.0,0.0,0.0,0.0,0.0,0.0,0.0,0.0,0.0,0.0,0.0,2093.599885495138,8.0,1.2,3.28,75.0,23.4,10.0,60.0,26.5,8.0,117.7375,115.0,525.0,43.0584430584431,410.0,98.78260869565216
2025-05-04 23:00:00,2.63,1.35,1.28,1189.0,3999.0,0.0,2269.0,1419.0,242.0,109309.0,2.94681787676439,1.12504498947596,13.83320267838406,0.4650089978951919,85.04175233213998,3.288988865502133,33.81465404072465,5.3,1.03,0.45,86.04,12.48,4.732963537992728,71.39,9.03,18.54,1.04,13.081705482863342,5.30666666666667,78.8533333333333,68.71,34.9925,0.05,5.26,1.87,8.98,2.6,0.03,0.17,54.87,10.59,0.052,2.01330798479087,0.18,114.69261320050222,0.0575892857142857,55.68308035714286,0.4434375,0.2591517857142857,0.7544196428571429,0.0,0.0,0.8798832774890166,1.0,63.64,2.12,2.1,0.01,0.002,0.048,0.201,3.790000000000001,2.6,0.06,0.04,0.012,25.15451254491084,0.0,0.0,0.0,0.0,0.0,0.0,0.0,0.0,0.0,0.0,0.0,0.0,0.0,2110.4178552063963,7.0,1.2,3.59,75.0,23.4,10.0,60.0,26.5,8.0,121.7125,145.0,555.0,42.5740265796223,410.0,90.75862068965516
2025-05-05 00:00:00,2.56,1.35,1.21,1197.0,4000.0,0.0,2302.0,1495.0,247.0,108385.0,2.97266501109394,1.12504498947596,13.83320267838406,0.4650089978951919,85.04175233213998,3.288988865502133,34.29942307130423,5.3,1.03,0.45,86.04,12.48,4.8008156042394505,71.39,9.03,18.54,1.04,13.269245644522773,5.30666666666667,78.8533333333333,68.71,34.9925,0.05,5.26,1.87,8.98,2.6,0.03,0.17,54.87,10.59,0.052,2.01330798479087,0.18,116.33685379657294,0.0575892857142857,55.68308035714286,0.4434375,0.2591517857142857,0.7544196428571429,0.0,0.0,0.8924973401063019,1.0,63.64,2.12,2.1,0.01,0.002,0.048,0.201,3.790000000000001,2.6,0.06,0.04,0.012,25.51512923631369,0.0,0.0,0.0,0.0,0.0,0.0,0.0,0.0,0.0,0.0,0.0,0.0,0.0,2108.711178257292,7.0,1.2,3.64,75.0,23.4,10.0,60.0,26.5,8.0,123.02,136.0,556.0,42.3058933582788,420.0,91.98529411764706
2025-05-05 01:00:00,2.64,1.35,1.29,1198.0,4000.0,0.0,2293.0,1428.0,246.0,110583.0,2.9136195420404,1.12504498947596,13.83320267838406,0.4650089978951919,85.04175233213998,3.288988865502133,32.95036502753656,5.3,1.03,0.45,86.04,12.48,4.611990885698833,71.39,9.03,18.54,1.04,12.747342330456569,5.30666666666667,78.8533333333333,68.71,34.9925,0.05,5.26,1.87,8.98,2.6,0.03,0.17,54.87,10.59,0.052,2.01330798479087,0.18,111.76111594597934,0.0575892857142857,55.68308035714286,0.4434375,0.2591517857142857,0.7544196428571429,0.0,0.0,0.8573938133440987,1.0,63.64,2.12,2.1,0.01,0.002,0.048,0.201,3.790000000000001,2.6,0.06,0.04,0.012,24.511573279630024,0.0,0.0,0.0,0.0,0.0,0.0,0.0,0.0,0.0,0.0,0.0,0.0,0.0,2108.711178257292,7.0,1.2,3.71,75.0,23.4,10.0,60.0,26.5,8.0,121.9775,147.0,557.0,41.8211687397325,410.0,88.36734693877551
2025-05-05 02:00:00,2.62,1.35,1.27,1199.0,4000.0,0.0,2296.0,1449.0,248.0,110661.0,2.91156727273727,1.12504498947596,13.83320267838406,0.4650089978951919,85.04175233213998,3.288988865502133,33.15329260276389,5.3,1.03,0.45,86.04,12.48,4.640394216788588,71.39,9.03,18.54,1.04,12.825847902930512,5.30666666666667,78.8533333333333,68.71,34.9925,0.05,5.26,1.87,8.98,2.6,0.03,0.17,54.87,10.59,0.052,2.01330798479087,0.18,112.44940611346806,0.0575892857142857,55.68308035714286,0.4434375,0.2591517857142857,0.7544196428571429,0.0,0.0,0.8626741447580732,1.0,63.64,2.12,2.1,0.01,0.002,0.048,0.201,3.790000000000001,2.6,0.06,0.04,0.012,24.662529851021127,0.0,0.0,0.0,0.0,0.0,0.0,0.0,0.0,0.0,0.0,0.0,0.0,0.0,2108.711178257292,7.0,1.2,3.79,75.0,23.4,10.0,60.0,26.5,8.0,121.9775,147.0,557.0,41.8620849779429,410.0,88.91156462585035
2025-05-05 03:00:00,2.61,1.35,1.26,1197.0,4001.0,0.0,2292.0,1449.0,247.0,110108.0,2.9269111004455,1.12504498947596,13.83320267838406,0.4650089978951919,85.04175233213998,3.288988865502133,32.569875823985335,5.3,1.03,0.45,86.04,12.48,4.558734639905544,71.39,9.03,18.54,1.04,12.600144382067924,5.30666666666667,78.8533333333333,68.71,34.9925,0.05,5.26,1.87,8.98,2.6,0.03,0.17,54.87,10.59,0.052,2.01330798479087,0.18,110.470571881938,0.0575892857142857,55.68308035714286,0.4434375,0.2591517857142857,0.7544196428571429,0.0,0.0,0.8474931919428967,1.0,63.64,2.12,2.1,0.01,0.002,0.048,0.201,3.790000000000001,2.6,0.06,0.04,0.012,24.228529708271708,0.0,0.0,0.0,0.0,0.0,0.0,0.0,0.0,0.0,0.0,0.0,0.0,0.0,2108.711178257292,7.0,1.2,3.7,75.0,23.4,10.0,60.0,26.5,8.0,121.9775,147.0,557.0,42.0796665122742,410.0,87.34693877551021
2025-05-05 04:00:00,2.6,1.35,1.25,1199.0,3999.0,0.0,2292.0,1467.0,249.0,110421.0,2.91716223485273,1.12504498947596,13.83320267838406,0.4650089978951919,85.04175233213998,3.288988865502133,32.61417936138513,5.3,1.03,0.45,86.04,12.48,4.564935709621201,71.39,9.03,18.54,1.04,12.617283869209068,5.30666666666667,78.8533333333333,68.71,34.9925,0.05,5.26,1.87,8.98,2.6,0.03,0.17,54.87,10.59,0.052,2.01330798479087,0.18,110.62084071131268,0.0575892857142857,55.68308035714286,0.4434375,0.2591517857142857,0.7544196428571429,0.0,0.0,0.8486460040238586,1.0,63.64,2.12,2.1,0.01,0.002,0.048,0.201,3.790000000000001,2.6,0.06,0.04,0.012,24.261486836443567,0.0,0.0,0.0,0.0,0.0,0.0,0.0,0.0,0.0,0.0,0.0,0.0,0.0,2108.711178257292,8.0,1.2,3.68,75.0,23.4,10.0,60.0,26.5,8.0,121.845,146.0,556.0,42.0517560073937,410.0,87.46575342465754
2025-05-05 05:00:00,2.58,1.35,1.23,1197.0,3999.0,0.0,2267.0,1455.0,243.0,107299.0,3.00198062586638,1.12504498947596,13.83320267838406,0.4650089978951919,85.04175233213998,3.288988865502133,34.22775912607959,5.3,1.03,0.45,86.04,12.48,4.790784957782785,71.39,9.03,18.54,1.04,13.24152137373651,5.30666666666667,78.8533333333333,68.71,34.9925,0.05,5.26,1.87,8.98,2.6,0.03,0.17,54.87,10.59,0.052,2.01330798479087,0.18,116.09378387960224,0.0575892857142857,55.68308035714286,0.4434375,0.2591517857142857,0.7544196428571429,0.0,0.0,0.8906325891930997,1.0,63.64,2.12,2.1,0.01,0.002,0.048,0.201,3.790000000000001,2.6,0.06,0.04,0.012,25.461818869541936,0.0,0.0,0.0,0.0,0.0,0.0,0.0,0.0,0.0,0.0,0.0,0.0,0.0,2108.711178257292,7.0,1.2,3.74,75.0,23.4,10.0,60.0,26.5,8.0,121.7125,145.0,555.0,42.3308619091752,410.0,91.79310344827586
2025-05-05 06:00:00,2.6,1.35,1.25,1196.0,4001.0,0.0,2272.0,1427.0,241.0,106826.0,3.01677015554789,1.12504498947596,13.83320267838406,0.4650089978951919,85.04175233213998,3.288988865502133,33.79382710813615,5.3,1.03,0.45,86.04,12.48,4.730048437562278,71.39,9.03,18.54,1.04,13.073648271989436,5.30666666666667,78.8533333333333,68.71,34.9925,0.05,5.26,1.87,8.98,2.6,0.03,0.17,54.87,10.59,0.052,2.01330798479087,0.18,114.62197236766536,0.0575892857142857,55.68308035714286,0.4434375,0.2591517857142857,0.7544196428571429,0.0,0.0,0.8793413447020082,1.0,63.64,2.12,2.1,0.01,0.002,0.048,0.201,3.790000000000001,2.6,0.06,0.04,0.012,25.139019518235514,0.0,0.0,0.0,0.0,0.0,0.0,0.0,0.0,0.0,0.0,0.0,0.0,0.0,2108.711178257292,7.0,1.2,3.78,75.0,23.4,10.0,60.0,26.5,8.0,121.4475,143.0,553.0,42.1200093392482,410.0,90.62937062937064
2025-05-05 07:00:00,2.61,1.35,1.26,1198.0,3998.0,0.0,2284.0,1445.0,246.0,109282.0,2.94680887437909,1.12504498947596,13.83320267838406,0.4650089978951919,85.04175233213998,3.288988865502133,34.330622414212066,5.3,1.03,0.45,86.04,12.48,4.80518250836966,71.39,9.03,18.54,1.04,13.281315577714684,5.30666666666667,78.8533333333333,68.71,34.9925,0.05,5.26,1.87,8.98,2.6,0.03,0.17,54.87,10.59,0.052,2.01330798479087,0.18,116.44267579208793,0.0575892857142857,55.68308035714286,0.4434375,0.2591517857142857,0.7544196428571429,0.0,0.0,0.8933091709788041,1.0,63.64,2.12,2.1,0.01,0.002,0.048,0.201,3.790000000000001,2.6,0.06,0.04,0.012,25.538338235040182,0.0,0.0,0.0,0.0,0.0,0.0,0.0,0.0,0.0,0.0,0.0,0.0,0.0,2108.711178257292,7.0,1.2,3.87,75.0,23.4,10.0,60.0,26.5,8.0,121.7125,145.0,555.0,42.1455050973123,410.0,92.06896551724138
2025-05-05 08:00:00,2.6,1.35,1.25,1192.0,4000.0,0.0,2293.0,1472.0,247.0,110240.0,2.92267870585314,1.048916882340597,12.71678663860256,0.4744584411702986,86.23429647905684,3.572292205851493,32.43540155752476,2.8,0.96,0.68,86.33,12.71,4.539912569474491,70.93,9.02,19.08,0.97,12.548120997568924,5.30666666666667,78.8533333333333,68.71,35.955,0.05,5.3,1.7,9.42,2.39,0.036,0.16,55.17,10.86,0.056,2.04905660377358,0.2,110.01446178807134,0.0575892857142857,55.68308035714286,0.4434375,0.2591517857142857,0.7544196428571429,0.0,0.0,0.8439940682148006,1.0,50.88,8.16,2.7,0.1,0.034,0.156,0.933,7.15,10.0,0.14,0.14,0.016,24.128495130997127,0.0,0.0,0.0,0.0,0.0,0.0,0.0,0.0,0.0,0.0,0.0,0.0,0.0,2108.711178257292,7.0,1.2,3.74,75.0,23.4,10.0,60.0,26.5,8.0,121.845,146.0,556.0,41.2848261570343,410.0,86.98630136986301
2025-05-05 09:00:00,2.54,1.35,1.19,1195.0,4001.0,0.0,2286.0,1536.0,251.0,109852.0,2.93372727575431,1.048916882340597,12.71678663860256,0.4744584411702986,86.23429647905684,3.572292205851493,35.51610357176713,2.8,0.96,0.68,86.33,12.71,4.971111726126202,70.93,9.02,19.08,0.97,13.739936722853182,5.30666666666667,78.8533333333333,68.71,35.955,0.05,5.3,1.7,9.42,2.39,0.036,0.16,55.17,10.86,0.056,2.04905660377358,0.2,120.46359322321692,0.0575892857142857,55.68308035714286,0.4434375,0.2591517857142857,0.7544196428571429,0.0,0.0,0.9241563014878073,1.0,50.88,8.16,2.7,0.1,0.034,0.156,0.933,7.15,10.0,0.14,0.14,0.016,26.4202103551441,0.0,0.0,0.0,0.0,0.0,0.0,0.0,0.0,0.0,0.0,0.0,0.0,0.0,2108.711178257292,8.0,1.2,3.88,75.0,23.4,10.0,60.0,26.5,8.0,122.4325,141.0,556.0,40.9889094269871,415.0,95.2482269503546
2025-05-05 10:00:00,2.57,1.35,1.22,1198.0,3999.0,0.0,2261.0,1481.0,246.0,108437.0,2.97049820612419,1.048916882340597,12.71678663860256,0.4744584411702986,86.23429647905684,3.572292205851493,33.77565838388446,2.8,0.96,0.68,86.33,12.71,4.72750540076789,70.93,9.02,19.08,0.97,13.066619428832452,5.30666666666667,78.8533333333333,68.71,35.955,0.05,5.3,1.7,9.42,2.39,0.036,0.16,55.17,10.86,0.056,2.04905660377358,0.2,114.56034765133867,0.0575892857142857,55.68308035714286,0.4434375,0.2591517857142857,0.7544196428571429,0.0,0.0,0.8788685805381898,1.0,50.88,8.16,2.7,0.1,0.034,0.156,0.933,7.15,10.0,0.14,0.14,0.016,25.12550391634399,0.0,0.0,0.0,0.0,0.0,0.0,0.0,0.0,0.0,0.0,0.0,0.0,0.0,2108.711178257292,7.0,1.2,4.13,75.0,23.4,10.0,60.0,26.5,8.0,124.2875,155.0,570.0,41.3672421838544,415.0,90.58064516129032
2025-05-05 11:00:00,2.62,1.35,1.27,1193.0,4000.0,0.0,2276.0,1392.0,237.0,106124.0,3.0359530533423,1.048916882340597,12.71678663860256,0.4744584411702986,86.23429647905684,3.572292205851493,32.62093502033285,2.8,0.96,0.68,86.33,12.71,4.56588128450232,70.93,9.02,19.08,0.97,12.619897397077496,5.30666666666667,78.8533333333333,68.71,35.955,0.05,5.3,1.7,9.42,2.39,0.036,0.16,55.17,10.86,0.056,2.04905660377358,0.2,110.64375456924162,0.0575892857142857,55.68308035714286,0.4434375,0.2591517857142857,0.7544196428571429,0.0,0.0,0.8488217914599612,1.0,50.88,8.16,2.7,0.1,0.034,0.156,0.933,7.15,10.0,0.14,0.14,0.016,24.26651232946044,0.0,0.0,0.0,0.0,0.0,0.0,0.0,0.0,0.0,0.0,0.0,0.0,0.0,2108.711178257292,7.0,1.2,4.08,75.0,23.4,10.0,60.0,26.5,8.0,124.2875,155.0,570.0,41.4559925093633,415.0,87.48387096774194
2025-05-05 12:00:00,2.61,1.35,1.26,1198.0,3999.0,0.0,2282.0,1407.0,239.0,106014.0,3.03834166492812,1.048916882340597,12.71678663860256,0.4744584411702986,86.23429647905684,3.572292205851493,32.34850028737371,2.8,0.96,0.68,86.33,12.71,4.52774918780763,70.93,9.02,19.08,0.97,12.514501939369076,5.30666666666667,78.8533333333333,68.71,35.955,0.05,5.3,1.7,9.42,2.39,0.036,0.16,55.17,10.86,0.056,2.04905660377358,0.2,109.71970988104124,0.0575892857142857,55.68308035714286,0.4434375,0.2591517857142857,0.7544196428571429,0.0,0.0,0.8417328304003792,1.0,50.88,8.16,2.7,0.1,0.034,0.156,0.933,7.15,10.0,0.14,0.14,0.016,24.063849812208687,0.0,0.0,0.0,0.0,0.0,0.0,0.0,0.0,0.0,0.0,0.0,0.0,0.0,2108.711178257292,7.0,1.2,4.0,75.0,23.4,10.0,60.0,26.5,8.0,124.155,154.0,569.0,41.4150943396226,415.0,86.75324675324676
2025-05-05 13:00:00,2.63,1.35,1.28,1197.0,3999.0,0.0,2281.0,1369.0,235.0,105621.0,3.04963874532635,1.048916882340597,12.71678663860256,0.4744584411702986,86.23429647905684,3.572292205851493,32.332254179444945,2.8,0.96,0.68,86.33,12.71,4.5254752554359285,70.93,9.02,19.08,0.97,12.508216889138758,5.30666666666667,78.8533333333333,68.71,35.955,0.05,5.3,1.7,9.42,2.39,0.036,0.16,55.17,10.86,0.056,2.04905660377358,0.2,109.66460629871736,0.0575892857142857,55.68308035714286,0.4434375,0.2591517857142857,0.7544196428571429,0.0,0.0,0.8413100941904039,1.0,50.88,8.16,2.7,0.1,0.034,0.156,0.933,7.15,10.0,0.14,0.14,0.016,24.051764432739542,0.0,0.0,0.0,0.0,0.0,0.0,0.0,0.0,0.0,0.0,0.0,0.0,0.0,2108.711178257292,6.0,1.2,3.99,75.0,23.4,10.0,60.0,26.5,8.0,124.2875,155.0,570.0,42.0241763451055,415.0,86.70967741935483
2025-05-05 14:00:00,2.69,1.35,1.34,1185.0,4002.0,0.0,2336.0,1329.0,232.0,106582.0,3.0244267607367,1.048916882340597,12.71678663860256,0.4744584411702986,86.23429647905684,3.572292205851493,29.80463773638336,2.8,0.96,0.68,86.33,12.71,4.171690282547144,70.93,9.02,19.08,0.97,11.530370602675143,5.30666666666667,78.8533333333333,68.71,35.955,0.05,5.3,1.7,9.42,2.39,0.036,0.16,55.17,10.86,0.056,2.04905660377358,0.2,101.091431642719,0.0575892857142857,55.68308035714286,0.4434375,0.2591517857142857,0.7544196428571429,0.0,0.0,0.7755395724078157,1.0,50.88,8.16,2.7,0.1,0.034,0.156,0.933,7.15,10.0,0.14,0.14,0.016,22.17148615311728,0.0,0.0,0.0,0.0,0.0,0.0,0.0,0.0,0.0,0.0,0.0,0.0,0.0,2108.711178257292,6.0,1.2,3.67,75.0,23.4,10.0,60.0,26.5,8.0,124.2125,145.0,565.0,41.8982571832313,420.0,79.93103448275862
2025-05-05 15:00:00,2.6,1.35,1.25,1198.0,3999.0,0.0,2341.0,1431.0,241.0,106923.0,3.01252973378958,1.048916882340597,12.71678663860256,0.4744584411702986,86.23429647905684,3.572292205851493,34.594923918441324,2.8,0.96,0.68,86.33,12.71,4.842176214738715,70.93,9.02,19.08,0.97,13.383564574047483,5.30666666666667,78.8533333333333,68.71,35.955,0.05,5.3,1.7,9.42,2.39,0.036,0.16,55.17,10.86,0.056,2.04905660377358,0.2,117.33913417833575,0.0575892857142857,55.68308035714286,0.4434375,0.2591517857142857,0.7544196428571429,0.0,0.0,0.9001864991781832,1.0,50.88,8.16,2.7,0.1,0.034,0.156,0.933,7.15,10.0,0.14,0.14,0.016,25.734950493612068,0.0,0.0,0.0,0.0,0.0,0.0,0.0,0.0,0.0,0.0,0.0,0.0,0.0,2108.711178257292,8.0,1.2,3.64,75.0,23.4,10.0,60.0,26.5,8.0,121.695,126.0,546.0,42.0443814919736,420.0,92.77777777777776
2025-05-05 16:00:00,2.57,1.35,1.22,1196.0,3998.0,0.0,2291.0,1462.0,243.0,106842.0,3.01405863928391,0.95,12.37,0.4,86.68,3.9,32.14477754139706,2.8,0.96,0.68,86.33,12.71,4.499234558398559,70.72,9.3,18.86,1.12,12.435688743178543,5.30666666666667,78.8533333333333,68.71,36.9175,0.052,5.52,1.88,9.16,2.76,0.068,0.18,54.62,10.79,0.056,1.95471014492754,0.19,109.02872265176768,0.1711632453567937,0.9927468230694038,0.162605083088954,0.2653030303030303,38.78559139784947,21.7,30.97,0.8364318080325882,1.0,63.46,2.54,1.8,0.03,0.009,0.041,0.183,3.63,2.69,0.02,0.02,0.026,23.91230171820242,0.0,0.0,0.0,0.0,0.0,0.0,0.0,0.0,0.0,0.0,0.0,0.0,0.0,2108.711178257292,7.0,1.2,3.84,75.0,23.4,10.0,60.0,26.5,8.0,124.2125,145.0,565.0,41.8736692689851,420.0,86.20689655172414
2025-05-05 17:00:00,2.61,1.35,1.26,1186.0,3999.0,0.0,2303.0,1450.0,245.0,109999.0,2.92834589784022,0.95,12.37,0.4,86.68,3.9,32.246192050823446,2.8,0.96,0.68,86.33,12.71,4.513429326582802,70.72,9.3,18.86,1.12,12.474922465410542,5.30666666666667,78.8533333333333,68.71,36.9175,0.052,5.52,1.88,9.16,2.76,0.068,0.18,54.62,10.79,0.056,1.95471014492754,0.19,109.37270059365495,0.1711632453567937,0.9927468230694038,0.162605083088954,0.2653030303030303,38.78559139784947,21.7,30.97,0.8390706914832825,1.0,63.46,2.54,1.8,0.03,0.009,0.041,0.183,3.63,2.69,0.02,0.02,0.026,23.987743346158435,0.0,0.0,0.0,0.0,0.0,0.0,0.0,0.0,0.0,0.0,0.0,0.0,0.0,2108.711178257292,7.0,1.2,3.68,75.0,23.4,10.0,60.0,26.5,8.0,123.815,142.0,562.0,41.8538661622133,420.0,86.47887323943662
2025-05-05 18:00:00,2.67,1.35,1.32,1198.0,3999.0,0.0,2315.0,1402.0,245.0,111012.0,2.9016426303367,0.95,12.37,0.4,86.68,3.9,31.123002212614526,2.8,0.96,0.68,86.33,12.71,4.356218889235596,70.72,9.3,18.86,1.12,12.040399650328704,5.30666666666667,78.8533333333333,68.71,36.9175,0.052,5.52,1.88,9.16,2.76,0.068,0.18,54.62,10.79,0.056,1.95471014492754,0.19,105.56306298774352,0.1711632453567937,0.9927468230694038,0.162605083088954,0.2653030303030303,38.78559139784947,21.7,30.97,0.8098444289612589,1.0,63.46,2.54,1.8,0.03,0.009,0.041,0.183,3.63,2.69,0.02,0.02,0.026,23.15220935425316,0.0,0.0,0.0,0.0,0.0,0.0,0.0,0.0,0.0,0.0,0.0,0.0,0.0,2108.711178257292,6.0,1.2,3.6,75.0,23.4,10.0,60.0,26.5,8.0,124.875,150.0,570.0,42.0478786442285,420.0,83.46666666666667
2025-05-05 19:00:00,2.7,1.35,1.35,1183.0,4000.0,0.0,2323.0,1375.0,245.0,111231.0,2.89665723070096,0.95,12.37,0.4,86.68,3.9,28.7862911838719,2.8,0.96,0.68,86.33,12.71,4.029154531737078,70.72,9.3,18.86,1.12,11.136407983291248,5.30666666666667,78.8533333333333,68.71,36.9175,0.052,5.52,1.88,9.16,2.76,0.068,0.18,54.62,10.79,0.056,1.95471014492754,0.19,97.637401709111,0.1711632453567937,0.9927468230694038,0.162605083088954,0.2653030303030303,38.78559139784947,21.7,30.97,0.7490414127293433,1.0,63.46,2.54,1.8,0.03,0.009,0.041,0.183,3.63,2.69,0.02,0.02,0.026,21.41394443468463,0.0,0.0,0.0,0.0,0.0,0.0,0.0,0.0,0.0,0.0,0.0,0.0,0.0,2108.711178257292,7.0,1.2,3.41,75.0,23.4,10.0,60.0,26.5,8.0,124.875,150.0,570.0,42.8204529535372,420.0,77.2
2025-05-05 20:00:00,2.67,1.35,1.32,1177.0,3999.0,0.0,2319.0,1419.0,245.0,112249.0,2.8696877693273,0.95,12.37,0.4,86.68,3.9,32.0732372846132,2.8,0.96,0.68,86.33,12.71,4.489221224343777,70.72,9.3,18.86,1.12,12.408012323118534,5.30666666666667,78.8533333333333,68.71,36.9175,0.052,5.52,1.88,9.16,2.76,0.068,0.18,54.62,10.79,0.056,1.95471014492754,0.19,108.78607226150513,0.1711632453567937,0.9927468230694038,0.162605083088954,0.2653030303030303,38.78559139784947,21.7,30.97,0.8345702755876433,1.0,63.46,2.54,1.8,0.03,0.009,0.041,0.183,3.63,2.69,0.02,0.02,0.026,23.859083362498748,0.0,0.0,0.0,0.0,0.0,0.0,0.0,0.0,0.0,0.0,0.0,0.0,0.0,2108.711178257292,7.0,1.2,3.32,75.0,23.4,10.0,60.0,26.5,8.0,122.6225,133.0,553.0,42.1125781792912,420.0,86.01503759398496
2025-05-05 21:00:00,2.65,1.35,1.3,1197.0,3995.0,0.0,2320.0,1425.0,245.0,111135.0,2.89553622184819,0.95,12.37,0.4,86.68,3.9,32.26217585937434,2.8,0.96,0.68,86.33,12.71,4.515666545481406,70.72,9.3,18.86,1.12,12.481106041197108,5.30666666666667,78.8533333333333,68.71,36.9175,0.052,5.52,1.88,9.16,2.76,0.068,0.18,54.62,10.79,0.056,1.95471014492754,0.19,109.42691450840891,0.1711632453567937,0.9927468230694038,0.162605083088954,0.2653030303030303,38.78559139784947,21.7,30.97,0.8394866024619245,1.0,63.46,2.54,1.8,0.03,0.009,0.041,0.183,3.63,2.69,0.02,0.02,0.026,23.999633602738463,0.0,0.0,0.0,0.0,0.0,0.0,0.0,0.0,0.0,0.0,0.0,0.0,0.0,2108.711178257292,7.0,1.2,3.53,75.0,23.4,10.0,60.0,26.5,8.0,123.285,138.0,558.0,41.8046164607134,420.0,86.52173913043478
2025-05-05 22:00:00,2.66,1.35,1.31,1189.0,4006.0,0.0,2315.0,1424.0,247.0,112129.0,2.87778198203146,0.95,12.37,0.4,86.68,3.9,32.160849930167764,2.8,0.96,0.68,86.33,12.71,4.501484175677758,70.72,9.3,18.86,1.12,12.44190658755013,5.30666666666667,78.8533333333333,68.71,36.9175,0.052,5.52,1.88,9.16,2.76,0.068,0.18,54.62,10.79,0.056,1.95471014492754,0.19,109.08323701309357,0.1711632453567937,0.9927468230694038,0.162605083088954,0.2653030303030303,38.78559139784947,21.7,30.97,0.8368500239366045,1.0,63.46,2.54,1.8,0.03,0.009,0.041,0.183,3.63,2.69,0.02,0.02,0.026,23.92425786906152,0.0,0.0,0.0,0.0,0.0,0.0,0.0,0.0,0.0,0.0,0.0,0.0,0.0,2108.711178257292,7.0,1.2,3.44,75.0,23.4,10.0,60.0,26.5,8.0,123.02,136.0,556.0,41.7332080789103,420.0,86.25
2025-05-05 23:00:00,2.6,1.35,1.25,1171.0,4001.0,0.0,2285.0,1467.0,244.0,110350.0,2.92049674326036,1.027856900514595,13.09841966044901,0.4750295296598197,85.8737234390364,3.382737085477478,35.18316110544974,5.2,1.03,0.48,86.52,12.45,4.7874893284896975,71.08,9.01,18.8,1.11,12.97522336025079,5.16,78.12,68.71,37.88,0.05,5.36,1.83,8.59,2.75,0.042,0.19,54.92,10.61,0.058,1.9794776119403,0.18,116.12603531674633,0.1711632453567937,0.9927468230694038,0.162605083088954,0.2653030303030303,38.78559139784947,0.0,0.0,0.1054790337394935,1.0,50.91,8.28,3.7,0.09,0.021,0.209,0.802,7.7,9.28,0.16,0.11,0.016,26.02289301980661,0.0,0.0,0.0,0.0,0.0,0.0,0.0,0.0,0.0,0.0,0.0,0.0,0.0,2108.711178257292,8.0,1.2,3.59,75.0,23.4,10.0,60.0,26.5,8.0,123.1525,137.0,557.0,42.4686192468619,420.0,91.53284671532846
2025-05-06 00:00:00,2.6,1.35,1.25,1197.0,4000.0,0.0,2314.0,1494.0,252.0,111717.0,2.88406454315251,1.027856900514595,13.09841966044901,0.4750295296598197,85.8737234390364,3.382737085477478,33.53039817065003,5.2,1.03,0.48,86.52,12.45,4.562592398700997,71.08,9.01,18.8,1.11,12.36569972545585,5.16,78.12,68.71,37.88,0.05,5.36,1.83,8.59,2.75,0.042,0.19,54.92,10.61,0.058,1.9794776119403,0.18,110.67090277872576,0.1711632453567937,0.9927468230694038,0.162605083088954,0.2653030303030303,38.78559139784947,0.0,0.0,0.1005240543719313,1.0,50.91,8.28,3.7,0.09,0.021,0.209,0.802,7.7,9.28,0.16,0.11,0.016,24.80044251541653,0.0,0.0,0.0,0.0,0.0,0.0,0.0,0.0,0.0,0.0,0.0,0.0,0.0,2085.8120678112214,7.0,1.2,3.59,75.0,23.4,10.0,60.0,26.5,8.0,126.55,140.0,572.0,41.8067226890756,432.0,86.28571428571429
2025-05-06 01:00:00,2.55,1.35,1.2,1193.0,3999.0,0.0,2313.0,1513.0,248.0,109046.0,2.95392013496254,1.027856900514595,13.09841966044901,0.4750295296598197,85.8737234390364,3.382737085477478,34.426844920858734,5.2,1.03,0.48,86.52,12.45,4.684574878823246,71.08,9.01,18.8,1.11,12.69630096903561,5.16,78.12,68.71,37.88,0.05,5.36,1.83,8.59,2.75,0.042,0.19,54.92,10.61,0.058,1.9794776119403,0.18,113.6297275034942,0.1711632453567937,0.9927468230694038,0.162605083088954,0.2653030303030303,38.78559139784947,0.0,0.0,0.1032115996077764,1.0,50.91,8.28,3.7,0.09,0.021,0.209,0.802,7.7,9.28,0.16,0.11,0.016,25.46349089269895,0.0,0.0,0.0,0.0,0.0,0.0,0.0,0.0,0.0,0.0,0.0,0.0,0.0,2085.8120678112214,8.0,1.2,3.5,75.0,23.4,10.0,60.0,26.5,8.0,122.8875,135.0,555.0,41.7118604102806,420.0,88.5925925925926
2025-05-06 02:00:00,2.57,1.35,1.22,1192.0,3999.0,0.0,2298.0,1509.0,250.0,110393.0,2.91790163226146,1.027856900514595,13.09841966044901,0.4750295296598197,85.8737234390364,3.382737085477478,36.70085892482849,5.2,1.03,0.48,86.52,12.45,4.994007500417758,71.08,9.01,18.8,1.11,13.534936233712711,5.16,78.12,68.71,37.88,0.05,5.36,1.83,8.59,2.75,0.042,0.19,54.92,10.61,0.058,1.9794776119403,0.18,121.13537003926014,0.1711632453567937,0.9927468230694038,0.162605083088954,0.2653030303030303,38.78559139784947,0.0,0.0,0.1100290882106312,1.0,50.91,8.28,3.7,0.09,0.021,0.209,0.802,7.7,9.28,0.16,0.11,0.016,27.145443886447456,0.0,0.0,0.0,0.0,0.0,0.0,0.0,0.0,0.0,0.0,0.0,0.0,0.0,2085.8120678112214,7.0,1.2,3.69,75.0,23.4,10.0,60.0,26.5,8.0,122.8875,135.0,555.0,41.6995588576736,420.0,94.44444444444444
2025-05-06 03:00:00,2.62,1.35,1.27,1196.0,3999.0,0.0,2322.0,1446.0,246.0,110019.0,2.92781393106773,1.027856900514595,13.09841966044901,0.4750295296598197,85.8737234390364,3.382737085477478,33.19731474511378,5.2,1.03,0.48,86.52,12.45,4.517268633150987,71.08,9.01,18.8,1.11,12.24286164871291,5.16,78.12,68.71,37.88,0.05,5.36,1.83,8.59,2.75,0.042,0.19,54.92,10.61,0.058,1.9794776119403,0.18,109.57152294979798,0.1711632453567937,0.9927468230694038,0.162605083088954,0.2653030303030303,38.78559139784947,0.0,0.0,0.0995254710503558,1.0,50.91,8.28,3.7,0.09,0.021,0.209,0.802,7.7,9.28,0.16,0.11,0.016,24.554080503673987,0.0,0.0,0.0,0.0,0.0,0.0,0.0,0.0,0.0,0.0,0.0,0.0,0.0,2085.8120678112214,7.0,1.2,3.5,75.0,23.4,10.0,60.0,26.5,8.0,123.55,140.0,560.0,42.5075739920764,420.0,85.42857142857143
2025-05-06 04:00:00,2.57,1.35,1.22,1193.0,4001.0,0.0,2295.0,1502.0,249.0,109878.0,2.9330335598763,1.027856900514595,13.09841966044901,0.4750295296598197,85.8737234390364,3.382737085477478,35.43898183669231,5.2,1.03,0.48,86.52,12.45,4.822299703178871,71.08,9.01,18.8,1.11,13.069567672238746,5.16,78.12,68.71,37.88,0.05,5.36,1.83,8.59,2.75,0.042,0.19,54.92,10.61,0.058,1.9794776119403,0.18,116.97040081255815,0.1711632453567937,0.9927468230694038,0.162605083088954,0.2653030303030303,38.78559139784947,0.0,0.0,0.1062459836864049,1.0,50.91,8.28,3.7,0.09,0.021,0.209,0.802,7.7,9.28,0.16,0.11,0.016,26.212108408992965,0.0,0.0,0.0,0.0,0.0,0.0,0.0,0.0,0.0,0.0,0.0,0.0,0.0,2085.8120678112214,8.0,1.2,3.69,75.0,23.4,10.0,60.0,26.5,8.0,123.815,142.0,562.0,42.4703087885986,420.0,91.19718309859157
2025-05-06 05:00:00,2.59,1.35,1.24,1194.0,3999.0,0.0,2288.0,1475.0,247.0,109370.0,2.94517546151938,1.027856900514595,13.09841966044901,0.4750295296598197,85.8737234390364,3.382737085477478,35.38716109597981,5.2,1.03,0.48,86.52,12.45,4.815248283256371,71.08,9.01,18.8,1.11,13.050456663895211,5.16,78.12,68.71,37.88,0.05,5.36,1.83,8.59,2.75,0.042,0.19,54.92,10.61,0.058,1.9794776119403,0.18,116.79936054849313,0.1711632453567937,0.9927468230694038,0.162605083088954,0.2653030303030303,38.78559139784947,0.0,0.0,0.1060906252283733,1.0,50.91,8.28,3.7,0.09,0.021,0.209,0.802,7.7,9.28,0.16,0.11,0.016,26.173779687257973,0.0,0.0,0.0,0.0,0.0,0.0,0.0,0.0,0.0,0.0,0.0,0.0,0.0,2085.8120678112214,7.0,1.2,3.6,75.0,23.4,10.0,60.0,26.5,8.0,123.6825,141.0,561.0,42.5694444444444,420.0,91.06382978723404
2025-05-06 06:00:00,2.59,1.35,1.24,1198.0,4000.0,0.0,2302.0,1466.0,246.0,108677.0,2.96468346125907,1.027856900514595,13.09841966044901,0.4750295296598197,85.8737234390364,3.382737085477478,35.05703053769121,5.2,1.03,0.48,86.52,12.45,4.770326324138542,71.08,9.01,18.8,1.11,12.928707577194318,5.16,78.12,68.71,37.88,0.05,5.36,1.83,8.59,2.75,0.042,0.19,54.92,10.61,0.058,1.9794776119403,0.18,115.70972699464453,0.1711632453567937,0.9927468230694038,0.162605083088954,0.2653030303030303,38.78559139784947,0.0,0.0,0.1051008945958189,1.0,50.91,8.28,3.7,0.09,0.021,0.209,0.802,7.7,9.28,0.16,0.11,0.016,25.92960173590321,0.0,0.0,0.0,0.0,0.0,0.0,0.0,0.0,0.0,0.0,0.0,0.0,0.0,2085.8120678112214,7.0,1.2,3.63,75.0,23.4,10.0,60.0,26.5,8.0,123.55,140.0,560.0,42.4900724129876,420.0,90.21428571428572
2025-05-06 07:00:00,2.57,1.35,1.22,1191.0,3997.0,0.0,2275.0,1470.0,243.0,107355.0,2.99891627892,1.027856900514595,13.09841966044901,0.4750295296598197,85.8737234390364,3.382737085477478,35.172313061493,5.2,1.03,0.48,86.52,12.45,4.786013199198125,71.08,9.01,18.8,1.11,12.971222702295735,5.16,78.12,68.71,37.88,0.05,5.36,1.83,8.59,2.75,0.042,0.19,54.92,10.61,0.058,1.9794776119403,0.18,116.0902301106177,0.1711632453567937,0.9927468230694038,0.162605083088954,0.2653030303030303,38.78559139784947,0.0,0.0,0.1054465113293812,1.0,50.91,8.28,3.7,0.09,0.021,0.209,0.802,7.7,9.28,0.16,0.11,0.016,26.01486936648807,0.0,0.0,0.0,0.0,0.0,0.0,0.0,0.0,0.0,0.0,0.0,0.0,0.0,2085.8120678112214,8.0,1.2,3.56,75.0,23.4,10.0,60.0,26.5,8.0,123.1525,137.0,557.0,42.3157405254592,420.0,90.51094890510949
2025-05-06 08:00:00,2.58,1.35,1.23,1196.0,3999.0,0.0,2279.0,1451.0,242.0,107175.0,3.00545141272917,0.96,12.26979159598342,0.42,86.77020840401657,3.70892675385946,35.49188945436355,5.2,1.03,0.48,86.52,12.45,4.829499018051054,71.2,8.96,18.68,1.16,13.089079510719822,5.16,78.12,68.71,37.88,0.054,5.68,1.8,9.12,2.77,0.04,0.2,54.63,10.68,0.072,1.88028169014085,0.18,117.14502843796684,0.1711632453567937,0.9927468230694038,0.162605083088954,0.2653030303030303,38.78559139784947,0.0,0.0,0.1064046005989869,1.0,63.38,2.64,1.7,0.01,0.013,0.0539999999999999,0.248,3.51,2.72,0.04,0.04,0.025,26.25124102901154,0.0,0.0,0.0,0.0,0.0,0.0,0.0,0.0,0.0,0.0,0.0,0.0,0.0,2085.8120678112214,7.0,1.2,3.83,75.0,23.4,10.0,60.0,26.5,8.0,124.875,150.0,570.0,42.6123205187587,420.0,91.33333333333331
2025-05-06 09:00:00,2.57,1.35,1.22,1198.0,3998.0,0.0,2281.0,1461.0,242.0,106548.0,3.02236945892529,0.96,12.26979159598342,0.42,86.77020840401657,3.70892675385946,31.65772913374618,5.2,1.03,0.48,86.52,12.45,4.30777211683094,71.2,8.96,18.68,1.16,11.67507676065666,5.16,78.12,68.71,37.88,0.054,5.68,1.8,9.12,2.77,0.04,0.2,54.63,10.68,0.072,1.88028169014085,0.18,104.48994507386531,0.1711632453567937,0.9927468230694038,0.162605083088954,0.2653030303030303,38.78559139784947,0.0,0.0,0.0949097970306292,1.0,63.38,2.64,1.7,0.01,0.013,0.0539999999999999,0.248,3.51,2.72,0.04,0.04,0.025,23.41534053828621,0.0,0.0,0.0,0.0,0.0,0.0,0.0,0.0,0.0,0.0,0.0,0.0,0.0,2085.8120678112214,7.0,1.2,3.84,75.0,23.4,10.0,60.0,26.5,8.0,124.875,150.0,570.0,42.6183844011142,420.0,81.46666666666667
2025-05-06 10:00:00,2.5,1.35,1.15,1190.0,4000.0,0.0,2279.0,1526.0,243.0,105617.0,3.05051624041884,0.96,12.26979159598342,0.42,86.77020840401657,3.70892675385946,32.877379349532895,5.2,1.03,0.48,86.52,12.45,4.47373396360953,71.2,8.96,18.68,1.16,12.12487244342035,5.16,78.12,68.71,37.88,0.054,5.68,1.8,9.12,2.77,0.04,0.2,54.63,10.68,0.072,1.88028169014085,0.18,108.51553969306477,0.1711632453567937,0.9927468230694038,0.162605083088954,0.2653030303030303,38.78559139784947,0.0,0.0,0.0985663054914741,1.0,63.38,2.64,1.7,0.01,0.013,0.0539999999999999,0.248,3.51,2.72,0.04,0.04,0.025,24.31744330818443,0.0,0.0,0.0,0.0,0.0,0.0,0.0,0.0,0.0,0.0,0.0,0.0,0.0,2085.8120678112214,7.0,1.2,3.78,75.0,23.4,10.0,60.0,26.5,8.0,125.14,152.0,572.0,41.5076779897627,420.0,84.60526315789474
2025-05-06 11:00:00,2.5,1.35,1.15,1195.0,4000.0,0.0,2282.0,1511.0,242.0,104710.0,3.07692068313085,0.96,12.26979159598342,0.42,86.77020840401657,3.70892675385946,33.56765092219027,5.2,1.03,0.48,86.52,12.45,4.567661504058564,71.2,8.96,18.68,1.16,12.379438194565257,5.16,78.12,68.71,37.88,0.054,5.68,1.8,9.12,2.77,0.04,0.2,54.63,10.68,0.072,1.88028169014085,0.18,110.79385973327686,0.1711632453567937,0.9927468230694038,0.162605083088954,0.2653030303030303,38.78559139784947,0.0,0.0,0.100635738032897,1.0,63.38,2.64,1.7,0.01,0.013,0.0539999999999999,0.248,3.51,2.72,0.04,0.04,0.025,24.82799616146669,0.0,0.0,0.0,0.0,0.0,0.0,0.0,0.0,0.0,0.0,0.0,0.0,0.0,2085.8120678112214,7.0,1.2,3.9,75.0,23.4,10.0,60.0,26.5,8.0,125.14,152.0,572.0,41.2168560606061,420.0,86.38157894736842
2025-05-06 12:00:00,2.51,1.35,1.16,1198.0,3999.0,0.0,2283.0,1502.0,241.0,104537.0,3.08123908422468,0.96,12.26979159598342,0.42,86.77020840401657,3.70892675385946,32.54189252067146,5.2,1.03,0.48,86.52,12.45,4.428083159004193,71.2,8.96,18.68,1.16,12.001148013831642,5.16,78.12,68.71,37.88,0.054,5.68,1.8,9.12,2.77,0.04,0.2,54.63,10.68,0.072,1.88028169014085,0.18,107.4082271573918,0.1711632453567937,0.9927468230694038,0.162605083088954,0.2653030303030303,38.78559139784947,0.0,0.0,0.097560516772417,1.0,63.38,2.64,1.7,0.01,0.013,0.0539999999999999,0.248,3.51,2.72,0.04,0.04,0.025,24.069303641858,0.0,0.0,0.0,0.0,0.0,0.0,0.0,0.0,0.0,0.0,0.0,0.0,0.0,2085.8120678112214,6.0,1.2,3.9,75.0,23.4,10.0,60.0,26.5,8.0,125.5375,155.0,575.0,41.7432273262662,420.0,83.74193548387096
2025-05-06 13:00:00,2.53,1.35,1.18,1199.0,3997.0,0.0,2299.0,1478.0,240.0,104343.0,3.0854209691236,0.96,12.26979159598342,0.42,86.77020840401657,3.70892675385946,30.73679524679754,5.2,1.03,0.48,86.52,12.45,4.182457590862203,71.2,8.96,18.68,1.16,11.335444888257006,5.16,78.12,68.71,37.88,0.054,5.68,1.8,9.12,2.77,0.04,0.2,54.63,10.68,0.072,1.88028169014085,0.18,101.45029776191244,0.1711632453567937,0.9927468230694038,0.162605083088954,0.2653030303030303,38.78559139784947,0.0,0.0,0.0921488394167821,1.0,63.38,2.64,1.7,0.01,0.013,0.0539999999999999,0.248,3.51,2.72,0.04,0.04,0.025,22.73418048144677,0.0,0.0,0.0,0.0,0.0,0.0,0.0,0.0,0.0,0.0,0.0,0.0,0.0,2085.8120678112214,7.0,1.2,3.8,75.0,23.4,10.0,60.0,26.5,8.0,125.5375,155.0,575.0,41.4055080721747,420.0,79.09677419354838
2025-05-06 14:00:00,2.57,1.35,1.22,1197.0,4000.0,0.0,2315.0,1461.0,243.0,106793.0,3.0169480009878,0.96,12.26979159598342,0.42,86.77020840401657,3.70892675385946,33.03077303234565,5.2,1.03,0.48,86.52,12.45,4.494606750375982,71.2,8.96,18.68,1.16,12.18144261034144,5.16,78.12,68.71,37.88,0.054,5.68,1.8,9.12,2.77,0.04,0.2,54.63,10.68,0.072,1.88028169014085,0.18,109.02183303533414,0.1711632453567937,0.9927468230694038,0.162605083088954,0.2653030303030303,38.78559139784947,0.0,0.0,0.0990261793895681,1.0,63.38,2.64,1.7,0.01,0.013,0.0539999999999999,0.248,3.51,2.72,0.04,0.04,0.025,24.43089949780271,0.0,0.0,0.0,0.0,0.0,0.0,0.0,0.0,0.0,0.0,0.0,0.0,0.0,2085.8120678112214,7.0,1.2,3.61,75.0,23.4,10.0,60.0,26.5,8.0,125.595,146.0,571.0,42.2768068020784,425.0,85.0
2025-05-06 15:00:00,2.59,1.35,1.24,1198.0,3999.0,0.0,2311.0,1461.0,245.0,108381.0,2.97203197338077,0.96,12.26979159598342,0.42,86.77020840401657,3.70892675385946,30.642260782348377,5.2,1.03,0.48,86.52,12.45,4.169593972997726,71.2,8.96,18.68,1.16,11.300581454928963,5.16,78.12,68.71,37.88,0.054,5.68,1.8,9.12,2.77,0.04,0.2,54.63,10.68,0.072,1.88028169014085,0.18,101.13827598182364,0.1711632453567937,0.9927468230694038,0.162605083088954,0.2653030303030303,38.78559139784947,0.0,0.0,0.0918654253160624,1.0,63.38,2.64,1.7,0.01,0.013,0.0539999999999999,0.248,3.51,2.72,0.04,0.04,0.025,22.66425895712233,0.0,0.0,0.0,0.0,0.0,0.0,0.0,0.0,0.0,0.0,0.0,0.0,0.0,2085.8120678112214,6.0,1.2,3.63,75.0,23.4,10.0,60.0,26.5,8.0,127.0525,157.0,582.0,42.1077283372365,425.0,78.85350318471338
2025-05-06 16:00:00,2.54,1.35,1.19,1199.0,4000.0,0.0,2304.0,1494.0,245.0,106937.0,3.01288830581875,0.95,12.28,0.4,86.77,4.8,33.03077303234565,5.0,1.04,0.44,86.11,12.4,4.494606750375982,71.54,8.68,18.58,1.2,12.18144261034144,5.16,78.12,68.71,37.88,0.053,5.64,1.94,8.9,2.8,0.031,0.19,54.6,10.74,0.068,1.90425531914894,0.2,109.02183303533414,0.2,96.85,0.58,0.34,1.37,0.0,0.0,0.0990261793895681,1.0,51.13,8.2,3.9,0.1,0.032,0.198,0.935,7.96,8.91,0.12,0.14,0.021,24.43089949780271,0.0,0.0,0.0,0.0,0.0,0.0,0.0,0.0,0.0,0.0,0.0,0.0,0.0,2085.8120678112214,7.0,1.2,3.58,75.0,23.4,10.0,60.0,26.5,8.0,125.595,146.0,571.0,42.1003281762775,425.0,85.0
2025-05-06 17:00:00,2.56,1.35,1.21,1198.0,3998.0,0.0,2305.0,1465.0,243.0,106688.0,3.01840621728583,0.95,12.28,0.4,86.77,4.8,32.86885747826551,5.0,1.04,0.44,86.11,12.4,4.472574364344727,71.54,8.68,18.58,1.2,12.121729656369178,5.16,78.12,68.71,37.88,0.053,5.64,1.94,8.9,2.8,0.031,0.19,54.6,10.74,0.068,1.90425531914894,0.2,108.4874122851609,0.2,96.85,0.58,0.34,1.37,0.0,0.0,0.09854075694158,1.0,51.13,8.2,3.9,0.1,0.032,0.198,0.935,7.96,8.91,0.12,0.14,0.021,24.31114018653897,0.0,0.0,0.0,0.0,0.0,0.0,0.0,0.0,0.0,0.0,0.0,0.0,0.0,2085.8120678112214,7.0,1.2,3.49,75.0,23.4,10.0,60.0,26.5,8.0,126.58,144.0,574.0,42.7493515680264,430.0,84.58333333333333
