Repository: saikumar-voptimai/evonith_bf_webapp

# Evonith BF2 — Blast Furnace Intelligence Platform

Monitoring, modelling and optimisation of **Blast Furnace 2 (BF2)** at Evonith Steel: live telemetry from InfluxDB,
manual plant reports from Neon PostgreSQL, a two-zone energy model of the furnace, blend and fuel optimisers, a
conversational assistant (FurnaceMind) and a live digital twin evaluated every hour.

The platform has three deployable parts that share one Python service layer, plus the shared data library:

| Part | Path | What it is |
|---|---|---|
| **Streamlit app** (legacy) | `src/app.py`, `src/custom_pages/` | The original 11-page dashboard; still the home of the model pages. Served under `/legacy` in production |

File: src/data/V13_df_filtered.csv (part 177 of 268)
NM3/HR.,STEAMKGS/HR.,RAFTOC,PERMEABILITYKGS/HR.,TUYEREVELOCITYM/S,HOT BLAST VOLUMENM3/HR.,O2 ENRICHMENT %,COKE_VM%,COKE_ASH%,COKE_IM%,COKE_FC%,COKE_MOIST%,COKE_CALC_MT,NUTCOKE_MOIST%,NUTCOKE_VM%,NUTCOKE_IM%,NUTCOKE_FC%,NUTCOKE_ASH%,NUTCOKE_CALC_MT,PCI_2_FC%,PCI_2_ASH%,PCI_2_VM%,PCI_2_IM%,PCI_2_CALC_MT,SINTER_SP_02_COLD_STRENGTH_AI,SINTER_SP_02_COLD_STRENGTH_TI,SINTER_SP_02_HOT_STRENGTH_RI,SINTER_SP_02_HOT_STRENGTH_RDI,SINTER_SP_02_P%,SINTER_SP_02_SIO2%,SINTER_SP_02_MGO%,SINTER_SP_02_FEO%,SINTER_SP_02_AL2O3%,SINTER_SP_02_NA2O%,SINTER_SP_02_TIO2%,SINTER_SP_02_FE(T)%,SINTER_SP_02_CAO%,SINTER_SP_02_K2O%,SINTER_SP_02_BASICITY,SINTER_SP_02_MNO%,SINTER_CALC_MT,FLUX_TM%,FLUX_SIO2%,FLUX_FE2O3%,FLUX_AL2O3%,FLUX_LOI%,FLUX_MGO%,FLUX_CAO%,FLUX_CALC_MT,GEOMIN TYPE,ORE_FE(T)%,ORE_LOI%,ORE_TM%,ORE_MGO%,ORE_NA2O%,ORE_P%,ORE_TIO2%,ORE_AL2O3%,ORE_SIO2%,ORE_MNO%,ORE_CAO%,ORE_K2O%,ORE_CALC_MT,LLOYDS_PELLET_PCT_SIO2,LLOYDS_PELLET_PCT_AL2O3,LLOYDS_PELLET_PCT_FE2O3,LLOYDS_PELLET_PCT_MGO,LLOYDS_PELLET_PCT_TIO2,LLOYDS_PELLET_PCT_NA2O,TOTAL_PELLET_CALC_MT,LLOYDS_PELLET_PCT_K2O,LLOYDS_PELLET_PCT_TM,LLOYDS_PELLET_PCT_LOI,LLOYDS_PELLET_PCT_MNO,LLOYDS_PELLET_PCT_CAO,LLOYDS_PELLET_PCT_P,DAILYPRODUCTION,CHARGES/HRS.,STOCKRODLEVEL,FURNACE TOP GAS ANALYSISH2%,COKE_DISCHARGE_TIME,WEIGHTED_COKE_ANGLE,TOTAL_COKE_PORTIONS,NON_COKE_DISCHARGE_TIME,WEIGHTED_NON_COKE_ANGLE,TOTAL_NON_COKE_PORTIONS,UNITCOST LAKHS/THM,ACTUALKG/THM.,ACT. FUEL RATEKG/THM.,FURNACETOPGASANALYSISCO2ETACO,COKE RATE KG/THM,PRODUCTIONTONNESPERHR
2025-05-11 07:00:00,2.61,1.35,1.26,1176.0,4000.0,0.0,2282.0,1450.0,243.0,106594.0,3.02257631412906,0.96,12.38,0.4,86.66,4.5,32.04294241340292,6.0,1.02,0.48,86.53,12.45,4.280956092198137,71.46,8.76,18.62,1.16,11.334120938361805,5.12,78.7466666666667,69.71,33.48,0.049,5.38,1.88,8.88,2.56,0.038,0.16,54.82,10.89,0.074,2.02416356877323,0.18,100.12714705352656,0.1,1.7,0.21,0.57,45.82,20.11,31.22,1.1193161171211017,1.0,51.13,8.57,3.0,0.12,0.03,0.198,0.818,8.34,9.17,0.12,0.17,0.016,21.412147002494333,0.0,0.0,0.0,0.0,0.0,0.0,0.0,0.0,0.0,0.0,0.0,0.0,0.0,2087.5637492024,7.0,1.2,3.76,75.0,23.4,10.0,60.0,26.5,8.0,124.08,144.0,564.0,42.1940928270042,420.0,83.125
2025-05-11 08:00:00,2.72,1.31,1.41,1181.0,3999.0,0.0,2333.0,1335.0,243.0,105139.0,3.06360942371016,0.96,12.42,0.42,86.62,4.4,32.20891254119164,6.0,1.02,0.48,86.53,12.45,4.30312979960969,71.3,8.8,18.72,1.18,11.392827329187073,5.12,78.7466666666667,69.71,33.48,0.05,5.46,1.92,8.82,2.97,0.033,0.19,54.54,10.71,0.083,1.96153846153846,0.2,100.64576719699514,0.1,1.7,0.21,0.57,45.82,0.0,0.0,1.1251137444612442,1.0,63.34,2.48,2.0,0.01,0.01,0.065,0.133,3.48,3.13,0.03,0.02,0.013,21.52305369540616,0.0,0.0,0.0,0.0,0.0,0.0,0.0,0.0,0.0,0.0,0.0,0.0,0.0,2087.5637492024,7.0,1.2,3.39,75.0,23.4,10.0,60.0,26.5,8.0,122.8875,135.0,555.0,43.1524547803618,420.0,83.55555555555556
2025-05-11 09:00:00,2.67,1.35,1.32,1183.0,4001.0,0.0,2319.0,1397.0,242.0,110848.0,2.90738500920295,0.96,12.42,0.42,86.62,4.4,35.01192780633453,6.0,1.02,0.48,86.53,12.45,4.677614299847679,71.3,8.8,18.72,1.18,12.38430038423071,5.12,78.7466666666667,69.71,33.48,0.05,5.46,1.92,8.82,2.97,0.033,0.19,54.54,10.71,0.083,1.96153846153846,0.2,109.40457336483472,0.1,1.7,0.21,0.57,45.82,0.0,0.0,1.2230279785017046,1.0,63.34,2.48,2.0,0.01,0.01,0.065,0.133,3.48,3.13,0.03,0.02,0.013,23.39612059834985,0.0,0.0,0.0,0.0,0.0,0.0,0.0,0.0,0.0,0.0,0.0,0.0,0.0,2087.5637492024,8.0,1.2,3.56,75.0,23.4,10.0,60.0,26.5,8.0,122.6225,133.0,553.0,42.786850174713,420.0,90.82706766917292
2025-05-11 10:00:00,2.69,1.35,1.34,1192.0,4001.0,0.0,2310.0,1361.0,239.0,109161.0,2.95228512319445,0.96,12.42,0.42,86.62,4.4,35.50464533341043,6.0,1.02,0.48,86.53,12.45,4.743441653405139,71.3,8.8,18.72,1.18,12.558582757187596,5.12,78.7466666666667,69.71,33.48,0.05,5.46,1.92,8.82,2.97,0.033,0.19,54.54,10.71,0.083,1.96153846153846,0.2,110.94420726152528,0.1,1.7,0.21,0.57,45.82,0.0,0.0,1.2402394649541295,1.0,63.34,2.48,2.0,0.01,0.01,0.065,0.133,3.48,3.13,0.03,0.02,0.013,23.725370639882915,0.0,0.0,0.0,0.0,0.0,0.0,0.0,0.0,0.0,0.0,0.0,0.0,0.0,2087.5637492024,7.0,1.2,3.61,75.0,23.4,10.0,60.0,26.5,8.0,122.6225,133.0,553.0,42.2137947380896,420.0,92.10526315789474
2025-05-11 11:00:00,2.66,1.35,1.31,1179.0,4000.0,0.0,2315.0,1377.0,237.0,108548.0,2.96820426568853,0.96,12.42,0.42,86.62,4.4,33.55095056374129,6.0,1.02,0.48,86.53,12.45,4.482426874593426,71.3,8.8,18.72,1.18,11.8675284679032,5.12,78.7466666666667,69.71,33.48,0.05,5.46,1.92,8.82,2.97,0.033,0.19,54.54,10.71,0.083,1.96153846153846,0.2,104.83934083020326,0.1,1.7,0.21,0.57,45.82,0.0,0.0,1.1719934838137964,1.0,63.34,2.48,2.0,0.01,0.01,0.065,0.133,3.48,3.13,0.03,0.02,0.013,22.41984759938142,0.0,0.0,0.0,0.0,0.0,0.0,0.0,0.0,0.0,0.0,0.0,0.0,0.0,2087.5637492024,7.0,1.2,3.53,75.0,23.4,10.0,60.0,26.5,8.0,122.8875,135.0,555.0,42.7390791027155,420.0,87.03703703703704
2025-05-11 12:00:00,2.61,1.35,1.26,1179.0,4000.0,0.0,2316.0,1436.0,241.0,108921.0,2.95804674476741,0.96,12.42,0.42,86.62,4.4,33.693720566140186,6.0,1.02,0.48,86.53,12.45,4.50150103150659,71.3,8.8,18.72,1.18,11.918028589043214,5.12,78.7466666666667,69.71,33.48,0.05,5.46,1.92,8.82,2.97,0.033,0.19,54.54,10.71,0.083,1.96153846153846,0.2,105.28546568479986,0.1,1.7,0.21,0.57,45.82,0.0,0.0,1.1769806901278974,1.0,63.34,2.48,2.0,0.01,0.01,0.065,0.133,3.48,3.13,0.03,0.02,0.013,22.515251206187298,0.0,0.0,0.0,0.0,0.0,0.0,0.0,0.0,0.0,0.0,0.0,0.0,0.0,2087.5637492024,7.0,1.2,3.61,75.0,23.4,10.0,60.0,26.5,8.0,122.8875,135.0,555.0,41.5977310328527,420.0,87.4074074074074
2025-05-11 13:00:00,2.64,1.35,1.29,1179.0,3999.0,0.0,2316.0,1415.0,241.0,109232.0,2.9488937068545,0.96,12.42,0.42,86.62,4.4,33.19087621945583,6.0,1.02,0.48,86.53,12.45,4.434320728849199,71.3,8.8,18.72,1.18,11.740164191792726,5.12,78.7466666666667,69.71,33.48,0.05,5.46,1.92,8.82,2.97,0.033,0.19,54.54,10.71,0.083,1.96153846153846,0.2,103.7141877042721,0.1,1.7,0.21,0.57,45.82,0.0,0.0,1.1594154561245555,1.0,63.34,2.48,2.0,0.01,0.01,0.065,0.133,3.48,3.13,0.03,0.02,0.013,22.17923409104013,0.0,0.0,0.0,0.0,0.0,0.0,0.0,0.0,0.0,0.0,0.0,0.0,0.0,2087.5637492024,7.0,1.2,3.55,75.0,23.4,10.0,60.0,26.5,8.0,123.02,136.0,556.0,42.5037551633496,420.0,86.1029411764706
2025-05-11 14:00:00,2.65,1.35,1.3,1179.0,4000.0,0.0,2327.0,1411.0,242.0,110294.0,2.92124874729763,0.96,12.42,0.42,86.62,4.4,32.86715739435708,6.0,1.02,0.48,86.53,12.45,4.391071702009327,71.3,8.8,18.72,1.18,11.62565946665366,5.12,78.7466666666667,69.71,33.48,0.05,5.46,1.92,8.82,2.97,0.033,0.19,54.54,10.71,0.083,1.96153846153846,0.2,102.70263757924052,0.1,1.7,0.21,0.57,45.82,0.0,0.0,1.1481073904146797,1.0,63.34,2.48,2.0,0.01,0.01,0.065,0.133,3.48,3.13,0.03,0.02,0.013,21.962914535205897,0.0,0.0,0.0,0.0,0.0,0.0,0.0,0.0,0.0,0.0,0.0,0.0,0.0,2087.5637492024,7.0,1.2,3.39,75.0,23.4,10.0,60.0,26.5,8.0,122.6225,133.0,553.0,42.0766319772942,420.0,85.26315789473684
2025-05-11 15:00:00,2.67,1.35,1.32,1179.0,4000.0,0.0,2307.0,1387.0,239.0,109663.0,2.93804593424958,0.96,12.42,0.42,86.62,4.4,32.72224047462888,6.0,1.02,0.48,86.53,12.45,4.3717107156689,71.3,8.8,18.72,1.18,11.574399945195752,5.12,78.7466666666667,69.71,33.48,0.05,5.46,1.92,8.82,2.97,0.033,0.19,54.54,10.71,0.083,1.96153846153846,0.2,102.24980408021392,0.1,1.7,0.21,0.57,45.82,0.0,0.0,1.1430451885169075,1.0,63.34,2.48,2.0,0.01,0.01,0.065,0.133,3.48,3.13,0.03,0.02,0.013,21.86607628769617,0.0,0.0,0.0,0.0,0.0,0.0,0.0,0.0,0.0,0.0,0.0,0.0,0.0,2087.5637492024,7.0,1.2,3.32,75.0,23.4,10.0,60.0,26.5,8.0,122.6225,133.0,553.0,43.0044527771268,420.0,84.88721804511279
2025-05-11 16:00:00,2.64,1.35,1.29,1179.0,4000.0,0.0,2322.0,1412.0,241.0,109425.0,2.94443176065356,0.98,12.3,0.38,86.72,4.3,32.882527370691896,5.7,1.04,0.44,85.98,12.54,4.393125139954525,71.16,8.89,18.7,1.25,11.631096082565865,5.12,78.7466666666667,69.71,33.48,0.051,5.35,1.9,9.0,2.67,0.031,0.17,54.98,10.59,0.078,1.97943925233645,0.2,102.75066537459185,0.1,1.7,0.21,0.57,45.82,0.0,0.0,1.1486442906159584,1.0,50.33,8.6,3.6,0.16,0.055,0.213,0.792,8.1,9.34,0.14,0.18,0.03,21.973185258426625,0.0,0.0,0.0,0.0,0.0,0.0,0.0,0.0,0.0,0.0,0.0,0.0,0.0,2087.5637492024,7.0,1.2,3.36,75.0,23.4,10.0,60.0,26.5,8.0,122.49,132.0,552.0,42.8102275392916,420.0,85.3030303030303
2025-05-11 17:00:00,2.64,1.35,1.29,1179.0,3998.0,0.0,2315.0,1413.0,241.0,109853.0,2.93150238456672,0.98,12.3,0.38,86.72,4.3,33.020811951892426,5.7,1.04,0.44,85.98,12.54,4.4116000419379295,71.16,8.89,18.7,1.25,11.680009635728885,5.12,78.7466666666667,69.71,33.48,0.051,5.35,1.9,9.0,2.67,0.031,0.17,54.98,10.59,0.078,1.97943925233645,0.2,103.18277427453202,0.1,1.7,0.21,0.57,45.82,0.0,0.0,1.153474813309229,1.0,50.33,8.6,3.6,0.16,0.055,0.213,0.792,8.1,9.34,0.14,0.18,0.03,22.06559155940371,0.0,0.0,0.0,0.0,0.0,0.0,0.0,0.0,0.0,0.0,0.0,0.0,0.0,2087.5637492024,7.0,1.2,3.44,75.0,23.4,10.0,60.0,26.5,8.0,123.02,136.0,556.0,43.1140558447705,420.0,85.66176470588235
2025-05-11 18:00:00,2.64,1.35,1.29,1179.0,3999.0,0.0,2318.0,1421.0,242.0,110236.0,2.92205449209667,0.98,12.3,0.38,86.72,4.3,32.85074768432904,5.7,1.04,0.44,85.98,12.54,4.388879355026662,71.16,8.89,18.7,1.25,11.619855079665044,5.12,78.7466666666667,69.71,33.48,0.051,5.35,1.9,9.0,2.67,0.031,0.17,54.98,10.59,0.078,1.97943925233645,0.2,102.65136084479194,0.1,1.7,0.21,0.57,45.82,0.0,0.0,1.1475341704939026,1.0,50.33,8.6,3.6,0.16,0.055,0.213,0.792,8.1,9.34,0.14,0.18,0.03,21.95194902776729,0.0,0.0,0.0,0.0,0.0,0.0,0.0,0.0,0.0,0.0,0.0,0.0,0.0,2087.5637492024,7.0,1.2,3.57,75.0,23.4,10.0,60.0,26.5,8.0,123.02,136.0,556.0,42.132456552372,420.0,85.22058823529412
2025-05-11 19:00:00,2.66,1.35,1.31,1178.0,3999.0,0.0,2327.0,1403.0,241.0,110136.0,2.92470579385232,0.98,12.3,0.38,86.72,4.3,32.51935678700939,5.7,1.04,0.44,85.98,12.54,4.344605334792298,71.16,8.89,18.7,1.25,11.502636615154682,5.12,78.7466666666667,69.71,33.48,0.051,5.35,1.9,9.0,2.67,0.031,0.17,54.98,10.59,0.078,1.97943925233645,0.2,101.61583718157662,0.1,1.7,0.21,0.57,45.82,0.0,0.0,1.1359581058600272,1.0,50.33,8.6,3.6,0.16,0.055,0.213,0.792,8.1,9.34,0.14,0.18,0.03,21.730502741182555,0.0,0.0,0.0,0.0,0.0,0.0,0.0,0.0,0.0,0.0,0.0,0.0,0.0,2087.5637492024,7.0,1.2,3.47,75.0,23.4,10.0,60.0,26.5,8.0,122.6225,133.0,553.0,41.7118604102806,420.0,84.3609022556391
2025-05-11 20:00:00,2.66,1.35,1.31,1177.0,4000.0,0.0,2324.0,1420.0,244.0,111465.0,2.89058038663858,0.98,12.3,0.38,86.72,4.3,32.482275104608355,5.7,1.04,0.44,85.98,12.54,4.339651200052247,71.16,8.89,18.7,1.25,11.489520208193394,5.12,78.7466666666667,69.71,33.48,0.051,5.35,1.9,9.0,2.67,0.031,0.17,54.98,10.59,0.078,1.97943925233645,0.2,101.4999650803551,0.1,1.7,0.21,0.57,45.82,0.0,0.0,1.134662777727362,1.0,50.33,8.6,3.6,0.16,0.055,0.213,0.792,8.1,9.34,0.14,0.18,0.03,21.705723542555067,0.0,0.0,0.0,0.0,0.0,0.0,0.0,0.0,0.0,0.0,0.0,0.0,0.0,2087.5637492024,7.0,1.2,3.46,75.0,23.4,10.0,60.0,26.5,8.0,123.02,136.0,556.0,41.2743699476938,420.0,84.26470588235294
2025-05-11 21:00:00,2.61,1.35,1.26,1177.0,4000.0,0.0,2305.0,1471.0,246.0,111255.0,2.89603278899796,0.98,12.3,0.38,86.72,4.3,34.75021858389204,5.7,1.04,0.44,85.98,12.54,4.642649792664001,71.16,8.89,18.7,1.25,12.291729485479314,5.12,78.7466666666667,69.71,33.48,0.051,5.35,1.9,9.0,2.67,0.031,0.17,54.98,10.59,0.078,1.97943925233645,0.2,108.58678960881478,0.1,1.7,0.21,0.57,45.82,0.0,0.0,1.213886016852247,1.0,50.33,8.6,3.6,0.16,0.055,0.213,0.792,8.1,9.34,0.14,0.18,0.03,23.2212378965508,0.0,0.0,0.0,0.0,0.0,0.0,0.0,0.0,0.0,0.0,0.0,0.0,0.0,2087.5637492024,8.0,1.2,3.69,75.0,23.4,10.0,60.0,26.5,8.0,122.8875,135.0,555.0,41.6469474680549,420.0,90.14814814814817
2025-05-11 22:00:00,2.6,1.35,1.25,1177.0,3996.0,0.0,2282.0,1475.0,246.0,110897.0,2.90247202683535,0.98,12.3,0.38,86.72,4.3,34.93916101259867,5.7,1.04,0.44,85.98,12.54,4.667892613089506,71.16,8.89,18.7,1.25,12.358561560690145,5.12,78.7466666666667,69.71,33.48,0.051,5.35,1.9,9.0,2.67,0.031,0.17,54.98,10.59,0.078,1.97943925233645,0.2,109.17719313979156,0.1,1.7,0.21,0.57,45.82,0.0,0.0,1.220486106910483,1.0,50.33,8.6,3.6,0.16,0.055,0.213,0.792,8.1,9.34,0.14,0.18,0.03,23.347495435770497,0.0,0.0,0.0,0.0,0.0,0.0,0.0,0.0,0.0,0.0,0.0,0.0,0.0,2087.5637492024,7.0,1.2,3.78,75.0,23.4,10.0,60.0,26.5,8.0,123.6825,141.0,561.0,41.2698412698413,420.0,90.63829787234044
2025-05-11 23:00:00,2.62,1.35,1.27,1177.0,4002.0,0.0,2294.0,1444.0,244.0,111458.0,2.89220619698231,0.98,12.46,0.4,86.56,3.3,24.00562694906517,5.7,1.04,0.44,85.98,12.54,3.049222717602132,71.41,8.72,18.65,1.22,7.006028879588287,5.10666666666667,79.0,69.71,33.65285714285714,0.051,5.35,1.9,9.0,2.67,0.031,0.17,54.98,10.59,0.078,1.97943925233645,0.2,69.12355603145866,0.1,1.53,0.37,0.42,45.68,20.84,30.81,1.6975911698926756,1.0,62.13999999999999,2.9,2.0,0.2,0.01,0.046,0.118,3.35,3.97,0.03,0.13,0.033,20.447942246090776,0.0,0.0,0.0,0.0,0.0,0.0,0.0,0.0,0.0,0.0,0.0,0.0,0.0,2087.5637492024,7.0,1.2,3.64,75.0,23.4,10.0,60.0,26.5,8.0,123.6825,141.0,561.0,42.021151586369,420.0,85.1063829787234
2025-05-12 01:00:00,2.63,1.35,1.28,1177.0,4000.0,0.0,2305.0,1455.0,247.0,111995.0,2.87691042370235,0.98,12.46,0.4,86.56,3.3,25.209143081024564,5.7,1.04,0.44,85.98,12.54,3.2020947395808834,71.41,8.72,18.65,1.22,7.3572743936274945,5.10666666666667,79.0,69.71,33.65285714285714,0.051,5.35,1.9,9.0,2.67,0.031,0.17,54.98,10.59,0.078,1.97943925233645,0.2,72.58904830786425,0.1,1.53,0.37,0.42,45.68,20.84,30.81,1.782699480655507,1.0,62.13999999999999,2.9,2.0,0.2,0.01,0.046,0.118,3.35,3.97,0.03,0.13,0.033,21.47309474099374,0.0,0.0,0.0,0.0,0.0,0.0,0.0,0.0,0.0,0.0,0.0,0.0,0.0,2039.7373339409469,8.0,1.2,3.48,75.0,23.4,10.0,60.0,26.5,8.0,122.8875,135.0,555.0,43.1042543244507,420.0,87.32561685615212
2025-05-12 02:00:00,2.61,1.35,1.26,1175.0,3999.0,0.0,2294.0,1482.0,247.0,112522.0,2.86273005881419,0.98,12.46,0.4,86.56,3.3,25.188164853974737,5.7,1.04,0.44,85.98,12.54,3.199430060727418,71.41,8.72,18.65,1.22,7.351151909725471,5.10666666666667,79.0,69.71,33.65285714285714,0.051,5.35,1.9,9.0,2.67,0.031,0.17,54.98,10.59,0.078,1.97943925233645,0.2,72.52864206827732,0.1,1.53,0.37,0.42,45.68,20.84,30.81,1.7812159762640012,1.0,62.13999999999999,2.9,2.0,0.2,0.01,0.046,0.118,3.35,3.97,0.03,0.13,0.033,21.455225531576698,0.0,0.0,0.0,0.0,0.0,0.0,0.0,0.0,0.0,0.0,0.0,0.0,0.0,2039.7373339409469,7.0,1.2,3.62,75.0,23.4,10.0,60.0,26.5,8.0,123.755,134.0,558.0,41.8577716006486,424.0,87.25294732463388
2025-05-12 03:00:00,2.61,1.35,1.26,1174.0,3999.0,0.0,2287.0,1474.0,247.0,111544.0,2.88781291397923,0.98,12.46,0.4,86.56,3.3,25.32876360973421,5.7,1.04,0.44,85.98,12.54,3.2172890785751096,71.41,8.72,18.65,1.22,7.3921855784305235,5.10666666666667,79.0,69.71,33.65285714285714,0.051,5.35,1.9,9.0,2.67,0.031,0.17,54.98,10.59,0.078,1.97943925233645,0.2,72.93349239742366,0.1,1.53,0.37,0.42,45.68,20.84,30.81,1.7911586120794123,1.0,62.13999999999999,2.9,2.0,0.2,0.01,0.046,0.118,3.35,3.97,0.03,0.13,0.033,21.57498725426538,0.0,0.0,0.0,0.0,0.0,0.0,0.0,0.0,0.0,0.0,0.0,0.0,0.0,2039.7373339409469,8.0,1.2,3.61,75.0,23.4,10.0,60.0,26.5,8.0,123.6825,141.0,561.0,42.2102299389958,420.0,87.73998780183062
2025-05-12 04:00:00,2.64,1.35,1.29,1174.0,3999.0,0.0,2286.0,1430.0,244.0,111162.0,2.89772988353489,0.98,12.46,0.4,86.56,3.3,25.188164853974737,5.7,1.04,0.44,85.98,12.54,3.199430060727418,71.41,8.72,18.65,1.22,7.351151909725471,5.10666666666667,79.0,69.71,33.65285714285714,0.051,5.35,1.9,9.0,2.67,0.031,0.17,54.98,10.59,0.078,1.97943925233645,0.2,72.52864206827732,0.1,1.53,0.37,0.42,45.68,20.84,30.81,1.7812159762640012,1.0,62.13999999999999,2.9,2.0,0.2,0.01,0.046,0.118,3.35,3.97,0.03,0.13,0.033,21.455225531576698,0.0,0.0,0.0,0.0,0.0,0.0,0.0,0.0,0.0,0.0,0.0,0.0,0.0,2039.7373339409469,7.0,1.2,3.76,75.0,23.4,10.0,60.0,26.5,8.0,124.005,134.0,559.0,42.8871758934828,425.0,87.25294732463388
2025-05-12 05:00:00,2.66,1.35,1.31,1173.0,3999.0,0.0,2294.0,1406.0,241.0,110744.0,2.90865977298444,0.98,12.46,0.4,86.56,3.3,25.32876360973421,5.7,1.04,0.44,85.98,12.54,3.2172890785751096,71.41,8.72,18.65,1.22,7.3921855784305235,5.10666666666667,79.0,69.71,33.65285714285714,0.051,5.35,1.9,9.0,2.67,0.031,0.17,54.98,10.59,0.078,1.97943925233645,0.2,72.93349239742366,0.1,1.53,0.37,0.42,45.68,20.84,30.81,1.7911586120794123,1.0,62.13999999999999,2.9,2.0,0.2,0.01,0.046,0.118,3.35,3.97,0.03,0.13,0.033,21.57498725426538,0.0,0.0,0.0,0.0,0.0,0.0,0.0,0.0,0.0,0.0,0.0,0.0,0.0,2039.7373339409469,7.0,1.2,3.59,75.0,23.4,10.0,60.0,26.5,8.0,123.6825,141.0,561.0,42.2624647224835,420.0,87.73998780183062
2025-05-12 06:00:00,2.66,1.35,1.31,1177.0,4000.0,0.0,2313.0,1400.0,241.0,110456.0,2.91696725483609,0.98,12.46,0.4,86.56,3.3,25.27025356851754,5.7,1.04,0.44,85.98,12.54,3.20985706493663,71.41,8.72,18.65,1.22,7.375109455429043,5.10666666666667,79.0,69.71,33.65285714285714,0.051,5.35,1.9,9.0,2.67,0.031,0.17,54.98,10.59,0.078,1.97943925233645,0.2,72.76501431013916,0.1,1.53,0.37,0.42,45.68,20.84,30.81,1.787020993448155,1.0,62.13999999999999,2.9,2.0,0.2,0.01,0.046,0.118,3.35,3.97,0.03,0.13,0.033,21.52514852494773,0.0,0.0,0.0,0.0,0.0,0.0,0.0,0.0,0.0,0.0,0.0,0.0,0.0,2039.7373339409469,7.0,1.2,3.68,75.0,23.4,10.0,60.0,26.5,8.0,123.285,138.0,558.0,42.6080892608089,420.0,87.53730636100963
2025-05-12 07:00:00,2.64,1.35,1.29,1174.0,3999.0,0.0,2315.0,1430.0,243.0,110914.0,2.90420467019363,0.98,12.46,0.4,86.56,3.3,25.229812804735417,5.7,1.04,0.44,85.98,12.54,3.2047202319806205,71.41,8.72,18.65,1.22,7.363306841001547,5.10666666666667,79.0,69.71,33.65285714285714,0.051,5.35,1.9,9.0,2.67,0.031,0.17,54.98,10.59,0.078,1.97943925233645,0.2,72.64856622039841,0.1,1.53,0.37,0.42,45.68,20.84,30.81,1.784161168805961,1.0,62.13999999999999,2.9,2.0,0.2,0.01,0.046,0.118,3.35,3.97,0.03,0.13,0.033,21.49070116791935,0.0,0.0,0.0,0.0,0.0,0.0,0.0,0.0,0.0,0.0,0.0,0.0,0.0,2039.7373339409469,7.0,1.2,3.6,75.0,23.4,10.0,60.0,26.5,8.0,123.02,136.0,556.0,42.3554202762819,420.0,87.39721771808921
2025-05-12 08:00:00,2.68,1.35,1.33,1170.0,4001.0,0.0,2303.0,1381.0,239.0,110510.0,2.91627126235761,0.97,12.34,0.42,86.69,3.9,25.250180780654883,5.1,1.03,0.46,86.37,12.6,3.2073073960241585,71.04,8.89,18.8,1.27,7.369251223450433,5.10666666666667,79.0,69.71,33.82571428571428,0.051,5.35,1.9,9.0,2.67,0.031,0.17,54.98,10.59,0.078,1.97943925233645,0.2,72.70721525829704,0.1,1.53,0.37,0.42,45.68,0.0,0.0,1.7856015184432703,1.0,50.61,8.67,3.3,0.11,0.025,0.224,0.853,7.75,9.34,0.19,0.15,0.019,21.50805056671467,0.0,0.0,0.0,0.0,0.0,0.0,0.0,0.0,0.0,0.0,0.0,0.0,0.0,2039.7373339409469,7.0,1.2,3.63,75.0,23.4,10.0,60.0,26.5,8.0,123.1525,137.0,557.0,43.2766254952226,420.0,87.46777331196884
2025-05-12 09:00:00,2.63,1.35,1.28,1175.0,4001.0,0.0,2300.0,1439.0,243.0,110501.0,2.91650862108688,0.97,12.34,0.42,86.69,3.9,25.347717566748063,5.1,1.03,0.46,86.37,12.6,3.219696632288984,71.04,8.89,18.8,1.27,7.397717280247904,5.10666666666667,79.0,69.71,33.82571428571428,0.051,5.35,1.9,9.0,2.67,0.031,0.17,54.98,10.59,0.078,1.97943925233645,0.2,72.9880698059806,0.1,1.53,0.37,0.42,45.68,0.0,0.0,1.792498967410665,1.0,50.61,8.67,3.3,0.11,0.025,0.224,0.853,7.75,9.34,0.19,0.15,0.019,21.59113219474856,0.0,0.0,0.0,0.0,0.0,0.0,0.0,0.0,0.0,0.0,0.0,0.0,0.0,2039.7373339409469,7.0,1.2,3.57,75.0,23.4,10.0,60.0,26.5,8.0,123.815,142.0,562.0,42.6968917971489,420.0,87.8056451699839
2025-05-12 10:00:00,2.58,1.35,1.23,1175.0,4000.0,0.0,2285.0,1459.0,240.0,110781.0,2.90841557461565,0.97,12.34,0.42,86.69,3.9,25.800949907272287,5.1,1.03,0.46,86.37,12.6,3.277266732499688,71.04,8.89,18.8,1.27,7.529992886863535,5.10666666666667,79.0,69.71,33.82571428571428,0.051,5.35,1.9,9.0,2.67,0.031,0.17,54.98,10.59,0.078,1.97943925233645,0.2,74.29314011936877,0.1,1.53,0.37,0.42,45.68,0.0,0.0,1.8245499203316708,1.0,50.61,8.67,3.3,0.11,0.025,0.224,0.853,7.75,9.34,0.19,0.15,0.019,21.977194543495543,0.0,0.0,0.0,0.0,0.0,0.0,0.0,0.0,0.0,0.0,0.0,0.0,0.0,2039.7373339409469,6.0,1.2,3.71,75.0,23.4,10.0,60.0,26.5,8.0,127.6575,171.0,591.0,42.5969173283512,420.0,89.37566258740368
2025-05-12 22:00:00,2.21,1.05,1.16,1108.0,2000.0,0.0,2211.0,1339.0,235.0,93280.0,1.72752485073254,0.97,12.34,0.42,86.69,3.9,24.47353272690356,5.1,1.03,0.46,86.37,12.6,3.1086566549248,71.0,8.83,18.92,1.25,7.142586920726621,5.10666666666667,79.0,69.71,33.99857142857142,0.051,5.35,1.9,9.0,2.67,0.031,0.17,54.98,10.59,0.078,1.97943925233645,0.2,70.47087811225582,0.1,1.0,0.22,0.3,44.68,23.27,29.85,1.7306797752636398,1.0,61.78,3.16,2.4,0.05,0.009,0.061,0.211,3.99,3.94,0.05,0.05,0.043,20.846503397697106,0.0,0.0,0.0,0.0,0.0,0.0,0.0,0.0,0.0,0.0,0.0,0.0,0.0,2039.7373339409469,7.0,1.4,3.46,75.0,23.4,10.0,60.0,26.5,8.0,139.1775,107.0,607.0,41.2082514734774,500.0,84.77742917151234
2025-05-12 23:00:00,2.5,1.25,1.25,1137.0,2000.0,0.0,2371.0,1405.0,250.0,105536.0,1.52697797507046,0.95,12.32,0.4,86.73,3.8,32.93698667924458,6.4,1.02,0.45,86.42,12.56,4.445395957213378,71.03,8.9,18.85,1.22,11.30571238763748,5.10666666666667,79.0,69.71,34.17142857142857,0.051,5.35,1.9,9.0,2.67,0.031,0.17,54.98,10.59,0.078,1.97943925233645,0.2,103.66282775776476,0.1,1.0,0.22,0.3,44.68,0.0,0.0,1.3400302978466525,1.0,50.29,8.6,4.2,0.11,0.023,0.224,0.779,8.16,9.45,0.18,0.13,0.013,26.6922325930956,0.0,0.0,0.0,0.0,0.0,0.0,0.0,0.0,0.0,0.0,0.0,0.0,0.0,2039.7373339409469,6.0,1.3,3.0,75.0,23.4,10.0,60.0,26.5,8.0,137.8525,97.0,597.0,43.3341457470144,500.0,83.51084103665825
2025-05-13 00:00:00,2.73,1.35,1.38,1178.0,4000.0,0.0,2337.0,1317.0,252.0,110370.0,2.91923858187744,0.95,12.32,0.4,86.73,3.8,32.79563662966692,6.4,1.02,0.45,86.42,12.56,4.426318409377455,71.03,8.9,18.85,1.22,11.257193589543832,5.10666666666667,79.0,69.71,34.17142857142857,0.051,5.35,1.9,9.0,2.67,0.031,0.17,54.98,10.59,0.078,1.97943925233645,0.2,103.21795567563971,0.1,1.0,0.22,0.3,44.68,0.0,0.0,1.334279518308719,1.0,50.29,8.6,4.2,0.11,0.023,0.224,0.779,8.16,9.45,0.18,0.13,0.013,26.577682089823536,0.0,0.0,0.0,0.0,0.0,0.0,0.0,0.0,0.0,0.0,0.0,0.0,0.0,2073.0694711138854,6.0,1.2,3.63,75.0,23.4,10.0,60.0,26.5,8.0,123.8725,133.0,558.0,41.8785310734463,425.0,84.51127819548873
2025-05-13 02:00:00,2.64,1.35,1.29,1167.0,4000.0,0.0,2328.0,1421.0,255.0,110014.0,2.92867856838194,0.95,12.32,0.4,86.73,3.8,37.02760619920542,6.4,1.02,0.45,86.42,12.56,4.997493319780885,71.03,8.9,18.85,1.22,12.709828927814966,5.10666666666667,79.0,69.71,34.17142857142857,0.051,5.35,1.9,9.0,2.67,0.031,0.17,54.98,10.59,0.078,1.97943925233645,0.2,116.5372655698754,0.1,1.0,0.22,0.3,44.68,0.0,0.0,1.5064557862221477,1.0,50.29,8.6,4.2,0.11,0.023,0.224,0.779,8.16,9.45,0.18,0.13,0.013,30.007282896269107,0.0,0.0,0.0,0.0,0.0,0.0,0.0,0.0,0.0,0.0,0.0,0.0,0.0,2073.0694711138854,8.0,1.2,3.39,75.0,23.4,10.0,60.0,26.5,8.0,128.4,120.0,570.0,42.8866927143185,450.0,95.41666666666669
2025-05-13 03:00:00,2.64,1.35,1.29,1174.0,4000.0,0.0,2242.0,1410.0,255.0,109484.0,2.94284613327132,0.95,12.32,0.4,86.73,3.8,34.97734398695248,6.4,1.02,0.45,86.42,12.56,4.720776222423585,71.03,8.9,18.85,1.22,12.006070714694031,5.10666666666667,79.0,69.71,34.17142857142857,0.051,5.35,1.9,9.0,2.67,0.031,0.17,54.98,10.59,0.078,1.97943925233645,0.2,110.08445977325522,0.1,1.0,0.22,0.3,44.68,0.0,0.0,1.4230415531684495,1.0,50.29,8.6,4.2,0.11,0.023,0.224,0.779,8.16,9.45,0.18,0.13,0.013,28.345744262536822,0.0,0.0,0.0,0.0,0.0,0.0,0.0,0.0,0.0,0.0,0.0,0.0,0.0,2073.0694711138854,7.0,1.2,3.86,75.0,23.4,10.0,60.0,26.5,8.0,127.375,150.0,580.0,42.3948984411904,430.0,90.13333333333334
2025-05-13 04:00:00,2.68,1.35,1.33,1176.0,4000.0,0.0,2297.0,1364.0,252.0,109022.0,2.95530826667347,0.95,12.32,0.4,86.73,3.8,33.91664050805821,6.4,1.02,0.45,86.42,12.56,4.5776165884595565,71.03,8.9,18.85,1.22,11.641981292133044,5.10666666666667,79.0,69.71,34.17142857142857,0.051,5.35,1.9,9.0,2.67,0.031,0.17,54.98,10.59,0.078,1.97943925233645,0.2,106.74609967658108,0.1,1.0,0.22,0.3,44.68,0.0,0.0,1.3798871865412998,1.0,50.29,8.6,4.2,0.11,0.023,0.224,0.779,8.16,9.45,0.18,0.13,0.013,27.48614698830309,0.0,0.0,0.0,0.0,0.0,0.0,0.0,0.0,0.0,0.0,0.0,0.0,0.0,2073.0694711138854,7.0,1.2,3.99,75.0,23.4,10.0,60.0,26.5,8.0,127.375,150.0,580.0,41.6154936230515,430.0,87.4
2025-05-13 05:00:00,2.67,1.35,1.32,1176.0,3999.0,0.0,2343.0,1379.0,253.0,109358.0,2.94549841493055,0.95,12.32,0.4,86.73,3.8,32.75010187051595,6.4,1.02,0.45,86.42,12.56,4.4201727338117545,71.03,8.9,18.85,1.22,11.241563656677943,5.10666666666667,79.0,69.71,34.17142857142857,0.051,5.35,1.9,9.0,2.67,0.031,0.17,54.98,10.59,0.078,1.97943925233645,0.2,103.07464378312122,0.1,1.0,0.22,0.3,44.68,0.0,0.0,1.3324269518471394,1.0,50.29,8.6,4.2,0.11,0.023,0.224,0.779,8.16,9.45,0.18,0.13,0.013,26.54078058471122,0.0,0.0,0.0,0.0,0.0,0.0,0.0,0.0,0.0,0.0,0.0,0.0,0.0,2073.0694711138854,7.0,1.2,3.65,75.0,23.4,10.0,60.0,26.5,8.0,124.99,132.0,562.0,41.1956268899744,430.0,84.39393939393939
2025-05-13 06:00:00,2.64,1.35,1.29,1176.0,4000.0,0.0,2337.0,1406.0,256.0,109633.0,2.93884934425391,0.95,12.32,0.4,86.73,3.8,34.298732567997604,6.4,1.02,0.45,86.42,12.56,4.629186287748662,71.03,8.9,18.85,1.22,11.773135455607171,5.10666666666667,79.0,69.71,34.17142857142857,0.051,5.35,1.9,9.0,2.67,0.031,0.17,54.98,10.59,0.078,1.97943925233645,0.2,107.948660912156,0.1,1.0,0.22,0.3,44.68,0.0,0.0,1.395432474331943,1.0,50.29,8.6,4.2,0.11,0.023,0.224,0.779,8.16,9.45,0.18,0.13,0.013,27.7957955373704,0.0,0.0,0.0,0.0,0.0,0.0,0.0,0.0,0.0,0.0,0.0,0.0,0.0,2073.0694711138854,7.0,1.2,3.93,75.0,23.4,10.0,60.0,26.5,8.0,124.725,130.0,560.0,40.8996539792388,430.0,88.38461538461539
2025-05-13 07:00:00,2.64,1.35,1.29,1176.0,4000.0,0.0,2324.0,1410.0,255.0,109439.0,2.94405535548606,0.95,12.32,0.4,86.73,3.8,33.50068628558023,6.4,1.02,0.45,86.42,12.56,4.521476625293023,71.03,8.9,18.85,1.22,11.4992038470815,5.10666666666667,79.0,69.71,34.17142857142857,0.051,5.35,1.9,9.0,2.67,0.031,0.17,54.98,10.59,0.078,1.97943925233645,0.2,105.43696380025573,0.1,1.0,0.22,0.3,44.68,0.0,0.0,1.3629642279821013,1.0,50.29,8.6,4.2,0.11,0.023,0.224,0.779,8.16,9.45,0.18,0.13,0.013,27.149056441357008,0.0,0.0,0.0,0.0,0.0,0.0,0.0,0.0,0.0,0.0,0.0,0.0,0.0,2073.0694711138854,7.0,1.2,3.7,75.0,23.4,10.0,60.0,26.5,8.0,124.46,128.0,558.0,41.6397973284201,430.0,86.328125
2025-05-13 08:00:00,2.66,1.35,1.31,1177.0,4000.0,0.0,2314.0,1397.0,255.0,109566.0,2.94064521399272,0.96,12.4,0.38,86.64,3.9,33.9848453880758,6.4,1.02,0.45,86.42,12.56,4.586821975122431,71.45,8.69,18.39,1.47,11.665392807109251,5.10666666666667,79.0,69.71,34.34428571428571,0.051,5.35,1.9,9.0,2.67,0.031,0.17,54.98,10.59,0.078,1.97943925233645,0.2,106.96076141228738,0.2,1.68,0.18,0.37,44.85,22.77,29.48,1.3826620792955957,1.0,50.29,8.6,4.2,0.11,0.023,0.224,0.779,8.16,9.45,0.18,0.13,0.013,27.54142042722277,0.0,0.0,0.0,0.0,0.0,0.0,0.0,0.0,0.0,0.0,0.0,0.0,0.0,2073.0694711138854,8.0,1.2,3.75,75.0,23.4,10.0,60.0,26.5,8.0,124.99,132.0,562.0,42.3709191942579,430.0,87.57575757575758
2025-05-13 09:00:00,2.66,1.35,1.31,1178.0,4000.0,0.0,2307.0,1386.0,254.0,109217.0,2.95003542528844,0.96,12.4,0.38,86.64,3.9,32.74275220672095,6.4,1.02,0.45,86.42,12.56,4.419180774042049,71.45,8.69,18.39,1.47,11.239040864115855,5.10666666666667,79.0,69.71,34.34428571428571,0.051,5.35,1.9,9.0,2.67,0.031,0.17,54.98,10.59,0.078,1.97943925233645,0.2,103.05151213056668,0.2,1.68,0.18,0.37,44.85,22.77,29.48,1.332127933231375,1.0,50.29,8.6,4.2,0.11,0.023,0.224,0.779,8.16,9.45,0.18,0.13,0.013,26.53482439517246,0.0,0.0,0.0,0.0,0.0,0.0,0.0,0.0,0.0,0.0,0.0,0.0,0.0,2073.0694711138854,7.0,1.2,3.66,75.0,23.4,10.0,60.0,26.5,8.0,125.83,144.0,571.0,42.9035250463822,427.0,84.375
2025-05-13 10:00:00,2.63,1.35,1.28,1177.0,4000.0,0.0,2312.0,1415.0,255.0,108897.0,2.95869821866667,0.96,12.4,0.38,86.64,3.9,32.86144145821891,6.4,1.02,0.45,86.42,12.56,4.435199869046456,71.45,8.69,18.39,1.47,11.279781280171752,5.10666666666667,79.0,69.71,34.34428571428571,0.051,5.35,1.9,9.0,2.67,0.031,0.17,54.98,10.59,0.078,1.97943925233645,0.2,103.42506371118182,0.2,1.68,0.18,0.37,44.85,22.77,29.48,1.3369567657710633,1.0,50.29,8.6,4.2,0.11,0.023,0.224,0.779,8.16,9.45,0.18,0.13,0.013,26.63101051985157,0.0,0.0,0.0,0.0,0.0,0.0,0.0,0.0,0.0,0.0,0.0,0.0,0.0,2073.0694711138854,7.0,1.2,3.8,75.0,23.4,10.0,60.0,26.5,8.0,124.9325,141.0,566.0,41.8528097813308,425.0,84.68085106382979
2025-05-13 11:00:00,2.63,1.35,1.28,1175.0,3999.0,0.0,2296.0,1410.0,253.0,108224.0,2.97634045654905,0.96,12.4,0.38,86.64,3.9,32.99885972203899,6.4,1.02,0.45,86.42,12.56,4.453746756786433,71.45,8.69,18.39,1.47,11.326950481856413,5.10666666666667,79.0,69.71,34.34428571428571,0.051,5.35,1.9,9.0,2.67,0.031,0.17,54.98,10.59,0.078,1.97943925233645,0.2,103.85756125419869,0.2,1.68,0.18,0.37,44.85,22.77,29.48,1.342547581919173,1.0,50.29,8.6,4.2,0.11,0.023,0.224,0.779,8.16,9.45,0.18,0.13,0.013,26.74237469217692,0.0,0.0,0.0,0.0,0.0,0.0,0.0,0.0,0.0,0.0,0.0,0.0,0.0,2073.0694711138854,7.0,1.2,3.81,75.0,23.4,10.0,60.0,26.5,8.0,125.1975,143.0,568.0,42.3495973472288,425.0,85.03496503496504
2025-05-13 12:00:00,2.63,1.35,1.28,1179.0,4000.0,0.0,2300.0,1397.0,252.0,107492.0,2.99734323983273,0.96,12.4,0.38,86.64,3.9,33.10572422352087,6.4,1.02,0.45,86.42,12.56,4.468169904461825,71.45,8.69,18.39,1.47,11.363632019544369,5.10666666666667,79.0,69.71,34.34428571428571,0.051,5.35,1.9,9.0,2.67,0.031,0.17,54.98,10.59,0.078,1.97943925233645,0.2,104.19389670948534,0.2,1.68,0.18,0.37,44.85,22.77,29.48,1.346895328455447,1.0,50.29,8.6,4.2,0.11,0.023,0.224,0.779,8.16,9.45,0.18,0.13,0.013,26.828978004048704,0.0,0.0,0.0,0.0,0.0,0.0,0.0,0.0,0.0,0.0,0.0,0.0,0.0,2073.0694711138854,7.0,1.2,3.77,75.0,23.4,10.0,60.0,26.5,8.0,125.4625,145.0,570.0,42.7058823529412,425.0,85.3103448275862
2025-05-13 13:00:00,2.65,1.35,1.3,1189.0,3999.0,0.0,2289.0,1363.0,250.0,106328.0,3.02937547311511,0.96,12.4,0.38,86.64,3.9,32.93354947883912,6.4,1.02,0.45,86.42,12.56,4.444932049663627,71.45,8.69,18.39,1.47,11.30453255902774,5.10666666666667,79.0,69.71,34.34428571428571,0.051,5.35,1.9,9.0,2.67,0.031,0.17,54.98,10.59,0.078,1.97943925233645,0.2,103.65200983088305,0.2,1.68,0.18,0.37,44.85,22.77,29.48,1.3398904564966243,1.0,50.29,8.6,4.2,0.11,0.023,0.224,0.779,8.16,9.45,0.18,0.13,0.013,26.68944707559865,0.0,0.0,0.0,0.0,0.0,0.0,0.0,0.0,0.0,0.0,0.0,0.0,0.0,2073.0694711138854,7.0,1.2,3.81,75.0,23.4,10.0,60.0,26.5,8.0,126.125,150.0,575.0,42.551674982181,425.0,84.86666666666666
2025-05-13 14:00:00,2.68,1.35,1.33,1176.0,3999.0,0.0,2326.0,1338.0,247.0,107272.0,3.00273567883061,0.96,12.4,0.38,86.64,3.9,33.7182975811105,6.4,1.02,0.45,86.42,12.56,4.550846900807746,71.45,8.69,18.39,1.47,11.573899530190744,5.10666666666667,79.0,69.71,34.34428571428571,0.051,5.35,1.9,9.0,2.67,0.031,0.17,54.98,10.59,0.078,1.97943925233645,0.2,106.12185347964198,0.2,1.68,0.18,0.37,44.85,22.77,29.48,1.371817670830532,1.0,50.29,8.6,4.2,0.11,0.023,0.224,0.779,8.16,9.45,0.18,0.13,0.013,27.325409286617106,0.0,0.0,0.0,0.0,0.0,0.0,0.0,0.0,0.0,0.0,0.0,0.0,0.0,2073.0694711138854,7.0,1.2,3.49,75.0,23.4,10.0,60.0,26.5,8.0,124.1375,135.0,560.0,42.6373106060606,425.0,86.88888888888889
2025-05-13 15:00:00,2.67,1.35,1.32,1179.0,3999.0,0.0,2333.0,1363.0,250.0,107781.0,2.98856514286306,0.96,12.4,0.38,86.64,3.9,31.07372522180772,6.4,1.02,0.45,86.42,12.56,4.193917732116942,71.45,8.69,18.39,1.47,10.666142704293431,5.10666666666667,79.0,69.71,34.34428571428571,0.051,5.35,1.9,9.0,2.67,0.031,0.17,54.98,10.59,0.078,1.97943925233645,0.2,97.79857085378772,0.2,1.68,0.18,0.37,44.85,22.77,29.48,1.2642241280202944,1.0,50.29,8.6,4.2,0.11,0.023,0.224,0.779,8.16,9.45,0.18,0.13,0.013,25.182239930804,0.0,0.0,0.0,0.0,0.0,0.0,0.0,0.0,0.0,0.0,0.0,0.0,0.0,2073.0694711138854,7.0,1.2,3.45,75.0,23.4,10.0,60.0,26.5,8.0,124.1375,135.0,560.0,42.6635514018692,425.0,80.07407407407408
2025-05-13 16:00:00,2.64,1.35,1.29,1176.0,4000.0,0.0,2331.0,1395.0,252.0,108032.0,2.98237150742051,0.99,12.29,0.41,86.72,3.8,32.492973334165534,1.4,0.98,0.5,86.55,12.47,4.385468947241728,71.47,8.93,18.24,1.36,11.153303570625088,5.10666666666667,79.0,69.71,34.51714285714286,0.051,5.35,1.9,9.0,2.67,0.031,0.17,54.98,10.59,0.078,1.97943925233645,0.2,102.2653811922572,0.2,1.68,0.18,0.37,44.85,0.0,0.0,1.3219657632597923,1.0,52.40731873099903,8.688009832757734,3.140446878166829,0.1044196178796206,0.0289214165822178,0.1575875769307685,0.5966243104598882,6.936697577537452,8.141376608552433,0.1255803821203794,0.1613482292722276,0.0205580382120379,26.332402849205973,0.0,0.0,0.0,0.0,0.0,0.0,0.0,0.0,0.0,0.0,0.0,0.0,0.0,2073.0694711138854,7.0,1.2,3.46,75.0,23.4,10.0,60.0,26.5,8.0,123.005,134.0,555.0,42.6394749179559,421.0,83.73134328358209
2025-05-13 17:00:00,2.66,1.35,1.31,1176.0,3998.0,0.0,2331.0,1378.0,252.0,108414.0,2.9703855077071,0.99,12.29,0.41,86.72,3.8,30.987911892373816,1.4,0.98,0.5,86.55,12.47,4.182335791380972,71.47,8.93,18.24,1.36,10.636687040025986,5.10666666666667,79.0,69.71,34.51714285714286,0.051,5.35,1.9,9.0,2.67,0.031,0.17,54.98,10.59,0.078,1.97943925233645,0.2,97.52848991180429,0.2,1.68,0.18,0.37,44.85,0.0,0.0,1.2607328413849876,1.0,52.40731873099903,8.688009832757734,3.140446878166829,0.1044196178796206,0.0289214165822178,0.1575875769307685,0.5966243104598882,6.936697577537452,8.141376608552433,0.1255803821203794,0.1613482292722276,0.0205580382120379,25.112696551771062,0.0,0.0,0.0,0.0,0.0,0.0,0.0,0.0,0.0,0.0,0.0,0.0,0.0,2073.0694711138854,6.0,1.2,3.61,75.0,23.4,10.0,60.0,26.5,8.0,124.27,136.0,561.0,42.8094443119485,425.0,79.8529411764706
2025-05-13 18:00:00,2.65,1.35,1.3,1177.0,3999.0,0.0,2341.0,1415.0,257.0,110099.0,2.92568799532858,0.99,12.29,0.41,86.72,3.8,30.36016413764801,1.4,0.98,0.5,86.55,12.47,4.097610756933106,71.47,8.93,18.24,1.36,10.42121087531091,5.10666666666667,79.0,69.71,34.51714285714286,0.051,5.35,1.9,9.0,2.67,0.031,0.17,54.98,10.59,0.078,1.97943925233645,0.2,95.55277464655592,0.2,1.68,0.18,0.37,44.85,0.0,0.0,1.2351931337326214,1.0,52.40731873099903,8.688009832757734,3.140446878166829,0.1044196178796206,0.0289214165822178,0.1575875769307685,0.5966243104598882,6.936697577537452,8.141376608552433,0.1255803821203794,0.1613482292722276,0.0205580382120379,24.60396789234292,0.0,0.0,0.0,0.0,0.0,0.0,0.0,0.0,0.0,0.0,0.0,0.0,0.0,2073.0694711138854,7.0,1.2,3.55,75.0,23.4,10.0,60.0,26.5,8.0,124.27,136.0,561.0,42.7758007117438,425.0,78.23529411764706
2025-05-13 19:00:00,2.66,1.35,1.31,1180.0,3999.0,0.0,2317.0,1411.0,258.0,110451.0,2.91637043906297,0.99,12.29,0.41,86.72,3.8,34.19063597433578,1.4,0.98,0.5,86.55,12.47,4.614596848674211,71.47,8.93,18.24,1.36,11.7360309988478,5.10666666666667,79.0,69.71,34.51714285714286,0.051,5.35,1.9,9.0,2.67,0.031,0.17,54.98,10.59,0.078,1.97943925233645,0.2,107.60844768381509,0.2,1.68,0.18,0.37,44.85,0.0,0.0,1.391034600537005,1.0,52.40731873099903,8.688009832757734,3.140446878166829,0.1044196178796206,0.0289214165822178,0.1575875769307685,0.5966243104598882,6.936697577537452,8.141376608552433,0.1255803821203794,0.1613482292722276,0.0205580382120379,27.70819373430804,0.0,0.0,0.0,0.0,0.0,0.0,0.0,0.0,0.0,0.0,0.0,0.0,0.0,2073.0694711138854,8.0,1.2,3.53,75.0,23.4,10.0,60.0,26.5,8.0,123.74,132.0,557.0,41.9611514158671,425.0,88.10606060606061
2025-05-13 20:00:00,2.69,1.35,1.34,1177.0,3999.0,0.0,2299.0,1373.0,255.0,110597.0,2.91252316084028,0.99,12.29,0.41,86.72,3.8,35.6017714229756,1.4,0.98,0.5,86.55,12.47,4.805053124457841,71.47,8.93,18.24,1.36,12.220407170769294,5.10666666666667,79.0,69.71,34.51714285714286,0.051,5.35,1.9,9.0,2.67,0.031,0.17,54.98,10.59,0.078,1.97943925233645,0.2,112.04972497429068,0.2,1.68,0.18,0.37,44.85,0.0,0.0,1.4484461747638118,1.0,52.40731873099903,8.688009832757734,3.140446878166829,0.1044196178796206,0.0289214165822178,0.1575875769307685,0.5966243104598882,6.936697577537452,8.141376608552433,0.1255803821203794,0.1613482292722276,0.0205580382120379,28.85178212574981,0.0,0.0,0.0,0.0,0.0,0.0,0.0,0.0,0.0,0.0,0.0,0.0,0.0,2073.0694711138854,7.0,1.2,3.71,75.0,23.4,10.0,60.0,26.5,8.0,123.74,132.0,557.0,42.6942764076315,425.0,91.74242424242424
2025-05-13 21:00:00,2.67,1.35,1.32,1179.0,4000.0,0.0,2319.0,1393.0,256.0,110317.0,2.92064011569723,0.99,12.29,0.41,86.72,3.8,32.757019201146534,1.4,0.98,0.5,86.55,12.47,4.421106343006773,71.47,8.93,18.24,1.36,11.24393804967756,5.10666666666667,79.0,69.71,34.51714285714286,0.051,5.35,1.9,9.0,2.67,0.031,0.17,54.98,10.59,0.078,1.97943925233645,0.2,103.0964147502314,0.2,1.68,0.18,0.37,44.85,0.0,0.0,1.332708381132565,1.0,52.40731873099903,8.688009832757734,3.140446878166829,0.1044196178796206,0.0289214165822178,0.1575875769307685,0.5966243104598882,6.936697577537452,8.141376608552433,0.1255803821203794,0.1613482292722276,0.0205580382120379,26.546386410159464,0.0,0.0,0.0,0.0,0.0,0.0,0.0,0.0,0.0,0.0,0.0,0.0,0.0,2073.0694711138854,7.0,1.2,3.61,75.0,23.4,10.0,60.0,26.5,8.0,124.27,136.0,561.0,42.4699505067169,425.0,84.41176470588235
2025-05-13 22:00:00,2.69,1.35,1.34,1176.0,4000.0,0.0,2312.0,1385.0,256.0,111336.0,2.89392728444888,0.99,12.29,0.41,86.72,3.8,33.23837518698372,1.4,0.98,0.5,86.55,12.47,4.486073365468773,71.47,8.93,18.24,1.36,11.409164832107304,5.10666666666667,79.0,69.71,34.51714285714286,0.051,5.35,1.9,9.0,2.67,0.031,0.17,54.98,10.59,0.078,1.97943925233645,0.2,104.61139009196334,0.2,1.68,0.18,0.37,44.85,0.0,0.0,1.3522921885814152,1.0,52.40731873099903,8.688009832757734,3.140446878166829,0.1044196178796206,0.0289214165822178,0.1575875769307685,0.5966243104598882,6.936697577537452,8.141376608552433,0.1255803821203794,0.1613482292722276,0.0205580382120379,26.93647874189488,0.0,0.0,0.0,0.0,0.0,0.0,0.0,0.0,0.0,0.0,0.0,0.0,0.0,2073.0694711138854,7.0,1.2,3.53,75.0,23.4,10.0,60.0,26.5,8.0,124.535,138.0,563.0,42.2748815165877,425.0,85.65217391304348
2025-05-13 23:00:00,2.68,1.35,1.33,1177.0,4000.0,0.0,2314.0,1398.0,258.0,111711.0,2.8842193408821,0.96,12.34,0.42,86.7,3.2,34.812912306757426,1.4,0.98,0.5,86.55,12.47,4.634836760887668,71.43,8.86,18.44,1.27,12.31394619506388,5.106,79.0273333333333,67.47,34.69,0.051,5.35,1.9,9.0,2.67,0.031,0.17,54.98,10.59,0.078,1.97943925233645,0.2,113.97902891224652,0.0819568755085435,1.171983319772172,0.139326688364524,0.2376749389747762,37.40511798209927,22.81,29.04,2.141252856104632,1.0,52.40731873099903,8.688009832757734,3.140446878166829,0.1044196178796206,0.0289214165822178,0.1575875769307685,0.5966243104598882,6.936697577537452,8.141376608552433,0.1255803821203794,0.1613482292722276,0.0205580382120379,39.48174951474589,0.0,0.0,0.0,0.0,0.0,0.0,0.0,0.0,0.0,0.0,0.0,0.0,0.0,2073.0694711138854,8.0,1.2,3.65,75.0,23.4,10.0,60.0,26.5,8.0,124.1375,135.0,560.0,42.0403321470937,425.0,90.29629629629628
2025-05-14 00:00:00,2.69,1.35,1.34,1156.0,4000.0,0.0,2332.0,1373.0,251.0,110676.0,2.91117293697086,0.96,12.34,0.42,86.7,3.2,33.53931789433537,1.4,0.98,0.5,86.55,12.47,4.465276048783466,71.43,8.86,18.44,1.27,11.86345320181163,5.106,79.0273333333333,67.47,34.69,0.051,5.35,1.9,9.0,2.67,0.031,0.17,54.98,10.59,0.078,1.97943925233645,0.2,109.80922395376416,0.0819568755085435,1.171983319772172,0.139326688364524,0.2376749389747762,37.40511798209927,22.81,29.04,2.06291733366722,1.0,52.40731873099903,8.688009832757734,3.140446878166829,0.1044196178796206,0.0289214165822178,0.1575875769307685,0.5966243104598882,6.936697577537452,8.141376608552433,0.1255803821203794,0.1613482292722276,0.0205580382120379,38.03735051900697,0.0,0.0,0.0,0.0,0.0,0.0,0.0,0.0,0.0,0.0,0.0,0.0,0.0,2029.244220601604,7.0,1.2,3.42,75.0,23.4,10.0,60.0,26.5,8.0,123.475,130.0,555.0,43.265595463138,425.0,85.15384615384616
2025-05-14 01:00:00,2.69,1.35,1.34,1176.0,4000.0,0.0,2364.0,1367.0,253.0,109966.0,2.9299560484368,0.96,12.34,0.42,86.7,3.2,33.21089313735741,1.4,0.98,0.5,86.55,12.47,4.421551033093482,71.43,8.86,18.44,1.27,11.747283524568957,5.106,79.0273333333333,67.47,34.69,0.051,5.35,1.9,9.0,2.67,0.031,0.17,54.98,10.59,0.078,1.97943925233645,0.2,108.73394663880585,0.0819568755085435,1.171983319772172,0.139326688364524,0.2376749389747762,37.40511798209927,22.81,29.04,2.0427167700746702,1.0,52.40731873099903,8.688009832757734,3.140446878166829,0.1044196178796206,0.0289214165822178,0.1575875769307685,0.5966243104598882,6.936697577537452,8.141376608552433,0.1255803821203794,0.1613482292722276,0.0205580382120379,37.66487998637278,0.0,0.0,0.0,0.0,0.0,0.0,0.0,0.0,0.0,0.0,0.0,0.0,0.0,2029.244220601604,7.0,1.2,3.4,75.0,23.4,10.0,60.0,26.5,8.0,122.8125,125.0,550.0,42.0428106095858,425.0,84.32
2025-05-14 02:00:00,2.62,1.35,1.27,1178.0,4000.0,0.0,2314.0,1445.0,259.0,110396.0,2.91855152865686,0.96,12.34,0.42,86.7,3.2,34.81787183755212,1.4,0.98,0.5,86.55,12.47,4.635497050823812,71.43,8.86,18.44,1.27,12.315700469306163,5.106,79.0273333333333,67.47,34.69,0.051,5.35,1.9,9.0,2.67,0.031,0.17,54.98,10.59,0.078,1.97943925233645,0.2,113.99526663745776,0.0819568755085435,1.171983319772172,0.139326688364524,0.2376749389747762,37.40511798209927,22.81,29.04,2.1415579041105413,1.0,52.40731873099903,8.688009832757734,3.140446878166829,0.1044196178796206,0.0289214165822178,0.1575875769307685,0.5966243104598882,6.936697577537452,8.141376608552433,0.1255803821203794,0.1613482292722276,0.0205580382120379,39.48737417926179,0.0,0.0,0.0,0.0,0.0,0.0,0.0,0.0,0.0,0.0,0.0,0.0,0.0,2029.244220601604,8.0,1.2,3.65,75.0,23.4,10.0,60.0,26.5,8.0,122.8125,125.0,550.0,42.8066037735849,425.0,88.4
2025-05-14 03:00:00,2.63,1.35,1.28,1178.0,4001.0,0.0,2310.0,1434.0,259.0,110532.0,2.91569121474532,0.96,12.34,0.42,86.7,3.2,34.80620169448607,1.4,0.98,0.5,86.55,12.47,4.633943339729183,71.43,8.86,18.44,1.27,12.311572532162105,5.106,79.0273333333333,67.47,34.69,0.051,5.35,1.9,9.0,2.67,0.031,0.17,54.98,10.59,0.078,1.97943925233645,0.2,113.95705806811388,0.0819568755085435,1.171983319772172,0.139326688364524,0.2376749389747762,37.40511798209927,22.81,29.04,2.1408401035728803,1.0,52.40731873099903,8.688009832757734,3.140446878166829,0.1044196178796206,0.0289214165822178,0.1575875769307685,0.5966243104598882,6.936697577537452,8.141376608552433,0.1255803821203794,0.1613482292722276,0.0205580382120379,39.47413892731633,0.0,0.0,0.0,0.0,0.0,0.0,0.0,0.0,0.0,0.0,0.0,0.0,0.0,2029.244220601604,7.0,1.2,3.7,75.0,23.4,10.0,60.0,26.5,8.0,124.1375,135.0,560.0,41.9782300047326,425.0,88.37037037037037
