Repository: saikumar-voptimai/evonith_bf_webapp

# Evonith BF2 — Blast Furnace Intelligence Platform

Monitoring, modelling and optimisation of **Blast Furnace 2 (BF2)** at Evonith Steel: live telemetry from InfluxDB,
manual plant reports from Neon PostgreSQL, a two-zone energy model of the furnace, blend and fuel optimisers, a
conversational assistant (FurnaceMind) and a live digital twin evaluated every hour.

The platform has three deployable parts that share one Python service layer, plus the shared data library:

| Part | Path | What it is |
|---|---|---|
| **Streamlit app** (legacy) | `src/app.py`, `src/custom_pages/` | The original 11-page dashboard; still the home of the model pages. Served under `/legacy` in production |

File: src/data/V13_df_filtered.csv (part 181 of 268)
NM3/HR.,STEAMKGS/HR.,RAFTOC,PERMEABILITYKGS/HR.,TUYEREVELOCITYM/S,HOT BLAST VOLUMENM3/HR.,O2 ENRICHMENT %,COKE_VM%,COKE_ASH%,COKE_IM%,COKE_FC%,COKE_MOIST%,COKE_CALC_MT,NUTCOKE_MOIST%,NUTCOKE_VM%,NUTCOKE_IM%,NUTCOKE_FC%,NUTCOKE_ASH%,NUTCOKE_CALC_MT,PCI_2_FC%,PCI_2_ASH%,PCI_2_VM%,PCI_2_IM%,PCI_2_CALC_MT,SINTER_SP_02_COLD_STRENGTH_AI,SINTER_SP_02_COLD_STRENGTH_TI,SINTER_SP_02_HOT_STRENGTH_RI,SINTER_SP_02_HOT_STRENGTH_RDI,SINTER_SP_02_P%,SINTER_SP_02_SIO2%,SINTER_SP_02_MGO%,SINTER_SP_02_FEO%,SINTER_SP_02_AL2O3%,SINTER_SP_02_NA2O%,SINTER_SP_02_TIO2%,SINTER_SP_02_FE(T)%,SINTER_SP_02_CAO%,SINTER_SP_02_K2O%,SINTER_SP_02_BASICITY,SINTER_SP_02_MNO%,SINTER_CALC_MT,FLUX_TM%,FLUX_SIO2%,FLUX_FE2O3%,FLUX_AL2O3%,FLUX_LOI%,FLUX_MGO%,FLUX_CAO%,FLUX_CALC_MT,GEOMIN TYPE,ORE_FE(T)%,ORE_LOI%,ORE_TM%,ORE_MGO%,ORE_NA2O%,ORE_P%,ORE_TIO2%,ORE_AL2O3%,ORE_SIO2%,ORE_MNO%,ORE_CAO%,ORE_K2O%,ORE_CALC_MT,LLOYDS_PELLET_PCT_SIO2,LLOYDS_PELLET_PCT_AL2O3,LLOYDS_PELLET_PCT_FE2O3,LLOYDS_PELLET_PCT_MGO,LLOYDS_PELLET_PCT_TIO2,LLOYDS_PELLET_PCT_NA2O,TOTAL_PELLET_CALC_MT,LLOYDS_PELLET_PCT_K2O,LLOYDS_PELLET_PCT_TM,LLOYDS_PELLET_PCT_LOI,LLOYDS_PELLET_PCT_MNO,LLOYDS_PELLET_PCT_CAO,LLOYDS_PELLET_PCT_P,DAILYPRODUCTION,CHARGES/HRS.,STOCKRODLEVEL,FURNACE TOP GAS ANALYSISH2%,COKE_DISCHARGE_TIME,WEIGHTED_COKE_ANGLE,TOTAL_COKE_PORTIONS,NON_COKE_DISCHARGE_TIME,WEIGHTED_NON_COKE_ANGLE,TOTAL_NON_COKE_PORTIONS,UNITCOST LAKHS/THM,ACTUALKG/THM.,ACT. FUEL RATEKG/THM.,FURNACETOPGASANALYSISCO2ETACO,COKE RATE KG/THM,PRODUCTIONTONNESPERHR
2025-05-19 21:00:00,2.68,1.35,1.33,1179.0,4000.0,0.0,2340.0,1382.0,255.0,109738.0,2.93603932971298,0.98,12.4,0.38,86.62,2.8,30.954092959488204,4.8,1.03,0.45,86.37,12.6,4.248032243966964,71.62,8.76,18.42,1.2,11.134129641053306,4.93333333333334,79.2316666666667,66.43,31.42,0.051,5.35,1.9,9.0,2.67,0.031,0.17,54.98,10.59,0.078,1.97943925233645,0.2,100.88358357129049,0.1,96.84,0.9000000000000001,0.51,1.26,0.0,0.0,0.9795561418137864,1.0,54.05186027296428,7.2418122495943,3.053994310593767,0.0715977242375066,0.0158787483306286,0.1119529451362706,0.5582525770619555,6.869415663238041,7.447568441166306,0.0777960174156366,0.2142153613968299,0.0169393741653143,35.53440554615604,0.0,0.0,0.0,0.0,0.0,0.0,0.0,0.0,0.0,0.0,0.0,0.0,0.0,2060.276245385077,7.0,1.2,3.33,75.0,23.4,10.0,60.0,26.5,8.0,121.21,128.0,545.0,43.7922198928488,417.0,81.640625
2025-05-19 22:00:00,2.69,1.35,1.34,1178.0,4000.0,0.0,2325.0,1369.0,254.0,110513.0,2.9154637870157,0.98,12.4,0.38,86.62,2.8,32.25488423436813,4.8,1.03,0.45,86.37,12.6,4.426548322134489,71.62,8.76,18.42,1.2,11.602021842237146,4.93333333333334,79.2316666666667,66.43,31.42,0.051,5.35,1.9,9.0,2.67,0.031,0.17,54.98,10.59,0.078,1.97943925233645,0.2,105.12303860749208,0.1,96.84,0.9000000000000001,0.51,1.26,0.0,0.0,1.0207202645743547,1.0,54.05186027296428,7.2418122495943,3.053994310593767,0.0715977242375066,0.0158787483306286,0.1119529451362706,0.5582525770619555,6.869415663238041,7.447568441166306,0.0777960174156366,0.2142153613968299,0.0169393741653143,37.02767639576483,0.0,0.0,0.0,0.0,0.0,0.0,0.0,0.0,0.0,0.0,0.0,0.0,0.0,2060.276245385077,7.0,1.2,3.54,75.0,23.4,10.0,60.0,26.5,8.0,122.8,140.0,557.0,43.9144736842105,417.0,85.07142857142857
2025-05-19 23:00:00,2.71,1.35,1.36,1178.0,4001.0,0.0,2314.0,1353.0,254.0,110739.0,2.91024477243835,0.98,12.45,0.4,86.57,3.8,32.900309401595216,4.8,1.03,0.45,86.37,12.6,4.5152017763638606,71.21,8.78,18.76,1.25,11.908615212156322,4.9,79.2,66.43,32.2275,0.051,5.35,1.9,9.0,2.67,0.031,0.17,54.98,10.59,0.078,1.97943925233645,0.2,103.8914835013056,0.0664739884393063,64.06098265895953,0.5849710982658959,0.2991329479768786,0.8242774566473988,0.0,0.0,1.5736472987107482,1.0,54.05186027296428,7.2418122495943,3.053994310593767,0.0715977242375066,0.0158787483306286,0.1119529451362706,0.5582525770619555,6.869415663238041,7.447568441166306,0.0777960174156366,0.2142153613968299,0.0169393741653143,39.18209772403461,0.0,0.0,0.0,0.0,0.0,0.0,0.0,0.0,0.0,0.0,0.0,0.0,0.0,2060.276245385077,7.0,1.2,3.43,75.0,23.4,10.0,60.0,26.5,8.0,122.1375,135.0,552.0,43.6492890995261,417.0,85.18518518518519
2025-05-20 00:00:00,2.7,1.35,1.35,1160.0,3640.0,0.0,2216.0,1195.0,220.0,97046.0,3.02116143505889,0.98,12.45,0.4,86.57,3.8,33.1783742357093,4.8,1.03,0.45,86.37,12.6,4.553363084137926,71.21,8.78,18.76,1.25,12.009263721964444,4.9,79.2,66.43,32.2275,0.051,5.35,1.9,9.0,2.67,0.031,0.17,54.98,10.59,0.078,1.97943925233645,0.2,104.76954722323086,0.0664739884393063,64.06098265895953,0.5849710982658959,0.2991329479768786,0.8242774566473988,0.0,0.0,1.5869473552460482,1.0,54.05186027296428,7.2418122495943,3.053994310593767,0.0715977242375066,0.0158787483306286,0.1119529451362706,0.5582525770619555,6.869415663238041,7.447568441166306,0.0777960174156366,0.2142153613968299,0.0169393741653143,39.51325459465502,0.0,0.0,0.0,0.0,0.0,0.0,0.0,0.0,0.0,0.0,0.0,0.0,0.0,2048.161200341806,7.0,1.2,4.16,75.0,23.4,10.0,60.0,26.5,8.0,124.125,150.0,567.0,42.0215255030416,417.0,85.4
2025-05-20 01:00:00,2.65,1.35,1.3,1143.0,3636.0,0.0,2292.0,1395.0,247.0,112088.0,2.61310458276764,0.98,12.45,0.4,86.57,3.8,32.931916025454285,4.8,1.03,0.45,86.37,12.6,4.51953943417891,71.21,8.78,18.76,1.25,11.920055564193705,4.9,79.2,66.43,32.2275,0.051,5.35,1.9,9.0,2.67,0.031,0.17,54.98,10.59,0.078,1.97943925233645,0.2,103.99128982838616,0.0664739884393063,64.06098265895953,0.5849710982658959,0.2991329479768786,0.8242774566473988,0.0,0.0,1.5751590680272634,1.0,54.05186027296428,7.2418122495943,3.053994310593767,0.0715977242375066,0.0158787483306286,0.1119529451362706,0.5582525770619555,6.869415663238041,7.447568441166306,0.0777960174156366,0.2142153613968299,0.0169393741653143,39.21973912763529,0.0,0.0,0.0,0.0,0.0,0.0,0.0,0.0,0.0,0.0,0.0,0.0,0.0,2048.161200341806,7.0,1.2,3.49,75.0,23.4,10.0,60.0,26.5,8.0,121.21,128.0,545.0,42.702192879038,417.0,84.765625
2025-05-20 02:00:00,2.67,1.35,1.32,1166.0,3998.0,0.0,2306.0,1383.0,251.0,108975.0,2.95510471686251,0.98,12.45,0.4,86.57,3.8,33.15247386550187,4.8,1.03,0.45,86.37,12.6,4.549808546211198,71.21,8.78,18.76,1.25,11.999888808832544,4.9,79.2,66.43,32.2275,0.051,5.35,1.9,9.0,2.67,0.031,0.17,54.98,10.59,0.078,1.97943925233645,0.2,104.68775991080054,0.0664739884393063,64.06098265895953,0.5849710982658959,0.2991329479768786,0.8242774566473988,0.0,0.0,1.5857085204644352,1.0,54.05186027296428,7.2418122495943,3.053994310593767,0.0715977242375066,0.0158787483306286,0.1119529451362706,0.5582525770619555,6.869415663238041,7.447568441166306,0.0777960174156366,0.2142153613968299,0.0169393741653143,39.48240896265294,0.0,0.0,0.0,0.0,0.0,0.0,0.0,0.0,0.0,0.0,0.0,0.0,0.0,2048.161200341806,7.0,1.2,3.65,75.0,23.4,10.0,60.0,26.5,8.0,122.1375,135.0,552.0,42.4718574108818,417.0,85.33333333333333
2025-05-20 03:00:00,2.666,1.35,1.316,1173.0,4002.0,0.0,2322.0,1393.0,254.0,107099.0,3.00983728733696,0.98,12.45,0.4,86.57,3.8,32.864691974308286,4.8,1.03,0.45,86.37,12.6,4.51031368035867,71.21,8.78,18.76,1.25,11.895723107366983,4.9,79.2,66.43,32.2275,0.051,5.35,1.9,9.0,2.67,0.031,0.17,54.98,10.59,0.078,1.97943925233645,0.2,103.77901199490816,0.0664739884393063,64.06098265895953,0.5849710982658959,0.2991329479768786,0.8242774566473988,0.0,0.0,1.571943689557626,1.0,54.05186027296428,7.2418122495943,3.053994310593767,0.0715977242375066,0.0158787483306286,0.1119529451362706,0.5582525770619555,6.869415663238041,7.447568441166306,0.0777960174156366,0.2142153613968299,0.0169393741653143,39.13967971818547,0.0,0.0,0.0,0.0,0.0,0.0,0.0,0.0,0.0,0.0,0.0,0.0,0.0,2048.161200341806,7.0,1.2,3.66,75.0,23.4,10.0,60.0,26.5,8.0,122.1375,135.0,552.0,41.8989135569202,417.0,84.5925925925926
2025-05-20 04:00:00,2.63,1.35,1.28,1182.0,4000.0,0.0,2286.0,1425.0,257.0,106315.0,3.03050271864062,0.98,12.45,0.4,86.57,3.8,37.66682745399886,4.8,1.03,0.45,86.37,12.6,5.16935339890878,71.21,8.78,18.76,1.25,13.63390687111925,4.9,79.2,66.43,32.2275,0.051,5.35,1.9,9.0,2.67,0.031,0.17,54.98,10.59,0.078,1.97943925233645,0.2,118.94303288205272,0.0664739884393063,64.06098265895953,0.5849710982658959,0.2991329479768786,0.8242774566473988,0.0,0.0,1.8016335515408608,1.0,54.05186027296428,7.2418122495943,3.053994310593767,0.0715977242375066,0.0158787483306286,0.1119529451362706,0.5582525770619555,6.869415663238041,7.447568441166306,0.0777960174156366,0.2142153613968299,0.0169393741653143,44.8587062280142,0.0,0.0,0.0,0.0,0.0,0.0,0.0,0.0,0.0,0.0,0.0,0.0,0.0,2048.161200341806,8.0,1.2,3.77,75.0,23.4,10.0,60.0,26.5,8.0,121.21,128.0,545.0,42.3953488372093,417.0,96.953125
2025-05-20 05:00:00,2.58,1.35,1.23,1198.0,4001.0,0.0,2285.0,1442.0,256.0,110474.0,2.91722092915816,0.98,12.45,0.4,86.57,3.8,36.83713237165283,4.8,1.03,0.45,86.37,12.6,5.05548697096973,71.21,8.78,18.76,1.25,13.333589954385385,4.9,79.2,66.43,32.2275,0.051,5.35,1.9,9.0,2.67,0.031,0.17,54.98,10.59,0.078,1.97943925233645,0.2,116.32304983245598,0.0664739884393063,64.06098265895953,0.5849710982658959,0.2991329479768786,0.8242774566473988,0.0,0.0,1.7619485926807434,1.0,54.05186027296428,7.2418122495943,3.053994310593767,0.0715977242375066,0.0158787483306286,0.1119529451362706,0.5582525770619555,6.869415663238041,7.447568441166306,0.0777960174156366,0.2142153613968299,0.0169393741653143,43.87059412849525,0.0,0.0,0.0,0.0,0.0,0.0,0.0,0.0,0.0,0.0,0.0,0.0,0.0,2048.161200341806,7.0,1.2,3.91,75.0,23.4,10.0,60.0,26.5,8.0,122.4025,137.0,554.0,42.6635514018692,417.0,94.81751824817518
2025-05-20 06:00:00,2.52,1.35,1.17,1197.0,3100.0,0.0,2231.0,1328.0,242.0,110612.0,2.25781274477056,0.98,12.45,0.4,86.57,3.8,35.298504539831235,4.8,1.03,0.45,86.37,12.6,4.844327402997191,71.21,8.78,18.76,1.25,12.776667325475724,4.9,79.2,66.43,32.2275,0.051,5.35,1.9,9.0,2.67,0.031,0.17,54.98,10.59,0.078,1.97943925233645,0.2,111.46442294074076,0.0664739884393063,64.06098265895953,0.5849710982658959,0.2991329479768786,0.8242774566473988,0.0,0.0,1.6883548309409278,1.0,54.05186027296428,7.2418122495943,3.053994310593767,0.0715977242375066,0.0158787483306286,0.1119529451362706,0.5582525770619555,6.869415663238041,7.447568441166306,0.0777960174156366,0.2142153613968299,0.0169393741653143,42.038189899967534,0.0,0.0,0.0,0.0,0.0,0.0,0.0,0.0,0.0,0.0,0.0,0.0,0.0,2048.161200341806,5.0,1.2,4.1,75.0,23.4,10.0,60.0,26.5,8.0,122.8,140.0,557.0,42.1793037672866,417.0,90.85714285714286
2025-05-20 07:00:00,2.52,1.35,1.17,1197.0,3092.0,0.0,2230.0,1328.0,242.0,106594.0,2.33682986414982,0.98,12.45,0.4,86.57,3.8,35.93676366279988,4.8,1.03,0.45,86.37,12.6,4.931921373334404,71.21,8.78,18.76,1.25,13.00769197051184,4.9,79.2,66.43,32.2275,0.051,5.35,1.9,9.0,2.67,0.031,0.17,54.98,10.59,0.078,1.97943925233645,0.2,113.4798959970592,0.0664739884393063,64.06098265895953,0.5849710982658959,0.2991329479768786,0.8242774566473988,0.0,0.0,1.7188832594878156,1.0,54.05186027296428,7.2418122495943,3.053994310593767,0.0715977242375066,0.0158787483306286,0.1119529451362706,0.5582525770619555,6.869415663238041,7.447568441166306,0.0777960174156366,0.2142153613968299,0.0169393741653143,42.79831440287576,0.0,0.0,0.0,0.0,0.0,0.0,0.0,0.0,0.0,0.0,0.0,0.0,0.0,2048.161200341806,9.0,1.2,4.1,75.0,23.4,10.0,60.0,26.5,8.0,122.8,140.0,557.0,42.1692491060787,417.0,92.5
2025-05-20 08:00:00,2.67,1.35,1.32,1197.0,3961.0,0.0,2297.0,1370.0,257.0,105139.0,3.03451870339531,0.98,12.37,0.4,86.65,3.0,34.82473689845943,1.1,1.03,0.42,86.41,12.56,4.779308060175995,71.28,8.57,18.78,1.37,12.605182113218287,4.9,79.2,66.43,33.035,0.051,5.35,1.9,9.0,2.67,0.031,0.17,54.98,10.59,0.078,1.97943925233645,0.2,109.9683755177142,0.0664739884393063,63.79508670520232,0.6647398843930635,0.4786127167630057,0.8176300578034682,0.0,0.0,1.6656941574511774,1.0,53.79680074753564,7.4168352246449,3.012746526554479,0.0825493053108956,0.0236373263277239,0.1259422907124931,0.6457441459231326,7.084733309845984,7.191356742391622,0.0894612842940674,0.0869119789831717,0.0241077431411865,41.47396389843894,0.0,0.0,0.0,0.0,0.0,0.0,0.0,0.0,0.0,0.0,0.0,0.0,0.0,2048.161200341806,8.0,1.2,3.65,75.0,23.4,10.0,60.0,26.5,8.0,122.535,138.0,555.0,43.4086629001883,417.0,89.6376811594203
2025-05-20 09:00:00,2.67,1.35,1.32,1186.0,4000.0,0.0,2310.0,1380.0,254.0,109159.0,2.95160179063345,0.98,12.37,0.4,86.65,3.0,33.16373489602684,1.1,1.03,0.42,86.41,12.56,4.551353997483687,71.28,8.57,18.78,1.37,12.003964858020325,4.9,79.2,66.43,33.035,0.051,5.35,1.9,9.0,2.67,0.031,0.17,54.98,10.59,0.078,1.97943925233645,0.2,104.7233196118572,0.0664739884393063,63.79508670520232,0.6647398843930635,0.4786127167630057,0.8176300578034682,0.0,0.0,1.586247144282528,1.0,53.79680074753564,7.4168352246449,3.012746526554479,0.0825493053108956,0.0236373263277239,0.1259422907124931,0.6457441459231326,7.084733309845984,7.191356742391622,0.0894612842940674,0.0869119789831717,0.0241077431411865,39.49582010700167,0.0,0.0,0.0,0.0,0.0,0.0,0.0,0.0,0.0,0.0,0.0,0.0,0.0,2048.161200341806,7.0,1.2,3.73,75.0,23.4,10.0,60.0,26.5,8.0,122.535,138.0,555.0,43.0555555555556,417.0,85.3623188405797
2025-05-20 10:00:00,2.67,1.35,1.32,1190.0,4039.0,0.0,2308.0,1367.0,253.0,108156.0,3.007978836185,0.98,12.37,0.4,86.65,3.0,32.68336925824854,1.1,1.03,0.42,86.41,12.56,4.485429152992847,71.28,8.57,18.78,1.37,11.830091431128892,4.9,79.2,66.43,33.035,0.051,5.35,1.9,9.0,2.67,0.031,0.17,54.98,10.59,0.078,1.97943925233645,0.2,103.20643725909066,0.0664739884393063,63.79508670520232,0.6647398843930635,0.4786127167630057,0.8176300578034682,0.0,0.0,1.563270883510748,1.0,53.79680074753564,7.4168352246449,3.012746526554479,0.0825493053108956,0.0236373263277239,0.1259422907124931,0.6457441459231326,7.084733309845984,7.191356742391622,0.0894612842940674,0.0869119789831717,0.0241077431411865,38.92373632709092,0.0,0.0,0.0,0.0,0.0,0.0,0.0,0.0,0.0,0.0,0.0,0.0,0.0,2048.161200341806,7.0,1.2,3.72,75.0,23.4,10.0,60.0,26.5,8.0,123.1975,143.0,560.0,42.3167848699764,417.0,84.12587412587412
2025-05-20 11:00:00,2.67,1.35,1.32,1191.0,4021.0,0.0,2310.0,1366.0,253.0,108240.0,2.99226079062245,0.98,12.37,0.4,86.65,3.0,32.66729791654591,1.1,1.03,0.42,86.41,12.56,4.483223539978133,71.28,8.57,18.78,1.37,11.824274238896944,4.9,79.2,66.43,33.035,0.051,5.35,1.9,9.0,2.67,0.031,0.17,54.98,10.59,0.078,1.97943925233645,0.2,103.15568772020453,0.0664739884393063,63.79508670520232,0.6647398843930635,0.4786127167630057,0.8176300578034682,0.0,0.0,1.562502178780702,1.0,53.79680074753564,7.4168352246449,3.012746526554479,0.0825493053108956,0.0236373263277239,0.1259422907124931,0.6457441459231326,7.084733309845984,7.191356742391622,0.0894612842940674,0.0869119789831717,0.0241077431411865,38.90459641951553,0.0,0.0,0.0,0.0,0.0,0.0,0.0,0.0,0.0,0.0,0.0,0.0,0.0,2048.161200341806,7.0,1.2,3.72,75.0,23.4,10.0,60.0,26.5,8.0,123.065,142.0,559.0,42.7890345649583,417.0,84.08450704225352
2025-05-20 12:00:00,2.67,1.35,1.32,1181.0,4027.0,0.0,2309.0,1376.0,253.0,109060.0,2.97420664903171,0.98,12.37,0.4,86.65,3.0,32.52035993526476,1.1,1.03,0.42,86.41,12.56,4.463057935272184,71.28,8.57,18.78,1.37,11.771088481347702,4.9,79.2,66.43,33.035,0.051,5.35,1.9,9.0,2.67,0.031,0.17,54.98,10.59,0.078,1.97943925233645,0.2,102.69169193610269,0.0664739884393063,63.79508670520232,0.6647398843930635,0.4786127167630057,0.8176300578034682,0.0,0.0,1.5554740212488491,1.0,53.79680074753564,7.4168352246449,3.012746526554479,0.0825493053108956,0.0236373263277239,0.1259422907124931,0.6457441459231326,7.084733309845984,7.191356742391622,0.0894612842940674,0.0869119789831717,0.0241077431411865,38.72960297882614,0.0,0.0,0.0,0.0,0.0,0.0,0.0,0.0,0.0,0.0,0.0,0.0,0.0,2048.161200341806,7.0,1.2,3.71,75.0,23.4,10.0,60.0,26.5,8.0,123.1975,143.0,560.0,42.4699505067169,417.0,83.7062937062937
2025-05-20 13:00:00,2.68,1.35,1.33,1185.0,4017.0,0.0,2303.0,1375.0,225.0,109060.0,2.96682615660562,0.98,12.37,0.4,86.65,3.0,31.494850172226776,1.1,1.03,0.42,86.41,12.56,4.322318118900638,71.28,8.57,18.78,1.37,11.399894368390916,4.9,79.2,66.43,33.035,0.051,5.35,1.9,9.0,2.67,0.031,0.17,54.98,10.59,0.078,1.97943925233645,0.2,99.45337191526052,0.0664739884393063,63.79508670520232,0.6647398843930635,0.4786127167630057,0.8176300578034682,0.0,0.0,1.5064230944412134,1.0,53.79680074753564,7.4168352246449,3.012746526554479,0.0825493053108956,0.0236373263277239,0.1259422907124931,0.6457441459231326,7.084733309845984,7.191356742391622,0.0894612842940674,0.0869119789831717,0.0241077431411865,37.508288514520295,0.0,0.0,0.0,0.0,0.0,0.0,0.0,0.0,0.0,0.0,0.0,0.0,0.0,2048.161200341806,6.0,1.2,3.78,75.0,23.4,10.0,60.0,26.5,8.0,124.125,150.0,567.0,41.9454329774615,417.0,81.06666666666666
2025-05-20 14:00:00,2.67,1.35,1.32,1172.0,4010.0,0.0,2291.0,1372.0,251.0,108911.0,2.96570877663772,0.98,12.37,0.4,86.65,3.0,32.99522161781395,1.1,1.03,0.42,86.41,12.56,4.528227423084638,71.28,8.57,18.78,1.37,11.942969693388862,4.9,79.2,66.43,33.035,0.051,5.35,1.9,9.0,2.67,0.031,0.17,54.98,10.59,0.078,1.97943925233645,0.2,104.19119408533076,0.0664739884393063,63.79508670520232,0.6647398843930635,0.4786127167630057,0.8176300578034682,0.0,0.0,1.5781870235760718,1.0,53.79680074753564,7.4168352246449,3.012746526554479,0.0825493053108956,0.0236373263277239,0.1259422907124931,0.6457441459231326,7.084733309845984,7.191356742391622,0.0894612842940674,0.0869119789831717,0.0241077431411865,39.29513191121179,0.0,0.0,0.0,0.0,0.0,0.0,0.0,0.0,0.0,0.0,0.0,0.0,0.0,2048.161200341806,7.0,1.2,3.61,75.0,23.4,10.0,60.0,26.5,8.0,122.8,140.0,557.0,42.7587844254511,417.0,84.92857142857143
2025-05-20 15:00:00,2.68,1.35,1.33,1168.0,4009.0,0.0,2296.0,1369.0,250.0,108972.0,2.96331115519532,0.98,12.37,0.4,86.65,3.0,32.688053434196355,1.1,1.03,0.42,86.41,12.56,4.486072004076775,71.28,8.57,18.78,1.37,11.83178691819157,4.9,79.2,66.43,33.035,0.051,5.35,1.9,9.0,2.67,0.031,0.17,54.98,10.59,0.078,1.97943925233645,0.2,103.22122879136045,0.0664739884393063,63.79508670520232,0.6647398843930635,0.4786127167630057,0.8176300578034682,0.0,0.0,1.5634949312768949,1.0,53.79680074753564,7.4168352246449,3.012746526554479,0.0825493053108956,0.0236373263277239,0.1259422907124931,0.6457441459231326,7.084733309845984,7.191356742391622,0.0894612842940674,0.0869119789831717,0.0241077431411865,38.9293148715813,0.0,0.0,0.0,0.0,0.0,0.0,0.0,0.0,0.0,0.0,0.0,0.0,0.0,2048.161200341806,7.0,1.2,3.53,75.0,23.4,10.0,60.0,26.5,8.0,124.2125,145.0,565.0,42.9754020813624,420.0,84.13793103448276
2025-05-20 16:00:00,2.69,1.35,1.34,1134.0,4009.0,0.0,2301.0,1347.0,242.0,108264.0,2.98267629548262,0.96,12.42,0.4,86.62,3.0,28.552497156745112,1.1,1.03,0.42,86.41,12.56,3.918512871964321,71.34,8.64,18.74,1.28,10.334878551913516,4.9,79.2,66.43,33.8425,0.051,5.35,1.9,9.0,2.67,0.031,0.17,54.98,10.59,0.078,1.97943925233645,0.2,90.16210914834838,0.0999999999999999,64.91618497109826,0.6053757225433525,0.446300578034682,16.01809248554913,22.06,29.93,1.3656880691821,1.0,53.79680074753564,7.4168352246449,3.012746526554479,0.0825493053108956,0.0236373263277239,0.1259422907124931,0.6457441459231326,7.084733309845984,7.191356742391622,0.0894612842940674,0.0869119789831717,0.0241077431411865,34.00414021050402,0.0,0.0,0.0,0.0,0.0,0.0,0.0,0.0,0.0,0.0,0.0,0.0,0.0,2048.161200341806,6.0,1.2,3.45,75.0,23.4,10.0,60.0,26.5,8.0,123.595,146.0,563.0,41.6526138279933,417.0,73.4931506849315
2025-05-20 17:00:00,2.7,1.35,1.35,1154.0,4005.0,0.0,2341.0,1369.0,251.0,110900.0,2.90892599971571,0.96,12.42,0.4,86.62,3.0,26.534664988013297,1.1,1.03,0.42,86.41,12.56,3.641587835137152,71.34,8.64,18.74,1.28,9.604502841253089,4.9,79.2,66.43,33.8425,0.051,5.35,1.9,9.0,2.67,0.031,0.17,54.98,10.59,0.078,1.97943925233645,0.2,83.79026702044303,0.0999999999999999,64.91618497109826,0.6053757225433525,0.446300578034682,16.01809248554913,22.06,29.93,1.2691735925911138,1.0,53.79680074753564,7.4168352246449,3.012746526554479,0.0825493053108956,0.0236373263277239,0.1259422907124931,0.6457441459231326,7.084733309845984,7.191356742391622,0.0894612842940674,0.0869119789831717,0.0241077431411865,31.60103523477644,0.0,0.0,0.0,0.0,0.0,0.0,0.0,0.0,0.0,0.0,0.0,0.0,0.0,2048.161200341806,7.0,1.2,3.5,75.0,23.4,10.0,60.0,26.5,8.0,123.7275,147.0,564.0,42.5260170293283,417.0,68.29931972789116
2025-05-20 18:00:00,2.57,1.35,1.22,1183.0,4019.0,0.0,2350.0,1465.0,236.0,107386.0,3.01454108805096,0.96,12.42,0.4,86.62,3.0,27.166610528675147,1.1,1.03,0.42,86.41,12.56,3.72831533647862,71.34,8.64,18.74,1.28,9.83324221834889,4.9,79.2,66.43,33.8425,0.051,5.35,1.9,9.0,2.67,0.031,0.17,54.98,10.59,0.078,1.97943925233645,0.2,85.78580326023932,0.0999999999999999,64.91618497109826,0.6053757225433525,0.446300578034682,16.01809248554913,22.06,29.93,1.299400037602801,1.0,53.79680074753564,7.4168352246449,3.012746526554479,0.0825493053108956,0.0236373263277239,0.1259422907124931,0.6457441459231326,7.084733309845984,7.191356742391622,0.0894612842940674,0.0869119789831717,0.0241077431411865,32.353640677729494,0.0,0.0,0.0,0.0,0.0,0.0,0.0,0.0,0.0,0.0,0.0,0.0,0.0,2048.161200341806,8.0,1.2,3.53,75.0,23.4,10.0,60.0,26.5,8.0,122.1375,135.0,552.0,42.1885753613214,417.0,69.92592592592592
2025-05-20 19:00:00,2.64,1.35,1.29,1183.0,4010.0,0.0,2296.0,1412.0,256.0,109302.0,2.95510710908886,0.96,12.42,0.4,86.62,3.0,32.85157250573916,1.1,1.03,0.42,86.41,12.56,4.508513179121276,71.34,8.64,18.74,1.28,11.890974376858994,4.9,79.2,66.43,33.8425,0.051,5.35,1.9,9.0,2.67,0.031,0.17,54.98,10.59,0.078,1.97943925233645,0.2,103.73758378109544,0.0999999999999999,64.91618497109826,0.6053757225433525,0.446300578034682,16.01809248554913,22.06,29.93,1.5713161752074627,1.0,53.79680074753564,7.4168352246449,3.012746526554479,0.0825493053108956,0.0236373263277239,0.1259422907124931,0.6457441459231326,7.084733309845984,7.191356742391622,0.0894612842940674,0.0869119789831717,0.0241077431411865,39.12405529674651,0.0,0.0,0.0,0.0,0.0,0.0,0.0,0.0,0.0,0.0,0.0,0.0,0.0,2048.161200341806,8.0,1.2,3.7,75.0,23.4,10.0,60.0,26.5,8.0,122.27,136.0,553.0,42.9598700997448,417.0,84.55882352941177
2025-05-20 20:00:00,2.69,1.35,1.34,1189.0,4009.0,0.0,2272.0,1381.0,257.0,110819.0,2.91395615305326,0.96,12.42,0.4,86.62,3.0,35.306754657754446,1.1,1.03,0.42,86.41,12.56,4.845459639981573,71.34,8.64,18.74,1.28,12.779653542979124,4.9,79.2,66.43,33.8425,0.051,5.35,1.9,9.0,2.67,0.031,0.17,54.98,10.59,0.078,1.97943925233645,0.2,111.4904748838894,0.0999999999999999,64.91618497109826,0.6053757225433525,0.446300578034682,16.01809248554913,22.06,29.93,1.6887494404756114,1.0,53.79680074753564,7.4168352246449,3.012746526554479,0.0825493053108956,0.0236373263277239,0.1259422907124931,0.6457441459231326,7.084733309845984,7.191356742391622,0.0894612842940674,0.0869119789831717,0.0241077431411865,42.04801524606858,0.0,0.0,0.0,0.0,0.0,0.0,0.0,0.0,0.0,0.0,0.0,0.0,0.0,2048.161200341806,7.0,1.2,3.89,75.0,23.4,10.0,60.0,26.5,8.0,123.86,148.0,565.0,43.121387283237,417.0,90.87837837837836
2025-05-20 21:00:00,2.68,1.35,1.33,1168.0,4010.0,0.0,2251.0,1383.0,254.0,110767.0,2.9160498741785,0.96,12.42,0.4,86.62,3.0,35.5610192409951,1.1,1.03,0.42,86.41,12.56,4.880354627864544,71.34,8.64,18.74,1.28,12.87168730007642,4.9,79.2,66.43,33.8425,0.051,5.35,1.9,9.0,2.67,0.031,0.17,54.98,10.59,0.078,1.97943925233645,0.2,112.29338297913765,0.0999999999999999,64.91618497109826,0.6053757225433525,0.446300578034682,16.01809248554913,22.06,29.93,1.7009111125647824,1.0,53.79680074753564,7.4168352246449,3.012746526554479,0.0825493053108956,0.0236373263277239,0.1259422907124931,0.6457441459231326,7.084733309845984,7.191356742391622,0.0894612842940674,0.0869119789831717,0.0241077431411865,42.35082758824714,0.0,0.0,0.0,0.0,0.0,0.0,0.0,0.0,0.0,0.0,0.0,0.0,0.0,2048.161200341806,8.0,1.2,3.69,75.0,23.4,10.0,60.0,26.5,8.0,122.4025,137.0,554.0,43.1912922649375,417.0,91.53284671532846
2025-05-20 22:00:00,2.7,1.35,1.35,1175.0,4010.0,0.0,2243.0,1327.0,247.0,107693.0,2.99922698687973,0.96,12.42,0.4,86.62,3.0,35.608720894444275,1.1,1.03,0.42,86.41,12.56,4.886901149593567,71.34,8.64,18.74,1.28,12.888953418427338,4.9,79.2,66.43,33.8425,0.051,5.35,1.9,9.0,2.67,0.031,0.17,54.98,10.59,0.078,1.97943925233645,0.2,112.44401364591364,0.0999999999999999,64.91618497109826,0.6053757225433525,0.446300578034682,16.01809248554913,22.06,29.93,1.7031927196213614,1.0,53.79680074753564,7.4168352246449,3.012746526554479,0.0825493053108956,0.0236373263277239,0.1259422907124931,0.6457441459231326,7.084733309845984,7.191356742391622,0.0894612842940674,0.0869119789831717,0.0241077431411865,42.40763711013427,0.0,0.0,0.0,0.0,0.0,0.0,0.0,0.0,0.0,0.0,0.0,0.0,0.0,2048.161200341806,7.0,1.2,4.1,75.0,23.4,10.0,60.0,26.5,8.0,124.2575,151.0,568.0,42.8406466512702,417.0,91.65562913907284
2025-05-20 23:00:00,2.67,1.35,1.32,1125.0,3868.0,0.0,2205.0,1218.0,216.0,96666.0,3.22286577106779,0.96,12.35,0.42,86.69,3.3,33.17336658727265,5.2,1.03,0.44,86.43,12.54,4.396601110653006,70.81,8.95,18.62,1.62,12.265640802515266,4.972,79.3853333333333,67.22,34.65,0.051,5.35,1.9,9.0,2.67,0.031,0.17,54.98,10.59,0.078,1.97943925233645,0.2,102.71799616161016,0.0999999999999999,64.91618497109826,0.6053757225433525,0.446300578034682,16.01809248554913,0.0,0.0,1.3691606126351916,1.0,53.92243209846632,7.1562934606159,3.311312480314007,0.1290499842512054,0.0343665592518111,0.1415115450778959,0.606344632083929,7.018737188961307,7.100005814939548,0.1179187362198047,0.140181232282606,0.0259909383858696,41.213071021759305,0.0,0.0,0.0,0.0,0.0,0.0,0.0,0.0,0.0,0.0,0.0,0.0,0.0,2048.161200341806,7.0,1.2,3.92,75.0,23.4,10.0,60.0,26.5,8.0,123.595,146.0,563.0,42.2673198040588,417.0,85.54794520547945
2025-05-21 00:00:00,2.72,1.35,1.37,1113.0,3677.0,0.0,2257.0,1315.0,236.0,107936.0,2.74413775842196,0.96,12.35,0.42,86.69,3.3,28.667915898090683,5.2,1.03,0.44,86.43,12.54,3.799475417909791,70.81,8.95,18.62,1.62,10.599779134192676,4.972,79.3853333333333,67.22,34.65,0.051,5.35,1.9,9.0,2.67,0.031,0.17,54.98,10.59,0.078,1.97943925233645,0.2,88.76732083958021,0.0999999999999999,64.91618497109826,0.6053757225433525,0.446300578034682,16.01809248554913,0.0,0.0,1.1832076551754949,1.0,53.92243209846632,7.1562934606159,3.311312480314007,0.1290499842512054,0.0343665592518111,0.1415115450778959,0.606344632083929,7.018737188961307,7.100005814939548,0.1179187362198047,0.140181232282606,0.0259909383858696,35.61570547401503,0.0,0.0,0.0,0.0,0.0,0.0,0.0,0.0,0.0,0.0,0.0,0.0,0.0,2070.630377997621,7.0,1.2,3.84,75.0,23.4,10.0,60.0,26.5,8.0,124.655,154.0,571.0,42.1556774853529,417.0,74.74025974025975
2025-05-21 01:00:00,2.68,1.35,1.33,1135.0,3499.0,0.0,2201.0,1217.0,218.0,97168.0,2.90056922529639,0.96,12.35,0.42,86.69,3.3,30.58948819308434,5.2,1.03,0.44,86.43,12.54,4.054149204609826,70.81,8.95,18.62,1.62,11.310268239494988,4.972,79.3853333333333,67.22,34.65,0.051,5.35,1.9,9.0,2.67,0.031,0.17,54.98,10.59,0.078,1.97943925233645,0.2,94.71727635893173,0.0999999999999999,64.91618497109826,0.6053757225433525,0.446300578034682,16.01809248554913,0.0,0.0,1.2625164914889522,1.0,53.92243209846632,7.1562934606159,3.311312480314007,0.1290499842512054,0.0343665592518111,0.1415115450778959,0.606344632083929,7.018737188961307,7.100005814939548,0.1179187362198047,0.140181232282606,0.0259909383858696,38.00297886873289,0.0,0.0,0.0,0.0,0.0,0.0,0.0,0.0,0.0,0.0,0.0,0.0,0.0,2070.630377997621,6.0,1.2,4.05,75.0,23.4,10.0,60.0,26.5,8.0,125.45,160.0,577.0,41.9606914515747,417.0,79.75
2025-05-21 02:00:00,2.66,1.35,1.31,1153.0,3836.0,0.0,2267.0,1384.0,248.0,108845.0,2.83882749612218,0.96,12.35,0.42,86.69,3.3,30.26469334423472,5.2,1.03,0.44,86.43,12.54,4.011102823126963,70.81,8.95,18.62,1.62,11.190177414826472,4.972,79.3853333333333,67.22,34.65,0.051,5.35,1.9,9.0,2.67,0.031,0.17,54.98,10.59,0.078,1.97943925233645,0.2,93.71158174697018,0.0999999999999999,64.91618497109826,0.6053757225433525,0.446300578034682,16.01809248554913,0.0,0.0,1.2491112703739415,1.0,53.92243209846632,7.1562934606159,3.311312480314007,0.1290499842512054,0.0343665592518111,0.1415115450778959,0.606344632083929,7.018737188961307,7.100005814939548,0.1179187362198047,0.140181232282606,0.0259909383858696,37.59946862692715,0.0,0.0,0.0,0.0,0.0,0.0,0.0,0.0,0.0,0.0,0.0,0.0,0.0,2070.630377997621,7.0,1.2,3.97,75.0,23.4,10.0,60.0,26.5,8.0,124.7875,155.0,572.0,42.0009328358209,417.0,78.90322580645162
2025-05-21 03:00:00,2.66,1.35,1.31,1166.0,4000.0,0.0,2276.0,1392.0,252.0,109148.0,2.95189904759023,0.96,12.35,0.42,86.69,3.3,32.52546613769452,5.2,1.03,0.44,86.43,12.54,4.310732230606906,70.81,8.95,18.62,1.62,12.026083741901388,4.972,79.3853333333333,67.22,34.65,0.051,5.35,1.9,9.0,2.67,0.031,0.17,54.98,10.59,0.078,1.97943925233645,0.2,100.71183752474738,0.0999999999999999,64.91618497109826,0.6053757225433525,0.446300578034682,16.01809248554913,0.0,0.0,1.3424198905520928,1.0,53.92243209846632,7.1562934606159,3.311312480314007,0.1290499842512054,0.0343665592518111,0.1415115450778959,0.606344632083929,7.018737188961307,7.100005814939548,0.1179187362198047,0.140181232282606,0.0259909383858696,40.40814918263134,0.0,0.0,0.0,0.0,0.0,0.0,0.0,0.0,0.0,0.0,0.0,0.0,0.0,2070.630377997621,7.0,1.2,3.97,75.0,23.4,10.0,60.0,26.5,8.0,123.86,148.0,565.0,42.1965317919075,417.0,84.79729729729729
2025-05-21 04:00:00,2.69,1.35,1.34,1167.0,4000.0,0.0,2290.0,1355.0,249.0,108654.0,2.96531058960521,0.96,12.35,0.42,86.69,3.3,32.77756500598379,5.2,1.03,0.44,86.43,12.54,4.3441439183052,70.81,8.95,18.62,1.62,12.1192956912229,4.972,79.3853333333333,67.22,34.65,0.051,5.35,1.9,9.0,2.67,0.031,0.17,54.98,10.59,0.078,1.97943925233645,0.2,101.49243633786928,0.0999999999999999,64.91618497109826,0.6053757225433525,0.446300578034682,16.01809248554913,0.0,0.0,1.3528247386715475,1.0,53.92243209846632,7.1562934606159,3.311312480314007,0.1290499842512054,0.0343665592518111,0.1415115450778959,0.606344632083929,7.018737188961307,7.100005814939548,0.1179187362198047,0.140181232282606,0.0259909383858696,40.72134526829173,0.0,0.0,0.0,0.0,0.0,0.0,0.0,0.0,0.0,0.0,0.0,0.0,0.0,2070.630377997621,7.0,1.2,3.91,75.0,23.4,10.0,60.0,26.5,8.0,123.1975,143.0,560.0,42.1320973348783,417.0,85.45454545454545
2025-05-21 05:00:00,2.7,1.35,1.35,1134.0,4000.0,0.0,2280.0,1342.0,242.0,108853.0,2.95989333307788,0.96,12.35,0.42,86.69,3.3,32.49203734288819,5.2,1.03,0.44,86.43,12.54,4.306301776556165,70.81,8.95,18.62,1.62,12.013723658143329,4.972,79.3853333333333,67.22,34.65,0.051,5.35,1.9,9.0,2.67,0.031,0.17,54.98,10.59,0.078,1.97943925233645,0.2,100.60832862077253,0.0999999999999999,64.91618497109826,0.6053757225433525,0.446300578034682,16.01809248554913,0.0,0.0,1.3410401876794196,1.0,53.92243209846632,7.1562934606159,3.311312480314007,0.1290499842512054,0.0343665592518111,0.1415115450778959,0.606344632083929,7.018737188961307,7.100005814939548,0.1179187362198047,0.140181232282606,0.0259909383858696,40.36661877929104,0.0,0.0,0.0,0.0,0.0,0.0,0.0,0.0,0.0,0.0,0.0,0.0,0.0,2070.630377997621,7.0,1.2,3.88,75.0,23.4,10.0,60.0,26.5,8.0,122.535,138.0,555.0,42.2977725674091,417.0,84.71014492753623
2025-05-21 06:00:00,2.71,1.35,1.36,1165.0,3998.0,0.0,2295.0,1339.0,248.0,108981.0,2.95494213564032,0.96,12.35,0.42,86.69,3.3,32.60321625595196,5.2,1.03,0.44,86.43,12.54,4.321036769803576,70.81,8.95,18.62,1.62,12.0548313524398,4.972,79.3853333333333,67.22,34.65,0.051,5.35,1.9,9.0,2.67,0.031,0.17,54.98,10.59,0.078,1.97943925233645,0.2,100.95258295309338,0.0999999999999999,64.91618497109826,0.6053757225433525,0.446300578034682,16.01809248554913,0.0,0.0,1.345628862402018,1.0,53.92243209846632,7.1562934606159,3.311312480314007,0.1290499842512054,0.0343665592518111,0.1415115450778959,0.606344632083929,7.018737188961307,7.100005814939548,0.1179187362198047,0.140181232282606,0.0259909383858696,40.50474236792847,0.0,0.0,0.0,0.0,0.0,0.0,0.0,0.0,0.0,0.0,0.0,0.0,0.0,2070.630377997621,7.0,1.2,3.84,75.0,23.4,10.0,60.0,26.5,8.0,122.535,138.0,555.0,42.3067997215131,417.0,85.0
2025-05-21 07:00:00,2.7,1.35,1.35,1176.0,4001.0,0.0,2284.0,1345.0,250.0,108985.0,2.95704944478298,0.96,12.35,0.42,86.69,3.3,34.74023379205637,5.2,1.03,0.44,86.43,12.54,4.604264390009188,70.81,8.95,18.62,1.62,12.844979962095518,4.972,79.3853333333333,67.22,34.65,0.051,5.35,1.9,9.0,2.67,0.031,0.17,54.98,10.59,0.078,1.97943925233645,0.2,107.56964301220373,0.0999999999999999,64.91618497109826,0.6053757225433525,0.446300578034682,16.01809248554913,0.0,0.0,1.4338297458199654,1.0,53.92243209846632,7.1562934606159,3.311312480314007,0.1290499842512054,0.0343665592518111,0.1415115450778959,0.606344632083929,7.018737188961307,7.100005814939548,0.1179187362198047,0.140181232282606,0.0259909383858696,43.15967506095235,0.0,0.0,0.0,0.0,0.0,0.0,0.0,0.0,0.0,0.0,0.0,0.0,0.0,2070.630377997621,7.0,1.2,3.87,75.0,23.4,10.0,60.0,26.5,8.0,122.8,140.0,557.0,41.804788213628,417.0,90.57142857142856
2025-05-21 08:00:00,2.68,1.35,1.33,1178.0,4000.0,0.0,2269.0,1378.0,254.0,110064.0,2.92734904402378,0.97,12.36,0.4,86.67,3.8,35.85401670867307,5.2,1.03,0.44,86.43,12.54,4.7518785670430645,71.0,8.84,18.78,1.38,13.256794094714774,4.972,79.3853333333333,67.22,34.65,0.051,5.35,1.9,9.0,2.67,0.031,0.17,54.98,10.59,0.078,1.97943925233645,0.2,111.01835989334758,0.0660158633312995,1.109066503965833,0.1320317266625991,0.1848444173276388,29.84577181208054,21.89,29.73999999999999,1.4797987823494867,1.0,53.92243209846632,7.1562934606159,3.311312480314007,0.1290499842512054,0.0343665592518111,0.1415115450778959,0.606344632083929,7.018737188961307,7.100005814939548,0.1179187362198047,0.140181232282606,0.0259909383858696,44.54338793569438,0.0,0.0,0.0,0.0,0.0,0.0,0.0,0.0,0.0,0.0,0.0,0.0,0.0,2070.630377997621,8.0,1.2,3.96,75.0,23.4,10.0,60.0,26.5,8.0,122.9325,141.0,558.0,42.7688787185355,417.0,93.47517730496452
2025-05-21 09:00:00,2.7,1.35,1.35,1180.0,3999.0,0.0,2270.0,1350.0,252.0,109517.0,2.94122502194321,0.97,12.36,0.4,86.67,3.8,34.7624584678846,5.2,1.03,0.44,86.43,12.54,4.607209916631374,71.0,8.84,18.78,1.38,12.853197394292046,4.972,79.3853333333333,67.22,34.65,0.051,5.35,1.9,9.0,2.67,0.031,0.17,54.98,10.59,0.078,1.97943925233645,0.2,107.6384594876257,0.0660158633312995,1.109066503965833,0.1320317266625991,0.1848444173276388,29.84577181208054,21.89,29.73999999999999,1.434747022355422,1.0,53.92243209846632,7.1562934606159,3.311312480314007,0.1290499842512054,0.0343665592518111,0.1415115450778959,0.606344632083929,7.018737188961307,7.100005814939548,0.1179187362198047,0.140181232282606,0.0259909383858696,43.18728598011954,0.0,0.0,0.0,0.0,0.0,0.0,0.0,0.0,0.0,0.0,0.0,0.0,0.0,2070.630377997621,7.0,1.2,3.93,75.0,23.4,10.0,60.0,26.5,8.0,123.1975,143.0,560.0,43.3132808884776,417.0,90.62937062937064
2025-05-21 10:00:00,2.69,1.35,1.34,1174.0,3999.0,0.0,2260.0,1350.0,250.0,108721.0,2.96274412316448,0.97,12.36,0.4,86.67,3.8,34.573958333897934,5.2,1.03,0.44,86.43,12.54,4.58222722769434,71.0,8.84,18.78,1.38,12.783500671512227,4.972,79.3853333333333,67.22,34.65,0.051,5.35,1.9,9.0,2.67,0.031,0.17,54.98,10.59,0.078,1.97943925233645,0.2,107.05478776445683,0.0660158633312995,1.109066503965833,0.1320317266625991,0.1848444173276388,29.84577181208054,21.89,29.73999999999999,1.4269670776141483,1.0,53.92243209846632,7.1562934606159,3.311312480314007,0.1290499842512054,0.0343665592518111,0.1415115450778959,0.606344632083929,7.018737188961307,7.100005814939548,0.1179187362198047,0.140181232282606,0.0259909383858696,42.95310204858622,0.0,0.0,0.0,0.0,0.0,0.0,0.0,0.0,0.0,0.0,0.0,0.0,0.0,2070.630377997621,7.0,1.2,3.87,75.0,23.4,10.0,60.0,26.5,8.0,123.4625,145.0,562.0,43.653536051601,417.0,90.13793103448276
2025-05-21 11:00:00,2.68,1.35,1.33,1178.0,4000.0,0.0,2261.0,1342.0,248.0,107469.0,2.99798426302093,0.97,12.36,0.4,86.67,3.8,34.91512844815483,5.2,1.03,0.44,86.43,12.54,4.627443889660719,71.0,8.84,18.78,1.38,12.909646146166391,4.972,79.3853333333333,67.22,34.65,0.051,5.35,1.9,9.0,2.67,0.031,0.17,54.98,10.59,0.078,1.97943925233645,0.2,108.11118674025876,0.0660158633312995,1.109066503965833,0.1320317266625991,0.1848444173276388,29.84577181208054,21.89,29.73999999999999,1.44104815320893,1.0,53.92243209846632,7.1562934606159,3.311312480314007,0.1290499842512054,0.0343665592518111,0.1415115450778959,0.606344632083929,7.018737188961307,7.100005814939548,0.1179187362198047,0.140181232282606,0.0259909383858696,43.37695617000559,0.0,0.0,0.0,0.0,0.0,0.0,0.0,0.0,0.0,0.0,0.0,0.0,0.0,2070.630377997621,7.0,1.2,4.0,75.0,23.4,10.0,60.0,26.5,8.0,123.595,146.0,563.0,43.0147058823529,417.0,91.02739726027396
2025-05-21 12:00:00,2.72,1.35,1.37,1173.0,4000.0,0.0,2264.0,1285.0,241.0,105851.0,3.04377744658652,0.97,12.36,0.4,86.67,3.8,34.467779277125686,5.2,1.03,0.44,86.43,12.54,4.568154885723716,71.0,8.84,18.78,1.38,12.744241642203514,4.972,79.3853333333333,67.22,34.65,0.051,5.35,1.9,9.0,2.67,0.031,0.17,54.98,10.59,0.078,1.97943925233645,0.2,106.72601498472454,0.0660158633312995,1.109066503965833,0.1320317266625991,0.1848444173276388,29.84577181208054,21.89,29.73999999999999,1.4225847613955975,1.0,53.92243209846632,7.1562934606159,3.311312480314007,0.1290499842512054,0.0343665592518111,0.1415115450778959,0.606344632083929,7.018737188961307,7.100005814939548,0.1179187362198047,0.140181232282606,0.0259909383858696,42.82119005236882,0.0,0.0,0.0,0.0,0.0,0.0,0.0,0.0,0.0,0.0,0.0,0.0,0.0,2070.630377997621,7.0,1.2,4.13,75.0,23.4,10.0,60.0,26.5,8.0,123.33,144.0,561.0,41.8572095193654,417.0,89.86111111111111
2025-05-21 13:00:00,2.7,1.35,1.35,1170.0,4000.0,0.0,2288.0,1300.0,240.0,105201.0,3.06257028553635,0.97,12.36,0.4,86.67,3.8,35.39945078890518,5.2,1.03,0.44,86.43,12.54,4.691633098062437,71.0,8.84,18.78,1.38,13.088721243915328,4.972,79.3853333333333,67.22,34.65,0.051,5.35,1.9,9.0,2.67,0.031,0.17,54.98,10.59,0.078,1.97943925233645,0.2,109.61084220052976,0.0660158633312995,1.109066503965833,0.1320317266625991,0.1848444173276388,29.84577181208054,21.89,29.73999999999999,1.4610375344805029,1.0,53.92243209846632,7.1562934606159,3.311312480314007,0.1290499842512054,0.0343665592518111,0.1415115450778959,0.606344632083929,7.018737188961307,7.100005814939548,0.1179187362198047,0.140181232282606,0.0259909383858696,43.97865606001394,0.0,0.0,0.0,0.0,0.0,0.0,0.0,0.0,0.0,0.0,0.0,0.0,0.0,2070.630377997621,6.0,1.2,3.93,75.0,23.4,10.0,60.0,26.5,8.0,121.6075,131.0,548.0,41.5809167446211,417.0,92.29007633587786
2025-05-21 14:00:00,2.7,1.35,1.35,1170.0,3998.0,0.0,2300.0,1303.0,242.0,105920.0,3.04027623978806,0.97,12.36,0.4,86.67,3.8,33.994013536740205,5.2,1.03,0.44,86.43,12.54,4.505364786476831,71.0,8.84,18.78,1.38,12.569069780137053,4.972,79.3853333333333,67.22,34.65,0.051,5.35,1.9,9.0,2.67,0.031,0.17,54.98,10.59,0.078,1.97943925233645,0.2,105.2590469766874,0.0660158633312995,1.109066503965833,0.1320317266625991,0.1848444173276388,29.84577181208054,21.89,29.73999999999999,1.4030310814986466,1.0,53.92243209846632,7.1562934606159,3.311312480314007,0.1290499842512054,0.0343665592518111,0.1415115450778959,0.606344632083929,7.018737188961307,7.100005814939548,0.1179187362198047,0.140181232282606,0.0259909383858696,42.232605199070456,0.0,0.0,0.0,0.0,0.0,0.0,0.0,0.0,0.0,0.0,0.0,0.0,0.0,2070.630377997621,7.0,1.2,3.92,75.0,23.4,10.0,60.0,26.5,8.0,121.6075,131.0,548.0,41.6490981494495,417.0,88.62595419847328
2025-05-21 15:00:00,2.7,1.35,1.35,1167.0,4000.0,0.0,2321.0,1324.0,245.0,107385.0,3.00032772226954,0.97,12.36,0.4,86.67,3.8,32.57371108286965,5.2,1.03,0.44,86.43,12.54,4.317126329287917,71.0,8.84,18.78,1.38,12.043922002799585,4.972,79.3853333333333,67.22,34.65,0.051,5.35,1.9,9.0,2.67,0.031,0.17,54.98,10.59,0.078,1.97943925233645,0.2,100.86122314951592,0.0660158633312995,1.109066503965833,0.1320317266625991,0.1848444173276388,29.84577181208054,21.89,29.73999999999999,1.344411098725636,1.0,53.92243209846632,7.1562934606159,3.311312480314007,0.1290499842512054,0.0343665592518111,0.1415115450778959,0.606344632083929,7.018737188961307,7.100005814939548,0.1179187362198047,0.140181232282606,0.0259909383858696,40.46808649248238,0.0,0.0,0.0,0.0,0.0,0.0,0.0,0.0,0.0,0.0,0.0,0.0,0.0,2070.630377997621,7.0,1.2,3.67,75.0,23.4,10.0,60.0,26.5,8.0,121.475,130.0,547.0,42.8604276845252,417.0,84.92307692307692
2025-05-21 16:00:00,2.7,1.35,1.35,1167.0,4000.0,0.0,2330.0,1338.0,247.0,108342.0,2.97384400805898,0.97,12.4,0.4,86.63,4.0,32.69173177519888,5.3,1.04,0.45,86.38,12.58,4.3327680913505535,70.05,8.85,19.22,1.88,12.08755940136045,4.972,79.3853333333333,67.22,34.65,0.051,5.35,1.9,9.0,2.67,0.031,0.17,54.98,10.59,0.078,1.97943925233645,0.2,101.22666236382577,0.0660158633312995,1.109066503965833,0.1320317266625991,0.1848444173276388,29.84577181208054,0.0,0.0,1.3492821534311636,1.0,53.8532008819325,7.509009037385216,2.945249921256027,0.113303127952899,0.0189049984251205,0.1307196714559154,0.5748333777530105,6.580546604317592,7.370505657451602,0.1123531122041043,0.2818094153562862,0.0246515639764494,40.61470999426674,0.0,0.0,0.0,0.0,0.0,0.0,0.0,0.0,0.0,0.0,0.0,0.0,0.0,2070.630377997621,7.0,1.2,3.64,75.0,23.4,10.0,60.0,26.5,8.0,121.475,130.0,547.0,42.6976744186046,417.0,85.23076923076923
2025-05-21 17:00:00,2.69,1.35,1.34,1165.0,3997.0,0.0,2301.0,1371.0,251.0,110038.0,2.92584573210335,0.97,12.4,0.4,86.63,4.0,32.86164809110552,5.3,1.04,0.45,86.38,12.58,4.355287791341444,70.05,8.85,19.22,1.88,12.150384875884257,4.972,79.3853333333333,67.22,34.65,0.051,5.35,1.9,9.0,2.67,0.031,0.17,54.98,10.59,0.078,1.97943925233645,0.2,101.75279116173284,0.0660158633312995,1.109066503965833,0.1320317266625991,0.1848444173276388,29.84577181208054,0.0,0.0,1.356295090347633,1.0,53.8532008819325,7.509009037385216,2.945249921256027,0.113303127952899,0.0189049984251205,0.1307196714559154,0.5748333777530105,6.580546604317592,7.370505657451602,0.1123531122041043,0.2818094153562862,0.0246515639764494,40.82580624151656,0.0,0.0,0.0,0.0,0.0,0.0,0.0,0.0,0.0,0.0,0.0,0.0,0.0,2070.630377997621,7.0,1.2,3.84,75.0,23.4,10.0,60.0,26.5,8.0,122.9325,141.0,558.0,42.9097605893186,417.0,85.67375886524823
