Repository: saikumar-voptimai/evonith_bf_webapp

# Evonith BF2 — Blast Furnace Intelligence Platform

Monitoring, modelling and optimisation of **Blast Furnace 2 (BF2)** at Evonith Steel: live telemetry from InfluxDB,
manual plant reports from Neon PostgreSQL, a two-zone energy model of the furnace, blend and fuel optimisers, a
conversational assistant (FurnaceMind) and a live digital twin evaluated every hour.

The platform has three deployable parts that share one Python service layer, plus the shared data library:

| Part | Path | What it is |
|---|---|---|
| **Streamlit app** (legacy) | `src/app.py`, `src/custom_pages/` | The original 11-page dashboard; still the home of the model pages. Served under `/legacy` in production |

File: src/data/V13_df_filtered.csv (part 186 of 268)
NM3/HR.,STEAMKGS/HR.,RAFTOC,PERMEABILITYKGS/HR.,TUYEREVELOCITYM/S,HOT BLAST VOLUMENM3/HR.,O2 ENRICHMENT %,COKE_VM%,COKE_ASH%,COKE_IM%,COKE_FC%,COKE_MOIST%,COKE_CALC_MT,NUTCOKE_MOIST%,NUTCOKE_VM%,NUTCOKE_IM%,NUTCOKE_FC%,NUTCOKE_ASH%,NUTCOKE_CALC_MT,PCI_2_FC%,PCI_2_ASH%,PCI_2_VM%,PCI_2_IM%,PCI_2_CALC_MT,SINTER_SP_02_COLD_STRENGTH_AI,SINTER_SP_02_COLD_STRENGTH_TI,SINTER_SP_02_HOT_STRENGTH_RI,SINTER_SP_02_HOT_STRENGTH_RDI,SINTER_SP_02_P%,SINTER_SP_02_SIO2%,SINTER_SP_02_MGO%,SINTER_SP_02_FEO%,SINTER_SP_02_AL2O3%,SINTER_SP_02_NA2O%,SINTER_SP_02_TIO2%,SINTER_SP_02_FE(T)%,SINTER_SP_02_CAO%,SINTER_SP_02_K2O%,SINTER_SP_02_BASICITY,SINTER_SP_02_MNO%,SINTER_CALC_MT,FLUX_TM%,FLUX_SIO2%,FLUX_FE2O3%,FLUX_AL2O3%,FLUX_LOI%,FLUX_MGO%,FLUX_CAO%,FLUX_CALC_MT,GEOMIN TYPE,ORE_FE(T)%,ORE_LOI%,ORE_TM%,ORE_MGO%,ORE_NA2O%,ORE_P%,ORE_TIO2%,ORE_AL2O3%,ORE_SIO2%,ORE_MNO%,ORE_CAO%,ORE_K2O%,ORE_CALC_MT,LLOYDS_PELLET_PCT_SIO2,LLOYDS_PELLET_PCT_AL2O3,LLOYDS_PELLET_PCT_FE2O3,LLOYDS_PELLET_PCT_MGO,LLOYDS_PELLET_PCT_TIO2,LLOYDS_PELLET_PCT_NA2O,TOTAL_PELLET_CALC_MT,LLOYDS_PELLET_PCT_K2O,LLOYDS_PELLET_PCT_TM,LLOYDS_PELLET_PCT_LOI,LLOYDS_PELLET_PCT_MNO,LLOYDS_PELLET_PCT_CAO,LLOYDS_PELLET_PCT_P,DAILYPRODUCTION,CHARGES/HRS.,STOCKRODLEVEL,FURNACE TOP GAS ANALYSISH2%,COKE_DISCHARGE_TIME,WEIGHTED_COKE_ANGLE,TOTAL_COKE_PORTIONS,NON_COKE_DISCHARGE_TIME,WEIGHTED_NON_COKE_ANGLE,TOTAL_NON_COKE_PORTIONS,UNITCOST LAKHS/THM,ACTUALKG/THM.,ACT. FUEL RATEKG/THM.,FURNACETOPGASANALYSISCO2ETACO,COKE RATE KG/THM,PRODUCTIONTONNESPERHR
2025-05-29 05:00:00,2.69,1.35,1.34,1160.0,4000.0,0.0,2334.0,1373.0,251.0,110474.0,2.91649230803114,0.98,12.48,0.44,86.54,3.9,33.23051078442924,5.8,1.04,0.46,86.38,12.58,3.501166939580092,70.62,8.46,19.64,1.28,10.491335428633109,5.1325,79.0675,66.62,33.19714285714286,0.051,5.35,1.9,9.0,2.67,0.031,0.17,54.98,10.59,0.078,1.97943925233645,0.2,100.02610078952404,0.2,47.05256702253856,1.0895871886121,0.611803084223013,23.35678291814946,0.0,0.0,0.0,1.0,53.75389053410724,7.242320899751243,4.038293533278054,0.1163822555463423,0.0312341293344389,0.1283180930976598,0.5649119575181498,6.840512027524413,7.291877288409802,0.110744029991708,0.1945733833195135,0.034106484223512,38.80017395806505,0.0,0.0,0.0,0.0,0.0,0.0,0.0,0.0,0.0,0.0,0.0,0.0,0.0,2015.5476200041,7.0,1.2,3.82,75.0,23.4,10.0,60.0,26.5,8.0,124.725,130.0,560.0,42.175616501498,430.0,81.46153846153847
2025-05-29 06:00:00,2.69,1.35,1.34,1156.0,4001.0,0.0,2329.0,1373.0,250.0,110612.0,2.91358389440482,0.98,12.48,0.44,86.54,3.9,34.91870859387427,5.8,1.04,0.46,86.38,12.58,3.6790354772093727,70.62,8.46,19.64,1.28,11.02432300753817,5.1325,79.0675,66.62,33.19714285714286,0.051,5.35,1.9,9.0,2.67,0.031,0.17,54.98,10.59,0.078,1.97943925233645,0.2,105.10769117902016,0.2,47.05256702253856,1.0895871886121,0.611803084223013,23.35678291814946,0.0,0.0,0.0,1.0,53.75389053410724,7.242320899751243,4.038293533278054,0.1163822555463423,0.0312341293344389,0.1283180930976598,0.5649119575181498,6.840512027524413,7.291877288409802,0.110744029991708,0.1945733833195135,0.034106484223512,40.77132538294126,0.0,0.0,0.0,0.0,0.0,0.0,0.0,0.0,0.0,0.0,0.0,0.0,0.0,2015.5476200041,7.0,1.2,3.8,75.0,23.4,10.0,60.0,26.5,8.0,124.0625,125.0,555.0,42.9553264604811,430.0,85.6
2025-05-29 07:00:00,2.67,1.35,1.32,1160.0,3999.0,0.0,2317.0,1393.0,252.0,106594.0,3.02182120891101,0.98,12.48,0.44,86.54,3.9,35.05638457694008,5.8,1.04,0.46,86.38,12.58,3.693541020124772,70.62,8.46,19.64,1.28,11.067789234349434,5.1325,79.0675,66.62,33.19714285714286,0.051,5.35,1.9,9.0,2.67,0.031,0.17,54.98,10.59,0.078,1.97943925233645,0.2,105.5221052651524,0.2,47.05256702253856,1.0895871886121,0.611803084223013,23.35678291814946,0.0,0.0,0.0,1.0,53.75389053410724,7.242320899751243,4.038293533278054,0.1163822555463423,0.0312341293344389,0.1283180930976598,0.5649119575181498,6.840512027524413,7.291877288409802,0.110744029991708,0.1945733833195135,0.034106484223512,40.93207681187517,0.0,0.0,0.0,0.0,0.0,0.0,0.0,0.0,0.0,0.0,0.0,0.0,0.0,2015.5476200041,8.0,1.2,3.87,75.0,23.4,10.0,60.0,26.5,8.0,124.46,128.0,558.0,42.0562921609677,430.0,85.9375
2025-05-29 08:00:00,2.67,1.35,1.32,1179.0,4000.0,0.0,2283.0,1378.0,253.0,105139.0,3.06437496358391,0.98,12.52,0.43,86.5,4.0,38.79856510430475,5.8,1.04,0.46,86.38,12.58,4.087817196899303,70.25,8.69,19.51,1.55,12.24924778615352,5.1325,79.0675,66.62,32.54428571428571,0.051,5.35,1.9,9.0,2.67,0.031,0.17,54.98,10.59,0.078,1.97943925233645,0.2,116.78632353224462,0.2,47.05256702253856,1.0895871886121,0.611803084223013,23.35678291814946,0.0,0.0,0.0,1.0,53.75389053410724,7.242320899751243,4.038293533278054,0.1163822555463423,0.0312341293344389,0.1283180930976598,0.5649119575181498,6.840512027524413,7.291877288409802,0.110744029991708,0.1945733833195135,0.034106484223512,45.30147264771252,0.0,0.0,0.0,0.0,0.0,0.0,0.0,0.0,0.0,0.0,0.0,0.0,0.0,2015.5476200041,7.0,1.2,4.29,75.0,23.4,10.0,60.0,26.5,8.0,125.3875,135.0,565.0,42.020154675416,430.0,95.11111111111111
2025-05-29 09:00:00,2.68,1.35,1.33,1167.0,3999.0,0.0,2343.0,1366.0,250.0,109237.0,2.94875882390946,0.98,12.52,0.43,86.5,4.0,32.57154881419976,5.8,1.04,0.46,86.38,12.58,3.431738699985019,70.25,8.69,19.51,1.55,10.28329194987834,5.1325,79.0675,66.62,32.54428571428571,0.051,5.35,1.9,9.0,2.67,0.031,0.17,54.98,10.59,0.078,1.97943925233645,0.2,98.0425803772672,0.2,47.05256702253856,1.0895871886121,0.611803084223013,23.35678291814946,0.0,0.0,0.0,1.0,53.75389053410724,7.242320899751243,4.038293533278054,0.1163822555463423,0.0312341293344389,0.1283180930976598,0.5649119575181498,6.840512027524413,7.291877288409802,0.110744029991708,0.1945733833195135,0.034106484223512,38.03076540932155,0.0,0.0,0.0,0.0,0.0,0.0,0.0,0.0,0.0,0.0,0.0,0.0,0.0,2015.5476200041,6.0,1.2,4.0,75.0,23.4,10.0,60.0,26.5,8.0,124.725,130.0,560.0,42.3469387755102,430.0,79.84615384615384
2025-05-29 10:00:00,2.68,1.35,1.33,1174.0,3999.0,0.0,2323.0,1371.0,252.0,109535.0,2.94074202281372,0.98,12.52,0.43,86.5,4.0,35.16103050105034,5.8,1.04,0.46,86.38,12.58,3.7045665157072345,70.25,8.69,19.51,1.55,11.100827411168387,5.1325,79.0675,66.62,32.54428571428571,0.051,5.35,1.9,9.0,2.67,0.031,0.17,54.98,10.59,0.078,1.97943925233645,0.2,105.83709662415286,0.2,47.05256702253856,1.0895871886121,0.611803084223013,23.35678291814946,0.0,0.0,0.0,1.0,53.75389053410724,7.242320899751243,4.038293533278054,0.1163822555463423,0.0312341293344389,0.1283180930976598,0.5649119575181498,6.840512027524413,7.291877288409802,0.110744029991708,0.1945733833195135,0.034106484223512,41.05426211579122,0.0,0.0,0.0,0.0,0.0,0.0,0.0,0.0,0.0,0.0,0.0,0.0,0.0,2015.5476200041,7.0,1.2,4.05,75.0,23.4,10.0,60.0,26.5,8.0,125.255,134.0,564.0,41.7031070195627,430.0,86.19402985074628
2025-05-29 11:00:00,2.7,1.35,1.35,1142.0,3999.0,0.0,2343.0,1359.0,247.0,109956.0,2.92949028125471,0.98,12.52,0.43,86.5,4.0,32.70173335141156,5.8,1.04,0.46,86.38,12.58,3.445454944092349,70.25,8.69,19.51,1.55,10.32439302281612,5.1325,79.0675,66.62,32.54428571428571,0.051,5.35,1.9,9.0,2.67,0.031,0.17,54.98,10.59,0.078,1.97943925233645,0.2,98.43444470113693,0.2,47.05256702253856,1.0895871886121,0.611803084223013,23.35678291814946,0.0,0.0,0.0,1.0,53.75389053410724,7.242320899751243,4.038293533278054,0.1163822555463423,0.0312341293344389,0.1283180930976598,0.5649119575181498,6.840512027524413,7.291877288409802,0.110744029991708,0.1945733833195135,0.034106484223512,38.18276977432322,0.0,0.0,0.0,0.0,0.0,0.0,0.0,0.0,0.0,0.0,0.0,0.0,0.0,2015.5476200041,7.0,1.2,3.89,75.0,23.4,10.0,60.0,26.5,8.0,123.5325,121.0,551.0,41.1105926271582,430.0,80.16528925619835
2025-05-29 12:00:00,2.67,1.35,1.32,1124.0,4001.0,0.0,2316.0,1385.0,244.0,109293.0,2.9487219447925,0.98,12.52,0.43,86.5,4.0,32.63430709707876,5.8,1.04,0.46,86.38,12.58,3.438350913279788,70.25,8.69,19.51,1.55,10.303105614521654,5.1325,79.0675,66.62,32.54428571428571,0.051,5.35,1.9,9.0,2.67,0.031,0.17,54.98,10.59,0.078,1.97943925233645,0.2,98.23148708319644,0.2,47.05256702253856,1.0895871886121,0.611803084223013,23.35678291814946,0.0,0.0,0.0,1.0,53.75389053410724,7.242320899751243,4.038293533278054,0.1163822555463423,0.0312341293344389,0.1283180930976598,0.5649119575181498,6.840512027524413,7.291877288409802,0.110744029991708,0.1945733833195135,0.034106484223512,38.1040424139638,0.0,0.0,0.0,0.0,0.0,0.0,0.0,0.0,0.0,0.0,0.0,0.0,0.0,2015.5476200041,7.0,1.2,3.78,75.0,23.4,10.0,60.0,26.5,8.0,124.725,130.0,560.0,41.8593894542091,430.0,80.0
2025-05-29 13:00:00,2.67,1.35,1.32,1168.0,3999.0,0.0,2296.0,1381.0,251.0,109010.0,2.95489497186767,0.98,12.52,0.43,86.5,4.0,36.2603412189764,5.8,1.04,0.46,86.38,12.58,3.820389903644209,70.25,8.69,19.51,1.55,11.447895127246282,5.1325,79.0675,66.62,32.54428571428571,0.051,5.35,1.9,9.0,2.67,0.031,0.17,54.98,10.59,0.078,1.97943925233645,0.2,109.14609675910712,0.2,47.05256702253856,1.0895871886121,0.611803084223013,23.35678291814946,0.0,0.0,0.0,1.0,53.75389053410724,7.242320899751243,4.038293533278054,0.1163822555463423,0.0312341293344389,0.1283180930976598,0.5649119575181498,6.840512027524413,7.291877288409802,0.110744029991708,0.1945733833195135,0.034106484223512,42.33782490440421,0.0,0.0,0.0,0.0,0.0,0.0,0.0,0.0,0.0,0.0,0.0,0.0,0.0,2015.5476200041,7.0,1.2,4.4,75.0,23.4,10.0,60.0,26.5,8.0,125.3875,135.0,565.0,41.8319169027384,430.0,88.88888888888889
2025-05-29 14:00:00,2.67,1.35,1.32,1120.0,3997.0,0.0,2291.0,1378.0,243.0,108988.0,2.95401393771404,0.98,12.52,0.43,86.5,4.0,34.91870859387427,5.8,1.04,0.46,86.38,12.58,3.6790354772093727,70.25,8.69,19.51,1.55,11.02432300753817,5.1325,79.0675,66.62,32.54428571428571,0.051,5.35,1.9,9.0,2.67,0.031,0.17,54.98,10.59,0.078,1.97943925233645,0.2,105.10769117902016,0.2,47.05256702253856,1.0895871886121,0.611803084223013,23.35678291814946,0.0,0.0,0.0,1.0,53.75389053410724,7.242320899751243,4.038293533278054,0.1163822555463423,0.0312341293344389,0.1283180930976598,0.5649119575181498,6.840512027524413,7.291877288409802,0.110744029991708,0.1945733833195135,0.034106484223512,40.77132538294126,0.0,0.0,0.0,0.0,0.0,0.0,0.0,0.0,0.0,0.0,0.0,0.0,0.0,2015.5476200041,7.0,1.2,3.96,75.0,23.4,10.0,60.0,26.5,8.0,124.0625,125.0,555.0,42.1860245514636,430.0,85.6
2025-05-29 15:00:00,2.65,1.35,1.3,1154.0,4001.0,0.0,2277.0,1391.0,246.0,109011.0,2.95634465676175,0.98,12.52,0.43,86.5,4.0,35.32361573748617,5.8,1.04,0.46,86.38,12.58,3.721696497800067,70.25,8.69,19.51,1.55,11.152157836459086,5.1325,79.0675,66.62,32.54428571428571,0.051,5.35,1.9,9.0,2.67,0.031,0.17,54.98,10.59,0.078,1.97943925233645,0.2,106.32648925949688,0.2,47.05256702253856,1.0895871886121,0.611803084223013,23.35678291814946,0.0,0.0,0.0,1.0,53.75389053410724,7.242320899751243,4.038293533278054,0.1163822555463423,0.0312341293344389,0.1283180930976598,0.5649119575181498,6.840512027524413,7.291877288409802,0.110744029991708,0.1945733833195135,0.034106484223512,41.24409776104044,0.0,0.0,0.0,0.0,0.0,0.0,0.0,0.0,0.0,0.0,0.0,0.0,0.0,2015.5476200041,7.0,1.2,3.91,75.0,23.4,10.0,60.0,26.5,8.0,125.3875,135.0,565.0,42.1052631578947,430.0,86.5925925925926
2025-05-29 16:00:00,2.69,1.35,1.34,1150.0,3999.0,0.0,2293.0,1350.0,245.0,108329.0,2.97345760472403,0.98,12.4,0.42,86.62,4.2,34.77971061920152,5.5,1.03,0.45,86.44,12.53,3.6643906492454033,70.67,8.6,19.38,1.35,10.980439409550392,5.1325,79.0675,66.62,31.89142857142857,0.051,5.35,1.9,9.0,2.67,0.031,0.17,54.98,10.59,0.078,1.97943925233645,0.2,104.68929780811024,0.2,47.05256702253856,1.0895871886121,0.611803084223013,23.35678291814946,0.0,0.0,0.0,1.0,53.59623182745163,6.801788478633681,4.012764511092684,0.1279795188990234,0.0224894195562926,0.1195522224320987,0.5033583755131746,6.40849834428782,8.012826129411275,0.1909556388658558,0.4290443611341441,0.0321808872226828,40.60903038747438,0.0,0.0,0.0,0.0,0.0,0.0,0.0,0.0,0.0,0.0,0.0,0.0,0.0,2015.5476200041,6.0,1.2,3.94,75.0,23.4,10.0,60.0,26.5,8.0,125.3875,135.0,565.0,41.9682990300449,430.0,85.25925925925925
2025-05-29 17:00:00,2.69,1.35,1.34,1169.0,3994.0,0.0,2327.0,1373.0,253.0,110592.0,2.90901552023,0.98,12.4,0.42,86.62,4.2,34.92890681484211,5.5,1.03,0.45,86.44,12.53,3.680109961869773,70.67,8.6,19.38,1.35,11.027542728042707,5.1325,79.0675,66.62,31.89142857142857,0.051,5.35,1.9,9.0,2.67,0.031,0.17,54.98,10.59,0.078,1.97943925233645,0.2,105.13838851873366,0.2,47.05256702253856,1.0895871886121,0.611803084223013,23.35678291814946,0.0,0.0,0.0,1.0,53.59623182745163,6.801788478633681,4.012764511092684,0.1279795188990234,0.0224894195562926,0.1195522224320987,0.5033583755131746,6.40849834428782,8.012826129411275,0.1909556388658558,0.4290443611341441,0.0321808872226828,40.78323289619562,0.0,0.0,0.0,0.0,0.0,0.0,0.0,0.0,0.0,0.0,0.0,0.0,0.0,2015.5476200041,7.0,1.2,3.74,75.0,23.4,10.0,60.0,26.5,8.0,124.46,128.0,558.0,42.7340475081509,430.0,85.625
2025-05-29 18:00:00,2.71,1.35,1.36,1180.0,3999.0,0.0,2346.0,1345.0,252.0,109565.0,2.93993737668662,0.98,12.4,0.42,86.62,4.2,34.29865675902977,5.5,1.03,0.45,86.44,12.53,3.613706809857057,70.67,8.6,19.38,1.35,10.828564000862258,5.1325,79.0675,66.62,31.89142857142857,0.051,5.35,1.9,9.0,2.67,0.031,0.17,54.98,10.59,0.078,1.97943925233645,0.2,103.24129292443943,0.2,47.05256702253856,1.0895871886121,0.611803084223013,23.35678291814946,0.0,0.0,0.0,1.0,53.59623182745163,6.801788478633681,4.012764511092684,0.1279795188990234,0.0224894195562926,0.1195522224320987,0.5033583755131746,6.40849834428782,8.012826129411275,0.1909556388658558,0.4290443611341441,0.0321808872226828,40.04734857707594,0.0,0.0,0.0,0.0,0.0,0.0,0.0,0.0,0.0,0.0,0.0,0.0,0.0,2015.5476200041,7.0,1.2,3.71,75.0,23.4,10.0,60.0,26.5,8.0,124.0625,125.0,555.0,42.027972027972,430.0,84.08
2025-05-29 19:00:00,2.69,1.35,1.34,1178.0,4000.0,0.0,2351.0,1353.0,253.0,108751.0,2.96266754240772,0.98,12.4,0.42,86.62,4.2,33.939679380961906,5.5,1.03,0.45,86.44,12.53,3.5758849498109795,70.67,8.6,19.38,1.35,10.715229839102522,5.1325,79.0675,66.62,31.89142857142857,0.051,5.35,1.9,9.0,2.67,0.031,0.17,54.98,10.59,0.078,1.97943925233645,0.2,102.16074656652428,0.2,47.05256702253856,1.0895871886121,0.611803084223013,23.35678291814946,0.0,0.0,0.0,1.0,53.59623182745163,6.801788478633681,4.012764511092684,0.1279795188990234,0.0224894195562926,0.1195522224320987,0.5033583755131746,6.40849834428782,8.012826129411275,0.1909556388658558,0.4290443611341441,0.0321808872226828,39.62820411052234,0.0,0.0,0.0,0.0,0.0,0.0,0.0,0.0,0.0,0.0,0.0,0.0,0.0,2015.5476200041,7.0,1.2,3.91,75.0,23.4,10.0,60.0,26.5,8.0,124.0625,125.0,555.0,41.4775358962483,430.0,83.2
2025-05-29 20:00:00,2.7,1.35,1.35,1168.0,4000.0,0.0,2340.0,1349.0,250.0,109415.0,2.94470068042068,0.98,12.4,0.42,86.62,4.2,34.70794536053897,5.5,1.03,0.45,86.44,12.53,3.656829460894441,70.67,8.6,19.38,1.35,10.95778211711105,5.1325,79.0675,66.62,31.89142857142857,0.051,5.35,1.9,9.0,2.67,0.031,0.17,54.98,10.59,0.078,1.97943925233645,0.2,104.47327949160784,0.2,47.05256702253856,1.0895871886121,0.611803084223013,23.35678291814946,0.0,0.0,0.0,1.0,53.59623182745163,6.801788478633681,4.012764511092684,0.1279795188990234,0.0224894195562926,0.1195522224320987,0.5033583755131746,6.40849834428782,8.012826129411275,0.1909556388658558,0.4290443611341441,0.0321808872226828,40.52523677568441,0.0,0.0,0.0,0.0,0.0,0.0,0.0,0.0,0.0,0.0,0.0,0.0,0.0,2015.5476200041,7.0,1.2,3.62,75.0,23.4,10.0,60.0,26.5,8.0,123.4,120.0,550.0,41.5857605177994,430.0,85.08333333333333
2025-05-29 21:00:00,2.71,1.35,1.36,1146.0,4000.0,0.0,2322.0,1381.0,252.0,112434.0,2.86568508639998,0.98,12.4,0.42,86.62,4.2,34.439301958642844,5.5,1.03,0.45,86.44,12.53,3.628525189456768,70.67,8.6,19.38,1.35,10.872967650723073,5.1325,79.0675,66.62,31.89142857142857,0.051,5.35,1.9,9.0,2.67,0.031,0.17,54.98,10.59,0.078,1.97943925233645,0.2,103.66464455461214,0.2,47.05256702253856,1.0895871886121,0.611803084223013,23.35678291814946,0.0,0.0,0.0,1.0,53.59623182745163,6.801788478633681,4.012764511092684,0.1279795188990234,0.0224894195562926,0.1195522224320987,0.5033583755131746,6.40849834428782,8.012826129411275,0.1909556388658558,0.4290443611341441,0.0321808872226828,40.21156688376267,0.0,0.0,0.0,0.0,0.0,0.0,0.0,0.0,0.0,0.0,0.0,0.0,0.0,2015.5476200041,7.0,1.2,3.81,75.0,23.4,10.0,60.0,26.5,8.0,122.4725,113.0,543.0,41.8089524688509,430.0,84.42477876106194
2025-05-29 22:00:00,2.69,1.35,1.34,1172.0,4000.0,0.0,2330.0,1385.0,256.0,111675.0,2.88514847633035,0.98,12.4,0.42,86.62,4.2,34.78637262414989,5.5,1.03,0.45,86.44,12.53,3.665092558151585,70.67,8.6,19.38,1.35,10.982542697369048,5.1325,79.0675,66.62,31.89142857142857,0.051,5.35,1.9,9.0,2.67,0.031,0.17,54.98,10.59,0.078,1.97943925233645,0.2,104.70935089675363,0.2,47.05256702253856,1.0895871886121,0.611803084223013,23.35678291814946,0.0,0.0,0.0,1.0,53.59623182745163,6.801788478633681,4.012764511092684,0.1279795188990234,0.0224894195562926,0.1195522224320987,0.5033583755131746,6.40849834428782,8.012826129411275,0.1909556388658558,0.4290443611341441,0.0321808872226828,40.61680899047518,0.0,0.0,0.0,0.0,0.0,0.0,0.0,0.0,0.0,0.0,0.0,0.0,0.0,2015.5476200041,7.0,1.2,3.67,75.0,23.4,10.0,60.0,26.5,8.0,124.3275,127.0,557.0,42.7809965237543,430.0,85.2755905511811
2025-05-29 23:00:00,2.69,1.35,1.34,1155.0,4000.0,0.0,2328.0,1391.0,252.0,111605.0,2.8869568433408,0.97,12.46,0.45,86.57,4.1,35.15685953715398,5.5,1.03,0.45,86.44,12.53,3.629009400347307,70.66,8.41,19.36,1.57,11.347491481631366,5.066,79.146,66.62,31.23857142857143,0.051,5.35,1.9,9.0,2.67,0.031,0.17,54.98,10.59,0.078,1.97943925233645,0.2,103.77341967970602,0.2,47.05256702253856,1.0895871886121,0.611803084223013,23.35678291814946,0.0,0.0,0.0,1.0,53.59623182745163,6.801788478633681,4.012764511092684,0.1279795188990234,0.0224894195562926,0.1195522224320987,0.5033583755131746,6.40849834428782,8.012826129411275,0.1909556388658558,0.4290443611341441,0.0321808872226828,38.4040849638108,0.0,0.0,0.0,0.0,0.0,0.0,0.0,0.0,0.0,0.0,0.0,0.0,0.0,2015.5476200041,7.0,1.2,3.68,75.0,23.4,10.0,60.0,26.5,8.0,124.3275,127.0,557.0,41.7795422699673,430.0,84.80314960629921
2025-05-30 00:00:00,2.7,1.35,1.35,1130.0,4000.0,0.0,2294.0,1344.0,241.0,109082.0,2.95368384743945,0.97,12.46,0.45,86.57,4.1,33.19608979882113,5.5,1.03,0.45,86.44,12.53,3.4266121468381705,70.66,8.41,19.36,1.57,10.714618745098718,5.066,79.146,66.62,31.23857142857143,0.051,5.35,1.9,9.0,2.67,0.031,0.17,54.98,10.59,0.078,1.97943925233645,0.2,97.985764478699,0.2,47.05256702253856,1.0895871886121,0.611803084223013,23.35678291814946,0.0,0.0,0.0,1.0,53.59623182745163,6.801788478633681,4.012764511092684,0.1279795188990234,0.0224894195562926,0.1195522224320987,0.5033583755131746,6.40849834428782,8.012826129411275,0.1909556388658558,0.4290443611341441,0.0321808872226828,36.26221084260767,0.0,0.0,0.0,0.0,0.0,0.0,0.0,0.0,0.0,0.0,0.0,0.0,0.0,2042.741121115892,7.0,1.5,4.11,75.0,23.4,10.0,60.0,26.5,8.0,124.725,130.0,560.0,40.5455817206808,430.0,81.15384615384616
2025-05-30 01:00:00,2.68,1.35,1.33,1184.0,4000.0,0.0,2330.0,1388.0,257.0,110493.0,2.91599114305476,0.97,12.46,0.45,86.57,4.1,36.58555216197658,5.5,1.03,0.45,86.44,12.53,3.776483862911544,70.66,8.41,19.36,1.57,11.80862702113856,5.066,79.146,66.62,31.23857142857143,0.051,5.35,1.9,9.0,2.67,0.031,0.17,54.98,10.59,0.078,1.97943925233645,0.2,107.99052898073262,0.2,47.05256702253856,1.0895871886121,0.611803084223013,23.35678291814946,0.0,0.0,0.0,1.0,53.59623182745163,6.801788478633681,4.012764511092684,0.1279795188990234,0.0224894195562926,0.1195522224320987,0.5033583755131746,6.40849834428782,8.012826129411275,0.1909556388658558,0.4290443611341441,0.0321808872226828,39.96473724257515,0.0,0.0,0.0,0.0,0.0,0.0,0.0,0.0,0.0,0.0,0.0,0.0,0.0,2042.741121115892,7.0,1.2,3.89,75.0,23.4,10.0,60.0,26.5,8.0,124.0625,125.0,555.0,42.1971960468858,430.0,89.44
2025-05-30 02:00:00,2.67,1.35,1.32,1170.0,4000.0,0.0,2332.0,1406.0,256.0,111152.0,2.89871458804197,0.97,12.46,0.45,86.57,4.1,34.94934678800625,5.5,1.03,0.45,86.44,12.53,3.607589235768808,70.66,8.41,19.36,1.57,11.280513111427531,5.066,79.146,66.62,31.23857142857143,0.051,5.35,1.9,9.0,2.67,0.031,0.17,54.98,10.59,0.078,1.97943925233645,0.2,103.16089888320433,0.2,47.05256702253856,1.0895871886121,0.611803084223013,23.35678291814946,0.0,0.0,0.0,1.0,53.59623182745163,6.801788478633681,4.012764511092684,0.1279795188990234,0.0224894195562926,0.1195522224320987,0.5033583755131746,6.40849834428782,8.012826129411275,0.1909556388658558,0.4290443611341441,0.0321808872226828,38.17740552331865,0.0,0.0,0.0,0.0,0.0,0.0,0.0,0.0,0.0,0.0,0.0,0.0,0.0,2042.741121115892,7.0,1.2,3.8,75.0,23.4,10.0,60.0,26.5,8.0,124.0625,125.0,555.0,41.8996995608967,430.0,85.44
2025-05-30 03:00:00,2.68,1.35,1.33,1160.0,4000.0,0.0,2327.0,1386.0,252.0,111107.0,2.89988780745898,0.97,12.46,0.45,86.57,4.1,34.91430364928815,5.5,1.03,0.45,86.44,12.53,3.603971965014255,70.66,8.41,19.36,1.57,11.269202325329786,5.066,79.146,66.62,31.23857142857143,0.051,5.35,1.9,9.0,2.67,0.031,0.17,54.98,10.59,0.078,1.97943925233645,0.2,103.05746113623364,0.2,47.05256702253856,1.0895871886121,0.611803084223013,23.35678291814946,0.0,0.0,0.0,1.0,53.59623182745163,6.801788478633681,4.012764511092684,0.1279795188990234,0.0224894195562926,0.1195522224320987,0.5033583755131746,6.40849834428782,8.012826129411275,0.1909556388658558,0.4290443611341441,0.0321808872226828,38.13912566287474,0.0,0.0,0.0,0.0,0.0,0.0,0.0,0.0,0.0,0.0,0.0,0.0,0.0,2042.741121115892,7.0,1.2,3.7,75.0,23.4,10.0,60.0,26.5,8.0,124.3275,127.0,557.0,41.8215186969488,430.0,85.35433070866142
2025-05-30 04:00:00,2.69,1.35,1.34,1180.0,4000.0,0.0,2337.0,1360.0,253.0,109910.0,2.93144785111161,0.97,12.46,0.45,86.57,4.1,36.5292362560818,5.5,1.03,0.45,86.44,12.53,3.770670745512212,70.66,8.41,19.36,1.57,11.790450077269435,5.066,79.146,66.62,31.23857142857143,0.051,5.35,1.9,9.0,2.67,0.031,0.17,54.98,10.59,0.078,1.97943925233645,0.2,107.82429985179444,0.2,47.05256702253856,1.0895871886121,0.611803084223013,23.35678291814946,0.0,0.0,0.0,1.0,53.59623182745163,6.801788478633681,4.012764511092684,0.1279795188990234,0.0224894195562926,0.1195522224320987,0.5033583755131746,6.40849834428782,8.012826129411275,0.1909556388658558,0.4290443611341441,0.0321808872226828,39.90321977874957,0.0,0.0,0.0,0.0,0.0,0.0,0.0,0.0,0.0,0.0,0.0,0.0,0.0,2042.741121115892,7.0,1.2,3.82,75.0,23.4,10.0,60.0,26.5,8.0,124.5925,129.0,559.0,41.9280442804428,430.0,89.30232558139535
2025-05-30 05:00:00,2.66,1.35,1.31,1186.0,4000.0,0.0,2335.0,1384.0,255.0,109205.0,2.950359364463,0.97,12.46,0.45,86.57,4.1,36.97316794669389,5.5,1.03,0.45,86.44,12.53,3.816494869155589,70.66,8.41,19.36,1.57,11.933736796958474,5.066,79.146,66.62,31.23857142857143,0.051,5.35,1.9,9.0,2.67,0.031,0.17,54.98,10.59,0.078,1.97943925233645,0.2,109.13466460693776,0.2,47.05256702253856,1.0895871886121,0.611803084223013,23.35678291814946,0.0,0.0,0.0,1.0,53.59623182745163,6.801788478633681,4.012764511092684,0.1279795188990234,0.0224894195562926,0.1195522224320987,0.5033583755131746,6.40849834428782,8.012826129411275,0.1909556388658558,0.4290443611341441,0.0321808872226828,40.38815474133854,0.0,0.0,0.0,0.0,0.0,0.0,0.0,0.0,0.0,0.0,0.0,0.0,0.0,2042.741121115892,7.0,1.2,3.89,75.0,23.4,10.0,60.0,26.5,8.0,124.5925,129.0,559.0,41.6492934908501,430.0,90.3875968992248
2025-05-30 06:00:00,2.67,1.35,1.32,1181.0,4000.0,0.0,2321.0,1368.0,252.0,108499.0,2.96954381800293,0.97,12.46,0.45,86.57,4.1,36.91049232296351,5.5,1.03,0.45,86.44,12.53,3.8100252802706702,70.66,8.41,19.36,1.57,11.913507142895234,5.066,79.146,66.62,31.23857142857143,0.051,5.35,1.9,9.0,2.67,0.031,0.17,54.98,10.59,0.078,1.97943925233645,0.2,108.94966333291362,0.2,47.05256702253856,1.0895871886121,0.611803084223013,23.35678291814946,0.0,0.0,0.0,1.0,53.59623182745163,6.801788478633681,4.012764511092684,0.1279795188990234,0.0224894195562926,0.1195522224320987,0.5033583755131746,6.40849834428782,8.012826129411275,0.1909556388658558,0.4290443611341441,0.0321808872226828,40.31969015119624,0.0,0.0,0.0,0.0,0.0,0.0,0.0,0.0,0.0,0.0,0.0,0.0,0.0,2042.741121115892,7.0,1.2,4.08,75.0,23.4,10.0,60.0,26.5,8.0,124.46,128.0,558.0,41.0220673635308,430.0,90.234375
2025-05-30 07:00:00,2.64,1.35,1.29,1188.0,4000.0,0.0,2322.0,1405.0,255.0,108211.0,2.97744160751432,0.97,12.46,0.45,86.57,4.1,36.0030111058154,5.5,1.03,0.45,86.44,12.53,3.716352013914534,70.66,8.41,19.36,1.57,11.62060170376049,5.066,79.146,66.62,31.23857142857143,0.051,5.35,1.9,9.0,2.67,0.031,0.17,54.98,10.59,0.078,1.97943925233645,0.2,106.27102734442217,0.2,47.05256702253856,1.0895871886121,0.611803084223013,23.35678291814946,0.0,0.0,0.0,1.0,53.59623182745163,6.801788478633681,4.012764511092684,0.1279795188990234,0.0224894195562926,0.1195522224320987,0.5033583755131746,6.40849834428782,8.012826129411275,0.1909556388658558,0.4290443611341441,0.0321808872226828,39.328390409830334,0.0,0.0,0.0,0.0,0.0,0.0,0.0,0.0,0.0,0.0,0.0,0.0,0.0,2042.741121115892,7.0,1.2,4.22,75.0,23.4,10.0,60.0,26.5,8.0,124.195,126.0,556.0,40.3349616189812,430.0,88.01587301587301
2025-05-30 08:00:00,2.67,1.35,1.32,1173.0,4000.0,0.0,2351.0,1337.0,245.0,106298.0,3.03098703345535,0.98,12.53,0.43,86.49,4.9,36.34263859491791,8.5,1.03,0.47,86.42,12.55,3.751409506728044,70.64,8.53,19.45,1.38,11.73022241761992,5.066,79.146,66.62,30.58571428571429,0.051,5.35,1.9,9.0,2.67,0.031,0.17,54.98,10.59,0.078,1.97943925233645,0.2,107.2735146662534,0.2,47.05256702253856,1.0895871886121,0.611803084223013,23.35678291814946,0.0,0.0,0.0,1.0,53.39264149540124,7.59006321739346,5.583461834048144,0.0883461834048144,0.0336930609614002,0.1125662295163249,0.4505970696878796,6.544393980712498,8.18721818677641,0.091023130128666,0.294092520514664,0.0485276793018816,39.69938722579322,0.0,0.0,0.0,0.0,0.0,0.0,0.0,0.0,0.0,0.0,0.0,0.0,0.0,2042.741121115892,6.0,1.2,4.24,75.0,23.4,10.0,60.0,26.5,8.0,124.725,130.0,560.0,39.5640074211503,430.0,88.84615384615384
2025-05-30 09:00:00,2.65,1.35,1.3,1172.0,4011.0,0.0,2370.0,1371.0,248.0,106736.0,3.02685309268023,0.98,12.53,0.43,86.49,4.9,31.97145300738025,8.5,1.03,0.47,86.42,12.55,3.3002010143690312,70.64,8.53,19.45,1.38,10.319345795753463,5.066,79.146,66.62,30.58571428571429,0.051,5.35,1.9,9.0,2.67,0.031,0.17,54.98,10.59,0.078,1.97943925233645,0.2,94.37097210570282,0.2,47.05256702253856,1.0895871886121,0.611803084223013,23.35678291814946,0.0,0.0,0.0,1.0,53.39264149540124,7.59006321739346,5.583461834048144,0.0883461834048144,0.0336930609614002,0.1125662295163249,0.4505970696878796,6.544393980712498,8.18721818677641,0.091023130128666,0.294092520514664,0.0485276793018816,34.92446179427184,0.0,0.0,0.0,0.0,0.0,0.0,0.0,0.0,0.0,0.0,0.0,0.0,0.0,2042.741121115892,7.0,1.2,4.16,75.0,23.4,10.0,60.0,26.5,8.0,124.0625,125.0,555.0,38.8992537313433,430.0,78.16
2025-05-30 10:00:00,2.65,1.35,1.3,1167.0,3989.0,0.0,2346.0,1365.0,246.0,106020.0,3.03057794858081,0.98,12.53,0.43,86.49,4.9,32.79061989298263,8.5,1.03,0.47,86.42,12.55,3.3847581781043936,70.64,8.53,19.45,1.38,10.58374623933074,5.066,79.146,66.62,30.58571428571429,0.051,5.35,1.9,9.0,2.67,0.031,0.17,54.98,10.59,0.078,1.97943925233645,0.2,96.78892837729462,0.2,47.05256702253856,1.0895871886121,0.611803084223013,23.35678291814946,0.0,0.0,0.0,1.0,53.39264149540124,7.59006321739346,5.583461834048144,0.0883461834048144,0.0336930609614002,0.1125662295163249,0.4505970696878796,6.544393980712498,8.18721818677641,0.091023130128666,0.294092520514664,0.0485276793018816,35.81929014607521,0.0,0.0,0.0,0.0,0.0,0.0,0.0,0.0,0.0,0.0,0.0,0.0,0.0,2042.741121115892,8.0,1.2,4.04,75.0,23.4,10.0,60.0,26.5,8.0,123.7975,123.0,553.0,40.5281285878301,430.0,80.16260162601625
2025-05-30 11:00:00,2.69,1.35,1.34,1158.0,3994.0,0.0,2345.0,1340.0,244.0,107388.0,2.99574677984852,0.98,12.53,0.43,86.49,4.9,32.32503299795043,8.5,1.03,0.47,86.42,12.55,3.3366987313564613,70.64,8.53,19.45,1.38,10.43346992355931,5.066,79.146,66.62,30.58571428571429,0.051,5.35,1.9,9.0,2.67,0.031,0.17,54.98,10.59,0.078,1.97943925233645,0.2,95.4146433901931,0.2,47.05256702253856,1.0895871886121,0.611803084223013,23.35678291814946,0.0,0.0,0.0,1.0,53.39264149540124,7.59006321739346,5.583461834048144,0.0883461834048144,0.0336930609614002,0.1125662295163249,0.4505970696878796,6.544393980712498,8.18721818677641,0.091023130128666,0.294092520514664,0.0485276793018816,35.31069981945751,0.0,0.0,0.0,0.0,0.0,0.0,0.0,0.0,0.0,0.0,0.0,0.0,0.0,2042.741121115892,7.0,1.2,3.88,75.0,23.4,10.0,60.0,26.5,8.0,123.7975,123.0,553.0,41.5219378427788,430.0,79.02439024390245
2025-05-30 12:00:00,2.68,1.35,1.33,1163.0,3998.0,0.0,2317.0,1340.0,254.0,110838.0,2.90546844317611,0.98,12.53,0.43,86.49,4.9,35.044100173842146,8.5,1.03,0.47,86.42,12.55,3.617369999251104,70.64,8.53,19.45,1.38,11.311096424407811,5.066,79.146,66.62,30.58571428571429,0.051,5.35,1.9,9.0,2.67,0.031,0.17,54.98,10.59,0.078,1.97943925233645,0.2,103.44058492467312,0.2,47.05256702253856,1.0895871886121,0.611803084223013,23.35678291814946,0.0,0.0,0.0,1.0,53.39264149540124,7.59006321739346,5.583461834048144,0.0883461834048144,0.0336930609614002,0.1125662295163249,0.4505970696878796,6.544393980712498,8.18721818677641,0.091023130128666,0.294092520514664,0.0485276793018816,38.28091070347858,0.0,0.0,0.0,0.0,0.0,0.0,0.0,0.0,0.0,0.0,0.0,0.0,0.0,2042.741121115892,7.0,1.2,4.22,75.0,23.4,10.0,60.0,26.5,8.0,125.255,134.0,564.0,41.1175785797439,430.0,85.67164179104478
2025-05-30 13:00:00,2.68,1.35,1.33,1160.0,3999.0,0.0,2308.0,1393.0,249.0,109349.0,2.94574067647294,0.98,12.53,0.43,86.49,4.9,34.905714644700375,8.5,1.03,0.47,86.42,12.55,3.6030853790450017,70.64,8.53,19.45,1.38,11.266430073835238,5.066,79.146,66.62,30.58571428571429,0.051,5.35,1.9,9.0,2.67,0.031,0.17,54.98,10.59,0.078,1.97943925233645,0.2,103.03210874727024,0.2,47.05256702253856,1.0895871886121,0.611803084223013,23.35678291814946,0.0,0.0,0.0,1.0,53.39264149540124,7.59006321739346,5.583461834048144,0.0883461834048144,0.0336930609614002,0.1125662295163249,0.4505970696878796,6.544393980712498,8.18721818677641,0.091023130128666,0.294092520514664,0.0485276793018816,38.12974334413848,0.0,0.0,0.0,0.0,0.0,0.0,0.0,0.0,0.0,0.0,0.0,0.0,0.0,2042.741121115892,7.0,1.2,4.1,75.0,23.4,10.0,60.0,26.5,8.0,125.3875,135.0,565.0,41.3410404624277,430.0,85.33333333333333
2025-05-30 14:00:00,2.68,1.35,1.33,1148.0,3998.0,0.0,2307.0,1368.0,243.0,107474.0,2.99634702427975,0.98,12.53,0.43,86.49,4.9,35.13402237130089,8.5,1.03,0.47,86.42,12.55,3.626652071204453,70.64,8.53,19.45,1.38,11.340120386818173,5.066,79.146,66.62,30.58571428571429,0.051,5.35,1.9,9.0,2.67,0.031,0.17,54.98,10.59,0.078,1.97943925233645,0.2,103.70601062134396,0.2,47.05256702253856,1.0895871886121,0.611803084223013,23.35678291814946,0.0,0.0,0.0,1.0,53.39264149540124,7.59006321739346,5.583461834048144,0.0883461834048144,0.0336930609614002,0.1125662295163249,0.4505970696878796,6.544393980712498,8.18721818677641,0.091023130128666,0.294092520514664,0.0485276793018816,38.37913846775567,0.0,0.0,0.0,0.0,0.0,0.0,0.0,0.0,0.0,0.0,0.0,0.0,0.0,2042.741121115892,7.0,1.5,4.12,75.0,23.4,10.0,60.0,26.5,8.0,124.5925,129.0,559.0,41.8545789231477,430.0,85.89147286821705
2025-05-30 15:00:00,2.69,1.35,1.34,1173.0,4002.0,0.0,2311.0,1348.0,248.0,108104.0,2.98187571423124,0.98,12.53,0.43,86.49,4.9,35.117815341326164,8.5,1.03,0.47,86.42,12.55,3.6249791270079488,70.64,8.53,19.45,1.38,11.334889284353334,5.066,79.146,66.62,30.58571428571429,0.051,5.35,1.9,9.0,2.67,0.031,0.17,54.98,10.59,0.078,1.97943925233645,0.2,103.65817190806092,0.2,47.05256702253856,1.0895871886121,0.611803084223013,23.35678291814946,0.0,0.0,0.0,1.0,53.39264149540124,7.59006321739346,5.583461834048144,0.0883461834048144,0.0336930609614002,0.1125662295163249,0.4505970696878796,6.544393980712498,8.18721818677641,0.091023130128666,0.294092520514664,0.0485276793018816,38.36143449293099,0.0,0.0,0.0,0.0,0.0,0.0,0.0,0.0,0.0,0.0,0.0,0.0,0.0,2042.741121115892,7.0,1.5,3.97,75.0,23.4,10.0,60.0,26.5,8.0,125.3875,135.0,565.0,40.8762526217665,430.0,85.85185185185185
2025-05-30 16:00:00,2.65,1.35,1.3,1177.0,4000.0,0.0,2309.0,1345.0,249.0,108141.0,2.97936755949092,0.98,12.63,0.45,86.39,4.7,34.887929803678965,8.5,1.03,0.47,86.42,12.55,3.601249567880407,70.28,8.64,19.56,1.52,11.260689705251425,5.066,79.146,66.62,29.93285714285715,0.051,5.35,1.9,9.0,2.67,0.031,0.17,54.98,10.59,0.078,1.97943925233645,0.2,102.97961276794928,0.2,47.05256702253856,1.0895871886121,0.611803084223013,23.35678291814946,0.0,0.0,0.0,1.0,53.39264149540124,7.59006321739346,5.583461834048144,0.0883461834048144,0.0336930609614002,0.1125662295163249,0.4505970696878796,6.544393980712498,8.18721818677641,0.091023130128666,0.294092520514664,0.0485276793018816,38.11031582545091,0.0,0.0,0.0,0.0,0.0,0.0,0.0,0.0,0.0,0.0,0.0,0.0,0.0,2042.741121115892,7.0,1.5,4.1,75.0,23.4,10.0,60.0,26.5,8.0,125.785,138.0,568.0,40.7812136712393,430.0,85.28985507246377
2025-05-30 17:00:00,2.65,1.35,1.3,1180.0,3998.0,0.0,2304.0,1398.0,254.0,108818.0,2.95936529349804,0.98,12.63,0.45,86.39,4.7,33.52024767815056,8.5,1.03,0.47,86.42,12.55,3.4600728144509865,70.28,8.64,19.56,1.52,10.819246371764493,5.066,79.146,66.62,29.93285714285715,0.051,5.35,1.9,9.0,2.67,0.031,0.17,54.98,10.59,0.078,1.97943925233645,0.2,98.94258974969874,0.2,47.05256702253856,1.0895871886121,0.611803084223013,23.35678291814946,0.0,0.0,0.0,1.0,53.39264149540124,7.59006321739346,5.583461834048144,0.0883461834048144,0.0336930609614002,0.1125662295163249,0.4505970696878796,6.544393980712498,8.18721818677641,0.091023130128666,0.294092520514664,0.0485276793018816,36.6163092149694,0.0,0.0,0.0,0.0,0.0,0.0,0.0,0.0,0.0,0.0,0.0,0.0,0.0,2042.741121115892,7.0,1.5,4.2,75.0,23.4,10.0,60.0,26.5,8.0,127.2425,149.0,579.0,40.8457249070632,430.0,81.94630872483222
2025-05-30 18:00:00,2.71,1.35,1.36,1145.0,3921.0,0.0,2281.0,1275.0,233.0,103958.0,3.03799733157392,0.98,12.63,0.45,86.39,4.7,34.98628536387316,8.5,1.03,0.47,86.42,12.55,3.6114021599270303,70.28,8.64,19.56,1.52,11.292435683025555,5.066,79.146,66.62,29.93285714285715,0.051,5.35,1.9,9.0,2.67,0.031,0.17,54.98,10.59,0.078,1.97943925233645,0.2,103.2699314414667,0.2,47.05256702253856,1.0895871886121,0.611803084223013,23.35678291814946,0.0,0.0,0.0,1.0,53.39264149540124,7.59006321739346,5.583461834048144,0.0883461834048144,0.0336930609614002,0.1125662295163249,0.4505970696878796,6.544393980712498,8.18721818677641,0.091023130128666,0.294092520514664,0.0485276793018816,38.21775589092005,0.0,0.0,0.0,0.0,0.0,0.0,0.0,0.0,0.0,0.0,0.0,0.0,0.0,2042.741121115892,7.0,1.5,4.2,75.0,23.4,10.0,60.0,26.5,8.0,124.99,132.0,562.0,40.3293135435993,430.0,85.53030303030303
2025-05-30 19:00:00,2.68,1.35,1.33,1156.0,3735.0,0.0,2276.0,1339.0,243.0,106742.0,2.81855320860928,0.98,12.63,0.45,86.39,4.7,34.99329741410999,8.5,1.03,0.47,86.42,12.55,3.612125967359212,70.28,8.64,19.56,1.52,11.294698944914662,5.066,79.146,66.62,29.93285714285715,0.051,5.35,1.9,9.0,2.67,0.031,0.17,54.98,10.59,0.078,1.97943925233645,0.2,103.29062909312331,0.2,47.05256702253856,1.0895871886121,0.611803084223013,23.35678291814946,0.0,0.0,0.0,1.0,53.39264149540124,7.59006321739346,5.583461834048144,0.0883461834048144,0.0336930609614002,0.1125662295163249,0.4505970696878796,6.544393980712498,8.18721818677641,0.091023130128666,0.294092520514664,0.0485276793018816,38.22541560161693,0.0,0.0,0.0,0.0,0.0,0.0,0.0,0.0,0.0,0.0,0.0,0.0,0.0,2042.741121115892,7.0,1.5,4.26,75.0,23.4,10.0,60.0,26.5,8.0,125.6525,137.0,567.0,40.4839460214053,430.0,85.54744525547446
2025-05-30 20:00:00,2.67,1.35,1.32,1153.0,4000.0,0.0,2282.0,1369.0,246.0,108130.0,2.97967043564213,0.98,12.63,0.45,86.39,4.7,34.827800103082744,8.5,1.03,0.47,86.42,12.55,3.5950427777524907,70.28,8.64,19.56,1.52,11.241281792420429,5.066,79.146,66.62,29.93285714285715,0.051,5.35,1.9,9.0,2.67,0.031,0.17,54.98,10.59,0.078,1.97943925233645,0.2,102.80212636167364,0.2,47.05256702253856,1.0895871886121,0.611803084223013,23.35678291814946,0.0,0.0,0.0,1.0,53.39264149540124,7.59006321739346,5.583461834048144,0.0883461834048144,0.0336930609614002,0.1125662295163249,0.4505970696878796,6.544393980712498,8.18721818677641,0.091023130128666,0.294092520514664,0.0485276793018816,38.044632309888165,0.0,0.0,0.0,0.0,0.0,0.0,0.0,0.0,0.0,0.0,0.0,0.0,0.0,2042.741121115892,7.0,1.5,4.41,75.0,23.4,10.0,60.0,26.5,8.0,126.05,140.0,570.0,40.4028710349618,430.0,85.14285714285714
2025-05-30 21:00:00,2.67,1.35,1.32,1176.0,4000.0,0.0,2302.0,1373.0,251.0,108529.0,2.9687235404539,0.98,12.63,0.45,86.39,4.7,34.81227168045266,8.5,1.03,0.47,86.42,12.55,3.5934398816906965,70.28,8.64,19.56,1.52,11.236269722348244,5.066,79.146,66.62,29.93285714285715,0.051,5.35,1.9,9.0,2.67,0.031,0.17,54.98,10.59,0.078,1.97943925233645,0.2,102.7562907113974,0.2,47.05256702253856,1.0895871886121,0.611803084223013,23.35678291814946,0.0,0.0,0.0,1.0,53.39264149540124,7.59006321739346,5.583461834048144,0.0883461834048144,0.0336930609614002,0.1125662295163249,0.4505970696878796,6.544393980712498,8.18721818677641,0.091023130128666,0.294092520514664,0.0485276793018816,38.02766962124388,0.0,0.0,0.0,0.0,0.0,0.0,0.0,0.0,0.0,0.0,0.0,0.0,0.0,2042.741121115892,7.0,1.5,4.45,75.0,23.4,10.0,60.0,26.5,8.0,126.4475,143.0,573.0,40.443725444881,430.0,85.1048951048951
2025-05-30 22:00:00,2.69,1.35,1.34,1138.0,4000.0,0.0,2286.0,1356.0,245.0,109357.0,2.94626138426459,0.98,12.63,0.45,86.39,4.7,33.366902447752096,8.5,1.03,0.47,86.42,12.55,3.4442440035179063,70.28,8.64,19.56,1.52,10.769751515892724,5.066,79.146,66.62,29.93285714285715,0.051,5.35,1.9,9.0,2.67,0.031,0.17,54.98,10.59,0.078,1.97943925233645,0.2,98.48995663173768,0.2,47.05256702253856,1.0895871886121,0.611803084223013,23.35678291814946,0.0,0.0,0.0,1.0,53.39264149540124,7.59006321739346,5.583461834048144,0.0883461834048144,0.0336930609614002,0.1125662295163249,0.4505970696878796,6.544393980712498,8.18721818677641,0.091023130128666,0.294092520514664,0.0485276793018816,36.44880041769488,0.0,0.0,0.0,0.0,0.0,0.0,0.0,0.0,0.0,0.0,0.0,0.0,0.0,2042.741121115892,6.0,1.5,4.28,75.0,23.4,10.0,60.0,26.5,8.0,126.05,140.0,570.0,40.806862972409,430.0,81.57142857142857
2025-05-30 23:00:00,2.68,1.35,1.33,1155.0,4000.0,0.0,2303.0,1377.0,250.0,109843.0,2.93323468369421,0.99,12.61,0.44,86.4,4.6,33.823835779467,7.5,1.04,0.46,85.84,12.66,3.277799995810346,70.35,8.62,19.47,1.56,9.309346689868084,4.95666666666667,79.9788888888889,66.62,29.28,0.051,5.35,1.9,9.0,2.67,0.031,0.17,54.98,10.59,0.078,1.97943925233645,0.2,91.4896400337056,0.2,47.05256702253856,1.0895871886121,0.611803084223013,23.35678291814946,0.0,0.0,0.0,1.0,53.52082711129615,7.329753906764524,5.282801807803745,0.0839362169364494,0.0372535313034576,0.1012571724075715,0.5271013558528092,6.89622543673555,7.937699162719702,0.1126241446242996,0.122216397716824,0.0436471529971026,38.67575266208144,0.0,0.0,0.0,0.0,0.0,0.0,0.0,0.0,0.0,0.0,0.0,0.0,0.0,2042.741121115892,7.0,1.5,4.25,75.0,23.4,10.0,60.0,26.5,8.0,125.52,136.0,566.0,41.0854503464203,430.0,84.33823529411765
2025-05-31 00:00:00,2.64,1.3,1.34,1120.0,4000.0,0.0,2361.0,1369.0,245.0,109880.0,2.93224765617895,0.99,12.61,0.44,86.4,4.6,34.3353040827754,7.5,1.04,0.46,85.84,12.66,3.327365361884502,70.35,8.62,19.47,1.56,9.45011829801511,4.95666666666667,79.9788888888889,66.62,29.28,0.051,5.35,1.9,9.0,2.67,0.031,0.17,54.98,10.59,0.078,1.97943925233645,0.2,92.8731037917322,0.2,47.05256702253856,1.0895871886121,0.611803084223013,23.35678291814946,0.0,0.0,0.0,1.0,53.52082711129615,7.329753906764524,5.282801807803745,0.0839362169364494,0.0372535313034576,0.1012571724075715,0.5271013558528092,6.89622543673555,7.937699162719702,0.1126241446242996,0.122216397716824,0.0436471529971026,39.26058939444455,0.0,0.0,0.0,0.0,0.0,0.0,0.0,0.0,0.0,0.0,0.0,0.0,0.0,1956.5215394058591,7.0,1.4,3.48,75.0,23.4,10.0,60.0,26.5,8.0,128.25,100.0,560.0,40.5164319248826,460.0,82.0
2025-05-31 01:00:00,2.7,1.35,1.35,1155.0,4000.0,0.0,2305.0,1337.0,243.0,108480.0,2.97006356161311,0.99,12.61,0.44,86.4,4.6,35.845245393141354,7.5,1.04,0.46,85.84,12.66,3.4736907418047736,70.35,8.62,19.47,1.56,9.865699997003947,4.95666666666667,79.9788888888889,66.62,29.28,0.051,5.35,1.9,9.0,2.67,0.031,0.17,54.98,10.59,0.078,1.97943925233645,0.2,96.9573238032681,0.2,47.05256702253856,1.0895871886121,0.611803084223013,23.35678291814946,0.0,0.0,0.0,1.0,53.52082711129615,7.329753906764524,5.282801807803745,0.0839362169364494,0.0372535313034576,0.1012571724075715,0.5271013558528092,6.89622543673555,7.937699162719702,0.1126241446242996,0.122216397716824,0.0436471529971026,40.98712676988391,0.0,0.0,0.0,0.0,0.0,0.0,0.0,0.0,0.0,0.0,0.0,0.0,0.0,1956.5215394058591,7.0,1.5,4.32,75.0,23.4,10.0,60.0,26.5,8.0,127.49,132.0,572.0,39.543099387659,440.0,85.60606060606061
2025-05-31 02:00:00,2.65,1.35,1.3,1164.0,4000.0,0.0,2312.0,1401.0,252.0,109275.0,2.94847072154906,0.99,12.61,0.44,86.4,4.6,35.79923717437017,7.5,1.04,0.46,85.84,12.66,3.4692321777235544,70.35,8.62,19.47,1.56,9.853037138127837,4.95666666666667,79.9788888888889,66.62,29.28,0.051,5.35,1.9,9.0,2.67,0.031,0.17,54.98,10.59,0.078,1.97943925233645,0.2,96.83287678899651,0.2,47.05256702253856,1.0895871886121,0.611803084223013,23.35678291814946,0.0,0.0,0.0,1.0,53.52082711129615,7.329753906764524,5.282801807803745,0.0839362169364494,0.0372535313034576,0.1012571724075715,0.5271013558528092,6.89622543673555,7.937699162719702,0.1126241446242996,0.122216397716824,0.0436471529971026,40.93451882496546,0.0,0.0,0.0,0.0,0.0,0.0,0.0,0.0,0.0,0.0,0.0,0.0,0.0,1956.5215394058591,7.0,1.5,4.33,75.0,23.4,10.0,60.0,26.5,8.0,127.3575,131.0,571.0,39.5725692813528,440.0,85.49618320610686
