Repository: saikumar-voptimai/evonith_bf_webapp

# Evonith BF2 — Blast Furnace Intelligence Platform

Monitoring, modelling and optimisation of **Blast Furnace 2 (BF2)** at Evonith Steel: live telemetry from InfluxDB,
manual plant reports from Neon PostgreSQL, a two-zone energy model of the furnace, blend and fuel optimisers, a
conversational assistant (FurnaceMind) and a live digital twin evaluated every hour.

The platform has three deployable parts that share one Python service layer, plus the shared data library:

| Part | Path | What it is |
|---|---|---|
| **Streamlit app** (legacy) | `src/app.py`, `src/custom_pages/` | The original 11-page dashboard; still the home of the model pages. Served under `/legacy` in production |

File: src/data/V13_df_filtered.csv (part 188 of 268)
NM3/HR.,STEAMKGS/HR.,RAFTOC,PERMEABILITYKGS/HR.,TUYEREVELOCITYM/S,HOT BLAST VOLUMENM3/HR.,O2 ENRICHMENT %,COKE_VM%,COKE_ASH%,COKE_IM%,COKE_FC%,COKE_MOIST%,COKE_CALC_MT,NUTCOKE_MOIST%,NUTCOKE_VM%,NUTCOKE_IM%,NUTCOKE_FC%,NUTCOKE_ASH%,NUTCOKE_CALC_MT,PCI_2_FC%,PCI_2_ASH%,PCI_2_VM%,PCI_2_IM%,PCI_2_CALC_MT,SINTER_SP_02_COLD_STRENGTH_AI,SINTER_SP_02_COLD_STRENGTH_TI,SINTER_SP_02_HOT_STRENGTH_RI,SINTER_SP_02_HOT_STRENGTH_RDI,SINTER_SP_02_P%,SINTER_SP_02_SIO2%,SINTER_SP_02_MGO%,SINTER_SP_02_FEO%,SINTER_SP_02_AL2O3%,SINTER_SP_02_NA2O%,SINTER_SP_02_TIO2%,SINTER_SP_02_FE(T)%,SINTER_SP_02_CAO%,SINTER_SP_02_K2O%,SINTER_SP_02_BASICITY,SINTER_SP_02_MNO%,SINTER_CALC_MT,FLUX_TM%,FLUX_SIO2%,FLUX_FE2O3%,FLUX_AL2O3%,FLUX_LOI%,FLUX_MGO%,FLUX_CAO%,FLUX_CALC_MT,GEOMIN TYPE,ORE_FE(T)%,ORE_LOI%,ORE_TM%,ORE_MGO%,ORE_NA2O%,ORE_P%,ORE_TIO2%,ORE_AL2O3%,ORE_SIO2%,ORE_MNO%,ORE_CAO%,ORE_K2O%,ORE_CALC_MT,LLOYDS_PELLET_PCT_SIO2,LLOYDS_PELLET_PCT_AL2O3,LLOYDS_PELLET_PCT_FE2O3,LLOYDS_PELLET_PCT_MGO,LLOYDS_PELLET_PCT_TIO2,LLOYDS_PELLET_PCT_NA2O,TOTAL_PELLET_CALC_MT,LLOYDS_PELLET_PCT_K2O,LLOYDS_PELLET_PCT_TM,LLOYDS_PELLET_PCT_LOI,LLOYDS_PELLET_PCT_MNO,LLOYDS_PELLET_PCT_CAO,LLOYDS_PELLET_PCT_P,DAILYPRODUCTION,CHARGES/HRS.,STOCKRODLEVEL,FURNACE TOP GAS ANALYSISH2%,COKE_DISCHARGE_TIME,WEIGHTED_COKE_ANGLE,TOTAL_COKE_PORTIONS,NON_COKE_DISCHARGE_TIME,WEIGHTED_NON_COKE_ANGLE,TOTAL_NON_COKE_PORTIONS,UNITCOST LAKHS/THM,ACTUALKG/THM.,ACT. FUEL RATEKG/THM.,FURNACETOPGASANALYSISCO2ETACO,COKE RATE KG/THM,PRODUCTIONTONNESPERHR
2025-06-02 07:00:00,2.63,1.3,1.33,1152.0,4000.0,0.0,2376.0,1394.0,255.0,110873.0,2.90600388975907,0.98,12.46,0.44,86.56,3.7,33.611492798664024,5.9,1.03,0.46,86.45,12.52,3.685591771844105,70.27999999999999,8.71,19.45,1.56,9.073679749579536,5.2,78.2,66.62,34.4,0.049,5.09,1.87,8.32,2.37,0.036,0.15,55.59,10.3,0.064,2.023575638506876,0.17,109.86745673174882,0.2318552294100883,21.73677628954118,0.5198945568538044,0.4326486178398404,35.88792305500142,22.05,29.45,1.454391660938909,1.0,53.28233304223373,7.322446825105187,4.186402542137533,0.0770396186793699,0.0202478601824356,0.1063185382709181,0.574816462562213,7.136044282967654,8.056906360898042,0.0724786018243565,0.1070396186793699,0.0177039618679369,40.31969532312936,0.0,0.0,0.0,0.0,0.0,0.0,0.0,0.0,0.0,0.0,0.0,0.0,0.0,2073.041701270756,7.0,1.4,3.45,75.0,23.4,10.0,60.0,26.5,8.0,128.6475,103.0,563.0,42.1089063221043,460.0,85.92233009708738
2025-06-02 08:00:00,2.62,1.3,1.32,1154.0,4000.0,0.0,2370.0,1392.0,255.0,110644.0,2.91201431577162,0.99,12.64,0.43,86.37,3.3,33.8173607518107,5.9,1.03,0.46,86.45,12.52,3.7081657538671218,70.17999999999999,8.79,19.49,1.54,9.129255379282858,5.2,78.2,66.62,34.4,0.051,5.11,1.91,8.72,2.44,0.034,0.16,55.56,10.22,0.066,2.0,0.16,110.54038692768748,0.2318552294100883,21.73677628954118,0.5198945568538044,0.4326486178398404,35.88792305500142,0.0,0.0,1.4632997042711289,1.0,53.28233304223373,7.322446825105187,4.186402542137533,0.0770396186793699,0.0202478601824356,0.1063185382709181,0.574816462562213,7.136044282967654,8.056906360898042,0.0724786018243565,0.1070396186793699,0.0177039618679369,40.56665052971276,0.0,0.0,0.0,0.0,0.0,0.0,0.0,0.0,0.0,0.0,0.0,0.0,0.0,2073.041701270756,7.0,1.4,3.44,75.0,23.4,10.0,60.0,26.5,8.0,129.1775,107.0,567.0,42.8671003717472,460.0,86.44859813084112
2025-06-02 09:00:00,2.62,1.3,1.32,1177.0,4000.0,0.0,2374.0,1391.0,258.0,109905.0,2.9315811216553,0.99,12.64,0.43,86.37,3.3,33.76169838057081,5.9,1.03,0.46,86.45,12.52,3.702062223188733,70.17999999999999,8.79,19.49,1.54,9.114228896116568,5.2,78.2,66.62,34.4,0.051,5.11,1.91,8.72,2.44,0.034,0.16,55.56,10.22,0.066,2.0,0.16,110.35844073444883,0.2318552294100883,21.73677628954118,0.5198945568538044,0.4326486178398404,35.88792305500142,0.0,0.0,1.460891156425774,1.0,53.28233304223373,7.322446825105187,4.186402542137533,0.0770396186793699,0.0202478601824356,0.1063185382709181,0.574816462562213,7.136044282967654,8.056906360898042,0.0724786018243565,0.1070396186793699,0.0177039618679369,40.49987902798867,0.0,0.0,0.0,0.0,0.0,0.0,0.0,0.0,0.0,0.0,0.0,0.0,0.0,2073.041701270756,7.0,1.4,3.53,75.0,23.4,10.0,60.0,26.5,8.0,129.7075,111.0,571.0,42.7415626444753,460.0,86.30630630630631
2025-06-02 10:00:00,2.61,1.3,1.31,1177.0,4000.0,0.0,2371.0,1387.0,257.0,109148.0,2.95189904759023,0.99,12.64,0.43,86.37,3.3,33.65597281152936,5.9,1.03,0.46,86.45,12.52,3.6904691264564096,70.17999999999999,8.79,19.49,1.54,9.085687469510775,5.2,78.2,66.62,34.4,0.051,5.11,1.91,8.72,2.44,0.034,0.16,55.56,10.22,0.066,2.0,0.16,110.01285062776476,0.2318552294100883,21.73677628954118,0.5198945568538044,0.4326486178398404,35.88792305500142,0.0,0.0,1.4563163406958393,1.0,53.28233304223373,7.322446825105187,4.186402542137533,0.0770396186793699,0.0202478601824356,0.1063185382709181,0.574816462562213,7.136044282967654,8.056906360898042,0.0724786018243565,0.1070396186793699,0.0177039618679369,40.373052684477216,0.0,0.0,0.0,0.0,0.0,0.0,0.0,0.0,0.0,0.0,0.0,0.0,0.0,2073.041701270756,6.0,1.4,3.57,75.0,23.4,10.0,60.0,26.5,8.0,129.7075,111.0,571.0,41.7927823050058,460.0,86.03603603603604
2025-06-02 11:00:00,2.61,1.3,1.31,1175.0,4000.0,0.0,2377.0,1385.0,256.0,108974.0,2.95660908908232,0.99,12.64,0.43,86.37,3.3,33.902665805959415,5.9,1.03,0.46,86.45,12.52,3.717519685498498,70.17999999999999,8.79,19.49,1.54,9.152284131590958,5.2,78.2,66.62,34.4,0.051,5.11,1.91,8.72,2.44,0.034,0.16,55.56,10.22,0.066,2.0,0.16,110.81922754336097,0.2318552294100883,21.73677628954118,0.5198945568538044,0.4326486178398404,35.88792305500142,0.0,0.0,1.466990910732353,1.0,53.28233304223373,7.322446825105187,4.186402542137533,0.0770396186793699,0.0202478601824356,0.1063185382709181,0.574816462562213,7.136044282967654,8.056906360898042,0.0724786018243565,0.1070396186793699,0.0177039618679369,40.668980819337264,0.0,0.0,0.0,0.0,0.0,0.0,0.0,0.0,0.0,0.0,0.0,0.0,0.0,2073.041701270756,7.0,1.4,3.61,75.0,23.4,10.0,60.0,26.5,8.0,129.31,108.0,568.0,41.2027249236552,460.0,86.66666666666667
2025-06-02 12:00:00,2.61,1.3,1.31,1176.0,4000.0,0.0,2381.0,1403.0,256.0,108475.0,2.97020036648743,0.99,12.64,0.43,86.37,3.3,33.656637752215154,5.9,1.03,0.46,86.45,12.52,3.690542039014474,70.17999999999999,8.79,19.49,1.54,9.085866975338485,5.2,78.2,66.62,34.4,0.051,5.11,1.91,8.72,2.44,0.034,0.16,55.56,10.22,0.066,2.0,0.16,110.0150241504483,0.2318552294100883,21.73677628954118,0.5198945568538044,0.4326486178398404,35.88792305500142,0.0,0.0,1.4563451131218137,1.0,53.28233304223373,7.322446825105187,4.186402542137533,0.0770396186793699,0.0202478601824356,0.1063185382709181,0.574816462562213,7.136044282967654,8.056906360898042,0.0724786018243565,0.1070396186793699,0.0177039618679369,40.373850334436405,0.0,0.0,0.0,0.0,0.0,0.0,0.0,0.0,0.0,0.0,0.0,0.0,0.0,2073.041701270756,7.0,1.4,3.51,75.0,23.4,10.0,60.0,26.5,8.0,129.045,106.0,566.0,42.0536756126021,460.0,86.0377358490566
2025-06-02 13:00:00,2.58,1.3,1.28,1179.0,4000.0,0.0,2384.0,1364.0,256.0,108020.0,2.9827025874725,0.99,12.64,0.43,86.37,3.3,34.18295384101946,5.9,1.03,0.46,86.45,12.52,3.7482540322873055,70.17999999999999,8.79,19.49,1.54,9.22795003203186,5.2,78.2,66.62,34.4,0.051,5.11,1.91,8.72,2.44,0.034,0.16,55.56,10.22,0.066,2.0,0.16,111.73541813771654,0.2318552294100883,21.73677628954118,0.5198945568538044,0.4326486178398404,35.88792305500142,0.0,0.0,1.4791191605335192,1.0,53.28233304223373,7.322446825105187,4.186402542137533,0.0770396186793699,0.0202478601824356,0.1063185382709181,0.574816462562213,7.136044282967654,8.056906360898042,0.0724786018243565,0.1070396186793699,0.0177039618679369,41.00520891381776,0.0,0.0,0.0,0.0,0.0,0.0,0.0,0.0,0.0,0.0,0.0,0.0,0.0,2073.041701270756,7.0,1.4,3.55,75.0,23.4,10.0,60.0,26.5,8.0,129.1775,107.0,567.0,41.784472769409,460.0,87.38317757009345
2025-06-02 14:00:00,2.62,1.3,1.32,1174.0,3997.0,0.0,2383.0,1357.0,253.0,108255.0,2.97400167547041,0.99,12.64,0.43,86.37,3.3,32.816041901922254,5.9,1.03,0.46,86.45,12.52,3.598368413527392,70.17999999999999,8.79,19.49,1.54,8.858941691475863,5.2,78.2,66.62,34.4,0.051,5.11,1.91,8.72,2.44,0.034,0.16,55.56,10.22,0.066,2.0,0.16,107.26732922466348,0.2318552294100883,21.73677628954118,0.5198945568538044,0.4326486178398404,35.88792305500142,0.0,0.0,1.4199719712858034,1.0,53.28233304223373,7.322446825105187,4.186402542137533,0.0770396186793699,0.0202478601824356,0.1063185382709181,0.574816462562213,7.136044282967654,8.056906360898042,0.0724786018243565,0.1070396186793699,0.0177039618679369,39.365487844358505,0.0,0.0,0.0,0.0,0.0,0.0,0.0,0.0,0.0,0.0,0.0,0.0,0.0,2073.041701270756,6.0,1.4,3.5,75.0,23.4,10.0,60.0,26.5,8.0,129.31,108.0,568.0,41.3874469089193,460.0,83.88888888888889
2025-06-02 15:00:00,2.65,1.3,1.35,1172.0,4000.0,0.0,2394.0,1357.0,254.0,109464.0,2.94338344271027,0.99,12.64,0.43,86.37,3.3,31.85360358691792,5.9,1.03,0.46,86.45,12.52,3.492834429781556,70.17999999999999,8.79,19.49,1.54,8.599124101659637,5.2,78.2,66.62,34.4,0.051,5.11,1.91,8.72,2.44,0.034,0.16,55.56,10.22,0.066,2.0,0.16,104.12136214238858,0.2318552294100883,21.73677628954118,0.5198945568538044,0.4326486178398404,35.88792305500142,0.0,0.0,1.3783266249188593,1.0,53.28233304223373,7.322446825105187,4.186402542137533,0.0770396186793699,0.0202478601824356,0.1063185382709181,0.574816462562213,7.136044282967654,8.056906360898042,0.0724786018243565,0.1070396186793699,0.0177039618679369,38.2109654950916,0.0,0.0,0.0,0.0,0.0,0.0,0.0,0.0,0.0,0.0,0.0,0.0,0.0,2073.041701270756,7.0,1.4,3.41,75.0,23.4,10.0,60.0,26.5,8.0,128.9125,105.0,565.0,42.3499182434011,460.0,81.42857142857143
2025-06-02 16:00:00,2.62,1.3,1.32,1168.0,4002.0,0.0,2387.0,1387.0,256.0,109894.0,2.93333928191861,0.98,12.51,0.44,86.51,3.7,33.381086332021574,5.5,1.04,0.47,86.41,12.55,3.660327074952367,70.21000000000001,8.74,19.48,1.57,9.011479760335712,5.2,78.2,66.62,34.4,0.051,5.12,1.9,9.05,2.34,0.043,0.16,55.46,10.45,0.066,2.041015625,0.16,109.11431635038616,0.0787631803932744,1.063302935309205,0.126021088629239,0.2441658592191507,35.3016574522656,23.25,29.47,1.4444218197980092,1.0,53.64729024588244,7.236766952212063,4.0,0.0783993644656166,0.0228399364465616,0.1268624365854168,0.5840262929012372,7.510364410074532,7.224668648821821,0.0827194915724933,0.0797591102518632,0.0215438983144986,40.04330419134745,0.0,0.0,0.0,0.0,0.0,0.0,0.0,0.0,0.0,0.0,0.0,0.0,0.0,2073.041701270756,7.0,1.4,3.5,75.0,23.4,10.0,60.0,26.5,8.0,128.9125,105.0,565.0,41.8270345467192,460.0,85.33333333333333
2025-06-02 17:00:00,2.64,1.3,1.34,1167.0,4000.0,0.0,2388.0,1379.0,256.0,110491.0,2.91604388915169,0.98,12.51,0.44,86.51,3.7,32.468322252630365,5.5,1.04,0.47,86.41,12.55,3.560240006496638,70.21000000000001,8.74,19.48,1.57,8.765072110639034,5.2,78.2,66.62,34.4,0.051,5.12,1.9,9.05,2.34,0.043,0.16,55.46,10.45,0.066,2.041015625,0.16,106.13072176268028,0.0787631803932744,1.063302935309205,0.126021088629239,0.2441658592191507,35.3016574522656,23.25,29.47,1.4049259106629075,1.0,53.64729024588244,7.236766952212063,4.0,0.0783993644656166,0.0228399364465616,0.1268624365854168,0.5840262929012372,7.510364410074532,7.224668648821821,0.0827194915724933,0.0797591102518632,0.0215438983144986,38.9483700923653,0.0,0.0,0.0,0.0,0.0,0.0,0.0,0.0,0.0,0.0,0.0,0.0,0.0,2073.041701270756,7.0,1.4,3.3,75.0,23.4,10.0,60.0,26.5,8.0,128.25,100.0,560.0,41.0756223579145,460.0,83.0
2025-06-02 18:00:00,2.62,1.32,1.3,1133.0,4000.0,0.0,2382.0,1399.0,251.0,110529.0,2.9150420395005,0.98,12.51,0.44,86.51,3.7,31.58300972449904,5.5,1.04,0.47,86.41,12.55,3.463163075438075,70.21000000000001,8.74,19.48,1.57,8.52607521732421,5.2,78.2,66.62,34.4,0.051,5.12,1.9,9.05,2.34,0.043,0.16,55.46,10.45,0.066,2.041015625,0.16,103.23685934302571,0.0787631803932744,1.063302935309205,0.126021088629239,0.2441658592191507,35.3016574522656,23.25,29.47,1.3666178484190872,1.0,53.64729024588244,7.236766952212063,4.0,0.0783993644656166,0.0228399364465616,0.1268624365854168,0.5840262929012372,7.510364410074532,7.224668648821821,0.0827194915724933,0.0797591102518632,0.0215438983144986,37.88636634222471,0.0,0.0,0.0,0.0,0.0,0.0,0.0,0.0,0.0,0.0,0.0,0.0,0.0,2073.041701270756,7.0,1.4,3.17,75.0,23.4,10.0,60.0,26.5,8.0,127.5875,95.0,555.0,42.0473178730382,460.0,80.73684210526316
2025-06-02 19:00:00,2.62,1.32,1.3,1162.0,4000.0,0.0,2402.0,1420.0,258.0,110820.0,2.90739274134423,0.98,12.51,0.44,86.51,3.7,33.6418760689905,5.5,1.04,0.47,86.41,12.55,3.688923380225432,70.21000000000001,8.74,19.48,1.57,9.081881945963335,5.2,78.2,66.62,34.4,0.051,5.12,1.9,9.05,2.34,0.043,0.16,55.46,10.45,0.066,2.041015625,0.16,109.96677194687354,0.0787631803932744,1.063302935309205,0.126021088629239,0.2441658592191507,35.3016574522656,23.25,29.47,1.4557063652651812,1.0,53.64729024588244,7.236766952212063,4.0,0.0783993644656166,0.0228399364465616,0.1268624365854168,0.5840262929012372,7.510364410074532,7.224668648821821,0.0827194915724933,0.0797591102518632,0.0215438983144986,40.35614250534236,0.0,0.0,0.0,0.0,0.0,0.0,0.0,0.0,0.0,0.0,0.0,0.0,0.0,2073.041701270756,7.0,1.4,3.2,75.0,23.4,10.0,60.0,26.5,8.0,128.25,100.0,560.0,42.8073437136881,460.0,86.0
2025-06-02 20:00:00,2.62,1.32,1.3,1172.0,4000.0,0.0,2390.0,1422.0,261.0,111808.0,2.88171881302621,0.98,12.51,0.44,86.51,3.7,33.53010903886096,5.5,1.04,0.47,86.41,12.55,3.67666782082269,70.21000000000001,8.74,19.48,1.57,9.051709580694354,5.2,78.2,66.62,34.4,0.051,5.12,1.9,9.05,2.34,0.043,0.16,55.46,10.45,0.066,2.041015625,0.16,109.60143383409324,0.0787631803932744,1.063302935309205,0.126021088629239,0.2441658592191507,35.3016574522656,23.25,29.47,1.4508701314935362,1.0,53.64729024588244,7.236766952212063,4.0,0.0783993644656166,0.0228399364465616,0.1268624365854168,0.5840262929012372,7.510364410074532,7.224668648821821,0.0827194915724933,0.0797591102518632,0.0215438983144986,40.22206894220169,0.0,0.0,0.0,0.0,0.0,0.0,0.0,0.0,0.0,0.0,0.0,0.0,0.0,2073.041701270756,7.0,1.4,3.46,75.0,23.4,10.0,60.0,26.5,8.0,128.9125,105.0,565.0,42.2747278202455,460.0,85.71428571428571
2025-06-02 21:00:00,2.63,1.32,1.31,1173.0,4000.0,0.0,2379.0,1419.0,260.0,111427.0,2.89156548990065,0.98,12.51,0.44,86.51,3.7,33.790898775829874,5.5,1.04,0.47,86.41,12.55,3.705264126095756,70.21000000000001,8.74,19.48,1.57,9.122111766321977,5.2,78.2,66.62,34.4,0.051,5.12,1.9,9.05,2.34,0.043,0.16,55.46,10.45,0.066,2.041015625,0.16,110.45388943058065,0.0787631803932744,1.063302935309205,0.126021088629239,0.2441658592191507,35.3016574522656,23.25,29.47,1.462154676960708,1.0,53.64729024588244,7.236766952212063,4.0,0.0783993644656166,0.0228399364465616,0.1268624365854168,0.5840262929012372,7.510364410074532,7.224668648821821,0.0827194915724933,0.0797591102518632,0.0215438983144986,40.53490725619659,0.0,0.0,0.0,0.0,0.0,0.0,0.0,0.0,0.0,0.0,0.0,0.0,0.0,2073.041701270756,7.0,1.4,3.51,75.0,23.4,10.0,60.0,26.5,8.0,128.9125,105.0,565.0,42.3606251457896,460.0,86.38095238095238
2025-06-02 22:00:00,2.66,1.32,1.34,1171.0,4000.0,0.0,2378.0,1389.0,257.0,111211.0,2.89717780452672,0.98,12.51,0.44,86.51,3.7,34.088944189508645,5.5,1.04,0.47,86.41,12.55,3.737945617836402,70.21000000000001,8.74,19.48,1.57,9.20257140703926,5.2,78.2,66.62,34.4,0.051,5.12,1.9,9.05,2.34,0.043,0.16,55.46,10.45,0.066,2.041015625,0.16,111.4281243979948,0.0787631803932744,1.063302935309205,0.126021088629239,0.2441658592191507,35.3016574522656,23.25,29.47,1.4750513003517616,1.0,53.64729024588244,7.236766952212063,4.0,0.0783993644656166,0.0228399364465616,0.1268624365854168,0.5840262929012372,7.510364410074532,7.224668648821821,0.0827194915724933,0.0797591102518632,0.0215438983144986,40.892436757905045,0.0,0.0,0.0,0.0,0.0,0.0,0.0,0.0,0.0,0.0,0.0,0.0,0.0,2073.041701270756,7.0,1.4,3.34,75.0,23.4,10.0,60.0,26.5,8.0,128.9125,105.0,565.0,42.4654323880947,460.0,87.14285714285714
2025-06-02 23:00:00,2.64,1.32,1.32,1170.0,4000.0,0.0,2379.0,1407.0,259.0,111294.0,2.89501864523766,0.98,12.54,0.44,86.48,3.6,29.620418484409843,5.5,1.04,0.47,86.41,12.55,3.840035018298464,70.12,8.82,19.46,1.6,9.08554279412883,5.1,77.6,66.62,34.15,0.049,5.25,1.85,9.02,2.44,0.042,0.16,55.44,10.31,0.062,1.963809523809524,0.16,108.7125344051594,0.0787631803932744,1.063302935309205,0.126021088629239,0.2441658592191507,35.3016574522656,0.0,0.0,0.3313828439265586,1.0,53.64729024588244,7.236766952212063,4.0,0.0783993644656166,0.0228399364465616,0.1268624365854168,0.5840262929012372,7.510364410074532,7.224668648821821,0.0827194915724933,0.0797591102518632,0.0215438983144986,42.64437527706721,0.0,0.0,0.0,0.0,0.0,0.0,0.0,0.0,0.0,0.0,0.0,0.0,0.0,2073.041701270756,7.0,1.4,3.49,75.0,23.4,10.0,60.0,26.5,8.0,129.575,110.0,570.0,42.0313597004446,460.0,92.27272727272728
2025-06-03 00:00:00,2.622737363888889,1.318770502777778,1.304381186666667,1156.456944444444,4000.0,0.0,2380.589588888889,1426.577630555556,258.0213433333333,111433.82275,2.9009088062612123,0.98,12.54,0.44,86.48,3.6,28.79953520576435,5.5,1.04,0.47,86.41,12.55,3.7336144916069367,70.12,8.82,19.46,1.6,8.83375127534783,5.1,77.6,66.62,34.15,0.049,5.25,1.85,9.02,2.44,0.042,0.16,55.44,10.31,0.062,1.963809523809524,0.16,105.69973761704723,0.0787631803932744,1.063302935309205,0.126021088629239,0.2441658592191507,35.3016574522656,0.0,0.0,0.3221990899714119,1.0,53.64729024588244,7.236766952212063,4.0,0.0783993644656166,0.0228399364465616,0.1268624365854168,0.5840262929012372,7.510364410074532,7.224668648821821,0.0827194915724933,0.0797591102518632,0.0215438983144986,41.462553534351045,0.0,0.0,0.0,0.0,0.0,0.0,0.0,0.0,0.0,0.0,0.0,0.0,0.0,2032.041924394081,6.568055555555556,1.644172028611111,3.338300538888889,75.0,23.4,10.0,60.0,26.5,8.0,128.015,102.0,560.0,41.653866,458.0,87.94117647058823
2025-06-03 01:00:00,2.644125291666667,1.318730075,1.325386694444444,1171.9775,3998.0,0.0,2386.890019444445,1404.353852777778,259.4854291666667,111500.7169444444,2.914885428953377,0.98,12.54,0.44,86.48,3.6,28.070258872316906,5.5,1.04,0.47,86.41,12.55,3.639070025264288,70.12,8.82,19.46,1.6,8.610058577023207,5.1,77.6,66.62,34.15,0.049,5.25,1.85,9.02,2.44,0.042,0.16,55.44,10.31,0.062,1.963809523809524,0.16,103.02315563247797,0.0787631803932744,1.063302935309205,0.126021088629239,0.2441658592191507,35.3016574522656,0.0,0.0,0.3140402023610512,1.0,53.64729024588244,7.236766952212063,4.0,0.0783993644656166,0.0228399364465616,0.1268624365854168,0.5840262929012372,7.510364410074532,7.224668648821821,0.0827194915724933,0.0797591102518632,0.0215438983144986,40.41261787390163,0.0,0.0,0.0,0.0,0.0,0.0,0.0,0.0,0.0,0.0,0.0,0.0,0.0,2032.041924394081,6.901388888888889,1.471197468055556,3.368618188888889,75.0,23.4,10.0,60.0,26.5,8.0,128.44027777777777,105.0,563.1111111111111,42.16849797222222,458.1111111111111,85.71428571428571
2025-06-03 02:00:00,2.601683033333333,1.319105663888889,1.282593594444444,1170.437777777778,4002.0,0.0,2355.963777777778,1424.122244444445,257.5224325,109495.1683333333,2.906729719104155,0.98,12.54,0.44,86.48,3.6,29.47377181593275,5.5,1.04,0.47,86.41,12.55,3.821023526527501,70.12,8.82,19.46,1.6,9.040561505874368,5.1,77.6,66.62,34.15,0.049,5.25,1.85,9.02,2.44,0.042,0.16,55.44,10.31,0.062,1.963809523809524,0.16,108.17431341410186,0.0787631803932744,1.063302935309205,0.126021088629239,0.2441658592191507,35.3016574522656,0.0,0.0,0.3297422124791038,1.0,53.64729024588244,7.236766952212063,4.0,0.0783993644656166,0.0228399364465616,0.1268624365854168,0.5840262929012372,7.510364410074532,7.224668648821821,0.0827194915724933,0.0797591102518632,0.0215438983144986,42.43324876759672,0.0,0.0,0.0,0.0,0.0,0.0,0.0,0.0,0.0,0.0,0.0,0.0,0.0,2032.041924394081,7.195138888888889,1.642534747777778,3.590494808333333,75.0,23.4,10.0,60.0,26.5,8.0,129.575,110.0,570.0,42.79621744444444,460.0,90.0
2025-06-03 03:00:00,2.607389702777778,1.318607122222222,1.288659738888889,1173.024444444444,3998.0,0.0,2361.466227777777,1411.898486111111,256.491885,109018.4230555555,2.888147388666334,0.98,12.54,0.44,86.48,3.6,29.61615718702421,5.5,1.04,0.47,86.41,12.55,3.8394825773802905,70.12,8.82,19.46,1.6,9.084235716047674,5.1,77.6,66.62,34.15,0.049,5.25,1.85,9.02,2.44,0.042,0.16,55.44,10.31,0.062,1.963809523809524,0.16,108.6968946383246,0.0787631803932744,1.063302935309205,0.126021088629239,0.2441658592191507,35.3016574522656,0.0,0.0,0.331335170027312,1.0,53.64729024588244,7.236766952212063,4.0,0.0783993644656166,0.0228399364465616,0.1268624365854168,0.5840262929012372,7.510364410074532,7.224668648821821,0.0827194915724933,0.0797591102518632,0.0215438983144986,42.6382403075368,0.0,0.0,0.0,0.0,0.0,0.0,0.0,0.0,0.0,0.0,0.0,0.0,0.0,2032.041924394081,7.073611111111111,1.559440180833333,3.556536158333333,75.0,23.4,10.0,60.0,26.5,8.0,128.9875,115.0,570.0,42.07914125,455.0,90.43478260869566
2025-06-03 04:00:00,2.628102469444444,1.319478175,1.308659788888889,1171.838611111111,3999.0,0.0,2381.369255555556,1397.141302777778,255.9727347222222,109443.6322222222,2.856450306634486,0.98,12.54,0.44,86.48,3.6,29.6731113354608,5.5,1.04,0.47,86.41,12.55,3.8468661977214063,70.12,8.82,19.46,1.6,9.101705400116996,5.1,77.6,66.62,34.15,0.049,5.25,1.85,9.02,2.44,0.042,0.16,55.44,10.31,0.062,1.963809523809524,0.16,108.90592712801366,0.0787631803932744,1.063302935309205,0.126021088629239,0.2441658592191507,35.3016574522656,0.0,0.0,0.3319723530465953,1.0,53.64729024588244,7.236766952212063,4.0,0.0783993644656166,0.0228399364465616,0.1268624365854168,0.5840262929012372,7.510364410074532,7.224668648821821,0.0827194915724933,0.0797591102518632,0.0215438983144986,42.72023692351283,0.0,0.0,0.0,0.0,0.0,0.0,0.0,0.0,0.0,0.0,0.0,0.0,0.0,2032.041924394081,6.405555555555556,1.4414569075,3.761477636111112,75.0,23.4,10.0,60.0,26.5,8.0,129.60208333333335,115.0,572.4583333333334,41.07108852777777,457.45833333333337,90.6086956521739
2025-06-03 05:00:00,2.657949875,1.318476930555556,1.339361188888889,1171.093888888889,4000.0,0.0,2401.347255555555,1374.153905555556,255.4084322222222,110178.9969444444,2.8502123327168998,0.98,12.54,0.44,86.48,3.6,29.042868719208588,5.5,1.04,0.47,86.41,12.55,3.765160609473005,70.12,8.82,19.46,1.6,8.908389554034098,5.1,77.6,66.62,34.15,0.049,5.25,1.85,9.02,2.44,0.042,0.16,55.44,10.31,0.062,1.963809523809524,0.16,106.5928176039542,0.0787631803932744,1.063302935309205,0.126021088629239,0.2441658592191507,35.3016574522656,0.0,0.0,0.324921419899,1.0,53.64729024588244,7.236766952212063,4.0,0.0783993644656166,0.0228399364465616,0.1268624365854168,0.5840262929012372,7.510364410074532,7.224668648821821,0.0827194915724933,0.0797591102518632,0.0215438983144986,41.812879633567526,0.0,0.0,0.0,0.0,0.0,0.0,0.0,0.0,0.0,0.0,0.0,0.0,0.0,2032.041924394081,6.159722222222222,1.392322545,3.431069961111111,75.0,23.4,10.0,60.0,26.5,8.0,128.60847222222222,114.0,568.0138888888889,42.20583738888889,454.0138888888889,88.6842105263158
2025-06-03 06:00:00,2.670431716049383,1.319404242798354,1.350913452674897,1168.173251028807,4007.0,0.0,2414.01321399177,1349.224551440329,251.5299469135802,109081.3942386831,2.951983879515399,0.98,12.54,0.44,86.48,3.6,26.574153060893067,5.5,1.04,0.47,86.41,12.55,3.445112647181624,70.12,8.82,19.46,1.6,8.15115441328256,5.1,77.6,66.62,34.15,0.049,5.25,1.85,9.02,2.44,0.042,0.16,55.44,10.31,0.062,1.963809523809524,0.16,97.53216452498305,0.0787631803932744,1.063302935309205,0.126021088629239,0.2441658592191507,35.3016574522656,0.0,0.0,0.2973022957421549,1.0,53.64729024588244,7.236766952212063,4.0,0.0783993644656166,0.0228399364465616,0.1268624365854168,0.5840262929012372,7.510364410074532,7.224668648821821,0.0827194915724933,0.0797591102518632,0.0215438983144986,38.25868146985861,0.0,0.0,0.0,0.0,0.0,0.0,0.0,0.0,0.0,0.0,0.0,0.0,0.0,2032.041924394081,6.405027932960894,1.367401844444444,3.387345732510288,75.0,23.4,10.0,60.0,26.5,8.0,128.72,96.0,560.0,42.65580897119342,464.0,81.14583333333333
2025-06-03 07:00:00,2.678991545454545,1.319019371900827,1.359892070247934,1165.579338842975,4001.0,0.0,2414.300376033058,1365.200078512397,255.3502297520661,111309.3049586777,3.0408642471630043,0.98,12.54,0.44,86.48,3.6,24.422120618166502,5.5,1.04,0.47,86.41,12.55,3.1661199670162863,70.12,8.82,19.46,1.6,7.491056283236326,5.1,77.6,66.62,34.15,0.049,5.25,1.85,9.02,2.44,0.042,0.16,55.44,10.31,0.062,1.963809523809524,0.16,89.63379870364705,0.0787631803932744,1.063302935309205,0.126021088629239,0.2441658592191507,35.3016574522656,0.0,0.0,0.2732261122315033,1.0,53.64729024588244,7.236766952212063,4.0,0.0783993644656166,0.0228399364465616,0.1268624365854168,0.5840262929012372,7.510364410074532,7.224668648821821,0.0827194915724933,0.0797591102518632,0.0215438983144986,35.16041062185023,0.0,0.0,0.0,0.0,0.0,0.0,0.0,0.0,0.0,0.0,0.0,0.0,0.0,2032.041924394081,6.732044198895028,1.757177615702479,3.20630547107438,75.0,23.4,10.0,60.0,26.5,8.0,127.7671546961326,94.0,555.2486187845304,40.99353871900826,461.2486187845304,74.57446808510639
2025-06-03 08:00:00,2.657021544444444,1.318890444444444,1.338129636111111,1166.933888888889,4000.0,0.0,2389.785136111111,1397.061083333333,258.8425125,111954.5652777778,2.778779352945969,0.97,12.5,0.48,86.53,3.9,30.83249179326298,5.6,1.04,0.49,86.30999999999999,12.65,3.997170001154655,70.1,8.98,19.85,1.07,9.457324979549426,5.1,77.6,66.62,33.9,0.049,5.305,1.83,9.235,2.445,0.0425,0.16,55.415,10.3,0.065,1.941564509824823,0.16,113.16107254312074,0.2,94.95999999999998,1.06,0.65,1.25,0.0,0.0,0.3449430946146652,1.0,53.16497155930998,7.440223080795105,4.35595265477927,0.1267038467991842,0.0291302071353406,0.1119337580268953,0.5752834046156189,7.084136117509596,8.087543811107963,0.0818005918152591,0.1367038467991842,0.0370803550891554,44.38939144128026,0.0,0.0,0.0,0.0,0.0,0.0,0.0,0.0,0.0,0.0,0.0,0.0,0.0,2032.041924394081,7.0,1.718371452777778,3.439766594444445,75.0,23.4,10.0,60.0,26.5,8.0,128.5938888888889,94.0,558.5555555555555,41.21442816666666,464.55555555555554,94.14893617021276
2025-06-03 09:00:00,2.659381211699164,1.31896869637883,1.340447991643454,1159.793036211699,3999.0,0.0,2394.034749303621,1392.316548746518,256.8629763231198,111741.5877437326,2.876513050271046,0.97,12.5,0.48,86.53,3.9,28.586829608508847,5.6,1.04,0.49,86.30999999999999,12.65,3.7060390222569977,70.1,8.98,19.85,1.07,8.768507571669815,5.1,77.6,66.62,33.9,0.049,5.305,1.83,9.235,2.445,0.0425,0.16,55.415,10.3,0.065,1.941564509824823,0.16,104.91906787154788,0.2,94.95999999999998,1.06,0.65,1.25,0.0,0.0,0.31981941441839,1.0,53.16497155930998,7.440223080795105,4.35595265477927,0.1267038467991842,0.0291302071353406,0.1119337580268953,0.5752834046156189,7.084136117509596,8.087543811107963,0.0818005918152591,0.1367038467991842,0.0370803550891554,41.1563223000533,0.0,0.0,0.0,0.0,0.0,0.0,0.0,0.0,0.0,0.0,0.0,0.0,0.0,2032.041924394081,6.950974930362118,1.531172663788301,3.389188718662953,75.0,23.4,10.0,60.0,26.5,8.0,127.47,96.0,555.0,41.01983362116992,459.0,87.29166666666667
2025-06-03 10:00:00,2.617762108333333,1.318768052777778,1.298985377777778,1151.510277777778,3999.0,0.0,2385.439586111111,1438.049497222222,258.5239533333333,111825.3536111111,2.9093031662369224,0.97,12.5,0.48,86.53,3.9,28.57151349503685,5.6,1.04,0.49,86.30999999999999,12.65,3.7040534185725775,70.1,8.98,19.85,1.07,8.763809623041478,5.1,77.6,66.62,33.9,0.049,5.305,1.83,9.235,2.445,0.0425,0.16,55.415,10.3,0.065,1.941564509824823,0.16,104.86285484020078,0.2,94.95999999999998,1.06,0.65,1.25,0.0,0.0,0.3196480631174986,1.0,53.16497155930998,7.440223080795105,4.35595265477927,0.1267038467991842,0.0291302071353406,0.1119337580268953,0.5752834046156189,7.084136117509596,8.087543811107963,0.0818005918152591,0.1367038467991842,0.0370803550891554,41.13427176450703,0.0,0.0,0.0,0.0,0.0,0.0,0.0,0.0,0.0,0.0,0.0,0.0,0.0,2032.041924394081,7.0,1.623056566111111,3.490901491666667,75.0,23.4,10.0,60.0,26.5,8.0,127.235,98.0,555.0,41.05125877777778,457.0,87.24489795918367
2025-06-03 11:00:00,2.61348615,1.318701141666667,1.294659955555556,1174.268888888889,4000.0,0.0,2398.198858333334,1431.440033333333,261.0629158333333,111038.3947222222,2.897124414718153,0.97,12.5,0.48,86.53,3.9,28.65505593215684,5.6,1.04,0.49,86.30999999999999,12.65,3.714883984123959,70.1,8.98,19.85,1.07,8.789434797377858,5.1,77.6,66.62,33.9,0.049,5.305,1.83,9.235,2.445,0.0425,0.16,55.415,10.3,0.065,1.941564509824823,0.16,105.16947137482126,0.2,94.95999999999998,1.06,0.65,1.25,0.0,0.0,0.3205827065769064,1.0,53.16497155930998,7.440223080795105,4.35595265477927,0.1267038467991842,0.0291302071353406,0.1119337580268953,0.5752834046156189,7.084136117509596,8.087543811107963,0.0818005918152591,0.1367038467991842,0.0370803550891554,41.25454741294125,0.0,0.0,0.0,0.0,0.0,0.0,0.0,0.0,0.0,0.0,0.0,0.0,0.0,2032.041924394081,7.179166666666666,1.384777699166667,3.369068252777778,75.0,23.4,10.0,60.0,26.5,8.0,127.0,100.0,555.0,42.12981347222222,455.0,87.5
2025-06-03 12:00:00,2.637900188888889,1.318915141666667,1.318989061111111,1173.176666666667,3999.0,0.0,2396.430222222222,1393.805019444444,256.9924569444444,110175.31,2.8867180916822397,0.97,12.5,0.48,86.53,3.9,28.589558661454763,5.6,1.04,0.49,86.30999999999999,12.65,3.706392820731676,70.1,8.98,19.85,1.07,8.769344660698136,5.1,77.6,66.62,33.9,0.049,5.305,1.83,9.235,2.445,0.0425,0.16,55.415,10.3,0.065,1.941564509824823,0.16,104.9290840116788,0.2,94.95999999999998,1.06,0.65,1.25,0.0,0.0,0.3198499461047306,1.0,53.16497155930998,7.440223080795105,4.35595265477927,0.1267038467991842,0.0291302071353406,0.1119337580268953,0.5752834046156189,7.084136117509596,8.087543811107963,0.0818005918152591,0.1367038467991842,0.0370803550891554,41.16025130456881,0.0,0.0,0.0,0.0,0.0,0.0,0.0,0.0,0.0,0.0,0.0,0.0,0.0,2032.041924394081,7.05638888888889,1.507200050833333,3.315747180555555,75.0,23.4,10.0,60.0,26.5,8.0,127.38541666666664,100.0,556.5416666666666,42.1264955,456.5416666666666,87.3
2025-06-03 13:00:00,2.638229744444444,1.318795772222222,1.319528188888889,1175.364444444444,4000.0,0.0,2391.1118,1386.454216666667,256.0149852777778,109570.8863888889,2.977892621190834,0.97,12.5,0.48,86.53,3.9,26.7347950411188,5.6,1.04,0.49,86.30999999999999,12.65,3.465938511941107,70.1,8.98,19.85,1.07,8.20042851744968,5.1,77.6,66.62,33.9,0.049,5.305,1.83,9.235,2.445,0.0425,0.16,55.415,10.3,0.065,1.941564509824823,0.16,98.12175095541764,0.2,94.95999999999998,1.06,0.65,1.25,0.0,0.0,0.29909950182448,1.0,53.16497155930998,7.440223080795105,4.35595265477927,0.1267038467991842,0.0291302071353406,0.1119337580268953,0.5752834046156189,7.084136117509596,8.087543811107963,0.0818005918152591,0.1367038467991842,0.0370803550891554,38.48995696293116,0.0,0.0,0.0,0.0,0.0,0.0,0.0,0.0,0.0,0.0,0.0,0.0,0.0,2032.041924394081,7.0,1.549734796944444,3.363136527777777,75.0,23.4,10.0,60.0,26.5,8.0,127.075,110.0,560.0,41.55087777777778,450.0,81.63636363636364
2025-06-03 14:00:00,2.617894727777778,1.319085777777778,1.298763711111111,1177.010277777778,4000.0,0.0,2392.470894444445,1407.369352777778,257.6677366666667,109518.9922222222,2.928460912839036,0.97,12.5,0.48,86.53,3.9,28.039069695792108,5.6,1.04,0.49,86.30999999999999,12.65,3.635026614125104,70.1,8.98,19.85,1.07,8.600491845270959,5.1,77.6,66.62,33.9,0.049,5.305,1.83,9.235,2.445,0.0425,0.16,55.415,10.3,0.065,1.941564509824823,0.16,102.908685459553,0.2,94.95999999999998,1.06,0.65,1.25,0.0,0.0,0.3136912688028723,1.0,53.16497155930998,7.440223080795105,4.35595265477927,0.1267038467991842,0.0291302071353406,0.1119337580268953,0.5752834046156189,7.084136117509596,8.087543811107963,0.0818005918152591,0.1367038467991842,0.0370803550891554,40.36771496515286,0.0,0.0,0.0,0.0,0.0,0.0,0.0,0.0,0.0,0.0,0.0,0.0,0.0,2032.041924394081,7.0,1.697391051944444,3.287647902777778,75.0,23.4,10.0,60.0,26.5,8.0,127.6625,105.0,560.0,42.50622652777778,455.0,85.61904761904762
2025-06-03 15:00:00,2.626527102777778,1.311203363888889,1.315280094444444,1173.276666666667,4000.0,0.0,2396.336927777778,1386.478161111111,255.5514136111111,109154.4880555556,2.985219484982219,0.97,12.5,0.48,86.53,3.9,26.52639463433947,5.6,1.04,0.49,86.30999999999999,12.65,3.4389211738747507,70.1,8.98,19.85,1.07,8.136505355286932,5.1,77.6,66.62,33.9,0.049,5.305,1.83,9.235,2.445,0.0425,0.16,55.415,10.3,0.065,1.941564509824823,0.16,97.35688207269168,0.2,94.95999999999998,1.06,0.65,1.25,0.0,0.0,0.2967679912311934,1.0,53.16497155930998,7.440223080795105,4.35595265477927,0.1267038467991842,0.0291302071353406,0.1119337580268953,0.5752834046156189,7.084136117509596,8.087543811107963,0.0818005918152591,0.1367038467991842,0.0370803550891554,38.18992389083704,0.0,0.0,0.0,0.0,0.0,0.0,0.0,0.0,0.0,0.0,0.0,0.0,0.0,2032.041924394081,6.739166666666667,1.478235953055556,3.219658233333333,75.0,23.4,10.0,60.0,26.5,8.0,128.51041666666663,100.0,561.0416666666666,41.64023816666667,461.0416666666666,81.0
2025-06-03 16:00:00,2.650523138888889,1.319166547222222,1.331325686111111,1125.54,4000.0,0.0,2394.504972222222,1377.4298,246.7870075,109705.0716666667,3.01339544111879,0.99,12.58,0.46,86.43,3.3,25.75076906023598,4.9,1.03,0.48,86.38,12.59,3.338367923176659,70.16000000000001,8.64,19.74,1.46,7.898595841974448,5.1,77.6,66.62,33.65,0.049,5.44,1.925,9.09,2.515,0.0375,0.16,54.785,10.895,0.0675,2.001716958684836,0.17,94.51018961442584,0.2,94.95999999999998,1.06,0.65,1.25,0.0,0.0,0.2880905645870065,1.0,53.30979286465931,7.448035508915547,4.150967450160748,0.1054017754457773,0.0388697928646593,0.133044616159021,0.6112283166822695,6.748593210903309,8.085936709324855,0.093102663168666,0.1490029590762955,0.0259196449108445,37.073259449584505,0.0,0.0,0.0,0.0,0.0,0.0,0.0,0.0,0.0,0.0,0.0,0.0,0.0,2032.041924394081,6.058611111111111,1.515335659166667,3.085776716666667,75.0,23.4,10.0,60.0,26.5,8.0,127.5875,95.0,555.0,41.83563886111111,460.0,78.63157894736842
2025-06-03 17:00:00,2.651547944444445,1.319084552777778,1.332556227777778,1110.738333333333,4000.0,0.0,2381.623008333333,1383.676372222222,245.7295905555555,110478.6630555556,3.019702197486701,0.99,12.58,0.46,86.43,3.3,25.85418580344978,4.9,1.03,0.48,86.38,12.59,3.351775023269737,70.16000000000001,8.64,19.74,1.46,7.930317110416111,5.1,77.6,66.62,33.65,0.049,5.44,1.925,9.09,2.515,0.0375,0.16,54.785,10.895,0.0675,2.001716958684836,0.17,94.88974860886128,0.2,94.95999999999998,1.06,0.65,1.25,0.0,0.0,0.2892475548062314,1.0,53.30979286465931,7.448035508915547,4.150967450160748,0.1054017754457773,0.0388697928646593,0.133044616159021,0.6112283166822695,6.748593210903309,8.085936709324855,0.093102663168666,0.1490029590762955,0.0259196449108445,37.2221480417515,0.0,0.0,0.0,0.0,0.0,0.0,0.0,0.0,0.0,0.0,0.0,0.0,0.0,2032.041924394081,6.088333333333334,1.364961922222222,2.936776638888889,75.0,23.4,10.0,60.0,26.5,8.0,127.5875,95.0,555.0,42.11294972222222,460.0,78.94736842105263
2025-06-03 18:00:00,2.609507597222222,1.3187295,1.290814386111111,1156.985,4000.0,0.0,2402.651597222222,1435.317063888889,258.0902027777778,111014.6788888889,2.900468450654605,0.99,12.58,0.46,86.43,3.3,28.54302112700856,4.9,1.03,0.48,86.38,12.59,3.7003596256897904,70.16000000000001,8.64,19.74,1.46,8.755070089899387,5.1,77.6,66.62,33.65,0.049,5.44,1.925,9.09,2.515,0.0375,0.16,54.785,10.895,0.0675,2.001716958684836,0.17,104.75828246418286,0.2,94.95999999999998,1.06,0.65,1.25,0.0,0.0,0.3193293005060795,1.0,53.30979286465931,7.448035508915547,4.150967450160748,0.1054017754457773,0.0388697928646593,0.133044616159021,0.6112283166822695,6.748593210903309,8.085936709324855,0.093102663168666,0.1490029590762955,0.0259196449108445,41.09325143809367,0.0,0.0,0.0,0.0,0.0,0.0,0.0,0.0,0.0,0.0,0.0,0.0,0.0,2032.041924394081,6.640000000000001,1.579492242777778,3.096145183333334,75.0,23.4,10.0,60.0,26.5,8.0,127.5875,95.0,555.0,41.38153952777778,460.0,87.15789473684211
2025-06-03 19:00:00,2.642172141666667,1.319201533333333,1.323067886111111,1156.46,4000.0,0.0,2395.513394444445,1399.466608333333,255.3861772222222,110824.1047222222,3.012509906233424,0.99,12.58,0.46,86.43,3.3,25.85418580344978,4.9,1.03,0.48,86.38,12.59,3.351775023269737,70.16000000000001,8.64,19.74,1.46,7.930317110416111,5.1,77.6,66.62,33.65,0.049,5.44,1.925,9.09,2.515,0.0375,0.16,54.785,10.895,0.0675,2.001716958684836,0.17,94.88974860886128,0.2,94.95999999999998,1.06,0.65,1.25,0.0,0.0,0.2892475548062314,1.0,53.30979286465931,7.448035508915547,4.150967450160748,0.1054017754457773,0.0388697928646593,0.133044616159021,0.6112283166822695,6.748593210903309,8.085936709324855,0.093102663168666,0.1490029590762955,0.0259196449108445,37.2221480417515,0.0,0.0,0.0,0.0,0.0,0.0,0.0,0.0,0.0,0.0,0.0,0.0,0.0,2032.041924394081,6.840555555555556,1.410467296388889,3.113160677777778,75.0,23.4,10.0,60.0,26.5,8.0,127.5875,95.0,555.0,42.14118772222222,460.0,78.94736842105263
2025-06-03 20:00:00,2.664637122222222,1.3191979,1.345594916666667,1096.463333333333,4000.0,0.0,2371.219161111111,1377.886322222222,243.6240230555556,111033.9872222222,3.005687000284029,0.99,12.58,0.46,86.43,3.3,26.198908280829112,4.9,1.03,0.48,86.38,12.59,3.396465356913334,70.16000000000001,8.64,19.74,1.46,8.036054671888326,5.1,77.6,66.62,33.65,0.049,5.44,1.925,9.09,2.515,0.0375,0.16,54.785,10.895,0.0675,2.001716958684836,0.17,96.15494525697945,0.2,94.95999999999998,1.06,0.65,1.25,0.0,0.0,0.2931041888703145,1.0,53.30979286465931,7.448035508915547,4.150967450160748,0.1054017754457773,0.0388697928646593,0.133044616159021,0.6112283166822695,6.748593210903309,8.085936709324855,0.093102663168666,0.1490029590762955,0.0259196449108445,37.71844334897486,0.0,0.0,0.0,0.0,0.0,0.0,0.0,0.0,0.0,0.0,0.0,0.0,0.0,2032.041924394081,6.332777777777778,1.420037652777778,3.041859591666667,75.0,23.4,10.0,60.0,26.5,8.0,127.1125,90.0,550.75,41.98728591666667,460.75,80.0
2025-06-03 21:00:00,2.665766372222222,1.31912135,1.346623969444444,1102.119444444445,4000.0,0.0,2388.227211111111,1379.125588888889,245.0101325,111333.8655555556,3.048384781275141,0.99,12.58,0.46,86.43,3.3,24.92535023939992,4.9,1.03,0.48,86.38,12.59,3.2313594020633807,70.16000000000001,8.64,19.74,1.46,7.6454131253382,5.1,77.6,66.62,33.65,0.049,5.44,1.925,9.09,2.515,0.0375,0.16,54.785,10.895,0.0675,2.001716958684836,0.17,91.4807465292096,0.2,94.95999999999998,1.06,0.65,1.25,0.0,0.0,0.2788560685780075,1.0,53.30979286465931,7.448035508915547,4.150967450160748,0.1054017754457773,0.0388697928646593,0.133044616159021,0.6112283166822695,6.748593210903309,8.085936709324855,0.093102663168666,0.1490029590762955,0.0259196449108445,35.8849079083997,0.0,0.0,0.0,0.0,0.0,0.0,0.0,0.0,0.0,0.0,0.0,0.0,0.0,2032.041924394081,6.0,1.502997247222222,2.936744477777778,75.0,23.4,10.0,60.0,26.5,8.0,126.925,90.0,550.0,41.89564175,460.0,76.11111111111111
2025-06-03 22:00:00,2.604323319444444,1.26507885,1.339213936111111,1106.351111111111,4000.0,0.0,2358.939841666667,1365.351608333333,246.3203961111111,109701.9308333333,2.937627472094703,0.99,12.58,0.46,86.43,3.3,27.994801187176268,4.9,1.03,0.48,86.38,12.59,3.629287578959812,70.16000000000001,8.64,19.74,1.46,8.586913258267769,5.1,77.6,66.62,33.65,0.049,5.44,1.925,9.09,2.515,0.0375,0.16,54.785,10.895,0.0675,2.001716958684836,0.17,102.746211665724,0.2,94.95999999999998,1.06,0.65,1.25,0.0,0.0,0.3131960082686828,1.0,53.30979286465931,7.448035508915547,4.150967450160748,0.1054017754457773,0.0388697928646593,0.133044616159021,0.6112283166822695,6.748593210903309,8.085936709324855,0.093102663168666,0.1490029590762955,0.0259196449108445,40.30398180434814,0.0,0.0,0.0,0.0,0.0,0.0,0.0,0.0,0.0,0.0,0.0,0.0,0.0,2032.041924394081,6.557777777777777,1.557380909166667,3.259894216666667,75.0,23.4,10.0,60.0,26.5,8.0,126.5725,93.0,550.0,41.76507913888889,457.0,85.48387096774194
2025-06-03 23:00:00,2.615202175,1.305406019444444,1.309945188888889,1148.326388888889,4000.0,0.0,2370.197022222222,1406.808997222222,254.7422305555556,110412.4380555556,2.951234155586842,0.99,12.74,0.46,86.27,4.2,36.0467893223702,4.9,1.03,0.48,86.38,12.59,3.845274994673117,70.1,8.7,19.66,1.54,9.96454915106674,5.3,77.2,67.5,33.4,0.049,5.36,1.92,8.68,2.47,0.035,0.16,55.17,10.48,0.066,1.955223880597015,0.17,105.1986547976944,0.6,95.26,1.3,1.03,1.28,0.0,0.0,0.0728515219895955,1.0,53.30979286465931,7.448035508915547,4.150967450160748,0.1054017754457773,0.0388697928646593,0.133044616159021,0.6112283166822695,6.748593210903309,8.085936709324855,0.093102663168666,0.1490029590762955,0.0259196449108445,41.96875771028714,0.0,0.0,0.0,0.0,0.0,0.0,0.0,0.0,0.0,0.0,0.0,0.0,0.0,2032.041924394081,7.0,1.647041413333333,3.193809430555556,75.0,23.4,10.0,60.0,26.5,8.0,127.44333333333334,98.0,555.8333333333334,41.56346516666667,457.83333333333337,85.91836734693878
2025-06-04 00:00:00,2.635545191666667,1.319045338888889,1.316585016666667,1185.306944444445,4000.0,0.0,2359.934063888889,1396.555305555555,259.2359738888889,110065.5125,2.850050334628897,0.99,12.74,0.46,86.27,4.2,37.95387540437586,4.9,1.03,0.48,86.38,12.59,4.048712542418168,70.1,8.7,19.66,1.54,10.49173210845894,5.3,77.2,67.5,33.4,0.049,5.36,1.92,8.68,2.47,0.035,0.16,55.17,10.48,0.066,1.955223880597015,0.17,110.76427920369098,0.6,95.26,1.3,1.03,1.28,0.0,0.0,0.0767057937916355,1.0,53.30979286465931,7.448035508915547,4.150967450160748,0.1054017754457773,0.0388697928646593,0.133044616159021,0.6112283166822695,6.748593210903309,8.085936709324855,0.093102663168666,0.1490029590762955,0.0259196449108445,44.18915057225796,0.0,0.0,0.0,0.0,0.0,0.0,0.0,0.0,0.0,0.0,0.0,0.0,0.0,2088.0311517483697,7.118333333333333,1.565280233611111,3.337183288888889,75.0,23.4,10.0,60.0,26.5,8.0,123.9875,115.0,550.0,42.96050972222222,435.0,92.95652173913044
