Repository: saikumar-voptimai/evonith_bf_webapp

# Evonith BF2 — Blast Furnace Intelligence Platform

Monitoring, modelling and optimisation of **Blast Furnace 2 (BF2)** at Evonith Steel: live telemetry from InfluxDB,
manual plant reports from Neon PostgreSQL, a two-zone energy model of the furnace, blend and fuel optimisers, a
conversational assistant (FurnaceMind) and a live digital twin evaluated every hour.

The platform has three deployable parts that share one Python service layer, plus the shared data library:

| Part | Path | What it is |
|---|---|---|
| **Streamlit app** (legacy) | `src/app.py`, `src/custom_pages/` | The original 11-page dashboard; still the home of the model pages. Served under `/legacy` in production |

File: src/data/V13_df_filtered.csv (part 189 of 268)
NM3/HR.,STEAMKGS/HR.,RAFTOC,PERMEABILITYKGS/HR.,TUYEREVELOCITYM/S,HOT BLAST VOLUMENM3/HR.,O2 ENRICHMENT %,COKE_VM%,COKE_ASH%,COKE_IM%,COKE_FC%,COKE_MOIST%,COKE_CALC_MT,NUTCOKE_MOIST%,NUTCOKE_VM%,NUTCOKE_IM%,NUTCOKE_FC%,NUTCOKE_ASH%,NUTCOKE_CALC_MT,PCI_2_FC%,PCI_2_ASH%,PCI_2_VM%,PCI_2_IM%,PCI_2_CALC_MT,SINTER_SP_02_COLD_STRENGTH_AI,SINTER_SP_02_COLD_STRENGTH_TI,SINTER_SP_02_HOT_STRENGTH_RI,SINTER_SP_02_HOT_STRENGTH_RDI,SINTER_SP_02_P%,SINTER_SP_02_SIO2%,SINTER_SP_02_MGO%,SINTER_SP_02_FEO%,SINTER_SP_02_AL2O3%,SINTER_SP_02_NA2O%,SINTER_SP_02_TIO2%,SINTER_SP_02_FE(T)%,SINTER_SP_02_CAO%,SINTER_SP_02_K2O%,SINTER_SP_02_BASICITY,SINTER_SP_02_MNO%,SINTER_CALC_MT,FLUX_TM%,FLUX_SIO2%,FLUX_FE2O3%,FLUX_AL2O3%,FLUX_LOI%,FLUX_MGO%,FLUX_CAO%,FLUX_CALC_MT,GEOMIN TYPE,ORE_FE(T)%,ORE_LOI%,ORE_TM%,ORE_MGO%,ORE_NA2O%,ORE_P%,ORE_TIO2%,ORE_AL2O3%,ORE_SIO2%,ORE_MNO%,ORE_CAO%,ORE_K2O%,ORE_CALC_MT,LLOYDS_PELLET_PCT_SIO2,LLOYDS_PELLET_PCT_AL2O3,LLOYDS_PELLET_PCT_FE2O3,LLOYDS_PELLET_PCT_MGO,LLOYDS_PELLET_PCT_TIO2,LLOYDS_PELLET_PCT_NA2O,TOTAL_PELLET_CALC_MT,LLOYDS_PELLET_PCT_K2O,LLOYDS_PELLET_PCT_TM,LLOYDS_PELLET_PCT_LOI,LLOYDS_PELLET_PCT_MNO,LLOYDS_PELLET_PCT_CAO,LLOYDS_PELLET_PCT_P,DAILYPRODUCTION,CHARGES/HRS.,STOCKRODLEVEL,FURNACE TOP GAS ANALYSISH2%,COKE_DISCHARGE_TIME,WEIGHTED_COKE_ANGLE,TOTAL_COKE_PORTIONS,NON_COKE_DISCHARGE_TIME,WEIGHTED_NON_COKE_ANGLE,TOTAL_NON_COKE_PORTIONS,UNITCOST LAKHS/THM,ACTUALKG/THM.,ACT. FUEL RATEKG/THM.,FURNACETOPGASANALYSISCO2ETACO,COKE RATE KG/THM,PRODUCTIONTONNESPERHR
2025-06-04 01:00:00,2.580921994444445,1.31904115,1.261282646111111,1158.828333333333,4000.0,0.0,2382.210761111111,1418.896380555555,250.3921483333333,106772.5298611111,2.9750446670831634,0.99,12.74,0.46,86.27,4.2,34.90154756391996,4.9,1.03,0.48,86.38,12.59,3.723106846568697,70.1,8.7,19.66,1.54,9.647965677019316,5.3,77.2,67.5,33.4,0.049,5.36,1.92,8.68,2.47,0.035,0.16,55.17,10.48,0.066,1.955223880597015,0.17,101.85639062737772,0.6,95.26,1.3,1.03,1.28,0.0,0.0,0.0705369578711939,1.0,53.30979286465931,7.448035508915547,4.150967450160748,0.1054017754457773,0.0388697928646593,0.133044616159021,0.6112283166822695,6.748593210903309,8.085936709324855,0.093102663168666,0.1490029590762955,0.0259196449108445,40.6353692231668,0.0,0.0,0.0,0.0,0.0,0.0,0.0,0.0,0.0,0.0,0.0,0.0,0.0,2088.0311517483697,6.501388888888889,1.5751037375,3.335093563888889,75.0,23.4,10.0,60.0,26.5,8.0,127.69319444444446,104.0,559.6527777777778,42.56595647222222,455.6527777777778,85.48076923076923
2025-06-04 02:00:00,2.641850655555555,1.318950105555556,1.323064666666667,1156.816666666667,3996.0,0.0,2351.707808333333,1394.245544444444,254.684125,110563.5038888889,2.932965534557473,0.99,12.74,0.46,86.27,4.2,35.72599356936689,4.9,1.03,0.48,86.38,12.59,3.8110542523931534,70.1,8.7,19.66,1.54,9.87587037805127,5.3,77.2,67.5,33.4,0.049,5.36,1.92,8.68,2.47,0.035,0.16,55.17,10.48,0.066,1.955223880597015,0.17,104.2624470988906,0.6,95.26,1.3,1.03,1.28,0.0,0.0,0.072203185222482,1.0,53.30979286465931,7.448035508915547,4.150967450160748,0.1054017754457773,0.0388697928646593,0.133044616159021,0.6112283166822695,6.748593210903309,8.085936709324855,0.093102663168666,0.1490029590762955,0.0259196449108445,41.59525983473768,0.0,0.0,0.0,0.0,0.0,0.0,0.0,0.0,0.0,0.0,0.0,0.0,0.0,2088.0311517483697,7.0,1.481763600555556,3.499284627777778,75.0,23.4,10.0,60.0,26.5,8.0,126.81569444444446,112.0,559.9027777777778,43.34359530555556,447.9027777777778,87.5
2025-06-04 03:00:00,2.604158558333333,1.319156911111111,1.284981547222222,1155.974166666667,3993.0,0.0,2361.858569444444,1415.160822222222,253.3852191666667,108949.1756666667,2.9866672009101323,0.99,12.74,0.46,86.27,4.2,34.55677923436944,4.9,1.03,0.48,86.38,12.59,3.686328840496651,70.1,8.7,19.66,1.54,9.552660074769593,5.3,77.2,67.5,33.4,0.049,5.36,1.92,8.68,2.47,0.035,0.16,55.17,10.48,0.066,1.955223880597015,0.17,100.85022155747237,0.6,95.26,1.3,1.03,1.28,0.0,0.0,0.069840171887928,1.0,53.30979286465931,7.448035508915547,4.150967450160748,0.1054017754457773,0.0388697928646593,0.133044616159021,0.6112283166822695,6.748593210903309,8.085936709324855,0.093102663168666,0.1490029590762955,0.0259196449108445,40.23396042196443,0.0,0.0,0.0,0.0,0.0,0.0,0.0,0.0,0.0,0.0,0.0,0.0,0.0,2088.0311517483697,7.0,1.490540606666666,3.367967188888889,75.0,23.4,10.0,60.0,26.5,8.0,125.825,110.0,555.0,42.94782497222222,445.0,84.63636363636364
2025-06-04 04:00:00,2.617669672222222,1.319138205555556,1.298658013888889,1160.235555555555,4000.0,0.0,2366.093702777778,1406.921975,254.3487388888889,109396.8872222222,2.935640504315514,0.99,12.74,0.46,86.27,4.2,35.77460036333883,4.9,1.03,0.48,86.38,12.59,3.81623936021954,70.1,8.7,19.66,1.54,9.889306936388754,5.3,77.2,67.5,33.4,0.049,5.36,1.92,8.68,2.47,0.035,0.16,55.17,10.48,0.066,1.955223880597015,0.17,104.4043007684129,0.6,95.26,1.3,1.03,1.28,0.0,0.0,0.072301420848635,1.0,53.30979286465931,7.448035508915547,4.150967450160748,0.1054017754457773,0.0388697928646593,0.133044616159021,0.6112283166822695,6.748593210903309,8.085936709324855,0.093102663168666,0.1490029590762955,0.0259196449108445,41.65185202498901,0.0,0.0,0.0,0.0,0.0,0.0,0.0,0.0,0.0,0.0,0.0,0.0,0.0,2088.0311517483697,7.0,1.521327678611111,3.349070863888889,75.0,23.4,10.0,60.0,26.5,8.0,126.4125,105.0,555.0,43.44314619444445,450.0,87.61904761904762
2025-06-04 05:00:00,2.604809630555555,1.318695738888889,1.2863417,1160.211944444444,3999.0,0.0,2360.833605555556,1415.130202777778,254.5706258333333,109163.03,2.957120003389666,0.99,12.74,0.46,86.27,4.2,35.496096570851016,4.9,1.03,0.48,86.38,12.59,3.7865300937548456,70.1,8.7,19.66,1.54,9.81231908861722,5.3,77.2,67.5,33.4,0.049,5.36,1.92,8.68,2.47,0.035,0.16,55.17,10.48,0.066,1.955223880597015,0.17,103.5915175808797,0.6,95.26,1.3,1.03,1.28,0.0,0.0,0.0717385572609474,1.0,53.30979286465931,7.448035508915547,4.150967450160748,0.1054017754457773,0.0388697928646593,0.133044616159021,0.6112283166822695,6.748593210903309,8.085936709324855,0.093102663168666,0.1490029590762955,0.0259196449108445,41.32759407003537,0.0,0.0,0.0,0.0,0.0,0.0,0.0,0.0,0.0,0.0,0.0,0.0,0.0,2088.0311517483697,7.065277777777778,1.528079201666667,3.281491113888888,75.0,23.4,10.0,60.0,26.5,8.0,125.97138888888888,111.0,556.0555555555555,43.11489141666667,445.05555555555554,86.93693693693693
2025-06-04 06:00:00,2.598635580246913,1.319464082304527,1.279248851851852,1173.175720164609,3997.0,0.0,2350.424349794238,1422.532925925926,257.3633975308642,109035.9744855967,2.960573214708613,0.99,12.74,0.46,86.27,4.2,35.72599356936689,4.9,1.03,0.48,86.38,12.59,3.8110542523931534,70.1,8.7,19.66,1.54,9.87587037805127,5.3,77.2,67.5,33.4,0.049,5.36,1.92,8.68,2.47,0.035,0.16,55.17,10.48,0.066,1.955223880597015,0.17,104.2624470988906,0.6,95.26,1.3,1.03,1.28,0.0,0.0,0.072203185222482,1.0,53.30979286465931,7.448035508915547,4.150967450160748,0.1054017754457773,0.0388697928646593,0.133044616159021,0.6112283166822695,6.748593210903309,8.085936709324855,0.093102663168666,0.1490029590762955,0.0259196449108445,41.59525983473768,0.0,0.0,0.0,0.0,0.0,0.0,0.0,0.0,0.0,0.0,0.0,0.0,0.0,2088.0311517483697,7.5,1.392182515226338,3.591320897119342,75.0,23.4,10.0,60.0,26.5,8.0,125.9,120.0,560.0,42.35318201646091,440.0,87.5
2025-06-04 07:00:00,2.619199773662551,1.319137251028806,1.300229547325103,1175.26049382716,3999.0,0.0,2371.727283950617,1394.902880658436,254.9436135802469,108567.5917695473,2.942655492611655,0.99,12.74,0.46,86.27,4.2,35.398232160473626,4.9,1.03,0.48,86.38,12.59,3.7760904519124834,70.1,8.7,19.66,1.54,9.785266062656303,5.3,77.2,67.5,33.4,0.049,5.36,1.92,8.68,2.47,0.035,0.16,55.17,10.48,0.066,1.955223880597015,0.17,103.30591088697416,0.6,95.26,1.3,1.03,1.28,0.0,0.0,0.0715407706791565,1.0,53.30979286465931,7.448035508915547,4.150967450160748,0.1054017754457773,0.0388697928646593,0.133044616159021,0.6112283166822695,6.748593210903309,8.085936709324855,0.093102663168666,0.1490029590762955,0.0259196449108445,41.21365194634558,0.0,0.0,0.0,0.0,0.0,0.0,0.0,0.0,0.0,0.0,0.0,0.0,0.0,2088.0311517483697,7.0,1.464524055967078,3.352968777777778,75.0,23.4,10.0,60.0,26.5,8.0,126.84527777777777,109.0,558.6111111111111,43.12758201646091,449.6111111111111,86.69724770642202
2025-06-04 08:00:00,2.634729394444444,1.318836836111111,1.315982991666667,1163.184722222222,4001.0,0.0,2356.546138888889,1384.392616666667,253.2505369444444,109227.0127777778,2.941954740179526,0.99,12.56,0.44,86.45,3.8,35.590496754312404,6.1,1.04,0.49,86.38,12.58,3.796600190753231,69.13,9.64,19.54,1.69,9.83841448534058,5.3,77.2,67.5,33.4,0.048,5.45,1.99,8.96,2.51,0.033,0.16,54.9,10.68,0.071,1.959633027522936,0.15,103.86701430331958,0.6,95.26,1.3,1.03,1.28,0.0,0.0,0.0719293425478076,1.0,53.11552475968584,7.703325110649298,4.528297588175034,0.0774340482364993,0.021,0.1105739230635639,0.5814995260198055,7.063180873096245,8.05688176607639,0.0923021447094979,0.1023021447094979,0.0221886505878335,41.43750284421401,0.0,0.0,0.0,0.0,0.0,0.0,0.0,0.0,0.0,0.0,0.0,0.0,0.0,2088.0311517483697,7.0,1.615815545,3.464932166666666,75.0,23.4,10.0,60.0,26.5,8.0,126.7225,113.0,560.0,42.66918675,447.0,87.16814159292035
2025-06-04 09:00:00,2.606750661111111,1.319239461111111,1.287252747222222,1176.588055555556,3999.0,0.0,2367.450397222222,1412.812816666667,257.0817052777778,109000.9625,2.938989718493934,0.99,12.56,0.44,86.45,3.8,35.807291658399585,6.1,1.04,0.49,86.38,12.58,3.819726689377109,69.13,9.64,19.54,1.69,9.898343913677683,5.3,77.2,67.5,33.4,0.048,5.45,1.99,8.96,2.51,0.033,0.16,54.9,10.68,0.071,1.959633027522936,0.15,104.4997067762332,0.6,95.26,1.3,1.03,1.28,0.0,0.0,0.0723674908272866,1.0,53.11552475968584,7.703325110649298,4.528297588175034,0.0774340482364993,0.021,0.1105739230635639,0.5814995260198055,7.063180873096245,8.05688176607639,0.0923021447094979,0.1023021447094979,0.0221886505878335,41.68991402905186,0.0,0.0,0.0,0.0,0.0,0.0,0.0,0.0,0.0,0.0,0.0,0.0,0.0,2088.0311517483697,7.0,1.450419576111111,3.450207361111111,75.0,23.4,10.0,60.0,26.5,8.0,126.7225,113.0,560.0,42.99378405555555,447.0,87.69911504424779
2025-06-04 10:00:00,2.593271694444444,1.318889827777778,1.274292008333333,1180.696666666667,3998.0,0.0,2358.849158333333,1429.466461111111,259.0675933333333,109081.2758333333,3.061753515362124,0.99,12.56,0.44,86.45,3.8,32.88881117791885,6.1,1.04,0.49,86.38,12.58,3.508399100290841,69.13,9.64,19.54,1.69,9.091577409895567,5.3,77.2,67.5,33.4,0.048,5.45,1.99,8.96,2.51,0.033,0.16,54.9,10.68,0.071,1.959633027522936,0.15,95.98243723929366,0.6,95.26,1.3,1.03,1.28,0.0,0.0,0.0664691639888405,1.0,53.11552475968584,7.703325110649298,4.528297588175034,0.0774340482364993,0.021,0.1105739230635639,0.5814995260198055,7.063180873096245,8.05688176607639,0.0923021447094979,0.1023021447094979,0.0221886505878335,38.29196923368877,0.0,0.0,0.0,0.0,0.0,0.0,0.0,0.0,0.0,0.0,0.0,0.0,0.0,2088.0311517483697,7.0,1.491317032777778,3.603796936111111,75.0,23.4,10.0,60.0,26.5,8.0,125.08097222222224,127.0,560.0138888888889,43.020188,433.0138888888889,80.55118110236221
2025-06-04 11:00:00,2.581914633333334,1.319053813888889,1.263080208333333,1175.656944444444,4000.0,0.0,2354.308636111111,1448.973772222222,260.3468444444445,109686.9736111111,3.0600454029113906,0.99,12.56,0.44,86.45,3.8,33.26983151147292,6.1,1.04,0.49,86.38,12.58,3.549044272541125,69.13,9.64,19.54,1.69,9.196904289560246,5.3,77.2,67.5,33.4,0.048,5.45,1.99,8.96,2.51,0.033,0.16,54.9,10.68,0.071,1.959633027522936,0.15,97.09440386084184,0.6,95.26,1.3,1.03,1.28,0.0,0.0,0.0672392162384363,1.0,53.11552475968584,7.703325110649298,4.528297588175034,0.0774340482364993,0.021,0.1105739230635639,0.5814995260198055,7.063180873096245,8.05688176607639,0.0923021447094979,0.1023021447094979,0.0221886505878335,38.735585721099454,0.0,0.0,0.0,0.0,0.0,0.0,0.0,0.0,0.0,0.0,0.0,0.0,0.0,2088.0311517483697,7.0,1.437338459166666,3.625860008333333,75.0,23.4,10.0,60.0,26.5,8.0,124.96,128.0,560.0,41.83538880555556,432.0,81.484375
2025-06-04 12:00:00,2.594127702777778,1.31893625,1.275130552777778,1176.667777777778,4000.0,0.0,2354.724794444444,1429.916102777778,258.6305227777778,109288.3188888889,2.971214737356576,0.99,12.56,0.44,86.45,3.8,35.46648272019473,6.1,1.04,0.49,86.38,12.58,3.783371049591267,69.13,9.64,19.54,1.69,9.804132820825714,5.3,77.2,67.5,33.4,0.048,5.45,1.99,8.96,2.51,0.033,0.16,54.9,10.68,0.071,1.959633027522936,0.15,103.50509276161053,0.6,95.26,1.3,1.03,1.28,0.0,0.0,0.0716787068794615,1.0,53.11552475968584,7.703325110649298,4.528297588175034,0.0774340482364993,0.021,0.1105739230635639,0.5814995260198055,7.063180873096245,8.05688176607639,0.0923021447094979,0.1023021447094979,0.0221886505878335,41.293115090175405,0.0,0.0,0.0,0.0,0.0,0.0,0.0,0.0,0.0,0.0,0.0,0.0,0.0,2088.0311517483697,7.0,1.5664280125,3.524442188888889,75.0,23.4,10.0,60.0,26.5,8.0,126.135,118.0,560.0,42.21462133333333,442.0,86.86440677966101
2025-06-04 13:00:00,2.642095819444445,1.318824727777778,1.322907941666667,1166.797777777778,4002.0,0.0,2354.108847222222,1371.510388888889,252.1530341666667,108620.8830555555,2.9674168970559136,0.99,12.56,0.44,86.45,3.8,34.87773499074546,6.1,1.04,0.49,86.38,12.58,3.7205666510642414,69.13,9.64,19.54,1.69,9.641383078117409,5.3,77.2,67.5,33.4,0.048,5.45,1.99,8.96,2.51,0.033,0.16,54.9,10.68,0.071,1.959633027522936,0.15,101.78689620880894,0.6,95.26,1.3,1.03,1.28,0.0,0.0,0.0704888320261225,1.0,53.11552475968584,7.703325110649298,4.528297588175034,0.0774340482364993,0.021,0.1105739230635639,0.5814995260198055,7.063180873096245,8.05688176607639,0.0923021447094979,0.1023021447094979,0.0221886505878335,40.60764458713662,0.0,0.0,0.0,0.0,0.0,0.0,0.0,0.0,0.0,0.0,0.0,0.0,0.0,2088.0311517483697,6.808333333333334,1.464260260833333,3.313995002777778,75.0,23.4,10.0,60.0,26.5,8.0,126.29290959126904,116.5969869300978,559.9722222222222,44.21924675,443.3752352921244,85.42244754550319
2025-06-04 14:00:00,2.620169347222222,1.31910325,1.301079958333333,1149.770277777778,4001.0,0.0,2347.938761111111,1384.677475,248.9737611111111,107974.5688888889,3.0537429997239185,0.99,12.56,0.44,86.45,3.8,33.02192087313912,6.1,1.04,0.49,86.38,12.58,3.5225985169989857,69.13,9.64,19.54,1.69,9.128373422118568,5.3,77.2,67.5,33.4,0.048,5.45,1.99,8.96,2.51,0.033,0.16,54.9,10.68,0.071,1.959633027522936,0.15,96.37090348388683,0.6,95.26,1.3,1.03,1.28,0.0,0.0,0.0667381822307051,1.0,53.11552475968584,7.703325110649298,4.528297588175034,0.0774340482364993,0.021,0.1105739230635639,0.5814995260198055,7.063180873096245,8.05688176607639,0.0923021447094979,0.1023021447094979,0.0221886505878335,38.44694693496554,0.0,0.0,0.0,0.0,0.0,0.0,0.0,0.0,0.0,0.0,0.0,0.0,0.0,2088.0311517483697,6.698055555555556,1.447094474444445,3.271821975,75.0,23.4,10.0,60.0,26.5,8.0,126.23,114.0,558.5,43.05771325,444.5,80.87719298245614
2025-06-04 15:00:00,2.607751383333333,1.318876613888889,1.288658111111111,1148.078333333333,3987.0,0.0,2343.468369444444,1411.877008333333,252.0634261111111,109030.7252777778,2.9357239519516307,0.99,12.56,0.44,86.45,3.8,36.18996751182621,6.1,1.04,0.49,86.38,12.58,3.860548463463196,69.13,9.64,19.54,1.69,10.004128434909076,5.3,77.2,67.5,33.4,0.048,5.45,1.99,8.96,2.51,0.033,0.16,54.9,10.68,0.071,1.959633027522936,0.15,105.61650485342165,0.6,95.26,1.3,1.03,1.28,0.0,0.0,0.0731408889266701,1.0,53.11552475968584,7.703325110649298,4.528297588175034,0.0774340482364993,0.021,0.1105739230635639,0.5814995260198055,7.063180873096245,8.05688176607639,0.0923021447094979,0.1023021447094979,0.0221886505878335,42.13545801440959,0.0,0.0,0.0,0.0,0.0,0.0,0.0,0.0,0.0,0.0,0.0,0.0,0.0,2088.0311517483697,7.0,1.417910866111111,3.375064302777778,75.0,23.4,10.0,60.0,26.5,8.0,125.825,110.0,555.0,43.23239880555555,445.0,88.63636363636364
2025-06-04 16:00:00,2.634271263888889,1.319132175,1.314911991666667,1159.438333333333,4001.0,0.0,2359.035444444445,1401.592955555556,255.2777838888889,110402.5536111111,2.9437971477516527,0.98,12.7,0.45,86.32,4.0,35.496096570851016,6.1,1.04,0.49,86.38,12.58,3.7865300937548456,69.42999999999999,9.67,19.45,1.45,9.81231908861722,5.3,77.2,67.5,33.4,0.049,5.49,1.96,8.91,2.56,0.038,0.16,54.72,10.89,0.087,1.983606557377049,0.16,103.5915175808797,0.6,95.26,1.3,1.03,1.28,0.0,0.0,0.0717385572609474,1.0,53.11552475968584,7.703325110649298,4.528297588175034,0.0774340482364993,0.021,0.1105739230635639,0.5814995260198055,7.063180873096245,8.05688176607639,0.0923021447094979,0.1023021447094979,0.0221886505878335,41.32759407003537,0.0,0.0,0.0,0.0,0.0,0.0,0.0,0.0,0.0,0.0,0.0,0.0,0.0,2088.0311517483697,6.906666666666667,1.386634372777778,3.191406269444445,75.0,23.4,10.0,60.0,26.5,8.0,125.395,111.0,553.75,42.62340991666667,442.75,86.93693693693693
2025-06-04 17:00:00,2.634130591666667,1.3189477,1.315055269444444,1169.801944444444,3999.0,0.0,2361.681155555556,1400.042286111111,257.0859355555555,110331.4852777778,2.897282252916971,0.98,12.7,0.45,86.32,4.0,36.63737095634054,6.1,1.04,0.49,86.38,12.58,3.9082750241378776,69.42999999999999,9.67,19.45,1.45,10.12780584687911,5.3,77.2,67.5,33.4,0.049,5.49,1.96,8.91,2.56,0.038,0.16,54.72,10.89,0.087,1.983606557377049,0.16,106.92220340243372,0.6,95.26,1.3,1.03,1.28,0.0,0.0,0.0740451032128514,1.0,53.11552475968584,7.703325110649298,4.528297588175034,0.0774340482364993,0.021,0.1105739230635639,0.5814995260198055,7.063180873096245,8.05688176607639,0.0923021447094979,0.1023021447094979,0.0221886505878335,42.65636340195037,0.0,0.0,0.0,0.0,0.0,0.0,0.0,0.0,0.0,0.0,0.0,0.0,0.0,2088.0311517483697,7.038333333333332,1.457998175555556,3.224022672222222,75.0,23.4,10.0,60.0,26.5,8.0,124.43166666666669,112.0,550.3666666666667,43.12034069444444,438.3666666666667,89.73214285714286
2025-06-04 18:00:00,2.638623563888889,1.318904916666667,1.319792986111111,1178.448333333333,4000.0,0.0,2358.596519444444,1383.930463888889,256.2384355555556,109478.1738888889,2.9036019191825333,0.98,12.7,0.45,86.32,4.0,36.49155057442476,6.1,1.04,0.49,86.38,12.58,3.8927197006587217,69.42999999999999,9.67,19.45,1.45,10.087496171866654,5.3,77.2,67.5,33.4,0.049,5.49,1.96,8.91,2.56,0.038,0.16,54.72,10.89,0.087,1.983606557377049,0.16,106.49664239386682,0.6,95.26,1.3,1.03,1.28,0.0,0.0,0.0737503963343923,1.0,53.11552475968584,7.703325110649298,4.528297588175034,0.0774340482364993,0.021,0.1105739230635639,0.5814995260198055,7.063180873096245,8.05688176607639,0.0923021447094979,0.1023021447094979,0.0221886505878335,42.486586831196334,0.0,0.0,0.0,0.0,0.0,0.0,0.0,0.0,0.0,0.0,0.0,0.0,0.0,2088.0311517483697,7.1,1.478269705833333,3.183368711111111,75.0,23.4,10.0,60.0,26.5,8.0,125.09,112.0,553.0,43.38823916666667,441.0,89.375
2025-06-04 19:00:00,2.644374436111111,1.318770511111111,1.325576402777778,1180.935277777778,4000.0,0.0,2366.806616666667,1385.52975,257.4958683333334,110012.0186111111,2.909865366625156,0.98,12.7,0.45,86.32,4.0,36.028435842970005,6.1,1.04,0.49,86.38,12.58,3.8433171455351074,69.42999999999999,9.67,19.45,1.45,9.959475629928953,5.3,77.2,67.5,33.4,0.049,5.49,1.96,8.91,2.56,0.038,0.16,54.72,10.89,0.087,1.983606557377049,0.16,105.14509215369604,0.6,95.26,1.3,1.03,1.28,0.0,0.0,0.0728144291185453,1.0,53.11552475968584,7.703325110649298,4.528297588175034,0.0774340482364993,0.021,0.1105739230635639,0.5814995260198055,7.063180873096245,8.05688176607639,0.0923021447094979,0.1023021447094979,0.0221886505878335,41.94738901852381,0.0,0.0,0.0,0.0,0.0,0.0,0.0,0.0,0.0,0.0,0.0,0.0,0.0,2088.0311517483697,7.1,1.452782625555555,3.243465455555556,75.0,23.4,10.0,60.0,26.5,8.0,124.98708333333336,108.0,550.7083333333334,42.50193416666666,442.70833333333337,88.24074074074075
2025-06-04 20:00:00,2.661381880555556,1.319228608333333,1.342235444444444,1177.808888888889,4000.0,0.0,2379.136644444445,1373.8669,257.0610763888889,110560.4416666667,2.8636582663979286,0.98,12.7,0.45,86.32,4.0,36.70785080759983,6.1,1.04,0.49,86.38,12.58,3.915793430486136,69.42999999999999,9.67,19.45,1.45,10.14728885646846,5.3,77.2,67.5,33.4,0.049,5.49,1.96,8.91,2.56,0.038,0.16,54.72,10.89,0.087,1.983606557377049,0.16,107.12789122324104,0.6,95.26,1.3,1.03,1.28,0.0,0.0,0.0741875448707733,1.0,53.11552475968584,7.703325110649298,4.528297588175034,0.0774340482364993,0.021,0.1105739230635639,0.5814995260198055,7.063180873096245,8.05688176607639,0.0923021447094979,0.1023021447094979,0.0221886505878335,42.73842207781481,0.0,0.0,0.0,0.0,0.0,0.0,0.0,0.0,0.0,0.0,0.0,0.0,0.0,2088.0311517483697,7.1,1.2306568446,3.164753766666666,75.0,23.4,10.0,60.0,26.5,8.0,123.9125,105.0,545.0,42.73324055555555,440.0,89.9047619047619
2025-06-04 21:00:00,2.649140697222222,1.3190484,1.329976777777778,1178.196666666667,3998.0,0.0,2382.595366666667,1390.741013888889,258.7178533333333,110840.0658333333,2.905509954148437,0.98,12.7,0.45,86.32,4.0,35.640136708986574,6.1,1.04,0.49,86.38,12.58,3.8018955105315952,69.42999999999999,9.67,19.45,1.45,9.85213664416543,5.3,77.2,67.5,33.4,0.049,5.49,1.96,8.91,2.56,0.038,0.16,54.72,10.89,0.087,1.983606557377049,0.16,104.01188314057548,0.6,95.26,1.3,1.03,1.28,0.0,0.0,0.0720296662192771,1.0,53.11552475968584,7.703325110649298,4.528297588175034,0.0774340482364993,0.021,0.1105739230635639,0.5814995260198055,7.063180873096245,8.05688176607639,0.0923021447094979,0.1023021447094979,0.0221886505878335,41.49529792859277,0.0,0.0,0.0,0.0,0.0,0.0,0.0,0.0,0.0,0.0,0.0,0.0,0.0,2088.0311517483697,7.017222222222221,1.642011494722222,3.256606875,75.0,23.4,10.0,60.0,26.5,8.0,123.6775,107.0,545.0,42.23621511111111,438.0,87.28971962616822
2025-06-04 22:00:00,2.620920886111111,1.318665611111111,1.302282369444444,1183.938611111111,3994.0,0.0,2379.785761111111,1424.360247222222,262.2068288888889,110975.9436111111,2.9219321243609504,0.98,12.7,0.45,86.32,4.0,35.61060526715527,6.1,1.04,0.49,86.38,12.58,3.7987452572922575,69.42999999999999,9.67,19.45,1.45,9.843973156954457,5.3,77.2,67.5,33.4,0.049,5.49,1.96,8.91,2.56,0.038,0.16,54.72,10.89,0.087,1.983606557377049,0.16,103.92569882254637,0.6,95.26,1.3,1.03,1.28,0.0,0.0,0.071969982388223,1.0,53.11552475968584,7.703325110649298,4.528297588175034,0.0774340482364993,0.021,0.1105739230635639,0.5814995260198055,7.063180873096245,8.05688176607639,0.0923021447094979,0.1023021447094979,0.0221886505878335,41.460914896141006,0.0,0.0,0.0,0.0,0.0,0.0,0.0,0.0,0.0,0.0,0.0,0.0,0.0,2088.0311517483697,7.151111111111112,1.593991158333333,3.194862433333333,75.0,23.4,10.0,60.0,26.5,8.0,122.99166666666666,115.0,546.0166666666667,42.75255758333333,431.01666666666665,87.21739130434783
2025-06-04 23:00:00,2.629163355555555,1.318708413888889,1.310451533333333,1184.643888888889,4005.0,0.0,2358.149697222222,1411.4091,261.2453236111111,110837.9486111111,2.884575788616934,0.99,12.52,0.46,86.49,3.9,36.3419553003649,5.2,1.03,0.48,86.27,12.7,3.954713611660919,69.80000000000001,9.5,19.4,1.3,10.356417202407918,5.4,78.6,67.5,33.67142857142857,0.047,5.35,1.94,8.88,2.37,0.03,0.15,55.15,10.66,0.077,1.992523364485981,0.16,108.85808354673884,0.6,95.26,1.3,1.03,1.28,0.0,0.0,0.587916016240392,1.0,53.30440257595855,7.628071857189158,4.178618147526016,0.0857586365779624,0.0210310456045736,0.11698295722453,0.6177836022898036,7.302833719093487,7.570074621754616,0.0860690926236992,0.0830345463118496,0.0189689543954263,42.99313385724609,0.0,0.0,0.0,0.0,0.0,0.0,0.0,0.0,0.0,0.0,0.0,0.0,0.0,2088.0311517483697,7.3,1.600843983333333,3.276459647222222,75.0,23.4,10.0,60.0,26.5,8.0,123.99097222222224,115.0,550.0138888888889,43.91191086111111,435.0138888888889,91.30434782608695
2025-06-05 00:00:00,2.669282811111111,1.348347125,1.320996619444444,1162.987222222222,3999.0,0.0,2364.834005555555,1389.10465,252.6034594444444,109940.6955555555,2.9518582119826724,0.99,12.52,0.46,86.49,3.9,34.54800594966091,5.2,1.03,0.48,86.27,12.7,3.759496930081101,69.80000000000001,9.5,19.4,1.3,9.845192977890402,5.4,78.6,67.5,33.67142857142857,0.047,5.35,1.94,8.88,2.37,0.03,0.15,55.15,10.66,0.077,1.992523364485981,0.16,103.4845177415002,0.6,95.26,1.3,1.03,1.28,0.0,0.0,0.5588946951010659,1.0,53.30440257595855,7.628071857189158,4.178618147526016,0.0857586365779624,0.0210310456045736,0.11698295722453,0.6177836022898036,7.302833719093487,7.570074621754616,0.0860690926236992,0.0830345463118496,0.0189689543954263,40.87086212116364,0.0,0.0,0.0,0.0,0.0,0.0,0.0,0.0,0.0,0.0,0.0,0.0,0.0,2061.978010401719,7.0,1.621824405833333,3.117332133333333,75.0,23.4,10.0,60.0,26.5,8.0,122.80527777777776,112.0,543.8611111111111,43.67783538888889,431.8611111111111,85.71428571428571
2025-06-05 01:00:00,2.648505772222222,1.31869275,1.329771791666667,1180.013611111111,3998.0,0.0,2368.348697222222,1395.380438888889,259.8935133333333,111193.9908333333,2.8975489936578223,0.99,12.52,0.46,86.49,3.9,35.74967572182303,5.2,1.03,0.48,86.27,12.7,3.890262040692618,69.80000000000001,9.5,19.4,1.3,10.187634472773548,5.4,78.6,67.5,33.67142857142857,0.047,5.35,1.94,8.88,2.37,0.03,0.15,55.15,10.66,0.077,1.992523364485981,0.16,107.08397922816108,0.6,95.26,1.3,1.03,1.28,0.0,0.0,0.5783345105828422,1.0,53.30440257595855,7.628071857189158,4.178618147526016,0.0857586365779624,0.0210310456045736,0.11698295722453,0.6177836022898036,7.302833719093487,7.570074621754616,0.0860690926236992,0.0830345463118496,0.0189689543954263,42.29245732537803,0.0,0.0,0.0,0.0,0.0,0.0,0.0,0.0,0.0,0.0,0.0,0.0,0.0,2061.978010401719,7.0,1.597788905555556,3.303087975,75.0,23.4,10.0,60.0,26.5,8.0,123.30347222222224,115.0,547.2638888888889,43.10690591666666,432.2638888888889,88.69565217391305
2025-06-05 02:00:00,2.642160072222222,1.319290747222222,1.322850888888889,1172.391944444444,4000.0,0.0,2368.271058333333,1407.050422222222,259.8231261111111,111594.6183333333,2.916524995579702,0.99,12.52,0.46,86.49,3.9,35.39918870494242,5.2,1.03,0.48,86.27,12.7,3.8521222167642586,69.80000000000001,9.5,19.4,1.3,10.087755703432627,5.4,78.6,67.5,33.67142857142857,0.047,5.35,1.94,8.88,2.37,0.03,0.15,55.15,10.66,0.077,1.992523364485981,0.16,106.03413629455164,0.6,95.26,1.3,1.03,1.28,0.0,0.0,0.5726645644006574,1.0,53.30440257595855,7.628071857189158,4.178618147526016,0.0857586365779624,0.0210310456045736,0.11698295722453,0.6177836022898036,7.302833719093487,7.570074621754616,0.0860690926236992,0.0830345463118496,0.0189689543954263,41.8778253908155,0.0,0.0,0.0,0.0,0.0,0.0,0.0,0.0,0.0,0.0,0.0,0.0,0.0,2061.978010401719,7.0,1.562748408333333,3.330881861111111,75.0,23.4,10.0,60.0,26.5,8.0,122.69583333333334,115.0,544.8333333333334,43.28245244444444,429.83333333333337,87.82608695652173
2025-06-05 03:00:00,2.642799083333333,1.318601708333333,1.324196747222222,1174.056111111111,4000.0,0.0,2381.841852777778,1411.889355555556,261.0399194444444,111963.8969444444,2.9639455843125893,0.99,12.52,0.46,86.49,3.9,33.783762181683564,5.2,1.03,0.48,86.27,12.7,3.676332301021731,69.80000000000001,9.5,19.4,1.3,9.62740537565222,5.4,78.6,67.5,33.67142857142857,0.047,5.35,1.94,8.88,2.37,0.03,0.15,55.15,10.66,0.077,1.992523364485981,0.16,101.19531477327914,0.6,95.26,1.3,1.03,1.28,0.0,0.0,0.5465312669973151,1.0,53.30440257595855,7.628071857189158,4.178618147526016,0.0857586365779624,0.0210310456045736,0.11698295722453,0.6177836022898036,7.302833719093487,7.570074621754616,0.0860690926236992,0.0830345463118496,0.0189689543954263,39.966749110604574,0.0,0.0,0.0,0.0,0.0,0.0,0.0,0.0,0.0,0.0,0.0,0.0,0.0,2061.978010401719,7.0,1.619545760833333,3.278565466666667,75.0,23.4,10.0,60.0,26.5,8.0,122.075,110.0,540.0,43.45642663888889,430.0,83.81818181818181
2025-06-05 04:00:00,2.645077727777778,1.318542055555556,1.326424172222222,1172.424444444444,4001.0,0.0,2356.076494444445,1403.2579,259.63134,111549.2227777778,2.868133681198975,0.99,12.52,0.46,86.49,3.9,36.95311786828037,5.2,1.03,0.48,86.27,12.7,4.021220020198841,69.80000000000001,9.5,19.4,1.3,10.530581043607846,5.4,78.6,67.5,33.67142857142857,0.047,5.35,1.94,8.88,2.37,0.03,0.15,55.15,10.66,0.077,1.992523364485981,0.16,110.68874965506778,0.6,95.26,1.3,1.03,1.28,0.0,0.0,0.5978029983588392,1.0,53.30440257595855,7.628071857189158,4.178618147526016,0.0857586365779624,0.0210310456045736,0.11698295722453,0.6177836022898036,7.302833719093487,7.570074621754616,0.0860690926236992,0.0830345463118496,0.0189689543954263,43.71614927768123,0.0,0.0,0.0,0.0,0.0,0.0,0.0,0.0,0.0,0.0,0.0,0.0,0.0,2061.978010401719,7.083333333333333,1.663970930555556,3.272907008333334,75.0,23.4,10.0,60.0,26.5,8.0,123.7225,113.0,548.0,43.12249163888889,435.0,91.68141592920354
2025-06-05 05:00:00,2.653432813888889,1.319492658333333,1.333904130555556,1173.543333333333,3999.0,0.0,2335.749030555555,1386.111177777778,257.4736897222222,110796.0461111111,2.858765692746527,0.99,12.52,0.46,86.49,3.9,37.53715950791418,5.2,1.03,0.48,86.27,12.7,4.084775142727248,69.80000000000001,9.5,19.4,1.3,10.697016196412225,5.4,78.6,67.5,33.67142857142857,0.047,5.35,1.94,8.88,2.37,0.03,0.15,55.15,10.66,0.077,1.992523364485981,0.16,112.43817818956914,0.6,95.26,1.3,1.03,1.28,0.0,0.0,0.6072512361119843,1.0,53.30440257595855,7.628071857189158,4.178618147526016,0.0857586365779624,0.0210310456045736,0.11698295722453,0.6177836022898036,7.302833719093487,7.570074621754616,0.0860690926236992,0.0830345463118496,0.0189689543954263,44.40708019164694,0.0,0.0,0.0,0.0,0.0,0.0,0.0,0.0,0.0,0.0,0.0,0.0,0.0,2061.978010401719,7.459027777777778,1.631158398333333,3.489221652777778,75.0,23.4,10.0,60.0,26.5,8.0,123.9875,115.0,550.0,43.05373702777778,435.0,93.1304347826087
2025-06-05 06:00:00,2.638942842323651,1.318390900414938,1.32033820746888,1177.514522821577,4080.0,0.0,2340.322622406639,1387.763385892116,256.6155394190872,109741.2419087137,3.020156310556133,0.99,12.52,0.46,86.49,3.9,35.17908285834138,5.2,1.03,0.48,86.27,12.7,3.828170407337249,69.80000000000001,9.5,19.4,1.3,10.025031836286534,5.4,78.6,67.5,33.67142857142857,0.047,5.35,1.94,8.88,2.37,0.03,0.15,55.15,10.66,0.077,1.992523364485981,0.16,105.37483493224494,0.6,95.26,1.3,1.03,1.28,0.0,0.0,0.5691038381982455,1.0,53.30440257595855,7.628071857189158,4.178618147526016,0.0857586365779624,0.0210310456045736,0.11698295722453,0.6177836022898036,7.302833719093487,7.570074621754616,0.0860690926236992,0.0830345463118496,0.0189689543954263,41.61743653591024,0.0,0.0,0.0,0.0,0.0,0.0,0.0,0.0,0.0,0.0,0.0,0.0,0.0,2061.978010401719,7.5,1.596102087136929,3.56684391286307,75.0,23.4,10.0,60.0,26.5,8.0,122.8125,125.0,550.0,43.72627489626556,425.0,87.28
2025-06-05 07:00:00,2.63513086307054,1.319060846473029,1.31603487966805,1190.34398340249,4000.0,0.0,2347.529556016598,1389.572282157676,259.0556589211618,109671.3784232365,2.950703541332236,0.99,12.52,0.46,86.49,3.9,35.10113675357937,5.2,1.03,0.48,86.27,12.7,3.8196883507464414,69.80000000000001,9.5,19.4,1.3,10.002819427142716,5.4,78.6,67.5,33.67142857142857,0.047,5.35,1.94,8.88,2.37,0.03,0.15,55.15,10.66,0.077,1.992523364485981,0.16,105.14135647699403,0.6,95.26,1.3,1.03,1.28,0.0,0.0,0.5678428778835239,1.0,53.30440257595855,7.628071857189158,4.178618147526016,0.0857586365779624,0.0210310456045736,0.11698295722453,0.6177836022898036,7.302833719093487,7.570074621754616,0.0860690926236992,0.0830345463118496,0.0189689543954263,41.52522500551823,0.0,0.0,0.0,0.0,0.0,0.0,0.0,0.0,0.0,0.0,0.0,0.0,0.0,2061.978010401719,7.3,1.52989212033195,3.549806892116182,75.0,23.4,10.0,60.0,26.5,8.0,123.8275,127.0,555.0,43.67045145228216,428.0,87.08661417322834
2025-06-05 08:00:00,2.633825127777778,1.31893685,1.314835063888889,1178.918055555556,4000.0,0.0,2338.160944444444,1384.831991666667,255.7818963888889,109084.9797222222,3.0143220568625875,0.99,12.67,0.46,86.34,4.1,33.65387734039462,5.2,1.03,0.48,86.27,12.7,3.662198296795805,70.14,8.64,19.77,1.45,9.590391913015464,5.4,78.6,67.5,33.94285714285714,0.045,5.33,1.94,8.6,2.42,0.035,0.15,55.41,10.22,0.069,1.917448405253283,0.15,100.80625989751287,0.6,95.26,1.3,1.03,1.28,0.0,0.0,0.5444300762983149,1.0,53.30440257595855,7.628071857189158,4.178618147526016,0.0857586365779624,0.0210310456045736,0.11698295722453,0.6177836022898036,7.302833719093487,7.570074621754616,0.0860690926236992,0.0830345463118496,0.0189689543954263,39.81309319634762,0.0,0.0,0.0,0.0,0.0,0.0,0.0,0.0,0.0,0.0,0.0,0.0,0.0,2061.978010401719,7.146666666666667,1.483282736111111,3.417582958333333,75.0,23.4,10.0,60.0,26.5,8.0,124.2975,123.0,555.0,44.37482261111111,432.0,83.4959349593496
2025-06-05 09:00:00,2.637972530555555,1.318825319444444,1.319138527777778,1178.59,4000.0,0.0,2354.771536111111,1384.514019444445,256.1713713888889,109417.0269444445,2.979646879738383,0.99,12.67,0.46,86.34,4.1,34.10508279646013,5.2,1.03,0.48,86.27,12.7,3.7112982514903177,70.14,8.64,19.77,1.45,9.718972555096936,5.4,78.6,67.5,33.94285714285714,0.045,5.33,1.94,8.6,2.42,0.035,0.15,55.41,10.22,0.069,1.917448405253283,0.15,102.15779315507072,0.6,95.26,1.3,1.03,1.28,0.0,0.0,0.5517293784972062,1.0,53.30440257595855,7.628071857189158,4.178618147526016,0.0857586365779624,0.0210310456045736,0.11698295722453,0.6177836022898036,7.302833719093487,7.570074621754616,0.0860690926236992,0.0830345463118496,0.0189689543954263,40.34687670935386,0.0,0.0,0.0,0.0,0.0,0.0,0.0,0.0,0.0,0.0,0.0,0.0,0.0,2061.978010401719,6.958888888888889,1.538155897222222,3.47235085,75.0,23.4,10.0,60.0,26.5,8.0,124.16152777777778,117.0,551.6361111111111,44.44592822222222,434.6361111111111,84.61538461538461
2025-06-05 10:00:00,2.599822311111111,1.318862716666667,1.281067019444444,1176.885,4000.0,0.0,2357.060411111111,1415.691663888889,256.9306427777778,108730.2961111111,2.872246171559879,0.99,12.67,0.46,86.34,4.1,37.50211080622612,5.2,1.03,0.48,86.27,12.7,4.080961160334413,70.14,8.64,19.77,1.45,10.687028319478133,5.4,78.6,67.5,33.94285714285714,0.045,5.33,1.94,8.6,2.42,0.035,0.15,55.41,10.22,0.069,1.917448405253283,0.15,112.3331938962082,0.6,95.26,1.3,1.03,1.28,0.0,0.0,0.6066842414937659,1.0,53.30440257595855,7.628071857189158,4.178618147526016,0.0857586365779624,0.0210310456045736,0.11698295722453,0.6177836022898036,7.302833719093487,7.570074621754616,0.0860690926236992,0.0830345463118496,0.0189689543954263,44.36561699819068,0.0,0.0,0.0,0.0,0.0,0.0,0.0,0.0,0.0,0.0,0.0,0.0,0.0,2061.978010401719,6.954444444444444,1.47806716,3.244550536111111,75.0,23.4,10.0,60.0,26.5,8.0,123.9875,115.0,550.0,44.83203013888889,435.0,93.04347826086956
2025-06-05 11:00:00,2.599577211111111,1.318824702777778,1.280786752777778,1169.342777777778,4000.0,0.0,2335.477269444445,1407.158288888889,253.9584333333333,108017.5552777778,2.992463453733005,0.99,12.67,0.46,86.34,4.1,34.831107665081745,5.2,1.03,0.48,86.27,12.7,3.79030391881371,70.14,8.64,19.77,1.45,9.925868864792562,5.4,78.6,67.5,33.94285714285714,0.045,5.33,1.94,8.6,2.42,0.035,0.15,55.41,10.22,0.069,1.917448405253283,0.15,104.33251587299306,0.6,95.26,1.3,1.03,1.28,0.0,0.0,0.5634745266303665,1.0,53.30440257595855,7.628071857189158,4.178618147526016,0.0857586365779624,0.0210310456045736,0.11698295722453,0.6177836022898036,7.302833719093487,7.570074621754616,0.0860690926236992,0.0830345463118496,0.0189689543954263,41.20577613021207,0.0,0.0,0.0,0.0,0.0,0.0,0.0,0.0,0.0,0.0,0.0,0.0,0.0,2061.978010401719,7.3,1.492903667222222,3.409111388888889,75.0,23.4,10.0,60.0,26.5,8.0,123.4,120.0,550.0,44.29410797222222,430.0,86.41666666666667
2025-06-05 12:00:00,2.628283247222222,1.328121380555556,1.300180944444444,1175.273888888889,4000.0,0.0,2349.715755555555,1388.531652777778,253.3375369444445,108155.2327777778,2.934563811335222,0.99,12.67,0.46,86.34,4.1,35.72421298982743,5.2,1.03,0.48,86.27,12.7,3.8874911987832927,70.14,8.64,19.77,1.45,10.180378322864165,5.4,78.6,67.5,33.94285714285714,0.045,5.33,1.94,8.6,2.42,0.035,0.15,55.41,10.22,0.069,1.917448405253283,0.15,107.0077085876852,0.6,95.26,1.3,1.03,1.28,0.0,0.0,0.5779225914157604,1.0,53.30440257595855,7.628071857189158,4.178618147526016,0.0857586365779624,0.0210310456045736,0.11698295722453,0.6177836022898036,7.302833719093487,7.570074621754616,0.0860690926236992,0.0830345463118496,0.0189689543954263,42.2623344925252,0.0,0.0,0.0,0.0,0.0,0.0,0.0,0.0,0.0,0.0,0.0,0.0,0.0,2061.978010401719,7.065,1.478708525555556,3.296810722222222,75.0,23.4,10.0,60.0,26.5,8.0,123.7525,117.0,550.0,43.45450597222222,433.0,88.63247863247864
2025-06-05 13:00:00,2.642340941666667,1.343646330555555,1.298711502777778,1175.571111111111,4000.0,0.0,2366.106461111111,1402.574244444445,254.8668130555556,109229.075,2.9435074121152365,0.99,12.67,0.46,86.34,4.1,35.10865341463348,5.2,1.03,0.48,86.27,12.7,3.8205063100868033,70.14,8.64,19.77,1.45,10.004961460426344,5.4,78.6,67.5,33.94285714285714,0.045,5.33,1.94,8.6,2.42,0.035,0.15,55.41,10.22,0.069,1.917448405253283,0.15,105.16387175748068,0.6,95.26,1.3,1.03,1.28,0.0,0.0,0.5679644774338465,1.0,53.30440257595855,7.628071857189158,4.178618147526016,0.0857586365779624,0.0210310456045736,0.11698295722453,0.6177836022898036,7.302833719093487,7.570074621754616,0.0860690926236992,0.0830345463118496,0.0189689543954263,41.534117339796566,0.0,0.0,0.0,0.0,0.0,0.0,0.0,0.0,0.0,0.0,0.0,0.0,0.0,2061.978010401719,6.7,1.559035062222222,3.254308111111111,75.0,23.4,10.0,60.0,26.5,8.0,124.105,114.0,550.0,44.11977247222222,436.0,87.10526315789474
2025-06-05 14:00:00,2.644018988857939,1.348440880222841,1.29559278551532,1175.753203342618,4000.0,0.0,2373.699122562674,1402.48786908078,253.6455022284123,108629.6169916435,2.9391511221937607,0.99,12.67,0.46,86.34,4.1,35.08781854262436,5.2,1.03,0.48,86.27,12.7,3.8182390696136186,70.14,8.64,19.77,1.45,9.999024118169942,5.4,78.6,67.5,33.94285714285714,0.045,5.33,1.94,8.6,2.42,0.035,0.15,55.41,10.22,0.069,1.917448405253283,0.15,105.10146333121116,0.6,95.26,1.3,1.03,1.28,0.0,0.0,0.5676274247120201,1.0,53.30440257595855,7.628071857189158,4.178618147526016,0.0857586365779624,0.0210310456045736,0.11698295722453,0.6177836022898036,7.302833719093487,7.570074621754616,0.0860690926236992,0.0830345463118496,0.0189689543954263,41.50946934180683,0.0,0.0,0.0,0.0,0.0,0.0,0.0,0.0,0.0,0.0,0.0,0.0,0.0,2061.978010401719,6.632869080779944,1.493123304735376,3.198579186629526,75.0,23.4,10.0,60.0,26.5,8.0,123.7933426183844,112.0,547.8133704735376,43.1585104178273,435.8133704735376,87.05357142857143
2025-06-05 15:00:00,2.651101866666667,1.348271722222222,1.302936638888889,1176.4225,4000.0,0.0,2366.593591666667,1398.042652777778,254.3176327777778,109114.7955555556,2.929807155595381,0.99,12.67,0.46,86.34,4.1,35.396002459334404,5.2,1.03,0.48,86.27,12.7,3.851775491092183,70.14,8.64,19.77,1.45,10.08684771462044,5.4,78.6,67.5,33.94285714285714,0.045,5.33,1.94,8.6,2.42,0.035,0.15,55.41,10.22,0.069,1.917448405253283,0.15,106.02459226788248,0.6,95.26,1.3,1.03,1.28,0.0,0.0,0.5726130194353649,1.0,53.30440257595855,7.628071857189158,4.178618147526016,0.0857586365779624,0.0210310456045736,0.11698295722453,0.6177836022898036,7.302833719093487,7.570074621754616,0.0860690926236992,0.0830345463118496,0.0189689543954263,41.8740560095922,0.0,0.0,0.0,0.0,0.0,0.0,0.0,0.0,0.0,0.0,0.0,0.0,0.0,2061.978010401719,7.0,1.502119526666667,3.203012475,75.0,23.4,10.0,60.0,26.5,8.0,123.37708333333336,110.0,545.2083333333334,44.06539419444444,435.20833333333337,87.81818181818181
2025-06-05 16:00:00,2.659681952777778,1.348152377777778,1.311535011111111,1170.016111111111,4000.0,0.0,2367.916916666667,1384.332641666667,251.7648977777777,108783.4327777778,2.969625373811425,0.98,12.54,0.45,86.48,3.5,34.169326605167626,5.1,1.04,0.49,86.24,12.72,3.718289230997629,70.07,8.89,19.54,1.5,9.737280202006618,5.4,78.6,67.5,34.21428571428572,0.046,5.27,1.76,8.92,2.37,0.035,0.15,55.38,10.54,0.069,2.0,0.17,102.35022798247174,0.6,95.26,1.3,1.03,1.28,0.0,0.0,0.552768672166775,1.0,53.67309073763008,7.152969139775427,3.31206817110188,0.172413634220376,0.0300896361064451,0.1315623215896021,0.6399528331417758,6.611176417646526,7.634561034685967,0.2242763704947968,0.2102754489729775,0.0363034546311849,40.42287819701275,0.0,0.0,0.0,0.0,0.0,0.0,0.0,0.0,0.0,0.0,0.0,0.0,0.0,2061.978010401719,6.859722222222222,1.438503082222222,3.288499852777778,75.0,23.4,10.0,60.0,26.5,8.0,123.2075,111.0,545.0,43.59125469444444,434.0,84.77477477477477
2025-06-05 17:00:00,2.657025552777778,1.348543575,1.308629263888889,1154.690833333333,4000.0,0.0,2367.955530555555,1390.597613888889,249.7465822222222,109024.6316666667,3.025652046697282,0.98,12.54,0.45,86.48,3.5,32.721149271413694,5.1,1.04,0.49,86.24,12.72,3.5606992893843885,70.07,8.89,19.54,1.5,9.324591106786803,5.4,78.6,67.5,34.21428571428572,0.046,5.27,1.76,8.92,2.37,0.035,0.15,55.38,10.54,0.069,2.0,0.17,98.01238187910876,0.6,95.26,1.3,1.03,1.28,0.0,0.0,0.5293410210722369,1.0,53.67309073763008,7.152969139775427,3.31206817110188,0.172413634220376,0.0300896361064451,0.1315623215896021,0.6399528331417758,6.611176417646526,7.634561034685967,0.2242763704947968,0.2102754489729775,0.0363034546311849,38.70966047263545,0.0,0.0,0.0,0.0,0.0,0.0,0.0,0.0,0.0,0.0,0.0,0.0,0.0,2061.978010401719,6.54,1.483721571944445,3.155848130555555,75.0,23.4,10.0,60.0,26.5,8.0,123.325,110.0,545.0,42.71936875,435.0,81.18181818181819
2025-06-05 18:00:00,2.638499,1.348297033333333,1.290191694444444,1141.897777777778,4000.0,0.0,2360.748466666666,1419.755741666667,250.54507,109795.5197222222,3.04852296000893,0.98,12.54,0.45,86.48,3.5,32.57458197344543,5.1,1.04,0.49,86.24,12.72,3.5447499084688925,70.07,8.89,19.54,1.5,9.282823621426056,5.4,78.6,67.5,34.21428571428572,0.046,5.27,1.76,8.92,2.37,0.035,0.15,55.38,10.54,0.069,2.0,0.17,97.57335665232662,0.6,95.26,1.3,1.03,1.28,0.0,0.0,0.5269699526687778,1.0,53.67309073763008,7.152969139775427,3.31206817110188,0.172413634220376,0.0300896361064451,0.1315623215896021,0.6399528331417758,6.611176417646526,7.634561034685967,0.2242763704947968,0.2102754489729775,0.0363034546311849,38.53626893636384,0.0,0.0,0.0,0.0,0.0,0.0,0.0,0.0,0.0,0.0,0.0,0.0,0.0,2061.978010401719,6.541666666666667,1.534459439722222,3.091877258333333,75.0,23.4,10.0,60.0,26.5,8.0,122.99861111111112,110.0,543.6944444444445,42.67016525,433.69444444444446,80.81818181818181
