Repository: saikumar-voptimai/evonith_bf_webapp

# Evonith BF2 — Blast Furnace Intelligence Platform

Monitoring, modelling and optimisation of **Blast Furnace 2 (BF2)** at Evonith Steel: live telemetry from InfluxDB,
manual plant reports from Neon PostgreSQL, a two-zone energy model of the furnace, blend and fuel optimisers, a
conversational assistant (FurnaceMind) and a live digital twin evaluated every hour.

The platform has three deployable parts that share one Python service layer, plus the shared data library:

| Part | Path | What it is |
|---|---|---|
| **Streamlit app** (legacy) | `src/app.py`, `src/custom_pages/` | The original 11-page dashboard; still the home of the model pages. Served under `/legacy` in production |

File: src/data/V13_df_filtered.csv (part 190 of 268)
NM3/HR.,STEAMKGS/HR.,RAFTOC,PERMEABILITYKGS/HR.,TUYEREVELOCITYM/S,HOT BLAST VOLUMENM3/HR.,O2 ENRICHMENT %,COKE_VM%,COKE_ASH%,COKE_IM%,COKE_FC%,COKE_MOIST%,COKE_CALC_MT,NUTCOKE_MOIST%,NUTCOKE_VM%,NUTCOKE_IM%,NUTCOKE_FC%,NUTCOKE_ASH%,NUTCOKE_CALC_MT,PCI_2_FC%,PCI_2_ASH%,PCI_2_VM%,PCI_2_IM%,PCI_2_CALC_MT,SINTER_SP_02_COLD_STRENGTH_AI,SINTER_SP_02_COLD_STRENGTH_TI,SINTER_SP_02_HOT_STRENGTH_RI,SINTER_SP_02_HOT_STRENGTH_RDI,SINTER_SP_02_P%,SINTER_SP_02_SIO2%,SINTER_SP_02_MGO%,SINTER_SP_02_FEO%,SINTER_SP_02_AL2O3%,SINTER_SP_02_NA2O%,SINTER_SP_02_TIO2%,SINTER_SP_02_FE(T)%,SINTER_SP_02_CAO%,SINTER_SP_02_K2O%,SINTER_SP_02_BASICITY,SINTER_SP_02_MNO%,SINTER_CALC_MT,FLUX_TM%,FLUX_SIO2%,FLUX_FE2O3%,FLUX_AL2O3%,FLUX_LOI%,FLUX_MGO%,FLUX_CAO%,FLUX_CALC_MT,GEOMIN TYPE,ORE_FE(T)%,ORE_LOI%,ORE_TM%,ORE_MGO%,ORE_NA2O%,ORE_P%,ORE_TIO2%,ORE_AL2O3%,ORE_SIO2%,ORE_MNO%,ORE_CAO%,ORE_K2O%,ORE_CALC_MT,LLOYDS_PELLET_PCT_SIO2,LLOYDS_PELLET_PCT_AL2O3,LLOYDS_PELLET_PCT_FE2O3,LLOYDS_PELLET_PCT_MGO,LLOYDS_PELLET_PCT_TIO2,LLOYDS_PELLET_PCT_NA2O,TOTAL_PELLET_CALC_MT,LLOYDS_PELLET_PCT_K2O,LLOYDS_PELLET_PCT_TM,LLOYDS_PELLET_PCT_LOI,LLOYDS_PELLET_PCT_MNO,LLOYDS_PELLET_PCT_CAO,LLOYDS_PELLET_PCT_P,DAILYPRODUCTION,CHARGES/HRS.,STOCKRODLEVEL,FURNACE TOP GAS ANALYSISH2%,COKE_DISCHARGE_TIME,WEIGHTED_COKE_ANGLE,TOTAL_COKE_PORTIONS,NON_COKE_DISCHARGE_TIME,WEIGHTED_NON_COKE_ANGLE,TOTAL_NON_COKE_PORTIONS,UNITCOST LAKHS/THM,ACTUALKG/THM.,ACT. FUEL RATEKG/THM.,FURNACETOPGASANALYSISCO2ETACO,COKE RATE KG/THM,PRODUCTIONTONNESPERHR
2025-06-05 19:00:00,2.618019372222222,1.347873258333333,1.270116933333333,1143.843888888889,3997.0,0.0,2374.936011111111,1442.559330555556,252.2992866666667,109782.0341666667,3.0426468952653787,0.98,12.54,0.45,86.48,3.5,32.628672285790856,5.1,1.04,0.49,86.24,12.72,3.55063598952104,70.07,8.89,19.54,1.5,9.298237812452047,5.4,78.6,67.5,34.21428571428572,0.046,5.27,1.76,8.92,2.37,0.035,0.15,55.38,10.54,0.069,2.0,0.17,97.7353778669724,0.6,95.26,1.3,1.03,1.28,0.0,0.0,0.5278449898176735,1.0,53.67309073763008,7.152969139775427,3.31206817110188,0.172413634220376,0.0300896361064451,0.1315623215896021,0.6399528331417758,6.611176417646526,7.634561034685967,0.2242763704947968,0.2102754489729775,0.0363034546311849,38.60025866998789,0.0,0.0,0.0,0.0,0.0,0.0,0.0,0.0,0.0,0.0,0.0,0.0,0.0,2061.978010401719,6.5,1.634753607222222,2.939846947222222,75.0,23.4,10.0,60.0,26.5,8.0,122.6625,105.0,540.0,43.87514233333334,435.0,80.95238095238095
2025-06-05 20:00:00,2.616974472222222,1.348639455555555,1.268285923888889,1145.817777777778,3999.0,0.0,2359.095047222222,1456.153533333333,254.5874141666667,110515.1386111111,2.992562170754476,0.98,12.54,0.45,86.48,3.5,34.4235086309234,5.1,1.04,0.49,86.24,12.72,3.745949193396125,70.07,8.89,19.54,1.5,9.809714804997103,5.4,78.6,67.5,34.21428571428572,0.046,5.27,1.76,8.92,2.37,0.035,0.15,55.38,10.54,0.069,2.0,0.17,103.11160056044976,0.6,95.26,1.3,1.03,1.28,0.0,0.0,0.5568806601637649,1.0,53.67309073763008,7.152969139775427,3.31206817110188,0.172413634220376,0.0300896361064451,0.1315623215896021,0.6399528331417758,6.611176417646526,7.634561034685967,0.2242763704947968,0.2102754489729775,0.0363034546311849,40.72357973514144,0.0,0.0,0.0,0.0,0.0,0.0,0.0,0.0,0.0,0.0,0.0,0.0,0.0,2061.978010401719,6.921666666666667,1.606565930555556,2.975252375,75.0,23.4,10.0,60.0,26.5,8.0,122.38111111111112,111.0,541.6944444444445,44.36092777777777,430.69444444444446,85.4054054054054
2025-06-05 21:00:00,2.633202261111111,1.348223486111111,1.285034008333333,1167.368333333333,3999.0,0.0,2368.141302777778,1440.158894444445,258.0980377777778,110884.9538888889,2.9998862582338104,0.98,12.54,0.45,86.48,3.5,33.7471203571915,5.1,1.04,0.49,86.24,12.72,3.672344955792858,70.07,8.89,19.54,1.5,9.616963504312034,5.4,78.6,67.5,34.21428571428572,0.046,5.27,1.76,8.92,2.37,0.035,0.15,55.38,10.54,0.069,2.0,0.17,101.08555846658362,0.6,95.26,1.3,1.03,1.28,0.0,0.0,0.5459384998964504,1.0,53.67309073763008,7.152969139775427,3.31206817110188,0.172413634220376,0.0300896361064451,0.1315623215896021,0.6399528331417758,6.611176417646526,7.634561034685967,0.2242763704947968,0.2102754489729775,0.0363034546311849,39.92340122653667,0.0,0.0,0.0,0.0,0.0,0.0,0.0,0.0,0.0,0.0,0.0,0.0,0.0,2061.978010401719,7.0,1.577601807777778,3.103274466666667,75.0,23.4,10.0,60.0,26.5,8.0,123.15833333333336,110.0,544.3333333333334,44.34532752777778,434.33333333333337,83.72727272727273
2025-06-05 22:00:00,2.619072225,1.345443894444444,1.273841305555556,1167.054722222222,3882.0,0.0,2362.398611111111,1414.512908333333,252.1993644444445,108004.1003055555,3.024956155831531,0.98,12.54,0.45,86.48,3.5,30.733330292719188,5.1,1.04,0.49,86.24,12.72,3.34438581071798,70.07,8.89,19.54,1.5,8.758119586581671,5.4,78.6,67.5,34.21428571428572,0.046,5.27,1.76,8.92,2.37,0.035,0.15,55.38,10.54,0.069,2.0,0.17,92.05810224087622,0.6,95.26,1.3,1.03,1.28,0.0,0.0,0.4971834058503233,1.0,53.67309073763008,7.152969139775427,3.31206817110188,0.172413634220376,0.0300896361064451,0.1315623215896021,0.6399528331417758,6.611176417646526,7.634561034685967,0.2242763704947968,0.2102754489729775,0.0363034546311849,36.35803776195183,0.0,0.0,0.0,0.0,0.0,0.0,0.0,0.0,0.0,0.0,0.0,0.0,0.0,2061.978010401719,7.0,1.861926125,3.165340505555556,75.0,23.4,10.0,60.0,26.5,8.0,122.87472222222225,112.0,544.1388888888889,43.99799722222222,432.1388888888889,76.25
2025-06-05 23:00:00,2.607220886111111,1.311213027777778,1.295936913888889,1150.351666666667,3571.0,0.0,2319.744052777778,1331.891213888889,239.2690311111111,103432.4083888889,2.6463608158546346,0.99,12.58,0.46,86.43,3.4,27.975848371146267,5.1,1.04,0.49,86.24,12.72,4.021255298636567,70.05,8.85,19.62,1.48,9.743662677520003,5.0,79.3,67.5,34.48571428571428,0.049,5.3,1.97,8.93,2.52,0.03,0.15,55.05,10.69,0.075,2.016981132075472,0.15,103.90372334064448,0.6,95.26,1.3,1.03,1.28,0.0,0.0,1.5732175530659551,1.0,53.67309073763008,7.152969139775427,3.31206817110188,0.172413634220376,0.0300896361064451,0.1315623215896021,0.6399528331417758,6.611176417646526,7.634561034685967,0.2242763704947968,0.2102754489729775,0.0363034546311849,40.57005912231398,0.0,0.0,0.0,0.0,0.0,0.0,0.0,0.0,0.0,0.0,0.0,0.0,0.0,2061.978010401719,7.0,2.011607838888889,3.278147505555556,75.0,23.4,10.0,60.0,26.5,8.0,122.87361111111112,110.0,543.1944444444445,43.42186355555555,433.19444444444446,85.45454545454545
2025-06-06 00:00:00,2.644712027777778,1.348377269444444,1.296309088888889,1170.997222222222,3999.0,0.0,2360.760422222222,1407.812683333333,254.2501716666667,109348.7888888889,3.0102079536316846,0.99,12.58,0.46,86.43,3.4,27.0323660168216,5.1,1.04,0.49,86.24,12.72,3.88563891388338,70.05,8.85,19.62,1.48,9.415058744557118,5.0,79.3,67.5,34.48571428571428,0.049,5.3,1.97,8.93,2.52,0.03,0.15,55.05,10.69,0.075,2.016981132075472,0.15,100.39958190335966,0.6,95.26,1.3,1.03,1.28,0.0,0.0,1.5201609672159109,1.0,53.67309073763008,7.152969139775427,3.31206817110188,0.172413634220376,0.0300896361064451,0.1315623215896021,0.6399528331417758,6.611176417646526,7.634561034685967,0.2242763704947968,0.2102754489729775,0.0363034546311849,39.201838420371296,0.0,0.0,0.0,0.0,0.0,0.0,0.0,0.0,0.0,0.0,0.0,0.0,0.0,2073.9206494118603,6.580555555555556,1.527167779722222,3.112091680555555,75.0,23.4,10.0,60.0,26.5,8.0,123.78430555555556,118.0,550.5972222222222,43.33736275,432.5972222222222,83.05084745762711
2025-06-06 01:00:00,2.667848063888889,1.348434505555556,1.319535580555556,1168.8075,3999.0,0.0,2375.807536111111,1397.338205555556,254.8844630555556,110448.1577777778,2.8948317476819234,0.99,12.58,0.46,86.43,3.4,28.925776636174643,5.1,1.04,0.49,86.24,12.72,4.157798220173479,70.05,8.85,19.62,1.48,10.074511646226329,5.0,79.3,67.5,34.48571428571428,0.049,5.3,1.97,8.93,2.52,0.03,0.15,55.05,10.69,0.075,2.016981132075472,0.15,107.43180521803856,0.6,95.26,1.3,1.03,1.28,0.0,0.0,1.6266366237182497,1.0,53.67309073763008,7.152969139775427,3.31206817110188,0.172413634220376,0.0300896361064451,0.1315623215896021,0.6399528331417758,6.611176417646526,7.634561034685967,0.2242763704947968,0.2102754489729775,0.0363034546311849,41.94762756502495,0.0,0.0,0.0,0.0,0.0,0.0,0.0,0.0,0.0,0.0,0.0,0.0,0.0,2073.9206494118603,7.013888888888889,1.687786978888889,3.152665286111111,75.0,23.4,10.0,60.0,26.5,8.0,122.88527777777776,106.0,541.3611111111111,43.35810683333334,435.3611111111111,88.86792452830188
2025-06-06 02:00:00,2.665886955555556,1.348506227777778,1.317510533333333,1159.470833333333,4000.0,0.0,2371.35925,1410.523788888889,255.21125,111268.9605555555,2.947454365887126,0.99,12.58,0.46,86.43,3.4,27.925367312666246,5.1,1.04,0.49,86.24,12.72,4.013999138923357,70.05,8.85,19.62,1.48,9.726080711857763,5.0,79.3,67.5,34.48571428571428,0.049,5.3,1.97,8.93,2.52,0.03,0.15,55.05,10.69,0.075,2.016981132075472,0.15,103.71623412263524,0.6,95.26,1.3,1.03,1.28,0.0,0.0,1.5703787584655378,1.0,53.67309073763008,7.152969139775427,3.31206817110188,0.172413634220376,0.0300896361064451,0.1315623215896021,0.6399528331417758,6.611176417646526,7.634561034685967,0.2242763704947968,0.2102754489729775,0.0363034546311849,40.49685242273794,0.0,0.0,0.0,0.0,0.0,0.0,0.0,0.0,0.0,0.0,0.0,0.0,0.0,2073.9206494118603,7.027777777777778,1.5701244475,3.170597011111111,75.0,23.4,10.0,60.0,26.5,8.0,122.4275,107.0,540.0,42.87825358333333,433.0,85.79439252336448
2025-06-06 03:00:00,2.645712716666667,1.348215072222222,1.297468891666667,1163.778333333333,3999.0,0.0,2377.535141666667,1434.561786111111,258.0168241666667,111564.4575,2.9576550657551106,0.99,12.58,0.46,86.43,3.4,27.817489723697165,5.1,1.04,0.49,86.24,12.72,3.998492787856146,70.05,8.85,19.62,1.48,9.688508202047377,5.0,79.3,67.5,34.48571428571428,0.049,5.3,1.97,8.93,2.52,0.03,0.15,55.05,10.69,0.075,2.016981132075472,0.15,103.31557127194364,0.6,95.26,1.3,1.03,1.28,0.0,0.0,1.5643122787542865,1.0,53.67309073763008,7.152969139775427,3.31206817110188,0.172413634220376,0.0300896361064451,0.1315623215896021,0.6399528331417758,6.611176417646526,7.634561034685967,0.2242763704947968,0.2102754489729775,0.0363034546311849,40.34041033367649,0.0,0.0,0.0,0.0,0.0,0.0,0.0,0.0,0.0,0.0,0.0,0.0,0.0,2073.9206494118603,6.959861111111111,1.603899048055555,3.236087030555555,75.0,23.4,10.0,60.0,26.5,8.0,122.31,108.0,540.0,43.43334208333334,432.0,85.46296296296296
2025-06-06 04:00:00,2.672799238888889,1.348693727777778,1.323970475,1160.458888888889,3999.0,0.0,2368.495927777778,1412.035444444444,256.5597269444444,111958.9891666667,2.9214120285616536,0.99,12.58,0.46,86.43,3.4,28.44250374438229,5.1,1.04,0.49,86.24,12.72,4.088332456310828,70.05,8.85,19.62,1.48,9.906193317632908,5.0,79.3,67.5,34.48571428571428,0.049,5.3,1.97,8.93,2.52,0.03,0.15,55.05,10.69,0.075,2.016981132075472,0.15,105.63690512490626,0.6,95.26,1.3,1.03,1.28,0.0,0.0,1.59945984658527,1.0,53.67309073763008,7.152969139775427,3.31206817110188,0.172413634220376,0.0300896361064451,0.1315623215896021,0.6399528331417758,6.611176417646526,7.634561034685967,0.2242763704947968,0.2102754489729775,0.0363034546311849,41.24679413427012,0.0,0.0,0.0,0.0,0.0,0.0,0.0,0.0,0.0,0.0,0.0,0.0,0.0,2073.9206494118603,7.1375,1.583036773888889,3.277504480555556,75.0,23.4,10.0,60.0,26.5,8.0,122.43444444444444,107.0,540.0277777777778,43.75783683333334,433.0277777777778,87.38317757009345
2025-06-06 05:00:00,2.668189722222222,1.348333241666667,1.319799230555555,1167.521111111111,4000.0,0.0,2363.418088888889,1414.213202777778,257.61282,111739.7627777778,2.87985621612252,0.99,12.58,0.46,86.43,3.4,29.50719639791532,5.1,1.04,0.49,86.24,12.72,4.241371639167383,70.05,8.85,19.62,1.48,10.27701338834644,5.0,79.3,67.5,34.48571428571428,0.049,5.3,1.97,8.93,2.52,0.03,0.15,55.05,10.69,0.075,2.016981132075472,0.15,109.59122777664074,0.6,95.26,1.3,1.03,1.28,0.0,0.0,1.6593326750670718,1.0,53.67309073763008,7.152969139775427,3.31206817110188,0.172413634220376,0.0300896361064451,0.1315623215896021,0.6399528331417758,6.611176417646526,7.634561034685967,0.2242763704947968,0.2102754489729775,0.0363034546311849,42.79079177565992,0.0,0.0,0.0,0.0,0.0,0.0,0.0,0.0,0.0,0.0,0.0,0.0,0.0,2073.9206494118603,7.099305555555556,1.513715303333333,3.249204272222222,75.0,23.4,10.0,60.0,26.5,8.0,123.6775,107.0,545.0,43.38097416666667,438.0,90.65420560747664
2025-06-06 06:00:00,2.653090693877551,1.348268367346939,1.30488907755102,1166.338775510204,4000.0,0.0,2351.293036734694,1430.45746122449,258.5613702040816,111886.5706122449,2.981945222294335,0.99,12.58,0.46,86.43,3.4,27.737558173782165,5.1,1.04,0.49,86.24,12.72,3.987003407289034,70.05,8.85,19.62,1.48,9.660668972676,5.0,79.3,67.5,34.48571428571428,0.049,5.3,1.97,8.93,2.52,0.03,0.15,55.05,10.69,0.075,2.016981132075472,0.15,103.0187014312734,0.6,95.26,1.3,1.03,1.28,0.0,0.0,1.559817340273717,1.0,53.67309073763008,7.152969139775427,3.31206817110188,0.172413634220376,0.0300896361064451,0.1315623215896021,0.6399528331417758,6.611176417646526,7.634561034685967,0.2242763704947968,0.2102754489729775,0.0363034546311849,40.22449507481577,0.0,0.0,0.0,0.0,0.0,0.0,0.0,0.0,0.0,0.0,0.0,0.0,0.0,2073.9206494118603,7.458563535911602,1.544122066530612,3.415036840816327,75.0,23.4,10.0,60.0,26.5,8.0,122.7375,115.0,545.0,43.779196,430.0,85.21739130434783
2025-06-06 07:00:00,2.660956423236514,1.348836788381743,1.312005522821577,1166.5,4000.0,0.0,2367.024323651452,1423.819452282158,258.4292937759336,112008.7746887967,2.9646883700768933,0.99,12.58,0.46,86.43,3.4,27.7092545429926,5.1,1.04,0.49,86.24,12.72,3.9829350364652703,70.05,8.85,19.62,1.48,9.65081114719368,5.0,79.3,67.5,34.48571428571428,0.049,5.3,1.97,8.93,2.52,0.03,0.15,55.05,10.69,0.075,2.016981132075472,0.15,102.91358030736394,0.6,95.26,1.3,1.03,1.28,0.0,0.0,1.558225689926499,1.0,53.67309073763008,7.152969139775427,3.31206817110188,0.172413634220376,0.0300896361064451,0.1315623215896021,0.6399528331417758,6.611176417646526,7.634561034685967,0.2242763704947968,0.2102754489729775,0.0363034546311849,40.18344967167821,0.0,0.0,0.0,0.0,0.0,0.0,0.0,0.0,0.0,0.0,0.0,0.0,0.0,2073.9206494118603,7.100558659217877,1.601422067219917,3.235025742738589,75.0,23.4,10.0,60.0,26.5,8.0,122.7375,115.0,545.0,43.88338394190871,430.0,85.1304347826087
2025-06-06 08:00:00,2.662294197222222,1.348541780555556,1.313703338888889,1164.250833333333,4000.0,0.0,2363.866419444445,1416.865838888889,256.6702558333333,111431.3933333333,2.9626440444062894,0.98,12.62,0.47,86.4,3.4,27.794165435361315,5.0,1.03,0.49,86.27,12.7,3.995140148936563,69.81,8.92,19.7,1.57,9.680384623640649,5.0,79.3,67.5,34.75714285714285,0.046,5.41,1.97,8.72,2.38,0.034,0.15,54.98,10.78,0.068,1.992606284658041,0.14,103.22894367909232,0.3340902505202708,1.23551786746564,0.1753099676809353,0.4341008723527924,37.71043702747557,21.66,30.28,1.5630006409681532,1.0,58.09096675815388,4.901731415600413,3.156100753240413,0.1609079744609163,0.0194123540071862,0.0809385084703991,0.3561474625030692,5.745687878433336,5.21366049132372,0.0534741007269976,0.167334100046361,0.0345658710758708,40.3065858810909,0.0,0.0,0.0,0.0,0.0,0.0,0.0,0.0,0.0,0.0,0.0,0.0,0.0,2073.9206494118603,7.134444444444445,1.379595879166667,3.226618766666667,75.0,23.4,10.0,60.0,26.5,8.0,122.33125,115.0,543.375,43.81472686111111,428.375,85.3913043478261
2025-06-06 09:00:00,2.654706694444444,1.348423636111111,1.306398402777778,1149.243888888889,4000.0,0.0,2363.184902777778,1397.271525,249.8277944444444,109428.1047222222,2.9817083813521075,0.98,12.62,0.47,86.4,3.4,27.48925814003727,5.0,1.03,0.49,86.27,12.7,3.9513126996078287,69.81,8.92,19.7,1.57,9.574188958217444,5.0,79.3,67.5,34.75714285714285,0.046,5.41,1.97,8.72,2.38,0.034,0.15,54.98,10.78,0.068,1.992606284658041,0.14,102.09650248061313,0.3340902505202708,1.23551786746564,0.1753099676809353,0.4341008723527924,37.71043702747557,21.66,30.28,1.545854225864031,1.0,58.09096675815388,4.901731415600413,3.156100753240413,0.1609079744609163,0.0194123540071862,0.0809385084703991,0.3561474625030692,5.745687878433336,5.21366049132372,0.0534741007269976,0.167334100046361,0.0345658710758708,39.86441494729075,0.0,0.0,0.0,0.0,0.0,0.0,0.0,0.0,0.0,0.0,0.0,0.0,0.0,2073.9206494118603,7.0,1.5290413075,3.057090752777778,75.0,23.4,10.0,60.0,26.5,8.0,122.075,110.0,540.0,44.29298594444445,430.0,84.45454545454545
2025-06-06 10:00:00,2.645105863888889,1.348401347222222,1.296500352777778,1169.481111111111,4000.0,0.0,2367.939369444444,1395.186138888889,251.6829088888889,108433.6594444444,2.971526848199776,0.98,12.62,0.47,86.4,3.4,27.738810546825945,5.0,1.03,0.49,86.27,12.7,3.987183423697165,69.81,8.92,19.7,1.57,9.661105159644244,5.0,79.3,67.5,34.75714285714285,0.046,5.41,1.97,8.72,2.38,0.034,0.15,54.98,10.78,0.068,1.992606284658041,0.14,103.02335280843752,0.3340902505202708,1.23551786746564,0.1753099676809353,0.4341008723527924,37.71043702747557,21.66,30.28,1.559887767280231,1.0,58.09096675815388,4.901731415600413,3.156100753240413,0.1609079744609163,0.0194123540071862,0.0809385084703991,0.3561474625030692,5.745687878433336,5.21366049132372,0.0534741007269976,0.167334100046361,0.0345658710758708,40.22631124309619,0.0,0.0,0.0,0.0,0.0,0.0,0.0,0.0,0.0,0.0,0.0,0.0,0.0,2073.9206494118603,7.01,1.581028219444444,3.188014411111111,75.0,23.4,10.0,60.0,26.5,8.0,122.84055555555554,113.0,544.4722222222222,44.40287027777777,431.4722222222222,85.22123893805309
2025-06-06 11:00:00,2.635235758333333,1.348341069444444,1.28692019,1176.648888888889,4000.0,0.0,2357.880460277778,1408.031805555556,253.9818358333333,108494.7016666667,2.8944086944980483,0.98,12.62,0.47,86.4,3.4,29.716191622497725,5.0,1.03,0.49,86.27,12.7,4.271412663950335,69.81,8.92,19.7,1.57,10.349803994819837,5.0,79.3,67.5,34.75714285714285,0.046,5.41,1.97,8.72,2.38,0.034,0.15,54.98,10.78,0.068,1.992606284658041,0.14,110.36744666753674,0.3340902505202708,1.23551786746564,0.1753099676809353,0.4341008723527924,37.71043702747557,21.66,30.28,1.6710854895468326,1.0,58.09096675815388,4.901731415600413,3.156100753240413,0.1609079744609163,0.0194123540071862,0.0809385084703991,0.3561474625030692,5.745687878433336,5.21366049132372,0.0534741007269976,0.167334100046361,0.0345658710758708,43.09387279415495,0.0,0.0,0.0,0.0,0.0,0.0,0.0,0.0,0.0,0.0,0.0,0.0,0.0,2073.9206494118603,7.213888888888889,1.620237767222222,3.149369858333334,75.0,23.4,10.0,60.0,26.5,8.0,123.56,108.0,545.0,43.27215236111111,437.0,91.29629629629628
2025-06-06 12:00:00,2.632085047222222,1.348576786111111,1.283481741666667,1178.616666666667,4000.0,0.0,2365.404194444444,1421.316152777778,256.5576527777778,109364.3422222222,2.886717772912246,0.98,12.62,0.47,86.4,3.4,29.776467873253303,5.0,1.03,0.49,86.27,12.7,4.2800767870009455,69.81,8.92,19.7,1.57,10.370797512050707,5.0,79.3,67.5,34.75714285714285,0.046,5.41,1.97,8.72,2.38,0.034,0.15,54.98,10.78,0.068,1.992606284658041,0.14,110.59131572771432,0.3340902505202708,1.23551786746564,0.1753099676809353,0.4341008723527924,37.71043702747557,21.66,30.28,1.6744751152862785,1.0,58.09096675815388,4.901731415600413,3.156100753240413,0.1609079744609163,0.0194123540071862,0.0809385084703991,0.3561474625030692,5.745687878433336,5.21366049132372,0.0534741007269976,0.167334100046361,0.0345658710758708,43.1812843008368,0.0,0.0,0.0,0.0,0.0,0.0,0.0,0.0,0.0,0.0,0.0,0.0,0.0,2073.9206494118603,7.263055555555555,1.649590129444444,3.091603997222222,75.0,23.4,10.0,60.0,26.5,8.0,123.56,108.0,545.0,43.99745986111111,437.0,91.48148148148148
2025-06-06 13:00:00,2.648714713888889,1.348198841666667,1.300453038888889,1174.695555555556,4000.0,0.0,2367.561561111111,1393.136538888889,252.7424305555555,108518.2616666667,2.968308085530177,0.98,12.62,0.47,86.4,3.4,27.76586180457174,5.0,1.03,0.49,86.27,12.7,3.9910717781127993,69.81,8.92,19.7,1.57,9.670526798158322,5.0,79.3,67.5,34.75714285714285,0.046,5.41,1.97,8.72,2.38,0.034,0.15,54.98,10.78,0.068,1.992606284658041,0.14,103.12382255518284,0.3340902505202708,1.23551786746564,0.1753099676809353,0.4341008723527924,37.71043702747557,21.66,30.28,1.561408990620935,1.0,58.09096675815388,4.901731415600413,3.156100753240413,0.1609079744609163,0.0194123540071862,0.0809385084703991,0.3561474625030692,5.745687878433336,5.21366049132372,0.0534741007269976,0.167334100046361,0.0345658710758708,40.26554047795333,0.0,0.0,0.0,0.0,0.0,0.0,0.0,0.0,0.0,0.0,0.0,0.0,0.0,2073.9206494118603,7.106111111111111,1.503182897777778,3.043539436111111,75.0,23.4,10.0,60.0,26.5,8.0,122.7375,115.0,545.0,43.86834972222222,430.0,85.30434782608695
2025-06-06 14:00:00,2.675660627777778,1.348667819444445,1.327325766666667,1178.593888888889,4000.0,0.0,2374.783669444445,1356.713330555556,249.8711355555556,107772.1541666667,2.985828996260209,0.98,12.62,0.47,86.4,3.4,26.90918897955283,5.0,1.03,0.49,86.27,12.7,3.86793341636938,69.81,8.92,19.7,1.57,9.372157614809751,5.0,79.3,67.5,34.75714285714285,0.046,5.41,1.97,8.72,2.38,0.034,0.15,54.98,10.78,0.068,1.992606284658041,0.14,99.94209612375076,0.3340902505202708,1.23551786746564,0.1753099676809353,0.4341008723527924,37.71043702747557,21.66,30.28,1.5132341253702224,1.0,58.09096675815388,4.901731415600413,3.156100753240413,0.1609079744609163,0.0194123540071862,0.0809385084703991,0.3561474625030692,5.745687878433336,5.21366049132372,0.0534741007269976,0.167334100046361,0.0345658710758708,39.02320935367749,0.0,0.0,0.0,0.0,0.0,0.0,0.0,0.0,0.0,0.0,0.0,0.0,0.0,2073.9206494118603,7.0,1.548975212777778,2.921272183333333,75.0,23.4,10.0,60.0,26.5,8.0,122.62,116.0,545.0,44.08059947222223,429.0,82.67241379310344
2025-06-06 15:00:00,2.647400608333333,1.348480341666667,1.299178483333333,1158.723888888889,4000.0,0.0,2364.2052,1388.187358333333,248.9891611111111,108065.9922222222,2.9767338806303894,0.98,12.62,0.47,86.4,3.4,27.66679909680823,5.0,1.03,0.49,86.27,12.7,3.976832480229623,69.81,8.92,19.7,1.57,9.636024408970194,5.0,79.3,67.5,34.75714285714285,0.046,5.41,1.97,8.72,2.38,0.034,0.15,54.98,10.78,0.068,1.992606284658041,0.14,102.75589862149974,0.3340902505202708,1.23551786746564,0.1753099676809353,0.4341008723527924,37.71043702747557,21.66,30.28,1.5558382144056715,1.0,58.09096675815388,4.901731415600413,3.156100753240413,0.1609079744609163,0.0194123540071862,0.0809385084703991,0.3561474625030692,5.745687878433336,5.21366049132372,0.0534741007269976,0.167334100046361,0.0345658710758708,40.12188156697185,0.0,0.0,0.0,0.0,0.0,0.0,0.0,0.0,0.0,0.0,0.0,0.0,0.0,2073.9206494118603,7.0,1.540603338888889,2.955873838888889,75.0,23.4,10.0,60.0,26.5,8.0,122.98708333333336,108.0,542.7083333333334,43.33366652777778,434.70833333333337,85.0
2025-06-06 16:00:00,2.643655083333333,1.348074666666667,1.295658816666666,1149.481944444444,4000.0,0.0,2358.888977777778,1404.024152777778,249.8106891666667,109016.5602777778,2.9726557002747307,0.99,12.7,0.47,86.31,3.9,27.90352037250285,5.0,1.03,0.49,86.27,12.7,4.010858854392016,69.93,8.88,19.65,1.54,9.718471676640528,5.0,79.3,67.5,35.02857142857142,0.046,5.49,1.94,9.21,2.47,0.035,0.16,55.01,10.56,0.069,1.923497267759563,0.16,103.63509347601526,0.3340902505202708,1.23551786746564,0.1753099676809353,0.4341008723527924,37.71043702747557,0.0,0.0,1.5691501991278594,1.0,58.09096675815388,4.901731415600413,3.156100753240413,0.1609079744609163,0.0194123540071862,0.0809385084703991,0.3561474625030692,5.745687878433336,5.21366049132372,0.0534741007269976,0.167334100046361,0.0345658710758708,40.46517039321332,0.0,0.0,0.0,0.0,0.0,0.0,0.0,0.0,0.0,0.0,0.0,0.0,0.0,2073.9206494118603,7.0,1.513968473055556,2.816293719444444,75.0,23.4,10.0,60.0,26.5,8.0,122.54166666666669,110.0,541.8666666666667,44.08372222222222,431.8666666666667,85.72727272727273
2025-06-06 17:00:00,2.630039452777778,1.348426125,1.281695211111111,1158.34,3999.0,0.0,2356.865927777778,1424.826994444444,253.1500266666667,109324.8805555556,2.9377862201871032,0.99,12.7,0.47,86.31,3.9,28.85040547528131,5.0,1.03,0.49,86.27,12.7,4.146964351041587,69.93,8.88,19.65,1.54,10.04826074732186,5.0,79.3,67.5,35.02857142857142,0.046,5.49,1.94,9.21,2.47,0.035,0.16,55.01,10.56,0.069,1.923497267759563,0.16,107.15187289407729,0.3340902505202708,1.23551786746564,0.1753099676809353,0.4341008723527924,37.71043702747557,0.0,0.0,1.6223981380166097,1.0,58.09096675815388,4.901731415600413,3.156100753240413,0.1609079744609163,0.0194123540071862,0.0809385084703991,0.3561474625030692,5.745687878433336,5.21366049132372,0.0534741007269976,0.167334100046361,0.0345658710758708,41.8383256981792,0.0,0.0,0.0,0.0,0.0,0.0,0.0,0.0,0.0,0.0,0.0,0.0,0.0,2073.9206494118603,7.045,1.502642775277778,2.926303697222222,75.0,23.4,10.0,60.0,26.5,8.0,123.325,110.0,545.0,44.31008319444445,435.0,88.63636363636364
2025-06-06 18:00:00,2.618095669444445,1.348028236111111,1.270192058333333,1170.907777777778,3999.0,0.0,2364.043025,1445.000363888889,257.6586958333334,110024.7772222222,2.9791932532669745,0.99,12.7,0.47,86.31,3.9,27.96270069142649,5.0,1.03,0.49,86.27,12.7,4.019365447932614,69.93,8.88,19.65,1.54,9.73908349355811,5.0,79.3,67.5,35.02857142857142,0.046,5.49,1.94,9.21,2.47,0.035,0.16,55.01,10.56,0.069,1.923497267759563,0.16,103.85489218964412,0.3340902505202708,1.23551786746564,0.1753099676809353,0.4341008723527924,37.71043702747557,0.0,0.0,1.5724781953084062,1.0,58.09096675815388,4.901731415600413,3.156100753240413,0.1609079744609163,0.0194123540071862,0.0809385084703991,0.3561474625030692,5.745687878433336,5.21366049132372,0.0534741007269976,0.167334100046361,0.0345658710758708,40.550992599773686,0.0,0.0,0.0,0.0,0.0,0.0,0.0,0.0,0.0,0.0,0.0,0.0,0.0,2073.9206494118603,7.09,1.565280238611111,2.854190763888889,75.0,23.4,10.0,60.0,26.5,8.0,123.54027777777776,110.0,545.8611111111111,44.28094463888889,435.8611111111111,85.9090909090909
2025-06-06 19:00:00,2.626916916666667,1.348488130555556,1.278402202777778,1173.770277777778,3999.0,0.0,2359.53715,1434.647516666667,257.2290297222222,109839.9041666667,2.991640395681738,0.99,12.7,0.47,86.31,3.9,27.68070900082875,5.0,1.03,0.49,86.27,12.7,3.9788318932413023,69.93,8.88,19.65,1.54,9.640869066792703,5.0,79.3,67.5,35.02857142857142,0.046,5.49,1.94,9.21,2.47,0.035,0.16,55.01,10.56,0.069,1.923497267759563,0.16,102.80756071230996,0.3340902505202708,1.23551786746564,0.1753099676809353,0.4341008723527924,37.71043702747557,0.0,0.0,1.5566204357301594,1.0,58.09096675815388,4.901731415600413,3.156100753240413,0.1609079744609163,0.0194123540071862,0.0809385084703991,0.3561474625030692,5.745687878433336,5.21366049132372,0.0534741007269976,0.167334100046361,0.0345658710758708,40.14205345312921,0.0,0.0,0.0,0.0,0.0,0.0,0.0,0.0,0.0,0.0,0.0,0.0,0.0,2073.9206494118603,7.0,1.630517009166667,3.049752430555555,75.0,23.4,10.0,60.0,26.5,8.0,123.7525,117.0,550.0,43.10310838888889,433.0,85.04273504273505
2025-06-06 20:00:00,2.652166844444444,1.348497216666667,1.303580861111111,1184.110833333333,3999.0,0.0,2346.712563888889,1408.299744444445,257.4183622222222,109947.4772222222,2.8884606517355094,0.99,12.7,0.47,86.31,3.9,29.83674412400888,5.0,1.03,0.49,86.27,12.7,4.288740910051555,69.93,8.88,19.65,1.54,10.391791029281585,5.0,79.3,67.5,35.02857142857142,0.046,5.49,1.94,9.21,2.47,0.035,0.16,55.01,10.56,0.069,1.923497267759563,0.16,110.81518478789188,0.3340902505202708,1.23551786746564,0.1753099676809353,0.4341008723527924,37.71043702747557,0.0,0.0,1.6778647410257244,1.0,58.09096675815388,4.901731415600413,3.156100753240413,0.1609079744609163,0.0194123540071862,0.0809385084703991,0.3561474625030692,5.745687878433336,5.21366049132372,0.0534741007269976,0.167334100046361,0.0345658710758708,43.26869580751866,0.0,0.0,0.0,0.0,0.0,0.0,0.0,0.0,0.0,0.0,0.0,0.0,0.0,2073.9206494118603,7.230833333333333,1.551388916666667,3.141227825,75.0,23.4,10.0,60.0,26.5,8.0,124.59444444444446,120.0,554.7777777777778,42.71936397222223,434.7777777777778,91.66666666666669
2025-06-06 21:00:00,2.654771022222222,1.348209675,1.306607375,1183.268888888889,3999.0,0.0,2348.853061111111,1413.426747222222,258.8538791666667,110692.365,3.00074696385382,0.99,12.7,0.47,86.31,3.9,27.341307342728133,5.0,1.03,0.49,86.27,12.7,3.9300462157563336,69.93,8.88,19.65,1.54,9.522659415923483,5.0,79.3,67.5,35.02857142857142,0.046,5.49,1.94,9.21,2.47,0.035,0.16,55.01,10.56,0.069,1.923497267759563,0.16,101.54700569654092,0.3340902505202708,1.23551786746564,0.1753099676809353,0.4341008723527924,37.71043702747557,0.0,0.0,1.5375342354126638,1.0,58.09096675815388,4.901731415600413,3.156100753240413,0.1609079744609163,0.0194123540071862,0.0809385084703991,0.3561474625030692,5.745687878433336,5.21366049132372,0.0534741007269976,0.167334100046361,0.0345658710758708,39.64985943088983,0.0,0.0,0.0,0.0,0.0,0.0,0.0,0.0,0.0,0.0,0.0,0.0,0.0,2073.9206494118603,7.173611111111111,1.581281379722222,3.218476702777778,75.0,23.4,10.0,60.0,26.5,8.0,123.29861111111111,125.0,551.9444444444445,42.96121630555555,426.94444444444446,84.0
2025-06-06 22:00:00,2.6352438,1.348307930555555,1.287041766666667,1172.689444444444,3999.0,0.0,2338.958802777778,1419.920230555555,255.2919319444444,109316.1016666667,3.0085066355739123,0.99,12.7,0.47,86.31,3.9,27.61513373901774,5.0,1.03,0.49,86.27,12.7,3.969406089043386,69.93,8.88,19.65,1.54,9.618029965629445,5.0,79.3,67.5,35.02857142857142,0.046,5.49,1.94,9.21,2.47,0.035,0.16,55.01,10.56,0.069,1.923497267759563,0.16,102.56401085563326,0.3340902505202708,1.23551786746564,0.1753099676809353,0.4341008723527924,37.71043702747557,0.0,0.0,1.552932820914718,1.0,58.09096675815388,4.901731415600413,3.156100753240413,0.1609079744609163,0.0194123540071862,0.0809385084703991,0.3561474625030692,5.745687878433336,5.21366049132372,0.0534741007269976,0.167334100046361,0.0345658710758708,40.0469574183874,0.0,0.0,0.0,0.0,0.0,0.0,0.0,0.0,0.0,0.0,0.0,0.0,0.0,2073.9206494118603,7.0,1.567980840555555,3.158637147222222,75.0,23.4,10.0,60.0,26.5,8.0,123.41027777777776,126.0,552.8611111111111,43.30817966666667,426.8611111111111,84.84126984126983
2025-06-06 23:00:00,2.638466833333333,1.348670238888889,1.289780158333333,1172.9825,3999.0,0.0,2332.800316666667,1402.211502777778,252.9880377777778,108449.6775,3.0350365446083085,0.98,12.66,0.46,86.36,3.7,30.35971176655813,6.1,1.04,0.48,86.31,12.65,4.062161202931809,69.91999999999999,8.9,19.64,1.54,10.384885543975049,5.1,79.8,70.0,35.3,0.048,5.86,1.99,9.34,2.58,0.035,0.16,54.51,10.82,0.071,1.84641638225256,0.14,106.5809478458653,0.1734548121839169,1.100948913967955,0.4421133434044544,0.4421133434044544,38.94060533528935,22.65943258292625,29.6220391487036,1.0705603145842546,1.0,57.71951401947398,5.073419313006116,3.633964260085974,0.0841700583589525,0.0158591989855651,0.0870025187581697,0.352417003918214,6.064552192144422,5.310843294336779,0.0540791382186805,0.0934318813848473,0.0295359083793166,40.72438568726349,0.0,0.0,0.0,0.0,0.0,0.0,0.0,0.0,0.0,0.0,0.0,0.0,0.0,2073.9206494118603,7.0,1.563913013611111,3.283154908333333,75.0,23.4,10.0,60.0,26.5,8.0,123.945,126.0,555.0,43.35025822222222,429.0,85.71428571428571
2025-06-07 00:00:00,2.672562130555556,1.348377844444445,1.323927111111111,1149.609722222222,4000.0,0.0,2329.060255555556,1398.236430555555,252.2047502777778,110897.725,3.086969192436177,0.98,12.66,0.46,86.36,3.7,28.99074414179383,6.1,1.04,0.48,86.31,12.65,3.8789919022432304,69.91999999999999,8.9,19.64,1.54,9.916614560182492,5.1,79.8,70.0,35.3,0.048,5.86,1.99,9.34,2.58,0.035,0.16,54.51,10.82,0.071,1.84641638225256,0.14,101.77504362188644,0.1734548121839169,1.100948913967955,0.4421133434044544,0.4421133434044544,38.94060533528935,22.65943258292625,29.6220391487036,1.022287049597672,1.0,57.71951401947398,5.073419313006116,3.633964260085974,0.0841700583589525,0.0158591989855651,0.0870025187581697,0.352417003918214,6.064552192144422,5.310843294336779,0.0540791382186805,0.0934318813848473,0.0295359083793166,38.88805845290258,0.0,0.0,0.0,0.0,0.0,0.0,0.0,0.0,0.0,0.0,0.0,0.0,0.0,2058.735607409178,7.144861111111111,1.499587671111111,3.280896338888889,75.0,23.4,10.0,60.0,26.5,8.0,120.70652777777778,128.0,542.9861111111111,43.941624,414.9861111111111,81.25
2025-06-07 01:00:00,2.662848761111111,1.348831166666667,1.313845619444444,1174.555277777778,3999.0,0.0,2322.974008333334,1396.376677777778,254.9108741666666,109905.3327777778,3.0176335433216184,0.98,12.66,0.46,86.36,3.7,30.87663506900683,6.1,1.04,0.48,86.31,12.65,4.131326081710779,69.91999999999999,8.9,19.64,1.54,10.56170505307383,5.1,79.8,70.0,35.3,0.048,5.86,1.99,9.34,2.58,0.035,0.16,54.51,10.82,0.071,1.84641638225256,0.14,108.39566123847676,0.1734548121839169,1.100948913967955,0.4421133434044544,0.4421133434044544,38.94060533528935,22.65943258292625,29.6220391487036,1.0887883391959703,1.0,57.71951401947398,5.073419313006116,3.633964260085974,0.0841700583589525,0.0158591989855651,0.0870025187581697,0.352417003918214,6.064552192144422,5.310843294336779,0.0540791382186805,0.0934318813848473,0.0295359083793166,41.41778436316408,0.0,0.0,0.0,0.0,0.0,0.0,0.0,0.0,0.0,0.0,0.0,0.0,0.0,2058.735607409178,7.291666666666667,1.469695223638889,3.136340980555555,75.0,23.4,10.0,60.0,26.5,8.0,123.78236111111111,127.0,554.8194444444445,43.67104883333333,427.81944444444446,86.53543307086615
2025-06-07 02:00:00,2.652379838888889,1.348477886111111,1.303957216666667,1171.565833333333,4000.0,0.0,2321.082827777778,1410.605802777778,255.8299244444445,110199.7530555556,3.029011283710394,0.98,12.66,0.46,86.36,3.7,30.80543194303589,6.1,1.04,0.48,86.31,12.65,4.121799028948533,69.91999999999999,8.9,19.64,1.54,10.537349212041244,5.1,79.8,70.0,35.3,0.048,5.86,1.99,9.34,2.58,0.035,0.16,54.51,10.82,0.071,1.84641638225256,0.14,108.14569520737858,0.1734548121839169,1.100948913967955,0.4421133434044544,0.4421133434044544,38.94060533528935,22.65943258292625,29.6220391487036,1.086277536671725,1.0,57.71951401947398,5.073419313006116,3.633964260085974,0.0841700583589525,0.0158591989855651,0.0870025187581697,0.352417003918214,6.064552192144422,5.310843294336779,0.0540791382186805,0.0934318813848473,0.0295359083793166,41.32227279880946,0.0,0.0,0.0,0.0,0.0,0.0,0.0,0.0,0.0,0.0,0.0,0.0,0.0,2058.735607409178,7.004166666666666,1.502018228888889,3.281523294444444,75.0,23.4,10.0,60.0,26.5,8.0,124.6075,131.0,560.0,43.9859335,429.0,86.33587786259542
2025-06-07 03:00:00,2.630569983333333,1.3482,1.2822556,1170.898333333333,3998.0,0.0,2340.051208333333,1434.937830555556,257.3174052777778,110190.4391666667,3.033999246228924,0.98,12.66,0.46,86.36,3.7,30.53622567207193,6.1,1.04,0.48,86.31,12.65,4.085778948194658,69.91999999999999,8.9,19.64,1.54,10.445264137809392,5.1,79.8,70.0,35.3,0.048,5.86,1.99,9.34,2.58,0.035,0.16,54.51,10.82,0.071,1.84641638225256,0.14,107.2006183981516,0.1734548121839169,1.100948913967955,0.4421133434044544,0.4421133434044544,38.94060533528935,22.65943258292625,29.6220391487036,1.0767846418660274,1.0,57.71951401947398,5.073419313006116,3.633964260085974,0.0841700583589525,0.0158591989855651,0.0870025187581697,0.352417003918214,6.064552192144422,5.310843294336779,0.0540791382186805,0.0934318813848473,0.0295359083793166,40.9611606745421,0.0,0.0,0.0,0.0,0.0,0.0,0.0,0.0,0.0,0.0,0.0,0.0,0.0,2058.735607409178,7.0,1.569550561944444,3.239302041666666,75.0,23.4,10.0,60.0,26.5,8.0,122.87722222222224,129.0,552.1388888888889,43.63374538888889,423.1388888888889,85.5813953488372
2025-06-07 04:00:00,2.635730077777778,1.348207825,1.287484622222222,1132.111944444444,4001.0,0.0,2324.152286111111,1416.565227777778,247.7246788888889,109194.1305555556,3.0909062213158567,0.98,12.66,0.46,86.36,3.7,29.52595787979618,6.1,1.04,0.48,86.31,12.65,3.9506040604384896,69.91999999999999,8.9,19.64,1.54,10.099690521293551,5.1,79.8,70.0,35.3,0.048,5.86,1.99,9.34,2.58,0.035,0.16,54.51,10.82,0.071,1.84641638225256,0.14,103.65396750413666,0.1734548121839169,1.100948913967955,0.4421133434044544,0.4421133434044544,38.94060533528935,22.65943258292625,29.6220391487036,1.041160041282552,1.0,57.71951401947398,5.073419313006116,3.633964260085974,0.0841700583589525,0.0158591989855651,0.0870025187581697,0.352417003918214,6.064552192144422,5.310843294336779,0.0540791382186805,0.0934318813848473,0.0295359083793166,39.60599183972539,0.0,0.0,0.0,0.0,0.0,0.0,0.0,0.0,0.0,0.0,0.0,0.0,0.0,2058.735607409178,6.718055555555556,1.529311398333333,3.2081404,75.0,23.4,10.0,60.0,26.5,8.0,123.36875,120.0,549.875,42.43052883333333,429.875,82.75
2025-06-07 05:00:00,2.635147380555555,1.348611130555555,1.286514913888889,1162.645833333333,3999.0,0.0,2345.433994444445,1431.72775,255.8483211111111,110351.8811111111,3.061022944654767,0.98,12.66,0.46,86.36,3.7,29.7438454398026,6.1,1.04,0.48,86.31,12.65,3.9797576439660687,69.91999999999999,8.9,19.64,1.54,10.174221445352428,5.1,79.8,70.0,35.3,0.048,5.86,1.99,9.34,2.58,0.035,0.16,54.51,10.82,0.071,1.84641638225256,0.14,104.41888460374123,0.1734548121839169,1.100948913967955,0.4421133434044544,0.4421133434044544,38.94060533528935,22.65943258292625,29.6220391487036,1.0488433083892383,1.0,57.71951401947398,5.073419313006116,3.633964260085974,0.0841700583589525,0.0158591989855651,0.0870025187581697,0.352417003918214,6.064552192144422,5.310843294336779,0.0540791382186805,0.0934318813848473,0.0295359083793166,39.89826526769424,0.0,0.0,0.0,0.0,0.0,0.0,0.0,0.0,0.0,0.0,0.0,0.0,0.0,2058.735607409178,7.0,1.572690063611111,3.327626636111111,75.0,23.4,10.0,60.0,26.5,8.0,122.44625,122.0,547.125,42.31174713888889,425.125,83.36065573770492
2025-06-07 06:00:00,2.65346358436214,1.348522563786008,1.30497675308642,1166.5670781893,3999.0,0.0,2357.085271604938,1415.906621399177,256.1732423868313,110738.2724279835,2.9212667435747584,0.98,12.66,0.46,86.36,3.7,32.53450783129423,6.1,1.04,0.48,86.31,12.65,4.353151192111844,69.91999999999999,8.9,19.64,1.54,11.12879933299361,5.1,79.8,70.0,35.3,0.048,5.86,1.99,9.34,2.58,0.035,0.16,54.51,10.82,0.071,1.84641638225256,0.14,114.21579720587648,0.1734548121839169,1.100948913967955,0.4421133434044544,0.4421133434044544,38.94060533528935,22.65943258292625,29.6220391487036,1.1472491309051358,1.0,57.71951401947398,5.073419313006116,3.633964260085974,0.0841700583589525,0.0158591989855651,0.0870025187581697,0.352417003918214,6.064552192144422,5.310843294336779,0.0540791382186805,0.0934318813848473,0.0295359083793166,43.641647695956685,0.0,0.0,0.0,0.0,0.0,0.0,0.0,0.0,0.0,0.0,0.0,0.0,0.0,2058.735607409178,7.0,1.470225342798354,3.275772502057613,75.0,23.4,10.0,60.0,26.5,8.0,123.325,110.0,545.0,43.62205625514404,435.0,91.1818181818182
2025-06-07 07:00:00,2.651537452282158,1.34861079253112,1.303038917012448,1169.817842323651,3999.0,0.0,2360.320817427386,1413.116012448133,255.5416402489627,110158.6278008299,2.9192684449691115,0.98,12.66,0.46,86.36,3.7,32.53837648772682,6.1,1.04,0.48,86.31,12.65,4.353668822390708,69.91999999999999,8.9,19.64,1.54,11.130122651033334,5.1,79.8,70.0,35.3,0.048,5.86,1.99,9.34,2.58,0.035,0.16,54.51,10.82,0.071,1.84641638225256,0.14,114.22937852946238,0.1734548121839169,1.100948913967955,0.4421133434044544,0.4421133434044544,38.94060533528935,22.65943258292625,29.6220391487036,1.1473855495272671,1.0,57.71951401947398,5.073419313006116,3.633964260085974,0.0841700583589525,0.0158591989855651,0.0870025187581697,0.352417003918214,6.064552192144422,5.310843294336779,0.0540791382186805,0.0934318813848473,0.0295359083793166,43.646837094916194,0.0,0.0,0.0,0.0,0.0,0.0,0.0,0.0,0.0,0.0,0.0,0.0,0.0,2058.735607409178,7.0,1.609691996680498,3.185571796680498,75.0,23.4,10.0,60.0,26.5,8.0,123.4425,109.0,545.0,42.81361203319502,436.0,91.19266055045873
2025-06-07 08:00:00,2.649868094444444,1.348609944444444,1.301179013888889,1163.381944444444,3999.0,0.0,2341.026066666666,1403.525841666667,252.8819405555556,109519.4494444444,3.017841457385265,0.99,12.58,0.47,86.43,3.9,30.655853548912248,6.1,1.04,0.48,86.31,12.65,4.10178528329515,69.82,9.07,19.6,1.51,10.48618421697246,5.1,79.8,70.0,35.3,0.048,5.98,2.01,8.58,2.52,0.028,0.16,54.08,11.31,0.075,1.891304347826087,0.14,107.62058458888713,0.1734548121839169,1.100948913967955,0.4421133434044544,0.4421133434044544,38.94060533528935,0.0,0.0,1.08100302372841,1.0,57.71951401947398,5.073419313006116,3.633964260085974,0.0841700583589525,0.0158591989855651,0.0870025187581697,0.352417003918214,6.064552192144422,5.310843294336779,0.0540791382186805,0.0934318813848473,0.0295359083793166,41.12162898968467,0.0,0.0,0.0,0.0,0.0,0.0,0.0,0.0,0.0,0.0,0.0,0.0,0.0,2058.735607409178,7.0,1.604641738888889,3.193455825,75.0,23.4,10.0,60.0,26.5,8.0,123.11180555555556,120.0,548.8472222222222,43.38278644444445,428.8472222222222,85.91666666666667
2025-06-07 09:00:00,2.619498241666667,1.348406791666667,1.271084822222222,1167.096944444444,4002.0,0.0,2340.295580555556,1435.214161111111,255.2466930555556,109348.7019444445,3.036387051631672,0.99,12.58,0.47,86.43,3.9,30.70898496734782,6.1,1.04,0.48,86.31,12.65,4.108894322678832,69.82,9.07,19.6,1.51,10.504358424405162,5.1,79.8,70.0,35.3,0.048,5.98,2.01,8.58,2.52,0.028,0.16,54.08,11.31,0.075,1.891304347826087,0.14,107.80710799796294,0.1734548121839169,1.100948913967955,0.4421133434044544,0.4421133434044544,38.94060533528935,0.0,0.0,1.0828765720832845,1.0,57.71951401947398,5.073419313006116,3.633964260085974,0.0841700583589525,0.0158591989855651,0.0870025187581697,0.352417003918214,6.064552192144422,5.310843294336779,0.0540791382186805,0.0934318813848473,0.0295359083793166,41.19289924393211,0.0,0.0,0.0,0.0,0.0,0.0,0.0,0.0,0.0,0.0,0.0,0.0,0.0,2058.735607409178,7.0,1.532957180555556,3.236738102777778,75.0,23.4,10.0,60.0,26.5,8.0,123.165,122.0,550.0,43.30277813888889,428.0,86.06557377049181
