Repository: saikumar-voptimai/evonith_bf_webapp

# Evonith BF2 — Blast Furnace Intelligence Platform

Monitoring, modelling and optimisation of **Blast Furnace 2 (BF2)** at Evonith Steel: live telemetry from InfluxDB,
manual plant reports from Neon PostgreSQL, a two-zone energy model of the furnace, blend and fuel optimisers, a
conversational assistant (FurnaceMind) and a live digital twin evaluated every hour.

The platform has three deployable parts that share one Python service layer, plus the shared data library:

| Part | Path | What it is |
|---|---|---|
| **Streamlit app** (legacy) | `src/app.py`, `src/custom_pages/` | The original 11-page dashboard; still the home of the model pages. Served under `/legacy` in production |

File: src/data/V13_df_filtered.csv (part 191 of 268)
NM3/HR.,STEAMKGS/HR.,RAFTOC,PERMEABILITYKGS/HR.,TUYEREVELOCITYM/S,HOT BLAST VOLUMENM3/HR.,O2 ENRICHMENT %,COKE_VM%,COKE_ASH%,COKE_IM%,COKE_FC%,COKE_MOIST%,COKE_CALC_MT,NUTCOKE_MOIST%,NUTCOKE_VM%,NUTCOKE_IM%,NUTCOKE_FC%,NUTCOKE_ASH%,NUTCOKE_CALC_MT,PCI_2_FC%,PCI_2_ASH%,PCI_2_VM%,PCI_2_IM%,PCI_2_CALC_MT,SINTER_SP_02_COLD_STRENGTH_AI,SINTER_SP_02_COLD_STRENGTH_TI,SINTER_SP_02_HOT_STRENGTH_RI,SINTER_SP_02_HOT_STRENGTH_RDI,SINTER_SP_02_P%,SINTER_SP_02_SIO2%,SINTER_SP_02_MGO%,SINTER_SP_02_FEO%,SINTER_SP_02_AL2O3%,SINTER_SP_02_NA2O%,SINTER_SP_02_TIO2%,SINTER_SP_02_FE(T)%,SINTER_SP_02_CAO%,SINTER_SP_02_K2O%,SINTER_SP_02_BASICITY,SINTER_SP_02_MNO%,SINTER_CALC_MT,FLUX_TM%,FLUX_SIO2%,FLUX_FE2O3%,FLUX_AL2O3%,FLUX_LOI%,FLUX_MGO%,FLUX_CAO%,FLUX_CALC_MT,GEOMIN TYPE,ORE_FE(T)%,ORE_LOI%,ORE_TM%,ORE_MGO%,ORE_NA2O%,ORE_P%,ORE_TIO2%,ORE_AL2O3%,ORE_SIO2%,ORE_MNO%,ORE_CAO%,ORE_K2O%,ORE_CALC_MT,LLOYDS_PELLET_PCT_SIO2,LLOYDS_PELLET_PCT_AL2O3,LLOYDS_PELLET_PCT_FE2O3,LLOYDS_PELLET_PCT_MGO,LLOYDS_PELLET_PCT_TIO2,LLOYDS_PELLET_PCT_NA2O,TOTAL_PELLET_CALC_MT,LLOYDS_PELLET_PCT_K2O,LLOYDS_PELLET_PCT_TM,LLOYDS_PELLET_PCT_LOI,LLOYDS_PELLET_PCT_MNO,LLOYDS_PELLET_PCT_CAO,LLOYDS_PELLET_PCT_P,DAILYPRODUCTION,CHARGES/HRS.,STOCKRODLEVEL,FURNACE TOP GAS ANALYSISH2%,COKE_DISCHARGE_TIME,WEIGHTED_COKE_ANGLE,TOTAL_COKE_PORTIONS,NON_COKE_DISCHARGE_TIME,WEIGHTED_NON_COKE_ANGLE,TOTAL_NON_COKE_PORTIONS,UNITCOST LAKHS/THM,ACTUALKG/THM.,ACT. FUEL RATEKG/THM.,FURNACETOPGASANALYSISCO2ETACO,COKE RATE KG/THM,PRODUCTIONTONNESPERHR
2025-06-07 10:00:00,2.629794372222222,1.348539377777778,1.281442216666667,1160.939166666667,4000.0,0.0,2334.440116666667,1415.050180555555,251.8075411111111,108626.5041666667,3.038959741966869,0.99,12.58,0.47,86.43,3.9,30.5919983579484,6.1,1.04,0.48,86.31,12.65,4.09324139192577,69.82,9.07,19.6,1.51,10.464341820883618,5.1,79.8,70.0,35.3,0.048,5.98,2.01,8.58,2.52,0.028,0.16,54.08,11.31,0.075,1.891304347826087,0.14,107.3964142532088,0.1734548121839169,1.100948913967955,0.4421133434044544,0.4421133434044544,38.94060533528935,0.0,0.0,1.0787513279991576,1.0,57.71951401947398,5.073419313006116,3.633964260085974,0.0841700583589525,0.0158591989855651,0.0870025187581697,0.352417003918214,6.064552192144422,5.310843294336779,0.0540791382186805,0.0934318813848473,0.0295359083793166,41.03597391347904,0.0,0.0,0.0,0.0,0.0,0.0,0.0,0.0,0.0,0.0,0.0,0.0,0.0,2058.735607409178,6.99125,1.404509095833333,3.263438808333333,75.0,23.4,10.0,60.0,26.5,8.0,123.165,122.0,550.0,43.10600583333333,428.0,85.73770491803279
2025-06-07 11:00:00,2.613542441666667,1.348421261111111,1.264975455555555,1154.9525,3999.0,0.0,2349.452905555555,1443.092558333333,253.7930194444444,109391.23,3.049028903904697,0.99,12.58,0.47,86.43,3.9,30.23650025610964,6.1,1.04,0.48,86.31,12.65,4.0456753739046105,69.82,9.07,19.6,1.51,10.342739642078929,5.1,79.8,70.0,35.3,0.048,5.98,2.01,8.58,2.52,0.028,0.16,54.08,11.31,0.075,1.891304347826087,0.14,106.14840093402054,0.1734548121839169,1.100948913967955,0.4421133434044544,0.4421133434044544,38.94060533528935,0.0,0.0,1.066215564726272,1.0,57.71951401947398,5.073419313006116,3.633964260085974,0.0841700583589525,0.0158591989855651,0.0870025187581697,0.352417003918214,6.064552192144422,5.310843294336779,0.0540791382186805,0.0934318813848473,0.0295359083793166,40.559110301541885,0.0,0.0,0.0,0.0,0.0,0.0,0.0,0.0,0.0,0.0,0.0,0.0,0.0,2058.735607409178,6.784166666666668,1.505191476388889,3.184252833333334,75.0,23.4,10.0,60.0,26.5,8.0,122.77972222222223,116.0,545.6388888888889,43.82247405555555,429.6388888888889,84.74137931034483
2025-06-07 12:00:00,2.659541316666667,1.348235580555555,1.311272969444444,1169.361388888889,3999.0,0.0,2354.520980555556,1394.712672222222,253.5048216666667,109651.6266666667,3.004472674455396,0.99,12.58,0.47,86.43,3.9,30.540444936857124,6.1,1.04,0.48,86.31,12.65,4.086343490237979,69.82,9.07,19.6,1.51,10.446707385433443,5.1,79.8,70.0,35.3,0.048,5.98,2.01,8.58,2.52,0.028,0.16,54.08,11.31,0.075,1.891304347826087,0.14,107.21543056907986,0.1734548121839169,1.100948913967955,0.4421133434044544,0.4421133434044544,38.94060533528935,0.0,0.0,1.0769334238264914,1.0,57.71951401947398,5.073419313006116,3.633964260085974,0.0841700583589525,0.0158591989855651,0.0870025187581697,0.352417003918214,6.064552192144422,5.310843294336779,0.0540791382186805,0.0934318813848473,0.0295359083793166,40.96682037802513,0.0,0.0,0.0,0.0,0.0,0.0,0.0,0.0,0.0,0.0,0.0,0.0,0.0,2058.735607409178,7.0,1.536940619722222,3.274225147222222,75.0,23.4,10.0,60.0,26.5,8.0,122.385,118.0,545.0,43.06476441666666,427.0,85.59322033898304
2025-06-07 13:00:00,2.645158094444444,1.348284991666667,1.296814633333333,1168.426944444444,4000.0,0.0,2354.680813888889,1417.648680555556,255.5815855555556,110108.0811111111,3.012338062001487,0.99,12.58,0.47,86.43,3.9,30.57068300115105,6.1,1.04,0.48,86.31,12.65,4.090389374881779,69.82,9.07,19.6,1.51,10.45705066007249,5.1,79.8,70.0,35.3,0.048,5.98,2.01,8.58,2.52,0.028,0.16,54.08,11.31,0.075,1.891304347826087,0.14,107.3215844607324,0.1734548121839169,1.100948913967955,0.4421133434044544,0.4421133434044544,38.94060533528935,0.0,0.0,1.0779996945431514,1.0,57.71951401947398,5.073419313006116,3.633964260085974,0.0841700583589525,0.0158591989855651,0.0870025187581697,0.352417003918214,6.064552192144422,5.310843294336779,0.0540791382186805,0.0934318813848473,0.0295359083793166,41.00738158632021,0.0,0.0,0.0,0.0,0.0,0.0,0.0,0.0,0.0,0.0,0.0,0.0,0.0,2058.735607409178,7.0,1.565803466666667,3.224577219444444,75.0,23.4,10.0,60.0,26.5,8.0,122.385,118.0,545.0,42.81127047222223,427.0,85.67796610169492
2025-06-07 14:00:00,2.636839236111111,1.348658783333333,1.288039830555556,1172.358333333333,4000.0,0.0,2352.347222222222,1427.800725,257.14769,110201.0766666667,3.024726586702456,0.99,12.58,0.47,86.43,3.9,30.449730743975373,6.1,1.04,0.48,86.31,12.65,4.07420583630658,69.82,9.07,19.6,1.51,10.415677561516318,5.1,79.8,70.0,35.3,0.048,5.98,2.01,8.58,2.52,0.028,0.16,54.08,11.31,0.075,1.891304347826087,0.14,106.8969688941222,0.1734548121839169,1.100948913967955,0.4421133434044544,0.4421133434044544,38.94060533528935,0.0,0.0,1.073734611676512,1.0,57.71951401947398,5.073419313006116,3.633964260085974,0.0841700583589525,0.0158591989855651,0.0870025187581697,0.352417003918214,6.064552192144422,5.310843294336779,0.0540791382186805,0.0934318813848473,0.0295359083793166,40.84513675313991,0.0,0.0,0.0,0.0,0.0,0.0,0.0,0.0,0.0,0.0,0.0,0.0,0.0,2058.735607409178,7.0,1.823577344444445,3.195143719444445,75.0,23.4,10.0,60.0,26.5,8.0,123.18361111111112,118.0,548.1944444444445,42.94529736111111,430.19444444444446,85.33898305084746
2025-06-07 15:00:00,2.646882147222222,1.348168677777778,1.298672738888889,1176.994166666667,4000.0,0.0,2351.919272222222,1408.258533333333,255.7635125,109572.8661111111,2.9843022873818947,0.99,12.58,0.47,86.43,3.9,31.266158479911155,6.1,1.04,0.48,86.31,12.65,4.183444721689179,69.82,9.07,19.6,1.51,10.694945976770478,5.1,79.8,70.0,35.3,0.048,5.98,2.01,8.58,2.52,0.028,0.16,54.08,11.31,0.075,1.891304347826087,0.14,109.76312396874116,0.1734548121839169,1.100948913967955,0.4421133434044544,0.4421133434044544,38.94060533528935,0.0,0.0,1.102523921026329,1.0,57.71951401947398,5.073419313006116,3.633964260085974,0.0841700583589525,0.0158591989855651,0.0870025187581697,0.352417003918214,6.064552192144422,5.310843294336779,0.0540791382186805,0.0934318813848473,0.0295359083793166,41.94028937710692,0.0,0.0,0.0,0.0,0.0,0.0,0.0,0.0,0.0,0.0,0.0,0.0,0.0,2058.735607409178,7.0,1.622398296666667,3.217327402777778,75.0,23.4,10.0,60.0,26.5,8.0,123.56902777777778,118.0,549.7361111111111,43.21791241666666,431.7361111111111,87.62711864406779
2025-06-07 16:00:00,2.601015922222222,1.348896877777778,1.252226323333333,1180.131111111111,4000.0,0.0,2327.16515,1445.226252777778,256.7064377777778,108384.4880555556,3.0006327220703284,0.98,12.68,0.46,86.34,4.4,32.05573481475394,5.4,1.03,0.49,86.26,12.71,4.289090861508084,69.83999999999999,9.01,19.7,1.45,10.965029564145173,5.1,79.8,70.0,35.3,0.047,5.82,1.98,8.89,2.42,0.033,0.16,54.4,11.15,0.075,1.915807560137457,0.13,112.53501438757266,0.1734548121839169,1.092765316758677,0.1821275527931127,0.3295641431494421,39.13140562869166,22.98,29.58,1.130366381979752,1.0,57.81249674145206,4.960247620399561,3.174000900754836,0.1139027392327282,0.0201083844598077,0.0888294393547103,0.3682306617178388,5.572596357310468,5.702986410745869,0.0726127889643561,0.1839481993028642,0.0288236317537793,42.99942364810791,0.0,0.0,0.0,0.0,0.0,0.0,0.0,0.0,0.0,0.0,0.0,0.0,0.0,2058.735607409178,7.153333333333334,1.433557617777778,3.377049566666666,75.0,23.4,10.0,60.0,26.5,8.0,123.96458333333334,125.0,554.6083333333333,43.208948,429.60833333333335,89.84
2025-06-07 17:00:00,2.618236341666667,1.348431522222222,1.269703169444445,1172.641666666667,4000.0,0.0,2326.134294444445,1424.596055555555,254.2111313888889,108360.7722222222,3.0330220396478973,0.98,12.68,0.46,86.34,4.4,31.07330153441451,5.4,1.03,0.49,86.26,12.71,4.157640260575179,69.83999999999999,9.01,19.7,1.45,10.628977059781304,5.1,79.8,70.0,35.3,0.047,5.82,1.98,8.89,2.42,0.033,0.16,54.4,11.15,0.075,1.915807560137457,0.13,109.08607946292564,0.1734548121839169,1.092765316758677,0.1821275527931127,0.3295641431494421,39.13140562869166,22.98,29.58,1.0957232967704666,1.0,57.81249674145206,4.960247620399561,3.174000900754836,0.1139027392327282,0.0201083844598077,0.0888294393547103,0.3682306617178388,5.572596357310468,5.702986410745869,0.0726127889643561,0.1839481993028642,0.0288236317537793,41.681591906878495,0.0,0.0,0.0,0.0,0.0,0.0,0.0,0.0,0.0,0.0,0.0,0.0,0.0,2058.735607409178,7.052222222222222,1.459635420861111,3.167526713888889,75.0,23.4,10.0,60.0,26.5,8.0,123.20041666666668,127.0,552.4916666666667,44.16473547222223,425.4916666666667,87.08661417322834
2025-06-07 18:00:00,2.655144744444445,1.348257286111111,1.306773561111111,1163.506666666667,4000.0,0.0,2333.265522222222,1398.487238888889,252.5889219444445,109479.9166666667,3.0515328691076427,0.98,12.68,0.46,86.34,4.4,29.97196932813147,5.4,1.03,0.49,86.26,12.71,4.010280858934539,69.83999999999999,9.01,19.7,1.45,10.252253822219435,5.1,79.8,70.0,35.3,0.047,5.82,1.98,8.89,2.42,0.033,0.16,54.4,11.15,0.075,1.915807560137457,0.13,105.21973740601184,0.1734548121839169,1.092765316758677,0.1821275527931127,0.3295641431494421,39.13140562869166,22.98,29.58,1.0568875343532855,1.0,57.81249674145206,4.960247620399561,3.174000900754836,0.1139027392327282,0.0201083844598077,0.0888294393547103,0.3682306617178388,5.572596357310468,5.702986410745869,0.0726127889643561,0.1839481993028642,0.0288236317537793,40.20426966207774,0.0,0.0,0.0,0.0,0.0,0.0,0.0,0.0,0.0,0.0,0.0,0.0,0.0,2058.735607409178,6.928055555555555,1.479164286944445,3.296481152777778,75.0,23.4,10.0,60.0,26.5,8.0,122.62083333333334,125.0,549.2333333333333,44.170675,424.23333333333335,84.0
2025-06-07 19:00:00,2.659203857938718,1.348621033426184,1.310560325905292,1162.477994428969,4000.0,0.0,2339.042222841226,1413.098824512535,255.4001509749304,110895.7186629526,3.0307171518059297,0.98,12.68,0.46,86.34,4.4,30.28596138775951,5.4,1.03,0.49,86.26,12.71,4.052293325075759,69.83999999999999,9.01,19.7,1.45,10.359658386071258,5.1,79.8,70.0,35.3,0.047,5.82,1.98,8.89,2.42,0.033,0.16,54.4,11.15,0.075,1.915807560137457,0.13,106.32203941693196,0.1734548121839169,1.092765316758677,0.1821275527931127,0.3295641431494421,39.13140562869166,22.98,29.58,1.0679596894750818,1.0,57.81249674145206,4.960247620399561,3.174000900754836,0.1139027392327282,0.0201083844598077,0.0888294393547103,0.3682306617178388,5.572596357310468,5.702986410745869,0.0726127889643561,0.1839481993028642,0.0288236317537793,40.625457249013785,0.0,0.0,0.0,0.0,0.0,0.0,0.0,0.0,0.0,0.0,0.0,0.0,0.0,2058.735607409178,6.912813370473538,1.585978633147632,3.272585576601672,75.0,23.4,10.0,60.0,26.5,8.0,122.24843314763233,125.0,547.7437325905292,43.66425208913649,422.7437325905293,84.88
2025-06-07 20:00:00,2.665553402777778,1.348434458333333,1.317066458333333,1167.973611111111,4000.0,0.0,2339.819611111111,1420.023438888889,258.6050355555556,112058.9008333333,3.0310468471527328,0.98,12.68,0.46,86.34,4.4,30.17178245698568,5.4,1.03,0.49,86.26,12.71,4.0370160646607705,69.83999999999999,9.01,19.7,1.45,10.320602181034234,5.1,79.8,70.0,35.3,0.047,5.82,1.98,8.89,2.42,0.033,0.16,54.4,11.15,0.075,1.915807560137457,0.13,105.92120232205193,0.1734548121839169,1.092765316758677,0.1821275527931127,0.3295641431494421,39.13140562869166,22.98,29.58,1.0639334512489742,1.0,57.81249674145206,4.960247620399561,3.174000900754836,0.1139027392327282,0.0201083844598077,0.0888294393547103,0.3682306617178388,5.572596357310468,5.702986410745869,0.0726127889643561,0.1839481993028642,0.0288236317537793,40.47229812649159,0.0,0.0,0.0,0.0,0.0,0.0,0.0,0.0,0.0,0.0,0.0,0.0,0.0,2058.735607409178,6.903611111111112,1.66474735,3.327835655555555,75.0,23.4,10.0,60.0,26.5,8.0,122.8125,125.0,550.0,43.47695461111111,425.0,84.56
2025-06-07 21:00:00,2.670681358333333,1.348410961111111,1.322389522222222,1108.0325,4000.0,0.0,2293.599636111111,1336.509008333333,233.8801452777778,105804.9361666667,3.073932339326745,0.98,12.68,0.46,86.34,4.4,30.0861482589053,5.4,1.03,0.49,86.26,12.71,4.025558119349529,69.83999999999999,9.01,19.7,1.45,10.291310027256465,5.1,79.8,70.0,35.3,0.047,5.82,1.98,8.89,2.42,0.033,0.16,54.4,11.15,0.075,1.915807560137457,0.13,105.62057450089186,0.1734548121839169,1.092765316758677,0.1821275527931127,0.3295641431494421,39.13140562869166,22.98,29.58,1.0609137725793931,1.0,57.81249674145206,4.960247620399561,3.174000900754836,0.1139027392327282,0.0201083844598077,0.0888294393547103,0.3682306617178388,5.572596357310468,5.702986410745869,0.0726127889643561,0.1839481993028642,0.0288236317537793,40.35742878459994,0.0,0.0,0.0,0.0,0.0,0.0,0.0,0.0,0.0,0.0,0.0,0.0,0.0,2058.735607409178,6.74388888888889,1.761598201111111,3.284545430555556,75.0,23.4,10.0,60.0,26.5,8.0,122.48194444444444,125.0,548.6777777777778,43.55468938888889,423.6777777777778,84.32
2025-06-07 22:00:00,2.642449463888889,1.348511025,1.293811616666667,1143.9975,3998.0,0.0,2315.638702777778,1425.980158333333,252.3376894444444,110516.7558333333,3.0632242844717257,0.98,12.68,0.46,86.34,4.4,30.21550573801613,5.4,1.03,0.49,86.26,12.71,4.042866285414923,69.83999999999999,9.01,19.7,1.45,10.335558227804365,5.1,79.8,70.0,35.3,0.047,5.82,1.98,8.89,2.42,0.033,0.16,54.4,11.15,0.075,1.915807560137457,0.13,106.07469747941668,0.1734548121839169,1.092765316758677,0.1821275527931127,0.3295641431494421,39.13140562869166,22.98,29.58,1.0654752448554003,1.0,57.81249674145206,4.960247620399561,3.174000900754836,0.1139027392327282,0.0201083844598077,0.0888294393547103,0.3682306617178388,5.572596357310468,5.702986410745869,0.0726127889643561,0.1839481993028642,0.0288236317537793,40.53094834602886,0.0,0.0,0.0,0.0,0.0,0.0,0.0,0.0,0.0,0.0,0.0,0.0,0.0,2058.735607409178,6.95888888888889,1.568183380833333,3.380160091666667,75.0,23.4,10.0,60.0,26.5,8.0,122.695,126.0,550.0,43.87138713888889,424.0,84.68253968253968
2025-06-07 23:00:00,2.656515186111111,1.348684036111111,1.307872522222222,1151.599444444444,3999.0,0.0,2322.413675,1413.324533333333,253.3032711111111,110766.3141666667,3.052927305190126,0.99,12.56,0.47,86.45,4.0,32.39114077592492,5.4,1.03,0.49,86.26,12.71,4.135537778313575,69.79,9.04,19.55,1.62,10.573051110430296,5.1,79.0,70.0,35.125,0.049,5.84,2.1,8.59,2.57,0.03,0.16,54.27,11.04,0.077,1.89041095890411,0.14,101.9374505617561,0.1734548121839169,1.092765316758677,0.1821275527931127,0.3295641431494421,39.13140562869166,0.0,0.0,1.1268592584938537,1.0,57.81249674145206,4.960247620399561,3.174000900754836,0.1139027392327282,0.0201083844598077,0.0888294393547103,0.3682306617178388,5.572596357310468,5.702986410745869,0.0726127889643561,0.1839481993028642,0.0288236317537793,39.95741856748014,0.0,0.0,0.0,0.0,0.0,0.0,0.0,0.0,0.0,0.0,0.0,0.0,0.0,2058.735607409178,6.994722222222222,1.5182894625,3.303988222222222,75.0,23.4,10.0,60.0,26.5,8.0,122.61458333333334,125.0,549.2083333333334,43.94238877777778,424.20833333333337,84.48
2025-06-08 00:00:00,2.656133397222222,1.348799841666667,1.307361277777778,1172.052222222222,4000.0,0.0,2350.866055555556,1412.653230555556,256.7090233333333,110665.2797222222,2.9850532277801003,0.99,12.56,0.47,86.45,4.0,34.287651730413664,5.4,1.03,0.49,86.26,12.71,4.377674748836798,69.79,9.04,19.55,1.62,11.192106406815665,5.1,79.0,70.0,35.125,0.049,5.84,2.1,8.59,2.57,0.03,0.16,54.27,11.04,0.077,1.89041095890411,0.14,107.90591869939934,0.1734548121839169,1.092765316758677,0.1821275527931127,0.3295641431494421,39.13140562869166,0.0,0.0,1.1928372042131683,1.0,57.81249674145206,4.960247620399561,3.174000900754836,0.1139027392327282,0.0201083844598077,0.0888294393547103,0.3682306617178388,5.572596357310468,5.702986410745869,0.0726127889643561,0.1839481993028642,0.0288236317537793,42.29693734363396,0.0,0.0,0.0,0.0,0.0,0.0,0.0,0.0,0.0,0.0,0.0,0.0,0.0,2010.5515305826093,6.673611111111111,1.594058685833333,3.502387127777777,75.0,23.4,10.0,60.0,26.5,8.0,123.4,120.0,550.0,43.46820791666667,430.0,87.33333333333333
2025-06-08 01:00:00,2.672208552777778,1.348485144444445,1.323859405555555,1156.491666666667,4001.0,0.0,2365.328447222222,1405.2191,254.4735825,111339.9625,3.0449801115634,0.99,12.56,0.47,86.45,4.0,32.15960962168902,5.4,1.03,0.49,86.26,12.71,4.105977046204047,69.79,9.04,19.55,1.62,10.49747517612382,5.1,79.0,70.0,35.125,0.049,5.84,2.1,8.59,2.57,0.03,0.16,54.27,11.04,0.077,1.89041095890411,0.14,101.2088039311326,0.1734548121839169,1.092765316758677,0.1821275527931127,0.3295641431494421,39.13140562869166,0.0,0.0,1.1188044935633634,1.0,57.81249674145206,4.960247620399561,3.174000900754836,0.1139027392327282,0.0201083844598077,0.0888294393547103,0.3682306617178388,5.572596357310468,5.702986410745869,0.0726127889643561,0.1839481993028642,0.0288236317537793,39.6718038277828,0.0,0.0,0.0,0.0,0.0,0.0,0.0,0.0,0.0,0.0,0.0,0.0,0.0,2010.5515305826093,6.576388888888889,1.566883727222222,3.116833877777777,75.0,23.4,10.0,60.0,26.5,8.0,121.4875,115.0,540.0,43.28543230555555,425.0,81.91304347826087
2025-06-08 02:00:00,2.674310308333333,1.348192769444444,1.326089588888889,1156.701111111111,3999.0,0.0,2338.845575,1400.420591666667,254.1338622222222,111266.25,3.023346521189941,0.99,12.56,0.47,86.45,4.0,33.27341775747203,5.4,1.03,0.49,86.26,12.71,4.248182461418916,69.79,9.04,19.55,1.62,10.861042190583522,5.1,79.0,70.0,35.125,0.049,5.84,2.1,8.59,2.57,0.03,0.16,54.27,11.04,0.077,1.89041095890411,0.14,104.71404515008504,0.1734548121839169,1.092765316758677,0.1821275527931127,0.3295641431494421,39.13140562869166,0.0,0.0,1.1575528975999925,1.0,57.81249674145206,4.960247620399561,3.174000900754836,0.1139027392327282,0.0201083844598077,0.0888294393547103,0.3682306617178388,5.572596357310468,5.702986410745869,0.0726127889643561,0.1839481993028642,0.0288236317537793,41.04578747946158,0.0,0.0,0.0,0.0,0.0,0.0,0.0,0.0,0.0,0.0,0.0,0.0,0.0,2010.5515305826093,6.994444444444444,1.505562839166667,3.259878125,75.0,23.4,10.0,60.0,26.5,8.0,121.79930555555556,120.0,543.5972222222222,44.17588727777778,423.5972222222222,84.75
2025-06-08 03:00:00,2.670259391666666,1.348284394444444,1.322064375,1153.565555555555,4000.0,0.0,2333.362288888889,1404.4085,253.7718733333333,111261.3019444445,3.02779529218001,0.99,12.56,0.47,86.45,4.0,33.37156943227284,5.4,1.03,0.49,86.26,12.71,4.260713973104518,69.79,9.04,19.55,1.62,10.893080663122117,5.1,79.0,70.0,35.125,0.049,5.84,2.1,8.59,2.57,0.03,0.16,54.27,11.04,0.077,1.89041095890411,0.14,105.02293613872835,0.1734548121839169,1.092765316758677,0.1821275527931127,0.3295641431494421,39.13140562869166,0.0,0.0,1.160967507917397,1.0,57.81249674145206,4.960247620399561,3.174000900754836,0.1139027392327282,0.0201083844598077,0.0888294393547103,0.3682306617178388,5.572596357310468,5.702986410745869,0.0726127889643561,0.1839481993028642,0.0288236317537793,41.16686649857503,0.0,0.0,0.0,0.0,0.0,0.0,0.0,0.0,0.0,0.0,0.0,0.0,0.0,2010.5515305826093,7.0,1.702961055555555,3.308199891666667,75.0,23.4,10.0,60.0,26.5,8.0,122.05694444444444,120.0,544.6277777777777,44.06876869444444,424.62777777777774,85.0
2025-06-08 04:00:00,2.666682688888889,1.348602683333333,1.318010855555555,1169.643055555556,3999.0,0.0,2336.292763888889,1416.702680555556,258.2212880555556,111810.7991666667,2.952246934776872,0.99,12.56,0.47,86.45,4.0,35.302683684451225,5.4,1.03,0.49,86.26,12.71,4.507268918463508,69.79,9.04,19.55,1.62,11.5234310984343,5.1,79.0,70.0,35.125,0.049,5.84,2.1,8.59,2.57,0.03,0.16,54.27,11.04,0.077,1.89041095890411,0.14,111.1003035575644,0.1734548121839169,1.092765316758677,0.1821275527931127,0.3295641431494421,39.13140562869166,0.0,0.0,1.2281492718858351,1.0,57.81249674145206,4.960247620399561,3.174000900754836,0.1139027392327282,0.0201083844598077,0.0888294393547103,0.3682306617178388,5.572596357310468,5.702986410745869,0.0726127889643561,0.1839481993028642,0.0288236317537793,43.54907159007555,0.0,0.0,0.0,0.0,0.0,0.0,0.0,0.0,0.0,0.0,0.0,0.0,0.0,2010.5515305826093,7.068333333333333,1.611899649444445,3.472342775,75.0,23.4,10.0,60.0,26.5,8.0,122.5475,123.0,548.0,43.48910705555556,425.0,89.91869918699187
2025-06-08 05:00:00,2.683762458333333,1.348813072222222,1.335041013888889,1166.148333333333,4000.0,0.0,2321.463183333333,1401.042566666667,256.9701263888889,112059.3422222222,2.951833661248173,0.99,12.56,0.47,86.45,4.0,35.43036065980186,5.4,1.03,0.49,86.26,12.71,4.523570071875672,69.79,9.04,19.55,1.62,11.565107160273124,5.1,79.0,70.0,35.125,0.049,5.84,2.1,8.59,2.57,0.03,0.16,54.27,11.04,0.077,1.89041095890411,0.14,111.5021129736858,0.1734548121839169,1.092765316758677,0.1821275527931127,0.3295641431494421,39.13140562869166,0.0,0.0,1.2325910414044097,1.0,57.81249674145206,4.960247620399561,3.174000900754836,0.1139027392327282,0.0201083844598077,0.0888294393547103,0.3682306617178388,5.572596357310468,5.702986410745869,0.0726127889643561,0.1839481993028642,0.0288236317537793,43.70657275314996,0.0,0.0,0.0,0.0,0.0,0.0,0.0,0.0,0.0,0.0,0.0,0.0,0.0,2010.5515305826093,7.357500000000001,1.5176311875,3.548329791666667,75.0,23.4,10.0,60.0,26.5,8.0,122.5475,123.0,548.0,42.93768091666666,425.0,90.2439024390244
2025-06-08 06:00:00,2.668804466942149,1.348042739669421,1.320792194214876,1179.52479338843,4000.0,0.0,2325.486045454546,1404.489128099174,258.4055243801653,111217.7132231405,3.0306407788241003,0.99,12.56,0.47,86.45,4.0,33.5044062853867,5.4,1.03,0.49,86.26,12.71,4.277673913731648,69.79,9.04,19.55,1.62,10.936441001896153,5.1,79.0,70.0,35.125,0.049,5.84,2.1,8.59,2.57,0.03,0.16,54.27,11.04,0.077,1.89041095890411,0.14,105.44098409328323,0.1734548121839169,1.092765316758677,0.1821275527931127,0.3295641431494421,39.13140562869166,0.0,0.0,1.1655887850386957,1.0,57.81249674145206,4.960247620399561,3.174000900754836,0.1139027392327282,0.0201083844598077,0.0888294393547103,0.3682306617178388,5.572596357310468,5.702986410745869,0.0726127889643561,0.1839481993028642,0.0288236317537793,41.330732840232336,0.0,0.0,0.0,0.0,0.0,0.0,0.0,0.0,0.0,0.0,0.0,0.0,0.0,2010.5515305826093,7.5,1.491624353305785,3.549330876033058,75.0,23.4,10.0,60.0,26.5,8.0,121.3725,133.0,548.0,44.20855247933884,415.0,85.33834586466165
2025-06-08 07:00:00,2.655505703703704,1.348669004115226,1.306772115226337,1178.398353909465,4000.0,0.0,2339.197407407407,1406.864629629629,256.5138407407407,110077.4769547325,3.031374094926321,0.99,12.56,0.47,86.45,4.0,33.37156943227284,5.4,1.03,0.49,86.26,12.71,4.260713973104518,69.79,9.04,19.55,1.62,10.893080663122117,5.1,79.0,70.0,35.125,0.049,5.84,2.1,8.59,2.57,0.03,0.16,54.27,11.04,0.077,1.89041095890411,0.14,105.02293613872835,0.1734548121839169,1.092765316758677,0.1821275527931127,0.3295641431494421,39.13140562869166,0.0,0.0,1.160967507917397,1.0,57.81249674145206,4.960247620399561,3.174000900754836,0.1139027392327282,0.0201083844598077,0.0888294393547103,0.3682306617178388,5.572596357310468,5.702986410745869,0.0726127889643561,0.1839481993028642,0.0288236317537793,41.16686649857503,0.0,0.0,0.0,0.0,0.0,0.0,0.0,0.0,0.0,0.0,0.0,0.0,0.0,2010.5515305826093,7.0,1.460598159259259,3.451479341563786,75.0,23.4,10.0,60.0,26.5,8.0,122.04166666666666,130.0,549.2666666666667,44.1846755144033,419.26666666666665,85.0
2025-06-08 08:00:00,2.652910347222222,1.348439947222222,1.304573305555556,1170.457777777778,4000.0,0.0,2330.770038888889,1407.764522222222,255.3203755555556,110128.9255555556,3.040381731223241,0.99,12.6,0.46,86.41,4.1,33.37156943227284,5.6,1.02,0.5,85.74,12.74,4.260713973104518,69.83000000000001,8.93,19.78,1.46,10.893080663122117,5.1,79.0,70.0,34.95,0.046,5.7,2.1,9.16,2.54,0.029,0.15,54.49,10.92,0.079,1.91578947368421,0.12,105.02293613872835,0.2,0.9894233734196732,0.179895158803577,0.3298077911398911,44.86,23.23345975948196,29.91536560797616,1.160967507917397,1.0,57.96884096364026,4.926073990296684,3.582741957890538,0.0818492368687467,0.0241306405811614,0.0785731606431978,0.333628881408767,5.369450815147637,5.905687059029383,0.0680007575161338,0.1120315290506934,0.0461725804210946,41.16686649857503,0.0,0.0,0.0,0.0,0.0,0.0,0.0,0.0,0.0,0.0,0.0,0.0,0.0,2010.5515305826093,7.0,1.504482551666667,3.391147427777777,75.0,23.4,10.0,60.0,26.5,8.0,122.71,128.0,551.0,44.11784183333333,423.0,85.0
2025-06-08 09:00:00,2.663218480555555,1.348202416666667,1.315105297222222,1168.611666666667,4000.0,0.0,2323.428855555556,1386.537083333333,252.3983741666667,109289.5886111111,3.0473106105535672,0.99,12.6,0.46,86.41,4.1,33.20673455856157,5.6,1.02,0.5,85.74,12.74,4.239668686304271,69.83000000000001,8.93,19.78,1.46,10.83927559473669,5.1,79.0,70.0,34.95,0.046,5.7,2.1,9.16,2.54,0.029,0.15,54.49,10.92,0.079,1.91578947368421,0.12,104.50418791352584,0.2,0.9894233734196732,0.179895158803577,0.3298077911398911,44.86,23.23345975948196,29.91536560797616,1.1552330478423667,1.0,57.96884096364026,4.926073990296684,3.582741957890538,0.0818492368687467,0.0241306405811614,0.0785731606431978,0.333628881408767,5.369450815147637,5.905687059029383,0.0680007575161338,0.1120315290506934,0.0461725804210946,40.96352768785015,0.0,0.0,0.0,0.0,0.0,0.0,0.0,0.0,0.0,0.0,0.0,0.0,0.0,2010.5515305826093,7.0,1.478286565833333,3.389129975,75.0,23.4,10.0,60.0,26.5,8.0,122.85055555555554,131.0,552.9722222222222,44.10375102777778,421.9722222222222,84.58015267175573
2025-06-08 10:00:00,2.657760969444444,1.348408616666667,1.309188652777778,1166.482777777778,4000.0,0.0,2321.569677777778,1401.528530555556,253.8457141666667,109967.2613888889,3.050702132595402,0.99,12.6,0.46,86.41,4.1,33.25259770524156,5.6,1.02,0.5,85.74,12.74,4.245524261970456,69.83000000000001,8.93,19.78,1.46,10.854246150954124,5.1,79.0,70.0,34.95,0.046,5.7,2.1,9.16,2.54,0.029,0.15,54.49,10.92,0.079,1.91578947368421,0.12,104.64852281916072,0.2,0.9894233734196732,0.179895158803577,0.3298077911398911,44.86,23.23345975948196,29.91536560797616,1.1568285863205432,1.0,57.96884096364026,4.926073990296684,3.582741957890538,0.0818492368687467,0.0241306405811614,0.0785731606431978,0.333628881408767,5.369450815147637,5.905687059029383,0.0680007575161338,0.1120315290506934,0.0461725804210946,41.02010405116479,0.0,0.0,0.0,0.0,0.0,0.0,0.0,0.0,0.0,0.0,0.0,0.0,0.0,2010.5515305826093,7.0,1.458639557222222,3.449106225,75.0,23.4,10.0,60.0,26.5,8.0,122.8177777777778,132.0,553.3111111111111,44.30886052777778,421.31111111111113,84.6969696969697
2025-06-08 11:00:00,2.652263286111111,1.348499602777778,1.303710641666667,1175.042777777778,4000.0,0.0,2314.426444444444,1394.278697222222,253.5395636111111,108999.4552777778,3.056416823000146,0.99,12.6,0.46,86.41,4.1,33.35724072062308,5.6,1.02,0.5,85.74,12.74,4.258884555340196,69.83000000000001,8.93,19.78,1.46,10.88840351384641,5.1,79.0,70.0,34.95,0.046,5.7,2.1,9.16,2.54,0.029,0.15,54.49,10.92,0.079,1.91578947368421,0.12,104.97784256374392,0.2,0.9894233734196732,0.179895158803577,0.3298077911398911,44.86,23.23345975948196,29.91536560797616,1.1604690246593814,1.0,57.96884096364026,4.926073990296684,3.582741957890538,0.0818492368687467,0.0241306405811614,0.0785731606431978,0.333628881408767,5.369450815147637,5.905687059029383,0.0680007575161338,0.1120315290506934,0.0461725804210946,41.149190729361386,0.0,0.0,0.0,0.0,0.0,0.0,0.0,0.0,0.0,0.0,0.0,0.0,0.0,2010.5515305826093,7.161666666666666,1.500651056916667,3.441333883333333,75.0,23.4,10.0,60.0,26.5,8.0,122.84277777777778,137.0,555.7611111111111,45.11898863888889,418.7611111111111,84.96350364963503
2025-06-08 12:00:00,2.638261861111111,1.348535166666667,1.289773563888889,1176.093888888889,4000.0,0.0,2309.138816666667,1406.317166666667,254.0587927777778,108681.9352777778,3.078567752026176,0.99,12.6,0.46,86.41,4.1,33.11917941135649,5.6,1.02,0.5,85.74,12.74,4.228490085912971,69.83000000000001,8.93,19.78,1.46,10.810696019451443,5.1,79.0,70.0,34.95,0.046,5.7,2.1,9.16,2.54,0.029,0.15,54.49,10.92,0.079,1.91578947368421,0.12,104.22864502507412,0.2,0.9894233734196732,0.179895158803577,0.3298077911398911,44.86,23.23345975948196,29.91536560797616,1.152187081386929,1.0,57.96884096364026,4.926073990296684,3.582741957890538,0.0818492368687467,0.0241306405811614,0.0785731606431978,0.333628881408767,5.369450815147637,5.905687059029383,0.0680007575161338,0.1120315290506934,0.0461725804210946,40.85552044942615,0.0,0.0,0.0,0.0,0.0,0.0,0.0,0.0,0.0,0.0,0.0,0.0,0.0,2010.5515305826093,7.0,1.553886980555556,3.647987352777778,75.0,23.4,10.0,60.0,26.5,8.0,123.95972222222224,140.0,561.6388888888889,43.07908738888889,421.6388888888889,84.35714285714286
2025-06-08 13:00:00,2.636039480555556,1.347929963888889,1.287914255555556,1185.279444444444,4000.0,0.0,2307.105680555556,1396.493058333333,253.5535180555555,107770.6833333333,3.078669155438003,0.99,12.6,0.46,86.41,4.1,33.19311184172592,5.6,1.02,0.5,85.74,12.74,4.237929406403424,69.83000000000001,8.93,19.78,1.46,10.834828894870126,5.1,79.0,70.0,34.95,0.046,5.7,2.1,9.16,2.54,0.029,0.15,54.49,10.92,0.079,1.91578947368421,0.12,104.46131615937688,0.2,0.9894233734196732,0.179895158803577,0.3298077911398911,44.86,23.23345975948196,29.91536560797616,1.1547591255221166,1.0,57.96884096364026,4.926073990296684,3.582741957890538,0.0818492368687467,0.0241306405811614,0.0785731606431978,0.333628881408767,5.369450815147637,5.905687059029383,0.0680007575161338,0.1120315290506934,0.0461725804210946,40.94672282745966,0.0,0.0,0.0,0.0,0.0,0.0,0.0,0.0,0.0,0.0,0.0,0.0,0.0,2010.5515305826093,7.0,1.6004051175,3.596595261111111,75.0,23.4,10.0,60.0,26.5,8.0,124.4475,143.0,565.0,44.029651,422.0,84.54545454545455
2025-06-08 14:00:00,2.666771069444445,1.348650261111111,1.318102505555556,1167.748611111111,4000.0,0.0,2295.751763888889,1362.910397222222,248.1967033333333,107562.9933333333,3.058099433655486,0.99,12.6,0.46,86.41,4.1,33.53982944621707,5.6,1.02,0.5,85.74,12.74,4.282196564565549,69.83000000000001,8.93,19.78,1.46,10.948003758902564,5.1,79.0,70.0,34.95,0.046,5.7,2.1,9.16,2.54,0.029,0.15,54.49,10.92,0.079,1.91578947368421,0.12,105.5524635478312,0.2,0.9894233734196732,0.179895158803577,0.3298077911398911,44.86,23.23345975948196,29.91536560797616,1.166821125604375,1.0,57.96884096364026,4.926073990296684,3.582741957890538,0.0818492368687467,0.0241306405811614,0.0785731606431978,0.333628881408767,5.369450815147637,5.905687059029383,0.0680007575161338,0.1120315290506934,0.0461725804210946,41.37443053134096,0.0,0.0,0.0,0.0,0.0,0.0,0.0,0.0,0.0,0.0,0.0,0.0,0.0,2010.5515305826093,6.929166666666666,1.396272172333333,3.614044786111111,75.0,23.4,10.0,60.0,26.5,8.0,124.80694444444444,140.0,565.0277777777778,44.20841702777778,425.0277777777778,85.42857142857143
2025-06-08 15:00:00,2.682998902777778,1.348339861111111,1.334746855555556,1148.843333333333,4000.0,0.0,2314.121288888889,1357.411708333333,246.0441202777778,108517.6136111111,3.14503648840922,0.99,12.6,0.46,86.41,4.1,30.593122022527044,5.6,1.02,0.5,85.74,12.74,3.905975796158259,69.83000000000001,8.93,19.78,1.46,9.986145440491134,5.1,79.0,70.0,34.95,0.046,5.7,2.1,9.16,2.54,0.029,0.15,54.49,10.92,0.079,1.91578947368421,0.12,96.27894507559442,0.2,0.9894233734196732,0.179895158803577,0.3298077911398911,44.86,23.23345975948196,29.91536560797616,1.0643077697016494,1.0,57.96884096364026,4.926073990296684,3.582741957890538,0.0818492368687467,0.0241306405811614,0.0785731606431978,0.333628881408767,5.369450815147637,5.905687059029383,0.0680007575161338,0.1120315290506934,0.0461725804210946,37.73939888059412,0.0,0.0,0.0,0.0,0.0,0.0,0.0,0.0,0.0,0.0,0.0,0.0,0.0,2010.5515305826093,6.45611111111111,1.537396350277778,3.354182763888889,75.0,23.4,10.0,60.0,26.5,8.0,124.94375,130.0,560.875,44.6837205,430.875,77.92307692307692
2025-06-08 16:00:00,2.698776552777778,1.348723858333333,1.350080697222222,1148.271111111111,4000.0,0.0,2330.116130555556,1364.269391666666,248.8646961111111,110328.6069444444,3.1444555480312157,0.99,12.64,0.47,86.37,3.9,29.99515181912524,5.6,1.02,0.5,85.74,12.74,3.8296299711198256,69.77000000000001,8.99,19.72,1.52,9.790957207794468,5.1,79.0,70.0,34.775,0.047,5.75,1.94,8.41,2.54,0.028,0.16,54.63,10.87,0.078,1.890434782608696,0.12,94.3970861293982,0.2,0.9894233734196732,0.179895158803577,0.3298077911398911,44.86,0.0,0.0,1.0435049129986953,1.0,57.96884096364026,4.926073990296684,3.582741957890538,0.0818492368687467,0.0241306405811614,0.0785731606431978,0.333628881408767,5.369450815147637,5.905687059029383,0.0680007575161338,0.1120315290506934,0.0461725804210946,37.00174824107215,0.0,0.0,0.0,0.0,0.0,0.0,0.0,0.0,0.0,0.0,0.0,0.0,0.0,2010.5515305826093,6.2275,1.412965385833333,3.272874847222222,75.0,23.4,10.0,60.0,26.5,8.0,125.05555555555554,125.0,558.9722222222222,44.28126563888889,433.9722222222222,76.4
2025-06-08 17:00:00,2.666959938888889,1.348427869444444,1.318451136111111,1166.0925,4005.0,0.0,2346.696063888889,1406.825211111111,256.0023725,111129.6888888889,3.0638246303914323,0.99,12.64,0.47,86.37,3.9,32.28435088063318,5.6,1.02,0.5,85.74,12.74,4.121903382125547,69.77000000000001,8.99,19.72,1.52,10.538192967309994,5.1,79.0,70.0,34.775,0.047,5.75,1.94,8.41,2.54,0.028,0.16,54.63,10.87,0.078,1.890434782608696,0.12,101.6013744183716,0.2,0.9894233734196732,0.179895158803577,0.3298077911398911,44.86,0.0,0.0,1.1231441320938431,1.0,57.96884096364026,4.926073990296684,3.582741957890538,0.0818492368687467,0.0241306405811614,0.0785731606431978,0.333628881408767,5.369450815147637,5.905687059029383,0.0680007575161338,0.1120315290506934,0.0461725804210946,39.82568351762598,0.0,0.0,0.0,0.0,0.0,0.0,0.0,0.0,0.0,0.0,0.0,0.0,0.0,2010.5515305826093,6.409861111111112,1.640779375,3.359029383333333,75.0,23.4,10.0,60.0,26.5,8.0,123.475,130.0,555.0,43.98133911111111,425.0,82.23076923076923
2025-06-08 18:00:00,2.684401441666667,1.348474880555556,1.335859652777778,1167.111111111111,4001.0,0.0,2337.541313888889,1362.313505555556,250.1574252777778,109016.4875,3.190074251896444,0.99,12.64,0.47,86.37,3.9,28.871692649097582,5.6,1.02,0.5,85.74,12.74,3.6861923604415554,69.77000000000001,8.99,19.72,1.52,9.42423992212194,5.1,79.0,70.0,34.775,0.047,5.75,1.94,8.41,2.54,0.028,0.16,54.63,10.87,0.078,1.890434782608696,0.12,90.8614723516962,0.2,0.9894233734196732,0.179895158803577,0.3298077911398911,44.86,0.0,0.0,1.0044207579810236,1.0,57.96884096364026,4.926073990296684,3.582741957890538,0.0818492368687467,0.0241306405811614,0.0785731606431978,0.333628881408767,5.369450815147637,5.905687059029383,0.0680007575161338,0.1120315290506934,0.0461725804210946,35.61585916075813,0.0,0.0,0.0,0.0,0.0,0.0,0.0,0.0,0.0,0.0,0.0,0.0,0.0,2010.5515305826093,6.6125,1.527522209166667,3.545331822222222,75.0,23.4,10.0,60.0,26.5,8.0,123.34305555555554,130.0,554.4722222222222,43.59561063888889,424.4722222222222,73.53846153846153
2025-06-08 19:00:00,2.688311683333333,1.348864936111111,1.339367802777778,1159.308055555556,3999.0,0.0,2366.804158333333,1366.116816666667,249.7817291666667,109545.1227777778,3.1138101076426348,0.99,12.64,0.47,86.37,3.9,30.05796889099775,5.6,1.02,0.5,85.74,12.74,3.8376501385986095,69.77000000000001,8.99,19.72,1.52,9.81146183021917,5.1,79.0,70.0,34.775,0.047,5.75,1.94,8.41,2.54,0.028,0.16,54.63,10.87,0.078,1.890434782608696,0.12,94.59477636212992,0.2,0.9894233734196732,0.179895158803577,0.3298077911398911,44.86,0.0,0.0,1.045690263601834,1.0,57.96884096364026,4.926073990296684,3.582741957890538,0.0818492368687467,0.0241306405811614,0.0785731606431978,0.333628881408767,5.369450815147637,5.905687059029383,0.0680007575161338,0.1120315290506934,0.0461725804210946,37.07923881330476,0.0,0.0,0.0,0.0,0.0,0.0,0.0,0.0,0.0,0.0,0.0,0.0,0.0,2010.5515305826093,6.0,1.540468331388889,3.521098586111111,75.0,23.4,10.0,60.0,26.5,8.0,123.02430555555554,125.0,550.8472222222222,43.73203333333333,425.8472222222222,76.56
2025-06-08 20:00:00,2.672108013888889,1.348770288888889,1.323409083333333,1176.913333333333,4000.0,0.0,2345.968733333333,1386.884797222222,254.73897,109928.8175,3.014292783694293,0.99,12.64,0.47,86.37,3.9,33.401769947596165,5.6,1.02,0.5,85.74,12.74,4.264569822853934,69.77000000000001,8.99,19.72,1.52,10.902938654672454,5.1,79.0,70.0,34.775,0.047,5.75,1.94,8.41,2.54,0.028,0.16,54.63,10.87,0.078,1.890434782608696,0.12,105.1179795198494,0.2,0.9894233734196732,0.179895158803577,0.3298077911398911,44.86,0.0,0.0,1.1620181572458286,1.0,57.96884096364026,4.926073990296684,3.582741957890538,0.0818492368687467,0.0241306405811614,0.0785731606431978,0.333628881408767,5.369450815147637,5.905687059029383,0.0680007575161338,0.1120315290506934,0.0461725804210946,41.204121581379184,0.0,0.0,0.0,0.0,0.0,0.0,0.0,0.0,0.0,0.0,0.0,0.0,0.0,2010.5515305826093,6.702083333333333,1.661810440277778,3.492444677777778,75.0,23.4,10.0,60.0,26.5,8.0,122.95416666666664,130.0,552.9166666666666,44.58446561111111,422.9166666666666,85.07692307692308
2025-06-08 21:00:00,2.679635155555556,1.348852808333333,1.330755747222222,1177.336944444444,4000.0,0.0,2322.45275,1383.796816666667,255.2809902777778,110333.4375,3.026372269139669,0.99,12.64,0.47,86.37,3.9,33.536404305984114,5.6,1.02,0.5,85.74,12.74,4.2817592599047645,69.77000000000001,8.99,19.72,1.52,10.946885731507544,5.1,79.0,70.0,34.775,0.047,5.75,1.94,8.41,2.54,0.028,0.16,54.63,10.87,0.078,1.890434782608696,0.12,105.54168436393088,0.2,0.9894233734196732,0.179895158803577,0.3298077911398911,44.86,0.0,0.0,1.1667019679924262,1.0,57.96884096364026,4.926073990296684,3.582741957890538,0.0818492368687467,0.0241306405811614,0.0785731606431978,0.333628881408767,5.369450815147637,5.905687059029383,0.0680007575161338,0.1120315290506934,0.0461725804210946,41.37020530929993,0.0,0.0,0.0,0.0,0.0,0.0,0.0,0.0,0.0,0.0,0.0,0.0,0.0,2010.5515305826093,7.134722222222222,1.546645933611111,3.657351138888889,75.0,23.4,10.0,60.0,26.5,8.0,123.3575,131.0,555.0,43.61305908333333,424.0,85.41984732824427
2025-06-08 22:00:00,2.701553594444444,1.34849055,1.353116858333333,1179.831388888889,3999.0,0.0,2362.151983333334,1373.064919444445,256.2663591666666,111184.95,3.02022981232132,0.99,12.64,0.47,86.37,3.9,32.390052684264816,5.6,1.02,0.5,85.74,12.74,4.135398856248503,69.77000000000001,8.99,19.72,1.52,10.572695937736173,5.1,79.0,70.0,34.775,0.047,5.75,1.94,8.41,2.54,0.028,0.16,54.63,10.87,0.078,1.890434782608696,0.12,101.93402625229515,0.2,0.9894233734196732,0.179895158803577,0.3298077911398911,44.86,0.0,0.0,1.1268214047433556,1.0,57.96884096364026,4.926073990296684,3.582741957890538,0.0818492368687467,0.0241306405811614,0.0785731606431978,0.333628881408767,5.369450815147637,5.905687059029383,0.0680007575161338,0.1120315290506934,0.0461725804210946,39.95607630744048,0.0,0.0,0.0,0.0,0.0,0.0,0.0,0.0,0.0,0.0,0.0,0.0,0.0,2010.5515305826093,6.32125,1.568537815,3.491472169444445,75.0,23.4,10.0,60.0,26.5,8.0,124.65,120.0,555.0,43.57893033333333,435.0,82.5
2025-06-08 23:00:00,2.687640586111111,1.348583994444444,1.339162702777778,1134.108611111111,4000.0,0.0,2306.780077777778,1376.819677777778,247.3598608333333,110429.0719444444,2.9983077134626983,0.98,12.69,0.47,86.33,4.2,36.299640450159536,7.2,1.03,0.49,86.37,12.6,3.882129462790524,69.86999999999999,8.96,19.67,1.5,9.932928699526036,5.2,78.9,70.0,34.6,0.047,5.56,1.98,8.4,2.54,0.025,0.15,54.83,10.69,0.077,1.922661870503597,0.13,103.8999544764052,0.1989830680835917,1.243644175522449,0.2089322214877713,0.3482203691462856,44.91047846646666,22.96,29.59,0.8591762709837645,1.0,57.86964252626592,5.362931848078658,3.555370290269257,0.0599285862768936,0.0170566045008801,0.0820522235932917,0.3371594239777646,5.117413896615137,5.957701993614306,0.0530942272466527,0.0737389618333547,0.020934857453362,41.18559556141536,0.0,0.0,0.0,0.0,0.0,0.0,0.0,0.0,0.0,0.0,0.0,0.0,0.0,2010.5515305826093,6.894722222222222,1.616895754166667,3.546778536111111,75.0,23.4,10.0,60.0,26.5,8.0,123.66041666666663,120.0,551.0416666666666,43.95662186111111,431.0416666666666,87.83333333333333
2025-06-09 01:00:00,2.647175547222222,1.348285019444444,1.298835077777778,1179.159444444444,4000.0,0.0,2326.560969444445,1415.518183333333,257.3575877777778,110140.7788888889,3.045998609019212,0.98,12.69,0.47,86.33,4.2,35.14287089499192,7.2,1.03,0.49,86.37,12.6,3.7584166899893394,69.86999999999999,8.96,19.67,1.5,9.616393621746449,5.2,78.9,70.0,34.6,0.047,5.56,1.98,8.4,2.54,0.025,0.15,54.83,10.69,0.077,1.922661870503597,0.13,100.58894911571495,0.1989830680835917,1.243644175522449,0.2089322214877713,0.3482203691462856,44.91047846646666,22.96,29.59,0.8317966897958717,1.0,57.86964252626592,5.362931848078658,3.555370290269257,0.0599285862768936,0.0170566045008801,0.0820522235932917,0.3371594239777646,5.117413896615137,5.957701993614306,0.0530942272466527,0.0737389618333547,0.020934857453362,39.87312407502954,0.0,0.0,0.0,0.0,0.0,0.0,0.0,0.0,0.0,0.0,0.0,0.0,0.0,2010.6707707012129,7.354861111111111,1.565904741111111,3.673715594444445,75.0,23.4,10.0,60.0,26.5,8.0,122.5775,127.0,550.0,44.25335813888889,423.0,85.03937007874016
