Repository: saikumar-voptimai/evonith_bf_webapp

# Evonith BF2 — Blast Furnace Intelligence Platform

Monitoring, modelling and optimisation of **Blast Furnace 2 (BF2)** at Evonith Steel: live telemetry from InfluxDB,
manual plant reports from Neon PostgreSQL, a two-zone energy model of the furnace, blend and fuel optimisers, a
conversational assistant (FurnaceMind) and a live digital twin evaluated every hour.

The platform has three deployable parts that share one Python service layer, plus the shared data library:

| Part | Path | What it is |
|---|---|---|
| **Streamlit app** (legacy) | `src/app.py`, `src/custom_pages/` | The original 11-page dashboard; still the home of the model pages. Served under `/legacy` in production |

File: src/data/V13_df_filtered.csv (part 193 of 268)
NM3/HR.,STEAMKGS/HR.,RAFTOC,PERMEABILITYKGS/HR.,TUYEREVELOCITYM/S,HOT BLAST VOLUMENM3/HR.,O2 ENRICHMENT %,COKE_VM%,COKE_ASH%,COKE_IM%,COKE_FC%,COKE_MOIST%,COKE_CALC_MT,NUTCOKE_MOIST%,NUTCOKE_VM%,NUTCOKE_IM%,NUTCOKE_FC%,NUTCOKE_ASH%,NUTCOKE_CALC_MT,PCI_2_FC%,PCI_2_ASH%,PCI_2_VM%,PCI_2_IM%,PCI_2_CALC_MT,SINTER_SP_02_COLD_STRENGTH_AI,SINTER_SP_02_COLD_STRENGTH_TI,SINTER_SP_02_HOT_STRENGTH_RI,SINTER_SP_02_HOT_STRENGTH_RDI,SINTER_SP_02_P%,SINTER_SP_02_SIO2%,SINTER_SP_02_MGO%,SINTER_SP_02_FEO%,SINTER_SP_02_AL2O3%,SINTER_SP_02_NA2O%,SINTER_SP_02_TIO2%,SINTER_SP_02_FE(T)%,SINTER_SP_02_CAO%,SINTER_SP_02_K2O%,SINTER_SP_02_BASICITY,SINTER_SP_02_MNO%,SINTER_CALC_MT,FLUX_TM%,FLUX_SIO2%,FLUX_FE2O3%,FLUX_AL2O3%,FLUX_LOI%,FLUX_MGO%,FLUX_CAO%,FLUX_CALC_MT,GEOMIN TYPE,ORE_FE(T)%,ORE_LOI%,ORE_TM%,ORE_MGO%,ORE_NA2O%,ORE_P%,ORE_TIO2%,ORE_AL2O3%,ORE_SIO2%,ORE_MNO%,ORE_CAO%,ORE_K2O%,ORE_CALC_MT,LLOYDS_PELLET_PCT_SIO2,LLOYDS_PELLET_PCT_AL2O3,LLOYDS_PELLET_PCT_FE2O3,LLOYDS_PELLET_PCT_MGO,LLOYDS_PELLET_PCT_TIO2,LLOYDS_PELLET_PCT_NA2O,TOTAL_PELLET_CALC_MT,LLOYDS_PELLET_PCT_K2O,LLOYDS_PELLET_PCT_TM,LLOYDS_PELLET_PCT_LOI,LLOYDS_PELLET_PCT_MNO,LLOYDS_PELLET_PCT_CAO,LLOYDS_PELLET_PCT_P,DAILYPRODUCTION,CHARGES/HRS.,STOCKRODLEVEL,FURNACE TOP GAS ANALYSISH2%,COKE_DISCHARGE_TIME,WEIGHTED_COKE_ANGLE,TOTAL_COKE_PORTIONS,NON_COKE_DISCHARGE_TIME,WEIGHTED_NON_COKE_ANGLE,TOTAL_NON_COKE_PORTIONS,UNITCOST LAKHS/THM,ACTUALKG/THM.,ACT. FUEL RATEKG/THM.,FURNACETOPGASANALYSISCO2ETACO,COKE RATE KG/THM,PRODUCTIONTONNESPERHR
2025-06-12 17:00:00,2.622214894444444,1.347978216666667,1.274411561111111,1164.4825,3900.0,0.0,2297.841572222222,1449.918358333333,234.7478736111111,110752.7722222222,2.836470284082125,0.98,12.64,0.46,86.38,3.5,25.21479872807604,5.5,1.03,0.5,86.28999999999999,12.68,4.138018279690733,69.82,8.92,19.64,1.62,10.81626332096195,5.2,79.1,70.0,32.89473684210527,0.047,5.54,1.77,8.72,2.46,0.027,0.15,55.17,10.48,0.08,1.891696750902527,0.16,189.39719975024263,0.1,27.97929706738303,0.3263823595254085,0.395417506156257,32.76154018356839,21.28,31.38,1.705546886933767,1.0,57.76565801804031,5.42581210686163,3.627792180363996,0.0533626697829759,0.0178483075771237,0.0770148446652191,0.3619862070761488,4.965119259637826,6.165597099749024,0.0615414022740811,0.0698892777041741,0.0186462319849219,40.72657118350466,0.0,0.0,0.0,0.0,0.0,0.0,0.0,0.0,0.0,0.0,0.0,0.0,0.0,2015.5692302702748,7.065277777777778,1.002150898333333,3.698784694444444,75.0,24.45454545,11.0,60.0,26.5,8.0,120.93083333333334,138.0,548.5833333333334,43.13013155555556,410.58333333333337,85.5072463768116
2025-06-12 18:00:00,2.623123177777778,1.348191636111111,1.274853008333333,1167.0725,3908.0,0.0,2317.071216666667,1447.868880555556,234.7678555555555,110579.5391666667,2.84654841450752,0.98,12.64,0.46,86.38,3.5,24.171628703655635,5.5,1.03,0.5,86.28999999999999,12.68,3.966822916347597,69.82,8.92,19.64,1.62,10.368780007914449,5.2,79.1,70.0,32.89473684210527,0.047,5.54,1.77,8.72,2.46,0.027,0.15,55.17,10.48,0.08,1.891696750902527,0.16,181.56158370510548,0.1,27.97929706738303,0.3263823595254085,0.395417506156257,32.76154018356839,21.28,31.38,1.634986125894982,1.0,57.76565801804031,5.42581210686163,3.627792180363996,0.0533626697829759,0.0178483075771237,0.0770148446652191,0.3619862070761488,4.965119259637826,6.165597099749024,0.0615414022740811,0.0698892777041741,0.0186462319849219,39.04165833870174,0.0,0.0,0.0,0.0,0.0,0.0,0.0,0.0,0.0,0.0,0.0,0.0,0.0,2015.5692302702748,6.75,0.9447965405555556,3.925636577777778,75.0,24.45454545,11.0,60.0,26.5,8.0,121.35805555555557,132.0,547.4722222222222,42.22637108333333,415.4722222222222,81.96969696969697
2025-06-12 19:00:00,2.619574594444444,1.348184991666667,1.271496347222222,1172.629444444444,3898.0,0.0,2296.502622222222,1448.316533333333,235.4581677777778,110396.1358333333,2.8448222157497334,0.98,12.64,0.46,86.38,3.5,25.2547882999087,5.5,1.03,0.5,86.28999999999999,12.68,4.144580996332858,69.82,8.92,19.64,1.62,10.833417443178003,5.2,79.1,70.0,32.89473684210527,0.047,5.54,1.77,8.72,2.46,0.027,0.15,55.17,10.48,0.08,1.891696750902527,0.16,189.69757545444705,0.1,27.97929706738303,0.3263823595254085,0.395417506156257,32.76154018356839,21.28,31.38,1.7082518099626816,1.0,57.76565801804031,5.42581210686163,3.627792180363996,0.0533626697829759,0.0178483075771237,0.0770148446652191,0.3619862070761488,4.965119259637826,6.165597099749024,0.0615414022740811,0.0698892777041741,0.0186462319849219,40.79116175039376,0.0,0.0,0.0,0.0,0.0,0.0,0.0,0.0,0.0,0.0,0.0,0.0,0.0,2015.5692302702748,7.156944444444444,1.048432743611111,4.010609563888889,75.0,24.45454545,11.0,60.0,26.5,8.0,121.00833333333334,140.0,549.8333333333334,42.16293905555555,409.83333333333337,85.64285714285714
2025-06-12 20:00:00,2.614149255555556,1.347913702777778,1.26616785,1171.497222222222,3973.0,0.0,2264.764005555556,1428.837130555556,231.3580591666667,108380.4952777778,2.953702822074394,0.98,12.64,0.46,86.38,3.5,26.47734445097266,5.5,1.03,0.5,86.28999999999999,12.68,4.3452155425613785,69.82,8.92,19.64,1.62,11.35785110601131,5.2,79.1,70.0,32.89473684210527,0.047,5.54,1.77,8.72,2.46,0.027,0.15,55.17,10.48,0.08,1.891696750902527,0.16,198.88062363365475,0.1,27.97929706738303,0.3263823595254085,0.395417506156257,32.76154018356839,21.28,31.38,1.790946375960828,1.0,57.76565801804031,5.42581210686163,3.627792180363996,0.0533626697829759,0.0178483075771237,0.0770148446652191,0.3619862070761488,4.965119259637826,6.165597099749024,0.0615414022740811,0.0698892777041741,0.0186462319849219,42.7658164224018,0.0,0.0,0.0,0.0,0.0,0.0,0.0,0.0,0.0,0.0,0.0,0.0,0.0,2015.5692302702748,7.601944444444444,1.008446716944444,4.182894497222222,75.0,24.45454545,11.0,60.0,26.5,8.0,121.62402777777775,142.0,553.2361111111111,42.64796,411.2361111111111,89.78873239436619
2025-06-12 21:00:00,2.633869372222222,1.348081886111111,1.285809838888889,1079.393611111111,3999.0,0.0,2294.039877777778,1413.884708333333,216.5405483333333,108944.8877777778,2.958284823660467,0.98,12.64,0.46,86.38,3.5,22.78870772096516,5.5,1.03,0.5,86.28999999999999,12.68,3.73987078528144,69.82,8.92,19.64,1.62,9.775555462988446,5.2,79.1,70.0,32.89473684210527,0.047,5.54,1.77,8.72,2.46,0.027,0.15,55.17,10.48,0.08,1.891696750902527,0.16,171.1739790122396,0.1,27.97929706738303,0.3263823595254085,0.395417506156257,32.76154018356839,21.28,31.38,1.541444368836384,1.0,57.76565801804031,5.42581210686163,3.627792180363996,0.0533626697829759,0.0178483075771237,0.0770148446652191,0.3619862070761488,4.965119259637826,6.165597099749024,0.0615414022740811,0.0698892777041741,0.0186462319849219,36.807984754784,0.0,0.0,0.0,0.0,0.0,0.0,0.0,0.0,0.0,0.0,0.0,0.0,0.0,2015.5692302702748,6.046666666666667,0.9867742441666668,3.648911719444444,75.0,24.45454545,11.0,60.0,26.5,8.0,120.50694444444446,125.0,540.7777777777778,43.40352883333333,415.7777777777778,77.28
2025-06-12 23:00:00,2.695774588888889,1.348055383333333,1.347632066666667,1114.079722222222,3572.0,0.0,2256.387766666667,1370.786036111111,221.2909894444444,110274.7158333333,2.6083476123802285,0.97,12.69,0.47,86.34,3.3,25.96762777515668,5.5,1.03,0.5,86.28999999999999,12.68,4.41530412916892,69.78,9.07,19.41,1.74,11.861858470303655,5.0,79.2,70.0,32.70526315789473,0.047,5.43,1.93,9.52,2.53,0.029,0.15,54.9,10.79,0.079,1.987108655616943,0.16,110.37535999668007,0.1,27.97929706738303,0.3263823595254085,0.395417506156257,32.76154018356839,0.0,0.0,0.4753264838171969,1.0,57.76565801804031,5.42581210686163,3.627792180363996,0.0533626697829759,0.0178483075771237,0.0770148446652191,0.3619862070761488,4.965119259637826,6.165597099749024,0.0615414022740811,0.0698892777041741,0.0186462319849219,41.03179250933823,0.0,0.0,0.0,0.0,0.0,0.0,0.0,0.0,0.0,0.0,0.0,0.0,0.0,2015.5692302702748,6.638888888888889,0.9736425027777778,3.557122852777778,75.0,24.45454545,11.0,60.0,26.5,8.0,122.1075,131.0,550.0,44.00426572222222,419.0,85.87786259541984
2025-06-13 00:00:00,2.668354513888889,1.337761663888889,1.330672622222222,1096.034722222222,3104.0,0.0,2263.694380555556,1370.656319444445,217.9733075,109320.2516666667,2.286299742546568,0.97,12.69,0.47,86.34,3.3,21.24937522798468,5.5,1.03,0.5,86.28999999999999,12.68,3.613054492260584,69.78,9.07,19.41,1.74,9.706588669523164,5.0,79.2,70.0,32.70526315789473,0.047,5.43,1.93,9.52,2.53,0.029,0.15,54.9,10.79,0.079,1.987108655616943,0.16,90.320435151077,0.1,27.97929706738303,0.3263823595254085,0.395417506156257,32.76154018356839,0.0,0.0,0.3889608591853463,1.0,57.76565801804031,5.42581210686163,3.627792180363996,0.0533626697829759,0.0178483075771237,0.0770148446652191,0.3619862070761488,4.965119259637826,6.165597099749024,0.0615414022740811,0.0698892777041741,0.0186462319849219,33.57641918072659,0.0,0.0,0.0,0.0,0.0,0.0,0.0,0.0,0.0,0.0,0.0,0.0,0.0,2099.6645522502554,5.690555555555555,1.755403621666667,3.463501477777778,75.0,24.45454545,11.0,60.0,26.5,8.0,122.1075,131.0,550.0,42.95714905555555,419.0,73.20610687022901
2025-06-13 01:00:00,2.558907138888889,1.337719461111111,1.220967088888889,1159.996111111111,3696.0,0.0,2264.848316666667,1447.593727777778,227.6351161111111,105858.8755555556,2.8119932991863266,0.97,12.69,0.47,86.34,3.3,26.70896950297861,5.5,1.03,0.5,86.28999999999999,12.68,4.541355273321138,69.78,9.07,19.41,1.74,12.20049897800406,5.0,79.2,70.0,32.70526315789473,0.047,5.43,1.93,9.52,2.53,0.029,0.15,54.9,10.79,0.079,1.987108655616943,0.16,113.52643181569276,0.1,27.97929706738303,0.3263823595254085,0.395417506156257,32.76154018356839,0.0,0.0,0.4888964317478926,1.0,57.76565801804031,5.42581210686163,3.627792180363996,0.0533626697829759,0.0178483075771237,0.0770148446652191,0.3619862070761488,4.965119259637826,6.165597099749024,0.0615414022740811,0.0698892777041741,0.0186462319849219,42.20319639027361,0.0,0.0,0.0,0.0,0.0,0.0,0.0,0.0,0.0,0.0,0.0,0.0,0.0,2099.6645522502554,7.098472222222222,1.824995186111111,3.652110677777777,75.0,24.45454545,11.0,60.0,26.5,8.0,122.40777777777777,134.0,552.6111111111111,44.70038569444444,418.6111111111111,92.01492537313432
2025-06-13 02:00:00,2.553895688888889,1.34807585,1.205852644722222,1180.379722222222,3886.0,0.0,2267.255525,1471.559997222222,232.1358288888889,106226.4927777778,2.9465198423014627,0.97,12.69,0.47,86.34,3.3,26.518036422416248,5.5,1.03,0.5,86.28999999999999,12.68,4.508890712973101,69.78,9.07,19.41,1.74,12.113281878369854,5.0,79.2,70.0,32.70526315789473,0.047,5.43,1.93,9.52,2.53,0.029,0.15,54.9,10.79,0.079,1.987108655616943,0.16,112.71487106455984,0.1,27.97929706738303,0.3263823595254085,0.395417506156257,32.76154018356839,0.0,0.0,0.4854014821662862,1.0,57.76565801804031,5.42581210686163,3.627792180363996,0.0533626697829759,0.0178483075771237,0.0770148446652191,0.3619862070761488,4.965119259637826,6.165597099749024,0.0615414022740811,0.0698892777041741,0.0186462319849219,41.9015005013523,0.0,0.0,0.0,0.0,0.0,0.0,0.0,0.0,0.0,0.0,0.0,0.0,0.0,2099.6645522502554,7.456666666666667,1.177083393333333,3.819733797222222,75.0,24.45454545,11.0,60.0,26.5,8.0,122.3,140.0,555.0,45.37184238888889,415.0,91.35714285714286
2025-06-13 03:00:00,2.58389585,1.347982411111111,1.235869925,1182.491944444444,3999.0,0.0,2296.662538888889,1425.344422222222,229.0024825,105569.2177777778,3.0511975839275607,0.97,12.69,0.47,86.34,3.3,26.532626602592483,5.5,1.03,0.5,86.28999999999999,12.68,4.511371497253253,69.78,9.07,19.41,1.74,12.119946586205518,5.0,79.2,70.0,32.70526315789473,0.047,5.43,1.93,9.52,2.53,0.029,0.15,54.9,10.79,0.079,1.987108655616943,0.16,112.77688660187852,0.1,27.97929706738303,0.3263823595254085,0.395417506156257,32.76154018356839,0.0,0.0,0.4856685492661953,1.0,57.76565801804031,5.42581210686163,3.627792180363996,0.0533626697829759,0.0178483075771237,0.0770148446652191,0.3619862070761488,4.965119259637826,6.165597099749024,0.0615414022740811,0.0698892777041741,0.0186462319849219,41.92455463825108,0.0,0.0,0.0,0.0,0.0,0.0,0.0,0.0,0.0,0.0,0.0,0.0,0.0,2099.6645522502554,7.001666666666666,1.130902853888889,3.788893694444444,75.0,24.45454545,11.0,60.0,26.5,8.0,122.8875,135.0,555.0,44.34964486111111,420.0,91.4074074074074
2025-06-13 04:00:00,2.593106919444445,1.348084933333333,1.245007177777778,1178.944166666667,4000.0,0.0,2273.270919444444,1418.378855555555,228.4166672222222,105825.3983333333,3.044438486998488,0.97,12.69,0.47,86.34,3.3,26.489623966283578,5.5,1.03,0.5,86.28999999999999,12.68,4.504059712006488,69.78,9.07,19.41,1.74,12.100303236795137,5.0,79.2,70.0,32.70526315789473,0.047,5.43,1.93,9.52,2.53,0.029,0.15,54.9,10.79,0.079,1.987108655616943,0.16,112.59410396557078,0.1,27.97929706738303,0.3263823595254085,0.395417506156257,32.76154018356839,0.0,0.0,0.4848814041296212,1.0,57.76565801804031,5.42581210686163,3.627792180363996,0.0533626697829759,0.0178483075771237,0.0770148446652191,0.3619862070761488,4.965119259637826,6.165597099749024,0.0615414022740811,0.0698892777041741,0.0186462319849219,41.856605603180974,0.0,0.0,0.0,0.0,0.0,0.0,0.0,0.0,0.0,0.0,0.0,0.0,0.0,2099.6645522502554,7.173888888888889,1.099778216111111,3.794970091666667,75.0,24.45454545,11.0,60.0,26.5,8.0,124.01597222222225,135.0,559.5138888888889,43.31810136111111,424.5138888888889,91.25925925925924
2025-06-13 05:00:00,2.599062772222222,1.348007727777778,1.250941719166667,1172.491666666667,3998.0,0.0,2277.311766666667,1418.972,228.0909055555555,106341.5358333333,3.029073963797728,0.97,12.69,0.47,86.34,3.3,24.46270036210511,5.5,1.03,0.5,86.28999999999999,12.68,4.159419676477284,69.78,9.07,19.41,1.74,11.174416546988033,5.0,79.2,70.0,32.70526315789473,0.047,5.43,1.93,9.52,2.53,0.029,0.15,54.9,10.79,0.079,1.987108655616943,0.16,103.97866845355212,0.1,27.97929706738303,0.3263823595254085,0.395417506156257,32.76154018356839,0.0,0.0,0.4477794216889314,1.0,57.76565801804031,5.42581210686163,3.627792180363996,0.0533626697829759,0.0178483075771237,0.0770148446652191,0.3619862070761488,4.965119259637826,6.165597099749024,0.0615414022740811,0.0698892777041741,0.0186462319849219,38.653836775814376,0.0,0.0,0.0,0.0,0.0,0.0,0.0,0.0,0.0,0.0,0.0,0.0,0.0,2099.6645522502554,6.988055555555555,1.006286202777778,4.022079122222222,75.0,24.45454545,11.0,60.0,26.5,8.0,122.14,152.0,560.0,43.69717441666667,408.0,84.27631578947368
2025-06-13 06:00:00,2.611406443983403,1.347991294605809,1.263668742738589,1169.600829875519,4000.0,0.0,2279.633651452282,1403.919867219917,226.9208933609958,106347.8141078838,3.030189420933226,0.97,12.69,0.47,86.34,3.3,24.75228800554346,5.5,1.03,0.5,86.28999999999999,12.68,4.208658579965146,69.78,9.07,19.41,1.74,11.306698466266804,5.0,79.2,70.0,32.70526315789473,0.047,5.43,1.93,9.52,2.53,0.029,0.15,54.9,10.79,0.079,1.987108655616943,0.16,105.20956026515138,0.1,27.97929706738303,0.3263823595254085,0.395417506156257,32.76154018356839,0.0,0.0,0.4530802014715248,1.0,57.76565801804031,5.42581210686163,3.627792180363996,0.0533626697829759,0.0178483075771237,0.0770148446652191,0.3619862070761488,4.965119259637826,6.165597099749024,0.0615414022740811,0.0698892777041741,0.0186462319849219,39.11141804591401,0.0,0.0,0.0,0.0,0.0,0.0,0.0,0.0,0.0,0.0,0.0,0.0,0.0,2099.6645522502554,6.869444444444444,1.121614325311203,3.897053161825726,75.0,24.45454545,11.0,60.0,26.5,8.0,122.845,146.0,560.0,44.25711572614107,414.0,85.27397260273973
2025-06-13 07:00:00,2.6444769625,1.348292875,1.296147908333333,1175.42375,4000.0,0.0,2259.334308333333,1354.360291666667,223.3905633333333,105241.1704166667,3.051671158397397,0.97,12.69,0.47,86.34,3.3,25.62097071284376,5.5,1.03,0.5,86.28999999999999,12.68,4.356361650021861,69.78,9.07,19.41,1.74,11.703507578705429,5.0,79.2,70.0,32.70526315789473,0.047,5.43,1.93,9.52,2.53,0.029,0.15,54.9,10.79,0.079,1.987108655616943,0.16,108.90189471215434,0.1,27.97929706738303,0.3263823595254085,0.395417506156257,32.76154018356839,0.0,0.0,0.4689810723708252,1.0,57.76565801804031,5.42581210686163,3.627792180363996,0.0533626697829759,0.0178483075771237,0.0770148446652191,0.3619862070761488,4.965119259637826,6.165597099749024,0.0615414022740811,0.0698892777041741,0.0186462319849219,40.48403509476498,0.0,0.0,0.0,0.0,0.0,0.0,0.0,0.0,0.0,0.0,0.0,0.0,0.0,2099.6645522502554,7.395555555555556,0.96056137125,4.016444829166667,75.0,24.45454545,11.0,60.0,26.5,8.0,122.375,150.0,560.0,44.93137516666666,410.0,88.26666666666667
2025-06-13 08:00:00,2.675230669444444,1.348024616666667,1.327044083333333,1146.270555555556,4000.0,0.0,2259.277125,1296.779508333333,212.6173313888889,102989.5575555556,3.1437032458596903,0.98,12.66,0.47,86.36,3.3,24.64188302956385,5.9,1.02,0.5,86.4,12.58,4.189886301243948,69.77000000000001,8.99,19.54,1.7,11.256266127555437,5.0,79.2,70.0,32.51578947368421,0.045,5.46,1.88,8.78,2.29,0.029,0.14,55.01,10.86,0.075,1.989010989010989,0.16,104.74028409273056,0.1982072427393331,1.238795267120832,0.3270419505198996,0.2973108641089996,44.31913947651488,23.14,29.71,0.4510592849102315,1.0,57.86320299297468,5.250684669108725,3.785278982802041,0.0979366181487303,0.0178094489608504,0.0803307281538114,0.3381360106160292,5.32827320184265,5.763132470869354,0.0618926724833714,0.0988370675714105,0.0305849893154812,38.936965681392365,0.0,0.0,0.0,0.0,0.0,0.0,0.0,0.0,0.0,0.0,0.0,0.0,0.0,2099.6645522502554,6.956944444444445,0.7845486063888889,3.8027826,75.0,24.45454545,11.0,60.0,26.5,8.0,122.67555555555556,141.0,556.9722222222222,45.00639986111111,415.9722222222222,84.8936170212766
2025-06-13 09:00:00,2.626932997222222,1.347967977777778,1.279106713888889,1147.590833333333,4000.0,0.0,2279.891855555556,1395.657622222222,223.8623866666667,107026.4827777778,3.0120439108022694,0.98,12.66,0.47,86.36,3.3,24.78929344887248,5.9,1.02,0.5,86.4,12.58,4.214950655935545,69.77000000000001,8.99,19.54,1.7,11.323602333466397,5.0,79.2,70.0,32.51578947368421,0.045,5.46,1.88,8.78,2.29,0.029,0.14,55.01,10.86,0.075,1.989010989010989,0.16,105.36685184236605,0.1982072427393331,1.238795267120832,0.3270419505198996,0.2973108641089996,44.31913947651488,23.14,29.71,0.4537575705177842,1.0,57.86320299297468,5.250684669108725,3.785278982802041,0.0979366181487303,0.0178094489608504,0.0803307281538114,0.3381360106160292,5.32827320184265,5.763132470869354,0.0618926724833714,0.0988370675714105,0.0305849893154812,39.16989083694211,0.0,0.0,0.0,0.0,0.0,0.0,0.0,0.0,0.0,0.0,0.0,0.0,0.0,2099.6645522502554,6.8,1.01551896,3.738393786111111,75.0,24.45454545,11.0,60.0,26.5,8.0,122.6525,137.0,555.0,44.93879063888889,418.0,85.4014598540146
2025-06-13 10:00:00,2.662117363888889,1.348224122222222,1.313853683333333,1155.120277777778,3999.0,0.0,2292.063458333333,1377.423822222222,225.7432733333333,108319.8294444444,2.973101068681672,0.98,12.66,0.47,86.36,3.3,24.94152905916312,5.9,1.02,0.5,86.4,12.58,4.240835443122993,69.77000000000001,8.99,19.54,1.7,11.393142658021391,5.0,79.2,70.0,32.51578947368421,0.045,5.46,1.88,8.78,2.29,0.029,0.14,55.01,10.86,0.075,1.989010989010989,0.16,106.01392905849195,0.1982072427393331,1.238795267120832,0.3270419505198996,0.2973108641089996,44.31913947651488,23.14,29.71,0.4565441792129551,1.0,57.86320299297468,5.250684669108725,3.785278982802041,0.0979366181487303,0.0178094489608504,0.0803307281538114,0.3381360106160292,5.32827320184265,5.763132470869354,0.0618926724833714,0.0988370675714105,0.0305849893154812,39.410440340657416,0.0,0.0,0.0,0.0,0.0,0.0,0.0,0.0,0.0,0.0,0.0,0.0,0.0,2099.6645522502554,6.8,0.8646050516666667,3.699266941666667,75.0,24.45454545,11.0,60.0,26.5,8.0,122.49166666666665,135.0,553.4166666666666,44.03978286111111,418.4166666666666,85.92592592592592
2025-06-13 11:00:00,2.629637588888889,1.348054172222222,1.281654838888889,1126.825277777778,4001.0,0.0,2299.369944444445,1411.826016666667,223.2637138888889,108354.8038888889,2.974477206199051,0.98,12.66,0.47,86.36,3.3,24.873354147941683,5.9,1.02,0.5,86.4,12.58,4.229243588463489,69.77000000000001,8.99,19.54,1.7,11.362000762614691,5.0,79.2,70.0,32.51578947368421,0.045,5.46,1.88,8.78,2.29,0.029,0.14,55.01,10.86,0.075,1.989010989010989,0.16,105.724151708248,0.1982072427393331,1.238795267120832,0.3270419505198996,0.2973108641089996,44.31913947651488,23.14,29.71,0.4552962661915571,1.0,57.86320299297468,5.250684669108725,3.785278982802041,0.0979366181487303,0.0178094489608504,0.0803307281538114,0.3381360106160292,5.32827320184265,5.763132470869354,0.0618926724833714,0.0988370675714105,0.0305849893154812,39.30271626066824,0.0,0.0,0.0,0.0,0.0,0.0,0.0,0.0,0.0,0.0,0.0,0.0,0.0,2099.6645522502554,6.5375,1.096520551944445,3.651330997222222,75.0,24.45454545,11.0,60.0,26.5,8.0,123.02666666666664,123.0,549.9166666666666,43.90380058333334,426.9166666666666,85.6910569105691
2025-06-13 12:00:00,2.650052969444444,1.348093938888889,1.301942419444444,1121.663611111111,3999.0,0.0,2313.928258333333,1375.514786111111,218.9107597222222,107227.0347222222,3.0039389550287936,0.98,12.66,0.47,86.36,3.3,24.67276258223248,5.9,1.02,0.5,86.4,12.58,4.195136785330718,69.77000000000001,8.99,19.54,1.7,11.270371724206507,5.0,79.2,70.0,32.51578947368421,0.045,5.46,1.88,8.78,2.29,0.029,0.14,55.01,10.86,0.075,1.989010989010989,0.16,104.87153758156856,0.1982072427393331,1.238795267120832,0.3270419505198996,0.2973108641089996,44.31913947651488,23.14,29.71,0.4516245221093672,1.0,57.86320299297468,5.250684669108725,3.785278982802041,0.0979366181487303,0.0178094489608504,0.0803307281538114,0.3381360106160292,5.32827320184265,5.763132470869354,0.0618926724833714,0.0988370675714105,0.0305849893154812,38.9857588714693,0.0,0.0,0.0,0.0,0.0,0.0,0.0,0.0,0.0,0.0,0.0,0.0,0.0,2099.6645522502554,6.5,0.8655333988888889,3.467624755555556,75.0,24.45454545,11.0,60.0,26.5,8.0,122.89305555555556,120.0,547.9722222222222,44.62418730555556,427.9722222222222,85.0
2025-06-13 13:00:00,2.614084961111111,1.348240455555556,1.265886933333333,1152.948611111111,4000.0,0.0,2340.926525,1429.411452777778,228.3897888888889,108395.3477777778,3.105520156958981,0.98,12.66,0.47,86.36,3.3,24.7695185139275,5.9,1.02,0.5,86.4,12.58,4.211588302135937,69.77000000000001,8.99,19.54,1.7,11.314569260379866,5.0,79.2,70.0,32.51578947368421,0.045,5.46,1.88,8.78,2.29,0.029,0.14,55.01,10.86,0.075,1.989010989010989,0.16,105.282798513261,0.1982072427393331,1.238795267120832,0.3270419505198996,0.2973108641089996,44.31913947651488,23.14,29.71,0.4533955986666588,1.0,57.86320299297468,5.250684669108725,3.785278982802041,0.0979366181487303,0.0178094489608504,0.0803307281538114,0.3381360106160292,5.32827320184265,5.763132470869354,0.0618926724833714,0.0988370675714105,0.0305849893154812,39.138644200377016,0.0,0.0,0.0,0.0,0.0,0.0,0.0,0.0,0.0,0.0,0.0,0.0,0.0,2099.6645522502554,6.671666666666667,1.170770655833333,3.593147197222222,75.0,24.45454545,11.0,60.0,26.5,8.0,122.15,120.0,545.0,43.95202463888889,425.0,85.33333333333333
2025-06-13 14:00:00,2.671203816666667,1.348195188888889,1.3229586,1139.050555555556,3999.0,0.0,2323.284502777778,1357.273191666667,221.0190927777778,107582.7391666667,2.994923906249305,0.98,12.66,0.47,86.36,3.3,24.660963078367224,5.9,1.02,0.5,86.4,12.58,4.193130502793497,69.77000000000001,8.99,19.54,1.7,11.264981780770732,5.0,79.2,70.0,32.51578947368421,0.045,5.46,1.88,8.78,2.29,0.029,0.14,55.01,10.86,0.075,1.989010989010989,0.16,104.82138380941096,0.1982072427393331,1.238795267120832,0.3270419505198996,0.2973108641089996,44.31913947651488,23.14,29.71,0.451408537163356,1.0,57.86320299297468,5.250684669108725,3.785278982802041,0.0979366181487303,0.0178094489608504,0.0803307281538114,0.3381360106160292,5.32827320184265,5.763132470869354,0.0618926724833714,0.0988370675714105,0.0305849893154812,38.96711431916347,0.0,0.0,0.0,0.0,0.0,0.0,0.0,0.0,0.0,0.0,0.0,0.0,0.0,2099.6645522502554,6.806111111111111,0.925183277777778,3.582457238888889,75.0,24.45454545,11.0,60.0,26.5,8.0,121.7975,123.0,545.0,43.73274152777778,422.0,84.95934959349593
2025-06-13 15:00:00,2.650700022222222,1.348068022222222,1.302675836111111,1127.191944444444,3999.0,0.0,2333.971872222222,1389.094116666667,222.2399255555556,108531.1430555556,2.9688019521656805,0.98,12.66,0.47,86.36,3.3,23.56006936773964,5.9,1.02,0.5,86.4,12.58,4.005944342070706,69.77000000000001,8.99,19.54,1.7,10.762100058212882,5.0,79.2,70.0,32.51578947368421,0.045,5.46,1.88,8.78,2.29,0.029,0.14,55.01,10.86,0.075,1.989010989010989,0.16,100.14203686710567,0.1982072427393331,1.238795267120832,0.3270419505198996,0.2973108641089996,44.31913947651488,23.14,29.71,0.4312571417005134,1.0,57.86320299297468,5.250684669108725,3.785278982802041,0.0979366181487303,0.0178094489608504,0.0803307281538114,0.3381360106160292,5.32827320184265,5.763132470869354,0.0618926724833714,0.0988370675714105,0.0305849893154812,37.22757758903049,0.0,0.0,0.0,0.0,0.0,0.0,0.0,0.0,0.0,0.0,0.0,0.0,0.0,2099.6645522502554,6.345833333333333,1.025950089444444,3.455833688888889,75.0,24.45454545,11.0,60.0,26.5,8.0,122.15,120.0,545.0,44.09557866666667,425.0,81.16666666666667
2025-06-13 16:00:00,2.695979516666667,1.348154822222222,1.347842822222222,1097.719166666667,4000.0,0.0,2323.053238888889,1341.915738888889,214.7306841666667,108399.6280555556,2.973185847946091,0.97,12.7,0.46,86.33,3.0,23.51169140189212,5.9,1.02,0.5,86.4,12.58,3.997718583668097,69.84,8.92,19.6,1.64,10.740001290126202,5.0,79.2,70.0,32.32631578947368,0.047,5.39,1.9,9.16,2.33,0.028,0.14,55.1,10.73,0.075,1.990723562152134,0.17,99.93640640125946,0.1982072427393331,1.238795267120832,0.3270419505198996,0.2973108641089996,44.31913947651488,0.0,0.0,0.4303716034218676,1.0,57.86320299297468,5.250684669108725,3.785278982802041,0.0979366181487303,0.0178094489608504,0.0803307281538114,0.3381360106160292,5.32827320184265,5.763132470869354,0.0618926724833714,0.0988370675714105,0.0305849893154812,37.151134924576624,0.0,0.0,0.0,0.0,0.0,0.0,0.0,0.0,0.0,0.0,0.0,0.0,0.0,2099.6645522502554,6.15,0.9678361875,3.333895955555556,75.0,24.45454545,11.0,60.0,26.5,8.0,121.52152777777778,120.0,542.4861111111111,44.78308022222222,422.4861111111111,81.0
2025-06-13 17:00:00,2.655703386111111,1.348256122222222,1.307457127777778,1148.589722222222,4000.0,0.0,2341.542211111111,1408.829936111111,229.3447527777778,110417.3363888889,2.918393023837897,0.97,12.7,0.46,86.33,3.0,26.351267658159287,5.9,1.02,0.5,86.4,12.58,4.480534837734292,69.84,8.92,19.6,1.64,12.037102895213907,5.0,79.2,70.0,32.32631578947368,0.047,5.39,1.9,9.16,2.33,0.028,0.14,55.1,10.73,0.075,1.990723562152134,0.17,112.00602070092846,0.1982072427393331,1.238795267120832,0.3270419505198996,0.2973108641089996,44.31913947651488,0.0,0.0,0.4823488502119482,1.0,57.86320299297468,5.250684669108725,3.785278982802041,0.0979366181487303,0.0178094489608504,0.0803307281538114,0.3381360106160292,5.32827320184265,5.763132470869354,0.0618926724833714,0.0988370675714105,0.0305849893154812,41.63798696860762,0.0,0.0,0.0,0.0,0.0,0.0,0.0,0.0,0.0,0.0,0.0,0.0,0.0,2099.6645522502554,6.7625,0.9865885883333334,3.4781459,75.0,24.45454545,11.0,60.0,26.5,8.0,121.15416666666664,115.0,538.6666666666666,43.36064538888889,423.6666666666666,90.78260869565216
2025-06-13 18:00:00,2.664331677777778,1.348271772222222,1.316106941666667,1168.615,3997.0,0.0,2308.533152777778,1401.203508333333,232.2146213888889,110518.0891666667,2.912988945109713,0.97,12.7,0.46,86.33,3.0,27.19228704357104,5.9,1.02,0.5,86.4,12.58,4.623534282938609,69.84,8.92,19.6,1.64,12.421275566160777,5.0,79.2,70.0,32.32631578947368,0.047,5.39,1.9,9.16,2.33,0.028,0.14,55.1,10.73,0.075,1.990723562152134,0.17,115.58077224283936,0.1982072427393331,1.238795267120832,0.3270419505198996,0.2973108641089996,44.31913947651488,0.0,0.0,0.4977433556612414,1.0,57.86320299297468,5.250684669108725,3.785278982802041,0.0979366181487303,0.0178094489608504,0.0803307281538114,0.3381360106160292,5.32827320184265,5.763132470869354,0.0618926724833714,0.0988370675714105,0.0305849893154812,42.9668928362264,0.0,0.0,0.0,0.0,0.0,0.0,0.0,0.0,0.0,0.0,0.0,0.0,0.0,2099.6645522502554,7.5,1.132354399722222,3.679518730555555,75.0,24.45454545,11.0,60.0,26.5,8.0,121.54166666666664,125.0,544.9166666666666,44.15881897222222,419.9166666666666,93.68
2025-06-13 19:00:00,2.683159663888889,1.348212111111111,1.334846122222222,1168.743333333333,4000.0,0.0,2321.168788888889,1387.88565,232.0067805555556,110963.6497222222,2.904433205428933,0.97,12.7,0.46,86.33,3.0,28.180165106177288,5.9,1.02,0.5,86.4,12.58,4.79150426951989,69.84,8.92,19.6,1.64,12.872532410490766,5.0,79.2,70.0,32.32631578947368,0.047,5.39,1.9,9.16,2.33,0.028,0.14,55.1,10.73,0.075,1.990723562152134,0.17,119.77974635541898,0.1982072427393331,1.238795267120832,0.3270419505198996,0.2973108641089996,44.31913947651488,0.0,0.0,0.515826047311189,1.0,57.86320299297468,5.250684669108725,3.785278982802041,0.0979366181487303,0.0178094489608504,0.0803307281538114,0.3381360106160292,5.32827320184265,5.763132470869354,0.0618926724833714,0.0988370675714105,0.0305849893154812,44.52785204437425,0.0,0.0,0.0,0.0,0.0,0.0,0.0,0.0,0.0,0.0,0.0,0.0,0.0,2099.6645522502554,7.5,1.070358367777778,3.559076016666667,75.0,24.45454545,11.0,60.0,26.5,8.0,121.00763888888888,120.0,540.4305555555555,44.80337244444444,420.43055555555554,97.08333333333331
2025-06-13 20:00:00,2.673193072222222,1.348162669444445,1.325256072222222,1160.174166666667,4001.0,0.0,2270.552077777778,1393.822972222222,230.6341686111111,110727.6061111111,2.907752003623965,0.97,12.7,0.46,86.33,3.0,28.02825829341609,5.9,1.02,0.5,86.4,12.58,4.765675388135697,69.84,8.92,19.6,1.64,12.803142278698594,5.0,79.2,70.0,32.32631578947368,0.047,5.39,1.9,9.16,2.33,0.028,0.14,55.1,10.73,0.075,1.990723562152134,0.17,119.13406669266188,0.1982072427393331,1.238795267120832,0.3270419505198996,0.2973108641089996,44.31913947651488,0.0,0.0,0.5130454571162412,1.0,57.86320299297468,5.250684669108725,3.785278982802041,0.0979366181487303,0.0178094489608504,0.0803307281538114,0.3381360106160292,5.32827320184265,5.763132470869354,0.0618926724833714,0.0988370675714105,0.0305849893154812,44.28782207798913,0.0,0.0,0.0,0.0,0.0,0.0,0.0,0.0,0.0,0.0,0.0,0.0,0.0,2099.6645522502554,7.922222222222222,1.123830569444444,3.682982919444445,75.0,24.45454545,11.0,60.0,26.5,8.0,122.69097222222224,125.0,549.5138888888889,45.03734605555555,424.5138888888889,96.56
2025-06-13 21:00:00,2.645772936111111,1.348297116666667,1.297287052777778,1160.449722222222,4004.0,0.0,2282.354736111111,1418.564341666667,231.444795,110139.4775,2.9139768647676583,0.97,12.7,0.46,86.33,3.0,28.0131459383704,5.9,1.02,0.5,86.4,12.58,4.763105817891835,69.84,8.92,19.6,1.64,12.79623904447723,5.0,79.2,70.0,32.32631578947368,0.047,5.39,1.9,9.16,2.33,0.028,0.14,55.1,10.73,0.075,1.990723562152134,0.17,119.0698316519023,0.1982072427393331,1.238795267120832,0.3270419505198996,0.2973108641089996,44.31913947651488,0.0,0.0,0.512768831825388,1.0,57.86320299297468,5.250684669108725,3.785278982802041,0.0979366181487303,0.0178094489608504,0.0803307281538114,0.3381360106160292,5.32827320184265,5.763132470869354,0.0618926724833714,0.0988370675714105,0.0305849893154812,44.26394284566449,0.0,0.0,0.0,0.0,0.0,0.0,0.0,0.0,0.0,0.0,0.0,0.0,0.0,2099.6645522502554,7.616666666666666,1.038457300277778,3.795934588888889,75.0,24.45454545,11.0,60.0,26.5,8.0,122.72277777777776,126.0,550.1111111111111,44.34384311111111,424.1111111111111,96.5079365079365
2025-06-13 22:00:00,2.663455597222222,1.3480849,1.315302997222222,1176.444166666667,3999.0,0.0,2286.774877777778,1386.63115,230.996445,109311.9036111111,2.9462791781588464,0.97,12.7,0.46,86.33,3.0,24.48179692757123,5.9,1.02,0.5,86.4,12.58,4.162666686373051,69.84,8.92,19.6,1.64,11.183139744916984,5.0,79.2,70.0,32.32631578947368,0.047,5.39,1.9,9.16,2.33,0.028,0.14,55.1,10.73,0.075,1.990723562152134,0.17,104.05983837428089,0.1982072427393331,1.238795267120832,0.3270419505198996,0.2973108641089996,44.31913947651488,0.0,0.0,0.4481289762726074,1.0,57.86320299297468,5.250684669108725,3.785278982802041,0.0979366181487303,0.0178094489608504,0.0803307281538114,0.3381360106160292,5.32827320184265,5.763132470869354,0.0618926724833714,0.0988370675714105,0.0305849893154812,38.684011511783,0.0,0.0,0.0,0.0,0.0,0.0,0.0,0.0,0.0,0.0,0.0,0.0,0.0,2099.6645522502554,7.5,0.9624011683333332,3.957690355555556,75.0,24.45454545,11.0,60.0,26.5,8.0,120.89,152.0,555.0,44.0028015,403.0,84.34210526315789
2025-06-13 23:00:00,2.640464161111111,1.347996275,1.292435975,1116.481388888889,3999.0,0.0,2261.726386111111,1415.059841666667,223.454825,109632.4038888889,2.9383829754409376,0.98,12.71,0.48,86.31,2.9,28.66000715326845,5.8,1.03,0.5,86.28999999999999,12.68,4.313460620465518,69.64000000000001,9.02,19.63,1.71,10.590288969728633,5.5,78.5,70.0,32.13684210526316,0.046,5.35,1.86,9.24,2.27,0.027,0.14,55.25,10.72,0.078,2.0,0.15,100.69789411909628,0.1017226528854435,94.98882859603788,0.8205254091300602,0.5456933677863911,2.009354005167959,22.86,29.94,0.4659967971898783,1.0,57.63731848486013,5.515750398625309,3.705679446080364,0.1256634998423182,0.0223347668655042,0.0795594549961877,0.3474430650359307,5.073864453285196,5.977549291397524,0.0660421295810091,0.1557415386535482,0.01843068750657,41.75313732614767,0.0,0.0,0.0,0.0,0.0,0.0,0.0,0.0,0.0,0.0,0.0,0.0,0.0,2099.6645522502554,7.015277777777778,0.9259428405555556,3.802573622222222,75.0,24.45454545,11.0,60.0,26.5,8.0,122.535,138.0,555.0,43.56090099999999,417.0,84.27536231884058
2025-06-14 00:00:00,2.643940447222223,1.348131922222222,1.295915013888889,1167.459722222222,4000.0,0.0,2307.912969444445,1417.010813888889,232.1849725,109941.3891666667,2.930382122816724,0.98,12.71,0.48,86.31,2.9,28.91482513010397,5.8,1.03,0.5,86.28999999999999,12.68,4.351811877762443,69.64000000000001,9.02,19.63,1.71,10.684447913756042,5.5,78.5,70.0,32.13684210526316,0.046,5.35,1.86,9.24,2.27,0.027,0.14,55.25,10.72,0.078,2.0,0.15,101.5932056071152,0.1017226528854435,94.98882859603788,0.8205254091300602,0.5456933677863911,2.009354005167959,22.86,29.94,0.4701400048463431,1.0,57.63731848486013,5.515750398625309,3.705679446080364,0.1256634998423182,0.0223347668655042,0.0795594549961877,0.3474430650359307,5.073864453285196,5.977549291397524,0.0660421295810091,0.1557415386535482,0.01843068750657,42.12436716998848,0.0,0.0,0.0,0.0,0.0,0.0,0.0,0.0,0.0,0.0,0.0,0.0,0.0,2084.5292426361298,7.0,0.8899739763888889,3.683963472222222,75.0,24.45454545,11.0,60.0,26.5,8.0,122.77,136.0,555.0,43.84389491666667,419.0,84.41176470588235
2025-06-14 01:00:00,2.646166825,1.348117472222222,1.297952952777778,1159.647222222222,3998.0,0.0,2304.384941666667,1406.812494444445,229.6722611111111,109390.9241666667,2.9435519601353164,0.98,12.71,0.48,86.31,2.9,28.87527200758764,5.8,1.03,0.5,86.28999999999999,12.68,4.345858954042701,69.64000000000001,9.02,19.63,1.71,10.669832460421958,5.5,78.5,70.0,32.13684210526316,0.046,5.35,1.86,9.24,2.27,0.027,0.14,55.25,10.72,0.078,2.0,0.15,101.45423438767584,0.1017226528854435,94.98882859603788,0.8205254091300602,0.5456933677863911,2.009354005167959,22.86,29.94,0.46949689166382,1.0,57.63731848486013,5.515750398625309,3.705679446080364,0.1256634998423182,0.0223347668655042,0.0795594549961877,0.3474430650359307,5.073864453285196,5.977549291397524,0.0660421295810091,0.1557415386535482,0.01843068750657,42.06674447131744,0.0,0.0,0.0,0.0,0.0,0.0,0.0,0.0,0.0,0.0,0.0,0.0,0.0,2084.5292426361298,6.920833333333333,1.076164701388889,3.692844944444444,75.0,24.45454545,11.0,60.0,26.5,8.0,122.8875,135.0,555.0,44.35853988888889,420.0,84.29629629629629
2025-06-14 02:00:00,2.660750969444444,1.347999319444444,1.312616058333333,1094.629444444444,4000.0,0.0,2268.542975,1397.274775,219.3437758333334,109913.8627777778,2.931554466577161,0.98,12.71,0.48,86.31,2.9,29.03603819276828,5.8,1.03,0.5,86.28999999999999,12.68,4.370054991579282,69.64000000000001,9.02,19.63,1.71,10.72923790119938,5.5,78.5,70.0,32.13684210526316,0.046,5.35,1.86,9.24,2.27,0.027,0.14,55.25,10.72,0.078,2.0,0.15,102.01909175866942,0.1017226528854435,94.98882859603788,0.8205254091300602,0.5456933677863911,2.009354005167959,22.86,29.94,0.4721108661471472,1.0,57.63731848486013,5.515750398625309,3.705679446080364,0.1256634998423182,0.0223347668655042,0.0795594549961877,0.3474430650359307,5.073864453285196,5.977549291397524,0.0660421295810091,0.1557415386535482,0.01843068750657,42.300955599435845,0.0,0.0,0.0,0.0,0.0,0.0,0.0,0.0,0.0,0.0,0.0,0.0,0.0,2084.5292426361298,6.577777777777778,1.2959274,3.528107325,75.0,24.45454545,11.0,60.0,26.5,8.0,123.51555555555557,128.0,554.2222222222222,44.37596872222222,426.2222222222222,84.765625
2025-06-14 03:00:00,2.6775414,1.348123533333333,1.329418933333333,1142.776944444445,4000.0,0.0,2302.192783333333,1386.11735,227.0532197222222,110423.0244444444,2.9181817108587325,0.98,12.71,0.48,86.31,2.9,28.9606199117481,5.8,1.03,0.5,86.28999999999999,12.68,4.358704199393362,69.64000000000001,9.02,19.63,1.71,10.701369750806654,5.5,78.5,70.0,32.13684210526316,0.046,5.35,1.86,9.24,2.27,0.027,0.14,55.25,10.72,0.078,2.0,0.15,101.7541071047508,0.1017226528854435,94.98882859603788,0.8205254091300602,0.5456933677863911,2.009354005167959,22.86,29.94,0.4708846041571546,1.0,57.63731848486013,5.515750398625309,3.705679446080364,0.1256634998423182,0.0223347668655042,0.0795594549961877,0.3474430650359307,5.073864453285196,5.977549291397524,0.0660421295810091,0.1557415386535482,0.01843068750657,42.19108298748926,0.0,0.0,0.0,0.0,0.0,0.0,0.0,0.0,0.0,0.0,0.0,0.0,0.0,2084.5292426361298,7.0,1.185168338333333,3.565096155555556,75.0,24.45454545,11.0,60.0,26.5,8.0,121.71708333333332,132.0,548.9083333333333,44.15497219444444,416.9083333333333,84.54545454545455
2025-06-14 04:00:00,2.641681573816156,1.34822517270195,1.293346643454039,1174.651532033426,3998.0,0.0,2323.347331476323,1427.196194986072,234.7787228412256,110591.0105849582,2.9130061064454864,0.98,12.71,0.48,86.31,2.9,31.0987674490476,5.8,1.03,0.5,86.28999999999999,12.68,4.680505068233512,69.64000000000001,9.02,19.63,1.71,11.491446325415358,5.5,78.5,70.0,32.13684210526316,0.046,5.35,1.86,9.24,2.27,0.027,0.14,55.25,10.72,0.078,2.0,0.15,109.26656002112898,0.1017226528854435,94.98882859603788,0.8205254091300602,0.5456933677863911,2.009354005167959,22.86,29.94,0.5056497700893398,1.0,57.63731848486013,5.515750398625309,3.705679446080364,0.1256634998423182,0.0223347668655042,0.0795594549961877,0.3474430650359307,5.073864453285196,5.977549291397524,0.0660421295810091,0.1557415386535482,0.01843068750657,45.30602874695845,0.0,0.0,0.0,0.0,0.0,0.0,0.0,0.0,0.0,0.0,0.0,0.0,0.0,2084.5292426361298,7.139275766016713,1.092741757660167,3.547800311977716,75.0,24.45454545,11.0,60.0,26.5,8.0,122.19100974930365,127.0,548.4540389972145,43.61514568245125,421.4540389972145,90.78740157480316
2025-06-14 05:00:00,2.652223094444444,1.348087344444444,1.304305430555555,1089.203333333333,3801.0,0.0,2267.347569444445,1414.519466666667,220.0787488888889,110519.52,2.770063410865532,0.98,12.71,0.48,86.31,2.9,28.965602383990984,5.8,1.03,0.5,86.28999999999999,12.68,4.3594540839868055,69.64000000000001,9.02,19.63,1.71,10.70321084667776,5.5,78.5,70.0,32.13684210526316,0.046,5.35,1.86,9.24,2.27,0.027,0.14,55.25,10.72,0.078,2.0,0.15,101.77161318769356,0.1017226528854435,94.98882859603788,0.8205254091300602,0.5456933677863911,2.009354005167959,22.86,29.94,0.4709656165621709,1.0,57.63731848486013,5.515750398625309,3.705679446080364,0.1256634998423182,0.0223347668655042,0.0795594549961877,0.3474430650359307,5.073864453285196,5.977549291397524,0.0660421295810091,0.1557415386535482,0.01843068750657,42.19834166843334,0.0,0.0,0.0,0.0,0.0,0.0,0.0,0.0,0.0,0.0,0.0,0.0,0.0,2084.5292426361298,6.609722222222222,1.254000313611111,3.526789208333334,75.0,24.45454545,11.0,60.0,26.5,8.0,122.28125,125.0,547.875,43.43142872222222,422.875,84.56
2025-06-14 06:00:00,2.629855561983471,1.348139652892562,1.281816648760331,1160.670247933884,4000.0,0.0,2316.753334710744,1419.164673553719,229.6731607438016,108878.6115702479,2.9549290757250795,0.98,12.71,0.48,86.31,2.9,31.137899021982644,5.8,1.03,0.5,86.28999999999999,12.68,4.686394546835856,69.64000000000001,9.02,19.63,1.71,11.50590601005556,5.5,78.5,70.0,32.13684210526316,0.046,5.35,1.86,9.24,2.27,0.027,0.14,55.25,10.72,0.078,2.0,0.15,109.40405011200907,0.1017226528854435,94.98882859603788,0.8205254091300602,0.5456933677863911,2.009354005167959,22.86,29.94,0.5062860290951109,1.0,57.63731848486013,5.515750398625309,3.705679446080364,0.1256634998423182,0.0223347668655042,0.0795594549961877,0.3474430650359307,5.073864453285196,5.977549291397524,0.0660421295810091,0.1557415386535482,0.01843068750657,45.36303731397686,0.0,0.0,0.0,0.0,0.0,0.0,0.0,0.0,0.0,0.0,0.0,0.0,0.0,2084.5292426361298,7.140883977900552,1.320004035950413,3.490719252066115,75.0,24.45454545,11.0,60.0,26.5,8.0,121.915,122.0,545.0,44.81186301652892,423.0,90.90163934426228
2025-06-14 07:00:00,2.669765116666667,1.3482296,1.321884258333333,1076.745,4003.0,0.0,2257.96415,1420.340754166667,220.95281125,112506.4920833333,2.8605867293132654,0.98,12.71,0.48,86.31,2.9,29.237696370136685,5.8,1.03,0.5,86.28999999999999,12.68,4.400405458772878,69.64000000000001,9.02,19.63,1.71,10.803753527103426,5.5,78.5,70.0,32.13684210526316,0.046,5.35,1.86,9.24,2.27,0.027,0.14,55.25,10.72,0.078,2.0,0.15,102.72762451249248,0.1017226528854435,94.98882859603788,0.8205254091300602,0.5456933677863911,2.009354005167959,22.86,29.94,0.4753897231368988,1.0,57.63731848486013,5.515750398625309,3.705679446080364,0.1256634998423182,0.0223347668655042,0.0795594549961877,0.3474430650359307,5.073864453285196,5.977549291397524,0.0660421295810091,0.1557415386535482,0.01843068750657,42.594739949438825,0.0,0.0,0.0,0.0,0.0,0.0,0.0,0.0,0.0,0.0,0.0,0.0,0.0,2084.5292426361298,7.0,1.263975730833333,3.409939233333333,75.0,24.45454545,11.0,60.0,26.5,8.0,121.3275,127.0,545.0,45.14322129166667,418.0,85.35433070866142
